Repository: js-molina/fatigue-A617

File: data/850C/Strain rate 0.001/0.30% strain/HTM_A20_Cycles_4313.csv (part 1 of 9)
"Cycle Label","Data State","Elapsed Time Sec","Qual State","Strain","Stress Mpa","Count","Sample","Alloy","Material_Form","Heat"
"Cycle 1","CapPass",0.00,"Qualified",0.00002,6.47,1,"43-13","Alloy 617","Plate",314626
"Cycle 1","CapPass",0.02,"Qualified",0.00005,11.46,2,"43-13","Alloy 617","Plate",314626
"Cycle 1","CapPass",0.04,"Qualified",0.00007,15.50,3,"43-13","Alloy 617","Plate",314626
"Cycle 1","CapPass",0.05,"Qualified",0.00010,19.05,4,"43-13","Alloy 617","Plate",314626
"Cycle 1","CapPass",0.07,"Qualified",0.00013,22.05,5,"43-13","Alloy 617","Plate",314626
"Cycle 1","CapPass",0.10,"Qualified",0.00015,24.35,6,"43-13","Alloy 617","Plate",314626
"Cycle 1","CapPass",0.17,"Qualified",0.00018,27.52,7,"43-13","Alloy 617","Plate",314626
"Cycle 1","CapPass",0.22,"Qualified",0.00020,33.63,8,"43-13","Alloy 617","Plate",314626
"Cycle 1","CapPass",0.24,"Qualified",0.00023,38.55,9,"43-13","Alloy 617","Plate",314626
"Cycle 1","CapPass",0.26,"Qualified",0.00025,42.96,10,"43-13","Alloy 617","Plate",314626
"Cycle 1","CapPass",0.28,"Qualified",0.00028,48.02,11,"43-13","Alloy 617","Plate",314626
"Cycle 1","CapPass",0.29,"Qualified",0.00030,52.73,12,"43-13","Alloy 617","Plate",314626
"Cycle 1","CapPass",0.30,"Qualified",0.00033,56.32,13,"43-13","Alloy 617","Plate",314626
"Cycle 1","CapPass",0.32,"Qualified",0.00036,59.45,14,"43-13","Alloy 617","Plate",314626
"Cycle 1","CapPass",0.33,"Qualified",0.00038,62.19,15,"43-13","Alloy 617","Plate",314626
"Cycle 1","CapPass",0.35,"Qualified",0.00041,64.34,16,"43-13","Alloy 617","Plate",314626
"Cycle 1","CapPass",0.37,"Qualified",0.00043,65.99,17,"43-13","Alloy 617","Plate",314626
"Cycle 1","CapPass",0.46,"Qualified",0.00046,70.61,18,"43-13","Alloy 617","Plate",314626
"Cycle 1","CapPass",0.49,"Qualified",0.00048,75.78,19,"43-13","Alloy 617","Plate",314626
"Cycle 1","CapPass",0.51,"Qualified",0.00051,80.05,20,"43-13","Alloy 617","Plate",314626
"Cycle 1","CapPass",0.53,"Qualified",0.00054,83.92,21,"43-13","Alloy 617","Plate",314626
"Cycle 1","CapPass",0.55,"Qualified",0.00056,87.26,22,"43-13","Alloy 617","Plate",314626
"Cycle 1","CapPass",0.58,"Qualified",0.00059,90.55,23,"43-13","Alloy 617","Plate",314626
"Cycle 1","CapPass",0.60,"Qualified",0.00061,93.98,24,"43-13","Alloy 617","Plate",314626
"Cycle 1","CapPass",0.64,"Qualified",0.00064,97.56,25,"43-13","Alloy 617","Plate",314626
"Cycle 1","CapPass",0.67,"Qualified",0.00066,101.49,26,"43-13","Alloy 617","Plate",314626
"Cycle 1","CapPass",0.70,"Qualified",0.00069,105.61,27,"43-13","Alloy 617","Plate",314626
"Cycle 1","CapPass",0.73,"Qualified",0.00071,109.52,28,"43-13","Alloy 617","Plate",314626
"Cycle 1","CapPass",0.75,"Qualified",0.00074,113.46,29,"43-13","Alloy 617","Plate",314626
"Cycle 1","CapPass",0.78,"Qualified",0.00076,117.31,30,"43-13","Alloy 617","Plate",314626
"Cycle 1","CapPass",0.81,"Qualified",0.00079,121.04,31,"43-13","Alloy 617","Plate",314626
"Cycle 1","CapPass",0.83,"Qualified",0.00082,124.91,32,"43-13","Alloy 617","Plate",314626
"Cycle 1","CapPass",0.86,"Qualified",0.00084,128.80,33,"43-13","Alloy 617","Plate",314626
"Cycle 1","CapPass",0.89,"Qualified",0.00087,132.68,34,"43-13","Alloy 617","Plate",314626
"Cycle 1","CapPass",0.92,"Qualified",0.00089,136.69,35,"43-13","Alloy 617","Plate",314626
"Cycle 1","CapPass",0.95,"Qualified",0.00092,139.14,36,"43-13","Alloy 617","Plate",314626
"Cycle 1","CapPass",1.02,"Qualified",0.00089,128.10,37,"43-13","Alloy 617","Plate",314626
"Cycle 1","CapPass",1.04,"Qualified",0.00087,124.17,38,"43-13","Alloy 617","Plate",314626
"Cycle 1","CapPass",1.06,"Qualified",0.00084,120.76,39,"43-13","Alloy 617","Plate",314626
"Cycle 1","CapPass",1.07,"Qualified",0.00082,117.75,40,"43-13","Alloy 617","Plate",314626
"Cycle 1","CapPass",1.09,"Qualified",0.00079,115.03,41,"43-13","Alloy 617","Plate",314626
"Cycle 1","CapPass",1.12,"Qualified",0.00076,112.54,42,"43-13","Alloy 617","Plate",314626
"Cycle 1","CapPass",1.17,"Qualified",0.00074,109.18,43,"43-13","Alloy 617","Plate",314626
"Cycle 1","CapPass",1.21,"Qualified",0.00071,104.59,44,"43-13","Alloy 617","Plate",314626
"Cycle 1","CapPass",1.25,"Qualified",0.00069,99.62,45,"43-13","Alloy 617","Plate",314626
"Cycle 1","CapPass",1.28,"Qualified",0.00066,94.99,46,"43-13","Alloy 617","Plate",314626
"Cycle 1","CapPass",1.30,"Qualified",0.00064,91.18,47,"43-13","Alloy 617","Plate",314626
"Cycle 1","CapPass",1.32,"Qualified",0.00061,87.76,48,"43-13","Alloy 617","Plate",314626
"Cycle 1","CapPass",1.34,"Qualified",0.00059,84.18,49,"43-13","Alloy 617","Plate",314626
"Cycle 1","CapPass",1.37,"Qualified",0.00056,80.56,50,"43-13","Alloy 617","Plate",314626
"Cycle 1","CapPass",1.40,"Qualified",0.00054,76.92,51,"43-13","Alloy 617","Plate",314626
"Cycle 1","CapPass",1.43,"Qualified",0.00051,73.26,52,"43-13","Alloy 617","Plate",314626
"Cycle 1","CapPass",1.46,"Qualified",0.00048,69.35,53,"43-13","Alloy 617","Plate",314626
"Cycle 1","CapPass",1.49,"Qualified",0.00046,65.26,54,"43-13","Alloy 617","Plate",314626
"Cycle 1","CapPass",1.51,"Qualified",0.00043,61.21,55,"43-13","Alloy 617","Plate",314626
"Cycle 1","CapPass",1.54,"Qualified",0.00041,57.64,56,"43-13","Alloy 617","Plate",314626
"Cycle 1","CapPass",1.56,"Qualified",0.00038,54.13,57,"43-13","Alloy 617","Plate",314626
"Cycle 1","CapPass",1.59,"Qualified",0.00036,50.46,58,"43-13","Alloy 617","Plate",314626
"Cycle 1","CapPass",1.62,"Qualified",0.00033,46.30,59,"43-13","Alloy 617","Plate",314626
"Cycle 1","CapPass",1.65,"Qualified",0.00031,42.24,60,"43-13","Alloy 617","Plate",314626
"Cycle 1","CapPass",1.67,"Qualified",0.00028,38.35,61,"43-13","Alloy 617","Plate",314626
"Cycle 1","CapPass",1.70,"Qualified",0.00025,34.43,62,"43-13","Alloy 617","Plate",314626
"Cycle 1","CapPass",1.72,"Qualified",0.00023,30.65,63,"43-13","Alloy 617","Plate",314626
"Cycle 1","CapPass",1.75,"Qualified",0.00020,26.62,64,"43-13","Alloy 617","Plate",314626
"Cycle 1","CapPass",1.78,"Qualified",0.00018,22.74,65,"43-13","Alloy 617","Plate",314626
"Cycle 1","CapPass",1.81,"Qualified",0.00015,19.05,66,"43-13","Alloy 617","Plate",314626
"Cycle 1","CapPass",1.83,"Qualified",0.00013,15.38,67,"43-13","Alloy 617","Plate",314626
"Cycle 1","CapPass",1.86,"Qualified",0.00010,11.76,68,"43-13","Alloy 617","Plate",314626
"Cycle 1","CapPass",1.88,"Qualified",0.00008,8.14,69,"43-13","Alloy 617","Plate",314626
"Cycle 1","CapPass",1.91,"Qualified",0.00005,4.53,70,"43-13","Alloy 617","Plate",314626
"Cycle 1","CapPass",1.94,"Qualified",0.00003,0.99,71,"43-13","Alloy 617","Plate",314626
"Cycle 1","CapPass",1.96,"Qualified",-0.00000,-2.73,72,"43-13","Alloy 617","Plate",314626
"Cycle 1","CapPass",1.99,"Qualified",-0.00003,-6.23,73,"43-13","Alloy 617","Plate",314626
"Cycle 1","CapPass",2.02,"Qualified",-0.00005,-9.81,74,"43-13","Alloy 617","Plate",314626
"Cycle 1","CapPass",2.05,"Qualified",-0.00008,-13.42,75,"43-13","Alloy 617","Plate",314626
"Cycle 1","CapPass",2.08,"Qualified",-0.00010,-15.11,76,"43-13","Alloy 617","Plate",314626
"Cycle 1","CapPass",2.19,"Qualified",-0.00013,-21.58,77,"43-13","Alloy 617","Plate",314626
"Cycle 1","CapPass",2.22,"Qualified",-0.00015,-26.65,78,"43-13","Alloy 617","Plate",314626
"Cycle 1","CapPass",2.24,"Qualified",-0.00018,-31.63,79,"43-13","Alloy 617","Plate",314626
"Cycle 1","CapPass",2.25,"Qualified",-0.00021,-37.26,80,"43-13","Alloy 617","Plate",314626
"Cycle 1","CapPass",2.27,"Qualified",-0.00023,-42.63,81,"43-13","Alloy 617","Plate",314626
"Cycle 1","CapPass",2.28,"Qualified",-0.00026,-46.96,82,"43-13","Alloy 617","Plate",314626
"Cycle 1","CapPass",2.29,"Qualified",-0.00028,-50.48,83,"43-13","Alloy 617","Plate",314626
"Cycle 1","CapPass",2.30,"Qualified",-0.00031,-53.49,84,"43-13","Alloy 617","Plate",314626
"Cycle 1","CapPass",2.31,"Qualified",-0.00033,-56.09,85,"43-13","Alloy 617","Plate",314626
"Cycle 1","CapPass",2.32,"Qualified",-0.00036,-58.17,86,"43-13","Alloy 617","Plate",314626
"Cycle 1","CapPass",2.34,"Qualified",-0.00039,-59.98,87,"43-13","Alloy 617","Plate",314626
"Cycle 1","CapPass",2.37,"Qualified",-0.00041,-61.16,88,"43-13","Alloy 617","Plate",314626
"Cycle 1","CapPass",2.45,"Qualified",-0.00044,-67.27,89,"43-13","Alloy 617","Plate",314626
"Cycle 1","CapPass",2.48,"Qualified",-0.00046,-72.13,90,"43-13","Alloy 617","Plate",314626
"Cycle 1","CapPass",2.50,"Qualified",-0.00049,-76.09,91,"43-13","Alloy 617","Plate",314626
"Cycle 1","CapPass",2.52,"Qualified",-0.00051,-79.78,92,"43-13","Alloy 617","Plate",314626
"Cycle 1","CapPass",2.54,"Qualified",-0.00054,-83.57,93,"43-13","Alloy 617","Plate",314626
"Cycle 1","CapPass",2.57,"Qualified",-0.00056,-86.80,94,"43-13","Alloy 617","Plate",314626
"Cycle 1","CapPass",2.60,"Qualified",-0.00059,-90.31,95,"43-13","Alloy 617","Plate",314626
"Cycle 1","CapPass",2.63,"Qualified",-0.00061,-94.48,96,"43-13","Alloy 617","Plate",314626
"Cycle 1","CapPass",2.66,"Qualified",-0.00064,-99.00,97,"43-13","Alloy 617","Plate",314626
"Cycle 1","CapPass",2.69,"Qualified",-0.00066,-103.5,98,"43-13","Alloy 617","Plate",314626
"Cycle 1","CapPass",2.71,"Qualified",-0.00069,-108.1,99,"43-13","Alloy 617","Plate",314626
"Cycle 1","CapPass",2.73,"Qualified",-0.00071,-112.3,100,"43-13","Alloy 617","Plate",314626
"Cycle 1","CapPass",2.75,"Qualified",-0.00074,-116.2,101,"43-13","Alloy 617","Plate",314626
"Cycle 1","CapPass",2.77,"Qualified",-0.00077,-120.1,102,"43-13","Alloy 617","Plate",314626
"Cycle 1","CapPass",2.79,"Qualified",-0.00079,-123.7,103,"43-13","Alloy 617","Plate",314626
"Cycle 1","CapPass",2.81,"Qualified",-0.00082,-127.2,104,"43-13","Alloy 617","Plate",314626
"Cycle 1","CapPass",2.83,"Qualified",-0.00084,-130.7,105,"43-13","Alloy 617","Plate",314626
"Cycle 1","CapPass",2.86,"Qualified",-0.00087,-134.1,106,"43-13","Alloy 617","Plate",314626
"Cycle 1","CapPass",2.88,"Qualified",-0.00090,-137.6,107,"43-13","Alloy 617","Plate",314626
"Cycle 1","CapPass",2.91,"Qualified",-0.00092,-141.7,108,"43-13","Alloy 617","Plate",314626
"Cycle 1","CapPass",2.94,"Qualified",-0.00095,-145.2,109,"43-13","Alloy 617","Plate",314626
"Cycle 1","CapPass",2.97,"Qualified",-0.00097,-145.7,110,"43-13","Alloy 617","Plate",314626
"Cycle 1","CapPass",3.02,"Qualified",-0.00095,-134.9,111,"43-13","Alloy 617","Plate",314626
"Cycle 1","CapPass",3.04,"Qualified",-0.00092,-129.9,112,"43-13","Alloy 617","Plate",314626
"Cycle 1","CapPass",3.05,"Qualified",-0.00089,-125.7,113,"43-13","Alloy 617","Plate",314626
"Cycle 1","CapPass",3.06,"Qualified",-0.00087,-122.3,114,"43-13","Alloy 617","Plate",314626
"Cycle 1","CapPass",3.08,"Qualified",-0.00084,-119.2,115,"43-13","Alloy 617","Plate",314626
"Cycle 1","CapPass",3.09,"Qualified",-0.00081,-116.3,116,"43-13","Alloy 617","Plate",314626
"Cycle 1","CapPass",3.11,"Qualified",-0.00079,-113.7,117,"43-13","Alloy 617","Plate",314626
"Cycle 1","CapPass",3.15,"Qualified",-0.00076,-111.0,118,"43-13","Alloy 617","Plate",314626
"Cycle 1","CapPass",3.20,"Qualified",-0.00074,-105.6,119,"43-13","Alloy 617","Plate",314626
"Cycle 1","CapPass",3.24,"Qualified",-0.00071,-100.3,120,"43-13","Alloy 617","Plate",314626
"Cycle 1","CapPass",3.26,"Qualified",-0.00069,-96.01,121,"43-13","Alloy 617","Plate",314626
"Cycle 1","CapPass",3.28,"Qualified",-0.00066,-91.80,122,"43-13","Alloy 617","Plate",314626
"Cycle 1","CapPass",3.30,"Qualified",-0.00064,-87.91,123,"43-13","Alloy 617","Plate",314626
"Cycle 1","CapPass",3.32,"Qualified",-0.00061,-84.04,124,"43-13","Alloy 617","Plate",314626
"Cycle 1","CapPass",3.35,"Qualified",-0.00059,-80.50,125,"43-13","Alloy 617","Plate",314626
"Cycle 1","CapPass",3.37,"Qualified",-0.00056,-77.05,126,"43-13","Alloy 617","Plate",314626
"Cycle 1","CapPass",3.40,"Qualified",-0.00053,-73.39,127,"43-13","Alloy 617","Plate",314626
"Cycle 1","CapPass",3.43,"Qualified",-0.00051,-69.51,128,"43-13","Alloy 617","Plate",314626
"Cycle 1","CapPass",3.46,"Qualified",-0.00048,-65.52,129,"43-13","Alloy 617","Plate",314626
"Cycle 1","CapPass",3.49,"Qualified",-0.00046,-60.94,130,"43-13","Alloy 617","Plate",314626
"Cycle 1","CapPass",3.52,"Qualified",-0.00043,-56.26,131,"43-13","Alloy 617","Plate",314626
"Cycle 1","CapPass",3.55,"Qualified",-0.00041,-51.98,132,"43-13","Alloy 617","Plate",314626
"Cycle 1","CapPass",3.57,"Qualified",-0.00038,-48.05,133,"43-13","Alloy 617","Plate",314626
"Cycle 1","CapPass",3.59,"Qualified",-0.00036,-44.33,134,"43-13","Alloy 617","Plate",314626
"Cycle 1","CapPass",3.62,"Qualified",-0.00033,-40.48,135,"43-13","Alloy 617","Plate",314626
"Cycle 1","CapPass",3.65,"Qualified",-0.00030,-36.64,136,"43-13","Alloy 617","Plate",314626
"Cycle 1","CapPass",3.67,"Qualified",-0.00028,-32.74,137,"43-13","Alloy 617","Plate",314626
"Cycle 1","CapPass",3.70,"Qualified",-0.00025,-28.73,138,"43-13","Alloy 617","Plate",314626
"Cycle 1","CapPass",3.73,"Qualified",-0.00023,-25.00,139,"43-13","Alloy 617","Plate",314626
"Cycle 1","CapPass",3.75,"Qualified",-0.00020,-21.20,140,"43-13","Alloy 617","Plate",314626
"Cycle 1","CapPass",3.78,"Qualified",-0.00018,-17.45,141,"43-13","Alloy 617","Plate",314626
"Cycle 1","CapPass",3.81,"Qualified",-0.00015,-13.76,142,"43-13","Alloy 617","Plate",314626
"Cycle 1","CapPass",3.84,"Qualified",-0.00013,-9.79,143,"43-13","Alloy 617","Plate",314626
"Cycle 1","CapPass",3.87,"Qualified",-0.00010,-5.82,144,"43-13","Alloy 617","Plate",314626
"Cycle 1","CapPass",3.89,"Qualified",-0.00007,-1.60,145,"43-13","Alloy 617","Plate",314626
"Cycle 2","CapPass",3.92,"Qualified",-0.00005,2.27,146,"43-13","Alloy 617","Plate",314626
"Cycle 2","CapPass",3.94,"Qualified",-0.00002,5.78,147,"43-13","Alloy 617","Plate",314626
"Cycle 2","CapPass",3.97,"Qualified",0.00000,9.28,148,"43-13","Alloy 617","Plate",314626
"Cycle 2","CapPass",4.00,"Qualified",0.00003,13.20,149,"43-13","Alloy 617","Plate",314626
"Cycle 2","CapPass",4.04,"Qualified",0.00005,17.71,150,"43-13","Alloy 617","Plate",314626
"Cycle 2","CapPass",4.07,"Qualified",0.00008,22.32,151,"43-13","Alloy 617","Plate",314626
"Cycle 2","CapPass",4.09,"Qualified",0.00010,26.72,152,"43-13","Alloy 617","Plate",314626
"Cycle 2","CapPass",4.12,"Qualified",0.00013,31.13,153,"43-13","Alloy 617","Plate",314626
"Cycle 2","CapPass",4.14,"Qualified",0.00015,34.16,154,"43-13","Alloy 617","Plate",314626
"Cycle 2","CapPass",4.26,"Qualified",0.00018,39.12,155,"43-13","Alloy 617","Plate",314626
"Cycle 2","CapPass",4.29,"Qualified",0.00020,45.44,156,"43-13","Alloy 617","Plate",314626
"Cycle 2","CapPass",4.31,"Qualified",0.00023,51.29,157,"43-13","Alloy 617","Plate",314626
"Cycle 2","CapPass",4.32,"Qualified",0.00026,56.62,158,"43-13","Alloy 617","Plate",314626
"Cycle 2","CapPass",4.33,"Qualified",0.00028,62.27,159,"43-13","Alloy 617","Plate",314626
"Cycle 2","CapPass",4.34,"Qualified",0.00031,66.58,160,"43-13","Alloy 617","Plate",314626
"Cycle 2","CapPass",4.35,"Qualified",0.00033,70.11,161,"43-13","Alloy 617","Plate",314626
"Cycle 2","CapPass",4.36,"Qualified",0.00036,73.25,162,"43-13","Alloy 617","Plate",314626
"Cycle 2","CapPass",4.37,"Qualified",0.00039,76.10,163,"43-13","Alloy 617","Plate",314626
"Cycle 2","CapPass",4.38,"Qualified",0.00041,78.54,164,"43-13","Alloy 617","Plate",314626
"Cycle 2","CapPass",4.39,"Qualified",0.00044,80.47,165,"43-13","Alloy 617","Plate",314626
"Cycle 2","CapPass",4.42,"Qualified",0.00046,81.64,166,"43-13","Alloy 617","Plate",314626
"Cycle 2","CapPass",4.53,"Qualified",0.00049,88.34,167,"43-13","Alloy 617","Plate",314626
"Cycle 2","CapPass",4.55,"Qualified",0.00052,93.74,168,"43-13","Alloy 617","Plate",314626
"Cycle 2","CapPass",4.57,"Qualified",0.00054,98.02,169,"43-13","Alloy 617","Plate",314626
"Cycle 2","CapPass",4.59,"Qualified",0.00057,101.55,170,"43-13","Alloy 617","Plate",314626
"Cycle 2","CapPass",4.61,"Qualified",0.00059,104.94,171,"43-13","Alloy 617","Plate",314626
"Cycle 2","CapPass",4.63,"Qualified",0.00062,108.04,172,"43-13","Alloy 617","Plate",314626
"Cycle 2","CapPass",4.65,"Qualified",0.00064,110.93,173,"43-13","Alloy 617","Plate",314626
"Cycle 2","CapPass",4.68,"Qualified",0.00067,114.34,174,"43-13","Alloy 617","Plate",314626
"Cycle 2","CapPass",4.72,"Qualified",0.00069,118.55,175,"43-13","Alloy 617","Plate",314626
"Cycle 2","CapPass",4.75,"Qualified",0.00072,123.21,176,"43-13","Alloy 617","Plate",314626
"Cycle 2","CapPass",4.78,"Qualified",0.00074,127.71,177,"43-13","Alloy 617","Plate",314626
"Cycle 2","CapPass",4.80,"Qualified",0.00077,132.08,178,"43-13","Alloy 617","Plate",314626
"Cycle 2","CapPass",4.83,"Qualified",0.00080,136.16,179,"43-13","Alloy 617","Plate",314626
"Cycle 2","CapPass",4.85,"Qualified",0.00082,139.92,180,"43-13","Alloy 617","Plate",314626
"Cycle 2","CapPass",4.88,"Qualified",0.00085,143.52,181,"43-13","Alloy 617","Plate",314626
"Cycle 2","CapPass",4.91,"Qualified",0.00087,147.34,182,"43-13","Alloy 617","Plate",314626
"Cycle 2","CapPass",4.93,"Qualified",0.00090,151.42,183,"43-13","Alloy 617","Plate",314626
"Cycle 2","CapPass",4.95,"Qualified",0.00092,155.26,184,"43-13","Alloy 617","Plate",314626
"Cycle 2","CapPass",4.97,"Qualified",0.00095,158.95,185,"43-13","Alloy 617","Plate",314626
"Cycle 2","CapPass",5.00,"Qualified",0.00098,162.48,186,"43-13","Alloy 617","Plate",314626
"Cycle 2","CapPass",5.02,"Qualified",0.00100,165.53,187,"43-13","Alloy 617","Plate",314626
"Cycle 2","CapPass",5.03,"Qualified",0.00103,167.33,188,"43-13","Alloy 617","Plate",314626
"Cycle 2","CapPass",5.05,"Qualified",0.00105,167.95,189,"43-13","Alloy 617","Plate",314626
"Cycle 2","CapPass",5.06,"Qualified",0.00108,167.86,190,"43-13","Alloy 617","Plate",314626
"Cycle 2","CapPass",5.07,"Qualified",0.00110,167.33,191,"43-13","Alloy 617","Plate",314626
"Cycle 2","CapPass",5.07,"Qualified",0.00113,166.28,192,"43-13","Alloy 617","Plate",314626
"Cycle 2","CapPass",5.09,"Qualified",0.00115,162.92,193,"43-13","Alloy 617","Plate",314626
"Cycle 2","CapPass",5.12,"Qualified",0.00113,148.17,194,"43-13","Alloy 617","Plate",314626
"Cycle 2","CapPass",5.13,"Qualified",0.00110,142.75,195,"43-13","Alloy 617","Plate",314626
"Cycle 2","CapPass",5.13,"Qualified",0.00107,138.02,196,"43-13","Alloy 617","Plate",314626
"Cycle 2","CapPass",5.14,"Qualified",0.00105,134.06,197,"43-13","Alloy 617","Plate",314626
"Cycle 2","CapPass",5.15,"Qualified",0.00102,130.32,198,"43-13","Alloy 617","Plate",314626
"Cycle 2","CapPass",5.15,"Qualified",0.00099,127.02,199,"43-13","Alloy 617","Plate",314626
"Cycle 2","CapPass",5.16,"Qualified",0.00097,124.14,200,"43-13","Alloy 617","Plate",314626
"Cycle 2","CapPass",5.17,"Qualified",0.00094,121.60,201,"43-13","Alloy 617","Plate",314626
"Cycle 2","CapPass",5.18,"Qualified",0.00091,119.34,202,"43-13","Alloy 617","Plate",314626
"Cycle 2","CapPass",5.18,"Qualified",0.00089,117.56,203,"43-13","Alloy 617","Plate",314626
"Cycle 2","CapPass",5.20,"Qualified",0.00086,116.29,204,"43-13","Alloy 617","Plate",314626
"Cycle 2","CapPass",5.22,"Qualified",0.00084,116.70,205,"43-13","Alloy 617","Plate",314626
"Cycle 2","CapPass",5.28,"Qualified",0.00086,121.61,206,"43-13","Alloy 617","Plate",314626
"Cycle 2","CapPass",5.34,"Qualified",0.00084,111.68,207,"43-13","Alloy 617","Plate",314626
"Cycle 2","CapPass",5.36,"Qualified",0.00081,107.38,208,"43-13","Alloy 617","Plate",314626
"Cycle 2","CapPass",5.37,"Qualified",0.00079,103.69,209,"43-13","Alloy 617","Plate",314626
"Cycle 2","CapPass",5.39,"Qualified",0.00076,100.26,210,"43-13","Alloy 617","Plate",314626
"Cycle 2","CapPass",5.40,"Qualified",0.00074,97.20,211,"43-13","Alloy 617","Plate",314626
"Cycle 2","CapPass",5.42,"Qualified",0.00071,94.10,212,"43-13","Alloy 617","Plate",314626
"Cycle 2","CapPass",5.45,"Qualified",0.00068,91.03,213,"43-13","Alloy 617","Plate",314626
"Cycle 2","CapPass",5.48,"Qualified",0.00066,87.50,214,"43-13","Alloy 617","Plate",314626
"Cycle 2","CapPass",5.52,"Qualified",0.00063,82.86,215,"43-13","Alloy 617","Plate",314626
"Cycle 2","CapPass",5.55,"Qualified",0.00061,77.77,216,"43-13","Alloy 617","Plate",314626
"Cycle 2","CapPass",5.58,"Qualified",0.00058,72.94,217,"43-13","Alloy 617","Plate",314626
"Cycle 2","CapPass",5.61,"Qualified",0.00056,68.76,218,"43-13","Alloy 617","Plate",314626
"Cycle 2","CapPass",5.63,"Qualified",0.00053,64.50,219,"43-13","Alloy 617","Plate",314626
"Cycle 2","CapPass",5.66,"Qualified",0.00051,60.07,220,"43-13","Alloy 617","Plate",314626
"Cycle 2","CapPass",5.69,"Qualified",0.00048,55.84,221,"43-13","Alloy 617","Plate",314626
"Cycle 2","CapPass",5.71,"Qualified",0.00046,51.84,222,"43-13","Alloy 617","Plate",314626
"Cycle 2","CapPass",5.73,"Qualified",0.00043,47.91,223,"43-13","Alloy 617","Plate",314626
"Cycle 2","CapPass",5.76,"Qualified",0.00040,43.93,224,"43-13","Alloy 617","Plate",314626
"Cycle 2","CapPass",5.79,"Qualified",0.00038,40.07,225,"43-13","Alloy 617","Plate",314626
"Cycle 2","CapPass",5.82,"Qualified",0.00035,35.96,226,"43-13","Alloy 617","Plate",314626
"Cycle 2","CapPass",5.84,"Qualified",0.00033,32.04,227,"43-13","Alloy 617","Plate",314626
"Cycle 2","CapPass",5.87,"Qualified",0.00030,28.12,228,"43-13","Alloy 617","Plate",314626
"Cycle 2","CapPass",5.90,"Qualified",0.00028,24.16,229,"43-13","Alloy 617","Plate",314626
"Cycle 2","CapPass",5.92,"Qualified",0.00025,20.22,230,"43-13","Alloy 617","Plate",314626
"Cycle 2","CapPass",5.95,"Qualified",0.00023,16.14,231,"43-13","Alloy 617","Plate",314626
"Cycle 2","CapPass",5.98,"Qualified",0.00020,12.05,232,"43-13","Alloy 617","Plate",314626
"Cycle 2","CapPass",6.01,"Qualified",0.00017,8.33,233,"43-13","Alloy 617","Plate",314626
"Cycle 2","CapPass",6.03,"Qualified",0.00015,4.43,234,"43-13","Alloy 617","Plate",314626
"Cycle 2","CapPass",6.06,"Qualified",0.00012,0.36,235,"43-13","Alloy 617","Plate",314626
"Cycle 2","CapPass",6.09,"Qualified",0.00010,-3.86,236,"43-13","Alloy 617","Plate",314626
"Cycle 2","CapPass",6.12,"Qualified",0.00007,-7.94,237,"43-13","Alloy 617","Plate",314626
"Cycle 2","CapPass",6.14,"Qualified",0.00005,-12.06,238,"43-13","Alloy 617","Plate",314626
"Cycle 2","CapPass",6.17,"Qualified",0.00002,-15.77,239,"43-13","Alloy 617","Plate",314626
"Cycle 2","CapPass",6.20,"Qualified",-0.00000,-17.07,240,"43-13","Alloy 617","Plate",314626
"Cycle 2","CapPass",6.31,"Qualified",-0.00003,-23.80,241,"43-13","Alloy 617","Plate",314626
"Cycle 2","CapPass",6.33,"Qualified",-0.00006,-29.51,242,"43-13","Alloy 617","Plate",314626
"Cycle 2","CapPass",6.34,"Qualified",-0.00008,-34.06,243,"43-13","Alloy 617","Plate",314626
"Cycle 2","CapPass",6.36,"Qualified",-0.00011,-37.96,244,"43-13","Alloy 617","Plate",314626
"Cycle 2","CapPass",6.37,"Qualified",-0.00013,-42.93,245,"43-13","Alloy 617","Plate",314626
"Cycle 2","CapPass",6.38,"Qualified",-0.00016,-47.24,246,"43-13","Alloy 617","Plate",314626
"Cycle 2","CapPass",6.39,"Qualified",-0.00019,-50.63,247,"43-13","Alloy 617","Plate",314626
"Cycle 2","CapPass",6.40,"Qualified",-0.00021,-53.46,248,"43-13","Alloy 617","Plate",314626
"Cycle 2","CapPass",6.42,"Qualified",-0.00024,-55.95,249,"43-13","Alloy 617","Plate",314626
"Cycle 2","CapPass",6.43,"Qualified",-0.00026,-58.04,250,"43-13","Alloy 617","Plate",314626
"Cycle 2","CapPass",6.46,"Qualified",-0.00029,-59.62,251,"43-13","Alloy 617","Plate",314626
"Cycle 2","CapPass",6.55,"Qualified",-0.00031,-66.84,252,"43-13","Alloy 617","Plate",314626
"Cycle 2","CapPass",6.57,"Qualified",-0.00034,-71.92,253,"43-13","Alloy 617","Plate",314626
"Cycle 2","CapPass",6.59,"Qualified",-0.00036,-76.32,254,"43-13","Alloy 617","Plate",314626
"Cycle 2","CapPass",6.62,"Qualified",-0.00039,-80.14,255,"43-13","Alloy 617","Plate",314626
"Cycle 2","CapPass",6.64,"Qualified",-0.00042,-83.54,256,"43-13","Alloy 617","Plate",314626
"Cycle 2","CapPass",6.66,"Qualified",-0.00044,-86.70,257,"43-13","Alloy 617","Plate",314626
"Cycle 2","CapPass",6.69,"Qualified",-0.00047,-90.64,258,"43-13","Alloy 617","Plate",314626
"Cycle 2","CapPass",6.72,"Qualified",-0.00049,-94.93,259,"43-13","Alloy 617","Plate",314626
"Cycle 2","CapPass",6.76,"Qualified",-0.00052,-99.43,260,"43-13","Alloy 617","Plate",314626
"Cycle 2","CapPass",6.78,"Qualified",-0.00054,-103.8,261,"43-13","Alloy 617","Plate",314626
"Cycle 2","CapPass",6.81,"Qualified",-0.00057,-107.8,262,"43-13","Alloy 617","Plate",314626
"Cycle 2","CapPass",6.83,"Qualified",-0.00059,-111.4,263,"43-13","Alloy 617","Plate",314626
"Cycle 2","CapPass",6.85,"Qualified",-0.00062,-115.0,264,"43-13","Alloy 617","Plate",314626
"Cycle 2","CapPass",6.87,"Qualified",-0.00065,-118.6,265,"43-13","Alloy 617","Plate",314626
"Cycle 2","CapPass",6.89,"Qualified",-0.00067,-121.9,266,"43-13","Alloy 617","Plate",314626
"Cycle 2","CapPass",6.91,"Qualified",-0.00070,-125.0,267,"43-13","Alloy 617","Plate",314626
"Cycle 2","CapPass",6.93,"Qualified",-0.00072,-127.7,268,"43-13","Alloy 617","Plate",314626
"Cycle 2","CapPass",6.95,"Qualified",-0.00075,-129.9,269,"43-13","Alloy 617","Plate",314626
"Cycle 2","CapPass",6.97,"Qualified",-0.00077,-132.4,270,"43-13","Alloy 617","Plate",314626
"Cycle 2","CapPass",7.00,"Qualified",-0.00080,-135.7,271,"43-13","Alloy 617","Plate",314626
"Cycle 2","CapPass",7.03,"Qualified",-0.00083,-139.4,272,"43-13","Alloy 617","Plate",314626
"Cycle 2","CapPass",7.05,"Qualified",-0.00085,-142.5,273,"43-13","Alloy 617","Plate",314626
"Cycle 2","CapPass",7.07,"Qualified",-0.00088,-145.1,274,"43-13","Alloy 617","Plate",314626
"Cycle 2","CapPass",7.09,"Qualified",-0.00090,-147.3,275,"43-13","Alloy 617","Plate",314626
"Cycle 2","CapPass",7.10,"Qualified",-0.00093,-149.4,276,"43-13","Alloy 617","Plate",314626
"Cycle 2","CapPass",7.12,"Qualified",-0.00095,-151.0,277,"43-13","Alloy 617","Plate",314626
"Cycle 2","CapPass",7.15,"Qualified",-0.00098,-152.6,278,"43-13","Alloy 617","Plate",314626
"Cycle 2","CapPass",7.19,"Qualified",-0.00100,-155.2,279,"43-13","Alloy 617","Plate",314626
"Cycle 2","CapPass",7.23,"Qualified",-0.00103,-159.9,280,"43-13","Alloy 617","Plate",314626
"Cycle 2","CapPass",7.26,"Qualified",-0.00106,-161.9,281,"43-13","Alloy 617","Plate",314626
"Cycle 2","CapPass",7.28,"Qualified",-0.00108,-161.8,282,"43-13","Alloy 617","Plate",314626
"Cycle 2","CapPass",7.30,"Qualified",-0.00111,-159.4,283,"43-13","Alloy 617","Plate",314626
"Cycle 2","CapPass",7.33,"Qualified",-0.00108,-146.9,284,"43-13","Alloy 617","Plate",314626
"Cycle 2","CapPass",7.34,"Qualified",-0.00106,-142.0,285,"43-13","Alloy 617","Plate",314626
"Cycle 2","CapPass",7.35,"Qualified",-0.00103,-137.7,286,"43-13","Alloy 617","Plate",314626
"Cycle 2","CapPass",7.36,"Qualified",-0.00100,-134.0,287,"43-13","Alloy 617","Plate",314626
"Cycle 2","CapPass",7.37,"Qualified",-0.00098,-130.7,288,"43-13","Alloy 617","Plate",314626
"Cycle 2","CapPass",7.38,"Qualified",-0.00095,-127.8,289,"43-13","Alloy 617","Plate",314626
"Cycle 2","CapPass",7.39,"Qualified",-0.00093,-125.2,290,"43-13","Alloy 617","Plate",314626
"Cycle 2","CapPass",7.40,"Qualified",-0.00090,-122.8,291,"43-13","Alloy 617","Plate",314626
"Cycle 2","CapPass",7.42,"Qualified",-0.00087,-121.0,292,"43-13","Alloy 617","Plate",314626
"Cycle 2","CapPass",7.44,"Qualified",-0.00085,-120.2,293,"43-13","Alloy 617","Plate",314626
"Cycle 2","CapPass",7.55,"Qualified",-0.00082,-112.9,294,"43-13","Alloy 617","Plate",314626
"Cycle 2","CapPass",7.57,"Qualified",-0.00080,-108.3,295,"43-13","Alloy 617","Plate",314626
"Cycle 2","CapPass",7.58,"Qualified",-0.00077,-104.4,296,"43-13","Alloy 617","Plate",314626
"Cycle 2","CapPass",7.60,"Qualified",-0.00075,-100.9,297,"43-13","Alloy 617","Plate",314626
"Cycle 2","CapPass",7.62,"Qualified",-0.00072,-97.58,298,"43-13","Alloy 617","Plate",314626
"Cycle 2","CapPass",7.64,"Qualified",-0.00070,-94.54,299,"43-13","Alloy 617","Plate",314626
"Cycle 2","CapPass",7.67,"Qualified",-0.00067,-91.42,300,"43-13","Alloy 617","Plate",314626
"Cycle 2","CapPass",7.70,"Qualified",-0.00065,-87.74,301,"43-13","Alloy 617","Plate",314626
"Cycle 2","CapPass",7.73,"Qualified",-0.00062,-83.65,302,"43-13","Alloy 617","Plate",314626
"Cycle 2","CapPass",7.76,"Qualified",-0.00059,-79.57,303,"43-13","Alloy 617","Plate",314626
"Cycle 2","CapPass",7.79,"Qualified",-0.00057,-75.71,304,"43-13","Alloy 617","Plate",314626
"Cycle 2","CapPass",7.81,"Qualified",-0.00054,-71.72,305,"43-13","Alloy 617","Plate",314626
"Cycle 2","CapPass",7.84,"Qualified",-0.00052,-67.81,306,"43-13","Alloy 617","Plate",314626
"Cycle 2","CapPass",7.87,"Qualified",-0.00049,-63.72,307,"43-13","Alloy 617","Plate",314626
"Cycle 2","CapPass",7.90,"Qualified",-0.00047,-59.83,308,"43-13","Alloy 617","Plate",314626
"Cycle 2","CapPass",7.92,"Qualified",-0.00044,-55.81,309,"43-13","Alloy 617","Plate",314626
"Cycle 2","CapPass",7.95,"Qualified",-0.00041,-51.80,310,"43-13","Alloy 617","Plate",314626
"Cycle 2","CapPass",7.97,"Qualified",-0.00039,-48.02,311,"43-13","Alloy 617","Plate",314626
"Cycle 2","CapPass",8.00,"Qualified",-0.00036,-44.23,312,"43-13","Alloy 617","Plate",314626
"Cycle 2","CapPass",8.03,"Qualified",-0.00034,-40.45,313,"43-13","Alloy 617","Plate",314626
"Cycle 2","CapPass",8.05,"Qualified",-0.00031,-36.67,314,"43-13","Alloy 617","Plate",314626
"Cycle 2","CapPass",8.08,"Qualified",-0.00029,-32.69,315,"43-13","Alloy 617","Plate",314626
"Cycle 2","CapPass",8.11,"Qualified",-0.00026,-28.64,316,"43-13","Alloy 617","Plate",314626
"Cycle 2","CapPass",8.13,"Qualified",-0.00024,-24.81,317,"43-13","Alloy 617","Plate",314626
"Cycle 2","CapPass",8.16,"Qualified",-0.00021,-20.84,318,"43-13","Alloy 617","Plate",314626
"Cycle 2","CapPass",8.19,"Qualified",-0.00019,-16.40,319,"43-13","Alloy 617","Plate",314626
"Cycle 2","CapPass",8.21,"Qualified",-0.00016,-12.35,320,"43-13","Alloy 617","Plate",314626
"Cycle 2","CapPass",8.24,"Qualified",-0.00013,-8.64,321,"43-13","Alloy 617","Plate",314626
"Cycle 2","CapPass",8.26,"Qualified",-0.00011,-4.84,322,"43-13","Alloy 617","Plate",314626
"Cycle 2","CapPass",8.29,"Qualified",-0.00008,-1.03,323,"43-13","Alloy 617","Plate",314626
"Cycle 2","CapPass",8.32,"Qualified",-0.00006,2.79,324,"43-13","Alloy 617","Plate",314626
"Cycle 5","CapPass",18.43,"Qualified",-0.00004,79.67,819,"43-13","Alloy 617","Plate",314626
"Cycle 5","CapPass",18.45,"Qualified",-0.00002,85.10,820,"43-13","Alloy 617","Plate",314626
"Cycle 5","CapPass",18.47,"Qualified",0.00001,89.28,821,"43-13","Alloy 617","Plate",314626
"Cycle 5","CapPass",18.49,"Qualified",0.00003,92.92,822,"43-13","Alloy 617","Plate",314626
"Cycle 5","CapPass",18.51,"Qualified",0.00006,96.11,823,"43-13","Alloy 617","Plate",314626
"Cycle 5","CapPass",18.53,"Qualified",0.00008,98.93,824,"43-13","Alloy 617","Plate",314626
"Cycle 5","CapPass",18.55,"Qualified",0.00011,102.15,825,"43-13","Alloy 617","Plate",314626
"Cycle 5","CapPass",18.59,"Qualified",0.00014,105.73,826,"43-13","Alloy 617","Plate",314626
"Cycle 5","CapPass",18.62,"Qualified",0.00016,109.79,827,"43-13","Alloy 617","Plate",314626
"Cycle 5","CapPass",18.65,"Qualified",0.00019,114.05,828,"43-13","Alloy 617","Plate",314626
"Cycle 5","CapPass",18.68,"Qualified",0.00021,117.90,829,"43-13","Alloy 617","Plate",314626
"Cycle 5","CapPass",18.70,"Qualified",0.00024,121.25,830,"43-13","Alloy 617","Plate",314626
"Cycle 5","CapPass",18.73,"Qualified",0.00026,124.32,831,"43-13","Alloy 617","Plate",314626
"Cycle 5","CapPass",18.75,"Qualified",0.00029,126.81,832,"43-13","Alloy 617","Plate",314626
"Cycle 5","CapPass",18.77,"Qualified",0.00031,128.70,833,"43-13","Alloy 617","Plate",314626
"Cycle 5","CapPass",18.79,"Qualified",0.00034,130.33,834,"43-13","Alloy 617","Plate",314626
"Cycle 5","CapPass",18.82,"Qualified",0.00036,132.07,835,"43-13","Alloy 617","Plate",314626
"Cycle 5","CapPass",18.85,"Qualified",0.00039,134.21,836,"43-13","Alloy 617","Plate",314626
"Cycle 5","CapPass",18.88,"Qualified",0.00042,136.42,837,"43-13","Alloy 617","Plate",314626
"Cycle 5","CapPass",18.90,"Qualified",0.00044,138.38,838,"43-13","Alloy 617","Plate",314626
"Cycle 5","CapPass",18.92,"Qualified",0.00047,139.94,839,"43-13","Alloy 617","Plate",314626
"Cycle 5","CapPass",18.94,"Qualified",0.00049,141.01,840,"43-13","Alloy 617","Plate",314626
"Cycle 5","CapPass",18.95,"Qualified",0.00052,141.73,841,"43-13","Alloy 617","Plate",314626
"Cycle 5","CapPass",18.96,"Qualified",0.00054,142.31,842,"43-13","Alloy 617","Plate",314626
"Cycle 5","CapPass",18.98,"Qualified",0.00057,142.68,843,"43-13","Alloy 617","Plate",314626
"Cycle 5","CapPass",19.00,"Qualified",0.00059,142.47,844,"43-13","Alloy 617","Plate",314626
"Cycle 5","CapPass",19.09,"Qualified",0.00062,146.37,845,"43-13","Alloy 617","Plate",314626
"Cycle 5","CapPass",19.11,"Qualified",0.00065,150.50,846,"43-13","Alloy 617","Plate",314626
"Cycle 5","CapPass",19.13,"Qualified",0.00067,151.66,847,"43-13","Alloy 617","Plate",314626
"Cycle 5","CapPass",19.14,"Qualified",0.00070,152.49,848,"43-13","Alloy 617","Plate",314626
"Cycle 5","CapPass",19.14,"Qualified",0.00073,153.29,849,"43-13","Alloy 617","Plate",314626
"Cycle 5","CapPass",19.15,"Qualified",0.00075,153.97,850,"43-13","Alloy 617","Plate",314626
"Cycle 5","CapPass",19.15,"Qualified",0.00078,154.56,851,"43-13","Alloy 617","Plate",314626
"Cycle 5","CapPass",19.15,"Qualified",0.00081,155.04,852,"43-13","Alloy 617","Plate",314626
"Cycle 5","CapPass",19.16,"Qualified",0.00084,155.38,853,"43-13","Alloy 617","Plate",314626
"Cycle 5","CapPass",19.16,"Qualified",0.00087,155.55,854,"43-13","Alloy 617","Plate",314626
"Cycle 5","CapPass",19.17,"Qualified",0.00089,155.45,855,"43-13","Alloy 617","Plate",314626
"Cycle 5","CapPass",19.17,"Qualified",0.00092,154.80,856,"43-13","Alloy 617","Plate",314626
"Cycle 5","CapPass",19.19,"Qualified",0.00094,151.84,857,"43-13","Alloy 617","Plate",314626
"Cycle 5","CapPass",19.21,"Qualified",0.00092,138.76,858,"43-13","Alloy 617","Plate",314626
"Cycle 5","CapPass",19.22,"Qualified",0.00089,134.18,859,"43-13","Alloy 617","Plate",314626
"Cycle 5","CapPass",19.23,"Qualified",0.00086,130.54,860,"43-13","Alloy 617","Plate",314626
"Cycle 5","CapPass",19.24,"Qualified",0.00084,128.03,861,"43-13","Alloy 617","Plate",314626
"Cycle 5","CapPass",19.25,"Qualified",0.00081,126.03,862,"43-13","Alloy 617","Plate",314626
"Cycle 5","CapPass",19.26,"Qualified",0.00079,125.06,863,"43-13","Alloy 617","Plate",314626
"Cycle 5","CapPass",19.28,"Qualified",0.00076,127.11,864,"43-13","Alloy 617","Plate",314626
"Cycle 5","CapPass",19.31,"Qualified",0.00079,138.97,865,"43-13","Alloy 617","Plate",314626
"Cycle 5","CapPass",19.32,"Qualified",0.00081,144.34,866,"43-13","Alloy 617","Plate",314626
"Cycle 5","CapPass",19.33,"Qualified",0.00084,148.65,867,"43-13","Alloy 617","Plate",314626
"Cycle 5","CapPass",19.34,"Qualified",0.00086,152.31,868,"43-13","Alloy 617","Plate",314626
"Cycle 5","CapPass",19.34,"Qualified",0.00089,155.71,869,"43-13","Alloy 617","Plate",314626
"Cycle 5","CapPass",19.35,"Qualified",0.00092,158.60,870,"43-13","Alloy 617","Plate",314626
"Cycle 5","CapPass",19.36,"Qualified",0.00094,161.06,871,"43-13","Alloy 617","Plate",314626
"Cycle 5","CapPass",19.37,"Qualified",0.00097,163.17,872,"43-13","Alloy 617","Plate",314626
"Cycle 5","CapPass",19.38,"Qualified",0.00099,164.60,873,"43-13","Alloy 617","Plate",314626
"Cycle 5","CapPass",19.39,"Qualified",0.00102,164.78,874,"43-13","Alloy 617","Plate",314626
"Cycle 5","CapPass",19.40,"Qualified",0.00105,163.98,875,"43-13","Alloy 617","Plate",314626
"Cycle 5","CapPass",19.41,"Qualified",0.00108,163.46,876,"43-13","Alloy 617","Plate",314626
"Cycle 5","CapPass",19.41,"Qualified",0.00110,163.08,877,"43-13","Alloy 617","Plate",314626
"Cycle 5","CapPass",19.42,"Qualified",0.00113,162.56,878,"43-13","Alloy 617","Plate",314626
"Cycle 5","CapPass",19.42,"Qualified",0.00116,161.82,879,"43-13","Alloy 617","Plate",314626
"Cycle 5","CapPass",19.43,"Qualified",0.00119,160.10,880,"43-13","Alloy 617","Plate",314626
"Cycle 5","CapPass",19.47,"Qualified",0.00116,143.29,881,"43-13","Alloy 617","Plate",314626
"Cycle 5","CapPass",19.48,"Qualified",0.00113,139.40,882,"43-13","Alloy 617","Plate",314626
"Cycle 5","CapPass",19.49,"Qualified",0.00111,136.11,883,"43-13","Alloy 617","Plate",314626
"Cycle 5","CapPass",19.50,"Qualified",0.00108,133.72,884,"43-13","Alloy 617","Plate",314626
"Cycle 5","CapPass",19.51,"Qualified",0.00105,132.17,885,"43-13","Alloy 617","Plate",314626
"Cycle 5","CapPass",19.52,"Qualified",0.00103,132.20,886,"43-13","Alloy 617","Plate",314626
"Cycle 5","CapPass",19.57,"Qualified",0.00105,148.25,887,"43-13","Alloy 617","Plate",314626
"Cycle 5","CapPass",19.58,"Qualified",0.00108,153.05,888,"43-13","Alloy 617","Plate",314626
"Cycle 5","CapPass",19.58,"Qualified",0.00111,157.28,889,"43-13","Alloy 617","Plate",314626
"Cycle 5","CapPass",19.59,"Qualified",0.00113,160.78,890,"43-13","Alloy 617","Plate",314626
"Cycle 5","CapPass",19.60,"Qualified",0.00116,163.83,891,"43-13","Alloy 617","Plate",314626
"Cycle 5","CapPass",19.61,"Qualified",0.00118,166.59,892,"43-13","Alloy 617","Plate",314626
"Cycle 5","CapPass",19.62,"Qualified",0.00121,169.03,893,"43-13","Alloy 617","Plate",314626
"Cycle 5","CapPass",19.63,"Qualified",0.00123,171.02,894,"43-13","Alloy 617","Plate",314626
"Cycle 5","CapPass",19.64,"Qualified",0.00126,171.32,895,"43-13","Alloy 617","Plate",314626
"Cycle 5","CapPass",19.65,"Qualified",0.00129,170.43,896,"43-13","Alloy 617","Plate",314626
"Cycle 5","CapPass",19.65,"Qualified",0.00131,170.42,897,"43-13","Alloy 617","Plate",314626
"Cycle 5","CapPass",19.66,"Qualified",0.00134,170.39,898,"43-13","Alloy 617","Plate",314626
"Cycle 5","CapPass",19.66,"Qualified",0.00138,170.30,899,"43-13","Alloy 617","Plate",314626
"Cycle 5","CapPass",19.66,"Qualified",0.00141,170.06,900,"43-13","Alloy 617","Plate",314626
"Cycle 5","CapPass",19.67,"Qualified",0.00144,169.71,901,"43-13","Alloy 617","Plate",314626
"Cycle 5","CapPass",19.67,"Qualified",0.00147,169.01,902,"43-13","Alloy 617","Plate",314626
"Cycle 5","CapPass",19.68,"Qualified",0.00149,167.49,903,"43-13","Alloy 617","Plate",314626
"Cycle 5","CapPass",19.71,"Qualified",0.00147,146.12,904,"43-13","Alloy 617","Plate",314626
"Cycle 5","CapPass",19.72,"Qualified",0.00144,141.52,905,"43-13","Alloy 617","Plate",314626
"Cycle 5","CapPass",19.73,"Qualified",0.00141,137.91,906,"43-13","Alloy 617","Plate",314626
"Cycle 5","CapPass",19.73,"Qualified",0.00139,134.68,907,"43-13","Alloy 617","Plate",314626
"Cycle 5","CapPass",19.74,"Qualified",0.00136,131.78,908,"43-13","Alloy 617","Plate",314626
"Cycle 5","CapPass",19.74,"Qualified",0.00133,129.53,909,"43-13","Alloy 617","Plate",314626
"Cycle 5","CapPass",19.75,"Qualified",0.00131,127.60,910,"43-13","Alloy 617","Plate",314626
"Cycle 5","CapPass",19.76,"Qualified",0.00128,126.44,911,"43-13","Alloy 617","Plate",314626
"Cycle 5","CapPass",19.77,"Qualified",0.00125,126.57,912,"43-13","Alloy 617","Plate",314626
"Cycle 5","CapPass",19.82,"Qualified",0.00128,142.39,913,"43-13","Alloy 617","Plate",314626
"Cycle 5","CapPass",19.83,"Qualified",0.00130,145.55,914,"43-13","Alloy 617","Plate",314626
"Cycle 5","CapPass",19.84,"Qualified",0.00133,147.91,915,"43-13","Alloy 617","Plate",314626
"Cycle 5","CapPass",19.85,"Qualified",0.00136,149.35,916,"43-13","Alloy 617","Plate",314626
"Cycle 5","CapPass",19.86,"Qualified",0.00138,149.21,917,"43-13","Alloy 617","Plate",314626
"Cycle 5","CapPass",19.87,"Qualified",0.00139,147.78,918,"43-13","Alloy 617","Plate",314626
"Cycle 5","CapPass",19.91,"Qualified",0.00135,134.03,919,"43-13","Alloy 617","Plate",314626
"Cycle 5","CapPass",19.92,"Qualified",0.00133,129.11,920,"43-13","Alloy 617","Plate",314626
"Cycle 5","CapPass",19.93,"Qualified",0.00130,124.90,921,"43-13","Alloy 617","Plate",314626
"Cycle 5","CapPass",19.94,"Qualified",0.00127,121.30,922,"43-13","Alloy 617","Plate",314626
"Cycle 5","CapPass",19.95,"Qualified",0.00125,118.13,923,"43-13","Alloy 617","Plate",314626
"Cycle 5","CapPass",19.96,"Qualified",0.00122,115.03,924,"43-13","Alloy 617","Plate",314626
"Cycle 5","CapPass",19.97,"Qualified",0.00119,112.41,925,"43-13","Alloy 617","Plate",314626
"Cycle 5","CapPass",19.98,"Qualified",0.00117,110.25,926,"43-13","Alloy 617","Plate",314626
"Cycle 5","CapPass",20.00,"Qualified",0.00114,108.49,927,"43-13","Alloy 617","Plate",314626
"Cycle 5","CapPass",20.09,"Qualified",0.00112,105.30,928,"43-13","Alloy 617","Plate",314626
"Cycle 5","CapPass",20.12,"Qualified",0.00109,99.03,929,"43-13","Alloy 617","Plate",314626
"Cycle 5","CapPass",20.15,"Qualified",0.00107,94.27,930,"43-13","Alloy 617","Plate",314626
"Cycle 5","CapPass",20.16,"Qualified",0.00104,90.31,931,"43-13","Alloy 617","Plate",314626
