Repository: js-molina/fatigue-A617

File: data/850C/Strain rate 0.001/0.30% strain/HTM_A20_Cycles_4318.csv (part 1 of 8)
"Cycle Label","Data State","Elapsed Time Sec","Qual State","Strain","Stress Mpa","Count","Sample","Alloy","Material_Form","Heat"
"Cycle 1","CapPass",0.00,"Trend",0.00003,11.57,1,"43-18","Alloy 617","Plate",314626
"Cycle 1","CapPass",0.02,"Trend",0.00005,14.90,2,"43-18","Alloy 617","Plate",314626
"Cycle 1","CapPass",0.04,"Trend",0.00008,17.67,3,"43-18","Alloy 617","Plate",314626
"Cycle 1","CapPass",0.08,"Trend",0.00010,20.25,4,"43-18","Alloy 617","Plate",314626
"Cycle 1","CapPass",0.12,"Trend",0.00013,23.34,5,"43-18","Alloy 617","Plate",314626
"Cycle 1","CapPass",0.16,"Trend",0.00015,27.06,6,"43-18","Alloy 617","Plate",314626
"Cycle 1","CapPass",0.19,"Trend",0.00018,31.01,7,"43-18","Alloy 617","Plate",314626
"Cycle 1","CapPass",0.22,"Trend",0.00020,35.63,8,"43-18","Alloy 617","Plate",314626
"Cycle 1","CapPass",0.24,"Trend",0.00023,41.53,9,"43-18","Alloy 617","Plate",314626
"Cycle 1","CapPass",0.25,"Trend",0.00026,46.05,10,"43-18","Alloy 617","Plate",314626
"Cycle 1","CapPass",0.27,"Trend",0.00028,49.63,11,"43-18","Alloy 617","Plate",314626
"Cycle 1","CapPass",0.28,"Trend",0.00031,52.66,12,"43-18","Alloy 617","Plate",314626
"Cycle 1","CapPass",0.29,"Trend",0.00033,55.30,13,"43-18","Alloy 617","Plate",314626
"Cycle 1","CapPass",0.30,"Trend",0.00036,57.53,14,"43-18","Alloy 617","Plate",314626
"Cycle 1","CapPass",0.32,"Trend",0.00039,59.40,15,"43-18","Alloy 617","Plate",314626
"Cycle 1","CapPass",0.36,"Trend",0.00041,61.02,16,"43-18","Alloy 617","Plate",314626
"Cycle 1","CapPass",0.42,"Trend",0.00044,65.48,17,"43-18","Alloy 617","Plate",314626
"Cycle 1","CapPass",0.46,"Trend",0.00046,70.37,18,"43-18","Alloy 617","Plate",314626
"Cycle 1","CapPass",0.48,"Trend",0.00049,74.65,19,"43-18","Alloy 617","Plate",314626
"Cycle 1","CapPass",0.51,"Trend",0.00051,78.55,20,"43-18","Alloy 617","Plate",314626
"Cycle 1","CapPass",0.53,"Trend",0.00054,82.07,21,"43-18","Alloy 617","Plate",314626
"Cycle 1","CapPass",0.55,"Trend",0.00056,85.19,22,"43-18","Alloy 617","Plate",314626
"Cycle 1","CapPass",0.58,"Trend",0.00059,88.28,23,"43-18","Alloy 617","Plate",314626
"Cycle 1","CapPass",0.61,"Trend",0.00062,91.61,24,"43-18","Alloy 617","Plate",314626
"Cycle 1","CapPass",0.64,"Trend",0.00064,95.23,25,"43-18","Alloy 617","Plate",314626
"Cycle 1","CapPass",0.67,"Trend",0.00067,99.53,26,"43-18","Alloy 617","Plate",314626
"Cycle 1","CapPass",0.70,"Trend",0.00069,103.75,27,"43-18","Alloy 617","Plate",314626
"Cycle 1","CapPass",0.73,"Trend",0.00072,107.51,28,"43-18","Alloy 617","Plate",314626
"Cycle 1","CapPass",0.75,"Trend",0.00074,111.14,29,"43-18","Alloy 617","Plate",314626
"Cycle 1","CapPass",0.78,"Trend",0.00077,114.88,30,"43-18","Alloy 617","Plate",314626
"Cycle 1","CapPass",0.80,"Trend",0.00079,118.23,31,"43-18","Alloy 617","Plate",314626
"Cycle 1","CapPass",0.83,"Trend",0.00082,121.61,32,"43-18","Alloy 617","Plate",314626
"Cycle 1","CapPass",0.86,"Trend",0.00084,125.08,33,"43-18","Alloy 617","Plate",314626
"Cycle 1","CapPass",0.88,"Trend",0.00087,128.62,34,"43-18","Alloy 617","Plate",314626
"Cycle 1","CapPass",0.91,"Trend",0.00089,132.84,35,"43-18","Alloy 617","Plate",314626
"Cycle 1","CapPass",0.94,"Trend",0.00092,136.26,36,"43-18","Alloy 617","Plate",314626
"Cycle 1","CapPass",1.04,"Trend",0.00089,123.94,37,"43-18","Alloy 617","Plate",314626
"Cycle 1","CapPass",1.05,"Trend",0.00087,119.79,38,"43-18","Alloy 617","Plate",314626
"Cycle 1","CapPass",1.07,"Trend",0.00084,116.55,39,"43-18","Alloy 617","Plate",314626
"Cycle 1","CapPass",1.08,"Trend",0.00082,113.64,40,"43-18","Alloy 617","Plate",314626
"Cycle 1","CapPass",1.10,"Trend",0.00079,110.90,41,"43-18","Alloy 617","Plate",314626
"Cycle 1","CapPass",1.13,"Trend",0.00077,108.43,42,"43-18","Alloy 617","Plate",314626
"Cycle 1","CapPass",1.18,"Trend",0.00074,104.27,43,"43-18","Alloy 617","Plate",314626
"Cycle 1","CapPass",1.22,"Trend",0.00071,98.68,44,"43-18","Alloy 617","Plate",314626
"Cycle 1","CapPass",1.25,"Trend",0.00069,94.03,45,"43-18","Alloy 617","Plate",314626
"Cycle 1","CapPass",1.27,"Trend",0.00066,89.86,46,"43-18","Alloy 617","Plate",314626
"Cycle 1","CapPass",1.30,"Trend",0.00064,85.99,47,"43-18","Alloy 617","Plate",314626
"Cycle 1","CapPass",1.32,"Trend",0.00061,82.46,48,"43-18","Alloy 617","Plate",314626
"Cycle 1","CapPass",1.34,"Trend",0.00059,78.72,49,"43-18","Alloy 617","Plate",314626
"Cycle 1","CapPass",1.37,"Trend",0.00056,74.91,50,"43-18","Alloy 617","Plate",314626
"Cycle 1","CapPass",1.40,"Trend",0.00054,71.04,51,"43-18","Alloy 617","Plate",314626
"Cycle 1","CapPass",1.43,"Trend",0.00051,66.69,52,"43-18","Alloy 617","Plate",314626
"Cycle 1","CapPass",1.46,"Trend",0.00049,62.61,53,"43-18","Alloy 617","Plate",314626
"Cycle 1","CapPass",1.48,"Trend",0.00046,58.54,54,"43-18","Alloy 617","Plate",314626
"Cycle 1","CapPass",1.51,"Trend",0.00044,54.68,55,"43-18","Alloy 617","Plate",314626
"Cycle 1","CapPass",1.53,"Trend",0.00041,51.04,56,"43-18","Alloy 617","Plate",314626
"Cycle 1","CapPass",1.56,"Trend",0.00038,47.47,57,"43-18","Alloy 617","Plate",314626
"Cycle 1","CapPass",1.58,"Trend",0.00036,43.91,58,"43-18","Alloy 617","Plate",314626
"Cycle 1","CapPass",1.61,"Trend",0.00033,40.18,59,"43-18","Alloy 617","Plate",314626
"Cycle 1","CapPass",1.64,"Trend",0.00031,36.21,60,"43-18","Alloy 617","Plate",314626
"Cycle 1","CapPass",1.67,"Trend",0.00028,32.19,61,"43-18","Alloy 617","Plate",314626
"Cycle 1","CapPass",1.70,"Trend",0.00026,28.11,62,"43-18","Alloy 617","Plate",314626
"Cycle 1","CapPass",1.72,"Trend",0.00023,24.07,63,"43-18","Alloy 617","Plate",314626
"Cycle 1","CapPass",1.75,"Trend",0.00021,20.41,64,"43-18","Alloy 617","Plate",314626
"Cycle 1","CapPass",1.77,"Trend",0.00018,16.61,65,"43-18","Alloy 617","Plate",314626
"Cycle 1","CapPass",1.80,"Trend",0.00016,12.89,66,"43-18","Alloy 617","Plate",314626
"Cycle 1","CapPass",1.83,"Trend",0.00013,9.35,67,"43-18","Alloy 617","Plate",314626
"Cycle 1","CapPass",1.85,"Trend",0.00011,5.55,68,"43-18","Alloy 617","Plate",314626
"Cycle 1","CapPass",1.88,"Trend",0.00008,2.00,69,"43-18","Alloy 617","Plate",314626
"Cycle 1","CapPass",1.91,"Trend",0.00006,-1.39,70,"43-18","Alloy 617","Plate",314626
"Cycle 1","CapPass",1.93,"Trend",0.00003,-5.13,71,"43-18","Alloy 617","Plate",314626
"Cycle 1","CapPass",1.96,"Trend",0.00000,-8.82,72,"43-18","Alloy 617","Plate",314626
"Cycle 1","CapPass",1.99,"Trend",-0.00002,-12.27,73,"43-18","Alloy 617","Plate",314626
"Cycle 1","CapPass",2.02,"Trend",-0.00005,-14.83,74,"43-18","Alloy 617","Plate",314626
"Cycle 1","CapPass",2.12,"Trend",-0.00007,-17.35,75,"43-18","Alloy 617","Plate",314626
"Cycle 1","CapPass",2.15,"Trend",-0.00010,-22.23,76,"43-18","Alloy 617","Plate",314626
"Cycle 1","CapPass",2.17,"Trend",-0.00012,-27.14,77,"43-18","Alloy 617","Plate",314626
"Cycle 1","CapPass",2.19,"Trend",-0.00015,-32.01,78,"43-18","Alloy 617","Plate",314626
"Cycle 1","CapPass",2.20,"Trend",-0.00017,-36.09,79,"43-18","Alloy 617","Plate",314626
"Cycle 1","CapPass",2.22,"Trend",-0.00020,-41.22,80,"43-18","Alloy 617","Plate",314626
"Cycle 1","CapPass",2.23,"Trend",-0.00023,-45.56,81,"43-18","Alloy 617","Plate",314626
"Cycle 1","CapPass",2.24,"Trend",-0.00025,-48.94,82,"43-18","Alloy 617","Plate",314626
"Cycle 1","CapPass",2.25,"Trend",-0.00028,-51.81,83,"43-18","Alloy 617","Plate",314626
"Cycle 1","CapPass",2.27,"Trend",-0.00031,-54.26,84,"43-18","Alloy 617","Plate",314626
"Cycle 1","CapPass",2.28,"Trend",-0.00033,-56.23,85,"43-18","Alloy 617","Plate",314626
"Cycle 1","CapPass",2.31,"Trend",-0.00036,-57.62,86,"43-18","Alloy 617","Plate",314626
"Cycle 1","CapPass",2.40,"Trend",-0.00038,-64.10,87,"43-18","Alloy 617","Plate",314626
"Cycle 1","CapPass",2.43,"Trend",-0.00041,-69.73,88,"43-18","Alloy 617","Plate",314626
"Cycle 1","CapPass",2.45,"Trend",-0.00043,-74.18,89,"43-18","Alloy 617","Plate",314626
"Cycle 1","CapPass",2.47,"Trend",-0.00046,-77.91,90,"43-18","Alloy 617","Plate",314626
"Cycle 1","CapPass",2.48,"Trend",-0.00048,-81.09,91,"43-18","Alloy 617","Plate",314626
"Cycle 1","CapPass",2.51,"Trend",-0.00051,-84.15,92,"43-18","Alloy 617","Plate",314626
"Cycle 1","CapPass",2.53,"Trend",-0.00053,-87.25,93,"43-18","Alloy 617","Plate",314626
"Cycle 1","CapPass",2.56,"Trend",-0.00056,-90.49,94,"43-18","Alloy 617","Plate",314626
"Cycle 1","CapPass",2.60,"Trend",-0.00059,-94.34,95,"43-18","Alloy 617","Plate",314626
"Cycle 1","CapPass",2.63,"Trend",-0.00061,-98.36,96,"43-18","Alloy 617","Plate",314626
"Cycle 1","CapPass",2.66,"Trend",-0.00064,-102.0,97,"43-18","Alloy 617","Plate",314626
"Cycle 1","CapPass",2.68,"Trend",-0.00066,-105.4,98,"43-18","Alloy 617","Plate",314626
"Cycle 1","CapPass",2.70,"Trend",-0.00069,-108.8,99,"43-18","Alloy 617","Plate",314626
"Cycle 1","CapPass",2.73,"Trend",-0.00071,-112.3,100,"43-18","Alloy 617","Plate",314626
"Cycle 1","CapPass",2.75,"Trend",-0.00074,-116.5,101,"43-18","Alloy 617","Plate",314626
"Cycle 1","CapPass",2.78,"Trend",-0.00076,-121.0,102,"43-18","Alloy 617","Plate",314626
"Cycle 1","CapPass",2.80,"Trend",-0.00079,-125.3,103,"43-18","Alloy 617","Plate",314626
"Cycle 1","CapPass",2.82,"Trend",-0.00082,-129.3,104,"43-18","Alloy 617","Plate",314626
"Cycle 1","CapPass",2.84,"Trend",-0.00084,-133.2,105,"43-18","Alloy 617","Plate",314626
"Cycle 1","CapPass",2.86,"Trend",-0.00087,-136.8,106,"43-18","Alloy 617","Plate",314626
"Cycle 1","CapPass",2.88,"Trend",-0.00089,-140.4,107,"43-18","Alloy 617","Plate",314626
"Cycle 1","CapPass",2.91,"Trend",-0.00092,-144.0,108,"43-18","Alloy 617","Plate",314626
"Cycle 1","CapPass",2.93,"Trend",-0.00094,-147.5,109,"43-18","Alloy 617","Plate",314626
"Cycle 1","CapPass",2.96,"Trend",-0.00097,-148.5,110,"43-18","Alloy 617","Plate",314626
"Cycle 1","CapPass",3.01,"Trend",-0.00094,-138.2,111,"43-18","Alloy 617","Plate",314626
"Cycle 1","CapPass",3.03,"Trend",-0.00092,-133.6,112,"43-18","Alloy 617","Plate",314626
"Cycle 1","CapPass",3.04,"Trend",-0.00089,-129.7,113,"43-18","Alloy 617","Plate",314626
"Cycle 1","CapPass",3.06,"Trend",-0.00086,-126.5,114,"43-18","Alloy 617","Plate",314626
"Cycle 1","CapPass",3.07,"Trend",-0.00084,-123.7,115,"43-18","Alloy 617","Plate",314626
"Cycle 1","CapPass",3.09,"Trend",-0.00081,-121.0,116,"43-18","Alloy 617","Plate",314626
"Cycle 1","CapPass",3.11,"Trend",-0.00079,-118.8,117,"43-18","Alloy 617","Plate",314626
"Cycle 1","CapPass",3.15,"Trend",-0.00076,-116.1,118,"43-18","Alloy 617","Plate",314626
"Cycle 1","CapPass",3.20,"Trend",-0.00074,-111.4,119,"43-18","Alloy 617","Plate",314626
"Cycle 1","CapPass",3.23,"Trend",-0.00071,-106.4,120,"43-18","Alloy 617","Plate",314626
"Cycle 1","CapPass",3.26,"Trend",-0.00069,-102.1,121,"43-18","Alloy 617","Plate",314626
"Cycle 1","CapPass",3.28,"Trend",-0.00066,-98.23,122,"43-18","Alloy 617","Plate",314626
"Cycle 1","CapPass",3.30,"Trend",-0.00063,-94.60,123,"43-18","Alloy 617","Plate",314626
"Cycle 1","CapPass",3.32,"Trend",-0.00061,-91.10,124,"43-18","Alloy 617","Plate",314626
"Cycle 1","CapPass",3.35,"Trend",-0.00058,-87.77,125,"43-18","Alloy 617","Plate",314626
"Cycle 1","CapPass",3.37,"Trend",-0.00056,-84.45,126,"43-18","Alloy 617","Plate",314626
"Cycle 1","CapPass",3.40,"Trend",-0.00053,-80.86,127,"43-18","Alloy 617","Plate",314626
"Cycle 1","CapPass",3.44,"Trend",-0.00051,-76.54,128,"43-18","Alloy 617","Plate",314626
"Cycle 1","CapPass",3.47,"Trend",-0.00048,-72.00,129,"43-18","Alloy 617","Plate",314626
"Cycle 1","CapPass",3.49,"Trend",-0.00046,-67.90,130,"43-18","Alloy 617","Plate",314626
"Cycle 1","CapPass",3.52,"Trend",-0.00043,-63.92,131,"43-18","Alloy 617","Plate",314626
"Cycle 1","CapPass",3.54,"Trend",-0.00040,-60.28,132,"43-18","Alloy 617","Plate",314626
"Cycle 1","CapPass",3.57,"Trend",-0.00038,-56.70,133,"43-18","Alloy 617","Plate",314626
"Cycle 1","CapPass",3.59,"Trend",-0.00035,-52.93,134,"43-18","Alloy 617","Plate",314626
"Cycle 1","CapPass",3.62,"Trend",-0.00033,-49.03,135,"43-18","Alloy 617","Plate",314626
"Cycle 1","CapPass",3.65,"Trend",-0.00030,-45.31,136,"43-18","Alloy 617","Plate",314626
"Cycle 1","CapPass",3.67,"Trend",-0.00028,-41.40,137,"43-18","Alloy 617","Plate",314626
"Cycle 1","CapPass",3.70,"Trend",-0.00025,-37.36,138,"43-18","Alloy 617","Plate",314626
"Cycle 1","CapPass",3.73,"Trend",-0.00023,-32.97,139,"43-18","Alloy 617","Plate",314626
"Cycle 1","CapPass",3.76,"Trend",-0.00020,-28.44,140,"43-18","Alloy 617","Plate",314626
"Cycle 1","CapPass",3.79,"Trend",-0.00018,-24.21,141,"43-18","Alloy 617","Plate",314626
"Cycle 1","CapPass",3.81,"Trend",-0.00015,-20.24,142,"43-18","Alloy 617","Plate",314626
"Cycle 1","CapPass",3.84,"Trend",-0.00013,-16.31,143,"43-18","Alloy 617","Plate",314626
"Cycle 1","CapPass",3.86,"Trend",-0.00010,-12.51,144,"43-18","Alloy 617","Plate",314626
"Cycle 1","CapPass",3.89,"Trend",-0.00007,-8.81,145,"43-18","Alloy 617","Plate",314626
"Cycle 2","CapPass",3.91,"Trend",-0.00005,-5.02,146,"43-18","Alloy 617","Plate",314626
"Cycle 2","CapPass",3.94,"Trend",-0.00002,-1.02,147,"43-18","Alloy 617","Plate",314626
"Cycle 2","CapPass",3.97,"Trend",0.00000,2.62,148,"43-18","Alloy 617","Plate",314626
"Cycle 2","CapPass",4.00,"Trend",0.00003,6.65,149,"43-18","Alloy 617","Plate",314626
"Cycle 2","CapPass",4.03,"Trend",0.00005,10.97,150,"43-18","Alloy 617","Plate",314626
"Cycle 2","CapPass",4.06,"Trend",0.00008,15.07,151,"43-18","Alloy 617","Plate",314626
"Cycle 2","CapPass",4.09,"Trend",0.00010,19.30,152,"43-18","Alloy 617","Plate",314626
"Cycle 2","CapPass",4.11,"Trend",0.00013,23.17,153,"43-18","Alloy 617","Plate",314626
"Cycle 2","CapPass",4.14,"Trend",0.00016,26.91,154,"43-18","Alloy 617","Plate",314626
"Cycle 2","CapPass",4.17,"Trend",0.00018,30.74,155,"43-18","Alloy 617","Plate",314626
"Cycle 2","CapPass",4.19,"Trend",0.00021,33.42,156,"43-18","Alloy 617","Plate",314626
"Cycle 2","CapPass",4.30,"Trend",0.00023,41.54,157,"43-18","Alloy 617","Plate",314626
"Cycle 2","CapPass",4.31,"Trend",0.00026,47.86,158,"43-18","Alloy 617","Plate",314626
"Cycle 2","CapPass",4.33,"Trend",0.00028,53.01,159,"43-18","Alloy 617","Plate",314626
"Cycle 2","CapPass",4.33,"Trend",0.00031,56.98,160,"43-18","Alloy 617","Plate",314626
"Cycle 2","CapPass",4.34,"Trend",0.00034,60.24,161,"43-18","Alloy 617","Plate",314626
"Cycle 2","CapPass",4.35,"Trend",0.00036,63.40,162,"43-18","Alloy 617","Plate",314626
"Cycle 2","CapPass",4.36,"Trend",0.00039,65.96,163,"43-18","Alloy 617","Plate",314626
"Cycle 2","CapPass",4.38,"Trend",0.00042,68.24,164,"43-18","Alloy 617","Plate",314626
"Cycle 2","CapPass",4.39,"Trend",0.00044,69.87,165,"43-18","Alloy 617","Plate",314626
"Cycle 2","CapPass",4.42,"Trend",0.00047,70.46,166,"43-18","Alloy 617","Plate",314626
"Cycle 2","CapPass",4.52,"Trend",0.00049,77.80,167,"43-18","Alloy 617","Plate",314626
"Cycle 2","CapPass",4.54,"Trend",0.00052,82.50,168,"43-18","Alloy 617","Plate",314626
"Cycle 2","CapPass",4.56,"Trend",0.00054,86.33,169,"43-18","Alloy 617","Plate",314626
"Cycle 2","CapPass",4.58,"Trend",0.00057,89.90,170,"43-18","Alloy 617","Plate",314626
"Cycle 2","CapPass",4.60,"Trend",0.00060,93.31,171,"43-18","Alloy 617","Plate",314626
"Cycle 2","CapPass",4.63,"Trend",0.00062,96.58,172,"43-18","Alloy 617","Plate",314626
"Cycle 2","CapPass",4.66,"Trend",0.00065,100.18,173,"43-18","Alloy 617","Plate",314626
"Cycle 2","CapPass",4.69,"Trend",0.00067,104.11,174,"43-18","Alloy 617","Plate",314626
"Cycle 2","CapPass",4.73,"Trend",0.00070,108.39,175,"43-18","Alloy 617","Plate",314626
"Cycle 2","CapPass",4.76,"Trend",0.00072,112.82,176,"43-18","Alloy 617","Plate",314626
"Cycle 2","CapPass",4.78,"Trend",0.00075,117.06,177,"43-18","Alloy 617","Plate",314626
"Cycle 2","CapPass",4.81,"Trend",0.00077,121.15,178,"43-18","Alloy 617","Plate",314626
"Cycle 2","CapPass",4.84,"Trend",0.00080,125.27,179,"43-18","Alloy 617","Plate",314626
"Cycle 2","CapPass",4.86,"Trend",0.00083,129.44,180,"43-18","Alloy 617","Plate",314626
"Cycle 2","CapPass",4.89,"Trend",0.00085,133.54,181,"43-18","Alloy 617","Plate",314626
"Cycle 2","CapPass",4.92,"Trend",0.00088,137.51,182,"43-18","Alloy 617","Plate",314626
"Cycle 2","CapPass",4.95,"Trend",0.00090,141.43,183,"43-18","Alloy 617","Plate",314626
"Cycle 2","CapPass",4.97,"Trend",0.00093,145.51,184,"43-18","Alloy 617","Plate",314626
"Cycle 2","CapPass",5.00,"Trend",0.00095,149.56,185,"43-18","Alloy 617","Plate",314626
"Cycle 2","CapPass",5.03,"Trend",0.00098,153.96,186,"43-18","Alloy 617","Plate",314626
"Cycle 2","CapPass",5.06,"Trend",0.00100,157.12,187,"43-18","Alloy 617","Plate",314626
"Cycle 2","CapPass",5.15,"Trend",0.00098,146.25,188,"43-18","Alloy 617","Plate",314626
"Cycle 2","CapPass",5.16,"Trend",0.00095,142.61,189,"43-18","Alloy 617","Plate",314626
"Cycle 2","CapPass",5.18,"Trend",0.00093,139.43,190,"43-18","Alloy 617","Plate",314626
"Cycle 2","CapPass",5.20,"Trend",0.00090,136.44,191,"43-18","Alloy 617","Plate",314626
"Cycle 2","CapPass",5.22,"Trend",0.00088,133.79,192,"43-18","Alloy 617","Plate",314626
"Cycle 2","CapPass",5.26,"Trend",0.00085,130.79,193,"43-18","Alloy 617","Plate",314626
"Cycle 2","CapPass",5.31,"Trend",0.00082,126.36,194,"43-18","Alloy 617","Plate",314626
"Cycle 2","CapPass",5.34,"Trend",0.00080,121.67,195,"43-18","Alloy 617","Plate",314626
"Cycle 2","CapPass",5.37,"Trend",0.00077,117.74,196,"43-18","Alloy 617","Plate",314626
"Cycle 2","CapPass",5.39,"Trend",0.00075,114.05,197,"43-18","Alloy 617","Plate",314626
"Cycle 2","CapPass",5.41,"Trend",0.00072,110.39,198,"43-18","Alloy 617","Plate",314626
"Cycle 2","CapPass",5.44,"Trend",0.00070,107.04,199,"43-18","Alloy 617","Plate",314626
"Cycle 2","CapPass",5.46,"Trend",0.00067,103.80,200,"43-18","Alloy 617","Plate",314626
"Cycle 2","CapPass",5.49,"Trend",0.00065,100.40,201,"43-18","Alloy 617","Plate",314626
"Cycle 2","CapPass",5.52,"Trend",0.00062,96.74,202,"43-18","Alloy 617","Plate",314626
"Cycle 2","CapPass",5.56,"Trend",0.00059,92.43,203,"43-18","Alloy 617","Plate",314626
"Cycle 2","CapPass",5.59,"Trend",0.00057,87.86,204,"43-18","Alloy 617","Plate",314626
"Cycle 2","CapPass",5.61,"Trend",0.00054,83.72,205,"43-18","Alloy 617","Plate",314626
"Cycle 2","CapPass",5.63,"Trend",0.00052,79.94,206,"43-18","Alloy 617","Plate",314626
"Cycle 2","CapPass",5.66,"Trend",0.00049,76.54,207,"43-18","Alloy 617","Plate",314626
"Cycle 2","CapPass",5.68,"Trend",0.00047,73.32,208,"43-18","Alloy 617","Plate",314626
"Cycle 2","CapPass",5.71,"Trend",0.00044,70.14,209,"43-18","Alloy 617","Plate",314626
"Cycle 2","CapPass",5.73,"Trend",0.00042,66.70,210,"43-18","Alloy 617","Plate",314626
"Cycle 2","CapPass",5.77,"Trend",0.00039,62.73,211,"43-18","Alloy 617","Plate",314626
"Cycle 2","CapPass",5.80,"Trend",0.00036,58.75,212,"43-18","Alloy 617","Plate",314626
"Cycle 2","CapPass",5.83,"Trend",0.00034,54.51,213,"43-18","Alloy 617","Plate",314626
"Cycle 2","CapPass",5.85,"Trend",0.00031,50.39,214,"43-18","Alloy 617","Plate",314626
"Cycle 2","CapPass",5.88,"Trend",0.00029,46.70,215,"43-18","Alloy 617","Plate",314626
"Cycle 2","CapPass",5.90,"Trend",0.00026,43.21,216,"43-18","Alloy 617","Plate",314626
"Cycle 2","CapPass",5.92,"Trend",0.00024,40.09,217,"43-18","Alloy 617","Plate",314626
"Cycle 2","CapPass",5.95,"Trend",0.00021,36.99,218,"43-18","Alloy 617","Plate",314626
"Cycle 2","CapPass",5.97,"Trend",0.00018,33.78,219,"43-18","Alloy 617","Plate",314626
"Cycle 2","CapPass",6.00,"Trend",0.00016,30.23,220,"43-18","Alloy 617","Plate",314626
"Cycle 2","CapPass",6.04,"Trend",0.00013,25.89,221,"43-18","Alloy 617","Plate",314626
"Cycle 2","CapPass",6.07,"Trend",0.00011,21.25,222,"43-18","Alloy 617","Plate",314626
"Cycle 2","CapPass",6.10,"Trend",0.00008,16.92,223,"43-18","Alloy 617","Plate",314626
"Cycle 2","CapPass",6.12,"Trend",0.00006,13.07,224,"43-18","Alloy 617","Plate",314626
"Cycle 2","CapPass",6.14,"Trend",0.00003,9.21,225,"43-18","Alloy 617","Plate",314626
"Cycle 2","CapPass",6.17,"Trend",0.00001,5.50,226,"43-18","Alloy 617","Plate",314626
"Cycle 2","CapPass",6.19,"Trend",-0.00002,1.97,227,"43-18","Alloy 617","Plate",314626
"Cycle 2","CapPass",6.22,"Trend",-0.00004,-1.56,228,"43-18","Alloy 617","Plate",314626
"Cycle 2","CapPass",6.25,"Trend",-0.00007,-5.39,229,"43-18","Alloy 617","Plate",314626
"Cycle 2","CapPass",6.28,"Trend",-0.00010,-9.34,230,"43-18","Alloy 617","Plate",314626
"Cycle 2","CapPass",6.31,"Trend",-0.00012,-13.36,231,"43-18","Alloy 617","Plate",314626
"Cycle 2","CapPass",6.34,"Trend",-0.00015,-16.23,232,"43-18","Alloy 617","Plate",314626
"Cycle 2","CapPass",6.45,"Trend",-0.00017,-21.36,233,"43-18","Alloy 617","Plate",314626
"Cycle 2","CapPass",6.47,"Trend",-0.00020,-26.67,234,"43-18","Alloy 617","Plate",314626
"Cycle 2","CapPass",6.49,"Trend",-0.00022,-31.88,235,"43-18","Alloy 617","Plate",314626
"Cycle 2","CapPass",6.50,"Trend",-0.00025,-36.13,236,"43-18","Alloy 617","Plate",314626
"Cycle 2","CapPass",6.52,"Trend",-0.00028,-40.87,237,"43-18","Alloy 617","Plate",314626
"Cycle 2","CapPass",6.53,"Trend",-0.00030,-46.22,238,"43-18","Alloy 617","Plate",314626
"Cycle 2","CapPass",6.54,"Trend",-0.00033,-50.07,239,"43-18","Alloy 617","Plate",314626
"Cycle 2","CapPass",6.55,"Trend",-0.00035,-53.12,240,"43-18","Alloy 617","Plate",314626
"Cycle 2","CapPass",6.57,"Trend",-0.00038,-55.94,241,"43-18","Alloy 617","Plate",314626
"Cycle 2","CapPass",6.58,"Trend",-0.00041,-58.33,242,"43-18","Alloy 617","Plate",314626
"Cycle 2","CapPass",6.60,"Trend",-0.00043,-60.26,243,"43-18","Alloy 617","Plate",314626
"Cycle 2","CapPass",6.64,"Trend",-0.00046,-61.60,244,"43-18","Alloy 617","Plate",314626
"Cycle 2","CapPass",6.71,"Trend",-0.00048,-67.70,245,"43-18","Alloy 617","Plate",314626
"Cycle 2","CapPass",6.73,"Trend",-0.00051,-72.12,246,"43-18","Alloy 617","Plate",314626
"Cycle 2","CapPass",6.75,"Trend",-0.00053,-75.93,247,"43-18","Alloy 617","Plate",314626
"Cycle 2","CapPass",6.77,"Trend",-0.00056,-79.33,248,"43-18","Alloy 617","Plate",314626
"Cycle 2","CapPass",6.79,"Trend",-0.00058,-82.46,249,"43-18","Alloy 617","Plate",314626
"Cycle 2","CapPass",6.82,"Trend",-0.00061,-85.59,250,"43-18","Alloy 617","Plate",314626
"Cycle 2","CapPass",6.85,"Trend",-0.00064,-88.90,251,"43-18","Alloy 617","Plate",314626
"Cycle 2","CapPass",6.89,"Trend",-0.00066,-92.70,252,"43-18","Alloy 617","Plate",314626
"Cycle 2","CapPass",6.92,"Trend",-0.00069,-97.07,253,"43-18","Alloy 617","Plate",314626
"Cycle 2","CapPass",6.95,"Trend",-0.00071,-101.1,254,"43-18","Alloy 617","Plate",314626
"Cycle 2","CapPass",6.97,"Trend",-0.00074,-105.0,255,"43-18","Alloy 617","Plate",314626
"Cycle 2","CapPass",7.00,"Trend",-0.00076,-109.1,256,"43-18","Alloy 617","Plate",314626
"Cycle 2","CapPass",7.02,"Trend",-0.00079,-113.0,257,"43-18","Alloy 617","Plate",314626
"Cycle 2","CapPass",7.05,"Trend",-0.00081,-117.4,258,"43-18","Alloy 617","Plate",314626
"Cycle 2","CapPass",7.07,"Trend",-0.00084,-121.8,259,"43-18","Alloy 617","Plate",314626
"Cycle 2","CapPass",7.09,"Trend",-0.00086,-125.9,260,"43-18","Alloy 617","Plate",314626
"Cycle 2","CapPass",7.11,"Trend",-0.00089,-129.8,261,"43-18","Alloy 617","Plate",314626
"Cycle 2","CapPass",7.13,"Trend",-0.00091,-133.8,262,"43-18","Alloy 617","Plate",314626
"Cycle 2","CapPass",7.16,"Trend",-0.00094,-137.7,263,"43-18","Alloy 617","Plate",314626
"Cycle 2","CapPass",7.18,"Trend",-0.00097,-141.3,264,"43-18","Alloy 617","Plate",314626
"Cycle 2","CapPass",7.20,"Trend",-0.00099,-145.0,265,"43-18","Alloy 617","Plate",314626
"Cycle 2","CapPass",7.22,"Trend",-0.00102,-148.7,266,"43-18","Alloy 617","Plate",314626
"Cycle 2","CapPass",7.24,"Trend",-0.00104,-152.2,267,"43-18","Alloy 617","Plate",314626
"Cycle 2","CapPass",7.27,"Trend",-0.00107,-153.3,268,"43-18","Alloy 617","Plate",314626
"Cycle 2","CapPass",7.33,"Trend",-0.00104,-141.1,269,"43-18","Alloy 617","Plate",314626
"Cycle 2","CapPass",7.35,"Trend",-0.00101,-136.5,270,"43-18","Alloy 617","Plate",314626
"Cycle 2","CapPass",7.36,"Trend",-0.00099,-132.9,271,"43-18","Alloy 617","Plate",314626
"Cycle 2","CapPass",7.37,"Trend",-0.00096,-129.7,272,"43-18","Alloy 617","Plate",314626
"Cycle 2","CapPass",7.38,"Trend",-0.00094,-127.0,273,"43-18","Alloy 617","Plate",314626
"Cycle 2","CapPass",7.40,"Trend",-0.00091,-124.4,274,"43-18","Alloy 617","Plate",314626
"Cycle 2","CapPass",7.42,"Trend",-0.00089,-122.3,275,"43-18","Alloy 617","Plate",314626
"Cycle 2","CapPass",7.46,"Trend",-0.00086,-119.9,276,"43-18","Alloy 617","Plate",314626
"Cycle 2","CapPass",7.52,"Trend",-0.00084,-113.8,277,"43-18","Alloy 617","Plate",314626
"Cycle 2","CapPass",7.55,"Trend",-0.00081,-108.6,278,"43-18","Alloy 617","Plate",314626
"Cycle 2","CapPass",7.57,"Trend",-0.00079,-104.2,279,"43-18","Alloy 617","Plate",314626
"Cycle 2","CapPass",7.59,"Trend",-0.00076,-100.3,280,"43-18","Alloy 617","Plate",314626
"Cycle 2","CapPass",7.61,"Trend",-0.00073,-96.61,281,"43-18","Alloy 617","Plate",314626
"Cycle 2","CapPass",7.63,"Trend",-0.00071,-93.12,282,"43-18","Alloy 617","Plate",314626
"Cycle 2","CapPass",7.66,"Trend",-0.00068,-89.62,283,"43-18","Alloy 617","Plate",314626
"Cycle 2","CapPass",7.68,"Trend",-0.00066,-86.37,284,"43-18","Alloy 617","Plate",314626
"Cycle 2","CapPass",7.71,"Trend",-0.00063,-82.99,285,"43-18","Alloy 617","Plate",314626
"Cycle 2","CapPass",7.74,"Trend",-0.00061,-79.16,286,"43-18","Alloy 617","Plate",314626
"Cycle 2","CapPass",7.77,"Trend",-0.00058,-74.96,287,"43-18","Alloy 617","Plate",314626
"Cycle 2","CapPass",7.80,"Trend",-0.00056,-70.68,288,"43-18","Alloy 617","Plate",314626
"Cycle 2","CapPass",7.83,"Trend",-0.00053,-66.69,289,"43-18","Alloy 617","Plate",314626
"Cycle 2","CapPass",7.85,"Trend",-0.00050,-62.87,290,"43-18","Alloy 617","Plate",314626
"Cycle 2","CapPass",7.88,"Trend",-0.00048,-59.39,291,"43-18","Alloy 617","Plate",314626
"Cycle 2","CapPass",7.90,"Trend",-0.00045,-55.69,292,"43-18","Alloy 617","Plate",314626
"Cycle 2","CapPass",7.93,"Trend",-0.00043,-51.77,293,"43-18","Alloy 617","Plate",314626
"Cycle 2","CapPass",7.96,"Trend",-0.00040,-47.91,294,"43-18","Alloy 617","Plate",314626
"Cycle 2","CapPass",7.99,"Trend",-0.00038,-44.05,295,"43-18","Alloy 617","Plate",314626
"Cycle 2","CapPass",8.02,"Trend",-0.00035,-39.97,296,"43-18","Alloy 617","Plate",314626
"Cycle 2","CapPass",8.04,"Trend",-0.00033,-36.09,297,"43-18","Alloy 617","Plate",314626
"Cycle 2","CapPass",8.07,"Trend",-0.00030,-32.48,298,"43-18","Alloy 617","Plate",314626
"Cycle 2","CapPass",8.09,"Trend",-0.00027,-28.82,299,"43-18","Alloy 617","Plate",314626
"Cycle 2","CapPass",8.12,"Trend",-0.00025,-25.30,300,"43-18","Alloy 617","Plate",314626
"Cycle 2","CapPass",8.14,"Trend",-0.00022,-21.90,301,"43-18","Alloy 617","Plate",314626
"Cycle 2","CapPass",8.17,"Trend",-0.00020,-18.51,302,"43-18","Alloy 617","Plate",314626
"Cycle 2","CapPass",8.20,"Trend",-0.00017,-15.05,303,"43-18","Alloy 617","Plate",314626
"Cycle 2","CapPass",8.22,"Trend",-0.00015,-11.49,304,"43-18","Alloy 617","Plate",314626
"Cycle 2","CapPass",8.25,"Trend",-0.00012,-8.01,305,"43-18","Alloy 617","Plate",314626
"Cycle 2","CapPass",8.28,"Trend",-0.00010,-4.47,306,"43-18","Alloy 617","Plate",314626
"Cycle 2","CapPass",8.30,"Trend",-0.00007,-0.89,307,"43-18","Alloy 617","Plate",314626
"Cycle 5","CapPass",18.38,"Trend",-0.00013,44.16,744,"43-18","Alloy 617","Plate",314626
"Cycle 5","CapPass",18.39,"Trend",-0.00010,50.82,745,"43-18","Alloy 617","Plate",314626
"Cycle 5","CapPass",18.40,"Trend",-0.00007,55.46,746,"43-18","Alloy 617","Plate",314626
"Cycle 5","CapPass",18.41,"Trend",-0.00005,59.42,747,"43-18","Alloy 617","Plate",314626
"Cycle 5","CapPass",18.42,"Trend",-0.00002,62.99,748,"43-18","Alloy 617","Plate",314626
"Cycle 5","CapPass",18.43,"Trend",0.00001,65.92,749,"43-18","Alloy 617","Plate",314626
"Cycle 5","CapPass",18.44,"Trend",0.00003,68.51,750,"43-18","Alloy 617","Plate",314626
"Cycle 5","CapPass",18.46,"Trend",0.00006,70.75,751,"43-18","Alloy 617","Plate",314626
"Cycle 5","CapPass",18.48,"Trend",0.00008,72.28,752,"43-18","Alloy 617","Plate",314626
"Cycle 5","CapPass",18.58,"Trend",0.00011,78.18,753,"43-18","Alloy 617","Plate",314626
"Cycle 5","CapPass",18.60,"Trend",0.00013,83.61,754,"43-18","Alloy 617","Plate",314626
"Cycle 5","CapPass",18.62,"Trend",0.00016,87.56,755,"43-18","Alloy 617","Plate",314626
"Cycle 5","CapPass",18.64,"Trend",0.00019,91.08,756,"43-18","Alloy 617","Plate",314626
"Cycle 5","CapPass",18.66,"Trend",0.00021,94.39,757,"43-18","Alloy 617","Plate",314626
"Cycle 5","CapPass",18.68,"Trend",0.00024,97.28,758,"43-18","Alloy 617","Plate",314626
"Cycle 5","CapPass",18.71,"Trend",0.00026,100.21,759,"43-18","Alloy 617","Plate",314626
"Cycle 5","CapPass",18.74,"Trend",0.00029,103.25,760,"43-18","Alloy 617","Plate",314626
"Cycle 5","CapPass",18.77,"Trend",0.00031,106.63,761,"43-18","Alloy 617","Plate",314626
"Cycle 5","CapPass",18.81,"Trend",0.00034,110.78,762,"43-18","Alloy 617","Plate",314626
"Cycle 5","CapPass",18.84,"Trend",0.00036,114.75,763,"43-18","Alloy 617","Plate",314626
"Cycle 5","CapPass",18.86,"Trend",0.00039,118.44,764,"43-18","Alloy 617","Plate",314626
"Cycle 5","CapPass",18.89,"Trend",0.00041,121.79,765,"43-18","Alloy 617","Plate",314626
"Cycle 5","CapPass",18.91,"Trend",0.00044,124.63,766,"43-18","Alloy 617","Plate",314626
"Cycle 5","CapPass",18.93,"Trend",0.00047,127.22,767,"43-18","Alloy 617","Plate",314626
"Cycle 5","CapPass",18.95,"Trend",0.00049,129.56,768,"43-18","Alloy 617","Plate",314626
"Cycle 5","CapPass",18.97,"Trend",0.00052,131.49,769,"43-18","Alloy 617","Plate",314626
"Cycle 5","CapPass",19.00,"Trend",0.00054,133.51,770,"43-18","Alloy 617","Plate",314626
"Cycle 5","CapPass",19.03,"Trend",0.00057,135.54,771,"43-18","Alloy 617","Plate",314626
"Cycle 5","CapPass",19.06,"Trend",0.00059,137.65,772,"43-18","Alloy 617","Plate",314626
"Cycle 5","CapPass",19.09,"Trend",0.00062,139.82,773,"43-18","Alloy 617","Plate",314626
"Cycle 5","CapPass",19.11,"Trend",0.00064,141.95,774,"43-18","Alloy 617","Plate",314626
"Cycle 5","CapPass",19.13,"Trend",0.00067,143.71,775,"43-18","Alloy 617","Plate",314626
"Cycle 5","CapPass",19.15,"Trend",0.00069,145.09,776,"43-18","Alloy 617","Plate",314626
"Cycle 5","CapPass",19.16,"Trend",0.00072,146.25,777,"43-18","Alloy 617","Plate",314626
"Cycle 5","CapPass",19.18,"Trend",0.00075,147.18,778,"43-18","Alloy 617","Plate",314626
"Cycle 5","CapPass",19.19,"Trend",0.00077,147.94,779,"43-18","Alloy 617","Plate",314626
"Cycle 5","CapPass",19.21,"Trend",0.00080,148.43,780,"43-18","Alloy 617","Plate",314626
"Cycle 5","CapPass",19.26,"Trend",0.00082,148.36,781,"43-18","Alloy 617","Plate",314626
"Cycle 5","CapPass",19.32,"Trend",0.00085,154.10,782,"43-18","Alloy 617","Plate",314626
"Cycle 5","CapPass",19.34,"Trend",0.00087,157.40,783,"43-18","Alloy 617","Plate",314626
"Cycle 5","CapPass",19.35,"Trend",0.00090,158.35,784,"43-18","Alloy 617","Plate",314626
"Cycle 5","CapPass",19.36,"Trend",0.00093,159.24,785,"43-18","Alloy 617","Plate",314626
"Cycle 5","CapPass",19.36,"Trend",0.00095,160.05,786,"43-18","Alloy 617","Plate",314626
"Cycle 5","CapPass",19.37,"Trend",0.00098,160.69,787,"43-18","Alloy 617","Plate",314626
"Cycle 5","CapPass",19.37,"Trend",0.00101,161.24,788,"43-18","Alloy 617","Plate",314626
"Cycle 5","CapPass",19.38,"Trend",0.00103,161.66,789,"43-18","Alloy 617","Plate",314626
"Cycle 5","CapPass",19.38,"Trend",0.00106,161.83,790,"43-18","Alloy 617","Plate",314626
"Cycle 5","CapPass",19.39,"Trend",0.00109,161.66,791,"43-18","Alloy 617","Plate",314626
"Cycle 5","CapPass",19.40,"Trend",0.00111,160.45,792,"43-18","Alloy 617","Plate",314626
"Cycle 5","CapPass",19.44,"Trend",0.00109,147.78,793,"43-18","Alloy 617","Plate",314626
"Cycle 5","CapPass",19.46,"Trend",0.00106,144.68,794,"43-18","Alloy 617","Plate",314626
"Cycle 5","CapPass",19.47,"Trend",0.00104,142.45,795,"43-18","Alloy 617","Plate",314626
"Cycle 5","CapPass",19.48,"Trend",0.00101,141.98,796,"43-18","Alloy 617","Plate",314626
"Cycle 5","CapPass",19.54,"Trend",0.00104,155.94,797,"43-18","Alloy 617","Plate",314626
"Cycle 5","CapPass",19.55,"Trend",0.00106,160.55,798,"43-18","Alloy 617","Plate",314626
"Cycle 5","CapPass",19.56,"Trend",0.00109,164.19,799,"43-18","Alloy 617","Plate",314626
"Cycle 5","CapPass",19.57,"Trend",0.00112,167.56,800,"43-18","Alloy 617","Plate",314626
"Cycle 5","CapPass",19.58,"Trend",0.00114,170.30,801,"43-18","Alloy 617","Plate",314626
"Cycle 5","CapPass",19.59,"Trend",0.00117,171.30,802,"43-18","Alloy 617","Plate",314626
"Cycle 5","CapPass",19.60,"Trend",0.00119,170.80,803,"43-18","Alloy 617","Plate",314626
"Cycle 5","CapPass",19.60,"Trend",0.00122,171.39,804,"43-18","Alloy 617","Plate",314626
"Cycle 5","CapPass",19.61,"Trend",0.00125,171.81,805,"43-18","Alloy 617","Plate",314626
"Cycle 5","CapPass",19.61,"Trend",0.00128,172.14,806,"43-18","Alloy 617","Plate",314626
"Cycle 5","CapPass",19.61,"Trend",0.00131,172.32,807,"43-18","Alloy 617","Plate",314626
"Cycle 5","CapPass",19.62,"Trend",0.00134,172.39,808,"43-18","Alloy 617","Plate",314626
"Cycle 5","CapPass",19.62,"Trend",0.00137,172.26,809,"43-18","Alloy 617","Plate",314626
"Cycle 5","CapPass",19.63,"Trend",0.00140,171.91,810,"43-18","Alloy 617","Plate",314626
"Cycle 5","CapPass",19.63,"Trend",0.00143,170.86,811,"43-18","Alloy 617","Plate",314626
"Cycle 5","CapPass",19.64,"Trend",0.00145,167.06,812,"43-18","Alloy 617","Plate",314626
"Cycle 5","CapPass",19.67,"Trend",0.00143,152.89,813,"43-18","Alloy 617","Plate",314626
"Cycle 5","CapPass",19.67,"Trend",0.00140,147.83,814,"43-18","Alloy 617","Plate",314626
"Cycle 5","CapPass",19.68,"Trend",0.00137,143.60,815,"43-18","Alloy 617","Plate",314626
"Cycle 5","CapPass",19.69,"Trend",0.00135,140.31,816,"43-18","Alloy 617","Plate",314626
"Cycle 5","CapPass",19.69,"Trend",0.00132,137.48,817,"43-18","Alloy 617","Plate",314626
"Cycle 5","CapPass",19.70,"Trend",0.00130,135.08,818,"43-18","Alloy 617","Plate",314626
"Cycle 5","CapPass",19.70,"Trend",0.00127,132.90,819,"43-18","Alloy 617","Plate",314626
"Cycle 5","CapPass",19.71,"Trend",0.00124,131.45,820,"43-18","Alloy 617","Plate",314626
"Cycle 5","CapPass",19.72,"Trend",0.00122,131.16,821,"43-18","Alloy 617","Plate",314626
"Cycle 5","CapPass",19.74,"Trend",0.00119,135.09,822,"43-18","Alloy 617","Plate",314626
"Cycle 5","CapPass",19.76,"Trend",0.00122,145.76,823,"43-18","Alloy 617","Plate",314626
"Cycle 5","CapPass",19.77,"Trend",0.00124,151.35,824,"43-18","Alloy 617","Plate",314626
"Cycle 5","CapPass",19.78,"Trend",0.00127,155.77,825,"43-18","Alloy 617","Plate",314626
"Cycle 5","CapPass",19.79,"Trend",0.00130,159.75,826,"43-18","Alloy 617","Plate",314626
"Cycle 5","CapPass",19.79,"Trend",0.00132,162.72,827,"43-18","Alloy 617","Plate",314626
"Cycle 5","CapPass",19.80,"Trend",0.00135,165.15,828,"43-18","Alloy 617","Plate",314626
"Cycle 5","CapPass",19.81,"Trend",0.00137,167.01,829,"43-18","Alloy 617","Plate",314626
"Cycle 5","CapPass",19.82,"Trend",0.00140,167.98,830,"43-18","Alloy 617","Plate",314626
"Cycle 5","CapPass",19.83,"Trend",0.00143,167.49,831,"43-18","Alloy 617","Plate",314626
"Cycle 5","CapPass",19.86,"Trend",0.00142,156.08,832,"43-18","Alloy 617","Plate",314626
"Cycle 5","CapPass",19.87,"Trend",0.00140,150.94,833,"43-18","Alloy 617","Plate",314626
"Cycle 5","CapPass",19.88,"Trend",0.00137,146.26,834,"43-18","Alloy 617","Plate",314626
"Cycle 5","CapPass",19.89,"Trend",0.00135,142.13,835,"43-18","Alloy 617","Plate",314626
"Cycle 5","CapPass",19.90,"Trend",0.00132,138.31,836,"43-18","Alloy 617","Plate",314626
"Cycle 5","CapPass",19.91,"Trend",0.00129,134.78,837,"43-18","Alloy 617","Plate",314626
"Cycle 5","CapPass",19.91,"Trend",0.00127,131.59,838,"43-18","Alloy 617","Plate",314626
"Cycle 5","CapPass",19.92,"Trend",0.00124,129.04,839,"43-18","Alloy 617","Plate",314626
"Cycle 5","CapPass",19.93,"Trend",0.00121,126.62,840,"43-18","Alloy 617","Plate",314626
"Cycle 5","CapPass",19.94,"Trend",0.00119,124.61,841,"43-18","Alloy 617","Plate",314626
"Cycle 5","CapPass",19.95,"Trend",0.00116,123.28,842,"43-18","Alloy 617","Plate",314626
"Cycle 5","CapPass",20.08,"Trend",0.00114,116.83,843,"43-18","Alloy 617","Plate",314626
"Cycle 5","CapPass",20.10,"Trend",0.00111,111.85,844,"43-18","Alloy 617","Plate",314626
"Cycle 5","CapPass",20.12,"Trend",0.00109,107.82,845,"43-18","Alloy 617","Plate",314626
"Cycle 5","CapPass",20.13,"Trend",0.00106,104.21,846,"43-18","Alloy 617","Plate",314626
"Cycle 5","CapPass",20.15,"Trend",0.00104,100.88,847,"43-18","Alloy 617","Plate",314626
"Cycle 5","CapPass",20.17,"Trend",0.00101,97.81,848,"43-18","Alloy 617","Plate",314626
"Cycle 5","CapPass",20.19,"Trend",0.00098,94.68,849,"43-18","Alloy 617","Plate",314626
"Cycle 5","CapPass",20.22,"Trend",0.00096,91.21,850,"43-18","Alloy 617","Plate",314626
"Cycle 5","CapPass",20.26,"Trend",0.00093,86.96,851,"43-18","Alloy 617","Plate",314626
"Cycle 5","CapPass",20.29,"Trend",0.00091,82.32,852,"43-18","Alloy 617","Plate",314626
"Cycle 5","CapPass",20.32,"Trend",0.00088,77.91,853,"43-18","Alloy 617","Plate",314626
"Cycle 5","CapPass",20.34,"Trend",0.00086,73.76,854,"43-18","Alloy 617","Plate",314626
"Cycle 5","CapPass",20.37,"Trend",0.00083,69.67,855,"43-18","Alloy 617","Plate",314626
"Cycle 5","CapPass",20.39,"Trend",0.00081,65.83,856,"43-18","Alloy 617","Plate",314626
"Cycle 5","CapPass",20.42,"Trend",0.00078,61.86,857,"43-18","Alloy 617","Plate",314626
"Cycle 5","CapPass",20.45,"Trend",0.00075,57.90,858,"43-18","Alloy 617","Plate",314626
"Cycle 5","CapPass",20.47,"Trend",0.00073,53.97,859,"43-18","Alloy 617","Plate",314626
"Cycle 5","CapPass",20.50,"Trend",0.00070,49.50,860,"43-18","Alloy 617","Plate",314626
"Cycle 5","CapPass",20.53,"Trend",0.00068,45.39,861,"43-18","Alloy 617","Plate",314626
"Cycle 5","CapPass",20.56,"Trend",0.00065,41.16,862,"43-18","Alloy 617","Plate",314626
"Cycle 5","CapPass",20.59,"Trend",0.00063,36.76,863,"43-18","Alloy 617","Plate",314626
"Cycle 5","CapPass",20.61,"Trend",0.00060,32.70,864,"43-18","Alloy 617","Plate",314626
"Cycle 5","CapPass",20.64,"Trend",0.00058,28.49,865,"43-18","Alloy 617","Plate",314626
"Cycle 5","CapPass",20.67,"Trend",0.00055,24.24,866,"43-18","Alloy 617","Plate",314626
"Cycle 5","CapPass",20.69,"Trend",0.00052,20.43,867,"43-18","Alloy 617","Plate",314626
"Cycle 5","CapPass",20.72,"Trend",0.00050,16.39,868,"43-18","Alloy 617","Plate",314626
"Cycle 5","CapPass",20.74,"Trend",0.00047,12.38,869,"43-18","Alloy 617","Plate",314626
"Cycle 5","CapPass",20.77,"Trend",0.00045,8.38,870,"43-18","Alloy 617","Plate",314626
"Cycle 5","CapPass",20.80,"Trend",0.00042,3.84,871,"43-18","Alloy 617","Plate",314626
"Cycle 5","CapPass",20.83,"Trend",0.00040,-0.37,872,"43-18","Alloy 617","Plate",314626
"Cycle 5","CapPass",20.85,"Trend",0.00037,-4.54,873,"43-18","Alloy 617","Plate",314626
"Cycle 5","CapPass",20.88,"Trend",0.00035,-8.74,874,"43-18","Alloy 617","Plate",314626
"Cycle 5","CapPass",20.91,"Trend",0.00032,-12.95,875,"43-18","Alloy 617","Plate",314626
"Cycle 5","CapPass",20.94,"Trend",0.00030,-16.44,876,"43-18","Alloy 617","Plate",314626
"Cycle 5","CapPass",21.04,"Trend",0.00027,-21.50,877,"43-18","Alloy 617","Plate",314626
"Cycle 5","CapPass",21.06,"Trend",0.00025,-27.67,878,"43-18","Alloy 617","Plate",314626
"Cycle 5","CapPass",21.08,"Trend",0.00022,-32.33,879,"43-18","Alloy 617","Plate",314626
"Cycle 5","CapPass",21.09,"Trend",0.00019,-36.38,880,"43-18","Alloy 617","Plate",314626
"Cycle 5","CapPass",21.11,"Trend",0.00017,-41.19,881,"43-18","Alloy 617","Plate",314626
"Cycle 5","CapPass",21.12,"Trend",0.00014,-45.61,882,"43-18","Alloy 617","Plate",314626
"Cycle 5","CapPass",21.13,"Trend",0.00012,-49.03,883,"43-18","Alloy 617","Plate",314626
"Cycle 5","CapPass",21.14,"Trend",0.00009,-51.96,884,"43-18","Alloy 617","Plate",314626
"Cycle 5","CapPass",21.16,"Trend",0.00006,-54.46,885,"43-18","Alloy 617","Plate",314626
"Cycle 5","CapPass",21.17,"Trend",0.00004,-56.64,886,"43-18","Alloy 617","Plate",314626
"Cycle 5","CapPass",21.20,"Trend",0.00001,-58.35,887,"43-18","Alloy 617","Plate",314626
"Cycle 5","CapPass",21.27,"Trend",-0.00001,-62.34,888,"43-18","Alloy 617","Plate",314626
"Cycle 5","CapPass",21.30,"Trend",-0.00004,-67.56,889,"43-18","Alloy 617","Plate",314626
"Cycle 5","CapPass",21.33,"Trend",-0.00006,-71.70,890,"43-18","Alloy 617","Plate",314626
"Cycle 5","CapPass",21.35,"Trend",-0.00009,-75.47,891,"43-18","Alloy 617","Plate",314626
"Cycle 5","CapPass",21.37,"Trend",-0.00011,-78.71,892,"43-18","Alloy 617","Plate",314626
"Cycle 5","CapPass",21.40,"Trend",-0.00014,-82.02,893,"43-18","Alloy 617","Plate",314626
