Repository: js-molina/fatigue-A617

File: data/850C/Strain rate 0.001/0.30% strain/HTM_A20_Cycles_4322.csv (part 1 of 9)
"Cycle Label","Data State","Elapsed Time Sec","Qual State","Strain","Stress Mpa","Count","Sample","Alloy","Material_Form","Heat"
"Cycle 1","CapPass",0.00,"Qualified",0.00003,0.09,1,"43-22","Alloy 617","Plate",314626
"Cycle 1","CapPass",0.02,"Qualified",0.00005,4.37,2,"43-22","Alloy 617","Plate",314626
"Cycle 1","CapPass",0.04,"Qualified",0.00008,8.33,3,"43-22","Alloy 617","Plate",314626
"Cycle 1","CapPass",0.06,"Qualified",0.00011,11.76,4,"43-22","Alloy 617","Plate",314626
"Cycle 1","CapPass",0.08,"Qualified",0.00013,14.97,5,"43-22","Alloy 617","Plate",314626
"Cycle 1","CapPass",0.10,"Qualified",0.00016,18.26,6,"43-22","Alloy 617","Plate",314626
"Cycle 1","CapPass",0.13,"Qualified",0.00018,21.52,7,"43-22","Alloy 617","Plate",314626
"Cycle 1","CapPass",0.17,"Qualified",0.00021,24.32,8,"43-22","Alloy 617","Plate",314626
"Cycle 1","CapPass",0.25,"Qualified",0.00023,28.52,9,"43-22","Alloy 617","Plate",314626
"Cycle 1","CapPass",0.29,"Qualified",0.00026,34.41,10,"43-22","Alloy 617","Plate",314626
"Cycle 1","CapPass",0.31,"Qualified",0.00028,40.22,11,"43-22","Alloy 617","Plate",314626
"Cycle 1","CapPass",0.32,"Qualified",0.00031,45.30,12,"43-22","Alloy 617","Plate",314626
"Cycle 1","CapPass",0.34,"Qualified",0.00033,49.76,13,"43-22","Alloy 617","Plate",314626
"Cycle 1","CapPass",0.35,"Qualified",0.00036,53.53,14,"43-22","Alloy 617","Plate",314626
"Cycle 1","CapPass",0.36,"Qualified",0.00039,56.66,15,"43-22","Alloy 617","Plate",314626
"Cycle 1","CapPass",0.38,"Qualified",0.00041,59.51,16,"43-22","Alloy 617","Plate",314626
"Cycle 1","CapPass",0.39,"Qualified",0.00044,61.94,17,"43-22","Alloy 617","Plate",314626
"Cycle 1","CapPass",0.42,"Qualified",0.00046,64.16,18,"43-22","Alloy 617","Plate",314626
"Cycle 1","CapPass",0.48,"Qualified",0.00049,68.07,19,"43-22","Alloy 617","Plate",314626
"Cycle 1","CapPass",0.52,"Qualified",0.00052,73.37,20,"43-22","Alloy 617","Plate",314626
"Cycle 1","CapPass",0.55,"Qualified",0.00054,77.93,21,"43-22","Alloy 617","Plate",314626
"Cycle 1","CapPass",0.57,"Qualified",0.00057,81.92,22,"43-22","Alloy 617","Plate",314626
"Cycle 1","CapPass",0.60,"Qualified",0.00059,85.45,23,"43-22","Alloy 617","Plate",314626
"Cycle 1","CapPass",0.62,"Qualified",0.00062,89.06,24,"43-22","Alloy 617","Plate",314626
"Cycle 1","CapPass",0.65,"Qualified",0.00064,92.71,25,"43-22","Alloy 617","Plate",314626
"Cycle 1","CapPass",0.68,"Qualified",0.00067,96.25,26,"43-22","Alloy 617","Plate",314626
"Cycle 1","CapPass",0.71,"Qualified",0.00069,99.91,27,"43-22","Alloy 617","Plate",314626
"Cycle 1","CapPass",0.74,"Qualified",0.00072,103.95,28,"43-22","Alloy 617","Plate",314626
"Cycle 1","CapPass",0.77,"Qualified",0.00074,107.97,29,"43-22","Alloy 617","Plate",314626
"Cycle 1","CapPass",0.80,"Qualified",0.00077,111.92,30,"43-22","Alloy 617","Plate",314626
"Cycle 1","CapPass",0.83,"Qualified",0.00080,115.87,31,"43-22","Alloy 617","Plate",314626
"Cycle 1","CapPass",0.85,"Qualified",0.00082,119.54,32,"43-22","Alloy 617","Plate",314626
"Cycle 1","CapPass",0.88,"Qualified",0.00085,123.18,33,"43-22","Alloy 617","Plate",314626
"Cycle 1","CapPass",0.91,"Qualified",0.00087,126.80,34,"43-22","Alloy 617","Plate",314626
"Cycle 1","CapPass",0.93,"Qualified",0.00090,130.14,35,"43-22","Alloy 617","Plate",314626
"Cycle 1","CapPass",1.03,"Qualified",0.00087,118.93,36,"43-22","Alloy 617","Plate",314626
"Cycle 1","CapPass",1.05,"Qualified",0.00085,115.34,37,"43-22","Alloy 617","Plate",314626
"Cycle 1","CapPass",1.07,"Qualified",0.00082,111.94,38,"43-22","Alloy 617","Plate",314626
"Cycle 1","CapPass",1.09,"Qualified",0.00079,108.89,39,"43-22","Alloy 617","Plate",314626
"Cycle 1","CapPass",1.11,"Qualified",0.00077,106.06,40,"43-22","Alloy 617","Plate",314626
"Cycle 1","CapPass",1.14,"Qualified",0.00074,103.65,41,"43-22","Alloy 617","Plate",314626
"Cycle 1","CapPass",1.18,"Qualified",0.00072,100.69,42,"43-22","Alloy 617","Plate",314626
"Cycle 1","CapPass",1.23,"Qualified",0.00069,96.40,43,"43-22","Alloy 617","Plate",314626
"Cycle 1","CapPass",1.27,"Qualified",0.00067,92.22,44,"43-22","Alloy 617","Plate",314626
"Cycle 1","CapPass",1.30,"Qualified",0.00064,87.76,45,"43-22","Alloy 617","Plate",314626
"Cycle 1","CapPass",1.32,"Qualified",0.00062,83.79,46,"43-22","Alloy 617","Plate",314626
"Cycle 1","CapPass",1.35,"Qualified",0.00059,79.93,47,"43-22","Alloy 617","Plate",314626
"Cycle 1","CapPass",1.37,"Qualified",0.00057,76.44,48,"43-22","Alloy 617","Plate",314626
"Cycle 1","CapPass",1.40,"Qualified",0.00054,72.83,49,"43-22","Alloy 617","Plate",314626
"Cycle 1","CapPass",1.43,"Qualified",0.00051,69.17,50,"43-22","Alloy 617","Plate",314626
"Cycle 1","CapPass",1.46,"Qualified",0.00049,65.41,51,"43-22","Alloy 617","Plate",314626
"Cycle 1","CapPass",1.49,"Qualified",0.00046,61.54,52,"43-22","Alloy 617","Plate",314626
"Cycle 1","CapPass",1.52,"Qualified",0.00044,57.51,53,"43-22","Alloy 617","Plate",314626
"Cycle 1","CapPass",1.54,"Qualified",0.00041,53.41,54,"43-22","Alloy 617","Plate",314626
"Cycle 1","CapPass",1.57,"Qualified",0.00039,49.25,55,"43-22","Alloy 617","Plate",314626
"Cycle 1","CapPass",1.60,"Qualified",0.00036,45.36,56,"43-22","Alloy 617","Plate",314626
"Cycle 1","CapPass",1.62,"Qualified",0.00034,41.64,57,"43-22","Alloy 617","Plate",314626
"Cycle 1","CapPass",1.65,"Qualified",0.00031,37.83,58,"43-22","Alloy 617","Plate",314626
"Cycle 1","CapPass",1.68,"Qualified",0.00029,34.02,59,"43-22","Alloy 617","Plate",314626
"Cycle 1","CapPass",1.70,"Qualified",0.00026,30.16,60,"43-22","Alloy 617","Plate",314626
"Cycle 1","CapPass",1.73,"Qualified",0.00023,26.11,61,"43-22","Alloy 617","Plate",314626
"Cycle 1","CapPass",1.76,"Qualified",0.00021,22.11,62,"43-22","Alloy 617","Plate",314626
"Cycle 1","CapPass",1.79,"Qualified",0.00018,18.05,63,"43-22","Alloy 617","Plate",314626
"Cycle 1","CapPass",1.81,"Qualified",0.00016,14.27,64,"43-22","Alloy 617","Plate",314626
"Cycle 1","CapPass",1.84,"Qualified",0.00013,10.57,65,"43-22","Alloy 617","Plate",314626
"Cycle 1","CapPass",1.87,"Qualified",0.00011,6.87,66,"43-22","Alloy 617","Plate",314626
"Cycle 1","CapPass",1.90,"Qualified",0.00008,3.03,67,"43-22","Alloy 617","Plate",314626
"Cycle 1","CapPass",1.93,"Qualified",0.00006,-0.88,68,"43-22","Alloy 617","Plate",314626
"Cycle 1","CapPass",1.95,"Qualified",0.00003,-5.05,69,"43-22","Alloy 617","Plate",314626
"Cycle 1","CapPass",1.98,"Qualified",0.00000,-8.83,70,"43-22","Alloy 617","Plate",314626
"Cycle 1","CapPass",2.00,"Qualified",-0.00002,-12.22,71,"43-22","Alloy 617","Plate",314626
"Cycle 1","CapPass",2.03,"Qualified",-0.00005,-14.85,72,"43-22","Alloy 617","Plate",314626
"Cycle 1","CapPass",2.15,"Qualified",-0.00007,-18.89,73,"43-22","Alloy 617","Plate",314626
"Cycle 1","CapPass",2.18,"Qualified",-0.00010,-24.02,74,"43-22","Alloy 617","Plate",314626
"Cycle 1","CapPass",2.20,"Qualified",-0.00012,-28.99,75,"43-22","Alloy 617","Plate",314626
"Cycle 1","CapPass",2.22,"Qualified",-0.00015,-36.38,76,"43-22","Alloy 617","Plate",314626
"Cycle 1","CapPass",2.23,"Qualified",-0.00017,-41.69,77,"43-22","Alloy 617","Plate",314626
"Cycle 1","CapPass",2.25,"Qualified",-0.00020,-46.00,78,"43-22","Alloy 617","Plate",314626
"Cycle 1","CapPass",2.25,"Qualified",-0.00023,-49.45,79,"43-22","Alloy 617","Plate",314626
"Cycle 1","CapPass",2.26,"Qualified",-0.00025,-52.52,80,"43-22","Alloy 617","Plate",314626
"Cycle 1","CapPass",2.28,"Qualified",-0.00028,-55.35,81,"43-22","Alloy 617","Plate",314626
"Cycle 1","CapPass",2.29,"Qualified",-0.00031,-57.81,82,"43-22","Alloy 617","Plate",314626
"Cycle 1","CapPass",2.30,"Qualified",-0.00033,-59.95,83,"43-22","Alloy 617","Plate",314626
"Cycle 1","CapPass",2.33,"Qualified",-0.00036,-61.71,84,"43-22","Alloy 617","Plate",314626
"Cycle 1","CapPass",2.42,"Qualified",-0.00038,-68.16,85,"43-22","Alloy 617","Plate",314626
"Cycle 1","CapPass",2.45,"Qualified",-0.00041,-73.22,86,"43-22","Alloy 617","Plate",314626
"Cycle 1","CapPass",2.47,"Qualified",-0.00044,-77.32,87,"43-22","Alloy 617","Plate",314626
"Cycle 1","CapPass",2.49,"Qualified",-0.00046,-80.80,88,"43-22","Alloy 617","Plate",314626
"Cycle 1","CapPass",2.51,"Qualified",-0.00049,-84.01,89,"43-22","Alloy 617","Plate",314626
"Cycle 1","CapPass",2.54,"Qualified",-0.00051,-87.59,90,"43-22","Alloy 617","Plate",314626
"Cycle 1","CapPass",2.57,"Qualified",-0.00054,-91.28,91,"43-22","Alloy 617","Plate",314626
"Cycle 1","CapPass",2.60,"Qualified",-0.00056,-95.20,92,"43-22","Alloy 617","Plate",314626
"Cycle 1","CapPass",2.63,"Qualified",-0.00059,-99.35,93,"43-22","Alloy 617","Plate",314626
"Cycle 1","CapPass",2.66,"Qualified",-0.00061,-103.5,94,"43-22","Alloy 617","Plate",314626
"Cycle 1","CapPass",2.69,"Qualified",-0.00064,-107.7,95,"43-22","Alloy 617","Plate",314626
"Cycle 1","CapPass",2.71,"Qualified",-0.00066,-111.7,96,"43-22","Alloy 617","Plate",314626
"Cycle 1","CapPass",2.74,"Qualified",-0.00069,-115.9,97,"43-22","Alloy 617","Plate",314626
"Cycle 1","CapPass",2.76,"Qualified",-0.00072,-120.3,98,"43-22","Alloy 617","Plate",314626
"Cycle 1","CapPass",2.78,"Qualified",-0.00074,-124.7,99,"43-22","Alloy 617","Plate",314626
"Cycle 1","CapPass",2.80,"Qualified",-0.00077,-128.8,100,"43-22","Alloy 617","Plate",314626
"Cycle 1","CapPass",2.82,"Qualified",-0.00079,-132.6,101,"43-22","Alloy 617","Plate",314626
"Cycle 1","CapPass",2.84,"Qualified",-0.00082,-136.1,102,"43-22","Alloy 617","Plate",314626
"Cycle 1","CapPass",2.86,"Qualified",-0.00084,-139.6,103,"43-22","Alloy 617","Plate",314626
"Cycle 1","CapPass",2.89,"Qualified",-0.00087,-143.6,104,"43-22","Alloy 617","Plate",314626
"Cycle 1","CapPass",2.91,"Qualified",-0.00089,-147.5,105,"43-22","Alloy 617","Plate",314626
"Cycle 1","CapPass",2.93,"Qualified",-0.00092,-151.2,106,"43-22","Alloy 617","Plate",314626
"Cycle 1","CapPass",2.96,"Qualified",-0.00095,-152.9,107,"43-22","Alloy 617","Plate",314626
"Cycle 1","CapPass",3.03,"Qualified",-0.00092,-141.9,108,"43-22","Alloy 617","Plate",314626
"Cycle 1","CapPass",3.05,"Qualified",-0.00089,-137.4,109,"43-22","Alloy 617","Plate",314626
"Cycle 1","CapPass",3.06,"Qualified",-0.00087,-133.7,110,"43-22","Alloy 617","Plate",314626
"Cycle 1","CapPass",3.08,"Qualified",-0.00084,-130.4,111,"43-22","Alloy 617","Plate",314626
"Cycle 1","CapPass",3.09,"Qualified",-0.00082,-127.4,112,"43-22","Alloy 617","Plate",314626
"Cycle 1","CapPass",3.11,"Qualified",-0.00079,-124.5,113,"43-22","Alloy 617","Plate",314626
"Cycle 1","CapPass",3.14,"Qualified",-0.00076,-121.7,114,"43-22","Alloy 617","Plate",314626
"Cycle 1","CapPass",3.17,"Qualified",-0.00074,-118.9,115,"43-22","Alloy 617","Plate",314626
"Cycle 1","CapPass",3.22,"Qualified",-0.00071,-114.2,116,"43-22","Alloy 617","Plate",314626
"Cycle 1","CapPass",3.25,"Qualified",-0.00069,-109.4,117,"43-22","Alloy 617","Plate",314626
"Cycle 1","CapPass",3.28,"Qualified",-0.00066,-105.0,118,"43-22","Alloy 617","Plate",314626
"Cycle 1","CapPass",3.30,"Qualified",-0.00064,-100.7,119,"43-22","Alloy 617","Plate",314626
"Cycle 1","CapPass",3.33,"Qualified",-0.00061,-96.72,120,"43-22","Alloy 617","Plate",314626
"Cycle 1","CapPass",3.35,"Qualified",-0.00059,-92.95,121,"43-22","Alloy 617","Plate",314626
"Cycle 1","CapPass",3.38,"Qualified",-0.00056,-89.15,122,"43-22","Alloy 617","Plate",314626
"Cycle 1","CapPass",3.40,"Qualified",-0.00054,-85.33,123,"43-22","Alloy 617","Plate",314626
"Cycle 1","CapPass",3.43,"Qualified",-0.00051,-81.62,124,"43-22","Alloy 617","Plate",314626
"Cycle 1","CapPass",3.46,"Qualified",-0.00048,-77.58,125,"43-22","Alloy 617","Plate",314626
"Cycle 1","CapPass",3.49,"Qualified",-0.00046,-73.44,126,"43-22","Alloy 617","Plate",314626
"Cycle 1","CapPass",3.51,"Qualified",-0.00043,-69.42,127,"43-22","Alloy 617","Plate",314626
"Cycle 1","CapPass",3.54,"Qualified",-0.00041,-65.31,128,"43-22","Alloy 617","Plate",314626
"Cycle 1","CapPass",3.57,"Qualified",-0.00038,-61.22,129,"43-22","Alloy 617","Plate",314626
"Cycle 1","CapPass",3.59,"Qualified",-0.00036,-57.39,130,"43-22","Alloy 617","Plate",314626
"Cycle 1","CapPass",3.62,"Qualified",-0.00033,-53.45,131,"43-22","Alloy 617","Plate",314626
"Cycle 1","CapPass",3.65,"Qualified",-0.00031,-49.39,132,"43-22","Alloy 617","Plate",314626
"Cycle 1","CapPass",3.67,"Qualified",-0.00028,-45.40,133,"43-22","Alloy 617","Plate",314626
"Cycle 1","CapPass",3.70,"Qualified",-0.00026,-41.37,134,"43-22","Alloy 617","Plate",314626
"Cycle 1","CapPass",3.73,"Qualified",-0.00023,-37.59,135,"43-22","Alloy 617","Plate",314626
"Cycle 1","CapPass",3.75,"Qualified",-0.00021,-33.83,136,"43-22","Alloy 617","Plate",314626
"Cycle 1","CapPass",3.78,"Qualified",-0.00018,-29.73,137,"43-22","Alloy 617","Plate",314626
"Cycle 1","CapPass",3.81,"Qualified",-0.00015,-25.55,138,"43-22","Alloy 617","Plate",314626
"Cycle 1","CapPass",3.84,"Qualified",-0.00013,-21.00,139,"43-22","Alloy 617","Plate",314626
"Cycle 1","CapPass",3.87,"Qualified",-0.00010,-16.60,140,"43-22","Alloy 617","Plate",314626
"Cycle 1","CapPass",3.90,"Qualified",-0.00008,-12.14,141,"43-22","Alloy 617","Plate",314626
"Cycle 2","CapPass",3.92,"Qualified",-0.00005,-8.12,142,"43-22","Alloy 617","Plate",314626
"Cycle 2","CapPass",3.95,"Qualified",-0.00003,-4.26,143,"43-22","Alloy 617","Plate",314626
"Cycle 2","CapPass",3.97,"Qualified",-0.00000,-0.51,144,"43-22","Alloy 617","Plate",314626
"Cycle 2","CapPass",4.00,"Qualified",0.00002,3.33,145,"43-22","Alloy 617","Plate",314626
"Cycle 2","CapPass",4.03,"Qualified",0.00005,7.37,146,"43-22","Alloy 617","Plate",314626
"Cycle 2","CapPass",4.06,"Qualified",0.00007,11.76,147,"43-22","Alloy 617","Plate",314626
"Cycle 2","CapPass",4.09,"Qualified",0.00010,15.78,148,"43-22","Alloy 617","Plate",314626
"Cycle 2","CapPass",4.11,"Qualified",0.00013,19.53,149,"43-22","Alloy 617","Plate",314626
"Cycle 2","CapPass",4.14,"Qualified",0.00015,23.38,150,"43-22","Alloy 617","Plate",314626
"Cycle 2","CapPass",4.17,"Qualified",0.00018,27.20,151,"43-22","Alloy 617","Plate",314626
"Cycle 2","CapPass",4.19,"Qualified",0.00020,30.97,152,"43-22","Alloy 617","Plate",314626
"Cycle 2","CapPass",4.23,"Qualified",0.00023,33.11,153,"43-22","Alloy 617","Plate",314626
"Cycle 2","CapPass",4.33,"Qualified",0.00025,43.91,154,"43-22","Alloy 617","Plate",314626
"Cycle 2","CapPass",4.34,"Qualified",0.00028,49.31,155,"43-22","Alloy 617","Plate",314626
"Cycle 2","CapPass",4.35,"Qualified",0.00030,53.75,156,"43-22","Alloy 617","Plate",314626
"Cycle 2","CapPass",4.36,"Qualified",0.00033,57.42,157,"43-22","Alloy 617","Plate",314626
"Cycle 2","CapPass",4.37,"Qualified",0.00036,60.83,158,"43-22","Alloy 617","Plate",314626
"Cycle 2","CapPass",4.38,"Qualified",0.00038,63.66,159,"43-22","Alloy 617","Plate",314626
"Cycle 2","CapPass",4.39,"Qualified",0.00041,66.15,160,"43-22","Alloy 617","Plate",314626
"Cycle 2","CapPass",4.41,"Qualified",0.00044,68.39,161,"43-22","Alloy 617","Plate",314626
"Cycle 2","CapPass",4.42,"Qualified",0.00046,70.21,162,"43-22","Alloy 617","Plate",314626
"Cycle 2","CapPass",4.46,"Qualified",0.00049,71.84,163,"43-22","Alloy 617","Plate",314626
"Cycle 2","CapPass",4.53,"Qualified",0.00051,77.30,164,"43-22","Alloy 617","Plate",314626
"Cycle 2","CapPass",4.56,"Qualified",0.00054,82.07,165,"43-22","Alloy 617","Plate",314626
"Cycle 2","CapPass",4.59,"Qualified",0.00056,86.02,166,"43-22","Alloy 617","Plate",314626
"Cycle 2","CapPass",4.61,"Qualified",0.00059,89.54,167,"43-22","Alloy 617","Plate",314626
"Cycle 2","CapPass",4.63,"Qualified",0.00061,92.96,168,"43-22","Alloy 617","Plate",314626
"Cycle 2","CapPass",4.66,"Qualified",0.00064,96.16,169,"43-22","Alloy 617","Plate",314626
"Cycle 2","CapPass",4.69,"Qualified",0.00066,99.56,170,"43-22","Alloy 617","Plate",314626
"Cycle 2","CapPass",4.72,"Qualified",0.00069,103.44,171,"43-22","Alloy 617","Plate",314626
"Cycle 2","CapPass",4.75,"Qualified",0.00072,107.43,172,"43-22","Alloy 617","Plate",314626
"Cycle 2","CapPass",4.78,"Qualified",0.00074,111.42,173,"43-22","Alloy 617","Plate",314626
"Cycle 2","CapPass",4.81,"Qualified",0.00077,115.34,174,"43-22","Alloy 617","Plate",314626
"Cycle 2","CapPass",4.83,"Qualified",0.00079,119.16,175,"43-22","Alloy 617","Plate",314626
"Cycle 2","CapPass",4.86,"Qualified",0.00082,123.24,176,"43-22","Alloy 617","Plate",314626
"Cycle 2","CapPass",4.89,"Qualified",0.00084,126.99,177,"43-22","Alloy 617","Plate",314626
"Cycle 2","CapPass",4.92,"Qualified",0.00087,130.71,178,"43-22","Alloy 617","Plate",314626
"Cycle 2","CapPass",4.95,"Qualified",0.00089,134.68,179,"43-22","Alloy 617","Plate",314626
"Cycle 2","CapPass",4.97,"Qualified",0.00092,138.53,180,"43-22","Alloy 617","Plate",314626
"Cycle 2","CapPass",5.00,"Qualified",0.00094,142.29,181,"43-22","Alloy 617","Plate",314626
"Cycle 2","CapPass",5.03,"Qualified",0.00097,146.10,182,"43-22","Alloy 617","Plate",314626
"Cycle 2","CapPass",5.05,"Qualified",0.00099,148.87,183,"43-22","Alloy 617","Plate",314626
"Cycle 2","CapPass",5.15,"Qualified",0.00097,138.85,184,"43-22","Alloy 617","Plate",314626
"Cycle 2","CapPass",5.17,"Qualified",0.00094,135.32,185,"43-22","Alloy 617","Plate",314626
"Cycle 2","CapPass",5.19,"Qualified",0.00092,132.07,186,"43-22","Alloy 617","Plate",314626
"Cycle 2","CapPass",5.22,"Qualified",0.00089,129.13,187,"43-22","Alloy 617","Plate",314626
"Cycle 2","CapPass",5.25,"Qualified",0.00087,125.89,188,"43-22","Alloy 617","Plate",314626
"Cycle 2","CapPass",5.29,"Qualified",0.00084,121.79,189,"43-22","Alloy 617","Plate",314626
"Cycle 2","CapPass",5.33,"Qualified",0.00082,117.57,190,"43-22","Alloy 617","Plate",314626
"Cycle 2","CapPass",5.36,"Qualified",0.00079,113.11,191,"43-22","Alloy 617","Plate",314626
"Cycle 2","CapPass",5.39,"Qualified",0.00077,109.14,192,"43-22","Alloy 617","Plate",314626
"Cycle 2","CapPass",5.41,"Qualified",0.00074,105.52,193,"43-22","Alloy 617","Plate",314626
"Cycle 2","CapPass",5.43,"Qualified",0.00072,101.97,194,"43-22","Alloy 617","Plate",314626
"Cycle 2","CapPass",5.46,"Qualified",0.00069,98.28,195,"43-22","Alloy 617","Plate",314626
"Cycle 2","CapPass",5.49,"Qualified",0.00066,94.48,196,"43-22","Alloy 617","Plate",314626
"Cycle 2","CapPass",5.52,"Qualified",0.00064,90.67,197,"43-22","Alloy 617","Plate",314626
"Cycle 2","CapPass",5.54,"Qualified",0.00061,87.03,198,"43-22","Alloy 617","Plate",314626
"Cycle 2","CapPass",5.57,"Qualified",0.00059,83.63,199,"43-22","Alloy 617","Plate",314626
"Cycle 2","CapPass",5.60,"Qualified",0.00056,79.95,200,"43-22","Alloy 617","Plate",314626
"Cycle 2","CapPass",5.63,"Qualified",0.00054,76.20,201,"43-22","Alloy 617","Plate",314626
"Cycle 2","CapPass",5.66,"Qualified",0.00051,72.28,202,"43-22","Alloy 617","Plate",314626
"Cycle 2","CapPass",5.68,"Qualified",0.00048,68.09,203,"43-22","Alloy 617","Plate",314626
"Cycle 2","CapPass",5.71,"Qualified",0.00046,64.19,204,"43-22","Alloy 617","Plate",314626
"Cycle 2","CapPass",5.74,"Qualified",0.00043,60.51,205,"43-22","Alloy 617","Plate",314626
"Cycle 2","CapPass",5.76,"Qualified",0.00041,56.69,206,"43-22","Alloy 617","Plate",314626
"Cycle 2","CapPass",5.79,"Qualified",0.00038,53.03,207,"43-22","Alloy 617","Plate",314626
"Cycle 2","CapPass",5.82,"Qualified",0.00036,48.76,208,"43-22","Alloy 617","Plate",314626
"Cycle 2","CapPass",5.85,"Qualified",0.00033,44.69,209,"43-22","Alloy 617","Plate",314626
"Cycle 2","CapPass",5.87,"Qualified",0.00031,41.04,210,"43-22","Alloy 617","Plate",314626
"Cycle 2","CapPass",5.90,"Qualified",0.00028,37.51,211,"43-22","Alloy 617","Plate",314626
"Cycle 2","CapPass",5.92,"Qualified",0.00025,34.35,212,"43-22","Alloy 617","Plate",314626
"Cycle 2","CapPass",5.94,"Qualified",0.00023,31.20,213,"43-22","Alloy 617","Plate",314626
"Cycle 2","CapPass",5.97,"Qualified",0.00020,27.56,214,"43-22","Alloy 617","Plate",314626
"Cycle 2","CapPass",6.00,"Qualified",0.00018,23.96,215,"43-22","Alloy 617","Plate",314626
"Cycle 2","CapPass",6.03,"Qualified",0.00015,20.53,216,"43-22","Alloy 617","Plate",314626
"Cycle 2","CapPass",6.05,"Qualified",0.00013,17.05,217,"43-22","Alloy 617","Plate",314626
"Cycle 2","CapPass",6.08,"Qualified",0.00010,13.87,218,"43-22","Alloy 617","Plate",314626
"Cycle 2","CapPass",6.11,"Qualified",0.00008,10.26,219,"43-22","Alloy 617","Plate",314626
"Cycle 2","CapPass",6.13,"Qualified",0.00005,6.53,220,"43-22","Alloy 617","Plate",314626
"Cycle 2","CapPass",6.16,"Qualified",0.00003,2.83,221,"43-22","Alloy 617","Plate",314626
"Cycle 2","CapPass",6.19,"Qualified",-0.00000,-0.78,222,"43-22","Alloy 617","Plate",314626
"Cycle 2","CapPass",6.21,"Qualified",-0.00003,-4.15,223,"43-22","Alloy 617","Plate",314626
"Cycle 2","CapPass",6.24,"Qualified",-0.00005,-7.31,224,"43-22","Alloy 617","Plate",314626
"Cycle 2","CapPass",6.26,"Qualified",-0.00008,-10.50,225,"43-22","Alloy 617","Plate",314626
"Cycle 2","CapPass",6.29,"Qualified",-0.00010,-13.47,226,"43-22","Alloy 617","Plate",314626
"Cycle 2","CapPass",6.42,"Qualified",-0.00013,-17.55,227,"43-22","Alloy 617","Plate",314626
"Cycle 2","CapPass",6.44,"Qualified",-0.00015,-21.89,228,"43-22","Alloy 617","Plate",314626
"Cycle 2","CapPass",6.47,"Qualified",-0.00018,-26.14,229,"43-22","Alloy 617","Plate",314626
"Cycle 2","CapPass",6.49,"Qualified",-0.00020,-31.39,230,"43-22","Alloy 617","Plate",314626
"Cycle 2","CapPass",6.50,"Qualified",-0.00023,-37.26,231,"43-22","Alloy 617","Plate",314626
"Cycle 2","CapPass",6.51,"Qualified",-0.00026,-42.05,232,"43-22","Alloy 617","Plate",314626
"Cycle 2","CapPass",6.52,"Qualified",-0.00028,-45.78,233,"43-22","Alloy 617","Plate",314626
"Cycle 2","CapPass",6.54,"Qualified",-0.00031,-49.00,234,"43-22","Alloy 617","Plate",314626
"Cycle 2","CapPass",6.55,"Qualified",-0.00034,-51.73,235,"43-22","Alloy 617","Plate",314626
"Cycle 2","CapPass",6.56,"Qualified",-0.00036,-54.08,236,"43-22","Alloy 617","Plate",314626
"Cycle 2","CapPass",6.57,"Qualified",-0.00039,-56.22,237,"43-22","Alloy 617","Plate",314626
"Cycle 2","CapPass",6.60,"Qualified",-0.00041,-58.00,238,"43-22","Alloy 617","Plate",314626
"Cycle 2","CapPass",6.67,"Qualified",-0.00044,-62.02,239,"43-22","Alloy 617","Plate",314626
"Cycle 2","CapPass",6.70,"Qualified",-0.00046,-67.02,240,"43-22","Alloy 617","Plate",314626
"Cycle 2","CapPass",6.73,"Qualified",-0.00049,-71.49,241,"43-22","Alloy 617","Plate",314626
"Cycle 2","CapPass",6.76,"Qualified",-0.00052,-75.78,242,"43-22","Alloy 617","Plate",314626
"Cycle 2","CapPass",6.78,"Qualified",-0.00054,-79.48,243,"43-22","Alloy 617","Plate",314626
"Cycle 2","CapPass",6.81,"Qualified",-0.00057,-82.88,244,"43-22","Alloy 617","Plate",314626
"Cycle 2","CapPass",6.83,"Qualified",-0.00059,-86.57,245,"43-22","Alloy 617","Plate",314626
"Cycle 2","CapPass",6.86,"Qualified",-0.00062,-90.20,246,"43-22","Alloy 617","Plate",314626
"Cycle 2","CapPass",6.89,"Qualified",-0.00064,-93.99,247,"43-22","Alloy 617","Plate",314626
"Cycle 2","CapPass",6.92,"Qualified",-0.00067,-97.74,248,"43-22","Alloy 617","Plate",314626
"Cycle 2","CapPass",6.95,"Qualified",-0.00069,-101.4,249,"43-22","Alloy 617","Plate",314626
"Cycle 2","CapPass",6.97,"Qualified",-0.00072,-105.0,250,"43-22","Alloy 617","Plate",314626
"Cycle 2","CapPass",7.00,"Qualified",-0.00074,-108.7,251,"43-22","Alloy 617","Plate",314626
"Cycle 2","CapPass",7.02,"Qualified",-0.00077,-112.3,252,"43-22","Alloy 617","Plate",314626
"Cycle 2","CapPass",7.05,"Qualified",-0.00080,-116.7,253,"43-22","Alloy 617","Plate",314626
"Cycle 2","CapPass",7.08,"Qualified",-0.00082,-121.3,254,"43-22","Alloy 617","Plate",314626
"Cycle 2","CapPass",7.10,"Qualified",-0.00085,-125.3,255,"43-22","Alloy 617","Plate",314626
"Cycle 2","CapPass",7.12,"Qualified",-0.00087,-129.2,256,"43-22","Alloy 617","Plate",314626
"Cycle 2","CapPass",7.14,"Qualified",-0.00090,-132.8,257,"43-22","Alloy 617","Plate",314626
"Cycle 2","CapPass",7.15,"Qualified",-0.00092,-136.2,258,"43-22","Alloy 617","Plate",314626
"Cycle 2","CapPass",7.17,"Qualified",-0.00095,-139.7,259,"43-22","Alloy 617","Plate",314626
"Cycle 2","CapPass",7.20,"Qualified",-0.00098,-143.1,260,"43-22","Alloy 617","Plate",314626
"Cycle 2","CapPass",7.22,"Qualified",-0.00100,-146.5,261,"43-22","Alloy 617","Plate",314626
"Cycle 2","CapPass",7.25,"Qualified",-0.00103,-150.1,262,"43-22","Alloy 617","Plate",314626
"Cycle 2","CapPass",7.35,"Qualified",-0.00100,-138.2,263,"43-22","Alloy 617","Plate",314626
"Cycle 2","CapPass",7.37,"Qualified",-0.00098,-134.4,264,"43-22","Alloy 617","Plate",314626
"Cycle 2","CapPass",7.38,"Qualified",-0.00095,-131.0,265,"43-22","Alloy 617","Plate",314626
"Cycle 2","CapPass",7.40,"Qualified",-0.00093,-127.6,266,"43-22","Alloy 617","Plate",314626
"Cycle 2","CapPass",7.42,"Qualified",-0.00090,-124.6,267,"43-22","Alloy 617","Plate",314626
"Cycle 2","CapPass",7.45,"Qualified",-0.00087,-121.6,268,"43-22","Alloy 617","Plate",314626
"Cycle 2","CapPass",7.48,"Qualified",-0.00085,-118.2,269,"43-22","Alloy 617","Plate",314626
"Cycle 2","CapPass",7.52,"Qualified",-0.00082,-113.7,270,"43-22","Alloy 617","Plate",314626
"Cycle 2","CapPass",7.55,"Qualified",-0.00080,-109.6,271,"43-22","Alloy 617","Plate",314626
"Cycle 2","CapPass",7.58,"Qualified",-0.00077,-105.7,272,"43-22","Alloy 617","Plate",314626
"Cycle 2","CapPass",7.60,"Qualified",-0.00075,-102.2,273,"43-22","Alloy 617","Plate",314626
"Cycle 2","CapPass",7.62,"Qualified",-0.00072,-98.45,274,"43-22","Alloy 617","Plate",314626
"Cycle 2","CapPass",7.65,"Qualified",-0.00070,-94.57,275,"43-22","Alloy 617","Plate",314626
"Cycle 2","CapPass",7.68,"Qualified",-0.00067,-91.18,276,"43-22","Alloy 617","Plate",314626
"Cycle 2","CapPass",7.70,"Qualified",-0.00065,-87.82,277,"43-22","Alloy 617","Plate",314626
"Cycle 2","CapPass",7.73,"Qualified",-0.00062,-83.94,278,"43-22","Alloy 617","Plate",314626
"Cycle 2","CapPass",7.76,"Qualified",-0.00059,-80.12,279,"43-22","Alloy 617","Plate",314626
"Cycle 2","CapPass",7.79,"Qualified",-0.00057,-76.42,280,"43-22","Alloy 617","Plate",314626
"Cycle 2","CapPass",7.81,"Qualified",-0.00054,-72.72,281,"43-22","Alloy 617","Plate",314626
"Cycle 2","CapPass",7.84,"Qualified",-0.00052,-68.86,282,"43-22","Alloy 617","Plate",314626
"Cycle 2","CapPass",7.87,"Qualified",-0.00049,-65.12,283,"43-22","Alloy 617","Plate",314626
"Cycle 2","CapPass",7.89,"Qualified",-0.00047,-61.29,284,"43-22","Alloy 617","Plate",314626
"Cycle 2","CapPass",7.92,"Qualified",-0.00044,-57.40,285,"43-22","Alloy 617","Plate",314626
"Cycle 2","CapPass",7.95,"Qualified",-0.00042,-53.17,286,"43-22","Alloy 617","Plate",314626
"Cycle 2","CapPass",7.98,"Qualified",-0.00039,-48.91,287,"43-22","Alloy 617","Plate",314626
"Cycle 2","CapPass",8.01,"Qualified",-0.00037,-44.85,288,"43-22","Alloy 617","Plate",314626
"Cycle 2","CapPass",8.03,"Qualified",-0.00034,-40.99,289,"43-22","Alloy 617","Plate",314626
"Cycle 2","CapPass",8.06,"Qualified",-0.00031,-37.18,290,"43-22","Alloy 617","Plate",314626
"Cycle 2","CapPass",8.08,"Qualified",-0.00029,-33.31,291,"43-22","Alloy 617","Plate",314626
"Cycle 2","CapPass",8.11,"Qualified",-0.00026,-29.43,292,"43-22","Alloy 617","Plate",314626
"Cycle 2","CapPass",8.14,"Qualified",-0.00024,-25.42,293,"43-22","Alloy 617","Plate",314626
"Cycle 2","CapPass",8.17,"Qualified",-0.00021,-20.89,294,"43-22","Alloy 617","Plate",314626
"Cycle 2","CapPass",8.19,"Qualified",-0.00019,-16.75,295,"43-22","Alloy 617","Plate",314626
"Cycle 2","CapPass",8.22,"Qualified",-0.00016,-12.99,296,"43-22","Alloy 617","Plate",314626
"Cycle 2","CapPass",8.24,"Qualified",-0.00014,-9.47,297,"43-22","Alloy 617","Plate",314626
"Cycle 2","CapPass",8.27,"Qualified",-0.00011,-5.85,298,"43-22","Alloy 617","Plate",314626
"Cycle 2","CapPass",8.30,"Qualified",-0.00008,-2.06,299,"43-22","Alloy 617","Plate",314626
"Cycle 5","CapPass",18.46,"Qualified",-0.00006,39.45,699,"43-22","Alloy 617","Plate",314626
"Cycle 5","CapPass",18.47,"Qualified",-0.00003,45.71,700,"43-22","Alloy 617","Plate",314626
"Cycle 5","CapPass",18.49,"Qualified",-0.00000,50.50,701,"43-22","Alloy 617","Plate",314626
"Cycle 5","CapPass",18.50,"Qualified",0.00002,54.20,702,"43-22","Alloy 617","Plate",314626
"Cycle 5","CapPass",18.51,"Qualified",0.00005,57.60,703,"43-22","Alloy 617","Plate",314626
"Cycle 5","CapPass",18.52,"Qualified",0.00008,60.60,704,"43-22","Alloy 617","Plate",314626
"Cycle 5","CapPass",18.53,"Qualified",0.00010,63.20,705,"43-22","Alloy 617","Plate",314626
"Cycle 5","CapPass",18.54,"Qualified",0.00013,65.40,706,"43-22","Alloy 617","Plate",314626
"Cycle 5","CapPass",18.55,"Qualified",0.00016,67.15,707,"43-22","Alloy 617","Plate",314626
"Cycle 5","CapPass",18.58,"Qualified",0.00018,68.19,708,"43-22","Alloy 617","Plate",314626
"Cycle 5","CapPass",18.66,"Qualified",0.00021,71.74,709,"43-22","Alloy 617","Plate",314626
"Cycle 5","CapPass",18.70,"Qualified",0.00023,76.53,710,"43-22","Alloy 617","Plate",314626
"Cycle 5","CapPass",18.72,"Qualified",0.00026,80.43,711,"43-22","Alloy 617","Plate",314626
"Cycle 5","CapPass",18.74,"Qualified",0.00028,83.89,712,"43-22","Alloy 617","Plate",314626
"Cycle 5","CapPass",18.76,"Qualified",0.00031,87.14,713,"43-22","Alloy 617","Plate",314626
"Cycle 5","CapPass",18.79,"Qualified",0.00033,90.31,714,"43-22","Alloy 617","Plate",314626
"Cycle 5","CapPass",18.81,"Qualified",0.00036,93.31,715,"43-22","Alloy 617","Plate",314626
"Cycle 5","CapPass",18.84,"Qualified",0.00039,96.40,716,"43-22","Alloy 617","Plate",314626
"Cycle 5","CapPass",18.87,"Qualified",0.00041,99.60,717,"43-22","Alloy 617","Plate",314626
"Cycle 5","CapPass",18.90,"Qualified",0.00044,103.00,718,"43-22","Alloy 617","Plate",314626
"Cycle 5","CapPass",18.94,"Qualified",0.00046,106.50,719,"43-22","Alloy 617","Plate",314626
"Cycle 5","CapPass",18.96,"Qualified",0.00049,110.08,720,"43-22","Alloy 617","Plate",314626
"Cycle 5","CapPass",18.99,"Qualified",0.00051,113.82,721,"43-22","Alloy 617","Plate",314626
"Cycle 5","CapPass",19.02,"Qualified",0.00054,117.19,722,"43-22","Alloy 617","Plate",314626
"Cycle 5","CapPass",19.04,"Qualified",0.00056,120.31,723,"43-22","Alloy 617","Plate",314626
"Cycle 5","CapPass",19.07,"Qualified",0.00059,123.09,724,"43-22","Alloy 617","Plate",314626
"Cycle 5","CapPass",19.09,"Qualified",0.00061,125.46,725,"43-22","Alloy 617","Plate",314626
"Cycle 5","CapPass",19.11,"Qualified",0.00064,127.60,726,"43-22","Alloy 617","Plate",314626
"Cycle 5","CapPass",19.13,"Qualified",0.00067,129.57,727,"43-22","Alloy 617","Plate",314626
"Cycle 5","CapPass",19.16,"Qualified",0.00069,131.59,728,"43-22","Alloy 617","Plate",314626
"Cycle 5","CapPass",19.19,"Qualified",0.00072,133.86,729,"43-22","Alloy 617","Plate",314626
"Cycle 5","CapPass",19.23,"Qualified",0.00074,136.38,730,"43-22","Alloy 617","Plate",314626
"Cycle 5","CapPass",19.25,"Qualified",0.00077,138.90,731,"43-22","Alloy 617","Plate",314626
"Cycle 5","CapPass",19.27,"Qualified",0.00080,141.31,732,"43-22","Alloy 617","Plate",314626
"Cycle 5","CapPass",19.29,"Qualified",0.00082,143.25,733,"43-22","Alloy 617","Plate",314626
"Cycle 5","CapPass",19.30,"Qualified",0.00085,144.77,734,"43-22","Alloy 617","Plate",314626
"Cycle 5","CapPass",19.32,"Qualified",0.00087,146.00,735,"43-22","Alloy 617","Plate",314626
"Cycle 5","CapPass",19.33,"Qualified",0.00090,147.02,736,"43-22","Alloy 617","Plate",314626
"Cycle 5","CapPass",19.34,"Qualified",0.00093,147.78,737,"43-22","Alloy 617","Plate",314626
"Cycle 5","CapPass",19.36,"Qualified",0.00095,148.21,738,"43-22","Alloy 617","Plate",314626
"Cycle 5","CapPass",19.46,"Qualified",0.00098,153.87,739,"43-22","Alloy 617","Plate",314626
"Cycle 5","CapPass",19.48,"Qualified",0.00100,157.77,740,"43-22","Alloy 617","Plate",314626
"Cycle 5","CapPass",19.49,"Qualified",0.00103,159.53,741,"43-22","Alloy 617","Plate",314626
"Cycle 5","CapPass",19.50,"Qualified",0.00106,160.80,742,"43-22","Alloy 617","Plate",314626
"Cycle 5","CapPass",19.51,"Qualified",0.00108,161.73,743,"43-22","Alloy 617","Plate",314626
"Cycle 5","CapPass",19.51,"Qualified",0.00111,162.64,744,"43-22","Alloy 617","Plate",314626
"Cycle 5","CapPass",19.52,"Qualified",0.00114,163.35,745,"43-22","Alloy 617","Plate",314626
"Cycle 5","CapPass",19.53,"Qualified",0.00117,163.94,746,"43-22","Alloy 617","Plate",314626
"Cycle 5","CapPass",19.53,"Qualified",0.00119,164.26,747,"43-22","Alloy 617","Plate",314626
"Cycle 5","CapPass",19.54,"Qualified",0.00122,163.85,748,"43-22","Alloy 617","Plate",314626
"Cycle 5","CapPass",19.61,"Qualified",0.00119,153.62,749,"43-22","Alloy 617","Plate",314626
"Cycle 5","CapPass",19.63,"Qualified",0.00117,152.72,750,"43-22","Alloy 617","Plate",314626
"Cycle 5","CapPass",19.69,"Qualified",0.00119,164.41,751,"43-22","Alloy 617","Plate",314626
"Cycle 5","CapPass",19.70,"Qualified",0.00122,168.68,752,"43-22","Alloy 617","Plate",314626
"Cycle 5","CapPass",19.72,"Qualified",0.00125,172.32,753,"43-22","Alloy 617","Plate",314626
"Cycle 5","CapPass",19.73,"Qualified",0.00127,171.49,754,"43-22","Alloy 617","Plate",314626
"Cycle 5","CapPass",19.74,"Qualified",0.00130,172.02,755,"43-22","Alloy 617","Plate",314626
"Cycle 5","CapPass",19.74,"Qualified",0.00133,172.48,756,"43-22","Alloy 617","Plate",314626
"Cycle 5","CapPass",19.74,"Qualified",0.00137,172.86,757,"43-22","Alloy 617","Plate",314626
"Cycle 5","CapPass",19.74,"Qualified",0.00139,173.08,758,"43-22","Alloy 617","Plate",314626
"Cycle 5","CapPass",19.75,"Qualified",0.00142,173.23,759,"43-22","Alloy 617","Plate",314626
"Cycle 5","CapPass",19.75,"Qualified",0.00145,173.36,760,"43-22","Alloy 617","Plate",314626
"Cycle 5","CapPass",19.75,"Qualified",0.00148,173.46,761,"43-22","Alloy 617","Plate",314626
"Cycle 5","CapPass",19.75,"Qualified",0.00151,173.47,762,"43-22","Alloy 617","Plate",314626
"Cycle 5","CapPass",19.75,"Qualified",0.00154,173.46,763,"43-22","Alloy 617","Plate",314626
"Cycle 5","CapPass",19.76,"Qualified",0.00156,173.40,764,"43-22","Alloy 617","Plate",314626
"Cycle 5","CapPass",19.76,"Qualified",0.00160,173.18,765,"43-22","Alloy 617","Plate",314626
"Cycle 5","CapPass",19.76,"Qualified",0.00163,172.84,766,"43-22","Alloy 617","Plate",314626
"Cycle 5","CapPass",19.76,"Qualified",0.00166,172.42,767,"43-22","Alloy 617","Plate",314626
"Cycle 5","CapPass",19.77,"Qualified",0.00169,171.84,768,"43-22","Alloy 617","Plate",314626
"Cycle 5","CapPass",19.77,"Qualified",0.00172,170.56,769,"43-22","Alloy 617","Plate",314626
"Cycle 5","CapPass",19.78,"Qualified",0.00175,168.65,770,"43-22","Alloy 617","Plate",314626
"Cycle 5","CapPass",19.78,"Qualified",0.00177,164.82,771,"43-22","Alloy 617","Plate",314626
"Cycle 5","CapPass",19.81,"Qualified",0.00175,138.60,772,"43-22","Alloy 617","Plate",314626
"Cycle 5","CapPass",19.81,"Qualified",0.00172,132.08,773,"43-22","Alloy 617","Plate",314626
"Cycle 5","CapPass",19.82,"Qualified",0.00169,125.46,774,"43-22","Alloy 617","Plate",314626
"Cycle 5","CapPass",19.82,"Qualified",0.00166,120.12,775,"43-22","Alloy 617","Plate",314626
"Cycle 5","CapPass",19.82,"Qualified",0.00163,114.94,776,"43-22","Alloy 617","Plate",314626
"Cycle 5","CapPass",19.83,"Qualified",0.00160,109.75,777,"43-22","Alloy 617","Plate",314626
"Cycle 5","CapPass",19.83,"Qualified",0.00157,104.77,778,"43-22","Alloy 617","Plate",314626
"Cycle 5","CapPass",19.83,"Qualified",0.00154,101.19,779,"43-22","Alloy 617","Plate",314626
"Cycle 5","CapPass",19.84,"Qualified",0.00151,97.70,780,"43-22","Alloy 617","Plate",314626
"Cycle 5","CapPass",19.84,"Qualified",0.00149,94.37,781,"43-22","Alloy 617","Plate",314626
"Cycle 5","CapPass",19.84,"Qualified",0.00146,91.19,782,"43-22","Alloy 617","Plate",314626
"Cycle 5","CapPass",19.85,"Qualified",0.00144,88.15,783,"43-22","Alloy 617","Plate",314626
"Cycle 5","CapPass",19.85,"Qualified",0.00141,85.31,784,"43-22","Alloy 617","Plate",314626
"Cycle 5","CapPass",19.85,"Qualified",0.00139,82.69,785,"43-22","Alloy 617","Plate",314626
"Cycle 5","CapPass",19.86,"Qualified",0.00135,79.45,786,"43-22","Alloy 617","Plate",314626
"Cycle 5","CapPass",19.86,"Qualified",0.00132,76.63,787,"43-22","Alloy 617","Plate",314626
"Cycle 5","CapPass",19.86,"Qualified",0.00129,74.23,788,"43-22","Alloy 617","Plate",314626
"Cycle 5","CapPass",19.87,"Qualified",0.00126,72.20,789,"43-22","Alloy 617","Plate",314626
"Cycle 5","CapPass",19.87,"Qualified",0.00125,71.31,790,"43-22","Alloy 617","Plate",314626
"Cycle 5","CapPass",19.87,"Qualified",0.00124,70.54,791,"43-22","Alloy 617","Plate",314626
"Cycle 5","CapPass",19.88,"Qualified",0.00121,68.98,792,"43-22","Alloy 617","Plate",314626
"Cycle 5","CapPass",19.88,"Qualified",0.00118,68.05,793,"43-22","Alloy 617","Plate",314626
"Cycle 5","CapPass",19.89,"Qualified",0.00116,67.57,794,"43-22","Alloy 617","Plate",314626
"Cycle 5","CapPass",19.89,"Qualified",0.00113,67.83,795,"43-22","Alloy 617","Plate",314626
"Cycle 5","CapPass",19.94,"Qualified",0.00116,84.26,796,"43-22","Alloy 617","Plate",314626
"Cycle 5","CapPass",19.96,"Qualified",0.00118,87.67,797,"43-22","Alloy 617","Plate",314626
"Cycle 5","CapPass",19.97,"Qualified",0.00121,90.13,798,"43-22","Alloy 617","Plate",314626
"Cycle 5","CapPass",19.98,"Qualified",0.00124,91.70,799,"43-22","Alloy 617","Plate",314626
"Cycle 5","CapPass",20.00,"Qualified",0.00126,90.25,800,"43-22","Alloy 617","Plate",314626
"Cycle 5","CapPass",20.04,"Qualified",0.00124,80.15,801,"43-22","Alloy 617","Plate",314626
"Cycle 5","CapPass",20.05,"Qualified",0.00121,75.10,802,"43-22","Alloy 617","Plate",314626
"Cycle 5","CapPass",20.06,"Qualified",0.00118,70.94,803,"43-22","Alloy 617","Plate",314626
"Cycle 5","CapPass",20.08,"Qualified",0.00116,67.02,804,"43-22","Alloy 617","Plate",314626
"Cycle 5","CapPass",20.09,"Qualified",0.00113,63.55,805,"43-22","Alloy 617","Plate",314626
"Cycle 5","CapPass",20.10,"Qualified",0.00110,60.41,806,"43-22","Alloy 617","Plate",314626
"Cycle 5","CapPass",20.11,"Qualified",0.00108,57.64,807,"43-22","Alloy 617","Plate",314626
"Cycle 5","CapPass",20.13,"Qualified",0.00105,55.13,808,"43-22","Alloy 617","Plate",314626
"Cycle 5","CapPass",20.15,"Qualified",0.00103,52.68,809,"43-22","Alloy 617","Plate",314626
"Cycle 5","CapPass",20.20,"Qualified",0.00100,49.14,810,"43-22","Alloy 617","Plate",314626
"Cycle 5","CapPass",20.24,"Qualified",0.00098,44.51,811,"43-22","Alloy 617","Plate",314626
"Cycle 5","CapPass",20.27,"Qualified",0.00095,40.10,812,"43-22","Alloy 617","Plate",314626
"Cycle 5","CapPass",20.29,"Qualified",0.00093,35.66,813,"43-22","Alloy 617","Plate",314626
"Cycle 5","CapPass",20.32,"Qualified",0.00090,31.79,814,"43-22","Alloy 617","Plate",314626
"Cycle 5","CapPass",20.35,"Qualified",0.00087,27.74,815,"43-22","Alloy 617","Plate",314626
"Cycle 5","CapPass",20.37,"Qualified",0.00085,23.66,816,"43-22","Alloy 617","Plate",314626
"Cycle 5","CapPass",20.40,"Qualified",0.00082,19.75,817,"43-22","Alloy 617","Plate",314626
"Cycle 5","CapPass",20.42,"Qualified",0.00080,15.93,818,"43-22","Alloy 617","Plate",314626
"Cycle 5","CapPass",20.45,"Qualified",0.00077,11.87,819,"43-22","Alloy 617","Plate",314626
"Cycle 5","CapPass",20.48,"Qualified",0.00075,7.83,820,"43-22","Alloy 617","Plate",314626
"Cycle 5","CapPass",20.50,"Qualified",0.00072,4.06,821,"43-22","Alloy 617","Plate",314626
"Cycle 5","CapPass",20.53,"Qualified",0.00070,0.22,822,"43-22","Alloy 617","Plate",314626
"Cycle 5","CapPass",20.56,"Qualified",0.00067,-3.66,823,"43-22","Alloy 617","Plate",314626
"Cycle 5","CapPass",20.58,"Qualified",0.00065,-7.18,824,"43-22","Alloy 617","Plate",314626
"Cycle 5","CapPass",20.61,"Qualified",0.00062,-10.84,825,"43-22","Alloy 617","Plate",314626
"Cycle 5","CapPass",20.64,"Qualified",0.00059,-14.42,826,"43-22","Alloy 617","Plate",314626
"Cycle 5","CapPass",20.67,"Qualified",0.00057,-15.64,827,"43-22","Alloy 617","Plate",314626
"Cycle 5","CapPass",20.79,"Qualified",0.00054,-24.09,828,"43-22","Alloy 617","Plate",314626
"Cycle 5","CapPass",20.81,"Qualified",0.00052,-29.25,829,"43-22","Alloy 617","Plate",314626
"Cycle 5","CapPass",20.82,"Qualified",0.00049,-34.04,830,"43-22","Alloy 617","Plate",314626
"Cycle 5","CapPass",20.84,"Qualified",0.00047,-39.74,831,"43-22","Alloy 617","Plate",314626
"Cycle 5","CapPass",20.85,"Qualified",0.00044,-43.95,832,"43-22","Alloy 617","Plate",314626
"Cycle 5","CapPass",20.86,"Qualified",0.00042,-47.36,833,"43-22","Alloy 617","Plate",314626
"Cycle 5","CapPass",20.87,"Qualified",0.00039,-50.58,834,"43-22","Alloy 617","Plate",314626
"Cycle 5","CapPass",20.88,"Qualified",0.00036,-53.44,835,"43-22","Alloy 617","Plate",314626
"Cycle 5","CapPass",20.90,"Qualified",0.00034,-55.98,836,"43-22","Alloy 617","Plate",314626
"Cycle 5","CapPass",20.92,"Qualified",0.00031,-58.01,837,"43-22","Alloy 617","Plate",314626
