Repository: js-molina/fatigue-A617

File: data/850C/Strain rate 0.001/0.30% strain/HTM_A20_Cycles_4313.csv (part 2 of 9)
"Cycle Label","Data State","Elapsed Time Sec","Qual State","Strain","Stress Mpa","Count","Sample","Alloy","Material_Form","Heat"
"Cycle 5","CapPass",20.18,"Qualified",0.00102,86.68,932,"43-13","Alloy 617","Plate",314626
"Cycle 5","CapPass",20.20,"Qualified",0.00099,83.22,933,"43-13","Alloy 617","Plate",314626
"Cycle 5","CapPass",20.23,"Qualified",0.00096,79.83,934,"43-13","Alloy 617","Plate",314626
"Cycle 5","CapPass",20.25,"Qualified",0.00094,76.21,935,"43-13","Alloy 617","Plate",314626
"Cycle 5","CapPass",20.28,"Qualified",0.00091,72.73,936,"43-13","Alloy 617","Plate",314626
"Cycle 5","CapPass",20.32,"Qualified",0.00089,68.59,937,"43-13","Alloy 617","Plate",314626
"Cycle 5","CapPass",20.35,"Qualified",0.00086,64.30,938,"43-13","Alloy 617","Plate",314626
"Cycle 5","CapPass",20.37,"Qualified",0.00084,59.98,939,"43-13","Alloy 617","Plate",314626
"Cycle 5","CapPass",20.40,"Qualified",0.00081,56.13,940,"43-13","Alloy 617","Plate",314626
"Cycle 5","CapPass",20.42,"Qualified",0.00079,52.33,941,"43-13","Alloy 617","Plate",314626
"Cycle 5","CapPass",20.44,"Qualified",0.00076,48.67,942,"43-13","Alloy 617","Plate",314626
"Cycle 5","CapPass",20.47,"Qualified",0.00074,44.94,943,"43-13","Alloy 617","Plate",314626
"Cycle 5","CapPass",20.50,"Qualified",0.00071,40.96,944,"43-13","Alloy 617","Plate",314626
"Cycle 5","CapPass",20.53,"Qualified",0.00068,36.90,945,"43-13","Alloy 617","Plate",314626
"Cycle 5","CapPass",20.55,"Qualified",0.00066,33.03,946,"43-13","Alloy 617","Plate",314626
"Cycle 5","CapPass",20.58,"Qualified",0.00063,29.17,947,"43-13","Alloy 617","Plate",314626
"Cycle 5","CapPass",20.61,"Qualified",0.00061,25.16,948,"43-13","Alloy 617","Plate",314626
"Cycle 5","CapPass",20.64,"Qualified",0.00058,20.98,949,"43-13","Alloy 617","Plate",314626
"Cycle 5","CapPass",20.66,"Qualified",0.00056,17.18,950,"43-13","Alloy 617","Plate",314626
"Cycle 5","CapPass",20.69,"Qualified",0.00053,13.55,951,"43-13","Alloy 617","Plate",314626
"Cycle 5","CapPass",20.71,"Qualified",0.00051,9.91,952,"43-13","Alloy 617","Plate",314626
"Cycle 5","CapPass",20.74,"Qualified",0.00048,6.05,953,"43-13","Alloy 617","Plate",314626
"Cycle 5","CapPass",20.77,"Qualified",0.00045,2.25,954,"43-13","Alloy 617","Plate",314626
"Cycle 5","CapPass",20.79,"Qualified",0.00043,-1.61,955,"43-13","Alloy 617","Plate",314626
"Cycle 5","CapPass",20.82,"Qualified",0.00040,-5.60,956,"43-13","Alloy 617","Plate",314626
"Cycle 5","CapPass",20.85,"Qualified",0.00038,-9.18,957,"43-13","Alloy 617","Plate",314626
"Cycle 5","CapPass",20.88,"Qualified",0.00035,-13.38,958,"43-13","Alloy 617","Plate",314626
"Cycle 5","CapPass",20.91,"Qualified",0.00033,-17.09,959,"43-13","Alloy 617","Plate",314626
"Cycle 5","CapPass",20.95,"Qualified",0.00030,-17.43,960,"43-13","Alloy 617","Plate",314626
"Cycle 5","CapPass",21.03,"Qualified",0.00028,-25.30,961,"43-13","Alloy 617","Plate",314626
"Cycle 5","CapPass",21.05,"Qualified",0.00025,-29.93,962,"43-13","Alloy 617","Plate",314626
"Cycle 5","CapPass",21.07,"Qualified",0.00023,-34.55,963,"43-13","Alloy 617","Plate",314626
"Cycle 5","CapPass",21.08,"Qualified",0.00020,-40.37,964,"43-13","Alloy 617","Plate",314626
"Cycle 5","CapPass",21.10,"Qualified",0.00017,-44.79,965,"43-13","Alloy 617","Plate",314626
"Cycle 5","CapPass",21.11,"Qualified",0.00015,-48.08,966,"43-13","Alloy 617","Plate",314626
"Cycle 5","CapPass",21.12,"Qualified",0.00012,-50.90,967,"43-13","Alloy 617","Plate",314626
"Cycle 5","CapPass",21.13,"Qualified",0.00010,-53.40,968,"43-13","Alloy 617","Plate",314626
"Cycle 5","CapPass",21.14,"Qualified",0.00007,-55.42,969,"43-13","Alloy 617","Plate",314626
"Cycle 5","CapPass",21.16,"Qualified",0.00005,-56.97,970,"43-13","Alloy 617","Plate",314626
"Cycle 5","CapPass",21.20,"Qualified",0.00002,-57.67,971,"43-13","Alloy 617","Plate",314626
"Cycle 5","CapPass",21.27,"Qualified",-0.00000,-63.00,972,"43-13","Alloy 617","Plate",314626
"Cycle 5","CapPass",21.30,"Qualified",-0.00003,-67.63,973,"43-13","Alloy 617","Plate",314626
"Cycle 5","CapPass",21.32,"Qualified",-0.00006,-71.55,974,"43-13","Alloy 617","Plate",314626
"Cycle 5","CapPass",21.34,"Qualified",-0.00008,-75.01,975,"43-13","Alloy 617","Plate",314626
"Cycle 5","CapPass",21.36,"Qualified",-0.00011,-78.31,976,"43-13","Alloy 617","Plate",314626
"Cycle 5","CapPass",21.38,"Qualified",-0.00013,-81.14,977,"43-13","Alloy 617","Plate",314626
"Cycle 5","CapPass",21.41,"Qualified",-0.00016,-83.96,978,"43-13","Alloy 617","Plate",314626
"Cycle 5","CapPass",21.44,"Qualified",-0.00018,-87.08,979,"43-13","Alloy 617","Plate",314626
"Cycle 5","CapPass",21.48,"Qualified",-0.00021,-91.03,980,"43-13","Alloy 617","Plate",314626
"Cycle 5","CapPass",21.51,"Qualified",-0.00023,-95.07,981,"43-13","Alloy 617","Plate",314626
"Cycle 5","CapPass",21.54,"Qualified",-0.00026,-98.78,982,"43-13","Alloy 617","Plate",314626
"Cycle 5","CapPass",21.56,"Qualified",-0.00029,-102.4,983,"43-13","Alloy 617","Plate",314626
"Cycle 5","CapPass",21.59,"Qualified",-0.00031,-105.9,984,"43-13","Alloy 617","Plate",314626
"Cycle 5","CapPass",21.62,"Qualified",-0.00034,-109.6,985,"43-13","Alloy 617","Plate",314626
"Cycle 5","CapPass",21.64,"Qualified",-0.00036,-113.1,986,"43-13","Alloy 617","Plate",314626
"Cycle 5","CapPass",21.67,"Qualified",-0.00039,-117.3,987,"43-13","Alloy 617","Plate",314626
"Cycle 5","CapPass",21.69,"Qualified",-0.00041,-121.1,988,"43-13","Alloy 617","Plate",314626
"Cycle 5","CapPass",21.71,"Qualified",-0.00044,-124.8,989,"43-13","Alloy 617","Plate",314626
"Cycle 5","CapPass",21.73,"Qualified",-0.00046,-128.0,990,"43-13","Alloy 617","Plate",314626
"Cycle 5","CapPass",21.75,"Qualified",-0.00049,-130.3,991,"43-13","Alloy 617","Plate",314626
"Cycle 5","CapPass",21.76,"Qualified",-0.00052,-132.4,992,"43-13","Alloy 617","Plate",314626
"Cycle 5","CapPass",21.77,"Qualified",-0.00054,-133.9,993,"43-13","Alloy 617","Plate",314626
"Cycle 5","CapPass",21.79,"Qualified",-0.00057,-135.2,994,"43-13","Alloy 617","Plate",314626
"Cycle 5","CapPass",21.80,"Qualified",-0.00060,-136.0,995,"43-13","Alloy 617","Plate",314626
"Cycle 5","CapPass",21.82,"Qualified",-0.00062,-136.4,996,"43-13","Alloy 617","Plate",314626
"Cycle 5","CapPass",21.91,"Qualified",-0.00065,-139.0,997,"43-13","Alloy 617","Plate",314626
"Cycle 5","CapPass",21.94,"Qualified",-0.00067,-144.3,998,"43-13","Alloy 617","Plate",314626
"Cycle 5","CapPass",21.95,"Qualified",-0.00070,-146.8,999,"43-13","Alloy 617","Plate",314626
"Cycle 5","CapPass",21.96,"Qualified",-0.00073,-147.8,1000,"43-13","Alloy 617","Plate",314626
"Cycle 5","CapPass",21.97,"Qualified",-0.00075,-148.8,1001,"43-13","Alloy 617","Plate",314626
"Cycle 5","CapPass",21.97,"Qualified",-0.00078,-149.6,1002,"43-13","Alloy 617","Plate",314626
"Cycle 5","CapPass",21.98,"Qualified",-0.00081,-150.2,1003,"43-13","Alloy 617","Plate",314626
"Cycle 5","CapPass",21.98,"Qualified",-0.00084,-150.7,1004,"43-13","Alloy 617","Plate",314626
"Cycle 5","CapPass",21.99,"Qualified",-0.00087,-151.0,1005,"43-13","Alloy 617","Plate",314626
"Cycle 5","CapPass",22.00,"Qualified",-0.00090,-151.0,1006,"43-13","Alloy 617","Plate",314626
"Cycle 5","CapPass",22.00,"Qualified",-0.00092,-150.5,1007,"43-13","Alloy 617","Plate",314626
"Cycle 5","CapPass",22.06,"Qualified",-0.00090,-132.4,1008,"43-13","Alloy 617","Plate",314626
"Cycle 5","CapPass",22.07,"Qualified",-0.00087,-129.2,1009,"43-13","Alloy 617","Plate",314626
"Cycle 5","CapPass",22.08,"Qualified",-0.00084,-126.8,1010,"43-13","Alloy 617","Plate",314626
"Cycle 5","CapPass",22.09,"Qualified",-0.00082,-125.7,1011,"43-13","Alloy 617","Plate",314626
"Cycle 5","CapPass",22.15,"Qualified",-0.00084,-143.6,1012,"43-13","Alloy 617","Plate",314626
"Cycle 5","CapPass",22.16,"Qualified",-0.00087,-148.2,1013,"43-13","Alloy 617","Plate",314626
"Cycle 5","CapPass",22.17,"Qualified",-0.00090,-152.0,1014,"43-13","Alloy 617","Plate",314626
"Cycle 5","CapPass",22.18,"Qualified",-0.00092,-155.4,1015,"43-13","Alloy 617","Plate",314626
"Cycle 5","CapPass",22.19,"Qualified",-0.00095,-158.3,1016,"43-13","Alloy 617","Plate",314626
"Cycle 5","CapPass",22.19,"Qualified",-0.00098,-160.5,1017,"43-13","Alloy 617","Plate",314626
"Cycle 5","CapPass",22.20,"Qualified",-0.00100,-161.1,1018,"43-13","Alloy 617","Plate",314626
"Cycle 5","CapPass",22.21,"Qualified",-0.00103,-160.8,1019,"43-13","Alloy 617","Plate",314626
"Cycle 5","CapPass",22.22,"Qualified",-0.00106,-161.2,1020,"43-13","Alloy 617","Plate",314626
"Cycle 5","CapPass",22.22,"Qualified",-0.00109,-161.5,1021,"43-13","Alloy 617","Plate",314626
"Cycle 5","CapPass",22.22,"Qualified",-0.00112,-161.6,1022,"43-13","Alloy 617","Plate",314626
"Cycle 5","CapPass",22.23,"Qualified",-0.00115,-161.6,1023,"43-13","Alloy 617","Plate",314626
"Cycle 5","CapPass",22.23,"Qualified",-0.00118,-161.5,1024,"43-13","Alloy 617","Plate",314626
"Cycle 5","CapPass",22.24,"Qualified",-0.00121,-161.2,1025,"43-13","Alloy 617","Plate",314626
"Cycle 5","CapPass",22.24,"Qualified",-0.00123,-160.5,1026,"43-13","Alloy 617","Plate",314626
"Cycle 5","CapPass",22.25,"Qualified",-0.00126,-158.1,1027,"43-13","Alloy 617","Plate",314626
"Cycle 5","CapPass",22.28,"Qualified",-0.00123,-140.0,1028,"43-13","Alloy 617","Plate",314626
"Cycle 5","CapPass",22.28,"Qualified",-0.00121,-135.2,1029,"43-13","Alloy 617","Plate",314626
"Cycle 5","CapPass",22.29,"Qualified",-0.00118,-131.2,1030,"43-13","Alloy 617","Plate",314626
"Cycle 5","CapPass",22.30,"Qualified",-0.00116,-127.7,1031,"43-13","Alloy 617","Plate",314626
"Cycle 5","CapPass",22.30,"Qualified",-0.00113,-124.5,1032,"43-13","Alloy 617","Plate",314626
"Cycle 5","CapPass",22.31,"Qualified",-0.00110,-121.8,1033,"43-13","Alloy 617","Plate",314626
"Cycle 5","CapPass",22.31,"Qualified",-0.00108,-119.7,1034,"43-13","Alloy 617","Plate",314626
"Cycle 5","CapPass",22.32,"Qualified",-0.00105,-118.2,1035,"43-13","Alloy 617","Plate",314626
"Cycle 5","CapPass",22.33,"Qualified",-0.00103,-117.4,1036,"43-13","Alloy 617","Plate",314626
"Cycle 5","CapPass",22.34,"Qualified",-0.00100,-118.2,1037,"43-13","Alloy 617","Plate",314626
"Cycle 5","CapPass",22.38,"Qualified",-0.00103,-137.0,1038,"43-13","Alloy 617","Plate",314626
"Cycle 5","CapPass",22.39,"Qualified",-0.00105,-142.1,1039,"43-13","Alloy 617","Plate",314626
"Cycle 5","CapPass",22.39,"Qualified",-0.00108,-147.1,1040,"43-13","Alloy 617","Plate",314626
"Cycle 5","CapPass",22.40,"Qualified",-0.00111,-151.3,1041,"43-13","Alloy 617","Plate",314626
"Cycle 5","CapPass",22.41,"Qualified",-0.00114,-155.1,1042,"43-13","Alloy 617","Plate",314626
"Cycle 5","CapPass",22.42,"Qualified",-0.00116,-158.5,1043,"43-13","Alloy 617","Plate",314626
"Cycle 5","CapPass",22.42,"Qualified",-0.00119,-161.5,1044,"43-13","Alloy 617","Plate",314626
"Cycle 5","CapPass",22.43,"Qualified",-0.00122,-164.0,1045,"43-13","Alloy 617","Plate",314626
"Cycle 5","CapPass",22.44,"Qualified",-0.00124,-166.2,1046,"43-13","Alloy 617","Plate",314626
"Cycle 5","CapPass",22.45,"Qualified",-0.00127,-167.9,1047,"43-13","Alloy 617","Plate",314626
"Cycle 5","CapPass",22.46,"Qualified",-0.00129,-168.9,1048,"43-13","Alloy 617","Plate",314626
"Cycle 5","CapPass",22.47,"Qualified",-0.00132,-168.5,1049,"43-13","Alloy 617","Plate",314626
"Cycle 5","CapPass",22.62,"Qualified",-0.00134,-173.3,1050,"43-13","Alloy 617","Plate",314626
"Cycle 5","CapPass",22.64,"Qualified",-0.00137,-172.0,1051,"43-13","Alloy 617","Plate",314626
"Cycle 5","CapPass",22.70,"Qualified",-0.00134,-154.3,1052,"43-13","Alloy 617","Plate",314626
"Cycle 5","CapPass",22.71,"Qualified",-0.00132,-150.0,1053,"43-13","Alloy 617","Plate",314626
"Cycle 5","CapPass",22.72,"Qualified",-0.00129,-145.8,1054,"43-13","Alloy 617","Plate",314626
"Cycle 5","CapPass",22.73,"Qualified",-0.00127,-142.4,1055,"43-13","Alloy 617","Plate",314626
"Cycle 5","CapPass",22.74,"Qualified",-0.00124,-139.1,1056,"43-13","Alloy 617","Plate",314626
"Cycle 5","CapPass",22.75,"Qualified",-0.00121,-136.3,1057,"43-13","Alloy 617","Plate",314626
"Cycle 5","CapPass",22.76,"Qualified",-0.00119,-133.7,1058,"43-13","Alloy 617","Plate",314626
"Cycle 5","CapPass",22.78,"Qualified",-0.00116,-131.6,1059,"43-13","Alloy 617","Plate",314626
"Cycle 5","CapPass",22.80,"Qualified",-0.00113,-130.4,1060,"43-13","Alloy 617","Plate",314626
"Cycle 5","CapPass",22.90,"Qualified",-0.00111,-122.8,1061,"43-13","Alloy 617","Plate",314626
"Cycle 5","CapPass",22.92,"Qualified",-0.00108,-117.8,1062,"43-13","Alloy 617","Plate",314626
"Cycle 5","CapPass",22.94,"Qualified",-0.00106,-113.5,1063,"43-13","Alloy 617","Plate",314626
"Cycle 5","CapPass",22.96,"Qualified",-0.00103,-109.8,1064,"43-13","Alloy 617","Plate",314626
"Cycle 5","CapPass",22.98,"Qualified",-0.00101,-106.5,1065,"43-13","Alloy 617","Plate",314626
"Cycle 5","CapPass",23.00,"Qualified",-0.00098,-103.2,1066,"43-13","Alloy 617","Plate",314626
"Cycle 5","CapPass",23.02,"Qualified",-0.00096,-99.80,1067,"43-13","Alloy 617","Plate",314626
"Cycle 5","CapPass",23.06,"Qualified",-0.00093,-95.81,1068,"43-13","Alloy 617","Plate",314626
"Cycle 5","CapPass",23.09,"Qualified",-0.00091,-90.88,1069,"43-13","Alloy 617","Plate",314626
"Cycle 5","CapPass",23.12,"Qualified",-0.00088,-86.08,1070,"43-13","Alloy 617","Plate",314626
"Cycle 5","CapPass",23.15,"Qualified",-0.00085,-81.99,1071,"43-13","Alloy 617","Plate",314626
"Cycle 5","CapPass",23.17,"Qualified",-0.00083,-78.00,1072,"43-13","Alloy 617","Plate",314626
"Cycle 5","CapPass",23.19,"Qualified",-0.00080,-73.97,1073,"43-13","Alloy 617","Plate",314626
"Cycle 5","CapPass",23.22,"Qualified",-0.00078,-69.97,1074,"43-13","Alloy 617","Plate",314626
"Cycle 5","CapPass",23.25,"Qualified",-0.00075,-65.45,1075,"43-13","Alloy 617","Plate",314626
"Cycle 5","CapPass",23.27,"Qualified",-0.00073,-60.93,1076,"43-13","Alloy 617","Plate",314626
"Cycle 5","CapPass",23.30,"Qualified",-0.00070,-56.75,1077,"43-13","Alloy 617","Plate",314626
"Cycle 5","CapPass",23.33,"Qualified",-0.00068,-52.47,1078,"43-13","Alloy 617","Plate",314626
"Cycle 5","CapPass",23.35,"Qualified",-0.00065,-48.43,1079,"43-13","Alloy 617","Plate",314626
"Cycle 5","CapPass",23.38,"Qualified",-0.00063,-44.61,1080,"43-13","Alloy 617","Plate",314626
"Cycle 5","CapPass",23.41,"Qualified",-0.00060,-40.40,1081,"43-13","Alloy 617","Plate",314626
"Cycle 5","CapPass",23.44,"Qualified",-0.00058,-36.31,1082,"43-13","Alloy 617","Plate",314626
"Cycle 5","CapPass",23.46,"Qualified",-0.00055,-32.39,1083,"43-13","Alloy 617","Plate",314626
"Cycle 5","CapPass",23.49,"Qualified",-0.00053,-28.47,1084,"43-13","Alloy 617","Plate",314626
"Cycle 5","CapPass",23.51,"Qualified",-0.00050,-24.82,1085,"43-13","Alloy 617","Plate",314626
"Cycle 5","CapPass",23.54,"Qualified",-0.00047,-21.15,1086,"43-13","Alloy 617","Plate",314626
"Cycle 5","CapPass",23.56,"Qualified",-0.00045,-17.22,1087,"43-13","Alloy 617","Plate",314626
"Cycle 5","CapPass",23.59,"Qualified",-0.00042,-13.48,1088,"43-13","Alloy 617","Plate",314626
"Cycle 5","CapPass",23.62,"Qualified",-0.00040,-9.68,1089,"43-13","Alloy 617","Plate",314626
"Cycle 5","CapPass",23.64,"Qualified",-0.00037,-5.90,1090,"43-13","Alloy 617","Plate",314626
"Cycle 5","CapPass",23.67,"Qualified",-0.00035,-1.85,1091,"43-13","Alloy 617","Plate",314626
"Cycle 5","CapPass",23.70,"Qualified",-0.00032,1.95,1092,"43-13","Alloy 617","Plate",314626
"Cycle 5","CapPass",23.73,"Qualified",-0.00030,5.85,1093,"43-13","Alloy 617","Plate",314626
"Cycle 5","CapPass",23.75,"Qualified",-0.00027,9.94,1094,"43-13","Alloy 617","Plate",314626
"Cycle 5","CapPass",23.78,"Qualified",-0.00025,13.71,1095,"43-13","Alloy 617","Plate",314626
"Cycle 5","CapPass",23.80,"Qualified",-0.00022,17.20,1096,"43-13","Alloy 617","Plate",314626
"Cycle 5","CapPass",23.83,"Qualified",-0.00019,20.51,1097,"43-13","Alloy 617","Plate",314626
"Cycle 5","CapPass",23.85,"Qualified",-0.00017,23.64,1098,"43-13","Alloy 617","Plate",314626
"Cycle 5","CapPass",23.88,"Qualified",-0.00014,26.75,1099,"43-13","Alloy 617","Plate",314626
"Cycle 5","CapPass",23.91,"Qualified",-0.00012,29.95,1100,"43-13","Alloy 617","Plate",314626
"Cycle 5","CapPass",23.94,"Qualified",-0.00009,32.41,1101,"43-13","Alloy 617","Plate",314626
"Cycle 10","CapPass",48.01,"Qualified",-0.00012,55.41,2437,"43-13","Alloy 617","Plate",314626
"Cycle 10","CapPass",48.02,"Qualified",-0.00009,59.27,2438,"43-13","Alloy 617","Plate",314626
"Cycle 10","CapPass",48.03,"Qualified",-0.00006,62.49,2439,"43-13","Alloy 617","Plate",314626
"Cycle 10","CapPass",48.04,"Qualified",-0.00004,65.42,2440,"43-13","Alloy 617","Plate",314626
"Cycle 10","CapPass",48.05,"Qualified",-0.00001,67.87,2441,"43-13","Alloy 617","Plate",314626
"Cycle 10","CapPass",48.06,"Qualified",0.00001,69.84,2442,"43-13","Alloy 617","Plate",314626
"Cycle 10","CapPass",48.07,"Qualified",0.00004,71.39,2443,"43-13","Alloy 617","Plate",314626
"Cycle 10","CapPass",48.09,"Qualified",0.00007,71.78,2444,"43-13","Alloy 617","Plate",314626
"Cycle 10","CapPass",48.21,"Qualified",0.00009,78.23,2445,"43-13","Alloy 617","Plate",314626
"Cycle 10","CapPass",48.23,"Qualified",0.00012,82.85,2446,"43-13","Alloy 617","Plate",314626
"Cycle 10","CapPass",48.25,"Qualified",0.00014,86.78,2447,"43-13","Alloy 617","Plate",314626
"Cycle 10","CapPass",48.27,"Qualified",0.00017,90.13,2448,"43-13","Alloy 617","Plate",314626
"Cycle 10","CapPass",48.29,"Qualified",0.00019,93.42,2449,"43-13","Alloy 617","Plate",314626
"Cycle 10","CapPass",48.31,"Qualified",0.00022,96.31,2450,"43-13","Alloy 617","Plate",314626
"Cycle 10","CapPass",48.34,"Qualified",0.00024,99.27,2451,"43-13","Alloy 617","Plate",314626
"Cycle 10","CapPass",48.37,"Qualified",0.00027,102.55,2452,"43-13","Alloy 617","Plate",314626
"Cycle 10","CapPass",48.41,"Qualified",0.00030,106.08,2453,"43-13","Alloy 617","Plate",314626
"Cycle 10","CapPass",48.44,"Qualified",0.00032,109.80,2454,"43-13","Alloy 617","Plate",314626
"Cycle 10","CapPass",48.46,"Qualified",0.00035,113.75,2455,"43-13","Alloy 617","Plate",314626
"Cycle 10","CapPass",48.49,"Qualified",0.00037,117.57,2456,"43-13","Alloy 617","Plate",314626
"Cycle 10","CapPass",48.52,"Qualified",0.00040,121.07,2457,"43-13","Alloy 617","Plate",314626
"Cycle 10","CapPass",48.54,"Qualified",0.00042,124.70,2458,"43-13","Alloy 617","Plate",314626
"Cycle 10","CapPass",48.57,"Qualified",0.00045,128.25,2459,"43-13","Alloy 617","Plate",314626
"Cycle 10","CapPass",48.60,"Qualified",0.00047,131.64,2460,"43-13","Alloy 617","Plate",314626
"Cycle 10","CapPass",48.63,"Qualified",0.00050,135.21,2461,"43-13","Alloy 617","Plate",314626
"Cycle 10","CapPass",48.65,"Qualified",0.00053,138.56,2462,"43-13","Alloy 617","Plate",314626
"Cycle 10","CapPass",48.68,"Qualified",0.00055,141.84,2463,"43-13","Alloy 617","Plate",314626
"Cycle 10","CapPass",48.70,"Qualified",0.00058,144.92,2464,"43-13","Alloy 617","Plate",314626
"Cycle 10","CapPass",48.73,"Qualified",0.00060,147.62,2465,"43-13","Alloy 617","Plate",314626
"Cycle 10","CapPass",48.75,"Qualified",0.00063,149.94,2466,"43-13","Alloy 617","Plate",314626
"Cycle 10","CapPass",48.77,"Qualified",0.00065,151.92,2467,"43-13","Alloy 617","Plate",314626
"Cycle 10","CapPass",48.79,"Qualified",0.00068,153.28,2468,"43-13","Alloy 617","Plate",314626
"Cycle 10","CapPass",48.80,"Qualified",0.00071,154.34,2469,"43-13","Alloy 617","Plate",314626
"Cycle 10","CapPass",48.81,"Qualified",0.00073,155.13,2470,"43-13","Alloy 617","Plate",314626
"Cycle 10","CapPass",48.82,"Qualified",0.00076,155.63,2471,"43-13","Alloy 617","Plate",314626
"Cycle 10","CapPass",48.84,"Qualified",0.00078,155.80,2472,"43-13","Alloy 617","Plate",314626
"Cycle 10","CapPass",48.85,"Qualified",0.00081,155.43,2473,"43-13","Alloy 617","Plate",314626
"Cycle 10","CapPass",48.96,"Qualified",0.00083,159.10,2474,"43-13","Alloy 617","Plate",314626
"Cycle 10","CapPass",48.98,"Qualified",0.00086,163.47,2475,"43-13","Alloy 617","Plate",314626
"Cycle 10","CapPass",49.00,"Qualified",0.00089,164.55,2476,"43-13","Alloy 617","Plate",314626
"Cycle 10","CapPass",49.00,"Qualified",0.00092,165.28,2477,"43-13","Alloy 617","Plate",314626
"Cycle 10","CapPass",49.01,"Qualified",0.00094,165.75,2478,"43-13","Alloy 617","Plate",314626
"Cycle 10","CapPass",49.01,"Qualified",0.00097,165.92,2479,"43-13","Alloy 617","Plate",314626
"Cycle 10","CapPass",49.02,"Qualified",0.00100,166.12,2480,"43-13","Alloy 617","Plate",314626
"Cycle 10","CapPass",49.02,"Qualified",0.00103,166.43,2481,"43-13","Alloy 617","Plate",314626
"Cycle 10","CapPass",49.03,"Qualified",0.00106,166.71,2482,"43-13","Alloy 617","Plate",314626
"Cycle 10","CapPass",49.03,"Qualified",0.00109,166.88,2483,"43-13","Alloy 617","Plate",314626
"Cycle 10","CapPass",49.03,"Qualified",0.00112,166.89,2484,"43-13","Alloy 617","Plate",314626
"Cycle 10","CapPass",49.04,"Qualified",0.00115,166.61,2485,"43-13","Alloy 617","Plate",314626
"Cycle 10","CapPass",49.04,"Qualified",0.00118,165.80,2486,"43-13","Alloy 617","Plate",314626
"Cycle 10","CapPass",49.05,"Qualified",0.00120,163.14,2487,"43-13","Alloy 617","Plate",314626
"Cycle 10","CapPass",49.08,"Qualified",0.00118,146.48,2488,"43-13","Alloy 617","Plate",314626
"Cycle 10","CapPass",49.09,"Qualified",0.00115,141.57,2489,"43-13","Alloy 617","Plate",314626
"Cycle 10","CapPass",49.10,"Qualified",0.00112,137.63,2490,"43-13","Alloy 617","Plate",314626
"Cycle 10","CapPass",49.10,"Qualified",0.00110,134.11,2491,"43-13","Alloy 617","Plate",314626
"Cycle 10","CapPass",49.11,"Qualified",0.00107,131.15,2492,"43-13","Alloy 617","Plate",314626
"Cycle 10","CapPass",49.12,"Qualified",0.00104,128.95,2493,"43-13","Alloy 617","Plate",314626
"Cycle 10","CapPass",49.13,"Qualified",0.00102,127.29,2494,"43-13","Alloy 617","Plate",314626
"Cycle 10","CapPass",49.13,"Qualified",0.00099,126.60,2495,"43-13","Alloy 617","Plate",314626
"Cycle 10","CapPass",49.15,"Qualified",0.00096,129.70,2496,"43-13","Alloy 617","Plate",314626
"Cycle 10","CapPass",49.18,"Qualified",0.00099,141.84,2497,"43-13","Alloy 617","Plate",314626
"Cycle 10","CapPass",49.19,"Qualified",0.00102,147.43,2498,"43-13","Alloy 617","Plate",314626
"Cycle 10","CapPass",49.20,"Qualified",0.00104,151.84,2499,"43-13","Alloy 617","Plate",314626
"Cycle 10","CapPass",49.21,"Qualified",0.00107,156.11,2500,"43-13","Alloy 617","Plate",314626
"Cycle 10","CapPass",49.21,"Qualified",0.00110,159.45,2501,"43-13","Alloy 617","Plate",314626
"Cycle 10","CapPass",49.22,"Qualified",0.00112,162.40,2502,"43-13","Alloy 617","Plate",314626
"Cycle 10","CapPass",49.23,"Qualified",0.00115,165.13,2503,"43-13","Alloy 617","Plate",314626
"Cycle 10","CapPass",49.23,"Qualified",0.00118,167.59,2504,"43-13","Alloy 617","Plate",314626
"Cycle 10","CapPass",49.24,"Qualified",0.00120,169.66,2505,"43-13","Alloy 617","Plate",314626
"Cycle 10","CapPass",49.25,"Qualified",0.00123,171.14,2506,"43-13","Alloy 617","Plate",314626
"Cycle 10","CapPass",49.27,"Qualified",0.00125,171.98,2507,"43-13","Alloy 617","Plate",314626
"Cycle 10","CapPass",49.40,"Qualified",0.00128,174.04,2508,"43-13","Alloy 617","Plate",314626
"Cycle 10","CapPass",49.42,"Qualified",0.00131,178.92,2509,"43-13","Alloy 617","Plate",314626
"Cycle 10","CapPass",49.44,"Qualified",0.00133,178.22,2510,"43-13","Alloy 617","Plate",314626
"Cycle 10","CapPass",49.44,"Qualified",0.00136,178.09,2511,"43-13","Alloy 617","Plate",314626
"Cycle 10","CapPass",49.45,"Qualified",0.00139,178.69,2512,"43-13","Alloy 617","Plate",314626
"Cycle 10","CapPass",49.45,"Qualified",0.00141,179.00,2513,"43-13","Alloy 617","Plate",314626
"Cycle 10","CapPass",49.46,"Qualified",0.00144,179.12,2514,"43-13","Alloy 617","Plate",314626
"Cycle 10","CapPass",49.46,"Qualified",0.00148,179.12,2515,"43-13","Alloy 617","Plate",314626
"Cycle 10","CapPass",49.46,"Qualified",0.00151,179.22,2516,"43-13","Alloy 617","Plate",314626
"Cycle 10","CapPass",49.46,"Qualified",0.00154,179.36,2517,"43-13","Alloy 617","Plate",314626
"Cycle 10","CapPass",49.47,"Qualified",0.00158,179.44,2518,"43-13","Alloy 617","Plate",314626
"Cycle 10","CapPass",49.47,"Qualified",0.00161,179.44,2519,"43-13","Alloy 617","Plate",314626
"Cycle 10","CapPass",49.47,"Qualified",0.00164,179.32,2520,"43-13","Alloy 617","Plate",314626
"Cycle 10","CapPass",49.48,"Qualified",0.00167,179.08,2521,"43-13","Alloy 617","Plate",314626
"Cycle 10","CapPass",49.48,"Qualified",0.00170,178.66,2522,"43-13","Alloy 617","Plate",314626
"Cycle 10","CapPass",49.48,"Qualified",0.00173,177.99,2523,"43-13","Alloy 617","Plate",314626
"Cycle 10","CapPass",49.49,"Qualified",0.00176,176.53,2524,"43-13","Alloy 617","Plate",314626
"Cycle 10","CapPass",49.49,"Qualified",0.00179,173.97,2525,"43-13","Alloy 617","Plate",314626
"Cycle 10","CapPass",49.50,"Qualified",0.00181,167.46,2526,"43-13","Alloy 617","Plate",314626
"Cycle 10","CapPass",49.52,"Qualified",0.00178,149.95,2527,"43-13","Alloy 617","Plate",314626
"Cycle 10","CapPass",49.52,"Qualified",0.00176,142.97,2528,"43-13","Alloy 617","Plate",314626
"Cycle 10","CapPass",49.53,"Qualified",0.00173,137.18,2529,"43-13","Alloy 617","Plate",314626
"Cycle 10","CapPass",49.53,"Qualified",0.00170,132.56,2530,"43-13","Alloy 617","Plate",314626
"Cycle 10","CapPass",49.53,"Qualified",0.00167,128.01,2531,"43-13","Alloy 617","Plate",314626
"Cycle 10","CapPass",49.54,"Qualified",0.00165,123.64,2532,"43-13","Alloy 617","Plate",314626
"Cycle 10","CapPass",49.54,"Qualified",0.00162,119.42,2533,"43-13","Alloy 617","Plate",314626
"Cycle 10","CapPass",49.55,"Qualified",0.00158,115.42,2534,"43-13","Alloy 617","Plate",314626
"Cycle 10","CapPass",49.55,"Qualified",0.00155,111.63,2535,"43-13","Alloy 617","Plate",314626
"Cycle 10","CapPass",49.55,"Qualified",0.00152,108.16,2536,"43-13","Alloy 617","Plate",314626
"Cycle 10","CapPass",49.56,"Qualified",0.00149,105.01,2537,"43-13","Alloy 617","Plate",314626
"Cycle 10","CapPass",49.56,"Qualified",0.00147,102.17,2538,"43-13","Alloy 617","Plate",314626
"Cycle 10","CapPass",49.57,"Qualified",0.00144,99.63,2539,"43-13","Alloy 617","Plate",314626
"Cycle 10","CapPass",49.57,"Qualified",0.00141,97.51,2540,"43-13","Alloy 617","Plate",314626
"Cycle 10","CapPass",49.57,"Qualified",0.00138,95.38,2541,"43-13","Alloy 617","Plate",314626
"Cycle 10","CapPass",49.58,"Qualified",0.00135,93.87,2542,"43-13","Alloy 617","Plate",314626
"Cycle 10","CapPass",49.58,"Qualified",0.00132,92.73,2543,"43-13","Alloy 617","Plate",314626
"Cycle 10","CapPass",49.59,"Qualified",0.00130,92.34,2544,"43-13","Alloy 617","Plate",314626
"Cycle 10","CapPass",49.60,"Qualified",0.00127,93.16,2545,"43-13","Alloy 617","Plate",314626
"Cycle 10","CapPass",49.64,"Qualified",0.00130,108.11,2546,"43-13","Alloy 617","Plate",314626
"Cycle 10","CapPass",49.65,"Qualified",0.00132,111.65,2547,"43-13","Alloy 617","Plate",314626
"Cycle 10","CapPass",49.66,"Qualified",0.00135,114.27,2548,"43-13","Alloy 617","Plate",314626
"Cycle 10","CapPass",49.67,"Qualified",0.00137,116.18,2549,"43-13","Alloy 617","Plate",314626
"Cycle 10","CapPass",49.68,"Qualified",0.00140,117.06,2550,"43-13","Alloy 617","Plate",314626
"Cycle 10","CapPass",49.74,"Qualified",0.00137,98.94,2551,"43-13","Alloy 617","Plate",314626
"Cycle 10","CapPass",49.75,"Qualified",0.00135,94.49,2552,"43-13","Alloy 617","Plate",314626
"Cycle 10","CapPass",49.76,"Qualified",0.00132,90.62,2553,"43-13","Alloy 617","Plate",314626
"Cycle 10","CapPass",49.77,"Qualified",0.00129,87.20,2554,"43-13","Alloy 617","Plate",314626
"Cycle 10","CapPass",49.78,"Qualified",0.00127,84.17,2555,"43-13","Alloy 617","Plate",314626
"Cycle 10","CapPass",49.79,"Qualified",0.00124,81.67,2556,"43-13","Alloy 617","Plate",314626
"Cycle 10","CapPass",49.80,"Qualified",0.00122,79.23,2557,"43-13","Alloy 617","Plate",314626
"Cycle 10","CapPass",49.81,"Qualified",0.00119,77.30,2558,"43-13","Alloy 617","Plate",314626
"Cycle 10","CapPass",49.83,"Qualified",0.00116,75.99,2559,"43-13","Alloy 617","Plate",314626
"Cycle 10","CapPass",49.87,"Qualified",0.00115,76.04,2560,"43-13","Alloy 617","Plate",314626
"Cycle 10","CapPass",49.93,"Qualified",0.00114,71.99,2561,"43-13","Alloy 617","Plate",314626
"Cycle 10","CapPass",49.96,"Qualified",0.00111,66.29,2562,"43-13","Alloy 617","Plate",314626
"Cycle 10","CapPass",49.98,"Qualified",0.00109,61.82,2563,"43-13","Alloy 617","Plate",314626
"Cycle 10","CapPass",50.00,"Qualified",0.00106,57.51,2564,"43-13","Alloy 617","Plate",314626
"Cycle 10","CapPass",50.02,"Qualified",0.00104,53.83,2565,"43-13","Alloy 617","Plate",314626
"Cycle 10","CapPass",50.04,"Qualified",0.00101,50.50,2566,"43-13","Alloy 617","Plate",314626
"Cycle 10","CapPass",50.06,"Qualified",0.00099,47.15,2567,"43-13","Alloy 617","Plate",314626
"Cycle 10","CapPass",50.09,"Qualified",0.00096,43.89,2568,"43-13","Alloy 617","Plate",314626
"Cycle 10","CapPass",50.12,"Qualified",0.00093,39.77,2569,"43-13","Alloy 617","Plate",314626
"Cycle 10","CapPass",50.15,"Qualified",0.00091,35.47,2570,"43-13","Alloy 617","Plate",314626
"Cycle 10","CapPass",50.18,"Qualified",0.00088,31.37,2571,"43-13","Alloy 617","Plate",314626
"Cycle 10","CapPass",50.21,"Qualified",0.00086,27.29,2572,"43-13","Alloy 617","Plate",314626
"Cycle 10","CapPass",50.24,"Qualified",0.00083,23.25,2573,"43-13","Alloy 617","Plate",314626
"Cycle 10","CapPass",50.26,"Qualified",0.00081,19.32,2574,"43-13","Alloy 617","Plate",314626
"Cycle 10","CapPass",50.28,"Qualified",0.00078,15.76,2575,"43-13","Alloy 617","Plate",314626
"Cycle 10","CapPass",50.31,"Qualified",0.00076,12.45,2576,"43-13","Alloy 617","Plate",314626
"Cycle 10","CapPass",50.33,"Qualified",0.00073,8.95,2577,"43-13","Alloy 617","Plate",314626
"Cycle 10","CapPass",50.36,"Qualified",0.00071,5.38,2578,"43-13","Alloy 617","Plate",314626
"Cycle 10","CapPass",50.39,"Qualified",0.00068,1.10,2579,"43-13","Alloy 617","Plate",314626
"Cycle 10","CapPass",50.42,"Qualified",0.00065,-3.10,2580,"43-13","Alloy 617","Plate",314626
"Cycle 10","CapPass",50.44,"Qualified",0.00063,-6.78,2581,"43-13","Alloy 617","Plate",314626
"Cycle 10","CapPass",50.47,"Qualified",0.00060,-10.35,2582,"43-13","Alloy 617","Plate",314626
"Cycle 10","CapPass",50.50,"Qualified",0.00058,-14.17,2583,"43-13","Alloy 617","Plate",314626
"Cycle 10","CapPass",50.53,"Qualified",0.00055,-16.47,2584,"43-13","Alloy 617","Plate",314626
"Cycle 10","CapPass",50.63,"Qualified",0.00053,-22.51,2585,"43-13","Alloy 617","Plate",314626
"Cycle 10","CapPass",50.65,"Qualified",0.00050,-28.00,2586,"43-13","Alloy 617","Plate",314626
"Cycle 10","CapPass",50.66,"Qualified",0.00047,-32.98,2587,"43-13","Alloy 617","Plate",314626
"Cycle 10","CapPass",50.68,"Qualified",0.00045,-37.98,2588,"43-13","Alloy 617","Plate",314626
"Cycle 10","CapPass",50.69,"Qualified",0.00042,-41.79,2589,"43-13","Alloy 617","Plate",314626
"Cycle 10","CapPass",50.70,"Qualified",0.00040,-45.27,2590,"43-13","Alloy 617","Plate",314626
"Cycle 10","CapPass",50.71,"Qualified",0.00037,-48.05,2591,"43-13","Alloy 617","Plate",314626
"Cycle 10","CapPass",50.73,"Qualified",0.00034,-50.57,2592,"43-13","Alloy 617","Plate",314626
"Cycle 10","CapPass",50.75,"Qualified",0.00032,-52.76,2593,"43-13","Alloy 617","Plate",314626
"Cycle 10","CapPass",50.79,"Qualified",0.00029,-54.98,2594,"43-13","Alloy 617","Plate",314626
"Cycle 10","CapPass",50.85,"Qualified",0.00027,-60.89,2595,"43-13","Alloy 617","Plate",314626
"Cycle 10","CapPass",50.88,"Qualified",0.00024,-65.52,2596,"43-13","Alloy 617","Plate",314626
"Cycle 10","CapPass",50.90,"Qualified",0.00022,-69.27,2597,"43-13","Alloy 617","Plate",314626
"Cycle 10","CapPass",50.92,"Qualified",0.00019,-72.92,2598,"43-13","Alloy 617","Plate",314626
"Cycle 10","CapPass",50.94,"Qualified",0.00017,-76.24,2599,"43-13","Alloy 617","Plate",314626
"Cycle 10","CapPass",50.96,"Qualified",0.00014,-79.25,2600,"43-13","Alloy 617","Plate",314626
"Cycle 10","CapPass",50.99,"Qualified",0.00012,-82.22,2601,"43-13","Alloy 617","Plate",314626
"Cycle 10","CapPass",51.02,"Qualified",0.00009,-85.38,2602,"43-13","Alloy 617","Plate",314626
"Cycle 10","CapPass",51.05,"Qualified",0.00007,-88.49,2603,"43-13","Alloy 617","Plate",314626
"Cycle 10","CapPass",51.08,"Qualified",0.00004,-91.82,2604,"43-13","Alloy 617","Plate",314626
"Cycle 10","CapPass",51.11,"Qualified",0.00001,-95.29,2605,"43-13","Alloy 617","Plate",314626
"Cycle 10","CapPass",51.13,"Qualified",-0.00001,-98.63,2606,"43-13","Alloy 617","Plate",314626
"Cycle 10","CapPass",51.16,"Qualified",-0.00004,-101.9,2607,"43-13","Alloy 617","Plate",314626
"Cycle 10","CapPass",51.19,"Qualified",-0.00006,-105.0,2608,"43-13","Alloy 617","Plate",314626
"Cycle 10","CapPass",51.21,"Qualified",-0.00009,-108.2,2609,"43-13","Alloy 617","Plate",314626
"Cycle 10","CapPass",51.24,"Qualified",-0.00011,-111.4,2610,"43-13","Alloy 617","Plate",314626
"Cycle 10","CapPass",51.27,"Qualified",-0.00014,-114.8,2611,"43-13","Alloy 617","Plate",314626
"Cycle 10","CapPass",51.30,"Qualified",-0.00016,-118.3,2612,"43-13","Alloy 617","Plate",314626
"Cycle 10","CapPass",51.32,"Qualified",-0.00019,-122.1,2613,"43-13","Alloy 617","Plate",314626
"Cycle 10","CapPass",51.34,"Qualified",-0.00022,-125.9,2614,"43-13","Alloy 617","Plate",314626
"Cycle 10","CapPass",51.37,"Qualified",-0.00024,-129.6,2615,"43-13","Alloy 617","Plate",314626
"Cycle 10","CapPass",51.39,"Qualified",-0.00027,-133.1,2616,"43-13","Alloy 617","Plate",314626
"Cycle 10","CapPass",51.41,"Qualified",-0.00029,-136.4,2617,"43-13","Alloy 617","Plate",314626
"Cycle 10","CapPass",51.43,"Qualified",-0.00032,-139.5,2618,"43-13","Alloy 617","Plate",314626
"Cycle 10","CapPass",51.45,"Qualified",-0.00034,-142.0,2619,"43-13","Alloy 617","Plate",314626
"Cycle 10","CapPass",51.46,"Qualified",-0.00037,-143.7,2620,"43-13","Alloy 617","Plate",314626
"Cycle 10","CapPass",51.47,"Qualified",-0.00040,-144.9,2621,"43-13","Alloy 617","Plate",314626
"Cycle 10","CapPass",51.49,"Qualified",-0.00042,-145.9,2622,"43-13","Alloy 617","Plate",314626
"Cycle 10","CapPass",51.50,"Qualified",-0.00045,-146.5,2623,"43-13","Alloy 617","Plate",314626
"Cycle 10","CapPass",51.51,"Qualified",-0.00047,-146.8,2624,"43-13","Alloy 617","Plate",314626
"Cycle 10","CapPass",51.53,"Qualified",-0.00050,-146.5,2625,"43-13","Alloy 617","Plate",314626
"Cycle 10","CapPass",51.65,"Qualified",-0.00053,-151.6,2626,"43-13","Alloy 617","Plate",314626
"Cycle 10","CapPass",51.67,"Qualified",-0.00055,-156.2,2627,"43-13","Alloy 617","Plate",314626
"Cycle 10","CapPass",51.68,"Qualified",-0.00058,-156.4,2628,"43-13","Alloy 617","Plate",314626
"Cycle 10","CapPass",51.69,"Qualified",-0.00061,-156.9,2629,"43-13","Alloy 617","Plate",314626
"Cycle 10","CapPass",51.69,"Qualified",-0.00063,-157.3,2630,"43-13","Alloy 617","Plate",314626
"Cycle 10","CapPass",51.70,"Qualified",-0.00066,-157.9,2631,"43-13","Alloy 617","Plate",314626
"Cycle 10","CapPass",51.70,"Qualified",-0.00069,-158.3,2632,"43-13","Alloy 617","Plate",314626
"Cycle 10","CapPass",51.70,"Qualified",-0.00072,-158.8,2633,"43-13","Alloy 617","Plate",314626
"Cycle 10","CapPass",51.71,"Qualified",-0.00075,-159.1,2634,"43-13","Alloy 617","Plate",314626
"Cycle 10","CapPass",51.71,"Qualified",-0.00077,-159.3,2635,"43-13","Alloy 617","Plate",314626
"Cycle 10","CapPass",51.71,"Qualified",-0.00081,-159.4,2636,"43-13","Alloy 617","Plate",314626
"Cycle 10","CapPass",51.72,"Qualified",-0.00083,-159.4,2637,"43-13","Alloy 617","Plate",314626
"Cycle 10","CapPass",51.72,"Qualified",-0.00086,-158.9,2638,"43-13","Alloy 617","Plate",314626
"Cycle 10","CapPass",51.73,"Qualified",-0.00088,-157.3,2639,"43-13","Alloy 617","Plate",314626
"Cycle 10","CapPass",51.76,"Qualified",-0.00086,-136.8,2640,"43-13","Alloy 617","Plate",314626
"Cycle 10","CapPass",51.77,"Qualified",-0.00083,-132.2,2641,"43-13","Alloy 617","Plate",314626
"Cycle 10","CapPass",51.78,"Qualified",-0.00080,-128.0,2642,"43-13","Alloy 617","Plate",314626
"Cycle 10","CapPass",51.78,"Qualified",-0.00078,-124.7,2643,"43-13","Alloy 617","Plate",314626
"Cycle 10","CapPass",51.79,"Qualified",-0.00075,-121.9,2644,"43-13","Alloy 617","Plate",314626
"Cycle 10","CapPass",51.80,"Qualified",-0.00072,-119.4,2645,"43-13","Alloy 617","Plate",314626
"Cycle 10","CapPass",51.80,"Qualified",-0.00070,-117.7,2646,"43-13","Alloy 617","Plate",314626
"Cycle 10","CapPass",51.81,"Qualified",-0.00067,-116.6,2647,"43-13","Alloy 617","Plate",314626
"Cycle 10","CapPass",51.82,"Qualified",-0.00064,-117.2,2648,"43-13","Alloy 617","Plate",314626
"Cycle 10","CapPass",51.86,"Qualified",-0.00067,-135.8,2649,"43-13","Alloy 617","Plate",314626
"Cycle 10","CapPass",51.87,"Qualified",-0.00069,-140.7,2650,"43-13","Alloy 617","Plate",314626
"Cycle 10","CapPass",51.88,"Qualified",-0.00072,-144.9,2651,"43-13","Alloy 617","Plate",314626
"Cycle 10","CapPass",51.89,"Qualified",-0.00075,-148.9,2652,"43-13","Alloy 617","Plate",314626
"Cycle 10","CapPass",51.89,"Qualified",-0.00078,-152.6,2653,"43-13","Alloy 617","Plate",314626
"Cycle 10","CapPass",51.90,"Qualified",-0.00081,-155.8,2654,"43-13","Alloy 617","Plate",314626
"Cycle 10","CapPass",51.91,"Qualified",-0.00083,-158.6,2655,"43-13","Alloy 617","Plate",314626
"Cycle 10","CapPass",51.91,"Qualified",-0.00086,-161.0,2656,"43-13","Alloy 617","Plate",314626
"Cycle 10","CapPass",51.92,"Qualified",-0.00089,-163.0,2657,"43-13","Alloy 617","Plate",314626
"Cycle 10","CapPass",51.93,"Qualified",-0.00091,-164.6,2658,"43-13","Alloy 617","Plate",314626
"Cycle 10","CapPass",51.94,"Qualified",-0.00094,-165.4,2659,"43-13","Alloy 617","Plate",314626
"Cycle 10","CapPass",51.97,"Qualified",-0.00096,-164.1,2660,"43-13","Alloy 617","Plate",314626
"Cycle 10","CapPass",52.03,"Qualified",-0.00094,-159.9,2661,"43-13","Alloy 617","Plate",314626
"Cycle 10","CapPass",52.08,"Qualified",-0.00096,-167.7,2662,"43-13","Alloy 617","Plate",314626
"Cycle 10","CapPass",52.10,"Qualified",-0.00099,-171.9,2663,"43-13","Alloy 617","Plate",314626
"Cycle 10","CapPass",52.11,"Qualified",-0.00101,-173.5,2664,"43-13","Alloy 617","Plate",314626
"Cycle 10","CapPass",52.13,"Qualified",-0.00104,-171.8,2665,"43-13","Alloy 617","Plate",314626
"Cycle 10","CapPass",52.13,"Qualified",-0.00107,-172.5,2666,"43-13","Alloy 617","Plate",314626
"Cycle 10","CapPass",52.13,"Qualified",-0.00109,-172.8,2667,"43-13","Alloy 617","Plate",314626
"Cycle 10","CapPass",52.14,"Qualified",-0.00112,-173.1,2668,"43-13","Alloy 617","Plate",314626
"Cycle 10","CapPass",52.14,"Qualified",-0.00116,-173.3,2669,"43-13","Alloy 617","Plate",314626
"Cycle 10","CapPass",52.15,"Qualified",-0.00118,-173.3,2670,"43-13","Alloy 617","Plate",314626
"Cycle 10","CapPass",52.15,"Qualified",-0.00121,-173.3,2671,"43-13","Alloy 617","Plate",314626
"Cycle 10","CapPass",52.15,"Qualified",-0.00124,-173.1,2672,"43-13","Alloy 617","Plate",314626
"Cycle 10","CapPass",52.15,"Qualified",-0.00126,-172.8,2673,"43-13","Alloy 617","Plate",314626
"Cycle 10","CapPass",52.16,"Qualified",-0.00129,-172.5,2674,"43-13","Alloy 617","Plate",314626
"Cycle 10","CapPass",52.16,"Qualified",-0.00132,-172.2,2675,"43-13","Alloy 617","Plate",314626
"Cycle 10","CapPass",52.16,"Qualified",-0.00134,-171.8,2676,"43-13","Alloy 617","Plate",314626
"Cycle 10","CapPass",52.17,"Qualified",-0.00137,-170.9,2677,"43-13","Alloy 617","Plate",314626
"Cycle 10","CapPass",52.17,"Qualified",-0.00140,-169.6,2678,"43-13","Alloy 617","Plate",314626
"Cycle 10","CapPass",52.18,"Qualified",-0.00143,-167.2,2679,"43-13","Alloy 617","Plate",314626
"Cycle 10","CapPass",52.18,"Qualified",-0.00146,-162.1,2680,"43-13","Alloy 617","Plate",314626
"Cycle 10","CapPass",52.20,"Qualified",-0.00143,-143.1,2681,"43-13","Alloy 617","Plate",314626
"Cycle 10","CapPass",52.21,"Qualified",-0.00141,-136.5,2682,"43-13","Alloy 617","Plate",314626
"Cycle 10","CapPass",52.21,"Qualified",-0.00138,-131.0,2683,"43-13","Alloy 617","Plate",314626
"Cycle 10","CapPass",52.22,"Qualified",-0.00135,-125.7,2684,"43-13","Alloy 617","Plate",314626
"Cycle 10","CapPass",52.22,"Qualified",-0.00132,-121.6,2685,"43-13","Alloy 617","Plate",314626
"Cycle 10","CapPass",52.23,"Qualified",-0.00130,-117.7,2686,"43-13","Alloy 617","Plate",314626
"Cycle 10","CapPass",52.23,"Qualified",-0.00127,-114.1,2687,"43-13","Alloy 617","Plate",314626
"Cycle 10","CapPass",52.23,"Qualified",-0.00124,-110.9,2688,"43-13","Alloy 617","Plate",314626
"Cycle 10","CapPass",52.24,"Qualified",-0.00121,-108.0,2689,"43-13","Alloy 617","Plate",314626
"Cycle 10","CapPass",52.24,"Qualified",-0.00119,-105.4,2690,"43-13","Alloy 617","Plate",314626
"Cycle 10","CapPass",52.25,"Qualified",-0.00116,-103.4,2691,"43-13","Alloy 617","Plate",314626
"Cycle 10","CapPass",52.25,"Qualified",-0.00113,-101.8,2692,"43-13","Alloy 617","Plate",314626
