Repository: js-molina/fatigue-A617

File: data/850C/Strain rate 0.001/0.30% strain/HTM_A20_Cycles_4318.csv (part 2 of 8)
"Cycle Label","Data State","Elapsed Time Sec","Qual State","Strain","Stress Mpa","Count","Sample","Alloy","Material_Form","Heat"
"Cycle 5","CapPass",21.42,"Trend",-0.00017,-85.34,894,"43-18","Alloy 617","Plate",314626
"Cycle 5","CapPass",21.46,"Trend",-0.00019,-89.08,895,"43-18","Alloy 617","Plate",314626
"Cycle 5","CapPass",21.49,"Trend",-0.00022,-92.97,896,"43-18","Alloy 617","Plate",314626
"Cycle 5","CapPass",21.52,"Trend",-0.00024,-97.06,897,"43-18","Alloy 617","Plate",314626
"Cycle 5","CapPass",21.54,"Trend",-0.00027,-100.9,898,"43-18","Alloy 617","Plate",314626
"Cycle 5","CapPass",21.57,"Trend",-0.00029,-104.4,899,"43-18","Alloy 617","Plate",314626
"Cycle 5","CapPass",21.59,"Trend",-0.00032,-108.0,900,"43-18","Alloy 617","Plate",314626
"Cycle 5","CapPass",21.62,"Trend",-0.00034,-111.3,901,"43-18","Alloy 617","Plate",314626
"Cycle 5","CapPass",21.65,"Trend",-0.00037,-114.8,902,"43-18","Alloy 617","Plate",314626
"Cycle 5","CapPass",21.67,"Trend",-0.00039,-118.5,903,"43-18","Alloy 617","Plate",314626
"Cycle 5","CapPass",21.70,"Trend",-0.00042,-121.8,904,"43-18","Alloy 617","Plate",314626
"Cycle 5","CapPass",21.72,"Trend",-0.00044,-125.2,905,"43-18","Alloy 617","Plate",314626
"Cycle 5","CapPass",21.74,"Trend",-0.00047,-128.3,906,"43-18","Alloy 617","Plate",314626
"Cycle 5","CapPass",21.75,"Trend",-0.00050,-130.5,907,"43-18","Alloy 617","Plate",314626
"Cycle 5","CapPass",21.77,"Trend",-0.00052,-132.4,908,"43-18","Alloy 617","Plate",314626
"Cycle 5","CapPass",21.78,"Trend",-0.00055,-133.8,909,"43-18","Alloy 617","Plate",314626
"Cycle 5","CapPass",21.79,"Trend",-0.00057,-135.0,910,"43-18","Alloy 617","Plate",314626
"Cycle 5","CapPass",21.81,"Trend",-0.00060,-135.9,911,"43-18","Alloy 617","Plate",314626
"Cycle 5","CapPass",21.83,"Trend",-0.00063,-136.3,912,"43-18","Alloy 617","Plate",314626
"Cycle 5","CapPass",21.90,"Trend",-0.00065,-139.8,913,"43-18","Alloy 617","Plate",314626
"Cycle 5","CapPass",21.93,"Trend",-0.00068,-144.6,914,"43-18","Alloy 617","Plate",314626
"Cycle 5","CapPass",21.95,"Trend",-0.00070,-146.7,915,"43-18","Alloy 617","Plate",314626
"Cycle 5","CapPass",21.96,"Trend",-0.00073,-147.8,916,"43-18","Alloy 617","Plate",314626
"Cycle 5","CapPass",21.97,"Trend",-0.00076,-148.7,917,"43-18","Alloy 617","Plate",314626
"Cycle 5","CapPass",21.97,"Trend",-0.00078,-149.6,918,"43-18","Alloy 617","Plate",314626
"Cycle 5","CapPass",21.98,"Trend",-0.00081,-150.4,919,"43-18","Alloy 617","Plate",314626
"Cycle 5","CapPass",21.98,"Trend",-0.00084,-150.8,920,"43-18","Alloy 617","Plate",314626
"Cycle 5","CapPass",21.99,"Trend",-0.00087,-151.0,921,"43-18","Alloy 617","Plate",314626
"Cycle 5","CapPass",22.00,"Trend",-0.00089,-150.7,922,"43-18","Alloy 617","Plate",314626
"Cycle 5","CapPass",22.06,"Trend",-0.00087,-135.8,923,"43-18","Alloy 617","Plate",314626
"Cycle 5","CapPass",22.08,"Trend",-0.00084,-133.9,924,"43-18","Alloy 617","Plate",314626
"Cycle 5","CapPass",22.10,"Trend",-0.00082,-134.4,925,"43-18","Alloy 617","Plate",314626
"Cycle 5","CapPass",22.14,"Trend",-0.00084,-145.8,926,"43-18","Alloy 617","Plate",314626
"Cycle 5","CapPass",22.15,"Trend",-0.00087,-150.8,927,"43-18","Alloy 617","Plate",314626
"Cycle 5","CapPass",22.16,"Trend",-0.00090,-154.8,928,"43-18","Alloy 617","Plate",314626
"Cycle 5","CapPass",22.17,"Trend",-0.00092,-158.0,929,"43-18","Alloy 617","Plate",314626
"Cycle 5","CapPass",22.18,"Trend",-0.00095,-160.7,930,"43-18","Alloy 617","Plate",314626
"Cycle 5","CapPass",22.19,"Trend",-0.00097,-161.3,931,"43-18","Alloy 617","Plate",314626
"Cycle 5","CapPass",22.20,"Trend",-0.00100,-162.0,932,"43-18","Alloy 617","Plate",314626
"Cycle 5","CapPass",22.20,"Trend",-0.00103,-162.6,933,"43-18","Alloy 617","Plate",314626
"Cycle 5","CapPass",22.21,"Trend",-0.00105,-163.1,934,"43-18","Alloy 617","Plate",314626
"Cycle 5","CapPass",22.21,"Trend",-0.00108,-163.5,935,"43-18","Alloy 617","Plate",314626
"Cycle 5","CapPass",22.22,"Trend",-0.00111,-163.7,936,"43-18","Alloy 617","Plate",314626
"Cycle 5","CapPass",22.22,"Trend",-0.00114,-163.8,937,"43-18","Alloy 617","Plate",314626
"Cycle 5","CapPass",22.22,"Trend",-0.00116,-163.7,938,"43-18","Alloy 617","Plate",314626
"Cycle 5","CapPass",22.23,"Trend",-0.00119,-163.1,939,"43-18","Alloy 617","Plate",314626
"Cycle 5","CapPass",22.24,"Trend",-0.00122,-161.1,940,"43-18","Alloy 617","Plate",314626
"Cycle 5","CapPass",22.27,"Trend",-0.00119,-144.7,941,"43-18","Alloy 617","Plate",314626
"Cycle 5","CapPass",22.28,"Trend",-0.00116,-140.2,942,"43-18","Alloy 617","Plate",314626
"Cycle 5","CapPass",22.29,"Trend",-0.00113,-136.5,943,"43-18","Alloy 617","Plate",314626
"Cycle 5","CapPass",22.30,"Trend",-0.00110,-133.5,944,"43-18","Alloy 617","Plate",314626
"Cycle 5","CapPass",22.30,"Trend",-0.00108,-131.3,945,"43-18","Alloy 617","Plate",314626
"Cycle 5","CapPass",22.31,"Trend",-0.00105,-129.9,946,"43-18","Alloy 617","Plate",314626
"Cycle 5","CapPass",22.33,"Trend",-0.00103,-129.8,947,"43-18","Alloy 617","Plate",314626
"Cycle 5","CapPass",22.37,"Trend",-0.00105,-146.5,948,"43-18","Alloy 617","Plate",314626
"Cycle 5","CapPass",22.38,"Trend",-0.00108,-151.7,949,"43-18","Alloy 617","Plate",314626
"Cycle 5","CapPass",22.39,"Trend",-0.00111,-155.7,950,"43-18","Alloy 617","Plate",314626
"Cycle 5","CapPass",22.40,"Trend",-0.00113,-159.5,951,"43-18","Alloy 617","Plate",314626
"Cycle 5","CapPass",22.41,"Trend",-0.00116,-162.8,952,"43-18","Alloy 617","Plate",314626
"Cycle 5","CapPass",22.41,"Trend",-0.00119,-165.7,953,"43-18","Alloy 617","Plate",314626
"Cycle 5","CapPass",22.42,"Trend",-0.00121,-168.1,954,"43-18","Alloy 617","Plate",314626
"Cycle 5","CapPass",22.43,"Trend",-0.00124,-170.1,955,"43-18","Alloy 617","Plate",314626
"Cycle 5","CapPass",22.44,"Trend",-0.00127,-171.6,956,"43-18","Alloy 617","Plate",314626
"Cycle 5","CapPass",22.45,"Trend",-0.00129,-172.1,957,"43-18","Alloy 617","Plate",314626
"Cycle 5","CapPass",22.47,"Trend",-0.00132,-171.5,958,"43-18","Alloy 617","Plate",314626
"Cycle 5","CapPass",22.61,"Trend",-0.00134,-172.5,959,"43-18","Alloy 617","Plate",314626
"Cycle 5","CapPass",22.70,"Trend",-0.00132,-157.2,960,"43-18","Alloy 617","Plate",314626
"Cycle 5","CapPass",22.71,"Trend",-0.00129,-153.2,961,"43-18","Alloy 617","Plate",314626
"Cycle 5","CapPass",22.73,"Trend",-0.00126,-149.5,962,"43-18","Alloy 617","Plate",314626
"Cycle 5","CapPass",22.74,"Trend",-0.00124,-146.2,963,"43-18","Alloy 617","Plate",314626
"Cycle 5","CapPass",22.75,"Trend",-0.00121,-143.2,964,"43-18","Alloy 617","Plate",314626
"Cycle 5","CapPass",22.77,"Trend",-0.00119,-140.4,965,"43-18","Alloy 617","Plate",314626
"Cycle 5","CapPass",22.80,"Trend",-0.00116,-138.0,966,"43-18","Alloy 617","Plate",314626
"Cycle 5","CapPass",22.84,"Trend",-0.00114,-134.5,967,"43-18","Alloy 617","Plate",314626
"Cycle 5","CapPass",22.89,"Trend",-0.00111,-128.8,968,"43-18","Alloy 617","Plate",314626
"Cycle 5","CapPass",22.91,"Trend",-0.00108,-124.0,969,"43-18","Alloy 617","Plate",314626
"Cycle 5","CapPass",22.94,"Trend",-0.00106,-119.9,970,"43-18","Alloy 617","Plate",314626
"Cycle 5","CapPass",22.96,"Trend",-0.00103,-116.2,971,"43-18","Alloy 617","Plate",314626
"Cycle 5","CapPass",22.98,"Trend",-0.00101,-112.5,972,"43-18","Alloy 617","Plate",314626
"Cycle 5","CapPass",23.00,"Trend",-0.00098,-109.0,973,"43-18","Alloy 617","Plate",314626
"Cycle 5","CapPass",23.03,"Trend",-0.00096,-105.6,974,"43-18","Alloy 617","Plate",314626
"Cycle 5","CapPass",23.06,"Trend",-0.00093,-102.0,975,"43-18","Alloy 617","Plate",314626
"Cycle 5","CapPass",23.08,"Trend",-0.00091,-98.14,976,"43-18","Alloy 617","Plate",314626
"Cycle 5","CapPass",23.12,"Trend",-0.00088,-93.76,977,"43-18","Alloy 617","Plate",314626
"Cycle 5","CapPass",23.15,"Trend",-0.00086,-89.29,978,"43-18","Alloy 617","Plate",314626
"Cycle 5","CapPass",23.18,"Trend",-0.00083,-84.53,979,"43-18","Alloy 617","Plate",314626
"Cycle 5","CapPass",23.20,"Trend",-0.00080,-80.05,980,"43-18","Alloy 617","Plate",314626
"Cycle 5","CapPass",23.23,"Trend",-0.00078,-76.15,981,"43-18","Alloy 617","Plate",314626
"Cycle 5","CapPass",23.25,"Trend",-0.00075,-72.17,982,"43-18","Alloy 617","Plate",314626
"Cycle 5","CapPass",23.27,"Trend",-0.00073,-68.36,983,"43-18","Alloy 617","Plate",314626
"Cycle 5","CapPass",23.30,"Trend",-0.00070,-64.34,984,"43-18","Alloy 617","Plate",314626
"Cycle 5","CapPass",23.33,"Trend",-0.00068,-60.38,985,"43-18","Alloy 617","Plate",314626
"Cycle 5","CapPass",23.35,"Trend",-0.00065,-56.38,986,"43-18","Alloy 617","Plate",314626
"Cycle 5","CapPass",23.38,"Trend",-0.00063,-52.39,987,"43-18","Alloy 617","Plate",314626
"Cycle 5","CapPass",23.41,"Trend",-0.00060,-48.23,988,"43-18","Alloy 617","Plate",314626
"Cycle 5","CapPass",23.44,"Trend",-0.00057,-44.07,989,"43-18","Alloy 617","Plate",314626
"Cycle 5","CapPass",23.46,"Trend",-0.00055,-40.08,990,"43-18","Alloy 617","Plate",314626
"Cycle 5","CapPass",23.49,"Trend",-0.00052,-36.22,991,"43-18","Alloy 617","Plate",314626
"Cycle 5","CapPass",23.51,"Trend",-0.00050,-32.22,992,"43-18","Alloy 617","Plate",314626
"Cycle 5","CapPass",23.54,"Trend",-0.00047,-28.19,993,"43-18","Alloy 617","Plate",314626
"Cycle 5","CapPass",23.57,"Trend",-0.00045,-24.10,994,"43-18","Alloy 617","Plate",314626
"Cycle 5","CapPass",23.60,"Trend",-0.00042,-19.98,995,"43-18","Alloy 617","Plate",314626
"Cycle 5","CapPass",23.63,"Trend",-0.00040,-15.83,996,"43-18","Alloy 617","Plate",314626
"Cycle 5","CapPass",23.65,"Trend",-0.00037,-11.56,997,"43-18","Alloy 617","Plate",314626
"Cycle 5","CapPass",23.68,"Trend",-0.00034,-7.21,998,"43-18","Alloy 617","Plate",314626
"Cycle 5","CapPass",23.71,"Trend",-0.00032,-2.83,999,"43-18","Alloy 617","Plate",314626
"Cycle 5","CapPass",23.74,"Trend",-0.00029,1.48,1000,"43-18","Alloy 617","Plate",314626
"Cycle 5","CapPass",23.76,"Trend",-0.00027,5.27,1001,"43-18","Alloy 617","Plate",314626
"Cycle 5","CapPass",23.78,"Trend",-0.00024,8.99,1002,"43-18","Alloy 617","Plate",314626
"Cycle 5","CapPass",23.81,"Trend",-0.00022,12.61,1003,"43-18","Alloy 617","Plate",314626
"Cycle 5","CapPass",23.83,"Trend",-0.00019,16.33,1004,"43-18","Alloy 617","Plate",314626
"Cycle 5","CapPass",23.86,"Trend",-0.00016,20.06,1005,"43-18","Alloy 617","Plate",314626
"Cycle 5","CapPass",23.89,"Trend",-0.00014,23.59,1006,"43-18","Alloy 617","Plate",314626
"Cycle 5","CapPass",23.92,"Trend",-0.00011,27.41,1007,"43-18","Alloy 617","Plate",314626
"Cycle 5","CapPass",23.95,"Trend",-0.00009,31.02,1008,"43-18","Alloy 617","Plate",314626
"Cycle 10","CapPass",48.04,"Trend",-0.00007,75.10,2220,"43-18","Alloy 617","Plate",314626
"Cycle 10","CapPass",48.07,"Trend",-0.00005,81.19,2221,"43-18","Alloy 617","Plate",314626
"Cycle 10","CapPass",48.10,"Trend",-0.00002,85.53,2222,"43-18","Alloy 617","Plate",314626
"Cycle 10","CapPass",48.12,"Trend",0.00000,89.27,2223,"43-18","Alloy 617","Plate",314626
"Cycle 10","CapPass",48.14,"Trend",0.00003,92.77,2224,"43-18","Alloy 617","Plate",314626
"Cycle 10","CapPass",48.16,"Trend",0.00005,95.84,2225,"43-18","Alloy 617","Plate",314626
"Cycle 10","CapPass",48.18,"Trend",0.00008,98.61,2226,"43-18","Alloy 617","Plate",314626
"Cycle 10","CapPass",48.21,"Trend",0.00011,101.78,2227,"43-18","Alloy 617","Plate",314626
"Cycle 10","CapPass",48.24,"Trend",0.00013,105.46,2228,"43-18","Alloy 617","Plate",314626
"Cycle 10","CapPass",48.28,"Trend",0.00016,109.52,2229,"43-18","Alloy 617","Plate",314626
"Cycle 10","CapPass",48.31,"Trend",0.00018,114.06,2230,"43-18","Alloy 617","Plate",314626
"Cycle 10","CapPass",48.34,"Trend",0.00021,118.23,2231,"43-18","Alloy 617","Plate",314626
"Cycle 10","CapPass",48.36,"Trend",0.00023,121.64,2232,"43-18","Alloy 617","Plate",314626
"Cycle 10","CapPass",48.38,"Trend",0.00026,125.01,2233,"43-18","Alloy 617","Plate",314626
"Cycle 10","CapPass",48.41,"Trend",0.00028,128.28,2234,"43-18","Alloy 617","Plate",314626
"Cycle 10","CapPass",48.43,"Trend",0.00031,131.35,2235,"43-18","Alloy 617","Plate",314626
"Cycle 10","CapPass",48.46,"Trend",0.00034,134.51,2236,"43-18","Alloy 617","Plate",314626
"Cycle 10","CapPass",48.49,"Trend",0.00036,137.45,2237,"43-18","Alloy 617","Plate",314626
"Cycle 10","CapPass",48.51,"Trend",0.00039,140.43,2238,"43-18","Alloy 617","Plate",314626
"Cycle 10","CapPass",48.54,"Trend",0.00041,143.30,2239,"43-18","Alloy 617","Plate",314626
"Cycle 10","CapPass",48.56,"Trend",0.00044,145.41,2240,"43-18","Alloy 617","Plate",314626
"Cycle 10","CapPass",48.58,"Trend",0.00046,146.68,2241,"43-18","Alloy 617","Plate",314626
"Cycle 10","CapPass",48.59,"Trend",0.00049,147.59,2242,"43-18","Alloy 617","Plate",314626
"Cycle 10","CapPass",48.60,"Trend",0.00051,148.12,2243,"43-18","Alloy 617","Plate",314626
"Cycle 10","CapPass",48.61,"Trend",0.00054,148.50,2244,"43-18","Alloy 617","Plate",314626
"Cycle 10","CapPass",48.62,"Trend",0.00057,148.67,2245,"43-18","Alloy 617","Plate",314626
"Cycle 10","CapPass",48.63,"Trend",0.00059,148.44,2246,"43-18","Alloy 617","Plate",314626
"Cycle 10","CapPass",48.76,"Trend",0.00062,152.49,2247,"43-18","Alloy 617","Plate",314626
"Cycle 10","CapPass",48.78,"Trend",0.00064,156.90,2248,"43-18","Alloy 617","Plate",314626
"Cycle 10","CapPass",48.79,"Trend",0.00067,158.27,2249,"43-18","Alloy 617","Plate",314626
"Cycle 10","CapPass",48.80,"Trend",0.00070,158.98,2250,"43-18","Alloy 617","Plate",314626
"Cycle 10","CapPass",48.81,"Trend",0.00072,159.29,2251,"43-18","Alloy 617","Plate",314626
"Cycle 10","CapPass",48.81,"Trend",0.00075,159.94,2252,"43-18","Alloy 617","Plate",314626
"Cycle 10","CapPass",48.82,"Trend",0.00078,160.64,2253,"43-18","Alloy 617","Plate",314626
"Cycle 10","CapPass",48.82,"Trend",0.00081,161.28,2254,"43-18","Alloy 617","Plate",314626
"Cycle 10","CapPass",48.82,"Trend",0.00084,161.66,2255,"43-18","Alloy 617","Plate",314626
"Cycle 10","CapPass",48.83,"Trend",0.00086,161.97,2256,"43-18","Alloy 617","Plate",314626
"Cycle 10","CapPass",48.83,"Trend",0.00089,162.19,2257,"43-18","Alloy 617","Plate",314626
"Cycle 10","CapPass",48.83,"Trend",0.00092,162.25,2258,"43-18","Alloy 617","Plate",314626
"Cycle 10","CapPass",48.84,"Trend",0.00095,161.94,2259,"43-18","Alloy 617","Plate",314626
"Cycle 10","CapPass",48.85,"Trend",0.00098,161.02,2260,"43-18","Alloy 617","Plate",314626
"Cycle 10","CapPass",48.86,"Trend",0.00100,156.98,2261,"43-18","Alloy 617","Plate",314626
"Cycle 10","CapPass",48.88,"Trend",0.00098,143.98,2262,"43-18","Alloy 617","Plate",314626
"Cycle 10","CapPass",48.89,"Trend",0.00095,138.49,2263,"43-18","Alloy 617","Plate",314626
"Cycle 10","CapPass",48.90,"Trend",0.00092,134.57,2264,"43-18","Alloy 617","Plate",314626
"Cycle 10","CapPass",48.90,"Trend",0.00090,131.00,2265,"43-18","Alloy 617","Plate",314626
"Cycle 10","CapPass",48.91,"Trend",0.00087,128.07,2266,"43-18","Alloy 617","Plate",314626
"Cycle 10","CapPass",48.92,"Trend",0.00084,125.81,2267,"43-18","Alloy 617","Plate",314626
"Cycle 10","CapPass",48.92,"Trend",0.00081,124.03,2268,"43-18","Alloy 617","Plate",314626
"Cycle 10","CapPass",48.93,"Trend",0.00079,123.23,2269,"43-18","Alloy 617","Plate",314626
"Cycle 10","CapPass",48.95,"Trend",0.00076,124.31,2270,"43-18","Alloy 617","Plate",314626
"Cycle 10","CapPass",48.98,"Trend",0.00079,140.48,2271,"43-18","Alloy 617","Plate",314626
"Cycle 10","CapPass",48.99,"Trend",0.00082,145.48,2272,"43-18","Alloy 617","Plate",314626
"Cycle 10","CapPass",49.00,"Trend",0.00084,149.85,2273,"43-18","Alloy 617","Plate",314626
"Cycle 10","CapPass",49.01,"Trend",0.00087,153.46,2274,"43-18","Alloy 617","Plate",314626
"Cycle 10","CapPass",49.01,"Trend",0.00089,156.91,2275,"43-18","Alloy 617","Plate",314626
"Cycle 10","CapPass",49.02,"Trend",0.00092,159.99,2276,"43-18","Alloy 617","Plate",314626
"Cycle 10","CapPass",49.03,"Trend",0.00094,162.62,2277,"43-18","Alloy 617","Plate",314626
"Cycle 10","CapPass",49.04,"Trend",0.00097,165.21,2278,"43-18","Alloy 617","Plate",314626
"Cycle 10","CapPass",49.04,"Trend",0.00100,167.35,2279,"43-18","Alloy 617","Plate",314626
"Cycle 10","CapPass",49.05,"Trend",0.00102,169.01,2280,"43-18","Alloy 617","Plate",314626
"Cycle 10","CapPass",49.07,"Trend",0.00105,169.80,2281,"43-18","Alloy 617","Plate",314626
"Cycle 10","CapPass",49.20,"Trend",0.00108,173.07,2282,"43-18","Alloy 617","Plate",314626
"Cycle 10","CapPass",49.22,"Trend",0.00110,177.22,2283,"43-18","Alloy 617","Plate",314626
"Cycle 10","CapPass",49.23,"Trend",0.00113,173.69,2284,"43-18","Alloy 617","Plate",314626
"Cycle 10","CapPass",49.23,"Trend",0.00116,173.98,2285,"43-18","Alloy 617","Plate",314626
"Cycle 10","CapPass",49.24,"Trend",0.00119,174.52,2286,"43-18","Alloy 617","Plate",314626
"Cycle 10","CapPass",49.24,"Trend",0.00122,175.18,2287,"43-18","Alloy 617","Plate",314626
"Cycle 10","CapPass",49.24,"Trend",0.00125,175.51,2288,"43-18","Alloy 617","Plate",314626
"Cycle 10","CapPass",49.24,"Trend",0.00128,175.82,2289,"43-18","Alloy 617","Plate",314626
"Cycle 10","CapPass",49.24,"Trend",0.00130,176.12,2290,"43-18","Alloy 617","Plate",314626
"Cycle 10","CapPass",49.25,"Trend",0.00133,176.35,2291,"43-18","Alloy 617","Plate",314626
"Cycle 10","CapPass",49.25,"Trend",0.00135,176.56,2292,"43-18","Alloy 617","Plate",314626
"Cycle 10","CapPass",49.25,"Trend",0.00139,176.74,2293,"43-18","Alloy 617","Plate",314626
"Cycle 10","CapPass",49.25,"Trend",0.00142,176.72,2294,"43-18","Alloy 617","Plate",314626
"Cycle 10","CapPass",49.26,"Trend",0.00145,176.54,2295,"43-18","Alloy 617","Plate",314626
"Cycle 10","CapPass",49.26,"Trend",0.00148,176.04,2296,"43-18","Alloy 617","Plate",314626
"Cycle 10","CapPass",49.26,"Trend",0.00151,174.98,2297,"43-18","Alloy 617","Plate",314626
"Cycle 10","CapPass",49.27,"Trend",0.00154,172.37,2298,"43-18","Alloy 617","Plate",314626
"Cycle 10","CapPass",49.30,"Trend",0.00151,148.90,2299,"43-18","Alloy 617","Plate",314626
"Cycle 10","CapPass",49.30,"Trend",0.00148,142.81,2300,"43-18","Alloy 617","Plate",314626
"Cycle 10","CapPass",49.31,"Trend",0.00145,137.88,2301,"43-18","Alloy 617","Plate",314626
"Cycle 10","CapPass",49.31,"Trend",0.00142,133.08,2302,"43-18","Alloy 617","Plate",314626
"Cycle 10","CapPass",49.32,"Trend",0.00140,129.46,2303,"43-18","Alloy 617","Plate",314626
"Cycle 10","CapPass",49.32,"Trend",0.00137,126.06,2304,"43-18","Alloy 617","Plate",314626
"Cycle 10","CapPass",49.33,"Trend",0.00134,122.97,2305,"43-18","Alloy 617","Plate",314626
"Cycle 10","CapPass",49.33,"Trend",0.00132,120.19,2306,"43-18","Alloy 617","Plate",314626
"Cycle 10","CapPass",49.33,"Trend",0.00129,117.74,2307,"43-18","Alloy 617","Plate",314626
"Cycle 10","CapPass",49.34,"Trend",0.00127,115.64,2308,"43-18","Alloy 617","Plate",314626
"Cycle 10","CapPass",49.34,"Trend",0.00124,113.62,2309,"43-18","Alloy 617","Plate",314626
"Cycle 10","CapPass",49.35,"Trend",0.00121,112.22,2310,"43-18","Alloy 617","Plate",314626
"Cycle 10","CapPass",49.35,"Trend",0.00118,111.34,2311,"43-18","Alloy 617","Plate",314626
"Cycle 10","CapPass",49.36,"Trend",0.00115,111.38,2312,"43-18","Alloy 617","Plate",314626
"Cycle 10","CapPass",49.37,"Trend",0.00113,113.87,2313,"43-18","Alloy 617","Plate",314626
"Cycle 10","CapPass",49.40,"Trend",0.00115,131.89,2314,"43-18","Alloy 617","Plate",314626
"Cycle 10","CapPass",49.41,"Trend",0.00118,138.25,2315,"43-18","Alloy 617","Plate",314626
"Cycle 10","CapPass",49.41,"Trend",0.00121,142.92,2316,"43-18","Alloy 617","Plate",314626
"Cycle 10","CapPass",49.42,"Trend",0.00124,147.64,2317,"43-18","Alloy 617","Plate",314626
"Cycle 10","CapPass",49.42,"Trend",0.00126,151.24,2318,"43-18","Alloy 617","Plate",314626
"Cycle 10","CapPass",49.43,"Trend",0.00129,154.79,2319,"43-18","Alloy 617","Plate",314626
"Cycle 10","CapPass",49.43,"Trend",0.00131,158.06,2320,"43-18","Alloy 617","Plate",314626
"Cycle 10","CapPass",49.44,"Trend",0.00134,161.04,2321,"43-18","Alloy 617","Plate",314626
"Cycle 10","CapPass",49.44,"Trend",0.00136,163.65,2322,"43-18","Alloy 617","Plate",314626
"Cycle 10","CapPass",49.45,"Trend",0.00139,166.48,2323,"43-18","Alloy 617","Plate",314626
"Cycle 10","CapPass",49.46,"Trend",0.00142,168.68,2324,"43-18","Alloy 617","Plate",314626
"Cycle 10","CapPass",49.46,"Trend",0.00145,170.59,2325,"43-18","Alloy 617","Plate",314626
"Cycle 10","CapPass",49.47,"Trend",0.00148,171.94,2326,"43-18","Alloy 617","Plate",314626
"Cycle 10","CapPass",49.48,"Trend",0.00150,172.43,2327,"43-18","Alloy 617","Plate",314626
"Cycle 10","CapPass",49.56,"Trend",0.00148,159.49,2328,"43-18","Alloy 617","Plate",314626
"Cycle 10","CapPass",49.57,"Trend",0.00145,155.93,2329,"43-18","Alloy 617","Plate",314626
"Cycle 10","CapPass",49.59,"Trend",0.00143,152.59,2330,"43-18","Alloy 617","Plate",314626
"Cycle 10","CapPass",49.62,"Trend",0.00140,149.56,2331,"43-18","Alloy 617","Plate",314626
"Cycle 10","CapPass",49.64,"Trend",0.00137,146.15,2332,"43-18","Alloy 617","Plate",314626
"Cycle 10","CapPass",49.67,"Trend",0.00135,142.63,2333,"43-18","Alloy 617","Plate",314626
"Cycle 10","CapPass",49.70,"Trend",0.00132,139.00,2334,"43-18","Alloy 617","Plate",314626
"Cycle 10","CapPass",49.73,"Trend",0.00130,134.84,2335,"43-18","Alloy 617","Plate",314626
"Cycle 10","CapPass",49.76,"Trend",0.00127,130.38,2336,"43-18","Alloy 617","Plate",314626
"Cycle 10","CapPass",49.79,"Trend",0.00125,126.18,2337,"43-18","Alloy 617","Plate",314626
"Cycle 10","CapPass",49.82,"Trend",0.00122,122.35,2338,"43-18","Alloy 617","Plate",314626
"Cycle 10","CapPass",49.84,"Trend",0.00120,118.93,2339,"43-18","Alloy 617","Plate",314626
"Cycle 10","CapPass",49.86,"Trend",0.00117,115.25,2340,"43-18","Alloy 617","Plate",314626
"Cycle 10","CapPass",49.89,"Trend",0.00115,111.46,2341,"43-18","Alloy 617","Plate",314626
"Cycle 10","CapPass",49.92,"Trend",0.00112,107.70,2342,"43-18","Alloy 617","Plate",314626
"Cycle 10","CapPass",49.95,"Trend",0.00110,103.98,2343,"43-18","Alloy 617","Plate",314626
"Cycle 10","CapPass",49.97,"Trend",0.00107,100.15,2344,"43-18","Alloy 617","Plate",314626
"Cycle 10","CapPass",50.00,"Trend",0.00105,96.23,2345,"43-18","Alloy 617","Plate",314626
"Cycle 10","CapPass",50.03,"Trend",0.00102,92.37,2346,"43-18","Alloy 617","Plate",314626
"Cycle 10","CapPass",50.05,"Trend",0.00099,88.47,2347,"43-18","Alloy 617","Plate",314626
"Cycle 10","CapPass",50.08,"Trend",0.00097,84.36,2348,"43-18","Alloy 617","Plate",314626
"Cycle 10","CapPass",50.11,"Trend",0.00094,80.22,2349,"43-18","Alloy 617","Plate",314626
"Cycle 10","CapPass",50.13,"Trend",0.00092,76.50,2350,"43-18","Alloy 617","Plate",314626
"Cycle 10","CapPass",50.16,"Trend",0.00089,72.90,2351,"43-18","Alloy 617","Plate",314626
"Cycle 10","CapPass",50.18,"Trend",0.00087,69.31,2352,"43-18","Alloy 617","Plate",314626
"Cycle 10","CapPass",50.21,"Trend",0.00084,65.86,2353,"43-18","Alloy 617","Plate",314626
"Cycle 10","CapPass",50.24,"Trend",0.00082,61.56,2354,"43-18","Alloy 617","Plate",314626
"Cycle 10","CapPass",50.27,"Trend",0.00079,56.86,2355,"43-18","Alloy 617","Plate",314626
"Cycle 10","CapPass",50.30,"Trend",0.00077,52.32,2356,"43-18","Alloy 617","Plate",314626
"Cycle 10","CapPass",50.33,"Trend",0.00074,47.78,2357,"43-18","Alloy 617","Plate",314626
"Cycle 10","CapPass",50.35,"Trend",0.00071,43.88,2358,"43-18","Alloy 617","Plate",314626
"Cycle 10","CapPass",50.37,"Trend",0.00069,40.03,2359,"43-18","Alloy 617","Plate",314626
"Cycle 10","CapPass",50.40,"Trend",0.00066,35.86,2360,"43-18","Alloy 617","Plate",314626
"Cycle 10","CapPass",50.43,"Trend",0.00064,31.51,2361,"43-18","Alloy 617","Plate",314626
"Cycle 10","CapPass",50.46,"Trend",0.00061,27.23,2362,"43-18","Alloy 617","Plate",314626
"Cycle 10","CapPass",50.48,"Trend",0.00059,22.95,2363,"43-18","Alloy 617","Plate",314626
"Cycle 10","CapPass",50.51,"Trend",0.00056,19.17,2364,"43-18","Alloy 617","Plate",314626
"Cycle 10","CapPass",50.53,"Trend",0.00054,15.65,2365,"43-18","Alloy 617","Plate",314626
"Cycle 10","CapPass",50.55,"Trend",0.00051,12.06,2366,"43-18","Alloy 617","Plate",314626
"Cycle 10","CapPass",50.58,"Trend",0.00049,8.88,2367,"43-18","Alloy 617","Plate",314626
"Cycle 10","CapPass",50.60,"Trend",0.00046,5.81,2368,"43-18","Alloy 617","Plate",314626
"Cycle 10","CapPass",50.63,"Trend",0.00044,2.44,2369,"43-18","Alloy 617","Plate",314626
"Cycle 10","CapPass",50.66,"Trend",0.00041,-0.94,2370,"43-18","Alloy 617","Plate",314626
"Cycle 10","CapPass",50.69,"Trend",0.00039,-4.50,2371,"43-18","Alloy 617","Plate",314626
"Cycle 10","CapPass",50.72,"Trend",0.00036,-8.54,2372,"43-18","Alloy 617","Plate",314626
"Cycle 10","CapPass",50.75,"Trend",0.00033,-12.84,2373,"43-18","Alloy 617","Plate",314626
"Cycle 10","CapPass",50.78,"Trend",0.00031,-15.86,2374,"43-18","Alloy 617","Plate",314626
"Cycle 10","CapPass",50.88,"Trend",0.00028,-22.33,2375,"43-18","Alloy 617","Plate",314626
"Cycle 10","CapPass",50.90,"Trend",0.00026,-29.14,2376,"43-18","Alloy 617","Plate",314626
"Cycle 10","CapPass",50.91,"Trend",0.00023,-35.04,2377,"43-18","Alloy 617","Plate",314626
"Cycle 10","CapPass",50.92,"Trend",0.00021,-39.40,2378,"43-18","Alloy 617","Plate",314626
"Cycle 10","CapPass",50.93,"Trend",0.00018,-43.00,2379,"43-18","Alloy 617","Plate",314626
"Cycle 10","CapPass",50.94,"Trend",0.00016,-46.16,2380,"43-18","Alloy 617","Plate",314626
"Cycle 10","CapPass",50.95,"Trend",0.00013,-48.70,2381,"43-18","Alloy 617","Plate",314626
"Cycle 10","CapPass",50.96,"Trend",0.00010,-51.04,2382,"43-18","Alloy 617","Plate",314626
"Cycle 10","CapPass",50.98,"Trend",0.00008,-52.95,2383,"43-18","Alloy 617","Plate",314626
"Cycle 10","CapPass",51.00,"Trend",0.00005,-54.10,2384,"43-18","Alloy 617","Plate",314626
"Cycle 10","CapPass",51.10,"Trend",0.00003,-61.03,2385,"43-18","Alloy 617","Plate",314626
"Cycle 10","CapPass",51.12,"Trend",0.00000,-66.29,2386,"43-18","Alloy 617","Plate",314626
"Cycle 10","CapPass",51.14,"Trend",-0.00002,-70.64,2387,"43-18","Alloy 617","Plate",314626
"Cycle 10","CapPass",51.17,"Trend",-0.00005,-74.52,2388,"43-18","Alloy 617","Plate",314626
"Cycle 10","CapPass",51.19,"Trend",-0.00007,-78.16,2389,"43-18","Alloy 617","Plate",314626
"Cycle 10","CapPass",51.21,"Trend",-0.00010,-81.35,2390,"43-18","Alloy 617","Plate",314626
"Cycle 10","CapPass",51.24,"Trend",-0.00012,-84.55,2391,"43-18","Alloy 617","Plate",314626
"Cycle 10","CapPass",51.27,"Trend",-0.00015,-88.04,2392,"43-18","Alloy 617","Plate",314626
"Cycle 10","CapPass",51.30,"Trend",-0.00017,-91.75,2393,"43-18","Alloy 617","Plate",314626
"Cycle 10","CapPass",51.33,"Trend",-0.00020,-96.37,2394,"43-18","Alloy 617","Plate",314626
"Cycle 10","CapPass",51.36,"Trend",-0.00023,-100.5,2395,"43-18","Alloy 617","Plate",314626
"Cycle 10","CapPass",51.38,"Trend",-0.00025,-103.9,2396,"43-18","Alloy 617","Plate",314626
"Cycle 10","CapPass",51.41,"Trend",-0.00028,-107.3,2397,"43-18","Alloy 617","Plate",314626
"Cycle 10","CapPass",51.43,"Trend",-0.00030,-110.5,2398,"43-18","Alloy 617","Plate",314626
"Cycle 10","CapPass",51.46,"Trend",-0.00033,-113.8,2399,"43-18","Alloy 617","Plate",314626
"Cycle 10","CapPass",51.49,"Trend",-0.00035,-117.5,2400,"43-18","Alloy 617","Plate",314626
"Cycle 10","CapPass",51.52,"Trend",-0.00038,-121.7,2401,"43-18","Alloy 617","Plate",314626
"Cycle 10","CapPass",51.55,"Trend",-0.00040,-125.9,2402,"43-18","Alloy 617","Plate",314626
"Cycle 10","CapPass",51.58,"Trend",-0.00043,-130.6,2403,"43-18","Alloy 617","Plate",314626
"Cycle 10","CapPass",51.60,"Trend",-0.00046,-135.1,2404,"43-18","Alloy 617","Plate",314626
"Cycle 10","CapPass",51.62,"Trend",-0.00048,-138.9,2405,"43-18","Alloy 617","Plate",314626
"Cycle 10","CapPass",51.63,"Trend",-0.00051,-142.0,2406,"43-18","Alloy 617","Plate",314626
"Cycle 10","CapPass",51.65,"Trend",-0.00054,-144.4,2407,"43-18","Alloy 617","Plate",314626
"Cycle 10","CapPass",51.66,"Trend",-0.00056,-146.0,2408,"43-18","Alloy 617","Plate",314626
"Cycle 10","CapPass",51.67,"Trend",-0.00059,-147.3,2409,"43-18","Alloy 617","Plate",314626
"Cycle 10","CapPass",51.68,"Trend",-0.00061,-148.2,2410,"43-18","Alloy 617","Plate",314626
"Cycle 10","CapPass",51.69,"Trend",-0.00064,-148.7,2411,"43-18","Alloy 617","Plate",314626
"Cycle 10","CapPass",51.70,"Trend",-0.00067,-149.1,2412,"43-18","Alloy 617","Plate",314626
"Cycle 10","CapPass",51.71,"Trend",-0.00069,-149.1,2413,"43-18","Alloy 617","Plate",314626
"Cycle 10","CapPass",51.72,"Trend",-0.00072,-148.2,2414,"43-18","Alloy 617","Plate",314626
"Cycle 10","CapPass",51.78,"Trend",-0.00069,-142.2,2415,"43-18","Alloy 617","Plate",314626
"Cycle 10","CapPass",51.84,"Trend",-0.00072,-151.5,2416,"43-18","Alloy 617","Plate",314626
"Cycle 10","CapPass",51.86,"Trend",-0.00074,-155.6,2417,"43-18","Alloy 617","Plate",314626
"Cycle 10","CapPass",51.87,"Trend",-0.00077,-158.8,2418,"43-18","Alloy 617","Plate",314626
"Cycle 10","CapPass",51.88,"Trend",-0.00080,-159.8,2419,"43-18","Alloy 617","Plate",314626
"Cycle 10","CapPass",51.89,"Trend",-0.00082,-159.5,2420,"43-18","Alloy 617","Plate",314626
"Cycle 10","CapPass",51.90,"Trend",-0.00085,-160.0,2421,"43-18","Alloy 617","Plate",314626
"Cycle 10","CapPass",51.90,"Trend",-0.00088,-160.5,2422,"43-18","Alloy 617","Plate",314626
"Cycle 10","CapPass",51.91,"Trend",-0.00091,-160.9,2423,"43-18","Alloy 617","Plate",314626
"Cycle 10","CapPass",51.91,"Trend",-0.00094,-161.2,2424,"43-18","Alloy 617","Plate",314626
"Cycle 10","CapPass",51.91,"Trend",-0.00097,-161.4,2425,"43-18","Alloy 617","Plate",314626
"Cycle 10","CapPass",51.92,"Trend",-0.00100,-161.4,2426,"43-18","Alloy 617","Plate",314626
"Cycle 10","CapPass",51.92,"Trend",-0.00102,-161.2,2427,"43-18","Alloy 617","Plate",314626
"Cycle 10","CapPass",51.93,"Trend",-0.00105,-160.3,2428,"43-18","Alloy 617","Plate",314626
"Cycle 10","CapPass",51.97,"Trend",-0.00102,-139.7,2429,"43-18","Alloy 617","Plate",314626
"Cycle 10","CapPass",51.98,"Trend",-0.00100,-135.6,2430,"43-18","Alloy 617","Plate",314626
"Cycle 10","CapPass",51.99,"Trend",-0.00097,-132.1,2431,"43-18","Alloy 617","Plate",314626
"Cycle 10","CapPass",52.00,"Trend",-0.00094,-129.3,2432,"43-18","Alloy 617","Plate",314626
"Cycle 10","CapPass",52.00,"Trend",-0.00092,-127.2,2433,"43-18","Alloy 617","Plate",314626
"Cycle 10","CapPass",52.01,"Trend",-0.00089,-125.9,2434,"43-18","Alloy 617","Plate",314626
"Cycle 10","CapPass",52.03,"Trend",-0.00086,-126.6,2435,"43-18","Alloy 617","Plate",314626
"Cycle 10","CapPass",52.07,"Trend",-0.00089,-141.1,2436,"43-18","Alloy 617","Plate",314626
"Cycle 10","CapPass",52.08,"Trend",-0.00091,-146.2,2437,"43-18","Alloy 617","Plate",314626
"Cycle 10","CapPass",52.08,"Trend",-0.00094,-150.7,2438,"43-18","Alloy 617","Plate",314626
"Cycle 10","CapPass",52.09,"Trend",-0.00097,-154.5,2439,"43-18","Alloy 617","Plate",314626
"Cycle 10","CapPass",52.10,"Trend",-0.00100,-157.9,2440,"43-18","Alloy 617","Plate",314626
"Cycle 10","CapPass",52.11,"Trend",-0.00102,-160.9,2441,"43-18","Alloy 617","Plate",314626
"Cycle 10","CapPass",52.12,"Trend",-0.00105,-163.4,2442,"43-18","Alloy 617","Plate",314626
"Cycle 10","CapPass",52.12,"Trend",-0.00107,-165.6,2443,"43-18","Alloy 617","Plate",314626
"Cycle 10","CapPass",52.13,"Trend",-0.00110,-167.4,2444,"43-18","Alloy 617","Plate",314626
"Cycle 10","CapPass",52.15,"Trend",-0.00113,-168.5,2445,"43-18","Alloy 617","Plate",314626
"Cycle 10","CapPass",52.17,"Trend",-0.00115,-168.3,2446,"43-18","Alloy 617","Plate",314626
"Cycle 10","CapPass",52.28,"Trend",-0.00118,-172.3,2447,"43-18","Alloy 617","Plate",314626
"Cycle 10","CapPass",52.30,"Trend",-0.00120,-175.9,2448,"43-18","Alloy 617","Plate",314626
"Cycle 10","CapPass",52.32,"Trend",-0.00123,-174.2,2449,"43-18","Alloy 617","Plate",314626
"Cycle 10","CapPass",52.32,"Trend",-0.00126,-174.7,2450,"43-18","Alloy 617","Plate",314626
"Cycle 10","CapPass",52.33,"Trend",-0.00128,-175.0,2451,"43-18","Alloy 617","Plate",314626
"Cycle 10","CapPass",52.33,"Trend",-0.00131,-174.9,2452,"43-18","Alloy 617","Plate",314626
"Cycle 10","CapPass",52.33,"Trend",-0.00134,-174.6,2453,"43-18","Alloy 617","Plate",314626
"Cycle 10","CapPass",52.34,"Trend",-0.00137,-174.8,2454,"43-18","Alloy 617","Plate",314626
"Cycle 10","CapPass",52.34,"Trend",-0.00140,-175.1,2455,"43-18","Alloy 617","Plate",314626
"Cycle 10","CapPass",52.34,"Trend",-0.00143,-175.2,2456,"43-18","Alloy 617","Plate",314626
"Cycle 10","CapPass",52.34,"Trend",-0.00146,-175.3,2457,"43-18","Alloy 617","Plate",314626
"Cycle 10","CapPass",52.35,"Trend",-0.00149,-175.2,2458,"43-18","Alloy 617","Plate",314626
"Cycle 10","CapPass",52.35,"Trend",-0.00152,-175.0,2459,"43-18","Alloy 617","Plate",314626
"Cycle 10","CapPass",52.35,"Trend",-0.00154,-174.7,2460,"43-18","Alloy 617","Plate",314626
"Cycle 10","CapPass",52.36,"Trend",-0.00157,-174.0,2461,"43-18","Alloy 617","Plate",314626
"Cycle 10","CapPass",52.36,"Trend",-0.00160,-172.2,2462,"43-18","Alloy 617","Plate",314626
"Cycle 10","CapPass",52.37,"Trend",-0.00163,-167.8,2463,"43-18","Alloy 617","Plate",314626
"Cycle 10","CapPass",52.39,"Trend",-0.00160,-148.8,2464,"43-18","Alloy 617","Plate",314626
"Cycle 10","CapPass",52.40,"Trend",-0.00158,-142.6,2465,"43-18","Alloy 617","Plate",314626
"Cycle 10","CapPass",52.40,"Trend",-0.00155,-137.6,2466,"43-18","Alloy 617","Plate",314626
"Cycle 10","CapPass",52.41,"Trend",-0.00152,-132.7,2467,"43-18","Alloy 617","Plate",314626
"Cycle 10","CapPass",52.41,"Trend",-0.00149,-128.1,2468,"43-18","Alloy 617","Plate",314626
"Cycle 10","CapPass",52.42,"Trend",-0.00147,-124.6,2469,"43-18","Alloy 617","Plate",314626
"Cycle 10","CapPass",52.42,"Trend",-0.00144,-121.4,2470,"43-18","Alloy 617","Plate",314626
"Cycle 10","CapPass",52.42,"Trend",-0.00142,-118.6,2471,"43-18","Alloy 617","Plate",314626
"Cycle 10","CapPass",52.43,"Trend",-0.00139,-116.0,2472,"43-18","Alloy 617","Plate",314626
"Cycle 10","CapPass",52.43,"Trend",-0.00136,-113.4,2473,"43-18","Alloy 617","Plate",314626
"Cycle 10","CapPass",52.44,"Trend",-0.00133,-111.5,2474,"43-18","Alloy 617","Plate",314626
"Cycle 10","CapPass",52.44,"Trend",-0.00130,-110.2,2475,"43-18","Alloy 617","Plate",314626
"Cycle 10","CapPass",52.45,"Trend",-0.00128,-109.4,2476,"43-18","Alloy 617","Plate",314626
"Cycle 10","CapPass",52.46,"Trend",-0.00125,-109.5,2477,"43-18","Alloy 617","Plate",314626
"Cycle 10","CapPass",52.47,"Trend",-0.00123,-111.9,2478,"43-18","Alloy 617","Plate",314626
"Cycle 10","CapPass",52.50,"Trend",-0.00125,-130.2,2479,"43-18","Alloy 617","Plate",314626
"Cycle 10","CapPass",52.50,"Trend",-0.00128,-136.4,2480,"43-18","Alloy 617","Plate",314626
"Cycle 10","CapPass",52.51,"Trend",-0.00131,-141.1,2481,"43-18","Alloy 617","Plate",314626
"Cycle 10","CapPass",52.51,"Trend",-0.00134,-145.6,2482,"43-18","Alloy 617","Plate",314626
"Cycle 10","CapPass",52.52,"Trend",-0.00136,-149.3,2483,"43-18","Alloy 617","Plate",314626
"Cycle 10","CapPass",52.52,"Trend",-0.00139,-152.8,2484,"43-18","Alloy 617","Plate",314626
"Cycle 10","CapPass",52.53,"Trend",-0.00141,-155.9,2485,"43-18","Alloy 617","Plate",314626
"Cycle 10","CapPass",52.53,"Trend",-0.00144,-158.8,2486,"43-18","Alloy 617","Plate",314626
"Cycle 10","CapPass",52.54,"Trend",-0.00147,-161.2,2487,"43-18","Alloy 617","Plate",314626
"Cycle 10","CapPass",52.54,"Trend",-0.00149,-163.5,2488,"43-18","Alloy 617","Plate",314626
"Cycle 10","CapPass",52.55,"Trend",-0.00152,-165.0,2489,"43-18","Alloy 617","Plate",314626
"Cycle 10","CapPass",52.56,"Trend",-0.00155,-165.9,2490,"43-18","Alloy 617","Plate",314626
"Cycle 10","CapPass",52.57,"Trend",-0.00158,-165.7,2491,"43-18","Alloy 617","Plate",314626
"Cycle 10","CapPass",52.58,"Trend",-0.00160,-161.3,2492,"43-18","Alloy 617","Plate",314626
"Cycle 10","CapPass",52.61,"Trend",-0.00157,-148.4,2493,"43-18","Alloy 617","Plate",314626
"Cycle 10","CapPass",52.61,"Trend",-0.00155,-142.3,2494,"43-18","Alloy 617","Plate",314626
"Cycle 10","CapPass",52.62,"Trend",-0.00152,-137.5,2495,"43-18","Alloy 617","Plate",314626
"Cycle 10","CapPass",52.63,"Trend",-0.00149,-132.9,2496,"43-18","Alloy 617","Plate",314626
"Cycle 10","CapPass",52.63,"Trend",-0.00147,-129.1,2497,"43-18","Alloy 617","Plate",314626
"Cycle 10","CapPass",52.64,"Trend",-0.00144,-125.5,2498,"43-18","Alloy 617","Plate",314626
"Cycle 10","CapPass",52.65,"Trend",-0.00141,-122.3,2499,"43-18","Alloy 617","Plate",314626
"Cycle 10","CapPass",52.65,"Trend",-0.00139,-119.4,2500,"43-18","Alloy 617","Plate",314626
"Cycle 10","CapPass",52.66,"Trend",-0.00136,-116.5,2501,"43-18","Alloy 617","Plate",314626
"Cycle 10","CapPass",52.67,"Trend",-0.00133,-114.2,2502,"43-18","Alloy 617","Plate",314626
"Cycle 10","CapPass",52.67,"Trend",-0.00131,-112.2,2503,"43-18","Alloy 617","Plate",314626
"Cycle 10","CapPass",52.68,"Trend",-0.00128,-110.7,2504,"43-18","Alloy 617","Plate",314626
"Cycle 10","CapPass",52.70,"Trend",-0.00126,-110.3,2505,"43-18","Alloy 617","Plate",314626
"Cycle 10","CapPass",52.78,"Trend",-0.00128,-115.5,2506,"43-18","Alloy 617","Plate",314626
"Cycle 10","CapPass",52.83,"Trend",-0.00126,-104.4,2507,"43-18","Alloy 617","Plate",314626
"Cycle 10","CapPass",52.85,"Trend",-0.00123,-99.72,2508,"43-18","Alloy 617","Plate",314626
"Cycle 10","CapPass",52.86,"Trend",-0.00120,-95.70,2509,"43-18","Alloy 617","Plate",314626
"Cycle 10","CapPass",52.88,"Trend",-0.00118,-92.39,2510,"43-18","Alloy 617","Plate",314626
"Cycle 10","CapPass",52.89,"Trend",-0.00115,-89.25,2511,"43-18","Alloy 617","Plate",314626
"Cycle 10","CapPass",52.90,"Trend",-0.00113,-86.45,2512,"43-18","Alloy 617","Plate",314626
"Cycle 10","CapPass",52.92,"Trend",-0.00110,-83.80,2513,"43-18","Alloy 617","Plate",314626
"Cycle 10","CapPass",52.95,"Trend",-0.00108,-81.18,2514,"43-18","Alloy 617","Plate",314626
"Cycle 10","CapPass",52.99,"Trend",-0.00105,-77.80,2515,"43-18","Alloy 617","Plate",314626
"Cycle 10","CapPass",53.03,"Trend",-0.00103,-73.15,2516,"43-18","Alloy 617","Plate",314626
"Cycle 10","CapPass",53.06,"Trend",-0.00100,-68.64,2517,"43-18","Alloy 617","Plate",314626
"Cycle 10","CapPass",53.08,"Trend",-0.00098,-64.36,2518,"43-18","Alloy 617","Plate",314626
"Cycle 10","CapPass",53.11,"Trend",-0.00095,-60.44,2519,"43-18","Alloy 617","Plate",314626
"Cycle 10","CapPass",53.13,"Trend",-0.00092,-56.62,2520,"43-18","Alloy 617","Plate",314626
"Cycle 10","CapPass",53.16,"Trend",-0.00090,-52.68,2521,"43-18","Alloy 617","Plate",314626
"Cycle 10","CapPass",53.18,"Trend",-0.00087,-48.71,2522,"43-18","Alloy 617","Plate",314626
"Cycle 10","CapPass",53.21,"Trend",-0.00085,-45.03,2523,"43-18","Alloy 617","Plate",314626
"Cycle 10","CapPass",53.24,"Trend",-0.00082,-41.36,2524,"43-18","Alloy 617","Plate",314626
"Cycle 10","CapPass",53.26,"Trend",-0.00080,-37.75,2525,"43-18","Alloy 617","Plate",314626
"Cycle 10","CapPass",53.29,"Trend",-0.00077,-34.02,2526,"43-18","Alloy 617","Plate",314626
"Cycle 10","CapPass",53.32,"Trend",-0.00075,-29.34,2527,"43-18","Alloy 617","Plate",314626
"Cycle 10","CapPass",53.35,"Trend",-0.00072,-24.70,2528,"43-18","Alloy 617","Plate",314626
"Cycle 10","CapPass",53.38,"Trend",-0.00070,-20.46,2529,"43-18","Alloy 617","Plate",314626
"Cycle 10","CapPass",53.40,"Trend",-0.00067,-16.28,2530,"43-18","Alloy 617","Plate",314626
"Cycle 10","CapPass",53.43,"Trend",-0.00064,-11.91,2531,"43-18","Alloy 617","Plate",314626
"Cycle 10","CapPass",53.46,"Trend",-0.00062,-7.77,2532,"43-18","Alloy 617","Plate",314626
"Cycle 10","CapPass",53.48,"Trend",-0.00059,-3.27,2533,"43-18","Alloy 617","Plate",314626
"Cycle 10","CapPass",53.51,"Trend",-0.00057,0.89,2534,"43-18","Alloy 617","Plate",314626
"Cycle 10","CapPass",53.54,"Trend",-0.00054,5.18,2535,"43-18","Alloy 617","Plate",314626
"Cycle 10","CapPass",53.56,"Trend",-0.00052,9.07,2536,"43-18","Alloy 617","Plate",314626
"Cycle 10","CapPass",53.59,"Trend",-0.00049,13.08,2537,"43-18","Alloy 617","Plate",314626
"Cycle 10","CapPass",53.61,"Trend",-0.00047,16.94,2538,"43-18","Alloy 617","Plate",314626
"Cycle 10","CapPass",53.64,"Trend",-0.00044,20.86,2539,"43-18","Alloy 617","Plate",314626
"Cycle 10","CapPass",53.66,"Trend",-0.00041,24.22,2540,"43-18","Alloy 617","Plate",314626
"Cycle 10","CapPass",53.69,"Trend",-0.00039,27.85,2541,"43-18","Alloy 617","Plate",314626
"Cycle 10","CapPass",53.72,"Trend",-0.00036,31.62,2542,"43-18","Alloy 617","Plate",314626
"Cycle 10","CapPass",53.75,"Trend",-0.00034,33.60,2543,"43-18","Alloy 617","Plate",314626
"Cycle 10","CapPass",53.85,"Trend",-0.00031,43.12,2544,"43-18","Alloy 617","Plate",314626
"Cycle 10","CapPass",53.87,"Trend",-0.00029,49.65,2545,"43-18","Alloy 617","Plate",314626
"Cycle 10","CapPass",53.88,"Trend",-0.00026,54.85,2546,"43-18","Alloy 617","Plate",314626
"Cycle 10","CapPass",53.89,"Trend",-0.00023,58.85,2547,"43-18","Alloy 617","Plate",314626
"Cycle 10","CapPass",53.90,"Trend",-0.00021,62.54,2548,"43-18","Alloy 617","Plate",314626
