Repository: js-molina/fatigue-A617

File: data/850C/Strain rate 0.001/0.30% strain/HTM_A20_Cycles_4318.csv (part 3 of 8)
"Cycle Label","Data State","Elapsed Time Sec","Qual State","Strain","Stress Mpa","Count","Sample","Alloy","Material_Form","Heat"
"Cycle 10","CapPass",53.91,"Trend",-0.00018,65.61,2549,"43-18","Alloy 617","Plate",314626
"Cycle 10","CapPass",53.92,"Trend",-0.00015,68.09,2550,"43-18","Alloy 617","Plate",314626
"Cycle 10","CapPass",53.93,"Trend",-0.00013,70.20,2551,"43-18","Alloy 617","Plate",314626
"Cycle 10","CapPass",53.95,"Trend",-0.00010,71.80,2552,"43-18","Alloy 617","Plate",314626
"Cycle 10","CapPass",53.98,"Trend",-0.00008,72.26,2553,"43-18","Alloy 617","Plate",314626
"Cycle 20","CapPass",108.19,"Trend",-0.00007,39.91,5289,"43-18","Alloy 617","Plate",314626
"Cycle 20","CapPass",108.21,"Trend",-0.00004,46.71,5290,"43-18","Alloy 617","Plate",314626
"Cycle 20","CapPass",108.22,"Trend",-0.00001,52.15,5291,"43-18","Alloy 617","Plate",314626
"Cycle 20","CapPass",108.23,"Trend",0.00001,56.04,5292,"43-18","Alloy 617","Plate",314626
"Cycle 20","CapPass",108.24,"Trend",0.00004,59.64,5293,"43-18","Alloy 617","Plate",314626
"Cycle 20","CapPass",108.25,"Trend",0.00006,62.90,5294,"43-18","Alloy 617","Plate",314626
"Cycle 20","CapPass",108.26,"Trend",0.00009,65.55,5295,"43-18","Alloy 617","Plate",314626
"Cycle 20","CapPass",108.27,"Trend",0.00011,68.06,5296,"43-18","Alloy 617","Plate",314626
"Cycle 20","CapPass",108.29,"Trend",0.00014,69.97,5297,"43-18","Alloy 617","Plate",314626
"Cycle 20","CapPass",108.31,"Trend",0.00017,71.52,5298,"43-18","Alloy 617","Plate",314626
"Cycle 20","CapPass",108.39,"Trend",0.00019,75.06,5299,"43-18","Alloy 617","Plate",314626
"Cycle 20","CapPass",108.43,"Trend",0.00022,80.55,5300,"43-18","Alloy 617","Plate",314626
"Cycle 20","CapPass",108.45,"Trend",0.00024,84.92,5301,"43-18","Alloy 617","Plate",314626
"Cycle 20","CapPass",108.48,"Trend",0.00027,88.93,5302,"43-18","Alloy 617","Plate",314626
"Cycle 20","CapPass",108.50,"Trend",0.00029,92.75,5303,"43-18","Alloy 617","Plate",314626
"Cycle 20","CapPass",108.52,"Trend",0.00032,96.21,5304,"43-18","Alloy 617","Plate",314626
"Cycle 20","CapPass",108.55,"Trend",0.00034,99.47,5305,"43-18","Alloy 617","Plate",314626
"Cycle 20","CapPass",108.58,"Trend",0.00037,103.04,5306,"43-18","Alloy 617","Plate",314626
"Cycle 20","CapPass",108.61,"Trend",0.00040,106.44,5307,"43-18","Alloy 617","Plate",314626
"Cycle 20","CapPass",108.64,"Trend",0.00042,109.98,5308,"43-18","Alloy 617","Plate",314626
"Cycle 20","CapPass",108.67,"Trend",0.00045,113.77,5309,"43-18","Alloy 617","Plate",314626
"Cycle 20","CapPass",108.70,"Trend",0.00047,117.55,5310,"43-18","Alloy 617","Plate",314626
"Cycle 20","CapPass",108.72,"Trend",0.00050,121.30,5311,"43-18","Alloy 617","Plate",314626
"Cycle 20","CapPass",108.75,"Trend",0.00052,125.11,5312,"43-18","Alloy 617","Plate",314626
"Cycle 20","CapPass",108.77,"Trend",0.00055,128.44,5313,"43-18","Alloy 617","Plate",314626
"Cycle 20","CapPass",108.80,"Trend",0.00057,131.59,5314,"43-18","Alloy 617","Plate",314626
"Cycle 20","CapPass",108.83,"Trend",0.00060,134.85,5315,"43-18","Alloy 617","Plate",314626
"Cycle 20","CapPass",108.85,"Trend",0.00062,138.13,5316,"43-18","Alloy 617","Plate",314626
"Cycle 20","CapPass",108.88,"Trend",0.00065,141.38,5317,"43-18","Alloy 617","Plate",314626
"Cycle 20","CapPass",108.91,"Trend",0.00068,144.72,5318,"43-18","Alloy 617","Plate",314626
"Cycle 20","CapPass",108.94,"Trend",0.00070,148.25,5319,"43-18","Alloy 617","Plate",314626
"Cycle 20","CapPass",108.96,"Trend",0.00073,151.42,5320,"43-18","Alloy 617","Plate",314626
"Cycle 20","CapPass",108.99,"Trend",0.00075,154.96,5321,"43-18","Alloy 617","Plate",314626
"Cycle 20","CapPass",109.01,"Trend",0.00078,158.43,5322,"43-18","Alloy 617","Plate",314626
"Cycle 20","CapPass",109.03,"Trend",0.00080,160.70,5323,"43-18","Alloy 617","Plate",314626
"Cycle 20","CapPass",109.05,"Trend",0.00083,162.19,5324,"43-18","Alloy 617","Plate",314626
"Cycle 20","CapPass",109.06,"Trend",0.00085,163.39,5325,"43-18","Alloy 617","Plate",314626
"Cycle 20","CapPass",109.07,"Trend",0.00088,164.56,5326,"43-18","Alloy 617","Plate",314626
"Cycle 20","CapPass",109.07,"Trend",0.00091,165.53,5327,"43-18","Alloy 617","Plate",314626
"Cycle 20","CapPass",109.08,"Trend",0.00093,166.28,5328,"43-18","Alloy 617","Plate",314626
"Cycle 20","CapPass",109.10,"Trend",0.00096,166.67,5329,"43-18","Alloy 617","Plate",314626
"Cycle 20","CapPass",109.12,"Trend",0.00098,166.03,5330,"43-18","Alloy 617","Plate",314626
"Cycle 20","CapPass",109.23,"Trend",0.00101,171.26,5331,"43-18","Alloy 617","Plate",314626
"Cycle 20","CapPass",109.25,"Trend",0.00103,175.06,5332,"43-18","Alloy 617","Plate",314626
"Cycle 20","CapPass",109.26,"Trend",0.00106,175.37,5333,"43-18","Alloy 617","Plate",314626
"Cycle 20","CapPass",109.27,"Trend",0.00109,176.76,5334,"43-18","Alloy 617","Plate",314626
"Cycle 20","CapPass",109.28,"Trend",0.00112,177.78,5335,"43-18","Alloy 617","Plate",314626
"Cycle 20","CapPass",109.28,"Trend",0.00115,178.56,5336,"43-18","Alloy 617","Plate",314626
"Cycle 20","CapPass",109.29,"Trend",0.00117,179.01,5337,"43-18","Alloy 617","Plate",314626
"Cycle 20","CapPass",109.30,"Trend",0.00120,178.85,5338,"43-18","Alloy 617","Plate",314626
"Cycle 20","CapPass",109.30,"Trend",0.00123,177.88,5339,"43-18","Alloy 617","Plate",314626
"Cycle 20","CapPass",109.31,"Trend",0.00125,177.55,5340,"43-18","Alloy 617","Plate",314626
"Cycle 20","CapPass",109.32,"Trend",0.00128,176.91,5341,"43-18","Alloy 617","Plate",314626
"Cycle 20","CapPass",109.33,"Trend",0.00131,174.78,5342,"43-18","Alloy 617","Plate",314626
"Cycle 20","CapPass",109.37,"Trend",0.00128,164.18,5343,"43-18","Alloy 617","Plate",314626
"Cycle 20","CapPass",109.38,"Trend",0.00125,160.90,5344,"43-18","Alloy 617","Plate",314626
"Cycle 20","CapPass",109.40,"Trend",0.00123,158.71,5345,"43-18","Alloy 617","Plate",314626
"Cycle 20","CapPass",109.42,"Trend",0.00120,158.49,5346,"43-18","Alloy 617","Plate",314626
"Cycle 20","CapPass",109.47,"Trend",0.00123,168.90,5347,"43-18","Alloy 617","Plate",314626
"Cycle 20","CapPass",109.48,"Trend",0.00125,173.15,5348,"43-18","Alloy 617","Plate",314626
"Cycle 20","CapPass",109.49,"Trend",0.00128,176.82,5349,"43-18","Alloy 617","Plate",314626
"Cycle 20","CapPass",109.50,"Trend",0.00130,180.11,5350,"43-18","Alloy 617","Plate",314626
"Cycle 20","CapPass",109.52,"Trend",0.00133,182.96,5351,"43-18","Alloy 617","Plate",314626
"Cycle 20","CapPass",109.53,"Trend",0.00136,185.59,5352,"43-18","Alloy 617","Plate",314626
"Cycle 20","CapPass",109.54,"Trend",0.00138,187.68,5353,"43-18","Alloy 617","Plate",314626
"Cycle 20","CapPass",109.56,"Trend",0.00141,188.28,5354,"43-18","Alloy 617","Plate",314626
"Cycle 20","CapPass",109.57,"Trend",0.00143,188.33,5355,"43-18","Alloy 617","Plate",314626
"Cycle 20","CapPass",109.58,"Trend",0.00146,188.28,5356,"43-18","Alloy 617","Plate",314626
"Cycle 20","CapPass",109.59,"Trend",0.00149,188.31,5357,"43-18","Alloy 617","Plate",314626
"Cycle 20","CapPass",109.59,"Trend",0.00151,188.20,5358,"43-18","Alloy 617","Plate",314626
"Cycle 20","CapPass",109.60,"Trend",0.00154,187.90,5359,"43-18","Alloy 617","Plate",314626
"Cycle 20","CapPass",109.61,"Trend",0.00156,186.83,5360,"43-18","Alloy 617","Plate",314626
"Cycle 20","CapPass",109.66,"Trend",0.00154,171.10,5361,"43-18","Alloy 617","Plate",314626
"Cycle 20","CapPass",109.67,"Trend",0.00151,166.44,5362,"43-18","Alloy 617","Plate",314626
"Cycle 20","CapPass",109.68,"Trend",0.00149,162.30,5363,"43-18","Alloy 617","Plate",314626
"Cycle 20","CapPass",109.69,"Trend",0.00146,158.50,5364,"43-18","Alloy 617","Plate",314626
"Cycle 20","CapPass",109.70,"Trend",0.00143,155.09,5365,"43-18","Alloy 617","Plate",314626
"Cycle 20","CapPass",109.71,"Trend",0.00141,152.10,5366,"43-18","Alloy 617","Plate",314626
"Cycle 20","CapPass",109.72,"Trend",0.00138,149.41,5367,"43-18","Alloy 617","Plate",314626
"Cycle 20","CapPass",109.74,"Trend",0.00136,146.69,5368,"43-18","Alloy 617","Plate",314626
"Cycle 20","CapPass",109.75,"Trend",0.00133,144.46,5369,"43-18","Alloy 617","Plate",314626
"Cycle 20","CapPass",109.79,"Trend",0.00130,142.00,5370,"43-18","Alloy 617","Plate",314626
"Cycle 20","CapPass",109.85,"Trend",0.00128,136.45,5371,"43-18","Alloy 617","Plate",314626
"Cycle 20","CapPass",109.86,"Trend",0.00127,134.49,5372,"43-18","Alloy 617","Plate",314626
"Cycle 20","CapPass",109.88,"Trend",0.00125,131.03,5373,"43-18","Alloy 617","Plate",314626
"Cycle 20","CapPass",109.91,"Trend",0.00123,126.65,5374,"43-18","Alloy 617","Plate",314626
"Cycle 20","CapPass",109.93,"Trend",0.00120,122.56,5375,"43-18","Alloy 617","Plate",314626
"Cycle 20","CapPass",109.95,"Trend",0.00118,118.72,5376,"43-18","Alloy 617","Plate",314626
"Cycle 20","CapPass",109.98,"Trend",0.00115,114.84,5377,"43-18","Alloy 617","Plate",314626
"Cycle 20","CapPass",110.00,"Trend",0.00113,110.84,5378,"43-18","Alloy 617","Plate",314626
"Cycle 20","CapPass",110.03,"Trend",0.00110,106.73,5379,"43-18","Alloy 617","Plate",314626
"Cycle 20","CapPass",110.06,"Trend",0.00108,102.79,5380,"43-18","Alloy 617","Plate",314626
"Cycle 20","CapPass",110.09,"Trend",0.00105,98.71,5381,"43-18","Alloy 617","Plate",314626
"Cycle 20","CapPass",110.12,"Trend",0.00102,94.47,5382,"43-18","Alloy 617","Plate",314626
"Cycle 20","CapPass",110.14,"Trend",0.00100,90.26,5383,"43-18","Alloy 617","Plate",314626
"Cycle 20","CapPass",110.17,"Trend",0.00097,86.22,5384,"43-18","Alloy 617","Plate",314626
"Cycle 20","CapPass",110.20,"Trend",0.00095,82.22,5385,"43-18","Alloy 617","Plate",314626
"Cycle 20","CapPass",110.22,"Trend",0.00092,78.23,5386,"43-18","Alloy 617","Plate",314626
"Cycle 20","CapPass",110.25,"Trend",0.00090,74.15,5387,"43-18","Alloy 617","Plate",314626
"Cycle 20","CapPass",110.28,"Trend",0.00087,70.01,5388,"43-18","Alloy 617","Plate",314626
"Cycle 20","CapPass",110.30,"Trend",0.00085,66.04,5389,"43-18","Alloy 617","Plate",314626
"Cycle 20","CapPass",110.33,"Trend",0.00082,62.06,5390,"43-18","Alloy 617","Plate",314626
"Cycle 20","CapPass",110.36,"Trend",0.00080,58.01,5391,"43-18","Alloy 617","Plate",314626
"Cycle 20","CapPass",110.38,"Trend",0.00077,54.22,5392,"43-18","Alloy 617","Plate",314626
"Cycle 20","CapPass",110.41,"Trend",0.00074,50.16,5393,"43-18","Alloy 617","Plate",314626
"Cycle 20","CapPass",110.44,"Trend",0.00072,45.95,5394,"43-18","Alloy 617","Plate",314626
"Cycle 20","CapPass",110.46,"Trend",0.00069,41.84,5395,"43-18","Alloy 617","Plate",314626
"Cycle 20","CapPass",110.49,"Trend",0.00067,37.80,5396,"43-18","Alloy 617","Plate",314626
"Cycle 20","CapPass",110.52,"Trend",0.00064,33.95,5397,"43-18","Alloy 617","Plate",314626
"Cycle 20","CapPass",110.54,"Trend",0.00062,29.96,5398,"43-18","Alloy 617","Plate",314626
"Cycle 20","CapPass",110.57,"Trend",0.00059,25.79,5399,"43-18","Alloy 617","Plate",314626
"Cycle 20","CapPass",110.60,"Trend",0.00057,21.85,5400,"43-18","Alloy 617","Plate",314626
"Cycle 20","CapPass",110.62,"Trend",0.00054,18.07,5401,"43-18","Alloy 617","Plate",314626
"Cycle 20","CapPass",110.65,"Trend",0.00052,14.50,5402,"43-18","Alloy 617","Plate",314626
"Cycle 20","CapPass",110.67,"Trend",0.00049,10.91,5403,"43-18","Alloy 617","Plate",314626
"Cycle 20","CapPass",110.70,"Trend",0.00046,7.14,5404,"43-18","Alloy 617","Plate",314626
"Cycle 20","CapPass",110.73,"Trend",0.00044,3.47,5405,"43-18","Alloy 617","Plate",314626
"Cycle 20","CapPass",110.76,"Trend",0.00041,-0.28,5406,"43-18","Alloy 617","Plate",314626
"Cycle 20","CapPass",110.78,"Trend",0.00039,-3.98,5407,"43-18","Alloy 617","Plate",314626
"Cycle 20","CapPass",110.81,"Trend",0.00036,-7.54,5408,"43-18","Alloy 617","Plate",314626
"Cycle 20","CapPass",110.84,"Trend",0.00034,-10.95,5409,"43-18","Alloy 617","Plate",314626
"Cycle 20","CapPass",110.86,"Trend",0.00031,-14.06,5410,"43-18","Alloy 617","Plate",314626
"Cycle 20","CapPass",110.89,"Trend",0.00028,-15.07,5411,"43-18","Alloy 617","Plate",314626
"Cycle 20","CapPass",111.00,"Trend",0.00026,-24.34,5412,"43-18","Alloy 617","Plate",314626
"Cycle 20","CapPass",111.01,"Trend",0.00023,-30.08,5413,"43-18","Alloy 617","Plate",314626
"Cycle 20","CapPass",111.03,"Trend",0.00021,-35.01,5414,"43-18","Alloy 617","Plate",314626
"Cycle 20","CapPass",111.04,"Trend",0.00018,-38.84,5415,"43-18","Alloy 617","Plate",314626
"Cycle 20","CapPass",111.05,"Trend",0.00015,-42.26,5416,"43-18","Alloy 617","Plate",314626
"Cycle 20","CapPass",111.06,"Trend",0.00013,-45.13,5417,"43-18","Alloy 617","Plate",314626
"Cycle 20","CapPass",111.07,"Trend",0.00010,-47.53,5418,"43-18","Alloy 617","Plate",314626
"Cycle 20","CapPass",111.09,"Trend",0.00008,-49.63,5419,"43-18","Alloy 617","Plate",314626
"Cycle 20","CapPass",111.11,"Trend",0.00005,-51.33,5420,"43-18","Alloy 617","Plate",314626
"Cycle 20","CapPass",111.16,"Trend",0.00003,-53.29,5421,"43-18","Alloy 617","Plate",314626
"Cycle 20","CapPass",111.21,"Trend",0.00000,-58.71,5422,"43-18","Alloy 617","Plate",314626
"Cycle 20","CapPass",111.24,"Trend",-0.00002,-63.21,5423,"43-18","Alloy 617","Plate",314626
"Cycle 20","CapPass",111.27,"Trend",-0.00005,-67.19,5424,"43-18","Alloy 617","Plate",314626
"Cycle 20","CapPass",111.29,"Trend",-0.00008,-70.97,5425,"43-18","Alloy 617","Plate",314626
"Cycle 20","CapPass",111.32,"Trend",-0.00010,-74.48,5426,"43-18","Alloy 617","Plate",314626
"Cycle 20","CapPass",111.34,"Trend",-0.00013,-78.14,5427,"43-18","Alloy 617","Plate",314626
"Cycle 20","CapPass",111.37,"Trend",-0.00015,-81.86,5428,"43-18","Alloy 617","Plate",314626
"Cycle 20","CapPass",111.40,"Trend",-0.00018,-85.53,5429,"43-18","Alloy 617","Plate",314626
"Cycle 20","CapPass",111.43,"Trend",-0.00020,-89.06,5430,"43-18","Alloy 617","Plate",314626
"Cycle 20","CapPass",111.46,"Trend",-0.00023,-92.11,5431,"43-18","Alloy 617","Plate",314626
"Cycle 20","CapPass",111.48,"Trend",-0.00026,-95.09,5432,"43-18","Alloy 617","Plate",314626
"Cycle 20","CapPass",111.51,"Trend",-0.00028,-98.11,5433,"43-18","Alloy 617","Plate",314626
"Cycle 20","CapPass",111.54,"Trend",-0.00031,-101.5,5434,"43-18","Alloy 617","Plate",314626
"Cycle 20","CapPass",111.57,"Trend",-0.00033,-105.4,5435,"43-18","Alloy 617","Plate",314626
"Cycle 20","CapPass",111.60,"Trend",-0.00036,-109.2,5436,"43-18","Alloy 617","Plate",314626
"Cycle 20","CapPass",111.63,"Trend",-0.00038,-112.5,5437,"43-18","Alloy 617","Plate",314626
"Cycle 20","CapPass",111.65,"Trend",-0.00041,-115.4,5438,"43-18","Alloy 617","Plate",314626
"Cycle 20","CapPass",111.67,"Trend",-0.00043,-118.2,5439,"43-18","Alloy 617","Plate",314626
"Cycle 20","CapPass",111.70,"Trend",-0.00046,-121.2,5440,"43-18","Alloy 617","Plate",314626
"Cycle 20","CapPass",111.72,"Trend",-0.00048,-124.8,5441,"43-18","Alloy 617","Plate",314626
"Cycle 20","CapPass",111.75,"Trend",-0.00051,-128.7,5442,"43-18","Alloy 617","Plate",314626
"Cycle 20","CapPass",111.77,"Trend",-0.00054,-132.8,5443,"43-18","Alloy 617","Plate",314626
"Cycle 20","CapPass",111.80,"Trend",-0.00056,-136.9,5444,"43-18","Alloy 617","Plate",314626
"Cycle 20","CapPass",111.82,"Trend",-0.00059,-140.8,5445,"43-18","Alloy 617","Plate",314626
"Cycle 20","CapPass",111.84,"Trend",-0.00061,-144.4,5446,"43-18","Alloy 617","Plate",314626
"Cycle 20","CapPass",111.86,"Trend",-0.00064,-148.0,5447,"43-18","Alloy 617","Plate",314626
"Cycle 20","CapPass",111.88,"Trend",-0.00066,-151.4,5448,"43-18","Alloy 617","Plate",314626
"Cycle 20","CapPass",111.90,"Trend",-0.00069,-154.1,5449,"43-18","Alloy 617","Plate",314626
"Cycle 20","CapPass",111.91,"Trend",-0.00072,-155.9,5450,"43-18","Alloy 617","Plate",314626
"Cycle 20","CapPass",111.92,"Trend",-0.00074,-157.2,5451,"43-18","Alloy 617","Plate",314626
"Cycle 20","CapPass",111.93,"Trend",-0.00077,-158.2,5452,"43-18","Alloy 617","Plate",314626
"Cycle 20","CapPass",111.94,"Trend",-0.00079,-159.1,5453,"43-18","Alloy 617","Plate",314626
"Cycle 20","CapPass",111.95,"Trend",-0.00082,-159.6,5454,"43-18","Alloy 617","Plate",314626
"Cycle 20","CapPass",111.96,"Trend",-0.00085,-160.0,5455,"43-18","Alloy 617","Plate",314626
"Cycle 20","CapPass",112.08,"Trend",-0.00087,-161.5,5456,"43-18","Alloy 617","Plate",314626
"Cycle 20","CapPass",112.11,"Trend",-0.00090,-166.2,5457,"43-18","Alloy 617","Plate",314626
"Cycle 20","CapPass",112.13,"Trend",-0.00092,-169.8,5458,"43-18","Alloy 617","Plate",314626
"Cycle 20","CapPass",112.15,"Trend",-0.00095,-170.3,5459,"43-18","Alloy 617","Plate",314626
"Cycle 20","CapPass",112.16,"Trend",-0.00098,-171.4,5460,"43-18","Alloy 617","Plate",314626
"Cycle 20","CapPass",112.16,"Trend",-0.00100,-172.1,5461,"43-18","Alloy 617","Plate",314626
"Cycle 20","CapPass",112.17,"Trend",-0.00103,-172.1,5462,"43-18","Alloy 617","Plate",314626
"Cycle 20","CapPass",112.17,"Trend",-0.00106,-171.8,5463,"43-18","Alloy 617","Plate",314626
"Cycle 20","CapPass",112.18,"Trend",-0.00108,-172.1,5464,"43-18","Alloy 617","Plate",314626
"Cycle 20","CapPass",112.19,"Trend",-0.00111,-172.3,5465,"43-18","Alloy 617","Plate",314626
"Cycle 20","CapPass",112.19,"Trend",-0.00114,-172.3,5466,"43-18","Alloy 617","Plate",314626
"Cycle 20","CapPass",112.20,"Trend",-0.00117,-172.1,5467,"43-18","Alloy 617","Plate",314626
"Cycle 20","CapPass",112.20,"Trend",-0.00119,-171.6,5468,"43-18","Alloy 617","Plate",314626
"Cycle 20","CapPass",112.21,"Trend",-0.00122,-170.1,5469,"43-18","Alloy 617","Plate",314626
"Cycle 20","CapPass",112.25,"Trend",-0.00119,-157.0,5470,"43-18","Alloy 617","Plate",314626
"Cycle 20","CapPass",112.26,"Trend",-0.00116,-153.2,5471,"43-18","Alloy 617","Plate",314626
"Cycle 20","CapPass",112.27,"Trend",-0.00114,-150.1,5472,"43-18","Alloy 617","Plate",314626
"Cycle 20","CapPass",112.28,"Trend",-0.00111,-147.9,5473,"43-18","Alloy 617","Plate",314626
"Cycle 20","CapPass",112.29,"Trend",-0.00109,-146.7,5474,"43-18","Alloy 617","Plate",314626
"Cycle 20","CapPass",112.36,"Trend",-0.00111,-162.1,5475,"43-18","Alloy 617","Plate",314626
"Cycle 20","CapPass",112.37,"Trend",-0.00114,-166.3,5476,"43-18","Alloy 617","Plate",314626
"Cycle 20","CapPass",112.38,"Trend",-0.00116,-170.0,5477,"43-18","Alloy 617","Plate",314626
"Cycle 20","CapPass",112.39,"Trend",-0.00119,-173.3,5478,"43-18","Alloy 617","Plate",314626
"Cycle 20","CapPass",112.40,"Trend",-0.00122,-176.1,5479,"43-18","Alloy 617","Plate",314626
"Cycle 20","CapPass",112.42,"Trend",-0.00124,-178.8,5480,"43-18","Alloy 617","Plate",314626
"Cycle 20","CapPass",112.43,"Trend",-0.00127,-181.2,5481,"43-18","Alloy 617","Plate",314626
"Cycle 20","CapPass",112.45,"Trend",-0.00129,-183.0,5482,"43-18","Alloy 617","Plate",314626
"Cycle 20","CapPass",112.47,"Trend",-0.00132,-184.5,5483,"43-18","Alloy 617","Plate",314626
"Cycle 20","CapPass",112.50,"Trend",-0.00134,-185.7,5484,"43-18","Alloy 617","Plate",314626
"Cycle 20","CapPass",112.54,"Trend",-0.00137,-187.2,5485,"43-18","Alloy 617","Plate",314626
"Cycle 20","CapPass",112.56,"Trend",-0.00139,-185.7,5486,"43-18","Alloy 617","Plate",314626
"Cycle 20","CapPass",112.57,"Trend",-0.00142,-186.1,5487,"43-18","Alloy 617","Plate",314626
"Cycle 20","CapPass",112.58,"Trend",-0.00145,-186.5,5488,"43-18","Alloy 617","Plate",314626
"Cycle 20","CapPass",112.58,"Trend",-0.00148,-186.8,5489,"43-18","Alloy 617","Plate",314626
"Cycle 20","CapPass",112.59,"Trend",-0.00150,-187.1,5490,"43-18","Alloy 617","Plate",314626
"Cycle 20","CapPass",112.60,"Trend",-0.00153,-187.0,5491,"43-18","Alloy 617","Plate",314626
"Cycle 20","CapPass",112.61,"Trend",-0.00156,-186.3,5492,"43-18","Alloy 617","Plate",314626
"Cycle 20","CapPass",112.66,"Trend",-0.00153,-171.6,5493,"43-18","Alloy 617","Plate",314626
"Cycle 20","CapPass",112.67,"Trend",-0.00150,-166.9,5494,"43-18","Alloy 617","Plate",314626
"Cycle 20","CapPass",112.68,"Trend",-0.00148,-162.8,5495,"43-18","Alloy 617","Plate",314626
"Cycle 20","CapPass",112.69,"Trend",-0.00145,-159.0,5496,"43-18","Alloy 617","Plate",314626
"Cycle 20","CapPass",112.71,"Trend",-0.00143,-155.5,5497,"43-18","Alloy 617","Plate",314626
"Cycle 20","CapPass",112.72,"Trend",-0.00140,-152.3,5498,"43-18","Alloy 617","Plate",314626
"Cycle 20","CapPass",112.73,"Trend",-0.00137,-149.3,5499,"43-18","Alloy 617","Plate",314626
"Cycle 20","CapPass",112.75,"Trend",-0.00135,-146.6,5500,"43-18","Alloy 617","Plate",314626
"Cycle 20","CapPass",112.77,"Trend",-0.00132,-144.1,5501,"43-18","Alloy 617","Plate",314626
"Cycle 20","CapPass",112.81,"Trend",-0.00130,-140.6,5502,"43-18","Alloy 617","Plate",314626
"Cycle 20","CapPass",112.86,"Trend",-0.00127,-134.8,5503,"43-18","Alloy 617","Plate",314626
"Cycle 20","CapPass",112.89,"Trend",-0.00125,-129.9,5504,"43-18","Alloy 617","Plate",314626
"Cycle 20","CapPass",112.91,"Trend",-0.00122,-125.9,5505,"43-18","Alloy 617","Plate",314626
"Cycle 20","CapPass",112.94,"Trend",-0.00120,-122.1,5506,"43-18","Alloy 617","Plate",314626
"Cycle 20","CapPass",112.96,"Trend",-0.00117,-118.3,5507,"43-18","Alloy 617","Plate",314626
"Cycle 20","CapPass",112.98,"Trend",-0.00115,-114.4,5508,"43-18","Alloy 617","Plate",314626
"Cycle 20","CapPass",113.01,"Trend",-0.00112,-110.9,5509,"43-18","Alloy 617","Plate",314626
"Cycle 20","CapPass",113.03,"Trend",-0.00109,-107.3,5510,"43-18","Alloy 617","Plate",314626
"Cycle 20","CapPass",113.06,"Trend",-0.00107,-103.6,5511,"43-18","Alloy 617","Plate",314626
"Cycle 20","CapPass",113.09,"Trend",-0.00104,-99.39,5512,"43-18","Alloy 617","Plate",314626
"Cycle 20","CapPass",113.12,"Trend",-0.00102,-94.97,5513,"43-18","Alloy 617","Plate",314626
"Cycle 20","CapPass",113.15,"Trend",-0.00099,-90.48,5514,"43-18","Alloy 617","Plate",314626
"Cycle 20","CapPass",113.18,"Trend",-0.00097,-86.18,5515,"43-18","Alloy 617","Plate",314626
"Cycle 20","CapPass",113.21,"Trend",-0.00094,-81.70,5516,"43-18","Alloy 617","Plate",314626
"Cycle 20","CapPass",113.23,"Trend",-0.00092,-77.68,5517,"43-18","Alloy 617","Plate",314626
"Cycle 20","CapPass",113.26,"Trend",-0.00089,-73.57,5518,"43-18","Alloy 617","Plate",314626
"Cycle 20","CapPass",113.28,"Trend",-0.00087,-69.44,5519,"43-18","Alloy 617","Plate",314626
"Cycle 20","CapPass",113.31,"Trend",-0.00084,-65.40,5520,"43-18","Alloy 617","Plate",314626
"Cycle 20","CapPass",113.34,"Trend",-0.00081,-61.09,5521,"43-18","Alloy 617","Plate",314626
"Cycle 20","CapPass",113.36,"Trend",-0.00079,-57.11,5522,"43-18","Alloy 617","Plate",314626
"Cycle 20","CapPass",113.39,"Trend",-0.00076,-53.23,5523,"43-18","Alloy 617","Plate",314626
"Cycle 20","CapPass",113.42,"Trend",-0.00074,-49.23,5524,"43-18","Alloy 617","Plate",314626
"Cycle 20","CapPass",113.44,"Trend",-0.00071,-45.50,5525,"43-18","Alloy 617","Plate",314626
"Cycle 20","CapPass",113.47,"Trend",-0.00069,-41.40,5526,"43-18","Alloy 617","Plate",314626
"Cycle 20","CapPass",113.49,"Trend",-0.00066,-37.65,5527,"43-18","Alloy 617","Plate",314626
"Cycle 20","CapPass",113.52,"Trend",-0.00064,-34.23,5528,"43-18","Alloy 617","Plate",314626
"Cycle 20","CapPass",113.54,"Trend",-0.00061,-30.43,5529,"43-18","Alloy 617","Plate",314626
"Cycle 20","CapPass",113.57,"Trend",-0.00059,-26.82,5530,"43-18","Alloy 617","Plate",314626
"Cycle 20","CapPass",113.60,"Trend",-0.00056,-23.15,5531,"43-18","Alloy 617","Plate",314626
"Cycle 20","CapPass",113.62,"Trend",-0.00053,-19.40,5532,"43-18","Alloy 617","Plate",314626
"Cycle 20","CapPass",113.65,"Trend",-0.00051,-15.48,5533,"43-18","Alloy 617","Plate",314626
"Cycle 20","CapPass",113.68,"Trend",-0.00048,-11.60,5534,"43-18","Alloy 617","Plate",314626
"Cycle 20","CapPass",113.71,"Trend",-0.00046,-8.08,5535,"43-18","Alloy 617","Plate",314626
"Cycle 20","CapPass",113.73,"Trend",-0.00043,-4.52,5536,"43-18","Alloy 617","Plate",314626
"Cycle 20","CapPass",113.76,"Trend",-0.00041,-0.91,5537,"43-18","Alloy 617","Plate",314626
"Cycle 20","CapPass",113.78,"Trend",-0.00038,2.65,5538,"43-18","Alloy 617","Plate",314626
"Cycle 20","CapPass",113.81,"Trend",-0.00036,6.04,5539,"43-18","Alloy 617","Plate",314626
"Cycle 20","CapPass",113.84,"Trend",-0.00033,9.52,5540,"43-18","Alloy 617","Plate",314626
"Cycle 20","CapPass",113.86,"Trend",-0.00030,13.01,5541,"43-18","Alloy 617","Plate",314626
"Cycle 20","CapPass",113.89,"Trend",-0.00028,16.72,5542,"43-18","Alloy 617","Plate",314626
"Cycle 20","CapPass",113.92,"Trend",-0.00025,20.94,5543,"43-18","Alloy 617","Plate",314626
"Cycle 20","CapPass",113.95,"Trend",-0.00023,24.60,5544,"43-18","Alloy 617","Plate",314626
"Cycle 20","CapPass",113.98,"Trend",-0.00020,28.40,5545,"43-18","Alloy 617","Plate",314626
"Cycle 20","CapPass",114.00,"Trend",-0.00018,31.68,5546,"43-18","Alloy 617","Plate",314626
"Cycle 20","CapPass",114.03,"Trend",-0.00015,33.44,5547,"43-18","Alloy 617","Plate",314626
"Cycle 50","CapPass",288.38,"Trend",-0.00007,33.23,13125,"43-18","Alloy 617","Plate",314626
"Cycle 50","CapPass",288.42,"Trend",-0.00005,33.64,13126,"43-18","Alloy 617","Plate",314626
"Cycle 50","CapPass",288.51,"Trend",-0.00002,45.03,13127,"43-18","Alloy 617","Plate",314626
"Cycle 50","CapPass",288.52,"Trend",0.00000,50.32,13128,"43-18","Alloy 617","Plate",314626
"Cycle 50","CapPass",288.53,"Trend",0.00003,54.54,13129,"43-18","Alloy 617","Plate",314626
"Cycle 50","CapPass",288.54,"Trend",0.00006,58.09,13130,"43-18","Alloy 617","Plate",314626
"Cycle 50","CapPass",288.55,"Trend",0.00008,61.38,13131,"43-18","Alloy 617","Plate",314626
"Cycle 50","CapPass",288.56,"Trend",0.00011,64.36,13132,"43-18","Alloy 617","Plate",314626
"Cycle 50","CapPass",288.58,"Trend",0.00014,66.93,13133,"43-18","Alloy 617","Plate",314626
"Cycle 50","CapPass",288.59,"Trend",0.00016,69.06,13134,"43-18","Alloy 617","Plate",314626
"Cycle 50","CapPass",288.61,"Trend",0.00019,70.98,13135,"43-18","Alloy 617","Plate",314626
"Cycle 50","CapPass",288.66,"Trend",0.00021,73.13,13136,"43-18","Alloy 617","Plate",314626
"Cycle 50","CapPass",288.71,"Trend",0.00024,77.82,13137,"43-18","Alloy 617","Plate",314626
"Cycle 50","CapPass",288.75,"Trend",0.00026,82.37,13138,"43-18","Alloy 617","Plate",314626
"Cycle 50","CapPass",288.77,"Trend",0.00029,86.14,13139,"43-18","Alloy 617","Plate",314626
"Cycle 50","CapPass",288.80,"Trend",0.00032,89.70,13140,"43-18","Alloy 617","Plate",314626
"Cycle 50","CapPass",288.82,"Trend",0.00034,93.08,13141,"43-18","Alloy 617","Plate",314626
"Cycle 50","CapPass",288.85,"Trend",0.00037,96.44,13142,"43-18","Alloy 617","Plate",314626
"Cycle 50","CapPass",288.87,"Trend",0.00039,99.46,13143,"43-18","Alloy 617","Plate",314626
"Cycle 50","CapPass",288.90,"Trend",0.00042,102.75,13144,"43-18","Alloy 617","Plate",314626
"Cycle 50","CapPass",288.93,"Trend",0.00044,105.71,13145,"43-18","Alloy 617","Plate",314626
"Cycle 50","CapPass",288.96,"Trend",0.00047,108.78,13146,"43-18","Alloy 617","Plate",314626
"Cycle 50","CapPass",288.99,"Trend",0.00050,112.02,13147,"43-18","Alloy 617","Plate",314626
"Cycle 50","CapPass",289.01,"Trend",0.00052,115.37,13148,"43-18","Alloy 617","Plate",314626
"Cycle 50","CapPass",289.04,"Trend",0.00055,118.88,13149,"43-18","Alloy 617","Plate",314626
"Cycle 50","CapPass",289.07,"Trend",0.00057,122.21,13150,"43-18","Alloy 617","Plate",314626
"Cycle 50","CapPass",289.10,"Trend",0.00060,125.87,13151,"43-18","Alloy 617","Plate",314626
"Cycle 50","CapPass",289.13,"Trend",0.00062,129.22,13152,"43-18","Alloy 617","Plate",314626
"Cycle 50","CapPass",289.15,"Trend",0.00065,132.56,13153,"43-18","Alloy 617","Plate",314626
"Cycle 50","CapPass",289.18,"Trend",0.00067,135.86,13154,"43-18","Alloy 617","Plate",314626
"Cycle 50","CapPass",289.21,"Trend",0.00070,139.08,13155,"43-18","Alloy 617","Plate",314626
"Cycle 50","CapPass",289.23,"Trend",0.00072,142.39,13156,"43-18","Alloy 617","Plate",314626
"Cycle 50","CapPass",289.26,"Trend",0.00075,145.69,13157,"43-18","Alloy 617","Plate",314626
"Cycle 50","CapPass",289.29,"Trend",0.00078,149.05,13158,"43-18","Alloy 617","Plate",314626
"Cycle 50","CapPass",289.31,"Trend",0.00080,152.30,13159,"43-18","Alloy 617","Plate",314626
"Cycle 50","CapPass",289.34,"Trend",0.00083,156.11,13160,"43-18","Alloy 617","Plate",314626
"Cycle 50","CapPass",289.36,"Trend",0.00085,159.72,13161,"43-18","Alloy 617","Plate",314626
"Cycle 50","CapPass",289.38,"Trend",0.00088,163.28,13162,"43-18","Alloy 617","Plate",314626
"Cycle 50","CapPass",289.40,"Trend",0.00090,166.69,13163,"43-18","Alloy 617","Plate",314626
"Cycle 50","CapPass",289.42,"Trend",0.00093,169.88,13164,"43-18","Alloy 617","Plate",314626
"Cycle 50","CapPass",289.44,"Trend",0.00095,172.69,13165,"43-18","Alloy 617","Plate",314626
"Cycle 50","CapPass",289.46,"Trend",0.00098,174.74,13166,"43-18","Alloy 617","Plate",314626
"Cycle 50","CapPass",289.48,"Trend",0.00100,175.66,13167,"43-18","Alloy 617","Plate",314626
"Cycle 50","CapPass",289.49,"Trend",0.00103,176.64,13168,"43-18","Alloy 617","Plate",314626
"Cycle 50","CapPass",289.50,"Trend",0.00106,177.51,13169,"43-18","Alloy 617","Plate",314626
"Cycle 50","CapPass",289.50,"Trend",0.00108,178.35,13170,"43-18","Alloy 617","Plate",314626
"Cycle 50","CapPass",289.51,"Trend",0.00111,178.90,13171,"43-18","Alloy 617","Plate",314626
"Cycle 50","CapPass",289.53,"Trend",0.00114,179.00,13172,"43-18","Alloy 617","Plate",314626
"Cycle 50","CapPass",289.54,"Trend",0.00116,178.48,13173,"43-18","Alloy 617","Plate",314626
"Cycle 50","CapPass",289.67,"Trend",0.00119,181.05,13174,"43-18","Alloy 617","Plate",314626
"Cycle 50","CapPass",289.69,"Trend",0.00121,184.76,13175,"43-18","Alloy 617","Plate",314626
"Cycle 50","CapPass",289.71,"Trend",0.00124,188.11,13176,"43-18","Alloy 617","Plate",314626
"Cycle 50","CapPass",289.73,"Trend",0.00126,189.60,13177,"43-18","Alloy 617","Plate",314626
"Cycle 50","CapPass",289.75,"Trend",0.00129,191.04,13178,"43-18","Alloy 617","Plate",314626
"Cycle 50","CapPass",289.76,"Trend",0.00132,192.08,13179,"43-18","Alloy 617","Plate",314626
"Cycle 50","CapPass",289.77,"Trend",0.00134,190.20,13180,"43-18","Alloy 617","Plate",314626
"Cycle 50","CapPass",289.78,"Trend",0.00137,190.78,13181,"43-18","Alloy 617","Plate",314626
"Cycle 50","CapPass",289.79,"Trend",0.00140,191.14,13182,"43-18","Alloy 617","Plate",314626
"Cycle 50","CapPass",289.79,"Trend",0.00143,191.42,13183,"43-18","Alloy 617","Plate",314626
"Cycle 50","CapPass",289.80,"Trend",0.00146,191.38,13184,"43-18","Alloy 617","Plate",314626
"Cycle 50","CapPass",289.82,"Trend",0.00148,190.22,13185,"43-18","Alloy 617","Plate",314626
"Cycle 50","CapPass",289.86,"Trend",0.00146,183.56,13186,"43-18","Alloy 617","Plate",314626
"Cycle 50","CapPass",289.87,"Trend",0.00146,182.49,13187,"43-18","Alloy 617","Plate",314626
"Cycle 50","CapPass",289.96,"Trend",0.00143,177.88,13188,"43-18","Alloy 617","Plate",314626
"Cycle 50","CapPass",290.00,"Trend",0.00141,171.12,13189,"43-18","Alloy 617","Plate",314626
"Cycle 50","CapPass",290.03,"Trend",0.00138,166.40,13190,"43-18","Alloy 617","Plate",314626
"Cycle 50","CapPass",290.05,"Trend",0.00136,162.09,13191,"43-18","Alloy 617","Plate",314626
"Cycle 50","CapPass",290.07,"Trend",0.00133,158.16,13192,"43-18","Alloy 617","Plate",314626
"Cycle 50","CapPass",290.09,"Trend",0.00130,154.37,13193,"43-18","Alloy 617","Plate",314626
"Cycle 50","CapPass",290.11,"Trend",0.00128,150.50,13194,"43-18","Alloy 617","Plate",314626
"Cycle 50","CapPass",290.14,"Trend",0.00125,146.75,13195,"43-18","Alloy 617","Plate",314626
"Cycle 50","CapPass",290.17,"Trend",0.00123,142.83,13196,"43-18","Alloy 617","Plate",314626
"Cycle 50","CapPass",290.20,"Trend",0.00120,138.62,13197,"43-18","Alloy 617","Plate",314626
"Cycle 50","CapPass",290.23,"Trend",0.00118,134.32,13198,"43-18","Alloy 617","Plate",314626
"Cycle 50","CapPass",290.25,"Trend",0.00115,130.18,13199,"43-18","Alloy 617","Plate",314626
"Cycle 50","CapPass",290.28,"Trend",0.00113,125.97,13200,"43-18","Alloy 617","Plate",314626
"Cycle 50","CapPass",290.31,"Trend",0.00110,121.77,13201,"43-18","Alloy 617","Plate",314626
"Cycle 50","CapPass",290.33,"Trend",0.00107,117.73,13202,"43-18","Alloy 617","Plate",314626
"Cycle 50","CapPass",290.36,"Trend",0.00105,113.68,13203,"43-18","Alloy 617","Plate",314626
"Cycle 50","CapPass",290.39,"Trend",0.00102,109.36,13204,"43-18","Alloy 617","Plate",314626
"Cycle 50","CapPass",290.42,"Trend",0.00100,105.42,13205,"43-18","Alloy 617","Plate",314626
"Cycle 50","CapPass",290.44,"Trend",0.00097,101.21,13206,"43-18","Alloy 617","Plate",314626
"Cycle 50","CapPass",290.47,"Trend",0.00095,97.40,13207,"43-18","Alloy 617","Plate",314626
"Cycle 50","CapPass",290.50,"Trend",0.00092,93.43,13208,"43-18","Alloy 617","Plate",314626
"Cycle 50","CapPass",290.52,"Trend",0.00090,89.29,13209,"43-18","Alloy 617","Plate",314626
"Cycle 50","CapPass",290.55,"Trend",0.00087,85.10,13210,"43-18","Alloy 617","Plate",314626
"Cycle 50","CapPass",290.58,"Trend",0.00085,81.10,13211,"43-18","Alloy 617","Plate",314626
"Cycle 50","CapPass",290.60,"Trend",0.00082,76.87,13212,"43-18","Alloy 617","Plate",314626
"Cycle 50","CapPass",290.63,"Trend",0.00079,72.86,13213,"43-18","Alloy 617","Plate",314626
"Cycle 50","CapPass",290.66,"Trend",0.00077,68.94,13214,"43-18","Alloy 617","Plate",314626
"Cycle 50","CapPass",290.68,"Trend",0.00074,64.97,13215,"43-18","Alloy 617","Plate",314626
"Cycle 50","CapPass",290.71,"Trend",0.00072,61.08,13216,"43-18","Alloy 617","Plate",314626
"Cycle 50","CapPass",290.73,"Trend",0.00069,57.28,13217,"43-18","Alloy 617","Plate",314626
"Cycle 50","CapPass",290.76,"Trend",0.00067,53.51,13218,"43-18","Alloy 617","Plate",314626
"Cycle 50","CapPass",290.79,"Trend",0.00064,49.52,13219,"43-18","Alloy 617","Plate",314626
"Cycle 50","CapPass",290.81,"Trend",0.00062,45.83,13220,"43-18","Alloy 617","Plate",314626
"Cycle 50","CapPass",290.84,"Trend",0.00059,41.92,13221,"43-18","Alloy 617","Plate",314626
"Cycle 50","CapPass",290.87,"Trend",0.00057,38.12,13222,"43-18","Alloy 617","Plate",314626
"Cycle 50","CapPass",290.89,"Trend",0.00054,34.40,13223,"43-18","Alloy 617","Plate",314626
"Cycle 50","CapPass",290.92,"Trend",0.00051,30.51,13224,"43-18","Alloy 617","Plate",314626
"Cycle 50","CapPass",290.95,"Trend",0.00049,26.79,13225,"43-18","Alloy 617","Plate",314626
"Cycle 50","CapPass",290.97,"Trend",0.00046,23.08,13226,"43-18","Alloy 617","Plate",314626
"Cycle 50","CapPass",291.00,"Trend",0.00044,19.39,13227,"43-18","Alloy 617","Plate",314626
"Cycle 50","CapPass",291.03,"Trend",0.00041,15.66,13228,"43-18","Alloy 617","Plate",314626
"Cycle 50","CapPass",291.05,"Trend",0.00039,11.87,13229,"43-18","Alloy 617","Plate",314626
"Cycle 50","CapPass",291.08,"Trend",0.00036,8.25,13230,"43-18","Alloy 617","Plate",314626
"Cycle 50","CapPass",291.11,"Trend",0.00034,4.25,13231,"43-18","Alloy 617","Plate",314626
"Cycle 50","CapPass",291.14,"Trend",0.00031,0.38,13232,"43-18","Alloy 617","Plate",314626
"Cycle 50","CapPass",291.17,"Trend",0.00028,-3.52,13233,"43-18","Alloy 617","Plate",314626
"Cycle 50","CapPass",291.19,"Trend",0.00026,-7.57,13234,"43-18","Alloy 617","Plate",314626
"Cycle 50","CapPass",291.22,"Trend",0.00023,-11.48,13235,"43-18","Alloy 617","Plate",314626
"Cycle 50","CapPass",291.25,"Trend",0.00021,-15.03,13236,"43-18","Alloy 617","Plate",314626
"Cycle 50","CapPass",291.29,"Trend",0.00018,-16.00,13237,"43-18","Alloy 617","Plate",314626
"Cycle 50","CapPass",291.38,"Trend",0.00016,-25.68,13238,"43-18","Alloy 617","Plate",314626
"Cycle 50","CapPass",291.39,"Trend",0.00013,-31.50,13239,"43-18","Alloy 617","Plate",314626
"Cycle 50","CapPass",291.41,"Trend",0.00011,-36.48,13240,"43-18","Alloy 617","Plate",314626
"Cycle 50","CapPass",291.42,"Trend",0.00008,-40.29,13241,"43-18","Alloy 617","Plate",314626
"Cycle 50","CapPass",291.43,"Trend",0.00005,-43.78,13242,"43-18","Alloy 617","Plate",314626
"Cycle 50","CapPass",291.44,"Trend",0.00003,-46.76,13243,"43-18","Alloy 617","Plate",314626
"Cycle 50","CapPass",291.45,"Trend",0.00000,-49.27,13244,"43-18","Alloy 617","Plate",314626
"Cycle 50","CapPass",291.46,"Trend",-0.00002,-51.37,13245,"43-18","Alloy 617","Plate",314626
"Cycle 50","CapPass",291.48,"Trend",-0.00005,-53.32,13246,"43-18","Alloy 617","Plate",314626
"Cycle 50","CapPass",291.53,"Trend",-0.00008,-55.54,13247,"43-18","Alloy 617","Plate",314626
"Cycle 50","CapPass",291.58,"Trend",-0.00010,-60.13,13248,"43-18","Alloy 617","Plate",314626
"Cycle 50","CapPass",291.62,"Trend",-0.00013,-64.70,13249,"43-18","Alloy 617","Plate",314626
"Cycle 50","CapPass",291.64,"Trend",-0.00015,-68.55,13250,"43-18","Alloy 617","Plate",314626
"Cycle 50","CapPass",291.67,"Trend",-0.00018,-72.13,13251,"43-18","Alloy 617","Plate",314626
"Cycle 50","CapPass",291.69,"Trend",-0.00020,-75.85,13252,"43-18","Alloy 617","Plate",314626
"Cycle 50","CapPass",291.72,"Trend",-0.00023,-79.31,13253,"43-18","Alloy 617","Plate",314626
"Cycle 50","CapPass",291.75,"Trend",-0.00025,-82.68,13254,"43-18","Alloy 617","Plate",314626
"Cycle 50","CapPass",291.78,"Trend",-0.00028,-86.55,13255,"43-18","Alloy 617","Plate",314626
"Cycle 50","CapPass",291.81,"Trend",-0.00030,-90.21,13256,"43-18","Alloy 617","Plate",314626
"Cycle 50","CapPass",291.83,"Trend",-0.00033,-93.67,13257,"43-18","Alloy 617","Plate",314626
"Cycle 50","CapPass",291.86,"Trend",-0.00035,-97.40,13258,"43-18","Alloy 617","Plate",314626
"Cycle 50","CapPass",291.89,"Trend",-0.00038,-100.7,13259,"43-18","Alloy 617","Plate",314626
"Cycle 50","CapPass",291.91,"Trend",-0.00041,-103.8,13260,"43-18","Alloy 617","Plate",314626
"Cycle 50","CapPass",291.94,"Trend",-0.00043,-107.2,13261,"43-18","Alloy 617","Plate",314626
"Cycle 50","CapPass",291.97,"Trend",-0.00046,-110.6,13262,"43-18","Alloy 617","Plate",314626
"Cycle 50","CapPass",292.00,"Trend",-0.00048,-114.0,13263,"43-18","Alloy 617","Plate",314626
"Cycle 50","CapPass",292.03,"Trend",-0.00051,-117.8,13264,"43-18","Alloy 617","Plate",314626
"Cycle 50","CapPass",292.06,"Trend",-0.00053,-121.4,13265,"43-18","Alloy 617","Plate",314626
"Cycle 50","CapPass",292.08,"Trend",-0.00056,-124.7,13266,"43-18","Alloy 617","Plate",314626
"Cycle 50","CapPass",292.10,"Trend",-0.00058,-128.3,13267,"43-18","Alloy 617","Plate",314626
"Cycle 50","CapPass",292.12,"Trend",-0.00061,-131.9,13268,"43-18","Alloy 617","Plate",314626
"Cycle 50","CapPass",292.14,"Trend",-0.00063,-135.5,13269,"43-18","Alloy 617","Plate",314626
"Cycle 50","CapPass",292.16,"Trend",-0.00066,-139.0,13270,"43-18","Alloy 617","Plate",314626
"Cycle 50","CapPass",292.18,"Trend",-0.00069,-142.3,13271,"43-18","Alloy 617","Plate",314626
"Cycle 50","CapPass",292.20,"Trend",-0.00071,-145.8,13272,"43-18","Alloy 617","Plate",314626
"Cycle 50","CapPass",292.22,"Trend",-0.00074,-149.2,13273,"43-18","Alloy 617","Plate",314626
"Cycle 50","CapPass",292.25,"Trend",-0.00076,-152.6,13274,"43-18","Alloy 617","Plate",314626
"Cycle 50","CapPass",292.27,"Trend",-0.00079,-155.7,13275,"43-18","Alloy 617","Plate",314626
"Cycle 50","CapPass",292.29,"Trend",-0.00081,-158.8,13276,"43-18","Alloy 617","Plate",314626
"Cycle 50","CapPass",292.31,"Trend",-0.00084,-161.8,13277,"43-18","Alloy 617","Plate",314626
"Cycle 50","CapPass",292.33,"Trend",-0.00086,-164.6,13278,"43-18","Alloy 617","Plate",314626
"Cycle 50","CapPass",292.35,"Trend",-0.00089,-167.3,13279,"43-18","Alloy 617","Plate",314626
"Cycle 50","CapPass",292.38,"Trend",-0.00092,-169.9,13280,"43-18","Alloy 617","Plate",314626
"Cycle 50","CapPass",292.40,"Trend",-0.00094,-171.8,13281,"43-18","Alloy 617","Plate",314626
"Cycle 50","CapPass",292.41,"Trend",-0.00097,-172.8,13282,"43-18","Alloy 617","Plate",314626
"Cycle 50","CapPass",292.43,"Trend",-0.00099,-173.6,13283,"43-18","Alloy 617","Plate",314626
"Cycle 50","CapPass",292.44,"Trend",-0.00102,-174.3,13284,"43-18","Alloy 617","Plate",314626
"Cycle 50","CapPass",292.45,"Trend",-0.00105,-174.6,13285,"43-18","Alloy 617","Plate",314626
"Cycle 50","CapPass",292.46,"Trend",-0.00107,-174.8,13286,"43-18","Alloy 617","Plate",314626
"Cycle 50","CapPass",292.49,"Trend",-0.00110,-174.3,13287,"43-18","Alloy 617","Plate",314626
"Cycle 50","CapPass",292.60,"Trend",-0.00113,-177.0,13288,"43-18","Alloy 617","Plate",314626
"Cycle 50","CapPass",292.62,"Trend",-0.00115,-180.8,13289,"43-18","Alloy 617","Plate",314626
"Cycle 50","CapPass",292.64,"Trend",-0.00118,-184.0,13290,"43-18","Alloy 617","Plate",314626
"Cycle 50","CapPass",292.66,"Trend",-0.00120,-185.3,13291,"43-18","Alloy 617","Plate",314626
"Cycle 50","CapPass",292.67,"Trend",-0.00123,-186.3,13292,"43-18","Alloy 617","Plate",314626
"Cycle 50","CapPass",292.68,"Trend",-0.00126,-186.6,13293,"43-18","Alloy 617","Plate",314626
"Cycle 50","CapPass",292.69,"Trend",-0.00128,-186.8,13294,"43-18","Alloy 617","Plate",314626
"Cycle 50","CapPass",292.70,"Trend",-0.00131,-187.2,13295,"43-18","Alloy 617","Plate",314626
"Cycle 50","CapPass",292.71,"Trend",-0.00134,-187.4,13296,"43-18","Alloy 617","Plate",314626
