Repository: js-molina/fatigue-A617

File: data/850C/Strain rate 0.001/0.30% strain/HTM_A20_Cycles_4322.csv (part 3 of 9)
"Cycle Label","Data State","Elapsed Time Sec","Qual State","Strain","Stress Mpa","Count","Sample","Alloy","Material_Form","Heat"
"Cycle 10","CapPass",53.58,"Qualified",-0.00049,-10.78,2539,"43-22","Alloy 617","Plate",314626
"Cycle 10","CapPass",53.61,"Qualified",-0.00046,-7.18,2540,"43-22","Alloy 617","Plate",314626
"Cycle 10","CapPass",53.63,"Qualified",-0.00044,-3.61,2541,"43-22","Alloy 617","Plate",314626
"Cycle 10","CapPass",53.66,"Qualified",-0.00041,0.01,2542,"43-22","Alloy 617","Plate",314626
"Cycle 10","CapPass",53.69,"Qualified",-0.00039,3.70,2543,"43-22","Alloy 617","Plate",314626
"Cycle 10","CapPass",53.72,"Qualified",-0.00036,7.84,2544,"43-22","Alloy 617","Plate",314626
"Cycle 10","CapPass",53.75,"Qualified",-0.00034,11.89,2545,"43-22","Alloy 617","Plate",314626
"Cycle 10","CapPass",53.77,"Qualified",-0.00031,15.86,2546,"43-22","Alloy 617","Plate",314626
"Cycle 10","CapPass",53.80,"Qualified",-0.00029,19.76,2547,"43-22","Alloy 617","Plate",314626
"Cycle 10","CapPass",53.82,"Qualified",-0.00026,23.38,2548,"43-22","Alloy 617","Plate",314626
"Cycle 10","CapPass",53.85,"Qualified",-0.00023,27.08,2549,"43-22","Alloy 617","Plate",314626
"Cycle 10","CapPass",53.88,"Qualified",-0.00021,30.82,2550,"43-22","Alloy 617","Plate",314626
"Cycle 10","CapPass",53.91,"Qualified",-0.00018,33.60,2551,"43-22","Alloy 617","Plate",314626
"Cycle 20","CapPass",108.09,"Qualified",-0.00011,77.73,5151,"43-22","Alloy 617","Plate",314626
"Cycle 20","CapPass",108.12,"Qualified",-0.00008,81.96,5152,"43-22","Alloy 617","Plate",314626
"Cycle 20","CapPass",108.15,"Qualified",-0.00005,85.60,5153,"43-22","Alloy 617","Plate",314626
"Cycle 20","CapPass",108.17,"Qualified",-0.00003,88.93,5154,"43-22","Alloy 617","Plate",314626
"Cycle 20","CapPass",108.20,"Qualified",-0.00000,92.18,5155,"43-22","Alloy 617","Plate",314626
"Cycle 20","CapPass",108.22,"Qualified",0.00002,95.37,5156,"43-22","Alloy 617","Plate",314626
"Cycle 20","CapPass",108.25,"Qualified",0.00005,98.55,5157,"43-22","Alloy 617","Plate",314626
"Cycle 20","CapPass",108.28,"Qualified",0.00007,102.17,5158,"43-22","Alloy 617","Plate",314626
"Cycle 20","CapPass",108.31,"Qualified",0.00010,105.78,5159,"43-22","Alloy 617","Plate",314626
"Cycle 20","CapPass",108.34,"Qualified",0.00012,109.53,5160,"43-22","Alloy 617","Plate",314626
"Cycle 20","CapPass",108.37,"Qualified",0.00015,113.15,5161,"43-22","Alloy 617","Plate",314626
"Cycle 20","CapPass",108.40,"Qualified",0.00017,116.37,5162,"43-22","Alloy 617","Plate",314626
"Cycle 20","CapPass",108.42,"Qualified",0.00020,119.81,5163,"43-22","Alloy 617","Plate",314626
"Cycle 20","CapPass",108.45,"Qualified",0.00023,123.28,5164,"43-22","Alloy 617","Plate",314626
"Cycle 20","CapPass",108.48,"Qualified",0.00025,126.52,5165,"43-22","Alloy 617","Plate",314626
"Cycle 20","CapPass",108.50,"Qualified",0.00028,129.89,5166,"43-22","Alloy 617","Plate",314626
"Cycle 20","CapPass",108.53,"Qualified",0.00030,133.47,5167,"43-22","Alloy 617","Plate",314626
"Cycle 20","CapPass",108.56,"Qualified",0.00033,136.81,5168,"43-22","Alloy 617","Plate",314626
"Cycle 20","CapPass",108.59,"Qualified",0.00035,140.16,5169,"43-22","Alloy 617","Plate",314626
"Cycle 20","CapPass",108.61,"Qualified",0.00038,143.35,5170,"43-22","Alloy 617","Plate",314626
"Cycle 20","CapPass",108.64,"Qualified",0.00040,146.49,5171,"43-22","Alloy 617","Plate",314626
"Cycle 20","CapPass",108.66,"Qualified",0.00043,149.66,5172,"43-22","Alloy 617","Plate",314626
"Cycle 20","CapPass",108.69,"Qualified",0.00045,152.83,5173,"43-22","Alloy 617","Plate",314626
"Cycle 20","CapPass",108.71,"Qualified",0.00048,155.77,5174,"43-22","Alloy 617","Plate",314626
"Cycle 20","CapPass",108.73,"Qualified",0.00051,158.07,5175,"43-22","Alloy 617","Plate",314626
"Cycle 20","CapPass",108.74,"Qualified",0.00053,159.08,5176,"43-22","Alloy 617","Plate",314626
"Cycle 20","CapPass",108.75,"Qualified",0.00056,160.10,5177,"43-22","Alloy 617","Plate",314626
"Cycle 20","CapPass",108.76,"Qualified",0.00058,160.73,5178,"43-22","Alloy 617","Plate",314626
"Cycle 20","CapPass",108.77,"Qualified",0.00061,161.26,5179,"43-22","Alloy 617","Plate",314626
"Cycle 20","CapPass",108.77,"Qualified",0.00064,161.54,5180,"43-22","Alloy 617","Plate",314626
"Cycle 20","CapPass",108.78,"Qualified",0.00066,161.66,5181,"43-22","Alloy 617","Plate",314626
"Cycle 20","CapPass",108.79,"Qualified",0.00069,161.50,5182,"43-22","Alloy 617","Plate",314626
"Cycle 20","CapPass",108.80,"Qualified",0.00072,160.86,5183,"43-22","Alloy 617","Plate",314626
"Cycle 20","CapPass",108.89,"Qualified",0.00069,150.32,5184,"43-22","Alloy 617","Plate",314626
"Cycle 20","CapPass",108.95,"Qualified",0.00072,159.59,5185,"43-22","Alloy 617","Plate",314626
"Cycle 20","CapPass",108.96,"Qualified",0.00074,163.44,5186,"43-22","Alloy 617","Plate",314626
"Cycle 20","CapPass",108.98,"Qualified",0.00077,166.96,5187,"43-22","Alloy 617","Plate",314626
"Cycle 20","CapPass",108.99,"Qualified",0.00079,170.02,5188,"43-22","Alloy 617","Plate",314626
"Cycle 20","CapPass",109.00,"Qualified",0.00082,170.31,5189,"43-22","Alloy 617","Plate",314626
"Cycle 20","CapPass",109.01,"Qualified",0.00085,171.19,5190,"43-22","Alloy 617","Plate",314626
"Cycle 20","CapPass",109.01,"Qualified",0.00088,171.70,5191,"43-22","Alloy 617","Plate",314626
"Cycle 20","CapPass",109.02,"Qualified",0.00091,172.20,5192,"43-22","Alloy 617","Plate",314626
"Cycle 20","CapPass",109.02,"Qualified",0.00094,172.48,5193,"43-22","Alloy 617","Plate",314626
"Cycle 20","CapPass",109.03,"Qualified",0.00097,172.73,5194,"43-22","Alloy 617","Plate",314626
"Cycle 20","CapPass",109.03,"Qualified",0.00100,172.86,5195,"43-22","Alloy 617","Plate",314626
"Cycle 20","CapPass",109.03,"Qualified",0.00103,172.83,5196,"43-22","Alloy 617","Plate",314626
"Cycle 20","CapPass",109.04,"Qualified",0.00105,172.57,5197,"43-22","Alloy 617","Plate",314626
"Cycle 20","CapPass",109.04,"Qualified",0.00108,171.88,5198,"43-22","Alloy 617","Plate",314626
"Cycle 20","CapPass",109.05,"Qualified",0.00111,170.11,5199,"43-22","Alloy 617","Plate",314626
"Cycle 20","CapPass",109.09,"Qualified",0.00108,152.50,5200,"43-22","Alloy 617","Plate",314626
"Cycle 20","CapPass",109.10,"Qualified",0.00106,148.48,5201,"43-22","Alloy 617","Plate",314626
"Cycle 20","CapPass",109.10,"Qualified",0.00103,144.82,5202,"43-22","Alloy 617","Plate",314626
"Cycle 20","CapPass",109.11,"Qualified",0.00100,141.70,5203,"43-22","Alloy 617","Plate",314626
"Cycle 20","CapPass",109.12,"Qualified",0.00097,139.21,5204,"43-22","Alloy 617","Plate",314626
"Cycle 20","CapPass",109.13,"Qualified",0.00095,137.34,5205,"43-22","Alloy 617","Plate",314626
"Cycle 20","CapPass",109.14,"Qualified",0.00092,136.26,5206,"43-22","Alloy 617","Plate",314626
"Cycle 20","CapPass",109.16,"Qualified",0.00090,138.65,5207,"43-22","Alloy 617","Plate",314626
"Cycle 20","CapPass",109.19,"Qualified",0.00092,148.01,5208,"43-22","Alloy 617","Plate",314626
"Cycle 20","CapPass",109.20,"Qualified",0.00095,152.88,5209,"43-22","Alloy 617","Plate",314626
"Cycle 20","CapPass",109.21,"Qualified",0.00098,156.99,5210,"43-22","Alloy 617","Plate",314626
"Cycle 20","CapPass",109.22,"Qualified",0.00100,160.43,5211,"43-22","Alloy 617","Plate",314626
"Cycle 20","CapPass",109.23,"Qualified",0.00103,163.53,5212,"43-22","Alloy 617","Plate",314626
"Cycle 20","CapPass",109.24,"Qualified",0.00105,166.41,5213,"43-22","Alloy 617","Plate",314626
"Cycle 20","CapPass",109.25,"Qualified",0.00108,169.00,5214,"43-22","Alloy 617","Plate",314626
"Cycle 20","CapPass",109.26,"Qualified",0.00110,171.28,5215,"43-22","Alloy 617","Plate",314626
"Cycle 20","CapPass",109.27,"Qualified",0.00113,173.21,5216,"43-22","Alloy 617","Plate",314626
"Cycle 20","CapPass",109.29,"Qualified",0.00115,174.72,5217,"43-22","Alloy 617","Plate",314626
"Cycle 20","CapPass",109.32,"Qualified",0.00118,175.59,5218,"43-22","Alloy 617","Plate",314626
"Cycle 20","CapPass",109.39,"Qualified",0.00121,178.89,5219,"43-22","Alloy 617","Plate",314626
"Cycle 20","CapPass",109.42,"Qualified",0.00123,181.32,5220,"43-22","Alloy 617","Plate",314626
"Cycle 20","CapPass",109.43,"Qualified",0.00126,180.97,5221,"43-22","Alloy 617","Plate",314626
"Cycle 20","CapPass",109.44,"Qualified",0.00129,181.93,5222,"43-22","Alloy 617","Plate",314626
"Cycle 20","CapPass",109.45,"Qualified",0.00131,182.61,5223,"43-22","Alloy 617","Plate",314626
"Cycle 20","CapPass",109.45,"Qualified",0.00134,183.26,5224,"43-22","Alloy 617","Plate",314626
"Cycle 20","CapPass",109.46,"Qualified",0.00136,183.71,5225,"43-22","Alloy 617","Plate",314626
"Cycle 20","CapPass",109.47,"Qualified",0.00139,183.84,5226,"43-22","Alloy 617","Plate",314626
"Cycle 20","CapPass",109.48,"Qualified",0.00142,183.52,5227,"43-22","Alloy 617","Plate",314626
"Cycle 20","CapPass",109.50,"Qualified",0.00144,181.91,5228,"43-22","Alloy 617","Plate",314626
"Cycle 20","CapPass",109.54,"Qualified",0.00142,173.30,5229,"43-22","Alloy 617","Plate",314626
"Cycle 20","CapPass",109.57,"Qualified",0.00139,171.53,5230,"43-22","Alloy 617","Plate",314626
"Cycle 20","CapPass",109.64,"Qualified",0.00142,180.26,5231,"43-22","Alloy 617","Plate",314626
"Cycle 20","CapPass",109.66,"Qualified",0.00144,182.15,5232,"43-22","Alloy 617","Plate",314626
"Cycle 20","CapPass",109.74,"Qualified",0.00142,166.65,5233,"43-22","Alloy 617","Plate",314626
"Cycle 20","CapPass",109.76,"Qualified",0.00139,162.49,5234,"43-22","Alloy 617","Plate",314626
"Cycle 20","CapPass",109.77,"Qualified",0.00137,158.76,5235,"43-22","Alloy 617","Plate",314626
"Cycle 20","CapPass",109.78,"Qualified",0.00134,155.39,5236,"43-22","Alloy 617","Plate",314626
"Cycle 20","CapPass",109.80,"Qualified",0.00132,152.05,5237,"43-22","Alloy 617","Plate",314626
"Cycle 20","CapPass",109.82,"Qualified",0.00129,148.87,5238,"43-22","Alloy 617","Plate",314626
"Cycle 20","CapPass",109.84,"Qualified",0.00126,145.83,5239,"43-22","Alloy 617","Plate",314626
"Cycle 20","CapPass",109.87,"Qualified",0.00124,142.86,5240,"43-22","Alloy 617","Plate",314626
"Cycle 20","CapPass",109.88,"Qualified",0.00124,141.99,5241,"43-22","Alloy 617","Plate",314626
"Cycle 20","CapPass",109.92,"Qualified",0.00121,137.18,5242,"43-22","Alloy 617","Plate",314626
"Cycle 20","CapPass",109.95,"Qualified",0.00119,132.51,5243,"43-22","Alloy 617","Plate",314626
"Cycle 20","CapPass",109.97,"Qualified",0.00116,128.17,5244,"43-22","Alloy 617","Plate",314626
"Cycle 20","CapPass",110.00,"Qualified",0.00114,124.11,5245,"43-22","Alloy 617","Plate",314626
"Cycle 20","CapPass",110.02,"Qualified",0.00111,120.26,5246,"43-22","Alloy 617","Plate",314626
"Cycle 20","CapPass",110.05,"Qualified",0.00109,116.54,5247,"43-22","Alloy 617","Plate",314626
"Cycle 20","CapPass",110.07,"Qualified",0.00106,112.75,5248,"43-22","Alloy 617","Plate",314626
"Cycle 20","CapPass",110.10,"Qualified",0.00103,108.77,5249,"43-22","Alloy 617","Plate",314626
"Cycle 20","CapPass",110.13,"Qualified",0.00101,104.97,5250,"43-22","Alloy 617","Plate",314626
"Cycle 20","CapPass",110.16,"Qualified",0.00098,101.06,5251,"43-22","Alloy 617","Plate",314626
"Cycle 20","CapPass",110.18,"Qualified",0.00096,97.15,5252,"43-22","Alloy 617","Plate",314626
"Cycle 20","CapPass",110.21,"Qualified",0.00093,93.25,5253,"43-22","Alloy 617","Plate",314626
"Cycle 20","CapPass",110.24,"Qualified",0.00091,89.21,5254,"43-22","Alloy 617","Plate",314626
"Cycle 20","CapPass",110.26,"Qualified",0.00088,85.53,5255,"43-22","Alloy 617","Plate",314626
"Cycle 20","CapPass",110.29,"Qualified",0.00086,81.99,5256,"43-22","Alloy 617","Plate",314626
"Cycle 20","CapPass",110.31,"Qualified",0.00083,78.24,5257,"43-22","Alloy 617","Plate",314626
"Cycle 20","CapPass",110.34,"Qualified",0.00080,74.75,5258,"43-22","Alloy 617","Plate",314626
"Cycle 20","CapPass",110.36,"Qualified",0.00078,71.35,5259,"43-22","Alloy 617","Plate",314626
"Cycle 20","CapPass",110.39,"Qualified",0.00075,67.72,5260,"43-22","Alloy 617","Plate",314626
"Cycle 20","CapPass",110.42,"Qualified",0.00073,64.19,5261,"43-22","Alloy 617","Plate",314626
"Cycle 20","CapPass",110.45,"Qualified",0.00070,60.62,5262,"43-22","Alloy 617","Plate",314626
"Cycle 20","CapPass",110.48,"Qualified",0.00068,56.63,5263,"43-22","Alloy 617","Plate",314626
"Cycle 20","CapPass",110.50,"Qualified",0.00065,52.65,5264,"43-22","Alloy 617","Plate",314626
"Cycle 20","CapPass",110.53,"Qualified",0.00063,48.81,5265,"43-22","Alloy 617","Plate",314626
"Cycle 20","CapPass",110.56,"Qualified",0.00060,44.58,5266,"43-22","Alloy 617","Plate",314626
"Cycle 20","CapPass",110.59,"Qualified",0.00058,40.54,5267,"43-22","Alloy 617","Plate",314626
"Cycle 20","CapPass",110.61,"Qualified",0.00055,36.40,5268,"43-22","Alloy 617","Plate",314626
"Cycle 20","CapPass",110.64,"Qualified",0.00052,31.94,5269,"43-22","Alloy 617","Plate",314626
"Cycle 20","CapPass",110.67,"Qualified",0.00050,27.62,5270,"43-22","Alloy 617","Plate",314626
"Cycle 20","CapPass",110.70,"Qualified",0.00047,23.42,5271,"43-22","Alloy 617","Plate",314626
"Cycle 20","CapPass",110.72,"Qualified",0.00045,19.66,5272,"43-22","Alloy 617","Plate",314626
"Cycle 20","CapPass",110.74,"Qualified",0.00042,15.83,5273,"43-22","Alloy 617","Plate",314626
"Cycle 20","CapPass",110.77,"Qualified",0.00040,11.86,5274,"43-22","Alloy 617","Plate",314626
"Cycle 20","CapPass",110.80,"Qualified",0.00037,7.86,5275,"43-22","Alloy 617","Plate",314626
"Cycle 20","CapPass",110.83,"Qualified",0.00034,3.68,5276,"43-22","Alloy 617","Plate",314626
"Cycle 20","CapPass",110.86,"Qualified",0.00032,-0.25,5277,"43-22","Alloy 617","Plate",314626
"Cycle 20","CapPass",110.88,"Qualified",0.00029,-4.20,5278,"43-22","Alloy 617","Plate",314626
"Cycle 20","CapPass",110.91,"Qualified",0.00027,-8.20,5279,"43-22","Alloy 617","Plate",314626
"Cycle 20","CapPass",110.94,"Qualified",0.00024,-11.97,5280,"43-22","Alloy 617","Plate",314626
"Cycle 20","CapPass",110.96,"Qualified",0.00022,-15.44,5281,"43-22","Alloy 617","Plate",314626
"Cycle 20","CapPass",111.07,"Qualified",0.00019,-20.27,5282,"43-22","Alloy 617","Plate",314626
"Cycle 20","CapPass",111.09,"Qualified",0.00017,-27.67,5283,"43-22","Alloy 617","Plate",314626
"Cycle 20","CapPass",111.11,"Qualified",0.00014,-33.31,5284,"43-22","Alloy 617","Plate",314626
"Cycle 20","CapPass",111.12,"Qualified",0.00012,-37.61,5285,"43-22","Alloy 617","Plate",314626
"Cycle 20","CapPass",111.13,"Qualified",0.00009,-41.22,5286,"43-22","Alloy 617","Plate",314626
"Cycle 20","CapPass",111.14,"Qualified",0.00007,-44.50,5287,"43-22","Alloy 617","Plate",314626
"Cycle 20","CapPass",111.15,"Qualified",0.00004,-47.17,5288,"43-22","Alloy 617","Plate",314626
"Cycle 20","CapPass",111.16,"Qualified",0.00001,-49.52,5289,"43-22","Alloy 617","Plate",314626
"Cycle 20","CapPass",111.17,"Qualified",-0.00001,-51.58,5290,"43-22","Alloy 617","Plate",314626
"Cycle 20","CapPass",111.19,"Qualified",-0.00004,-53.10,5291,"43-22","Alloy 617","Plate",314626
"Cycle 20","CapPass",111.25,"Qualified",-0.00006,-54.83,5292,"43-22","Alloy 617","Plate",314626
"Cycle 20","CapPass",111.31,"Qualified",-0.00009,-60.35,5293,"43-22","Alloy 617","Plate",314626
"Cycle 20","CapPass",111.33,"Qualified",-0.00011,-64.71,5294,"43-22","Alloy 617","Plate",314626
"Cycle 20","CapPass",111.36,"Qualified",-0.00014,-68.44,5295,"43-22","Alloy 617","Plate",314626
"Cycle 20","CapPass",111.38,"Qualified",-0.00017,-71.88,5296,"43-22","Alloy 617","Plate",314626
"Cycle 20","CapPass",111.40,"Qualified",-0.00019,-74.86,5297,"43-22","Alloy 617","Plate",314626
"Cycle 20","CapPass",111.43,"Qualified",-0.00022,-78.08,5298,"43-22","Alloy 617","Plate",314626
"Cycle 20","CapPass",111.46,"Qualified",-0.00024,-81.36,5299,"43-22","Alloy 617","Plate",314626
"Cycle 20","CapPass",111.49,"Qualified",-0.00027,-84.81,5300,"43-22","Alloy 617","Plate",314626
"Cycle 20","CapPass",111.51,"Qualified",-0.00029,-88.00,5301,"43-22","Alloy 617","Plate",314626
"Cycle 20","CapPass",111.54,"Qualified",-0.00032,-91.05,5302,"43-22","Alloy 617","Plate",314626
"Cycle 20","CapPass",111.57,"Qualified",-0.00034,-93.89,5303,"43-22","Alloy 617","Plate",314626
"Cycle 20","CapPass",111.59,"Qualified",-0.00037,-97.15,5304,"43-22","Alloy 617","Plate",314626
"Cycle 20","CapPass",111.62,"Qualified",-0.00039,-100.3,5305,"43-22","Alloy 617","Plate",314626
"Cycle 20","CapPass",111.65,"Qualified",-0.00042,-103.5,5306,"43-22","Alloy 617","Plate",314626
"Cycle 20","CapPass",111.68,"Qualified",-0.00044,-106.5,5307,"43-22","Alloy 617","Plate",314626
"Cycle 20","CapPass",111.70,"Qualified",-0.00047,-109.3,5308,"43-22","Alloy 617","Plate",314626
"Cycle 20","CapPass",111.73,"Qualified",-0.00050,-112.1,5309,"43-22","Alloy 617","Plate",314626
"Cycle 20","CapPass",111.75,"Qualified",-0.00052,-114.8,5310,"43-22","Alloy 617","Plate",314626
"Cycle 20","CapPass",111.79,"Qualified",-0.00055,-118.2,5311,"43-22","Alloy 617","Plate",314626
"Cycle 20","CapPass",111.82,"Qualified",-0.00057,-122.4,5312,"43-22","Alloy 617","Plate",314626
"Cycle 20","CapPass",111.84,"Qualified",-0.00060,-126.7,5313,"43-22","Alloy 617","Plate",314626
"Cycle 20","CapPass",111.86,"Qualified",-0.00062,-130.4,5314,"43-22","Alloy 617","Plate",314626
"Cycle 20","CapPass",111.88,"Qualified",-0.00065,-134.0,5315,"43-22","Alloy 617","Plate",314626
"Cycle 20","CapPass",111.90,"Qualified",-0.00068,-137.4,5316,"43-22","Alloy 617","Plate",314626
"Cycle 20","CapPass",111.92,"Qualified",-0.00070,-140.5,5317,"43-22","Alloy 617","Plate",314626
"Cycle 20","CapPass",111.93,"Qualified",-0.00073,-143.5,5318,"43-22","Alloy 617","Plate",314626
"Cycle 20","CapPass",111.96,"Qualified",-0.00075,-146.6,5319,"43-22","Alloy 617","Plate",314626
"Cycle 20","CapPass",111.98,"Qualified",-0.00078,-149.6,5320,"43-22","Alloy 617","Plate",314626
"Cycle 20","CapPass",112.00,"Qualified",-0.00080,-152.5,5321,"43-22","Alloy 617","Plate",314626
"Cycle 20","CapPass",112.02,"Qualified",-0.00083,-155.3,5322,"43-22","Alloy 617","Plate",314626
"Cycle 20","CapPass",112.05,"Qualified",-0.00085,-158.0,5323,"43-22","Alloy 617","Plate",314626
"Cycle 20","CapPass",112.07,"Qualified",-0.00088,-160.2,5324,"43-22","Alloy 617","Plate",314626
"Cycle 20","CapPass",112.09,"Qualified",-0.00091,-161.9,5325,"43-22","Alloy 617","Plate",314626
"Cycle 20","CapPass",112.10,"Qualified",-0.00093,-163.0,5326,"43-22","Alloy 617","Plate",314626
"Cycle 20","CapPass",112.11,"Qualified",-0.00096,-163.8,5327,"43-22","Alloy 617","Plate",314626
"Cycle 20","CapPass",112.12,"Qualified",-0.00098,-164.5,5328,"43-22","Alloy 617","Plate",314626
"Cycle 20","CapPass",112.14,"Qualified",-0.00101,-164.8,5329,"43-22","Alloy 617","Plate",314626
"Cycle 20","CapPass",112.15,"Qualified",-0.00104,-164.7,5330,"43-22","Alloy 617","Plate",314626
"Cycle 20","CapPass",112.26,"Qualified",-0.00106,-166.0,5331,"43-22","Alloy 617","Plate",314626
"Cycle 20","CapPass",112.29,"Qualified",-0.00109,-169.9,5332,"43-22","Alloy 617","Plate",314626
"Cycle 20","CapPass",112.31,"Qualified",-0.00111,-173.2,5333,"43-22","Alloy 617","Plate",314626
"Cycle 20","CapPass",112.33,"Qualified",-0.00114,-175.8,5334,"43-22","Alloy 617","Plate",314626
"Cycle 20","CapPass",112.34,"Qualified",-0.00116,-175.0,5335,"43-22","Alloy 617","Plate",314626
"Cycle 20","CapPass",112.34,"Qualified",-0.00119,-175.5,5336,"43-22","Alloy 617","Plate",314626
"Cycle 20","CapPass",112.35,"Qualified",-0.00123,-175.8,5337,"43-22","Alloy 617","Plate",314626
"Cycle 20","CapPass",112.35,"Qualified",-0.00125,-176.0,5338,"43-22","Alloy 617","Plate",314626
"Cycle 20","CapPass",112.35,"Qualified",-0.00128,-176.1,5339,"43-22","Alloy 617","Plate",314626
"Cycle 20","CapPass",112.36,"Qualified",-0.00131,-176.2,5340,"43-22","Alloy 617","Plate",314626
"Cycle 20","CapPass",112.36,"Qualified",-0.00133,-176.2,5341,"43-22","Alloy 617","Plate",314626
"Cycle 20","CapPass",112.36,"Qualified",-0.00136,-176.2,5342,"43-22","Alloy 617","Plate",314626
"Cycle 20","CapPass",112.37,"Qualified",-0.00139,-176.0,5343,"43-22","Alloy 617","Plate",314626
"Cycle 20","CapPass",112.37,"Qualified",-0.00141,-175.6,5344,"43-22","Alloy 617","Plate",314626
"Cycle 20","CapPass",112.38,"Qualified",-0.00144,-174.0,5345,"43-22","Alloy 617","Plate",314626
"Cycle 20","CapPass",112.42,"Qualified",-0.00141,-155.9,5346,"43-22","Alloy 617","Plate",314626
"Cycle 20","CapPass",112.42,"Qualified",-0.00139,-151.6,5347,"43-22","Alloy 617","Plate",314626
"Cycle 20","CapPass",112.43,"Qualified",-0.00136,-147.5,5348,"43-22","Alloy 617","Plate",314626
"Cycle 20","CapPass",112.44,"Qualified",-0.00133,-144.6,5349,"43-22","Alloy 617","Plate",314626
"Cycle 20","CapPass",112.45,"Qualified",-0.00130,-141.8,5350,"43-22","Alloy 617","Plate",314626
"Cycle 20","CapPass",112.46,"Qualified",-0.00128,-139.8,5351,"43-22","Alloy 617","Plate",314626
"Cycle 20","CapPass",112.46,"Qualified",-0.00125,-138.3,5352,"43-22","Alloy 617","Plate",314626
"Cycle 20","CapPass",112.48,"Qualified",-0.00123,-138.5,5353,"43-22","Alloy 617","Plate",314626
"Cycle 20","CapPass",112.52,"Qualified",-0.00125,-152.7,5354,"43-22","Alloy 617","Plate",314626
"Cycle 20","CapPass",112.53,"Qualified",-0.00128,-157.5,5355,"43-22","Alloy 617","Plate",314626
"Cycle 20","CapPass",112.54,"Qualified",-0.00130,-161.5,5356,"43-22","Alloy 617","Plate",314626
"Cycle 20","CapPass",112.55,"Qualified",-0.00133,-165.1,5357,"43-22","Alloy 617","Plate",314626
"Cycle 20","CapPass",112.56,"Qualified",-0.00136,-168.4,5358,"43-22","Alloy 617","Plate",314626
"Cycle 20","CapPass",112.57,"Qualified",-0.00139,-171.3,5359,"43-22","Alloy 617","Plate",314626
"Cycle 20","CapPass",112.58,"Qualified",-0.00141,-173.9,5360,"43-22","Alloy 617","Plate",314626
"Cycle 20","CapPass",112.59,"Qualified",-0.00144,-176.2,5361,"43-22","Alloy 617","Plate",314626
"Cycle 20","CapPass",112.60,"Qualified",-0.00146,-177.9,5362,"43-22","Alloy 617","Plate",314626
"Cycle 20","CapPass",112.62,"Qualified",-0.00149,-179.0,5363,"43-22","Alloy 617","Plate",314626
"Cycle 20","CapPass",112.70,"Qualified",-0.00146,-164.7,5364,"43-22","Alloy 617","Plate",314626
"Cycle 20","CapPass",112.71,"Qualified",-0.00144,-160.4,5365,"43-22","Alloy 617","Plate",314626
"Cycle 20","CapPass",112.72,"Qualified",-0.00141,-156.7,5366,"43-22","Alloy 617","Plate",314626
"Cycle 20","CapPass",112.74,"Qualified",-0.00139,-153.1,5367,"43-22","Alloy 617","Plate",314626
"Cycle 20","CapPass",112.75,"Qualified",-0.00136,-149.7,5368,"43-22","Alloy 617","Plate",314626
"Cycle 20","CapPass",112.77,"Qualified",-0.00133,-146.5,5369,"43-22","Alloy 617","Plate",314626
"Cycle 20","CapPass",112.79,"Qualified",-0.00131,-143.7,5370,"43-22","Alloy 617","Plate",314626
"Cycle 20","CapPass",112.82,"Qualified",-0.00128,-140.6,5371,"43-22","Alloy 617","Plate",314626
"Cycle 20","CapPass",112.87,"Qualified",-0.00126,-136.0,5372,"43-22","Alloy 617","Plate",314626
"Cycle 20","CapPass",112.90,"Qualified",-0.00123,-131.2,5373,"43-22","Alloy 617","Plate",314626
"Cycle 20","CapPass",112.93,"Qualified",-0.00121,-126.7,5374,"43-22","Alloy 617","Plate",314626
"Cycle 20","CapPass",112.95,"Qualified",-0.00118,-122.5,5375,"43-22","Alloy 617","Plate",314626
"Cycle 20","CapPass",112.98,"Qualified",-0.00115,-118.6,5376,"43-22","Alloy 617","Plate",314626
"Cycle 20","CapPass",113.00,"Qualified",-0.00113,-114.6,5377,"43-22","Alloy 617","Plate",314626
"Cycle 20","CapPass",113.03,"Qualified",-0.00110,-110.9,5378,"43-22","Alloy 617","Plate",314626
"Cycle 20","CapPass",113.05,"Qualified",-0.00108,-107.1,5379,"43-22","Alloy 617","Plate",314626
"Cycle 20","CapPass",113.08,"Qualified",-0.00105,-103.5,5380,"43-22","Alloy 617","Plate",314626
"Cycle 20","CapPass",113.11,"Qualified",-0.00103,-99.75,5381,"43-22","Alloy 617","Plate",314626
"Cycle 20","CapPass",113.13,"Qualified",-0.00100,-96.03,5382,"43-22","Alloy 617","Plate",314626
"Cycle 20","CapPass",113.16,"Qualified",-0.00098,-92.34,5383,"43-22","Alloy 617","Plate",314626
"Cycle 20","CapPass",113.19,"Qualified",-0.00095,-88.68,5384,"43-22","Alloy 617","Plate",314626
"Cycle 20","CapPass",113.21,"Qualified",-0.00093,-84.92,5385,"43-22","Alloy 617","Plate",314626
"Cycle 20","CapPass",113.24,"Qualified",-0.00090,-81.32,5386,"43-22","Alloy 617","Plate",314626
"Cycle 20","CapPass",113.27,"Qualified",-0.00087,-77.72,5387,"43-22","Alloy 617","Plate",314626
"Cycle 20","CapPass",113.29,"Qualified",-0.00085,-73.98,5388,"43-22","Alloy 617","Plate",314626
"Cycle 20","CapPass",113.32,"Qualified",-0.00082,-70.47,5389,"43-22","Alloy 617","Plate",314626
"Cycle 20","CapPass",113.34,"Qualified",-0.00080,-66.83,5390,"43-22","Alloy 617","Plate",314626
"Cycle 20","CapPass",113.37,"Qualified",-0.00077,-63.28,5391,"43-22","Alloy 617","Plate",314626
"Cycle 20","CapPass",113.40,"Qualified",-0.00075,-59.79,5392,"43-22","Alloy 617","Plate",314626
"Cycle 20","CapPass",113.42,"Qualified",-0.00072,-56.40,5393,"43-22","Alloy 617","Plate",314626
"Cycle 20","CapPass",113.45,"Qualified",-0.00070,-52.98,5394,"43-22","Alloy 617","Plate",314626
"Cycle 20","CapPass",113.48,"Qualified",-0.00067,-49.26,5395,"43-22","Alloy 617","Plate",314626
"Cycle 20","CapPass",113.50,"Qualified",-0.00065,-45.87,5396,"43-22","Alloy 617","Plate",314626
"Cycle 20","CapPass",113.53,"Qualified",-0.00062,-42.43,5397,"43-22","Alloy 617","Plate",314626
"Cycle 20","CapPass",113.56,"Qualified",-0.00059,-39.02,5398,"43-22","Alloy 617","Plate",314626
"Cycle 20","CapPass",113.59,"Qualified",-0.00057,-35.03,5399,"43-22","Alloy 617","Plate",314626
"Cycle 20","CapPass",113.61,"Qualified",-0.00054,-30.82,5400,"43-22","Alloy 617","Plate",314626
"Cycle 20","CapPass",113.64,"Qualified",-0.00052,-26.96,5401,"43-22","Alloy 617","Plate",314626
"Cycle 20","CapPass",113.66,"Qualified",-0.00049,-23.25,5402,"43-22","Alloy 617","Plate",314626
"Cycle 20","CapPass",113.69,"Qualified",-0.00047,-19.87,5403,"43-22","Alloy 617","Plate",314626
"Cycle 20","CapPass",113.71,"Qualified",-0.00044,-16.41,5404,"43-22","Alloy 617","Plate",314626
"Cycle 20","CapPass",113.75,"Qualified",-0.00042,-12.63,5405,"43-22","Alloy 617","Plate",314626
"Cycle 20","CapPass",113.77,"Qualified",-0.00039,-8.66,5406,"43-22","Alloy 617","Plate",314626
"Cycle 20","CapPass",113.80,"Qualified",-0.00037,-4.74,5407,"43-22","Alloy 617","Plate",314626
"Cycle 20","CapPass",113.83,"Qualified",-0.00034,-0.80,5408,"43-22","Alloy 617","Plate",314626
"Cycle 20","CapPass",113.85,"Qualified",-0.00032,2.93,5409,"43-22","Alloy 617","Plate",314626
"Cycle 20","CapPass",113.88,"Qualified",-0.00029,6.80,5410,"43-22","Alloy 617","Plate",314626
"Cycle 20","CapPass",113.91,"Qualified",-0.00026,10.74,5411,"43-22","Alloy 617","Plate",314626
"Cycle 20","CapPass",113.93,"Qualified",-0.00024,14.51,5412,"43-22","Alloy 617","Plate",314626
"Cycle 20","CapPass",113.96,"Qualified",-0.00021,18.56,5413,"43-22","Alloy 617","Plate",314626
"Cycle 20","CapPass",113.99,"Qualified",-0.00019,22.57,5414,"43-22","Alloy 617","Plate",314626
"Cycle 20","CapPass",114.02,"Qualified",-0.00016,26.50,5415,"43-22","Alloy 617","Plate",314626
"Cycle 20","CapPass",114.05,"Qualified",-0.00014,30.70,5416,"43-22","Alloy 617","Plate",314626
"Cycle 20","CapPass",114.08,"Qualified",-0.00011,34.13,5417,"43-22","Alloy 617","Plate",314626
"Cycle 50","CapPass",288.39,"Qualified",-0.00005,32.32,13039,"43-22","Alloy 617","Plate",314626
"Cycle 50","CapPass",288.43,"Qualified",-0.00003,32.15,13040,"43-22","Alloy 617","Plate",314626
"Cycle 50","CapPass",288.52,"Qualified",-0.00000,43.81,13041,"43-22","Alloy 617","Plate",314626
"Cycle 50","CapPass",288.53,"Qualified",0.00002,48.98,13042,"43-22","Alloy 617","Plate",314626
"Cycle 50","CapPass",288.54,"Qualified",0.00005,53.25,13043,"43-22","Alloy 617","Plate",314626
"Cycle 50","CapPass",288.55,"Qualified",0.00008,56.82,13044,"43-22","Alloy 617","Plate",314626
"Cycle 50","CapPass",288.56,"Qualified",0.00010,59.91,13045,"43-22","Alloy 617","Plate",314626
"Cycle 50","CapPass",288.57,"Qualified",0.00013,62.72,13046,"43-22","Alloy 617","Plate",314626
"Cycle 50","CapPass",288.58,"Qualified",0.00016,65.23,13047,"43-22","Alloy 617","Plate",314626
"Cycle 50","CapPass",288.60,"Qualified",0.00018,67.19,13048,"43-22","Alloy 617","Plate",314626
"Cycle 50","CapPass",288.62,"Qualified",0.00021,68.66,13049,"43-22","Alloy 617","Plate",314626
"Cycle 50","CapPass",288.69,"Qualified",0.00023,70.61,13050,"43-22","Alloy 617","Plate",314626
"Cycle 50","CapPass",288.74,"Qualified",0.00026,76.90,13051,"43-22","Alloy 617","Plate",314626
"Cycle 50","CapPass",288.77,"Qualified",0.00029,81.29,13052,"43-22","Alloy 617","Plate",314626
"Cycle 50","CapPass",288.79,"Qualified",0.00031,85.19,13053,"43-22","Alloy 617","Plate",314626
"Cycle 50","CapPass",288.81,"Qualified",0.00034,88.70,13054,"43-22","Alloy 617","Plate",314626
"Cycle 50","CapPass",288.83,"Qualified",0.00036,91.78,13055,"43-22","Alloy 617","Plate",314626
"Cycle 50","CapPass",288.86,"Qualified",0.00039,94.99,13056,"43-22","Alloy 617","Plate",314626
"Cycle 50","CapPass",288.88,"Qualified",0.00041,98.01,13057,"43-22","Alloy 617","Plate",314626
"Cycle 50","CapPass",288.91,"Qualified",0.00044,101.21,13058,"43-22","Alloy 617","Plate",314626
"Cycle 50","CapPass",288.95,"Qualified",0.00046,105.13,13059,"43-22","Alloy 617","Plate",314626
"Cycle 50","CapPass",288.98,"Qualified",0.00049,109.13,13060,"43-22","Alloy 617","Plate",314626
"Cycle 50","CapPass",289.01,"Qualified",0.00052,112.88,13061,"43-22","Alloy 617","Plate",314626
"Cycle 50","CapPass",289.04,"Qualified",0.00054,116.91,13062,"43-22","Alloy 617","Plate",314626
"Cycle 50","CapPass",289.06,"Qualified",0.00057,120.77,13063,"43-22","Alloy 617","Plate",314626
"Cycle 50","CapPass",289.09,"Qualified",0.00059,124.67,13064,"43-22","Alloy 617","Plate",314626
"Cycle 50","CapPass",289.12,"Qualified",0.00062,128.59,13065,"43-22","Alloy 617","Plate",314626
"Cycle 50","CapPass",289.15,"Qualified",0.00064,132.34,13066,"43-22","Alloy 617","Plate",314626
"Cycle 50","CapPass",289.17,"Qualified",0.00067,136.15,13067,"43-22","Alloy 617","Plate",314626
"Cycle 50","CapPass",289.20,"Qualified",0.00069,139.61,13068,"43-22","Alloy 617","Plate",314626
"Cycle 50","CapPass",289.23,"Qualified",0.00072,142.98,13069,"43-22","Alloy 617","Plate",314626
"Cycle 50","CapPass",289.25,"Qualified",0.00074,146.30,13070,"43-22","Alloy 617","Plate",314626
"Cycle 50","CapPass",289.28,"Qualified",0.00077,149.56,13071,"43-22","Alloy 617","Plate",314626
"Cycle 50","CapPass",289.30,"Qualified",0.00079,152.68,13072,"43-22","Alloy 617","Plate",314626
"Cycle 50","CapPass",289.33,"Qualified",0.00082,156.44,13073,"43-22","Alloy 617","Plate",314626
"Cycle 50","CapPass",289.35,"Qualified",0.00084,159.91,13074,"43-22","Alloy 617","Plate",314626
"Cycle 50","CapPass",289.37,"Qualified",0.00087,163.19,13075,"43-22","Alloy 617","Plate",314626
"Cycle 50","CapPass",289.39,"Qualified",0.00090,166.68,13076,"43-22","Alloy 617","Plate",314626
"Cycle 50","CapPass",289.41,"Qualified",0.00092,169.72,13077,"43-22","Alloy 617","Plate",314626
"Cycle 50","CapPass",289.43,"Qualified",0.00095,172.46,13078,"43-22","Alloy 617","Plate",314626
"Cycle 50","CapPass",289.45,"Qualified",0.00097,174.35,13079,"43-22","Alloy 617","Plate",314626
"Cycle 50","CapPass",289.46,"Qualified",0.00100,175.48,13080,"43-22","Alloy 617","Plate",314626
"Cycle 50","CapPass",289.47,"Qualified",0.00103,175.94,13081,"43-22","Alloy 617","Plate",314626
"Cycle 50","CapPass",289.48,"Qualified",0.00105,176.50,13082,"43-22","Alloy 617","Plate",314626
"Cycle 50","CapPass",289.49,"Qualified",0.00108,177.12,13083,"43-22","Alloy 617","Plate",314626
"Cycle 50","CapPass",289.50,"Qualified",0.00110,177.50,13084,"43-22","Alloy 617","Plate",314626
"Cycle 50","CapPass",289.53,"Qualified",0.00113,176.87,13085,"43-22","Alloy 617","Plate",314626
"Cycle 50","CapPass",289.63,"Qualified",0.00115,180.59,13086,"43-22","Alloy 617","Plate",314626
"Cycle 50","CapPass",289.65,"Qualified",0.00118,184.50,13087,"43-22","Alloy 617","Plate",314626
"Cycle 50","CapPass",289.67,"Qualified",0.00120,187.95,13088,"43-22","Alloy 617","Plate",314626
"Cycle 50","CapPass",289.69,"Qualified",0.00123,188.90,13089,"43-22","Alloy 617","Plate",314626
"Cycle 50","CapPass",289.70,"Qualified",0.00126,189.90,13090,"43-22","Alloy 617","Plate",314626
"Cycle 50","CapPass",289.70,"Qualified",0.00129,190.61,13091,"43-22","Alloy 617","Plate",314626
"Cycle 50","CapPass",289.71,"Qualified",0.00132,191.05,13092,"43-22","Alloy 617","Plate",314626
"Cycle 50","CapPass",289.71,"Qualified",0.00134,191.13,13093,"43-22","Alloy 617","Plate",314626
"Cycle 50","CapPass",289.72,"Qualified",0.00137,190.79,13094,"43-22","Alloy 617","Plate",314626
"Cycle 50","CapPass",289.72,"Qualified",0.00140,190.43,13095,"43-22","Alloy 617","Plate",314626
"Cycle 50","CapPass",289.73,"Qualified",0.00143,189.86,13096,"43-22","Alloy 617","Plate",314626
"Cycle 50","CapPass",289.73,"Qualified",0.00146,189.15,13097,"43-22","Alloy 617","Plate",314626
"Cycle 50","CapPass",289.74,"Qualified",0.00148,188.06,13098,"43-22","Alloy 617","Plate",314626
"Cycle 50","CapPass",289.79,"Qualified",0.00146,169.84,13099,"43-22","Alloy 617","Plate",314626
"Cycle 50","CapPass",289.80,"Qualified",0.00143,166.40,13100,"43-22","Alloy 617","Plate",314626
"Cycle 50","CapPass",289.81,"Qualified",0.00140,163.60,13101,"43-22","Alloy 617","Plate",314626
"Cycle 50","CapPass",289.82,"Qualified",0.00138,161.61,13102,"43-22","Alloy 617","Plate",314626
"Cycle 50","CapPass",289.83,"Qualified",0.00135,160.73,13103,"43-22","Alloy 617","Plate",314626
"Cycle 50","CapPass",289.87,"Qualified",0.00134,166.46,13104,"43-22","Alloy 617","Plate",314626
"Cycle 50","CapPass",289.89,"Qualified",0.00138,174.02,13105,"43-22","Alloy 617","Plate",314626
"Cycle 50","CapPass",289.90,"Qualified",0.00141,177.32,13106,"43-22","Alloy 617","Plate",314626
"Cycle 50","CapPass",289.92,"Qualified",0.00143,179.57,13107,"43-22","Alloy 617","Plate",314626
"Cycle 50","CapPass",289.93,"Qualified",0.00146,180.77,13108,"43-22","Alloy 617","Plate",314626
"Cycle 50","CapPass",289.96,"Qualified",0.00148,178.28,13109,"43-22","Alloy 617","Plate",314626
"Cycle 50","CapPass",289.99,"Qualified",0.00146,168.99,13110,"43-22","Alloy 617","Plate",314626
"Cycle 50","CapPass",290.00,"Qualified",0.00143,164.12,13111,"43-22","Alloy 617","Plate",314626
"Cycle 50","CapPass",290.02,"Qualified",0.00141,160.01,13112,"43-22","Alloy 617","Plate",314626
"Cycle 50","CapPass",290.03,"Qualified",0.00138,156.25,13113,"43-22","Alloy 617","Plate",314626
"Cycle 50","CapPass",290.04,"Qualified",0.00135,152.78,13114,"43-22","Alloy 617","Plate",314626
"Cycle 50","CapPass",290.05,"Qualified",0.00133,149.64,13115,"43-22","Alloy 617","Plate",314626
"Cycle 50","CapPass",290.07,"Qualified",0.00130,146.65,13116,"43-22","Alloy 617","Plate",314626
"Cycle 50","CapPass",290.08,"Qualified",0.00128,144.09,13117,"43-22","Alloy 617","Plate",314626
"Cycle 50","CapPass",290.11,"Qualified",0.00125,141.47,13118,"43-22","Alloy 617","Plate",314626
"Cycle 50","CapPass",290.15,"Qualified",0.00123,138.13,13119,"43-22","Alloy 617","Plate",314626
"Cycle 50","CapPass",290.19,"Qualified",0.00120,133.30,13120,"43-22","Alloy 617","Plate",314626
"Cycle 50","CapPass",290.22,"Qualified",0.00117,128.64,13121,"43-22","Alloy 617","Plate",314626
"Cycle 50","CapPass",290.25,"Qualified",0.00115,124.71,13122,"43-22","Alloy 617","Plate",314626
"Cycle 50","CapPass",290.27,"Qualified",0.00112,120.96,13123,"43-22","Alloy 617","Plate",314626
"Cycle 50","CapPass",290.29,"Qualified",0.00110,117.50,13124,"43-22","Alloy 617","Plate",314626
"Cycle 50","CapPass",290.32,"Qualified",0.00107,113.87,13125,"43-22","Alloy 617","Plate",314626
"Cycle 50","CapPass",290.34,"Qualified",0.00105,110.29,13126,"43-22","Alloy 617","Plate",314626
"Cycle 50","CapPass",290.37,"Qualified",0.00102,106.63,13127,"43-22","Alloy 617","Plate",314626
"Cycle 50","CapPass",290.40,"Qualified",0.00100,102.75,13128,"43-22","Alloy 617","Plate",314626
"Cycle 50","CapPass",290.43,"Qualified",0.00097,99.14,13129,"43-22","Alloy 617","Plate",314626
"Cycle 50","CapPass",290.45,"Qualified",0.00095,95.53,13130,"43-22","Alloy 617","Plate",314626
"Cycle 50","CapPass",290.48,"Qualified",0.00092,91.76,13131,"43-22","Alloy 617","Plate",314626
"Cycle 50","CapPass",290.51,"Qualified",0.00090,88.19,13132,"43-22","Alloy 617","Plate",314626
"Cycle 50","CapPass",290.53,"Qualified",0.00087,84.55,13133,"43-22","Alloy 617","Plate",314626
"Cycle 50","CapPass",290.56,"Qualified",0.00084,80.97,13134,"43-22","Alloy 617","Plate",314626
"Cycle 50","CapPass",290.59,"Qualified",0.00082,77.17,13135,"43-22","Alloy 617","Plate",314626
"Cycle 50","CapPass",290.61,"Qualified",0.00079,73.52,13136,"43-22","Alloy 617","Plate",314626
"Cycle 50","CapPass",290.64,"Qualified",0.00077,69.87,13137,"43-22","Alloy 617","Plate",314626
"Cycle 50","CapPass",290.67,"Qualified",0.00074,66.23,13138,"43-22","Alloy 617","Plate",314626
"Cycle 50","CapPass",290.69,"Qualified",0.00072,62.69,13139,"43-22","Alloy 617","Plate",314626
"Cycle 50","CapPass",290.72,"Qualified",0.00069,59.01,13140,"43-22","Alloy 617","Plate",314626
"Cycle 50","CapPass",290.75,"Qualified",0.00067,55.43,13141,"43-22","Alloy 617","Plate",314626
"Cycle 50","CapPass",290.77,"Qualified",0.00064,51.98,13142,"43-22","Alloy 617","Plate",314626
"Cycle 50","CapPass",290.80,"Qualified",0.00062,48.14,13143,"43-22","Alloy 617","Plate",314626
"Cycle 50","CapPass",290.83,"Qualified",0.00059,44.46,13144,"43-22","Alloy 617","Plate",314626
"Cycle 50","CapPass",290.85,"Qualified",0.00057,40.62,13145,"43-22","Alloy 617","Plate",314626
"Cycle 50","CapPass",290.88,"Qualified",0.00054,36.74,13146,"43-22","Alloy 617","Plate",314626
"Cycle 50","CapPass",290.91,"Qualified",0.00051,33.03,13147,"43-22","Alloy 617","Plate",314626
"Cycle 50","CapPass",290.93,"Qualified",0.00049,29.41,13148,"43-22","Alloy 617","Plate",314626
"Cycle 50","CapPass",290.96,"Qualified",0.00046,25.90,13149,"43-22","Alloy 617","Plate",314626
"Cycle 50","CapPass",290.99,"Qualified",0.00044,21.99,13150,"43-22","Alloy 617","Plate",314626
"Cycle 50","CapPass",291.02,"Qualified",0.00041,17.93,13151,"43-22","Alloy 617","Plate",314626
"Cycle 50","CapPass",291.04,"Qualified",0.00039,14.05,13152,"43-22","Alloy 617","Plate",314626
"Cycle 50","CapPass",291.07,"Qualified",0.00036,10.08,13153,"43-22","Alloy 617","Plate",314626
"Cycle 50","CapPass",291.10,"Qualified",0.00034,6.22,13154,"43-22","Alloy 617","Plate",314626
"Cycle 50","CapPass",291.12,"Qualified",0.00031,2.29,13155,"43-22","Alloy 617","Plate",314626
"Cycle 50","CapPass",291.15,"Qualified",0.00029,-1.62,13156,"43-22","Alloy 617","Plate",314626
"Cycle 50","CapPass",291.18,"Qualified",0.00026,-5.34,13157,"43-22","Alloy 617","Plate",314626
"Cycle 50","CapPass",291.20,"Qualified",0.00023,-9.13,13158,"43-22","Alloy 617","Plate",314626
"Cycle 50","CapPass",291.23,"Qualified",0.00021,-12.61,13159,"43-22","Alloy 617","Plate",314626
"Cycle 50","CapPass",291.26,"Qualified",0.00018,-15.21,13160,"43-22","Alloy 617","Plate",314626
"Cycle 50","CapPass",291.37,"Qualified",0.00016,-20.80,13161,"43-22","Alloy 617","Plate",314626
"Cycle 50","CapPass",291.39,"Qualified",0.00013,-28.02,13162,"43-22","Alloy 617","Plate",314626
"Cycle 50","CapPass",291.40,"Qualified",0.00010,-33.46,13163,"43-22","Alloy 617","Plate",314626
"Cycle 50","CapPass",291.41,"Qualified",0.00008,-37.49,13164,"43-22","Alloy 617","Plate",314626
"Cycle 50","CapPass",291.42,"Qualified",0.00005,-41.12,13165,"43-22","Alloy 617","Plate",314626
"Cycle 50","CapPass",291.43,"Qualified",0.00002,-44.46,13166,"43-22","Alloy 617","Plate",314626
"Cycle 50","CapPass",291.45,"Qualified",-0.00000,-46.90,13167,"43-22","Alloy 617","Plate",314626
"Cycle 50","CapPass",291.46,"Qualified",-0.00003,-49.18,13168,"43-22","Alloy 617","Plate",314626
"Cycle 50","CapPass",291.47,"Qualified",-0.00005,-51.04,13169,"43-22","Alloy 617","Plate",314626
"Cycle 50","CapPass",291.50,"Qualified",-0.00008,-52.51,13170,"43-22","Alloy 617","Plate",314626
"Cycle 50","CapPass",291.58,"Qualified",-0.00010,-57.23,13171,"43-22","Alloy 617","Plate",314626
"Cycle 50","CapPass",291.62,"Qualified",-0.00013,-62.64,13172,"43-22","Alloy 617","Plate",314626
"Cycle 50","CapPass",291.64,"Qualified",-0.00015,-67.21,13173,"43-22","Alloy 617","Plate",314626
"Cycle 50","CapPass",291.66,"Qualified",-0.00018,-70.93,13174,"43-22","Alloy 617","Plate",314626
"Cycle 50","CapPass",291.69,"Qualified",-0.00020,-74.24,13175,"43-22","Alloy 617","Plate",314626
"Cycle 50","CapPass",291.71,"Qualified",-0.00023,-77.59,13176,"43-22","Alloy 617","Plate",314626
"Cycle 50","CapPass",291.73,"Qualified",-0.00026,-80.63,13177,"43-22","Alloy 617","Plate",314626
