Repository: js-molina/fatigue-A617

File: data/850C/Strain rate 0.001/0.30% strain/HTM_A20_Cycles_4322.csv (part 4 of 9)
"Cycle Label","Data State","Elapsed Time Sec","Qual State","Strain","Stress Mpa","Count","Sample","Alloy","Material_Form","Heat"
"Cycle 50","CapPass",291.76,"Qualified",-0.00028,-83.72,13178,"43-22","Alloy 617","Plate",314626
"Cycle 50","CapPass",291.79,"Qualified",-0.00031,-86.81,13179,"43-22","Alloy 617","Plate",314626
"Cycle 50","CapPass",291.82,"Qualified",-0.00033,-90.50,13180,"43-22","Alloy 617","Plate",314626
"Cycle 50","CapPass",291.86,"Qualified",-0.00036,-94.25,13181,"43-22","Alloy 617","Plate",314626
"Cycle 50","CapPass",291.88,"Qualified",-0.00038,-97.83,13182,"43-22","Alloy 617","Plate",314626
"Cycle 50","CapPass",291.91,"Qualified",-0.00041,-101.8,13183,"43-22","Alloy 617","Plate",314626
"Cycle 50","CapPass",291.94,"Qualified",-0.00043,-105.5,13184,"43-22","Alloy 617","Plate",314626
"Cycle 50","CapPass",291.97,"Qualified",-0.00046,-109.0,13185,"43-22","Alloy 617","Plate",314626
"Cycle 50","CapPass",291.99,"Qualified",-0.00048,-112.6,13186,"43-22","Alloy 617","Plate",314626
"Cycle 50","CapPass",292.02,"Qualified",-0.00051,-115.9,13187,"43-22","Alloy 617","Plate",314626
"Cycle 50","CapPass",292.04,"Qualified",-0.00054,-119.2,13188,"43-22","Alloy 617","Plate",314626
"Cycle 50","CapPass",292.07,"Qualified",-0.00056,-122.5,13189,"43-22","Alloy 617","Plate",314626
"Cycle 50","CapPass",292.10,"Qualified",-0.00059,-126.5,13190,"43-22","Alloy 617","Plate",314626
"Cycle 50","CapPass",292.12,"Qualified",-0.00061,-130.3,13191,"43-22","Alloy 617","Plate",314626
"Cycle 50","CapPass",292.14,"Qualified",-0.00064,-134.0,13192,"43-22","Alloy 617","Plate",314626
"Cycle 50","CapPass",292.16,"Qualified",-0.00066,-137.7,13193,"43-22","Alloy 617","Plate",314626
"Cycle 50","CapPass",292.18,"Qualified",-0.00069,-141.1,13194,"43-22","Alloy 617","Plate",314626
"Cycle 50","CapPass",292.20,"Qualified",-0.00071,-144.3,13195,"43-22","Alloy 617","Plate",314626
"Cycle 50","CapPass",292.22,"Qualified",-0.00074,-147.5,13196,"43-22","Alloy 617","Plate",314626
"Cycle 50","CapPass",292.24,"Qualified",-0.00076,-150.5,13197,"43-22","Alloy 617","Plate",314626
"Cycle 50","CapPass",292.26,"Qualified",-0.00079,-153.5,13198,"43-22","Alloy 617","Plate",314626
"Cycle 50","CapPass",292.28,"Qualified",-0.00082,-156.9,13199,"43-22","Alloy 617","Plate",314626
"Cycle 50","CapPass",292.31,"Qualified",-0.00084,-160.2,13200,"43-22","Alloy 617","Plate",314626
"Cycle 50","CapPass",292.33,"Qualified",-0.00087,-163.5,13201,"43-22","Alloy 617","Plate",314626
"Cycle 50","CapPass",292.35,"Qualified",-0.00089,-166.6,13202,"43-22","Alloy 617","Plate",314626
"Cycle 50","CapPass",292.38,"Qualified",-0.00092,-169.4,13203,"43-22","Alloy 617","Plate",314626
"Cycle 50","CapPass",292.39,"Qualified",-0.00095,-170.1,13204,"43-22","Alloy 617","Plate",314626
"Cycle 50","CapPass",292.40,"Qualified",-0.00097,-170.9,13205,"43-22","Alloy 617","Plate",314626
"Cycle 50","CapPass",292.40,"Qualified",-0.00100,-171.5,13206,"43-22","Alloy 617","Plate",314626
"Cycle 50","CapPass",292.41,"Qualified",-0.00103,-171.9,13207,"43-22","Alloy 617","Plate",314626
"Cycle 50","CapPass",292.41,"Qualified",-0.00105,-172.3,13208,"43-22","Alloy 617","Plate",314626
"Cycle 50","CapPass",292.42,"Qualified",-0.00108,-172.5,13209,"43-22","Alloy 617","Plate",314626
"Cycle 50","CapPass",292.43,"Qualified",-0.00110,-172.3,13210,"43-22","Alloy 617","Plate",314626
"Cycle 50","CapPass",292.44,"Qualified",-0.00113,-170.4,13211,"43-22","Alloy 617","Plate",314626
"Cycle 50","CapPass",292.48,"Qualified",-0.00110,-161.8,13212,"43-22","Alloy 617","Plate",314626
"Cycle 50","CapPass",292.50,"Qualified",-0.00108,-159.0,13213,"43-22","Alloy 617","Plate",314626
"Cycle 50","CapPass",292.52,"Qualified",-0.00105,-158.1,13214,"43-22","Alloy 617","Plate",314626
"Cycle 50","CapPass",292.58,"Qualified",-0.00108,-168.3,13215,"43-22","Alloy 617","Plate",314626
"Cycle 50","CapPass",292.59,"Qualified",-0.00110,-172.7,13216,"43-22","Alloy 617","Plate",314626
"Cycle 50","CapPass",292.61,"Qualified",-0.00113,-176.2,13217,"43-22","Alloy 617","Plate",314626
"Cycle 50","CapPass",292.62,"Qualified",-0.00116,-179.6,13218,"43-22","Alloy 617","Plate",314626
"Cycle 50","CapPass",292.63,"Qualified",-0.00118,-179.6,13219,"43-22","Alloy 617","Plate",314626
"Cycle 50","CapPass",292.64,"Qualified",-0.00121,-181.0,13220,"43-22","Alloy 617","Plate",314626
"Cycle 50","CapPass",292.65,"Qualified",-0.00123,-182.0,13221,"43-22","Alloy 617","Plate",314626
"Cycle 50","CapPass",292.66,"Qualified",-0.00126,-183.0,13222,"43-22","Alloy 617","Plate",314626
"Cycle 50","CapPass",292.67,"Qualified",-0.00129,-183.7,13223,"43-22","Alloy 617","Plate",314626
"Cycle 50","CapPass",292.69,"Qualified",-0.00131,-183.7,13224,"43-22","Alloy 617","Plate",314626
"Cycle 50","CapPass",292.82,"Qualified",-0.00134,-189.0,13225,"43-22","Alloy 617","Plate",314626
"Cycle 50","CapPass",292.84,"Qualified",-0.00136,-191.5,13226,"43-22","Alloy 617","Plate",314626
"Cycle 50","CapPass",292.85,"Qualified",-0.00139,-189.9,13227,"43-22","Alloy 617","Plate",314626
"Cycle 50","CapPass",292.85,"Qualified",-0.00143,-190.6,13228,"43-22","Alloy 617","Plate",314626
"Cycle 50","CapPass",292.85,"Qualified",-0.00145,-191.0,13229,"43-22","Alloy 617","Plate",314626
"Cycle 50","CapPass",292.86,"Qualified",-0.00148,-191.3,13230,"43-22","Alloy 617","Plate",314626
"Cycle 50","CapPass",292.86,"Qualified",-0.00151,-191.8,13231,"43-22","Alloy 617","Plate",314626
"Cycle 50","CapPass",292.86,"Qualified",-0.00155,-192.1,13232,"43-22","Alloy 617","Plate",314626
"Cycle 50","CapPass",292.86,"Qualified",-0.00158,-192.4,13233,"43-22","Alloy 617","Plate",314626
"Cycle 50","CapPass",292.86,"Qualified",-0.00161,-192.7,13234,"43-22","Alloy 617","Plate",314626
"Cycle 50","CapPass",292.87,"Qualified",-0.00165,-192.8,13235,"43-22","Alloy 617","Plate",314626
"Cycle 50","CapPass",292.87,"Qualified",-0.00167,-192.9,13236,"43-22","Alloy 617","Plate",314626
"Cycle 50","CapPass",292.87,"Qualified",-0.00170,-192.9,13237,"43-22","Alloy 617","Plate",314626
"Cycle 50","CapPass",292.87,"Qualified",-0.00173,-192.5,13238,"43-22","Alloy 617","Plate",314626
"Cycle 50","CapPass",292.88,"Qualified",-0.00176,-191.9,13239,"43-22","Alloy 617","Plate",314626
"Cycle 50","CapPass",292.88,"Qualified",-0.00179,-191.1,13240,"43-22","Alloy 617","Plate",314626
"Cycle 50","CapPass",292.88,"Qualified",-0.00182,-189.8,13241,"43-22","Alloy 617","Plate",314626
"Cycle 50","CapPass",292.89,"Qualified",-0.00185,-187.2,13242,"43-22","Alloy 617","Plate",314626
"Cycle 50","CapPass",292.90,"Qualified",-0.00187,-181.4,13243,"43-22","Alloy 617","Plate",314626
"Cycle 50","CapPass",292.92,"Qualified",-0.00184,-157.6,13244,"43-22","Alloy 617","Plate",314626
"Cycle 50","CapPass",292.92,"Qualified",-0.00182,-150.8,13245,"43-22","Alloy 617","Plate",314626
"Cycle 50","CapPass",292.93,"Qualified",-0.00179,-143.8,13246,"43-22","Alloy 617","Plate",314626
"Cycle 50","CapPass",292.93,"Qualified",-0.00176,-138.0,13247,"43-22","Alloy 617","Plate",314626
"Cycle 50","CapPass",292.93,"Qualified",-0.00173,-132.3,13248,"43-22","Alloy 617","Plate",314626
"Cycle 50","CapPass",292.94,"Qualified",-0.00170,-126.7,13249,"43-22","Alloy 617","Plate",314626
"Cycle 50","CapPass",292.94,"Qualified",-0.00167,-122.6,13250,"43-22","Alloy 617","Plate",314626
"Cycle 50","CapPass",292.94,"Qualified",-0.00164,-118.7,13251,"43-22","Alloy 617","Plate",314626
"Cycle 50","CapPass",292.95,"Qualified",-0.00162,-114.8,13252,"43-22","Alloy 617","Plate",314626
"Cycle 50","CapPass",292.95,"Qualified",-0.00159,-111.2,13253,"43-22","Alloy 617","Plate",314626
"Cycle 50","CapPass",292.95,"Qualified",-0.00156,-107.7,13254,"43-22","Alloy 617","Plate",314626
"Cycle 50","CapPass",292.96,"Qualified",-0.00153,-104.4,13255,"43-22","Alloy 617","Plate",314626
"Cycle 50","CapPass",292.96,"Qualified",-0.00151,-101.3,13256,"43-22","Alloy 617","Plate",314626
"Cycle 50","CapPass",292.96,"Qualified",-0.00148,-98.53,13257,"43-22","Alloy 617","Plate",314626
"Cycle 50","CapPass",292.96,"Qualified",-0.00145,-95.84,13258,"43-22","Alloy 617","Plate",314626
"Cycle 50","CapPass",292.97,"Qualified",-0.00143,-93.43,13259,"43-22","Alloy 617","Plate",314626
"Cycle 50","CapPass",292.97,"Qualified",-0.00140,-91.28,13260,"43-22","Alloy 617","Plate",314626
"Cycle 50","CapPass",292.97,"Qualified",-0.00137,-88.81,13261,"43-22","Alloy 617","Plate",314626
"Cycle 50","CapPass",292.98,"Qualified",-0.00134,-86.79,13262,"43-22","Alloy 617","Plate",314626
"Cycle 50","CapPass",292.98,"Qualified",-0.00131,-85.10,13263,"43-22","Alloy 617","Plate",314626
"Cycle 50","CapPass",292.99,"Qualified",-0.00129,-83.84,13264,"43-22","Alloy 617","Plate",314626
"Cycle 50","CapPass",292.99,"Qualified",-0.00126,-82.92,13265,"43-22","Alloy 617","Plate",314626
"Cycle 50","CapPass",293.00,"Qualified",-0.00123,-82.46,13266,"43-22","Alloy 617","Plate",314626
"Cycle 50","CapPass",293.00,"Qualified",-0.00120,-82.90,13267,"43-22","Alloy 617","Plate",314626
"Cycle 50","CapPass",293.05,"Qualified",-0.00123,-100.7,13268,"43-22","Alloy 617","Plate",314626
"Cycle 50","CapPass",293.06,"Qualified",-0.00126,-104.2,13269,"43-22","Alloy 617","Plate",314626
"Cycle 50","CapPass",293.07,"Qualified",-0.00128,-107.1,13270,"43-22","Alloy 617","Plate",314626
"Cycle 50","CapPass",293.08,"Qualified",-0.00131,-109.3,13271,"43-22","Alloy 617","Plate",314626
"Cycle 50","CapPass",293.09,"Qualified",-0.00133,-110.6,13272,"43-22","Alloy 617","Plate",314626
"Cycle 50","CapPass",293.11,"Qualified",-0.00136,-110.1,13273,"43-22","Alloy 617","Plate",314626
"Cycle 50","CapPass",293.15,"Qualified",-0.00133,-97.25,13274,"43-22","Alloy 617","Plate",314626
"Cycle 50","CapPass",293.16,"Qualified",-0.00131,-92.43,13275,"43-22","Alloy 617","Plate",314626
"Cycle 50","CapPass",293.17,"Qualified",-0.00128,-88.59,13276,"43-22","Alloy 617","Plate",314626
"Cycle 50","CapPass",293.18,"Qualified",-0.00126,-84.92,13277,"43-22","Alloy 617","Plate",314626
"Cycle 50","CapPass",293.19,"Qualified",-0.00123,-81.69,13278,"43-22","Alloy 617","Plate",314626
"Cycle 50","CapPass",293.20,"Qualified",-0.00120,-78.97,13279,"43-22","Alloy 617","Plate",314626
"Cycle 50","CapPass",293.21,"Qualified",-0.00118,-76.27,13280,"43-22","Alloy 617","Plate",314626
"Cycle 50","CapPass",293.23,"Qualified",-0.00115,-73.88,13281,"43-22","Alloy 617","Plate",314626
"Cycle 50","CapPass",293.24,"Qualified",-0.00113,-71.90,13282,"43-22","Alloy 617","Plate",314626
"Cycle 50","CapPass",293.28,"Qualified",-0.00110,-70.09,13283,"43-22","Alloy 617","Plate",314626
"Cycle 50","CapPass",293.34,"Qualified",-0.00107,-65.35,13284,"43-22","Alloy 617","Plate",314626
"Cycle 50","CapPass",293.37,"Qualified",-0.00105,-60.46,13285,"43-22","Alloy 617","Plate",314626
"Cycle 50","CapPass",293.40,"Qualified",-0.00102,-56.40,13286,"43-22","Alloy 617","Plate",314626
"Cycle 50","CapPass",293.42,"Qualified",-0.00100,-52.46,13287,"43-22","Alloy 617","Plate",314626
"Cycle 50","CapPass",293.44,"Qualified",-0.00097,-48.75,13288,"43-22","Alloy 617","Plate",314626
"Cycle 50","CapPass",293.47,"Qualified",-0.00095,-45.40,13289,"43-22","Alloy 617","Plate",314626
"Cycle 50","CapPass",293.49,"Qualified",-0.00092,-41.58,13290,"43-22","Alloy 617","Plate",314626
"Cycle 50","CapPass",293.52,"Qualified",-0.00090,-38.00,13291,"43-22","Alloy 617","Plate",314626
"Cycle 50","CapPass",293.55,"Qualified",-0.00087,-34.40,13292,"43-22","Alloy 617","Plate",314626
"Cycle 50","CapPass",293.58,"Qualified",-0.00084,-30.43,13293,"43-22","Alloy 617","Plate",314626
"Cycle 50","CapPass",293.60,"Qualified",-0.00082,-26.84,13294,"43-22","Alloy 617","Plate",314626
"Cycle 50","CapPass",293.63,"Qualified",-0.00079,-23.36,13295,"43-22","Alloy 617","Plate",314626
"Cycle 50","CapPass",293.65,"Qualified",-0.00077,-19.15,13296,"43-22","Alloy 617","Plate",314626
"Cycle 50","CapPass",293.68,"Qualified",-0.00074,-15.71,13297,"43-22","Alloy 617","Plate",314626
"Cycle 50","CapPass",293.70,"Qualified",-0.00072,-12.20,13298,"43-22","Alloy 617","Plate",314626
"Cycle 50","CapPass",293.73,"Qualified",-0.00069,-8.40,13299,"43-22","Alloy 617","Plate",314626
"Cycle 50","CapPass",293.76,"Qualified",-0.00067,-4.68,13300,"43-22","Alloy 617","Plate",314626
"Cycle 50","CapPass",293.79,"Qualified",-0.00064,-0.76,13301,"43-22","Alloy 617","Plate",314626
"Cycle 50","CapPass",293.82,"Qualified",-0.00062,2.96,13302,"43-22","Alloy 617","Plate",314626
"Cycle 50","CapPass",293.84,"Qualified",-0.00059,6.48,13303,"43-22","Alloy 617","Plate",314626
"Cycle 50","CapPass",293.87,"Qualified",-0.00056,10.31,13304,"43-22","Alloy 617","Plate",314626
"Cycle 50","CapPass",293.90,"Qualified",-0.00054,14.07,13305,"43-22","Alloy 617","Plate",314626
"Cycle 50","CapPass",293.92,"Qualified",-0.00051,17.67,13306,"43-22","Alloy 617","Plate",314626
"Cycle 50","CapPass",293.95,"Qualified",-0.00049,21.86,13307,"43-22","Alloy 617","Plate",314626
"Cycle 50","CapPass",293.98,"Qualified",-0.00046,25.57,13308,"43-22","Alloy 617","Plate",314626
"Cycle 50","CapPass",294.00,"Qualified",-0.00044,29.00,13309,"43-22","Alloy 617","Plate",314626
"Cycle 50","CapPass",294.03,"Qualified",-0.00041,32.51,13310,"43-22","Alloy 617","Plate",314626
"Cycle 50","CapPass",294.07,"Qualified",-0.00039,33.48,13311,"43-22","Alloy 617","Plate",314626
"Cycle 50","CapPass",294.17,"Qualified",-0.00036,44.65,13312,"43-22","Alloy 617","Plate",314626
"Cycle 50","CapPass",294.18,"Qualified",-0.00033,49.93,13313,"43-22","Alloy 617","Plate",314626
"Cycle 50","CapPass",294.19,"Qualified",-0.00031,54.16,13314,"43-22","Alloy 617","Plate",314626
"Cycle 50","CapPass",294.20,"Qualified",-0.00028,57.69,13315,"43-22","Alloy 617","Plate",314626
"Cycle 50","CapPass",294.21,"Qualified",-0.00026,60.90,13316,"43-22","Alloy 617","Plate",314626
"Cycle 50","CapPass",294.22,"Qualified",-0.00023,63.87,13317,"43-22","Alloy 617","Plate",314626
"Cycle 50","CapPass",294.23,"Qualified",-0.00020,66.37,13318,"43-22","Alloy 617","Plate",314626
"Cycle 50","CapPass",294.25,"Qualified",-0.00018,68.43,13319,"43-22","Alloy 617","Plate",314626
"Cycle 50","CapPass",294.26,"Qualified",-0.00015,69.92,13320,"43-22","Alloy 617","Plate",314626
"Cycle 50","CapPass",294.33,"Qualified",-0.00013,72.00,13321,"43-22","Alloy 617","Plate",314626
"Cycle 100","CapPass",588.81,"Qualified",-0.00007,28.51,26378,"43-22","Alloy 617","Plate",314626
"Cycle 100","CapPass",588.83,"Qualified",-0.00004,31.45,26379,"43-22","Alloy 617","Plate",314626
"Cycle 100","CapPass",588.88,"Qualified",-0.00002,32.93,26380,"43-22","Alloy 617","Plate",314626
"Cycle 100","CapPass",588.98,"Qualified",0.00001,44.61,26381,"43-22","Alloy 617","Plate",314626
"Cycle 100","CapPass",588.99,"Qualified",0.00004,50.14,26382,"43-22","Alloy 617","Plate",314626
"Cycle 100","CapPass",589.00,"Qualified",0.00006,54.53,26383,"43-22","Alloy 617","Plate",314626
"Cycle 100","CapPass",589.01,"Qualified",0.00009,58.22,26384,"43-22","Alloy 617","Plate",314626
"Cycle 100","CapPass",589.02,"Qualified",0.00012,61.54,26385,"43-22","Alloy 617","Plate",314626
"Cycle 100","CapPass",589.03,"Qualified",0.00014,64.33,26386,"43-22","Alloy 617","Plate",314626
"Cycle 100","CapPass",589.04,"Qualified",0.00017,66.81,26387,"43-22","Alloy 617","Plate",314626
"Cycle 100","CapPass",589.05,"Qualified",0.00020,68.79,26388,"43-22","Alloy 617","Plate",314626
"Cycle 100","CapPass",589.07,"Qualified",0.00022,70.32,26389,"43-22","Alloy 617","Plate",314626
"Cycle 100","CapPass",589.11,"Qualified",0.00025,71.17,26390,"43-22","Alloy 617","Plate",314626
"Cycle 100","CapPass",589.18,"Qualified",0.00027,75.58,26391,"43-22","Alloy 617","Plate",314626
"Cycle 100","CapPass",589.21,"Qualified",0.00030,80.10,26392,"43-22","Alloy 617","Plate",314626
"Cycle 100","CapPass",589.24,"Qualified",0.00032,84.08,26393,"43-22","Alloy 617","Plate",314626
"Cycle 100","CapPass",589.26,"Qualified",0.00035,87.73,26394,"43-22","Alloy 617","Plate",314626
"Cycle 100","CapPass",589.29,"Qualified",0.00038,91.05,26395,"43-22","Alloy 617","Plate",314626
"Cycle 100","CapPass",589.31,"Qualified",0.00040,94.06,26396,"43-22","Alloy 617","Plate",314626
"Cycle 100","CapPass",589.33,"Qualified",0.00043,96.91,26397,"43-22","Alloy 617","Plate",314626
"Cycle 100","CapPass",589.36,"Qualified",0.00045,99.76,26398,"43-22","Alloy 617","Plate",314626
"Cycle 100","CapPass",589.39,"Qualified",0.00048,102.74,26399,"43-22","Alloy 617","Plate",314626
"Cycle 100","CapPass",589.42,"Qualified",0.00050,105.85,26400,"43-22","Alloy 617","Plate",314626
"Cycle 100","CapPass",589.45,"Qualified",0.00053,108.84,26401,"43-22","Alloy 617","Plate",314626
"Cycle 100","CapPass",589.47,"Qualified",0.00055,111.92,26402,"43-22","Alloy 617","Plate",314626
"Cycle 100","CapPass",589.50,"Qualified",0.00058,115.28,26403,"43-22","Alloy 617","Plate",314626
"Cycle 100","CapPass",589.53,"Qualified",0.00060,118.50,26404,"43-22","Alloy 617","Plate",314626
"Cycle 100","CapPass",589.56,"Qualified",0.00063,121.49,26405,"43-22","Alloy 617","Plate",314626
"Cycle 100","CapPass",589.59,"Qualified",0.00065,124.81,26406,"43-22","Alloy 617","Plate",314626
"Cycle 100","CapPass",589.61,"Qualified",0.00068,128.19,26407,"43-22","Alloy 617","Plate",314626
"Cycle 100","CapPass",589.64,"Qualified",0.00070,131.33,26408,"43-22","Alloy 617","Plate",314626
"Cycle 100","CapPass",589.67,"Qualified",0.00073,134.63,26409,"43-22","Alloy 617","Plate",314626
"Cycle 100","CapPass",589.69,"Qualified",0.00076,137.86,26410,"43-22","Alloy 617","Plate",314626
"Cycle 100","CapPass",589.72,"Qualified",0.00078,141.13,26411,"43-22","Alloy 617","Plate",314626
"Cycle 100","CapPass",589.75,"Qualified",0.00081,144.49,26412,"43-22","Alloy 617","Plate",314626
"Cycle 100","CapPass",589.77,"Qualified",0.00083,147.80,26413,"43-22","Alloy 617","Plate",314626
"Cycle 100","CapPass",589.80,"Qualified",0.00086,151.28,26414,"43-22","Alloy 617","Plate",314626
"Cycle 100","CapPass",589.82,"Qualified",0.00088,154.99,26415,"43-22","Alloy 617","Plate",314626
"Cycle 100","CapPass",589.84,"Qualified",0.00091,158.28,26416,"43-22","Alloy 617","Plate",314626
"Cycle 100","CapPass",589.86,"Qualified",0.00093,161.43,26417,"43-22","Alloy 617","Plate",314626
"Cycle 100","CapPass",589.87,"Qualified",0.00094,162.56,26418,"43-22","Alloy 617","Plate",314626
"Cycle 100","CapPass",589.88,"Qualified",0.00096,164.89,26419,"43-22","Alloy 617","Plate",314626
"Cycle 100","CapPass",589.90,"Qualified",0.00098,167.97,26420,"43-22","Alloy 617","Plate",314626
"Cycle 100","CapPass",589.93,"Qualified",0.00101,170.96,26421,"43-22","Alloy 617","Plate",314626
"Cycle 100","CapPass",589.95,"Qualified",0.00104,173.98,26422,"43-22","Alloy 617","Plate",314626
"Cycle 100","CapPass",589.97,"Qualified",0.00106,176.12,26423,"43-22","Alloy 617","Plate",314626
"Cycle 100","CapPass",590.00,"Qualified",0.00109,179.07,26424,"43-22","Alloy 617","Plate",314626
"Cycle 100","CapPass",590.02,"Qualified",0.00111,182.12,26425,"43-22","Alloy 617","Plate",314626
"Cycle 100","CapPass",590.04,"Qualified",0.00114,184.62,26426,"43-22","Alloy 617","Plate",314626
"Cycle 100","CapPass",590.06,"Qualified",0.00117,184.45,26427,"43-22","Alloy 617","Plate",314626
"Cycle 100","CapPass",590.06,"Qualified",0.00119,185.20,26428,"43-22","Alloy 617","Plate",314626
"Cycle 100","CapPass",590.07,"Qualified",0.00122,185.63,26429,"43-22","Alloy 617","Plate",314626
"Cycle 100","CapPass",590.07,"Qualified",0.00125,186.02,26430,"43-22","Alloy 617","Plate",314626
"Cycle 100","CapPass",590.07,"Qualified",0.00128,186.33,26431,"43-22","Alloy 617","Plate",314626
"Cycle 100","CapPass",590.08,"Qualified",0.00130,186.59,26432,"43-22","Alloy 617","Plate",314626
"Cycle 100","CapPass",590.08,"Qualified",0.00133,186.67,26433,"43-22","Alloy 617","Plate",314626
"Cycle 100","CapPass",590.09,"Qualified",0.00135,186.40,26434,"43-22","Alloy 617","Plate",314626
"Cycle 100","CapPass",590.11,"Qualified",0.00138,183.57,26435,"43-22","Alloy 617","Plate",314626
"Cycle 100","CapPass",590.13,"Qualified",0.00135,174.91,26436,"43-22","Alloy 617","Plate",314626
"Cycle 100","CapPass",590.15,"Qualified",0.00133,170.89,26437,"43-22","Alloy 617","Plate",314626
"Cycle 100","CapPass",590.16,"Qualified",0.00130,168.18,26438,"43-22","Alloy 617","Plate",314626
"Cycle 100","CapPass",590.17,"Qualified",0.00127,166.71,26439,"43-22","Alloy 617","Plate",314626
"Cycle 100","CapPass",590.25,"Qualified",0.00130,181.29,26440,"43-22","Alloy 617","Plate",314626
"Cycle 100","CapPass",590.26,"Qualified",0.00133,185.37,26441,"43-22","Alloy 617","Plate",314626
"Cycle 100","CapPass",590.27,"Qualified",0.00135,188.81,26442,"43-22","Alloy 617","Plate",314626
"Cycle 100","CapPass",590.28,"Qualified",0.00138,191.90,26443,"43-22","Alloy 617","Plate",314626
"Cycle 100","CapPass",590.30,"Qualified",0.00141,194.68,26444,"43-22","Alloy 617","Plate",314626
"Cycle 100","CapPass",590.31,"Qualified",0.00143,195.40,26445,"43-22","Alloy 617","Plate",314626
"Cycle 100","CapPass",590.32,"Qualified",0.00146,196.85,26446,"43-22","Alloy 617","Plate",314626
"Cycle 100","CapPass",590.33,"Qualified",0.00148,197.29,26447,"43-22","Alloy 617","Plate",314626
"Cycle 100","CapPass",590.34,"Qualified",0.00151,195.04,26448,"43-22","Alloy 617","Plate",314626
"Cycle 100","CapPass",590.40,"Qualified",0.00148,177.85,26449,"43-22","Alloy 617","Plate",314626
"Cycle 100","CapPass",590.41,"Qualified",0.00146,173.52,26450,"43-22","Alloy 617","Plate",314626
"Cycle 100","CapPass",590.42,"Qualified",0.00143,169.47,26451,"43-22","Alloy 617","Plate",314626
"Cycle 100","CapPass",590.44,"Qualified",0.00140,165.76,26452,"43-22","Alloy 617","Plate",314626
"Cycle 100","CapPass",590.45,"Qualified",0.00138,162.45,26453,"43-22","Alloy 617","Plate",314626
"Cycle 100","CapPass",590.46,"Qualified",0.00135,159.47,26454,"43-22","Alloy 617","Plate",314626
"Cycle 100","CapPass",590.47,"Qualified",0.00133,156.65,26455,"43-22","Alloy 617","Plate",314626
"Cycle 100","CapPass",590.49,"Qualified",0.00130,154.20,26456,"43-22","Alloy 617","Plate",314626
"Cycle 100","CapPass",590.51,"Qualified",0.00127,151.96,26457,"43-22","Alloy 617","Plate",314626
"Cycle 100","CapPass",590.57,"Qualified",0.00125,148.08,26458,"43-22","Alloy 617","Plate",314626
"Cycle 100","CapPass",590.61,"Qualified",0.00122,142.70,26459,"43-22","Alloy 617","Plate",314626
"Cycle 100","CapPass",590.64,"Qualified",0.00120,138.05,26460,"43-22","Alloy 617","Plate",314626
"Cycle 100","CapPass",590.66,"Qualified",0.00117,133.93,26461,"43-22","Alloy 617","Plate",314626
"Cycle 100","CapPass",590.68,"Qualified",0.00115,129.97,26462,"43-22","Alloy 617","Plate",314626
"Cycle 100","CapPass",590.71,"Qualified",0.00112,126.50,26463,"43-22","Alloy 617","Plate",314626
"Cycle 100","CapPass",590.73,"Qualified",0.00110,123.07,26464,"43-22","Alloy 617","Plate",314626
"Cycle 100","CapPass",590.75,"Qualified",0.00107,119.47,26465,"43-22","Alloy 617","Plate",314626
"Cycle 100","CapPass",590.78,"Qualified",0.00105,116.09,26466,"43-22","Alloy 617","Plate",314626
"Cycle 100","CapPass",590.81,"Qualified",0.00102,112.37,26467,"43-22","Alloy 617","Plate",314626
"Cycle 100","CapPass",590.84,"Qualified",0.00099,108.36,26468,"43-22","Alloy 617","Plate",314626
"Cycle 100","CapPass",590.87,"Qualified",0.00097,104.76,26469,"43-22","Alloy 617","Plate",314626
"Cycle 100","CapPass",590.89,"Qualified",0.00094,101.07,26470,"43-22","Alloy 617","Plate",314626
"Cycle 100","CapPass",590.92,"Qualified",0.00092,97.61,26471,"43-22","Alloy 617","Plate",314626
"Cycle 100","CapPass",590.94,"Qualified",0.00089,94.26,26472,"43-22","Alloy 617","Plate",314626
"Cycle 100","CapPass",590.97,"Qualified",0.00087,90.57,26473,"43-22","Alloy 617","Plate",314626
"Cycle 100","CapPass",591.00,"Qualified",0.00084,86.97,26474,"43-22","Alloy 617","Plate",314626
"Cycle 100","CapPass",591.02,"Qualified",0.00082,83.52,26475,"43-22","Alloy 617","Plate",314626
"Cycle 100","CapPass",591.05,"Qualified",0.00079,79.92,26476,"43-22","Alloy 617","Plate",314626
"Cycle 100","CapPass",591.08,"Qualified",0.00077,76.43,26477,"43-22","Alloy 617","Plate",314626
"Cycle 100","CapPass",591.10,"Qualified",0.00074,73.30,26478,"43-22","Alloy 617","Plate",314626
"Cycle 100","CapPass",591.13,"Qualified",0.00072,69.69,26479,"43-22","Alloy 617","Plate",314626
"Cycle 100","CapPass",591.16,"Qualified",0.00069,66.08,26480,"43-22","Alloy 617","Plate",314626
"Cycle 100","CapPass",591.18,"Qualified",0.00067,62.51,26481,"43-22","Alloy 617","Plate",314626
"Cycle 100","CapPass",591.21,"Qualified",0.00064,58.58,26482,"43-22","Alloy 617","Plate",314626
"Cycle 100","CapPass",591.24,"Qualified",0.00062,54.84,26483,"43-22","Alloy 617","Plate",314626
"Cycle 100","CapPass",591.26,"Qualified",0.00059,51.17,26484,"43-22","Alloy 617","Plate",314626
"Cycle 100","CapPass",591.29,"Qualified",0.00057,47.40,26485,"43-22","Alloy 617","Plate",314626
"Cycle 100","CapPass",591.32,"Qualified",0.00054,43.43,26486,"43-22","Alloy 617","Plate",314626
"Cycle 100","CapPass",591.35,"Qualified",0.00051,39.11,26487,"43-22","Alloy 617","Plate",314626
"Cycle 100","CapPass",591.37,"Qualified",0.00049,35.29,26488,"43-22","Alloy 617","Plate",314626
"Cycle 100","CapPass",591.40,"Qualified",0.00046,31.56,26489,"43-22","Alloy 617","Plate",314626
"Cycle 100","CapPass",591.43,"Qualified",0.00044,27.40,26490,"43-22","Alloy 617","Plate",314626
"Cycle 100","CapPass",591.45,"Qualified",0.00041,23.91,26491,"43-22","Alloy 617","Plate",314626
"Cycle 100","CapPass",591.48,"Qualified",0.00039,20.10,26492,"43-22","Alloy 617","Plate",314626
"Cycle 100","CapPass",591.51,"Qualified",0.00036,16.12,26493,"43-22","Alloy 617","Plate",314626
"Cycle 100","CapPass",591.53,"Qualified",0.00033,12.42,26494,"43-22","Alloy 617","Plate",314626
"Cycle 100","CapPass",591.56,"Qualified",0.00031,8.44,26495,"43-22","Alloy 617","Plate",314626
"Cycle 100","CapPass",591.59,"Qualified",0.00028,4.62,26496,"43-22","Alloy 617","Plate",314626
"Cycle 100","CapPass",591.61,"Qualified",0.00026,1.19,26497,"43-22","Alloy 617","Plate",314626
"Cycle 100","CapPass",591.64,"Qualified",0.00023,-2.35,26498,"43-22","Alloy 617","Plate",314626
"Cycle 100","CapPass",591.66,"Qualified",0.00021,-5.79,26499,"43-22","Alloy 617","Plate",314626
"Cycle 100","CapPass",591.69,"Qualified",0.00018,-9.11,26500,"43-22","Alloy 617","Plate",314626
"Cycle 100","CapPass",591.72,"Qualified",0.00016,-12.75,26501,"43-22","Alloy 617","Plate",314626
"Cycle 100","CapPass",591.75,"Qualified",0.00013,-15.08,26502,"43-22","Alloy 617","Plate",314626
"Cycle 100","CapPass",591.86,"Qualified",0.00010,-24.22,26503,"43-22","Alloy 617","Plate",314626
"Cycle 100","CapPass",591.88,"Qualified",0.00008,-30.45,26504,"43-22","Alloy 617","Plate",314626
"Cycle 100","CapPass",591.89,"Qualified",0.00005,-35.49,26505,"43-22","Alloy 617","Plate",314626
"Cycle 100","CapPass",591.90,"Qualified",0.00002,-39.37,26506,"43-22","Alloy 617","Plate",314626
"Cycle 100","CapPass",591.91,"Qualified",-0.00000,-42.93,26507,"43-22","Alloy 617","Plate",314626
"Cycle 100","CapPass",591.92,"Qualified",-0.00003,-45.87,26508,"43-22","Alloy 617","Plate",314626
"Cycle 100","CapPass",591.93,"Qualified",-0.00006,-48.31,26509,"43-22","Alloy 617","Plate",314626
"Cycle 100","CapPass",591.95,"Qualified",-0.00008,-50.35,26510,"43-22","Alloy 617","Plate",314626
"Cycle 100","CapPass",591.97,"Qualified",-0.00011,-51.92,26511,"43-22","Alloy 617","Plate",314626
"Cycle 100","CapPass",592.00,"Qualified",-0.00013,-52.98,26512,"43-22","Alloy 617","Plate",314626
"Cycle 100","CapPass",592.08,"Qualified",-0.00016,-58.81,26513,"43-22","Alloy 617","Plate",314626
"Cycle 100","CapPass",592.11,"Qualified",-0.00018,-63.45,26514,"43-22","Alloy 617","Plate",314626
"Cycle 100","CapPass",592.14,"Qualified",-0.00021,-67.86,26515,"43-22","Alloy 617","Plate",314626
"Cycle 100","CapPass",592.16,"Qualified",-0.00024,-71.64,26516,"43-22","Alloy 617","Plate",314626
"Cycle 100","CapPass",592.18,"Qualified",-0.00026,-75.09,26517,"43-22","Alloy 617","Plate",314626
"Cycle 100","CapPass",592.21,"Qualified",-0.00029,-78.59,26518,"43-22","Alloy 617","Plate",314626
"Cycle 100","CapPass",592.23,"Qualified",-0.00031,-82.05,26519,"43-22","Alloy 617","Plate",314626
"Cycle 100","CapPass",592.27,"Qualified",-0.00034,-85.90,26520,"43-22","Alloy 617","Plate",314626
"Cycle 100","CapPass",592.30,"Qualified",-0.00036,-89.94,26521,"43-22","Alloy 617","Plate",314626
"Cycle 100","CapPass",592.33,"Qualified",-0.00039,-94.06,26522,"43-22","Alloy 617","Plate",314626
"Cycle 100","CapPass",592.36,"Qualified",-0.00041,-98.12,26523,"43-22","Alloy 617","Plate",314626
"Cycle 100","CapPass",592.38,"Qualified",-0.00044,-102.1,26524,"43-22","Alloy 617","Plate",314626
"Cycle 100","CapPass",592.41,"Qualified",-0.00046,-105.8,26525,"43-22","Alloy 617","Plate",314626
"Cycle 100","CapPass",592.44,"Qualified",-0.00049,-109.4,26526,"43-22","Alloy 617","Plate",314626
"Cycle 100","CapPass",592.47,"Qualified",-0.00051,-113.4,26527,"43-22","Alloy 617","Plate",314626
"Cycle 100","CapPass",592.49,"Qualified",-0.00054,-117.1,26528,"43-22","Alloy 617","Plate",314626
"Cycle 100","CapPass",592.52,"Qualified",-0.00056,-120.8,26529,"43-22","Alloy 617","Plate",314626
"Cycle 100","CapPass",592.55,"Qualified",-0.00059,-124.8,26530,"43-22","Alloy 617","Plate",314626
"Cycle 100","CapPass",592.57,"Qualified",-0.00062,-128.5,26531,"43-22","Alloy 617","Plate",314626
"Cycle 100","CapPass",592.59,"Qualified",-0.00064,-132.5,26532,"43-22","Alloy 617","Plate",314626
"Cycle 100","CapPass",592.62,"Qualified",-0.00067,-136.6,26533,"43-22","Alloy 617","Plate",314626
"Cycle 100","CapPass",592.63,"Qualified",-0.00069,-140.2,26534,"43-22","Alloy 617","Plate",314626
"Cycle 100","CapPass",592.65,"Qualified",-0.00072,-143.7,26535,"43-22","Alloy 617","Plate",314626
"Cycle 100","CapPass",592.67,"Qualified",-0.00074,-147.3,26536,"43-22","Alloy 617","Plate",314626
"Cycle 100","CapPass",592.69,"Qualified",-0.00077,-150.6,26537,"43-22","Alloy 617","Plate",314626
"Cycle 100","CapPass",592.71,"Qualified",-0.00080,-153.8,26538,"43-22","Alloy 617","Plate",314626
"Cycle 100","CapPass",592.73,"Qualified",-0.00082,-157.1,26539,"43-22","Alloy 617","Plate",314626
"Cycle 100","CapPass",592.75,"Qualified",-0.00085,-160.3,26540,"43-22","Alloy 617","Plate",314626
"Cycle 100","CapPass",592.78,"Qualified",-0.00087,-163.7,26541,"43-22","Alloy 617","Plate",314626
"Cycle 100","CapPass",592.80,"Qualified",-0.00090,-166.8,26542,"43-22","Alloy 617","Plate",314626
"Cycle 100","CapPass",592.83,"Qualified",-0.00092,-169.8,26543,"43-22","Alloy 617","Plate",314626
"Cycle 100","CapPass",592.85,"Qualified",-0.00095,-172.3,26544,"43-22","Alloy 617","Plate",314626
"Cycle 100","CapPass",592.87,"Qualified",-0.00097,-174.7,26545,"43-22","Alloy 617","Plate",314626
"Cycle 100","CapPass",592.89,"Qualified",-0.00100,-176.5,26546,"43-22","Alloy 617","Plate",314626
"Cycle 100","CapPass",592.90,"Qualified",-0.00103,-177.8,26547,"43-22","Alloy 617","Plate",314626
"Cycle 100","CapPass",592.92,"Qualified",-0.00105,-179.5,26548,"43-22","Alloy 617","Plate",314626
"Cycle 100","CapPass",592.94,"Qualified",-0.00108,-181.0,26549,"43-22","Alloy 617","Plate",314626
"Cycle 100","CapPass",592.97,"Qualified",-0.00110,-182.3,26550,"43-22","Alloy 617","Plate",314626
"Cycle 100","CapPass",593.00,"Qualified",-0.00113,-183.9,26551,"43-22","Alloy 617","Plate",314626
"Cycle 100","CapPass",593.04,"Qualified",-0.00115,-186.0,26552,"43-22","Alloy 617","Plate",314626
"Cycle 100","CapPass",593.06,"Qualified",-0.00118,-188.6,26553,"43-22","Alloy 617","Plate",314626
"Cycle 100","CapPass",593.09,"Qualified",-0.00121,-187.7,26554,"43-22","Alloy 617","Plate",314626
"Cycle 100","CapPass",593.09,"Qualified",-0.00124,-188.1,26555,"43-22","Alloy 617","Plate",314626
"Cycle 100","CapPass",593.10,"Qualified",-0.00127,-188.5,26556,"43-22","Alloy 617","Plate",314626
"Cycle 100","CapPass",593.10,"Qualified",-0.00129,-188.7,26557,"43-22","Alloy 617","Plate",314626
"Cycle 100","CapPass",593.10,"Qualified",-0.00133,-189.1,26558,"43-22","Alloy 617","Plate",314626
"Cycle 100","CapPass",593.11,"Qualified",-0.00135,-189.4,26559,"43-22","Alloy 617","Plate",314626
"Cycle 100","CapPass",593.11,"Qualified",-0.00138,-189.5,26560,"43-22","Alloy 617","Plate",314626
"Cycle 100","CapPass",593.12,"Qualified",-0.00141,-189.2,26561,"43-22","Alloy 617","Plate",314626
"Cycle 100","CapPass",593.13,"Qualified",-0.00143,-187.8,26562,"43-22","Alloy 617","Plate",314626
"Cycle 100","CapPass",593.17,"Qualified",-0.00141,-173.9,26563,"43-22","Alloy 617","Plate",314626
"Cycle 100","CapPass",593.18,"Qualified",-0.00138,-170.0,26564,"43-22","Alloy 617","Plate",314626
"Cycle 100","CapPass",593.19,"Qualified",-0.00135,-166.6,26565,"43-22","Alloy 617","Plate",314626
"Cycle 100","CapPass",593.20,"Qualified",-0.00133,-164.1,26566,"43-22","Alloy 617","Plate",314626
"Cycle 100","CapPass",593.21,"Qualified",-0.00130,-162.8,26567,"43-22","Alloy 617","Plate",314626
"Cycle 100","CapPass",593.28,"Qualified",-0.00133,-176.5,26568,"43-22","Alloy 617","Plate",314626
"Cycle 100","CapPass",593.29,"Qualified",-0.00136,-180.6,26569,"43-22","Alloy 617","Plate",314626
"Cycle 100","CapPass",593.30,"Qualified",-0.00138,-184.2,26570,"43-22","Alloy 617","Plate",314626
"Cycle 100","CapPass",593.31,"Qualified",-0.00141,-187.3,26571,"43-22","Alloy 617","Plate",314626
"Cycle 100","CapPass",593.32,"Qualified",-0.00143,-190.2,26572,"43-22","Alloy 617","Plate",314626
"Cycle 100","CapPass",593.33,"Qualified",-0.00146,-192.4,26573,"43-22","Alloy 617","Plate",314626
"Cycle 100","CapPass",593.35,"Qualified",-0.00149,-193.2,26574,"43-22","Alloy 617","Plate",314626
"Cycle 100","CapPass",593.42,"Qualified",-0.00146,-178.2,26575,"43-22","Alloy 617","Plate",314626
"Cycle 100","CapPass",593.43,"Qualified",-0.00143,-173.8,26576,"43-22","Alloy 617","Plate",314626
"Cycle 100","CapPass",593.44,"Qualified",-0.00141,-169.9,26577,"43-22","Alloy 617","Plate",314626
"Cycle 100","CapPass",593.45,"Qualified",-0.00138,-166.6,26578,"43-22","Alloy 617","Plate",314626
"Cycle 100","CapPass",593.46,"Qualified",-0.00136,-163.6,26579,"43-22","Alloy 617","Plate",314626
"Cycle 100","CapPass",593.48,"Qualified",-0.00133,-160.6,26580,"43-22","Alloy 617","Plate",314626
"Cycle 100","CapPass",593.49,"Qualified",-0.00130,-157.9,26581,"43-22","Alloy 617","Plate",314626
"Cycle 100","CapPass",593.51,"Qualified",-0.00128,-155.7,26582,"43-22","Alloy 617","Plate",314626
"Cycle 100","CapPass",593.55,"Qualified",-0.00125,-153.0,26583,"43-22","Alloy 617","Plate",314626
"Cycle 100","CapPass",593.60,"Qualified",-0.00123,-147.9,26584,"43-22","Alloy 617","Plate",314626
"Cycle 100","CapPass",593.64,"Qualified",-0.00120,-143.0,26585,"43-22","Alloy 617","Plate",314626
"Cycle 100","CapPass",593.66,"Qualified",-0.00118,-138.8,26586,"43-22","Alloy 617","Plate",314626
"Cycle 100","CapPass",593.68,"Qualified",-0.00115,-135.2,26587,"43-22","Alloy 617","Plate",314626
"Cycle 100","CapPass",593.70,"Qualified",-0.00113,-131.7,26588,"43-22","Alloy 617","Plate",314626
"Cycle 100","CapPass",593.72,"Qualified",-0.00110,-128.4,26589,"43-22","Alloy 617","Plate",314626
"Cycle 100","CapPass",593.75,"Qualified",-0.00108,-125.0,26590,"43-22","Alloy 617","Plate",314626
"Cycle 100","CapPass",593.78,"Qualified",-0.00105,-121.5,26591,"43-22","Alloy 617","Plate",314626
"Cycle 100","CapPass",593.81,"Qualified",-0.00102,-117.7,26592,"43-22","Alloy 617","Plate",314626
"Cycle 100","CapPass",593.84,"Qualified",-0.00100,-113.7,26593,"43-22","Alloy 617","Plate",314626
"Cycle 100","CapPass",593.87,"Qualified",-0.00097,-109.9,26594,"43-22","Alloy 617","Plate",314626
"Cycle 100","CapPass",593.89,"Qualified",-0.00095,-106.1,26595,"43-22","Alloy 617","Plate",314626
"Cycle 100","CapPass",593.92,"Qualified",-0.00092,-102.2,26596,"43-22","Alloy 617","Plate",314626
"Cycle 100","CapPass",593.94,"Qualified",-0.00090,-98.75,26597,"43-22","Alloy 617","Plate",314626
"Cycle 100","CapPass",593.97,"Qualified",-0.00087,-94.97,26598,"43-22","Alloy 617","Plate",314626
"Cycle 100","CapPass",594.00,"Qualified",-0.00085,-91.28,26599,"43-22","Alloy 617","Plate",314626
"Cycle 100","CapPass",594.02,"Qualified",-0.00082,-87.63,26600,"43-22","Alloy 617","Plate",314626
"Cycle 100","CapPass",594.05,"Qualified",-0.00080,-83.66,26601,"43-22","Alloy 617","Plate",314626
"Cycle 100","CapPass",594.08,"Qualified",-0.00077,-79.72,26602,"43-22","Alloy 617","Plate",314626
"Cycle 100","CapPass",594.11,"Qualified",-0.00074,-76.09,26603,"43-22","Alloy 617","Plate",314626
"Cycle 100","CapPass",594.13,"Qualified",-0.00072,-72.22,26604,"43-22","Alloy 617","Plate",314626
"Cycle 100","CapPass",594.16,"Qualified",-0.00069,-68.36,26605,"43-22","Alloy 617","Plate",314626
"Cycle 100","CapPass",594.18,"Qualified",-0.00067,-64.76,26606,"43-22","Alloy 617","Plate",314626
"Cycle 100","CapPass",594.21,"Qualified",-0.00064,-61.21,26607,"43-22","Alloy 617","Plate",314626
"Cycle 100","CapPass",594.24,"Qualified",-0.00062,-57.63,26608,"43-22","Alloy 617","Plate",314626
"Cycle 100","CapPass",594.27,"Qualified",-0.00059,-53.66,26609,"43-22","Alloy 617","Plate",314626
"Cycle 100","CapPass",594.29,"Qualified",-0.00057,-49.62,26610,"43-22","Alloy 617","Plate",314626
"Cycle 100","CapPass",594.32,"Qualified",-0.00054,-45.86,26611,"43-22","Alloy 617","Plate",314626
"Cycle 100","CapPass",594.35,"Qualified",-0.00051,-41.97,26612,"43-22","Alloy 617","Plate",314626
"Cycle 100","CapPass",594.37,"Qualified",-0.00049,-38.00,26613,"43-22","Alloy 617","Plate",314626
"Cycle 100","CapPass",594.40,"Qualified",-0.00046,-34.12,26614,"43-22","Alloy 617","Plate",314626
"Cycle 100","CapPass",594.43,"Qualified",-0.00044,-30.36,26615,"43-22","Alloy 617","Plate",314626
"Cycle 100","CapPass",594.45,"Qualified",-0.00041,-26.82,26616,"43-22","Alloy 617","Plate",314626
"Cycle 100","CapPass",594.48,"Qualified",-0.00039,-22.98,26617,"43-22","Alloy 617","Plate",314626
"Cycle 100","CapPass",594.50,"Qualified",-0.00036,-19.44,26618,"43-22","Alloy 617","Plate",314626
"Cycle 100","CapPass",594.53,"Qualified",-0.00034,-15.83,26619,"43-22","Alloy 617","Plate",314626
"Cycle 100","CapPass",594.56,"Qualified",-0.00031,-11.81,26620,"43-22","Alloy 617","Plate",314626
"Cycle 100","CapPass",594.59,"Qualified",-0.00028,-8.11,26621,"43-22","Alloy 617","Plate",314626
"Cycle 100","CapPass",594.61,"Qualified",-0.00026,-4.55,26622,"43-22","Alloy 617","Plate",314626
"Cycle 100","CapPass",594.64,"Qualified",-0.00023,-0.82,26623,"43-22","Alloy 617","Plate",314626
"Cycle 100","CapPass",594.67,"Qualified",-0.00021,2.61,26624,"43-22","Alloy 617","Plate",314626
"Cycle 100","CapPass",594.69,"Qualified",-0.00018,6.38,26625,"43-22","Alloy 617","Plate",314626
"Cycle 100","CapPass",594.72,"Qualified",-0.00016,10.13,26626,"43-22","Alloy 617","Plate",314626
"Cycle 100","CapPass",594.75,"Qualified",-0.00013,13.74,26627,"43-22","Alloy 617","Plate",314626
"Cycle 100","CapPass",594.77,"Qualified",-0.00011,17.31,26628,"43-22","Alloy 617","Plate",314626
"Cycle 100","CapPass",594.80,"Qualified",-0.00008,20.92,26629,"43-22","Alloy 617","Plate",314626
"Cycle 200","CapPass",1189.68,"Qualified",-0.00015,48.01,27431,"43-22","Alloy 617","Plate",314626
"Cycle 200","CapPass",1189.70,"Qualified",-0.00013,53.03,27432,"43-22","Alloy 617","Plate",314626
"Cycle 200","CapPass",1189.71,"Qualified",-0.00010,56.91,27433,"43-22","Alloy 617","Plate",314626
"Cycle 200","CapPass",1189.72,"Qualified",-0.00007,60.55,27434,"43-22","Alloy 617","Plate",314626
"Cycle 200","CapPass",1189.73,"Qualified",-0.00005,63.62,27435,"43-22","Alloy 617","Plate",314626
"Cycle 200","CapPass",1189.74,"Qualified",-0.00002,66.37,27436,"43-22","Alloy 617","Plate",314626
"Cycle 200","CapPass",1189.75,"Qualified",0.00001,68.63,27437,"43-22","Alloy 617","Plate",314626
"Cycle 200","CapPass",1189.76,"Qualified",0.00003,70.43,27438,"43-22","Alloy 617","Plate",314626
"Cycle 200","CapPass",1189.79,"Qualified",0.00006,71.86,27439,"43-22","Alloy 617","Plate",314626
"Cycle 200","CapPass",1189.87,"Qualified",0.00008,75.56,27440,"43-22","Alloy 617","Plate",314626
"Cycle 200","CapPass",1189.87,"Qualified",0.00008,75.94,27441,"43-22","Alloy 617","Plate",314626
"Cycle 200","CapPass",1189.90,"Qualified",0.00011,80.56,27442,"43-22","Alloy 617","Plate",314626
"Cycle 200","CapPass",1189.93,"Qualified",0.00013,84.84,27443,"43-22","Alloy 617","Plate",314626
"Cycle 200","CapPass",1189.95,"Qualified",0.00016,88.41,27444,"43-22","Alloy 617","Plate",314626
"Cycle 200","CapPass",1189.97,"Qualified",0.00018,92.01,27445,"43-22","Alloy 617","Plate",314626
