Repository: js-molina/fatigue-A617

File: data/850C/Strain rate 0.001/0.30% strain/HTM_A20_Cycles_4322.csv (part 5 of 9)
"Cycle Label","Data State","Elapsed Time Sec","Qual State","Strain","Stress Mpa","Count","Sample","Alloy","Material_Form","Heat"
"Cycle 200","CapPass",1190.00,"Qualified",0.00021,95.20,27446,"43-22","Alloy 617","Plate",314626
"Cycle 200","CapPass",1190.02,"Qualified",0.00023,98.67,27447,"43-22","Alloy 617","Plate",314626
"Cycle 200","CapPass",1190.05,"Qualified",0.00026,102.35,27448,"43-22","Alloy 617","Plate",314626
"Cycle 200","CapPass",1190.08,"Qualified",0.00028,105.84,27449,"43-22","Alloy 617","Plate",314626
"Cycle 200","CapPass",1190.12,"Qualified",0.00031,109.78,27450,"43-22","Alloy 617","Plate",314626
"Cycle 200","CapPass",1190.14,"Qualified",0.00034,113.35,27451,"43-22","Alloy 617","Plate",314626
"Cycle 200","CapPass",1190.17,"Qualified",0.00036,116.70,27452,"43-22","Alloy 617","Plate",314626
"Cycle 200","CapPass",1190.20,"Qualified",0.00039,120.26,27453,"43-22","Alloy 617","Plate",314626
"Cycle 200","CapPass",1190.22,"Qualified",0.00041,123.80,27454,"43-22","Alloy 617","Plate",314626
"Cycle 200","CapPass",1190.25,"Qualified",0.00044,127.20,27455,"43-22","Alloy 617","Plate",314626
"Cycle 200","CapPass",1190.28,"Qualified",0.00046,130.47,27456,"43-22","Alloy 617","Plate",314626
"Cycle 200","CapPass",1190.30,"Qualified",0.00049,133.55,27457,"43-22","Alloy 617","Plate",314626
"Cycle 200","CapPass",1190.33,"Qualified",0.00051,136.93,27458,"43-22","Alloy 617","Plate",314626
"Cycle 200","CapPass",1190.36,"Qualified",0.00054,140.36,27459,"43-22","Alloy 617","Plate",314626
"Cycle 200","CapPass",1190.39,"Qualified",0.00057,143.80,27460,"43-22","Alloy 617","Plate",314626
"Cycle 200","CapPass",1190.41,"Qualified",0.00059,147.25,27461,"43-22","Alloy 617","Plate",314626
"Cycle 200","CapPass",1190.44,"Qualified",0.00062,150.36,27462,"43-22","Alloy 617","Plate",314626
"Cycle 200","CapPass",1190.46,"Qualified",0.00064,153.46,27463,"43-22","Alloy 617","Plate",314626
"Cycle 200","CapPass",1190.49,"Qualified",0.00067,157.12,27464,"43-22","Alloy 617","Plate",314626
"Cycle 200","CapPass",1190.51,"Qualified",0.00069,160.18,27465,"43-22","Alloy 617","Plate",314626
"Cycle 200","CapPass",1190.53,"Qualified",0.00072,163.35,27466,"43-22","Alloy 617","Plate",314626
"Cycle 200","CapPass",1190.55,"Qualified",0.00074,166.39,27467,"43-22","Alloy 617","Plate",314626
"Cycle 200","CapPass",1190.57,"Qualified",0.00077,169.22,27468,"43-22","Alloy 617","Plate",314626
"Cycle 200","CapPass",1190.59,"Qualified",0.00080,172.06,27469,"43-22","Alloy 617","Plate",314626
"Cycle 200","CapPass",1190.61,"Qualified",0.00082,174.52,27470,"43-22","Alloy 617","Plate",314626
"Cycle 200","CapPass",1190.63,"Qualified",0.00085,175.72,27471,"43-22","Alloy 617","Plate",314626
"Cycle 200","CapPass",1190.64,"Qualified",0.00087,176.73,27472,"43-22","Alloy 617","Plate",314626
"Cycle 200","CapPass",1190.65,"Qualified",0.00090,177.58,27473,"43-22","Alloy 617","Plate",314626
"Cycle 200","CapPass",1190.66,"Qualified",0.00093,178.19,27474,"43-22","Alloy 617","Plate",314626
"Cycle 200","CapPass",1190.66,"Qualified",0.00095,178.75,27475,"43-22","Alloy 617","Plate",314626
"Cycle 200","CapPass",1190.67,"Qualified",0.00098,178.98,27476,"43-22","Alloy 617","Plate",314626
"Cycle 200","CapPass",1190.80,"Qualified",0.00100,178.68,27477,"43-22","Alloy 617","Plate",314626
"Cycle 200","CapPass",1190.83,"Qualified",0.00103,182.92,27478,"43-22","Alloy 617","Plate",314626
"Cycle 200","CapPass",1190.84,"Qualified",0.00106,186.74,27479,"43-22","Alloy 617","Plate",314626
"Cycle 200","CapPass",1190.86,"Qualified",0.00108,189.96,27480,"43-22","Alloy 617","Plate",314626
"Cycle 200","CapPass",1190.88,"Qualified",0.00111,189.80,27481,"43-22","Alloy 617","Plate",314626
"Cycle 200","CapPass",1190.88,"Qualified",0.00114,190.53,27482,"43-22","Alloy 617","Plate",314626
"Cycle 200","CapPass",1190.89,"Qualified",0.00117,191.07,27483,"43-22","Alloy 617","Plate",314626
"Cycle 200","CapPass",1190.89,"Qualified",0.00119,191.51,27484,"43-22","Alloy 617","Plate",314626
"Cycle 200","CapPass",1190.89,"Qualified",0.00122,191.80,27485,"43-22","Alloy 617","Plate",314626
"Cycle 200","CapPass",1190.90,"Qualified",0.00125,191.91,27486,"43-22","Alloy 617","Plate",314626
"Cycle 200","CapPass",1190.90,"Qualified",0.00128,191.35,27487,"43-22","Alloy 617","Plate",314626
"Cycle 200","CapPass",1190.90,"Qualified",0.00131,190.96,27488,"43-22","Alloy 617","Plate",314626
"Cycle 200","CapPass",1190.91,"Qualified",0.00134,190.83,27489,"43-22","Alloy 617","Plate",314626
"Cycle 200","CapPass",1190.91,"Qualified",0.00137,190.40,27490,"43-22","Alloy 617","Plate",314626
"Cycle 200","CapPass",1190.92,"Qualified",0.00140,189.61,27491,"43-22","Alloy 617","Plate",314626
"Cycle 200","CapPass",1190.92,"Qualified",0.00142,188.08,27492,"43-22","Alloy 617","Plate",314626
"Cycle 200","CapPass",1190.96,"Qualified",0.00140,166.55,27493,"43-22","Alloy 617","Plate",314626
"Cycle 200","CapPass",1190.97,"Qualified",0.00137,162.20,27494,"43-22","Alloy 617","Plate",314626
"Cycle 200","CapPass",1190.97,"Qualified",0.00134,158.29,27495,"43-22","Alloy 617","Plate",314626
"Cycle 200","CapPass",1190.98,"Qualified",0.00131,154.69,27496,"43-22","Alloy 617","Plate",314626
"Cycle 200","CapPass",1190.99,"Qualified",0.00129,151.66,27497,"43-22","Alloy 617","Plate",314626
"Cycle 200","CapPass",1191.00,"Qualified",0.00126,149.30,27498,"43-22","Alloy 617","Plate",314626
"Cycle 200","CapPass",1191.00,"Qualified",0.00123,147.39,27499,"43-22","Alloy 617","Plate",314626
"Cycle 200","CapPass",1191.01,"Qualified",0.00120,146.31,27500,"43-22","Alloy 617","Plate",314626
"Cycle 200","CapPass",1191.02,"Qualified",0.00118,146.67,27501,"43-22","Alloy 617","Plate",314626
"Cycle 200","CapPass",1191.07,"Qualified",0.00121,161.80,27502,"43-22","Alloy 617","Plate",314626
"Cycle 200","CapPass",1191.08,"Qualified",0.00123,166.51,27503,"43-22","Alloy 617","Plate",314626
"Cycle 200","CapPass",1191.09,"Qualified",0.00126,170.59,27504,"43-22","Alloy 617","Plate",314626
"Cycle 200","CapPass",1191.10,"Qualified",0.00129,174.40,27505,"43-22","Alloy 617","Plate",314626
"Cycle 200","CapPass",1191.10,"Qualified",0.00131,177.60,27506,"43-22","Alloy 617","Plate",314626
"Cycle 200","CapPass",1191.11,"Qualified",0.00134,180.60,27507,"43-22","Alloy 617","Plate",314626
"Cycle 200","CapPass",1191.12,"Qualified",0.00137,183.18,27508,"43-22","Alloy 617","Plate",314626
"Cycle 200","CapPass",1191.13,"Qualified",0.00139,185.55,27509,"43-22","Alloy 617","Plate",314626
"Cycle 200","CapPass",1191.14,"Qualified",0.00142,187.55,27510,"43-22","Alloy 617","Plate",314626
"Cycle 200","CapPass",1191.16,"Qualified",0.00144,188.99,27511,"43-22","Alloy 617","Plate",314626
"Cycle 200","CapPass",1191.18,"Qualified",0.00147,189.70,27512,"43-22","Alloy 617","Plate",314626
"Cycle 200","CapPass",1191.29,"Qualified",0.00144,177.49,27513,"43-22","Alloy 617","Plate",314626
"Cycle 200","CapPass",1191.31,"Qualified",0.00142,172.80,27514,"43-22","Alloy 617","Plate",314626
"Cycle 200","CapPass",1191.32,"Qualified",0.00139,168.70,27515,"43-22","Alloy 617","Plate",314626
"Cycle 200","CapPass",1191.34,"Qualified",0.00137,164.99,27516,"43-22","Alloy 617","Plate",314626
"Cycle 200","CapPass",1191.36,"Qualified",0.00134,161.31,27517,"43-22","Alloy 617","Plate",314626
"Cycle 200","CapPass",1191.38,"Qualified",0.00131,157.82,27518,"43-22","Alloy 617","Plate",314626
"Cycle 200","CapPass",1191.41,"Qualified",0.00129,154.01,27519,"43-22","Alloy 617","Plate",314626
"Cycle 200","CapPass",1191.44,"Qualified",0.00126,150.07,27520,"43-22","Alloy 617","Plate",314626
"Cycle 200","CapPass",1191.47,"Qualified",0.00124,146.11,27521,"43-22","Alloy 617","Plate",314626
"Cycle 200","CapPass",1191.50,"Qualified",0.00121,142.14,27522,"43-22","Alloy 617","Plate",314626
"Cycle 200","CapPass",1191.52,"Qualified",0.00119,138.17,27523,"43-22","Alloy 617","Plate",314626
"Cycle 200","CapPass",1191.55,"Qualified",0.00116,134.29,27524,"43-22","Alloy 617","Plate",314626
"Cycle 200","CapPass",1191.58,"Qualified",0.00114,130.40,27525,"43-22","Alloy 617","Plate",314626
"Cycle 200","CapPass",1191.60,"Qualified",0.00111,126.64,27526,"43-22","Alloy 617","Plate",314626
"Cycle 200","CapPass",1191.63,"Qualified",0.00109,122.93,27527,"43-22","Alloy 617","Plate",314626
"Cycle 200","CapPass",1191.66,"Qualified",0.00106,119.00,27528,"43-22","Alloy 617","Plate",314626
"Cycle 200","CapPass",1191.68,"Qualified",0.00103,115.09,27529,"43-22","Alloy 617","Plate",314626
"Cycle 200","CapPass",1191.71,"Qualified",0.00101,110.97,27530,"43-22","Alloy 617","Plate",314626
"Cycle 200","CapPass",1191.74,"Qualified",0.00098,106.94,27531,"43-22","Alloy 617","Plate",314626
"Cycle 200","CapPass",1191.77,"Qualified",0.00096,103.11,27532,"43-22","Alloy 617","Plate",314626
"Cycle 200","CapPass",1191.79,"Qualified",0.00093,99.30,27533,"43-22","Alloy 617","Plate",314626
"Cycle 200","CapPass",1191.82,"Qualified",0.00091,95.63,27534,"43-22","Alloy 617","Plate",314626
"Cycle 200","CapPass",1191.84,"Qualified",0.00088,91.84,27535,"43-22","Alloy 617","Plate",314626
"Cycle 200","CapPass",1191.87,"Qualified",0.00086,87.61,27536,"43-22","Alloy 617","Plate",314626
"Cycle 200","CapPass",1191.91,"Qualified",0.00083,83.09,27537,"43-22","Alloy 617","Plate",314626
"Cycle 200","CapPass",1191.93,"Qualified",0.00080,78.52,27538,"43-22","Alloy 617","Plate",314626
"Cycle 200","CapPass",1191.96,"Qualified",0.00078,74.24,27539,"43-22","Alloy 617","Plate",314626
"Cycle 200","CapPass",1191.99,"Qualified",0.00075,69.80,27540,"43-22","Alloy 617","Plate",314626
"Cycle 200","CapPass",1192.01,"Qualified",0.00073,65.83,27541,"43-22","Alloy 617","Plate",314626
"Cycle 200","CapPass",1192.04,"Qualified",0.00070,61.80,27542,"43-22","Alloy 617","Plate",314626
"Cycle 200","CapPass",1192.06,"Qualified",0.00068,57.83,27543,"43-22","Alloy 617","Plate",314626
"Cycle 200","CapPass",1192.09,"Qualified",0.00065,53.82,27544,"43-22","Alloy 617","Plate",314626
"Cycle 200","CapPass",1192.12,"Qualified",0.00063,49.79,27545,"43-22","Alloy 617","Plate",314626
"Cycle 200","CapPass",1192.14,"Qualified",0.00060,45.61,27546,"43-22","Alloy 617","Plate",314626
"Cycle 200","CapPass",1192.17,"Qualified",0.00058,41.40,27547,"43-22","Alloy 617","Plate",314626
"Cycle 200","CapPass",1192.20,"Qualified",0.00055,37.49,27548,"43-22","Alloy 617","Plate",314626
"Cycle 200","CapPass",1192.22,"Qualified",0.00052,33.50,27549,"43-22","Alloy 617","Plate",314626
"Cycle 200","CapPass",1192.25,"Qualified",0.00050,29.44,27550,"43-22","Alloy 617","Plate",314626
"Cycle 200","CapPass",1192.28,"Qualified",0.00047,25.44,27551,"43-22","Alloy 617","Plate",314626
"Cycle 200","CapPass",1192.30,"Qualified",0.00045,21.56,27552,"43-22","Alloy 617","Plate",314626
"Cycle 200","CapPass",1192.33,"Qualified",0.00042,17.62,27553,"43-22","Alloy 617","Plate",314626
"Cycle 200","CapPass",1192.36,"Qualified",0.00040,13.79,27554,"43-22","Alloy 617","Plate",314626
"Cycle 200","CapPass",1192.38,"Qualified",0.00037,9.90,27555,"43-22","Alloy 617","Plate",314626
"Cycle 200","CapPass",1192.41,"Qualified",0.00035,5.99,27556,"43-22","Alloy 617","Plate",314626
"Cycle 200","CapPass",1192.43,"Qualified",0.00032,2.30,27557,"43-22","Alloy 617","Plate",314626
"Cycle 200","CapPass",1192.46,"Qualified",0.00030,-1.38,27558,"43-22","Alloy 617","Plate",314626
"Cycle 200","CapPass",1192.49,"Qualified",0.00027,-5.09,27559,"43-22","Alloy 617","Plate",314626
"Cycle 200","CapPass",1192.51,"Qualified",0.00025,-8.75,27560,"43-22","Alloy 617","Plate",314626
"Cycle 200","CapPass",1192.54,"Qualified",0.00022,-12.11,27561,"43-22","Alloy 617","Plate",314626
"Cycle 200","CapPass",1192.57,"Qualified",0.00019,-15.11,27562,"43-22","Alloy 617","Plate",314626
"Cycle 200","CapPass",1192.67,"Qualified",0.00017,-19.21,27563,"43-22","Alloy 617","Plate",314626
"Cycle 200","CapPass",1192.70,"Qualified",0.00014,-26.26,27564,"43-22","Alloy 617","Plate",314626
"Cycle 200","CapPass",1192.71,"Qualified",0.00012,-31.62,27565,"43-22","Alloy 617","Plate",314626
"Cycle 200","CapPass",1192.72,"Qualified",0.00009,-35.80,27566,"43-22","Alloy 617","Plate",314626
"Cycle 200","CapPass",1192.73,"Qualified",0.00007,-39.57,27567,"43-22","Alloy 617","Plate",314626
"Cycle 200","CapPass",1192.74,"Qualified",0.00004,-42.60,27568,"43-22","Alloy 617","Plate",314626
"Cycle 200","CapPass",1192.75,"Qualified",0.00001,-45.39,27569,"43-22","Alloy 617","Plate",314626
"Cycle 200","CapPass",1192.76,"Qualified",-0.00001,-47.69,27570,"43-22","Alloy 617","Plate",314626
"Cycle 200","CapPass",1192.78,"Qualified",-0.00004,-49.71,27571,"43-22","Alloy 617","Plate",314626
"Cycle 200","CapPass",1192.80,"Qualified",-0.00006,-51.08,27572,"43-22","Alloy 617","Plate",314626
"Cycle 200","CapPass",1192.88,"Qualified",-0.00009,-55.36,27573,"43-22","Alloy 617","Plate",314626
"Cycle 200","CapPass",1192.92,"Qualified",-0.00011,-60.62,27574,"43-22","Alloy 617","Plate",314626
"Cycle 200","CapPass",1192.94,"Qualified",-0.00014,-64.45,27575,"43-22","Alloy 617","Plate",314626
"Cycle 200","CapPass",1192.97,"Qualified",-0.00017,-68.41,27576,"43-22","Alloy 617","Plate",314626
"Cycle 200","CapPass",1192.99,"Qualified",-0.00019,-71.73,27577,"43-22","Alloy 617","Plate",314626
"Cycle 200","CapPass",1193.01,"Qualified",-0.00022,-74.82,27578,"43-22","Alloy 617","Plate",314626
"Cycle 200","CapPass",1193.04,"Qualified",-0.00024,-78.13,27579,"43-22","Alloy 617","Plate",314626
"Cycle 200","CapPass",1193.07,"Qualified",-0.00027,-81.22,27580,"43-22","Alloy 617","Plate",314626
"Cycle 200","CapPass",1193.09,"Qualified",-0.00029,-84.22,27581,"43-22","Alloy 617","Plate",314626
"Cycle 200","CapPass",1193.13,"Qualified",-0.00032,-88.11,27582,"43-22","Alloy 617","Plate",314626
"Cycle 200","CapPass",1193.16,"Qualified",-0.00034,-91.75,27583,"43-22","Alloy 617","Plate",314626
"Cycle 200","CapPass",1193.19,"Qualified",-0.00037,-95.27,27584,"43-22","Alloy 617","Plate",314626
"Cycle 200","CapPass",1193.21,"Qualified",-0.00039,-98.80,27585,"43-22","Alloy 617","Plate",314626
"Cycle 200","CapPass",1193.24,"Qualified",-0.00042,-102.4,27586,"43-22","Alloy 617","Plate",314626
"Cycle 200","CapPass",1193.27,"Qualified",-0.00045,-106.3,27587,"43-22","Alloy 617","Plate",314626
"Cycle 200","CapPass",1193.30,"Qualified",-0.00047,-110.0,27588,"43-22","Alloy 617","Plate",314626
"Cycle 200","CapPass",1193.33,"Qualified",-0.00050,-113.6,27589,"43-22","Alloy 617","Plate",314626
"Cycle 200","CapPass",1193.35,"Qualified",-0.00052,-117.0,27590,"43-22","Alloy 617","Plate",314626
"Cycle 200","CapPass",1193.37,"Qualified",-0.00055,-120.2,27591,"43-22","Alloy 617","Plate",314626
"Cycle 200","CapPass",1193.40,"Qualified",-0.00057,-123.2,27592,"43-22","Alloy 617","Plate",314626
"Cycle 200","CapPass",1193.42,"Qualified",-0.00060,-126.8,27593,"43-22","Alloy 617","Plate",314626
"Cycle 200","CapPass",1193.44,"Qualified",-0.00062,-130.4,27594,"43-22","Alloy 617","Plate",314626
"Cycle 200","CapPass",1193.46,"Qualified",-0.00065,-133.8,27595,"43-22","Alloy 617","Plate",314626
"Cycle 200","CapPass",1193.49,"Qualified",-0.00067,-137.3,27596,"43-22","Alloy 617","Plate",314626
"Cycle 200","CapPass",1193.50,"Qualified",-0.00070,-140.7,27597,"43-22","Alloy 617","Plate",314626
"Cycle 200","CapPass",1193.52,"Qualified",-0.00073,-143.7,27598,"43-22","Alloy 617","Plate",314626
"Cycle 200","CapPass",1193.54,"Qualified",-0.00075,-146.6,27599,"43-22","Alloy 617","Plate",314626
"Cycle 200","CapPass",1193.56,"Qualified",-0.00078,-149.7,27600,"43-22","Alloy 617","Plate",314626
"Cycle 200","CapPass",1193.59,"Qualified",-0.00080,-153.1,27601,"43-22","Alloy 617","Plate",314626
"Cycle 200","CapPass",1193.61,"Qualified",-0.00083,-156.4,27602,"43-22","Alloy 617","Plate",314626
"Cycle 200","CapPass",1193.63,"Qualified",-0.00085,-159.5,27603,"43-22","Alloy 617","Plate",314626
"Cycle 200","CapPass",1193.66,"Qualified",-0.00088,-162.5,27604,"43-22","Alloy 617","Plate",314626
"Cycle 200","CapPass",1193.68,"Qualified",-0.00090,-165.5,27605,"43-22","Alloy 617","Plate",314626
"Cycle 200","CapPass",1193.70,"Qualified",-0.00093,-168.2,27606,"43-22","Alloy 617","Plate",314626
"Cycle 200","CapPass",1193.73,"Qualified",-0.00096,-171.3,27607,"43-22","Alloy 617","Plate",314626
"Cycle 200","CapPass",1193.75,"Qualified",-0.00098,-174.2,27608,"43-22","Alloy 617","Plate",314626
"Cycle 200","CapPass",1193.78,"Qualified",-0.00101,-177.1,27609,"43-22","Alloy 617","Plate",314626
"Cycle 200","CapPass",1193.80,"Qualified",-0.00103,-179.8,27610,"43-22","Alloy 617","Plate",314626
"Cycle 200","CapPass",1193.82,"Qualified",-0.00106,-182.1,27611,"43-22","Alloy 617","Plate",314626
"Cycle 200","CapPass",1193.84,"Qualified",-0.00108,-182.8,27612,"43-22","Alloy 617","Plate",314626
"Cycle 200","CapPass",1193.85,"Qualified",-0.00111,-183.7,27613,"43-22","Alloy 617","Plate",314626
"Cycle 200","CapPass",1193.86,"Qualified",-0.00114,-184.3,27614,"43-22","Alloy 617","Plate",314626
"Cycle 200","CapPass",1193.87,"Qualified",-0.00116,-184.6,27615,"43-22","Alloy 617","Plate",314626
"Cycle 200","CapPass",1193.88,"Qualified",-0.00119,-183.9,27616,"43-22","Alloy 617","Plate",314626
"Cycle 200","CapPass",1193.89,"Qualified",-0.00122,-183.7,27617,"43-22","Alloy 617","Plate",314626
"Cycle 200","CapPass",1193.90,"Qualified",-0.00124,-183.5,27618,"43-22","Alloy 617","Plate",314626
"Cycle 200","CapPass",1193.90,"Qualified",-0.00127,-183.0,27619,"43-22","Alloy 617","Plate",314626
"Cycle 200","CapPass",1193.92,"Qualified",-0.00129,-181.5,27620,"43-22","Alloy 617","Plate",314626
"Cycle 200","CapPass",1193.96,"Qualified",-0.00127,-170.4,27621,"43-22","Alloy 617","Plate",314626
"Cycle 200","CapPass",1193.98,"Qualified",-0.00124,-167.1,27622,"43-22","Alloy 617","Plate",314626
"Cycle 200","CapPass",1194.00,"Qualified",-0.00122,-165.8,27623,"43-22","Alloy 617","Plate",314626
"Cycle 200","CapPass",1194.06,"Qualified",-0.00124,-176.2,27624,"43-22","Alloy 617","Plate",314626
"Cycle 200","CapPass",1194.07,"Qualified",-0.00127,-180.3,27625,"43-22","Alloy 617","Plate",314626
"Cycle 200","CapPass",1194.08,"Qualified",-0.00130,-183.7,27626,"43-22","Alloy 617","Plate",314626
"Cycle 200","CapPass",1194.10,"Qualified",-0.00132,-186.6,27627,"43-22","Alloy 617","Plate",314626
"Cycle 200","CapPass",1194.11,"Qualified",-0.00135,-189.3,27628,"43-22","Alloy 617","Plate",314626
"Cycle 200","CapPass",1194.13,"Qualified",-0.00137,-191.8,27629,"43-22","Alloy 617","Plate",314626
"Cycle 200","CapPass",1194.15,"Qualified",-0.00140,-194.0,27630,"43-22","Alloy 617","Plate",314626
"Cycle 200","CapPass",1194.17,"Qualified",-0.00142,-195.9,27631,"43-22","Alloy 617","Plate",314626
"Cycle 200","CapPass",1194.22,"Qualified",-0.00145,-198.1,27632,"43-22","Alloy 617","Plate",314626
"Cycle 200","CapPass",1194.25,"Qualified",-0.00148,-195.9,27633,"43-22","Alloy 617","Plate",314626
"Cycle 200","CapPass",1194.30,"Qualified",-0.00145,-183.2,27634,"43-22","Alloy 617","Plate",314626
"Cycle 200","CapPass",1194.32,"Qualified",-0.00142,-178.5,27635,"43-22","Alloy 617","Plate",314626
"Cycle 200","CapPass",1194.33,"Qualified",-0.00140,-174.3,27636,"43-22","Alloy 617","Plate",314626
"Cycle 200","CapPass",1194.34,"Qualified",-0.00137,-170.8,27637,"43-22","Alloy 617","Plate",314626
"Cycle 200","CapPass",1194.36,"Qualified",-0.00135,-167.2,27638,"43-22","Alloy 617","Plate",314626
"Cycle 200","CapPass",1194.37,"Qualified",-0.00132,-163.9,27639,"43-22","Alloy 617","Plate",314626
"Cycle 200","CapPass",1194.39,"Qualified",-0.00129,-160.9,27640,"43-22","Alloy 617","Plate",314626
"Cycle 200","CapPass",1194.41,"Qualified",-0.00127,-157.8,27641,"43-22","Alloy 617","Plate",314626
"Cycle 200","CapPass",1194.45,"Qualified",-0.00124,-154.0,27642,"43-22","Alloy 617","Plate",314626
"Cycle 200","CapPass",1194.49,"Qualified",-0.00122,-148.9,27643,"43-22","Alloy 617","Plate",314626
"Cycle 200","CapPass",1194.52,"Qualified",-0.00119,-143.8,27644,"43-22","Alloy 617","Plate",314626
"Cycle 200","CapPass",1194.55,"Qualified",-0.00117,-139.3,27645,"43-22","Alloy 617","Plate",314626
"Cycle 200","CapPass",1194.57,"Qualified",-0.00114,-135.2,27646,"43-22","Alloy 617","Plate",314626
"Cycle 200","CapPass",1194.60,"Qualified",-0.00112,-131.2,27647,"43-22","Alloy 617","Plate",314626
"Cycle 200","CapPass",1194.62,"Qualified",-0.00109,-127.6,27648,"43-22","Alloy 617","Plate",314626
"Cycle 200","CapPass",1194.65,"Qualified",-0.00106,-123.9,27649,"43-22","Alloy 617","Plate",314626
"Cycle 200","CapPass",1194.67,"Qualified",-0.00104,-120.1,27650,"43-22","Alloy 617","Plate",314626
"Cycle 200","CapPass",1194.70,"Qualified",-0.00101,-116.1,27651,"43-22","Alloy 617","Plate",314626
"Cycle 200","CapPass",1194.73,"Qualified",-0.00099,-112.4,27652,"43-22","Alloy 617","Plate",314626
"Cycle 200","CapPass",1194.75,"Qualified",-0.00096,-108.9,27653,"43-22","Alloy 617","Plate",314626
"Cycle 200","CapPass",1194.78,"Qualified",-0.00094,-105.3,27654,"43-22","Alloy 617","Plate",314626
"Cycle 200","CapPass",1194.81,"Qualified",-0.00091,-101.7,27655,"43-22","Alloy 617","Plate",314626
"Cycle 200","CapPass",1194.83,"Qualified",-0.00089,-98.15,27656,"43-22","Alloy 617","Plate",314626
"Cycle 200","CapPass",1194.86,"Qualified",-0.00086,-94.35,27657,"43-22","Alloy 617","Plate",314626
"Cycle 200","CapPass",1194.89,"Qualified",-0.00083,-90.54,27658,"43-22","Alloy 617","Plate",314626
"Cycle 200","CapPass",1194.92,"Qualified",-0.00081,-86.86,27659,"43-22","Alloy 617","Plate",314626
"Cycle 200","CapPass",1194.94,"Qualified",-0.00078,-82.90,27660,"43-22","Alloy 617","Plate",314626
"Cycle 200","CapPass",1194.97,"Qualified",-0.00076,-79.32,27661,"43-22","Alloy 617","Plate",314626
"Cycle 200","CapPass",1194.99,"Qualified",-0.00073,-75.69,27662,"43-22","Alloy 617","Plate",314626
"Cycle 200","CapPass",1195.02,"Qualified",-0.00071,-72.00,27663,"43-22","Alloy 617","Plate",314626
"Cycle 200","CapPass",1195.04,"Qualified",-0.00068,-68.60,27664,"43-22","Alloy 617","Plate",314626
"Cycle 200","CapPass",1195.07,"Qualified",-0.00065,-65.05,27665,"43-22","Alloy 617","Plate",314626
"Cycle 200","CapPass",1195.10,"Qualified",-0.00063,-61.38,27666,"43-22","Alloy 617","Plate",314626
"Cycle 200","CapPass",1195.13,"Qualified",-0.00060,-57.93,27667,"43-22","Alloy 617","Plate",314626
"Cycle 200","CapPass",1195.16,"Qualified",-0.00058,-54.13,27668,"43-22","Alloy 617","Plate",314626
"Cycle 200","CapPass",1195.18,"Qualified",-0.00055,-50.08,27669,"43-22","Alloy 617","Plate",314626
"Cycle 200","CapPass",1195.21,"Qualified",-0.00053,-45.79,27670,"43-22","Alloy 617","Plate",314626
"Cycle 200","CapPass",1195.24,"Qualified",-0.00050,-41.91,27671,"43-22","Alloy 617","Plate",314626
"Cycle 200","CapPass",1195.26,"Qualified",-0.00048,-38.08,27672,"43-22","Alloy 617","Plate",314626
"Cycle 200","CapPass",1195.29,"Qualified",-0.00045,-34.08,27673,"43-22","Alloy 617","Plate",314626
"Cycle 200","CapPass",1195.31,"Qualified",-0.00043,-30.70,27674,"43-22","Alloy 617","Plate",314626
"Cycle 200","CapPass",1195.34,"Qualified",-0.00040,-27.07,27675,"43-22","Alloy 617","Plate",314626
"Cycle 200","CapPass",1195.37,"Qualified",-0.00037,-22.75,27676,"43-22","Alloy 617","Plate",314626
"Cycle 200","CapPass",1195.40,"Qualified",-0.00035,-18.74,27677,"43-22","Alloy 617","Plate",314626
"Cycle 200","CapPass",1195.43,"Qualified",-0.00032,-14.49,27678,"43-22","Alloy 617","Plate",314626
"Cycle 200","CapPass",1195.46,"Qualified",-0.00030,-10.66,27679,"43-22","Alloy 617","Plate",314626
"Cycle 200","CapPass",1195.48,"Qualified",-0.00027,-6.77,27680,"43-22","Alloy 617","Plate",314626
"Cycle 200","CapPass",1195.51,"Qualified",-0.00025,-2.73,27681,"43-22","Alloy 617","Plate",314626
"Cycle 200","CapPass",1195.54,"Qualified",-0.00022,1.29,27682,"43-22","Alloy 617","Plate",314626
"Cycle 200","CapPass",1195.56,"Qualified",-0.00020,5.44,27683,"43-22","Alloy 617","Plate",314626
"Cycle 200","CapPass",1195.59,"Qualified",-0.00017,9.47,27684,"43-22","Alloy 617","Plate",314626
"Cycle 200","CapPass",1195.62,"Qualified",-0.00014,13.39,27685,"43-22","Alloy 617","Plate",314626
"Cycle 200","CapPass",1195.64,"Qualified",-0.00012,16.88,27686,"43-22","Alloy 617","Plate",314626
"Cycle 200","CapPass",1195.67,"Qualified",-0.00009,20.79,27687,"43-22","Alloy 617","Plate",314626
"Cycle 500","CapPass",2992.34,"Qualified",-0.00006,31.46,30365,"43-22","Alloy 617","Plate",314626
"Cycle 500","CapPass",2992.38,"Qualified",-0.00003,34.28,30366,"43-22","Alloy 617","Plate",314626
"Cycle 500","CapPass",2992.49,"Qualified",-0.00000,45.84,30367,"43-22","Alloy 617","Plate",314626
"Cycle 500","CapPass",2992.50,"Qualified",0.00002,51.44,30368,"43-22","Alloy 617","Plate",314626
"Cycle 500","CapPass",2992.51,"Qualified",0.00005,55.57,30369,"43-22","Alloy 617","Plate",314626
"Cycle 500","CapPass",2992.52,"Qualified",0.00007,59.43,30370,"43-22","Alloy 617","Plate",314626
"Cycle 500","CapPass",2992.53,"Qualified",0.00010,62.96,30371,"43-22","Alloy 617","Plate",314626
"Cycle 500","CapPass",2992.54,"Qualified",0.00013,65.88,30372,"43-22","Alloy 617","Plate",314626
"Cycle 500","CapPass",2992.55,"Qualified",0.00015,68.51,30373,"43-22","Alloy 617","Plate",314626
"Cycle 500","CapPass",2992.56,"Qualified",0.00018,70.79,30374,"43-22","Alloy 617","Plate",314626
"Cycle 500","CapPass",2992.58,"Qualified",0.00021,72.48,30375,"43-22","Alloy 617","Plate",314626
"Cycle 500","CapPass",2992.61,"Qualified",0.00023,73.69,30376,"43-22","Alloy 617","Plate",314626
"Cycle 500","CapPass",2992.69,"Qualified",0.00026,78.92,30377,"43-22","Alloy 617","Plate",314626
"Cycle 500","CapPass",2992.72,"Qualified",0.00028,83.62,30378,"43-22","Alloy 617","Plate",314626
"Cycle 500","CapPass",2992.74,"Qualified",0.00031,87.50,30379,"43-22","Alloy 617","Plate",314626
"Cycle 500","CapPass",2992.77,"Qualified",0.00033,91.11,30380,"43-22","Alloy 617","Plate",314626
"Cycle 500","CapPass",2992.79,"Qualified",0.00036,94.32,30381,"43-22","Alloy 617","Plate",314626
"Cycle 500","CapPass",2992.81,"Qualified",0.00038,97.53,30382,"43-22","Alloy 617","Plate",314626
"Cycle 500","CapPass",2992.84,"Qualified",0.00041,100.48,30383,"43-22","Alloy 617","Plate",314626
"Cycle 500","CapPass",2992.87,"Qualified",0.00044,103.55,30384,"43-22","Alloy 617","Plate",314626
"Cycle 500","CapPass",2992.90,"Qualified",0.00046,106.86,30385,"43-22","Alloy 617","Plate",314626
"Cycle 500","CapPass",2992.93,"Qualified",0.00049,110.07,30386,"43-22","Alloy 617","Plate",314626
"Cycle 500","CapPass",2992.96,"Qualified",0.00051,113.58,30387,"43-22","Alloy 617","Plate",314626
"Cycle 500","CapPass",2992.98,"Qualified",0.00054,116.91,30388,"43-22","Alloy 617","Plate",314626
"Cycle 500","CapPass",2993.01,"Qualified",0.00056,119.98,30389,"43-22","Alloy 617","Plate",314626
"Cycle 500","CapPass",2993.04,"Qualified",0.00059,123.32,30390,"43-22","Alloy 617","Plate",314626
"Cycle 500","CapPass",2993.06,"Qualified",0.00061,126.36,30391,"43-22","Alloy 617","Plate",314626
"Cycle 500","CapPass",2993.09,"Qualified",0.00064,129.51,30392,"43-22","Alloy 617","Plate",314626
"Cycle 500","CapPass",2993.12,"Qualified",0.00066,132.64,30393,"43-22","Alloy 617","Plate",314626
"Cycle 500","CapPass",2993.14,"Qualified",0.00069,135.77,30394,"43-22","Alloy 617","Plate",314626
"Cycle 500","CapPass",2993.17,"Qualified",0.00071,138.99,30395,"43-22","Alloy 617","Plate",314626
"Cycle 500","CapPass",2993.20,"Qualified",0.00074,142.14,30396,"43-22","Alloy 617","Plate",314626
"Cycle 500","CapPass",2993.23,"Qualified",0.00077,145.40,30397,"43-22","Alloy 617","Plate",314626
"Cycle 500","CapPass",2993.25,"Qualified",0.00079,148.71,30398,"43-22","Alloy 617","Plate",314626
"Cycle 500","CapPass",2993.28,"Qualified",0.00082,152.22,30399,"43-22","Alloy 617","Plate",314626
"Cycle 500","CapPass",2993.30,"Qualified",0.00084,155.68,30400,"43-22","Alloy 617","Plate",314626
"Cycle 500","CapPass",2993.32,"Qualified",0.00087,159.17,30401,"43-22","Alloy 617","Plate",314626
"Cycle 500","CapPass",2993.34,"Qualified",0.00089,162.38,30402,"43-22","Alloy 617","Plate",314626
"Cycle 500","CapPass",2993.36,"Qualified",0.00092,165.65,30403,"43-22","Alloy 617","Plate",314626
"Cycle 500","CapPass",2993.38,"Qualified",0.00094,168.47,30404,"43-22","Alloy 617","Plate",314626
"Cycle 500","CapPass",2993.40,"Qualified",0.00097,170.86,30405,"43-22","Alloy 617","Plate",314626
"Cycle 500","CapPass",2993.42,"Qualified",0.00100,173.17,30406,"43-22","Alloy 617","Plate",314626
"Cycle 500","CapPass",2993.45,"Qualified",0.00102,175.78,30407,"43-22","Alloy 617","Plate",314626
"Cycle 500","CapPass",2993.46,"Qualified",0.00105,177.81,30408,"43-22","Alloy 617","Plate",314626
"Cycle 500","CapPass",2993.48,"Qualified",0.00107,179.77,30409,"43-22","Alloy 617","Plate",314626
"Cycle 500","CapPass",2993.51,"Qualified",0.00110,181.92,30410,"43-22","Alloy 617","Plate",314626
"Cycle 500","CapPass",2993.53,"Qualified",0.00112,184.20,30411,"43-22","Alloy 617","Plate",314626
"Cycle 500","CapPass",2993.56,"Qualified",0.00115,186.59,30412,"43-22","Alloy 617","Plate",314626
"Cycle 500","CapPass",2993.59,"Qualified",0.00117,189.10,30413,"43-22","Alloy 617","Plate",314626
"Cycle 500","CapPass",2993.61,"Qualified",0.00120,190.56,30414,"43-22","Alloy 617","Plate",314626
"Cycle 500","CapPass",2993.62,"Qualified",0.00123,190.52,30415,"43-22","Alloy 617","Plate",314626
"Cycle 500","CapPass",2993.63,"Qualified",0.00126,191.05,30416,"43-22","Alloy 617","Plate",314626
"Cycle 500","CapPass",2993.63,"Qualified",0.00128,191.51,30417,"43-22","Alloy 617","Plate",314626
"Cycle 500","CapPass",2993.64,"Qualified",0.00131,191.82,30418,"43-22","Alloy 617","Plate",314626
"Cycle 500","CapPass",2993.64,"Qualified",0.00134,192.03,30419,"43-22","Alloy 617","Plate",314626
"Cycle 500","CapPass",2993.65,"Qualified",0.00137,192.05,30420,"43-22","Alloy 617","Plate",314626
"Cycle 500","CapPass",2993.65,"Qualified",0.00139,191.69,30421,"43-22","Alloy 617","Plate",314626
"Cycle 500","CapPass",2993.71,"Qualified",0.00137,177.61,30422,"43-22","Alloy 617","Plate",314626
"Cycle 500","CapPass",2993.73,"Qualified",0.00134,175.04,30423,"43-22","Alloy 617","Plate",314626
"Cycle 500","CapPass",2993.75,"Qualified",0.00131,174.31,30424,"43-22","Alloy 617","Plate",314626
"Cycle 500","CapPass",2993.80,"Qualified",0.00134,184.07,30425,"43-22","Alloy 617","Plate",314626
"Cycle 500","CapPass",2993.82,"Qualified",0.00137,188.36,30426,"43-22","Alloy 617","Plate",314626
"Cycle 500","CapPass",2993.83,"Qualified",0.00139,191.82,30427,"43-22","Alloy 617","Plate",314626
"Cycle 500","CapPass",2993.84,"Qualified",0.00142,194.80,30428,"43-22","Alloy 617","Plate",314626
"Cycle 500","CapPass",2993.85,"Qualified",0.00145,196.97,30429,"43-22","Alloy 617","Plate",314626
"Cycle 500","CapPass",2993.87,"Qualified",0.00147,197.98,30430,"43-22","Alloy 617","Plate",314626
"Cycle 500","CapPass",2993.94,"Qualified",0.00145,181.65,30431,"43-22","Alloy 617","Plate",314626
"Cycle 500","CapPass",2993.96,"Qualified",0.00142,177.36,30432,"43-22","Alloy 617","Plate",314626
"Cycle 500","CapPass",2993.97,"Qualified",0.00139,173.28,30433,"43-22","Alloy 617","Plate",314626
"Cycle 500","CapPass",2993.98,"Qualified",0.00137,169.74,30434,"43-22","Alloy 617","Plate",314626
"Cycle 500","CapPass",2994.00,"Qualified",0.00134,166.43,30435,"43-22","Alloy 617","Plate",314626
"Cycle 500","CapPass",2994.01,"Qualified",0.00131,163.30,30436,"43-22","Alloy 617","Plate",314626
"Cycle 500","CapPass",2994.03,"Qualified",0.00129,160.55,30437,"43-22","Alloy 617","Plate",314626
"Cycle 500","CapPass",2994.06,"Qualified",0.00126,157.85,30438,"43-22","Alloy 617","Plate",314626
"Cycle 500","CapPass",2994.10,"Qualified",0.00124,153.75,30439,"43-22","Alloy 617","Plate",314626
"Cycle 500","CapPass",2994.14,"Qualified",0.00121,148.82,30440,"43-22","Alloy 617","Plate",314626
"Cycle 500","CapPass",2994.17,"Qualified",0.00119,144.16,30441,"43-22","Alloy 617","Plate",314626
"Cycle 500","CapPass",2994.19,"Qualified",0.00116,139.88,30442,"43-22","Alloy 617","Plate",314626
"Cycle 500","CapPass",2994.22,"Qualified",0.00113,135.94,30443,"43-22","Alloy 617","Plate",314626
"Cycle 500","CapPass",2994.24,"Qualified",0.00111,132.18,30444,"43-22","Alloy 617","Plate",314626
"Cycle 500","CapPass",2994.27,"Qualified",0.00108,128.36,30445,"43-22","Alloy 617","Plate",314626
"Cycle 500","CapPass",2994.29,"Qualified",0.00106,124.58,30446,"43-22","Alloy 617","Plate",314626
"Cycle 500","CapPass",2994.32,"Qualified",0.00103,120.80,30447,"43-22","Alloy 617","Plate",314626
"Cycle 500","CapPass",2994.35,"Qualified",0.00101,117.01,30448,"43-22","Alloy 617","Plate",314626
"Cycle 500","CapPass",2994.37,"Qualified",0.00098,113.03,30449,"43-22","Alloy 617","Plate",314626
"Cycle 500","CapPass",2994.40,"Qualified",0.00096,109.26,30450,"43-22","Alloy 617","Plate",314626
"Cycle 500","CapPass",2994.43,"Qualified",0.00093,105.34,30451,"43-22","Alloy 617","Plate",314626
"Cycle 500","CapPass",2994.46,"Qualified",0.00090,101.32,30452,"43-22","Alloy 617","Plate",314626
"Cycle 500","CapPass",2994.48,"Qualified",0.00088,97.52,30453,"43-22","Alloy 617","Plate",314626
"Cycle 500","CapPass",2994.51,"Qualified",0.00085,93.55,30454,"43-22","Alloy 617","Plate",314626
"Cycle 500","CapPass",2994.54,"Qualified",0.00083,89.69,30455,"43-22","Alloy 617","Plate",314626
"Cycle 500","CapPass",2994.56,"Qualified",0.00080,85.88,30456,"43-22","Alloy 617","Plate",314626
"Cycle 500","CapPass",2994.59,"Qualified",0.00078,82.11,30457,"43-22","Alloy 617","Plate",314626
"Cycle 500","CapPass",2994.62,"Qualified",0.00075,78.20,30458,"43-22","Alloy 617","Plate",314626
"Cycle 500","CapPass",2994.64,"Qualified",0.00073,74.64,30459,"43-22","Alloy 617","Plate",314626
"Cycle 500","CapPass",2994.67,"Qualified",0.00070,71.22,30460,"43-22","Alloy 617","Plate",314626
"Cycle 500","CapPass",2994.69,"Qualified",0.00068,67.53,30461,"43-22","Alloy 617","Plate",314626
"Cycle 500","CapPass",2994.72,"Qualified",0.00065,64.30,30462,"43-22","Alloy 617","Plate",314626
"Cycle 500","CapPass",2994.74,"Qualified",0.00063,60.90,30463,"43-22","Alloy 617","Plate",314626
"Cycle 500","CapPass",2994.77,"Qualified",0.00060,57.22,30464,"43-22","Alloy 617","Plate",314626
"Cycle 500","CapPass",2994.80,"Qualified",0.00057,53.76,30465,"43-22","Alloy 617","Plate",314626
"Cycle 500","CapPass",2994.82,"Qualified",0.00055,50.22,30466,"43-22","Alloy 617","Plate",314626
"Cycle 500","CapPass",2994.85,"Qualified",0.00052,46.68,30467,"43-22","Alloy 617","Plate",314626
"Cycle 500","CapPass",2994.88,"Qualified",0.00050,43.37,30468,"43-22","Alloy 617","Plate",314626
"Cycle 500","CapPass",2994.90,"Qualified",0.00047,39.78,30469,"43-22","Alloy 617","Plate",314626
"Cycle 500","CapPass",2994.93,"Qualified",0.00045,36.21,30470,"43-22","Alloy 617","Plate",314626
"Cycle 500","CapPass",2994.96,"Qualified",0.00042,32.60,30471,"43-22","Alloy 617","Plate",314626
"Cycle 500","CapPass",2994.99,"Qualified",0.00040,28.73,30472,"43-22","Alloy 617","Plate",314626
"Cycle 500","CapPass",2995.01,"Qualified",0.00037,24.98,30473,"43-22","Alloy 617","Plate",314626
"Cycle 500","CapPass",2995.04,"Qualified",0.00035,21.25,30474,"43-22","Alloy 617","Plate",314626
"Cycle 500","CapPass",2995.06,"Qualified",0.00032,17.60,30475,"43-22","Alloy 617","Plate",314626
"Cycle 500","CapPass",2995.09,"Qualified",0.00030,13.73,30476,"43-22","Alloy 617","Plate",314626
"Cycle 500","CapPass",2995.12,"Qualified",0.00027,9.96,30477,"43-22","Alloy 617","Plate",314626
"Cycle 500","CapPass",2995.15,"Qualified",0.00024,6.39,30478,"43-22","Alloy 617","Plate",314626
"Cycle 500","CapPass",2995.17,"Qualified",0.00022,2.84,30479,"43-22","Alloy 617","Plate",314626
"Cycle 500","CapPass",2995.20,"Qualified",0.00019,-0.38,30480,"43-22","Alloy 617","Plate",314626
"Cycle 500","CapPass",2995.23,"Qualified",0.00017,-4.37,30481,"43-22","Alloy 617","Plate",314626
"Cycle 500","CapPass",2995.26,"Qualified",0.00014,-8.27,30482,"43-22","Alloy 617","Plate",314626
"Cycle 500","CapPass",2995.28,"Qualified",0.00012,-12.02,30483,"43-22","Alloy 617","Plate",314626
"Cycle 500","CapPass",2995.31,"Qualified",0.00009,-15.16,30484,"43-22","Alloy 617","Plate",314626
"Cycle 500","CapPass",2995.35,"Qualified",0.00007,-15.26,30485,"43-22","Alloy 617","Plate",314626
"Cycle 500","CapPass",2995.44,"Qualified",0.00004,-25.12,30486,"43-22","Alloy 617","Plate",314626
"Cycle 500","CapPass",2995.45,"Qualified",0.00002,-30.65,30487,"43-22","Alloy 617","Plate",314626
"Cycle 500","CapPass",2995.46,"Qualified",-0.00001,-35.06,30488,"43-22","Alloy 617","Plate",314626
"Cycle 500","CapPass",2995.47,"Qualified",-0.00004,-38.76,30489,"43-22","Alloy 617","Plate",314626
"Cycle 500","CapPass",2995.48,"Qualified",-0.00006,-41.94,30490,"43-22","Alloy 617","Plate",314626
"Cycle 500","CapPass",2995.50,"Qualified",-0.00009,-44.71,30491,"43-22","Alloy 617","Plate",314626
"Cycle 500","CapPass",2995.51,"Qualified",-0.00011,-47.15,30492,"43-22","Alloy 617","Plate",314626
"Cycle 500","CapPass",2995.52,"Qualified",-0.00014,-49.16,30493,"43-22","Alloy 617","Plate",314626
"Cycle 500","CapPass",2995.55,"Qualified",-0.00017,-50.60,30494,"43-22","Alloy 617","Plate",314626
"Cycle 500","CapPass",2995.61,"Qualified",-0.00019,-53.21,30495,"43-22","Alloy 617","Plate",314626
"Cycle 500","CapPass",2995.66,"Qualified",-0.00022,-58.66,30496,"43-22","Alloy 617","Plate",314626
"Cycle 500","CapPass",2995.68,"Qualified",-0.00024,-62.79,30497,"43-22","Alloy 617","Plate",314626
"Cycle 500","CapPass",2995.71,"Qualified",-0.00027,-66.65,30498,"43-22","Alloy 617","Plate",314626
"Cycle 500","CapPass",2995.73,"Qualified",-0.00029,-69.82,30499,"43-22","Alloy 617","Plate",314626
"Cycle 500","CapPass",2995.75,"Qualified",-0.00032,-72.93,30500,"43-22","Alloy 617","Plate",314626
"Cycle 500","CapPass",2995.78,"Qualified",-0.00035,-76.16,30501,"43-22","Alloy 617","Plate",314626
"Cycle 500","CapPass",2995.81,"Qualified",-0.00037,-79.30,30502,"43-22","Alloy 617","Plate",314626
"Cycle 500","CapPass",2995.84,"Qualified",-0.00040,-82.68,30503,"43-22","Alloy 617","Plate",314626
"Cycle 500","CapPass",2995.87,"Qualified",-0.00042,-86.45,30504,"43-22","Alloy 617","Plate",314626
"Cycle 500","CapPass",2995.90,"Qualified",-0.00045,-89.96,30505,"43-22","Alloy 617","Plate",314626
"Cycle 500","CapPass",2995.93,"Qualified",-0.00047,-93.53,30506,"43-22","Alloy 617","Plate",314626
"Cycle 500","CapPass",2995.96,"Qualified",-0.00050,-96.93,30507,"43-22","Alloy 617","Plate",314626
"Cycle 500","CapPass",2995.98,"Qualified",-0.00052,-100.1,30508,"43-22","Alloy 617","Plate",314626
"Cycle 500","CapPass",2996.01,"Qualified",-0.00055,-103.6,30509,"43-22","Alloy 617","Plate",314626
"Cycle 500","CapPass",2996.04,"Qualified",-0.00057,-107.1,30510,"43-22","Alloy 617","Plate",314626
"Cycle 500","CapPass",2996.06,"Qualified",-0.00060,-110.4,30511,"43-22","Alloy 617","Plate",314626
"Cycle 500","CapPass",2996.09,"Qualified",-0.00062,-114.0,30512,"43-22","Alloy 617","Plate",314626
"Cycle 500","CapPass",2996.12,"Qualified",-0.00065,-117.7,30513,"43-22","Alloy 617","Plate",314626
"Cycle 500","CapPass",2996.15,"Qualified",-0.00067,-121.3,30514,"43-22","Alloy 617","Plate",314626
"Cycle 500","CapPass",2996.17,"Qualified",-0.00070,-125.1,30515,"43-22","Alloy 617","Plate",314626
"Cycle 500","CapPass",2996.19,"Qualified",-0.00073,-129.1,30516,"43-22","Alloy 617","Plate",314626
"Cycle 500","CapPass",2996.21,"Qualified",-0.00075,-133.1,30517,"43-22","Alloy 617","Plate",314626
"Cycle 500","CapPass",2996.23,"Qualified",-0.00078,-136.5,30518,"43-22","Alloy 617","Plate",314626
"Cycle 500","CapPass",2996.25,"Qualified",-0.00080,-140.0,30519,"43-22","Alloy 617","Plate",314626
"Cycle 500","CapPass",2996.27,"Qualified",-0.00083,-143.2,30520,"43-22","Alloy 617","Plate",314626
"Cycle 500","CapPass",2996.29,"Qualified",-0.00085,-146.2,30521,"43-22","Alloy 617","Plate",314626
"Cycle 500","CapPass",2996.31,"Qualified",-0.00088,-149.5,30522,"43-22","Alloy 617","Plate",314626
"Cycle 500","CapPass",2996.33,"Qualified",-0.00090,-152.8,30523,"43-22","Alloy 617","Plate",314626
"Cycle 500","CapPass",2996.35,"Qualified",-0.00093,-155.9,30524,"43-22","Alloy 617","Plate",314626
"Cycle 500","CapPass",2996.38,"Qualified",-0.00095,-159.2,30525,"43-22","Alloy 617","Plate",314626
"Cycle 500","CapPass",2996.41,"Qualified",-0.00098,-163.0,30526,"43-22","Alloy 617","Plate",314626
"Cycle 500","CapPass",2996.43,"Qualified",-0.00101,-166.5,30527,"43-22","Alloy 617","Plate",314626
"Cycle 500","CapPass",2996.45,"Qualified",-0.00103,-169.9,30528,"43-22","Alloy 617","Plate",314626
"Cycle 500","CapPass",2996.47,"Qualified",-0.00106,-173.2,30529,"43-22","Alloy 617","Plate",314626
