Repository: js-molina/fatigue-A617

File: data/850C/Strain rate 0.001/0.30% strain/HTM_A20_Cycles_4313.csv (part 6 of 9)
"Cycle Label","Data State","Elapsed Time Sec","Qual State","Strain","Stress Mpa","Count","Sample","Alloy","Material_Form","Heat"
"Cycle 500","CapPass",2994.76,"Qualified",0.00061,49.97,32226,"43-13","Alloy 617","Plate",314626
"Cycle 500","CapPass",2994.79,"Qualified",0.00058,46.00,32227,"43-13","Alloy 617","Plate",314626
"Cycle 500","CapPass",2994.82,"Qualified",0.00055,42.09,32228,"43-13","Alloy 617","Plate",314626
"Cycle 500","CapPass",2994.84,"Qualified",0.00053,38.13,32229,"43-13","Alloy 617","Plate",314626
"Cycle 500","CapPass",2994.87,"Qualified",0.00050,34.03,32230,"43-13","Alloy 617","Plate",314626
"Cycle 500","CapPass",2994.90,"Qualified",0.00048,29.68,32231,"43-13","Alloy 617","Plate",314626
"Cycle 500","CapPass",2994.93,"Qualified",0.00045,25.88,32232,"43-13","Alloy 617","Plate",314626
"Cycle 500","CapPass",2994.95,"Qualified",0.00043,21.70,32233,"43-13","Alloy 617","Plate",314626
"Cycle 500","CapPass",2994.98,"Qualified",0.00040,17.45,32234,"43-13","Alloy 617","Plate",314626
"Cycle 500","CapPass",2995.00,"Qualified",0.00038,13.77,32235,"43-13","Alloy 617","Plate",314626
"Cycle 500","CapPass",2995.03,"Qualified",0.00035,10.21,32236,"43-13","Alloy 617","Plate",314626
"Cycle 500","CapPass",2995.05,"Qualified",0.00033,6.87,32237,"43-13","Alloy 617","Plate",314626
"Cycle 500","CapPass",2995.08,"Qualified",0.00030,3.73,32238,"43-13","Alloy 617","Plate",314626
"Cycle 500","CapPass",2995.10,"Qualified",0.00027,0.45,32239,"43-13","Alloy 617","Plate",314626
"Cycle 500","CapPass",2995.13,"Qualified",0.00025,-3.05,32240,"43-13","Alloy 617","Plate",314626
"Cycle 500","CapPass",2995.16,"Qualified",0.00022,-6.54,32241,"43-13","Alloy 617","Plate",314626
"Cycle 500","CapPass",2995.19,"Qualified",0.00020,-10.21,32242,"43-13","Alloy 617","Plate",314626
"Cycle 500","CapPass",2995.21,"Qualified",0.00017,-13.75,32243,"43-13","Alloy 617","Plate",314626
"Cycle 500","CapPass",2995.24,"Qualified",0.00015,-15.71,32244,"43-13","Alloy 617","Plate",314626
"Cycle 500","CapPass",2995.34,"Qualified",0.00012,-21.57,32245,"43-13","Alloy 617","Plate",314626
"Cycle 500","CapPass",2995.36,"Qualified",0.00010,-27.59,32246,"43-13","Alloy 617","Plate",314626
"Cycle 500","CapPass",2995.37,"Qualified",0.00007,-33.02,32247,"43-13","Alloy 617","Plate",314626
"Cycle 500","CapPass",2995.39,"Qualified",0.00004,-37.05,32248,"43-13","Alloy 617","Plate",314626
"Cycle 500","CapPass",2995.40,"Qualified",0.00002,-40.65,32249,"43-13","Alloy 617","Plate",314626
"Cycle 500","CapPass",2995.41,"Qualified",-0.00001,-43.46,32250,"43-13","Alloy 617","Plate",314626
"Cycle 500","CapPass",2995.42,"Qualified",-0.00003,-45.99,32251,"43-13","Alloy 617","Plate",314626
"Cycle 500","CapPass",2995.43,"Qualified",-0.00006,-47.94,32252,"43-13","Alloy 617","Plate",314626
"Cycle 500","CapPass",2995.45,"Qualified",-0.00009,-49.41,32253,"43-13","Alloy 617","Plate",314626
"Cycle 500","CapPass",2995.53,"Qualified",-0.00011,-51.73,32254,"43-13","Alloy 617","Plate",314626
"Cycle 500","CapPass",2995.57,"Qualified",-0.00014,-57.99,32255,"43-13","Alloy 617","Plate",314626
"Cycle 500","CapPass",2995.59,"Qualified",-0.00016,-62.01,32256,"43-13","Alloy 617","Plate",314626
"Cycle 500","CapPass",2995.61,"Qualified",-0.00019,-65.75,32257,"43-13","Alloy 617","Plate",314626
"Cycle 500","CapPass",2995.63,"Qualified",-0.00021,-68.88,32258,"43-13","Alloy 617","Plate",314626
"Cycle 500","CapPass",2995.65,"Qualified",-0.00024,-71.83,32259,"43-13","Alloy 617","Plate",314626
"Cycle 500","CapPass",2995.68,"Qualified",-0.00026,-74.76,32260,"43-13","Alloy 617","Plate",314626
"Cycle 500","CapPass",2995.71,"Qualified",-0.00029,-78.02,32261,"43-13","Alloy 617","Plate",314626
"Cycle 500","CapPass",2995.75,"Qualified",-0.00031,-81.66,32262,"43-13","Alloy 617","Plate",314626
"Cycle 500","CapPass",2995.78,"Qualified",-0.00034,-85.43,32263,"43-13","Alloy 617","Plate",314626
"Cycle 500","CapPass",2995.81,"Qualified",-0.00037,-89.59,32264,"43-13","Alloy 617","Plate",314626
"Cycle 500","CapPass",2995.83,"Qualified",-0.00039,-93.18,32265,"43-13","Alloy 617","Plate",314626
"Cycle 500","CapPass",2995.85,"Qualified",-0.00042,-96.44,32266,"43-13","Alloy 617","Plate",314626
"Cycle 500","CapPass",2995.88,"Qualified",-0.00044,-99.52,32267,"43-13","Alloy 617","Plate",314626
"Cycle 500","CapPass",2995.90,"Qualified",-0.00047,-102.4,32268,"43-13","Alloy 617","Plate",314626
"Cycle 500","CapPass",2995.93,"Qualified",-0.00049,-105.5,32269,"43-13","Alloy 617","Plate",314626
"Cycle 500","CapPass",2995.96,"Qualified",-0.00052,-108.7,32270,"43-13","Alloy 617","Plate",314626
"Cycle 500","CapPass",2995.99,"Qualified",-0.00054,-111.8,32271,"43-13","Alloy 617","Plate",314626
"Cycle 500","CapPass",2996.02,"Qualified",-0.00057,-115.1,32272,"43-13","Alloy 617","Plate",314626
"Cycle 500","CapPass",2996.04,"Qualified",-0.00059,-118.8,32273,"43-13","Alloy 617","Plate",314626
"Cycle 500","CapPass",2996.07,"Qualified",-0.00062,-122.2,32274,"43-13","Alloy 617","Plate",314626
"Cycle 500","CapPass",2996.09,"Qualified",-0.00065,-125.6,32275,"43-13","Alloy 617","Plate",314626
"Cycle 500","CapPass",2996.11,"Qualified",-0.00067,-129.1,32276,"43-13","Alloy 617","Plate",314626
"Cycle 500","CapPass",2996.13,"Qualified",-0.00070,-132.4,32277,"43-13","Alloy 617","Plate",314626
"Cycle 500","CapPass",2996.15,"Qualified",-0.00072,-135.7,32278,"43-13","Alloy 617","Plate",314626
"Cycle 500","CapPass",2996.17,"Qualified",-0.00075,-139.1,32279,"43-13","Alloy 617","Plate",314626
"Cycle 500","CapPass",2996.19,"Qualified",-0.00077,-142.3,32280,"43-13","Alloy 617","Plate",314626
"Cycle 500","CapPass",2996.21,"Qualified",-0.00080,-145.4,32281,"43-13","Alloy 617","Plate",314626
"Cycle 500","CapPass",2996.24,"Qualified",-0.00083,-148.6,32282,"43-13","Alloy 617","Plate",314626
"Cycle 500","CapPass",2996.26,"Qualified",-0.00085,-152.1,32283,"43-13","Alloy 617","Plate",314626
"Cycle 500","CapPass",2996.29,"Qualified",-0.00088,-155.7,32284,"43-13","Alloy 617","Plate",314626
"Cycle 500","CapPass",2996.31,"Qualified",-0.00090,-159.2,32285,"43-13","Alloy 617","Plate",314626
"Cycle 500","CapPass",2996.33,"Qualified",-0.00093,-162.5,32286,"43-13","Alloy 617","Plate",314626
"Cycle 500","CapPass",2996.36,"Qualified",-0.00095,-165.4,32287,"43-13","Alloy 617","Plate",314626
"Cycle 500","CapPass",2996.38,"Qualified",-0.00098,-168.5,32288,"43-13","Alloy 617","Plate",314626
"Cycle 500","CapPass",2996.41,"Qualified",-0.00101,-171.5,32289,"43-13","Alloy 617","Plate",314626
"Cycle 500","CapPass",2996.43,"Qualified",-0.00103,-174.8,32290,"43-13","Alloy 617","Plate",314626
"Cycle 500","CapPass",2996.46,"Qualified",-0.00106,-178.1,32291,"43-13","Alloy 617","Plate",314626
"Cycle 500","CapPass",2996.48,"Qualified",-0.00108,-181.5,32292,"43-13","Alloy 617","Plate",314626
"Cycle 500","CapPass",2996.50,"Qualified",-0.00111,-184.3,32293,"43-13","Alloy 617","Plate",314626
"Cycle 500","CapPass",2996.53,"Qualified",-0.00113,-186.7,32294,"43-13","Alloy 617","Plate",314626
"Cycle 500","CapPass",2996.55,"Qualified",-0.00116,-188.2,32295,"43-13","Alloy 617","Plate",314626
"Cycle 500","CapPass",2996.56,"Qualified",-0.00119,-189.4,32296,"43-13","Alloy 617","Plate",314626
"Cycle 500","CapPass",2996.57,"Qualified",-0.00121,-190.1,32297,"43-13","Alloy 617","Plate",314626
"Cycle 500","CapPass",2996.58,"Qualified",-0.00124,-190.1,32298,"43-13","Alloy 617","Plate",314626
"Cycle 500","CapPass",2996.59,"Qualified",-0.00126,-190.1,32299,"43-13","Alloy 617","Plate",314626
"Cycle 500","CapPass",2996.61,"Qualified",-0.00129,-189.4,32300,"43-13","Alloy 617","Plate",314626
"Cycle 500","CapPass",2996.75,"Qualified",-0.00131,-193.3,32301,"43-13","Alloy 617","Plate",314626
"Cycle 500","CapPass",2996.76,"Qualified",-0.00134,-196.9,32302,"43-13","Alloy 617","Plate",314626
"Cycle 500","CapPass",2996.77,"Qualified",-0.00137,-199.7,32303,"43-13","Alloy 617","Plate",314626
"Cycle 500","CapPass",2996.79,"Qualified",-0.00139,-201.1,32304,"43-13","Alloy 617","Plate",314626
"Cycle 500","CapPass",2996.80,"Qualified",-0.00142,-201.2,32305,"43-13","Alloy 617","Plate",314626
"Cycle 500","CapPass",2996.80,"Qualified",-0.00145,-201.5,32306,"43-13","Alloy 617","Plate",314626
"Cycle 500","CapPass",2996.81,"Qualified",-0.00147,-201.7,32307,"43-13","Alloy 617","Plate",314626
"Cycle 500","CapPass",2996.81,"Qualified",-0.00150,-201.8,32308,"43-13","Alloy 617","Plate",314626
"Cycle 500","CapPass",2996.81,"Qualified",-0.00153,-201.9,32309,"43-13","Alloy 617","Plate",314626
"Cycle 500","CapPass",2996.82,"Qualified",-0.00155,-201.7,32310,"43-13","Alloy 617","Plate",314626
"Cycle 500","CapPass",2996.82,"Qualified",-0.00158,-201.4,32311,"43-13","Alloy 617","Plate",314626
"Cycle 500","CapPass",2996.83,"Qualified",-0.00161,-200.9,32312,"43-13","Alloy 617","Plate",314626
"Cycle 500","CapPass",2996.84,"Qualified",-0.00163,-199.3,32313,"43-13","Alloy 617","Plate",314626
"Cycle 500","CapPass",2996.88,"Qualified",-0.00161,-177.1,32314,"43-13","Alloy 617","Plate",314626
"Cycle 500","CapPass",2996.88,"Qualified",-0.00158,-171.3,32315,"43-13","Alloy 617","Plate",314626
"Cycle 500","CapPass",2996.89,"Qualified",-0.00155,-166.2,32316,"43-13","Alloy 617","Plate",314626
"Cycle 500","CapPass",2996.90,"Qualified",-0.00152,-162.0,32317,"43-13","Alloy 617","Plate",314626
"Cycle 500","CapPass",2996.90,"Qualified",-0.00150,-158.0,32318,"43-13","Alloy 617","Plate",314626
"Cycle 500","CapPass",2996.91,"Qualified",-0.00147,-154.5,32319,"43-13","Alloy 617","Plate",314626
"Cycle 500","CapPass",2996.92,"Qualified",-0.00144,-151.2,32320,"43-13","Alloy 617","Plate",314626
"Cycle 500","CapPass",2996.92,"Qualified",-0.00141,-148.3,32321,"43-13","Alloy 617","Plate",314626
"Cycle 500","CapPass",2996.93,"Qualified",-0.00139,-145.8,32322,"43-13","Alloy 617","Plate",314626
"Cycle 500","CapPass",2996.93,"Qualified",-0.00136,-143.5,32323,"43-13","Alloy 617","Plate",314626
"Cycle 500","CapPass",2996.94,"Qualified",-0.00134,-141.5,32324,"43-13","Alloy 617","Plate",314626
"Cycle 500","CapPass",2996.95,"Qualified",-0.00131,-140.2,32325,"43-13","Alloy 617","Plate",314626
"Cycle 500","CapPass",2996.96,"Qualified",-0.00128,-139.8,32326,"43-13","Alloy 617","Plate",314626
"Cycle 500","CapPass",2997.03,"Qualified",-0.00131,-147.1,32327,"43-13","Alloy 617","Plate",314626
"Cycle 500","CapPass",2997.11,"Qualified",-0.00128,-133.8,32328,"43-13","Alloy 617","Plate",314626
"Cycle 500","CapPass",2997.12,"Qualified",-0.00126,-129.6,32329,"43-13","Alloy 617","Plate",314626
"Cycle 500","CapPass",2997.13,"Qualified",-0.00123,-125.8,32330,"43-13","Alloy 617","Plate",314626
"Cycle 500","CapPass",2997.15,"Qualified",-0.00121,-122.5,32331,"43-13","Alloy 617","Plate",314626
"Cycle 500","CapPass",2997.16,"Qualified",-0.00118,-119.5,32332,"43-13","Alloy 617","Plate",314626
"Cycle 500","CapPass",2997.17,"Qualified",-0.00116,-116.9,32333,"43-13","Alloy 617","Plate",314626
"Cycle 500","CapPass",2997.19,"Qualified",-0.00113,-114.4,32334,"43-13","Alloy 617","Plate",314626
"Cycle 500","CapPass",2997.23,"Qualified",-0.00111,-111.8,32335,"43-13","Alloy 617","Plate",314626
"Cycle 500","CapPass",2997.27,"Qualified",-0.00108,-107.7,32336,"43-13","Alloy 617","Plate",314626
"Cycle 500","CapPass",2997.31,"Qualified",-0.00106,-102.7,32337,"43-13","Alloy 617","Plate",314626
"Cycle 500","CapPass",2997.34,"Qualified",-0.00103,-98.31,32338,"43-13","Alloy 617","Plate",314626
"Cycle 500","CapPass",2997.36,"Qualified",-0.00100,-94.40,32339,"43-13","Alloy 617","Plate",314626
"Cycle 500","CapPass",2997.38,"Qualified",-0.00098,-90.63,32340,"43-13","Alloy 617","Plate",314626
"Cycle 500","CapPass",2997.41,"Qualified",-0.00095,-86.98,32341,"43-13","Alloy 617","Plate",314626
"Cycle 500","CapPass",2997.43,"Qualified",-0.00093,-83.10,32342,"43-13","Alloy 617","Plate",314626
"Cycle 500","CapPass",2997.46,"Qualified",-0.00090,-79.22,32343,"43-13","Alloy 617","Plate",314626
"Cycle 500","CapPass",2997.49,"Qualified",-0.00088,-75.26,32344,"43-13","Alloy 617","Plate",314626
"Cycle 500","CapPass",2997.51,"Qualified",-0.00085,-71.28,32345,"43-13","Alloy 617","Plate",314626
"Cycle 500","CapPass",2997.54,"Qualified",-0.00083,-67.09,32346,"43-13","Alloy 617","Plate",314626
"Cycle 500","CapPass",2997.57,"Qualified",-0.00080,-62.86,32347,"43-13","Alloy 617","Plate",314626
"Cycle 500","CapPass",2997.60,"Qualified",-0.00077,-58.79,32348,"43-13","Alloy 617","Plate",314626
"Cycle 500","CapPass",2997.62,"Qualified",-0.00075,-54.52,32349,"43-13","Alloy 617","Plate",314626
"Cycle 500","CapPass",2997.65,"Qualified",-0.00072,-50.53,32350,"43-13","Alloy 617","Plate",314626
"Cycle 500","CapPass",2997.67,"Qualified",-0.00070,-46.79,32351,"43-13","Alloy 617","Plate",314626
"Cycle 500","CapPass",2997.70,"Qualified",-0.00067,-42.89,32352,"43-13","Alloy 617","Plate",314626
"Cycle 500","CapPass",2997.72,"Qualified",-0.00065,-39.18,32353,"43-13","Alloy 617","Plate",314626
"Cycle 500","CapPass",2997.75,"Qualified",-0.00062,-35.58,32354,"43-13","Alloy 617","Plate",314626
"Cycle 500","CapPass",2997.78,"Qualified",-0.00060,-31.88,32355,"43-13","Alloy 617","Plate",314626
"Cycle 500","CapPass",2997.80,"Qualified",-0.00057,-28.17,32356,"43-13","Alloy 617","Plate",314626
"Cycle 500","CapPass",2997.83,"Qualified",-0.00054,-24.54,32357,"43-13","Alloy 617","Plate",314626
"Cycle 500","CapPass",2997.86,"Qualified",-0.00052,-20.35,32358,"43-13","Alloy 617","Plate",314626
"Cycle 500","CapPass",2997.88,"Qualified",-0.00049,-16.76,32359,"43-13","Alloy 617","Plate",314626
"Cycle 500","CapPass",2997.91,"Qualified",-0.00047,-13.30,32360,"43-13","Alloy 617","Plate",314626
"Cycle 500","CapPass",2997.93,"Qualified",-0.00044,-9.36,32361,"43-13","Alloy 617","Plate",314626
"Cycle 500","CapPass",2997.96,"Qualified",-0.00042,-5.56,32362,"43-13","Alloy 617","Plate",314626
"Cycle 500","CapPass",2997.99,"Qualified",-0.00039,-1.91,32363,"43-13","Alloy 617","Plate",314626
"Cycle 500","CapPass",2998.01,"Qualified",-0.00037,1.62,32364,"43-13","Alloy 617","Plate",314626
"Cycle 500","CapPass",2998.04,"Qualified",-0.00034,4.90,32365,"43-13","Alloy 617","Plate",314626
"Cycle 500","CapPass",2998.07,"Qualified",-0.00032,8.49,32366,"43-13","Alloy 617","Plate",314626
"Cycle 500","CapPass",2998.09,"Qualified",-0.00029,12.45,32367,"43-13","Alloy 617","Plate",314626
"Cycle 500","CapPass",2998.12,"Qualified",-0.00027,16.46,32368,"43-13","Alloy 617","Plate",314626
"Cycle 500","CapPass",2998.15,"Qualified",-0.00024,20.48,32369,"43-13","Alloy 617","Plate",314626
"Cycle 500","CapPass",2998.18,"Qualified",-0.00021,24.31,32370,"43-13","Alloy 617","Plate",314626
"Cycle 500","CapPass",2998.20,"Qualified",-0.00019,28.20,32371,"43-13","Alloy 617","Plate",314626
"Cycle 500","CapPass",2998.23,"Qualified",-0.00016,31.80,32372,"43-13","Alloy 617","Plate",314626
"Cycle 500","CapPass",2998.26,"Qualified",-0.00014,33.48,32373,"43-13","Alloy 617","Plate",314626
"Cycle 1000","CapPass",5996.74,"Qualified",-0.00004,27.40,37336,"43-13","Alloy 617","Plate",314626
"Cycle 1000","CapPass",5996.77,"Qualified",-0.00002,30.32,37337,"43-13","Alloy 617","Plate",314626
"Cycle 1000","CapPass",5996.80,"Qualified",0.00001,32.35,37338,"43-13","Alloy 617","Plate",314626
"Cycle 1000","CapPass",5996.91,"Qualified",0.00003,41.85,37339,"43-13","Alloy 617","Plate",314626
"Cycle 1000","CapPass",5996.92,"Qualified",0.00006,47.78,37340,"43-13","Alloy 617","Plate",314626
"Cycle 1000","CapPass",5996.93,"Qualified",0.00009,52.03,37341,"43-13","Alloy 617","Plate",314626
"Cycle 1000","CapPass",5996.94,"Qualified",0.00011,55.50,37342,"43-13","Alloy 617","Plate",314626
"Cycle 1000","CapPass",5996.95,"Qualified",0.00014,58.65,37343,"43-13","Alloy 617","Plate",314626
"Cycle 1000","CapPass",5996.96,"Qualified",0.00016,61.47,37344,"43-13","Alloy 617","Plate",314626
"Cycle 1000","CapPass",5996.97,"Qualified",0.00019,64.00,37345,"43-13","Alloy 617","Plate",314626
"Cycle 1000","CapPass",5996.98,"Qualified",0.00022,65.96,37346,"43-13","Alloy 617","Plate",314626
"Cycle 1000","CapPass",5996.99,"Qualified",0.00024,67.45,37347,"43-13","Alloy 617","Plate",314626
"Cycle 1000","CapPass",5997.02,"Qualified",0.00027,67.75,37348,"43-13","Alloy 617","Plate",314626
"Cycle 1000","CapPass",5997.12,"Qualified",0.00029,75.36,37349,"43-13","Alloy 617","Plate",314626
"Cycle 1000","CapPass",5997.14,"Qualified",0.00032,79.23,37350,"43-13","Alloy 617","Plate",314626
"Cycle 1000","CapPass",5997.16,"Qualified",0.00034,82.86,37351,"43-13","Alloy 617","Plate",314626
"Cycle 1000","CapPass",5997.18,"Qualified",0.00037,85.97,37352,"43-13","Alloy 617","Plate",314626
"Cycle 1000","CapPass",5997.20,"Qualified",0.00039,88.81,37353,"43-13","Alloy 617","Plate",314626
"Cycle 1000","CapPass",5997.22,"Qualified",0.00042,91.39,37354,"43-13","Alloy 617","Plate",314626
"Cycle 1000","CapPass",5997.25,"Qualified",0.00044,94.17,37355,"43-13","Alloy 617","Plate",314626
"Cycle 1000","CapPass",5997.29,"Qualified",0.00047,97.24,37356,"43-13","Alloy 617","Plate",314626
"Cycle 1000","CapPass",5997.32,"Qualified",0.00050,100.90,37357,"43-13","Alloy 617","Plate",314626
"Cycle 1000","CapPass",5997.35,"Qualified",0.00052,104.70,37358,"43-13","Alloy 617","Plate",314626
"Cycle 1000","CapPass",5997.37,"Qualified",0.00055,108.12,37359,"43-13","Alloy 617","Plate",314626
"Cycle 1000","CapPass",5997.40,"Qualified",0.00057,111.35,37360,"43-13","Alloy 617","Plate",314626
"Cycle 1000","CapPass",5997.42,"Qualified",0.00060,114.57,37361,"43-13","Alloy 617","Plate",314626
"Cycle 1000","CapPass",5997.45,"Qualified",0.00062,117.70,37362,"43-13","Alloy 617","Plate",314626
"Cycle 1000","CapPass",5997.48,"Qualified",0.00065,120.86,37363,"43-13","Alloy 617","Plate",314626
"Cycle 1000","CapPass",5997.51,"Qualified",0.00067,124.20,37364,"43-13","Alloy 617","Plate",314626
"Cycle 1000","CapPass",5997.54,"Qualified",0.00070,127.45,37365,"43-13","Alloy 617","Plate",314626
"Cycle 1000","CapPass",5997.56,"Qualified",0.00073,130.52,37366,"43-13","Alloy 617","Plate",314626
"Cycle 1000","CapPass",5997.59,"Qualified",0.00075,133.75,37367,"43-13","Alloy 617","Plate",314626
"Cycle 1000","CapPass",5997.61,"Qualified",0.00078,136.74,37368,"43-13","Alloy 617","Plate",314626
"Cycle 1000","CapPass",5997.64,"Qualified",0.00080,139.58,37369,"43-13","Alloy 617","Plate",314626
"Cycle 1000","CapPass",5997.67,"Qualified",0.00083,142.95,37370,"43-13","Alloy 617","Plate",314626
"Cycle 1000","CapPass",5997.70,"Qualified",0.00085,145.95,37371,"43-13","Alloy 617","Plate",314626
"Cycle 1000","CapPass",5997.72,"Qualified",0.00088,148.83,37372,"43-13","Alloy 617","Plate",314626
"Cycle 1000","CapPass",5997.75,"Qualified",0.00090,152.15,37373,"43-13","Alloy 617","Plate",314626
"Cycle 1000","CapPass",5997.77,"Qualified",0.00093,155.79,37374,"43-13","Alloy 617","Plate",314626
"Cycle 1000","CapPass",5997.79,"Qualified",0.00095,158.98,37375,"43-13","Alloy 617","Plate",314626
"Cycle 1000","CapPass",5997.81,"Qualified",0.00098,162.13,37376,"43-13","Alloy 617","Plate",314626
"Cycle 1000","CapPass",5997.83,"Qualified",0.00100,165.30,37377,"43-13","Alloy 617","Plate",314626
"Cycle 1000","CapPass",5997.85,"Qualified",0.00103,168.26,37378,"43-13","Alloy 617","Plate",314626
"Cycle 1000","CapPass",5997.88,"Qualified",0.00106,171.15,37379,"43-13","Alloy 617","Plate",314626
"Cycle 1000","CapPass",5997.90,"Qualified",0.00108,174.07,37380,"43-13","Alloy 617","Plate",314626
"Cycle 1000","CapPass",5997.92,"Qualified",0.00111,176.80,37381,"43-13","Alloy 617","Plate",314626
"Cycle 1000","CapPass",5997.95,"Qualified",0.00113,179.77,37382,"43-13","Alloy 617","Plate",314626
"Cycle 1000","CapPass",5997.97,"Qualified",0.00116,182.70,37383,"43-13","Alloy 617","Plate",314626
"Cycle 1000","CapPass",5997.99,"Qualified",0.00118,185.46,37384,"43-13","Alloy 617","Plate",314626
"Cycle 1000","CapPass",5998.01,"Qualified",0.00121,188.02,37385,"43-13","Alloy 617","Plate",314626
"Cycle 1000","CapPass",5998.04,"Qualified",0.00123,189.68,37386,"43-13","Alloy 617","Plate",314626
"Cycle 1000","CapPass",5998.05,"Qualified",0.00126,190.91,37387,"43-13","Alloy 617","Plate",314626
"Cycle 1000","CapPass",5998.06,"Qualified",0.00129,191.75,37388,"43-13","Alloy 617","Plate",314626
"Cycle 1000","CapPass",5998.07,"Qualified",0.00131,192.40,37389,"43-13","Alloy 617","Plate",314626
"Cycle 1000","CapPass",5998.08,"Qualified",0.00134,192.86,37390,"43-13","Alloy 617","Plate",314626
"Cycle 1000","CapPass",5998.11,"Qualified",0.00136,192.18,37391,"43-13","Alloy 617","Plate",314626
"Cycle 1000","CapPass",5998.22,"Qualified",0.00139,195.68,37392,"43-13","Alloy 617","Plate",314626
"Cycle 1000","CapPass",5998.24,"Qualified",0.00141,199.65,37393,"43-13","Alloy 617","Plate",314626
"Cycle 1000","CapPass",5998.25,"Qualified",0.00144,200.07,37394,"43-13","Alloy 617","Plate",314626
"Cycle 1000","CapPass",5998.26,"Qualified",0.00147,200.79,37395,"43-13","Alloy 617","Plate",314626
"Cycle 1000","CapPass",5998.26,"Qualified",0.00150,201.09,37396,"43-13","Alloy 617","Plate",314626
"Cycle 1000","CapPass",5998.27,"Qualified",0.00152,201.32,37397,"43-13","Alloy 617","Plate",314626
"Cycle 1000","CapPass",5998.27,"Qualified",0.00155,201.40,37398,"43-13","Alloy 617","Plate",314626
"Cycle 1000","CapPass",5998.27,"Qualified",0.00158,201.39,37399,"43-13","Alloy 617","Plate",314626
"Cycle 1000","CapPass",5998.28,"Qualified",0.00161,201.18,37400,"43-13","Alloy 617","Plate",314626
"Cycle 1000","CapPass",5998.28,"Qualified",0.00163,200.46,37401,"43-13","Alloy 617","Plate",314626
"Cycle 1000","CapPass",5998.29,"Qualified",0.00166,198.39,37402,"43-13","Alloy 617","Plate",314626
"Cycle 1000","CapPass",5998.32,"Qualified",0.00163,176.69,37403,"43-13","Alloy 617","Plate",314626
"Cycle 1000","CapPass",5998.33,"Qualified",0.00161,170.16,37404,"43-13","Alloy 617","Plate",314626
"Cycle 1000","CapPass",5998.33,"Qualified",0.00158,164.55,37405,"43-13","Alloy 617","Plate",314626
"Cycle 1000","CapPass",5998.34,"Qualified",0.00155,159.91,37406,"43-13","Alloy 617","Plate",314626
"Cycle 1000","CapPass",5998.34,"Qualified",0.00152,155.44,37407,"43-13","Alloy 617","Plate",314626
"Cycle 1000","CapPass",5998.35,"Qualified",0.00150,151.12,37408,"43-13","Alloy 617","Plate",314626
"Cycle 1000","CapPass",5998.35,"Qualified",0.00147,147.08,37409,"43-13","Alloy 617","Plate",314626
"Cycle 1000","CapPass",5998.36,"Qualified",0.00144,143.31,37410,"43-13","Alloy 617","Plate",314626
"Cycle 1000","CapPass",5998.36,"Qualified",0.00141,139.92,37411,"43-13","Alloy 617","Plate",314626
"Cycle 1000","CapPass",5998.37,"Qualified",0.00138,136.90,37412,"43-13","Alloy 617","Plate",314626
"Cycle 1000","CapPass",5998.37,"Qualified",0.00135,134.33,37413,"43-13","Alloy 617","Plate",314626
"Cycle 1000","CapPass",5998.38,"Qualified",0.00133,132.09,37414,"43-13","Alloy 617","Plate",314626
"Cycle 1000","CapPass",5998.38,"Qualified",0.00130,130.06,37415,"43-13","Alloy 617","Plate",314626
"Cycle 1000","CapPass",5998.39,"Qualified",0.00127,128.44,37416,"43-13","Alloy 617","Plate",314626
"Cycle 1000","CapPass",5998.40,"Qualified",0.00124,127.48,37417,"43-13","Alloy 617","Plate",314626
"Cycle 1000","CapPass",5998.41,"Qualified",0.00122,127.58,37418,"43-13","Alloy 617","Plate",314626
"Cycle 1000","CapPass",5998.46,"Qualified",0.00124,138.91,37419,"43-13","Alloy 617","Plate",314626
"Cycle 1000","CapPass",5998.47,"Qualified",0.00127,141.04,37420,"43-13","Alloy 617","Plate",314626
"Cycle 1000","CapPass",5998.49,"Qualified",0.00129,141.36,37421,"43-13","Alloy 617","Plate",314626
"Cycle 1000","CapPass",5998.55,"Qualified",0.00127,128.07,37422,"43-13","Alloy 617","Plate",314626
"Cycle 1000","CapPass",5998.56,"Qualified",0.00124,123.45,37423,"43-13","Alloy 617","Plate",314626
"Cycle 1000","CapPass",5998.57,"Qualified",0.00122,119.25,37424,"43-13","Alloy 617","Plate",314626
"Cycle 1000","CapPass",5998.58,"Qualified",0.00119,115.89,37425,"43-13","Alloy 617","Plate",314626
"Cycle 1000","CapPass",5998.59,"Qualified",0.00116,112.84,37426,"43-13","Alloy 617","Plate",314626
"Cycle 1000","CapPass",5998.60,"Qualified",0.00114,109.91,37427,"43-13","Alloy 617","Plate",314626
"Cycle 1000","CapPass",5998.62,"Qualified",0.00111,107.46,37428,"43-13","Alloy 617","Plate",314626
"Cycle 1000","CapPass",5998.64,"Qualified",0.00109,105.45,37429,"43-13","Alloy 617","Plate",314626
"Cycle 1000","CapPass",5998.68,"Qualified",0.00106,103.06,37430,"43-13","Alloy 617","Plate",314626
"Cycle 1000","CapPass",5998.73,"Qualified",0.00104,96.76,37431,"43-13","Alloy 617","Plate",314626
"Cycle 1000","CapPass",5998.76,"Qualified",0.00101,92.35,37432,"43-13","Alloy 617","Plate",314626
"Cycle 1000","CapPass",5998.78,"Qualified",0.00099,88.08,37433,"43-13","Alloy 617","Plate",314626
"Cycle 1000","CapPass",5998.81,"Qualified",0.00096,84.39,37434,"43-13","Alloy 617","Plate",314626
"Cycle 1000","CapPass",5998.83,"Qualified",0.00093,80.97,37435,"43-13","Alloy 617","Plate",314626
"Cycle 1000","CapPass",5998.85,"Qualified",0.00091,77.40,37436,"43-13","Alloy 617","Plate",314626
"Cycle 1000","CapPass",5998.88,"Qualified",0.00088,73.99,37437,"43-13","Alloy 617","Plate",314626
"Cycle 1000","CapPass",5998.90,"Qualified",0.00086,70.42,37438,"43-13","Alloy 617","Plate",314626
"Cycle 1000","CapPass",5998.93,"Qualified",0.00083,66.70,37439,"43-13","Alloy 617","Plate",314626
"Cycle 1000","CapPass",5998.96,"Qualified",0.00081,62.88,37440,"43-13","Alloy 617","Plate",314626
"Cycle 1000","CapPass",5998.99,"Qualified",0.00078,58.99,37441,"43-13","Alloy 617","Plate",314626
"Cycle 1000","CapPass",5999.02,"Qualified",0.00076,55.13,37442,"43-13","Alloy 617","Plate",314626
"Cycle 1000","CapPass",5999.04,"Qualified",0.00073,51.28,37443,"43-13","Alloy 617","Plate",314626
"Cycle 1000","CapPass",5999.07,"Qualified",0.00071,47.35,37444,"43-13","Alloy 617","Plate",314626
"Cycle 1000","CapPass",5999.09,"Qualified",0.00068,43.73,37445,"43-13","Alloy 617","Plate",314626
"Cycle 1000","CapPass",5999.12,"Qualified",0.00065,40.05,37446,"43-13","Alloy 617","Plate",314626
"Cycle 1000","CapPass",5999.15,"Qualified",0.00063,36.37,37447,"43-13","Alloy 617","Plate",314626
"Cycle 1000","CapPass",5999.17,"Qualified",0.00060,32.67,37448,"43-13","Alloy 617","Plate",314626
"Cycle 1000","CapPass",5999.20,"Qualified",0.00058,29.04,37449,"43-13","Alloy 617","Plate",314626
"Cycle 1000","CapPass",5999.23,"Qualified",0.00055,25.33,37450,"43-13","Alloy 617","Plate",314626
"Cycle 1000","CapPass",5999.25,"Qualified",0.00053,21.70,37451,"43-13","Alloy 617","Plate",314626
"Cycle 1000","CapPass",5999.28,"Qualified",0.00050,17.86,37452,"43-13","Alloy 617","Plate",314626
"Cycle 1000","CapPass",5999.31,"Qualified",0.00048,14.03,37453,"43-13","Alloy 617","Plate",314626
"Cycle 1000","CapPass",5999.33,"Qualified",0.00045,10.40,37454,"43-13","Alloy 617","Plate",314626
"Cycle 1000","CapPass",5999.36,"Qualified",0.00043,6.63,37455,"43-13","Alloy 617","Plate",314626
"Cycle 1000","CapPass",5999.39,"Qualified",0.00040,2.73,37456,"43-13","Alloy 617","Plate",314626
"Cycle 1000","CapPass",5999.41,"Qualified",0.00037,-0.90,37457,"43-13","Alloy 617","Plate",314626
"Cycle 1000","CapPass",5999.43,"Qualified",0.00035,-4.41,37458,"43-13","Alloy 617","Plate",314626
"Cycle 1000","CapPass",5999.46,"Qualified",0.00032,-7.79,37459,"43-13","Alloy 617","Plate",314626
"Cycle 1000","CapPass",5999.48,"Qualified",0.00030,-10.81,37460,"43-13","Alloy 617","Plate",314626
"Cycle 1000","CapPass",5999.51,"Qualified",0.00027,-14.13,37461,"43-13","Alloy 617","Plate",314626
"Cycle 1000","CapPass",5999.55,"Qualified",0.00025,-15.17,37462,"43-13","Alloy 617","Plate",314626
"Cycle 1000","CapPass",5999.65,"Qualified",0.00022,-24.02,37463,"43-13","Alloy 617","Plate",314626
"Cycle 1000","CapPass",5999.66,"Qualified",0.00020,-29.66,37464,"43-13","Alloy 617","Plate",314626
"Cycle 1000","CapPass",5999.67,"Qualified",0.00017,-34.33,37465,"43-13","Alloy 617","Plate",314626
"Cycle 1000","CapPass",5999.68,"Qualified",0.00014,-37.93,37466,"43-13","Alloy 617","Plate",314626
"Cycle 1000","CapPass",5999.69,"Qualified",0.00012,-41.04,37467,"43-13","Alloy 617","Plate",314626
"Cycle 1000","CapPass",5999.70,"Qualified",0.00009,-43.71,37468,"43-13","Alloy 617","Plate",314626
"Cycle 1000","CapPass",5999.71,"Qualified",0.00006,-46.02,37469,"43-13","Alloy 617","Plate",314626
"Cycle 1000","CapPass",5999.73,"Qualified",0.00004,-47.69,37470,"43-13","Alloy 617","Plate",314626
"Cycle 1000","CapPass",5999.75,"Qualified",0.00001,-48.57,37471,"43-13","Alloy 617","Plate",314626
"Cycle 1000","CapPass",5999.84,"Qualified",-0.00001,-51.41,37472,"43-13","Alloy 617","Plate",314626
"Cycle 1000","CapPass",5999.87,"Qualified",-0.00004,-56.26,37473,"43-13","Alloy 617","Plate",314626
"Cycle 1000","CapPass",5999.89,"Qualified",-0.00007,-60.18,37474,"43-13","Alloy 617","Plate",314626
"Cycle 1000","CapPass",5999.91,"Qualified",-0.00009,-63.47,37475,"43-13","Alloy 617","Plate",314626
"Cycle 1000","CapPass",5999.93,"Qualified",-0.00012,-66.54,37476,"43-13","Alloy 617","Plate",314626
"Cycle 1000","CapPass",5999.96,"Qualified",-0.00014,-69.30,37477,"43-13","Alloy 617","Plate",314626
"Cycle 1000","CapPass",5999.98,"Qualified",-0.00017,-71.87,37478,"43-13","Alloy 617","Plate",314626
"Cycle 1000","CapPass",6000.01,"Qualified",-0.00019,-74.79,37479,"43-13","Alloy 617","Plate",314626
"Cycle 1000","CapPass",6000.05,"Qualified",-0.00022,-78.16,37480,"43-13","Alloy 617","Plate",314626
"Cycle 1000","CapPass",6000.08,"Qualified",-0.00024,-81.88,37481,"43-13","Alloy 617","Plate",314626
"Cycle 1000","CapPass",6000.10,"Qualified",-0.00027,-85.65,37482,"43-13","Alloy 617","Plate",314626
"Cycle 1000","CapPass",6000.13,"Qualified",-0.00030,-88.87,37483,"43-13","Alloy 617","Plate",314626
"Cycle 1000","CapPass",6000.15,"Qualified",-0.00032,-91.91,37484,"43-13","Alloy 617","Plate",314626
"Cycle 1000","CapPass",6000.18,"Qualified",-0.00035,-94.88,37485,"43-13","Alloy 617","Plate",314626
"Cycle 1000","CapPass",6000.21,"Qualified",-0.00037,-98.04,37486,"43-13","Alloy 617","Plate",314626
"Cycle 1000","CapPass",6000.24,"Qualified",-0.00040,-101.1,37487,"43-13","Alloy 617","Plate",314626
"Cycle 1000","CapPass",6000.27,"Qualified",-0.00042,-104.7,37488,"43-13","Alloy 617","Plate",314626
"Cycle 1000","CapPass",6000.30,"Qualified",-0.00045,-108.8,37489,"43-13","Alloy 617","Plate",314626
"Cycle 1000","CapPass",6000.33,"Qualified",-0.00047,-112.1,37490,"43-13","Alloy 617","Plate",314626
"Cycle 1000","CapPass",6000.35,"Qualified",-0.00050,-115.1,37491,"43-13","Alloy 617","Plate",314626
"Cycle 1000","CapPass",6000.37,"Qualified",-0.00052,-118.2,37492,"43-13","Alloy 617","Plate",314626
"Cycle 1000","CapPass",6000.39,"Qualified",-0.00055,-121.5,37493,"43-13","Alloy 617","Plate",314626
"Cycle 1000","CapPass",6000.41,"Qualified",-0.00058,-124.7,37494,"43-13","Alloy 617","Plate",314626
"Cycle 1000","CapPass",6000.43,"Qualified",-0.00060,-128.1,37495,"43-13","Alloy 617","Plate",314626
"Cycle 1000","CapPass",6000.46,"Qualified",-0.00063,-131.4,37496,"43-13","Alloy 617","Plate",314626
"Cycle 1000","CapPass",6000.48,"Qualified",-0.00065,-134.6,37497,"43-13","Alloy 617","Plate",314626
"Cycle 1000","CapPass",6000.50,"Qualified",-0.00068,-137.8,37498,"43-13","Alloy 617","Plate",314626
"Cycle 1000","CapPass",6000.52,"Qualified",-0.00070,-140.8,37499,"43-13","Alloy 617","Plate",314626
"Cycle 1000","CapPass",6000.54,"Qualified",-0.00073,-143.9,37500,"43-13","Alloy 617","Plate",314626
"Cycle 1000","CapPass",6000.57,"Qualified",-0.00076,-147.3,37501,"43-13","Alloy 617","Plate",314626
"Cycle 1000","CapPass",6000.59,"Qualified",-0.00078,-150.7,37502,"43-13","Alloy 617","Plate",314626
"Cycle 1000","CapPass",6000.62,"Qualified",-0.00081,-153.6,37503,"43-13","Alloy 617","Plate",314626
"Cycle 1000","CapPass",6000.64,"Qualified",-0.00083,-156.7,37504,"43-13","Alloy 617","Plate",314626
"Cycle 1000","CapPass",6000.67,"Qualified",-0.00086,-160.1,37505,"43-13","Alloy 617","Plate",314626
"Cycle 1000","CapPass",6000.69,"Qualified",-0.00088,-163.1,37506,"43-13","Alloy 617","Plate",314626
"Cycle 1000","CapPass",6000.71,"Qualified",-0.00091,-166.3,37507,"43-13","Alloy 617","Plate",314626
"Cycle 1000","CapPass",6000.74,"Qualified",-0.00093,-169.5,37508,"43-13","Alloy 617","Plate",314626
"Cycle 1000","CapPass",6000.76,"Qualified",-0.00096,-172.4,37509,"43-13","Alloy 617","Plate",314626
"Cycle 1000","CapPass",6000.79,"Qualified",-0.00098,-175.6,37510,"43-13","Alloy 617","Plate",314626
"Cycle 1000","CapPass",6000.81,"Qualified",-0.00101,-178.6,37511,"43-13","Alloy 617","Plate",314626
"Cycle 1000","CapPass",6000.84,"Qualified",-0.00104,-181.7,37512,"43-13","Alloy 617","Plate",314626
"Cycle 1000","CapPass",6000.86,"Qualified",-0.00106,-182.8,37513,"43-13","Alloy 617","Plate",314626
"Cycle 1000","CapPass",6000.87,"Qualified",-0.00109,-183.9,37514,"43-13","Alloy 617","Plate",314626
"Cycle 1000","CapPass",6000.88,"Qualified",-0.00112,-184.5,37515,"43-13","Alloy 617","Plate",314626
"Cycle 1000","CapPass",6000.88,"Qualified",-0.00115,-184.9,37516,"43-13","Alloy 617","Plate",314626
"Cycle 1000","CapPass",6000.89,"Qualified",-0.00117,-185.3,37517,"43-13","Alloy 617","Plate",314626
"Cycle 1000","CapPass",6000.89,"Qualified",-0.00120,-185.7,37518,"43-13","Alloy 617","Plate",314626
"Cycle 1000","CapPass",6000.90,"Qualified",-0.00122,-185.7,37519,"43-13","Alloy 617","Plate",314626
"Cycle 1000","CapPass",6000.91,"Qualified",-0.00125,-185.0,37520,"43-13","Alloy 617","Plate",314626
"Cycle 1000","CapPass",6000.95,"Qualified",-0.00122,-170.2,37521,"43-13","Alloy 617","Plate",314626
"Cycle 1000","CapPass",6000.96,"Qualified",-0.00120,-166.8,37522,"43-13","Alloy 617","Plate",314626
"Cycle 1000","CapPass",6000.98,"Qualified",-0.00117,-164.7,37523,"43-13","Alloy 617","Plate",314626
"Cycle 1000","CapPass",6000.99,"Qualified",-0.00115,-164.0,37524,"43-13","Alloy 617","Plate",314626
"Cycle 1000","CapPass",6001.05,"Qualified",-0.00117,-178.8,37525,"43-13","Alloy 617","Plate",314626
"Cycle 1000","CapPass",6001.06,"Qualified",-0.00120,-183.4,37526,"43-13","Alloy 617","Plate",314626
"Cycle 1000","CapPass",6001.07,"Qualified",-0.00123,-187.2,37527,"43-13","Alloy 617","Plate",314626
"Cycle 1000","CapPass",6001.08,"Qualified",-0.00125,-190.7,37528,"43-13","Alloy 617","Plate",314626
"Cycle 1000","CapPass",6001.09,"Qualified",-0.00128,-193.7,37529,"43-13","Alloy 617","Plate",314626
"Cycle 1000","CapPass",6001.10,"Qualified",-0.00131,-196.1,37530,"43-13","Alloy 617","Plate",314626
"Cycle 1000","CapPass",6001.11,"Qualified",-0.00133,-196.8,37531,"43-13","Alloy 617","Plate",314626
"Cycle 1000","CapPass",6001.12,"Qualified",-0.00136,-198.0,37532,"43-13","Alloy 617","Plate",314626
"Cycle 1000","CapPass",6001.12,"Qualified",-0.00139,-198.5,37533,"43-13","Alloy 617","Plate",314626
"Cycle 1000","CapPass",6001.13,"Qualified",-0.00141,-198.8,37534,"43-13","Alloy 617","Plate",314626
"Cycle 1000","CapPass",6001.13,"Qualified",-0.00144,-198.8,37535,"43-13","Alloy 617","Plate",314626
"Cycle 1000","CapPass",6001.14,"Qualified",-0.00147,-198.4,37536,"43-13","Alloy 617","Plate",314626
"Cycle 1000","CapPass",6001.20,"Qualified",-0.00144,-184.1,37537,"43-13","Alloy 617","Plate",314626
"Cycle 1000","CapPass",6001.21,"Qualified",-0.00142,-181.8,37538,"43-13","Alloy 617","Plate",314626
"Cycle 1000","CapPass",6001.23,"Qualified",-0.00139,-181.2,37539,"43-13","Alloy 617","Plate",314626
"Cycle 1000","CapPass",6001.29,"Qualified",-0.00142,-190.3,37540,"43-13","Alloy 617","Plate",314626
"Cycle 1000","CapPass",6001.31,"Qualified",-0.00144,-191.5,37541,"43-13","Alloy 617","Plate",314626
"Cycle 1000","CapPass",6001.38,"Qualified",-0.00142,-176.9,37542,"43-13","Alloy 617","Plate",314626
"Cycle 1000","CapPass",6001.39,"Qualified",-0.00139,-172.1,37543,"43-13","Alloy 617","Plate",314626
"Cycle 1000","CapPass",6001.40,"Qualified",-0.00136,-167.8,37544,"43-13","Alloy 617","Plate",314626
"Cycle 1000","CapPass",6001.42,"Qualified",-0.00134,-164.0,37545,"43-13","Alloy 617","Plate",314626
"Cycle 1000","CapPass",6001.43,"Qualified",-0.00131,-160.5,37546,"43-13","Alloy 617","Plate",314626
"Cycle 1000","CapPass",6001.44,"Qualified",-0.00128,-157.5,37547,"43-13","Alloy 617","Plate",314626
"Cycle 1000","CapPass",6001.46,"Qualified",-0.00126,-154.9,37548,"43-13","Alloy 617","Plate",314626
"Cycle 1000","CapPass",6001.49,"Qualified",-0.00123,-152.8,37549,"43-13","Alloy 617","Plate",314626
"Cycle 1000","CapPass",6001.56,"Qualified",-0.00121,-146.7,37550,"43-13","Alloy 617","Plate",314626
"Cycle 1000","CapPass",6001.59,"Qualified",-0.00118,-140.0,37551,"43-13","Alloy 617","Plate",314626
"Cycle 1000","CapPass",6001.62,"Qualified",-0.00116,-135.1,37552,"43-13","Alloy 617","Plate",314626
"Cycle 1000","CapPass",6001.64,"Qualified",-0.00113,-131.0,37553,"43-13","Alloy 617","Plate",314626
"Cycle 1000","CapPass",6001.65,"Qualified",-0.00111,-127.5,37554,"43-13","Alloy 617","Plate",314626
"Cycle 1000","CapPass",6001.67,"Qualified",-0.00108,-123.9,37555,"43-13","Alloy 617","Plate",314626
"Cycle 1000","CapPass",6001.70,"Qualified",-0.00106,-120.4,37556,"43-13","Alloy 617","Plate",314626
"Cycle 1000","CapPass",6001.73,"Qualified",-0.00103,-116.3,37557,"43-13","Alloy 617","Plate",314626
"Cycle 1000","CapPass",6001.76,"Qualified",-0.00100,-111.6,37558,"43-13","Alloy 617","Plate",314626
"Cycle 1000","CapPass",6001.79,"Qualified",-0.00098,-106.6,37559,"43-13","Alloy 617","Plate",314626
"Cycle 1000","CapPass",6001.82,"Qualified",-0.00095,-101.7,37560,"43-13","Alloy 617","Plate",314626
"Cycle 1000","CapPass",6001.85,"Qualified",-0.00093,-97.44,37561,"43-13","Alloy 617","Plate",314626
"Cycle 1000","CapPass",6001.87,"Qualified",-0.00090,-93.33,37562,"43-13","Alloy 617","Plate",314626
"Cycle 1000","CapPass",6001.89,"Qualified",-0.00088,-89.45,37563,"43-13","Alloy 617","Plate",314626
"Cycle 1000","CapPass",6001.92,"Qualified",-0.00085,-85.80,37564,"43-13","Alloy 617","Plate",314626
"Cycle 1000","CapPass",6001.94,"Qualified",-0.00083,-81.68,37565,"43-13","Alloy 617","Plate",314626
"Cycle 1000","CapPass",6001.97,"Qualified",-0.00080,-77.65,37566,"43-13","Alloy 617","Plate",314626
"Cycle 1000","CapPass",6002.00,"Qualified",-0.00077,-73.11,37567,"43-13","Alloy 617","Plate",314626
"Cycle 1000","CapPass",6002.03,"Qualified",-0.00075,-68.49,37568,"43-13","Alloy 617","Plate",314626
"Cycle 1000","CapPass",6002.06,"Qualified",-0.00072,-63.86,37569,"43-13","Alloy 617","Plate",314626
"Cycle 1000","CapPass",6002.08,"Qualified",-0.00070,-59.06,37570,"43-13","Alloy 617","Plate",314626
"Cycle 1000","CapPass",6002.11,"Qualified",-0.00067,-54.94,37571,"43-13","Alloy 617","Plate",314626
"Cycle 1000","CapPass",6002.13,"Qualified",-0.00065,-50.77,37572,"43-13","Alloy 617","Plate",314626
"Cycle 1000","CapPass",6002.15,"Qualified",-0.00062,-47.05,37573,"43-13","Alloy 617","Plate",314626
"Cycle 1000","CapPass",6002.18,"Qualified",-0.00060,-43.28,37574,"43-13","Alloy 617","Plate",314626
"Cycle 1000","CapPass",6002.20,"Qualified",-0.00057,-39.77,37575,"43-13","Alloy 617","Plate",314626
"Cycle 1000","CapPass",6002.23,"Qualified",-0.00055,-36.33,37576,"43-13","Alloy 617","Plate",314626
"Cycle 1000","CapPass",6002.26,"Qualified",-0.00052,-32.44,37577,"43-13","Alloy 617","Plate",314626
"Cycle 1000","CapPass",6002.29,"Qualified",-0.00049,-28.25,37578,"43-13","Alloy 617","Plate",314626
"Cycle 1000","CapPass",6002.32,"Qualified",-0.00047,-23.85,37579,"43-13","Alloy 617","Plate",314626
"Cycle 1000","CapPass",6002.35,"Qualified",-0.00044,-19.66,37580,"43-13","Alloy 617","Plate",314626
"Cycle 1000","CapPass",6002.37,"Qualified",-0.00042,-15.90,37581,"43-13","Alloy 617","Plate",314626
"Cycle 1000","CapPass",6002.40,"Qualified",-0.00039,-11.92,37582,"43-13","Alloy 617","Plate",314626
"Cycle 1000","CapPass",6002.42,"Qualified",-0.00037,-8.17,37583,"43-13","Alloy 617","Plate",314626
"Cycle 1000","CapPass",6002.45,"Qualified",-0.00034,-4.30,37584,"43-13","Alloy 617","Plate",314626
"Cycle 1000","CapPass",6002.48,"Qualified",-0.00032,-0.69,37585,"43-13","Alloy 617","Plate",314626
"Cycle 1000","CapPass",6002.50,"Qualified",-0.00029,2.96,37586,"43-13","Alloy 617","Plate",314626
"Cycle 1000","CapPass",6002.53,"Qualified",-0.00027,6.98,37587,"43-13","Alloy 617","Plate",314626
"Cycle 1000","CapPass",6002.55,"Qualified",-0.00024,11.09,37588,"43-13","Alloy 617","Plate",314626
"Cycle 1000","CapPass",6002.58,"Qualified",-0.00021,15.15,37589,"43-13","Alloy 617","Plate",314626
"Cycle 1000","CapPass",6002.61,"Qualified",-0.00019,18.95,37590,"43-13","Alloy 617","Plate",314626
"Cycle 1000","CapPass",6002.63,"Qualified",-0.00016,22.51,37591,"43-13","Alloy 617","Plate",314626
