Repository: js-molina/fatigue-A617

File: data/850C/Strain rate 0.001/0.30% strain/HTM_A20_Cycles_4318.csv (part 6 of 8)
"Cycle Label","Data State","Elapsed Time Sec","Qual State","Strain","Stress Mpa","Count","Sample","Alloy","Material_Form","Heat"
"Cycle 1000","CapPass",5998.15,"Trend",0.00134,200.94,34745,"43-18","Alloy 617","Plate",314626
"Cycle 1000","CapPass",5998.15,"Trend",0.00137,201.58,34746,"43-18","Alloy 617","Plate",314626
"Cycle 1000","CapPass",5998.16,"Trend",0.00140,202.13,34747,"43-18","Alloy 617","Plate",314626
"Cycle 1000","CapPass",5998.16,"Trend",0.00143,202.50,34748,"43-18","Alloy 617","Plate",314626
"Cycle 1000","CapPass",5998.17,"Trend",0.00145,202.85,34749,"43-18","Alloy 617","Plate",314626
"Cycle 1000","CapPass",5998.18,"Trend",0.00148,202.87,34750,"43-18","Alloy 617","Plate",314626
"Cycle 1000","CapPass",5998.19,"Trend",0.00151,201.61,34751,"43-18","Alloy 617","Plate",314626
"Cycle 1000","CapPass",5998.24,"Trend",0.00148,192.78,34752,"43-18","Alloy 617","Plate",314626
"Cycle 1000","CapPass",5998.26,"Trend",0.00145,189.92,34753,"43-18","Alloy 617","Plate",314626
"Cycle 1000","CapPass",5998.29,"Trend",0.00143,187.46,34754,"43-18","Alloy 617","Plate",314626
"Cycle 1000","CapPass",5998.34,"Trend",0.00140,182.43,34755,"43-18","Alloy 617","Plate",314626
"Cycle 1000","CapPass",5998.38,"Trend",0.00138,177.32,34756,"43-18","Alloy 617","Plate",314626
"Cycle 1000","CapPass",5998.41,"Trend",0.00135,172.53,34757,"43-18","Alloy 617","Plate",314626
"Cycle 1000","CapPass",5998.43,"Trend",0.00133,168.44,34758,"43-18","Alloy 617","Plate",314626
"Cycle 1000","CapPass",5998.45,"Trend",0.00130,164.63,34759,"43-18","Alloy 617","Plate",314626
"Cycle 1000","CapPass",5998.48,"Trend",0.00128,160.93,34760,"43-18","Alloy 617","Plate",314626
"Cycle 1000","CapPass",5998.50,"Trend",0.00125,157.40,34761,"43-18","Alloy 617","Plate",314626
"Cycle 1000","CapPass",5998.52,"Trend",0.00123,153.69,34762,"43-18","Alloy 617","Plate",314626
"Cycle 1000","CapPass",5998.55,"Trend",0.00120,150.04,34763,"43-18","Alloy 617","Plate",314626
"Cycle 1000","CapPass",5998.58,"Trend",0.00118,146.16,34764,"43-18","Alloy 617","Plate",314626
"Cycle 1000","CapPass",5998.61,"Trend",0.00115,142.24,34765,"43-18","Alloy 617","Plate",314626
"Cycle 1000","CapPass",5998.64,"Trend",0.00113,138.26,34766,"43-18","Alloy 617","Plate",314626
"Cycle 1000","CapPass",5998.67,"Trend",0.00110,134.26,34767,"43-18","Alloy 617","Plate",314626
"Cycle 1000","CapPass",5998.69,"Trend",0.00108,130.30,34768,"43-18","Alloy 617","Plate",314626
"Cycle 1000","CapPass",5998.72,"Trend",0.00105,126.39,34769,"43-18","Alloy 617","Plate",314626
"Cycle 1000","CapPass",5998.74,"Trend",0.00102,122.70,34770,"43-18","Alloy 617","Plate",314626
"Cycle 1000","CapPass",5998.77,"Trend",0.00100,118.96,34771,"43-18","Alloy 617","Plate",314626
"Cycle 1000","CapPass",5998.79,"Trend",0.00097,115.39,34772,"43-18","Alloy 617","Plate",314626
"Cycle 1000","CapPass",5998.82,"Trend",0.00095,111.73,34773,"43-18","Alloy 617","Plate",314626
"Cycle 1000","CapPass",5998.85,"Trend",0.00092,108.25,34774,"43-18","Alloy 617","Plate",314626
"Cycle 1000","CapPass",5998.87,"Trend",0.00090,104.68,34775,"43-18","Alloy 617","Plate",314626
"Cycle 1000","CapPass",5998.90,"Trend",0.00087,100.87,34776,"43-18","Alloy 617","Plate",314626
"Cycle 1000","CapPass",5998.93,"Trend",0.00085,97.17,34777,"43-18","Alloy 617","Plate",314626
"Cycle 1000","CapPass",5998.96,"Trend",0.00082,93.60,34778,"43-18","Alloy 617","Plate",314626
"Cycle 1000","CapPass",5998.98,"Trend",0.00080,89.88,34779,"43-18","Alloy 617","Plate",314626
"Cycle 1000","CapPass",5999.01,"Trend",0.00077,86.29,34780,"43-18","Alloy 617","Plate",314626
"Cycle 1000","CapPass",5999.03,"Trend",0.00074,82.63,34781,"43-18","Alloy 617","Plate",314626
"Cycle 1000","CapPass",5999.06,"Trend",0.00072,78.93,34782,"43-18","Alloy 617","Plate",314626
"Cycle 1000","CapPass",5999.09,"Trend",0.00069,75.49,34783,"43-18","Alloy 617","Plate",314626
"Cycle 1000","CapPass",5999.11,"Trend",0.00067,71.85,34784,"43-18","Alloy 617","Plate",314626
"Cycle 1000","CapPass",5999.14,"Trend",0.00064,68.03,34785,"43-18","Alloy 617","Plate",314626
"Cycle 1000","CapPass",5999.17,"Trend",0.00062,64.06,34786,"43-18","Alloy 617","Plate",314626
"Cycle 1000","CapPass",5999.20,"Trend",0.00059,60.02,34787,"43-18","Alloy 617","Plate",314626
"Cycle 1000","CapPass",5999.23,"Trend",0.00057,56.09,34788,"43-18","Alloy 617","Plate",314626
"Cycle 1000","CapPass",5999.25,"Trend",0.00054,52.05,34789,"43-18","Alloy 617","Plate",314626
"Cycle 1000","CapPass",5999.28,"Trend",0.00051,48.15,34790,"43-18","Alloy 617","Plate",314626
"Cycle 1000","CapPass",5999.30,"Trend",0.00049,44.33,34791,"43-18","Alloy 617","Plate",314626
"Cycle 1000","CapPass",5999.33,"Trend",0.00046,40.72,34792,"43-18","Alloy 617","Plate",314626
"Cycle 1000","CapPass",5999.36,"Trend",0.00044,36.71,34793,"43-18","Alloy 617","Plate",314626
"Cycle 1000","CapPass",5999.39,"Trend",0.00041,32.76,34794,"43-18","Alloy 617","Plate",314626
"Cycle 1000","CapPass",5999.41,"Trend",0.00039,28.68,34795,"43-18","Alloy 617","Plate",314626
"Cycle 1000","CapPass",5999.44,"Trend",0.00036,24.48,34796,"43-18","Alloy 617","Plate",314626
"Cycle 1000","CapPass",5999.47,"Trend",0.00034,20.18,34797,"43-18","Alloy 617","Plate",314626
"Cycle 1000","CapPass",5999.50,"Trend",0.00031,15.58,34798,"43-18","Alloy 617","Plate",314626
"Cycle 1000","CapPass",5999.53,"Trend",0.00028,11.29,34799,"43-18","Alloy 617","Plate",314626
"Cycle 1000","CapPass",5999.56,"Trend",0.00026,6.82,34800,"43-18","Alloy 617","Plate",314626
"Cycle 1000","CapPass",5999.58,"Trend",0.00023,2.59,34801,"43-18","Alloy 617","Plate",314626
"Cycle 1000","CapPass",5999.61,"Trend",0.00021,-1.37,34802,"43-18","Alloy 617","Plate",314626
"Cycle 1000","CapPass",5999.63,"Trend",0.00018,-5.48,34803,"43-18","Alloy 617","Plate",314626
"Cycle 1000","CapPass",5999.66,"Trend",0.00016,-9.56,34804,"43-18","Alloy 617","Plate",314626
"Cycle 1000","CapPass",5999.69,"Trend",0.00013,-13.84,34805,"43-18","Alloy 617","Plate",314626
"Cycle 1000","CapPass",5999.72,"Trend",0.00011,-17.31,34806,"43-18","Alloy 617","Plate",314626
"Cycle 1000","CapPass",5999.83,"Trend",0.00008,-26.65,34807,"43-18","Alloy 617","Plate",314626
"Cycle 1000","CapPass",5999.85,"Trend",0.00005,-32.82,34808,"43-18","Alloy 617","Plate",314626
"Cycle 1000","CapPass",5999.86,"Trend",0.00003,-38.37,34809,"43-18","Alloy 617","Plate",314626
"Cycle 1000","CapPass",5999.86,"Trend",0.00002,-39.94,34810,"43-18","Alloy 617","Plate",314626
"Cycle 1000","CapPass",5999.87,"Trend",0.00000,-42.73,34811,"43-18","Alloy 617","Plate",314626
"Cycle 1000","CapPass",5999.88,"Trend",-0.00003,-46.33,34812,"43-18","Alloy 617","Plate",314626
"Cycle 1000","CapPass",5999.89,"Trend",-0.00005,-49.43,34813,"43-18","Alloy 617","Plate",314626
"Cycle 1000","CapPass",5999.90,"Trend",-0.00008,-52.21,34814,"43-18","Alloy 617","Plate",314626
"Cycle 1000","CapPass",5999.91,"Trend",-0.00010,-54.58,34815,"43-18","Alloy 617","Plate",314626
"Cycle 1000","CapPass",5999.93,"Trend",-0.00013,-56.56,34816,"43-18","Alloy 617","Plate",314626
"Cycle 1000","CapPass",5999.95,"Trend",-0.00016,-58.08,34817,"43-18","Alloy 617","Plate",314626
"Cycle 1000","CapPass",6000.03,"Trend",-0.00018,-63.19,34818,"43-18","Alloy 617","Plate",314626
"Cycle 1000","CapPass",6000.07,"Trend",-0.00021,-68.13,34819,"43-18","Alloy 617","Plate",314626
"Cycle 1000","CapPass",6000.09,"Trend",-0.00023,-72.13,34820,"43-18","Alloy 617","Plate",314626
"Cycle 1000","CapPass",6000.11,"Trend",-0.00026,-75.74,34821,"43-18","Alloy 617","Plate",314626
"Cycle 1000","CapPass",6000.13,"Trend",-0.00028,-79.01,34822,"43-18","Alloy 617","Plate",314626
"Cycle 1000","CapPass",6000.16,"Trend",-0.00031,-82.24,34823,"43-18","Alloy 617","Plate",314626
"Cycle 1000","CapPass",6000.19,"Trend",-0.00034,-85.51,34824,"43-18","Alloy 617","Plate",314626
"Cycle 1000","CapPass",6000.22,"Trend",-0.00036,-88.78,34825,"43-18","Alloy 617","Plate",314626
"Cycle 1000","CapPass",6000.25,"Trend",-0.00039,-92.05,34826,"43-18","Alloy 617","Plate",314626
"Cycle 1000","CapPass",6000.28,"Trend",-0.00041,-95.65,34827,"43-18","Alloy 617","Plate",314626
"Cycle 1000","CapPass",6000.31,"Trend",-0.00044,-99.47,34828,"43-18","Alloy 617","Plate",314626
"Cycle 1000","CapPass",6000.34,"Trend",-0.00046,-103.1,34829,"43-18","Alloy 617","Plate",314626
"Cycle 1000","CapPass",6000.36,"Trend",-0.00049,-106.6,34830,"43-18","Alloy 617","Plate",314626
"Cycle 1000","CapPass",6000.39,"Trend",-0.00051,-109.9,34831,"43-18","Alloy 617","Plate",314626
"Cycle 1000","CapPass",6000.42,"Trend",-0.00054,-113.5,34832,"43-18","Alloy 617","Plate",314626
"Cycle 1000","CapPass",6000.44,"Trend",-0.00056,-117.0,34833,"43-18","Alloy 617","Plate",314626
"Cycle 1000","CapPass",6000.47,"Trend",-0.00059,-120.7,34834,"43-18","Alloy 617","Plate",314626
"Cycle 1000","CapPass",6000.50,"Trend",-0.00061,-124.5,34835,"43-18","Alloy 617","Plate",314626
"Cycle 1000","CapPass",6000.53,"Trend",-0.00064,-128.7,34836,"43-18","Alloy 617","Plate",314626
"Cycle 1000","CapPass",6000.55,"Trend",-0.00067,-132.9,34837,"43-18","Alloy 617","Plate",314626
"Cycle 1000","CapPass",6000.57,"Trend",-0.00069,-136.8,34838,"43-18","Alloy 617","Plate",314626
"Cycle 1000","CapPass",6000.59,"Trend",-0.00072,-140.7,34839,"43-18","Alloy 617","Plate",314626
"Cycle 1000","CapPass",6000.61,"Trend",-0.00074,-144.4,34840,"43-18","Alloy 617","Plate",314626
"Cycle 1000","CapPass",6000.63,"Trend",-0.00077,-148.2,34841,"43-18","Alloy 617","Plate",314626
"Cycle 1000","CapPass",6000.65,"Trend",-0.00079,-151.7,34842,"43-18","Alloy 617","Plate",314626
"Cycle 1000","CapPass",6000.67,"Trend",-0.00082,-155.2,34843,"43-18","Alloy 617","Plate",314626
"Cycle 1000","CapPass",6000.69,"Trend",-0.00085,-158.7,34844,"43-18","Alloy 617","Plate",314626
"Cycle 1000","CapPass",6000.71,"Trend",-0.00087,-162.2,34845,"43-18","Alloy 617","Plate",314626
"Cycle 1000","CapPass",6000.74,"Trend",-0.00090,-165.7,34846,"43-18","Alloy 617","Plate",314626
"Cycle 1000","CapPass",6000.76,"Trend",-0.00092,-169.2,34847,"43-18","Alloy 617","Plate",314626
"Cycle 1000","CapPass",6000.78,"Trend",-0.00095,-172.5,34848,"43-18","Alloy 617","Plate",314626
"Cycle 1000","CapPass",6000.80,"Trend",-0.00097,-175.6,34849,"43-18","Alloy 617","Plate",314626
"Cycle 1000","CapPass",6000.83,"Trend",-0.00100,-178.8,34850,"43-18","Alloy 617","Plate",314626
"Cycle 1000","CapPass",6000.85,"Trend",-0.00102,-181.9,34851,"43-18","Alloy 617","Plate",314626
"Cycle 1000","CapPass",6000.87,"Trend",-0.00105,-183.1,34852,"43-18","Alloy 617","Plate",314626
"Cycle 1000","CapPass",6000.88,"Trend",-0.00108,-184.2,34853,"43-18","Alloy 617","Plate",314626
"Cycle 1000","CapPass",6000.88,"Trend",-0.00110,-185.0,34854,"43-18","Alloy 617","Plate",314626
"Cycle 1000","CapPass",6000.89,"Trend",-0.00113,-185.6,34855,"43-18","Alloy 617","Plate",314626
"Cycle 1000","CapPass",6000.90,"Trend",-0.00116,-186.2,34856,"43-18","Alloy 617","Plate",314626
"Cycle 1000","CapPass",6000.92,"Trend",-0.00119,-186.0,34857,"43-18","Alloy 617","Plate",314626
"Cycle 1000","CapPass",6001.06,"Trend",-0.00121,-189.7,34858,"43-18","Alloy 617","Plate",314626
"Cycle 1000","CapPass",6001.08,"Trend",-0.00124,-193.3,34859,"43-18","Alloy 617","Plate",314626
"Cycle 1000","CapPass",6001.09,"Trend",-0.00126,-196.4,34860,"43-18","Alloy 617","Plate",314626
"Cycle 1000","CapPass",6001.11,"Trend",-0.00129,-196.9,34861,"43-18","Alloy 617","Plate",314626
"Cycle 1000","CapPass",6001.12,"Trend",-0.00132,-197.8,34862,"43-18","Alloy 617","Plate",314626
"Cycle 1000","CapPass",6001.12,"Trend",-0.00135,-198.5,34863,"43-18","Alloy 617","Plate",314626
"Cycle 1000","CapPass",6001.13,"Trend",-0.00138,-198.9,34864,"43-18","Alloy 617","Plate",314626
"Cycle 1000","CapPass",6001.13,"Trend",-0.00141,-199.4,34865,"43-18","Alloy 617","Plate",314626
"Cycle 1000","CapPass",6001.14,"Trend",-0.00143,-199.7,34866,"43-18","Alloy 617","Plate",314626
"Cycle 1000","CapPass",6001.14,"Trend",-0.00146,-199.7,34867,"43-18","Alloy 617","Plate",314626
"Cycle 1000","CapPass",6001.16,"Trend",-0.00148,-198.6,34868,"43-18","Alloy 617","Plate",314626
"Cycle 1000","CapPass",6001.21,"Trend",-0.00146,-186.9,34869,"43-18","Alloy 617","Plate",314626
"Cycle 1000","CapPass",6001.22,"Trend",-0.00143,-183.8,34870,"43-18","Alloy 617","Plate",314626
"Cycle 1000","CapPass",6001.25,"Trend",-0.00141,-182.9,34871,"43-18","Alloy 617","Plate",314626
"Cycle 1000","CapPass",6001.31,"Trend",-0.00143,-185.8,34872,"43-18","Alloy 617","Plate",314626
"Cycle 1000","CapPass",6001.39,"Trend",-0.00141,-172.8,34873,"43-18","Alloy 617","Plate",314626
"Cycle 1000","CapPass",6001.41,"Trend",-0.00138,-167.9,34874,"43-18","Alloy 617","Plate",314626
"Cycle 1000","CapPass",6001.42,"Trend",-0.00136,-163.5,34875,"43-18","Alloy 617","Plate",314626
"Cycle 1000","CapPass",6001.44,"Trend",-0.00133,-159.7,34876,"43-18","Alloy 617","Plate",314626
"Cycle 1000","CapPass",6001.46,"Trend",-0.00130,-155.9,34877,"43-18","Alloy 617","Plate",314626
"Cycle 1000","CapPass",6001.48,"Trend",-0.00128,-152.2,34878,"43-18","Alloy 617","Plate",314626
"Cycle 1000","CapPass",6001.50,"Trend",-0.00125,-148.6,34879,"43-18","Alloy 617","Plate",314626
"Cycle 1000","CapPass",6001.53,"Trend",-0.00123,-144.2,34880,"43-18","Alloy 617","Plate",314626
"Cycle 1000","CapPass",6001.57,"Trend",-0.00120,-139.2,34881,"43-18","Alloy 617","Plate",314626
"Cycle 1000","CapPass",6001.60,"Trend",-0.00118,-134.5,34882,"43-18","Alloy 617","Plate",314626
"Cycle 1000","CapPass",6001.62,"Trend",-0.00115,-130.2,34883,"43-18","Alloy 617","Plate",314626
"Cycle 1000","CapPass",6001.65,"Trend",-0.00113,-126.0,34884,"43-18","Alloy 617","Plate",314626
"Cycle 1000","CapPass",6001.67,"Trend",-0.00110,-122.3,34885,"43-18","Alloy 617","Plate",314626
"Cycle 1000","CapPass",6001.70,"Trend",-0.00107,-118.3,34886,"43-18","Alloy 617","Plate",314626
"Cycle 1000","CapPass",6001.72,"Trend",-0.00105,-114.1,34887,"43-18","Alloy 617","Plate",314626
"Cycle 1000","CapPass",6001.75,"Trend",-0.00102,-110.3,34888,"43-18","Alloy 617","Plate",314626
"Cycle 1000","CapPass",6001.78,"Trend",-0.00100,-106.4,34889,"43-18","Alloy 617","Plate",314626
"Cycle 1000","CapPass",6001.80,"Trend",-0.00097,-102.4,34890,"43-18","Alloy 617","Plate",314626
"Cycle 1000","CapPass",6001.83,"Trend",-0.00095,-98.59,34891,"43-18","Alloy 617","Plate",314626
"Cycle 1000","CapPass",6001.86,"Trend",-0.00092,-94.72,34892,"43-18","Alloy 617","Plate",314626
"Cycle 1000","CapPass",6001.88,"Trend",-0.00090,-91.00,34893,"43-18","Alloy 617","Plate",314626
"Cycle 1000","CapPass",6001.91,"Trend",-0.00087,-87.21,34894,"43-18","Alloy 617","Plate",314626
"Cycle 1000","CapPass",6001.93,"Trend",-0.00085,-83.46,34895,"43-18","Alloy 617","Plate",314626
"Cycle 1000","CapPass",6001.96,"Trend",-0.00082,-79.51,34896,"43-18","Alloy 617","Plate",314626
"Cycle 1000","CapPass",6001.99,"Trend",-0.00079,-75.79,34897,"43-18","Alloy 617","Plate",314626
"Cycle 1000","CapPass",6002.01,"Trend",-0.00077,-72.01,34898,"43-18","Alloy 617","Plate",314626
"Cycle 1000","CapPass",6002.04,"Trend",-0.00074,-68.43,34899,"43-18","Alloy 617","Plate",314626
"Cycle 1000","CapPass",6002.07,"Trend",-0.00072,-64.83,34900,"43-18","Alloy 617","Plate",314626
"Cycle 1000","CapPass",6002.09,"Trend",-0.00069,-61.38,34901,"43-18","Alloy 617","Plate",314626
"Cycle 1000","CapPass",6002.12,"Trend",-0.00067,-57.80,34902,"43-18","Alloy 617","Plate",314626
"Cycle 1000","CapPass",6002.14,"Trend",-0.00064,-54.33,34903,"43-18","Alloy 617","Plate",314626
"Cycle 1000","CapPass",6002.17,"Trend",-0.00062,-50.72,34904,"43-18","Alloy 617","Plate",314626
"Cycle 1000","CapPass",6002.20,"Trend",-0.00059,-46.96,34905,"43-18","Alloy 617","Plate",314626
"Cycle 1000","CapPass",6002.23,"Trend",-0.00057,-43.15,34906,"43-18","Alloy 617","Plate",314626
"Cycle 1000","CapPass",6002.25,"Trend",-0.00054,-39.50,34907,"43-18","Alloy 617","Plate",314626
"Cycle 1000","CapPass",6002.28,"Trend",-0.00051,-35.74,34908,"43-18","Alloy 617","Plate",314626
"Cycle 1000","CapPass",6002.31,"Trend",-0.00049,-31.81,34909,"43-18","Alloy 617","Plate",314626
"Cycle 1000","CapPass",6002.33,"Trend",-0.00046,-28.15,34910,"43-18","Alloy 617","Plate",314626
"Cycle 1000","CapPass",6002.36,"Trend",-0.00044,-24.28,34911,"43-18","Alloy 617","Plate",314626
"Cycle 1000","CapPass",6002.39,"Trend",-0.00041,-20.48,34912,"43-18","Alloy 617","Plate",314626
"Cycle 1000","CapPass",6002.42,"Trend",-0.00039,-16.78,34913,"43-18","Alloy 617","Plate",314626
"Cycle 1000","CapPass",6002.44,"Trend",-0.00036,-12.90,34914,"43-18","Alloy 617","Plate",314626
"Cycle 1000","CapPass",6002.47,"Trend",-0.00034,-9.14,34915,"43-18","Alloy 617","Plate",314626
"Cycle 1000","CapPass",6002.49,"Trend",-0.00031,-5.60,34916,"43-18","Alloy 617","Plate",314626
"Cycle 1000","CapPass",6002.52,"Trend",-0.00029,-1.95,34917,"43-18","Alloy 617","Plate",314626
"Cycle 1000","CapPass",6002.55,"Trend",-0.00026,1.58,34918,"43-18","Alloy 617","Plate",314626
"Cycle 1000","CapPass",6002.57,"Trend",-0.00023,5.05,34919,"43-18","Alloy 617","Plate",314626
"Cycle 1000","CapPass",6002.60,"Trend",-0.00021,8.92,34920,"43-18","Alloy 617","Plate",314626
"Cycle 1000","CapPass",6002.63,"Trend",-0.00018,12.49,34921,"43-18","Alloy 617","Plate",314626
"Cycle 1000","CapPass",6002.65,"Trend",-0.00016,16.07,34922,"43-18","Alloy 617","Plate",314626
"Cycle 1000","CapPass",6002.68,"Trend",-0.00013,19.89,34923,"43-18","Alloy 617","Plate",314626
"Cycle 1000","CapPass",6002.71,"Trend",-0.00011,23.55,34924,"43-18","Alloy 617","Plate",314626
"Cycle 1000","CapPass",6002.74,"Trend",-0.00008,27.13,34925,"43-18","Alloy 617","Plate",314626
"Cycle 2000","CapPass",12005.54,"Trend",-0.00007,23.63,44667,"43-18","Alloy 617","Plate",314626
"Cycle 2000","CapPass",12005.57,"Trend",-0.00005,27.10,44668,"43-18","Alloy 617","Plate",314626
"Cycle 2000","CapPass",12005.60,"Trend",-0.00002,30.59,44669,"43-18","Alloy 617","Plate",314626
"Cycle 2000","CapPass",12005.63,"Trend",0.00001,33.28,44670,"43-18","Alloy 617","Plate",314626
"Cycle 2000","CapPass",12005.74,"Trend",0.00003,40.78,44671,"43-18","Alloy 617","Plate",314626
"Cycle 2000","CapPass",12005.76,"Trend",0.00006,47.61,44672,"43-18","Alloy 617","Plate",314626
"Cycle 2000","CapPass",12005.77,"Trend",0.00008,52.54,44673,"43-18","Alloy 617","Plate",314626
"Cycle 2000","CapPass",12005.78,"Trend",0.00011,56.32,44674,"43-18","Alloy 617","Plate",314626
"Cycle 2000","CapPass",12005.79,"Trend",0.00014,59.87,44675,"43-18","Alloy 617","Plate",314626
"Cycle 2000","CapPass",12005.80,"Trend",0.00016,63.02,44676,"43-18","Alloy 617","Plate",314626
"Cycle 2000","CapPass",12005.81,"Trend",0.00019,65.84,44677,"43-18","Alloy 617","Plate",314626
"Cycle 2000","CapPass",12005.82,"Trend",0.00022,68.21,44678,"43-18","Alloy 617","Plate",314626
"Cycle 2000","CapPass",12005.83,"Trend",0.00024,70.06,44679,"43-18","Alloy 617","Plate",314626
"Cycle 2000","CapPass",12005.86,"Trend",0.00027,71.52,44680,"43-18","Alloy 617","Plate",314626
"Cycle 2000","CapPass",12005.94,"Trend",0.00029,75.10,44681,"43-18","Alloy 617","Plate",314626
"Cycle 2000","CapPass",12005.98,"Trend",0.00032,80.26,44682,"43-18","Alloy 617","Plate",314626
"Cycle 2000","CapPass",12006.00,"Trend",0.00034,84.53,44683,"43-18","Alloy 617","Plate",314626
"Cycle 2000","CapPass",12006.02,"Trend",0.00037,88.40,44684,"43-18","Alloy 617","Plate",314626
"Cycle 2000","CapPass",12006.05,"Trend",0.00039,91.89,44685,"43-18","Alloy 617","Plate",314626
"Cycle 2000","CapPass",12006.07,"Trend",0.00042,95.31,44686,"43-18","Alloy 617","Plate",314626
"Cycle 2000","CapPass",12006.10,"Trend",0.00045,98.77,44687,"43-18","Alloy 617","Plate",314626
"Cycle 2000","CapPass",12006.13,"Trend",0.00047,102.22,44688,"43-18","Alloy 617","Plate",314626
"Cycle 2000","CapPass",12006.16,"Trend",0.00050,105.79,44689,"43-18","Alloy 617","Plate",314626
"Cycle 2000","CapPass",12006.19,"Trend",0.00052,109.34,44690,"43-18","Alloy 617","Plate",314626
"Cycle 2000","CapPass",12006.21,"Trend",0.00055,112.96,44691,"43-18","Alloy 617","Plate",314626
"Cycle 2000","CapPass",12006.24,"Trend",0.00057,116.34,44692,"43-18","Alloy 617","Plate",314626
"Cycle 2000","CapPass",12006.27,"Trend",0.00060,119.84,44693,"43-18","Alloy 617","Plate",314626
"Cycle 2000","CapPass",12006.30,"Trend",0.00062,123.26,44694,"43-18","Alloy 617","Plate",314626
"Cycle 2000","CapPass",12006.32,"Trend",0.00065,126.37,44695,"43-18","Alloy 617","Plate",314626
"Cycle 2000","CapPass",12006.35,"Trend",0.00067,129.95,44696,"43-18","Alloy 617","Plate",314626
"Cycle 2000","CapPass",12006.38,"Trend",0.00070,133.46,44697,"43-18","Alloy 617","Plate",314626
"Cycle 2000","CapPass",12006.41,"Trend",0.00073,136.68,44698,"43-18","Alloy 617","Plate",314626
"Cycle 2000","CapPass",12006.43,"Trend",0.00075,140.14,44699,"43-18","Alloy 617","Plate",314626
"Cycle 2000","CapPass",12006.46,"Trend",0.00078,143.45,44700,"43-18","Alloy 617","Plate",314626
"Cycle 2000","CapPass",12006.49,"Trend",0.00080,146.69,44701,"43-18","Alloy 617","Plate",314626
"Cycle 2000","CapPass",12006.51,"Trend",0.00083,149.82,44702,"43-18","Alloy 617","Plate",314626
"Cycle 2000","CapPass",12006.54,"Trend",0.00085,153.04,44703,"43-18","Alloy 617","Plate",314626
"Cycle 2000","CapPass",12006.56,"Trend",0.00088,156.55,44704,"43-18","Alloy 617","Plate",314626
"Cycle 2000","CapPass",12006.59,"Trend",0.00090,160.06,44705,"43-18","Alloy 617","Plate",314626
"Cycle 2000","CapPass",12006.61,"Trend",0.00093,163.41,44706,"43-18","Alloy 617","Plate",314626
"Cycle 2000","CapPass",12006.63,"Trend",0.00095,166.62,44707,"43-18","Alloy 617","Plate",314626
"Cycle 2000","CapPass",12006.65,"Trend",0.00098,169.78,44708,"43-18","Alloy 617","Plate",314626
"Cycle 2000","CapPass",12006.67,"Trend",0.00101,172.81,44709,"43-18","Alloy 617","Plate",314626
"Cycle 2000","CapPass",12006.69,"Trend",0.00103,175.81,44710,"43-18","Alloy 617","Plate",314626
"Cycle 2000","CapPass",12006.71,"Trend",0.00106,178.91,44711,"43-18","Alloy 617","Plate",314626
"Cycle 2000","CapPass",12006.73,"Trend",0.00108,181.89,44712,"43-18","Alloy 617","Plate",314626
"Cycle 2000","CapPass",12006.75,"Trend",0.00111,184.67,44713,"43-18","Alloy 617","Plate",314626
"Cycle 2000","CapPass",12006.78,"Trend",0.00113,187.25,44714,"43-18","Alloy 617","Plate",314626
"Cycle 2000","CapPass",12006.79,"Trend",0.00116,188.41,44715,"43-18","Alloy 617","Plate",314626
"Cycle 2000","CapPass",12006.80,"Trend",0.00119,189.53,44716,"43-18","Alloy 617","Plate",314626
"Cycle 2000","CapPass",12006.81,"Trend",0.00121,190.28,44717,"43-18","Alloy 617","Plate",314626
"Cycle 2000","CapPass",12006.82,"Trend",0.00124,190.95,44718,"43-18","Alloy 617","Plate",314626
"Cycle 2000","CapPass",12006.83,"Trend",0.00126,191.37,44719,"43-18","Alloy 617","Plate",314626
"Cycle 2000","CapPass",12006.94,"Trend",0.00129,191.43,44720,"43-18","Alloy 617","Plate",314626
"Cycle 2000","CapPass",12006.97,"Trend",0.00131,196.20,44721,"43-18","Alloy 617","Plate",314626
"Cycle 2000","CapPass",12006.99,"Trend",0.00134,199.69,44722,"43-18","Alloy 617","Plate",314626
"Cycle 2000","CapPass",12007.01,"Trend",0.00137,199.98,44723,"43-18","Alloy 617","Plate",314626
"Cycle 2000","CapPass",12007.01,"Trend",0.00139,200.89,44724,"43-18","Alloy 617","Plate",314626
"Cycle 2000","CapPass",12007.02,"Trend",0.00142,201.53,44725,"43-18","Alloy 617","Plate",314626
"Cycle 2000","CapPass",12007.02,"Trend",0.00145,202.14,44726,"43-18","Alloy 617","Plate",314626
"Cycle 2000","CapPass",12007.03,"Trend",0.00148,202.65,44727,"43-18","Alloy 617","Plate",314626
"Cycle 2000","CapPass",12007.03,"Trend",0.00151,202.73,44728,"43-18","Alloy 617","Plate",314626
"Cycle 2000","CapPass",12007.04,"Trend",0.00154,202.25,44729,"43-18","Alloy 617","Plate",314626
"Cycle 2000","CapPass",12007.04,"Trend",0.00157,202.04,44730,"43-18","Alloy 617","Plate",314626
"Cycle 2000","CapPass",12007.05,"Trend",0.00160,201.67,44731,"43-18","Alloy 617","Plate",314626
"Cycle 2000","CapPass",12007.05,"Trend",0.00162,201.08,44732,"43-18","Alloy 617","Plate",314626
"Cycle 2000","CapPass",12007.06,"Trend",0.00165,199.95,44733,"43-18","Alloy 617","Plate",314626
"Cycle 2000","CapPass",12007.07,"Trend",0.00168,197.46,44734,"43-18","Alloy 617","Plate",314626
"Cycle 2000","CapPass",12007.10,"Trend",0.00165,178.60,44735,"43-18","Alloy 617","Plate",314626
"Cycle 2000","CapPass",12007.10,"Trend",0.00162,173.43,44736,"43-18","Alloy 617","Plate",314626
"Cycle 2000","CapPass",12007.11,"Trend",0.00160,168.27,44737,"43-18","Alloy 617","Plate",314626
"Cycle 2000","CapPass",12007.12,"Trend",0.00157,163.82,44738,"43-18","Alloy 617","Plate",314626
"Cycle 2000","CapPass",12007.12,"Trend",0.00154,159.66,44739,"43-18","Alloy 617","Plate",314626
"Cycle 2000","CapPass",12007.13,"Trend",0.00151,155.72,44740,"43-18","Alloy 617","Plate",314626
"Cycle 2000","CapPass",12007.13,"Trend",0.00148,152.04,44741,"43-18","Alloy 617","Plate",314626
"Cycle 2000","CapPass",12007.14,"Trend",0.00145,148.81,44742,"43-18","Alloy 617","Plate",314626
"Cycle 2000","CapPass",12007.15,"Trend",0.00143,145.86,44743,"43-18","Alloy 617","Plate",314626
"Cycle 2000","CapPass",12007.15,"Trend",0.00140,143.28,44744,"43-18","Alloy 617","Plate",314626
"Cycle 2000","CapPass",12007.16,"Trend",0.00137,140.80,44745,"43-18","Alloy 617","Plate",314626
"Cycle 2000","CapPass",12007.17,"Trend",0.00134,138.66,44746,"43-18","Alloy 617","Plate",314626
"Cycle 2000","CapPass",12007.17,"Trend",0.00132,136.99,44747,"43-18","Alloy 617","Plate",314626
"Cycle 2000","CapPass",12007.19,"Trend",0.00129,135.89,44748,"43-18","Alloy 617","Plate",314626
"Cycle 2000","CapPass",12007.34,"Trend",0.00127,129.66,44749,"43-18","Alloy 617","Plate",314626
"Cycle 2000","CapPass",12007.35,"Trend",0.00124,125.31,44750,"43-18","Alloy 617","Plate",314626
"Cycle 2000","CapPass",12007.37,"Trend",0.00122,121.27,44751,"43-18","Alloy 617","Plate",314626
"Cycle 2000","CapPass",12007.39,"Trend",0.00119,117.64,44752,"43-18","Alloy 617","Plate",314626
"Cycle 2000","CapPass",12007.41,"Trend",0.00117,114.08,44753,"43-18","Alloy 617","Plate",314626
"Cycle 2000","CapPass",12007.43,"Trend",0.00114,110.19,44754,"43-18","Alloy 617","Plate",314626
"Cycle 2000","CapPass",12007.46,"Trend",0.00111,106.28,44755,"43-18","Alloy 617","Plate",314626
"Cycle 2000","CapPass",12007.49,"Trend",0.00109,102.62,44756,"43-18","Alloy 617","Plate",314626
"Cycle 2000","CapPass",12007.51,"Trend",0.00106,98.74,44757,"43-18","Alloy 617","Plate",314626
"Cycle 2000","CapPass",12007.54,"Trend",0.00104,94.79,44758,"43-18","Alloy 617","Plate",314626
"Cycle 2000","CapPass",12007.57,"Trend",0.00101,90.36,44759,"43-18","Alloy 617","Plate",314626
"Cycle 2000","CapPass",12007.60,"Trend",0.00099,86.38,44760,"43-18","Alloy 617","Plate",314626
"Cycle 2000","CapPass",12007.62,"Trend",0.00096,82.85,44761,"43-18","Alloy 617","Plate",314626
"Cycle 2000","CapPass",12007.64,"Trend",0.00094,79.50,44762,"43-18","Alloy 617","Plate",314626
"Cycle 2000","CapPass",12007.67,"Trend",0.00091,76.39,44763,"43-18","Alloy 617","Plate",314626
"Cycle 2000","CapPass",12007.69,"Trend",0.00089,73.32,44764,"43-18","Alloy 617","Plate",314626
"Cycle 2000","CapPass",12007.72,"Trend",0.00086,70.06,44765,"43-18","Alloy 617","Plate",314626
"Cycle 2000","CapPass",12007.75,"Trend",0.00084,66.68,44766,"43-18","Alloy 617","Plate",314626
"Cycle 2000","CapPass",12007.78,"Trend",0.00081,63.02,44767,"43-18","Alloy 617","Plate",314626
"Cycle 2000","CapPass",12007.81,"Trend",0.00079,59.02,44768,"43-18","Alloy 617","Plate",314626
"Cycle 2000","CapPass",12007.84,"Trend",0.00076,55.16,44769,"43-18","Alloy 617","Plate",314626
"Cycle 2000","CapPass",12007.86,"Trend",0.00073,51.39,44770,"43-18","Alloy 617","Plate",314626
"Cycle 2000","CapPass",12007.89,"Trend",0.00071,47.32,44771,"43-18","Alloy 617","Plate",314626
"Cycle 2000","CapPass",12007.92,"Trend",0.00068,43.53,44772,"43-18","Alloy 617","Plate",314626
"Cycle 2000","CapPass",12007.94,"Trend",0.00066,39.81,44773,"43-18","Alloy 617","Plate",314626
"Cycle 2000","CapPass",12007.97,"Trend",0.00063,36.08,44774,"43-18","Alloy 617","Plate",314626
"Cycle 2000","CapPass",12007.99,"Trend",0.00061,32.42,44775,"43-18","Alloy 617","Plate",314626
"Cycle 2000","CapPass",12008.02,"Trend",0.00058,28.45,44776,"43-18","Alloy 617","Plate",314626
"Cycle 2000","CapPass",12008.05,"Trend",0.00055,24.63,44777,"43-18","Alloy 617","Plate",314626
"Cycle 2000","CapPass",12008.08,"Trend",0.00053,20.75,44778,"43-18","Alloy 617","Plate",314626
"Cycle 2000","CapPass",12008.11,"Trend",0.00050,16.66,44779,"43-18","Alloy 617","Plate",314626
"Cycle 2000","CapPass",12008.13,"Trend",0.00048,12.69,44780,"43-18","Alloy 617","Plate",314626
"Cycle 2000","CapPass",12008.16,"Trend",0.00045,9.10,44781,"43-18","Alloy 617","Plate",314626
"Cycle 2000","CapPass",12008.18,"Trend",0.00043,5.38,44782,"43-18","Alloy 617","Plate",314626
"Cycle 2000","CapPass",12008.21,"Trend",0.00040,1.73,44783,"43-18","Alloy 617","Plate",314626
"Cycle 2000","CapPass",12008.24,"Trend",0.00038,-1.72,44784,"43-18","Alloy 617","Plate",314626
"Cycle 2000","CapPass",12008.27,"Trend",0.00035,-5.75,44785,"43-18","Alloy 617","Plate",314626
"Cycle 2000","CapPass",12008.29,"Trend",0.00033,-9.49,44786,"43-18","Alloy 617","Plate",314626
"Cycle 2000","CapPass",12008.32,"Trend",0.00030,-12.94,44787,"43-18","Alloy 617","Plate",314626
"Cycle 2000","CapPass",12008.35,"Trend",0.00027,-15.59,44788,"43-18","Alloy 617","Plate",314626
"Cycle 2000","CapPass",12008.46,"Trend",0.00025,-23.56,44789,"43-18","Alloy 617","Plate",314626
"Cycle 2000","CapPass",12008.48,"Trend",0.00022,-29.48,44790,"43-18","Alloy 617","Plate",314626
"Cycle 2000","CapPass",12008.49,"Trend",0.00020,-34.56,44791,"43-18","Alloy 617","Plate",314626
"Cycle 2000","CapPass",12008.50,"Trend",0.00017,-38.62,44792,"43-18","Alloy 617","Plate",314626
"Cycle 2000","CapPass",12008.51,"Trend",0.00015,-41.91,44793,"43-18","Alloy 617","Plate",314626
"Cycle 2000","CapPass",12008.52,"Trend",0.00012,-44.97,44794,"43-18","Alloy 617","Plate",314626
"Cycle 2000","CapPass",12008.53,"Trend",0.00009,-47.57,44795,"43-18","Alloy 617","Plate",314626
"Cycle 2000","CapPass",12008.54,"Trend",0.00007,-49.71,44796,"43-18","Alloy 617","Plate",314626
"Cycle 2000","CapPass",12008.56,"Trend",0.00004,-51.55,44797,"43-18","Alloy 617","Plate",314626
"Cycle 2000","CapPass",12008.59,"Trend",0.00002,-53.15,44798,"43-18","Alloy 617","Plate",314626
"Cycle 2000","CapPass",12008.66,"Trend",-0.00001,-57.15,44799,"43-18","Alloy 617","Plate",314626
"Cycle 2000","CapPass",12008.69,"Trend",-0.00003,-61.79,44800,"43-18","Alloy 617","Plate",314626
"Cycle 2000","CapPass",12008.72,"Trend",-0.00006,-66.05,44801,"43-18","Alloy 617","Plate",314626
"Cycle 2000","CapPass",12008.75,"Trend",-0.00008,-69.79,44802,"43-18","Alloy 617","Plate",314626
"Cycle 2000","CapPass",12008.77,"Trend",-0.00011,-73.11,44803,"43-18","Alloy 617","Plate",314626
"Cycle 2000","CapPass",12008.79,"Trend",-0.00013,-76.42,44804,"43-18","Alloy 617","Plate",314626
"Cycle 2000","CapPass",12008.82,"Trend",-0.00016,-79.78,44805,"43-18","Alloy 617","Plate",314626
"Cycle 2000","CapPass",12008.85,"Trend",-0.00019,-83.20,44806,"43-18","Alloy 617","Plate",314626
"Cycle 2000","CapPass",12008.88,"Trend",-0.00021,-86.94,44807,"43-18","Alloy 617","Plate",314626
"Cycle 2000","CapPass",12008.91,"Trend",-0.00024,-90.82,44808,"43-18","Alloy 617","Plate",314626
"Cycle 2000","CapPass",12008.94,"Trend",-0.00026,-94.30,44809,"43-18","Alloy 617","Plate",314626
"Cycle 2000","CapPass",12008.97,"Trend",-0.00029,-98.16,44810,"43-18","Alloy 617","Plate",314626
"Cycle 2000","CapPass",12009.00,"Trend",-0.00031,-101.9,44811,"43-18","Alloy 617","Plate",314626
"Cycle 2000","CapPass",12009.02,"Trend",-0.00034,-105.4,44812,"43-18","Alloy 617","Plate",314626
"Cycle 2000","CapPass",12009.05,"Trend",-0.00036,-109.1,44813,"43-18","Alloy 617","Plate",314626
"Cycle 2000","CapPass",12009.08,"Trend",-0.00039,-112.4,44814,"43-18","Alloy 617","Plate",314626
"Cycle 2000","CapPass",12009.10,"Trend",-0.00041,-115.6,44815,"43-18","Alloy 617","Plate",314626
"Cycle 2000","CapPass",12009.13,"Trend",-0.00044,-118.9,44816,"43-18","Alloy 617","Plate",314626
"Cycle 2000","CapPass",12009.15,"Trend",-0.00046,-122.0,44817,"43-18","Alloy 617","Plate",314626
"Cycle 2000","CapPass",12009.18,"Trend",-0.00049,-125.4,44818,"43-18","Alloy 617","Plate",314626
"Cycle 2000","CapPass",12009.20,"Trend",-0.00052,-129.2,44819,"43-18","Alloy 617","Plate",314626
"Cycle 2000","CapPass",12009.23,"Trend",-0.00054,-133.3,44820,"43-18","Alloy 617","Plate",314626
"Cycle 2000","CapPass",12009.25,"Trend",-0.00057,-137.0,44821,"43-18","Alloy 617","Plate",314626
"Cycle 2000","CapPass",12009.27,"Trend",-0.00059,-140.5,44822,"43-18","Alloy 617","Plate",314626
"Cycle 2000","CapPass",12009.29,"Trend",-0.00062,-143.8,44823,"43-18","Alloy 617","Plate",314626
"Cycle 2000","CapPass",12009.30,"Trend",-0.00064,-147.0,44824,"43-18","Alloy 617","Plate",314626
"Cycle 2000","CapPass",12009.32,"Trend",-0.00067,-150.2,44825,"43-18","Alloy 617","Plate",314626
"Cycle 2000","CapPass",12009.34,"Trend",-0.00070,-153.2,44826,"43-18","Alloy 617","Plate",314626
"Cycle 2000","CapPass",12009.37,"Trend",-0.00072,-156.2,44827,"43-18","Alloy 617","Plate",314626
"Cycle 2000","CapPass",12009.39,"Trend",-0.00075,-159.4,44828,"43-18","Alloy 617","Plate",314626
"Cycle 2000","CapPass",12009.41,"Trend",-0.00077,-162.6,44829,"43-18","Alloy 617","Plate",314626
"Cycle 2000","CapPass",12009.44,"Trend",-0.00080,-166.0,44830,"43-18","Alloy 617","Plate",314626
"Cycle 2000","CapPass",12009.46,"Trend",-0.00082,-169.3,44831,"43-18","Alloy 617","Plate",314626
"Cycle 2000","CapPass",12009.49,"Trend",-0.00085,-172.9,44832,"43-18","Alloy 617","Plate",314626
"Cycle 2000","CapPass",12009.51,"Trend",-0.00087,-176.1,44833,"43-18","Alloy 617","Plate",314626
"Cycle 2000","CapPass",12009.53,"Trend",-0.00090,-179.0,44834,"43-18","Alloy 617","Plate",314626
"Cycle 2000","CapPass",12009.55,"Trend",-0.00092,-181.8,44835,"43-18","Alloy 617","Plate",314626
"Cycle 2000","CapPass",12009.57,"Trend",-0.00095,-183.8,44836,"43-18","Alloy 617","Plate",314626
"Cycle 2000","CapPass",12009.59,"Trend",-0.00097,-183.3,44837,"43-18","Alloy 617","Plate",314626
"Cycle 2000","CapPass",12009.59,"Trend",-0.00100,-183.1,44838,"43-18","Alloy 617","Plate",314626
"Cycle 2000","CapPass",12009.60,"Trend",-0.00103,-183.6,44839,"43-18","Alloy 617","Plate",314626
"Cycle 2000","CapPass",12009.60,"Trend",-0.00106,-183.9,44840,"43-18","Alloy 617","Plate",314626
"Cycle 2000","CapPass",12009.61,"Trend",-0.00109,-184.1,44841,"43-18","Alloy 617","Plate",314626
"Cycle 2000","CapPass",12009.61,"Trend",-0.00113,-184.2,44842,"43-18","Alloy 617","Plate",314626
"Cycle 2000","CapPass",12009.61,"Trend",-0.00115,-184.1,44843,"43-18","Alloy 617","Plate",314626
"Cycle 2000","CapPass",12009.62,"Trend",-0.00118,-183.9,44844,"43-18","Alloy 617","Plate",314626
"Cycle 2000","CapPass",12009.63,"Trend",-0.00121,-183.2,44845,"43-18","Alloy 617","Plate",314626
"Cycle 2000","CapPass",12009.64,"Trend",-0.00124,-180.3,44846,"43-18","Alloy 617","Plate",314626
"Cycle 2000","CapPass",12009.66,"Trend",-0.00121,-167.4,44847,"43-18","Alloy 617","Plate",314626
"Cycle 2000","CapPass",12009.67,"Trend",-0.00118,-162.5,44848,"43-18","Alloy 617","Plate",314626
"Cycle 2000","CapPass",12009.68,"Trend",-0.00116,-158.4,44849,"43-18","Alloy 617","Plate",314626
"Cycle 2000","CapPass",12009.69,"Trend",-0.00113,-155.5,44850,"43-18","Alloy 617","Plate",314626
"Cycle 2000","CapPass",12009.70,"Trend",-0.00111,-153.0,44851,"43-18","Alloy 617","Plate",314626
"Cycle 2000","CapPass",12009.71,"Trend",-0.00108,-151.1,44852,"43-18","Alloy 617","Plate",314626
"Cycle 2000","CapPass",12009.72,"Trend",-0.00105,-150.0,44853,"43-18","Alloy 617","Plate",314626
"Cycle 2000","CapPass",12009.78,"Trend",-0.00108,-166.1,44854,"43-18","Alloy 617","Plate",314626
"Cycle 2000","CapPass",12009.79,"Trend",-0.00111,-170.5,44855,"43-18","Alloy 617","Plate",314626
"Cycle 2000","CapPass",12009.80,"Trend",-0.00114,-174.2,44856,"43-18","Alloy 617","Plate",314626
"Cycle 2000","CapPass",12009.81,"Trend",-0.00116,-177.5,44857,"43-18","Alloy 617","Plate",314626
"Cycle 2000","CapPass",12009.82,"Trend",-0.00119,-180.5,44858,"43-18","Alloy 617","Plate",314626
"Cycle 2000","CapPass",12009.83,"Trend",-0.00121,-182.9,44859,"43-18","Alloy 617","Plate",314626
"Cycle 2000","CapPass",12009.84,"Trend",-0.00124,-185.1,44860,"43-18","Alloy 617","Plate",314626
"Cycle 2000","CapPass",12009.86,"Trend",-0.00127,-187.0,44861,"43-18","Alloy 617","Plate",314626
"Cycle 2000","CapPass",12009.86,"Trend",-0.00127,-187.5,44862,"43-18","Alloy 617","Plate",314626
"Cycle 2000","CapPass",12009.88,"Trend",-0.00129,-188.3,44863,"43-18","Alloy 617","Plate",314626
"Cycle 2000","CapPass",12009.93,"Trend",-0.00132,-189.7,44864,"43-18","Alloy 617","Plate",314626
"Cycle 2000","CapPass",12009.98,"Trend",-0.00134,-193.9,44865,"43-18","Alloy 617","Plate",314626
"Cycle 2000","CapPass",12010.01,"Trend",-0.00137,-197.7,44866,"43-18","Alloy 617","Plate",314626
"Cycle 2000","CapPass",12010.03,"Trend",-0.00139,-200.0,44867,"43-18","Alloy 617","Plate",314626
"Cycle 2000","CapPass",12010.04,"Trend",-0.00142,-201.9,44868,"43-18","Alloy 617","Plate",314626
"Cycle 2000","CapPass",12010.05,"Trend",-0.00145,-203.0,44869,"43-18","Alloy 617","Plate",314626
"Cycle 2000","CapPass",12010.06,"Trend",-0.00147,-202.3,44870,"43-18","Alloy 617","Plate",314626
"Cycle 2000","CapPass",12010.07,"Trend",-0.00150,-202.4,44871,"43-18","Alloy 617","Plate",314626
"Cycle 2000","CapPass",12010.08,"Trend",-0.00153,-202.5,44872,"43-18","Alloy 617","Plate",314626
"Cycle 2000","CapPass",12010.08,"Trend",-0.00155,-202.4,44873,"43-18","Alloy 617","Plate",314626
"Cycle 2000","CapPass",12010.08,"Trend",-0.00158,-202.2,44874,"43-18","Alloy 617","Plate",314626
"Cycle 2000","CapPass",12010.09,"Trend",-0.00161,-201.9,44875,"43-18","Alloy 617","Plate",314626
"Cycle 2000","CapPass",12010.09,"Trend",-0.00164,-201.1,44876,"43-18","Alloy 617","Plate",314626
"Cycle 2000","CapPass",12010.10,"Trend",-0.00167,-199.1,44877,"43-18","Alloy 617","Plate",314626
"Cycle 2000","CapPass",12010.13,"Trend",-0.00164,-177.0,44878,"43-18","Alloy 617","Plate",314626
"Cycle 2000","CapPass",12010.14,"Trend",-0.00161,-171.1,44879,"43-18","Alloy 617","Plate",314626
"Cycle 2000","CapPass",12010.15,"Trend",-0.00158,-165.9,44880,"43-18","Alloy 617","Plate",314626
"Cycle 2000","CapPass",12010.15,"Trend",-0.00155,-160.9,44881,"43-18","Alloy 617","Plate",314626
"Cycle 2000","CapPass",12010.16,"Trend",-0.00153,-156.9,44882,"43-18","Alloy 617","Plate",314626
"Cycle 2000","CapPass",12010.16,"Trend",-0.00150,-153.1,44883,"43-18","Alloy 617","Plate",314626
"Cycle 2000","CapPass",12010.17,"Trend",-0.00147,-149.5,44884,"43-18","Alloy 617","Plate",314626
"Cycle 2000","CapPass",12010.17,"Trend",-0.00145,-146.1,44885,"43-18","Alloy 617","Plate",314626
"Cycle 2000","CapPass",12010.18,"Trend",-0.00142,-143.1,44886,"43-18","Alloy 617","Plate",314626
"Cycle 2000","CapPass",12010.18,"Trend",-0.00140,-140.4,44887,"43-18","Alloy 617","Plate",314626
"Cycle 2000","CapPass",12010.19,"Trend",-0.00137,-137.5,44888,"43-18","Alloy 617","Plate",314626
"Cycle 2000","CapPass",12010.19,"Trend",-0.00134,-135.1,44889,"43-18","Alloy 617","Plate",314626
"Cycle 2000","CapPass",12010.20,"Trend",-0.00131,-133.0,44890,"43-18","Alloy 617","Plate",314626
"Cycle 2000","CapPass",12010.21,"Trend",-0.00128,-131.2,44891,"43-18","Alloy 617","Plate",314626
"Cycle 2000","CapPass",12010.22,"Trend",-0.00126,-130.2,44892,"43-18","Alloy 617","Plate",314626
"Cycle 2000","CapPass",12010.23,"Trend",-0.00123,-130.2,44893,"43-18","Alloy 617","Plate",314626
"Cycle 2000","CapPass",12010.29,"Trend",-0.00126,-137.1,44894,"43-18","Alloy 617","Plate",314626
"Cycle 2000","CapPass",12010.38,"Trend",-0.00123,-124.2,44895,"43-18","Alloy 617","Plate",314626
"Cycle 2000","CapPass",12010.40,"Trend",-0.00121,-119.9,44896,"43-18","Alloy 617","Plate",314626
"Cycle 2000","CapPass",12010.41,"Trend",-0.00118,-116.1,44897,"43-18","Alloy 617","Plate",314626
"Cycle 2000","CapPass",12010.43,"Trend",-0.00115,-112.6,44898,"43-18","Alloy 617","Plate",314626
"Cycle 2000","CapPass",12010.45,"Trend",-0.00113,-109.3,44899,"43-18","Alloy 617","Plate",314626
"Cycle 2000","CapPass",12010.47,"Trend",-0.00110,-106.1,44900,"43-18","Alloy 617","Plate",314626
"Cycle 2000","CapPass",12010.50,"Trend",-0.00108,-102.6,44901,"43-18","Alloy 617","Plate",314626
"Cycle 2000","CapPass",12010.53,"Trend",-0.00105,-98.44,44902,"43-18","Alloy 617","Plate",314626
