Repository: js-molina/fatigue-A617

File: data/850C/Strain rate 0.001/0.30% strain/HTM_A20_Cycles_4322.csv (part 6 of 9)
"Cycle Label","Data State","Elapsed Time Sec","Qual State","Strain","Stress Mpa","Count","Sample","Alloy","Material_Form","Heat"
"Cycle 500","CapPass",2996.50,"Qualified",-0.00108,-176.4,30530,"43-22","Alloy 617","Plate",314626
"Cycle 500","CapPass",2996.52,"Qualified",-0.00111,-179.3,30531,"43-22","Alloy 617","Plate",314626
"Cycle 500","CapPass",2996.54,"Qualified",-0.00113,-182.3,30532,"43-22","Alloy 617","Plate",314626
"Cycle 500","CapPass",2996.57,"Qualified",-0.00116,-185.1,30533,"43-22","Alloy 617","Plate",314626
"Cycle 500","CapPass",2996.59,"Qualified",-0.00118,-187.4,30534,"43-22","Alloy 617","Plate",314626
"Cycle 500","CapPass",2996.61,"Qualified",-0.00121,-189.6,30535,"43-22","Alloy 617","Plate",314626
"Cycle 500","CapPass",2996.63,"Qualified",-0.00123,-190.5,30536,"43-22","Alloy 617","Plate",314626
"Cycle 500","CapPass",2996.64,"Qualified",-0.00126,-191.0,30537,"43-22","Alloy 617","Plate",314626
"Cycle 500","CapPass",2996.65,"Qualified",-0.00129,-191.5,30538,"43-22","Alloy 617","Plate",314626
"Cycle 500","CapPass",2996.65,"Qualified",-0.00132,-191.9,30539,"43-22","Alloy 617","Plate",314626
"Cycle 500","CapPass",2996.66,"Qualified",-0.00135,-192.2,30540,"43-22","Alloy 617","Plate",314626
"Cycle 500","CapPass",2996.66,"Qualified",-0.00137,-192.2,30541,"43-22","Alloy 617","Plate",314626
"Cycle 500","CapPass",2996.67,"Qualified",-0.00140,-192.0,30542,"43-22","Alloy 617","Plate",314626
"Cycle 500","CapPass",2996.74,"Qualified",-0.00137,-178.1,30543,"43-22","Alloy 617","Plate",314626
"Cycle 500","CapPass",2996.75,"Qualified",-0.00135,-176.2,30544,"43-22","Alloy 617","Plate",314626
"Cycle 500","CapPass",2996.82,"Qualified",-0.00137,-187.1,30545,"43-22","Alloy 617","Plate",314626
"Cycle 500","CapPass",2996.84,"Qualified",-0.00140,-190.9,30546,"43-22","Alloy 617","Plate",314626
"Cycle 500","CapPass",2996.85,"Qualified",-0.00142,-193.8,30547,"43-22","Alloy 617","Plate",314626
"Cycle 500","CapPass",2996.86,"Qualified",-0.00145,-195.7,30548,"43-22","Alloy 617","Plate",314626
"Cycle 500","CapPass",2996.88,"Qualified",-0.00147,-196.3,30549,"43-22","Alloy 617","Plate",314626
"Cycle 500","CapPass",2996.95,"Qualified",-0.00145,-179.3,30550,"43-22","Alloy 617","Plate",314626
"Cycle 500","CapPass",2996.96,"Qualified",-0.00142,-174.7,30551,"43-22","Alloy 617","Plate",314626
"Cycle 500","CapPass",2996.97,"Qualified",-0.00140,-170.7,30552,"43-22","Alloy 617","Plate",314626
"Cycle 500","CapPass",2996.99,"Qualified",-0.00137,-167.1,30553,"43-22","Alloy 617","Plate",314626
"Cycle 500","CapPass",2997.00,"Qualified",-0.00134,-163.6,30554,"43-22","Alloy 617","Plate",314626
"Cycle 500","CapPass",2997.01,"Qualified",-0.00132,-160.6,30555,"43-22","Alloy 617","Plate",314626
"Cycle 500","CapPass",2997.03,"Qualified",-0.00129,-157.8,30556,"43-22","Alloy 617","Plate",314626
"Cycle 500","CapPass",2997.05,"Qualified",-0.00127,-154.9,30557,"43-22","Alloy 617","Plate",314626
"Cycle 500","CapPass",2997.09,"Qualified",-0.00124,-151.4,30558,"43-22","Alloy 617","Plate",314626
"Cycle 500","CapPass",2997.13,"Qualified",-0.00122,-146.3,30559,"43-22","Alloy 617","Plate",314626
"Cycle 500","CapPass",2997.16,"Qualified",-0.00119,-141.8,30560,"43-22","Alloy 617","Plate",314626
"Cycle 500","CapPass",2997.19,"Qualified",-0.00117,-137.2,30561,"43-22","Alloy 617","Plate",314626
"Cycle 500","CapPass",2997.21,"Qualified",-0.00114,-133.2,30562,"43-22","Alloy 617","Plate",314626
"Cycle 500","CapPass",2997.24,"Qualified",-0.00111,-129.4,30563,"43-22","Alloy 617","Plate",314626
"Cycle 500","CapPass",2997.26,"Qualified",-0.00109,-125.7,30564,"43-22","Alloy 617","Plate",314626
"Cycle 500","CapPass",2997.29,"Qualified",-0.00106,-122.2,30565,"43-22","Alloy 617","Plate",314626
"Cycle 500","CapPass",2997.31,"Qualified",-0.00104,-118.5,30566,"43-22","Alloy 617","Plate",314626
"Cycle 500","CapPass",2997.34,"Qualified",-0.00101,-114.6,30567,"43-22","Alloy 617","Plate",314626
"Cycle 500","CapPass",2997.37,"Qualified",-0.00099,-110.8,30568,"43-22","Alloy 617","Plate",314626
"Cycle 500","CapPass",2997.40,"Qualified",-0.00096,-106.8,30569,"43-22","Alloy 617","Plate",314626
"Cycle 500","CapPass",2997.42,"Qualified",-0.00094,-102.7,30570,"43-22","Alloy 617","Plate",314626
"Cycle 500","CapPass",2997.45,"Qualified",-0.00091,-98.67,30571,"43-22","Alloy 617","Plate",314626
"Cycle 500","CapPass",2997.48,"Qualified",-0.00089,-94.95,30572,"43-22","Alloy 617","Plate",314626
"Cycle 500","CapPass",2997.50,"Qualified",-0.00086,-90.94,30573,"43-22","Alloy 617","Plate",314626
"Cycle 500","CapPass",2997.53,"Qualified",-0.00084,-86.92,30574,"43-22","Alloy 617","Plate",314626
"Cycle 500","CapPass",2997.56,"Qualified",-0.00081,-82.97,30575,"43-22","Alloy 617","Plate",314626
"Cycle 500","CapPass",2997.58,"Qualified",-0.00078,-79.32,30576,"43-22","Alloy 617","Plate",314626
"Cycle 500","CapPass",2997.61,"Qualified",-0.00076,-75.88,30577,"43-22","Alloy 617","Plate",314626
"Cycle 500","CapPass",2997.63,"Qualified",-0.00073,-72.02,30578,"43-22","Alloy 617","Plate",314626
"Cycle 500","CapPass",2997.66,"Qualified",-0.00071,-68.18,30579,"43-22","Alloy 617","Plate",314626
"Cycle 500","CapPass",2997.69,"Qualified",-0.00068,-64.17,30580,"43-22","Alloy 617","Plate",314626
"Cycle 500","CapPass",2997.72,"Qualified",-0.00066,-60.02,30581,"43-22","Alloy 617","Plate",314626
"Cycle 500","CapPass",2997.75,"Qualified",-0.00063,-56.01,30582,"43-22","Alloy 617","Plate",314626
"Cycle 500","CapPass",2997.77,"Qualified",-0.00061,-52.13,30583,"43-22","Alloy 617","Plate",314626
"Cycle 500","CapPass",2997.79,"Qualified",-0.00058,-48.58,30584,"43-22","Alloy 617","Plate",314626
"Cycle 500","CapPass",2997.82,"Qualified",-0.00056,-44.97,30585,"43-22","Alloy 617","Plate",314626
"Cycle 500","CapPass",2997.85,"Qualified",-0.00053,-41.31,30586,"43-22","Alloy 617","Plate",314626
"Cycle 500","CapPass",2997.87,"Qualified",-0.00051,-37.69,30587,"43-22","Alloy 617","Plate",314626
"Cycle 500","CapPass",2997.90,"Qualified",-0.00048,-33.73,30588,"43-22","Alloy 617","Plate",314626
"Cycle 500","CapPass",2997.93,"Qualified",-0.00045,-29.40,30589,"43-22","Alloy 617","Plate",314626
"Cycle 500","CapPass",2997.96,"Qualified",-0.00043,-25.51,30590,"43-22","Alloy 617","Plate",314626
"Cycle 500","CapPass",2997.98,"Qualified",-0.00040,-21.72,30591,"43-22","Alloy 617","Plate",314626
"Cycle 500","CapPass",2998.01,"Qualified",-0.00038,-18.28,30592,"43-22","Alloy 617","Plate",314626
"Cycle 500","CapPass",2998.03,"Qualified",-0.00035,-15.02,30593,"43-22","Alloy 617","Plate",314626
"Cycle 500","CapPass",2998.05,"Qualified",-0.00033,-11.76,30594,"43-22","Alloy 617","Plate",314626
"Cycle 500","CapPass",2998.08,"Qualified",-0.00030,-8.02,30595,"43-22","Alloy 617","Plate",314626
"Cycle 500","CapPass",2998.11,"Qualified",-0.00028,-4.42,30596,"43-22","Alloy 617","Plate",314626
"Cycle 500","CapPass",2998.14,"Qualified",-0.00025,-0.09,30597,"43-22","Alloy 617","Plate",314626
"Cycle 500","CapPass",2998.17,"Qualified",-0.00023,4.00,30598,"43-22","Alloy 617","Plate",314626
"Cycle 500","CapPass",2998.20,"Qualified",-0.00020,8.28,30599,"43-22","Alloy 617","Plate",314626
"Cycle 500","CapPass",2998.22,"Qualified",-0.00017,11.80,30600,"43-22","Alloy 617","Plate",314626
"Cycle 500","CapPass",2998.25,"Qualified",-0.00015,15.43,30601,"43-22","Alloy 617","Plate",314626
"Cycle 500","CapPass",2998.27,"Qualified",-0.00012,19.07,30602,"43-22","Alloy 617","Plate",314626
"Cycle 500","CapPass",2998.30,"Qualified",-0.00010,22.69,30603,"43-22","Alloy 617","Plate",314626
"Cycle 1000","CapPass",5996.73,"Qualified",-0.00004,71.63,35306,"43-22","Alloy 617","Plate",314626
"Cycle 1000","CapPass",5996.82,"Qualified",-0.00001,76.36,35307,"43-22","Alloy 617","Plate",314626
"Cycle 1000","CapPass",5996.85,"Qualified",0.00001,80.89,35308,"43-22","Alloy 617","Plate",314626
"Cycle 1000","CapPass",5996.87,"Qualified",0.00004,84.54,35309,"43-22","Alloy 617","Plate",314626
"Cycle 1000","CapPass",5996.89,"Qualified",0.00006,87.71,35310,"43-22","Alloy 617","Plate",314626
"Cycle 1000","CapPass",5996.91,"Qualified",0.00009,91.00,35311,"43-22","Alloy 617","Plate",314626
"Cycle 1000","CapPass",5996.94,"Qualified",0.00011,94.25,35312,"43-22","Alloy 617","Plate",314626
"Cycle 1000","CapPass",5996.97,"Qualified",0.00014,97.62,35313,"43-22","Alloy 617","Plate",314626
"Cycle 1000","CapPass",5997.00,"Qualified",0.00016,101.39,35314,"43-22","Alloy 617","Plate",314626
"Cycle 1000","CapPass",5997.03,"Qualified",0.00019,105.05,35315,"43-22","Alloy 617","Plate",314626
"Cycle 1000","CapPass",5997.06,"Qualified",0.00022,108.45,35316,"43-22","Alloy 617","Plate",314626
"Cycle 1000","CapPass",5997.08,"Qualified",0.00024,111.71,35317,"43-22","Alloy 617","Plate",314626
"Cycle 1000","CapPass",5997.11,"Qualified",0.00027,115.24,35318,"43-22","Alloy 617","Plate",314626
"Cycle 1000","CapPass",5997.14,"Qualified",0.00029,118.22,35319,"43-22","Alloy 617","Plate",314626
"Cycle 1000","CapPass",5997.16,"Qualified",0.00032,121.36,35320,"43-22","Alloy 617","Plate",314626
"Cycle 1000","CapPass",5997.19,"Qualified",0.00034,124.50,35321,"43-22","Alloy 617","Plate",314626
"Cycle 1000","CapPass",5997.22,"Qualified",0.00037,127.53,35322,"43-22","Alloy 617","Plate",314626
"Cycle 1000","CapPass",5997.25,"Qualified",0.00040,130.74,35323,"43-22","Alloy 617","Plate",314626
"Cycle 1000","CapPass",5997.28,"Qualified",0.00042,133.97,35324,"43-22","Alloy 617","Plate",314626
"Cycle 1000","CapPass",5997.30,"Qualified",0.00045,137.30,35325,"43-22","Alloy 617","Plate",314626
"Cycle 1000","CapPass",5997.33,"Qualified",0.00047,140.70,35326,"43-22","Alloy 617","Plate",314626
"Cycle 1000","CapPass",5997.36,"Qualified",0.00050,144.21,35327,"43-22","Alloy 617","Plate",314626
"Cycle 1000","CapPass",5997.39,"Qualified",0.00052,147.49,35328,"43-22","Alloy 617","Plate",314626
"Cycle 1000","CapPass",5997.41,"Qualified",0.00055,151.07,35329,"43-22","Alloy 617","Plate",314626
"Cycle 1000","CapPass",5997.44,"Qualified",0.00057,154.96,35330,"43-22","Alloy 617","Plate",314626
"Cycle 1000","CapPass",5997.46,"Qualified",0.00060,158.15,35331,"43-22","Alloy 617","Plate",314626
"Cycle 1000","CapPass",5997.47,"Qualified",0.00062,161.40,35332,"43-22","Alloy 617","Plate",314626
"Cycle 1000","CapPass",5997.49,"Qualified",0.00065,164.58,35333,"43-22","Alloy 617","Plate",314626
"Cycle 1000","CapPass",5997.51,"Qualified",0.00068,167.70,35334,"43-22","Alloy 617","Plate",314626
"Cycle 1000","CapPass",5997.54,"Qualified",0.00070,170.72,35335,"43-22","Alloy 617","Plate",314626
"Cycle 1000","CapPass",5997.56,"Qualified",0.00073,173.57,35336,"43-22","Alloy 617","Plate",314626
"Cycle 1000","CapPass",5997.58,"Qualified",0.00075,176.46,35337,"43-22","Alloy 617","Plate",314626
"Cycle 1000","CapPass",5997.60,"Qualified",0.00078,179.15,35338,"43-22","Alloy 617","Plate",314626
"Cycle 1000","CapPass",5997.62,"Qualified",0.00080,181.77,35339,"43-22","Alloy 617","Plate",314626
"Cycle 1000","CapPass",5997.64,"Qualified",0.00083,181.65,35340,"43-22","Alloy 617","Plate",314626
"Cycle 1000","CapPass",5997.65,"Qualified",0.00086,182.31,35341,"43-22","Alloy 617","Plate",314626
"Cycle 1000","CapPass",5997.65,"Qualified",0.00088,182.78,35342,"43-22","Alloy 617","Plate",314626
"Cycle 1000","CapPass",5997.65,"Qualified",0.00092,183.19,35343,"43-22","Alloy 617","Plate",314626
"Cycle 1000","CapPass",5997.66,"Qualified",0.00095,183.54,35344,"43-22","Alloy 617","Plate",314626
"Cycle 1000","CapPass",5997.66,"Qualified",0.00097,183.77,35345,"43-22","Alloy 617","Plate",314626
"Cycle 1000","CapPass",5997.67,"Qualified",0.00100,183.85,35346,"43-22","Alloy 617","Plate",314626
"Cycle 1000","CapPass",5997.67,"Qualified",0.00103,183.59,35347,"43-22","Alloy 617","Plate",314626
"Cycle 1000","CapPass",5997.69,"Qualified",0.00105,181.52,35348,"43-22","Alloy 617","Plate",314626
"Cycle 1000","CapPass",5997.72,"Qualified",0.00103,169.75,35349,"43-22","Alloy 617","Plate",314626
"Cycle 1000","CapPass",5997.73,"Qualified",0.00100,165.66,35350,"43-22","Alloy 617","Plate",314626
"Cycle 1000","CapPass",5997.75,"Qualified",0.00097,162.75,35351,"43-22","Alloy 617","Plate",314626
"Cycle 1000","CapPass",5997.76,"Qualified",0.00095,160.87,35352,"43-22","Alloy 617","Plate",314626
"Cycle 1000","CapPass",5997.79,"Qualified",0.00092,161.59,35353,"43-22","Alloy 617","Plate",314626
"Cycle 1000","CapPass",5997.82,"Qualified",0.00095,170.34,35354,"43-22","Alloy 617","Plate",314626
"Cycle 1000","CapPass",5997.83,"Qualified",0.00097,174.68,35355,"43-22","Alloy 617","Plate",314626
"Cycle 1000","CapPass",5997.85,"Qualified",0.00100,178.37,35356,"43-22","Alloy 617","Plate",314626
"Cycle 1000","CapPass",5997.86,"Qualified",0.00103,181.51,35357,"43-22","Alloy 617","Plate",314626
"Cycle 1000","CapPass",5997.87,"Qualified",0.00105,184.18,35358,"43-22","Alloy 617","Plate",314626
"Cycle 1000","CapPass",5997.88,"Qualified",0.00108,186.81,35359,"43-22","Alloy 617","Plate",314626
"Cycle 1000","CapPass",5997.89,"Qualified",0.00110,189.17,35360,"43-22","Alloy 617","Plate",314626
"Cycle 1000","CapPass",5997.91,"Qualified",0.00113,191.11,35361,"43-22","Alloy 617","Plate",314626
"Cycle 1000","CapPass",5997.93,"Qualified",0.00115,192.61,35362,"43-22","Alloy 617","Plate",314626
"Cycle 1000","CapPass",5997.95,"Qualified",0.00118,193.37,35363,"43-22","Alloy 617","Plate",314626
"Cycle 1000","CapPass",5997.98,"Qualified",0.00121,194.08,35364,"43-22","Alloy 617","Plate",314626
"Cycle 1000","CapPass",5998.02,"Qualified",0.00123,195.18,35365,"43-22","Alloy 617","Plate",314626
"Cycle 1000","CapPass",5998.07,"Qualified",0.00126,198.42,35366,"43-22","Alloy 617","Plate",314626
"Cycle 1000","CapPass",5998.10,"Qualified",0.00128,199.31,35367,"43-22","Alloy 617","Plate",314626
"Cycle 1000","CapPass",5998.11,"Qualified",0.00131,200.59,35368,"43-22","Alloy 617","Plate",314626
"Cycle 1000","CapPass",5998.12,"Qualified",0.00134,201.55,35369,"43-22","Alloy 617","Plate",314626
"Cycle 1000","CapPass",5998.12,"Qualified",0.00136,200.63,35370,"43-22","Alloy 617","Plate",314626
"Cycle 1000","CapPass",5998.13,"Qualified",0.00139,201.22,35371,"43-22","Alloy 617","Plate",314626
"Cycle 1000","CapPass",5998.13,"Qualified",0.00142,201.46,35372,"43-22","Alloy 617","Plate",314626
"Cycle 1000","CapPass",5998.14,"Qualified",0.00145,201.64,35373,"43-22","Alloy 617","Plate",314626
"Cycle 1000","CapPass",5998.14,"Qualified",0.00148,201.73,35374,"43-22","Alloy 617","Plate",314626
"Cycle 1000","CapPass",5998.15,"Qualified",0.00150,201.68,35375,"43-22","Alloy 617","Plate",314626
"Cycle 1000","CapPass",5998.15,"Qualified",0.00153,201.43,35376,"43-22","Alloy 617","Plate",314626
"Cycle 1000","CapPass",5998.16,"Qualified",0.00156,200.64,35377,"43-22","Alloy 617","Plate",314626
"Cycle 1000","CapPass",5998.21,"Qualified",0.00153,181.94,35378,"43-22","Alloy 617","Plate",314626
"Cycle 1000","CapPass",5998.21,"Qualified",0.00151,178.33,35379,"43-22","Alloy 617","Plate",314626
"Cycle 1000","CapPass",5998.22,"Qualified",0.00148,175.29,35380,"43-22","Alloy 617","Plate",314626
"Cycle 1000","CapPass",5998.23,"Qualified",0.00145,172.71,35381,"43-22","Alloy 617","Plate",314626
"Cycle 1000","CapPass",5998.24,"Qualified",0.00143,170.86,35382,"43-22","Alloy 617","Plate",314626
"Cycle 1000","CapPass",5998.26,"Qualified",0.00140,169.74,35383,"43-22","Alloy 617","Plate",314626
"Cycle 1000","CapPass",5998.40,"Qualified",0.00138,161.65,35384,"43-22","Alloy 617","Plate",314626
"Cycle 1000","CapPass",5998.42,"Qualified",0.00135,157.01,35385,"43-22","Alloy 617","Plate",314626
"Cycle 1000","CapPass",5998.43,"Qualified",0.00132,153.01,35386,"43-22","Alloy 617","Plate",314626
"Cycle 1000","CapPass",5998.45,"Qualified",0.00130,149.41,35387,"43-22","Alloy 617","Plate",314626
"Cycle 1000","CapPass",5998.47,"Qualified",0.00127,146.03,35388,"43-22","Alloy 617","Plate",314626
"Cycle 1000","CapPass",5998.49,"Qualified",0.00125,142.59,35389,"43-22","Alloy 617","Plate",314626
"Cycle 1000","CapPass",5998.52,"Qualified",0.00122,139.20,35390,"43-22","Alloy 617","Plate",314626
"Cycle 1000","CapPass",5998.55,"Qualified",0.00120,135.61,35391,"43-22","Alloy 617","Plate",314626
"Cycle 1000","CapPass",5998.58,"Qualified",0.00117,131.51,35392,"43-22","Alloy 617","Plate",314626
"Cycle 1000","CapPass",5998.61,"Qualified",0.00114,127.10,35393,"43-22","Alloy 617","Plate",314626
"Cycle 1000","CapPass",5998.64,"Qualified",0.00112,122.93,35394,"43-22","Alloy 617","Plate",314626
"Cycle 1000","CapPass",5998.67,"Qualified",0.00109,118.61,35395,"43-22","Alloy 617","Plate",314626
"Cycle 1000","CapPass",5998.69,"Qualified",0.00107,114.66,35396,"43-22","Alloy 617","Plate",314626
"Cycle 1000","CapPass",5998.72,"Qualified",0.00104,110.84,35397,"43-22","Alloy 617","Plate",314626
"Cycle 1000","CapPass",5998.74,"Qualified",0.00102,107.08,35398,"43-22","Alloy 617","Plate",314626
"Cycle 1000","CapPass",5998.77,"Qualified",0.00099,103.23,35399,"43-22","Alloy 617","Plate",314626
"Cycle 1000","CapPass",5998.79,"Qualified",0.00097,99.41,35400,"43-22","Alloy 617","Plate",314626
"Cycle 1000","CapPass",5998.82,"Qualified",0.00094,95.58,35401,"43-22","Alloy 617","Plate",314626
"Cycle 1000","CapPass",5998.85,"Qualified",0.00092,91.73,35402,"43-22","Alloy 617","Plate",314626
"Cycle 1000","CapPass",5998.88,"Qualified",0.00089,87.73,35403,"43-22","Alloy 617","Plate",314626
"Cycle 1000","CapPass",5998.90,"Qualified",0.00087,83.75,35404,"43-22","Alloy 617","Plate",314626
"Cycle 1000","CapPass",5998.93,"Qualified",0.00084,79.77,35405,"43-22","Alloy 617","Plate",314626
"Cycle 1000","CapPass",5998.96,"Qualified",0.00081,75.48,35406,"43-22","Alloy 617","Plate",314626
"Cycle 1000","CapPass",5998.99,"Qualified",0.00079,71.06,35407,"43-22","Alloy 617","Plate",314626
"Cycle 1000","CapPass",5999.01,"Qualified",0.00076,67.16,35408,"43-22","Alloy 617","Plate",314626
"Cycle 1000","CapPass",5999.04,"Qualified",0.00074,63.56,35409,"43-22","Alloy 617","Plate",314626
"Cycle 1000","CapPass",5999.06,"Qualified",0.00071,59.94,35410,"43-22","Alloy 617","Plate",314626
"Cycle 1000","CapPass",5999.08,"Qualified",0.00069,56.29,35411,"43-22","Alloy 617","Plate",314626
"Cycle 1000","CapPass",5999.11,"Qualified",0.00066,52.70,35412,"43-22","Alloy 617","Plate",314626
"Cycle 1000","CapPass",5999.14,"Qualified",0.00064,48.96,35413,"43-22","Alloy 617","Plate",314626
"Cycle 1000","CapPass",5999.17,"Qualified",0.00061,45.29,35414,"43-22","Alloy 617","Plate",314626
"Cycle 1000","CapPass",5999.19,"Qualified",0.00058,41.69,35415,"43-22","Alloy 617","Plate",314626
"Cycle 1000","CapPass",5999.22,"Qualified",0.00056,38.23,35416,"43-22","Alloy 617","Plate",314626
"Cycle 1000","CapPass",5999.24,"Qualified",0.00053,34.86,35417,"43-22","Alloy 617","Plate",314626
"Cycle 1000","CapPass",5999.27,"Qualified",0.00051,31.40,35418,"43-22","Alloy 617","Plate",314626
"Cycle 1000","CapPass",5999.30,"Qualified",0.00048,27.88,35419,"43-22","Alloy 617","Plate",314626
"Cycle 1000","CapPass",5999.32,"Qualified",0.00046,24.33,35420,"43-22","Alloy 617","Plate",314626
"Cycle 1000","CapPass",5999.35,"Qualified",0.00043,20.54,35421,"43-22","Alloy 617","Plate",314626
"Cycle 1000","CapPass",5999.38,"Qualified",0.00041,16.55,35422,"43-22","Alloy 617","Plate",314626
"Cycle 1000","CapPass",5999.41,"Qualified",0.00038,12.81,35423,"43-22","Alloy 617","Plate",314626
"Cycle 1000","CapPass",5999.43,"Qualified",0.00036,8.96,35424,"43-22","Alloy 617","Plate",314626
"Cycle 1000","CapPass",5999.46,"Qualified",0.00033,5.21,35425,"43-22","Alloy 617","Plate",314626
"Cycle 1000","CapPass",5999.49,"Qualified",0.00031,1.69,35426,"43-22","Alloy 617","Plate",314626
"Cycle 1000","CapPass",5999.51,"Qualified",0.00028,-1.66,35427,"43-22","Alloy 617","Plate",314626
"Cycle 1000","CapPass",5999.53,"Qualified",0.00026,-4.90,35428,"43-22","Alloy 617","Plate",314626
"Cycle 1000","CapPass",5999.56,"Qualified",0.00023,-7.83,35429,"43-22","Alloy 617","Plate",314626
"Cycle 1000","CapPass",5999.59,"Qualified",0.00020,-11.16,35430,"43-22","Alloy 617","Plate",314626
"Cycle 1000","CapPass",5999.63,"Qualified",0.00018,-14.19,35431,"43-22","Alloy 617","Plate",314626
"Cycle 1000","CapPass",5999.73,"Qualified",0.00015,-21.52,35432,"43-22","Alloy 617","Plate",314626
"Cycle 1000","CapPass",5999.75,"Qualified",0.00013,-28.03,35433,"43-22","Alloy 617","Plate",314626
"Cycle 1000","CapPass",5999.76,"Qualified",0.00010,-32.94,35434,"43-22","Alloy 617","Plate",314626
"Cycle 1000","CapPass",5999.77,"Qualified",0.00008,-37.00,35435,"43-22","Alloy 617","Plate",314626
"Cycle 1000","CapPass",5999.78,"Qualified",0.00005,-40.25,35436,"43-22","Alloy 617","Plate",314626
"Cycle 1000","CapPass",5999.79,"Qualified",0.00003,-43.19,35437,"43-22","Alloy 617","Plate",314626
"Cycle 1000","CapPass",5999.80,"Qualified",-0.00000,-45.95,35438,"43-22","Alloy 617","Plate",314626
"Cycle 1000","CapPass",5999.81,"Qualified",-0.00003,-48.10,35439,"43-22","Alloy 617","Plate",314626
"Cycle 1000","CapPass",5999.83,"Qualified",-0.00005,-49.80,35440,"43-22","Alloy 617","Plate",314626
"Cycle 1000","CapPass",5999.85,"Qualified",-0.00008,-51.00,35441,"43-22","Alloy 617","Plate",314626
"Cycle 1000","CapPass",5999.87,"Qualified",-0.00009,-51.26,35442,"43-22","Alloy 617","Plate",314626
"Cycle 1000","CapPass",5999.93,"Qualified",-0.00010,-53.64,35443,"43-22","Alloy 617","Plate",314626
"Cycle 1000","CapPass",5999.97,"Qualified",-0.00013,-58.46,35444,"43-22","Alloy 617","Plate",314626
"Cycle 1000","CapPass",6000.00,"Qualified",-0.00015,-62.81,35445,"43-22","Alloy 617","Plate",314626
"Cycle 1000","CapPass",6000.02,"Qualified",-0.00018,-67.18,35446,"43-22","Alloy 617","Plate",314626
"Cycle 1000","CapPass",6000.05,"Qualified",-0.00020,-70.98,35447,"43-22","Alloy 617","Plate",314626
"Cycle 1000","CapPass",6000.07,"Qualified",-0.00023,-74.34,35448,"43-22","Alloy 617","Plate",314626
"Cycle 1000","CapPass",6000.09,"Qualified",-0.00025,-77.45,35449,"43-22","Alloy 617","Plate",314626
"Cycle 1000","CapPass",6000.12,"Qualified",-0.00028,-80.35,35450,"43-22","Alloy 617","Plate",314626
"Cycle 1000","CapPass",6000.14,"Qualified",-0.00030,-83.11,35451,"43-22","Alloy 617","Plate",314626
"Cycle 1000","CapPass",6000.17,"Qualified",-0.00033,-86.27,35452,"43-22","Alloy 617","Plate",314626
"Cycle 1000","CapPass",6000.21,"Qualified",-0.00035,-90.08,35453,"43-22","Alloy 617","Plate",314626
"Cycle 1000","CapPass",6000.24,"Qualified",-0.00038,-93.87,35454,"43-22","Alloy 617","Plate",314626
"Cycle 1000","CapPass",6000.27,"Qualified",-0.00041,-97.41,35455,"43-22","Alloy 617","Plate",314626
"Cycle 1000","CapPass",6000.29,"Qualified",-0.00043,-100.8,35456,"43-22","Alloy 617","Plate",314626
"Cycle 1000","CapPass",6000.32,"Qualified",-0.00046,-104.0,35457,"43-22","Alloy 617","Plate",314626
"Cycle 1000","CapPass",6000.34,"Qualified",-0.00048,-107.0,35458,"43-22","Alloy 617","Plate",314626
"Cycle 1000","CapPass",6000.37,"Qualified",-0.00051,-110.2,35459,"43-22","Alloy 617","Plate",314626
"Cycle 1000","CapPass",6000.40,"Qualified",-0.00053,-113.9,35460,"43-22","Alloy 617","Plate",314626
"Cycle 1000","CapPass",6000.43,"Qualified",-0.00056,-118.1,35461,"43-22","Alloy 617","Plate",314626
"Cycle 1000","CapPass",6000.46,"Qualified",-0.00058,-122.7,35462,"43-22","Alloy 617","Plate",314626
"Cycle 1000","CapPass",6000.49,"Qualified",-0.00061,-126.9,35463,"43-22","Alloy 617","Plate",314626
"Cycle 1000","CapPass",6000.50,"Qualified",-0.00064,-130.9,35464,"43-22","Alloy 617","Plate",314626
"Cycle 1000","CapPass",6000.52,"Qualified",-0.00066,-134.5,35465,"43-22","Alloy 617","Plate",314626
"Cycle 1000","CapPass",6000.54,"Qualified",-0.00069,-137.9,35466,"43-22","Alloy 617","Plate",314626
"Cycle 1000","CapPass",6000.56,"Qualified",-0.00071,-141.0,35467,"43-22","Alloy 617","Plate",314626
"Cycle 1000","CapPass",6000.58,"Qualified",-0.00074,-144.1,35468,"43-22","Alloy 617","Plate",314626
"Cycle 1000","CapPass",6000.60,"Qualified",-0.00076,-147.1,35469,"43-22","Alloy 617","Plate",314626
"Cycle 1000","CapPass",6000.62,"Qualified",-0.00079,-150.3,35470,"43-22","Alloy 617","Plate",314626
"Cycle 1000","CapPass",6000.64,"Qualified",-0.00082,-153.3,35471,"43-22","Alloy 617","Plate",314626
"Cycle 1000","CapPass",6000.67,"Qualified",-0.00084,-156.5,35472,"43-22","Alloy 617","Plate",314626
"Cycle 1000","CapPass",6000.69,"Qualified",-0.00087,-159.9,35473,"43-22","Alloy 617","Plate",314626
"Cycle 1000","CapPass",6000.71,"Qualified",-0.00089,-163.1,35474,"43-22","Alloy 617","Plate",314626
"Cycle 1000","CapPass",6000.74,"Qualified",-0.00092,-166.2,35475,"43-22","Alloy 617","Plate",314626
"Cycle 1000","CapPass",6000.76,"Qualified",-0.00094,-169.5,35476,"43-22","Alloy 617","Plate",314626
"Cycle 1000","CapPass",6000.79,"Qualified",-0.00097,-172.7,35477,"43-22","Alloy 617","Plate",314626
"Cycle 1000","CapPass",6000.81,"Qualified",-0.00099,-176.2,35478,"43-22","Alloy 617","Plate",314626
"Cycle 1000","CapPass",6000.84,"Qualified",-0.00102,-179.5,35479,"43-22","Alloy 617","Plate",314626
"Cycle 1000","CapPass",6000.86,"Qualified",-0.00105,-182.2,35480,"43-22","Alloy 617","Plate",314626
"Cycle 1000","CapPass",6000.89,"Qualified",-0.00107,-185.1,35481,"43-22","Alloy 617","Plate",314626
"Cycle 1000","CapPass",6000.91,"Qualified",-0.00110,-184.8,35482,"43-22","Alloy 617","Plate",314626
"Cycle 1000","CapPass",6000.91,"Qualified",-0.00113,-185.7,35483,"43-22","Alloy 617","Plate",314626
"Cycle 1000","CapPass",6000.92,"Qualified",-0.00116,-186.2,35484,"43-22","Alloy 617","Plate",314626
"Cycle 1000","CapPass",6000.92,"Qualified",-0.00118,-186.5,35485,"43-22","Alloy 617","Plate",314626
"Cycle 1000","CapPass",6000.92,"Qualified",-0.00121,-186.8,35486,"43-22","Alloy 617","Plate",314626
"Cycle 1000","CapPass",6000.92,"Qualified",-0.00124,-187.1,35487,"43-22","Alloy 617","Plate",314626
"Cycle 1000","CapPass",6000.93,"Qualified",-0.00127,-187.4,35488,"43-22","Alloy 617","Plate",314626
"Cycle 1000","CapPass",6000.93,"Qualified",-0.00130,-187.4,35489,"43-22","Alloy 617","Plate",314626
"Cycle 1000","CapPass",6000.94,"Qualified",-0.00133,-187.1,35490,"43-22","Alloy 617","Plate",314626
"Cycle 1000","CapPass",6000.94,"Qualified",-0.00135,-186.2,35491,"43-22","Alloy 617","Plate",314626
"Cycle 1000","CapPass",6000.99,"Qualified",-0.00133,-166.7,35492,"43-22","Alloy 617","Plate",314626
"Cycle 1000","CapPass",6001.00,"Qualified",-0.00130,-162.6,35493,"43-22","Alloy 617","Plate",314626
"Cycle 1000","CapPass",6001.00,"Qualified",-0.00127,-159.3,35494,"43-22","Alloy 617","Plate",314626
"Cycle 1000","CapPass",6001.01,"Qualified",-0.00125,-156.6,35495,"43-22","Alloy 617","Plate",314626
"Cycle 1000","CapPass",6001.02,"Qualified",-0.00122,-154.5,35496,"43-22","Alloy 617","Plate",314626
"Cycle 1000","CapPass",6001.03,"Qualified",-0.00119,-153.2,35497,"43-22","Alloy 617","Plate",314626
"Cycle 1000","CapPass",6001.05,"Qualified",-0.00117,-153.9,35498,"43-22","Alloy 617","Plate",314626
"Cycle 1000","CapPass",6001.09,"Qualified",-0.00120,-165.3,35499,"43-22","Alloy 617","Plate",314626
"Cycle 1000","CapPass",6001.10,"Qualified",-0.00122,-170.2,35500,"43-22","Alloy 617","Plate",314626
"Cycle 1000","CapPass",6001.11,"Qualified",-0.00125,-174.2,35501,"43-22","Alloy 617","Plate",314626
"Cycle 1000","CapPass",6001.12,"Qualified",-0.00128,-177.5,35502,"43-22","Alloy 617","Plate",314626
"Cycle 1000","CapPass",6001.13,"Qualified",-0.00130,-180.5,35503,"43-22","Alloy 617","Plate",314626
"Cycle 1000","CapPass",6001.13,"Qualified",-0.00133,-183.2,35504,"43-22","Alloy 617","Plate",314626
"Cycle 1000","CapPass",6001.14,"Qualified",-0.00135,-185.5,35505,"43-22","Alloy 617","Plate",314626
"Cycle 1000","CapPass",6001.16,"Qualified",-0.00138,-187.6,35506,"43-22","Alloy 617","Plate",314626
"Cycle 1000","CapPass",6001.17,"Qualified",-0.00140,-189.3,35507,"43-22","Alloy 617","Plate",314626
"Cycle 1000","CapPass",6001.19,"Qualified",-0.00143,-190.5,35508,"43-22","Alloy 617","Plate",314626
"Cycle 1000","CapPass",6001.25,"Qualified",-0.00145,-191.5,35509,"43-22","Alloy 617","Plate",314626
"Cycle 1000","CapPass",6001.35,"Qualified",-0.00143,-178.0,35510,"43-22","Alloy 617","Plate",314626
"Cycle 1000","CapPass",6001.36,"Qualified",-0.00140,-173.2,35511,"43-22","Alloy 617","Plate",314626
"Cycle 1000","CapPass",6001.38,"Qualified",-0.00138,-169.1,35512,"43-22","Alloy 617","Plate",314626
"Cycle 1000","CapPass",6001.40,"Qualified",-0.00135,-165.3,35513,"43-22","Alloy 617","Plate",314626
"Cycle 1000","CapPass",6001.41,"Qualified",-0.00132,-161.8,35514,"43-22","Alloy 617","Plate",314626
"Cycle 1000","CapPass",6001.43,"Qualified",-0.00130,-158.4,35515,"43-22","Alloy 617","Plate",314626
"Cycle 1000","CapPass",6001.46,"Qualified",-0.00127,-154.7,35516,"43-22","Alloy 617","Plate",314626
"Cycle 1000","CapPass",6001.50,"Qualified",-0.00125,-150.5,35517,"43-22","Alloy 617","Plate",314626
"Cycle 1000","CapPass",6001.53,"Qualified",-0.00122,-145.7,35518,"43-22","Alloy 617","Plate",314626
"Cycle 1000","CapPass",6001.56,"Qualified",-0.00120,-140.9,35519,"43-22","Alloy 617","Plate",314626
"Cycle 1000","CapPass",6001.59,"Qualified",-0.00117,-136.5,35520,"43-22","Alloy 617","Plate",314626
"Cycle 1000","CapPass",6001.61,"Qualified",-0.00115,-132.3,35521,"43-22","Alloy 617","Plate",314626
"Cycle 1000","CapPass",6001.64,"Qualified",-0.00112,-127.8,35522,"43-22","Alloy 617","Plate",314626
"Cycle 1000","CapPass",6001.67,"Qualified",-0.00109,-123.2,35523,"43-22","Alloy 617","Plate",314626
"Cycle 1000","CapPass",6001.69,"Qualified",-0.00107,-119.0,35524,"43-22","Alloy 617","Plate",314626
"Cycle 1000","CapPass",6001.72,"Qualified",-0.00104,-114.9,35525,"43-22","Alloy 617","Plate",314626
"Cycle 1000","CapPass",6001.74,"Qualified",-0.00102,-110.9,35526,"43-22","Alloy 617","Plate",314626
"Cycle 1000","CapPass",6001.77,"Qualified",-0.00099,-106.7,35527,"43-22","Alloy 617","Plate",314626
"Cycle 1000","CapPass",6001.80,"Qualified",-0.00097,-102.3,35528,"43-22","Alloy 617","Plate",314626
"Cycle 1000","CapPass",6001.83,"Qualified",-0.00094,-98.28,35529,"43-22","Alloy 617","Plate",314626
"Cycle 1000","CapPass",6001.86,"Qualified",-0.00092,-93.85,35530,"43-22","Alloy 617","Plate",314626
"Cycle 1000","CapPass",6001.88,"Qualified",-0.00089,-89.78,35531,"43-22","Alloy 617","Plate",314626
"Cycle 1000","CapPass",6001.91,"Qualified",-0.00086,-85.46,35532,"43-22","Alloy 617","Plate",314626
"Cycle 1000","CapPass",6001.94,"Qualified",-0.00084,-81.19,35533,"43-22","Alloy 617","Plate",314626
"Cycle 1000","CapPass",6001.96,"Qualified",-0.00081,-77.18,35534,"43-22","Alloy 617","Plate",314626
"Cycle 1000","CapPass",6001.99,"Qualified",-0.00079,-73.24,35535,"43-22","Alloy 617","Plate",314626
"Cycle 1000","CapPass",6002.01,"Qualified",-0.00076,-69.17,35536,"43-22","Alloy 617","Plate",314626
"Cycle 1000","CapPass",6002.04,"Qualified",-0.00074,-65.18,35537,"43-22","Alloy 617","Plate",314626
"Cycle 1000","CapPass",6002.06,"Qualified",-0.00071,-61.35,35538,"43-22","Alloy 617","Plate",314626
"Cycle 1000","CapPass",6002.09,"Qualified",-0.00069,-57.81,35539,"43-22","Alloy 617","Plate",314626
"Cycle 1000","CapPass",6002.11,"Qualified",-0.00066,-54.35,35540,"43-22","Alloy 617","Plate",314626
"Cycle 1000","CapPass",6002.14,"Qualified",-0.00064,-50.51,35541,"43-22","Alloy 617","Plate",314626
"Cycle 1000","CapPass",6002.17,"Qualified",-0.00061,-46.93,35542,"43-22","Alloy 617","Plate",314626
"Cycle 1000","CapPass",6002.19,"Qualified",-0.00058,-43.31,35543,"43-22","Alloy 617","Plate",314626
"Cycle 1000","CapPass",6002.22,"Qualified",-0.00056,-39.42,35544,"43-22","Alloy 617","Plate",314626
"Cycle 1000","CapPass",6002.25,"Qualified",-0.00053,-35.75,35545,"43-22","Alloy 617","Plate",314626
"Cycle 1000","CapPass",6002.28,"Qualified",-0.00051,-32.04,35546,"43-22","Alloy 617","Plate",314626
"Cycle 1000","CapPass",6002.30,"Qualified",-0.00048,-28.42,35547,"43-22","Alloy 617","Plate",314626
"Cycle 1000","CapPass",6002.33,"Qualified",-0.00046,-24.46,35548,"43-22","Alloy 617","Plate",314626
"Cycle 1000","CapPass",6002.36,"Qualified",-0.00043,-20.62,35549,"43-22","Alloy 617","Plate",314626
"Cycle 1000","CapPass",6002.39,"Qualified",-0.00041,-16.43,35550,"43-22","Alloy 617","Plate",314626
"Cycle 1000","CapPass",6002.41,"Qualified",-0.00038,-12.59,35551,"43-22","Alloy 617","Plate",314626
"Cycle 1000","CapPass",6002.44,"Qualified",-0.00036,-8.76,35552,"43-22","Alloy 617","Plate",314626
"Cycle 1000","CapPass",6002.46,"Qualified",-0.00033,-5.10,35553,"43-22","Alloy 617","Plate",314626
"Cycle 1000","CapPass",6002.49,"Qualified",-0.00030,-1.08,35554,"43-22","Alloy 617","Plate",314626
"Cycle 1000","CapPass",6002.52,"Qualified",-0.00028,2.80,35555,"43-22","Alloy 617","Plate",314626
"Cycle 1000","CapPass",6002.54,"Qualified",-0.00025,6.58,35556,"43-22","Alloy 617","Plate",314626
"Cycle 1000","CapPass",6002.57,"Qualified",-0.00023,10.37,35557,"43-22","Alloy 617","Plate",314626
"Cycle 1000","CapPass",6002.60,"Qualified",-0.00020,13.88,35558,"43-22","Alloy 617","Plate",314626
"Cycle 1000","CapPass",6002.62,"Qualified",-0.00018,17.70,35559,"43-22","Alloy 617","Plate",314626
"Cycle 1000","CapPass",6002.65,"Qualified",-0.00015,21.46,35560,"43-22","Alloy 617","Plate",314626
"Cycle 1000","CapPass",6002.68,"Qualified",-0.00013,25.15,35561,"43-22","Alloy 617","Plate",314626
"Cycle 1000","CapPass",6002.70,"Qualified",-0.00010,28.45,35562,"43-22","Alloy 617","Plate",314626
"Cycle 2000","CapPass",12005.55,"Qualified",-0.00005,20.78,45193,"43-22","Alloy 617","Plate",314626
"Cycle 2000","CapPass",12005.58,"Qualified",-0.00003,24.57,45194,"43-22","Alloy 617","Plate",314626
"Cycle 2000","CapPass",12005.61,"Qualified",-0.00000,28.47,45195,"43-22","Alloy 617","Plate",314626
"Cycle 2000","CapPass",12005.64,"Qualified",0.00002,32.59,45196,"43-22","Alloy 617","Plate",314626
"Cycle 2000","CapPass",12005.68,"Qualified",0.00005,34.38,45197,"43-22","Alloy 617","Plate",314626
"Cycle 2000","CapPass",12005.77,"Qualified",0.00007,44.69,45198,"43-22","Alloy 617","Plate",314626
"Cycle 2000","CapPass",12005.79,"Qualified",0.00010,50.55,45199,"43-22","Alloy 617","Plate",314626
"Cycle 2000","CapPass",12005.80,"Qualified",0.00013,54.88,45200,"43-22","Alloy 617","Plate",314626
"Cycle 2000","CapPass",12005.81,"Qualified",0.00015,58.67,45201,"43-22","Alloy 617","Plate",314626
"Cycle 2000","CapPass",12005.82,"Qualified",0.00018,62.05,45202,"43-22","Alloy 617","Plate",314626
"Cycle 2000","CapPass",12005.83,"Qualified",0.00021,64.91,45203,"43-22","Alloy 617","Plate",314626
"Cycle 2000","CapPass",12005.84,"Qualified",0.00023,67.33,45204,"43-22","Alloy 617","Plate",314626
"Cycle 2000","CapPass",12005.85,"Qualified",0.00026,69.42,45205,"43-22","Alloy 617","Plate",314626
"Cycle 2000","CapPass",12005.87,"Qualified",0.00028,71.13,45206,"43-22","Alloy 617","Plate",314626
"Cycle 2000","CapPass",12005.91,"Qualified",0.00031,72.15,45207,"43-22","Alloy 617","Plate",314626
"Cycle 2000","CapPass",12005.99,"Qualified",0.00033,78.41,45208,"43-22","Alloy 617","Plate",314626
"Cycle 2000","CapPass",12006.01,"Qualified",0.00036,82.59,45209,"43-22","Alloy 617","Plate",314626
"Cycle 2000","CapPass",12006.03,"Qualified",0.00039,86.39,45210,"43-22","Alloy 617","Plate",314626
"Cycle 2000","CapPass",12006.05,"Qualified",0.00041,89.61,45211,"43-22","Alloy 617","Plate",314626
"Cycle 2000","CapPass",12006.08,"Qualified",0.00044,92.76,45212,"43-22","Alloy 617","Plate",314626
"Cycle 2000","CapPass",12006.10,"Qualified",0.00046,95.93,45213,"43-22","Alloy 617","Plate",314626
"Cycle 2000","CapPass",12006.13,"Qualified",0.00049,99.20,45214,"43-22","Alloy 617","Plate",314626
"Cycle 2000","CapPass",12006.16,"Qualified",0.00051,102.66,45215,"43-22","Alloy 617","Plate",314626
"Cycle 2000","CapPass",12006.19,"Qualified",0.00054,106.25,45216,"43-22","Alloy 617","Plate",314626
"Cycle 2000","CapPass",12006.22,"Qualified",0.00056,109.93,45217,"43-22","Alloy 617","Plate",314626
"Cycle 2000","CapPass",12006.25,"Qualified",0.00059,113.38,45218,"43-22","Alloy 617","Plate",314626
"Cycle 2000","CapPass",12006.28,"Qualified",0.00061,117.05,45219,"43-22","Alloy 617","Plate",314626
"Cycle 2000","CapPass",12006.30,"Qualified",0.00064,120.37,45220,"43-22","Alloy 617","Plate",314626
"Cycle 2000","CapPass",12006.33,"Qualified",0.00067,123.94,45221,"43-22","Alloy 617","Plate",314626
"Cycle 2000","CapPass",12006.36,"Qualified",0.00069,127.22,45222,"43-22","Alloy 617","Plate",314626
"Cycle 2000","CapPass",12006.39,"Qualified",0.00072,130.45,45223,"43-22","Alloy 617","Plate",314626
"Cycle 2000","CapPass",12006.41,"Qualified",0.00074,133.83,45224,"43-22","Alloy 617","Plate",314626
"Cycle 2000","CapPass",12006.44,"Qualified",0.00077,136.94,45225,"43-22","Alloy 617","Plate",314626
"Cycle 2000","CapPass",12006.47,"Qualified",0.00079,140.39,45226,"43-22","Alloy 617","Plate",314626
"Cycle 2000","CapPass",12006.50,"Qualified",0.00082,143.98,45227,"43-22","Alloy 617","Plate",314626
"Cycle 2000","CapPass",12006.53,"Qualified",0.00084,147.54,45228,"43-22","Alloy 617","Plate",314626
"Cycle 2000","CapPass",12006.55,"Qualified",0.00087,151.00,45229,"43-22","Alloy 617","Plate",314626
"Cycle 2000","CapPass",12006.58,"Qualified",0.00090,154.85,45230,"43-22","Alloy 617","Plate",314626
"Cycle 2000","CapPass",12006.60,"Qualified",0.00092,158.35,45231,"43-22","Alloy 617","Plate",314626
"Cycle 2000","CapPass",12006.62,"Qualified",0.00095,161.99,45232,"43-22","Alloy 617","Plate",314626
"Cycle 2000","CapPass",12006.64,"Qualified",0.00097,165.51,45233,"43-22","Alloy 617","Plate",314626
"Cycle 2000","CapPass",12006.66,"Qualified",0.00100,168.89,45234,"43-22","Alloy 617","Plate",314626
"Cycle 2000","CapPass",12006.68,"Qualified",0.00102,171.96,45235,"43-22","Alloy 617","Plate",314626
"Cycle 2000","CapPass",12006.70,"Qualified",0.00105,175.09,45236,"43-22","Alloy 617","Plate",314626
"Cycle 2000","CapPass",12006.72,"Qualified",0.00108,178.00,45237,"43-22","Alloy 617","Plate",314626
"Cycle 2000","CapPass",12006.74,"Qualified",0.00110,180.95,45238,"43-22","Alloy 617","Plate",314626
"Cycle 2000","CapPass",12006.76,"Qualified",0.00113,183.85,45239,"43-22","Alloy 617","Plate",314626
"Cycle 2000","CapPass",12006.79,"Qualified",0.00115,186.64,45240,"43-22","Alloy 617","Plate",314626
"Cycle 2000","CapPass",12006.81,"Qualified",0.00118,189.32,45241,"43-22","Alloy 617","Plate",314626
"Cycle 2000","CapPass",12006.83,"Qualified",0.00120,191.52,45242,"43-22","Alloy 617","Plate",314626
"Cycle 2000","CapPass",12006.85,"Qualified",0.00123,191.69,45243,"43-22","Alloy 617","Plate",314626
"Cycle 2000","CapPass",12006.85,"Qualified",0.00126,192.33,45244,"43-22","Alloy 617","Plate",314626
"Cycle 2000","CapPass",12006.86,"Qualified",0.00129,192.79,45245,"43-22","Alloy 617","Plate",314626
"Cycle 2000","CapPass",12006.86,"Qualified",0.00132,193.19,45246,"43-22","Alloy 617","Plate",314626
"Cycle 2000","CapPass",12006.87,"Qualified",0.00134,193.38,45247,"43-22","Alloy 617","Plate",314626
"Cycle 2000","CapPass",12006.88,"Qualified",0.00137,193.24,45248,"43-22","Alloy 617","Plate",314626
"Cycle 2000","CapPass",12006.90,"Qualified",0.00139,190.68,45249,"43-22","Alloy 617","Plate",314626
"Cycle 2000","CapPass",12006.93,"Qualified",0.00137,183.47,45250,"43-22","Alloy 617","Plate",314626
"Cycle 2000","CapPass",12006.95,"Qualified",0.00134,180.98,45251,"43-22","Alloy 617","Plate",314626
"Cycle 2000","CapPass",12007.03,"Qualified",0.00137,191.62,45252,"43-22","Alloy 617","Plate",314626
"Cycle 2000","CapPass",12007.05,"Qualified",0.00139,195.00,45253,"43-22","Alloy 617","Plate",314626
"Cycle 2000","CapPass",12007.06,"Qualified",0.00142,198.03,45254,"43-22","Alloy 617","Plate",314626
"Cycle 2000","CapPass",12007.07,"Qualified",0.00144,200.15,45255,"43-22","Alloy 617","Plate",314626
"Cycle 2000","CapPass",12007.09,"Qualified",0.00147,200.68,45256,"43-22","Alloy 617","Plate",314626
"Cycle 2000","CapPass",12007.16,"Qualified",0.00144,185.73,45257,"43-22","Alloy 617","Plate",314626
"Cycle 2000","CapPass",12007.17,"Qualified",0.00142,181.44,45258,"43-22","Alloy 617","Plate",314626
"Cycle 2000","CapPass",12007.18,"Qualified",0.00139,177.52,45259,"43-22","Alloy 617","Plate",314626
"Cycle 2000","CapPass",12007.20,"Qualified",0.00136,173.86,45260,"43-22","Alloy 617","Plate",314626
"Cycle 2000","CapPass",12007.21,"Qualified",0.00134,170.48,45261,"43-22","Alloy 617","Plate",314626
"Cycle 2000","CapPass",12007.22,"Qualified",0.00131,167.33,45262,"43-22","Alloy 617","Plate",314626
"Cycle 2000","CapPass",12007.24,"Qualified",0.00129,164.61,45263,"43-22","Alloy 617","Plate",314626
