Repository: js-molina/fatigue-A617

File: data/850C/Strain rate 0.001/0.30% strain/HTM_A20_Cycles_4313.csv (part 7 of 9)
"Cycle Label","Data State","Elapsed Time Sec","Qual State","Strain","Stress Mpa","Count","Sample","Alloy","Material_Form","Heat"
"Cycle 1000","CapPass",6002.66,"Qualified",-0.00014,26.24,37592,"43-13","Alloy 617","Plate",314626
"Cycle 1000","CapPass",6002.69,"Qualified",-0.00011,30.01,37593,"43-13","Alloy 617","Plate",314626
"Cycle 1000","CapPass",6002.72,"Qualified",-0.00009,33.04,37594,"43-13","Alloy 617","Plate",314626
"Cycle 2000","CapPass",12005.56,"Qualified",-0.00011,38.26,47572,"43-13","Alloy 617","Plate",314626
"Cycle 2000","CapPass",12005.58,"Qualified",-0.00009,46.30,47573,"43-13","Alloy 617","Plate",314626
"Cycle 2000","CapPass",12005.59,"Qualified",-0.00006,51.13,47574,"43-13","Alloy 617","Plate",314626
"Cycle 2000","CapPass",12005.60,"Qualified",-0.00003,55.22,47575,"43-13","Alloy 617","Plate",314626
"Cycle 2000","CapPass",12005.61,"Qualified",-0.00001,58.72,47576,"43-13","Alloy 617","Plate",314626
"Cycle 2000","CapPass",12005.62,"Qualified",0.00002,61.81,47577,"43-13","Alloy 617","Plate",314626
"Cycle 2000","CapPass",12005.63,"Qualified",0.00004,64.36,47578,"43-13","Alloy 617","Plate",314626
"Cycle 2000","CapPass",12005.64,"Qualified",0.00007,66.61,47579,"43-13","Alloy 617","Plate",314626
"Cycle 2000","CapPass",12005.65,"Qualified",0.00010,68.46,47580,"43-13","Alloy 617","Plate",314626
"Cycle 2000","CapPass",12005.67,"Qualified",0.00012,69.51,47581,"43-13","Alloy 617","Plate",314626
"Cycle 2000","CapPass",12005.77,"Qualified",0.00015,72.28,47582,"43-13","Alloy 617","Plate",314626
"Cycle 2000","CapPass",12005.80,"Qualified",0.00017,77.73,47583,"43-13","Alloy 617","Plate",314626
"Cycle 2000","CapPass",12005.83,"Qualified",0.00020,82.08,47584,"43-13","Alloy 617","Plate",314626
"Cycle 2000","CapPass",12005.85,"Qualified",0.00023,85.78,47585,"43-13","Alloy 617","Plate",314626
"Cycle 2000","CapPass",12005.86,"Qualified",0.00025,89.10,47586,"43-13","Alloy 617","Plate",314626
"Cycle 2000","CapPass",12005.88,"Qualified",0.00028,92.22,47587,"43-13","Alloy 617","Plate",314626
"Cycle 2000","CapPass",12005.91,"Qualified",0.00030,94.75,47588,"43-13","Alloy 617","Plate",314626
"Cycle 2000","CapPass",12005.94,"Qualified",0.00033,97.46,47589,"43-13","Alloy 617","Plate",314626
"Cycle 2000","CapPass",12005.97,"Qualified",0.00035,100.52,47590,"43-13","Alloy 617","Plate",314626
"Cycle 2000","CapPass",12006.01,"Qualified",0.00038,104.28,47591,"43-13","Alloy 617","Plate",314626
"Cycle 2000","CapPass",12006.03,"Qualified",0.00040,107.91,47592,"43-13","Alloy 617","Plate",314626
"Cycle 2000","CapPass",12006.06,"Qualified",0.00043,111.42,47593,"43-13","Alloy 617","Plate",314626
"Cycle 2000","CapPass",12006.09,"Qualified",0.00045,114.93,47594,"43-13","Alloy 617","Plate",314626
"Cycle 2000","CapPass",12006.11,"Qualified",0.00048,118.12,47595,"43-13","Alloy 617","Plate",314626
"Cycle 2000","CapPass",12006.14,"Qualified",0.00050,121.24,47596,"43-13","Alloy 617","Plate",314626
"Cycle 2000","CapPass",12006.16,"Qualified",0.00053,124.43,47597,"43-13","Alloy 617","Plate",314626
"Cycle 2000","CapPass",12006.19,"Qualified",0.00056,127.89,47598,"43-13","Alloy 617","Plate",314626
"Cycle 2000","CapPass",12006.22,"Qualified",0.00058,131.65,47599,"43-13","Alloy 617","Plate",314626
"Cycle 2000","CapPass",12006.25,"Qualified",0.00061,135.21,47600,"43-13","Alloy 617","Plate",314626
"Cycle 2000","CapPass",12006.27,"Qualified",0.00063,138.05,47601,"43-13","Alloy 617","Plate",314626
"Cycle 2000","CapPass",12006.30,"Qualified",0.00066,140.87,47602,"43-13","Alloy 617","Plate",314626
"Cycle 2000","CapPass",12006.33,"Qualified",0.00068,144.13,47603,"43-13","Alloy 617","Plate",314626
"Cycle 2000","CapPass",12006.36,"Qualified",0.00071,147.57,47604,"43-13","Alloy 617","Plate",314626
"Cycle 2000","CapPass",12006.38,"Qualified",0.00073,151.00,47605,"43-13","Alloy 617","Plate",314626
"Cycle 2000","CapPass",12006.41,"Qualified",0.00076,154.45,47606,"43-13","Alloy 617","Plate",314626
"Cycle 2000","CapPass",12006.43,"Qualified",0.00079,157.77,47607,"43-13","Alloy 617","Plate",314626
"Cycle 2000","CapPass",12006.45,"Qualified",0.00081,161.16,47608,"43-13","Alloy 617","Plate",314626
"Cycle 2000","CapPass",12006.47,"Qualified",0.00084,164.51,47609,"43-13","Alloy 617","Plate",314626
"Cycle 2000","CapPass",12006.49,"Qualified",0.00086,167.72,47610,"43-13","Alloy 617","Plate",314626
"Cycle 2000","CapPass",12006.52,"Qualified",0.00089,170.97,47611,"43-13","Alloy 617","Plate",314626
"Cycle 2000","CapPass",12006.54,"Qualified",0.00091,174.20,47612,"43-13","Alloy 617","Plate",314626
"Cycle 2000","CapPass",12006.56,"Qualified",0.00094,177.47,47613,"43-13","Alloy 617","Plate",314626
"Cycle 2000","CapPass",12006.58,"Qualified",0.00096,180.31,47614,"43-13","Alloy 617","Plate",314626
"Cycle 2000","CapPass",12006.60,"Qualified",0.00099,183.07,47615,"43-13","Alloy 617","Plate",314626
"Cycle 2000","CapPass",12006.63,"Qualified",0.00101,185.94,47616,"43-13","Alloy 617","Plate",314626
"Cycle 2000","CapPass",12006.65,"Qualified",0.00104,188.13,47617,"43-13","Alloy 617","Plate",314626
"Cycle 2000","CapPass",12006.67,"Qualified",0.00107,188.64,47618,"43-13","Alloy 617","Plate",314626
"Cycle 2000","CapPass",12006.67,"Qualified",0.00109,189.38,47619,"43-13","Alloy 617","Plate",314626
"Cycle 2000","CapPass",12006.68,"Qualified",0.00112,189.84,47620,"43-13","Alloy 617","Plate",314626
"Cycle 2000","CapPass",12006.68,"Qualified",0.00115,190.23,47621,"43-13","Alloy 617","Plate",314626
"Cycle 2000","CapPass",12006.69,"Qualified",0.00118,190.55,47622,"43-13","Alloy 617","Plate",314626
"Cycle 2000","CapPass",12006.69,"Qualified",0.00120,190.67,47623,"43-13","Alloy 617","Plate",314626
"Cycle 2000","CapPass",12006.70,"Qualified",0.00123,190.34,47624,"43-13","Alloy 617","Plate",314626
"Cycle 2000","CapPass",12006.76,"Qualified",0.00120,175.25,47625,"43-13","Alloy 617","Plate",314626
"Cycle 2000","CapPass",12006.78,"Qualified",0.00117,173.11,47626,"43-13","Alloy 617","Plate",314626
"Cycle 2000","CapPass",12006.80,"Qualified",0.00115,173.31,47627,"43-13","Alloy 617","Plate",314626
"Cycle 2000","CapPass",12006.84,"Qualified",0.00117,183.63,47628,"43-13","Alloy 617","Plate",314626
"Cycle 2000","CapPass",12006.85,"Qualified",0.00120,188.23,47629,"43-13","Alloy 617","Plate",314626
"Cycle 2000","CapPass",12006.86,"Qualified",0.00122,191.88,47630,"43-13","Alloy 617","Plate",314626
"Cycle 2000","CapPass",12006.87,"Qualified",0.00125,195.30,47631,"43-13","Alloy 617","Plate",314626
"Cycle 2000","CapPass",12006.89,"Qualified",0.00128,198.43,47632,"43-13","Alloy 617","Plate",314626
"Cycle 2000","CapPass",12006.90,"Qualified",0.00131,200.14,47633,"43-13","Alloy 617","Plate",314626
"Cycle 2000","CapPass",12006.91,"Qualified",0.00133,201.10,47634,"43-13","Alloy 617","Plate",314626
"Cycle 2000","CapPass",12006.92,"Qualified",0.00136,202.17,47635,"43-13","Alloy 617","Plate",314626
"Cycle 2000","CapPass",12006.93,"Qualified",0.00139,202.86,47636,"43-13","Alloy 617","Plate",314626
"Cycle 2000","CapPass",12006.94,"Qualified",0.00141,203.16,47637,"43-13","Alloy 617","Plate",314626
"Cycle 2000","CapPass",12006.95,"Qualified",0.00144,202.86,47638,"43-13","Alloy 617","Plate",314626
"Cycle 2000","CapPass",12006.97,"Qualified",0.00146,200.50,47639,"43-13","Alloy 617","Plate",314626
"Cycle 2000","CapPass",12007.02,"Qualified",0.00144,194.40,47640,"43-13","Alloy 617","Plate",314626
"Cycle 2000","CapPass",12007.16,"Qualified",0.00141,183.47,47641,"43-13","Alloy 617","Plate",314626
"Cycle 2000","CapPass",12007.18,"Qualified",0.00139,178.97,47642,"43-13","Alloy 617","Plate",314626
"Cycle 2000","CapPass",12007.19,"Qualified",0.00136,174.88,47643,"43-13","Alloy 617","Plate",314626
"Cycle 2000","CapPass",12007.21,"Qualified",0.00134,171.13,47644,"43-13","Alloy 617","Plate",314626
"Cycle 2000","CapPass",12007.23,"Qualified",0.00131,167.84,47645,"43-13","Alloy 617","Plate",314626
"Cycle 2000","CapPass",12007.25,"Qualified",0.00128,164.58,47646,"43-13","Alloy 617","Plate",314626
"Cycle 2000","CapPass",12007.27,"Qualified",0.00126,161.38,47647,"43-13","Alloy 617","Plate",314626
"Cycle 2000","CapPass",12007.30,"Qualified",0.00123,157.87,47648,"43-13","Alloy 617","Plate",314626
"Cycle 2000","CapPass",12007.34,"Qualified",0.00121,153.22,47649,"43-13","Alloy 617","Plate",314626
"Cycle 2000","CapPass",12007.37,"Qualified",0.00118,148.29,47650,"43-13","Alloy 617","Plate",314626
"Cycle 2000","CapPass",12007.40,"Qualified",0.00116,144.09,47651,"43-13","Alloy 617","Plate",314626
"Cycle 2000","CapPass",12007.42,"Qualified",0.00113,140.07,47652,"43-13","Alloy 617","Plate",314626
"Cycle 2000","CapPass",12007.45,"Qualified",0.00111,136.28,47653,"43-13","Alloy 617","Plate",314626
"Cycle 2000","CapPass",12007.47,"Qualified",0.00108,132.55,47654,"43-13","Alloy 617","Plate",314626
"Cycle 2000","CapPass",12007.49,"Qualified",0.00106,129.00,47655,"43-13","Alloy 617","Plate",314626
"Cycle 2000","CapPass",12007.52,"Qualified",0.00103,125.39,47656,"43-13","Alloy 617","Plate",314626
"Cycle 2000","CapPass",12007.55,"Qualified",0.00100,121.79,47657,"43-13","Alloy 617","Plate",314626
"Cycle 2000","CapPass",12007.58,"Qualified",0.00098,117.95,47658,"43-13","Alloy 617","Plate",314626
"Cycle 2000","CapPass",12007.60,"Qualified",0.00095,113.88,47659,"43-13","Alloy 617","Plate",314626
"Cycle 2000","CapPass",12007.63,"Qualified",0.00093,109.65,47660,"43-13","Alloy 617","Plate",314626
"Cycle 2000","CapPass",12007.66,"Qualified",0.00090,105.40,47661,"43-13","Alloy 617","Plate",314626
"Cycle 2000","CapPass",12007.69,"Qualified",0.00088,101.10,47662,"43-13","Alloy 617","Plate",314626
"Cycle 2000","CapPass",12007.71,"Qualified",0.00085,97.24,47663,"43-13","Alloy 617","Plate",314626
"Cycle 2000","CapPass",12007.74,"Qualified",0.00083,93.37,47664,"43-13","Alloy 617","Plate",314626
"Cycle 2000","CapPass",12007.77,"Qualified",0.00080,89.18,47665,"43-13","Alloy 617","Plate",314626
"Cycle 2000","CapPass",12007.79,"Qualified",0.00077,85.10,47666,"43-13","Alloy 617","Plate",314626
"Cycle 2000","CapPass",12007.82,"Qualified",0.00075,80.69,47667,"43-13","Alloy 617","Plate",314626
"Cycle 2000","CapPass",12007.85,"Qualified",0.00072,76.18,47668,"43-13","Alloy 617","Plate",314626
"Cycle 2000","CapPass",12007.88,"Qualified",0.00070,71.92,47669,"43-13","Alloy 617","Plate",314626
"Cycle 2000","CapPass",12007.90,"Qualified",0.00067,67.83,47670,"43-13","Alloy 617","Plate",314626
"Cycle 2000","CapPass",12007.93,"Qualified",0.00065,63.85,47671,"43-13","Alloy 617","Plate",314626
"Cycle 2000","CapPass",12007.95,"Qualified",0.00062,60.11,47672,"43-13","Alloy 617","Plate",314626
"Cycle 2000","CapPass",12007.98,"Qualified",0.00060,55.85,47673,"43-13","Alloy 617","Plate",314626
"Cycle 2000","CapPass",12008.01,"Qualified",0.00057,51.91,47674,"43-13","Alloy 617","Plate",314626
"Cycle 2000","CapPass",12008.03,"Qualified",0.00055,48.03,47675,"43-13","Alloy 617","Plate",314626
"Cycle 2000","CapPass",12008.06,"Qualified",0.00052,44.28,47676,"43-13","Alloy 617","Plate",314626
"Cycle 2000","CapPass",12008.08,"Qualified",0.00050,40.62,47677,"43-13","Alloy 617","Plate",314626
"Cycle 2000","CapPass",12008.11,"Qualified",0.00047,36.77,47678,"43-13","Alloy 617","Plate",314626
"Cycle 2000","CapPass",12008.14,"Qualified",0.00045,32.54,47679,"43-13","Alloy 617","Plate",314626
"Cycle 2000","CapPass",12008.17,"Qualified",0.00042,28.40,47680,"43-13","Alloy 617","Plate",314626
"Cycle 2000","CapPass",12008.19,"Qualified",0.00039,24.43,47681,"43-13","Alloy 617","Plate",314626
"Cycle 2000","CapPass",12008.22,"Qualified",0.00037,20.89,47682,"43-13","Alloy 617","Plate",314626
"Cycle 2000","CapPass",12008.24,"Qualified",0.00034,17.32,47683,"43-13","Alloy 617","Plate",314626
"Cycle 2000","CapPass",12008.27,"Qualified",0.00032,13.58,47684,"43-13","Alloy 617","Plate",314626
"Cycle 2000","CapPass",12008.30,"Qualified",0.00029,9.79,47685,"43-13","Alloy 617","Plate",314626
"Cycle 2000","CapPass",12008.32,"Qualified",0.00027,5.77,47686,"43-13","Alloy 617","Plate",314626
"Cycle 2000","CapPass",12008.35,"Qualified",0.00024,2.22,47687,"43-13","Alloy 617","Plate",314626
"Cycle 2000","CapPass",12008.38,"Qualified",0.00022,-1.58,47688,"43-13","Alloy 617","Plate",314626
"Cycle 2000","CapPass",12008.40,"Qualified",0.00019,-5.11,47689,"43-13","Alloy 617","Plate",314626
"Cycle 2000","CapPass",12008.43,"Qualified",0.00016,-8.56,47690,"43-13","Alloy 617","Plate",314626
"Cycle 2000","CapPass",12008.45,"Qualified",0.00014,-11.73,47691,"43-13","Alloy 617","Plate",314626
"Cycle 2000","CapPass",12008.48,"Qualified",0.00011,-15.00,47692,"43-13","Alloy 617","Plate",314626
"Cycle 2000","CapPass",12008.58,"Qualified",0.00009,-18.27,47693,"43-13","Alloy 617","Plate",314626
"Cycle 2000","CapPass",12008.61,"Qualified",0.00006,-25.21,47694,"43-13","Alloy 617","Plate",314626
"Cycle 2000","CapPass",12008.62,"Qualified",0.00004,-30.89,47695,"43-13","Alloy 617","Plate",314626
"Cycle 2000","CapPass",12008.63,"Qualified",0.00001,-35.74,47696,"43-13","Alloy 617","Plate",314626
"Cycle 2000","CapPass",12008.64,"Qualified",-0.00002,-39.36,47697,"43-13","Alloy 617","Plate",314626
"Cycle 2000","CapPass",12008.65,"Qualified",-0.00004,-42.59,47698,"43-13","Alloy 617","Plate",314626
"Cycle 2000","CapPass",12008.66,"Qualified",-0.00007,-45.40,47699,"43-13","Alloy 617","Plate",314626
"Cycle 2000","CapPass",12008.67,"Qualified",-0.00009,-47.63,47700,"43-13","Alloy 617","Plate",314626
"Cycle 2000","CapPass",12008.69,"Qualified",-0.00012,-49.41,47701,"43-13","Alloy 617","Plate",314626
"Cycle 2000","CapPass",12008.71,"Qualified",-0.00015,-50.42,47702,"43-13","Alloy 617","Plate",314626
"Cycle 2000","CapPass",12008.81,"Qualified",-0.00017,-55.13,47703,"43-13","Alloy 617","Plate",314626
"Cycle 2000","CapPass",12008.83,"Qualified",-0.00020,-59.92,47704,"43-13","Alloy 617","Plate",314626
"Cycle 2000","CapPass",12008.85,"Qualified",-0.00022,-63.87,47705,"43-13","Alloy 617","Plate",314626
"Cycle 2000","CapPass",12008.87,"Qualified",-0.00025,-67.27,47706,"43-13","Alloy 617","Plate",314626
"Cycle 2000","CapPass",12008.89,"Qualified",-0.00027,-70.29,47707,"43-13","Alloy 617","Plate",314626
"Cycle 2000","CapPass",12008.91,"Qualified",-0.00030,-73.10,47708,"43-13","Alloy 617","Plate",314626
"Cycle 2000","CapPass",12008.94,"Qualified",-0.00032,-75.58,47709,"43-13","Alloy 617","Plate",314626
"Cycle 2000","CapPass",12008.98,"Qualified",-0.00035,-78.72,47710,"43-13","Alloy 617","Plate",314626
"Cycle 2000","CapPass",12009.02,"Qualified",-0.00037,-82.99,47711,"43-13","Alloy 617","Plate",314626
"Cycle 2000","CapPass",12009.05,"Qualified",-0.00040,-87.20,47712,"43-13","Alloy 617","Plate",314626
"Cycle 2000","CapPass",12009.07,"Qualified",-0.00042,-91.21,47713,"43-13","Alloy 617","Plate",314626
"Cycle 2000","CapPass",12009.09,"Qualified",-0.00045,-94.74,47714,"43-13","Alloy 617","Plate",314626
"Cycle 2000","CapPass",12009.12,"Qualified",-0.00048,-97.91,47715,"43-13","Alloy 617","Plate",314626
"Cycle 2000","CapPass",12009.14,"Qualified",-0.00050,-100.9,47716,"43-13","Alloy 617","Plate",314626
"Cycle 2000","CapPass",12009.17,"Qualified",-0.00053,-104.3,47717,"43-13","Alloy 617","Plate",314626
"Cycle 2000","CapPass",12009.20,"Qualified",-0.00055,-107.7,47718,"43-13","Alloy 617","Plate",314626
"Cycle 2000","CapPass",12009.23,"Qualified",-0.00058,-110.9,47719,"43-13","Alloy 617","Plate",314626
"Cycle 2000","CapPass",12009.26,"Qualified",-0.00060,-114.3,47720,"43-13","Alloy 617","Plate",314626
"Cycle 2000","CapPass",12009.28,"Qualified",-0.00063,-118.0,47721,"43-13","Alloy 617","Plate",314626
"Cycle 2000","CapPass",12009.31,"Qualified",-0.00065,-121.4,47722,"43-13","Alloy 617","Plate",314626
"Cycle 2000","CapPass",12009.33,"Qualified",-0.00068,-125.1,47723,"43-13","Alloy 617","Plate",314626
"Cycle 2000","CapPass",12009.35,"Qualified",-0.00070,-128.9,47724,"43-13","Alloy 617","Plate",314626
"Cycle 2000","CapPass",12009.38,"Qualified",-0.00073,-132.5,47725,"43-13","Alloy 617","Plate",314626
"Cycle 2000","CapPass",12009.39,"Qualified",-0.00076,-135.9,47726,"43-13","Alloy 617","Plate",314626
"Cycle 2000","CapPass",12009.41,"Qualified",-0.00078,-139.3,47727,"43-13","Alloy 617","Plate",314626
"Cycle 2000","CapPass",12009.43,"Qualified",-0.00081,-142.5,47728,"43-13","Alloy 617","Plate",314626
"Cycle 2000","CapPass",12009.45,"Qualified",-0.00083,-145.7,47729,"43-13","Alloy 617","Plate",314626
"Cycle 2000","CapPass",12009.47,"Qualified",-0.00086,-148.9,47730,"43-13","Alloy 617","Plate",314626
"Cycle 2000","CapPass",12009.49,"Qualified",-0.00088,-151.8,47731,"43-13","Alloy 617","Plate",314626
"Cycle 2000","CapPass",12009.52,"Qualified",-0.00091,-155.0,47732,"43-13","Alloy 617","Plate",314626
"Cycle 2000","CapPass",12009.54,"Qualified",-0.00093,-158.0,47733,"43-13","Alloy 617","Plate",314626
"Cycle 2000","CapPass",12009.57,"Qualified",-0.00096,-161.3,47734,"43-13","Alloy 617","Plate",314626
"Cycle 2000","CapPass",12009.59,"Qualified",-0.00098,-164.5,47735,"43-13","Alloy 617","Plate",314626
"Cycle 2000","CapPass",12009.62,"Qualified",-0.00101,-167.8,47736,"43-13","Alloy 617","Plate",314626
"Cycle 2000","CapPass",12009.64,"Qualified",-0.00104,-170.8,47737,"43-13","Alloy 617","Plate",314626
"Cycle 2000","CapPass",12009.66,"Qualified",-0.00106,-173.8,47738,"43-13","Alloy 617","Plate",314626
"Cycle 2000","CapPass",12009.69,"Qualified",-0.00109,-176.8,47739,"43-13","Alloy 617","Plate",314626
"Cycle 2000","CapPass",12009.71,"Qualified",-0.00111,-179.6,47740,"43-13","Alloy 617","Plate",314626
"Cycle 2000","CapPass",12009.74,"Qualified",-0.00114,-182.2,47741,"43-13","Alloy 617","Plate",314626
"Cycle 2000","CapPass",12009.76,"Qualified",-0.00116,-184.3,47742,"43-13","Alloy 617","Plate",314626
"Cycle 2000","CapPass",12009.78,"Qualified",-0.00119,-185.4,47743,"43-13","Alloy 617","Plate",314626
"Cycle 2000","CapPass",12009.79,"Qualified",-0.00122,-186.6,47744,"43-13","Alloy 617","Plate",314626
"Cycle 2000","CapPass",12009.81,"Qualified",-0.00124,-187.4,47745,"43-13","Alloy 617","Plate",314626
"Cycle 2000","CapPass",12009.82,"Qualified",-0.00127,-188.0,47746,"43-13","Alloy 617","Plate",314626
"Cycle 2000","CapPass",12009.84,"Qualified",-0.00129,-187.9,47747,"43-13","Alloy 617","Plate",314626
"Cycle 2000","CapPass",12009.87,"Qualified",-0.00130,-187.0,47748,"43-13","Alloy 617","Plate",314626
"Cycle 2000","CapPass",12009.94,"Qualified",-0.00132,-190.9,47749,"43-13","Alloy 617","Plate",314626
"Cycle 2000","CapPass",12009.97,"Qualified",-0.00135,-195.1,47750,"43-13","Alloy 617","Plate",314626
"Cycle 2000","CapPass",12009.99,"Qualified",-0.00137,-197.8,47751,"43-13","Alloy 617","Plate",314626
"Cycle 2000","CapPass",12010.00,"Qualified",-0.00140,-198.7,47752,"43-13","Alloy 617","Plate",314626
"Cycle 2000","CapPass",12010.00,"Qualified",-0.00143,-199.5,47753,"43-13","Alloy 617","Plate",314626
"Cycle 2000","CapPass",12010.01,"Qualified",-0.00145,-200.1,47754,"43-13","Alloy 617","Plate",314626
"Cycle 2000","CapPass",12010.01,"Qualified",-0.00148,-200.5,47755,"43-13","Alloy 617","Plate",314626
"Cycle 2000","CapPass",12010.01,"Qualified",-0.00151,-200.6,47756,"43-13","Alloy 617","Plate",314626
"Cycle 2000","CapPass",12010.02,"Qualified",-0.00153,-200.5,47757,"43-13","Alloy 617","Plate",314626
"Cycle 2000","CapPass",12010.02,"Qualified",-0.00156,-200.3,47758,"43-13","Alloy 617","Plate",314626
"Cycle 2000","CapPass",12010.03,"Qualified",-0.00159,-199.6,47759,"43-13","Alloy 617","Plate",314626
"Cycle 2000","CapPass",12010.04,"Qualified",-0.00161,-197.9,47760,"43-13","Alloy 617","Plate",314626
"Cycle 2000","CapPass",12010.08,"Qualified",-0.00159,-178.8,47761,"43-13","Alloy 617","Plate",314626
"Cycle 2000","CapPass",12010.09,"Qualified",-0.00156,-173.7,47762,"43-13","Alloy 617","Plate",314626
"Cycle 2000","CapPass",12010.10,"Qualified",-0.00153,-168.7,47763,"43-13","Alloy 617","Plate",314626
"Cycle 2000","CapPass",12010.10,"Qualified",-0.00150,-164.4,47764,"43-13","Alloy 617","Plate",314626
"Cycle 2000","CapPass",12010.11,"Qualified",-0.00148,-160.5,47765,"43-13","Alloy 617","Plate",314626
"Cycle 2000","CapPass",12010.12,"Qualified",-0.00145,-156.8,47766,"43-13","Alloy 617","Plate",314626
"Cycle 2000","CapPass",12010.12,"Qualified",-0.00142,-153.7,47767,"43-13","Alloy 617","Plate",314626
"Cycle 2000","CapPass",12010.13,"Qualified",-0.00139,-151.0,47768,"43-13","Alloy 617","Plate",314626
"Cycle 2000","CapPass",12010.14,"Qualified",-0.00137,-148.5,47769,"43-13","Alloy 617","Plate",314626
"Cycle 2000","CapPass",12010.15,"Qualified",-0.00134,-146.4,47770,"43-13","Alloy 617","Plate",314626
"Cycle 2000","CapPass",12010.16,"Qualified",-0.00131,-145.0,47771,"43-13","Alloy 617","Plate",314626
"Cycle 2000","CapPass",12010.17,"Qualified",-0.00129,-144.8,47772,"43-13","Alloy 617","Plate",314626
"Cycle 2000","CapPass",12010.25,"Qualified",-0.00131,-148.7,47773,"43-13","Alloy 617","Plate",314626
"Cycle 2000","CapPass",12010.30,"Qualified",-0.00129,-138.8,47774,"43-13","Alloy 617","Plate",314626
"Cycle 2000","CapPass",12010.32,"Qualified",-0.00126,-134.2,47775,"43-13","Alloy 617","Plate",314626
"Cycle 2000","CapPass",12010.33,"Qualified",-0.00124,-130.2,47776,"43-13","Alloy 617","Plate",314626
"Cycle 2000","CapPass",12010.35,"Qualified",-0.00121,-126.5,47777,"43-13","Alloy 617","Plate",314626
"Cycle 2000","CapPass",12010.36,"Qualified",-0.00118,-123.5,47778,"43-13","Alloy 617","Plate",314626
"Cycle 2000","CapPass",12010.38,"Qualified",-0.00116,-120.5,47779,"43-13","Alloy 617","Plate",314626
"Cycle 2000","CapPass",12010.40,"Qualified",-0.00113,-117.8,47780,"43-13","Alloy 617","Plate",314626
"Cycle 2000","CapPass",12010.43,"Qualified",-0.00111,-114.8,47781,"43-13","Alloy 617","Plate",314626
"Cycle 2000","CapPass",12010.47,"Qualified",-0.00108,-110.9,47782,"43-13","Alloy 617","Plate",314626
"Cycle 2000","CapPass",12010.51,"Qualified",-0.00106,-106.0,47783,"43-13","Alloy 617","Plate",314626
"Cycle 2000","CapPass",12010.54,"Qualified",-0.00103,-101.3,47784,"43-13","Alloy 617","Plate",314626
"Cycle 2000","CapPass",12010.56,"Qualified",-0.00101,-97.10,47785,"43-13","Alloy 617","Plate",314626
"Cycle 2000","CapPass",12010.58,"Qualified",-0.00098,-93.13,47786,"43-13","Alloy 617","Plate",314626
"Cycle 2000","CapPass",12010.61,"Qualified",-0.00096,-89.10,47787,"43-13","Alloy 617","Plate",314626
"Cycle 2000","CapPass",12010.63,"Qualified",-0.00093,-85.38,47788,"43-13","Alloy 617","Plate",314626
"Cycle 2000","CapPass",12010.66,"Qualified",-0.00090,-81.40,47789,"43-13","Alloy 617","Plate",314626
"Cycle 2000","CapPass",12010.69,"Qualified",-0.00088,-77.53,47790,"43-13","Alloy 617","Plate",314626
"Cycle 2000","CapPass",12010.71,"Qualified",-0.00085,-73.58,47791,"43-13","Alloy 617","Plate",314626
"Cycle 2000","CapPass",12010.74,"Qualified",-0.00083,-69.22,47792,"43-13","Alloy 617","Plate",314626
"Cycle 2000","CapPass",12010.77,"Qualified",-0.00080,-64.59,47793,"43-13","Alloy 617","Plate",314626
"Cycle 2000","CapPass",12010.80,"Qualified",-0.00078,-60.51,47794,"43-13","Alloy 617","Plate",314626
"Cycle 2000","CapPass",12010.82,"Qualified",-0.00075,-56.45,47795,"43-13","Alloy 617","Plate",314626
"Cycle 2000","CapPass",12010.85,"Qualified",-0.00073,-52.70,47796,"43-13","Alloy 617","Plate",314626
"Cycle 2000","CapPass",12010.87,"Qualified",-0.00070,-49.19,47797,"43-13","Alloy 617","Plate",314626
"Cycle 2000","CapPass",12010.89,"Qualified",-0.00068,-45.53,47798,"43-13","Alloy 617","Plate",314626
"Cycle 2000","CapPass",12010.92,"Qualified",-0.00065,-41.96,47799,"43-13","Alloy 617","Plate",314626
"Cycle 2000","CapPass",12010.94,"Qualified",-0.00063,-38.76,47800,"43-13","Alloy 617","Plate",314626
"Cycle 2000","CapPass",12010.97,"Qualified",-0.00060,-35.17,47801,"43-13","Alloy 617","Plate",314626
"Cycle 2000","CapPass",12011.00,"Qualified",-0.00058,-31.25,47802,"43-13","Alloy 617","Plate",314626
"Cycle 2000","CapPass",12011.03,"Qualified",-0.00055,-27.32,47803,"43-13","Alloy 617","Plate",314626
"Cycle 2000","CapPass",12011.06,"Qualified",-0.00052,-23.28,47804,"43-13","Alloy 617","Plate",314626
"Cycle 2000","CapPass",12011.08,"Qualified",-0.00050,-19.30,47805,"43-13","Alloy 617","Plate",314626
"Cycle 2000","CapPass",12011.10,"Qualified",-0.00047,-15.66,47806,"43-13","Alloy 617","Plate",314626
"Cycle 2000","CapPass",12011.13,"Qualified",-0.00045,-12.10,47807,"43-13","Alloy 617","Plate",314626
"Cycle 2000","CapPass",12011.15,"Qualified",-0.00042,-8.82,47808,"43-13","Alloy 617","Plate",314626
"Cycle 2000","CapPass",12011.18,"Qualified",-0.00040,-5.41,47809,"43-13","Alloy 617","Plate",314626
"Cycle 2000","CapPass",12011.21,"Qualified",-0.00037,-1.54,47810,"43-13","Alloy 617","Plate",314626
"Cycle 2000","CapPass",12011.24,"Qualified",-0.00035,2.10,47811,"43-13","Alloy 617","Plate",314626
"Cycle 2000","CapPass",12011.27,"Qualified",-0.00032,5.75,47812,"43-13","Alloy 617","Plate",314626
"Cycle 2000","CapPass",12011.29,"Qualified",-0.00029,9.38,47813,"43-13","Alloy 617","Plate",314626
"Cycle 2000","CapPass",12011.32,"Qualified",-0.00027,12.77,47814,"43-13","Alloy 617","Plate",314626
"Cycle 2000","CapPass",12011.34,"Qualified",-0.00024,16.34,47815,"43-13","Alloy 617","Plate",314626
"Cycle 2000","CapPass",12011.37,"Qualified",-0.00022,19.74,47816,"43-13","Alloy 617","Plate",314626
"Cycle 2000","CapPass",12011.40,"Qualified",-0.00019,23.39,47817,"43-13","Alloy 617","Plate",314626
"Cycle 2000","CapPass",12011.43,"Qualified",-0.00017,27.24,47818,"43-13","Alloy 617","Plate",314626
"Cycle 2000","CapPass",12011.46,"Qualified",-0.00014,30.97,47819,"43-13","Alloy 617","Plate",314626
"Cycle 2000","CapPass",12011.50,"Qualified",-0.00012,32.44,47820,"43-13","Alloy 617","Plate",314626
"50% Nf: Cycle 4450-4451","CapPass",26728.59,"Qualified",0.00143,203.67,72773,"43-13","Alloy 617","Plate",314626
"50% Nf: Cycle 4450-4451","CapPass",26728.60,"Qualified",0.00146,205.07,72774,"43-13","Alloy 617","Plate",314626
"50% Nf: Cycle 4450-4451","CapPass",26728.61,"Qualified",0.00149,205.76,72775,"43-13","Alloy 617","Plate",314626
"50% Nf: Cycle 4450-4451","CapPass",26728.61,"Qualified",0.00152,206.11,72776,"43-13","Alloy 617","Plate",314626
"50% Nf: Cycle 4450-4451","CapPass",26728.62,"Qualified",0.00155,205.65,72777,"43-13","Alloy 617","Plate",314626
"50% Nf: Cycle 4450-4451","CapPass",26728.63,"Qualified",0.00157,204.95,72778,"43-13","Alloy 617","Plate",314626
"50% Nf: Cycle 4450-4451","CapPass",26728.64,"Qualified",0.00160,203.59,72779,"43-13","Alloy 617","Plate",314626
"50% Nf: Cycle 4450-4451","CapPass",26728.64,"Qualified",0.00162,200.97,72780,"43-13","Alloy 617","Plate",314626
"50% Nf: Cycle 4450-4451","CapPass",26728.68,"Qualified",0.00160,178.08,72781,"43-13","Alloy 617","Plate",314626
"50% Nf: Cycle 4450-4451","CapPass",26728.69,"Qualified",0.00157,172.36,72782,"43-13","Alloy 617","Plate",314626
"50% Nf: Cycle 4450-4451","CapPass",26728.69,"Qualified",0.00154,167.56,72783,"43-13","Alloy 617","Plate",314626
"50% Nf: Cycle 4450-4451","CapPass",26728.70,"Qualified",0.00151,162.74,72784,"43-13","Alloy 617","Plate",314626
"50% Nf: Cycle 4450-4451","CapPass",26728.70,"Qualified",0.00149,159.04,72785,"43-13","Alloy 617","Plate",314626
"50% Nf: Cycle 4450-4451","CapPass",26728.71,"Qualified",0.00146,155.49,72786,"43-13","Alloy 617","Plate",314626
"50% Nf: Cycle 4450-4451","CapPass",26728.71,"Qualified",0.00144,152.17,72787,"43-13","Alloy 617","Plate",314626
"50% Nf: Cycle 4450-4451","CapPass",26728.72,"Qualified",0.00141,149.18,72788,"43-13","Alloy 617","Plate",314626
"50% Nf: Cycle 4450-4451","CapPass",26728.72,"Qualified",0.00138,146.52,72789,"43-13","Alloy 617","Plate",314626
"50% Nf: Cycle 4450-4451","CapPass",26728.73,"Qualified",0.00136,143.73,72790,"43-13","Alloy 617","Plate",314626
"50% Nf: Cycle 4450-4451","CapPass",26728.73,"Qualified",0.00133,141.40,72791,"43-13","Alloy 617","Plate",314626
"50% Nf: Cycle 4450-4451","CapPass",26728.74,"Qualified",0.00130,139.43,72792,"43-13","Alloy 617","Plate",314626
"50% Nf: Cycle 4450-4451","CapPass",26728.75,"Qualified",0.00127,138.01,72793,"43-13","Alloy 617","Plate",314626
"50% Nf: Cycle 4450-4451","CapPass",26728.76,"Qualified",0.00125,137.35,72794,"43-13","Alloy 617","Plate",314626
"50% Nf: Cycle 4450-4451","CapPass",26728.78,"Qualified",0.00122,138.96,72795,"43-13","Alloy 617","Plate",314626
"50% Nf: Cycle 4450-4451","CapPass",26728.81,"Qualified",0.00125,145.90,72796,"43-13","Alloy 617","Plate",314626
"50% Nf: Cycle 4450-4451","CapPass",26728.83,"Qualified",0.00127,147.84,72797,"43-13","Alloy 617","Plate",314626
"50% Nf: Cycle 4450-4451","CapPass",26728.91,"Qualified",0.00125,133.36,72798,"43-13","Alloy 617","Plate",314626
"50% Nf: Cycle 4450-4451","CapPass",26728.92,"Qualified",0.00122,129.00,72799,"43-13","Alloy 617","Plate",314626
"50% Nf: Cycle 4450-4451","CapPass",26728.94,"Qualified",0.00120,125.27,72800,"43-13","Alloy 617","Plate",314626
"50% Nf: Cycle 4450-4451","CapPass",26728.95,"Qualified",0.00117,121.94,72801,"43-13","Alloy 617","Plate",314626
"50% Nf: Cycle 4450-4451","CapPass",26728.96,"Qualified",0.00114,119.05,72802,"43-13","Alloy 617","Plate",314626
"50% Nf: Cycle 4450-4451","CapPass",26728.98,"Qualified",0.00112,116.48,72803,"43-13","Alloy 617","Plate",314626
"50% Nf: Cycle 4450-4451","CapPass",26729.00,"Qualified",0.00109,114.08,72804,"43-13","Alloy 617","Plate",314626
"50% Nf: Cycle 4450-4451","CapPass",26729.04,"Qualified",0.00107,111.13,72805,"43-13","Alloy 617","Plate",314626
"50% Nf: Cycle 4450-4451","CapPass",26729.08,"Qualified",0.00104,106.39,72806,"43-13","Alloy 617","Plate",314626
"50% Nf: Cycle 4450-4451","CapPass",26729.11,"Qualified",0.00102,101.62,72807,"43-13","Alloy 617","Plate",314626
"50% Nf: Cycle 4450-4451","CapPass",26729.14,"Qualified",0.00099,97.33,72808,"43-13","Alloy 617","Plate",314626
"50% Nf: Cycle 4450-4451","CapPass",26729.16,"Qualified",0.00097,93.46,72809,"43-13","Alloy 617","Plate",314626
"50% Nf: Cycle 4450-4451","CapPass",26729.18,"Qualified",0.00094,89.71,72810,"43-13","Alloy 617","Plate",314626
"50% Nf: Cycle 4450-4451","CapPass",26729.21,"Qualified",0.00091,86.19,72811,"43-13","Alloy 617","Plate",314626
"50% Nf: Cycle 4450-4451","CapPass",26729.23,"Qualified",0.00089,82.58,72812,"43-13","Alloy 617","Plate",314626
"50% Nf: Cycle 4450-4451","CapPass",26729.26,"Qualified",0.00086,78.70,72813,"43-13","Alloy 617","Plate",314626
"50% Nf: Cycle 4450-4451","CapPass",26729.29,"Qualified",0.00084,74.50,72814,"43-13","Alloy 617","Plate",314626
"50% Nf: Cycle 4450-4451","CapPass",26729.32,"Qualified",0.00081,70.17,72815,"43-13","Alloy 617","Plate",314626
"50% Nf: Cycle 4450-4451","CapPass",26729.35,"Qualified",0.00079,66.00,72816,"43-13","Alloy 617","Plate",314626
"50% Nf: Cycle 4450-4451","CapPass",26729.37,"Qualified",0.00076,62.09,72817,"43-13","Alloy 617","Plate",314626
"50% Nf: Cycle 4450-4451","CapPass",26729.40,"Qualified",0.00074,58.17,72818,"43-13","Alloy 617","Plate",314626
"50% Nf: Cycle 4450-4451","CapPass",26729.43,"Qualified",0.00071,54.24,72819,"43-13","Alloy 617","Plate",314626
"50% Nf: Cycle 4450-4451","CapPass",26729.45,"Qualified",0.00068,50.35,72820,"43-13","Alloy 617","Plate",314626
"50% Nf: Cycle 4450-4451","CapPass",26729.48,"Qualified",0.00066,46.47,72821,"43-13","Alloy 617","Plate",314626
"50% Nf: Cycle 4450-4451","CapPass",26729.51,"Qualified",0.00063,42.75,72822,"43-13","Alloy 617","Plate",314626
"50% Nf: Cycle 4450-4451","CapPass",26729.53,"Qualified",0.00061,38.88,72823,"43-13","Alloy 617","Plate",314626
"50% Nf: Cycle 4450-4451","CapPass",26729.56,"Qualified",0.00058,34.85,72824,"43-13","Alloy 617","Plate",314626
"50% Nf: Cycle 4450-4451","CapPass",26729.59,"Qualified",0.00056,31.16,72825,"43-13","Alloy 617","Plate",314626
"50% Nf: Cycle 4450-4451","CapPass",26729.62,"Qualified",0.00053,27.30,72826,"43-13","Alloy 617","Plate",314626
"50% Nf: Cycle 4450-4451","CapPass",26729.64,"Qualified",0.00051,23.38,72827,"43-13","Alloy 617","Plate",314626
"50% Nf: Cycle 4450-4451","CapPass",26729.67,"Qualified",0.00048,19.58,72828,"43-13","Alloy 617","Plate",314626
"50% Nf: Cycle 4450-4451","CapPass",26729.69,"Qualified",0.00046,15.73,72829,"43-13","Alloy 617","Plate",314626
"50% Nf: Cycle 4450-4451","CapPass",26729.72,"Qualified",0.00043,12.35,72830,"43-13","Alloy 617","Plate",314626
"50% Nf: Cycle 4450-4451","CapPass",26729.74,"Qualified",0.00040,8.99,72831,"43-13","Alloy 617","Plate",314626
"50% Nf: Cycle 4450-4451","CapPass",26729.77,"Qualified",0.00038,5.59,72832,"43-13","Alloy 617","Plate",314626
"50% Nf: Cycle 4450-4451","CapPass",26729.79,"Qualified",0.00035,2.19,72833,"43-13","Alloy 617","Plate",314626
"50% Nf: Cycle 4450-4451","CapPass",26729.82,"Qualified",0.00033,-1.06,72834,"43-13","Alloy 617","Plate",314626
"50% Nf: Cycle 4450-4451","CapPass",26729.85,"Qualified",0.00030,-4.39,72835,"43-13","Alloy 617","Plate",314626
"50% Nf: Cycle 4450-4451","CapPass",26729.87,"Qualified",0.00028,-7.56,72836,"43-13","Alloy 617","Plate",314626
"50% Nf: Cycle 4450-4451","CapPass",26729.88,"Qualified",0.00028,-8.07,72837,"43-13","Alloy 617","Plate",314626
"50% Nf: Cycle 4450-4451","CapPass",26729.91,"Qualified",0.00025,-12.09,72838,"43-13","Alloy 617","Plate",314626
"50% Nf: Cycle 4450-4451","CapPass",26729.94,"Qualified",0.00023,-15.57,72839,"43-13","Alloy 617","Plate",314626
"50% Nf: Cycle 4450-4451","CapPass",26730.03,"Qualified",0.00020,-18.36,72840,"43-13","Alloy 617","Plate",314626
"50% Nf: Cycle 4450-4451","CapPass",26730.06,"Qualified",0.00017,-25.75,72841,"43-13","Alloy 617","Plate",314626
"50% Nf: Cycle 4450-4451","CapPass",26730.07,"Qualified",0.00015,-31.13,72842,"43-13","Alloy 617","Plate",314626
"50% Nf: Cycle 4450-4451","CapPass",26730.08,"Qualified",0.00012,-35.78,72843,"43-13","Alloy 617","Plate",314626
"50% Nf: Cycle 4450-4451","CapPass",26730.09,"Qualified",0.00010,-39.27,72844,"43-13","Alloy 617","Plate",314626
"50% Nf: Cycle 4450-4451","CapPass",26730.10,"Qualified",0.00007,-42.33,72845,"43-13","Alloy 617","Plate",314626
"50% Nf: Cycle 4450-4451","CapPass",26730.11,"Qualified",0.00004,-44.96,72846,"43-13","Alloy 617","Plate",314626
"50% Nf: Cycle 4450-4451","CapPass",26730.12,"Qualified",0.00002,-47.26,72847,"43-13","Alloy 617","Plate",314626
"50% Nf: Cycle 4450-4451","CapPass",26730.14,"Qualified",-0.00001,-48.85,72848,"43-13","Alloy 617","Plate",314626
"50% Nf: Cycle 4450-4451","CapPass",26730.16,"Qualified",-0.00003,-49.68,72849,"43-13","Alloy 617","Plate",314626
"50% Nf: Cycle 4450-4451","CapPass",26730.25,"Qualified",-0.00006,-54.56,72850,"43-13","Alloy 617","Plate",314626
"50% Nf: Cycle 4450-4451","CapPass",26730.28,"Qualified",-0.00008,-58.89,72851,"43-13","Alloy 617","Plate",314626
"50% Nf: Cycle 4450-4451","CapPass",26730.30,"Qualified",-0.00011,-62.64,72852,"43-13","Alloy 617","Plate",314626
"50% Nf: Cycle 4450-4451","CapPass",26730.32,"Qualified",-0.00014,-66.07,72853,"43-13","Alloy 617","Plate",314626
"50% Nf: Cycle 4450-4451","CapPass",26730.34,"Qualified",-0.00016,-69.07,72854,"43-13","Alloy 617","Plate",314626
"50% Nf: Cycle 4450-4451","CapPass",26730.37,"Qualified",-0.00019,-71.86,72855,"43-13","Alloy 617","Plate",314626
"50% Nf: Cycle 4450-4451","CapPass",26730.39,"Qualified",-0.00021,-74.83,72856,"43-13","Alloy 617","Plate",314626
"50% Nf: Cycle 4450-4451","CapPass",26730.43,"Qualified",-0.00024,-78.13,72857,"43-13","Alloy 617","Plate",314626
"50% Nf: Cycle 4450-4451","CapPass",26730.46,"Qualified",-0.00026,-81.78,72858,"43-13","Alloy 617","Plate",314626
"50% Nf: Cycle 4450-4451","CapPass",26730.49,"Qualified",-0.00029,-85.60,72859,"43-13","Alloy 617","Plate",314626
"50% Nf: Cycle 4450-4451","CapPass",26730.52,"Qualified",-0.00031,-89.17,72860,"43-13","Alloy 617","Plate",314626
"50% Nf: Cycle 4450-4451","CapPass",26730.54,"Qualified",-0.00034,-92.48,72861,"43-13","Alloy 617","Plate",314626
"50% Nf: Cycle 4450-4451","CapPass",26730.56,"Qualified",-0.00036,-95.53,72862,"43-13","Alloy 617","Plate",314626
"50% Nf: Cycle 4450-4451","CapPass",26730.59,"Qualified",-0.00039,-98.75,72863,"43-13","Alloy 617","Plate",314626
"50% Nf: Cycle 4450-4451","CapPass",26730.62,"Qualified",-0.00041,-102.0,72864,"43-13","Alloy 617","Plate",314626
"50% Nf: Cycle 4450-4451","CapPass",26730.65,"Qualified",-0.00044,-105.6,72865,"43-13","Alloy 617","Plate",314626
"50% Nf: Cycle 4450-4451","CapPass",26730.68,"Qualified",-0.00047,-109.2,72866,"43-13","Alloy 617","Plate",314626
"50% Nf: Cycle 4450-4451","CapPass",26730.71,"Qualified",-0.00049,-112.9,72867,"43-13","Alloy 617","Plate",314626
"50% Nf: Cycle 4450-4451","CapPass",26730.73,"Qualified",-0.00052,-116.5,72868,"43-13","Alloy 617","Plate",314626
"50% Nf: Cycle 4450-4451","CapPass",26730.76,"Qualified",-0.00054,-119.9,72869,"43-13","Alloy 617","Plate",314626
"50% Nf: Cycle 4450-4451","CapPass",26730.78,"Qualified",-0.00057,-123.4,72870,"43-13","Alloy 617","Plate",314626
"50% Nf: Cycle 4450-4451","CapPass",26730.80,"Qualified",-0.00059,-127.0,72871,"43-13","Alloy 617","Plate",314626
"50% Nf: Cycle 4450-4451","CapPass",26730.82,"Qualified",-0.00062,-130.4,72872,"43-13","Alloy 617","Plate",314626
"50% Nf: Cycle 4450-4451","CapPass",26730.84,"Qualified",-0.00065,-133.7,72873,"43-13","Alloy 617","Plate",314626
"50% Nf: Cycle 4450-4451","CapPass",26730.86,"Qualified",-0.00067,-136.9,72874,"43-13","Alloy 617","Plate",314626
"50% Nf: Cycle 4450-4451","CapPass",26730.89,"Qualified",-0.00070,-140.3,72875,"43-13","Alloy 617","Plate",314626
"50% Nf: Cycle 4450-4451","CapPass",26730.90,"Qualified",-0.00072,-143.3,72876,"43-13","Alloy 617","Plate",314626
"50% Nf: Cycle 4450-4451","CapPass",26730.93,"Qualified",-0.00075,-146.4,72877,"43-13","Alloy 617","Plate",314626
"50% Nf: Cycle 4450-4451","CapPass",26730.95,"Qualified",-0.00077,-149.5,72878,"43-13","Alloy 617","Plate",314626
"50% Nf: Cycle 4450-4451","CapPass",26730.97,"Qualified",-0.00080,-152.7,72879,"43-13","Alloy 617","Plate",314626
"50% Nf: Cycle 4450-4451","CapPass",26731.00,"Qualified",-0.00082,-155.8,72880,"43-13","Alloy 617","Plate",314626
"50% Nf: Cycle 4450-4451","CapPass",26731.02,"Qualified",-0.00085,-159.2,72881,"43-13","Alloy 617","Plate",314626
"50% Nf: Cycle 4450-4451","CapPass",26731.05,"Qualified",-0.00088,-162.3,72882,"43-13","Alloy 617","Plate",314626
"50% Nf: Cycle 4450-4451","CapPass",26731.07,"Qualified",-0.00090,-165.3,72883,"43-13","Alloy 617","Plate",314626
"50% Nf: Cycle 4450-4451","CapPass",26731.09,"Qualified",-0.00093,-168.2,72884,"43-13","Alloy 617","Plate",314626
"50% Nf: Cycle 4450-4451","CapPass",26731.12,"Qualified",-0.00095,-171.2,72885,"43-13","Alloy 617","Plate",314626
"50% Nf: Cycle 4450-4451","CapPass",26731.14,"Qualified",-0.00098,-174.1,72886,"43-13","Alloy 617","Plate",314626
"50% Nf: Cycle 4450-4451","CapPass",26731.17,"Qualified",-0.00100,-177.0,72887,"43-13","Alloy 617","Plate",314626
"50% Nf: Cycle 4450-4451","CapPass",26731.19,"Qualified",-0.00103,-179.0,72888,"43-13","Alloy 617","Plate",314626
"50% Nf: Cycle 4450-4451","CapPass",26731.23,"Qualified",-0.00105,-182.2,72889,"43-13","Alloy 617","Plate",314626
"50% Nf: Cycle 4450-4451","CapPass",26731.25,"Qualified",-0.00108,-185.4,72890,"43-13","Alloy 617","Plate",314626
"50% Nf: Cycle 4450-4451","CapPass",26731.27,"Qualified",-0.00111,-186.2,72891,"43-13","Alloy 617","Plate",314626
"50% Nf: Cycle 4450-4451","CapPass",26731.28,"Qualified",-0.00113,-186.9,72892,"43-13","Alloy 617","Plate",314626
"50% Nf: Cycle 4450-4451","CapPass",26731.28,"Qualified",-0.00116,-187.5,72893,"43-13","Alloy 617","Plate",314626
"50% Nf: Cycle 4450-4451","CapPass",26731.28,"Qualified",-0.00119,-188.0,72894,"43-13","Alloy 617","Plate",314626
"50% Nf: Cycle 4450-4451","CapPass",26731.29,"Qualified",-0.00122,-188.5,72895,"43-13","Alloy 617","Plate",314626
"50% Nf: Cycle 4450-4451","CapPass",26731.30,"Qualified",-0.00125,-188.7,72896,"43-13","Alloy 617","Plate",314626
"50% Nf: Cycle 4450-4451","CapPass",26731.30,"Qualified",-0.00128,-188.5,72897,"43-13","Alloy 617","Plate",314626
"50% Nf: Cycle 4450-4451","CapPass",26731.31,"Qualified",-0.00130,-186.9,72898,"43-13","Alloy 617","Plate",314626
"50% Nf: Cycle 4450-4451","CapPass",26731.35,"Qualified",-0.00128,-174.0,72899,"43-13","Alloy 617","Plate",314626
"50% Nf: Cycle 4450-4451","CapPass",26731.37,"Qualified",-0.00125,-170.4,72900,"43-13","Alloy 617","Plate",314626
"50% Nf: Cycle 4450-4451","CapPass",26731.38,"Qualified",-0.00122,-167.8,72901,"43-13","Alloy 617","Plate",314626
"50% Nf: Cycle 4450-4451","CapPass",26731.39,"Qualified",-0.00120,-166.6,72902,"43-13","Alloy 617","Plate",314626
