Repository: js-molina/fatigue-A617

File: data/850C/Strain rate 0.001/0.30% strain/HTM_A20_Cycles_4322.csv (part 7 of 9)
"Cycle Label","Data State","Elapsed Time Sec","Qual State","Strain","Stress Mpa","Count","Sample","Alloy","Material_Form","Heat"
"Cycle 2000","CapPass",12007.27,"Qualified",0.00126,161.89,45264,"43-22","Alloy 617","Plate",314626
"Cycle 2000","CapPass",12007.31,"Qualified",0.00123,158.31,45265,"43-22","Alloy 617","Plate",314626
"Cycle 2000","CapPass",12007.35,"Qualified",0.00121,152.83,45266,"43-22","Alloy 617","Plate",314626
"Cycle 2000","CapPass",12007.39,"Qualified",0.00118,147.77,45267,"43-22","Alloy 617","Plate",314626
"Cycle 2000","CapPass",12007.41,"Qualified",0.00116,143.70,45268,"43-22","Alloy 617","Plate",314626
"Cycle 2000","CapPass",12007.43,"Qualified",0.00113,139.90,45269,"43-22","Alloy 617","Plate",314626
"Cycle 2000","CapPass",12007.45,"Qualified",0.00111,136.53,45270,"43-22","Alloy 617","Plate",314626
"Cycle 2000","CapPass",12007.47,"Qualified",0.00108,133.20,45271,"43-22","Alloy 617","Plate",314626
"Cycle 2000","CapPass",12007.50,"Qualified",0.00106,129.34,45272,"43-22","Alloy 617","Plate",314626
"Cycle 2000","CapPass",12007.53,"Qualified",0.00103,125.32,45273,"43-22","Alloy 617","Plate",314626
"Cycle 2000","CapPass",12007.56,"Qualified",0.00101,121.36,45274,"43-22","Alloy 617","Plate",314626
"Cycle 2000","CapPass",12007.59,"Qualified",0.00098,117.46,45275,"43-22","Alloy 617","Plate",314626
"Cycle 2000","CapPass",12007.61,"Qualified",0.00096,113.83,45276,"43-22","Alloy 617","Plate",314626
"Cycle 2000","CapPass",12007.64,"Qualified",0.00093,109.88,45277,"43-22","Alloy 617","Plate",314626
"Cycle 2000","CapPass",12007.67,"Qualified",0.00090,106.12,45278,"43-22","Alloy 617","Plate",314626
"Cycle 2000","CapPass",12007.69,"Qualified",0.00088,102.39,45279,"43-22","Alloy 617","Plate",314626
"Cycle 2000","CapPass",12007.72,"Qualified",0.00085,98.66,45280,"43-22","Alloy 617","Plate",314626
"Cycle 2000","CapPass",12007.75,"Qualified",0.00083,94.58,45281,"43-22","Alloy 617","Plate",314626
"Cycle 2000","CapPass",12007.78,"Qualified",0.00080,90.54,45282,"43-22","Alloy 617","Plate",314626
"Cycle 2000","CapPass",12007.80,"Qualified",0.00078,86.47,45283,"43-22","Alloy 617","Plate",314626
"Cycle 2000","CapPass",12007.83,"Qualified",0.00075,82.84,45284,"43-22","Alloy 617","Plate",314626
"Cycle 2000","CapPass",12007.85,"Qualified",0.00073,79.05,45285,"43-22","Alloy 617","Plate",314626
"Cycle 2000","CapPass",12007.88,"Qualified",0.00070,75.50,45286,"43-22","Alloy 617","Plate",314626
"Cycle 2000","CapPass",12007.91,"Qualified",0.00067,71.70,45287,"43-22","Alloy 617","Plate",314626
"Cycle 2000","CapPass",12007.94,"Qualified",0.00065,67.73,45288,"43-22","Alloy 617","Plate",314626
"Cycle 2000","CapPass",12007.96,"Qualified",0.00062,63.82,45289,"43-22","Alloy 617","Plate",314626
"Cycle 2000","CapPass",12007.99,"Qualified",0.00060,60.05,45290,"43-22","Alloy 617","Plate",314626
"Cycle 2000","CapPass",12008.02,"Qualified",0.00057,56.24,45291,"43-22","Alloy 617","Plate",314626
"Cycle 2000","CapPass",12008.04,"Qualified",0.00055,52.41,45292,"43-22","Alloy 617","Plate",314626
"Cycle 2000","CapPass",12008.07,"Qualified",0.00052,48.62,45293,"43-22","Alloy 617","Plate",314626
"Cycle 2000","CapPass",12008.09,"Qualified",0.00050,45.04,45294,"43-22","Alloy 617","Plate",314626
"Cycle 2000","CapPass",12008.12,"Qualified",0.00047,41.28,45295,"43-22","Alloy 617","Plate",314626
"Cycle 2000","CapPass",12008.15,"Qualified",0.00045,37.44,45296,"43-22","Alloy 617","Plate",314626
"Cycle 2000","CapPass",12008.18,"Qualified",0.00042,33.79,45297,"43-22","Alloy 617","Plate",314626
"Cycle 2000","CapPass",12008.20,"Qualified",0.00039,29.99,45298,"43-22","Alloy 617","Plate",314626
"Cycle 2000","CapPass",12008.23,"Qualified",0.00037,26.40,45299,"43-22","Alloy 617","Plate",314626
"Cycle 2000","CapPass",12008.26,"Qualified",0.00034,22.59,45300,"43-22","Alloy 617","Plate",314626
"Cycle 2000","CapPass",12008.28,"Qualified",0.00032,19.01,45301,"43-22","Alloy 617","Plate",314626
"Cycle 2000","CapPass",12008.31,"Qualified",0.00029,15.08,45302,"43-22","Alloy 617","Plate",314626
"Cycle 2000","CapPass",12008.34,"Qualified",0.00027,11.47,45303,"43-22","Alloy 617","Plate",314626
"Cycle 2000","CapPass",12008.36,"Qualified",0.00024,7.67,45304,"43-22","Alloy 617","Plate",314626
"Cycle 2000","CapPass",12008.39,"Qualified",0.00021,3.98,45305,"43-22","Alloy 617","Plate",314626
"Cycle 2000","CapPass",12008.42,"Qualified",0.00019,0.53,45306,"43-22","Alloy 617","Plate",314626
"Cycle 2000","CapPass",12008.44,"Qualified",0.00016,-3.18,45307,"43-22","Alloy 617","Plate",314626
"Cycle 2000","CapPass",12008.47,"Qualified",0.00014,-6.83,45308,"43-22","Alloy 617","Plate",314626
"Cycle 2000","CapPass",12008.50,"Qualified",0.00011,-10.67,45309,"43-22","Alloy 617","Plate",314626
"Cycle 2000","CapPass",12008.53,"Qualified",0.00009,-14.04,45310,"43-22","Alloy 617","Plate",314626
"Cycle 2000","CapPass",12008.56,"Qualified",0.00006,-14.81,45311,"43-22","Alloy 617","Plate",314626
"Cycle 2000","CapPass",12008.66,"Qualified",0.00004,-24.87,45312,"43-22","Alloy 617","Plate",314626
"Cycle 2000","CapPass",12008.67,"Qualified",0.00001,-30.56,45313,"43-22","Alloy 617","Plate",314626
"Cycle 2000","CapPass",12008.68,"Qualified",-0.00001,-35.08,45314,"43-22","Alloy 617","Plate",314626
"Cycle 2000","CapPass",12008.70,"Qualified",-0.00004,-38.91,45315,"43-22","Alloy 617","Plate",314626
"Cycle 2000","CapPass",12008.71,"Qualified",-0.00007,-42.22,45316,"43-22","Alloy 617","Plate",314626
"Cycle 2000","CapPass",12008.72,"Qualified",-0.00009,-45.15,45317,"43-22","Alloy 617","Plate",314626
"Cycle 2000","CapPass",12008.73,"Qualified",-0.00012,-47.61,45318,"43-22","Alloy 617","Plate",314626
"Cycle 2000","CapPass",12008.74,"Qualified",-0.00014,-49.50,45319,"43-22","Alloy 617","Plate",314626
"Cycle 2000","CapPass",12008.76,"Qualified",-0.00017,-51.08,45320,"43-22","Alloy 617","Plate",314626
"Cycle 2000","CapPass",12008.83,"Qualified",-0.00019,-54.09,45321,"43-22","Alloy 617","Plate",314626
"Cycle 2000","CapPass",12008.87,"Qualified",-0.00022,-59.06,45322,"43-22","Alloy 617","Plate",314626
"Cycle 2000","CapPass",12008.90,"Qualified",-0.00025,-63.36,45323,"43-22","Alloy 617","Plate",314626
"Cycle 2000","CapPass",12008.92,"Qualified",-0.00027,-66.87,45324,"43-22","Alloy 617","Plate",314626
"Cycle 2000","CapPass",12008.95,"Qualified",-0.00030,-70.13,45325,"43-22","Alloy 617","Plate",314626
"Cycle 2000","CapPass",12008.97,"Qualified",-0.00032,-73.06,45326,"43-22","Alloy 617","Plate",314626
"Cycle 2000","CapPass",12009.00,"Qualified",-0.00035,-76.24,45327,"43-22","Alloy 617","Plate",314626
"Cycle 2000","CapPass",12009.03,"Qualified",-0.00037,-79.52,45328,"43-22","Alloy 617","Plate",314626
"Cycle 2000","CapPass",12009.06,"Qualified",-0.00040,-82.99,45329,"43-22","Alloy 617","Plate",314626
"Cycle 2000","CapPass",12009.09,"Qualified",-0.00042,-86.27,45330,"43-22","Alloy 617","Plate",314626
"Cycle 2000","CapPass",12009.11,"Qualified",-0.00045,-89.27,45331,"43-22","Alloy 617","Plate",314626
"Cycle 2000","CapPass",12009.14,"Qualified",-0.00048,-92.39,45332,"43-22","Alloy 617","Plate",314626
"Cycle 2000","CapPass",12009.17,"Qualified",-0.00050,-95.84,45333,"43-22","Alloy 617","Plate",314626
"Cycle 2000","CapPass",12009.20,"Qualified",-0.00053,-99.03,45334,"43-22","Alloy 617","Plate",314626
"Cycle 2000","CapPass",12009.22,"Qualified",-0.00055,-102.3,45335,"43-22","Alloy 617","Plate",314626
"Cycle 2000","CapPass",12009.25,"Qualified",-0.00058,-105.5,45336,"43-22","Alloy 617","Plate",314626
"Cycle 2000","CapPass",12009.28,"Qualified",-0.00060,-108.6,45337,"43-22","Alloy 617","Plate",314626
"Cycle 2000","CapPass",12009.31,"Qualified",-0.00063,-111.9,45338,"43-22","Alloy 617","Plate",314626
"Cycle 2000","CapPass",12009.33,"Qualified",-0.00065,-115.2,45339,"43-22","Alloy 617","Plate",314626
"Cycle 2000","CapPass",12009.36,"Qualified",-0.00068,-118.8,45340,"43-22","Alloy 617","Plate",314626
"Cycle 2000","CapPass",12009.39,"Qualified",-0.00071,-122.9,45341,"43-22","Alloy 617","Plate",314626
"Cycle 2000","CapPass",12009.41,"Qualified",-0.00073,-126.8,45342,"43-22","Alloy 617","Plate",314626
"Cycle 2000","CapPass",12009.43,"Qualified",-0.00076,-130.7,45343,"43-22","Alloy 617","Plate",314626
"Cycle 2000","CapPass",12009.45,"Qualified",-0.00078,-134.2,45344,"43-22","Alloy 617","Plate",314626
"Cycle 2000","CapPass",12009.47,"Qualified",-0.00081,-137.9,45345,"43-22","Alloy 617","Plate",314626
"Cycle 2000","CapPass",12009.49,"Qualified",-0.00083,-141.2,45346,"43-22","Alloy 617","Plate",314626
"Cycle 2000","CapPass",12009.51,"Qualified",-0.00086,-144.6,45347,"43-22","Alloy 617","Plate",314626
"Cycle 2000","CapPass",12009.53,"Qualified",-0.00089,-148.1,45348,"43-22","Alloy 617","Plate",314626
"Cycle 2000","CapPass",12009.56,"Qualified",-0.00091,-151.6,45349,"43-22","Alloy 617","Plate",314626
"Cycle 2000","CapPass",12009.58,"Qualified",-0.00094,-155.1,45350,"43-22","Alloy 617","Plate",314626
"Cycle 2000","CapPass",12009.60,"Qualified",-0.00096,-158.8,45351,"43-22","Alloy 617","Plate",314626
"Cycle 2000","CapPass",12009.63,"Qualified",-0.00099,-162.5,45352,"43-22","Alloy 617","Plate",314626
"Cycle 2000","CapPass",12009.65,"Qualified",-0.00101,-165.8,45353,"43-22","Alloy 617","Plate",314626
"Cycle 2000","CapPass",12009.67,"Qualified",-0.00104,-169.3,45354,"43-22","Alloy 617","Plate",314626
"Cycle 2000","CapPass",12009.70,"Qualified",-0.00107,-172.8,45355,"43-22","Alloy 617","Plate",314626
"Cycle 2000","CapPass",12009.72,"Qualified",-0.00109,-175.8,45356,"43-22","Alloy 617","Plate",314626
"Cycle 2000","CapPass",12009.74,"Qualified",-0.00112,-179.0,45357,"43-22","Alloy 617","Plate",314626
"Cycle 2000","CapPass",12009.77,"Qualified",-0.00114,-182.4,45358,"43-22","Alloy 617","Plate",314626
"Cycle 2000","CapPass",12009.79,"Qualified",-0.00117,-185.6,45359,"43-22","Alloy 617","Plate",314626
"Cycle 2000","CapPass",12009.82,"Qualified",-0.00119,-188.3,45360,"43-22","Alloy 617","Plate",314626
"Cycle 2000","CapPass",12009.84,"Qualified",-0.00122,-190.0,45361,"43-22","Alloy 617","Plate",314626
"Cycle 2000","CapPass",12009.85,"Qualified",-0.00125,-190.8,45362,"43-22","Alloy 617","Plate",314626
"Cycle 2000","CapPass",12009.86,"Qualified",-0.00127,-191.5,45363,"43-22","Alloy 617","Plate",314626
"Cycle 2000","CapPass",12009.86,"Qualified",-0.00130,-192.0,45364,"43-22","Alloy 617","Plate",314626
"Cycle 2000","CapPass",12009.87,"Qualified",-0.00132,-192.4,45365,"43-22","Alloy 617","Plate",314626
"Cycle 2000","CapPass",12009.87,"Qualified",-0.00134,-192.6,45366,"43-22","Alloy 617","Plate",314626
"Cycle 2000","CapPass",12009.87,"Qualified",-0.00135,-192.7,45367,"43-22","Alloy 617","Plate",314626
"Cycle 2000","CapPass",12009.88,"Qualified",-0.00138,-192.5,45368,"43-22","Alloy 617","Plate",314626
"Cycle 2000","CapPass",12009.95,"Qualified",-0.00135,-181.3,45369,"43-22","Alloy 617","Plate",314626
"Cycle 2000","CapPass",12010.04,"Qualified",-0.00138,-192.7,45370,"43-22","Alloy 617","Plate",314626
"Cycle 2000","CapPass",12010.05,"Qualified",-0.00141,-195.9,45371,"43-22","Alloy 617","Plate",314626
"Cycle 2000","CapPass",12010.07,"Qualified",-0.00143,-198.6,45372,"43-22","Alloy 617","Plate",314626
"Cycle 2000","CapPass",12010.08,"Qualified",-0.00146,-200.2,45373,"43-22","Alloy 617","Plate",314626
"Cycle 2000","CapPass",12010.10,"Qualified",-0.00148,-199.4,45374,"43-22","Alloy 617","Plate",314626
"Cycle 2000","CapPass",12010.15,"Qualified",-0.00146,-187.7,45375,"43-22","Alloy 617","Plate",314626
"Cycle 2000","CapPass",12010.16,"Qualified",-0.00143,-182.7,45376,"43-22","Alloy 617","Plate",314626
"Cycle 2000","CapPass",12010.18,"Qualified",-0.00141,-178.7,45377,"43-22","Alloy 617","Plate",314626
"Cycle 2000","CapPass",12010.19,"Qualified",-0.00138,-175.1,45378,"43-22","Alloy 617","Plate",314626
"Cycle 2000","CapPass",12010.20,"Qualified",-0.00135,-171.9,45379,"43-22","Alloy 617","Plate",314626
"Cycle 2000","CapPass",12010.21,"Qualified",-0.00133,-169.0,45380,"43-22","Alloy 617","Plate",314626
"Cycle 2000","CapPass",12010.23,"Qualified",-0.00130,-166.2,45381,"43-22","Alloy 617","Plate",314626
"Cycle 2000","CapPass",12010.25,"Qualified",-0.00128,-163.6,45382,"43-22","Alloy 617","Plate",314626
"Cycle 2000","CapPass",12010.28,"Qualified",-0.00125,-161.1,45383,"43-22","Alloy 617","Plate",314626
"Cycle 2000","CapPass",12010.33,"Qualified",-0.00123,-156.0,45384,"43-22","Alloy 617","Plate",314626
"Cycle 2000","CapPass",12010.37,"Qualified",-0.00120,-150.6,45385,"43-22","Alloy 617","Plate",314626
"Cycle 2000","CapPass",12010.39,"Qualified",-0.00118,-146.0,45386,"43-22","Alloy 617","Plate",314626
"Cycle 2000","CapPass",12010.42,"Qualified",-0.00115,-142.0,45387,"43-22","Alloy 617","Plate",314626
"Cycle 2000","CapPass",12010.44,"Qualified",-0.00112,-138.2,45388,"43-22","Alloy 617","Plate",314626
"Cycle 2000","CapPass",12010.46,"Qualified",-0.00110,-134.4,45389,"43-22","Alloy 617","Plate",314626
"Cycle 2000","CapPass",12010.49,"Qualified",-0.00107,-130.6,45390,"43-22","Alloy 617","Plate",314626
"Cycle 2000","CapPass",12010.51,"Qualified",-0.00105,-126.9,45391,"43-22","Alloy 617","Plate",314626
"Cycle 2000","CapPass",12010.54,"Qualified",-0.00102,-123.1,45392,"43-22","Alloy 617","Plate",314626
"Cycle 2000","CapPass",12010.57,"Qualified",-0.00100,-118.9,45393,"43-22","Alloy 617","Plate",314626
"Cycle 2000","CapPass",12010.60,"Qualified",-0.00097,-114.7,45394,"43-22","Alloy 617","Plate",314626
"Cycle 2000","CapPass",12010.63,"Qualified",-0.00095,-110.7,45395,"43-22","Alloy 617","Plate",314626
"Cycle 2000","CapPass",12010.65,"Qualified",-0.00092,-106.8,45396,"43-22","Alloy 617","Plate",314626
"Cycle 2000","CapPass",12010.68,"Qualified",-0.00089,-102.9,45397,"43-22","Alloy 617","Plate",314626
"Cycle 2000","CapPass",12010.71,"Qualified",-0.00087,-99.10,45398,"43-22","Alloy 617","Plate",314626
"Cycle 2000","CapPass",12010.73,"Qualified",-0.00084,-95.36,45399,"43-22","Alloy 617","Plate",314626
"Cycle 2000","CapPass",12010.76,"Qualified",-0.00082,-91.62,45400,"43-22","Alloy 617","Plate",314626
"Cycle 2000","CapPass",12010.79,"Qualified",-0.00079,-87.89,45401,"43-22","Alloy 617","Plate",314626
"Cycle 2000","CapPass",12010.81,"Qualified",-0.00077,-84.03,45402,"43-22","Alloy 617","Plate",314626
"Cycle 2000","CapPass",12010.84,"Qualified",-0.00074,-80.36,45403,"43-22","Alloy 617","Plate",314626
"Cycle 2000","CapPass",12010.87,"Qualified",-0.00072,-76.76,45404,"43-22","Alloy 617","Plate",314626
"Cycle 2000","CapPass",12010.89,"Qualified",-0.00069,-72.79,45405,"43-22","Alloy 617","Plate",314626
"Cycle 2000","CapPass",12010.92,"Qualified",-0.00066,-69.38,45406,"43-22","Alloy 617","Plate",314626
"Cycle 2000","CapPass",12010.94,"Qualified",-0.00064,-65.59,45407,"43-22","Alloy 617","Plate",314626
"Cycle 2000","CapPass",12010.97,"Qualified",-0.00061,-61.86,45408,"43-22","Alloy 617","Plate",314626
"Cycle 2000","CapPass",12011.00,"Qualified",-0.00059,-58.28,45409,"43-22","Alloy 617","Plate",314626
"Cycle 2000","CapPass",12011.02,"Qualified",-0.00056,-54.52,45410,"43-22","Alloy 617","Plate",314626
"Cycle 2000","CapPass",12011.05,"Qualified",-0.00054,-50.67,45411,"43-22","Alloy 617","Plate",314626
"Cycle 2000","CapPass",12011.08,"Qualified",-0.00051,-46.78,45412,"43-22","Alloy 617","Plate",314626
"Cycle 2000","CapPass",12011.11,"Qualified",-0.00049,-42.85,45413,"43-22","Alloy 617","Plate",314626
"Cycle 2000","CapPass",12011.13,"Qualified",-0.00046,-38.90,45414,"43-22","Alloy 617","Plate",314626
"Cycle 2000","CapPass",12011.16,"Qualified",-0.00044,-35.26,45415,"43-22","Alloy 617","Plate",314626
"Cycle 2000","CapPass",12011.19,"Qualified",-0.00041,-31.39,45416,"43-22","Alloy 617","Plate",314626
"Cycle 2000","CapPass",12011.21,"Qualified",-0.00039,-27.69,45417,"43-22","Alloy 617","Plate",314626
"Cycle 2000","CapPass",12011.24,"Qualified",-0.00036,-23.69,45418,"43-22","Alloy 617","Plate",314626
"Cycle 2000","CapPass",12011.27,"Qualified",-0.00033,-19.85,45419,"43-22","Alloy 617","Plate",314626
"Cycle 2000","CapPass",12011.30,"Qualified",-0.00031,-15.70,45420,"43-22","Alloy 617","Plate",314626
"Cycle 2000","CapPass",12011.32,"Qualified",-0.00028,-11.72,45421,"43-22","Alloy 617","Plate",314626
"Cycle 2000","CapPass",12011.35,"Qualified",-0.00026,-7.62,45422,"43-22","Alloy 617","Plate",314626
"Cycle 2000","CapPass",12011.38,"Qualified",-0.00023,-3.60,45423,"43-22","Alloy 617","Plate",314626
"Cycle 2000","CapPass",12011.40,"Qualified",-0.00021,0.64,45424,"43-22","Alloy 617","Plate",314626
"Cycle 2000","CapPass",12011.43,"Qualified",-0.00018,4.76,45425,"43-22","Alloy 617","Plate",314626
"Cycle 2000","CapPass",12011.46,"Qualified",-0.00016,9.20,45426,"43-22","Alloy 617","Plate",314626
"Cycle 2000","CapPass",12011.49,"Qualified",-0.00013,13.22,45427,"43-22","Alloy 617","Plate",314626
"Cycle 2000","CapPass",12011.51,"Qualified",-0.00011,17.18,45428,"43-22","Alloy 617","Plate",314626
"Cycle 2000","CapPass",12011.54,"Qualified",-0.00008,21.06,45429,"43-22","Alloy 617","Plate",314626
"Cycle 5000","CapPass",30031.94,"Qualified",-0.00007,28.49,74764,"43-22","Alloy 617","Plate",314626
"Cycle 5000","CapPass",30031.97,"Qualified",-0.00005,31.72,74765,"43-22","Alloy 617","Plate",314626
"Cycle 5000","CapPass",30032.00,"Qualified",-0.00002,33.41,74766,"43-22","Alloy 617","Plate",314626
"Cycle 5000","CapPass",30032.10,"Qualified",0.00001,41.58,74767,"43-22","Alloy 617","Plate",314626
"Cycle 5000","CapPass",30032.12,"Qualified",0.00003,47.31,74768,"43-22","Alloy 617","Plate",314626
"Cycle 5000","CapPass",30032.13,"Qualified",0.00006,51.46,74769,"43-22","Alloy 617","Plate",314626
"Cycle 5000","CapPass",30032.14,"Qualified",0.00008,55.25,74770,"43-22","Alloy 617","Plate",314626
"Cycle 5000","CapPass",30032.15,"Qualified",0.00011,58.35,74771,"43-22","Alloy 617","Plate",314626
"Cycle 5000","CapPass",30032.16,"Qualified",0.00014,61.34,74772,"43-22","Alloy 617","Plate",314626
"Cycle 5000","CapPass",30032.17,"Qualified",0.00016,63.77,74773,"43-22","Alloy 617","Plate",314626
"Cycle 5000","CapPass",30032.18,"Qualified",0.00019,65.83,74774,"43-22","Alloy 617","Plate",314626
"Cycle 5000","CapPass",30032.20,"Qualified",0.00021,67.39,74775,"43-22","Alloy 617","Plate",314626
"Cycle 5000","CapPass",30032.27,"Qualified",0.00024,69.53,74776,"43-22","Alloy 617","Plate",314626
"Cycle 5000","CapPass",30032.32,"Qualified",0.00026,75.94,74777,"43-22","Alloy 617","Plate",314626
"Cycle 5000","CapPass",30032.35,"Qualified",0.00029,80.41,74778,"43-22","Alloy 617","Plate",314626
"Cycle 5000","CapPass",30032.37,"Qualified",0.00031,84.33,74779,"43-22","Alloy 617","Plate",314626
"Cycle 5000","CapPass",30032.39,"Qualified",0.00034,87.96,74780,"43-22","Alloy 617","Plate",314626
"Cycle 5000","CapPass",30032.41,"Qualified",0.00037,91.28,74781,"43-22","Alloy 617","Plate",314626
"Cycle 5000","CapPass",30032.44,"Qualified",0.00039,94.64,74782,"43-22","Alloy 617","Plate",314626
"Cycle 5000","CapPass",30032.47,"Qualified",0.00042,98.04,74783,"43-22","Alloy 617","Plate",314626
"Cycle 5000","CapPass",30032.50,"Qualified",0.00044,101.37,74784,"43-22","Alloy 617","Plate",314626
"Cycle 5000","CapPass",30032.53,"Qualified",0.00047,104.87,74785,"43-22","Alloy 617","Plate",314626
"Cycle 5000","CapPass",30032.56,"Qualified",0.00049,108.21,74786,"43-22","Alloy 617","Plate",314626
"Cycle 5000","CapPass",30032.58,"Qualified",0.00052,111.64,74787,"43-22","Alloy 617","Plate",314626
"Cycle 5000","CapPass",30032.61,"Qualified",0.00054,114.92,74788,"43-22","Alloy 617","Plate",314626
"Cycle 5000","CapPass",30032.64,"Qualified",0.00057,118.03,74789,"43-22","Alloy 617","Plate",314626
"Cycle 5000","CapPass",30032.66,"Qualified",0.00060,121.23,74790,"43-22","Alloy 617","Plate",314626
"Cycle 5000","CapPass",30032.69,"Qualified",0.00062,124.48,74791,"43-22","Alloy 617","Plate",314626
"Cycle 5000","CapPass",30032.72,"Qualified",0.00065,127.82,74792,"43-22","Alloy 617","Plate",314626
"Cycle 5000","CapPass",30032.75,"Qualified",0.00067,130.94,74793,"43-22","Alloy 617","Plate",314626
"Cycle 5000","CapPass",30032.78,"Qualified",0.00070,134.44,74794,"43-22","Alloy 617","Plate",314626
"Cycle 5000","CapPass",30032.81,"Qualified",0.00072,137.58,74795,"43-22","Alloy 617","Plate",314626
"Cycle 5000","CapPass",30032.83,"Qualified",0.00075,140.70,74796,"43-22","Alloy 617","Plate",314626
"Cycle 5000","CapPass",30032.86,"Qualified",0.00077,143.79,74797,"43-22","Alloy 617","Plate",314626
"Cycle 5000","CapPass",30032.88,"Qualified",0.00080,147.01,74798,"43-22","Alloy 617","Plate",314626
"Cycle 5000","CapPass",30032.91,"Qualified",0.00083,150.21,74799,"43-22","Alloy 617","Plate",314626
"Cycle 5000","CapPass",30032.93,"Qualified",0.00085,153.78,74800,"43-22","Alloy 617","Plate",314626
"Cycle 5000","CapPass",30032.95,"Qualified",0.00088,157.30,74801,"43-22","Alloy 617","Plate",314626
"Cycle 5000","CapPass",30032.97,"Qualified",0.00090,160.54,74802,"43-22","Alloy 617","Plate",314626
"Cycle 5000","CapPass",30033.00,"Qualified",0.00093,163.79,74803,"43-22","Alloy 617","Plate",314626
"Cycle 5000","CapPass",30033.02,"Qualified",0.00095,167.02,74804,"43-22","Alloy 617","Plate",314626
"Cycle 5000","CapPass",30033.04,"Qualified",0.00098,170.01,74805,"43-22","Alloy 617","Plate",314626
"Cycle 5000","CapPass",30033.06,"Qualified",0.00101,173.13,74806,"43-22","Alloy 617","Plate",314626
"Cycle 5000","CapPass",30033.08,"Qualified",0.00103,176.33,74807,"43-22","Alloy 617","Plate",314626
"Cycle 5000","CapPass",30033.11,"Qualified",0.00106,179.48,74808,"43-22","Alloy 617","Plate",314626
"Cycle 5000","CapPass",30033.13,"Qualified",0.00108,182.31,74809,"43-22","Alloy 617","Plate",314626
"Cycle 5000","CapPass",30033.15,"Qualified",0.00111,184.84,74810,"43-22","Alloy 617","Plate",314626
"Cycle 5000","CapPass",30033.16,"Qualified",0.00113,186.63,74811,"43-22","Alloy 617","Plate",314626
"Cycle 5000","CapPass",30033.18,"Qualified",0.00116,187.90,74812,"43-22","Alloy 617","Plate",314626
"Cycle 5000","CapPass",30033.19,"Qualified",0.00119,188.87,74813,"43-22","Alloy 617","Plate",314626
"Cycle 5000","CapPass",30033.20,"Qualified",0.00121,189.76,74814,"43-22","Alloy 617","Plate",314626
"Cycle 5000","CapPass",30033.22,"Qualified",0.00124,190.16,74815,"43-22","Alloy 617","Plate",314626
"Cycle 5000","CapPass",30033.26,"Qualified",0.00126,189.52,74816,"43-22","Alloy 617","Plate",314626
"Cycle 5000","CapPass",30033.33,"Qualified",0.00129,193.24,74817,"43-22","Alloy 617","Plate",314626
"Cycle 5000","CapPass",30033.36,"Qualified",0.00131,196.98,74818,"43-22","Alloy 617","Plate",314626
"Cycle 5000","CapPass",30033.38,"Qualified",0.00134,197.68,74819,"43-22","Alloy 617","Plate",314626
"Cycle 5000","CapPass",30033.38,"Qualified",0.00137,198.64,74820,"43-22","Alloy 617","Plate",314626
"Cycle 5000","CapPass",30033.39,"Qualified",0.00140,199.28,74821,"43-22","Alloy 617","Plate",314626
"Cycle 5000","CapPass",30033.39,"Qualified",0.00143,199.86,74822,"43-22","Alloy 617","Plate",314626
"Cycle 5000","CapPass",30033.39,"Qualified",0.00147,200.34,74823,"43-22","Alloy 617","Plate",314626
"Cycle 5000","CapPass",30033.40,"Qualified",0.00149,200.71,74824,"43-22","Alloy 617","Plate",314626
"Cycle 5000","CapPass",30033.40,"Qualified",0.00152,200.97,74825,"43-22","Alloy 617","Plate",314626
"Cycle 5000","CapPass",30033.41,"Qualified",0.00155,200.87,74826,"43-22","Alloy 617","Plate",314626
"Cycle 5000","CapPass",30033.42,"Qualified",0.00157,199.93,74827,"43-22","Alloy 617","Plate",314626
"Cycle 5000","CapPass",30033.46,"Qualified",0.00155,184.78,74828,"43-22","Alloy 617","Plate",314626
"Cycle 5000","CapPass",30033.47,"Qualified",0.00152,180.84,74829,"43-22","Alloy 617","Plate",314626
"Cycle 5000","CapPass",30033.48,"Qualified",0.00149,177.20,74830,"43-22","Alloy 617","Plate",314626
"Cycle 5000","CapPass",30033.50,"Qualified",0.00147,173.85,74831,"43-22","Alloy 617","Plate",314626
"Cycle 5000","CapPass",30033.51,"Qualified",0.00144,170.83,74832,"43-22","Alloy 617","Plate",314626
"Cycle 5000","CapPass",30033.52,"Qualified",0.00142,167.89,74833,"43-22","Alloy 617","Plate",314626
"Cycle 5000","CapPass",30033.54,"Qualified",0.00139,165.15,74834,"43-22","Alloy 617","Plate",314626
"Cycle 5000","CapPass",30033.56,"Qualified",0.00137,162.53,74835,"43-22","Alloy 617","Plate",314626
"Cycle 5000","CapPass",30033.61,"Qualified",0.00134,158.49,74836,"43-22","Alloy 617","Plate",314626
"Cycle 5000","CapPass",30033.65,"Qualified",0.00132,152.81,74837,"43-22","Alloy 617","Plate",314626
"Cycle 5000","CapPass",30033.68,"Qualified",0.00129,148.38,74838,"43-22","Alloy 617","Plate",314626
"Cycle 5000","CapPass",30033.70,"Qualified",0.00127,144.44,74839,"43-22","Alloy 617","Plate",314626
"Cycle 5000","CapPass",30033.72,"Qualified",0.00124,140.73,74840,"43-22","Alloy 617","Plate",314626
"Cycle 5000","CapPass",30033.75,"Qualified",0.00121,137.42,74841,"43-22","Alloy 617","Plate",314626
"Cycle 5000","CapPass",30033.77,"Qualified",0.00119,134.21,74842,"43-22","Alloy 617","Plate",314626
"Cycle 5000","CapPass",30033.79,"Qualified",0.00116,130.97,74843,"43-22","Alloy 617","Plate",314626
"Cycle 5000","CapPass",30033.82,"Qualified",0.00114,127.40,74844,"43-22","Alloy 617","Plate",314626
"Cycle 5000","CapPass",30033.85,"Qualified",0.00111,123.70,74845,"43-22","Alloy 617","Plate",314626
"Cycle 5000","CapPass",30033.88,"Qualified",0.00109,119.68,74846,"43-22","Alloy 617","Plate",314626
"Cycle 5000","CapPass",30033.91,"Qualified",0.00106,115.61,74847,"43-22","Alloy 617","Plate",314626
"Cycle 5000","CapPass",30033.94,"Qualified",0.00104,111.28,74848,"43-22","Alloy 617","Plate",314626
"Cycle 5000","CapPass",30033.97,"Qualified",0.00101,107.05,74849,"43-22","Alloy 617","Plate",314626
"Cycle 5000","CapPass",30033.99,"Qualified",0.00099,103.46,74850,"43-22","Alloy 617","Plate",314626
"Cycle 5000","CapPass",30034.02,"Qualified",0.00096,99.79,74851,"43-22","Alloy 617","Plate",314626
"Cycle 5000","CapPass",30034.04,"Qualified",0.00093,96.25,74852,"43-22","Alloy 617","Plate",314626
"Cycle 5000","CapPass",30034.07,"Qualified",0.00091,92.68,74853,"43-22","Alloy 617","Plate",314626
"Cycle 5000","CapPass",30034.09,"Qualified",0.00088,88.96,74854,"43-22","Alloy 617","Plate",314626
"Cycle 5000","CapPass",30034.12,"Qualified",0.00086,85.19,74855,"43-22","Alloy 617","Plate",314626
"Cycle 5000","CapPass",30034.15,"Qualified",0.00083,81.18,74856,"43-22","Alloy 617","Plate",314626
"Cycle 5000","CapPass",30034.18,"Qualified",0.00081,77.44,74857,"43-22","Alloy 617","Plate",314626
"Cycle 5000","CapPass",30034.21,"Qualified",0.00078,73.56,74858,"43-22","Alloy 617","Plate",314626
"Cycle 5000","CapPass",30034.23,"Qualified",0.00076,69.55,74859,"43-22","Alloy 617","Plate",314626
"Cycle 5000","CapPass",30034.26,"Qualified",0.00073,65.74,74860,"43-22","Alloy 617","Plate",314626
"Cycle 5000","CapPass",30034.29,"Qualified",0.00070,61.79,74861,"43-22","Alloy 617","Plate",314626
"Cycle 5000","CapPass",30034.31,"Qualified",0.00068,57.79,74862,"43-22","Alloy 617","Plate",314626
"Cycle 5000","CapPass",30034.34,"Qualified",0.00065,53.99,74863,"43-22","Alloy 617","Plate",314626
"Cycle 5000","CapPass",30034.37,"Qualified",0.00063,50.09,74864,"43-22","Alloy 617","Plate",314626
"Cycle 5000","CapPass",30034.39,"Qualified",0.00060,46.22,74865,"43-22","Alloy 617","Plate",314626
"Cycle 5000","CapPass",30034.42,"Qualified",0.00058,42.45,74866,"43-22","Alloy 617","Plate",314626
"Cycle 5000","CapPass",30034.45,"Qualified",0.00055,38.82,74867,"43-22","Alloy 617","Plate",314626
"Cycle 5000","CapPass",30034.47,"Qualified",0.00053,35.20,74868,"43-22","Alloy 617","Plate",314626
"Cycle 5000","CapPass",30034.50,"Qualified",0.00050,31.72,74869,"43-22","Alloy 617","Plate",314626
"Cycle 5000","CapPass",30034.53,"Qualified",0.00047,27.92,74870,"43-22","Alloy 617","Plate",314626
"Cycle 5000","CapPass",30034.55,"Qualified",0.00045,24.21,74871,"43-22","Alloy 617","Plate",314626
"Cycle 5000","CapPass",30034.58,"Qualified",0.00042,20.53,74872,"43-22","Alloy 617","Plate",314626
"Cycle 5000","CapPass",30034.61,"Qualified",0.00040,16.73,74873,"43-22","Alloy 617","Plate",314626
"Cycle 5000","CapPass",30034.64,"Qualified",0.00037,13.01,74874,"43-22","Alloy 617","Plate",314626
"Cycle 5000","CapPass",30034.66,"Qualified",0.00035,9.24,74875,"43-22","Alloy 617","Plate",314626
"Cycle 5000","CapPass",30034.69,"Qualified",0.00032,5.27,74876,"43-22","Alloy 617","Plate",314626
"Cycle 5000","CapPass",30034.72,"Qualified",0.00030,1.27,74877,"43-22","Alloy 617","Plate",314626
"Cycle 5000","CapPass",30034.74,"Qualified",0.00027,-2.20,74878,"43-22","Alloy 617","Plate",314626
"Cycle 5000","CapPass",30034.77,"Qualified",0.00025,-5.71,74879,"43-22","Alloy 617","Plate",314626
"Cycle 5000","CapPass",30034.80,"Qualified",0.00022,-9.67,74880,"43-22","Alloy 617","Plate",314626
"Cycle 5000","CapPass",30034.82,"Qualified",0.00019,-13.32,74881,"43-22","Alloy 617","Plate",314626
"Cycle 5000","CapPass",30034.86,"Qualified",0.00017,-15.53,74882,"43-22","Alloy 617","Plate",314626
"Cycle 5000","CapPass",30034.96,"Qualified",0.00014,-23.55,74883,"43-22","Alloy 617","Plate",314626
"Cycle 5000","CapPass",30034.98,"Qualified",0.00012,-29.96,74884,"43-22","Alloy 617","Plate",314626
"Cycle 5000","CapPass",30034.99,"Qualified",0.00009,-34.68,74885,"43-22","Alloy 617","Plate",314626
"Cycle 5000","CapPass",30035.00,"Qualified",0.00006,-38.59,74886,"43-22","Alloy 617","Plate",314626
"Cycle 5000","CapPass",30035.01,"Qualified",0.00004,-41.79,74887,"43-22","Alloy 617","Plate",314626
"Cycle 5000","CapPass",30035.02,"Qualified",0.00001,-44.65,74888,"43-22","Alloy 617","Plate",314626
"Cycle 5000","CapPass",30035.03,"Qualified",-0.00001,-47.27,74889,"43-22","Alloy 617","Plate",314626
"Cycle 5000","CapPass",30035.05,"Qualified",-0.00004,-49.40,74890,"43-22","Alloy 617","Plate",314626
"Cycle 5000","CapPass",30035.06,"Qualified",-0.00007,-51.05,74891,"43-22","Alloy 617","Plate",314626
"Cycle 5000","CapPass",30035.14,"Qualified",-0.00009,-54.47,74892,"43-22","Alloy 617","Plate",314626
"Cycle 5000","CapPass",30035.18,"Qualified",-0.00012,-60.03,74893,"43-22","Alloy 617","Plate",314626
"Cycle 5000","CapPass",30035.21,"Qualified",-0.00014,-63.94,74894,"43-22","Alloy 617","Plate",314626
"Cycle 5000","CapPass",30035.23,"Qualified",-0.00017,-67.44,74895,"43-22","Alloy 617","Plate",314626
"Cycle 5000","CapPass",30035.25,"Qualified",-0.00019,-70.46,74896,"43-22","Alloy 617","Plate",314626
"Cycle 5000","CapPass",30035.27,"Qualified",-0.00022,-73.25,74897,"43-22","Alloy 617","Plate",314626
"Cycle 5000","CapPass",30035.29,"Qualified",-0.00024,-75.92,74898,"43-22","Alloy 617","Plate",314626
"Cycle 5000","CapPass",30035.32,"Qualified",-0.00027,-79.01,74899,"43-22","Alloy 617","Plate",314626
"Cycle 5000","CapPass",30035.36,"Qualified",-0.00029,-82.57,74900,"43-22","Alloy 617","Plate",314626
"Cycle 5000","CapPass",30035.39,"Qualified",-0.00032,-86.74,74901,"43-22","Alloy 617","Plate",314626
"Cycle 5000","CapPass",30035.42,"Qualified",-0.00034,-90.64,74902,"43-22","Alloy 617","Plate",314626
"Cycle 5000","CapPass",30035.45,"Qualified",-0.00037,-94.35,74903,"43-22","Alloy 617","Plate",314626
"Cycle 5000","CapPass",30035.48,"Qualified",-0.00040,-98.04,74904,"43-22","Alloy 617","Plate",314626
"Cycle 5000","CapPass",30035.50,"Qualified",-0.00042,-101.7,74905,"43-22","Alloy 617","Plate",314626
"Cycle 5000","CapPass",30035.53,"Qualified",-0.00045,-105.1,74906,"43-22","Alloy 617","Plate",314626
"Cycle 5000","CapPass",30035.56,"Qualified",-0.00047,-108.6,74907,"43-22","Alloy 617","Plate",314626
"Cycle 5000","CapPass",30035.59,"Qualified",-0.00050,-112.2,74908,"43-22","Alloy 617","Plate",314626
"Cycle 5000","CapPass",30035.61,"Qualified",-0.00052,-115.7,74909,"43-22","Alloy 617","Plate",314626
"Cycle 5000","CapPass",30035.64,"Qualified",-0.00055,-119.1,74910,"43-22","Alloy 617","Plate",314626
"Cycle 5000","CapPass",30035.66,"Qualified",-0.00057,-122.7,74911,"43-22","Alloy 617","Plate",314626
"Cycle 5000","CapPass",30035.69,"Qualified",-0.00060,-126.3,74912,"43-22","Alloy 617","Plate",314626
"Cycle 5000","CapPass",30035.71,"Qualified",-0.00063,-129.9,74913,"43-22","Alloy 617","Plate",314626
"Cycle 5000","CapPass",30035.73,"Qualified",-0.00065,-133.3,74914,"43-22","Alloy 617","Plate",314626
"Cycle 5000","CapPass",30035.75,"Qualified",-0.00068,-136.6,74915,"43-22","Alloy 617","Plate",314626
"Cycle 5000","CapPass",30035.76,"Qualified",-0.00070,-139.7,74916,"43-22","Alloy 617","Plate",314626
"Cycle 5000","CapPass",30035.78,"Qualified",-0.00073,-142.7,74917,"43-22","Alloy 617","Plate",314626
"Cycle 5000","CapPass",30035.81,"Qualified",-0.00075,-145.7,74918,"43-22","Alloy 617","Plate",314626
"Cycle 5000","CapPass",30035.82,"Qualified",-0.00078,-148.6,74919,"43-22","Alloy 617","Plate",314626
"Cycle 5000","CapPass",30035.85,"Qualified",-0.00080,-151.6,74920,"43-22","Alloy 617","Plate",314626
"Cycle 5000","CapPass",30035.87,"Qualified",-0.00083,-154.8,74921,"43-22","Alloy 617","Plate",314626
"Cycle 5000","CapPass",30035.89,"Qualified",-0.00085,-157.8,74922,"43-22","Alloy 617","Plate",314626
"Cycle 5000","CapPass",30035.92,"Qualified",-0.00088,-161.1,74923,"43-22","Alloy 617","Plate",314626
"Cycle 5000","CapPass",30035.94,"Qualified",-0.00091,-164.1,74924,"43-22","Alloy 617","Plate",314626
"Cycle 5000","CapPass",30035.97,"Qualified",-0.00093,-167.1,74925,"43-22","Alloy 617","Plate",314626
"Cycle 5000","CapPass",30035.99,"Qualified",-0.00096,-170.1,74926,"43-22","Alloy 617","Plate",314626
"Cycle 5000","CapPass",30036.01,"Qualified",-0.00098,-172.9,74927,"43-22","Alloy 617","Plate",314626
"Cycle 5000","CapPass",30036.04,"Qualified",-0.00101,-175.7,74928,"43-22","Alloy 617","Plate",314626
"Cycle 5000","CapPass",30036.06,"Qualified",-0.00103,-178.6,74929,"43-22","Alloy 617","Plate",314626
"Cycle 5000","CapPass",30036.09,"Qualified",-0.00106,-181.8,74930,"43-22","Alloy 617","Plate",314626
"Cycle 5000","CapPass",30036.11,"Qualified",-0.00108,-184.7,74931,"43-22","Alloy 617","Plate",314626
"Cycle 5000","CapPass",30036.14,"Qualified",-0.00111,-187.6,74932,"43-22","Alloy 617","Plate",314626
"Cycle 5000","CapPass",30036.16,"Qualified",-0.00113,-190.1,74933,"43-22","Alloy 617","Plate",314626
"Cycle 5000","CapPass",30036.17,"Qualified",-0.00116,-189.9,74934,"43-22","Alloy 617","Plate",314626
"Cycle 5000","CapPass",30036.18,"Qualified",-0.00119,-190.6,74935,"43-22","Alloy 617","Plate",314626
"Cycle 5000","CapPass",30036.18,"Qualified",-0.00122,-191.1,74936,"43-22","Alloy 617","Plate",314626
"Cycle 5000","CapPass",30036.19,"Qualified",-0.00125,-191.5,74937,"43-22","Alloy 617","Plate",314626
"Cycle 5000","CapPass",30036.19,"Qualified",-0.00127,-191.7,74938,"43-22","Alloy 617","Plate",314626
"Cycle 5000","CapPass",30036.20,"Qualified",-0.00130,-191.9,74939,"43-22","Alloy 617","Plate",314626
"Cycle 5000","CapPass",30036.20,"Qualified",-0.00133,-191.8,74940,"43-22","Alloy 617","Plate",314626
"Cycle 5000","CapPass",30036.21,"Qualified",-0.00136,-191.0,74941,"43-22","Alloy 617","Plate",314626
"Cycle 5000","CapPass",30036.26,"Qualified",-0.00133,-175.4,74942,"43-22","Alloy 617","Plate",314626
"Cycle 5000","CapPass",30036.27,"Qualified",-0.00130,-172.1,74943,"43-22","Alloy 617","Plate",314626
"Cycle 5000","CapPass",30036.28,"Qualified",-0.00128,-169.5,74944,"43-22","Alloy 617","Plate",314626
"Cycle 5000","CapPass",30036.29,"Qualified",-0.00125,-167.9,74945,"43-22","Alloy 617","Plate",314626
"Cycle 5000","CapPass",30036.31,"Qualified",-0.00123,-168.4,74946,"43-22","Alloy 617","Plate",314626
"Cycle 5000","CapPass",30036.35,"Qualified",-0.00125,-178.2,74947,"43-22","Alloy 617","Plate",314626
"Cycle 5000","CapPass",30036.36,"Qualified",-0.00128,-182.8,74948,"43-22","Alloy 617","Plate",314626
"Cycle 5000","CapPass",30036.38,"Qualified",-0.00130,-186.5,74949,"43-22","Alloy 617","Plate",314626
"Cycle 5000","CapPass",30036.39,"Qualified",-0.00133,-189.7,74950,"43-22","Alloy 617","Plate",314626
"Cycle 5000","CapPass",30036.39,"Qualified",-0.00136,-192.8,74951,"43-22","Alloy 617","Plate",314626
"Cycle 5000","CapPass",30036.41,"Qualified",-0.00138,-195.3,74952,"43-22","Alloy 617","Plate",314626
"Cycle 5000","CapPass",30036.42,"Qualified",-0.00141,-197.6,74953,"43-22","Alloy 617","Plate",314626
"Cycle 5000","CapPass",30036.43,"Qualified",-0.00144,-199.5,74954,"43-22","Alloy 617","Plate",314626
"Cycle 5000","CapPass",30036.45,"Qualified",-0.00146,-200.8,74955,"43-22","Alloy 617","Plate",314626
"Cycle 5000","CapPass",30036.47,"Qualified",-0.00149,-201.1,74956,"43-22","Alloy 617","Plate",314626
"Cycle 5000","CapPass",30036.54,"Qualified",-0.00146,-185.9,74957,"43-22","Alloy 617","Plate",314626
"Cycle 5000","CapPass",30036.56,"Qualified",-0.00143,-181.5,74958,"43-22","Alloy 617","Plate",314626
"Cycle 5000","CapPass",30036.57,"Qualified",-0.00141,-177.6,74959,"43-22","Alloy 617","Plate",314626
"Cycle 5000","CapPass",30036.58,"Qualified",-0.00138,-174.2,74960,"43-22","Alloy 617","Plate",314626
"Cycle 5000","CapPass",30036.60,"Qualified",-0.00136,-170.9,74961,"43-22","Alloy 617","Plate",314626
"Cycle 5000","CapPass",30036.61,"Qualified",-0.00133,-167.6,74962,"43-22","Alloy 617","Plate",314626
"Cycle 5000","CapPass",30036.63,"Qualified",-0.00131,-164.7,74963,"43-22","Alloy 617","Plate",314626
"Cycle 5000","CapPass",30036.66,"Qualified",-0.00128,-161.6,74964,"43-22","Alloy 617","Plate",314626
"Cycle 5000","CapPass",30036.71,"Qualified",-0.00126,-157.0,74965,"43-22","Alloy 617","Plate",314626
"Cycle 5000","CapPass",30036.75,"Qualified",-0.00123,-151.4,74966,"43-22","Alloy 617","Plate",314626
"Cycle 5000","CapPass",30036.77,"Qualified",-0.00120,-146.4,74967,"43-22","Alloy 617","Plate",314626
"Cycle 5000","CapPass",30036.80,"Qualified",-0.00118,-142.2,74968,"43-22","Alloy 617","Plate",314626
"Cycle 5000","CapPass",30036.82,"Qualified",-0.00115,-138.0,74969,"43-22","Alloy 617","Plate",314626
"Cycle 5000","CapPass",30036.84,"Qualified",-0.00113,-134.3,74970,"43-22","Alloy 617","Plate",314626
"Cycle 5000","CapPass",30036.86,"Qualified",-0.00110,-130.9,74971,"43-22","Alloy 617","Plate",314626
"Cycle 5000","CapPass",30036.89,"Qualified",-0.00108,-127.7,74972,"43-22","Alloy 617","Plate",314626
"Cycle 5000","CapPass",30036.91,"Qualified",-0.00105,-124.2,74973,"43-22","Alloy 617","Plate",314626
"Cycle 5000","CapPass",30036.94,"Qualified",-0.00103,-120.7,74974,"43-22","Alloy 617","Plate",314626
"Cycle 5000","CapPass",30036.97,"Qualified",-0.00100,-116.6,74975,"43-22","Alloy 617","Plate",314626
"Cycle 5000","CapPass",30037.00,"Qualified",-0.00098,-112.6,74976,"43-22","Alloy 617","Plate",314626
"Cycle 5000","CapPass",30037.03,"Qualified",-0.00095,-108.3,74977,"43-22","Alloy 617","Plate",314626
"Cycle 5000","CapPass",30037.06,"Qualified",-0.00092,-104.0,74978,"43-22","Alloy 617","Plate",314626
"Cycle 5000","CapPass",30037.09,"Qualified",-0.00090,-99.97,74979,"43-22","Alloy 617","Plate",314626
"Cycle 5000","CapPass",30037.11,"Qualified",-0.00087,-95.81,74980,"43-22","Alloy 617","Plate",314626
"Cycle 5000","CapPass",30037.14,"Qualified",-0.00085,-91.93,74981,"43-22","Alloy 617","Plate",314626
"Cycle 5000","CapPass",30037.16,"Qualified",-0.00082,-88.23,74982,"43-22","Alloy 617","Plate",314626
"Cycle 5000","CapPass",30037.19,"Qualified",-0.00080,-84.21,74983,"43-22","Alloy 617","Plate",314626
"Cycle 5000","CapPass",30037.22,"Qualified",-0.00077,-80.33,74984,"43-22","Alloy 617","Plate",314626
"Cycle 5000","CapPass",30037.25,"Qualified",-0.00075,-76.50,74985,"43-22","Alloy 617","Plate",314626
"Cycle 5000","CapPass",30037.28,"Qualified",-0.00072,-72.03,74986,"43-22","Alloy 617","Plate",314626
"Cycle 5000","CapPass",30037.30,"Qualified",-0.00069,-68.25,74987,"43-22","Alloy 617","Plate",314626
"Cycle 5000","CapPass",30037.32,"Qualified",-0.00067,-64.87,74988,"43-22","Alloy 617","Plate",314626
"Cycle 5000","CapPass",30037.35,"Qualified",-0.00064,-61.32,74989,"43-22","Alloy 617","Plate",314626
"Cycle 5000","CapPass",30037.37,"Qualified",-0.00062,-57.90,74990,"43-22","Alloy 617","Plate",314626
"Cycle 5000","CapPass",30037.40,"Qualified",-0.00059,-54.07,74991,"43-22","Alloy 617","Plate",314626
"Cycle 5000","CapPass",30037.43,"Qualified",-0.00057,-49.95,74992,"43-22","Alloy 617","Plate",314626
"Cycle 5000","CapPass",30037.46,"Qualified",-0.00054,-45.73,74993,"43-22","Alloy 617","Plate",314626
"Cycle 5000","CapPass",30037.49,"Qualified",-0.00052,-40.83,74994,"43-22","Alloy 617","Plate",314626
"Cycle 5000","CapPass",30037.52,"Qualified",-0.00049,-36.22,74995,"43-22","Alloy 617","Plate",314626
