Repository: js-molina/fatigue-A617

File: data/850C/Strain rate 0.001/0.30% strain/HTM_A20_Cycles_4318.csv (part 8 of 8)
"Cycle Label","Data State","Elapsed Time Sec","Qual State","Strain","Stress Mpa","Count","Sample","Alloy","Material_Form","Heat"
"Cycle 9999-10000","CapPass",60074.49,"Trend",-0.00151,-201.3,122140,"43-18","Alloy 617","Plate",314626
"Cycle 9999-10000","CapPass",60074.50,"Trend",-0.00154,-201.2,122141,"43-18","Alloy 617","Plate",314626
"Cycle 9999-10000","CapPass",60074.51,"Trend",-0.00157,-200.5,122142,"43-18","Alloy 617","Plate",314626
"Cycle 9999-10000","CapPass",60074.56,"Trend",-0.00154,-185.4,122143,"43-18","Alloy 617","Plate",314626
"Cycle 9999-10000","CapPass",60074.57,"Trend",-0.00151,-180.7,122144,"43-18","Alloy 617","Plate",314626
"Cycle 9999-10000","CapPass",60074.58,"Trend",-0.00149,-176.6,122145,"43-18","Alloy 617","Plate",314626
"Cycle 9999-10000","CapPass",60074.59,"Trend",-0.00146,-172.7,122146,"43-18","Alloy 617","Plate",314626
"Cycle 9999-10000","CapPass",60074.60,"Trend",-0.00144,-169.4,122147,"43-18","Alloy 617","Plate",314626
"Cycle 9999-10000","CapPass",60074.61,"Trend",-0.00141,-166.1,122148,"43-18","Alloy 617","Plate",314626
"Cycle 9999-10000","CapPass",60074.63,"Trend",-0.00138,-163.2,122149,"43-18","Alloy 617","Plate",314626
"Cycle 9999-10000","CapPass",60074.65,"Trend",-0.00136,-160.5,122150,"43-18","Alloy 617","Plate",314626
"Cycle 9999-10000","CapPass",60074.67,"Trend",-0.00133,-157.9,122151,"43-18","Alloy 617","Plate",314626
"Cycle 9999-10000","CapPass",60074.73,"Trend",-0.00131,-152.9,122152,"43-18","Alloy 617","Plate",314626
"Cycle 9999-10000","CapPass",60074.77,"Trend",-0.00128,-146.7,122153,"43-18","Alloy 617","Plate",314626
"Cycle 9999-10000","CapPass",60074.79,"Trend",-0.00125,-142.3,122154,"43-18","Alloy 617","Plate",314626
"Cycle 9999-10000","CapPass",60074.82,"Trend",-0.00123,-138.1,122155,"43-18","Alloy 617","Plate",314626
"Cycle 9999-10000","CapPass",60074.84,"Trend",-0.00120,-134.1,122156,"43-18","Alloy 617","Plate",314626
"Cycle 9999-10000","CapPass",60074.86,"Trend",-0.00118,-130.5,122157,"43-18","Alloy 617","Plate",314626
"Cycle 9999-10000","CapPass",60074.88,"Trend",-0.00115,-126.9,122158,"43-18","Alloy 617","Plate",314626
"Cycle 9999-10000","CapPass",60074.91,"Trend",-0.00113,-123.1,122159,"43-18","Alloy 617","Plate",314626
"Cycle 9999-10000","CapPass",60074.94,"Trend",-0.00110,-119.4,122160,"43-18","Alloy 617","Plate",314626
"Cycle 9999-10000","CapPass",60074.97,"Trend",-0.00108,-115.5,122161,"43-18","Alloy 617","Plate",314626
"Cycle 9999-10000","CapPass",60075.00,"Trend",-0.00105,-111.5,122162,"43-18","Alloy 617","Plate",314626
"Cycle 9999-10000","CapPass",60075.02,"Trend",-0.00102,-107.4,122163,"43-18","Alloy 617","Plate",314626
"Cycle 9999-10000","CapPass",60075.05,"Trend",-0.00100,-103.2,122164,"43-18","Alloy 617","Plate",314626
"Cycle 9999-10000","CapPass",60075.08,"Trend",-0.00097,-99.41,122165,"43-18","Alloy 617","Plate",314626
"Cycle 9999-10000","CapPass",60075.10,"Trend",-0.00095,-95.86,122166,"43-18","Alloy 617","Plate",314626
"Cycle 9999-10000","CapPass",60075.13,"Trend",-0.00092,-92.18,122167,"43-18","Alloy 617","Plate",314626
"Cycle 9999-10000","CapPass",60075.15,"Trend",-0.00090,-88.20,122168,"43-18","Alloy 617","Plate",314626
"Cycle 9999-10000","CapPass",60075.18,"Trend",-0.00087,-84.20,122169,"43-18","Alloy 617","Plate",314626
"Cycle 9999-10000","CapPass",60075.21,"Trend",-0.00085,-80.21,122170,"43-18","Alloy 617","Plate",314626
"Cycle 9999-10000","CapPass",60075.24,"Trend",-0.00082,-76.18,122171,"43-18","Alloy 617","Plate",314626
"Cycle 9999-10000","CapPass",60075.26,"Trend",-0.00080,-72.50,122172,"43-18","Alloy 617","Plate",314626
"Cycle 9999-10000","CapPass",60075.29,"Trend",-0.00077,-68.89,122173,"43-18","Alloy 617","Plate",314626
"Cycle 9999-10000","CapPass",60075.31,"Trend",-0.00075,-65.50,122174,"43-18","Alloy 617","Plate",314626
"Cycle 9999-10000","CapPass",60075.34,"Trend",-0.00072,-61.91,122175,"43-18","Alloy 617","Plate",314626
"Cycle 9999-10000","CapPass",60075.36,"Trend",-0.00069,-58.48,122176,"43-18","Alloy 617","Plate",314626
"Cycle 9999-10000","CapPass",60075.39,"Trend",-0.00067,-54.97,122177,"43-18","Alloy 617","Plate",314626
"Cycle 9999-10000","CapPass",60075.42,"Trend",-0.00064,-51.06,122178,"43-18","Alloy 617","Plate",314626
"Cycle 9999-10000","CapPass",60075.45,"Trend",-0.00062,-47.21,122179,"43-18","Alloy 617","Plate",314626
"Cycle 9999-10000","CapPass",60075.48,"Trend",-0.00059,-43.06,122180,"43-18","Alloy 617","Plate",314626
"Cycle 9999-10000","CapPass",60075.50,"Trend",-0.00057,-39.00,122181,"43-18","Alloy 617","Plate",314626
"Cycle 9999-10000","CapPass",60075.53,"Trend",-0.00054,-35.08,122182,"43-18","Alloy 617","Plate",314626
"Cycle 9999-10000","CapPass",60075.56,"Trend",-0.00052,-31.03,122183,"43-18","Alloy 617","Plate",314626
"Cycle 9999-10000","CapPass",60075.58,"Trend",-0.00049,-27.18,122184,"43-18","Alloy 617","Plate",314626
"Cycle 9999-10000","CapPass",60075.61,"Trend",-0.00047,-23.33,122185,"43-18","Alloy 617","Plate",314626
"Cycle 9999-10000","CapPass",60075.64,"Trend",-0.00044,-19.28,122186,"43-18","Alloy 617","Plate",314626
"Cycle 9999-10000","CapPass",60075.67,"Trend",-0.00042,-15.44,122187,"43-18","Alloy 617","Plate",314626
"Cycle 9999-10000","CapPass",60075.69,"Trend",-0.00039,-11.55,122188,"43-18","Alloy 617","Plate",314626
"Cycle 9999-10000","CapPass",60075.72,"Trend",-0.00036,-7.70,122189,"43-18","Alloy 617","Plate",314626
"Cycle 9999-10000","CapPass",60075.74,"Trend",-0.00034,-3.80,122190,"43-18","Alloy 617","Plate",314626
"Cycle 9999-10000","CapPass",60075.77,"Trend",-0.00031,0.24,122191,"43-18","Alloy 617","Plate",314626
"Cycle 9999-10000","CapPass",60075.80,"Trend",-0.00029,4.16,122192,"43-18","Alloy 617","Plate",314626
"Cycle 9999-10000","CapPass",60075.83,"Trend",-0.00026,8.28,122193,"43-18","Alloy 617","Plate",314626
"Cycle 9999-10000","CapPass",60075.85,"Trend",-0.00024,12.21,122194,"43-18","Alloy 617","Plate",314626
"Cycle 9999-10000","CapPass",60075.88,"Trend",-0.00021,16.12,122195,"43-18","Alloy 617","Plate",314626
"Cycle 9999-10000","CapPass",60075.90,"Trend",-0.00019,20.09,122196,"43-18","Alloy 617","Plate",314626
"Cycle 9999-10000","CapPass",60075.93,"Trend",-0.00016,23.77,122197,"43-18","Alloy 617","Plate",314626
"Cycle 9999-10000","CapPass",60075.96,"Trend",-0.00014,27.60,122198,"43-18","Alloy 617","Plate",314626
"Cycle 9999-10000","CapPass",60075.99,"Trend",-0.00011,31.65,122199,"43-18","Alloy 617","Plate",314626
"Cycle 9999-10000","CapPass",60076.02,"Trend",-0.00008,34.55,122200,"43-18","Alloy 617","Plate",314626
"Cycle 9999-10000","CapPass",60076.13,"Trend",-0.00006,44.84,122201,"43-18","Alloy 617","Plate",314626
"Cycle 9999-10000","CapPass",60076.15,"Trend",-0.00003,50.75,122202,"43-18","Alloy 617","Plate",314626
"Cycle 9999-10000","CapPass",60076.15,"Trend",-0.00000,55.19,122203,"43-18","Alloy 617","Plate",314626
"Cycle 9999-10000","CapPass",60076.17,"Trend",0.00002,58.98,122204,"43-18","Alloy 617","Plate",314626
"Cycle 9999-10000","CapPass",60076.18,"Trend",0.00005,62.44,122205,"43-18","Alloy 617","Plate",314626
"Cycle 9999-10000","CapPass",60076.18,"Trend",0.00008,65.38,122206,"43-18","Alloy 617","Plate",314626
"Cycle 9999-10000","CapPass",60076.20,"Trend",0.00010,68.00,122207,"43-18","Alloy 617","Plate",314626
"Cycle 9999-10000","CapPass",60076.21,"Trend",0.00013,70.08,122208,"43-18","Alloy 617","Plate",314626
"Cycle 9999-10000","CapPass",60076.22,"Trend",0.00015,71.84,122209,"43-18","Alloy 617","Plate",314626
"Cycle 9999-10000","CapPass",60076.25,"Trend",0.00018,72.93,122210,"43-18","Alloy 617","Plate",314626
"Cycle 9999-10000","CapPass",60076.33,"Trend",0.00020,76.95,122211,"43-18","Alloy 617","Plate",314626
"Cycle 9999-10000","CapPass",60076.36,"Trend",0.00023,81.62,122212,"43-18","Alloy 617","Plate",314626
"Cycle 9999-10000","CapPass",60076.39,"Trend",0.00026,85.52,122213,"43-18","Alloy 617","Plate",314626
"Cycle 9999-10000","CapPass",60076.42,"Trend",0.00028,89.33,122214,"43-18","Alloy 617","Plate",314626
"Cycle 9999-10000","CapPass",60076.44,"Trend",0.00031,93.06,122215,"43-18","Alloy 617","Plate",314626
"Cycle 9999-10000","CapPass",60076.47,"Trend",0.00033,96.58,122216,"43-18","Alloy 617","Plate",314626
"Cycle 9999-10000","CapPass",60076.49,"Trend",0.00036,100.16,122217,"43-18","Alloy 617","Plate",314626
"Cycle 9999-10000","CapPass",60076.52,"Trend",0.00038,103.89,122218,"43-18","Alloy 617","Plate",314626
"Cycle 9999-10000","CapPass",60076.55,"Trend",0.00041,107.39,122219,"43-18","Alloy 617","Plate",314626
"Cycle 9999-10000","CapPass",60076.58,"Trend",0.00043,111.12,122220,"43-18","Alloy 617","Plate",314626
"Cycle 9999-10000","CapPass",60076.61,"Trend",0.00046,115.30,122221,"43-18","Alloy 617","Plate",314626
"Cycle 9999-10000","CapPass",60076.64,"Trend",0.00049,119.33,122222,"43-18","Alloy 617","Plate",314626
"Cycle 9999-10000","CapPass",60076.67,"Trend",0.00051,122.95,122223,"43-18","Alloy 617","Plate",314626
"Cycle 9999-10000","CapPass",60076.69,"Trend",0.00054,126.38,122224,"43-18","Alloy 617","Plate",314626
"Cycle 9999-10000","CapPass",60076.72,"Trend",0.00056,129.74,122225,"43-18","Alloy 617","Plate",314626
"Cycle 9999-10000","CapPass",60076.74,"Trend",0.00059,133.26,122226,"43-18","Alloy 617","Plate",314626
"Cycle 9999-10000","CapPass",60076.77,"Trend",0.00061,136.37,122227,"43-18","Alloy 617","Plate",314626
"Cycle 9999-10000","CapPass",60076.79,"Trend",0.00064,139.31,122228,"43-18","Alloy 617","Plate",314626
"Cycle 9999-10000","CapPass",60076.82,"Trend",0.00066,142.30,122229,"43-18","Alloy 617","Plate",314626
"Cycle 9999-10000","CapPass",60076.85,"Trend",0.00069,145.41,122230,"43-18","Alloy 617","Plate",314626
"Cycle 9999-10000","CapPass",60076.88,"Trend",0.00071,148.72,122231,"43-18","Alloy 617","Plate",314626
"Cycle 9999-10000","CapPass",60076.91,"Trend",0.00074,152.45,122232,"43-18","Alloy 617","Plate",314626
"Cycle 9999-10000","CapPass",60076.93,"Trend",0.00076,156.53,122233,"43-18","Alloy 617","Plate",314626
"Cycle 9999-10000","CapPass",60076.96,"Trend",0.00079,159.99,122234,"43-18","Alloy 617","Plate",314626
"Cycle 9999-10000","CapPass",60076.97,"Trend",0.00082,163.41,122235,"43-18","Alloy 617","Plate",314626
"Cycle 9999-10000","CapPass",60076.99,"Trend",0.00084,166.66,122236,"43-18","Alloy 617","Plate",314626
"Cycle 9999-10000","CapPass",60077.01,"Trend",0.00087,169.70,122237,"43-18","Alloy 617","Plate",314626
"Cycle 9999-10000","CapPass",60077.03,"Trend",0.00089,172.83,122238,"43-18","Alloy 617","Plate",314626
"Cycle 9999-10000","CapPass",60077.06,"Trend",0.00092,176.00,122239,"43-18","Alloy 617","Plate",314626
"Cycle 9999-10000","CapPass",60077.08,"Trend",0.00094,179.07,122240,"43-18","Alloy 617","Plate",314626
"Cycle 9999-10000","CapPass",60077.10,"Trend",0.00097,182.07,122241,"43-18","Alloy 617","Plate",314626
"Cycle 9999-10000","CapPass",60077.12,"Trend",0.00100,184.88,122242,"43-18","Alloy 617","Plate",314626
"Cycle 9999-10000","CapPass",60077.15,"Trend",0.00102,188.04,122243,"43-18","Alloy 617","Plate",314626
"Cycle 9999-10000","CapPass",60077.17,"Trend",0.00105,188.36,122244,"43-18","Alloy 617","Plate",314626
"Cycle 9999-10000","CapPass",60077.18,"Trend",0.00108,189.30,122245,"43-18","Alloy 617","Plate",314626
"Cycle 9999-10000","CapPass",60077.18,"Trend",0.00110,189.97,122246,"43-18","Alloy 617","Plate",314626
"Cycle 9999-10000","CapPass",60077.19,"Trend",0.00113,190.58,122247,"43-18","Alloy 617","Plate",314626
"Cycle 9999-10000","CapPass",60077.19,"Trend",0.00116,191.09,122248,"43-18","Alloy 617","Plate",314626
"Cycle 9999-10000","CapPass",60077.20,"Trend",0.00119,191.56,122249,"43-18","Alloy 617","Plate",314626
"Cycle 9999-10000","CapPass",60077.21,"Trend",0.00121,191.61,122250,"43-18","Alloy 617","Plate",314626
"Cycle 9999-10000","CapPass",60077.22,"Trend",0.00124,190.34,122251,"43-18","Alloy 617","Plate",314626
"Cycle 9999-10000","CapPass",60077.28,"Trend",0.00121,180.69,122252,"43-18","Alloy 617","Plate",314626
"Cycle 9999-10000","CapPass",60077.31,"Trend",0.00119,179.26,122253,"43-18","Alloy 617","Plate",314626
"Cycle 9999-10000","CapPass",60077.36,"Trend",0.00121,186.68,122254,"43-18","Alloy 617","Plate",314626
"Cycle 9999-10000","CapPass",60077.38,"Trend",0.00124,190.56,122255,"43-18","Alloy 617","Plate",314626
"Cycle 9999-10000","CapPass",60077.40,"Trend",0.00127,193.68,122256,"43-18","Alloy 617","Plate",314626
"Cycle 9999-10000","CapPass",60077.41,"Trend",0.00129,196.65,122257,"43-18","Alloy 617","Plate",314626
"Cycle 9999-10000","CapPass",60077.42,"Trend",0.00132,199.27,122258,"43-18","Alloy 617","Plate",314626
"Cycle 9999-10000","CapPass",60077.44,"Trend",0.00134,201.23,122259,"43-18","Alloy 617","Plate",314626
"Cycle 9999-10000","CapPass",60077.45,"Trend",0.00137,201.38,122260,"43-18","Alloy 617","Plate",314626
"Cycle 9999-10000","CapPass",60077.46,"Trend",0.00140,202.08,122261,"43-18","Alloy 617","Plate",314626
"Cycle 9999-10000","CapPass",60077.47,"Trend",0.00143,202.60,122262,"43-18","Alloy 617","Plate",314626
"Cycle 9999-10000","CapPass",60077.48,"Trend",0.00145,202.87,122263,"43-18","Alloy 617","Plate",314626
