Repository: js-molina/fatigue-A617

File: data/850C/Strain rate 0.001/0.30% strain/HTM_A20_Cycles_4322.csv (part 8 of 9)
"Cycle Label","Data State","Elapsed Time Sec","Qual State","Strain","Stress Mpa","Count","Sample","Alloy","Material_Form","Heat"
"Cycle 5000","CapPass",30037.55,"Qualified",-0.00047,-31.84,74996,"43-22","Alloy 617","Plate",314626
"Cycle 5000","CapPass",30037.57,"Qualified",-0.00044,-27.69,74997,"43-22","Alloy 617","Plate",314626
"Cycle 5000","CapPass",30037.60,"Qualified",-0.00042,-23.74,74998,"43-22","Alloy 617","Plate",314626
"Cycle 5000","CapPass",30037.62,"Qualified",-0.00039,-19.83,74999,"43-22","Alloy 617","Plate",314626
"Cycle 5000","CapPass",30037.64,"Qualified",-0.00036,-16.11,75000,"43-22","Alloy 617","Plate",314626
"Cycle 5000","CapPass",30037.67,"Qualified",-0.00034,-12.80,75001,"43-22","Alloy 617","Plate",314626
"Cycle 5000","CapPass",30037.70,"Qualified",-0.00031,-9.07,75002,"43-22","Alloy 617","Plate",314626
"Cycle 5000","CapPass",30037.72,"Qualified",-0.00029,-5.25,75003,"43-22","Alloy 617","Plate",314626
"Cycle 5000","CapPass",30037.75,"Qualified",-0.00026,-1.28,75004,"43-22","Alloy 617","Plate",314626
"Cycle 5000","CapPass",30037.78,"Qualified",-0.00024,2.36,75005,"43-22","Alloy 617","Plate",314626
"Cycle 5000","CapPass",30037.81,"Qualified",-0.00021,6.13,75006,"43-22","Alloy 617","Plate",314626
"Cycle 5000","CapPass",30037.83,"Qualified",-0.00019,9.71,75007,"43-22","Alloy 617","Plate",314626
"Cycle 5000","CapPass",30037.86,"Qualified",-0.00016,13.38,75008,"43-22","Alloy 617","Plate",314626
"Cycle 5000","CapPass",30037.89,"Qualified",-0.00014,17.25,75009,"43-22","Alloy 617","Plate",314626
"Cycle 5000","CapPass",30037.91,"Qualified",-0.00011,20.98,75010,"43-22","Alloy 617","Plate",314626
"Cycle 5000","CapPass",30037.94,"Qualified",-0.00008,24.67,75011,"43-22","Alloy 617","Plate",314626
"50% Nf: Cycle 5300-5301","CapPass",31836.12,"Qualified",0.00142,199.27,77730,"43-22","Alloy 617","Plate",314626
"50% Nf: Cycle 5300-5301","CapPass",31836.15,"Qualified",0.00145,199.59,77731,"43-22","Alloy 617","Plate",314626
"50% Nf: Cycle 5300-5301","CapPass",31836.21,"Qualified",0.00143,187.81,77732,"43-22","Alloy 617","Plate",314626
"50% Nf: Cycle 5300-5301","CapPass",31836.23,"Qualified",0.00140,183.10,77733,"43-22","Alloy 617","Plate",314626
"50% Nf: Cycle 5300-5301","CapPass",31836.24,"Qualified",0.00137,179.18,77734,"43-22","Alloy 617","Plate",314626
"50% Nf: Cycle 5300-5301","CapPass",31836.26,"Qualified",0.00135,175.56,77735,"43-22","Alloy 617","Plate",314626
"50% Nf: Cycle 5300-5301","CapPass",31836.27,"Qualified",0.00132,172.12,77736,"43-22","Alloy 617","Plate",314626
"50% Nf: Cycle 5300-5301","CapPass",31836.29,"Qualified",0.00130,168.93,77737,"43-22","Alloy 617","Plate",314626
"50% Nf: Cycle 5300-5301","CapPass",31836.31,"Qualified",0.00127,166.01,77738,"43-22","Alloy 617","Plate",314626
"50% Nf: Cycle 5300-5301","CapPass",31836.34,"Qualified",0.00125,162.84,77739,"43-22","Alloy 617","Plate",314626
"50% Nf: Cycle 5300-5301","CapPass",31836.38,"Qualified",0.00122,158.82,77740,"43-22","Alloy 617","Plate",314626
"50% Nf: Cycle 5300-5301","CapPass",31836.41,"Qualified",0.00120,154.04,77741,"43-22","Alloy 617","Plate",314626
"50% Nf: Cycle 5300-5301","CapPass",31836.45,"Qualified",0.00117,149.15,77742,"43-22","Alloy 617","Plate",314626
"50% Nf: Cycle 5300-5301","CapPass",31836.47,"Qualified",0.00114,145.02,77743,"43-22","Alloy 617","Plate",314626
"50% Nf: Cycle 5300-5301","CapPass",31836.50,"Qualified",0.00112,141.11,77744,"43-22","Alloy 617","Plate",314626
"50% Nf: Cycle 5300-5301","CapPass",31836.52,"Qualified",0.00109,136.90,77745,"43-22","Alloy 617","Plate",314626
"50% Nf: Cycle 5300-5301","CapPass",31836.55,"Qualified",0.00107,132.71,77746,"43-22","Alloy 617","Plate",314626
"50% Nf: Cycle 5300-5301","CapPass",31836.57,"Qualified",0.00104,128.76,77747,"43-22","Alloy 617","Plate",314626
"50% Nf: Cycle 5300-5301","CapPass",31836.60,"Qualified",0.00102,124.64,77748,"43-22","Alloy 617","Plate",314626
"50% Nf: Cycle 5300-5301","CapPass",31836.63,"Qualified",0.00099,120.75,77749,"43-22","Alloy 617","Plate",314626
"50% Nf: Cycle 5300-5301","CapPass",31836.65,"Qualified",0.00097,116.82,77750,"43-22","Alloy 617","Plate",314626
"50% Nf: Cycle 5300-5301","CapPass",31836.68,"Qualified",0.00094,112.98,77751,"43-22","Alloy 617","Plate",314626
"50% Nf: Cycle 5300-5301","CapPass",31836.71,"Qualified",0.00091,108.99,77752,"43-22","Alloy 617","Plate",314626
"50% Nf: Cycle 5300-5301","CapPass",31836.73,"Qualified",0.00089,105.40,77753,"43-22","Alloy 617","Plate",314626
"50% Nf: Cycle 5300-5301","CapPass",31836.77,"Qualified",0.00086,101.13,77754,"43-22","Alloy 617","Plate",314626
"50% Nf: Cycle 5300-5301","CapPass",31836.79,"Qualified",0.00084,96.73,77755,"43-22","Alloy 617","Plate",314626
"50% Nf: Cycle 5300-5301","CapPass",31836.82,"Qualified",0.00081,92.84,77756,"43-22","Alloy 617","Plate",314626
"50% Nf: Cycle 5300-5301","CapPass",31836.84,"Qualified",0.00079,88.82,77757,"43-22","Alloy 617","Plate",314626
"50% Nf: Cycle 5300-5301","CapPass",31836.87,"Qualified",0.00076,85.06,77758,"43-22","Alloy 617","Plate",314626
"50% Nf: Cycle 5300-5301","CapPass",31836.89,"Qualified",0.00074,81.34,77759,"43-22","Alloy 617","Plate",314626
"50% Nf: Cycle 5300-5301","CapPass",31836.92,"Qualified",0.00071,77.41,77760,"43-22","Alloy 617","Plate",314626
"50% Nf: Cycle 5300-5301","CapPass",31836.95,"Qualified",0.00069,73.29,77761,"43-22","Alloy 617","Plate",314626
"50% Nf: Cycle 5300-5301","CapPass",31836.97,"Qualified",0.00066,69.45,77762,"43-22","Alloy 617","Plate",314626
"50% Nf: Cycle 5300-5301","CapPass",31837.00,"Qualified",0.00064,65.66,77763,"43-22","Alloy 617","Plate",314626
"50% Nf: Cycle 5300-5301","CapPass",31837.02,"Qualified",0.00061,62.15,77764,"43-22","Alloy 617","Plate",314626
"50% Nf: Cycle 5300-5301","CapPass",31837.05,"Qualified",0.00058,58.54,77765,"43-22","Alloy 617","Plate",314626
"50% Nf: Cycle 5300-5301","CapPass",31837.08,"Qualified",0.00056,54.82,77766,"43-22","Alloy 617","Plate",314626
"50% Nf: Cycle 5300-5301","CapPass",31837.11,"Qualified",0.00053,51.15,77767,"43-22","Alloy 617","Plate",314626
"50% Nf: Cycle 5300-5301","CapPass",31837.13,"Qualified",0.00051,47.36,77768,"43-22","Alloy 617","Plate",314626
"50% Nf: Cycle 5300-5301","CapPass",31837.16,"Qualified",0.00048,43.76,77769,"43-22","Alloy 617","Plate",314626
"50% Nf: Cycle 5300-5301","CapPass",31837.19,"Qualified",0.00046,40.08,77770,"43-22","Alloy 617","Plate",314626
"50% Nf: Cycle 5300-5301","CapPass",31837.21,"Qualified",0.00043,36.39,77771,"43-22","Alloy 617","Plate",314626
"50% Nf: Cycle 5300-5301","CapPass",31837.24,"Qualified",0.00041,32.62,77772,"43-22","Alloy 617","Plate",314626
"50% Nf: Cycle 5300-5301","CapPass",31837.27,"Qualified",0.00038,28.98,77773,"43-22","Alloy 617","Plate",314626
"50% Nf: Cycle 5300-5301","CapPass",31837.29,"Qualified",0.00036,25.03,77774,"43-22","Alloy 617","Plate",314626
"50% Nf: Cycle 5300-5301","CapPass",31837.32,"Qualified",0.00033,21.34,77775,"43-22","Alloy 617","Plate",314626
"50% Nf: Cycle 5300-5301","CapPass",31837.35,"Qualified",0.00030,17.48,77776,"43-22","Alloy 617","Plate",314626
"50% Nf: Cycle 5300-5301","CapPass",31837.37,"Qualified",0.00028,13.98,77777,"43-22","Alloy 617","Plate",314626
"50% Nf: Cycle 5300-5301","CapPass",31837.40,"Qualified",0.00025,10.51,77778,"43-22","Alloy 617","Plate",314626
"50% Nf: Cycle 5300-5301","CapPass",31837.42,"Qualified",0.00023,6.98,77779,"43-22","Alloy 617","Plate",314626
"50% Nf: Cycle 5300-5301","CapPass",31837.45,"Qualified",0.00020,3.60,77780,"43-22","Alloy 617","Plate",314626
"50% Nf: Cycle 5300-5301","CapPass",31837.48,"Qualified",0.00018,0.21,77781,"43-22","Alloy 617","Plate",314626
"50% Nf: Cycle 5300-5301","CapPass",31837.50,"Qualified",0.00015,-3.37,77782,"43-22","Alloy 617","Plate",314626
"50% Nf: Cycle 5300-5301","CapPass",31837.53,"Qualified",0.00012,-6.73,77783,"43-22","Alloy 617","Plate",314626
"50% Nf: Cycle 5300-5301","CapPass",31837.56,"Qualified",0.00010,-10.22,77784,"43-22","Alloy 617","Plate",314626
"50% Nf: Cycle 5300-5301","CapPass",31837.59,"Qualified",0.00007,-13.78,77785,"43-22","Alloy 617","Plate",314626
"50% Nf: Cycle 5300-5301","CapPass",31837.63,"Qualified",0.00005,-14.28,77786,"43-22","Alloy 617","Plate",314626
"50% Nf: Cycle 5300-5301","CapPass",31837.72,"Qualified",0.00002,-23.52,77787,"43-22","Alloy 617","Plate",314626
"50% Nf: Cycle 5300-5301","CapPass",31837.73,"Qualified",-0.00000,-29.46,77788,"43-22","Alloy 617","Plate",314626
"50% Nf: Cycle 5300-5301","CapPass",31837.75,"Qualified",-0.00003,-34.00,77789,"43-22","Alloy 617","Plate",314626
"50% Nf: Cycle 5300-5301","CapPass",31837.76,"Qualified",-0.00006,-37.74,77790,"43-22","Alloy 617","Plate",314626
"50% Nf: Cycle 5300-5301","CapPass",31837.77,"Qualified",-0.00008,-40.86,77791,"43-22","Alloy 617","Plate",314626
"50% Nf: Cycle 5300-5301","CapPass",31837.78,"Qualified",-0.00011,-43.71,77792,"43-22","Alloy 617","Plate",314626
"50% Nf: Cycle 5300-5301","CapPass",31837.79,"Qualified",-0.00013,-46.22,77793,"43-22","Alloy 617","Plate",314626
"50% Nf: Cycle 5300-5301","CapPass",31837.80,"Qualified",-0.00016,-48.15,77794,"43-22","Alloy 617","Plate",314626
"50% Nf: Cycle 5300-5301","CapPass",31837.82,"Qualified",-0.00019,-49.53,77795,"43-22","Alloy 617","Plate",314626
"50% Nf: Cycle 5300-5301","CapPass",31837.89,"Qualified",-0.00021,-51.04,77796,"43-22","Alloy 617","Plate",314626
"50% Nf: Cycle 5300-5301","CapPass",31837.94,"Qualified",-0.00024,-56.95,77797,"43-22","Alloy 617","Plate",314626
"50% Nf: Cycle 5300-5301","CapPass",31837.97,"Qualified",-0.00026,-61.15,77798,"43-22","Alloy 617","Plate",314626
"50% Nf: Cycle 5300-5301","CapPass",31837.99,"Qualified",-0.00029,-64.93,77799,"43-22","Alloy 617","Plate",314626
"50% Nf: Cycle 5300-5301","CapPass",31838.01,"Qualified",-0.00031,-68.39,77800,"43-22","Alloy 617","Plate",314626
"50% Nf: Cycle 5300-5301","CapPass",31838.04,"Qualified",-0.00034,-71.86,77801,"43-22","Alloy 617","Plate",314626
"50% Nf: Cycle 5300-5301","CapPass",31838.07,"Qualified",-0.00036,-75.35,77802,"43-22","Alloy 617","Plate",314626
"50% Nf: Cycle 5300-5301","CapPass",31838.10,"Qualified",-0.00039,-78.96,77803,"43-22","Alloy 617","Plate",314626
"50% Nf: Cycle 5300-5301","CapPass",31838.13,"Qualified",-0.00041,-82.76,77804,"43-22","Alloy 617","Plate",314626
"50% Nf: Cycle 5300-5301","CapPass",31838.16,"Qualified",-0.00044,-86.52,77805,"43-22","Alloy 617","Plate",314626
"50% Nf: Cycle 5300-5301","CapPass",31838.18,"Qualified",-0.00047,-89.97,77806,"43-22","Alloy 617","Plate",314626
"50% Nf: Cycle 5300-5301","CapPass",31838.21,"Qualified",-0.00049,-93.65,77807,"43-22","Alloy 617","Plate",314626
"50% Nf: Cycle 5300-5301","CapPass",31838.24,"Qualified",-0.00052,-97.04,77808,"43-22","Alloy 617","Plate",314626
"50% Nf: Cycle 5300-5301","CapPass",31838.26,"Qualified",-0.00054,-100.6,77809,"43-22","Alloy 617","Plate",314626
"50% Nf: Cycle 5300-5301","CapPass",31838.29,"Qualified",-0.00057,-104.0,77810,"43-22","Alloy 617","Plate",314626
"50% Nf: Cycle 5300-5301","CapPass",31838.32,"Qualified",-0.00059,-107.7,77811,"43-22","Alloy 617","Plate",314626
"50% Nf: Cycle 5300-5301","CapPass",31838.34,"Qualified",-0.00062,-110.9,77812,"43-22","Alloy 617","Plate",314626
"50% Nf: Cycle 5300-5301","CapPass",31838.37,"Qualified",-0.00064,-114.2,77813,"43-22","Alloy 617","Plate",314626
"50% Nf: Cycle 5300-5301","CapPass",31838.40,"Qualified",-0.00067,-117.6,77814,"43-22","Alloy 617","Plate",314626
"50% Nf: Cycle 5300-5301","CapPass",31838.43,"Qualified",-0.00069,-121.2,77815,"43-22","Alloy 617","Plate",314626
"50% Nf: Cycle 5300-5301","CapPass",31838.45,"Qualified",-0.00072,-125.2,77816,"43-22","Alloy 617","Plate",314626
"50% Nf: Cycle 5300-5301","CapPass",31838.47,"Qualified",-0.00075,-129.3,77817,"43-22","Alloy 617","Plate",314626
"50% Nf: Cycle 5300-5301","CapPass",31838.50,"Qualified",-0.00077,-133.1,77818,"43-22","Alloy 617","Plate",314626
"50% Nf: Cycle 5300-5301","CapPass",31838.52,"Qualified",-0.00080,-136.7,77819,"43-22","Alloy 617","Plate",314626
"50% Nf: Cycle 5300-5301","CapPass",31838.54,"Qualified",-0.00082,-140.4,77820,"43-22","Alloy 617","Plate",314626
"50% Nf: Cycle 5300-5301","CapPass",31838.55,"Qualified",-0.00085,-143.7,77821,"43-22","Alloy 617","Plate",314626
"50% Nf: Cycle 5300-5301","CapPass",31838.57,"Qualified",-0.00087,-147.0,77822,"43-22","Alloy 617","Plate",314626
"50% Nf: Cycle 5300-5301","CapPass",31838.59,"Qualified",-0.00090,-150.4,77823,"43-22","Alloy 617","Plate",314626
"50% Nf: Cycle 5300-5301","CapPass",31838.62,"Qualified",-0.00093,-153.7,77824,"43-22","Alloy 617","Plate",314626
"50% Nf: Cycle 5300-5301","CapPass",31838.64,"Qualified",-0.00095,-157.2,77825,"43-22","Alloy 617","Plate",314626
"50% Nf: Cycle 5300-5301","CapPass",31838.66,"Qualified",-0.00098,-160.6,77826,"43-22","Alloy 617","Plate",314626
"50% Nf: Cycle 5300-5301","CapPass",31838.69,"Qualified",-0.00100,-164.1,77827,"43-22","Alloy 617","Plate",314626
"50% Nf: Cycle 5300-5301","CapPass",31838.71,"Qualified",-0.00103,-167.5,77828,"43-22","Alloy 617","Plate",314626
"50% Nf: Cycle 5300-5301","CapPass",31838.73,"Qualified",-0.00105,-170.9,77829,"43-22","Alloy 617","Plate",314626
"50% Nf: Cycle 5300-5301","CapPass",31838.76,"Qualified",-0.00108,-174.0,77830,"43-22","Alloy 617","Plate",314626
"50% Nf: Cycle 5300-5301","CapPass",31838.78,"Qualified",-0.00111,-177.3,77831,"43-22","Alloy 617","Plate",314626
"50% Nf: Cycle 5300-5301","CapPass",31838.81,"Qualified",-0.00113,-180.3,77832,"43-22","Alloy 617","Plate",314626
"50% Nf: Cycle 5300-5301","CapPass",31838.83,"Qualified",-0.00116,-183.5,77833,"43-22","Alloy 617","Plate",314626
"50% Nf: Cycle 5300-5301","CapPass",31838.86,"Qualified",-0.00118,-186.6,77834,"43-22","Alloy 617","Plate",314626
"50% Nf: Cycle 5300-5301","CapPass",31838.88,"Qualified",-0.00121,-189.5,77835,"43-22","Alloy 617","Plate",314626
"50% Nf: Cycle 5300-5301","CapPass",31838.90,"Qualified",-0.00123,-192.1,77836,"43-22","Alloy 617","Plate",314626
"50% Nf: Cycle 5300-5301","CapPass",31838.92,"Qualified",-0.00126,-193.7,77837,"43-22","Alloy 617","Plate",314626
"50% Nf: Cycle 5300-5301","CapPass",31838.93,"Qualified",-0.00128,-194.8,77838,"43-22","Alloy 617","Plate",314626
"50% Nf: Cycle 5300-5301","CapPass",31838.94,"Qualified",-0.00131,-195.6,77839,"43-22","Alloy 617","Plate",314626
"50% Nf: Cycle 5300-5301","CapPass",31838.95,"Qualified",-0.00134,-196.3,77840,"43-22","Alloy 617","Plate",314626
"50% Nf: Cycle 5300-5301","CapPass",31838.97,"Qualified",-0.00136,-196.6,77841,"43-22","Alloy 617","Plate",314626
"50% Nf: Cycle 5300-5301","CapPass",31839.08,"Qualified",-0.00139,-196.3,77842,"43-22","Alloy 617","Plate",314626
"50% Nf: Cycle 5300-5301","CapPass",31839.11,"Qualified",-0.00141,-200.8,77843,"43-22","Alloy 617","Plate",314626
"50% Nf: Cycle 5300-5301","CapPass",31839.13,"Qualified",-0.00144,-203.1,77844,"43-22","Alloy 617","Plate",314626
"50% Nf: Cycle 5300-5301","CapPass",31839.17,"Qualified",-0.00147,-201.4,77845,"43-22","Alloy 617","Plate",314626
"50% Nf: Cycle 5300-5301","CapPass",31839.21,"Qualified",-0.00144,-191.5,77846,"43-22","Alloy 617","Plate",314626
"50% Nf: Cycle 5300-5301","CapPass",31839.22,"Qualified",-0.00141,-186.5,77847,"43-22","Alloy 617","Plate",314626
"50% Nf: Cycle 5300-5301","CapPass",31839.24,"Qualified",-0.00139,-182.4,77848,"43-22","Alloy 617","Plate",314626
"50% Nf: Cycle 5300-5301","CapPass",31839.25,"Qualified",-0.00136,-178.7,77849,"43-22","Alloy 617","Plate",314626
"50% Nf: Cycle 5300-5301","CapPass",31839.26,"Qualified",-0.00134,-175.3,77850,"43-22","Alloy 617","Plate",314626
"50% Nf: Cycle 5300-5301","CapPass",31839.28,"Qualified",-0.00131,-172.3,77851,"43-22","Alloy 617","Plate",314626
"50% Nf: Cycle 5300-5301","CapPass",31839.30,"Qualified",-0.00129,-169.3,77852,"43-22","Alloy 617","Plate",314626
"50% Nf: Cycle 5300-5301","CapPass",31839.32,"Qualified",-0.00126,-166.5,77853,"43-22","Alloy 617","Plate",314626
"50% Nf: Cycle 5300-5301","CapPass",31839.36,"Qualified",-0.00124,-162.9,77854,"43-22","Alloy 617","Plate",314626
"50% Nf: Cycle 5300-5301","CapPass",31839.40,"Qualified",-0.00121,-158.0,77855,"43-22","Alloy 617","Plate",314626
"50% Nf: Cycle 5300-5301","CapPass",31839.43,"Qualified",-0.00118,-153.1,77856,"43-22","Alloy 617","Plate",314626
"50% Nf: Cycle 5300-5301","CapPass",31839.46,"Qualified",-0.00116,-148.4,77857,"43-22","Alloy 617","Plate",314626
"50% Nf: Cycle 5300-5301","CapPass",31839.48,"Qualified",-0.00113,-144.3,77858,"43-22","Alloy 617","Plate",314626
"50% Nf: Cycle 5300-5301","CapPass",31839.51,"Qualified",-0.00111,-140.2,77859,"43-22","Alloy 617","Plate",314626
"50% Nf: Cycle 5300-5301","CapPass",31839.53,"Qualified",-0.00108,-136.0,77860,"43-22","Alloy 617","Plate",314626
"50% Nf: Cycle 5300-5301","CapPass",31839.56,"Qualified",-0.00106,-132.1,77861,"43-22","Alloy 617","Plate",314626
"50% Nf: Cycle 5300-5301","CapPass",31839.59,"Qualified",-0.00103,-128.1,77862,"43-22","Alloy 617","Plate",314626
"50% Nf: Cycle 5300-5301","CapPass",31839.61,"Qualified",-0.00101,-123.9,77863,"43-22","Alloy 617","Plate",314626
"50% Nf: Cycle 5300-5301","CapPass",31839.64,"Qualified",-0.00098,-119.5,77864,"43-22","Alloy 617","Plate",314626
"50% Nf: Cycle 5300-5301","CapPass",31839.67,"Qualified",-0.00096,-115.4,77865,"43-22","Alloy 617","Plate",314626
"50% Nf: Cycle 5300-5301","CapPass",31839.69,"Qualified",-0.00093,-111.4,77866,"43-22","Alloy 617","Plate",314626
"50% Nf: Cycle 5300-5301","CapPass",31839.72,"Qualified",-0.00090,-107.8,77867,"43-22","Alloy 617","Plate",314626
"50% Nf: Cycle 5300-5301","CapPass",31839.74,"Qualified",-0.00088,-103.9,77868,"43-22","Alloy 617","Plate",314626
"50% Nf: Cycle 5300-5301","CapPass",31839.77,"Qualified",-0.00085,-100.3,77869,"43-22","Alloy 617","Plate",314626
"50% Nf: Cycle 5300-5301","CapPass",31839.80,"Qualified",-0.00083,-96.43,77870,"43-22","Alloy 617","Plate",314626
"50% Nf: Cycle 5300-5301","CapPass",31839.82,"Qualified",-0.00080,-92.61,77871,"43-22","Alloy 617","Plate",314626
"50% Nf: Cycle 5300-5301","CapPass",31839.85,"Qualified",-0.00078,-88.45,77872,"43-22","Alloy 617","Plate",314626
"50% Nf: Cycle 5300-5301","CapPass",31839.87,"Qualified",-0.00076,-86.06,77873,"43-22","Alloy 617","Plate",314626
"50% Nf: Cycle 5300-5301","CapPass",31839.88,"Qualified",-0.00075,-84.28,77874,"43-22","Alloy 617","Plate",314626
"50% Nf: Cycle 5300-5301","CapPass",31839.91,"Qualified",-0.00073,-80.33,77875,"43-22","Alloy 617","Plate",314626
"50% Nf: Cycle 5300-5301","CapPass",31839.93,"Qualified",-0.00070,-76.58,77876,"43-22","Alloy 617","Plate",314626
"50% Nf: Cycle 5300-5301","CapPass",31839.96,"Qualified",-0.00068,-72.64,77877,"43-22","Alloy 617","Plate",314626
"50% Nf: Cycle 5300-5301","CapPass",31839.99,"Qualified",-0.00065,-68.64,77878,"43-22","Alloy 617","Plate",314626
"50% Nf: Cycle 5300-5301","CapPass",31840.01,"Qualified",-0.00062,-64.59,77879,"43-22","Alloy 617","Plate",314626
"50% Nf: Cycle 5300-5301","CapPass",31840.04,"Qualified",-0.00060,-60.62,77880,"43-22","Alloy 617","Plate",314626
"50% Nf: Cycle 5300-5301","CapPass",31840.06,"Qualified",-0.00057,-56.96,77881,"43-22","Alloy 617","Plate",314626
"50% Nf: Cycle 5300-5301","CapPass",31840.09,"Qualified",-0.00055,-53.02,77882,"43-22","Alloy 617","Plate",314626
"50% Nf: Cycle 5300-5301","CapPass",31840.12,"Qualified",-0.00052,-48.96,77883,"43-22","Alloy 617","Plate",314626
"50% Nf: Cycle 5300-5301","CapPass",31840.15,"Qualified",-0.00050,-44.63,77884,"43-22","Alloy 617","Plate",314626
"50% Nf: Cycle 5300-5301","CapPass",31840.18,"Qualified",-0.00047,-40.03,77885,"43-22","Alloy 617","Plate",314626
"50% Nf: Cycle 5300-5301","CapPass",31840.20,"Qualified",-0.00045,-35.97,77886,"43-22","Alloy 617","Plate",314626
"50% Nf: Cycle 5300-5301","CapPass",31840.23,"Qualified",-0.00042,-31.82,77887,"43-22","Alloy 617","Plate",314626
"50% Nf: Cycle 5300-5301","CapPass",31840.25,"Qualified",-0.00040,-27.86,77888,"43-22","Alloy 617","Plate",314626
"50% Nf: Cycle 5300-5301","CapPass",31840.28,"Qualified",-0.00037,-24.08,77889,"43-22","Alloy 617","Plate",314626
"50% Nf: Cycle 5300-5301","CapPass",31840.31,"Qualified",-0.00035,-20.23,77890,"43-22","Alloy 617","Plate",314626
"50% Nf: Cycle 5300-5301","CapPass",31840.33,"Qualified",-0.00032,-16.74,77891,"43-22","Alloy 617","Plate",314626
"50% Nf: Cycle 5300-5301","CapPass",31840.36,"Qualified",-0.00030,-13.29,77892,"43-22","Alloy 617","Plate",314626
"50% Nf: Cycle 5300-5301","CapPass",31840.38,"Qualified",-0.00027,-9.94,77893,"43-22","Alloy 617","Plate",314626
"50% Nf: Cycle 5300-5301","CapPass",31840.41,"Qualified",-0.00024,-6.22,77894,"43-22","Alloy 617","Plate",314626
"50% Nf: Cycle 5300-5301","CapPass",31840.44,"Qualified",-0.00022,-2.40,77895,"43-22","Alloy 617","Plate",314626
"50% Nf: Cycle 5300-5301","CapPass",31840.47,"Qualified",-0.00019,1.30,77896,"43-22","Alloy 617","Plate",314626
"50% Nf: Cycle 5300-5301","CapPass",31840.49,"Qualified",-0.00017,5.14,77897,"43-22","Alloy 617","Plate",314626
"50% Nf: Cycle 5300-5301","CapPass",31840.52,"Qualified",-0.00014,9.06,77898,"43-22","Alloy 617","Plate",314626
"50% Nf: Cycle 5300-5301","CapPass",31840.55,"Qualified",-0.00012,12.77,77899,"43-22","Alloy 617","Plate",314626
"50% Nf: Cycle 5300-5301","CapPass",31840.57,"Qualified",-0.00009,16.58,77900,"43-22","Alloy 617","Plate",314626
"50% Nf: Cycle 5300-5301","CapPass",31840.60,"Qualified",-0.00007,20.21,77901,"43-22","Alloy 617","Plate",314626
"50% Nf: Cycle 5300-5301","CapPass",31840.62,"Qualified",-0.00004,23.72,77902,"43-22","Alloy 617","Plate",314626
"50% Nf: Cycle 5300-5301","CapPass",31840.65,"Qualified",-0.00002,27.34,77903,"43-22","Alloy 617","Plate",314626
"50% Nf: Cycle 5300-5301","CapPass",31840.68,"Qualified",0.00001,31.08,77904,"43-22","Alloy 617","Plate",314626
"50% Nf: Cycle 5300-5301","CapPass",31840.71,"Qualified",0.00004,33.89,77905,"43-22","Alloy 617","Plate",314626
"50% Nf: Cycle 5300-5301","CapPass",31840.82,"Qualified",0.00006,40.70,77906,"43-22","Alloy 617","Plate",314626
"50% Nf: Cycle 5300-5301","CapPass",31840.83,"Qualified",0.00009,46.96,77907,"43-22","Alloy 617","Plate",314626
"50% Nf: Cycle 5300-5301","CapPass",31840.85,"Qualified",0.00011,51.84,77908,"43-22","Alloy 617","Plate",314626
"50% Nf: Cycle 5300-5301","CapPass",31840.86,"Qualified",0.00014,55.56,77909,"43-22","Alloy 617","Plate",314626
"50% Nf: Cycle 5300-5301","CapPass",31840.87,"Qualified",0.00017,59.01,77910,"43-22","Alloy 617","Plate",314626
"50% Nf: Cycle 5300-5301","CapPass",31840.88,"Qualified",0.00019,62.08,77911,"43-22","Alloy 617","Plate",314626
"50% Nf: Cycle 5300-5301","CapPass",31840.89,"Qualified",0.00022,64.78,77912,"43-22","Alloy 617","Plate",314626
"50% Nf: Cycle 5300-5301","CapPass",31840.90,"Qualified",0.00024,66.97,77913,"43-22","Alloy 617","Plate",314626
"50% Nf: Cycle 5300-5301","CapPass",31840.91,"Qualified",0.00027,68.73,77914,"43-22","Alloy 617","Plate",314626
"50% Nf: Cycle 5300-5301","CapPass",31840.94,"Qualified",0.00030,69.94,77915,"43-22","Alloy 617","Plate",314626
"50% Nf: Cycle 5300-5301","CapPass",31841.03,"Qualified",0.00032,74.76,77916,"43-22","Alloy 617","Plate",314626
"50% Nf: Cycle 5300-5301","CapPass",31841.06,"Qualified",0.00035,79.60,77917,"43-22","Alloy 617","Plate",314626
"50% Nf: Cycle 5300-5301","CapPass",31841.08,"Qualified",0.00037,83.70,77918,"43-22","Alloy 617","Plate",314626
"50% Nf: Cycle 5300-5301","CapPass",31841.10,"Qualified",0.00040,87.26,77919,"43-22","Alloy 617","Plate",314626
"50% Nf: Cycle 5300-5301","CapPass",31841.13,"Qualified",0.00042,90.60,77920,"43-22","Alloy 617","Plate",314626
"50% Nf: Cycle 5300-5301","CapPass",31841.15,"Qualified",0.00045,93.83,77921,"43-22","Alloy 617","Plate",314626
"50% Nf: Cycle 5300-5301","CapPass",31841.17,"Qualified",0.00048,96.91,77922,"43-22","Alloy 617","Plate",314626
"50% Nf: Cycle 5300-5301","CapPass",31841.20,"Qualified",0.00050,100.02,77923,"43-22","Alloy 617","Plate",314626
"50% Nf: Cycle 5300-5301","CapPass",31841.22,"Qualified",0.00053,102.81,77924,"43-22","Alloy 617","Plate",314626
"50% Nf: Cycle 5300-5301","CapPass",31841.26,"Qualified",0.00055,106.06,77925,"43-22","Alloy 617","Plate",314626
"50% Nf: Cycle 5300-5301","CapPass",31841.29,"Qualified",0.00058,109.68,77926,"43-22","Alloy 617","Plate",314626
"50% Nf: Cycle 5300-5301","CapPass",31841.32,"Qualified",0.00060,113.34,77927,"43-22","Alloy 617","Plate",314626
"50% Nf: Cycle 5300-5301","CapPass",31841.35,"Qualified",0.00063,116.82,77928,"43-22","Alloy 617","Plate",314626
"50% Nf: Cycle 5300-5301","CapPass",31841.38,"Qualified",0.00065,120.41,77929,"43-22","Alloy 617","Plate",314626
"50% Nf: Cycle 5300-5301","CapPass",31841.41,"Qualified",0.00068,124.13,77930,"43-22","Alloy 617","Plate",314626
"50% Nf: Cycle 5300-5301","CapPass",31841.44,"Qualified",0.00070,128.22,77931,"43-22","Alloy 617","Plate",314626
"50% Nf: Cycle 5300-5301","CapPass",31841.47,"Qualified",0.00073,132.66,77932,"43-22","Alloy 617","Plate",314626
"50% Nf: Cycle 5300-5301","CapPass",31841.50,"Qualified",0.00076,136.63,77933,"43-22","Alloy 617","Plate",314626
"50% Nf: Cycle 5300-5301","CapPass",31841.52,"Qualified",0.00078,140.50,77934,"43-22","Alloy 617","Plate",314626
"50% Nf: Cycle 5300-5301","CapPass",31841.55,"Qualified",0.00081,144.43,77935,"43-22","Alloy 617","Plate",314626
"50% Nf: Cycle 5300-5301","CapPass",31841.57,"Qualified",0.00083,147.99,77936,"43-22","Alloy 617","Plate",314626
"50% Nf: Cycle 5300-5301","CapPass",31841.60,"Qualified",0.00086,151.48,77937,"43-22","Alloy 617","Plate",314626
"50% Nf: Cycle 5300-5301","CapPass",31841.62,"Qualified",0.00088,155.04,77938,"43-22","Alloy 617","Plate",314626
"50% Nf: Cycle 5300-5301","CapPass",31841.64,"Qualified",0.00091,158.34,77939,"43-22","Alloy 617","Plate",314626
"50% Nf: Cycle 5300-5301","CapPass",31841.66,"Qualified",0.00093,161.43,77940,"43-22","Alloy 617","Plate",314626
"50% Nf: Cycle 5300-5301","CapPass",31841.68,"Qualified",0.00096,164.58,77941,"43-22","Alloy 617","Plate",314626
"50% Nf: Cycle 5300-5301","CapPass",31841.70,"Qualified",0.00099,167.66,77942,"43-22","Alloy 617","Plate",314626
"50% Nf: Cycle 5300-5301","CapPass",31841.73,"Qualified",0.00101,170.87,77943,"43-22","Alloy 617","Plate",314626
"50% Nf: Cycle 5300-5301","CapPass",31841.75,"Qualified",0.00104,174.14,77944,"43-22","Alloy 617","Plate",314626
"50% Nf: Cycle 5300-5301","CapPass",31841.77,"Qualified",0.00106,177.77,77945,"43-22","Alloy 617","Plate",314626
"50% Nf: Cycle 5300-5301","CapPass",31841.80,"Qualified",0.00109,181.29,77946,"43-22","Alloy 617","Plate",314626
"50% Nf: Cycle 5300-5301","CapPass",31841.82,"Qualified",0.00111,184.64,77947,"43-22","Alloy 617","Plate",314626
"50% Nf: Cycle 5300-5301","CapPass",31841.84,"Qualified",0.00114,187.90,77948,"43-22","Alloy 617","Plate",314626
"50% Nf: Cycle 5300-5301","CapPass",31841.86,"Qualified",0.00116,190.90,77949,"43-22","Alloy 617","Plate",314626
"50% Nf: Cycle 5300-5301","CapPass",31841.88,"Qualified",0.00119,192.54,77950,"43-22","Alloy 617","Plate",314626
"50% Nf: Cycle 5300-5301","CapPass",31841.89,"Qualified",0.00122,193.59,77951,"43-22","Alloy 617","Plate",314626
"50% Nf: Cycle 5300-5301","CapPass",31841.90,"Qualified",0.00124,194.50,77952,"43-22","Alloy 617","Plate",314626
"50% Nf: Cycle 5300-5301","CapPass",31841.91,"Qualified",0.00127,195.32,77953,"43-22","Alloy 617","Plate",314626
"50% Nf: Cycle 5300-5301","CapPass",31841.92,"Qualified",0.00129,195.86,77954,"43-22","Alloy 617","Plate",314626
"50% Nf: Cycle 5300-5301","CapPass",31841.93,"Qualified",0.00132,195.78,77955,"43-22","Alloy 617","Plate",314626
"50% Nf: Cycle 5300-5301","CapPass",31842.06,"Qualified",0.00134,197.85,77956,"43-22","Alloy 617","Plate",314626
"50% Nf: Cycle 5300-5301","CapPass",31842.08,"Qualified",0.00137,201.74,77957,"43-22","Alloy 617","Plate",314626
"90% Nf: Cycle 9550-9551","CapPass",57373.53,"Qualified",0.00144,202.79,119204,"43-22","Alloy 617","Plate",314626
"90% Nf: Cycle 9550-9551","CapPass",57373.54,"Qualified",0.00147,203.35,119205,"43-22","Alloy 617","Plate",314626
"90% Nf: Cycle 9550-9551","CapPass",57373.54,"Qualified",0.00150,203.73,119206,"43-22","Alloy 617","Plate",314626
"90% Nf: Cycle 9550-9551","CapPass",57373.54,"Qualified",0.00153,203.90,119207,"43-22","Alloy 617","Plate",314626
"90% Nf: Cycle 9550-9551","CapPass",57373.55,"Qualified",0.00156,203.74,119208,"43-22","Alloy 617","Plate",314626
"90% Nf: Cycle 9550-9551","CapPass",57373.55,"Qualified",0.00159,203.41,119209,"43-22","Alloy 617","Plate",314626
"90% Nf: Cycle 9550-9551","CapPass",57373.56,"Qualified",0.00162,203.05,119210,"43-22","Alloy 617","Plate",314626
"90% Nf: Cycle 9550-9551","CapPass",57373.56,"Qualified",0.00164,202.59,119211,"43-22","Alloy 617","Plate",314626
"90% Nf: Cycle 9550-9551","CapPass",57373.56,"Qualified",0.00167,201.69,119212,"43-22","Alloy 617","Plate",314626
"90% Nf: Cycle 9550-9551","CapPass",57373.57,"Qualified",0.00170,200.13,119213,"43-22","Alloy 617","Plate",314626
"90% Nf: Cycle 9550-9551","CapPass",57373.57,"Qualified",0.00173,197.53,119214,"43-22","Alloy 617","Plate",314626
"90% Nf: Cycle 9550-9551","CapPass",57373.61,"Qualified",0.00170,171.68,119215,"43-22","Alloy 617","Plate",314626
"90% Nf: Cycle 9550-9551","CapPass",57373.61,"Qualified",0.00167,165.67,119216,"43-22","Alloy 617","Plate",314626
"90% Nf: Cycle 9550-9551","CapPass",57373.62,"Qualified",0.00164,160.57,119217,"43-22","Alloy 617","Plate",314626
"90% Nf: Cycle 9550-9551","CapPass",57373.62,"Qualified",0.00162,155.53,119218,"43-22","Alloy 617","Plate",314626
"90% Nf: Cycle 9550-9551","CapPass",57373.63,"Qualified",0.00158,150.64,119219,"43-22","Alloy 617","Plate",314626
"90% Nf: Cycle 9550-9551","CapPass",57373.63,"Qualified",0.00156,146.92,119220,"43-22","Alloy 617","Plate",314626
"90% Nf: Cycle 9550-9551","CapPass",57373.63,"Qualified",0.00153,143.32,119221,"43-22","Alloy 617","Plate",314626
"90% Nf: Cycle 9550-9551","CapPass",57373.64,"Qualified",0.00151,139.88,119222,"43-22","Alloy 617","Plate",314626
"90% Nf: Cycle 9550-9551","CapPass",57373.64,"Qualified",0.00148,136.67,119223,"43-22","Alloy 617","Plate",314626
"90% Nf: Cycle 9550-9551","CapPass",57373.64,"Qualified",0.00145,133.74,119224,"43-22","Alloy 617","Plate",314626
"90% Nf: Cycle 9550-9551","CapPass",57373.65,"Qualified",0.00143,130.99,119225,"43-22","Alloy 617","Plate",314626
"90% Nf: Cycle 9550-9551","CapPass",57373.66,"Qualified",0.00140,127.91,119226,"43-22","Alloy 617","Plate",314626
"90% Nf: Cycle 9550-9551","CapPass",57373.66,"Qualified",0.00137,125.27,119227,"43-22","Alloy 617","Plate",314626
"90% Nf: Cycle 9550-9551","CapPass",57373.66,"Qualified",0.00134,123.07,119228,"43-22","Alloy 617","Plate",314626
"90% Nf: Cycle 9550-9551","CapPass",57373.67,"Qualified",0.00131,120.84,119229,"43-22","Alloy 617","Plate",314626
"90% Nf: Cycle 9550-9551","CapPass",57373.68,"Qualified",0.00129,119.32,119230,"43-22","Alloy 617","Plate",314626
"90% Nf: Cycle 9550-9551","CapPass",57373.68,"Qualified",0.00126,118.27,119231,"43-22","Alloy 617","Plate",314626
"90% Nf: Cycle 9550-9551","CapPass",57373.69,"Qualified",0.00124,117.78,119232,"43-22","Alloy 617","Plate",314626
"90% Nf: Cycle 9550-9551","CapPass",57373.76,"Qualified",0.00126,128.35,119233,"43-22","Alloy 617","Plate",314626
"90% Nf: Cycle 9550-9551","CapPass",57373.78,"Qualified",0.00129,129.08,119234,"43-22","Alloy 617","Plate",314626
"90% Nf: Cycle 9550-9551","CapPass",57373.84,"Qualified",0.00126,117.94,119235,"43-22","Alloy 617","Plate",314626
"90% Nf: Cycle 9550-9551","CapPass",57373.86,"Qualified",0.00124,113.81,119236,"43-22","Alloy 617","Plate",314626
"90% Nf: Cycle 9550-9551","CapPass",57373.87,"Qualified",0.00121,110.33,119237,"43-22","Alloy 617","Plate",314626
"90% Nf: Cycle 9550-9551","CapPass",57373.88,"Qualified",0.00119,106.96,119238,"43-22","Alloy 617","Plate",314626
"90% Nf: Cycle 9550-9551","CapPass",57373.90,"Qualified",0.00116,103.84,119239,"43-22","Alloy 617","Plate",314626
"90% Nf: Cycle 9550-9551","CapPass",57373.91,"Qualified",0.00113,100.81,119240,"43-22","Alloy 617","Plate",314626
"90% Nf: Cycle 9550-9551","CapPass",57373.94,"Qualified",0.00111,97.82,119241,"43-22","Alloy 617","Plate",314626
"90% Nf: Cycle 9550-9551","CapPass",57373.97,"Qualified",0.00108,94.35,119242,"43-22","Alloy 617","Plate",314626
"90% Nf: Cycle 9550-9551","CapPass",57374.00,"Qualified",0.00106,90.29,119243,"43-22","Alloy 617","Plate",314626
"90% Nf: Cycle 9550-9551","CapPass",57374.04,"Qualified",0.00103,86.03,119244,"43-22","Alloy 617","Plate",314626
"90% Nf: Cycle 9550-9551","CapPass",57374.06,"Qualified",0.00101,82.07,119245,"43-22","Alloy 617","Plate",314626
"90% Nf: Cycle 9550-9551","CapPass",57374.09,"Qualified",0.00098,78.31,119246,"43-22","Alloy 617","Plate",314626
"90% Nf: Cycle 9550-9551","CapPass",57374.11,"Qualified",0.00096,74.89,119247,"43-22","Alloy 617","Plate",314626
"90% Nf: Cycle 9550-9551","CapPass",57374.14,"Qualified",0.00093,71.31,119248,"43-22","Alloy 617","Plate",314626
"90% Nf: Cycle 9550-9551","CapPass",57374.16,"Qualified",0.00090,67.73,119249,"43-22","Alloy 617","Plate",314626
"90% Nf: Cycle 9550-9551","CapPass",57374.19,"Qualified",0.00088,64.12,119250,"43-22","Alloy 617","Plate",314626
"90% Nf: Cycle 9550-9551","CapPass",57374.22,"Qualified",0.00085,60.42,119251,"43-22","Alloy 617","Plate",314626
"90% Nf: Cycle 9550-9551","CapPass",57374.25,"Qualified",0.00083,56.65,119252,"43-22","Alloy 617","Plate",314626
"90% Nf: Cycle 9550-9551","CapPass",57374.27,"Qualified",0.00080,53.06,119253,"43-22","Alloy 617","Plate",314626
"90% Nf: Cycle 9550-9551","CapPass",57374.30,"Qualified",0.00078,49.18,119254,"43-22","Alloy 617","Plate",314626
"90% Nf: Cycle 9550-9551","CapPass",57374.32,"Qualified",0.00075,45.53,119255,"43-22","Alloy 617","Plate",314626
"90% Nf: Cycle 9550-9551","CapPass",57374.35,"Qualified",0.00073,41.84,119256,"43-22","Alloy 617","Plate",314626
"90% Nf: Cycle 9550-9551","CapPass",57374.38,"Qualified",0.00070,37.90,119257,"43-22","Alloy 617","Plate",314626
"90% Nf: Cycle 9550-9551","CapPass",57374.41,"Qualified",0.00068,34.10,119258,"43-22","Alloy 617","Plate",314626
"90% Nf: Cycle 9550-9551","CapPass",57374.43,"Qualified",0.00065,30.47,119259,"43-22","Alloy 617","Plate",314626
"90% Nf: Cycle 9550-9551","CapPass",57374.46,"Qualified",0.00062,26.89,119260,"43-22","Alloy 617","Plate",314626
"90% Nf: Cycle 9550-9551","CapPass",57374.48,"Qualified",0.00060,23.42,119261,"43-22","Alloy 617","Plate",314626
"90% Nf: Cycle 9550-9551","CapPass",57374.51,"Qualified",0.00057,20.21,119262,"43-22","Alloy 617","Plate",314626
"90% Nf: Cycle 9550-9551","CapPass",57374.54,"Qualified",0.00055,16.41,119263,"43-22","Alloy 617","Plate",314626
"90% Nf: Cycle 9550-9551","CapPass",57374.57,"Qualified",0.00052,12.66,119264,"43-22","Alloy 617","Plate",314626
"90% Nf: Cycle 9550-9551","CapPass",57374.59,"Qualified",0.00050,9.30,119265,"43-22","Alloy 617","Plate",314626
"90% Nf: Cycle 9550-9551","CapPass",57374.62,"Qualified",0.00047,5.33,119266,"43-22","Alloy 617","Plate",314626
"90% Nf: Cycle 9550-9551","CapPass",57374.65,"Qualified",0.00044,1.49,119267,"43-22","Alloy 617","Plate",314626
"90% Nf: Cycle 9550-9551","CapPass",57374.68,"Qualified",0.00042,-2.22,119268,"43-22","Alloy 617","Plate",314626
"90% Nf: Cycle 9550-9551","CapPass",57374.70,"Qualified",0.00039,-6.22,119269,"43-22","Alloy 617","Plate",314626
"90% Nf: Cycle 9550-9551","CapPass",57374.73,"Qualified",0.00037,-10.05,119270,"43-22","Alloy 617","Plate",314626
"90% Nf: Cycle 9550-9551","CapPass",57374.76,"Qualified",0.00034,-13.61,119271,"43-22","Alloy 617","Plate",314626
"90% Nf: Cycle 9550-9551","CapPass",57374.79,"Qualified",0.00032,-15.38,119272,"43-22","Alloy 617","Plate",314626
"90% Nf: Cycle 9550-9551","CapPass",57374.89,"Qualified",0.00029,-21.51,119273,"43-22","Alloy 617","Plate",314626
"90% Nf: Cycle 9550-9551","CapPass",57374.91,"Qualified",0.00026,-28.28,119274,"43-22","Alloy 617","Plate",314626
"90% Nf: Cycle 9550-9551","CapPass",57374.92,"Qualified",0.00024,-33.00,119275,"43-22","Alloy 617","Plate",314626
"90% Nf: Cycle 9550-9551","CapPass",57374.93,"Qualified",0.00021,-37.19,119276,"43-22","Alloy 617","Plate",314626
"90% Nf: Cycle 9550-9551","CapPass",57374.95,"Qualified",0.00019,-40.63,119277,"43-22","Alloy 617","Plate",314626
"90% Nf: Cycle 9550-9551","CapPass",57374.95,"Qualified",0.00016,-43.55,119278,"43-22","Alloy 617","Plate",314626
"90% Nf: Cycle 9550-9551","CapPass",57374.97,"Qualified",0.00013,-46.14,119279,"43-22","Alloy 617","Plate",314626
"90% Nf: Cycle 9550-9551","CapPass",57374.98,"Qualified",0.00011,-48.19,119280,"43-22","Alloy 617","Plate",314626
"90% Nf: Cycle 9550-9551","CapPass",57375.00,"Qualified",0.00008,-49.85,119281,"43-22","Alloy 617","Plate",314626
"90% Nf: Cycle 9550-9551","CapPass",57375.05,"Qualified",0.00006,-51.35,119282,"43-22","Alloy 617","Plate",314626
"90% Nf: Cycle 9550-9551","CapPass",57375.11,"Qualified",0.00003,-56.98,119283,"43-22","Alloy 617","Plate",314626
"90% Nf: Cycle 9550-9551","CapPass",57375.14,"Qualified",0.00000,-61.63,119284,"43-22","Alloy 617","Plate",314626
"90% Nf: Cycle 9550-9551","CapPass",57375.16,"Qualified",-0.00002,-65.51,119285,"43-22","Alloy 617","Plate",314626
"90% Nf: Cycle 9550-9551","CapPass",57375.19,"Qualified",-0.00005,-68.86,119286,"43-22","Alloy 617","Plate",314626
"90% Nf: Cycle 9550-9551","CapPass",57375.21,"Qualified",-0.00007,-71.98,119287,"43-22","Alloy 617","Plate",314626
"90% Nf: Cycle 9550-9551","CapPass",57375.23,"Qualified",-0.00010,-75.27,119288,"43-22","Alloy 617","Plate",314626
"90% Nf: Cycle 9550-9551","CapPass",57375.26,"Qualified",-0.00012,-78.38,119289,"43-22","Alloy 617","Plate",314626
"90% Nf: Cycle 9550-9551","CapPass",57375.29,"Qualified",-0.00015,-81.53,119290,"43-22","Alloy 617","Plate",314626
"90% Nf: Cycle 9550-9551","CapPass",57375.32,"Qualified",-0.00017,-84.87,119291,"43-22","Alloy 617","Plate",314626
"90% Nf: Cycle 9550-9551","CapPass",57375.35,"Qualified",-0.00020,-88.44,119292,"43-22","Alloy 617","Plate",314626
"90% Nf: Cycle 9550-9551","CapPass",57375.38,"Qualified",-0.00022,-91.72,119293,"43-22","Alloy 617","Plate",314626
"90% Nf: Cycle 9550-9551","CapPass",57375.41,"Qualified",-0.00025,-95.08,119294,"43-22","Alloy 617","Plate",314626
"90% Nf: Cycle 9550-9551","CapPass",57375.43,"Qualified",-0.00028,-98.46,119295,"43-22","Alloy 617","Plate",314626
"90% Nf: Cycle 9550-9551","CapPass",57375.46,"Qualified",-0.00030,-101.9,119296,"43-22","Alloy 617","Plate",314626
"90% Nf: Cycle 9550-9551","CapPass",57375.49,"Qualified",-0.00033,-105.7,119297,"43-22","Alloy 617","Plate",314626
"90% Nf: Cycle 9550-9551","CapPass",57375.52,"Qualified",-0.00035,-109.3,119298,"43-22","Alloy 617","Plate",314626
"90% Nf: Cycle 9550-9551","CapPass",57375.55,"Qualified",-0.00038,-112.8,119299,"43-22","Alloy 617","Plate",314626
"90% Nf: Cycle 9550-9551","CapPass",57375.57,"Qualified",-0.00040,-116.2,119300,"43-22","Alloy 617","Plate",314626
"90% Nf: Cycle 9550-9551","CapPass",57375.60,"Qualified",-0.00043,-120.0,119301,"43-22","Alloy 617","Plate",314626
"90% Nf: Cycle 9550-9551","CapPass",57375.63,"Qualified",-0.00045,-123.6,119302,"43-22","Alloy 617","Plate",314626
"90% Nf: Cycle 9550-9551","CapPass",57375.65,"Qualified",-0.00048,-127.4,119303,"43-22","Alloy 617","Plate",314626
"90% Nf: Cycle 9550-9551","CapPass",57375.67,"Qualified",-0.00050,-130.8,119304,"43-22","Alloy 617","Plate",314626
"90% Nf: Cycle 9550-9551","CapPass",57375.69,"Qualified",-0.00053,-134.2,119305,"43-22","Alloy 617","Plate",314626
"90% Nf: Cycle 9550-9551","CapPass",57375.70,"Qualified",-0.00056,-137.6,119306,"43-22","Alloy 617","Plate",314626
"90% Nf: Cycle 9550-9551","CapPass",57375.73,"Qualified",-0.00058,-140.8,119307,"43-22","Alloy 617","Plate",314626
"90% Nf: Cycle 9550-9551","CapPass",57375.75,"Qualified",-0.00061,-143.9,119308,"43-22","Alloy 617","Plate",314626
"90% Nf: Cycle 9550-9551","CapPass",57375.77,"Qualified",-0.00063,-147.1,119309,"43-22","Alloy 617","Plate",314626
"90% Nf: Cycle 9550-9551","CapPass",57375.79,"Qualified",-0.00066,-150.4,119310,"43-22","Alloy 617","Plate",314626
"90% Nf: Cycle 9550-9551","CapPass",57375.81,"Qualified",-0.00068,-153.6,119311,"43-22","Alloy 617","Plate",314626
"90% Nf: Cycle 9550-9551","CapPass",57375.84,"Qualified",-0.00071,-157.0,119312,"43-22","Alloy 617","Plate",314626
"90% Nf: Cycle 9550-9551","CapPass",57375.86,"Qualified",-0.00073,-160.3,119313,"43-22","Alloy 617","Plate",314626
