Repository: js-molina/fatigue-A617

File: data/850C/Strain rate 0.001/0.30% strain/HTM_A20_Cycles_4313.csv (part 9 of 9)
"Cycle Label","Data State","Elapsed Time Sec","Qual State","Strain","Stress Mpa","Count","Sample","Alloy","Material_Form","Heat"
"90% Nf: Cycle 8000-8001","CapPass",48060.22,"Qualified",0.00116,146.24,108831,"43-13","Alloy 617","Plate",314626
"90% Nf: Cycle 8000-8001","CapPass",48060.24,"Qualified",0.00114,142.07,108832,"43-13","Alloy 617","Plate",314626
"90% Nf: Cycle 8000-8001","CapPass",48060.26,"Qualified",0.00111,138.35,108833,"43-13","Alloy 617","Plate",314626
"90% Nf: Cycle 8000-8001","CapPass",48060.28,"Qualified",0.00108,134.76,108834,"43-13","Alloy 617","Plate",314626
"90% Nf: Cycle 8000-8001","CapPass",48060.31,"Qualified",0.00106,130.90,108835,"43-13","Alloy 617","Plate",314626
"90% Nf: Cycle 8000-8001","CapPass",48060.34,"Qualified",0.00103,126.69,108836,"43-13","Alloy 617","Plate",314626
"90% Nf: Cycle 8000-8001","CapPass",48060.37,"Qualified",0.00101,122.77,108837,"43-13","Alloy 617","Plate",314626
"90% Nf: Cycle 8000-8001","CapPass",48060.40,"Qualified",0.00098,119.00,108838,"43-13","Alloy 617","Plate",314626
"90% Nf: Cycle 8000-8001","CapPass",48060.42,"Qualified",0.00096,115.18,108839,"43-13","Alloy 617","Plate",314626
"90% Nf: Cycle 8000-8001","CapPass",48060.45,"Qualified",0.00093,111.37,108840,"43-13","Alloy 617","Plate",314626
"90% Nf: Cycle 8000-8001","CapPass",48060.48,"Qualified",0.00091,107.16,108841,"43-13","Alloy 617","Plate",314626
"90% Nf: Cycle 8000-8001","CapPass",48060.51,"Qualified",0.00088,102.63,108842,"43-13","Alloy 617","Plate",314626
"90% Nf: Cycle 8000-8001","CapPass",48060.53,"Qualified",0.00085,98.65,108843,"43-13","Alloy 617","Plate",314626
"90% Nf: Cycle 8000-8001","CapPass",48060.56,"Qualified",0.00083,95.17,108844,"43-13","Alloy 617","Plate",314626
"90% Nf: Cycle 8000-8001","CapPass",48060.58,"Qualified",0.00080,91.65,108845,"43-13","Alloy 617","Plate",314626
"90% Nf: Cycle 8000-8001","CapPass",48060.61,"Qualified",0.00078,87.99,108846,"43-13","Alloy 617","Plate",314626
"90% Nf: Cycle 8000-8001","CapPass",48060.64,"Qualified",0.00075,84.32,108847,"43-13","Alloy 617","Plate",314626
"90% Nf: Cycle 8000-8001","CapPass",48060.66,"Qualified",0.00073,80.72,108848,"43-13","Alloy 617","Plate",314626
"90% Nf: Cycle 8000-8001","CapPass",48060.69,"Qualified",0.00070,76.86,108849,"43-13","Alloy 617","Plate",314626
"90% Nf: Cycle 8000-8001","CapPass",48060.72,"Qualified",0.00068,72.97,108850,"43-13","Alloy 617","Plate",314626
"90% Nf: Cycle 8000-8001","CapPass",48060.74,"Qualified",0.00065,69.12,108851,"43-13","Alloy 617","Plate",314626
"90% Nf: Cycle 8000-8001","CapPass",48060.77,"Qualified",0.00063,65.54,108852,"43-13","Alloy 617","Plate",314626
"90% Nf: Cycle 8000-8001","CapPass",48060.79,"Qualified",0.00060,61.91,108853,"43-13","Alloy 617","Plate",314626
"90% Nf: Cycle 8000-8001","CapPass",48060.81,"Qualified",0.00057,58.54,108854,"43-13","Alloy 617","Plate",314626
"90% Nf: Cycle 8000-8001","CapPass",48060.84,"Qualified",0.00055,55.19,108855,"43-13","Alloy 617","Plate",314626
"90% Nf: Cycle 8000-8001","CapPass",48060.87,"Qualified",0.00052,51.83,108856,"43-13","Alloy 617","Plate",314626
"90% Nf: Cycle 8000-8001","CapPass",48060.89,"Qualified",0.00050,48.60,108857,"43-13","Alloy 617","Plate",314626
"90% Nf: Cycle 8000-8001","CapPass",48060.92,"Qualified",0.00047,44.91,108858,"43-13","Alloy 617","Plate",314626
"90% Nf: Cycle 8000-8001","CapPass",48060.96,"Qualified",0.00045,40.16,108859,"43-13","Alloy 617","Plate",314626
"90% Nf: Cycle 8000-8001","CapPass",48060.99,"Qualified",0.00042,35.28,108860,"43-13","Alloy 617","Plate",314626
"90% Nf: Cycle 8000-8001","CapPass",48061.02,"Qualified",0.00040,30.91,108861,"43-13","Alloy 617","Plate",314626
"90% Nf: Cycle 8000-8001","CapPass",48061.03,"Qualified",0.00037,27.25,108862,"43-13","Alloy 617","Plate",314626
"90% Nf: Cycle 8000-8001","CapPass",48061.06,"Qualified",0.00034,24.02,108863,"43-13","Alloy 617","Plate",314626
"90% Nf: Cycle 8000-8001","CapPass",48061.08,"Qualified",0.00032,21.19,108864,"43-13","Alloy 617","Plate",314626
"90% Nf: Cycle 8000-8001","CapPass",48061.10,"Qualified",0.00029,18.18,108865,"43-13","Alloy 617","Plate",314626
"90% Nf: Cycle 8000-8001","CapPass",48061.14,"Qualified",0.00027,14.51,108866,"43-13","Alloy 617","Plate",314626
"90% Nf: Cycle 8000-8001","CapPass",48061.17,"Qualified",0.00024,10.35,108867,"43-13","Alloy 617","Plate",314626
"90% Nf: Cycle 8000-8001","CapPass",48061.20,"Qualified",0.00022,6.28,108868,"43-13","Alloy 617","Plate",314626
"90% Nf: Cycle 8000-8001","CapPass",48061.22,"Qualified",0.00019,2.76,108869,"43-13","Alloy 617","Plate",314626
"90% Nf: Cycle 8000-8001","CapPass",48061.24,"Qualified",0.00017,-0.61,108870,"43-13","Alloy 617","Plate",314626
"90% Nf: Cycle 8000-8001","CapPass",48061.27,"Qualified",0.00014,-4.24,108871,"43-13","Alloy 617","Plate",314626
"90% Nf: Cycle 8000-8001","CapPass",48061.30,"Qualified",0.00012,-7.56,108872,"43-13","Alloy 617","Plate",314626
"90% Nf: Cycle 8000-8001","CapPass",48061.33,"Qualified",0.00009,-11.32,108873,"43-13","Alloy 617","Plate",314626
"90% Nf: Cycle 8000-8001","CapPass",48061.35,"Qualified",0.00007,-14.99,108874,"43-13","Alloy 617","Plate",314626
"90% Nf: Cycle 8000-8001","CapPass",48061.39,"Qualified",0.00004,-16.01,108875,"43-13","Alloy 617","Plate",314626
"90% Nf: Cycle 8000-8001","CapPass",48061.48,"Qualified",0.00001,-25.25,108876,"43-13","Alloy 617","Plate",314626
"90% Nf: Cycle 8000-8001","CapPass",48061.49,"Qualified",-0.00001,-31.17,108877,"43-13","Alloy 617","Plate",314626
"90% Nf: Cycle 8000-8001","CapPass",48061.51,"Qualified",-0.00004,-36.37,108878,"43-13","Alloy 617","Plate",314626
"90% Nf: Cycle 8000-8001","CapPass",48061.52,"Qualified",-0.00006,-40.39,108879,"43-13","Alloy 617","Plate",314626
"90% Nf: Cycle 8000-8001","CapPass",48061.53,"Qualified",-0.00009,-43.63,108880,"43-13","Alloy 617","Plate",314626
"90% Nf: Cycle 8000-8001","CapPass",48061.54,"Qualified",-0.00012,-46.73,108881,"43-13","Alloy 617","Plate",314626
"90% Nf: Cycle 8000-8001","CapPass",48061.55,"Qualified",-0.00014,-49.22,108882,"43-13","Alloy 617","Plate",314626
"90% Nf: Cycle 8000-8001","CapPass",48061.56,"Qualified",-0.00017,-51.17,108883,"43-13","Alloy 617","Plate",314626
"90% Nf: Cycle 8000-8001","CapPass",48061.59,"Qualified",-0.00020,-52.46,108884,"43-13","Alloy 617","Plate",314626
"90% Nf: Cycle 8000-8001","CapPass",48061.68,"Qualified",-0.00022,-57.00,108885,"43-13","Alloy 617","Plate",314626
"90% Nf: Cycle 8000-8001","CapPass",48061.71,"Qualified",-0.00025,-61.71,108886,"43-13","Alloy 617","Plate",314626
"90% Nf: Cycle 8000-8001","CapPass",48061.73,"Qualified",-0.00027,-65.70,108887,"43-13","Alloy 617","Plate",314626
"90% Nf: Cycle 8000-8001","CapPass",48061.74,"Qualified",-0.00030,-69.16,108888,"43-13","Alloy 617","Plate",314626
"90% Nf: Cycle 8000-8001","CapPass",48061.77,"Qualified",-0.00032,-72.11,108889,"43-13","Alloy 617","Plate",314626
"90% Nf: Cycle 8000-8001","CapPass",48061.79,"Qualified",-0.00035,-74.89,108890,"43-13","Alloy 617","Plate",314626
"90% Nf: Cycle 8000-8001","CapPass",48061.82,"Qualified",-0.00038,-78.02,108891,"43-13","Alloy 617","Plate",314626
"90% Nf: Cycle 8000-8001","CapPass",48061.85,"Qualified",-0.00040,-81.42,108892,"43-13","Alloy 617","Plate",314626
"90% Nf: Cycle 8000-8001","CapPass",48061.89,"Qualified",-0.00043,-85.58,108893,"43-13","Alloy 617","Plate",314626
"90% Nf: Cycle 8000-8001","CapPass",48061.92,"Qualified",-0.00045,-89.72,108894,"43-13","Alloy 617","Plate",314626
"90% Nf: Cycle 8000-8001","CapPass",48061.95,"Qualified",-0.00048,-93.66,108895,"43-13","Alloy 617","Plate",314626
"90% Nf: Cycle 8000-8001","CapPass",48061.97,"Qualified",-0.00050,-97.40,108896,"43-13","Alloy 617","Plate",314626
"90% Nf: Cycle 8000-8001","CapPass",48061.99,"Qualified",-0.00053,-100.7,108897,"43-13","Alloy 617","Plate",314626
"90% Nf: Cycle 8000-8001","CapPass",48062.02,"Qualified",-0.00055,-104.2,108898,"43-13","Alloy 617","Plate",314626
"90% Nf: Cycle 8000-8001","CapPass",48062.05,"Qualified",-0.00058,-107.9,108899,"43-13","Alloy 617","Plate",314626
"90% Nf: Cycle 8000-8001","CapPass",48062.08,"Qualified",-0.00060,-111.7,108900,"43-13","Alloy 617","Plate",314626
"90% Nf: Cycle 8000-8001","CapPass",48062.11,"Qualified",-0.00063,-115.7,108901,"43-13","Alloy 617","Plate",314626
"90% Nf: Cycle 8000-8001","CapPass",48062.14,"Qualified",-0.00065,-119.2,108902,"43-13","Alloy 617","Plate",314626
"90% Nf: Cycle 8000-8001","CapPass",48062.16,"Qualified",-0.00068,-122.9,108903,"43-13","Alloy 617","Plate",314626
"90% Nf: Cycle 8000-8001","CapPass",48062.19,"Qualified",-0.00070,-126.5,108904,"43-13","Alloy 617","Plate",314626
"90% Nf: Cycle 8000-8001","CapPass",48062.21,"Qualified",-0.00073,-130.8,108905,"43-13","Alloy 617","Plate",314626
"90% Nf: Cycle 8000-8001","CapPass",48062.23,"Qualified",-0.00076,-134.9,108906,"43-13","Alloy 617","Plate",314626
"90% Nf: Cycle 8000-8001","CapPass",48062.25,"Qualified",-0.00078,-138.7,108907,"43-13","Alloy 617","Plate",314626
"90% Nf: Cycle 8000-8001","CapPass",48062.27,"Qualified",-0.00081,-142.2,108908,"43-13","Alloy 617","Plate",314626
"90% Nf: Cycle 8000-8001","CapPass",48062.29,"Qualified",-0.00083,-145.8,108909,"43-13","Alloy 617","Plate",314626
"90% Nf: Cycle 8000-8001","CapPass",48062.31,"Qualified",-0.00086,-149.1,108910,"43-13","Alloy 617","Plate",314626
"90% Nf: Cycle 8000-8001","CapPass",48062.33,"Qualified",-0.00088,-152.4,108911,"43-13","Alloy 617","Plate",314626
"90% Nf: Cycle 8000-8001","CapPass",48062.35,"Qualified",-0.00091,-155.7,108912,"43-13","Alloy 617","Plate",314626
"90% Nf: Cycle 8000-8001","CapPass",48062.37,"Qualified",-0.00094,-159.0,108913,"43-13","Alloy 617","Plate",314626
"90% Nf: Cycle 8000-8001","CapPass",48062.40,"Qualified",-0.00096,-162.1,108914,"43-13","Alloy 617","Plate",314626
"90% Nf: Cycle 8000-8001","CapPass",48062.42,"Qualified",-0.00099,-165.2,108915,"43-13","Alloy 617","Plate",314626
"90% Nf: Cycle 8000-8001","CapPass",48062.44,"Qualified",-0.00101,-168.4,108916,"43-13","Alloy 617","Plate",314626
"90% Nf: Cycle 8000-8001","CapPass",48062.47,"Qualified",-0.00104,-171.4,108917,"43-13","Alloy 617","Plate",314626
"90% Nf: Cycle 8000-8001","CapPass",48062.49,"Qualified",-0.00107,-174.7,108918,"43-13","Alloy 617","Plate",314626
"90% Nf: Cycle 8000-8001","CapPass",48062.52,"Qualified",-0.00109,-177.8,108919,"43-13","Alloy 617","Plate",314626
"90% Nf: Cycle 8000-8001","CapPass",48062.54,"Qualified",-0.00112,-180.9,108920,"43-13","Alloy 617","Plate",314626
"90% Nf: Cycle 8000-8001","CapPass",48062.56,"Qualified",-0.00114,-183.6,108921,"43-13","Alloy 617","Plate",314626
"90% Nf: Cycle 8000-8001","CapPass",48062.59,"Qualified",-0.00117,-186.2,108922,"43-13","Alloy 617","Plate",314626
"90% Nf: Cycle 8000-8001","CapPass",48062.62,"Qualified",-0.00119,-189.1,108923,"43-13","Alloy 617","Plate",314626
"90% Nf: Cycle 8000-8001","CapPass",48062.65,"Qualified",-0.00122,-192.0,108924,"43-13","Alloy 617","Plate",314626
"90% Nf: Cycle 8000-8001","CapPass",48062.67,"Qualified",-0.00125,-193.7,108925,"43-13","Alloy 617","Plate",314626
"90% Nf: Cycle 8000-8001","CapPass",48062.68,"Qualified",-0.00127,-194.6,108926,"43-13","Alloy 617","Plate",314626
"90% Nf: Cycle 8000-8001","CapPass",48062.69,"Qualified",-0.00130,-195.3,108927,"43-13","Alloy 617","Plate",314626
"90% Nf: Cycle 8000-8001","CapPass",48062.69,"Qualified",-0.00133,-195.8,108928,"43-13","Alloy 617","Plate",314626
"90% Nf: Cycle 8000-8001","CapPass",48062.70,"Qualified",-0.00135,-195.7,108929,"43-13","Alloy 617","Plate",314626
"90% Nf: Cycle 8000-8001","CapPass",48062.71,"Qualified",-0.00138,-195.2,108930,"43-13","Alloy 617","Plate",314626
"90% Nf: Cycle 8000-8001","CapPass",48062.72,"Qualified",-0.00141,-194.6,108931,"43-13","Alloy 617","Plate",314626
"90% Nf: Cycle 8000-8001","CapPass",48062.73,"Qualified",-0.00143,-193.3,108932,"43-13","Alloy 617","Plate",314626
"90% Nf: Cycle 8000-8001","CapPass",48062.78,"Qualified",-0.00141,-180.0,108933,"43-13","Alloy 617","Plate",314626
"90% Nf: Cycle 8000-8001","CapPass",48062.79,"Qualified",-0.00138,-177.4,108934,"43-13","Alloy 617","Plate",314626
"90% Nf: Cycle 8000-8001","CapPass",48062.81,"Qualified",-0.00136,-176.5,108935,"43-13","Alloy 617","Plate",314626
"90% Nf: Cycle 8000-8001","CapPass",48062.86,"Qualified",-0.00138,-187.3,108936,"43-13","Alloy 617","Plate",314626
"90% Nf: Cycle 8000-8001","CapPass",48062.88,"Qualified",-0.00141,-191.4,108937,"43-13","Alloy 617","Plate",314626
"90% Nf: Cycle 8000-8001","CapPass",48062.89,"Qualified",-0.00143,-194.1,108938,"43-13","Alloy 617","Plate",314626
"90% Nf: Cycle 8000-8001","CapPass",48062.90,"Qualified",-0.00146,-195.9,108939,"43-13","Alloy 617","Plate",314626
"90% Nf: Cycle 8000-8001","CapPass",48062.91,"Qualified",-0.00148,-196.5,108940,"43-13","Alloy 617","Plate",314626
"90% Nf: Cycle 8000-8001","CapPass",48062.93,"Qualified",-0.00151,-193.2,108941,"43-13","Alloy 617","Plate",314626
"90% Nf: Cycle 8000-8001","CapPass",48062.96,"Qualified",-0.00148,-182.0,108942,"43-13","Alloy 617","Plate",314626
"90% Nf: Cycle 8000-8001","CapPass",48062.98,"Qualified",-0.00146,-176.5,108943,"43-13","Alloy 617","Plate",314626
"90% Nf: Cycle 8000-8001","CapPass",48062.99,"Qualified",-0.00143,-172.1,108944,"43-13","Alloy 617","Plate",314626
"90% Nf: Cycle 8000-8001","CapPass",48062.99,"Qualified",-0.00141,-168.3,108945,"43-13","Alloy 617","Plate",314626
"90% Nf: Cycle 8000-8001","CapPass",48063.00,"Qualified",-0.00138,-164.5,108946,"43-13","Alloy 617","Plate",314626
"90% Nf: Cycle 8000-8001","CapPass",48063.01,"Qualified",-0.00135,-161.2,108947,"43-13","Alloy 617","Plate",314626
"90% Nf: Cycle 8000-8001","CapPass",48063.02,"Qualified",-0.00133,-158.4,108948,"43-13","Alloy 617","Plate",314626
"90% Nf: Cycle 8000-8001","CapPass",48063.03,"Qualified",-0.00130,-155.9,108949,"43-13","Alloy 617","Plate",314626
"90% Nf: Cycle 8000-8001","CapPass",48063.05,"Qualified",-0.00128,-153.7,108950,"43-13","Alloy 617","Plate",314626
"90% Nf: Cycle 8000-8001","CapPass",48063.08,"Qualified",-0.00125,-151.9,108951,"43-13","Alloy 617","Plate",314626
"90% Nf: Cycle 8000-8001","CapPass",48063.17,"Qualified",-0.00123,-143.4,108952,"43-13","Alloy 617","Plate",314626
"90% Nf: Cycle 8000-8001","CapPass",48063.19,"Qualified",-0.00120,-138.8,108953,"43-13","Alloy 617","Plate",314626
"90% Nf: Cycle 8000-8001","CapPass",48063.21,"Qualified",-0.00117,-134.9,108954,"43-13","Alloy 617","Plate",314626
"90% Nf: Cycle 8000-8001","CapPass",48063.23,"Qualified",-0.00115,-131.2,108955,"43-13","Alloy 617","Plate",314626
"90% Nf: Cycle 8000-8001","CapPass",48063.24,"Qualified",-0.00112,-128.0,108956,"43-13","Alloy 617","Plate",314626
"90% Nf: Cycle 8000-8001","CapPass",48063.26,"Qualified",-0.00110,-124.9,108957,"43-13","Alloy 617","Plate",314626
"90% Nf: Cycle 8000-8001","CapPass",48063.29,"Qualified",-0.00107,-122.0,108958,"43-13","Alloy 617","Plate",314626
"90% Nf: Cycle 8000-8001","CapPass",48063.32,"Qualified",-0.00105,-119.0,108959,"43-13","Alloy 617","Plate",314626
"90% Nf: Cycle 8000-8001","CapPass",48063.35,"Qualified",-0.00102,-115.6,108960,"43-13","Alloy 617","Plate",314626
"90% Nf: Cycle 8000-8001","CapPass",48063.39,"Qualified",-0.00099,-111.6,108961,"43-13","Alloy 617","Plate",314626
"90% Nf: Cycle 8000-8001","CapPass",48063.41,"Qualified",-0.00097,-107.8,108962,"43-13","Alloy 617","Plate",314626
"90% Nf: Cycle 8000-8001","CapPass",48063.44,"Qualified",-0.00094,-104.0,108963,"43-13","Alloy 617","Plate",314626
"90% Nf: Cycle 8000-8001","CapPass",48063.46,"Qualified",-0.00092,-100.1,108964,"43-13","Alloy 617","Plate",314626
"90% Nf: Cycle 8000-8001","CapPass",48063.49,"Qualified",-0.00089,-96.18,108965,"43-13","Alloy 617","Plate",314626
"90% Nf: Cycle 8000-8001","CapPass",48063.52,"Qualified",-0.00087,-92.20,108966,"43-13","Alloy 617","Plate",314626
"90% Nf: Cycle 8000-8001","CapPass",48063.55,"Qualified",-0.00084,-88.14,108967,"43-13","Alloy 617","Plate",314626
"90% Nf: Cycle 8000-8001","CapPass",48063.57,"Qualified",-0.00082,-84.10,108968,"43-13","Alloy 617","Plate",314626
"90% Nf: Cycle 8000-8001","CapPass",48063.60,"Qualified",-0.00079,-80.31,108969,"43-13","Alloy 617","Plate",314626
"90% Nf: Cycle 8000-8001","CapPass",48063.62,"Qualified",-0.00076,-76.58,108970,"43-13","Alloy 617","Plate",314626
"90% Nf: Cycle 8000-8001","CapPass",48063.65,"Qualified",-0.00074,-72.76,108971,"43-13","Alloy 617","Plate",314626
"90% Nf: Cycle 8000-8001","CapPass",48063.67,"Qualified",-0.00071,-69.18,108972,"43-13","Alloy 617","Plate",314626
"90% Nf: Cycle 8000-8001","CapPass",48063.70,"Qualified",-0.00069,-65.54,108973,"43-13","Alloy 617","Plate",314626
"90% Nf: Cycle 8000-8001","CapPass",48063.73,"Qualified",-0.00066,-62.04,108974,"43-13","Alloy 617","Plate",314626
"90% Nf: Cycle 8000-8001","CapPass",48063.75,"Qualified",-0.00064,-58.67,108975,"43-13","Alloy 617","Plate",314626
"90% Nf: Cycle 8000-8001","CapPass",48063.78,"Qualified",-0.00061,-55.40,108976,"43-13","Alloy 617","Plate",314626
"90% Nf: Cycle 8000-8001","CapPass",48063.80,"Qualified",-0.00059,-51.98,108977,"43-13","Alloy 617","Plate",314626
"90% Nf: Cycle 8000-8001","CapPass",48063.83,"Qualified",-0.00056,-48.44,108978,"43-13","Alloy 617","Plate",314626
"90% Nf: Cycle 8000-8001","CapPass",48063.86,"Qualified",-0.00054,-44.93,108979,"43-13","Alloy 617","Plate",314626
"90% Nf: Cycle 8000-8001","CapPass",48063.89,"Qualified",-0.00051,-41.24,108980,"43-13","Alloy 617","Plate",314626
"90% Nf: Cycle 8000-8001","CapPass",48063.91,"Qualified",-0.00048,-37.16,108981,"43-13","Alloy 617","Plate",314626
"90% Nf: Cycle 8000-8001","CapPass",48063.94,"Qualified",-0.00046,-33.23,108982,"43-13","Alloy 617","Plate",314626
"90% Nf: Cycle 8000-8001","CapPass",48063.96,"Qualified",-0.00043,-29.58,108983,"43-13","Alloy 617","Plate",314626
"90% Nf: Cycle 8000-8001","CapPass",48063.99,"Qualified",-0.00041,-26.01,108984,"43-13","Alloy 617","Plate",314626
"90% Nf: Cycle 8000-8001","CapPass",48064.01,"Qualified",-0.00038,-22.54,108985,"43-13","Alloy 617","Plate",314626
"90% Nf: Cycle 8000-8001","CapPass",48064.04,"Qualified",-0.00036,-19.24,108986,"43-13","Alloy 617","Plate",314626
"90% Nf: Cycle 8000-8001","CapPass",48064.06,"Qualified",-0.00033,-15.76,108987,"43-13","Alloy 617","Plate",314626
"90% Nf: Cycle 8000-8001","CapPass",48064.09,"Qualified",-0.00031,-12.41,108988,"43-13","Alloy 617","Plate",314626
"90% Nf: Cycle 8000-8001","CapPass",48064.12,"Qualified",-0.00028,-8.85,108989,"43-13","Alloy 617","Plate",314626
"90% Nf: Cycle 8000-8001","CapPass",48064.15,"Qualified",-0.00026,-5.03,108990,"43-13","Alloy 617","Plate",314626
"90% Nf: Cycle 8000-8001","CapPass",48064.18,"Qualified",-0.00023,-1.05,108991,"43-13","Alloy 617","Plate",314626
"90% Nf: Cycle 8000-8001","CapPass",48064.21,"Qualified",-0.00020,2.75,108992,"43-13","Alloy 617","Plate",314626
"90% Nf: Cycle 8000-8001","CapPass",48064.23,"Qualified",-0.00018,6.54,108993,"43-13","Alloy 617","Plate",314626
"90% Nf: Cycle 8000-8001","CapPass",48064.25,"Qualified",-0.00015,9.87,108994,"43-13","Alloy 617","Plate",314626
"90% Nf: Cycle 8000-8001","CapPass",48064.28,"Qualified",-0.00013,13.27,108995,"43-13","Alloy 617","Plate",314626
"90% Nf: Cycle 8000-8001","CapPass",48064.30,"Qualified",-0.00010,16.71,108996,"43-13","Alloy 617","Plate",314626
"90% Nf: Cycle 8000-8001","CapPass",48064.33,"Qualified",-0.00008,20.12,108997,"43-13","Alloy 617","Plate",314626
"90% Nf: Cycle 8000-8001","CapPass",48064.36,"Qualified",-0.00005,23.40,108998,"43-13","Alloy 617","Plate",314626
"90% Nf: Cycle 8000-8001","CapPass",48064.39,"Qualified",-0.00003,26.46,108999,"43-13","Alloy 617","Plate",314626
"90% Nf: Cycle 8000-8001","CapPass",48064.42,"Qualified",-0.00000,29.47,109000,"43-13","Alloy 617","Plate",314626
"90% Nf: Cycle 8000-8001","CapPass",48064.45,"Qualified",0.00002,31.92,109001,"43-13","Alloy 617","Plate",314626
"90% Nf: Cycle 8000-8001","CapPass",48064.55,"Qualified",0.00005,38.13,109002,"43-13","Alloy 617","Plate",314626
"90% Nf: Cycle 8000-8001","CapPass",48064.56,"Qualified",0.00008,44.63,109003,"43-13","Alloy 617","Plate",314626
"90% Nf: Cycle 8000-8001","CapPass",48064.58,"Qualified",0.00010,49.35,109004,"43-13","Alloy 617","Plate",314626
"90% Nf: Cycle 8000-8001","CapPass",48064.59,"Qualified",0.00013,53.59,109005,"43-13","Alloy 617","Plate",314626
"90% Nf: Cycle 8000-8001","CapPass",48064.60,"Qualified",0.00016,57.02,109006,"43-13","Alloy 617","Plate",314626
"90% Nf: Cycle 8000-8001","CapPass",48064.61,"Qualified",0.00018,59.97,109007,"43-13","Alloy 617","Plate",314626
"90% Nf: Cycle 8000-8001","CapPass",48064.62,"Qualified",0.00021,62.65,109008,"43-13","Alloy 617","Plate",314626
"90% Nf: Cycle 8000-8001","CapPass",48064.63,"Qualified",0.00024,64.67,109009,"43-13","Alloy 617","Plate",314626
"90% Nf: Cycle 8000-8001","CapPass",48064.64,"Qualified",0.00026,66.12,109010,"43-13","Alloy 617","Plate",314626
"90% Nf: Cycle 8000-8001","CapPass",48064.67,"Qualified",0.00029,66.33,109011,"43-13","Alloy 617","Plate",314626
"90% Nf: Cycle 8000-8001","CapPass",48064.77,"Qualified",0.00031,71.84,109012,"43-13","Alloy 617","Plate",314626
"90% Nf: Cycle 8000-8001","CapPass",48064.80,"Qualified",0.00034,76.29,109013,"43-13","Alloy 617","Plate",314626
"90% Nf: Cycle 8000-8001","CapPass",48064.81,"Qualified",0.00037,80.09,109014,"43-13","Alloy 617","Plate",314626
"90% Nf: Cycle 8000-8001","CapPass",48064.83,"Qualified",0.00039,83.39,109015,"43-13","Alloy 617","Plate",314626
"90% Nf: Cycle 8000-8001","CapPass",48064.85,"Qualified",0.00042,86.43,109016,"43-13","Alloy 617","Plate",314626
"90% Nf: Cycle 8000-8001","CapPass",48064.88,"Qualified",0.00044,89.20,109017,"43-13","Alloy 617","Plate",314626
"90% Nf: Cycle 8000-8001","CapPass",48064.90,"Qualified",0.00047,92.07,109018,"43-13","Alloy 617","Plate",314626
"90% Nf: Cycle 8000-8001","CapPass",48064.94,"Qualified",0.00049,95.04,109019,"43-13","Alloy 617","Plate",314626
"90% Nf: Cycle 8000-8001","CapPass",48064.98,"Qualified",0.00052,98.95,109020,"43-13","Alloy 617","Plate",314626
"90% Nf: Cycle 8000-8001","CapPass",48065.01,"Qualified",0.00054,103.22,109021,"43-13","Alloy 617","Plate",314626
"90% Nf: Cycle 8000-8001","CapPass",48065.03,"Qualified",0.00057,107.29,109022,"43-13","Alloy 617","Plate",314626
"90% Nf: Cycle 8000-8001","CapPass",48065.06,"Qualified",0.00059,111.06,109023,"43-13","Alloy 617","Plate",314626
"90% Nf: Cycle 8000-8001","CapPass",48065.08,"Qualified",0.00062,114.49,109024,"43-13","Alloy 617","Plate",314626
"90% Nf: Cycle 8000-8001","CapPass",48065.11,"Qualified",0.00064,117.75,109025,"43-13","Alloy 617","Plate",314626
"90% Nf: Cycle 8000-8001","CapPass",48065.13,"Qualified",0.00067,120.65,109026,"43-13","Alloy 617","Plate",314626
"90% Nf: Cycle 8000-8001","CapPass",48065.16,"Qualified",0.00070,123.62,109027,"43-13","Alloy 617","Plate",314626
"90% Nf: Cycle 8000-8001","CapPass",48065.19,"Qualified",0.00072,126.61,109028,"43-13","Alloy 617","Plate",314626
"90% Nf: Cycle 8000-8001","CapPass",48065.22,"Qualified",0.00075,129.85,109029,"43-13","Alloy 617","Plate",314626
"90% Nf: Cycle 8000-8001","CapPass",48065.24,"Qualified",0.00077,133.07,109030,"43-13","Alloy 617","Plate",314626
"90% Nf: Cycle 8000-8001","CapPass",48065.27,"Qualified",0.00080,136.24,109031,"43-13","Alloy 617","Plate",314626
"90% Nf: Cycle 8000-8001","CapPass",48065.30,"Qualified",0.00082,139.52,109032,"43-13","Alloy 617","Plate",314626
"90% Nf: Cycle 8000-8001","CapPass",48065.32,"Qualified",0.00085,142.49,109033,"43-13","Alloy 617","Plate",314626
"90% Nf: Cycle 8000-8001","CapPass",48065.35,"Qualified",0.00087,145.34,109034,"43-13","Alloy 617","Plate",314626
"90% Nf: Cycle 8000-8001","CapPass",48065.37,"Qualified",0.00090,148.31,109035,"43-13","Alloy 617","Plate",314626
"90% Nf: Cycle 8000-8001","CapPass",48065.40,"Qualified",0.00092,151.39,109036,"43-13","Alloy 617","Plate",314626
"90% Nf: Cycle 8000-8001","CapPass",48065.42,"Qualified",0.00095,154.98,109037,"43-13","Alloy 617","Plate",314626
"90% Nf: Cycle 8000-8001","CapPass",48065.45,"Qualified",0.00098,158.76,109038,"43-13","Alloy 617","Plate",314626
"90% Nf: Cycle 8000-8001","CapPass",48065.48,"Qualified",0.00100,162.30,109039,"43-13","Alloy 617","Plate",314626
"90% Nf: Cycle 8000-8001","CapPass",48065.49,"Qualified",0.00103,165.89,109040,"43-13","Alloy 617","Plate",314626
"90% Nf: Cycle 8000-8001","CapPass",48065.52,"Qualified",0.00105,169.23,109041,"43-13","Alloy 617","Plate",314626
"90% Nf: Cycle 8000-8001","CapPass",48065.54,"Qualified",0.00108,172.46,109042,"43-13","Alloy 617","Plate",314626
"90% Nf: Cycle 8000-8001","CapPass",48065.56,"Qualified",0.00111,175.45,109043,"43-13","Alloy 617","Plate",314626
"90% Nf: Cycle 8000-8001","CapPass",48065.58,"Qualified",0.00113,178.27,109044,"43-13","Alloy 617","Plate",314626
"90% Nf: Cycle 8000-8001","CapPass",48065.60,"Qualified",0.00116,181.24,109045,"43-13","Alloy 617","Plate",314626
"90% Nf: Cycle 8000-8001","CapPass",48065.62,"Qualified",0.00118,183.97,109046,"43-13","Alloy 617","Plate",314626
"90% Nf: Cycle 8000-8001","CapPass",48065.65,"Qualified",0.00121,186.69,109047,"43-13","Alloy 617","Plate",314626
"90% Nf: Cycle 8000-8001","CapPass",48065.67,"Qualified",0.00123,189.55,109048,"43-13","Alloy 617","Plate",314626
"90% Nf: Cycle 8000-8001","CapPass",48065.70,"Qualified",0.00126,191.64,109049,"43-13","Alloy 617","Plate",314626
"90% Nf: Cycle 8000-8001","CapPass",48065.71,"Qualified",0.00128,192.11,109050,"43-13","Alloy 617","Plate",314626
"90% Nf: Cycle 8000-8001","CapPass",48065.72,"Qualified",0.00131,193.04,109051,"43-13","Alloy 617","Plate",314626
"90% Nf: Cycle 8000-8001","CapPass",48065.73,"Qualified",0.00133,193.72,109052,"43-13","Alloy 617","Plate",314626
"90% Nf: Cycle 8000-8001","CapPass",48065.73,"Qualified",0.00136,194.43,109053,"43-13","Alloy 617","Plate",314626
"90% Nf: Cycle 8000-8001","CapPass",48065.74,"Qualified",0.00139,194.53,109054,"43-13","Alloy 617","Plate",314626
