Repository: js-molina/fatigue-A617

File: data/850C/Strain rate 0.001/0.30% strain/HTM_A20_Cycles_4322.csv (part 9 of 9)
"Cycle Label","Data State","Elapsed Time Sec","Qual State","Strain","Stress Mpa","Count","Sample","Alloy","Material_Form","Heat"
"90% Nf: Cycle 9550-9551","CapPass",57375.88,"Qualified",-0.00076,-163.6,119314,"43-22","Alloy 617","Plate",314626
"90% Nf: Cycle 9550-9551","CapPass",57375.91,"Qualified",-0.00078,-166.8,119315,"43-22","Alloy 617","Plate",314626
"90% Nf: Cycle 9550-9551","CapPass",57375.93,"Qualified",-0.00081,-169.9,119316,"43-22","Alloy 617","Plate",314626
"90% Nf: Cycle 9550-9551","CapPass",57375.95,"Qualified",-0.00084,-172.7,119317,"43-22","Alloy 617","Plate",314626
"90% Nf: Cycle 9550-9551","CapPass",57375.97,"Qualified",-0.00086,-175.2,119318,"43-22","Alloy 617","Plate",314626
"90% Nf: Cycle 9550-9551","CapPass",57375.99,"Qualified",-0.00089,-177.4,119319,"43-22","Alloy 617","Plate",314626
"90% Nf: Cycle 9550-9551","CapPass",57376.01,"Qualified",-0.00091,-179.4,119320,"43-22","Alloy 617","Plate",314626
"90% Nf: Cycle 9550-9551","CapPass",57376.03,"Qualified",-0.00094,-180.1,119321,"43-22","Alloy 617","Plate",314626
"90% Nf: Cycle 9550-9551","CapPass",57376.05,"Qualified",-0.00097,-181.0,119322,"43-22","Alloy 617","Plate",314626
"90% Nf: Cycle 9550-9551","CapPass",57376.06,"Qualified",-0.00099,-181.6,119323,"43-22","Alloy 617","Plate",314626
"90% Nf: Cycle 9550-9551","CapPass",57376.07,"Qualified",-0.00102,-182.2,119324,"43-22","Alloy 617","Plate",314626
"90% Nf: Cycle 9550-9551","CapPass",57376.11,"Qualified",-0.00104,-182.0,119325,"43-22","Alloy 617","Plate",314626
"90% Nf: Cycle 9550-9551","CapPass",57376.19,"Qualified",-0.00107,-184.8,119326,"43-22","Alloy 617","Plate",314626
"90% Nf: Cycle 9550-9551","CapPass",57376.22,"Qualified",-0.00109,-188.4,119327,"43-22","Alloy 617","Plate",314626
"90% Nf: Cycle 9550-9551","CapPass",57376.23,"Qualified",-0.00112,-189.0,119328,"43-22","Alloy 617","Plate",314626
"90% Nf: Cycle 9550-9551","CapPass",57376.25,"Qualified",-0.00115,-190.0,119329,"43-22","Alloy 617","Plate",314626
"90% Nf: Cycle 9550-9551","CapPass",57376.25,"Qualified",-0.00118,-190.5,119330,"43-22","Alloy 617","Plate",314626
"90% Nf: Cycle 9550-9551","CapPass",57376.25,"Qualified",-0.00121,-191.0,119331,"43-22","Alloy 617","Plate",314626
"90% Nf: Cycle 9550-9551","CapPass",57376.26,"Qualified",-0.00123,-191.3,119332,"43-22","Alloy 617","Plate",314626
"90% Nf: Cycle 9550-9551","CapPass",57376.26,"Qualified",-0.00127,-191.7,119333,"43-22","Alloy 617","Plate",314626
"90% Nf: Cycle 9550-9551","CapPass",57376.27,"Qualified",-0.00130,-192.0,119334,"43-22","Alloy 617","Plate",314626
"90% Nf: Cycle 9550-9551","CapPass",57376.27,"Qualified",-0.00133,-192.0,119335,"43-22","Alloy 617","Plate",314626
"90% Nf: Cycle 9550-9551","CapPass",57376.27,"Qualified",-0.00135,-191.7,119336,"43-22","Alloy 617","Plate",314626
"90% Nf: Cycle 9550-9551","CapPass",57376.28,"Qualified",-0.00138,-190.3,119337,"43-22","Alloy 617","Plate",314626
"90% Nf: Cycle 9550-9551","CapPass",57376.32,"Qualified",-0.00136,-173.5,119338,"43-22","Alloy 617","Plate",314626
"90% Nf: Cycle 9550-9551","CapPass",57376.33,"Qualified",-0.00133,-169.3,119339,"43-22","Alloy 617","Plate",314626
"90% Nf: Cycle 9550-9551","CapPass",57376.34,"Qualified",-0.00130,-165.9,119340,"43-22","Alloy 617","Plate",314626
"90% Nf: Cycle 9550-9551","CapPass",57376.35,"Qualified",-0.00128,-163.4,119341,"43-22","Alloy 617","Plate",314626
"90% Nf: Cycle 9550-9551","CapPass",57376.36,"Qualified",-0.00125,-161.4,119342,"43-22","Alloy 617","Plate",314626
"90% Nf: Cycle 9550-9551","CapPass",57376.38,"Qualified",-0.00122,-160.5,119343,"43-22","Alloy 617","Plate",314626
"90% Nf: Cycle 9550-9551","CapPass",57376.43,"Qualified",-0.00125,-174.1,119344,"43-22","Alloy 617","Plate",314626
"90% Nf: Cycle 9550-9551","CapPass",57376.44,"Qualified",-0.00128,-178.2,119345,"43-22","Alloy 617","Plate",314626
"90% Nf: Cycle 9550-9551","CapPass",57376.45,"Qualified",-0.00130,-181.8,119346,"43-22","Alloy 617","Plate",314626
"90% Nf: Cycle 9550-9551","CapPass",57376.46,"Qualified",-0.00133,-185.1,119347,"43-22","Alloy 617","Plate",314626
"90% Nf: Cycle 9550-9551","CapPass",57376.47,"Qualified",-0.00136,-187.9,119348,"43-22","Alloy 617","Plate",314626
"90% Nf: Cycle 9550-9551","CapPass",57376.48,"Qualified",-0.00138,-190.5,119349,"43-22","Alloy 617","Plate",314626
"90% Nf: Cycle 9550-9551","CapPass",57376.49,"Qualified",-0.00141,-192.6,119350,"43-22","Alloy 617","Plate",314626
"90% Nf: Cycle 9550-9551","CapPass",57376.51,"Qualified",-0.00143,-194.3,119351,"43-22","Alloy 617","Plate",314626
"90% Nf: Cycle 9550-9551","CapPass",57376.53,"Qualified",-0.00146,-195.5,119352,"43-22","Alloy 617","Plate",314626
"90% Nf: Cycle 9550-9551","CapPass",57376.64,"Qualified",-0.00143,-179.4,119353,"43-22","Alloy 617","Plate",314626
"90% Nf: Cycle 9550-9551","CapPass",57376.66,"Qualified",-0.00141,-174.8,119354,"43-22","Alloy 617","Plate",314626
"90% Nf: Cycle 9550-9551","CapPass",57376.68,"Qualified",-0.00138,-170.9,119355,"43-22","Alloy 617","Plate",314626
"90% Nf: Cycle 9550-9551","CapPass",57376.69,"Qualified",-0.00136,-167.3,119356,"43-22","Alloy 617","Plate",314626
"90% Nf: Cycle 9550-9551","CapPass",57376.71,"Qualified",-0.00133,-164.1,119357,"43-22","Alloy 617","Plate",314626
"90% Nf: Cycle 9550-9551","CapPass",57376.73,"Qualified",-0.00131,-160.9,119358,"43-22","Alloy 617","Plate",314626
"90% Nf: Cycle 9550-9551","CapPass",57376.75,"Qualified",-0.00128,-157.6,119359,"43-22","Alloy 617","Plate",314626
"90% Nf: Cycle 9550-9551","CapPass",57376.80,"Qualified",-0.00125,-152.8,119360,"43-22","Alloy 617","Plate",314626
"90% Nf: Cycle 9550-9551","CapPass",57376.83,"Qualified",-0.00123,-147.6,119361,"43-22","Alloy 617","Plate",314626
"90% Nf: Cycle 9550-9551","CapPass",57376.86,"Qualified",-0.00120,-142.9,119362,"43-22","Alloy 617","Plate",314626
"90% Nf: Cycle 9550-9551","CapPass",57376.88,"Qualified",-0.00118,-138.8,119363,"43-22","Alloy 617","Plate",314626
"90% Nf: Cycle 9550-9551","CapPass",57376.91,"Qualified",-0.00115,-135.2,119364,"43-22","Alloy 617","Plate",314626
"90% Nf: Cycle 9550-9551","CapPass",57376.93,"Qualified",-0.00113,-131.5,119365,"43-22","Alloy 617","Plate",314626
"90% Nf: Cycle 9550-9551","CapPass",57376.95,"Qualified",-0.00110,-127.9,119366,"43-22","Alloy 617","Plate",314626
"90% Nf: Cycle 9550-9551","CapPass",57376.98,"Qualified",-0.00108,-124.0,119367,"43-22","Alloy 617","Plate",314626
"90% Nf: Cycle 9550-9551","CapPass",57377.01,"Qualified",-0.00105,-120.4,119368,"43-22","Alloy 617","Plate",314626
"90% Nf: Cycle 9550-9551","CapPass",57377.03,"Qualified",-0.00103,-116.9,119369,"43-22","Alloy 617","Plate",314626
"90% Nf: Cycle 9550-9551","CapPass",57377.06,"Qualified",-0.00100,-113.4,119370,"43-22","Alloy 617","Plate",314626
"90% Nf: Cycle 9550-9551","CapPass",57377.09,"Qualified",-0.00097,-110.0,119371,"43-22","Alloy 617","Plate",314626
"90% Nf: Cycle 9550-9551","CapPass",57377.12,"Qualified",-0.00095,-105.5,119372,"43-22","Alloy 617","Plate",314626
"90% Nf: Cycle 9550-9551","CapPass",57377.15,"Qualified",-0.00092,-101.0,119373,"43-22","Alloy 617","Plate",314626
"90% Nf: Cycle 9550-9551","CapPass",57377.18,"Qualified",-0.00090,-97.04,119374,"43-22","Alloy 617","Plate",314626
"90% Nf: Cycle 9550-9551","CapPass",57377.20,"Qualified",-0.00087,-93.19,119375,"43-22","Alloy 617","Plate",314626
"90% Nf: Cycle 9550-9551","CapPass",57377.23,"Qualified",-0.00085,-89.14,119376,"43-22","Alloy 617","Plate",314626
"90% Nf: Cycle 9550-9551","CapPass",57377.25,"Qualified",-0.00082,-85.20,119377,"43-22","Alloy 617","Plate",314626
"90% Nf: Cycle 9550-9551","CapPass",57377.27,"Qualified",-0.00080,-81.71,119378,"43-22","Alloy 617","Plate",314626
"90% Nf: Cycle 9550-9551","CapPass",57377.30,"Qualified",-0.00077,-78.19,119379,"43-22","Alloy 617","Plate",314626
"90% Nf: Cycle 9550-9551","CapPass",57377.32,"Qualified",-0.00075,-74.68,119380,"43-22","Alloy 617","Plate",314626
"90% Nf: Cycle 9550-9551","CapPass",57377.36,"Qualified",-0.00072,-70.54,119381,"43-22","Alloy 617","Plate",314626
"90% Nf: Cycle 9550-9551","CapPass",57377.39,"Qualified",-0.00070,-66.19,119382,"43-22","Alloy 617","Plate",314626
"90% Nf: Cycle 9550-9551","CapPass",57377.41,"Qualified",-0.00067,-62.16,119383,"43-22","Alloy 617","Plate",314626
"90% Nf: Cycle 9550-9551","CapPass",57377.44,"Qualified",-0.00064,-58.16,119384,"43-22","Alloy 617","Plate",314626
"90% Nf: Cycle 9550-9551","CapPass",57377.47,"Qualified",-0.00062,-53.71,119385,"43-22","Alloy 617","Plate",314626
"90% Nf: Cycle 9550-9551","CapPass",57377.50,"Qualified",-0.00059,-49.48,119386,"43-22","Alloy 617","Plate",314626
"90% Nf: Cycle 9550-9551","CapPass",57377.52,"Qualified",-0.00057,-45.55,119387,"43-22","Alloy 617","Plate",314626
"90% Nf: Cycle 9550-9551","CapPass",57377.55,"Qualified",-0.00054,-41.34,119388,"43-22","Alloy 617","Plate",314626
"90% Nf: Cycle 9550-9551","CapPass",57377.57,"Qualified",-0.00052,-37.03,119389,"43-22","Alloy 617","Plate",314626
"90% Nf: Cycle 9550-9551","CapPass",57377.60,"Qualified",-0.00049,-32.92,119390,"43-22","Alloy 617","Plate",314626
"90% Nf: Cycle 9550-9551","CapPass",57377.63,"Qualified",-0.00047,-28.74,119391,"43-22","Alloy 617","Plate",314626
"90% Nf: Cycle 9550-9551","CapPass",57377.66,"Qualified",-0.00044,-24.72,119392,"43-22","Alloy 617","Plate",314626
"90% Nf: Cycle 9550-9551","CapPass",57377.68,"Qualified",-0.00042,-20.62,119393,"43-22","Alloy 617","Plate",314626
"90% Nf: Cycle 9550-9551","CapPass",57377.71,"Qualified",-0.00039,-16.64,119394,"43-22","Alloy 617","Plate",314626
"90% Nf: Cycle 9550-9551","CapPass",57377.73,"Qualified",-0.00036,-12.57,119395,"43-22","Alloy 617","Plate",314626
"90% Nf: Cycle 9550-9551","CapPass",57377.76,"Qualified",-0.00034,-8.71,119396,"43-22","Alloy 617","Plate",314626
"90% Nf: Cycle 9550-9551","CapPass",57377.79,"Qualified",-0.00031,-5.28,119397,"43-22","Alloy 617","Plate",314626
"90% Nf: Cycle 9550-9551","CapPass",57377.81,"Qualified",-0.00029,-1.83,119398,"43-22","Alloy 617","Plate",314626
"90% Nf: Cycle 9550-9551","CapPass",57377.83,"Qualified",-0.00026,1.33,119399,"43-22","Alloy 617","Plate",314626
"90% Nf: Cycle 9550-9551","CapPass",57377.86,"Qualified",-0.00024,4.71,119400,"43-22","Alloy 617","Plate",314626
"90% Nf: Cycle 9550-9551","CapPass",57377.89,"Qualified",-0.00021,8.17,119401,"43-22","Alloy 617","Plate",314626
"90% Nf: Cycle 9550-9551","CapPass",57377.91,"Qualified",-0.00019,11.56,119402,"43-22","Alloy 617","Plate",314626
"90% Nf: Cycle 9550-9551","CapPass",57377.94,"Qualified",-0.00016,15.02,119403,"43-22","Alloy 617","Plate",314626
"90% Nf: Cycle 9550-9551","CapPass",57377.97,"Qualified",-0.00013,18.77,119404,"43-22","Alloy 617","Plate",314626
"90% Nf: Cycle 9550-9551","CapPass",57378.00,"Qualified",-0.00011,22.29,119405,"43-22","Alloy 617","Plate",314626
"90% Nf: Cycle 9550-9551","CapPass",57378.02,"Qualified",-0.00008,25.63,119406,"43-22","Alloy 617","Plate",314626
"90% Nf: Cycle 9550-9551","CapPass",57378.05,"Qualified",-0.00006,29.02,119407,"43-22","Alloy 617","Plate",314626
"90% Nf: Cycle 9550-9551","CapPass",57378.08,"Qualified",-0.00003,32.21,119408,"43-22","Alloy 617","Plate",314626
"90% Nf: Cycle 9550-9551","CapPass",57378.12,"Qualified",-0.00001,33.28,119409,"43-22","Alloy 617","Plate",314626
"90% Nf: Cycle 9550-9551","CapPass",57378.22,"Qualified",0.00002,44.48,119410,"43-22","Alloy 617","Plate",314626
"90% Nf: Cycle 9550-9551","CapPass",57378.23,"Qualified",0.00005,49.89,119411,"43-22","Alloy 617","Plate",314626
"90% Nf: Cycle 9550-9551","CapPass",57378.24,"Qualified",0.00007,54.21,119412,"43-22","Alloy 617","Plate",314626
"90% Nf: Cycle 9550-9551","CapPass",57378.25,"Qualified",0.00010,57.85,119413,"43-22","Alloy 617","Plate",314626
"90% Nf: Cycle 9550-9551","CapPass",57378.26,"Qualified",0.00013,60.88,119414,"43-22","Alloy 617","Plate",314626
"90% Nf: Cycle 9550-9551","CapPass",57378.27,"Qualified",0.00015,63.67,119415,"43-22","Alloy 617","Plate",314626
"90% Nf: Cycle 9550-9551","CapPass",57378.28,"Qualified",0.00018,66.08,119416,"43-22","Alloy 617","Plate",314626
"90% Nf: Cycle 9550-9551","CapPass",57378.29,"Qualified",0.00020,67.89,119417,"43-22","Alloy 617","Plate",314626
"90% Nf: Cycle 9550-9551","CapPass",57378.31,"Qualified",0.00023,69.33,119418,"43-22","Alloy 617","Plate",314626
"90% Nf: Cycle 9550-9551","CapPass",57378.38,"Qualified",0.00026,70.99,119419,"43-22","Alloy 617","Plate",314626
"90% Nf: Cycle 9550-9551","CapPass",57378.43,"Qualified",0.00028,76.65,119420,"43-22","Alloy 617","Plate",314626
"90% Nf: Cycle 9550-9551","CapPass",57378.45,"Qualified",0.00031,80.87,119421,"43-22","Alloy 617","Plate",314626
"90% Nf: Cycle 9550-9551","CapPass",57378.48,"Qualified",0.00033,84.49,119422,"43-22","Alloy 617","Plate",314626
"90% Nf: Cycle 9550-9551","CapPass",57378.50,"Qualified",0.00036,87.66,119423,"43-22","Alloy 617","Plate",314626
"90% Nf: Cycle 9550-9551","CapPass",57378.52,"Qualified",0.00038,90.78,119424,"43-22","Alloy 617","Plate",314626
"90% Nf: Cycle 9550-9551","CapPass",57378.54,"Qualified",0.00041,93.76,119425,"43-22","Alloy 617","Plate",314626
"90% Nf: Cycle 9550-9551","CapPass",57378.57,"Qualified",0.00043,96.86,119426,"43-22","Alloy 617","Plate",314626
"90% Nf: Cycle 9550-9551","CapPass",57378.61,"Qualified",0.00046,100.31,119427,"43-22","Alloy 617","Plate",314626
"90% Nf: Cycle 9550-9551","CapPass",57378.64,"Qualified",0.00048,104.09,119428,"43-22","Alloy 617","Plate",314626
"90% Nf: Cycle 9550-9551","CapPass",57378.67,"Qualified",0.00051,108.02,119429,"43-22","Alloy 617","Plate",314626
"90% Nf: Cycle 9550-9551","CapPass",57378.70,"Qualified",0.00054,111.57,119430,"43-22","Alloy 617","Plate",314626
"90% Nf: Cycle 9550-9551","CapPass",57378.72,"Qualified",0.00056,115.02,119431,"43-22","Alloy 617","Plate",314626
"90% Nf: Cycle 9550-9551","CapPass",57378.75,"Qualified",0.00059,118.27,119432,"43-22","Alloy 617","Plate",314626
"90% Nf: Cycle 9550-9551","CapPass",57378.77,"Qualified",0.00061,121.47,119433,"43-22","Alloy 617","Plate",314626
"90% Nf: Cycle 9550-9551","CapPass",57378.80,"Qualified",0.00064,124.39,119434,"43-22","Alloy 617","Plate",314626
"90% Nf: Cycle 9550-9551","CapPass",57378.82,"Qualified",0.00066,127.32,119435,"43-22","Alloy 617","Plate",314626
"90% Nf: Cycle 9550-9551","CapPass",57378.85,"Qualified",0.00069,130.22,119436,"43-22","Alloy 617","Plate",314626
"90% Nf: Cycle 9550-9551","CapPass",57378.88,"Qualified",0.00071,133.01,119437,"43-22","Alloy 617","Plate",314626
"90% Nf: Cycle 9550-9551","CapPass",57378.91,"Qualified",0.00074,135.69,119438,"43-22","Alloy 617","Plate",314626
"90% Nf: Cycle 9550-9551","CapPass",57378.93,"Qualified",0.00077,138.58,119439,"43-22","Alloy 617","Plate",314626
"90% Nf: Cycle 9550-9551","CapPass",57378.97,"Qualified",0.00079,142.09,119440,"43-22","Alloy 617","Plate",314626
"90% Nf: Cycle 9550-9551","CapPass",57379.00,"Qualified",0.00082,145.82,119441,"43-22","Alloy 617","Plate",314626
"90% Nf: Cycle 9550-9551","CapPass",57379.02,"Qualified",0.00084,149.58,119442,"43-22","Alloy 617","Plate",314626
"90% Nf: Cycle 9550-9551","CapPass",57379.05,"Qualified",0.00087,153.62,119443,"43-22","Alloy 617","Plate",314626
"90% Nf: Cycle 9550-9551","CapPass",57379.07,"Qualified",0.00089,157.52,119444,"43-22","Alloy 617","Plate",314626
"90% Nf: Cycle 9550-9551","CapPass",57379.09,"Qualified",0.00092,160.95,119445,"43-22","Alloy 617","Plate",314626
"90% Nf: Cycle 9550-9551","CapPass",57379.11,"Qualified",0.00094,164.31,119446,"43-22","Alloy 617","Plate",314626
"90% Nf: Cycle 9550-9551","CapPass",57379.13,"Qualified",0.00097,167.41,119447,"43-22","Alloy 617","Plate",314626
"90% Nf: Cycle 9550-9551","CapPass",57379.14,"Qualified",0.00099,170.25,119448,"43-22","Alloy 617","Plate",314626
"90% Nf: Cycle 9550-9551","CapPass",57379.16,"Qualified",0.00102,173.03,119449,"43-22","Alloy 617","Plate",314626
"90% Nf: Cycle 9550-9551","CapPass",57379.19,"Qualified",0.00105,175.90,119450,"43-22","Alloy 617","Plate",314626
"90% Nf: Cycle 9550-9551","CapPass",57379.21,"Qualified",0.00107,178.55,119451,"43-22","Alloy 617","Plate",314626
"90% Nf: Cycle 9550-9551","CapPass",57379.23,"Qualified",0.00110,181.32,119452,"43-22","Alloy 617","Plate",314626
"90% Nf: Cycle 9550-9551","CapPass",57379.25,"Qualified",0.00112,184.21,119453,"43-22","Alloy 617","Plate",314626
"90% Nf: Cycle 9550-9551","CapPass",57379.28,"Qualified",0.00115,187.05,119454,"43-22","Alloy 617","Plate",314626
"90% Nf: Cycle 9550-9551","CapPass",57379.30,"Qualified",0.00117,189.81,119455,"43-22","Alloy 617","Plate",314626
"90% Nf: Cycle 9550-9551","CapPass",57379.32,"Qualified",0.00120,192.25,119456,"43-22","Alloy 617","Plate",314626
"90% Nf: Cycle 9550-9551","CapPass",57379.34,"Qualified",0.00122,193.78,119457,"43-22","Alloy 617","Plate",314626
"90% Nf: Cycle 9550-9551","CapPass",57379.36,"Qualified",0.00125,194.55,119458,"43-22","Alloy 617","Plate",314626
"90% Nf: Cycle 9550-9551","CapPass",57379.36,"Qualified",0.00128,194.90,119459,"43-22","Alloy 617","Plate",314626
"90% Nf: Cycle 9550-9551","CapPass",57379.37,"Qualified",0.00131,195.18,119460,"43-22","Alloy 617","Plate",314626
"90% Nf: Cycle 9550-9551","CapPass",57379.38,"Qualified",0.00134,195.51,119461,"43-22","Alloy 617","Plate",314626
"90% Nf: Cycle 9550-9551","CapPass",57379.38,"Qualified",0.00136,195.64,119462,"43-22","Alloy 617","Plate",314626
"90% Nf: Cycle 9550-9551","CapPass",57379.39,"Qualified",0.00139,195.62,119463,"43-22","Alloy 617","Plate",314626
"90% Nf: Cycle 9550-9551","CapPass",57379.39,"Qualified",0.00141,195.17,119464,"43-22","Alloy 617","Plate",314626
"90% Nf: Cycle 9550-9551","CapPass",57379.41,"Qualified",0.00144,193.51,119465,"43-22","Alloy 617","Plate",314626
"90% Nf: Cycle 9550-9551","CapPass",57379.45,"Qualified",0.00141,181.87,119466,"43-22","Alloy 617","Plate",314626
"90% Nf: Cycle 9550-9551","CapPass",57379.46,"Qualified",0.00139,178.62,119467,"43-22","Alloy 617","Plate",314626
"90% Nf: Cycle 9550-9551","CapPass",57379.48,"Qualified",0.00136,176.49,119468,"43-22","Alloy 617","Plate",314626
"90% Nf: Cycle 9550-9551","CapPass",57379.50,"Qualified",0.00134,176.65,119469,"43-22","Alloy 617","Plate",314626
"Cycle 9999-10000","CapPass",60071.48,"Qualified",0.00147,199.91,123390,"43-22","Alloy 617","Plate",314626
"Cycle 9999-10000","CapPass",60071.48,"Qualified",0.00150,200.40,123391,"43-22","Alloy 617","Plate",314626
"Cycle 9999-10000","CapPass",60071.49,"Qualified",0.00152,200.71,123392,"43-22","Alloy 617","Plate",314626
"Cycle 9999-10000","CapPass",60071.50,"Qualified",0.00155,200.77,123393,"43-22","Alloy 617","Plate",314626
"Cycle 9999-10000","CapPass",60071.50,"Qualified",0.00158,200.48,123394,"43-22","Alloy 617","Plate",314626
"Cycle 9999-10000","CapPass",60071.52,"Qualified",0.00160,199.14,123395,"43-22","Alloy 617","Plate",314626
"Cycle 9999-10000","CapPass",60071.56,"Qualified",0.00158,180.17,123396,"43-22","Alloy 617","Plate",314626
"Cycle 9999-10000","CapPass",60071.56,"Qualified",0.00155,174.83,123397,"43-22","Alloy 617","Plate",314626
"Cycle 9999-10000","CapPass",60071.57,"Qualified",0.00152,170.16,123398,"43-22","Alloy 617","Plate",314626
"Cycle 9999-10000","CapPass",60071.58,"Qualified",0.00149,166.26,123399,"43-22","Alloy 617","Plate",314626
"Cycle 9999-10000","CapPass",60071.59,"Qualified",0.00147,162.59,123400,"43-22","Alloy 617","Plate",314626
"Cycle 9999-10000","CapPass",60071.59,"Qualified",0.00144,159.30,123401,"43-22","Alloy 617","Plate",314626
"Cycle 9999-10000","CapPass",60071.60,"Qualified",0.00141,156.31,123402,"43-22","Alloy 617","Plate",314626
"Cycle 9999-10000","CapPass",60071.61,"Qualified",0.00139,153.28,123403,"43-22","Alloy 617","Plate",314626
"Cycle 9999-10000","CapPass",60071.61,"Qualified",0.00136,150.89,123404,"43-22","Alloy 617","Plate",314626
"Cycle 9999-10000","CapPass",60071.63,"Qualified",0.00133,148.57,123405,"43-22","Alloy 617","Plate",314626
"Cycle 9999-10000","CapPass",60071.64,"Qualified",0.00131,146.61,123406,"43-22","Alloy 617","Plate",314626
"Cycle 9999-10000","CapPass",60071.65,"Qualified",0.00128,145.33,123407,"43-22","Alloy 617","Plate",314626
"Cycle 9999-10000","CapPass",60071.77,"Qualified",0.00126,138.74,123408,"43-22","Alloy 617","Plate",314626
"Cycle 9999-10000","CapPass",60071.80,"Qualified",0.00123,133.62,123409,"43-22","Alloy 617","Plate",314626
"Cycle 9999-10000","CapPass",60071.82,"Qualified",0.00121,129.45,123410,"43-22","Alloy 617","Plate",314626
"Cycle 9999-10000","CapPass",60071.84,"Qualified",0.00118,125.58,123411,"43-22","Alloy 617","Plate",314626
"Cycle 9999-10000","CapPass",60071.86,"Qualified",0.00116,121.96,123412,"43-22","Alloy 617","Plate",314626
"Cycle 9999-10000","CapPass",60071.88,"Qualified",0.00113,118.46,123413,"43-22","Alloy 617","Plate",314626
"Cycle 9999-10000","CapPass",60071.90,"Qualified",0.00110,114.93,123414,"43-22","Alloy 617","Plate",314626
"Cycle 9999-10000","CapPass",60071.93,"Qualified",0.00108,110.95,123415,"43-22","Alloy 617","Plate",314626
"Cycle 9999-10000","CapPass",60071.96,"Qualified",0.00105,107.08,123416,"43-22","Alloy 617","Plate",314626
"Cycle 9999-10000","CapPass",60071.99,"Qualified",0.00103,103.21,123417,"43-22","Alloy 617","Plate",314626
"Cycle 9999-10000","CapPass",60072.02,"Qualified",0.00100,99.06,123418,"43-22","Alloy 617","Plate",314626
"Cycle 9999-10000","CapPass",60072.04,"Qualified",0.00098,95.12,123419,"43-22","Alloy 617","Plate",314626
"Cycle 9999-10000","CapPass",60072.07,"Qualified",0.00095,91.20,123420,"43-22","Alloy 617","Plate",314626
"Cycle 9999-10000","CapPass",60072.09,"Qualified",0.00093,87.33,123421,"43-22","Alloy 617","Plate",314626
"Cycle 9999-10000","CapPass",60072.12,"Qualified",0.00090,83.53,123422,"43-22","Alloy 617","Plate",314626
"Cycle 9999-10000","CapPass",60072.15,"Qualified",0.00087,79.74,123423,"43-22","Alloy 617","Plate",314626
"Cycle 9999-10000","CapPass",60072.18,"Qualified",0.00085,75.84,123424,"43-22","Alloy 617","Plate",314626
"Cycle 9999-10000","CapPass",60072.20,"Qualified",0.00082,71.89,123425,"43-22","Alloy 617","Plate",314626
"Cycle 9999-10000","CapPass",60072.23,"Qualified",0.00080,68.02,123426,"43-22","Alloy 617","Plate",314626
"Cycle 9999-10000","CapPass",60072.26,"Qualified",0.00077,64.23,123427,"43-22","Alloy 617","Plate",314626
"Cycle 9999-10000","CapPass",60072.28,"Qualified",0.00075,60.49,123428,"43-22","Alloy 617","Plate",314626
"Cycle 9999-10000","CapPass",60072.31,"Qualified",0.00072,56.63,123429,"43-22","Alloy 617","Plate",314626
"Cycle 9999-10000","CapPass",60072.34,"Qualified",0.00070,52.76,123430,"43-22","Alloy 617","Plate",314626
"Cycle 9999-10000","CapPass",60072.36,"Qualified",0.00067,48.78,123431,"43-22","Alloy 617","Plate",314626
"Cycle 9999-10000","CapPass",60072.39,"Qualified",0.00065,44.98,123432,"43-22","Alloy 617","Plate",314626
"Cycle 9999-10000","CapPass",60072.42,"Qualified",0.00062,41.04,123433,"43-22","Alloy 617","Plate",314626
"Cycle 9999-10000","CapPass",60072.45,"Qualified",0.00059,37.01,123434,"43-22","Alloy 617","Plate",314626
"Cycle 9999-10000","CapPass",60072.47,"Qualified",0.00057,33.18,123435,"43-22","Alloy 617","Plate",314626
"Cycle 9999-10000","CapPass",60072.50,"Qualified",0.00054,29.41,123436,"43-22","Alloy 617","Plate",314626
"Cycle 9999-10000","CapPass",60072.52,"Qualified",0.00052,25.37,123437,"43-22","Alloy 617","Plate",314626
"Cycle 9999-10000","CapPass",60072.55,"Qualified",0.00049,21.49,123438,"43-22","Alloy 617","Plate",314626
"Cycle 9999-10000","CapPass",60072.58,"Qualified",0.00047,17.48,123439,"43-22","Alloy 617","Plate",314626
"Cycle 9999-10000","CapPass",60072.61,"Qualified",0.00044,13.57,123440,"43-22","Alloy 617","Plate",314626
"Cycle 9999-10000","CapPass",60072.63,"Qualified",0.00042,9.81,123441,"43-22","Alloy 617","Plate",314626
"Cycle 9999-10000","CapPass",60072.66,"Qualified",0.00039,5.87,123442,"43-22","Alloy 617","Plate",314626
"Cycle 9999-10000","CapPass",60072.68,"Qualified",0.00036,2.14,123443,"43-22","Alloy 617","Plate",314626
"Cycle 9999-10000","CapPass",60072.71,"Qualified",0.00034,-1.31,123444,"43-22","Alloy 617","Plate",314626
"Cycle 9999-10000","CapPass",60072.74,"Qualified",0.00031,-5.12,123445,"43-22","Alloy 617","Plate",314626
"Cycle 9999-10000","CapPass",60072.77,"Qualified",0.00029,-9.07,123446,"43-22","Alloy 617","Plate",314626
"Cycle 9999-10000","CapPass",60072.80,"Qualified",0.00026,-13.04,123447,"43-22","Alloy 617","Plate",314626
"Cycle 9999-10000","CapPass",60072.83,"Qualified",0.00024,-15.82,123448,"43-22","Alloy 617","Plate",314626
"Cycle 9999-10000","CapPass",60072.93,"Qualified",0.00021,-24.15,123449,"43-22","Alloy 617","Plate",314626
"Cycle 9999-10000","CapPass",60072.95,"Qualified",0.00019,-30.61,123450,"43-22","Alloy 617","Plate",314626
"Cycle 9999-10000","CapPass",60072.96,"Qualified",0.00016,-35.35,123451,"43-22","Alloy 617","Plate",314626
"Cycle 9999-10000","CapPass",60072.97,"Qualified",0.00013,-39.29,123452,"43-22","Alloy 617","Plate",314626
"Cycle 9999-10000","CapPass",60072.98,"Qualified",0.00011,-42.59,123453,"43-22","Alloy 617","Plate",314626
"Cycle 9999-10000","CapPass",60072.99,"Qualified",0.00008,-45.78,123454,"43-22","Alloy 617","Plate",314626
"Cycle 9999-10000","CapPass",60073.01,"Qualified",0.00005,-48.40,123455,"43-22","Alloy 617","Plate",314626
"Cycle 9999-10000","CapPass",60073.02,"Qualified",0.00003,-50.50,123456,"43-22","Alloy 617","Plate",314626
"Cycle 9999-10000","CapPass",60073.04,"Qualified",0.00000,-52.28,123457,"43-22","Alloy 617","Plate",314626
"Cycle 9999-10000","CapPass",60073.09,"Qualified",-0.00002,-53.85,123458,"43-22","Alloy 617","Plate",314626
"Cycle 9999-10000","CapPass",60073.15,"Qualified",-0.00005,-60.03,123459,"43-22","Alloy 617","Plate",314626
"Cycle 9999-10000","CapPass",60073.18,"Qualified",-0.00007,-64.61,123460,"43-22","Alloy 617","Plate",314626
"Cycle 9999-10000","CapPass",60073.20,"Qualified",-0.00010,-68.55,123461,"43-22","Alloy 617","Plate",314626
"Cycle 9999-10000","CapPass",60073.23,"Qualified",-0.00013,-72.08,123462,"43-22","Alloy 617","Plate",314626
"Cycle 9999-10000","CapPass",60073.25,"Qualified",-0.00015,-75.25,123463,"43-22","Alloy 617","Plate",314626
"Cycle 9999-10000","CapPass",60073.27,"Qualified",-0.00018,-78.30,123464,"43-22","Alloy 617","Plate",314626
"Cycle 9999-10000","CapPass",60073.30,"Qualified",-0.00020,-81.17,123465,"43-22","Alloy 617","Plate",314626
"Cycle 9999-10000","CapPass",60073.33,"Qualified",-0.00023,-84.16,123466,"43-22","Alloy 617","Plate",314626
"Cycle 9999-10000","CapPass",60073.36,"Qualified",-0.00025,-87.43,123467,"43-22","Alloy 617","Plate",314626
"Cycle 9999-10000","CapPass",60073.39,"Qualified",-0.00028,-90.89,123468,"43-22","Alloy 617","Plate",314626
"Cycle 9999-10000","CapPass",60073.42,"Qualified",-0.00030,-94.35,123469,"43-22","Alloy 617","Plate",314626
"Cycle 9999-10000","CapPass",60073.45,"Qualified",-0.00033,-97.98,123470,"43-22","Alloy 617","Plate",314626
"Cycle 9999-10000","CapPass",60073.48,"Qualified",-0.00036,-101.5,123471,"43-22","Alloy 617","Plate",314626
"Cycle 9999-10000","CapPass",60073.50,"Qualified",-0.00038,-104.9,123472,"43-22","Alloy 617","Plate",314626
"Cycle 9999-10000","CapPass",60073.53,"Qualified",-0.00041,-108.2,123473,"43-22","Alloy 617","Plate",314626
"Cycle 9999-10000","CapPass",60073.56,"Qualified",-0.00043,-111.5,123474,"43-22","Alloy 617","Plate",314626
"Cycle 9999-10000","CapPass",60073.58,"Qualified",-0.00046,-114.7,123475,"43-22","Alloy 617","Plate",314626
"Cycle 9999-10000","CapPass",60073.61,"Qualified",-0.00048,-117.9,123476,"43-22","Alloy 617","Plate",314626
"Cycle 9999-10000","CapPass",60073.63,"Qualified",-0.00051,-121.1,123477,"43-22","Alloy 617","Plate",314626
"Cycle 9999-10000","CapPass",60073.66,"Qualified",-0.00053,-124.6,123478,"43-22","Alloy 617","Plate",314626
"Cycle 9999-10000","CapPass",60073.68,"Qualified",-0.00056,-128.5,123479,"43-22","Alloy 617","Plate",314626
"Cycle 9999-10000","CapPass",60073.70,"Qualified",-0.00058,-132.1,123480,"43-22","Alloy 617","Plate",314626
"Cycle 9999-10000","CapPass",60073.72,"Qualified",-0.00061,-135.3,123481,"43-22","Alloy 617","Plate",314626
"Cycle 9999-10000","CapPass",60073.74,"Qualified",-0.00064,-138.7,123482,"43-22","Alloy 617","Plate",314626
"Cycle 9999-10000","CapPass",60073.76,"Qualified",-0.00066,-141.9,123483,"43-22","Alloy 617","Plate",314626
"Cycle 9999-10000","CapPass",60073.78,"Qualified",-0.00069,-145.1,123484,"43-22","Alloy 617","Plate",314626
"Cycle 9999-10000","CapPass",60073.80,"Qualified",-0.00071,-148.3,123485,"43-22","Alloy 617","Plate",314626
"Cycle 9999-10000","CapPass",60073.82,"Qualified",-0.00074,-151.4,123486,"43-22","Alloy 617","Plate",314626
"Cycle 9999-10000","CapPass",60073.84,"Qualified",-0.00076,-154.2,123487,"43-22","Alloy 617","Plate",314626
"Cycle 9999-10000","CapPass",60073.87,"Qualified",-0.00079,-157.1,123488,"43-22","Alloy 617","Plate",314626
"Cycle 9999-10000","CapPass",60073.89,"Qualified",-0.00082,-160.2,123489,"43-22","Alloy 617","Plate",314626
"Cycle 9999-10000","CapPass",60073.91,"Qualified",-0.00084,-163.3,123490,"43-22","Alloy 617","Plate",314626
"Cycle 9999-10000","CapPass",60073.94,"Qualified",-0.00087,-166.2,123491,"43-22","Alloy 617","Plate",314626
"Cycle 9999-10000","CapPass",60073.96,"Qualified",-0.00089,-169.2,123492,"43-22","Alloy 617","Plate",314626
"Cycle 9999-10000","CapPass",60073.98,"Qualified",-0.00092,-171.9,123493,"43-22","Alloy 617","Plate",314626
"Cycle 9999-10000","CapPass",60074.01,"Qualified",-0.00094,-174.6,123494,"43-22","Alloy 617","Plate",314626
"Cycle 9999-10000","CapPass",60074.04,"Qualified",-0.00097,-177.4,123495,"43-22","Alloy 617","Plate",314626
"Cycle 9999-10000","CapPass",60074.06,"Qualified",-0.00099,-180.0,123496,"43-22","Alloy 617","Plate",314626
"Cycle 9999-10000","CapPass",60074.08,"Qualified",-0.00102,-182.1,123497,"43-22","Alloy 617","Plate",314626
"Cycle 9999-10000","CapPass",60074.11,"Qualified",-0.00105,-184.0,123498,"43-22","Alloy 617","Plate",314626
"Cycle 9999-10000","CapPass",60074.12,"Qualified",-0.00107,-185.2,123499,"43-22","Alloy 617","Plate",314626
"Cycle 9999-10000","CapPass",60074.13,"Qualified",-0.00110,-186.0,123500,"43-22","Alloy 617","Plate",314626
"Cycle 9999-10000","CapPass",60074.14,"Qualified",-0.00113,-186.6,123501,"43-22","Alloy 617","Plate",314626
"Cycle 9999-10000","CapPass",60074.16,"Qualified",-0.00115,-186.9,123502,"43-22","Alloy 617","Plate",314626
"Cycle 9999-10000","CapPass",60074.17,"Qualified",-0.00118,-186.6,123503,"43-22","Alloy 617","Plate",314626
"Cycle 9999-10000","CapPass",60074.29,"Qualified",-0.00120,-185.6,123504,"43-22","Alloy 617","Plate",314626
"Cycle 9999-10000","CapPass",60074.31,"Qualified",-0.00123,-189.6,123505,"43-22","Alloy 617","Plate",314626
"Cycle 9999-10000","CapPass",60074.33,"Qualified",-0.00125,-193.1,123506,"43-22","Alloy 617","Plate",314626
"Cycle 9999-10000","CapPass",60074.35,"Qualified",-0.00128,-195.9,123507,"43-22","Alloy 617","Plate",314626
"Cycle 9999-10000","CapPass",60074.37,"Qualified",-0.00131,-196.5,123508,"43-22","Alloy 617","Plate",314626
"Cycle 9999-10000","CapPass",60074.37,"Qualified",-0.00133,-197.2,123509,"43-22","Alloy 617","Plate",314626
"Cycle 9999-10000","CapPass",60074.38,"Qualified",-0.00136,-197.8,123510,"43-22","Alloy 617","Plate",314626
"Cycle 9999-10000","CapPass",60074.38,"Qualified",-0.00139,-198.1,123511,"43-22","Alloy 617","Plate",314626
"Cycle 9999-10000","CapPass",60074.38,"Qualified",-0.00142,-198.5,123512,"43-22","Alloy 617","Plate",314626
"Cycle 9999-10000","CapPass",60074.39,"Qualified",-0.00144,-198.6,123513,"43-22","Alloy 617","Plate",314626
"Cycle 9999-10000","CapPass",60074.39,"Qualified",-0.00147,-198.5,123514,"43-22","Alloy 617","Plate",314626
"Cycle 9999-10000","CapPass",60074.40,"Qualified",-0.00150,-197.9,123515,"43-22","Alloy 617","Plate",314626
"Cycle 9999-10000","CapPass",60074.42,"Qualified",-0.00152,-195.4,123516,"43-22","Alloy 617","Plate",314626
"Cycle 9999-10000","CapPass",60074.45,"Qualified",-0.00150,-183.8,123517,"43-22","Alloy 617","Plate",314626
"Cycle 9999-10000","CapPass",60074.47,"Qualified",-0.00147,-179.8,123518,"43-22","Alloy 617","Plate",314626
"Cycle 9999-10000","CapPass",60074.48,"Qualified",-0.00144,-177.0,123519,"43-22","Alloy 617","Plate",314626
"Cycle 9999-10000","CapPass",60074.49,"Qualified",-0.00142,-175.1,123520,"43-22","Alloy 617","Plate",314626
"Cycle 9999-10000","CapPass",60074.52,"Qualified",-0.00139,-175.4,123521,"43-22","Alloy 617","Plate",314626
"Cycle 9999-10000","CapPass",60074.57,"Qualified",-0.00142,-177.7,123522,"43-22","Alloy 617","Plate",314626
"Cycle 9999-10000","CapPass",60074.64,"Qualified",-0.00139,-167.0,123523,"43-22","Alloy 617","Plate",314626
"Cycle 9999-10000","CapPass",60074.66,"Qualified",-0.00137,-162.6,123524,"43-22","Alloy 617","Plate",314626
"Cycle 9999-10000","CapPass",60074.68,"Qualified",-0.00134,-158.6,123525,"43-22","Alloy 617","Plate",314626
"Cycle 9999-10000","CapPass",60074.69,"Qualified",-0.00132,-154.9,123526,"43-22","Alloy 617","Plate",314626
"Cycle 9999-10000","CapPass",60074.71,"Qualified",-0.00129,-151.4,123527,"43-22","Alloy 617","Plate",314626
"Cycle 9999-10000","CapPass",60074.73,"Qualified",-0.00126,-148.0,123528,"43-22","Alloy 617","Plate",314626
"Cycle 9999-10000","CapPass",60074.75,"Qualified",-0.00124,-144.6,123529,"43-22","Alloy 617","Plate",314626
"Cycle 9999-10000","CapPass",60074.79,"Qualified",-0.00121,-140.7,123530,"43-22","Alloy 617","Plate",314626
"Cycle 9999-10000","CapPass",60074.82,"Qualified",-0.00119,-136.0,123531,"43-22","Alloy 617","Plate",314626
"Cycle 9999-10000","CapPass",60074.86,"Qualified",-0.00116,-131.3,123532,"43-22","Alloy 617","Plate",314626
"Cycle 9999-10000","CapPass",60074.88,"Qualified",-0.00114,-126.9,123533,"43-22","Alloy 617","Plate",314626
"Cycle 9999-10000","CapPass",60074.91,"Qualified",-0.00111,-122.7,123534,"43-22","Alloy 617","Plate",314626
"Cycle 9999-10000","CapPass",60074.93,"Qualified",-0.00109,-118.8,123535,"43-22","Alloy 617","Plate",314626
"Cycle 9999-10000","CapPass",60074.96,"Qualified",-0.00106,-114.8,123536,"43-22","Alloy 617","Plate",314626
"Cycle 9999-10000","CapPass",60074.98,"Qualified",-0.00104,-111.0,123537,"43-22","Alloy 617","Plate",314626
"Cycle 9999-10000","CapPass",60075.01,"Qualified",-0.00101,-107.1,123538,"43-22","Alloy 617","Plate",314626
"Cycle 9999-10000","CapPass",60075.04,"Qualified",-0.00098,-103.2,123539,"43-22","Alloy 617","Plate",314626
"Cycle 9999-10000","CapPass",60075.06,"Qualified",-0.00096,-99.05,123540,"43-22","Alloy 617","Plate",314626
"Cycle 9999-10000","CapPass",60075.09,"Qualified",-0.00093,-94.82,123541,"43-22","Alloy 617","Plate",314626
"Cycle 9999-10000","CapPass",60075.12,"Qualified",-0.00091,-90.67,123542,"43-22","Alloy 617","Plate",314626
"Cycle 9999-10000","CapPass",60075.15,"Qualified",-0.00088,-86.32,123543,"43-22","Alloy 617","Plate",314626
"Cycle 9999-10000","CapPass",60075.18,"Qualified",-0.00086,-81.74,123544,"43-22","Alloy 617","Plate",314626
"Cycle 9999-10000","CapPass",60075.20,"Qualified",-0.00083,-77.62,123545,"43-22","Alloy 617","Plate",314626
"Cycle 9999-10000","CapPass",60075.23,"Qualified",-0.00081,-73.33,123546,"43-22","Alloy 617","Plate",314626
"Cycle 9999-10000","CapPass",60075.25,"Qualified",-0.00078,-69.06,123547,"43-22","Alloy 617","Plate",314626
"Cycle 9999-10000","CapPass",60075.28,"Qualified",-0.00075,-65.06,123548,"43-22","Alloy 617","Plate",314626
"Cycle 9999-10000","CapPass",60075.31,"Qualified",-0.00073,-61.07,123549,"43-22","Alloy 617","Plate",314626
"Cycle 9999-10000","CapPass",60075.33,"Qualified",-0.00070,-56.90,123550,"43-22","Alloy 617","Plate",314626
"Cycle 9999-10000","CapPass",60075.36,"Qualified",-0.00068,-52.89,123551,"43-22","Alloy 617","Plate",314626
"Cycle 9999-10000","CapPass",60075.39,"Qualified",-0.00065,-48.83,123552,"43-22","Alloy 617","Plate",314626
"Cycle 9999-10000","CapPass",60075.41,"Qualified",-0.00063,-44.64,123553,"43-22","Alloy 617","Plate",314626
"Cycle 9999-10000","CapPass",60075.45,"Qualified",-0.00060,-40.33,123554,"43-22","Alloy 617","Plate",314626
"Cycle 9999-10000","CapPass",60075.47,"Qualified",-0.00058,-36.26,123555,"43-22","Alloy 617","Plate",314626
"Cycle 9999-10000","CapPass",60075.50,"Qualified",-0.00055,-31.90,123556,"43-22","Alloy 617","Plate",314626
"Cycle 9999-10000","CapPass",60075.52,"Qualified",-0.00053,-27.62,123557,"43-22","Alloy 617","Plate",314626
"Cycle 9999-10000","CapPass",60075.55,"Qualified",-0.00050,-23.47,123558,"43-22","Alloy 617","Plate",314626
"Cycle 9999-10000","CapPass",60075.58,"Qualified",-0.00047,-19.30,123559,"43-22","Alloy 617","Plate",314626
"Cycle 9999-10000","CapPass",60075.60,"Qualified",-0.00045,-15.26,123560,"43-22","Alloy 617","Plate",314626
"Cycle 9999-10000","CapPass",60075.63,"Qualified",-0.00042,-11.51,123561,"43-22","Alloy 617","Plate",314626
"Cycle 9999-10000","CapPass",60075.65,"Qualified",-0.00040,-7.73,123562,"43-22","Alloy 617","Plate",314626
"Cycle 9999-10000","CapPass",60075.68,"Qualified",-0.00037,-3.74,123563,"43-22","Alloy 617","Plate",314626
"Cycle 9999-10000","CapPass",60075.71,"Qualified",-0.00035,0.24,123564,"43-22","Alloy 617","Plate",314626
"Cycle 9999-10000","CapPass",60075.73,"Qualified",-0.00032,4.34,123565,"43-22","Alloy 617","Plate",314626
"Cycle 9999-10000","CapPass",60075.76,"Qualified",-0.00030,8.32,123566,"43-22","Alloy 617","Plate",314626
"Cycle 9999-10000","CapPass",60075.79,"Qualified",-0.00027,12.28,123567,"43-22","Alloy 617","Plate",314626
"Cycle 9999-10000","CapPass",60075.82,"Qualified",-0.00025,16.17,123568,"43-22","Alloy 617","Plate",314626
"Cycle 9999-10000","CapPass",60075.84,"Qualified",-0.00022,20.20,123569,"43-22","Alloy 617","Plate",314626
"Cycle 9999-10000","CapPass",60075.87,"Qualified",-0.00020,23.87,123570,"43-22","Alloy 617","Plate",314626
"Cycle 9999-10000","CapPass",60075.89,"Qualified",-0.00017,27.77,123571,"43-22","Alloy 617","Plate",314626
"Cycle 9999-10000","CapPass",60075.92,"Qualified",-0.00014,31.57,123572,"43-22","Alloy 617","Plate",314626
"Cycle 9999-10000","CapPass",60075.95,"Qualified",-0.00012,34.71,123573,"43-22","Alloy 617","Plate",314626
"Cycle 9999-10000","CapPass",60076.07,"Qualified",-0.00009,42.16,123574,"43-22","Alloy 617","Plate",314626
"Cycle 9999-10000","CapPass",60076.08,"Qualified",-0.00007,48.35,123575,"43-22","Alloy 617","Plate",314626
"Cycle 9999-10000","CapPass",60076.09,"Qualified",-0.00004,52.94,123576,"43-22","Alloy 617","Plate",314626
"Cycle 9999-10000","CapPass",60076.10,"Qualified",-0.00001,56.73,123577,"43-22","Alloy 617","Plate",314626
"Cycle 9999-10000","CapPass",60076.11,"Qualified",0.00001,60.25,123578,"43-22","Alloy 617","Plate",314626
"Cycle 9999-10000","CapPass",60076.12,"Qualified",0.00004,63.34,123579,"43-22","Alloy 617","Plate",314626
"Cycle 9999-10000","CapPass",60076.13,"Qualified",0.00007,66.02,123580,"43-22","Alloy 617","Plate",314626
"Cycle 9999-10000","CapPass",60076.14,"Qualified",0.00009,68.31,123581,"43-22","Alloy 617","Plate",314626
"Cycle 9999-10000","CapPass",60076.16,"Qualified",0.00012,70.15,123582,"43-22","Alloy 617","Plate",314626
"Cycle 9999-10000","CapPass",60076.18,"Qualified",0.00014,71.42,123583,"43-22","Alloy 617","Plate",314626
"Cycle 9999-10000","CapPass",60076.27,"Qualified",0.00017,75.45,123584,"43-22","Alloy 617","Plate",314626
"Cycle 9999-10000","CapPass",60076.29,"Qualified",0.00019,79.56,123585,"43-22","Alloy 617","Plate",314626
"Cycle 9999-10000","CapPass",60076.32,"Qualified",0.00022,83.34,123586,"43-22","Alloy 617","Plate",314626
"Cycle 9999-10000","CapPass",60076.34,"Qualified",0.00025,86.82,123587,"43-22","Alloy 617","Plate",314626
"Cycle 9999-10000","CapPass",60076.37,"Qualified",0.00027,90.07,123588,"43-22","Alloy 617","Plate",314626
"Cycle 9999-10000","CapPass",60076.39,"Qualified",0.00030,93.22,123589,"43-22","Alloy 617","Plate",314626
"Cycle 9999-10000","CapPass",60076.41,"Qualified",0.00032,96.22,123590,"43-22","Alloy 617","Plate",314626
"Cycle 9999-10000","CapPass",60076.45,"Qualified",0.00035,99.33,123591,"43-22","Alloy 617","Plate",314626
"Cycle 9999-10000","CapPass",60076.47,"Qualified",0.00037,102.32,123592,"43-22","Alloy 617","Plate",314626
"Cycle 9999-10000","CapPass",60076.50,"Qualified",0.00040,105.24,123593,"43-22","Alloy 617","Plate",314626
"Cycle 9999-10000","CapPass",60076.53,"Qualified",0.00042,108.20,123594,"43-22","Alloy 617","Plate",314626
"Cycle 9999-10000","CapPass",60076.56,"Qualified",0.00045,111.26,123595,"43-22","Alloy 617","Plate",314626
"Cycle 9999-10000","CapPass",60076.59,"Qualified",0.00047,114.77,123596,"43-22","Alloy 617","Plate",314626
"Cycle 9999-10000","CapPass",60076.62,"Qualified",0.00050,118.53,123597,"43-22","Alloy 617","Plate",314626
"Cycle 9999-10000","CapPass",60076.65,"Qualified",0.00053,122.17,123598,"43-22","Alloy 617","Plate",314626
"Cycle 9999-10000","CapPass",60076.68,"Qualified",0.00055,125.65,123599,"43-22","Alloy 617","Plate",314626
"Cycle 9999-10000","CapPass",60076.70,"Qualified",0.00058,129.12,123600,"43-22","Alloy 617","Plate",314626
"Cycle 9999-10000","CapPass",60076.73,"Qualified",0.00060,132.34,123601,"43-22","Alloy 617","Plate",314626
"Cycle 9999-10000","CapPass",60076.75,"Qualified",0.00063,135.62,123602,"43-22","Alloy 617","Plate",314626
"Cycle 9999-10000","CapPass",60076.78,"Qualified",0.00065,138.84,123603,"43-22","Alloy 617","Plate",314626
"Cycle 9999-10000","CapPass",60076.81,"Qualified",0.00068,141.83,123604,"43-22","Alloy 617","Plate",314626
"Cycle 9999-10000","CapPass",60076.84,"Qualified",0.00070,145.08,123605,"43-22","Alloy 617","Plate",314626
"Cycle 9999-10000","CapPass",60076.86,"Qualified",0.00073,148.29,123606,"43-22","Alloy 617","Plate",314626
"Cycle 9999-10000","CapPass",60076.89,"Qualified",0.00076,151.79,123607,"43-22","Alloy 617","Plate",314626
"Cycle 9999-10000","CapPass",60076.91,"Qualified",0.00078,155.30,123608,"43-22","Alloy 617","Plate",314626
"Cycle 9999-10000","CapPass",60076.93,"Qualified",0.00081,158.65,123609,"43-22","Alloy 617","Plate",314626
"Cycle 9999-10000","CapPass",60076.95,"Qualified",0.00083,161.80,123610,"43-22","Alloy 617","Plate",314626
"Cycle 9999-10000","CapPass",60076.97,"Qualified",0.00086,164.93,123611,"43-22","Alloy 617","Plate",314626
"Cycle 9999-10000","CapPass",60076.99,"Qualified",0.00088,168.05,123612,"43-22","Alloy 617","Plate",314626
"Cycle 9999-10000","CapPass",60077.01,"Qualified",0.00091,170.91,123613,"43-22","Alloy 617","Plate",314626
"Cycle 9999-10000","CapPass",60077.03,"Qualified",0.00093,173.70,123614,"43-22","Alloy 617","Plate",314626
"Cycle 9999-10000","CapPass",60077.05,"Qualified",0.00096,176.30,123615,"43-22","Alloy 617","Plate",314626
"Cycle 9999-10000","CapPass",60077.07,"Qualified",0.00099,178.72,123616,"43-22","Alloy 617","Plate",314626
"Cycle 9999-10000","CapPass",60077.09,"Qualified",0.00101,180.96,123617,"43-22","Alloy 617","Plate",314626
"Cycle 9999-10000","CapPass",60077.12,"Qualified",0.00104,183.30,123618,"43-22","Alloy 617","Plate",314626
"Cycle 9999-10000","CapPass",60077.14,"Qualified",0.00106,185.26,123619,"43-22","Alloy 617","Plate",314626
"Cycle 9999-10000","CapPass",60077.16,"Qualified",0.00109,186.81,123620,"43-22","Alloy 617","Plate",314626
"Cycle 9999-10000","CapPass",60077.17,"Qualified",0.00112,187.99,123621,"43-22","Alloy 617","Plate",314626
"Cycle 9999-10000","CapPass",60077.19,"Qualified",0.00114,188.70,123622,"43-22","Alloy 617","Plate",314626
"Cycle 9999-10000","CapPass",60077.20,"Qualified",0.00117,189.13,123623,"43-22","Alloy 617","Plate",314626
"Cycle 9999-10000","CapPass",60077.22,"Qualified",0.00119,189.37,123624,"43-22","Alloy 617","Plate",314626
"Cycle 9999-10000","CapPass",60077.23,"Qualified",0.00122,189.21,123625,"43-22","Alloy 617","Plate",314626
"Cycle 9999-10000","CapPass",60077.35,"Qualified",0.00125,189.39,123626,"43-22","Alloy 617","Plate",314626
"Cycle 9999-10000","CapPass",60077.37,"Qualified",0.00127,193.57,123627,"43-22","Alloy 617","Plate",314626
"Cycle 9999-10000","CapPass",60077.39,"Qualified",0.00130,196.84,123628,"43-22","Alloy 617","Plate",314626
"Cycle 9999-10000","CapPass",60077.41,"Qualified",0.00132,198.04,123629,"43-22","Alloy 617","Plate",314626
"Cycle 9999-10000","CapPass",60077.41,"Qualified",0.00135,198.69,123630,"43-22","Alloy 617","Plate",314626
"Cycle 9999-10000","CapPass",60077.42,"Qualified",0.00138,199.28,123631,"43-22","Alloy 617","Plate",314626
"Cycle 9999-10000","CapPass",60077.42,"Qualified",0.00141,199.65,123632,"43-22","Alloy 617","Plate",314626
"Cycle 9999-10000","CapPass",60077.43,"Qualified",0.00144,200.01,123633,"43-22","Alloy 617","Plate",314626
"Cycle 9999-10000","CapPass",60077.43,"Qualified",0.00147,200.27,123634,"43-22","Alloy 617","Plate",314626
"Cycle 9999-10000","CapPass",60077.44,"Qualified",0.00149,200.33,123635,"43-22","Alloy 617","Plate",314626
"Cycle 9999-10000","CapPass",60077.44,"Qualified",0.00152,200.13,123636,"43-22","Alloy 617","Plate",314626
"Cycle 9999-10000","CapPass",60077.45,"Qualified",0.00155,199.59,123637,"43-22","Alloy 617","Plate",314626
"Cycle 9999-10000","CapPass",60077.46,"Qualified",0.00157,197.42,123638,"43-22","Alloy 617","Plate",314626
