Repository: js-molina/fatigue-A617

File: data/850C/Strain rate 0.001/0.30% strain/HTM_A20_PeakStress_436.csv (part 1 of 27)
"Cycle","Data State","Max Stress Mpa","Min Stress Mpa","Qual State","Stress Ratio","Time Max Stress Sec","Time Min Stress Sec","Count","Sample","Alloy","Material_Form","Heat"
1,"CapPass",136.46,-120.5,"Trend",1.132,0.97,2.98,1,"43-6","Alloy 617","Plate",314626
2,"CapPass",137.83,-140.9,"Trend",0.978,5.09,7.28,2,"43-6","Alloy 617","Plate",314626
3,"CapPass",148.36,-166.0,"Trend",0.894,9.61,11.96,3,"43-6","Alloy 617","Plate",314626
4,"CapPass",168.04,-169.1,"Trend",0.994,14.48,17.03,4,"43-6","Alloy 617","Plate",314626
5,"CapPass",171.70,-170.0,"Trend",1.010,19.68,22.59,5,"43-6","Alloy 617","Plate",314626
6,"CapPass",173.56,-172.1,"Trend",1.008,25.44,28.39,6,"43-6","Alloy 617","Plate",314626
7,"CapPass",171.63,-167.3,"Trend",1.026,31.54,34.26,7,"43-6","Alloy 617","Plate",314626
8,"CapPass",172.09,-170.6,"Trend",1.009,37.34,40.53,8,"43-6","Alloy 617","Plate",314626
9,"CapPass",175.14,-170.5,"Trend",1.027,43.39,46.56,9,"43-6","Alloy 617","Plate",314626
10,"CapPass",176.52,-171.3,"Trend",1.031,49.40,52.57,10,"43-6","Alloy 617","Plate",314626
11,"CapPass",176.64,-178.4,"Trend",0.990,55.44,58.51,11,"43-6","Alloy 617","Plate",314626
12,"CapPass",175.29,-178.2,"Trend",0.984,61.49,64.58,12,"43-6","Alloy 617","Plate",314626
13,"CapPass",177.78,-179.8,"Trend",0.989,67.51,70.52,13,"43-6","Alloy 617","Plate",314626
14,"CapPass",171.59,-174.4,"Trend",0.984,73.24,76.39,14,"43-6","Alloy 617","Plate",314626
15,"CapPass",177.03,-172.5,"Trend",1.026,79.33,82.36,15,"43-6","Alloy 617","Plate",314626
16,"CapPass",179.54,-172.7,"Trend",1.040,85.48,88.61,16,"43-6","Alloy 617","Plate",314626
17,"CapPass",180.49,-180.9,"Trend",0.998,91.50,94.61,17,"43-6","Alloy 617","Plate",314626
18,"CapPass",180.29,-177.2,"Trend",1.017,97.61,100.39,18,"43-6","Alloy 617","Plate",314626
19,"CapPass",181.23,-174.5,"Trend",1.038,103.52,106.34,19,"43-6","Alloy 617","Plate",314626
20,"CapPass",181.35,-175.0,"Trend",1.036,109.58,112.32,20,"43-6","Alloy 617","Plate",314626
21,"CapPass",182.99,-178.1,"Trend",1.027,115.59,118.35,21,"43-6","Alloy 617","Plate",314626
22,"CapPass",182.35,-178.3,"Trend",1.023,121.61,124.67,22,"43-6","Alloy 617","Plate",314626
23,"CapPass",184.29,-179.8,"Trend",1.025,127.59,130.40,23,"43-6","Alloy 617","Plate",314626
24,"CapPass",184.10,-178.7,"Trend",1.030,133.62,136.69,24,"43-6","Alloy 617","Plate",314626
25,"CapPass",177.54,-186.1,"Trend",0.954,139.68,142.60,25,"43-6","Alloy 617","Plate",314626
26,"CapPass",178.89,-181.4,"Trend",0.986,145.40,148.61,26,"43-6","Alloy 617","Plate",314626
27,"CapPass",184.97,-180.1,"Trend",1.027,151.60,154.44,27,"43-6","Alloy 617","Plate",314626
28,"CapPass",181.70,-187.5,"Trend",0.969,157.71,160.63,28,"43-6","Alloy 617","Plate",314626
29,"CapPass",180.60,-182.8,"Trend",0.988,163.41,166.65,29,"43-6","Alloy 617","Plate",314626
30,"CapPass",185.16,-182.1,"Trend",1.017,169.52,172.60,30,"43-6","Alloy 617","Plate",314626
31,"CapPass",186.97,-181.8,"Trend",1.029,175.56,178.52,31,"43-6","Alloy 617","Plate",314626
32,"CapPass",188.40,-182.6,"Trend",1.032,181.69,184.53,32,"43-6","Alloy 617","Plate",314626
33,"CapPass",189.60,-181.8,"Trend",1.043,187.67,190.51,33,"43-6","Alloy 617","Plate",314626
34,"CapPass",189.90,-183.7,"Trend",1.034,193.67,196.53,34,"43-6","Alloy 617","Plate",314626
35,"CapPass",190.08,-181.5,"Trend",1.047,199.66,202.37,35,"43-6","Alloy 617","Plate",314626
36,"CapPass",179.62,-186.4,"Trend",0.963,205.79,208.78,36,"43-6","Alloy 617","Plate",314626
37,"CapPass",187.89,-190.9,"Trend",0.984,211.78,214.74,37,"43-6","Alloy 617","Plate",314626
38,"CapPass",185.25,-187.7,"Trend",0.987,217.60,220.73,38,"43-6","Alloy 617","Plate",314626
39,"CapPass",189.59,-185.1,"Trend",1.025,223.73,226.66,39,"43-6","Alloy 617","Plate",314626
40,"CapPass",191.17,-187.8,"Trend",1.018,229.74,232.64,40,"43-6","Alloy 617","Plate",314626
41,"CapPass",183.75,-192.4,"Trend",0.955,235.81,238.75,41,"43-6","Alloy 617","Plate",314626
42,"CapPass",193.57,-180.3,"Trend",1.074,241.78,244.37,42,"43-6","Alloy 617","Plate",314626
43,"CapPass",180.42,-191.6,"Trend",0.942,247.85,250.81,43,"43-6","Alloy 617","Plate",314626
44,"CapPass",181.74,-192.3,"Trend",0.945,253.80,256.81,44,"43-6","Alloy 617","Plate",314626
45,"CapPass",190.06,-192.0,"Trend",0.990,259.84,262.80,45,"43-6","Alloy 617","Plate",314626
46,"CapPass",187.00,-190.5,"Trend",0.981,265.81,268.79,46,"43-6","Alloy 617","Plate",314626
47,"CapPass",189.76,-188.7,"Trend",1.005,271.75,274.81,47,"43-6","Alloy 617","Plate",314626
48,"CapPass",193.55,-184.3,"Trend",1.050,277.78,280.54,48,"43-6","Alloy 617","Plate",314626
49,"CapPass",180.10,-193.5,"Trend",0.931,283.60,286.87,49,"43-6","Alloy 617","Plate",314626
50,"CapPass",186.89,-192.9,"Trend",0.969,289.73,292.83,50,"43-6","Alloy 617","Plate",314626
51,"CapPass",185.45,-193.5,"Trend",0.959,295.87,298.87,51,"43-6","Alloy 617","Plate",314626
52,"CapPass",186.14,-193.4,"Trend",0.962,301.83,304.84,52,"43-6","Alloy 617","Plate",314626
53,"CapPass",189.77,-194.1,"Trend",0.978,307.90,310.84,53,"43-6","Alloy 617","Plate",314626
54,"CapPass",190.30,-189.9,"Trend",1.002,313.78,316.87,54,"43-6","Alloy 617","Plate",314626
55,"CapPass",192.12,-188.4,"Trend",1.020,319.87,322.72,55,"43-6","Alloy 617","Plate",314626
56,"CapPass",187.76,-181.1,"Trend",1.037,325.95,328.70,56,"43-6","Alloy 617","Plate",314626
57,"CapPass",185.78,-181.4,"Trend",1.024,331.75,334.73,57,"43-6","Alloy 617","Plate",314626
58,"CapPass",187.52,-193.6,"Trend",0.968,337.76,340.97,58,"43-6","Alloy 617","Plate",314626
59,"CapPass",188.76,-189.2,"Trend",0.998,343.86,346.98,59,"43-6","Alloy 617","Plate",314626
60,"CapPass",192.38,-190.4,"Trend",1.010,349.92,352.98,60,"43-6","Alloy 617","Plate",314626
61,"CapPass",192.12,-193.7,"Trend",0.992,355.87,358.90,61,"43-6","Alloy 617","Plate",314626
62,"CapPass",191.93,-190.3,"Trend",1.009,361.89,364.93,62,"43-6","Alloy 617","Plate",314626
63,"CapPass",192.39,-189.0,"Trend",1.018,367.90,370.89,63,"43-6","Alloy 617","Plate",314626
64,"CapPass",193.36,-182.4,"Trend",1.060,374.01,376.77,64,"43-6","Alloy 617","Plate",314626
65,"CapPass",186.96,-182.0,"Trend",1.028,380.03,382.81,65,"43-6","Alloy 617","Plate",314626
66,"CapPass",194.62,-184.8,"Trend",1.053,386.04,389.04,66,"43-6","Alloy 617","Plate",314626
67,"CapPass",190.81,-185.6,"Trend",1.028,391.88,395.04,67,"43-6","Alloy 617","Plate",314626
68,"CapPass",192.01,-194.2,"Trend",0.989,398.02,401.07,68,"43-6","Alloy 617","Plate",314626
69,"CapPass",191.97,-194.6,"Trend",0.986,403.96,407.02,69,"43-6","Alloy 617","Plate",314626
70,"CapPass",195.03,-186.5,"Trend",1.046,410.06,413.06,70,"43-6","Alloy 617","Plate",314626
71,"CapPass",193.56,-192.5,"Trend",1.005,415.91,419.06,71,"43-6","Alloy 617","Plate",314626
72,"CapPass",193.50,-190.4,"Trend",1.016,422.06,425.08,72,"43-6","Alloy 617","Plate",314626
73,"CapPass",192.43,-191.6,"Trend",1.004,428.01,431.10,73,"43-6","Alloy 617","Plate",314626
74,"CapPass",192.69,-191.7,"Trend",1.005,434.03,437.11,74,"43-6","Alloy 617","Plate",314626
75,"CapPass",193.32,-193.9,"Trend",0.997,440.04,443.06,75,"43-6","Alloy 617","Plate",314626
76,"CapPass",193.31,-191.9,"Trend",1.008,446.04,449.04,76,"43-6","Alloy 617","Plate",314626
77,"CapPass",193.99,-189.7,"Trend",1.023,452.04,455.05,77,"43-6","Alloy 617","Plate",314626
78,"CapPass",186.39,-184.0,"Trend",1.013,458.15,460.86,78,"43-6","Alloy 617","Plate",314626
79,"CapPass",185.59,-182.6,"Trend",1.016,463.91,466.91,79,"43-6","Alloy 617","Plate",314626
80,"CapPass",188.72,-186.3,"Trend",1.013,469.96,473.16,80,"43-6","Alloy 617","Plate",314626
81,"CapPass",191.38,-185.4,"Trend",1.032,476.01,479.16,81,"43-6","Alloy 617","Plate",314626
82,"CapPass",193.29,-195.0,"Trend",0.991,482.12,485.10,82,"43-6","Alloy 617","Plate",314626
83,"CapPass",193.05,-192.6,"Trend",1.002,488.16,491.12,83,"43-6","Alloy 617","Plate",314626
84,"CapPass",194.24,-190.2,"Trend",1.021,494.16,497.16,84,"43-6","Alloy 617","Plate",314626
85,"CapPass",193.30,-185.5,"Trend",1.042,500.20,503.01,85,"43-6","Alloy 617","Plate",314626
86,"CapPass",197.56,-188.4,"Trend",1.048,506.15,509.08,86,"43-6","Alloy 617","Plate",314626
87,"CapPass",197.08,-190.2,"Trend",1.036,512.18,515.06,87,"43-6","Alloy 617","Plate",314626
88,"CapPass",187.73,-191.0,"Trend",0.983,518.23,521.22,88,"43-6","Alloy 617","Plate",314626
89,"CapPass",197.57,-186.2,"Trend",1.061,524.19,526.91,89,"43-6","Alloy 617","Plate",314626
90,"CapPass",181.94,-196.3,"Trend",0.927,530.22,533.20,90,"43-6","Alloy 617","Plate",314626
91,"CapPass",192.18,-192.6,"Trend",0.998,536.09,539.20,91,"43-6","Alloy 617","Plate",314626
92,"CapPass",193.00,-190.5,"Trend",1.013,542.22,545.17,92,"43-6","Alloy 617","Plate",314626
93,"CapPass",195.71,-189.3,"Trend",1.034,548.23,551.06,93,"43-6","Alloy 617","Plate",314626
94,"CapPass",189.63,-184.9,"Trend",1.026,554.30,557.08,94,"43-6","Alloy 617","Plate",314626
95,"CapPass",187.43,-183.2,"Trend",1.023,560.03,563.06,95,"43-6","Alloy 617","Plate",314626
96,"CapPass",189.63,-191.0,"Trend",0.993,566.11,569.31,96,"43-6","Alloy 617","Plate",314626
97,"CapPass",192.58,-192.1,"Trend",1.003,572.20,575.31,97,"43-6","Alloy 617","Plate",314626
98,"CapPass",192.19,-195.9,"Trend",0.981,578.16,581.27,98,"43-6","Alloy 617","Plate",314626
99,"CapPass",194.35,-194.0,"Trend",1.002,584.24,587.27,99,"43-6","Alloy 617","Plate",314626
100,"CapPass",194.10,-191.2,"Trend",1.015,590.22,593.32,100,"43-6","Alloy 617","Plate",314626
101,"CapPass",194.94,-194.8,"Trend",1.001,596.22,599.32,101,"43-6","Alloy 617","Plate",314626
102,"CapPass",195.39,-191.1,"Trend",1.022,602.29,605.28,102,"43-6","Alloy 617","Plate",314626
103,"CapPass",196.96,-192.6,"Trend",1.023,608.30,611.23,103,"43-6","Alloy 617","Plate",314626
104,"CapPass",187.07,-184.9,"Trend",1.012,614.38,617.10,104,"43-6","Alloy 617","Plate",314626
105,"CapPass",188.72,-187.6,"Trend",1.006,620.16,623.38,105,"43-6","Alloy 617","Plate",314626
106,"CapPass",191.82,-197.7,"Trend",0.970,626.25,629.34,106,"43-6","Alloy 617","Plate",314626
107,"CapPass",192.98,-189.4,"Trend",1.019,632.21,635.40,107,"43-6","Alloy 617","Plate",314626
108,"CapPass",190.35,-188.9,"Trend",1.008,638.21,641.42,108,"43-6","Alloy 617","Plate",314626
109,"CapPass",191.83,-190.8,"Trend",1.006,644.29,647.42,109,"43-6","Alloy 617","Plate",314626
110,"CapPass",191.63,-197.7,"Trend",0.969,650.28,653.39,110,"43-6","Alloy 617","Plate",314626
111,"CapPass",195.82,-193.1,"Trend",1.014,656.37,659.41,111,"43-6","Alloy 617","Plate",314626
112,"CapPass",195.57,-193.5,"Trend",1.011,662.42,665.37,112,"43-6","Alloy 617","Plate",314626
113,"CapPass",190.02,-186.6,"Trend",1.018,668.46,671.25,113,"43-6","Alloy 617","Plate",314626
114,"CapPass",188.83,-184.5,"Trend",1.023,674.47,677.20,114,"43-6","Alloy 617","Plate",314626
115,"CapPass",189.76,-187.0,"Trend",1.015,680.26,683.47,115,"43-6","Alloy 617","Plate",314626
116,"CapPass",192.15,-191.4,"Trend",1.004,686.35,689.48,116,"43-6","Alloy 617","Plate",314626
117,"CapPass",193.25,-184.0,"Trend",1.050,692.32,695.25,117,"43-6","Alloy 617","Plate",314626
118,"CapPass",192.24,-196.1,"Trend",0.980,698.34,701.50,118,"43-6","Alloy 617","Plate",314626
119,"CapPass",193.64,-196.8,"Trend",0.984,704.36,707.46,119,"43-6","Alloy 617","Plate",314626
120,"CapPass",192.82,-195.5,"Trend",0.986,710.44,713.46,120,"43-6","Alloy 617","Plate",314626
121,"CapPass",194.62,-190.3,"Trend",1.023,716.43,719.53,121,"43-6","Alloy 617","Plate",314626
122,"CapPass",192.97,-193.3,"Trend",0.998,722.36,725.53,122,"43-6","Alloy 617","Plate",314626
123,"CapPass",194.22,-186.3,"Trend",1.043,728.45,731.53,123,"43-6","Alloy 617","Plate",314626
124,"CapPass",194.08,-196.5,"Trend",0.988,734.46,737.43,124,"43-6","Alloy 617","Plate",314626
125,"CapPass",194.23,-192.6,"Trend",1.009,740.54,743.55,125,"43-6","Alloy 617","Plate",314626
126,"CapPass",191.84,-193.0,"Trend",0.994,746.38,749.56,126,"43-6","Alloy 617","Plate",314626
127,"CapPass",194.69,-190.9,"Trend",1.020,752.43,755.58,127,"43-6","Alloy 617","Plate",314626
128,"CapPass",194.98,-193.9,"Trend",1.005,758.52,761.54,128,"43-6","Alloy 617","Plate",314626
129,"CapPass",196.20,-192.8,"Trend",1.018,764.56,767.46,129,"43-6","Alloy 617","Plate",314626
130,"CapPass",188.82,-186.2,"Trend",1.014,770.61,773.44,130,"43-6","Alloy 617","Plate",314626
131,"CapPass",191.17,-185.7,"Trend",1.029,776.58,779.40,131,"43-6","Alloy 617","Plate",314626
132,"CapPass",195.68,-185.4,"Trend",1.055,782.60,785.61,132,"43-6","Alloy 617","Plate",314626
133,"CapPass",194.84,-189.3,"Trend",1.029,788.55,791.61,133,"43-6","Alloy 617","Plate",314626
134,"CapPass",195.32,-193.3,"Trend",1.011,794.56,797.64,134,"43-6","Alloy 617","Plate",314626
135,"CapPass",196.72,-194.9,"Trend",1.010,800.56,803.64,135,"43-6","Alloy 617","Plate",314626
136,"CapPass",194.94,-196.7,"Trend",0.991,806.59,809.57,136,"43-6","Alloy 617","Plate",314626
137,"CapPass",193.56,-194.4,"Trend",0.996,812.62,815.59,137,"43-6","Alloy 617","Plate",314626
138,"CapPass",195.00,-191.6,"Trend",1.018,818.63,821.46,138,"43-6","Alloy 617","Plate",314626
139,"CapPass",197.99,-188.5,"Trend",1.050,824.63,827.43,139,"43-6","Alloy 617","Plate",314626
140,"CapPass",188.41,-185.3,"Trend",1.017,830.50,833.46,140,"43-6","Alloy 617","Plate",314626
141,"CapPass",191.06,-186.2,"Trend",1.026,836.57,839.48,141,"43-6","Alloy 617","Plate",314626
142,"CapPass",192.51,-196.5,"Trend",0.980,842.67,845.63,142,"43-6","Alloy 617","Plate",314626
143,"CapPass",194.35,-195.1,"Trend",0.996,848.61,851.66,143,"43-6","Alloy 617","Plate",314626
144,"CapPass",195.59,-194.9,"Trend",1.004,854.60,857.57,144,"43-6","Alloy 617","Plate",314626
145,"CapPass",197.10,-193.3,"Trend",1.020,860.71,863.56,145,"43-6","Alloy 617","Plate",314626
146,"CapPass",193.33,-187.7,"Trend",1.030,866.74,869.54,146,"43-6","Alloy 617","Plate",314626
147,"CapPass",190.03,-186.6,"Trend",1.018,872.51,875.52,147,"43-6","Alloy 617","Plate",314626
148,"CapPass",195.16,-187.2,"Trend",1.043,878.76,881.59,148,"43-6","Alloy 617","Plate",314626
149,"CapPass",193.07,-185.7,"Trend",1.040,884.59,887.75,149,"43-6","Alloy 617","Plate",314626
150,"CapPass",198.38,-186.0,"Trend",1.066,890.76,893.72,150,"43-6","Alloy 617","Plate",314626
151,"CapPass",196.15,-188.8,"Trend",1.039,896.70,899.78,151,"43-6","Alloy 617","Plate",314626
152,"CapPass",198.26,-194.5,"Trend",1.019,902.73,905.75,152,"43-6","Alloy 617","Plate",314626
153,"CapPass",195.45,-194.9,"Trend",1.003,908.72,911.80,153,"43-6","Alloy 617","Plate",314626
154,"CapPass",197.52,-192.0,"Trend",1.029,914.73,917.82,154,"43-6","Alloy 617","Plate",314626
155,"CapPass",197.52,-189.2,"Trend",1.044,920.75,923.83,155,"43-6","Alloy 617","Plate",314626
156,"CapPass",197.49,-195.9,"Trend",1.008,926.76,929.76,156,"43-6","Alloy 617","Plate",314626
157,"CapPass",196.30,-194.2,"Trend",1.011,932.79,935.78,157,"43-6","Alloy 617","Plate",314626
158,"CapPass",193.18,-196.4,"Trend",0.984,938.82,941.83,158,"43-6","Alloy 617","Plate",314626
159,"CapPass",194.85,-195.5,"Trend",0.997,944.76,947.79,159,"43-6","Alloy 617","Plate",314626
160,"CapPass",197.41,-195.0,"Trend",1.013,950.78,953.84,160,"43-6","Alloy 617","Plate",314626
161,"CapPass",197.20,-190.2,"Trend",1.037,956.87,959.76,161,"43-6","Alloy 617","Plate",314626
162,"CapPass",189.82,-188.0,"Trend",1.010,962.85,965.75,162,"43-6","Alloy 617","Plate",314626
163,"CapPass",196.70,-190.5,"Trend",1.033,968.86,971.87,163,"43-6","Alloy 617","Plate",314626
164,"CapPass",192.36,-189.6,"Trend",1.015,974.82,977.89,164,"43-6","Alloy 617","Plate",314626
165,"CapPass",193.82,-188.6,"Trend",1.028,980.81,983.90,165,"43-6","Alloy 617","Plate",314626
166,"CapPass",197.48,-193.6,"Trend",1.020,986.88,989.92,166,"43-6","Alloy 617","Plate",314626
167,"CapPass",195.78,-188.1,"Trend",1.041,992.82,995.92,167,"43-6","Alloy 617","Plate",314626
168,"CapPass",197.43,-197.1,"Trend",1.002,998.86,1001.89,168,"43-6","Alloy 617","Plate",314626
169,"CapPass",194.75,-196.7,"Trend",0.990,1004.85,1007.88,169,"43-6","Alloy 617","Plate",314626
170,"CapPass",196.47,-192.8,"Trend",1.019,1010.92,1013.93,170,"43-6","Alloy 617","Plate",314626
171,"CapPass",195.46,-192.5,"Trend",1.015,1016.94,1019.94,171,"43-6","Alloy 617","Plate",314626
172,"CapPass",196.49,-196.7,"Trend",0.999,1022.93,1025.95,172,"43-6","Alloy 617","Plate",314626
173,"CapPass",195.51,-198.6,"Trend",0.984,1028.92,1031.91,173,"43-6","Alloy 617","Plate",314626
174,"CapPass",195.90,-192.0,"Trend",1.020,1034.91,1037.97,174,"43-6","Alloy 617","Plate",314626
175,"CapPass",192.72,-197.1,"Trend",0.978,1040.81,1043.93,175,"43-6","Alloy 617","Plate",314626
176,"CapPass",195.75,-195.4,"Trend",1.002,1046.93,1049.96,176,"43-6","Alloy 617","Plate",314626
177,"CapPass",189.39,-191.5,"Trend",0.989,1053.00,1055.85,177,"43-6","Alloy 617","Plate",314626
178,"CapPass",194.94,-193.9,"Trend",1.006,1059.00,1062.01,178,"43-6","Alloy 617","Plate",314626
179,"CapPass",195.03,-194.9,"Trend",1.001,1064.95,1068.02,179,"43-6","Alloy 617","Plate",314626
180,"CapPass",195.55,-199.4,"Trend",0.981,1070.93,1074.01,180,"43-6","Alloy 617","Plate",314626
181,"CapPass",193.95,-194.9,"Trend",0.995,1077.00,1080.00,181,"43-6","Alloy 617","Plate",314626
182,"CapPass",196.39,-194.8,"Trend",1.008,1082.98,1086.03,182,"43-6","Alloy 617","Plate",314626
183,"CapPass",197.62,-196.5,"Trend",1.006,1088.99,1091.99,183,"43-6","Alloy 617","Plate",314626
184,"CapPass",197.90,-195.6,"Trend",1.012,1095.00,1097.99,184,"43-6","Alloy 617","Plate",314626
185,"CapPass",193.55,-188.3,"Trend",1.028,1101.08,1103.94,185,"43-6","Alloy 617","Plate",314626
186,"CapPass",201.67,-188.8,"Trend",1.068,1107.05,1109.74,186,"43-6","Alloy 617","Plate",314626
187,"CapPass",184.84,-195.1,"Trend",0.947,1112.73,1116.09,187,"43-6","Alloy 617","Plate",314626
188,"CapPass",191.08,-199.3,"Trend",0.959,1118.92,1122.08,188,"43-6","Alloy 617","Plate",314626
189,"CapPass",192.85,-197.2,"Trend",0.978,1125.08,1128.11,189,"43-6","Alloy 617","Plate",314626
190,"CapPass",193.77,-189.3,"Trend",1.023,1130.95,1134.10,190,"43-6","Alloy 617","Plate",314626
191,"CapPass",195.00,-194.8,"Trend",1.001,1137.02,1140.13,191,"43-6","Alloy 617","Plate",314626
192,"CapPass",193.98,-200.3,"Trend",0.968,1143.07,1146.08,192,"43-6","Alloy 617","Plate",314626
193,"CapPass",194.09,-196.0,"Trend",0.990,1148.94,1152.13,193,"43-6","Alloy 617","Plate",314626
194,"CapPass",190.52,-197.5,"Trend",0.964,1154.97,1158.09,194,"43-6","Alloy 617","Plate",314626
195,"CapPass",196.81,-195.3,"Trend",1.008,1160.96,1164.01,195,"43-6","Alloy 617","Plate",314626
196,"CapPass",198.18,-193.2,"Trend",1.026,1167.10,1170.01,196,"43-6","Alloy 617","Plate",314626
197,"CapPass",184.70,-193.7,"Trend",0.954,1172.81,1176.19,197,"43-6","Alloy 617","Plate",314626
198,"CapPass",190.49,-194.4,"Trend",0.980,1178.97,1182.19,198,"43-6","Alloy 617","Plate",314626
199,"CapPass",192.14,-198.9,"Trend",0.966,1185.04,1188.21,199,"43-6","Alloy 617","Plate",314626
200,"CapPass",194.19,-199.9,"Trend",0.971,1191.17,1194.12,200,"43-6","Alloy 617","Plate",314626
201,"CapPass",195.85,-197.1,"Trend",0.994,1197.19,1200.19,201,"43-6","Alloy 617","Plate",314626
202,"CapPass",198.02,-196.1,"Trend",1.010,1203.11,1206.17,202,"43-6","Alloy 617","Plate",314626
203,"CapPass",195.83,-191.8,"Trend",1.021,1209.24,1212.12,203,"43-6","Alloy 617","Plate",314626
204,"CapPass",200.81,-189.3,"Trend",1.061,1215.25,1218.05,204,"43-6","Alloy 617","Plate",314626
205,"CapPass",200.42,-187.8,"Trend",1.067,1221.26,1224.06,205,"43-6","Alloy 617","Plate",314626
206,"CapPass",201.78,-191.1,"Trend",1.056,1227.21,1230.25,206,"43-6","Alloy 617","Plate",314626
207,"CapPass",195.02,-187.0,"Trend",1.043,1233.14,1236.24,207,"43-6","Alloy 617","Plate",314626
208,"CapPass",201.03,-197.1,"Trend",1.020,1239.27,1242.28,208,"43-6","Alloy 617","Plate",314626
209,"CapPass",196.85,-194.7,"Trend",1.011,1245.18,1248.29,209,"43-6","Alloy 617","Plate",314626
210,"CapPass",197.78,-187.3,"Trend",1.056,1251.24,1254.25,210,"43-6","Alloy 617","Plate",314626
211,"CapPass",197.79,-198.2,"Trend",0.998,1257.23,1260.26,211,"43-6","Alloy 617","Plate",314626
212,"CapPass",193.73,-191.7,"Trend",1.011,1263.28,1266.28,212,"43-6","Alloy 617","Plate",314626
213,"CapPass",201.10,-194.2,"Trend",1.036,1269.27,1272.16,213,"43-6","Alloy 617","Plate",314626
214,"CapPass",190.41,-185.2,"Trend",1.028,1275.34,1278.12,214,"43-6","Alloy 617","Plate",314626
215,"CapPass",190.34,-186.5,"Trend",1.021,1281.10,1284.34,215,"43-6","Alloy 617","Plate",314626
216,"CapPass",193.96,-193.2,"Trend",1.004,1287.17,1290.36,216,"43-6","Alloy 617","Plate",314626
217,"CapPass",194.67,-186.2,"Trend",1.046,1293.16,1296.34,217,"43-6","Alloy 617","Plate",314626
218,"CapPass",196.80,-184.6,"Trend",1.066,1299.23,1302.35,218,"43-6","Alloy 617","Plate",314626
219,"CapPass",195.97,-197.7,"Trend",0.991,1305.27,1308.38,219,"43-6","Alloy 617","Plate",314626
220,"CapPass",197.50,-194.8,"Trend",1.014,1311.30,1314.40,220,"43-6","Alloy 617","Plate",314626
221,"CapPass",196.44,-193.5,"Trend",1.015,1317.29,1320.41,221,"43-6","Alloy 617","Plate",314626
222,"CapPass",196.41,-198.2,"Trend",0.991,1323.35,1326.35,222,"43-6","Alloy 617","Plate",314626
223,"CapPass",196.88,-196.9,"Trend",1.000,1329.34,1332.33,223,"43-6","Alloy 617","Plate",314626
224,"CapPass",193.10,-190.7,"Trend",1.013,1335.43,1338.25,224,"43-6","Alloy 617","Plate",314626
225,"CapPass",194.58,-189.3,"Trend",1.028,1341.42,1344.35,225,"43-6","Alloy 617","Plate",314626
226,"CapPass",198.68,-195.8,"Trend",1.014,1347.44,1350.44,226,"43-6","Alloy 617","Plate",314626
227,"CapPass",194.94,-192.5,"Trend",1.013,1353.38,1356.45,227,"43-6","Alloy 617","Plate",314626
228,"CapPass",198.34,-187.9,"Trend",1.055,1359.40,1362.46,228,"43-6","Alloy 617","Plate",314626
229,"CapPass",197.34,-194.4,"Trend",1.015,1365.36,1368.47,229,"43-6","Alloy 617","Plate",314626
230,"CapPass",198.96,-192.4,"Trend",1.034,1371.39,1374.49,230,"43-6","Alloy 617","Plate",314626
231,"CapPass",197.04,-195.9,"Trend",1.006,1377.44,1380.50,231,"43-6","Alloy 617","Plate",314626
232,"CapPass",196.70,-191.7,"Trend",1.026,1383.40,1386.50,232,"43-6","Alloy 617","Plate",314626
233,"CapPass",195.74,-190.6,"Trend",1.027,1389.41,1392.52,233,"43-6","Alloy 617","Plate",314626
234,"CapPass",197.31,-189.0,"Trend",1.044,1395.43,1398.52,234,"43-6","Alloy 617","Plate",314626
235,"CapPass",197.85,-197.3,"Trend",1.003,1401.46,1404.48,235,"43-6","Alloy 617","Plate",314626
236,"CapPass",196.70,-195.1,"Trend",1.008,1407.45,1410.48,236,"43-6","Alloy 617","Plate",314626
237,"CapPass",195.36,-189.1,"Trend",1.033,1413.56,1416.35,237,"43-6","Alloy 617","Plate",314626
238,"CapPass",189.97,-187.0,"Trend",1.016,1419.37,1422.39,238,"43-6","Alloy 617","Plate",314626
239,"CapPass",194.56,-186.0,"Trend",1.046,1425.54,1428.42,239,"43-6","Alloy 617","Plate",314626
240,"CapPass",196.00,-187.3,"Trend",1.046,1431.42,1434.56,240,"43-6","Alloy 617","Plate",314626
241,"CapPass",195.66,-194.5,"Trend",1.006,1437.44,1440.59,241,"43-6","Alloy 617","Plate",314626
242,"CapPass",197.22,-187.3,"Trend",1.053,1443.51,1446.57,242,"43-6","Alloy 617","Plate",314626
243,"CapPass",197.55,-191.2,"Trend",1.033,1449.50,1452.60,243,"43-6","Alloy 617","Plate",314626
244,"CapPass",197.36,-197.5,"Trend",0.999,1455.53,1458.57,244,"43-6","Alloy 617","Plate",314626
245,"CapPass",197.05,-191.6,"Trend",1.029,1461.55,1464.62,245,"43-6","Alloy 617","Plate",314626
246,"CapPass",197.15,-196.4,"Trend",1.004,1467.55,1470.63,246,"43-6","Alloy 617","Plate",314626
247,"CapPass",196.32,-186.7,"Trend",1.051,1473.53,1476.63,247,"43-6","Alloy 617","Plate",314626
248,"CapPass",196.93,-195.9,"Trend",1.005,1479.49,1482.65,248,"43-6","Alloy 617","Plate",314626
249,"CapPass",194.87,-197.7,"Trend",0.986,1485.60,1488.57,249,"43-6","Alloy 617","Plate",314626
250,"CapPass",196.13,-195.4,"Trend",1.004,1491.57,1494.60,250,"43-6","Alloy 617","Plate",314626
251,"CapPass",195.45,-187.7,"Trend",1.041,1497.68,1500.47,251,"43-6","Alloy 617","Plate",314626
252,"CapPass",190.45,-185.6,"Trend",1.026,1503.69,1506.51,252,"43-6","Alloy 617","Plate",314626
253,"CapPass",191.69,-184.7,"Trend",1.038,1509.39,1512.45,253,"43-6","Alloy 617","Plate",314626
254,"CapPass",193.94,-184.5,"Trend",1.051,1515.50,1518.46,254,"43-6","Alloy 617","Plate",314626
255,"CapPass",194.79,-197.1,"Trend",0.988,1521.54,1524.71,255,"43-6","Alloy 617","Plate",314626
256,"CapPass",195.61,-187.9,"Trend",1.041,1527.55,1530.72,256,"43-6","Alloy 617","Plate",314626
257,"CapPass",196.58,-184.2,"Trend",1.067,1533.57,1536.72,257,"43-6","Alloy 617","Plate",314626
258,"CapPass",195.94,-195.1,"Trend",1.004,1539.66,1542.74,258,"43-6","Alloy 617","Plate",314626
259,"CapPass",195.75,-193.1,"Trend",1.014,1545.67,1548.75,259,"43-6","Alloy 617","Plate",314626
260,"CapPass",197.06,-186.3,"Trend",1.058,1551.67,1554.75,260,"43-6","Alloy 617","Plate",314626
261,"CapPass",195.72,-193.5,"Trend",1.012,1557.68,1560.76,261,"43-6","Alloy 617","Plate",314626
262,"CapPass",196.35,-197.9,"Trend",0.992,1563.69,1566.77,262,"43-6","Alloy 617","Plate",314626
263,"CapPass",195.31,-194.0,"Trend",1.007,1569.66,1572.78,263,"43-6","Alloy 617","Plate",314626
264,"CapPass",196.20,-196.4,"Trend",0.999,1575.70,1578.79,264,"43-6","Alloy 617","Plate",314626
265,"CapPass",196.80,-185.1,"Trend",1.063,1581.66,1584.77,265,"43-6","Alloy 617","Plate",314626
266,"CapPass",195.62,-197.4,"Trend",0.991,1587.66,1590.80,266,"43-6","Alloy 617","Plate",314626
267,"CapPass",196.41,-191.5,"Trend",1.026,1593.70,1596.82,267,"43-6","Alloy 617","Plate",314626
268,"CapPass",195.41,-198.0,"Trend",0.987,1599.74,1602.76,268,"43-6","Alloy 617","Plate",314626
269,"CapPass",197.04,-191.7,"Trend",1.028,1605.74,1608.83,269,"43-6","Alloy 617","Plate",314626
270,"CapPass",194.70,-198.0,"Trend",0.983,1611.74,1614.81,270,"43-6","Alloy 617","Plate",314626
271,"CapPass",193.03,-194.8,"Trend",0.991,1617.82,1620.81,271,"43-6","Alloy 617","Plate",314626
272,"CapPass",196.71,-197.2,"Trend",0.997,1623.76,1626.82,272,"43-6","Alloy 617","Plate",314626
273,"CapPass",193.75,-193.3,"Trend",1.002,1629.78,1632.86,273,"43-6","Alloy 617","Plate",314626
274,"CapPass",196.04,-192.0,"Trend",1.021,1635.81,1638.87,274,"43-6","Alloy 617","Plate",314626
275,"CapPass",197.23,-198.8,"Trend",0.992,1641.83,1644.83,275,"43-6","Alloy 617","Plate",314626
276,"CapPass",196.77,-195.0,"Trend",1.009,1647.83,1650.89,276,"43-6","Alloy 617","Plate",314626
277,"CapPass",192.80,-188.2,"Trend",1.024,1653.71,1656.91,277,"43-6","Alloy 617","Plate",314626
278,"CapPass",195.69,-183.5,"Trend",1.066,1659.79,1662.62,278,"43-6","Alloy 617","Plate",314626
279,"CapPass",193.44,-198.4,"Trend",0.975,1665.74,1668.86,279,"43-6","Alloy 617","Plate",314626
280,"CapPass",196.71,-192.5,"Trend",1.022,1671.90,1674.92,280,"43-6","Alloy 617","Plate",314626
281,"CapPass",195.70,-197.9,"Trend",0.989,1677.85,1680.94,281,"43-6","Alloy 617","Plate",314626
282,"CapPass",195.66,-199.5,"Trend",0.981,1683.83,1686.94,282,"43-6","Alloy 617","Plate",314626
283,"CapPass",195.55,-193.3,"Trend",1.012,1689.92,1692.96,283,"43-6","Alloy 617","Plate",314626
284,"CapPass",193.12,-200.1,"Trend",0.965,1695.81,1698.91,284,"43-6","Alloy 617","Plate",314626
285,"CapPass",196.87,-196.2,"Trend",1.003,1701.84,1704.91,285,"43-6","Alloy 617","Plate",314626
286,"CapPass",195.76,-188.4,"Trend",1.039,1707.99,1710.80,286,"43-6","Alloy 617","Plate",314626
287,"CapPass",195.20,-187.4,"Trend",1.041,1713.99,1716.78,287,"43-6","Alloy 617","Plate",314626
288,"CapPass",194.16,-187.9,"Trend",1.033,1719.79,1722.80,288,"43-6","Alloy 617","Plate",314626
289,"CapPass",194.75,-192.1,"Trend",1.014,1725.80,1729.00,289,"43-6","Alloy 617","Plate",314626
290,"CapPass",197.48,-186.2,"Trend",1.061,1731.85,1734.84,290,"43-6","Alloy 617","Plate",314626
291,"CapPass",198.69,-195.5,"Trend",1.016,1737.86,1740.99,291,"43-6","Alloy 617","Plate",314626
292,"CapPass",194.46,-189.4,"Trend",1.027,1743.94,1747.03,292,"43-6","Alloy 617","Plate",314626
293,"CapPass",196.18,-193.7,"Trend",1.013,1749.94,1753.06,293,"43-6","Alloy 617","Plate",314626
294,"CapPass",195.79,-198.0,"Trend",0.989,1755.92,1759.04,294,"43-6","Alloy 617","Plate",314626
295,"CapPass",198.15,-185.3,"Trend",1.070,1761.97,1764.86,295,"43-6","Alloy 617","Plate",314626
296,"CapPass",197.28,-198.0,"Trend",0.996,1767.98,1771.03,296,"43-6","Alloy 617","Plate",314626
297,"CapPass",197.92,-194.4,"Trend",1.018,1774.03,1777.07,297,"43-6","Alloy 617","Plate",314626
298,"CapPass",194.88,-197.9,"Trend",0.985,1780.00,1783.05,298,"43-6","Alloy 617","Plate",314626
299,"CapPass",193.99,-191.8,"Trend",1.011,1786.04,1789.06,299,"43-6","Alloy 617","Plate",314626
300,"CapPass",196.26,-195.0,"Trend",1.006,1792.04,1795.09,300,"43-6","Alloy 617","Plate",314626
301,"CapPass",198.48,-198.5,"Trend",1.000,1798.04,1801.08,301,"43-6","Alloy 617","Plate",314626
302,"CapPass",198.71,-196.3,"Trend",1.012,1804.04,1807.04,302,"43-6","Alloy 617","Plate",314626
303,"CapPass",195.90,-188.3,"Trend",1.040,1810.12,1812.95,303,"43-6","Alloy 617","Plate",314626
304,"CapPass",198.44,-188.2,"Trend",1.054,1816.14,1818.98,304,"43-6","Alloy 617","Plate",314626
305,"CapPass",192.87,-186.4,"Trend",1.035,1821.93,1824.92,305,"43-6","Alloy 617","Plate",314626
306,"CapPass",194.12,-186.5,"Trend",1.041,1827.94,1830.94,306,"43-6","Alloy 617","Plate",314626
307,"CapPass",196.20,-185.8,"Trend",1.056,1833.99,1836.93,307,"43-6","Alloy 617","Plate",314626
308,"CapPass",196.29,-187.5,"Trend",1.047,1840.00,1843.16,308,"43-6","Alloy 617","Plate",314626
309,"CapPass",197.54,-185.8,"Trend",1.063,1845.99,1849.02,309,"43-6","Alloy 617","Plate",314626
310,"CapPass",196.99,-192.4,"Trend",1.024,1852.07,1855.19,310,"43-6","Alloy 617","Plate",314626
311,"CapPass",197.24,-186.2,"Trend",1.059,1858.12,1861.02,311,"43-6","Alloy 617","Plate",314626
312,"CapPass",198.13,-190.1,"Trend",1.042,1864.12,1867.21,312,"43-6","Alloy 617","Plate",314626
313,"CapPass",198.15,-184.4,"Trend",1.074,1870.13,1873.01,313,"43-6","Alloy 617","Plate",314626
314,"CapPass",197.58,-197.3,"Trend",1.002,1876.11,1879.22,314,"43-6","Alloy 617","Plate",314626
315,"CapPass",197.40,-194.5,"Trend",1.015,1882.15,1885.24,315,"43-6","Alloy 617","Plate",314626
316,"CapPass",198.64,-190.6,"Trend",1.042,1888.09,1891.24,316,"43-6","Alloy 617","Plate",314626
317,"CapPass",196.66,-184.9,"Trend",1.063,1894.19,1897.23,317,"43-6","Alloy 617","Plate",314626
318,"CapPass",198.61,-191.3,"Trend",1.038,1900.18,1903.26,318,"43-6","Alloy 617","Plate",314626
319,"CapPass",196.58,-197.5,"Trend",0.995,1906.19,1909.28,319,"43-6","Alloy 617","Plate",314626
320,"CapPass",196.25,-192.1,"Trend",1.022,1912.21,1915.29,320,"43-6","Alloy 617","Plate",314626
321,"CapPass",196.88,-194.4,"Trend",1.013,1918.22,1921.30,321,"43-6","Alloy 617","Plate",314626
322,"CapPass",197.53,-194.5,"Trend",1.016,1924.24,1927.31,322,"43-6","Alloy 617","Plate",314626
323,"CapPass",195.88,-187.3,"Trend",1.046,1930.26,1933.30,323,"43-6","Alloy 617","Plate",314626
324,"CapPass",198.20,-198.2,"Trend",1.000,1936.23,1939.26,324,"43-6","Alloy 617","Plate",314626
325,"CapPass",197.64,-196.9,"Trend",1.004,1942.27,1945.29,325,"43-6","Alloy 617","Plate",314626
326,"CapPass",195.37,-190.6,"Trend",1.025,1948.33,1951.26,326,"43-6","Alloy 617","Plate",314626
327,"CapPass",201.27,-191.0,"Trend",1.054,1954.29,1957.15,327,"43-6","Alloy 617","Plate",314626
328,"CapPass",188.59,-190.6,"Trend",0.989,1960.35,1963.35,328,"43-6","Alloy 617","Plate",314626
329,"CapPass",195.08,-191.4,"Trend",1.019,1966.30,1969.34,329,"43-6","Alloy 617","Plate",314626
330,"CapPass",194.35,-195.8,"Trend",0.993,1972.28,1975.36,330,"43-6","Alloy 617","Plate",314626
331,"CapPass",194.86,-188.7,"Trend",1.033,1978.28,1981.34,331,"43-6","Alloy 617","Plate",314626
332,"CapPass",197.10,-191.8,"Trend",1.028,1984.31,1987.36,332,"43-6","Alloy 617","Plate",314626
333,"CapPass",195.47,-197.4,"Trend",0.990,1990.33,1993.37,333,"43-6","Alloy 617","Plate",314626
334,"CapPass",195.21,-189.5,"Trend",1.030,1996.32,1999.37,334,"43-6","Alloy 617","Plate",314626
335,"CapPass",195.68,-197.8,"Trend",0.989,2002.32,2005.34,335,"43-6","Alloy 617","Plate",314626
336,"CapPass",194.51,-193.7,"Trend",1.004,2008.34,2011.37,336,"43-6","Alloy 617","Plate",314626
337,"CapPass",188.62,-194.4,"Trend",0.970,2014.15,2017.40,337,"43-6","Alloy 617","Plate",314626
338,"CapPass",191.39,-193.8,"Trend",0.987,2020.41,2023.41,338,"43-6","Alloy 617","Plate",314626
339,"CapPass",190.28,-190.4,"Trend",0.999,2026.21,2029.41,339,"43-6","Alloy 617","Plate",314626
340,"CapPass",193.24,-187.1,"Trend",1.033,2032.27,2035.42,340,"43-6","Alloy 617","Plate",314626
341,"CapPass",194.78,-197.4,"Trend",0.987,2038.31,2041.39,341,"43-6","Alloy 617","Plate",314626
342,"CapPass",194.34,-187.0,"Trend",1.039,2044.41,2047.45,342,"43-6","Alloy 617","Plate",314626
343,"CapPass",191.37,-197.0,"Trend",0.971,2050.37,2053.40,343,"43-6","Alloy 617","Plate",314626
344,"CapPass",193.61,-188.8,"Trend",1.025,2056.47,2059.29,344,"43-6","Alloy 617","Plate",314626
345,"CapPass",197.51,-186.7,"Trend",1.058,2062.47,2065.29,345,"43-6","Alloy 617","Plate",314626
346,"CapPass",190.42,-190.0,"Trend",1.002,2068.29,2071.48,346,"43-6","Alloy 617","Plate",314626
347,"CapPass",192.39,-184.1,"Trend",1.045,2074.31,2077.33,347,"43-6","Alloy 617","Plate",314626
348,"CapPass",193.41,-194.3,"Trend",0.995,2080.38,2083.49,348,"43-6","Alloy 617","Plate",314626
349,"CapPass",194.82,-197.4,"Trend",0.987,2086.46,2089.50,349,"43-6","Alloy 617","Plate",314626
350,"CapPass",192.34,-194.9,"Trend",0.987,2092.49,2095.51,350,"43-6","Alloy 617","Plate",314626
351,"CapPass",194.38,-193.3,"Trend",1.006,2098.46,2101.52,351,"43-6","Alloy 617","Plate",314626
352,"CapPass",196.09,-187.1,"Trend",1.048,2104.50,2107.52,352,"43-6","Alloy 617","Plate",314626
353,"CapPass",196.73,-192.9,"Trend",1.020,2110.53,2113.54,353,"43-6","Alloy 617","Plate",314626
354,"CapPass",194.89,-196.6,"Trend",0.992,2116.51,2119.51,354,"43-6","Alloy 617","Plate",314626
355,"CapPass",194.17,-195.3,"Trend",0.994,2122.52,2125.52,355,"43-6","Alloy 617","Plate",314626
356,"CapPass",194.45,-194.3,"Trend",1.001,2128.53,2131.53,356,"43-6","Alloy 617","Plate",314626
357,"CapPass",197.30,-193.5,"Trend",1.020,2134.50,2137.45,357,"43-6","Alloy 617","Plate",314626
358,"CapPass",197.64,-191.4,"Trend",1.033,2140.52,2143.47,358,"43-6","Alloy 617","Plate",314626
359,"CapPass",198.56,-191.9,"Trend",1.035,2146.51,2149.58,359,"43-6","Alloy 617","Plate",314626
360,"CapPass",194.11,-195.6,"Trend",0.992,2152.58,2155.47,360,"43-6","Alloy 617","Plate",314626
361,"CapPass",195.47,-193.5,"Trend",1.010,2158.49,2161.55,361,"43-6","Alloy 617","Plate",314626
362,"CapPass",199.12,-193.9,"Trend",1.027,2164.53,2167.55,362,"43-6","Alloy 617","Plate",314626
363,"CapPass",186.78,-186.8,"Trend",1.000,2170.62,2173.62,363,"43-6","Alloy 617","Plate",314626
364,"CapPass",188.58,-191.0,"Trend",0.987,2176.44,2179.63,364,"43-6","Alloy 617","Plate",314626
365,"CapPass",190.82,-190.5,"Trend",1.002,2182.64,2185.64,365,"43-6","Alloy 617","Plate",314626
366,"CapPass",191.44,-200.5,"Trend",0.955,2188.65,2191.60,366,"43-6","Alloy 617","Plate",314626
367,"CapPass",191.51,-195.6,"Trend",0.979,2194.53,2197.66,367,"43-6","Alloy 617","Plate",314626
368,"CapPass",197.38,-199.5,"Trend",0.989,2200.67,2203.62,368,"43-6","Alloy 617","Plate",314626
369,"CapPass",193.19,-193.4,"Trend",0.999,2206.61,2209.68,369,"43-6","Alloy 617","Plate",314626
370,"CapPass",192.62,-198.9,"Trend",0.969,2212.60,2215.68,370,"43-6","Alloy 617","Plate",314626
371,"CapPass",191.59,-191.5,"Trend",1.001,2218.58,2221.69,371,"43-6","Alloy 617","Plate",314626
372,"CapPass",198.50,-197.5,"Trend",1.005,2224.66,2227.68,372,"43-6","Alloy 617","Plate",314626
373,"CapPass",194.75,-193.6,"Trend",1.006,2230.70,2233.70,373,"43-6","Alloy 617","Plate",314626
374,"CapPass",190.82,-191.1,"Trend",0.998,2236.70,2239.71,374,"43-6","Alloy 617","Plate",314626
375,"CapPass",194.75,-198.5,"Trend",0.981,2242.71,2245.67,375,"43-6","Alloy 617","Plate",314626
376,"CapPass",195.50,-195.4,"Trend",1.001,2248.66,2251.72,376,"43-6","Alloy 617","Plate",314626
377,"CapPass",194.12,-198.6,"Trend",0.977,2254.72,2257.73,377,"43-6","Alloy 617","Plate",314626
378,"CapPass",197.65,-194.6,"Trend",1.015,2260.73,2263.67,378,"43-6","Alloy 617","Plate",314626
379,"CapPass",199.20,-194.1,"Trend",1.026,2266.68,2269.73,379,"43-6","Alloy 617","Plate",314626
380,"CapPass",197.30,-189.0,"Trend",1.044,2272.76,2275.59,380,"43-6","Alloy 617","Plate",314626
381,"CapPass",192.89,-189.4,"Trend",1.018,2278.78,2281.78,381,"43-6","Alloy 617","Plate",314626
382,"CapPass",189.00,-194.9,"Trend",0.970,2284.79,2287.79,382,"43-6","Alloy 617","Plate",314626
383,"CapPass",190.56,-186.4,"Trend",1.022,2290.62,2293.61,383,"43-6","Alloy 617","Plate",314626
384,"CapPass",190.65,-195.9,"Trend",0.973,2296.61,2299.81,384,"43-6","Alloy 617","Plate",314626
385,"CapPass",190.97,-187.7,"Trend",1.017,2302.64,2305.81,385,"43-6","Alloy 617","Plate",314626
386,"CapPass",196.12,-192.9,"Trend",1.017,2308.82,2311.82,386,"43-6","Alloy 617","Plate",314626
387,"CapPass",193.32,-196.1,"Trend",0.986,2314.71,2317.83,387,"43-6","Alloy 617","Plate",314626
388,"CapPass",197.49,-191.0,"Trend",1.034,2320.84,2323.84,388,"43-6","Alloy 617","Plate",314626
389,"CapPass",196.11,-198.1,"Trend",0.990,2326.84,2329.85,389,"43-6","Alloy 617","Plate",314626
390,"CapPass",193.85,-198.8,"Trend",0.975,2332.85,2335.82,390,"43-6","Alloy 617","Plate",314626
391,"CapPass",191.92,-195.7,"Trend",0.981,2338.69,2341.79,391,"43-6","Alloy 617","Plate",314626
392,"CapPass",194.28,-194.5,"Trend",0.999,2344.72,2347.87,392,"43-6","Alloy 617","Plate",314626
393,"CapPass",198.87,-192.1,"Trend",1.035,2350.86,2353.75,393,"43-6","Alloy 617","Plate",314626
394,"CapPass",197.58,-192.1,"Trend",1.029,2356.86,2359.67,394,"43-6","Alloy 617","Plate",314626
395,"CapPass",189.83,-194.3,"Trend",0.977,2362.90,2365.90,395,"43-6","Alloy 617","Plate",314626
396,"CapPass",198.06,-196.5,"Trend",1.008,2368.91,2371.91,396,"43-6","Alloy 617","Plate",314626
397,"CapPass",191.42,-197.8,"Trend",0.968,2374.84,2377.91,397,"43-6","Alloy 617","Plate",314626
398,"CapPass",191.13,-198.4,"Trend",0.963,2380.92,2383.85,398,"43-6","Alloy 617","Plate",314626
399,"CapPass",194.50,-196.2,"Trend",0.992,2386.83,2389.90,399,"43-6","Alloy 617","Plate",314626
400,"CapPass",189.31,-194.4,"Trend",0.974,2392.78,2395.94,400,"43-6","Alloy 617","Plate",314626
401,"CapPass",190.81,-190.6,"Trend",1.001,2398.80,2401.95,401,"43-6","Alloy 617","Plate",314626
402,"CapPass",192.02,-190.8,"Trend",1.006,2404.97,2407.97,402,"43-6","Alloy 617","Plate",314626
403,"CapPass",194.37,-185.3,"Trend",1.049,2410.98,2413.76,403,"43-6","Alloy 617","Plate",314626
404,"CapPass",191.51,-191.8,"Trend",0.999,2416.83,2419.98,404,"43-6","Alloy 617","Plate",314626
405,"CapPass",191.25,-188.9,"Trend",1.013,2422.83,2425.99,405,"43-6","Alloy 617","Plate",314626
406,"CapPass",197.31,-193.3,"Trend",1.021,2429.00,2432.00,406,"43-6","Alloy 617","Plate",314626
407,"CapPass",192.49,-198.8,"Trend",0.968,2434.85,2438.01,407,"43-6","Alloy 617","Plate",314626
408,"CapPass",194.01,-196.8,"Trend",0.986,2440.82,2443.98,408,"43-6","Alloy 617","Plate",314626
409,"CapPass",195.51,-191.1,"Trend",1.023,2446.89,2450.03,409,"43-6","Alloy 617","Plate",314626
410,"CapPass",193.48,-197.9,"Trend",0.978,2452.93,2455.97,410,"43-6","Alloy 617","Plate",314626
411,"CapPass",196.27,-191.8,"Trend",1.023,2459.00,2461.95,411,"43-6","Alloy 617","Plate",314626
412,"CapPass",198.27,-187.3,"Trend",1.058,2465.04,2467.91,412,"43-6","Alloy 617","Plate",314626
413,"CapPass",191.07,-188.7,"Trend",1.012,2471.06,2474.06,413,"43-6","Alloy 617","Plate",314626
414,"CapPass",196.77,-187.0,"Trend",1.052,2477.07,2479.96,414,"43-6","Alloy 617","Plate",314626
415,"CapPass",201.26,-185.6,"Trend",1.084,2483.07,2485.96,415,"43-6","Alloy 617","Plate",314626
416,"CapPass",202.83,-190.1,"Trend",1.067,2489.06,2492.09,416,"43-6","Alloy 617","Plate",314626
417,"CapPass",190.58,-197.6,"Trend",0.965,2495.08,2498.01,417,"43-6","Alloy 617","Plate",314626
418,"CapPass",196.01,-195.0,"Trend",1.005,2501.02,2504.02,418,"43-6","Alloy 617","Plate",314626
419,"CapPass",195.21,-195.1,"Trend",1.001,2507.08,2510.03,419,"43-6","Alloy 617","Plate",314626
420,"CapPass",196.03,-197.9,"Trend",0.991,2513.02,2516.06,420,"43-6","Alloy 617","Plate",314626
421,"CapPass",194.89,-193.5,"Trend",1.007,2519.02,2522.04,421,"43-6","Alloy 617","Plate",314626
