Repository: js-molina/fatigue-A617

File: data/850C/Strain rate 0.001/0.30% strain/HTM_A20_Cycles_436.csv (part 1 of 6)
Cycle Label,Data State,Elapsed Time Sec,Qual State,Strain,Stress Mpa,Count,Sample,Alloy,Material_Form,Heat
Cycle 1,CapPass,0,Trend,0.00005,11.74,1,43-6,Alloy 617,Plate,314626
Cycle 1,CapPass,0.04,Trend,0.00007,15.48,2,43-6,Alloy 617,Plate,314626
Cycle 1,CapPass,0.07,Trend,0.0001,19.49,3,43-6,Alloy 617,Plate,314626
Cycle 1,CapPass,0.09,Trend,0.00012,23.44,4,43-6,Alloy 617,Plate,314626
Cycle 1,CapPass,0.12,Trend,0.00015,27.24,5,43-6,Alloy 617,Plate,314626
Cycle 1,CapPass,0.15,Trend,0.00017,31.04,6,43-6,Alloy 617,Plate,314626
Cycle 1,CapPass,0.17,Trend,0.0002,34.62,7,43-6,Alloy 617,Plate,314626
Cycle 1,CapPass,0.2,Trend,0.00023,38.06,8,43-6,Alloy 617,Plate,314626
Cycle 1,CapPass,0.22,Trend,0.00025,41.76,9,43-6,Alloy 617,Plate,314626
Cycle 1,CapPass,0.25,Trend,0.00028,45.53,10,43-6,Alloy 617,Plate,314626
Cycle 1,CapPass,0.29,Trend,0.0003,49.88,11,43-6,Alloy 617,Plate,314626
Cycle 1,CapPass,0.32,Trend,0.00033,53.89,12,43-6,Alloy 617,Plate,314626
Cycle 1,CapPass,0.35,Trend,0.00035,57.82,13,43-6,Alloy 617,Plate,314626
Cycle 1,CapPass,0.38,Trend,0.00038,61.64,14,43-6,Alloy 617,Plate,314626
Cycle 1,CapPass,0.41,Trend,0.0004,65.19,15,43-6,Alloy 617,Plate,314626
Cycle 1,CapPass,0.45,Trend,0.00043,68.96,16,43-6,Alloy 617,Plate,314626
Cycle 1,CapPass,0.48,Trend,0.00045,72.65,17,43-6,Alloy 617,Plate,314626
Cycle 1,CapPass,0.51,Trend,0.00048,76.65,18,43-6,Alloy 617,Plate,314626
Cycle 1,CapPass,0.55,Trend,0.0005,81,19,43-6,Alloy 617,Plate,314626
Cycle 1,CapPass,0.58,Trend,0.00053,84.87,20,43-6,Alloy 617,Plate,314626
Cycle 1,CapPass,0.61,Trend,0.00056,88.92,21,43-6,Alloy 617,Plate,314626
Cycle 1,CapPass,0.64,Trend,0.00058,92.79,22,43-6,Alloy 617,Plate,314626
Cycle 1,CapPass,0.67,Trend,0.00061,96.76,23,43-6,Alloy 617,Plate,314626
Cycle 1,CapPass,0.7,Trend,0.00063,101.2,24,43-6,Alloy 617,Plate,314626
Cycle 1,CapPass,0.74,Trend,0.00066,105.53,25,43-6,Alloy 617,Plate,314626
Cycle 1,CapPass,0.76,Trend,0.00068,109.49,26,43-6,Alloy 617,Plate,314626
Cycle 1,CapPass,0.79,Trend,0.00071,113.92,27,43-6,Alloy 617,Plate,314626
Cycle 1,CapPass,0.82,Trend,0.00073,118.09,28,43-6,Alloy 617,Plate,314626
Cycle 1,CapPass,0.84,Trend,0.00076,121.89,29,43-6,Alloy 617,Plate,314626
Cycle 1,CapPass,0.86,Trend,0.00078,125.8,30,43-6,Alloy 617,Plate,314626
Cycle 1,CapPass,0.88,Trend,0.00081,129.4,31,43-6,Alloy 617,Plate,314626
Cycle 1,CapPass,0.9,Trend,0.00084,132.47,32,43-6,Alloy 617,Plate,314626
Cycle 1,CapPass,0.93,Trend,0.00086,135.27,33,43-6,Alloy 617,Plate,314626
Cycle 1,CapPass,1.09,Trend,0.00083,127.11,34,43-6,Alloy 617,Plate,314626
Cycle 1,CapPass,1.12,Trend,0.00081,122.71,35,43-6,Alloy 617,Plate,314626
Cycle 1,CapPass,1.15,Trend,0.00078,118.52,36,43-6,Alloy 617,Plate,314626
Cycle 1,CapPass,1.17,Trend,0.00076,114.67,37,43-6,Alloy 617,Plate,314626
Cycle 1,CapPass,1.19,Trend,0.00073,111.09,38,43-6,Alloy 617,Plate,314626
Cycle 1,CapPass,1.22,Trend,0.00071,107.73,39,43-6,Alloy 617,Plate,314626
Cycle 1,CapPass,1.24,Trend,0.00068,104.25,40,43-6,Alloy 617,Plate,314626
Cycle 1,CapPass,1.26,Trend,0.00066,100.72,41,43-6,Alloy 617,Plate,314626
Cycle 1,CapPass,1.29,Trend,0.00063,97.31,42,43-6,Alloy 617,Plate,314626
Cycle 1,CapPass,1.31,Trend,0.00061,93.9,43,43-6,Alloy 617,Plate,314626
Cycle 1,CapPass,1.34,Trend,0.00058,90.46,44,43-6,Alloy 617,Plate,314626
Cycle 1,CapPass,1.37,Trend,0.00056,86.91,45,43-6,Alloy 617,Plate,314626
Cycle 1,CapPass,1.39,Trend,0.00053,83.49,46,43-6,Alloy 617,Plate,314626
Cycle 1,CapPass,1.42,Trend,0.0005,80.22,47,43-6,Alloy 617,Plate,314626
Cycle 1,CapPass,1.45,Trend,0.00048,77.01,48,43-6,Alloy 617,Plate,314626
Cycle 1,CapPass,1.48,Trend,0.00045,73.54,49,43-6,Alloy 617,Plate,314626
Cycle 1,CapPass,1.51,Trend,0.00043,69.73,50,43-6,Alloy 617,Plate,314626
Cycle 1,CapPass,1.54,Trend,0.0004,66.11,51,43-6,Alloy 617,Plate,314626
Cycle 1,CapPass,1.57,Trend,0.00038,62.6,52,43-6,Alloy 617,Plate,314626
Cycle 1,CapPass,1.6,Trend,0.00035,58.87,53,43-6,Alloy 617,Plate,314626
Cycle 1,CapPass,1.64,Trend,0.00033,54.71,54,43-6,Alloy 617,Plate,314626
Cycle 1,CapPass,1.67,Trend,0.0003,50.84,55,43-6,Alloy 617,Plate,314626
Cycle 1,CapPass,1.7,Trend,0.00027,46.65,56,43-6,Alloy 617,Plate,314626
Cycle 1,CapPass,1.73,Trend,0.00025,42.57,57,43-6,Alloy 617,Plate,314626
Cycle 1,CapPass,1.76,Trend,0.00022,38.63,58,43-6,Alloy 617,Plate,314626
Cycle 1,CapPass,1.78,Trend,0.0002,34.93,59,43-6,Alloy 617,Plate,314626
Cycle 1,CapPass,1.81,Trend,0.00017,31.27,60,43-6,Alloy 617,Plate,314626
Cycle 1,CapPass,1.84,Trend,0.00015,27.53,61,43-6,Alloy 617,Plate,314626
Cycle 1,CapPass,1.86,Trend,0.00012,23.77,62,43-6,Alloy 617,Plate,314626
Cycle 1,CapPass,1.89,Trend,0.0001,20.44,63,43-6,Alloy 617,Plate,314626
Cycle 1,CapPass,1.92,Trend,0.00007,16.72,64,43-6,Alloy 617,Plate,314626
Cycle 1,CapPass,1.95,Trend,0.00005,12.48,65,43-6,Alloy 617,Plate,314626
Cycle 1,CapPass,1.98,Trend,0.00002,8.4,66,43-6,Alloy 617,Plate,314626
Cycle 1,CapPass,2.01,Trend,-0.00001,4.18,67,43-6,Alloy 617,Plate,314626
Cycle 1,CapPass,2.04,Trend,-0.00003,0.08,68,43-6,Alloy 617,Plate,314626
Cycle 1,CapPass,2.07,Trend,-0.00006,-4.06,69,43-6,Alloy 617,Plate,314626
Cycle 1,CapPass,2.1,Trend,-0.00008,-8.08,70,43-6,Alloy 617,Plate,314626
Cycle 1,CapPass,2.13,Trend,-0.00011,-12.06,71,43-6,Alloy 617,Plate,314626
Cycle 1,CapPass,2.16,Trend,-0.00013,-15.6,72,43-6,Alloy 617,Plate,314626
Cycle 1,CapPass,2.2,Trend,-0.00016,-16.05,73,43-6,Alloy 617,Plate,314626
Cycle 1,CapPass,2.37,Trend,-0.00018,-26.92,74,43-6,Alloy 617,Plate,314626
Cycle 1,CapPass,2.39,Trend,-0.00021,-32.3,75,43-6,Alloy 617,Plate,314626
Cycle 1,CapPass,2.41,Trend,-0.00023,-37.6,76,43-6,Alloy 617,Plate,314626
Cycle 1,CapPass,2.42,Trend,-0.00026,-42.02,77,43-6,Alloy 617,Plate,314626
Cycle 1,CapPass,2.43,Trend,-0.00029,-46.03,78,43-6,Alloy 617,Plate,314626
Cycle 1,CapPass,2.44,Trend,-0.00031,-49.78,79,43-6,Alloy 617,Plate,314626
Cycle 1,CapPass,2.45,Trend,-0.00034,-53.3,80,43-6,Alloy 617,Plate,314626
Cycle 1,CapPass,2.47,Trend,-0.00037,-56.93,81,43-6,Alloy 617,Plate,314626
Cycle 1,CapPass,2.48,Trend,-0.00039,-60.45,82,43-6,Alloy 617,Plate,314626
Cycle 1,CapPass,2.5,Trend,-0.00042,-63.86,83,43-6,Alloy 617,Plate,314626
Cycle 1,CapPass,2.51,Trend,-0.00044,-67.16,84,43-6,Alloy 617,Plate,314626
Cycle 1,CapPass,2.53,Trend,-0.00047,-70.45,85,43-6,Alloy 617,Plate,314626
Cycle 1,CapPass,2.55,Trend,-0.00049,-73.65,86,43-6,Alloy 617,Plate,314626
Cycle 1,CapPass,2.58,Trend,-0.00052,-76.91,87,43-6,Alloy 617,Plate,314626
Cycle 1,CapPass,2.61,Trend,-0.00054,-80.17,88,43-6,Alloy 617,Plate,314626
Cycle 1,CapPass,2.65,Trend,-0.00057,-83.83,89,43-6,Alloy 617,Plate,314626
Cycle 1,CapPass,2.69,Trend,-0.0006,-87.5,90,43-6,Alloy 617,Plate,314626
Cycle 1,CapPass,2.73,Trend,-0.00062,-91.25,91,43-6,Alloy 617,Plate,314626
Cycle 1,CapPass,2.77,Trend,-0.00065,-95.08,92,43-6,Alloy 617,Plate,314626
Cycle 1,CapPass,2.81,Trend,-0.00067,-99.44,93,43-6,Alloy 617,Plate,314626
Cycle 1,CapPass,2.84,Trend,-0.0007,-103.6,94,43-6,Alloy 617,Plate,314626
Cycle 1,CapPass,2.86,Trend,-0.00072,-108,95,43-6,Alloy 617,Plate,314626
Cycle 1,CapPass,2.89,Trend,-0.00075,-111.9,96,43-6,Alloy 617,Plate,314626
Cycle 1,CapPass,2.91,Trend,-0.00077,-115.4,97,43-6,Alloy 617,Plate,314626
Cycle 1,CapPass,2.94,Trend,-0.0008,-118.5,98,43-6,Alloy 617,Plate,314626
Cycle 1,CapPass,2.99,Trend,-0.00082,-120.5,99,43-6,Alloy 617,Plate,314626
Cycle 1,CapPass,3.09,Trend,-0.0008,-114.2,100,43-6,Alloy 617,Plate,314626
Cycle 1,CapPass,3.13,Trend,-0.00077,-109.9,101,43-6,Alloy 617,Plate,314626
Cycle 1,CapPass,3.17,Trend,-0.00075,-105.2,102,43-6,Alloy 617,Plate,314626
Cycle 1,CapPass,3.19,Trend,-0.00072,-101,103,43-6,Alloy 617,Plate,314626
Cycle 1,CapPass,3.22,Trend,-0.0007,-96.87,104,43-6,Alloy 617,Plate,314626
Cycle 1,CapPass,3.25,Trend,-0.00067,-92.67,105,43-6,Alloy 617,Plate,314626
Cycle 1,CapPass,3.27,Trend,-0.00064,-88.53,106,43-6,Alloy 617,Plate,314626
Cycle 1,CapPass,3.3,Trend,-0.00062,-84.42,107,43-6,Alloy 617,Plate,314626
Cycle 1,CapPass,3.32,Trend,-0.00059,-80.5,108,43-6,Alloy 617,Plate,314626
Cycle 1,CapPass,3.35,Trend,-0.00057,-76.55,109,43-6,Alloy 617,Plate,314626
Cycle 1,CapPass,3.38,Trend,-0.00054,-72.84,110,43-6,Alloy 617,Plate,314626
Cycle 1,CapPass,3.4,Trend,-0.00052,-69.06,111,43-6,Alloy 617,Plate,314626
Cycle 1,CapPass,3.43,Trend,-0.00049,-65.38,112,43-6,Alloy 617,Plate,314626
Cycle 1,CapPass,3.46,Trend,-0.00046,-61.59,113,43-6,Alloy 617,Plate,314626
Cycle 1,CapPass,3.48,Trend,-0.00044,-57.88,114,43-6,Alloy 617,Plate,314626
Cycle 1,CapPass,3.51,Trend,-0.00041,-54.19,115,43-6,Alloy 617,Plate,314626
Cycle 1,CapPass,3.54,Trend,-0.00039,-50.7,116,43-6,Alloy 617,Plate,314626
Cycle 1,CapPass,3.57,Trend,-0.00036,-47.28,117,43-6,Alloy 617,Plate,314626
Cycle 1,CapPass,3.59,Trend,-0.00034,-43.67,118,43-6,Alloy 617,Plate,314626
Cycle 1,CapPass,3.62,Trend,-0.00031,-40.27,119,43-6,Alloy 617,Plate,314626
Cycle 1,CapPass,3.65,Trend,-0.00029,-36.73,120,43-6,Alloy 617,Plate,314626
Cycle 1,CapPass,3.68,Trend,-0.00026,-33.28,121,43-6,Alloy 617,Plate,314626
Cycle 1,CapPass,3.71,Trend,-0.00024,-29.82,122,43-6,Alloy 617,Plate,314626
Cycle 1,CapPass,3.74,Trend,-0.00021,-26.26,123,43-6,Alloy 617,Plate,314626
Cycle 1,CapPass,3.76,Trend,-0.00018,-22.83,124,43-6,Alloy 617,Plate,314626
Cycle 1,CapPass,3.79,Trend,-0.00016,-19.36,125,43-6,Alloy 617,Plate,314626
Cycle 1,CapPass,3.82,Trend,-0.00013,-15.75,126,43-6,Alloy 617,Plate,314626
Cycle 2,CapPass,3.85,Trend,-0.00011,-12.15,127,43-6,Alloy 617,Plate,314626
Cycle 2,CapPass,3.88,Trend,-0.00008,-8.42,128,43-6,Alloy 617,Plate,314626
Cycle 2,CapPass,3.91,Trend,-0.00006,-4.62,129,43-6,Alloy 617,Plate,314626
Cycle 2,CapPass,3.94,Trend,-0.00003,-0.8,130,43-6,Alloy 617,Plate,314626
Cycle 2,CapPass,3.97,Trend,-0.00001,3.04,131,43-6,Alloy 617,Plate,314626
Cycle 2,CapPass,4,Trend,0.00002,6.9,132,43-6,Alloy 617,Plate,314626
Cycle 2,CapPass,4.03,Trend,0.00004,10.62,133,43-6,Alloy 617,Plate,314626
Cycle 2,CapPass,4.06,Trend,0.00007,14.44,134,43-6,Alloy 617,Plate,314626
Cycle 2,CapPass,4.09,Trend,0.0001,18.41,135,43-6,Alloy 617,Plate,314626
Cycle 2,CapPass,4.12,Trend,0.00012,22.17,136,43-6,Alloy 617,Plate,314626
Cycle 2,CapPass,4.14,Trend,0.00015,25.76,137,43-6,Alloy 617,Plate,314626
Cycle 2,CapPass,4.17,Trend,0.00017,29.25,138,43-6,Alloy 617,Plate,314626
Cycle 2,CapPass,4.21,Trend,0.0002,31.56,139,43-6,Alloy 617,Plate,314626
Cycle 2,CapPass,4.38,Trend,0.00022,37.06,140,43-6,Alloy 617,Plate,314626
Cycle 2,CapPass,4.4,Trend,0.00025,43.51,141,43-6,Alloy 617,Plate,314626
Cycle 2,CapPass,4.42,Trend,0.00028,48.2,142,43-6,Alloy 617,Plate,314626
Cycle 2,CapPass,4.43,Trend,0.0003,52.14,143,43-6,Alloy 617,Plate,314626
Cycle 2,CapPass,4.44,Trend,0.00033,55.94,144,43-6,Alloy 617,Plate,314626
Cycle 2,CapPass,4.45,Trend,0.00036,59.56,145,43-6,Alloy 617,Plate,314626
Cycle 2,CapPass,4.46,Trend,0.00038,63.07,146,43-6,Alloy 617,Plate,314626
Cycle 2,CapPass,4.48,Trend,0.00041,66.51,147,43-6,Alloy 617,Plate,314626
Cycle 2,CapPass,4.49,Trend,0.00043,70.05,148,43-6,Alloy 617,Plate,314626
Cycle 2,CapPass,4.5,Trend,0.00046,73.29,149,43-6,Alloy 617,Plate,314626
Cycle 2,CapPass,4.52,Trend,0.00048,76.49,150,43-6,Alloy 617,Plate,314626
Cycle 2,CapPass,4.54,Trend,0.00051,79.63,151,43-6,Alloy 617,Plate,314626
Cycle 2,CapPass,4.56,Trend,0.00054,82.94,152,43-6,Alloy 617,Plate,314626
Cycle 2,CapPass,4.58,Trend,0.00056,86.02,153,43-6,Alloy 617,Plate,314626
Cycle 2,CapPass,4.61,Trend,0.00059,89.04,154,43-6,Alloy 617,Plate,314626
Cycle 2,CapPass,4.65,Trend,0.00061,92.43,155,43-6,Alloy 617,Plate,314626
Cycle 2,CapPass,4.69,Trend,0.00064,96.06,156,43-6,Alloy 617,Plate,314626
Cycle 2,CapPass,4.74,Trend,0.00066,100.35,157,43-6,Alloy 617,Plate,314626
Cycle 2,CapPass,4.77,Trend,0.00069,104.26,158,43-6,Alloy 617,Plate,314626
Cycle 2,CapPass,4.81,Trend,0.00071,107.83,159,43-6,Alloy 617,Plate,314626
Cycle 2,CapPass,4.84,Trend,0.00074,111.51,160,43-6,Alloy 617,Plate,314626
Cycle 2,CapPass,4.87,Trend,0.00076,115.54,161,43-6,Alloy 617,Plate,314626
Cycle 2,CapPass,4.91,Trend,0.00079,119.67,162,43-6,Alloy 617,Plate,314626
Cycle 2,CapPass,4.94,Trend,0.00081,123.92,163,43-6,Alloy 617,Plate,314626
Cycle 2,CapPass,4.97,Trend,0.00084,127.71,164,43-6,Alloy 617,Plate,314626
Cycle 2,CapPass,5,Trend,0.00086,131.1,165,43-6,Alloy 617,Plate,314626
Cycle 2,CapPass,5.03,Trend,0.00089,134.46,166,43-6,Alloy 617,Plate,314626
Cycle 2,CapPass,5.06,Trend,0.00092,137.01,167,43-6,Alloy 617,Plate,314626
Cycle 2,CapPass,5.22,Trend,0.00089,129.09,168,43-6,Alloy 617,Plate,314626
Cycle 2,CapPass,5.26,Trend,0.00086,124.9,169,43-6,Alloy 617,Plate,314626
Cycle 2,CapPass,5.29,Trend,0.00084,120.68,170,43-6,Alloy 617,Plate,314626
Cycle 2,CapPass,5.31,Trend,0.00081,116.63,171,43-6,Alloy 617,Plate,314626
Cycle 2,CapPass,5.34,Trend,0.00079,112.5,172,43-6,Alloy 617,Plate,314626
Cycle 2,CapPass,5.37,Trend,0.00076,108.66,173,43-6,Alloy 617,Plate,314626
Cycle 2,CapPass,5.39,Trend,0.00074,105.2,174,43-6,Alloy 617,Plate,314626
Cycle 2,CapPass,5.41,Trend,0.00071,101.62,175,43-6,Alloy 617,Plate,314626
Cycle 2,CapPass,5.44,Trend,0.00069,97.91,176,43-6,Alloy 617,Plate,314626
Cycle 2,CapPass,5.47,Trend,0.00066,94.21,177,43-6,Alloy 617,Plate,314626
Cycle 2,CapPass,5.5,Trend,0.00064,90.17,178,43-6,Alloy 617,Plate,314626
Cycle 2,CapPass,5.53,Trend,0.00061,86.29,179,43-6,Alloy 617,Plate,314626
Cycle 2,CapPass,5.56,Trend,0.00058,82.44,180,43-6,Alloy 617,Plate,314626
Cycle 2,CapPass,5.59,Trend,0.00056,78.37,181,43-6,Alloy 617,Plate,314626
Cycle 2,CapPass,5.62,Trend,0.00053,74.29,182,43-6,Alloy 617,Plate,314626
Cycle 2,CapPass,5.65,Trend,0.00051,70.41,183,43-6,Alloy 617,Plate,314626
Cycle 2,CapPass,5.68,Trend,0.00048,66.58,184,43-6,Alloy 617,Plate,314626
Cycle 2,CapPass,5.71,Trend,0.00046,62.39,185,43-6,Alloy 617,Plate,314626
Cycle 2,CapPass,5.74,Trend,0.00043,58.11,186,43-6,Alloy 617,Plate,314626
Cycle 2,CapPass,5.77,Trend,0.00041,54.08,187,43-6,Alloy 617,Plate,314626
Cycle 2,CapPass,5.8,Trend,0.00038,50.29,188,43-6,Alloy 617,Plate,314626
Cycle 2,CapPass,5.83,Trend,0.00036,46.13,189,43-6,Alloy 617,Plate,314626
Cycle 2,CapPass,5.86,Trend,0.00033,41.93,190,43-6,Alloy 617,Plate,314626
Cycle 2,CapPass,5.89,Trend,0.00031,37.96,191,43-6,Alloy 617,Plate,314626
Cycle 2,CapPass,5.91,Trend,0.00028,33.85,192,43-6,Alloy 617,Plate,314626
Cycle 2,CapPass,5.94,Trend,0.00026,30.11,193,43-6,Alloy 617,Plate,314626
Cycle 2,CapPass,5.96,Trend,0.00023,26.44,194,43-6,Alloy 617,Plate,314626
Cycle 2,CapPass,5.99,Trend,0.0002,22.59,195,43-6,Alloy 617,Plate,314626
Cycle 2,CapPass,6.01,Trend,0.00018,18.86,196,43-6,Alloy 617,Plate,314626
Cycle 2,CapPass,6.04,Trend,0.00015,14.77,197,43-6,Alloy 617,Plate,314626
Cycle 2,CapPass,6.07,Trend,0.00013,10.61,198,43-6,Alloy 617,Plate,314626
Cycle 2,CapPass,6.1,Trend,0.0001,6.69,199,43-6,Alloy 617,Plate,314626
Cycle 2,CapPass,6.13,Trend,0.00008,2.87,200,43-6,Alloy 617,Plate,314626
Cycle 2,CapPass,6.16,Trend,0.00005,-1.01,201,43-6,Alloy 617,Plate,314626
Cycle 2,CapPass,6.19,Trend,0.00003,-5.01,202,43-6,Alloy 617,Plate,314626
Cycle 2,CapPass,6.22,Trend,0,-8.73,203,43-6,Alloy 617,Plate,314626
Cycle 2,CapPass,6.24,Trend,-0.00002,-12.14,204,43-6,Alloy 617,Plate,314626
Cycle 2,CapPass,6.27,Trend,-0.00005,-15.12,205,43-6,Alloy 617,Plate,314626
Cycle 2,CapPass,6.46,Trend,-0.00008,-18.74,206,43-6,Alloy 617,Plate,314626
Cycle 2,CapPass,6.48,Trend,-0.0001,-23.77,207,43-6,Alloy 617,Plate,314626
Cycle 2,CapPass,6.5,Trend,-0.00013,-28.32,208,43-6,Alloy 617,Plate,314626
Cycle 2,CapPass,6.52,Trend,-0.00015,-33.9,209,43-6,Alloy 617,Plate,314626
Cycle 2,CapPass,6.53,Trend,-0.00018,-38.44,210,43-6,Alloy 617,Plate,314626
Cycle 2,CapPass,6.55,Trend,-0.00021,-42.14,211,43-6,Alloy 617,Plate,314626
Cycle 2,CapPass,6.56,Trend,-0.00023,-45.8,212,43-6,Alloy 617,Plate,314626
Cycle 2,CapPass,6.57,Trend,-0.00026,-49.18,213,43-6,Alloy 617,Plate,314626
Cycle 2,CapPass,6.58,Trend,-0.00028,-52.35,214,43-6,Alloy 617,Plate,314626
Cycle 2,CapPass,6.59,Trend,-0.00031,-55.58,215,43-6,Alloy 617,Plate,314626
Cycle 2,CapPass,6.61,Trend,-0.00034,-58.67,216,43-6,Alloy 617,Plate,314626
Cycle 2,CapPass,6.62,Trend,-0.00036,-61.54,217,43-6,Alloy 617,Plate,314626
Cycle 2,CapPass,6.64,Trend,-0.00039,-64.44,218,43-6,Alloy 617,Plate,314626
Cycle 2,CapPass,6.66,Trend,-0.00041,-67.04,219,43-6,Alloy 617,Plate,314626
Cycle 2,CapPass,6.68,Trend,-0.00044,-69.55,220,43-6,Alloy 617,Plate,314626
Cycle 2,CapPass,6.7,Trend,-0.00046,-72.14,221,43-6,Alloy 617,Plate,314626
Cycle 2,CapPass,6.74,Trend,-0.00049,-74.92,222,43-6,Alloy 617,Plate,314626
Cycle 2,CapPass,6.78,Trend,-0.00052,-77.72,223,43-6,Alloy 617,Plate,314626
Cycle 2,CapPass,6.81,Trend,-0.00054,-80.3,224,43-6,Alloy 617,Plate,314626
Cycle 2,CapPass,6.85,Trend,-0.00057,-83.21,225,43-6,Alloy 617,Plate,314626
Cycle 2,CapPass,6.89,Trend,-0.00059,-86.47,226,43-6,Alloy 617,Plate,314626
Cycle 2,CapPass,6.92,Trend,-0.00062,-89.85,227,43-6,Alloy 617,Plate,314626
Cycle 2,CapPass,6.96,Trend,-0.00064,-93.21,228,43-6,Alloy 617,Plate,314626
Cycle 2,CapPass,6.99,Trend,-0.00067,-96.73,229,43-6,Alloy 617,Plate,314626
Cycle 2,CapPass,7.02,Trend,-0.00069,-100.8,230,43-6,Alloy 617,Plate,314626
Cycle 2,CapPass,7.05,Trend,-0.00072,-105.2,231,43-6,Alloy 617,Plate,314626
Cycle 2,CapPass,7.07,Trend,-0.00074,-109.6,232,43-6,Alloy 617,Plate,314626
Cycle 2,CapPass,7.1,Trend,-0.00077,-113.9,233,43-6,Alloy 617,Plate,314626
Cycle 2,CapPass,7.12,Trend,-0.00079,-118.2,234,43-6,Alloy 617,Plate,314626
Cycle 2,CapPass,7.14,Trend,-0.00082,-122.3,235,43-6,Alloy 617,Plate,314626
Cycle 2,CapPass,7.16,Trend,-0.00085,-126.2,236,43-6,Alloy 617,Plate,314626
Cycle 2,CapPass,7.18,Trend,-0.00087,-130,237,43-6,Alloy 617,Plate,314626
Cycle 2,CapPass,7.19,Trend,-0.0009,-133.2,238,43-6,Alloy 617,Plate,314626
Cycle 2,CapPass,7.21,Trend,-0.00092,-136,239,43-6,Alloy 617,Plate,314626
Cycle 2,CapPass,7.23,Trend,-0.00095,-138.6,240,43-6,Alloy 617,Plate,314626
Cycle 2,CapPass,7.26,Trend,-0.00097,-140.6,241,43-6,Alloy 617,Plate,314626
Cycle 2,CapPass,7.39,Trend,-0.00095,-130.4,242,43-6,Alloy 617,Plate,314626
Cycle 2,CapPass,7.42,Trend,-0.00092,-125.4,243,43-6,Alloy 617,Plate,314626
Cycle 2,CapPass,7.44,Trend,-0.0009,-121.1,244,43-6,Alloy 617,Plate,314626
Cycle 2,CapPass,7.46,Trend,-0.00087,-117.1,245,43-6,Alloy 617,Plate,314626
Cycle 2,CapPass,7.48,Trend,-0.00085,-113.3,246,43-6,Alloy 617,Plate,314626
Cycle 2,CapPass,7.5,Trend,-0.00082,-109.8,247,43-6,Alloy 617,Plate,314626
Cycle 2,CapPass,7.52,Trend,-0.0008,-105.9,248,43-6,Alloy 617,Plate,314626
Cycle 2,CapPass,7.54,Trend,-0.00077,-102.3,249,43-6,Alloy 617,Plate,314626
Cycle 2,CapPass,7.57,Trend,-0.00074,-98.82,250,43-6,Alloy 617,Plate,314626
Cycle 2,CapPass,7.59,Trend,-0.00072,-95.45,251,43-6,Alloy 617,Plate,314626
Cycle 2,CapPass,7.61,Trend,-0.00069,-92.09,252,43-6,Alloy 617,Plate,314626
Cycle 2,CapPass,7.64,Trend,-0.00067,-88.73,253,43-6,Alloy 617,Plate,314626
Cycle 2,CapPass,7.67,Trend,-0.00064,-85.17,254,43-6,Alloy 617,Plate,314626
Cycle 2,CapPass,7.7,Trend,-0.00062,-81.69,255,43-6,Alloy 617,Plate,314626
Cycle 2,CapPass,7.72,Trend,-0.00059,-78.55,256,43-6,Alloy 617,Plate,314626
Cycle 2,CapPass,7.75,Trend,-0.00057,-75.65,257,43-6,Alloy 617,Plate,314626
Cycle 2,CapPass,7.78,Trend,-0.00054,-72.4,258,43-6,Alloy 617,Plate,314626
Cycle 2,CapPass,7.81,Trend,-0.00051,-69.02,259,43-6,Alloy 617,Plate,314626
Cycle 2,CapPass,7.84,Trend,-0.00049,-65.82,260,43-6,Alloy 617,Plate,314626
Cycle 2,CapPass,7.87,Trend,-0.00046,-62.49,261,43-6,Alloy 617,Plate,314626
Cycle 2,CapPass,7.89,Trend,-0.00044,-59.34,262,43-6,Alloy 617,Plate,314626
Cycle 2,CapPass,7.92,Trend,-0.00041,-56.18,263,43-6,Alloy 617,Plate,314626
Cycle 2,CapPass,7.95,Trend,-0.00039,-52.84,264,43-6,Alloy 617,Plate,314626
Cycle 2,CapPass,7.98,Trend,-0.00036,-49.62,265,43-6,Alloy 617,Plate,314626
Cycle 2,CapPass,8.01,Trend,-0.00034,-46.36,266,43-6,Alloy 617,Plate,314626
Cycle 2,CapPass,8.04,Trend,-0.00031,-42.91,267,43-6,Alloy 617,Plate,314626
Cycle 2,CapPass,8.07,Trend,-0.00029,-39.47,268,43-6,Alloy 617,Plate,314626
Cycle 2,CapPass,8.09,Trend,-0.00026,-35.73,269,43-6,Alloy 617,Plate,314626
Cycle 2,CapPass,8.12,Trend,-0.00023,-32.16,270,43-6,Alloy 617,Plate,314626
Cycle 2,CapPass,8.15,Trend,-0.00021,-28.6,271,43-6,Alloy 617,Plate,314626
Cycle 2,CapPass,8.17,Trend,-0.00018,-25.06,272,43-6,Alloy 617,Plate,314626
Cycle 2,CapPass,8.2,Trend,-0.00016,-21.42,273,43-6,Alloy 617,Plate,314626
Cycle 2,CapPass,8.23,Trend,-0.00013,-17.98,274,43-6,Alloy 617,Plate,314626
Cycle 5,CapPass,18.3,Trend,-0.00013,23.61,644,43-6,Alloy 617,Plate,314626
Cycle 5,CapPass,18.33,Trend,-0.00011,26.92,645,43-6,Alloy 617,Plate,314626
Cycle 5,CapPass,18.36,Trend,-0.00008,30.29,646,43-6,Alloy 617,Plate,314626
Cycle 5,CapPass,18.39,Trend,-0.00006,32.26,647,43-6,Alloy 617,Plate,314626
Cycle 5,CapPass,18.53,Trend,-0.00003,40.48,648,43-6,Alloy 617,Plate,314626
Cycle 5,CapPass,18.54,Trend,-0.00001,45.16,649,43-6,Alloy 617,Plate,314626
Cycle 5,CapPass,18.56,Trend,0.00002,48.95,650,43-6,Alloy 617,Plate,314626
Cycle 5,CapPass,18.57,Trend,0.00005,52.62,651,43-6,Alloy 617,Plate,314626
Cycle 5,CapPass,18.59,Trend,0.00007,56.02,652,43-6,Alloy 617,Plate,314626
Cycle 5,CapPass,18.6,Trend,0.0001,59.41,653,43-6,Alloy 617,Plate,314626
Cycle 5,CapPass,18.62,Trend,0.00012,62.82,654,43-6,Alloy 617,Plate,314626
Cycle 5,CapPass,18.63,Trend,0.00015,65.99,655,43-6,Alloy 617,Plate,314626
Cycle 5,CapPass,18.65,Trend,0.00018,69.24,656,43-6,Alloy 617,Plate,314626
Cycle 5,CapPass,18.67,Trend,0.0002,72.38,657,43-6,Alloy 617,Plate,314626
Cycle 5,CapPass,18.7,Trend,0.00023,75.44,658,43-6,Alloy 617,Plate,314626
Cycle 5,CapPass,18.72,Trend,0.00025,78.54,659,43-6,Alloy 617,Plate,314626
Cycle 5,CapPass,18.76,Trend,0.00028,81.95,660,43-6,Alloy 617,Plate,314626
Cycle 5,CapPass,18.8,Trend,0.0003,85.44,661,43-6,Alloy 617,Plate,314626
Cycle 5,CapPass,18.84,Trend,0.00033,89.46,662,43-6,Alloy 617,Plate,314626
Cycle 5,CapPass,18.89,Trend,0.00035,94.01,663,43-6,Alloy 617,Plate,314626
Cycle 5,CapPass,18.92,Trend,0.00038,98.23,664,43-6,Alloy 617,Plate,314626
Cycle 5,CapPass,18.96,Trend,0.0004,102.42,665,43-6,Alloy 617,Plate,314626
Cycle 5,CapPass,18.99,Trend,0.00043,106.27,666,43-6,Alloy 617,Plate,314626
Cycle 5,CapPass,19.01,Trend,0.00045,109.83,667,43-6,Alloy 617,Plate,314626
Cycle 5,CapPass,19.04,Trend,0.00048,113.5,668,43-6,Alloy 617,Plate,314626
Cycle 5,CapPass,19.07,Trend,0.0005,116.78,669,43-6,Alloy 617,Plate,314626
Cycle 5,CapPass,19.09,Trend,0.00053,119.89,670,43-6,Alloy 617,Plate,314626
Cycle 5,CapPass,19.12,Trend,0.00056,122.98,671,43-6,Alloy 617,Plate,314626
Cycle 5,CapPass,19.14,Trend,0.00058,125.6,672,43-6,Alloy 617,Plate,314626
Cycle 5,CapPass,19.17,Trend,0.00061,128.12,673,43-6,Alloy 617,Plate,314626
Cycle 5,CapPass,19.19,Trend,0.00063,130.64,674,43-6,Alloy 617,Plate,314626
Cycle 5,CapPass,19.22,Trend,0.00066,133.27,675,43-6,Alloy 617,Plate,314626
Cycle 5,CapPass,19.24,Trend,0.00068,135.47,676,43-6,Alloy 617,Plate,314626
Cycle 5,CapPass,19.27,Trend,0.00071,137.78,677,43-6,Alloy 617,Plate,314626
Cycle 5,CapPass,19.29,Trend,0.00073,140.07,678,43-6,Alloy 617,Plate,314626
Cycle 5,CapPass,19.31,Trend,0.00076,142.51,679,43-6,Alloy 617,Plate,314626
Cycle 5,CapPass,19.33,Trend,0.00079,144.9,680,43-6,Alloy 617,Plate,314626
Cycle 5,CapPass,19.35,Trend,0.00081,147.11,681,43-6,Alloy 617,Plate,314626
Cycle 5,CapPass,19.36,Trend,0.00084,149.12,682,43-6,Alloy 617,Plate,314626
Cycle 5,CapPass,19.38,Trend,0.00086,151,683,43-6,Alloy 617,Plate,314626
Cycle 5,CapPass,19.39,Trend,0.00089,152.92,684,43-6,Alloy 617,Plate,314626
Cycle 5,CapPass,19.41,Trend,0.00092,154.86,685,43-6,Alloy 617,Plate,314626
Cycle 5,CapPass,19.42,Trend,0.00094,156.63,686,43-6,Alloy 617,Plate,314626
Cycle 5,CapPass,19.44,Trend,0.00097,158.52,687,43-6,Alloy 617,Plate,314626
Cycle 5,CapPass,19.45,Trend,0.00099,160.23,688,43-6,Alloy 617,Plate,314626
Cycle 5,CapPass,19.47,Trend,0.00102,161.85,689,43-6,Alloy 617,Plate,314626
Cycle 5,CapPass,19.49,Trend,0.00104,163.36,690,43-6,Alloy 617,Plate,314626
Cycle 5,CapPass,19.5,Trend,0.00107,164.91,691,43-6,Alloy 617,Plate,314626
Cycle 5,CapPass,19.52,Trend,0.0011,166.37,692,43-6,Alloy 617,Plate,314626
Cycle 5,CapPass,19.54,Trend,0.00112,167.96,693,43-6,Alloy 617,Plate,314626
Cycle 5,CapPass,19.56,Trend,0.00115,169.22,694,43-6,Alloy 617,Plate,314626
Cycle 5,CapPass,19.58,Trend,0.00117,170.3,695,43-6,Alloy 617,Plate,314626
Cycle 5,CapPass,19.6,Trend,0.0012,170.98,696,43-6,Alloy 617,Plate,314626
Cycle 5,CapPass,19.62,Trend,0.00122,171.27,697,43-6,Alloy 617,Plate,314626
Cycle 5,CapPass,19.63,Trend,0.00125,171.4,698,43-6,Alloy 617,Plate,314626
Cycle 5,CapPass,19.64,Trend,0.00128,171.48,699,43-6,Alloy 617,Plate,314626
Cycle 5,CapPass,19.65,Trend,0.0013,171.55,700,43-6,Alloy 617,Plate,314626
Cycle 5,CapPass,19.67,Trend,0.00133,171.68,701,43-6,Alloy 617,Plate,314626
Cycle 5,CapPass,19.68,Trend,0.00136,171.67,702,43-6,Alloy 617,Plate,314626
Cycle 5,CapPass,19.7,Trend,0.00138,171.6,703,43-6,Alloy 617,Plate,314626
Cycle 5,CapPass,19.72,Trend,0.00141,170.98,704,43-6,Alloy 617,Plate,314626
Cycle 5,CapPass,19.8,Trend,0.00139,163.98,705,43-6,Alloy 617,Plate,314626
Cycle 5,CapPass,19.81,Trend,0.00138,161.74,706,43-6,Alloy 617,Plate,314626
Cycle 5,CapPass,19.83,Trend,0.00136,157.57,707,43-6,Alloy 617,Plate,314626
Cycle 5,CapPass,19.86,Trend,0.00133,153.44,708,43-6,Alloy 617,Plate,314626
Cycle 5,CapPass,19.87,Trend,0.00131,149.7,709,43-6,Alloy 617,Plate,314626
Cycle 5,CapPass,19.89,Trend,0.00128,146.25,710,43-6,Alloy 617,Plate,314626
Cycle 5,CapPass,19.91,Trend,0.00125,142.82,711,43-6,Alloy 617,Plate,314626
Cycle 5,CapPass,19.93,Trend,0.00123,139.4,712,43-6,Alloy 617,Plate,314626
Cycle 5,CapPass,19.95,Trend,0.0012,135.92,713,43-6,Alloy 617,Plate,314626
Cycle 5,CapPass,19.97,Trend,0.00118,132.26,714,43-6,Alloy 617,Plate,314626
Cycle 5,CapPass,19.99,Trend,0.00115,128.86,715,43-6,Alloy 617,Plate,314626
Cycle 5,CapPass,20.01,Trend,0.00113,125.71,716,43-6,Alloy 617,Plate,314626
Cycle 5,CapPass,20.04,Trend,0.0011,122.21,717,43-6,Alloy 617,Plate,314626
Cycle 5,CapPass,20.07,Trend,0.00107,118.64,718,43-6,Alloy 617,Plate,314626
Cycle 5,CapPass,20.09,Trend,0.00105,115.19,719,43-6,Alloy 617,Plate,314626
Cycle 5,CapPass,20.12,Trend,0.00102,111.67,720,43-6,Alloy 617,Plate,314626
Cycle 5,CapPass,20.15,Trend,0.001,108.21,721,43-6,Alloy 617,Plate,314626
Cycle 5,CapPass,20.19,Trend,0.00097,104.58,722,43-6,Alloy 617,Plate,314626
Cycle 5,CapPass,20.22,Trend,0.00095,100.77,723,43-6,Alloy 617,Plate,314626
Cycle 5,CapPass,20.25,Trend,0.00092,97.09,724,43-6,Alloy 617,Plate,314626
Cycle 5,CapPass,20.28,Trend,0.0009,93.37,725,43-6,Alloy 617,Plate,314626
Cycle 5,CapPass,20.31,Trend,0.00087,89.51,726,43-6,Alloy 617,Plate,314626
Cycle 5,CapPass,20.34,Trend,0.00085,85.86,727,43-6,Alloy 617,Plate,314626
Cycle 5,CapPass,20.37,Trend,0.00082,82.17,728,43-6,Alloy 617,Plate,314626
Cycle 5,CapPass,20.4,Trend,0.0008,78.22,729,43-6,Alloy 617,Plate,314626
Cycle 5,CapPass,20.43,Trend,0.00077,74.36,730,43-6,Alloy 617,Plate,314626
Cycle 5,CapPass,20.46,Trend,0.00074,70.48,731,43-6,Alloy 617,Plate,314626
Cycle 5,CapPass,20.49,Trend,0.00072,66.42,732,43-6,Alloy 617,Plate,314626
Cycle 5,CapPass,20.51,Trend,0.00069,62.67,733,43-6,Alloy 617,Plate,314626
Cycle 5,CapPass,20.54,Trend,0.00067,59.03,734,43-6,Alloy 617,Plate,314626
Cycle 5,CapPass,20.56,Trend,0.00064,55.45,735,43-6,Alloy 617,Plate,314626
Cycle 5,CapPass,20.59,Trend,0.00062,51.56,736,43-6,Alloy 617,Plate,314626
Cycle 5,CapPass,20.62,Trend,0.00059,47.92,737,43-6,Alloy 617,Plate,314626
Cycle 5,CapPass,20.65,Trend,0.00056,44.15,738,43-6,Alloy 617,Plate,314626
Cycle 5,CapPass,20.68,Trend,0.00054,40.08,739,43-6,Alloy 617,Plate,314626
Cycle 5,CapPass,20.71,Trend,0.00051,36.02,740,43-6,Alloy 617,Plate,314626
Cycle 5,CapPass,20.74,Trend,0.00049,32.36,741,43-6,Alloy 617,Plate,314626
Cycle 5,CapPass,20.77,Trend,0.00046,28.43,742,43-6,Alloy 617,Plate,314626
Cycle 5,CapPass,20.79,Trend,0.00044,24.56,743,43-6,Alloy 617,Plate,314626
Cycle 5,CapPass,20.82,Trend,0.00041,20.63,744,43-6,Alloy 617,Plate,314626
Cycle 5,CapPass,20.85,Trend,0.00039,16.38,745,43-6,Alloy 617,Plate,314626
Cycle 5,CapPass,20.88,Trend,0.00036,12.34,746,43-6,Alloy 617,Plate,314626
Cycle 5,CapPass,20.91,Trend,0.00034,8.7,747,43-6,Alloy 617,Plate,314626
Cycle 5,CapPass,20.94,Trend,0.00031,4.83,748,43-6,Alloy 617,Plate,314626
Cycle 5,CapPass,20.96,Trend,0.00029,1.04,749,43-6,Alloy 617,Plate,314626
Cycle 5,CapPass,20.99,Trend,0.00026,-2.45,750,43-6,Alloy 617,Plate,314626
Cycle 5,CapPass,21.02,Trend,0.00023,-6,751,43-6,Alloy 617,Plate,314626
Cycle 5,CapPass,21.04,Trend,0.00021,-9.58,752,43-6,Alloy 617,Plate,314626
Cycle 5,CapPass,21.08,Trend,0.00018,-13.23,753,43-6,Alloy 617,Plate,314626
Cycle 5,CapPass,21.12,Trend,0.00016,-14.78,754,43-6,Alloy 617,Plate,314626
Cycle 5,CapPass,21.28,Trend,0.00013,-22.37,755,43-6,Alloy 617,Plate,314626
Cycle 5,CapPass,21.31,Trend,0.00011,-27.64,756,43-6,Alloy 617,Plate,314626
Cycle 5,CapPass,21.33,Trend,0.00008,-33.94,757,43-6,Alloy 617,Plate,314626
Cycle 5,CapPass,21.34,Trend,0.00006,-38.55,758,43-6,Alloy 617,Plate,314626
Cycle 5,CapPass,21.35,Trend,0.00003,-42.46,759,43-6,Alloy 617,Plate,314626
Cycle 5,CapPass,21.37,Trend,0.00001,-46.2,760,43-6,Alloy 617,Plate,314626
Cycle 5,CapPass,21.38,Trend,-0.00002,-49.94,761,43-6,Alloy 617,Plate,314626
Cycle 5,CapPass,21.39,Trend,-0.00005,-53.43,762,43-6,Alloy 617,Plate,314626
Cycle 5,CapPass,21.41,Trend,-0.00007,-57.19,763,43-6,Alloy 617,Plate,314626
Cycle 5,CapPass,21.43,Trend,-0.0001,-60.93,764,43-6,Alloy 617,Plate,314626
Cycle 5,CapPass,21.45,Trend,-0.00012,-64.44,765,43-6,Alloy 617,Plate,314626
Cycle 5,CapPass,21.47,Trend,-0.00015,-67.91,766,43-6,Alloy 617,Plate,314626
Cycle 5,CapPass,21.49,Trend,-0.00017,-71.32,767,43-6,Alloy 617,Plate,314626
Cycle 5,CapPass,21.51,Trend,-0.0002,-74.49,768,43-6,Alloy 617,Plate,314626
Cycle 5,CapPass,21.55,Trend,-0.00023,-78.65,769,43-6,Alloy 617,Plate,314626
Cycle 5,CapPass,21.59,Trend,-0.00025,-82.68,770,43-6,Alloy 617,Plate,314626
Cycle 5,CapPass,21.62,Trend,-0.00028,-86.08,771,43-6,Alloy 617,Plate,314626
Cycle 5,CapPass,21.67,Trend,-0.0003,-90.79,772,43-6,Alloy 617,Plate,314626
Cycle 5,CapPass,21.7,Trend,-0.00033,-95.05,773,43-6,Alloy 617,Plate,314626
Cycle 5,CapPass,21.74,Trend,-0.00035,-99.48,774,43-6,Alloy 617,Plate,314626
Cycle 5,CapPass,21.77,Trend,-0.00038,-103.5,775,43-6,Alloy 617,Plate,314626
Cycle 5,CapPass,21.8,Trend,-0.0004,-107.6,776,43-6,Alloy 617,Plate,314626
Cycle 5,CapPass,21.83,Trend,-0.00043,-111.4,777,43-6,Alloy 617,Plate,314626
Cycle 5,CapPass,21.85,Trend,-0.00045,-115.1,778,43-6,Alloy 617,Plate,314626
Cycle 5,CapPass,21.88,Trend,-0.00048,-118.7,779,43-6,Alloy 617,Plate,314626
Cycle 5,CapPass,21.9,Trend,-0.00051,-121.7,780,43-6,Alloy 617,Plate,314626
Cycle 5,CapPass,21.91,Trend,-0.00053,-124.2,781,43-6,Alloy 617,Plate,314626
Cycle 5,CapPass,21.92,Trend,-0.00056,-126.6,782,43-6,Alloy 617,Plate,314626
Cycle 5,CapPass,21.94,Trend,-0.00058,-128.6,783,43-6,Alloy 617,Plate,314626
Cycle 5,CapPass,21.95,Trend,-0.00061,-130.5,784,43-6,Alloy 617,Plate,314626
Cycle 5,CapPass,21.96,Trend,-0.00064,-132.3,785,43-6,Alloy 617,Plate,314626
Cycle 5,CapPass,21.97,Trend,-0.00066,-134,786,43-6,Alloy 617,Plate,314626
Cycle 5,CapPass,21.98,Trend,-0.00069,-135.6,787,43-6,Alloy 617,Plate,314626
Cycle 5,CapPass,21.99,Trend,-0.00072,-137.2,788,43-6,Alloy 617,Plate,314626
Cycle 5,CapPass,22,Trend,-0.00074,-138.8,789,43-6,Alloy 617,Plate,314626
Cycle 5,CapPass,22.01,Trend,-0.00077,-140.2,790,43-6,Alloy 617,Plate,314626
Cycle 5,CapPass,22.02,Trend,-0.00079,-141.8,791,43-6,Alloy 617,Plate,314626
Cycle 5,CapPass,22.04,Trend,-0.00082,-143.3,792,43-6,Alloy 617,Plate,314626
Cycle 5,CapPass,22.05,Trend,-0.00085,-144.7,793,43-6,Alloy 617,Plate,314626
Cycle 5,CapPass,22.07,Trend,-0.00087,-146.1,794,43-6,Alloy 617,Plate,314626
Cycle 5,CapPass,22.09,Trend,-0.0009,-147.3,795,43-6,Alloy 617,Plate,314626
Cycle 5,CapPass,22.13,Trend,-0.00092,-148.7,796,43-6,Alloy 617,Plate,314626
Cycle 5,CapPass,22.18,Trend,-0.00095,-151.2,797,43-6,Alloy 617,Plate,314626
Cycle 5,CapPass,22.22,Trend,-0.00097,-153.9,798,43-6,Alloy 617,Plate,314626
Cycle 5,CapPass,22.25,Trend,-0.001,-156.2,799,43-6,Alloy 617,Plate,314626
Cycle 5,CapPass,22.27,Trend,-0.00103,-157,800,43-6,Alloy 617,Plate,314626
Cycle 5,CapPass,22.28,Trend,-0.00105,-157.6,801,43-6,Alloy 617,Plate,314626
Cycle 5,CapPass,22.29,Trend,-0.00108,-158.2,802,43-6,Alloy 617,Plate,314626
Cycle 5,CapPass,22.29,Trend,-0.0011,-158.8,803,43-6,Alloy 617,Plate,314626
Cycle 5,CapPass,22.3,Trend,-0.00113,-159.5,804,43-6,Alloy 617,Plate,314626
Cycle 5,CapPass,22.32,Trend,-0.00116,-160.4,805,43-6,Alloy 617,Plate,314626
Cycle 5,CapPass,22.33,Trend,-0.00118,-161.3,806,43-6,Alloy 617,Plate,314626
Cycle 5,CapPass,22.35,Trend,-0.00121,-162.2,807,43-6,Alloy 617,Plate,314626
Cycle 5,CapPass,22.39,Trend,-0.00123,-162.9,808,43-6,Alloy 617,Plate,314626
Cycle 5,CapPass,22.51,Trend,-0.00126,-166.5,809,43-6,Alloy 617,Plate,314626
Cycle 5,CapPass,22.56,Trend,-0.00128,-169.3,810,43-6,Alloy 617,Plate,314626
Cycle 5,CapPass,22.6,Trend,-0.00131,-170,811,43-6,Alloy 617,Plate,314626
Cycle 5,CapPass,22.72,Trend,-0.00128,-157.8,812,43-6,Alloy 617,Plate,314626
Cycle 5,CapPass,22.74,Trend,-0.00126,-153.6,813,43-6,Alloy 617,Plate,314626
Cycle 5,CapPass,22.75,Trend,-0.00123,-149.7,814,43-6,Alloy 617,Plate,314626
Cycle 5,CapPass,22.77,Trend,-0.0012,-146,815,43-6,Alloy 617,Plate,314626
Cycle 5,CapPass,22.79,Trend,-0.00118,-142.2,816,43-6,Alloy 617,Plate,314626
Cycle 5,CapPass,22.81,Trend,-0.00115,-138.6,817,43-6,Alloy 617,Plate,314626
Cycle 5,CapPass,22.83,Trend,-0.00113,-134.9,818,43-6,Alloy 617,Plate,314626
Cycle 5,CapPass,22.85,Trend,-0.0011,-130.9,819,43-6,Alloy 617,Plate,314626
Cycle 5,CapPass,22.88,Trend,-0.00108,-127,820,43-6,Alloy 617,Plate,314626
Cycle 5,CapPass,22.9,Trend,-0.00105,-123.2,821,43-6,Alloy 617,Plate,314626
Cycle 5,CapPass,22.93,Trend,-0.00103,-119.2,822,43-6,Alloy 617,Plate,314626
Cycle 5,CapPass,22.95,Trend,-0.001,-115.5,823,43-6,Alloy 617,Plate,314626
Cycle 5,CapPass,22.98,Trend,-0.00097,-111.9,824,43-6,Alloy 617,Plate,314626
Cycle 5,CapPass,23.01,Trend,-0.00095,-108.2,825,43-6,Alloy 617,Plate,314626
Cycle 5,CapPass,23.03,Trend,-0.00092,-104.6,826,43-6,Alloy 617,Plate,314626
Cycle 5,CapPass,23.06,Trend,-0.0009,-101.1,827,43-6,Alloy 617,Plate,314626
Cycle 5,CapPass,23.09,Trend,-0.00087,-97.54,828,43-6,Alloy 617,Plate,314626
Cycle 5,CapPass,23.12,Trend,-0.00085,-93.79,829,43-6,Alloy 617,Plate,314626
Cycle 5,CapPass,23.15,Trend,-0.00082,-90.25,830,43-6,Alloy 617,Plate,314626
Cycle 5,CapPass,23.18,Trend,-0.0008,-86.59,831,43-6,Alloy 617,Plate,314626
Cycle 5,CapPass,23.21,Trend,-0.00077,-83.04,832,43-6,Alloy 617,Plate,314626
Cycle 5,CapPass,23.24,Trend,-0.00075,-79.35,833,43-6,Alloy 617,Plate,314626
Cycle 5,CapPass,23.26,Trend,-0.00072,-75.71,834,43-6,Alloy 617,Plate,314626
Cycle 5,CapPass,23.29,Trend,-0.00069,-72.14,835,43-6,Alloy 617,Plate,314626
Cycle 5,CapPass,23.32,Trend,-0.00067,-68.65,836,43-6,Alloy 617,Plate,314626
Cycle 5,CapPass,23.35,Trend,-0.00064,-65.14,837,43-6,Alloy 617,Plate,314626
Cycle 5,CapPass,23.38,Trend,-0.00062,-61.43,838,43-6,Alloy 617,Plate,314626
Cycle 5,CapPass,23.4,Trend,-0.00059,-57.92,839,43-6,Alloy 617,Plate,314626
Cycle 5,CapPass,23.43,Trend,-0.00057,-54.48,840,43-6,Alloy 617,Plate,314626
Cycle 5,CapPass,23.46,Trend,-0.00054,-50.96,841,43-6,Alloy 617,Plate,314626
Cycle 5,CapPass,23.48,Trend,-0.00052,-47.45,842,43-6,Alloy 617,Plate,314626
Cycle 5,CapPass,23.51,Trend,-0.00049,-43.81,843,43-6,Alloy 617,Plate,314626
Cycle 5,CapPass,23.54,Trend,-0.00047,-40.19,844,43-6,Alloy 617,Plate,314626
Cycle 5,CapPass,23.57,Trend,-0.00044,-36.71,845,43-6,Alloy 617,Plate,314626
Cycle 5,CapPass,23.59,Trend,-0.00042,-33.3,846,43-6,Alloy 617,Plate,314626
Cycle 5,CapPass,23.62,Trend,-0.00039,-29.67,847,43-6,Alloy 617,Plate,314626
Cycle 5,CapPass,23.65,Trend,-0.00036,-26.06,848,43-6,Alloy 617,Plate,314626
Cycle 5,CapPass,23.68,Trend,-0.00034,-22.6,849,43-6,Alloy 617,Plate,314626
Cycle 5,CapPass,23.7,Trend,-0.00031,-19.15,850,43-6,Alloy 617,Plate,314626
Cycle 5,CapPass,23.73,Trend,-0.00029,-15.6,851,43-6,Alloy 617,Plate,314626
Cycle 5,CapPass,23.76,Trend,-0.00026,-12.14,852,43-6,Alloy 617,Plate,314626
Cycle 5,CapPass,23.79,Trend,-0.00024,-8.58,853,43-6,Alloy 617,Plate,314626
Cycle 5,CapPass,23.82,Trend,-0.00021,-5.04,854,43-6,Alloy 617,Plate,314626
Cycle 5,CapPass,23.84,Trend,-0.00019,-1.53,855,43-6,Alloy 617,Plate,314626
Cycle 5,CapPass,23.87,Trend,-0.00016,1.89,856,43-6,Alloy 617,Plate,314626
Cycle 10,CapPass,47.96,Trend,-0.00014,24.05,1764,43-6,Alloy 617,Plate,314626
Cycle 10,CapPass,47.99,Trend,-0.00011,27.89,1765,43-6,Alloy 617,Plate,314626
Cycle 10,CapPass,48.02,Trend,-0.00009,31.25,1766,43-6,Alloy 617,Plate,314626
Cycle 10,CapPass,48.05,Trend,-0.00006,33.43,1767,43-6,Alloy 617,Plate,314626
Cycle 10,CapPass,48.18,Trend,-0.00004,40.13,1768,43-6,Alloy 617,Plate,314626
Cycle 10,CapPass,48.2,Trend,-0.00001,44.77,1769,43-6,Alloy 617,Plate,314626
Cycle 10,CapPass,48.21,Trend,0.00001,48.59,1770,43-6,Alloy 617,Plate,314626
Cycle 10,CapPass,48.22,Trend,0.00004,52.39,1771,43-6,Alloy 617,Plate,314626
Cycle 10,CapPass,48.24,Trend,0.00007,55.84,1772,43-6,Alloy 617,Plate,314626
Cycle 10,CapPass,48.25,Trend,0.00009,59.29,1773,43-6,Alloy 617,Plate,314626
Cycle 10,CapPass,48.27,Trend,0.00012,62.64,1774,43-6,Alloy 617,Plate,314626
Cycle 10,CapPass,48.28,Trend,0.00014,65.81,1775,43-6,Alloy 617,Plate,314626
Cycle 10,CapPass,48.3,Trend,0.00017,68.99,1776,43-6,Alloy 617,Plate,314626
Cycle 10,CapPass,48.32,Trend,0.00019,72.13,1777,43-6,Alloy 617,Plate,314626
Cycle 10,CapPass,48.34,Trend,0.00022,75.08,1778,43-6,Alloy 617,Plate,314626
Cycle 10,CapPass,48.37,Trend,0.00024,78.03,1779,43-6,Alloy 617,Plate,314626
Cycle 10,CapPass,48.4,Trend,0.00027,81.07,1780,43-6,Alloy 617,Plate,314626
Cycle 10,CapPass,48.44,Trend,0.0003,84.06,1781,43-6,Alloy 617,Plate,314626
Cycle 10,CapPass,48.48,Trend,0.00032,87.73,1782,43-6,Alloy 617,Plate,314626
Cycle 10,CapPass,48.52,Trend,0.00035,91.11,1783,43-6,Alloy 617,Plate,314626
Cycle 10,CapPass,48.55,Trend,0.00037,94.69,1784,43-6,Alloy 617,Plate,314626
Cycle 10,CapPass,48.59,Trend,0.0004,98.43,1785,43-6,Alloy 617,Plate,314626
Cycle 10,CapPass,48.62,Trend,0.00042,102.34,1786,43-6,Alloy 617,Plate,314626
Cycle 10,CapPass,48.65,Trend,0.00045,106.09,1787,43-6,Alloy 617,Plate,314626
Cycle 10,CapPass,48.69,Trend,0.00047,109.77,1788,43-6,Alloy 617,Plate,314626
Cycle 10,CapPass,48.72,Trend,0.0005,113.62,1789,43-6,Alloy 617,Plate,314626
Cycle 10,CapPass,48.75,Trend,0.00052,117.43,1790,43-6,Alloy 617,Plate,314626
Cycle 10,CapPass,48.78,Trend,0.00055,121.5,1791,43-6,Alloy 617,Plate,314626
Cycle 10,CapPass,48.81,Trend,0.00058,125.58,1792,43-6,Alloy 617,Plate,314626
Cycle 10,CapPass,48.84,Trend,0.0006,129.67,1793,43-6,Alloy 617,Plate,314626
Cycle 10,CapPass,48.87,Trend,0.00063,133.41,1794,43-6,Alloy 617,Plate,314626
Cycle 10,CapPass,48.9,Trend,0.00065,136.96,1795,43-6,Alloy 617,Plate,314626
Cycle 10,CapPass,48.92,Trend,0.00068,140.13,1796,43-6,Alloy 617,Plate,314626
Cycle 10,CapPass,48.95,Trend,0.0007,143.39,1797,43-6,Alloy 617,Plate,314626
Cycle 10,CapPass,48.97,Trend,0.00073,146.38,1798,43-6,Alloy 617,Plate,314626
Cycle 10,CapPass,48.99,Trend,0.00075,149,1799,43-6,Alloy 617,Plate,314626
Cycle 10,CapPass,49,Trend,0.00078,150.94,1800,43-6,Alloy 617,Plate,314626
Cycle 10,CapPass,49.01,Trend,0.00081,152.41,1801,43-6,Alloy 617,Plate,314626
Cycle 10,CapPass,49.02,Trend,0.00083,153.54,1802,43-6,Alloy 617,Plate,314626
Cycle 10,CapPass,49.03,Trend,0.00086,154.58,1803,43-6,Alloy 617,Plate,314626
Cycle 10,CapPass,49.04,Trend,0.00089,155.69,1804,43-6,Alloy 617,Plate,314626
Cycle 10,CapPass,49.05,Trend,0.00091,156.66,1805,43-6,Alloy 617,Plate,314626
Cycle 10,CapPass,49.05,Trend,0.00094,157.74,1806,43-6,Alloy 617,Plate,314626
Cycle 10,CapPass,49.06,Trend,0.00097,158.79,1807,43-6,Alloy 617,Plate,314626
Cycle 10,CapPass,49.07,Trend,0.00099,159.92,1808,43-6,Alloy 617,Plate,314626
Cycle 10,CapPass,49.08,Trend,0.00102,160.94,1809,43-6,Alloy 617,Plate,314626
Cycle 10,CapPass,49.1,Trend,0.00105,161.99,1810,43-6,Alloy 617,Plate,314626
Cycle 10,CapPass,49.11,Trend,0.00107,162.91,1811,43-6,Alloy 617,Plate,314626
Cycle 10,CapPass,49.13,Trend,0.0011,163.86,1812,43-6,Alloy 617,Plate,314626
Cycle 10,CapPass,49.17,Trend,0.00112,164.92,1813,43-6,Alloy 617,Plate,314626
