Repository: js-molina/fatigue-A617

File: data/850C/Strain rate 0.001/0.30% strain/HTM_A20_Cycles_436.csv (part 2 of 6)
Cycle Label,Data State,Elapsed Time Sec,Qual State,Strain,Stress Mpa,Count,Sample,Alloy,Material_Form,Heat
Cycle 10,CapPass,49.23,Trend,0.00115,166.61,1814,43-6,Alloy 617,Plate,314626
Cycle 10,CapPass,49.29,Trend,0.00117,169.84,1815,43-6,Alloy 617,Plate,314626
Cycle 10,CapPass,49.32,Trend,0.0012,172.63,1816,43-6,Alloy 617,Plate,314626
Cycle 10,CapPass,49.34,Trend,0.00122,173.97,1817,43-6,Alloy 617,Plate,314626
Cycle 10,CapPass,49.35,Trend,0.00125,173.63,1818,43-6,Alloy 617,Plate,314626
Cycle 10,CapPass,49.36,Trend,0.00128,173.97,1819,43-6,Alloy 617,Plate,314626
Cycle 10,CapPass,49.36,Trend,0.00131,174.26,1820,43-6,Alloy 617,Plate,314626
Cycle 10,CapPass,49.37,Trend,0.00133,174.64,1821,43-6,Alloy 617,Plate,314626
Cycle 10,CapPass,49.37,Trend,0.00136,174.99,1822,43-6,Alloy 617,Plate,314626
Cycle 10,CapPass,49.37,Trend,0.00139,175.31,1823,43-6,Alloy 617,Plate,314626
Cycle 10,CapPass,49.38,Trend,0.00142,175.65,1824,43-6,Alloy 617,Plate,314626
Cycle 10,CapPass,49.38,Trend,0.00145,176,1825,43-6,Alloy 617,Plate,314626
Cycle 10,CapPass,49.39,Trend,0.00147,176.28,1826,43-6,Alloy 617,Plate,314626
Cycle 10,CapPass,49.4,Trend,0.0015,176.48,1827,43-6,Alloy 617,Plate,314626
Cycle 10,CapPass,49.42,Trend,0.00152,176.3,1828,43-6,Alloy 617,Plate,314626
Cycle 10,CapPass,49.44,Trend,0.00155,175.33,1829,43-6,Alloy 617,Plate,314626
Cycle 10,CapPass,49.52,Trend,0.00152,165.37,1830,43-6,Alloy 617,Plate,314626
Cycle 10,CapPass,49.55,Trend,0.0015,160.01,1831,43-6,Alloy 617,Plate,314626
Cycle 10,CapPass,49.58,Trend,0.00147,155.36,1832,43-6,Alloy 617,Plate,314626
Cycle 10,CapPass,49.6,Trend,0.00145,150.92,1833,43-6,Alloy 617,Plate,314626
Cycle 10,CapPass,49.62,Trend,0.00142,146.72,1834,43-6,Alloy 617,Plate,314626
Cycle 10,CapPass,49.64,Trend,0.0014,142.53,1835,43-6,Alloy 617,Plate,314626
Cycle 10,CapPass,49.66,Trend,0.00137,138.5,1836,43-6,Alloy 617,Plate,314626
Cycle 10,CapPass,49.68,Trend,0.00135,134.45,1837,43-6,Alloy 617,Plate,314626
Cycle 10,CapPass,49.7,Trend,0.00132,130.32,1838,43-6,Alloy 617,Plate,314626
Cycle 10,CapPass,49.73,Trend,0.0013,126.25,1839,43-6,Alloy 617,Plate,314626
Cycle 10,CapPass,49.75,Trend,0.00127,122.21,1840,43-6,Alloy 617,Plate,314626
Cycle 10,CapPass,49.78,Trend,0.00124,118.21,1841,43-6,Alloy 617,Plate,314626
Cycle 10,CapPass,49.8,Trend,0.00122,114.81,1842,43-6,Alloy 617,Plate,314626
Cycle 10,CapPass,49.8,Trend,0.00122,114.23,1843,43-6,Alloy 617,Plate,314626
Cycle 10,CapPass,49.83,Trend,0.00119,109.94,1844,43-6,Alloy 617,Plate,314626
Cycle 10,CapPass,49.86,Trend,0.00117,105.77,1845,43-6,Alloy 617,Plate,314626
Cycle 10,CapPass,49.89,Trend,0.00114,102.05,1846,43-6,Alloy 617,Plate,314626
Cycle 10,CapPass,49.92,Trend,0.00112,98.16,1847,43-6,Alloy 617,Plate,314626
Cycle 10,CapPass,49.94,Trend,0.00109,94.34,1848,43-6,Alloy 617,Plate,314626
Cycle 10,CapPass,49.97,Trend,0.00106,90.48,1849,43-6,Alloy 617,Plate,314626
Cycle 10,CapPass,50,Trend,0.00104,86.62,1850,43-6,Alloy 617,Plate,314626
Cycle 10,CapPass,50.03,Trend,0.00101,82.79,1851,43-6,Alloy 617,Plate,314626
Cycle 10,CapPass,50.06,Trend,0.00099,78.92,1852,43-6,Alloy 617,Plate,314626
Cycle 10,CapPass,50.09,Trend,0.00096,75.15,1853,43-6,Alloy 617,Plate,314626
Cycle 10,CapPass,50.12,Trend,0.00094,71.21,1854,43-6,Alloy 617,Plate,314626
Cycle 10,CapPass,50.14,Trend,0.00091,67.16,1855,43-6,Alloy 617,Plate,314626
Cycle 10,CapPass,50.17,Trend,0.00089,63.43,1856,43-6,Alloy 617,Plate,314626
Cycle 10,CapPass,50.2,Trend,0.00086,59.6,1857,43-6,Alloy 617,Plate,314626
Cycle 10,CapPass,50.23,Trend,0.00083,56.07,1858,43-6,Alloy 617,Plate,314626
Cycle 10,CapPass,50.25,Trend,0.00081,52.55,1859,43-6,Alloy 617,Plate,314626
Cycle 10,CapPass,50.28,Trend,0.00078,48.4,1860,43-6,Alloy 617,Plate,314626
Cycle 10,CapPass,50.31,Trend,0.00076,44.62,1861,43-6,Alloy 617,Plate,314626
Cycle 10,CapPass,50.33,Trend,0.00073,41.24,1862,43-6,Alloy 617,Plate,314626
Cycle 10,CapPass,50.36,Trend,0.00071,37.48,1863,43-6,Alloy 617,Plate,314626
Cycle 10,CapPass,50.39,Trend,0.00068,33.64,1864,43-6,Alloy 617,Plate,314626
Cycle 10,CapPass,50.42,Trend,0.00066,29.95,1865,43-6,Alloy 617,Plate,314626
Cycle 10,CapPass,50.44,Trend,0.00063,26.21,1866,43-6,Alloy 617,Plate,314626
Cycle 10,CapPass,50.47,Trend,0.0006,22.51,1867,43-6,Alloy 617,Plate,314626
Cycle 10,CapPass,50.5,Trend,0.00058,18.91,1868,43-6,Alloy 617,Plate,314626
Cycle 10,CapPass,50.53,Trend,0.00055,14.96,1869,43-6,Alloy 617,Plate,314626
Cycle 10,CapPass,50.56,Trend,0.00053,11.29,1870,43-6,Alloy 617,Plate,314626
Cycle 10,CapPass,50.59,Trend,0.0005,7.54,1871,43-6,Alloy 617,Plate,314626
Cycle 10,CapPass,50.62,Trend,0.00048,3.77,1872,43-6,Alloy 617,Plate,314626
Cycle 10,CapPass,50.64,Trend,0.00045,0.1,1873,43-6,Alloy 617,Plate,314626
Cycle 10,CapPass,50.67,Trend,0.00043,-3.42,1874,43-6,Alloy 617,Plate,314626
Cycle 10,CapPass,50.7,Trend,0.0004,-6.77,1875,43-6,Alloy 617,Plate,314626
Cycle 10,CapPass,50.73,Trend,0.00038,-10.24,1876,43-6,Alloy 617,Plate,314626
Cycle 10,CapPass,50.75,Trend,0.00035,-13.37,1877,43-6,Alloy 617,Plate,314626
Cycle 10,CapPass,50.9,Trend,0.00033,-15.6,1878,43-6,Alloy 617,Plate,314626
Cycle 10,CapPass,50.94,Trend,0.0003,-21.04,1879,43-6,Alloy 617,Plate,314626
Cycle 10,CapPass,50.97,Trend,0.00028,-26.11,1880,43-6,Alloy 617,Plate,314626
Cycle 10,CapPass,50.99,Trend,0.00025,-31.81,1881,43-6,Alloy 617,Plate,314626
Cycle 10,CapPass,51,Trend,0.00022,-36.17,1882,43-6,Alloy 617,Plate,314626
Cycle 10,CapPass,51.02,Trend,0.0002,-39.88,1883,43-6,Alloy 617,Plate,314626
Cycle 10,CapPass,51.03,Trend,0.00017,-43.26,1884,43-6,Alloy 617,Plate,314626
Cycle 10,CapPass,51.04,Trend,0.00014,-46.79,1885,43-6,Alloy 617,Plate,314626
Cycle 10,CapPass,51.06,Trend,0.00012,-50.16,1886,43-6,Alloy 617,Plate,314626
Cycle 10,CapPass,51.07,Trend,0.00009,-53.26,1887,43-6,Alloy 617,Plate,314626
Cycle 10,CapPass,51.09,Trend,0.00007,-56.48,1888,43-6,Alloy 617,Plate,314626
Cycle 10,CapPass,51.11,Trend,0.00004,-59.47,1889,43-6,Alloy 617,Plate,314626
Cycle 10,CapPass,51.13,Trend,0.00002,-62.28,1890,43-6,Alloy 617,Plate,314626
Cycle 10,CapPass,51.15,Trend,-0.00001,-65.15,1891,43-6,Alloy 617,Plate,314626
Cycle 10,CapPass,51.17,Trend,-0.00004,-67.7,1892,43-6,Alloy 617,Plate,314626
Cycle 10,CapPass,51.2,Trend,-0.00006,-70.54,1893,43-6,Alloy 617,Plate,314626
Cycle 10,CapPass,51.25,Trend,-0.00009,-74.25,1894,43-6,Alloy 617,Plate,314626
Cycle 10,CapPass,51.29,Trend,-0.00011,-77.79,1895,43-6,Alloy 617,Plate,314626
Cycle 10,CapPass,51.33,Trend,-0.00014,-81.42,1896,43-6,Alloy 617,Plate,314626
Cycle 10,CapPass,51.37,Trend,-0.00016,-85.01,1897,43-6,Alloy 617,Plate,314626
Cycle 10,CapPass,51.4,Trend,-0.00019,-88.28,1898,43-6,Alloy 617,Plate,314626
Cycle 10,CapPass,51.42,Trend,-0.00021,-91.36,1899,43-6,Alloy 617,Plate,314626
Cycle 10,CapPass,51.45,Trend,-0.00024,-94.62,1900,43-6,Alloy 617,Plate,314626
Cycle 10,CapPass,51.48,Trend,-0.00026,-98.11,1901,43-6,Alloy 617,Plate,314626
Cycle 10,CapPass,51.51,Trend,-0.00029,-101.3,1902,43-6,Alloy 617,Plate,314626
Cycle 10,CapPass,51.54,Trend,-0.00031,-104.6,1903,43-6,Alloy 617,Plate,314626
Cycle 10,CapPass,51.57,Trend,-0.00034,-108.3,1904,43-6,Alloy 617,Plate,314626
Cycle 10,CapPass,51.6,Trend,-0.00037,-112.4,1905,43-6,Alloy 617,Plate,314626
Cycle 10,CapPass,51.62,Trend,-0.00039,-116.7,1906,43-6,Alloy 617,Plate,314626
Cycle 10,CapPass,51.65,Trend,-0.00042,-120.8,1907,43-6,Alloy 617,Plate,314626
Cycle 10,CapPass,51.67,Trend,-0.00044,-124.7,1908,43-6,Alloy 617,Plate,314626
Cycle 10,CapPass,51.69,Trend,-0.00047,-128.6,1909,43-6,Alloy 617,Plate,314626
Cycle 10,CapPass,51.7,Trend,-0.00049,-132,1910,43-6,Alloy 617,Plate,314626
Cycle 10,CapPass,51.72,Trend,-0.00052,-134.8,1911,43-6,Alloy 617,Plate,314626
Cycle 10,CapPass,51.73,Trend,-0.00055,-137.1,1912,43-6,Alloy 617,Plate,314626
Cycle 10,CapPass,51.74,Trend,-0.00057,-138.9,1913,43-6,Alloy 617,Plate,314626
Cycle 10,CapPass,51.75,Trend,-0.0006,-140.5,1914,43-6,Alloy 617,Plate,314626
Cycle 10,CapPass,51.76,Trend,-0.00063,-141.9,1915,43-6,Alloy 617,Plate,314626
Cycle 10,CapPass,51.77,Trend,-0.00065,-143.1,1916,43-6,Alloy 617,Plate,314626
Cycle 10,CapPass,51.78,Trend,-0.00068,-144.2,1917,43-6,Alloy 617,Plate,314626
Cycle 10,CapPass,51.78,Trend,-0.00071,-145.2,1918,43-6,Alloy 617,Plate,314626
Cycle 10,CapPass,51.79,Trend,-0.00073,-146.2,1919,43-6,Alloy 617,Plate,314626
Cycle 10,CapPass,51.8,Trend,-0.00076,-147.1,1920,43-6,Alloy 617,Plate,314626
Cycle 10,CapPass,51.8,Trend,-0.00079,-148,1921,43-6,Alloy 617,Plate,314626
Cycle 10,CapPass,51.81,Trend,-0.00081,-148.9,1922,43-6,Alloy 617,Plate,314626
Cycle 10,CapPass,51.82,Trend,-0.00084,-149.8,1923,43-6,Alloy 617,Plate,314626
Cycle 10,CapPass,51.84,Trend,-0.00086,-150.6,1924,43-6,Alloy 617,Plate,314626
Cycle 10,CapPass,51.85,Trend,-0.00089,-151.3,1925,43-6,Alloy 617,Plate,314626
Cycle 10,CapPass,51.99,Trend,-0.00091,-150.5,1926,43-6,Alloy 617,Plate,314626
Cycle 10,CapPass,52.06,Trend,-0.00094,-155.5,1927,43-6,Alloy 617,Plate,314626
Cycle 10,CapPass,52.1,Trend,-0.00096,-159.8,1928,43-6,Alloy 617,Plate,314626
Cycle 10,CapPass,52.13,Trend,-0.00099,-163.1,1929,43-6,Alloy 617,Plate,314626
Cycle 10,CapPass,52.15,Trend,-0.00102,-163.3,1930,43-6,Alloy 617,Plate,314626
Cycle 10,CapPass,52.15,Trend,-0.00104,-163.7,1931,43-6,Alloy 617,Plate,314626
Cycle 10,CapPass,52.16,Trend,-0.00107,-164.1,1932,43-6,Alloy 617,Plate,314626
Cycle 10,CapPass,52.16,Trend,-0.0011,-164.5,1933,43-6,Alloy 617,Plate,314626
Cycle 10,CapPass,52.17,Trend,-0.00113,-164.8,1934,43-6,Alloy 617,Plate,314626
Cycle 10,CapPass,52.17,Trend,-0.00116,-165.2,1935,43-6,Alloy 617,Plate,314626
Cycle 10,CapPass,52.17,Trend,-0.00118,-165.6,1936,43-6,Alloy 617,Plate,314626
Cycle 10,CapPass,52.18,Trend,-0.00121,-166.1,1937,43-6,Alloy 617,Plate,314626
Cycle 10,CapPass,52.18,Trend,-0.00124,-166.6,1938,43-6,Alloy 617,Plate,314626
Cycle 10,CapPass,52.19,Trend,-0.00127,-167.1,1939,43-6,Alloy 617,Plate,314626
Cycle 10,CapPass,52.19,Trend,-0.00129,-167.7,1940,43-6,Alloy 617,Plate,314626
Cycle 10,CapPass,52.2,Trend,-0.00132,-168.1,1941,43-6,Alloy 617,Plate,314626
Cycle 10,CapPass,52.24,Trend,-0.00134,-167.6,1942,43-6,Alloy 617,Plate,314626
Cycle 10,CapPass,52.32,Trend,-0.00132,-160.7,1943,43-6,Alloy 617,Plate,314626
Cycle 10,CapPass,52.38,Trend,-0.00129,-158.3,1944,43-6,Alloy 617,Plate,314626
Cycle 10,CapPass,52.47,Trend,-0.00132,-164.4,1945,43-6,Alloy 617,Plate,314626
Cycle 10,CapPass,52.5,Trend,-0.00134,-167.8,1946,43-6,Alloy 617,Plate,314626
Cycle 10,CapPass,52.52,Trend,-0.00137,-170,1947,43-6,Alloy 617,Plate,314626
Cycle 10,CapPass,52.7,Trend,-0.00134,-158.9,1948,43-6,Alloy 617,Plate,314626
Cycle 10,CapPass,52.72,Trend,-0.00132,-154.6,1949,43-6,Alloy 617,Plate,314626
Cycle 10,CapPass,52.74,Trend,-0.00129,-150.9,1950,43-6,Alloy 617,Plate,314626
Cycle 10,CapPass,52.76,Trend,-0.00127,-147,1951,43-6,Alloy 617,Plate,314626
Cycle 10,CapPass,52.78,Trend,-0.00124,-143.4,1952,43-6,Alloy 617,Plate,314626
Cycle 10,CapPass,52.8,Trend,-0.00122,-139.8,1953,43-6,Alloy 617,Plate,314626
Cycle 10,CapPass,52.82,Trend,-0.00119,-136,1954,43-6,Alloy 617,Plate,314626
Cycle 10,CapPass,52.84,Trend,-0.00116,-132.2,1955,43-6,Alloy 617,Plate,314626
Cycle 10,CapPass,52.86,Trend,-0.00114,-128.6,1956,43-6,Alloy 617,Plate,314626
Cycle 10,CapPass,52.89,Trend,-0.00111,-124.9,1957,43-6,Alloy 617,Plate,314626
Cycle 10,CapPass,52.92,Trend,-0.00109,-121,1958,43-6,Alloy 617,Plate,314626
Cycle 10,CapPass,52.94,Trend,-0.00106,-117.4,1959,43-6,Alloy 617,Plate,314626
Cycle 10,CapPass,52.97,Trend,-0.00104,-113.6,1960,43-6,Alloy 617,Plate,314626
Cycle 10,CapPass,53,Trend,-0.00101,-109.6,1961,43-6,Alloy 617,Plate,314626
Cycle 10,CapPass,53.03,Trend,-0.00099,-105.7,1962,43-6,Alloy 617,Plate,314626
Cycle 10,CapPass,53.06,Trend,-0.00096,-102.1,1963,43-6,Alloy 617,Plate,314626
Cycle 10,CapPass,53.09,Trend,-0.00093,-98.51,1964,43-6,Alloy 617,Plate,314626
Cycle 10,CapPass,53.12,Trend,-0.00091,-94.74,1965,43-6,Alloy 617,Plate,314626
Cycle 10,CapPass,53.15,Trend,-0.00088,-90.96,1966,43-6,Alloy 617,Plate,314626
Cycle 10,CapPass,53.18,Trend,-0.00086,-86.56,1967,43-6,Alloy 617,Plate,314626
Cycle 10,CapPass,53.21,Trend,-0.00083,-82.06,1968,43-6,Alloy 617,Plate,314626
Cycle 10,CapPass,53.24,Trend,-0.00081,-77.92,1969,43-6,Alloy 617,Plate,314626
Cycle 10,CapPass,53.27,Trend,-0.00078,-73.77,1970,43-6,Alloy 617,Plate,314626
Cycle 10,CapPass,53.3,Trend,-0.00076,-69.94,1971,43-6,Alloy 617,Plate,314626
Cycle 10,CapPass,53.32,Trend,-0.00073,-66.26,1972,43-6,Alloy 617,Plate,314626
Cycle 10,CapPass,53.35,Trend,-0.00071,-62.44,1973,43-6,Alloy 617,Plate,314626
Cycle 10,CapPass,53.38,Trend,-0.00068,-58.53,1974,43-6,Alloy 617,Plate,314626
Cycle 10,CapPass,53.4,Trend,-0.00066,-54.72,1975,43-6,Alloy 617,Plate,314626
Cycle 10,CapPass,53.43,Trend,-0.00063,-50.28,1976,43-6,Alloy 617,Plate,314626
Cycle 10,CapPass,53.46,Trend,-0.0006,-45.94,1977,43-6,Alloy 617,Plate,314626
Cycle 10,CapPass,53.49,Trend,-0.00058,-42.01,1978,43-6,Alloy 617,Plate,314626
Cycle 10,CapPass,53.52,Trend,-0.00055,-38.1,1979,43-6,Alloy 617,Plate,314626
Cycle 10,CapPass,53.55,Trend,-0.00053,-33.95,1980,43-6,Alloy 617,Plate,314626
Cycle 10,CapPass,53.58,Trend,-0.0005,-30.02,1981,43-6,Alloy 617,Plate,314626
Cycle 10,CapPass,53.61,Trend,-0.00048,-25.84,1982,43-6,Alloy 617,Plate,314626
Cycle 10,CapPass,53.64,Trend,-0.00045,-21.62,1983,43-6,Alloy 617,Plate,314626
Cycle 10,CapPass,53.67,Trend,-0.00043,-17.47,1984,43-6,Alloy 617,Plate,314626
Cycle 10,CapPass,53.69,Trend,-0.0004,-13.4,1985,43-6,Alloy 617,Plate,314626
Cycle 10,CapPass,53.72,Trend,-0.00038,-8.95,1986,43-6,Alloy 617,Plate,314626
Cycle 10,CapPass,53.75,Trend,-0.00035,-5.34,1987,43-6,Alloy 617,Plate,314626
Cycle 10,CapPass,53.77,Trend,-0.00032,-1.6,1988,43-6,Alloy 617,Plate,314626
Cycle 10,CapPass,53.8,Trend,-0.0003,2.19,1989,43-6,Alloy 617,Plate,314626
Cycle 10,CapPass,53.83,Trend,-0.00027,6.44,1990,43-6,Alloy 617,Plate,314626
Cycle 10,CapPass,53.86,Trend,-0.00025,10.88,1991,43-6,Alloy 617,Plate,314626
Cycle 10,CapPass,53.89,Trend,-0.00022,14.55,1992,43-6,Alloy 617,Plate,314626
Cycle 10,CapPass,53.91,Trend,-0.0002,18.11,1993,43-6,Alloy 617,Plate,314626
Cycle 20,CapPass,108.04,Trend,-0.00014,24.96,4137,43-6,Alloy 617,Plate,314626
Cycle 20,CapPass,108.07,Trend,-0.00012,28.47,4138,43-6,Alloy 617,Plate,314626
Cycle 20,CapPass,108.1,Trend,-0.00009,31.49,4139,43-6,Alloy 617,Plate,314626
Cycle 20,CapPass,108.15,Trend,-0.00007,31.67,4140,43-6,Alloy 617,Plate,314626
Cycle 20,CapPass,108.26,Trend,-0.00004,40.32,4141,43-6,Alloy 617,Plate,314626
Cycle 20,CapPass,108.27,Trend,-0.00001,44.6,4142,43-6,Alloy 617,Plate,314626
Cycle 20,CapPass,108.29,Trend,0.00001,48.32,4143,43-6,Alloy 617,Plate,314626
Cycle 20,CapPass,108.3,Trend,0.00004,51.95,4144,43-6,Alloy 617,Plate,314626
Cycle 20,CapPass,108.31,Trend,0.00006,55.08,4145,43-6,Alloy 617,Plate,314626
Cycle 20,CapPass,108.33,Trend,0.00009,58.12,4146,43-6,Alloy 617,Plate,314626
Cycle 20,CapPass,108.34,Trend,0.00011,61.23,4147,43-6,Alloy 617,Plate,314626
Cycle 20,CapPass,108.36,Trend,0.00014,64.28,4148,43-6,Alloy 617,Plate,314626
Cycle 20,CapPass,108.38,Trend,0.00016,67.3,4149,43-6,Alloy 617,Plate,314626
Cycle 20,CapPass,108.4,Trend,0.00019,70.2,4150,43-6,Alloy 617,Plate,314626
Cycle 20,CapPass,108.42,Trend,0.00021,73.06,4151,43-6,Alloy 617,Plate,314626
Cycle 20,CapPass,108.45,Trend,0.00024,75.85,4152,43-6,Alloy 617,Plate,314626
Cycle 20,CapPass,108.48,Trend,0.00027,78.8,4153,43-6,Alloy 617,Plate,314626
Cycle 20,CapPass,108.52,Trend,0.00029,81.69,4154,43-6,Alloy 617,Plate,314626
Cycle 20,CapPass,108.56,Trend,0.00032,84.88,4155,43-6,Alloy 617,Plate,314626
Cycle 20,CapPass,108.59,Trend,0.00034,88.23,4156,43-6,Alloy 617,Plate,314626
Cycle 20,CapPass,108.63,Trend,0.00037,91.62,4157,43-6,Alloy 617,Plate,314626
Cycle 20,CapPass,108.67,Trend,0.00039,95.1,4158,43-6,Alloy 617,Plate,314626
Cycle 20,CapPass,108.7,Trend,0.00042,98.65,4159,43-6,Alloy 617,Plate,314626
Cycle 20,CapPass,108.73,Trend,0.00044,102.37,4160,43-6,Alloy 617,Plate,314626
Cycle 20,CapPass,108.76,Trend,0.00047,105.96,4161,43-6,Alloy 617,Plate,314626
Cycle 20,CapPass,108.79,Trend,0.00049,109.51,4162,43-6,Alloy 617,Plate,314626
Cycle 20,CapPass,108.82,Trend,0.00052,113.15,4163,43-6,Alloy 617,Plate,314626
Cycle 20,CapPass,108.85,Trend,0.00054,116.82,4164,43-6,Alloy 617,Plate,314626
Cycle 20,CapPass,108.88,Trend,0.00057,120.39,4165,43-6,Alloy 617,Plate,314626
Cycle 20,CapPass,108.91,Trend,0.00059,124.01,4166,43-6,Alloy 617,Plate,314626
Cycle 20,CapPass,108.94,Trend,0.00062,127.58,4167,43-6,Alloy 617,Plate,314626
Cycle 20,CapPass,108.97,Trend,0.00065,131.15,4168,43-6,Alloy 617,Plate,314626
Cycle 20,CapPass,108.99,Trend,0.00067,134.5,4169,43-6,Alloy 617,Plate,314626
Cycle 20,CapPass,109.02,Trend,0.0007,137.77,4170,43-6,Alloy 617,Plate,314626
Cycle 20,CapPass,109.05,Trend,0.00072,141.31,4171,43-6,Alloy 617,Plate,314626
Cycle 20,CapPass,109.08,Trend,0.00075,145.32,4172,43-6,Alloy 617,Plate,314626
Cycle 20,CapPass,109.1,Trend,0.00077,149.01,4173,43-6,Alloy 617,Plate,314626
Cycle 20,CapPass,109.12,Trend,0.0008,152.48,4174,43-6,Alloy 617,Plate,314626
Cycle 20,CapPass,109.14,Trend,0.00082,155.78,4175,43-6,Alloy 617,Plate,314626
Cycle 20,CapPass,109.16,Trend,0.00085,158.48,4176,43-6,Alloy 617,Plate,314626
Cycle 20,CapPass,109.17,Trend,0.00088,160.31,4177,43-6,Alloy 617,Plate,314626
Cycle 20,CapPass,109.18,Trend,0.0009,161.29,4178,43-6,Alloy 617,Plate,314626
Cycle 20,CapPass,109.19,Trend,0.00093,162.27,4179,43-6,Alloy 617,Plate,314626
Cycle 20,CapPass,109.2,Trend,0.00096,163.01,4180,43-6,Alloy 617,Plate,314626
Cycle 20,CapPass,109.2,Trend,0.00099,163.64,4181,43-6,Alloy 617,Plate,314626
Cycle 20,CapPass,109.21,Trend,0.00101,164.37,4182,43-6,Alloy 617,Plate,314626
Cycle 20,CapPass,109.21,Trend,0.00104,165.02,4183,43-6,Alloy 617,Plate,314626
Cycle 20,CapPass,109.21,Trend,0.00107,165.67,4184,43-6,Alloy 617,Plate,314626
Cycle 20,CapPass,109.22,Trend,0.00109,166.33,4185,43-6,Alloy 617,Plate,314626
Cycle 20,CapPass,109.23,Trend,0.00112,167.02,4186,43-6,Alloy 617,Plate,314626
Cycle 20,CapPass,109.23,Trend,0.00115,167.73,4187,43-6,Alloy 617,Plate,314626
Cycle 20,CapPass,109.24,Trend,0.00117,168.43,4188,43-6,Alloy 617,Plate,314626
Cycle 20,CapPass,109.25,Trend,0.0012,169.09,4189,43-6,Alloy 617,Plate,314626
Cycle 20,CapPass,109.27,Trend,0.00122,169.52,4190,43-6,Alloy 617,Plate,314626
Cycle 20,CapPass,109.44,Trend,0.00125,167.02,4191,43-6,Alloy 617,Plate,314626
Cycle 20,CapPass,109.5,Trend,0.00127,171.45,4192,43-6,Alloy 617,Plate,314626
Cycle 20,CapPass,109.53,Trend,0.0013,175.58,4193,43-6,Alloy 617,Plate,314626
Cycle 20,CapPass,109.56,Trend,0.00133,179.11,4194,43-6,Alloy 617,Plate,314626
Cycle 20,CapPass,109.58,Trend,0.00135,181.16,4195,43-6,Alloy 617,Plate,314626
Cycle 20,CapPass,109.59,Trend,0.00138,179.51,4196,43-6,Alloy 617,Plate,314626
Cycle 20,CapPass,109.6,Trend,0.00141,179.83,4197,43-6,Alloy 617,Plate,314626
Cycle 20,CapPass,109.6,Trend,0.00144,180.03,4198,43-6,Alloy 617,Plate,314626
Cycle 20,CapPass,109.6,Trend,0.00146,180.18,4199,43-6,Alloy 617,Plate,314626
Cycle 20,CapPass,109.61,Trend,0.00149,180.33,4200,43-6,Alloy 617,Plate,314626
Cycle 20,CapPass,109.61,Trend,0.00152,180.43,4201,43-6,Alloy 617,Plate,314626
Cycle 20,CapPass,109.61,Trend,0.00155,180.58,4202,43-6,Alloy 617,Plate,314626
Cycle 20,CapPass,109.62,Trend,0.00157,180.63,4203,43-6,Alloy 617,Plate,314626
Cycle 20,CapPass,109.63,Trend,0.0016,180.51,4204,43-6,Alloy 617,Plate,314626
Cycle 20,CapPass,109.64,Trend,0.00162,179.4,4205,43-6,Alloy 617,Plate,314626
Cycle 20,CapPass,109.69,Trend,0.0016,170.05,4206,43-6,Alloy 617,Plate,314626
Cycle 20,CapPass,109.7,Trend,0.00157,164.69,4207,43-6,Alloy 617,Plate,314626
Cycle 20,CapPass,109.72,Trend,0.00155,159.9,4208,43-6,Alloy 617,Plate,314626
Cycle 20,CapPass,109.73,Trend,0.00152,155.68,4209,43-6,Alloy 617,Plate,314626
Cycle 20,CapPass,109.74,Trend,0.00149,151.31,4210,43-6,Alloy 617,Plate,314626
Cycle 20,CapPass,109.75,Trend,0.00147,147.48,4211,43-6,Alloy 617,Plate,314626
Cycle 20,CapPass,109.76,Trend,0.00144,143.64,4212,43-6,Alloy 617,Plate,314626
Cycle 20,CapPass,109.77,Trend,0.00142,139.85,4213,43-6,Alloy 617,Plate,314626
Cycle 20,CapPass,109.78,Trend,0.00139,135.94,4214,43-6,Alloy 617,Plate,314626
Cycle 20,CapPass,109.8,Trend,0.00136,132.12,4215,43-6,Alloy 617,Plate,314626
Cycle 20,CapPass,109.8,Trend,0.00136,131.52,4216,43-6,Alloy 617,Plate,314626
Cycle 20,CapPass,109.81,Trend,0.00134,128.54,4217,43-6,Alloy 617,Plate,314626
Cycle 20,CapPass,109.82,Trend,0.00131,124.82,4218,43-6,Alloy 617,Plate,314626
Cycle 20,CapPass,109.83,Trend,0.00129,121.32,4219,43-6,Alloy 617,Plate,314626
Cycle 20,CapPass,109.85,Trend,0.00126,117.96,4220,43-6,Alloy 617,Plate,314626
Cycle 20,CapPass,109.86,Trend,0.00123,114.53,4221,43-6,Alloy 617,Plate,314626
Cycle 20,CapPass,109.88,Trend,0.00121,111.05,4222,43-6,Alloy 617,Plate,314626
Cycle 20,CapPass,109.89,Trend,0.00118,107.69,4223,43-6,Alloy 617,Plate,314626
Cycle 20,CapPass,109.91,Trend,0.00116,104.34,4224,43-6,Alloy 617,Plate,314626
Cycle 20,CapPass,109.94,Trend,0.00113,100.88,4225,43-6,Alloy 617,Plate,314626
Cycle 20,CapPass,109.96,Trend,0.00111,97.42,4226,43-6,Alloy 617,Plate,314626
Cycle 20,CapPass,109.99,Trend,0.00108,93.95,4227,43-6,Alloy 617,Plate,314626
Cycle 20,CapPass,110.02,Trend,0.00106,90.29,4228,43-6,Alloy 617,Plate,314626
Cycle 20,CapPass,110.06,Trend,0.00103,86.56,4229,43-6,Alloy 617,Plate,314626
Cycle 20,CapPass,110.09,Trend,0.00101,82.88,4230,43-6,Alloy 617,Plate,314626
Cycle 20,CapPass,110.13,Trend,0.00098,79.1,4231,43-6,Alloy 617,Plate,314626
Cycle 20,CapPass,110.16,Trend,0.00096,75.1,4232,43-6,Alloy 617,Plate,314626
Cycle 20,CapPass,110.19,Trend,0.00093,71.03,4233,43-6,Alloy 617,Plate,314626
Cycle 20,CapPass,110.22,Trend,0.0009,66.98,4234,43-6,Alloy 617,Plate,314626
Cycle 20,CapPass,110.25,Trend,0.00088,63.18,4235,43-6,Alloy 617,Plate,314626
Cycle 20,CapPass,110.28,Trend,0.00085,59.39,4236,43-6,Alloy 617,Plate,314626
Cycle 20,CapPass,110.31,Trend,0.00083,55.77,4237,43-6,Alloy 617,Plate,314626
Cycle 20,CapPass,110.33,Trend,0.0008,52.13,4238,43-6,Alloy 617,Plate,314626
Cycle 20,CapPass,110.36,Trend,0.00078,48.53,4239,43-6,Alloy 617,Plate,314626
Cycle 20,CapPass,110.39,Trend,0.00075,44.56,4240,43-6,Alloy 617,Plate,314626
Cycle 20,CapPass,110.42,Trend,0.00073,40.7,4241,43-6,Alloy 617,Plate,314626
Cycle 20,CapPass,110.45,Trend,0.0007,36.83,4242,43-6,Alloy 617,Plate,314626
Cycle 20,CapPass,110.48,Trend,0.00067,32.94,4243,43-6,Alloy 617,Plate,314626
Cycle 20,CapPass,110.5,Trend,0.00065,29.17,4244,43-6,Alloy 617,Plate,314626
Cycle 20,CapPass,110.53,Trend,0.00062,25.14,4245,43-6,Alloy 617,Plate,314626
Cycle 20,CapPass,110.56,Trend,0.0006,21.14,4246,43-6,Alloy 617,Plate,314626
Cycle 20,CapPass,110.59,Trend,0.00057,17.07,4247,43-6,Alloy 617,Plate,314626
Cycle 20,CapPass,110.62,Trend,0.00055,13.25,4248,43-6,Alloy 617,Plate,314626
Cycle 20,CapPass,110.65,Trend,0.00052,9.33,4249,43-6,Alloy 617,Plate,314626
Cycle 20,CapPass,110.68,Trend,0.0005,5.3,4250,43-6,Alloy 617,Plate,314626
Cycle 20,CapPass,110.71,Trend,0.00047,1.38,4251,43-6,Alloy 617,Plate,314626
Cycle 20,CapPass,110.74,Trend,0.00045,-2.31,4252,43-6,Alloy 617,Plate,314626
Cycle 20,CapPass,110.76,Trend,0.00042,-5.87,4253,43-6,Alloy 617,Plate,314626
Cycle 20,CapPass,110.79,Trend,0.0004,-9.26,4254,43-6,Alloy 617,Plate,314626
Cycle 20,CapPass,110.82,Trend,0.00037,-12.67,4255,43-6,Alloy 617,Plate,314626
Cycle 20,CapPass,110.85,Trend,0.00034,-14.44,4256,43-6,Alloy 617,Plate,314626
Cycle 20,CapPass,110.99,Trend,0.00032,-18.39,4257,43-6,Alloy 617,Plate,314626
Cycle 20,CapPass,111.02,Trend,0.00029,-22.74,4258,43-6,Alloy 617,Plate,314626
Cycle 20,CapPass,111.04,Trend,0.00027,-28.1,4259,43-6,Alloy 617,Plate,314626
Cycle 20,CapPass,111.06,Trend,0.00024,-32.45,4260,43-6,Alloy 617,Plate,314626
Cycle 20,CapPass,111.07,Trend,0.00022,-36.22,4261,43-6,Alloy 617,Plate,314626
Cycle 20,CapPass,111.08,Trend,0.00019,-39.49,4262,43-6,Alloy 617,Plate,314626
Cycle 20,CapPass,111.1,Trend,0.00016,-42.83,4263,43-6,Alloy 617,Plate,314626
Cycle 20,CapPass,111.11,Trend,0.00014,-46.14,4264,43-6,Alloy 617,Plate,314626
Cycle 20,CapPass,111.13,Trend,0.00011,-49.13,4265,43-6,Alloy 617,Plate,314626
Cycle 20,CapPass,111.15,Trend,0.00009,-52.3,4266,43-6,Alloy 617,Plate,314626
Cycle 20,CapPass,111.17,Trend,0.00006,-55.54,4267,43-6,Alloy 617,Plate,314626
Cycle 20,CapPass,111.19,Trend,0.00003,-58.66,4268,43-6,Alloy 617,Plate,314626
Cycle 20,CapPass,111.22,Trend,0.00001,-61.94,4269,43-6,Alloy 617,Plate,314626
Cycle 20,CapPass,111.26,Trend,-0.00002,-65.48,4270,43-6,Alloy 617,Plate,314626
Cycle 20,CapPass,111.3,Trend,-0.00004,-69.13,4271,43-6,Alloy 617,Plate,314626
Cycle 20,CapPass,111.33,Trend,-0.00007,-72.68,4272,43-6,Alloy 617,Plate,314626
Cycle 20,CapPass,111.37,Trend,-0.00009,-76.11,4273,43-6,Alloy 617,Plate,314626
Cycle 20,CapPass,111.4,Trend,-0.00012,-79.38,4274,43-6,Alloy 617,Plate,314626
Cycle 20,CapPass,111.43,Trend,-0.00014,-82.85,4275,43-6,Alloy 617,Plate,314626
Cycle 20,CapPass,111.46,Trend,-0.00017,-86.26,4276,43-6,Alloy 617,Plate,314626
Cycle 20,CapPass,111.49,Trend,-0.00019,-89.38,4277,43-6,Alloy 617,Plate,314626
Cycle 20,CapPass,111.53,Trend,-0.00022,-93.15,4278,43-6,Alloy 617,Plate,314626
Cycle 20,CapPass,111.56,Trend,-0.00024,-96.85,4279,43-6,Alloy 617,Plate,314626
Cycle 20,CapPass,111.59,Trend,-0.00027,-100.7,4280,43-6,Alloy 617,Plate,314626
Cycle 20,CapPass,111.62,Trend,-0.0003,-104.7,4281,43-6,Alloy 617,Plate,314626
Cycle 20,CapPass,111.66,Trend,-0.00032,-108.8,4282,43-6,Alloy 617,Plate,314626
Cycle 20,CapPass,111.68,Trend,-0.00035,-112.7,4283,43-6,Alloy 617,Plate,314626
Cycle 20,CapPass,111.7,Trend,-0.00037,-116.3,4284,43-6,Alloy 617,Plate,314626
Cycle 20,CapPass,111.72,Trend,-0.0004,-120.2,4285,43-6,Alloy 617,Plate,314626
Cycle 20,CapPass,111.74,Trend,-0.00042,-123.9,4286,43-6,Alloy 617,Plate,314626
Cycle 20,CapPass,111.76,Trend,-0.00045,-127.5,4287,43-6,Alloy 617,Plate,314626
Cycle 20,CapPass,111.78,Trend,-0.00047,-131,4288,43-6,Alloy 617,Plate,314626
Cycle 20,CapPass,111.79,Trend,-0.0005,-134.3,4289,43-6,Alloy 617,Plate,314626
Cycle 20,CapPass,111.81,Trend,-0.00053,-137.8,4290,43-6,Alloy 617,Plate,314626
Cycle 20,CapPass,111.83,Trend,-0.00055,-141.1,4291,43-6,Alloy 617,Plate,314626
Cycle 20,CapPass,111.85,Trend,-0.00058,-144.5,4292,43-6,Alloy 617,Plate,314626
Cycle 20,CapPass,111.86,Trend,-0.0006,-147.3,4293,43-6,Alloy 617,Plate,314626
Cycle 20,CapPass,111.88,Trend,-0.00063,-149.6,4294,43-6,Alloy 617,Plate,314626
Cycle 20,CapPass,111.89,Trend,-0.00066,-151,4295,43-6,Alloy 617,Plate,314626
Cycle 20,CapPass,111.9,Trend,-0.00068,-152,4296,43-6,Alloy 617,Plate,314626
Cycle 20,CapPass,111.9,Trend,-0.00071,-153,4297,43-6,Alloy 617,Plate,314626
Cycle 20,CapPass,111.91,Trend,-0.00073,-153.9,4298,43-6,Alloy 617,Plate,314626
Cycle 20,CapPass,111.92,Trend,-0.00076,-154.8,4299,43-6,Alloy 617,Plate,314626
Cycle 20,CapPass,111.92,Trend,-0.00079,-155.8,4300,43-6,Alloy 617,Plate,314626
Cycle 20,CapPass,111.93,Trend,-0.00081,-156.8,4301,43-6,Alloy 617,Plate,314626
Cycle 20,CapPass,111.94,Trend,-0.00084,-157.7,4302,43-6,Alloy 617,Plate,314626
Cycle 20,CapPass,111.96,Trend,-0.00087,-158.8,4303,43-6,Alloy 617,Plate,314626
Cycle 20,CapPass,111.97,Trend,-0.00089,-159.7,4304,43-6,Alloy 617,Plate,314626
Cycle 20,CapPass,112,Trend,-0.00092,-160.3,4305,43-6,Alloy 617,Plate,314626
Cycle 20,CapPass,112.09,Trend,-0.00094,-160.5,4306,43-6,Alloy 617,Plate,314626
Cycle 20,CapPass,112.17,Trend,-0.00097,-164,4307,43-6,Alloy 617,Plate,314626
Cycle 20,CapPass,112.21,Trend,-0.00099,-167.6,4308,43-6,Alloy 617,Plate,314626
Cycle 20,CapPass,112.23,Trend,-0.00102,-170.7,4309,43-6,Alloy 617,Plate,314626
Cycle 20,CapPass,112.26,Trend,-0.00104,-170.9,4310,43-6,Alloy 617,Plate,314626
Cycle 20,CapPass,112.27,Trend,-0.00107,-171.5,4311,43-6,Alloy 617,Plate,314626
Cycle 20,CapPass,112.27,Trend,-0.0011,-172,4312,43-6,Alloy 617,Plate,314626
Cycle 20,CapPass,112.28,Trend,-0.00113,-172.5,4313,43-6,Alloy 617,Plate,314626
Cycle 20,CapPass,112.28,Trend,-0.00116,-172.8,4314,43-6,Alloy 617,Plate,314626
Cycle 20,CapPass,112.28,Trend,-0.00118,-173.2,4315,43-6,Alloy 617,Plate,314626
Cycle 20,CapPass,112.29,Trend,-0.00122,-173.6,4316,43-6,Alloy 617,Plate,314626
Cycle 20,CapPass,112.29,Trend,-0.00124,-174,4317,43-6,Alloy 617,Plate,314626
Cycle 20,CapPass,112.29,Trend,-0.00127,-174.4,4318,43-6,Alloy 617,Plate,314626
Cycle 20,CapPass,112.3,Trend,-0.00129,-174.7,4319,43-6,Alloy 617,Plate,314626
Cycle 20,CapPass,112.31,Trend,-0.00132,-174.8,4320,43-6,Alloy 617,Plate,314626
Cycle 20,CapPass,112.32,Trend,-0.00135,-174.9,4321,43-6,Alloy 617,Plate,314626
Cycle 20,CapPass,112.33,Trend,-0.00137,-174.8,4322,43-6,Alloy 617,Plate,314626
Cycle 20,CapPass,112.45,Trend,-0.00135,-164.7,4323,43-6,Alloy 617,Plate,314626
Cycle 20,CapPass,112.52,Trend,-0.00132,-162.8,4324,43-6,Alloy 617,Plate,314626
Cycle 20,CapPass,112.59,Trend,-0.00135,-168.1,4325,43-6,Alloy 617,Plate,314626
Cycle 20,CapPass,112.65,Trend,-0.00137,-170.7,4326,43-6,Alloy 617,Plate,314626
Cycle 20,CapPass,112.77,Trend,-0.00135,-162.4,4327,43-6,Alloy 617,Plate,314626
Cycle 20,CapPass,112.8,Trend,-0.00132,-157.6,4328,43-6,Alloy 617,Plate,314626
Cycle 20,CapPass,112.82,Trend,-0.0013,-153.3,4329,43-6,Alloy 617,Plate,314626
Cycle 20,CapPass,112.85,Trend,-0.00127,-149.3,4330,43-6,Alloy 617,Plate,314626
Cycle 20,CapPass,112.87,Trend,-0.00125,-145.5,4331,43-6,Alloy 617,Plate,314626
Cycle 20,CapPass,112.89,Trend,-0.00122,-141.9,4332,43-6,Alloy 617,Plate,314626
Cycle 20,CapPass,112.91,Trend,-0.00119,-138.3,4333,43-6,Alloy 617,Plate,314626
Cycle 20,CapPass,112.93,Trend,-0.00117,-134.5,4334,43-6,Alloy 617,Plate,314626
Cycle 20,CapPass,112.95,Trend,-0.00114,-131,4335,43-6,Alloy 617,Plate,314626
Cycle 20,CapPass,112.97,Trend,-0.00112,-127.6,4336,43-6,Alloy 617,Plate,314626
Cycle 20,CapPass,113,Trend,-0.00109,-124,4337,43-6,Alloy 617,Plate,314626
Cycle 20,CapPass,113.02,Trend,-0.00107,-120.6,4338,43-6,Alloy 617,Plate,314626
Cycle 20,CapPass,113.05,Trend,-0.00104,-117.1,4339,43-6,Alloy 617,Plate,314626
Cycle 20,CapPass,113.08,Trend,-0.00102,-113.5,4340,43-6,Alloy 617,Plate,314626
Cycle 20,CapPass,113.11,Trend,-0.00099,-109.8,4341,43-6,Alloy 617,Plate,314626
Cycle 20,CapPass,113.14,Trend,-0.00096,-106.1,4342,43-6,Alloy 617,Plate,314626
Cycle 20,CapPass,113.17,Trend,-0.00094,-102.4,4343,43-6,Alloy 617,Plate,314626
Cycle 20,CapPass,113.2,Trend,-0.00091,-98.67,4344,43-6,Alloy 617,Plate,314626
Cycle 20,CapPass,113.23,Trend,-0.00089,-95.03,4345,43-6,Alloy 617,Plate,314626
Cycle 20,CapPass,113.26,Trend,-0.00086,-91.13,4346,43-6,Alloy 617,Plate,314626
Cycle 20,CapPass,113.29,Trend,-0.00084,-87.48,4347,43-6,Alloy 617,Plate,314626
Cycle 20,CapPass,113.32,Trend,-0.00081,-83.82,4348,43-6,Alloy 617,Plate,314626
Cycle 20,CapPass,113.34,Trend,-0.00079,-80.18,4349,43-6,Alloy 617,Plate,314626
Cycle 20,CapPass,113.37,Trend,-0.00076,-76.41,4350,43-6,Alloy 617,Plate,314626
Cycle 20,CapPass,113.4,Trend,-0.00074,-72.79,4351,43-6,Alloy 617,Plate,314626
Cycle 20,CapPass,113.43,Trend,-0.00071,-69.04,4352,43-6,Alloy 617,Plate,314626
Cycle 20,CapPass,113.46,Trend,-0.00069,-65.22,4353,43-6,Alloy 617,Plate,314626
Cycle 20,CapPass,113.48,Trend,-0.00066,-61.53,4354,43-6,Alloy 617,Plate,314626
Cycle 20,CapPass,113.51,Trend,-0.00064,-57.8,4355,43-6,Alloy 617,Plate,314626
Cycle 20,CapPass,113.54,Trend,-0.00061,-53.95,4356,43-6,Alloy 617,Plate,314626
Cycle 20,CapPass,113.57,Trend,-0.00058,-50.25,4357,43-6,Alloy 617,Plate,314626
Cycle 20,CapPass,113.59,Trend,-0.00056,-46.54,4358,43-6,Alloy 617,Plate,314626
Cycle 20,CapPass,113.62,Trend,-0.00053,-42.81,4359,43-6,Alloy 617,Plate,314626
Cycle 20,CapPass,113.65,Trend,-0.00051,-39.03,4360,43-6,Alloy 617,Plate,314626
Cycle 20,CapPass,113.68,Trend,-0.00048,-35.4,4361,43-6,Alloy 617,Plate,314626
Cycle 20,CapPass,113.71,Trend,-0.00046,-31.47,4362,43-6,Alloy 617,Plate,314626
Cycle 20,CapPass,113.73,Trend,-0.00043,-27.88,4363,43-6,Alloy 617,Plate,314626
Cycle 20,CapPass,113.76,Trend,-0.00041,-24.23,4364,43-6,Alloy 617,Plate,314626
Cycle 20,CapPass,113.79,Trend,-0.00038,-20.15,4365,43-6,Alloy 617,Plate,314626
Cycle 20,CapPass,113.81,Trend,-0.00035,-16.27,4366,43-6,Alloy 617,Plate,314626
Cycle 20,CapPass,113.84,Trend,-0.00033,-12.97,4367,43-6,Alloy 617,Plate,314626
Cycle 20,CapPass,113.87,Trend,-0.0003,-9.03,4368,43-6,Alloy 617,Plate,314626
Cycle 20,CapPass,113.9,Trend,-0.00028,-5.47,4369,43-6,Alloy 617,Plate,314626
Cycle 20,CapPass,113.92,Trend,-0.00025,-1.78,4370,43-6,Alloy 617,Plate,314626
Cycle 20,CapPass,113.96,Trend,-0.00023,1.97,4371,43-6,Alloy 617,Plate,314626
Cycle 20,CapPass,113.99,Trend,-0.0002,5.78,4372,43-6,Alloy 617,Plate,314626
Cycle 20,CapPass,114.01,Trend,-0.00018,9.55,4373,43-6,Alloy 617,Plate,314626
Cycle 50,CapPass,288.31,Trend,-0.00014,12.43,11296,43-6,Alloy 617,Plate,314626
Cycle 50,CapPass,288.34,Trend,-0.00012,16.02,11297,43-6,Alloy 617,Plate,314626
Cycle 50,CapPass,288.37,Trend,-0.00009,19.88,11298,43-6,Alloy 617,Plate,314626
Cycle 50,CapPass,288.4,Trend,-0.00007,23.59,11299,43-6,Alloy 617,Plate,314626
Cycle 50,CapPass,288.42,Trend,-0.00004,27.22,11300,43-6,Alloy 617,Plate,314626
Cycle 50,CapPass,288.46,Trend,-0.00002,30.88,11301,43-6,Alloy 617,Plate,314626
Cycle 50,CapPass,288.49,Trend,0.00001,33.41,11302,43-6,Alloy 617,Plate,314626
Cycle 50,CapPass,288.61,Trend,0.00004,39.8,11303,43-6,Alloy 617,Plate,314626
Cycle 50,CapPass,288.63,Trend,0.00006,44.74,11304,43-6,Alloy 617,Plate,314626
Cycle 50,CapPass,288.64,Trend,0.00009,48.68,11305,43-6,Alloy 617,Plate,314626
Cycle 50,CapPass,288.66,Trend,0.00011,52.55,11306,43-6,Alloy 617,Plate,314626
Cycle 50,CapPass,288.67,Trend,0.00014,55.86,11307,43-6,Alloy 617,Plate,314626
Cycle 50,CapPass,288.68,Trend,0.00016,59.2,11308,43-6,Alloy 617,Plate,314626
Cycle 50,CapPass,288.7,Trend,0.00019,62.47,11309,43-6,Alloy 617,Plate,314626
Cycle 50,CapPass,288.71,Trend,0.00021,65.54,11310,43-6,Alloy 617,Plate,314626
Cycle 50,CapPass,288.73,Trend,0.00024,68.67,11311,43-6,Alloy 617,Plate,314626
Cycle 50,CapPass,288.75,Trend,0.00027,71.79,11312,43-6,Alloy 617,Plate,314626
Cycle 50,CapPass,288.77,Trend,0.00029,74.73,11313,43-6,Alloy 617,Plate,314626
Cycle 50,CapPass,288.8,Trend,0.00032,77.62,11314,43-6,Alloy 617,Plate,314626
Cycle 50,CapPass,288.83,Trend,0.00034,80.61,11315,43-6,Alloy 617,Plate,314626
Cycle 50,CapPass,288.86,Trend,0.00037,83.45,11316,43-6,Alloy 617,Plate,314626
Cycle 50,CapPass,288.9,Trend,0.00039,86.42,11317,43-6,Alloy 617,Plate,314626
Cycle 50,CapPass,288.94,Trend,0.00042,89.8,11318,43-6,Alloy 617,Plate,314626
Cycle 50,CapPass,288.98,Trend,0.00044,93.63,11319,43-6,Alloy 617,Plate,314626
Cycle 50,CapPass,289.02,Trend,0.00047,97.79,11320,43-6,Alloy 617,Plate,314626
Cycle 50,CapPass,289.04,Trend,0.00049,101.18,11321,43-6,Alloy 617,Plate,314626
Cycle 50,CapPass,289.07,Trend,0.00052,104.22,11322,43-6,Alloy 617,Plate,314626
Cycle 50,CapPass,289.1,Trend,0.00055,107.52,11323,43-6,Alloy 617,Plate,314626
Cycle 50,CapPass,289.13,Trend,0.00057,110.91,11324,43-6,Alloy 617,Plate,314626
Cycle 50,CapPass,289.16,Trend,0.0006,114.11,11325,43-6,Alloy 617,Plate,314626
Cycle 50,CapPass,289.2,Trend,0.00062,117.79,11326,43-6,Alloy 617,Plate,314626
Cycle 50,CapPass,289.23,Trend,0.00065,121.23,11327,43-6,Alloy 617,Plate,314626
Cycle 50,CapPass,289.25,Trend,0.00067,124.72,11328,43-6,Alloy 617,Plate,314626
Cycle 50,CapPass,289.28,Trend,0.0007,128.06,11329,43-6,Alloy 617,Plate,314626
Cycle 50,CapPass,289.31,Trend,0.00072,131.41,11330,43-6,Alloy 617,Plate,314626
Cycle 50,CapPass,289.34,Trend,0.00075,134.74,11331,43-6,Alloy 617,Plate,314626
Cycle 50,CapPass,289.36,Trend,0.00078,137.78,11332,43-6,Alloy 617,Plate,314626
Cycle 50,CapPass,289.39,Trend,0.0008,140.89,11333,43-6,Alloy 617,Plate,314626
Cycle 50,CapPass,289.42,Trend,0.00083,144.41,11334,43-6,Alloy 617,Plate,314626
Cycle 50,CapPass,289.44,Trend,0.00085,147.93,11335,43-6,Alloy 617,Plate,314626
Cycle 50,CapPass,289.46,Trend,0.00088,151.56,11336,43-6,Alloy 617,Plate,314626
Cycle 50,CapPass,289.49,Trend,0.0009,155.25,11337,43-6,Alloy 617,Plate,314626
Cycle 50,CapPass,289.51,Trend,0.00093,158.76,11338,43-6,Alloy 617,Plate,314626
Cycle 50,CapPass,289.53,Trend,0.00095,162.43,11339,43-6,Alloy 617,Plate,314626
Cycle 50,CapPass,289.55,Trend,0.00098,165.95,11340,43-6,Alloy 617,Plate,314626
Cycle 50,CapPass,289.57,Trend,0.001,169.95,11341,43-6,Alloy 617,Plate,314626
Cycle 50,CapPass,289.59,Trend,0.00103,173.44,11342,43-6,Alloy 617,Plate,314626
Cycle 50,CapPass,289.61,Trend,0.00106,176.28,11343,43-6,Alloy 617,Plate,314626
Cycle 50,CapPass,289.62,Trend,0.00108,177.68,11344,43-6,Alloy 617,Plate,314626
Cycle 50,CapPass,289.63,Trend,0.00111,178.44,11345,43-6,Alloy 617,Plate,314626
Cycle 50,CapPass,289.64,Trend,0.00114,179.36,11346,43-6,Alloy 617,Plate,314626
Cycle 50,CapPass,289.64,Trend,0.00117,180.14,11347,43-6,Alloy 617,Plate,314626
Cycle 50,CapPass,289.65,Trend,0.00119,180.8,11348,43-6,Alloy 617,Plate,314626
Cycle 50,CapPass,289.65,Trend,0.00122,181.59,11349,43-6,Alloy 617,Plate,314626
Cycle 50,CapPass,289.66,Trend,0.00125,182.28,11350,43-6,Alloy 617,Plate,314626
Cycle 50,CapPass,289.66,Trend,0.00128,183.08,11351,43-6,Alloy 617,Plate,314626
Cycle 50,CapPass,289.67,Trend,0.0013,184.01,11352,43-6,Alloy 617,Plate,314626
Cycle 50,CapPass,289.68,Trend,0.00133,185.18,11353,43-6,Alloy 617,Plate,314626
Cycle 50,CapPass,289.7,Trend,0.00135,186.3,11354,43-6,Alloy 617,Plate,314626
Cycle 50,CapPass,289.75,Trend,0.00138,186.84,11355,43-6,Alloy 617,Plate,314626
Cycle 50,CapPass,289.8,Trend,0.00139,186.51,11356,43-6,Alloy 617,Plate,314626
Cycle 50,CapPass,289.87,Trend,0.0014,186.45,11357,43-6,Alloy 617,Plate,314626
Cycle 50,CapPass,289.99,Trend,0.00138,177.15,11358,43-6,Alloy 617,Plate,314626
Cycle 50,CapPass,290.02,Trend,0.00135,172.05,11359,43-6,Alloy 617,Plate,314626
Cycle 50,CapPass,290.05,Trend,0.00133,167.2,11360,43-6,Alloy 617,Plate,314626
Cycle 50,CapPass,290.08,Trend,0.0013,162.59,11361,43-6,Alloy 617,Plate,314626
Cycle 50,CapPass,290.1,Trend,0.00128,158.39,11362,43-6,Alloy 617,Plate,314626
Cycle 50,CapPass,290.12,Trend,0.00125,154.02,11363,43-6,Alloy 617,Plate,314626
Cycle 50,CapPass,290.15,Trend,0.00123,149.82,11364,43-6,Alloy 617,Plate,314626
Cycle 50,CapPass,290.17,Trend,0.0012,145.67,11365,43-6,Alloy 617,Plate,314626
Cycle 50,CapPass,290.2,Trend,0.00117,141.3,11366,43-6,Alloy 617,Plate,314626
Cycle 50,CapPass,290.23,Trend,0.00115,136.84,11367,43-6,Alloy 617,Plate,314626
Cycle 50,CapPass,290.25,Trend,0.00112,132.44,11368,43-6,Alloy 617,Plate,314626
Cycle 50,CapPass,290.28,Trend,0.0011,128.08,11369,43-6,Alloy 617,Plate,314626
Cycle 50,CapPass,290.31,Trend,0.00107,123.59,11370,43-6,Alloy 617,Plate,314626
Cycle 50,CapPass,290.34,Trend,0.00105,119.08,11371,43-6,Alloy 617,Plate,314626
Cycle 50,CapPass,290.37,Trend,0.00102,115,11372,43-6,Alloy 617,Plate,314626
Cycle 50,CapPass,290.4,Trend,0.00099,110.93,11373,43-6,Alloy 617,Plate,314626
Cycle 50,CapPass,290.42,Trend,0.00097,107.32,11374,43-6,Alloy 617,Plate,314626
Cycle 50,CapPass,290.45,Trend,0.00094,103.6,11375,43-6,Alloy 617,Plate,314626
Cycle 50,CapPass,290.47,Trend,0.00092,99.75,11376,43-6,Alloy 617,Plate,314626
Cycle 50,CapPass,290.5,Trend,0.00089,96.18,11377,43-6,Alloy 617,Plate,314626
Cycle 50,CapPass,290.52,Trend,0.00087,92.42,11378,43-6,Alloy 617,Plate,314626
Cycle 50,CapPass,290.55,Trend,0.00084,88.36,11379,43-6,Alloy 617,Plate,314626
Cycle 50,CapPass,290.58,Trend,0.00082,84.54,11380,43-6,Alloy 617,Plate,314626
Cycle 50,CapPass,290.61,Trend,0.00079,80.43,11381,43-6,Alloy 617,Plate,314626
Cycle 50,CapPass,290.64,Trend,0.00077,76.47,11382,43-6,Alloy 617,Plate,314626
Cycle 50,CapPass,290.67,Trend,0.00074,72.89,11383,43-6,Alloy 617,Plate,314626
Cycle 50,CapPass,290.7,Trend,0.00072,68.76,11384,43-6,Alloy 617,Plate,314626
Cycle 50,CapPass,290.72,Trend,0.00069,64.96,11385,43-6,Alloy 617,Plate,314626
Cycle 50,CapPass,290.75,Trend,0.00066,61.3,11386,43-6,Alloy 617,Plate,314626
Cycle 50,CapPass,290.78,Trend,0.00064,57.35,11387,43-6,Alloy 617,Plate,314626
Cycle 50,CapPass,290.81,Trend,0.00061,53.29,11388,43-6,Alloy 617,Plate,314626
Cycle 50,CapPass,290.84,Trend,0.00059,49.46,11389,43-6,Alloy 617,Plate,314626
Cycle 50,CapPass,290.86,Trend,0.00056,45.54,11390,43-6,Alloy 617,Plate,314626
Cycle 50,CapPass,290.89,Trend,0.00054,41.45,11391,43-6,Alloy 617,Plate,314626
Cycle 50,CapPass,290.92,Trend,0.00051,37.44,11392,43-6,Alloy 617,Plate,314626
Cycle 50,CapPass,290.95,Trend,0.00049,33.79,11393,43-6,Alloy 617,Plate,314626
