Repository: js-molina/fatigue-A617

File: data/850C/Strain rate 0.001/0.30% strain/HTM_A20_Cycles_436.csv (part 3 of 6)
Cycle Label,Data State,Elapsed Time Sec,Qual State,Strain,Stress Mpa,Count,Sample,Alloy,Material_Form,Heat
Cycle 50,CapPass,290.98,Trend,0.00046,30.12,11394,43-6,Alloy 617,Plate,314626
Cycle 50,CapPass,291,Trend,0.00044,26.4,11395,43-6,Alloy 617,Plate,314626
Cycle 50,CapPass,291.03,Trend,0.00041,22.69,11396,43-6,Alloy 617,Plate,314626
Cycle 50,CapPass,291.06,Trend,0.00039,18.5,11397,43-6,Alloy 617,Plate,314626
Cycle 50,CapPass,291.09,Trend,0.00036,14.84,11398,43-6,Alloy 617,Plate,314626
Cycle 50,CapPass,291.11,Trend,0.00034,11.23,11399,43-6,Alloy 617,Plate,314626
Cycle 50,CapPass,291.14,Trend,0.00031,7.24,11400,43-6,Alloy 617,Plate,314626
Cycle 50,CapPass,291.17,Trend,0.00028,3.56,11401,43-6,Alloy 617,Plate,314626
Cycle 50,CapPass,291.2,Trend,0.00026,-0.04,11402,43-6,Alloy 617,Plate,314626
Cycle 50,CapPass,291.23,Trend,0.00023,-3.93,11403,43-6,Alloy 617,Plate,314626
Cycle 50,CapPass,291.26,Trend,0.00021,-7.67,11404,43-6,Alloy 617,Plate,314626
Cycle 50,CapPass,291.29,Trend,0.00018,-11.17,11405,43-6,Alloy 617,Plate,314626
Cycle 50,CapPass,291.32,Trend,0.00016,-14.13,11406,43-6,Alloy 617,Plate,314626
Cycle 50,CapPass,291.45,Trend,0.00013,-19.62,11407,43-6,Alloy 617,Plate,314626
Cycle 50,CapPass,291.47,Trend,0.00011,-25.29,11408,43-6,Alloy 617,Plate,314626
Cycle 50,CapPass,291.49,Trend,0.00008,-29.75,11409,43-6,Alloy 617,Plate,314626
Cycle 50,CapPass,291.51,Trend,0.00005,-33.64,11410,43-6,Alloy 617,Plate,314626
Cycle 50,CapPass,291.52,Trend,0.00003,-37.11,11411,43-6,Alloy 617,Plate,314626
Cycle 50,CapPass,291.53,Trend,0,-40.56,11412,43-6,Alloy 617,Plate,314626
Cycle 50,CapPass,291.55,Trend,-0.00002,-43.93,11413,43-6,Alloy 617,Plate,314626
Cycle 50,CapPass,291.57,Trend,-0.00005,-47.3,11414,43-6,Alloy 617,Plate,314626
Cycle 50,CapPass,291.58,Trend,-0.00007,-50.64,11415,43-6,Alloy 617,Plate,314626
Cycle 50,CapPass,291.6,Trend,-0.0001,-53.78,11416,43-6,Alloy 617,Plate,314626
Cycle 50,CapPass,291.63,Trend,-0.00012,-56.85,11417,43-6,Alloy 617,Plate,314626
Cycle 50,CapPass,291.65,Trend,-0.00015,-59.87,11418,43-6,Alloy 617,Plate,314626
Cycle 50,CapPass,291.68,Trend,-0.00018,-62.91,11419,43-6,Alloy 617,Plate,314626
Cycle 50,CapPass,291.71,Trend,-0.0002,-66.16,11420,43-6,Alloy 617,Plate,314626
Cycle 50,CapPass,291.75,Trend,-0.00023,-69.38,11421,43-6,Alloy 617,Plate,314626
Cycle 50,CapPass,291.78,Trend,-0.00025,-72.68,11422,43-6,Alloy 617,Plate,314626
Cycle 50,CapPass,291.82,Trend,-0.00028,-75.98,11423,43-6,Alloy 617,Plate,314626
Cycle 50,CapPass,291.86,Trend,-0.0003,-79.57,11424,43-6,Alloy 617,Plate,314626
Cycle 50,CapPass,291.89,Trend,-0.00033,-83,11425,43-6,Alloy 617,Plate,314626
Cycle 50,CapPass,291.92,Trend,-0.00035,-86.47,11426,43-6,Alloy 617,Plate,314626
Cycle 50,CapPass,291.95,Trend,-0.00038,-89.92,11427,43-6,Alloy 617,Plate,314626
Cycle 50,CapPass,291.99,Trend,-0.0004,-93.49,11428,43-6,Alloy 617,Plate,314626
Cycle 50,CapPass,292.01,Trend,-0.00043,-97.02,11429,43-6,Alloy 617,Plate,314626
Cycle 50,CapPass,292.04,Trend,-0.00045,-100.2,11430,43-6,Alloy 617,Plate,314626
Cycle 50,CapPass,292.07,Trend,-0.00048,-103.8,11431,43-6,Alloy 617,Plate,314626
Cycle 50,CapPass,292.1,Trend,-0.00051,-107.5,11432,43-6,Alloy 617,Plate,314626
Cycle 50,CapPass,292.13,Trend,-0.00053,-111,11433,43-6,Alloy 617,Plate,314626
Cycle 50,CapPass,292.16,Trend,-0.00056,-114.7,11434,43-6,Alloy 617,Plate,314626
Cycle 50,CapPass,292.18,Trend,-0.00058,-118.8,11435,43-6,Alloy 617,Plate,314626
Cycle 50,CapPass,292.21,Trend,-0.00061,-122.8,11436,43-6,Alloy 617,Plate,314626
Cycle 50,CapPass,292.23,Trend,-0.00063,-126.7,11437,43-6,Alloy 617,Plate,314626
Cycle 50,CapPass,292.25,Trend,-0.00066,-130.5,11438,43-6,Alloy 617,Plate,314626
Cycle 50,CapPass,292.27,Trend,-0.00069,-134,11439,43-6,Alloy 617,Plate,314626
Cycle 50,CapPass,292.28,Trend,-0.00071,-137.6,11440,43-6,Alloy 617,Plate,314626
Cycle 50,CapPass,292.3,Trend,-0.00074,-141.4,11441,43-6,Alloy 617,Plate,314626
Cycle 50,CapPass,292.32,Trend,-0.00076,-145,11442,43-6,Alloy 617,Plate,314626
Cycle 50,CapPass,292.34,Trend,-0.00079,-148.5,11443,43-6,Alloy 617,Plate,314626
Cycle 50,CapPass,292.35,Trend,-0.00081,-152.1,11444,43-6,Alloy 617,Plate,314626
Cycle 50,CapPass,292.37,Trend,-0.00084,-155.5,11445,43-6,Alloy 617,Plate,314626
Cycle 50,CapPass,292.39,Trend,-0.00086,-158.8,11446,43-6,Alloy 617,Plate,314626
Cycle 50,CapPass,292.41,Trend,-0.00089,-162,11447,43-6,Alloy 617,Plate,314626
Cycle 50,CapPass,292.42,Trend,-0.00092,-164.9,11448,43-6,Alloy 617,Plate,314626
Cycle 50,CapPass,292.44,Trend,-0.00094,-167.8,11449,43-6,Alloy 617,Plate,314626
Cycle 50,CapPass,292.46,Trend,-0.00097,-170.5,11450,43-6,Alloy 617,Plate,314626
Cycle 50,CapPass,292.48,Trend,-0.00099,-172.6,11451,43-6,Alloy 617,Plate,314626
Cycle 50,CapPass,292.49,Trend,-0.00102,-173.5,11452,43-6,Alloy 617,Plate,314626
Cycle 50,CapPass,292.5,Trend,-0.00104,-174.4,11453,43-6,Alloy 617,Plate,314626
Cycle 50,CapPass,292.51,Trend,-0.00107,-175.2,11454,43-6,Alloy 617,Plate,314626
Cycle 50,CapPass,292.51,Trend,-0.0011,-175.9,11455,43-6,Alloy 617,Plate,314626
Cycle 50,CapPass,292.52,Trend,-0.00113,-176.8,11456,43-6,Alloy 617,Plate,314626
Cycle 50,CapPass,292.53,Trend,-0.00115,-177.7,11457,43-6,Alloy 617,Plate,314626
Cycle 50,CapPass,292.54,Trend,-0.00118,-178.7,11458,43-6,Alloy 617,Plate,314626
Cycle 50,CapPass,292.55,Trend,-0.0012,-179.9,11459,43-6,Alloy 617,Plate,314626
Cycle 50,CapPass,292.59,Trend,-0.00123,-180.8,11460,43-6,Alloy 617,Plate,314626
Cycle 50,CapPass,292.7,Trend,-0.00125,-182.3,11461,43-6,Alloy 617,Plate,314626
Cycle 50,CapPass,292.75,Trend,-0.00128,-185.7,11462,43-6,Alloy 617,Plate,314626
Cycle 50,CapPass,292.79,Trend,-0.00131,-189.2,11463,43-6,Alloy 617,Plate,314626
Cycle 50,CapPass,292.82,Trend,-0.00133,-192.5,11464,43-6,Alloy 617,Plate,314626
Cycle 50,CapPass,292.86,Trend,-0.00136,-192.5,11465,43-6,Alloy 617,Plate,314626
Cycle 50,CapPass,292.88,Trend,-0.00138,-192,11466,43-6,Alloy 617,Plate,314626
Cycle 50,CapPass,292.89,Trend,-0.00141,-192.2,11467,43-6,Alloy 617,Plate,314626
Cycle 50,CapPass,292.9,Trend,-0.00144,-192.4,11468,43-6,Alloy 617,Plate,314626
Cycle 50,CapPass,292.91,Trend,-0.00146,-192.3,11469,43-6,Alloy 617,Plate,314626
Cycle 50,CapPass,292.93,Trend,-0.00149,-190.9,11470,43-6,Alloy 617,Plate,314626
Cycle 50,CapPass,292.99,Trend,-0.00146,-182.1,11471,43-6,Alloy 617,Plate,314626
Cycle 50,CapPass,293.01,Trend,-0.00143,-177.1,11472,43-6,Alloy 617,Plate,314626
Cycle 50,CapPass,293.03,Trend,-0.00141,-172.6,11473,43-6,Alloy 617,Plate,314626
Cycle 50,CapPass,293.04,Trend,-0.00138,-168.1,11474,43-6,Alloy 617,Plate,314626
Cycle 50,CapPass,293.06,Trend,-0.00136,-164,11475,43-6,Alloy 617,Plate,314626
Cycle 50,CapPass,293.07,Trend,-0.00133,-160,11476,43-6,Alloy 617,Plate,314626
Cycle 50,CapPass,293.09,Trend,-0.0013,-156,11477,43-6,Alloy 617,Plate,314626
Cycle 50,CapPass,293.1,Trend,-0.00128,-152.3,11478,43-6,Alloy 617,Plate,314626
Cycle 50,CapPass,293.12,Trend,-0.00125,-148.4,11479,43-6,Alloy 617,Plate,314626
Cycle 50,CapPass,293.14,Trend,-0.00123,-144.6,11480,43-6,Alloy 617,Plate,314626
Cycle 50,CapPass,293.16,Trend,-0.0012,-140.9,11481,43-6,Alloy 617,Plate,314626
Cycle 50,CapPass,293.18,Trend,-0.00118,-137.2,11482,43-6,Alloy 617,Plate,314626
Cycle 50,CapPass,293.2,Trend,-0.00115,-133.5,11483,43-6,Alloy 617,Plate,314626
Cycle 50,CapPass,293.22,Trend,-0.00113,-130,11484,43-6,Alloy 617,Plate,314626
Cycle 50,CapPass,293.25,Trend,-0.0011,-126.5,11485,43-6,Alloy 617,Plate,314626
Cycle 50,CapPass,293.27,Trend,-0.00108,-122.9,11486,43-6,Alloy 617,Plate,314626
Cycle 50,CapPass,293.3,Trend,-0.00105,-119.3,11487,43-6,Alloy 617,Plate,314626
Cycle 50,CapPass,293.33,Trend,-0.00102,-115.5,11488,43-6,Alloy 617,Plate,314626
Cycle 50,CapPass,293.36,Trend,-0.001,-111.6,11489,43-6,Alloy 617,Plate,314626
Cycle 50,CapPass,293.39,Trend,-0.00097,-108,11490,43-6,Alloy 617,Plate,314626
Cycle 50,CapPass,293.42,Trend,-0.00095,-104.2,11491,43-6,Alloy 617,Plate,314626
Cycle 50,CapPass,293.45,Trend,-0.00092,-100.4,11492,43-6,Alloy 617,Plate,314626
Cycle 50,CapPass,293.48,Trend,-0.0009,-96.51,11493,43-6,Alloy 617,Plate,314626
Cycle 50,CapPass,293.52,Trend,-0.00087,-92.33,11494,43-6,Alloy 617,Plate,314626
Cycle 50,CapPass,293.54,Trend,-0.00085,-88.37,11495,43-6,Alloy 617,Plate,314626
Cycle 50,CapPass,293.57,Trend,-0.00082,-84.63,11496,43-6,Alloy 617,Plate,314626
Cycle 50,CapPass,293.6,Trend,-0.0008,-80.68,11497,43-6,Alloy 617,Plate,314626
Cycle 50,CapPass,293.63,Trend,-0.00077,-76.54,11498,43-6,Alloy 617,Plate,314626
Cycle 50,CapPass,293.66,Trend,-0.00075,-72.53,11499,43-6,Alloy 617,Plate,314626
Cycle 50,CapPass,293.69,Trend,-0.00072,-68.78,11500,43-6,Alloy 617,Plate,314626
Cycle 50,CapPass,293.71,Trend,-0.00069,-64.75,11501,43-6,Alloy 617,Plate,314626
Cycle 50,CapPass,293.74,Trend,-0.00067,-61,11502,43-6,Alloy 617,Plate,314626
Cycle 50,CapPass,293.77,Trend,-0.00064,-57.35,11503,43-6,Alloy 617,Plate,314626
Cycle 50,CapPass,293.79,Trend,-0.00062,-53.49,11504,43-6,Alloy 617,Plate,314626
Cycle 50,CapPass,293.82,Trend,-0.00059,-49.77,11505,43-6,Alloy 617,Plate,314626
Cycle 50,CapPass,293.85,Trend,-0.00057,-46.28,11506,43-6,Alloy 617,Plate,314626
Cycle 50,CapPass,293.88,Trend,-0.00054,-42.37,11507,43-6,Alloy 617,Plate,314626
Cycle 50,CapPass,293.91,Trend,-0.00052,-38.61,11508,43-6,Alloy 617,Plate,314626
Cycle 50,CapPass,293.93,Trend,-0.00049,-34.96,11509,43-6,Alloy 617,Plate,314626
Cycle 50,CapPass,293.96,Trend,-0.00047,-31.11,11510,43-6,Alloy 617,Plate,314626
Cycle 50,CapPass,293.99,Trend,-0.00044,-27.25,11511,43-6,Alloy 617,Plate,314626
Cycle 50,CapPass,294.02,Trend,-0.00041,-23.55,11512,43-6,Alloy 617,Plate,314626
Cycle 50,CapPass,294.05,Trend,-0.00039,-19.67,11513,43-6,Alloy 617,Plate,314626
Cycle 50,CapPass,294.07,Trend,-0.00036,-15.8,11514,43-6,Alloy 617,Plate,314626
Cycle 50,CapPass,294.1,Trend,-0.00034,-11.96,11515,43-6,Alloy 617,Plate,314626
Cycle 50,CapPass,294.13,Trend,-0.00031,-8.22,11516,43-6,Alloy 617,Plate,314626
Cycle 50,CapPass,294.16,Trend,-0.00029,-4.31,11517,43-6,Alloy 617,Plate,314626
Cycle 50,CapPass,294.19,Trend,-0.00026,-0.65,11518,43-6,Alloy 617,Plate,314626
Cycle 50,CapPass,294.21,Trend,-0.00024,3.1,11519,43-6,Alloy 617,Plate,314626
Cycle 50,CapPass,294.24,Trend,-0.00021,6.86,11520,43-6,Alloy 617,Plate,314626
Cycle 50,CapPass,294.27,Trend,-0.00019,10.69,11521,43-6,Alloy 617,Plate,314626
Cycle 100,CapPass,588.73,Trend,-0.00016,3.94,22852,43-6,Alloy 617,Plate,314626
Cycle 100,CapPass,588.76,Trend,-0.00013,8.06,22853,43-6,Alloy 617,Plate,314626
Cycle 100,CapPass,588.79,Trend,-0.00011,11.83,22854,43-6,Alloy 617,Plate,314626
Cycle 100,CapPass,588.82,Trend,-0.00008,15.82,22855,43-6,Alloy 617,Plate,314626
Cycle 100,CapPass,588.85,Trend,-0.00006,20.09,22856,43-6,Alloy 617,Plate,314626
Cycle 100,CapPass,588.88,Trend,-0.00003,24.03,22857,43-6,Alloy 617,Plate,314626
Cycle 100,CapPass,588.91,Trend,-0.00001,27.82,22858,43-6,Alloy 617,Plate,314626
Cycle 100,CapPass,588.94,Trend,0.00002,31.51,22859,43-6,Alloy 617,Plate,314626
Cycle 100,CapPass,588.97,Trend,0.00004,34.06,22860,43-6,Alloy 617,Plate,314626
Cycle 100,CapPass,589.09,Trend,0.00007,40.75,22861,43-6,Alloy 617,Plate,314626
Cycle 100,CapPass,589.11,Trend,0.0001,45.63,22862,43-6,Alloy 617,Plate,314626
Cycle 100,CapPass,589.13,Trend,0.00012,49.79,22863,43-6,Alloy 617,Plate,314626
Cycle 100,CapPass,589.14,Trend,0.00015,53.59,22864,43-6,Alloy 617,Plate,314626
Cycle 100,CapPass,589.15,Trend,0.00017,57.12,22865,43-6,Alloy 617,Plate,314626
Cycle 100,CapPass,589.17,Trend,0.0002,60.75,22866,43-6,Alloy 617,Plate,314626
Cycle 100,CapPass,589.18,Trend,0.00023,63.92,22867,43-6,Alloy 617,Plate,314626
Cycle 100,CapPass,589.2,Trend,0.00025,67.17,22868,43-6,Alloy 617,Plate,314626
Cycle 100,CapPass,589.22,Trend,0.00028,70.5,22869,43-6,Alloy 617,Plate,314626
Cycle 100,CapPass,589.24,Trend,0.0003,73.52,22870,43-6,Alloy 617,Plate,314626
Cycle 100,CapPass,589.26,Trend,0.00033,76.63,22871,43-6,Alloy 617,Plate,314626
Cycle 100,CapPass,589.29,Trend,0.00036,79.8,22872,43-6,Alloy 617,Plate,314626
Cycle 100,CapPass,589.32,Trend,0.00038,82.8,22873,43-6,Alloy 617,Plate,314626
Cycle 100,CapPass,589.35,Trend,0.00041,85.75,22874,43-6,Alloy 617,Plate,314626
Cycle 100,CapPass,589.38,Trend,0.00043,88.78,22875,43-6,Alloy 617,Plate,314626
Cycle 100,CapPass,589.42,Trend,0.00046,92.17,22876,43-6,Alloy 617,Plate,314626
Cycle 100,CapPass,589.46,Trend,0.00048,95.92,22877,43-6,Alloy 617,Plate,314626
Cycle 100,CapPass,589.5,Trend,0.00051,99.74,22878,43-6,Alloy 617,Plate,314626
Cycle 100,CapPass,589.54,Trend,0.00053,103.67,22879,43-6,Alloy 617,Plate,314626
Cycle 100,CapPass,589.57,Trend,0.00056,107.3,22880,43-6,Alloy 617,Plate,314626
Cycle 100,CapPass,589.6,Trend,0.00058,110.76,22881,43-6,Alloy 617,Plate,314626
Cycle 100,CapPass,589.62,Trend,0.00061,114.18,22882,43-6,Alloy 617,Plate,314626
Cycle 100,CapPass,589.65,Trend,0.00063,117.75,22883,43-6,Alloy 617,Plate,314626
Cycle 100,CapPass,589.68,Trend,0.00066,121.2,22884,43-6,Alloy 617,Plate,314626
Cycle 100,CapPass,589.71,Trend,0.00068,124.59,22885,43-6,Alloy 617,Plate,314626
Cycle 100,CapPass,589.74,Trend,0.00071,128.14,22886,43-6,Alloy 617,Plate,314626
Cycle 100,CapPass,589.77,Trend,0.00073,131.52,22887,43-6,Alloy 617,Plate,314626
Cycle 100,CapPass,589.79,Trend,0.00076,134.88,22888,43-6,Alloy 617,Plate,314626
Cycle 100,CapPass,589.8,Trend,0.00076,135.25,22889,43-6,Alloy 617,Plate,314626
Cycle 100,CapPass,589.83,Trend,0.00078,138.6,22890,43-6,Alloy 617,Plate,314626
Cycle 100,CapPass,589.85,Trend,0.00081,142.11,22891,43-6,Alloy 617,Plate,314626
Cycle 100,CapPass,589.88,Trend,0.00084,145.67,22892,43-6,Alloy 617,Plate,314626
Cycle 100,CapPass,589.91,Trend,0.00086,149.75,22893,43-6,Alloy 617,Plate,314626
Cycle 100,CapPass,589.93,Trend,0.00089,153.96,22894,43-6,Alloy 617,Plate,314626
Cycle 100,CapPass,589.96,Trend,0.00091,157.55,22895,43-6,Alloy 617,Plate,314626
Cycle 100,CapPass,589.98,Trend,0.00094,161.31,22896,43-6,Alloy 617,Plate,314626
Cycle 100,CapPass,590,Trend,0.00096,165.37,22897,43-6,Alloy 617,Plate,314626
Cycle 100,CapPass,590.02,Trend,0.00099,169.29,22898,43-6,Alloy 617,Plate,314626
Cycle 100,CapPass,590.04,Trend,0.00101,171.58,22899,43-6,Alloy 617,Plate,314626
Cycle 100,CapPass,590.05,Trend,0.00104,174.82,22900,43-6,Alloy 617,Plate,314626
Cycle 100,CapPass,590.07,Trend,0.00107,177.59,22901,43-6,Alloy 617,Plate,314626
Cycle 100,CapPass,590.08,Trend,0.00109,180.27,22902,43-6,Alloy 617,Plate,314626
Cycle 100,CapPass,590.09,Trend,0.00112,182.5,22903,43-6,Alloy 617,Plate,314626
Cycle 100,CapPass,590.11,Trend,0.00114,184.02,22904,43-6,Alloy 617,Plate,314626
Cycle 100,CapPass,590.12,Trend,0.00117,185.14,22905,43-6,Alloy 617,Plate,314626
Cycle 100,CapPass,590.13,Trend,0.0012,186.62,22906,43-6,Alloy 617,Plate,314626
Cycle 100,CapPass,590.14,Trend,0.00123,187.84,22907,43-6,Alloy 617,Plate,314626
Cycle 100,CapPass,590.14,Trend,0.00125,188.89,22908,43-6,Alloy 617,Plate,314626
Cycle 100,CapPass,590.15,Trend,0.00128,189.81,22909,43-6,Alloy 617,Plate,314626
Cycle 100,CapPass,590.16,Trend,0.00131,190.67,22910,43-6,Alloy 617,Plate,314626
Cycle 100,CapPass,590.16,Trend,0.00133,191.5,22911,43-6,Alloy 617,Plate,314626
Cycle 100,CapPass,590.17,Trend,0.00136,192.26,22912,43-6,Alloy 617,Plate,314626
Cycle 100,CapPass,590.18,Trend,0.00139,192.99,22913,43-6,Alloy 617,Plate,314626
Cycle 100,CapPass,590.2,Trend,0.00141,193.7,22914,43-6,Alloy 617,Plate,314626
Cycle 100,CapPass,590.22,Trend,0.00144,194.08,22915,43-6,Alloy 617,Plate,314626
Cycle 100,CapPass,590.38,Trend,0.00141,182.27,22916,43-6,Alloy 617,Plate,314626
Cycle 100,CapPass,590.42,Trend,0.00138,176.92,22917,43-6,Alloy 617,Plate,314626
Cycle 100,CapPass,590.45,Trend,0.00136,171.86,22918,43-6,Alloy 617,Plate,314626
Cycle 100,CapPass,590.48,Trend,0.00133,167.16,22919,43-6,Alloy 617,Plate,314626
Cycle 100,CapPass,590.5,Trend,0.00131,162.32,22920,43-6,Alloy 617,Plate,314626
Cycle 100,CapPass,590.53,Trend,0.00128,157.74,22921,43-6,Alloy 617,Plate,314626
Cycle 100,CapPass,590.56,Trend,0.00126,153.02,22922,43-6,Alloy 617,Plate,314626
Cycle 100,CapPass,590.58,Trend,0.00123,148.4,22923,43-6,Alloy 617,Plate,314626
Cycle 100,CapPass,590.61,Trend,0.00121,144.42,22924,43-6,Alloy 617,Plate,314626
Cycle 100,CapPass,590.63,Trend,0.00118,140.39,22925,43-6,Alloy 617,Plate,314626
Cycle 100,CapPass,590.65,Trend,0.00115,136.87,22926,43-6,Alloy 617,Plate,314626
Cycle 100,CapPass,590.67,Trend,0.00113,133.44,22927,43-6,Alloy 617,Plate,314626
Cycle 100,CapPass,590.7,Trend,0.0011,129.8,22928,43-6,Alloy 617,Plate,314626
Cycle 100,CapPass,590.73,Trend,0.00108,125.94,22929,43-6,Alloy 617,Plate,314626
Cycle 100,CapPass,590.76,Trend,0.00105,121.93,22930,43-6,Alloy 617,Plate,314626
Cycle 100,CapPass,590.79,Trend,0.00103,117.95,22931,43-6,Alloy 617,Plate,314626
Cycle 100,CapPass,590.81,Trend,0.001,114.03,22932,43-6,Alloy 617,Plate,314626
Cycle 100,CapPass,590.84,Trend,0.00098,110.21,22933,43-6,Alloy 617,Plate,314626
Cycle 100,CapPass,590.87,Trend,0.00095,106.29,22934,43-6,Alloy 617,Plate,314626
Cycle 100,CapPass,590.9,Trend,0.00093,102.58,22935,43-6,Alloy 617,Plate,314626
Cycle 100,CapPass,590.92,Trend,0.0009,98.81,22936,43-6,Alloy 617,Plate,314626
Cycle 100,CapPass,590.95,Trend,0.00087,94.96,22937,43-6,Alloy 617,Plate,314626
Cycle 100,CapPass,590.98,Trend,0.00085,91.18,22938,43-6,Alloy 617,Plate,314626
Cycle 100,CapPass,591.01,Trend,0.00082,87.9,22939,43-6,Alloy 617,Plate,314626
Cycle 100,CapPass,591.04,Trend,0.0008,84.04,22940,43-6,Alloy 617,Plate,314626
Cycle 100,CapPass,591.07,Trend,0.00077,79.51,22941,43-6,Alloy 617,Plate,314626
Cycle 100,CapPass,591.1,Trend,0.00075,76,22942,43-6,Alloy 617,Plate,314626
Cycle 100,CapPass,591.13,Trend,0.00072,72.18,22943,43-6,Alloy 617,Plate,314626
Cycle 100,CapPass,591.16,Trend,0.0007,67.71,22944,43-6,Alloy 617,Plate,314626
Cycle 100,CapPass,591.19,Trend,0.00067,63.76,22945,43-6,Alloy 617,Plate,314626
Cycle 100,CapPass,591.21,Trend,0.00065,60.19,22946,43-6,Alloy 617,Plate,314626
Cycle 100,CapPass,591.24,Trend,0.00062,56.01,22947,43-6,Alloy 617,Plate,314626
Cycle 100,CapPass,591.27,Trend,0.0006,52.05,22948,43-6,Alloy 617,Plate,314626
Cycle 100,CapPass,591.29,Trend,0.00057,48.1,22949,43-6,Alloy 617,Plate,314626
Cycle 100,CapPass,591.32,Trend,0.00054,43.96,22950,43-6,Alloy 617,Plate,314626
Cycle 100,CapPass,591.35,Trend,0.00052,39.96,22951,43-6,Alloy 617,Plate,314626
Cycle 100,CapPass,591.38,Trend,0.00049,36.06,22952,43-6,Alloy 617,Plate,314626
Cycle 100,CapPass,591.42,Trend,0.00047,31.18,22953,43-6,Alloy 617,Plate,314626
Cycle 100,CapPass,591.45,Trend,0.00044,27.03,22954,43-6,Alloy 617,Plate,314626
Cycle 100,CapPass,591.47,Trend,0.00042,22.95,22955,43-6,Alloy 617,Plate,314626
Cycle 100,CapPass,591.5,Trend,0.00039,18.92,22956,43-6,Alloy 617,Plate,314626
Cycle 100,CapPass,591.53,Trend,0.00037,14.96,22957,43-6,Alloy 617,Plate,314626
Cycle 100,CapPass,591.55,Trend,0.00034,11.15,22958,43-6,Alloy 617,Plate,314626
Cycle 100,CapPass,591.58,Trend,0.00032,7,22959,43-6,Alloy 617,Plate,314626
Cycle 100,CapPass,591.61,Trend,0.00029,3.3,22960,43-6,Alloy 617,Plate,314626
Cycle 100,CapPass,591.63,Trend,0.00027,-0.57,22961,43-6,Alloy 617,Plate,314626
Cycle 100,CapPass,591.66,Trend,0.00024,-4.73,22962,43-6,Alloy 617,Plate,314626
Cycle 100,CapPass,591.7,Trend,0.00022,-8.86,22963,43-6,Alloy 617,Plate,314626
Cycle 100,CapPass,591.73,Trend,0.00019,-12.87,22964,43-6,Alloy 617,Plate,314626
Cycle 100,CapPass,591.76,Trend,0.00017,-14.98,22965,43-6,Alloy 617,Plate,314626
Cycle 100,CapPass,591.89,Trend,0.00014,-21.91,22966,43-6,Alloy 617,Plate,314626
Cycle 100,CapPass,591.91,Trend,0.00011,-27.53,22967,43-6,Alloy 617,Plate,314626
Cycle 100,CapPass,591.93,Trend,0.00009,-31.72,22968,43-6,Alloy 617,Plate,314626
Cycle 100,CapPass,591.94,Trend,0.00006,-35.59,22969,43-6,Alloy 617,Plate,314626
Cycle 100,CapPass,591.95,Trend,0.00004,-38.92,22970,43-6,Alloy 617,Plate,314626
Cycle 100,CapPass,591.97,Trend,0.00001,-42.3,22971,43-6,Alloy 617,Plate,314626
Cycle 100,CapPass,591.98,Trend,-0.00001,-45.78,22972,43-6,Alloy 617,Plate,314626
Cycle 100,CapPass,592,Trend,-0.00004,-49.09,22973,43-6,Alloy 617,Plate,314626
Cycle 100,CapPass,592.02,Trend,-0.00007,-52.44,22974,43-6,Alloy 617,Plate,314626
Cycle 100,CapPass,592.04,Trend,-0.00009,-55.65,22975,43-6,Alloy 617,Plate,314626
Cycle 100,CapPass,592.06,Trend,-0.00012,-58.81,22976,43-6,Alloy 617,Plate,314626
Cycle 100,CapPass,592.09,Trend,-0.00014,-62.13,22977,43-6,Alloy 617,Plate,314626
Cycle 100,CapPass,592.12,Trend,-0.00017,-65.31,22978,43-6,Alloy 617,Plate,314626
Cycle 100,CapPass,592.15,Trend,-0.00019,-68.35,22979,43-6,Alloy 617,Plate,314626
Cycle 100,CapPass,592.19,Trend,-0.00022,-71.37,22980,43-6,Alloy 617,Plate,314626
Cycle 100,CapPass,592.22,Trend,-0.00025,-74.39,22981,43-6,Alloy 617,Plate,314626
Cycle 100,CapPass,592.25,Trend,-0.00027,-77.6,22982,43-6,Alloy 617,Plate,314626
Cycle 100,CapPass,592.29,Trend,-0.0003,-81.02,22983,43-6,Alloy 617,Plate,314626
Cycle 100,CapPass,592.33,Trend,-0.00032,-84.7,22984,43-6,Alloy 617,Plate,314626
Cycle 100,CapPass,592.36,Trend,-0.00035,-88.52,22985,43-6,Alloy 617,Plate,314626
Cycle 100,CapPass,592.4,Trend,-0.00037,-91.99,22986,43-6,Alloy 617,Plate,314626
Cycle 100,CapPass,592.42,Trend,-0.0004,-95.35,22987,43-6,Alloy 617,Plate,314626
Cycle 100,CapPass,592.46,Trend,-0.00042,-98.97,22988,43-6,Alloy 617,Plate,314626
Cycle 100,CapPass,592.48,Trend,-0.00045,-102.1,22989,43-6,Alloy 617,Plate,314626
Cycle 100,CapPass,592.5,Trend,-0.00047,-105.1,22990,43-6,Alloy 617,Plate,314626
Cycle 100,CapPass,592.53,Trend,-0.0005,-108.2,22991,43-6,Alloy 617,Plate,314626
Cycle 100,CapPass,592.56,Trend,-0.00053,-111.2,22992,43-6,Alloy 617,Plate,314626
Cycle 100,CapPass,592.58,Trend,-0.00055,-114.6,22993,43-6,Alloy 617,Plate,314626
Cycle 100,CapPass,592.61,Trend,-0.00058,-118.3,22994,43-6,Alloy 617,Plate,314626
Cycle 100,CapPass,592.63,Trend,-0.0006,-122.1,22995,43-6,Alloy 617,Plate,314626
Cycle 100,CapPass,592.66,Trend,-0.00063,-125.9,22996,43-6,Alloy 617,Plate,314626
Cycle 100,CapPass,592.68,Trend,-0.00065,-129.9,22997,43-6,Alloy 617,Plate,314626
Cycle 100,CapPass,592.7,Trend,-0.00068,-133.6,22998,43-6,Alloy 617,Plate,314626
Cycle 100,CapPass,592.71,Trend,-0.00071,-137.2,22999,43-6,Alloy 617,Plate,314626
Cycle 100,CapPass,592.73,Trend,-0.00073,-140.7,23000,43-6,Alloy 617,Plate,314626
Cycle 100,CapPass,592.75,Trend,-0.00076,-144.2,23001,43-6,Alloy 617,Plate,314626
Cycle 100,CapPass,592.77,Trend,-0.00078,-147.7,23002,43-6,Alloy 617,Plate,314626
Cycle 100,CapPass,592.79,Trend,-0.00081,-151.1,23003,43-6,Alloy 617,Plate,314626
Cycle 100,CapPass,592.8,Trend,-0.00083,-154.4,23004,43-6,Alloy 617,Plate,314626
Cycle 100,CapPass,592.82,Trend,-0.00086,-157.6,23005,43-6,Alloy 617,Plate,314626
Cycle 100,CapPass,592.84,Trend,-0.00089,-161,23006,43-6,Alloy 617,Plate,314626
Cycle 100,CapPass,592.86,Trend,-0.00091,-164.3,23007,43-6,Alloy 617,Plate,314626
Cycle 100,CapPass,592.88,Trend,-0.00094,-167.4,23008,43-6,Alloy 617,Plate,314626
Cycle 100,CapPass,592.9,Trend,-0.00096,-170.3,23009,43-6,Alloy 617,Plate,314626
Cycle 100,CapPass,592.92,Trend,-0.00099,-172.7,23010,43-6,Alloy 617,Plate,314626
Cycle 100,CapPass,592.93,Trend,-0.00102,-174.2,23011,43-6,Alloy 617,Plate,314626
Cycle 100,CapPass,592.95,Trend,-0.00104,-175.2,23012,43-6,Alloy 617,Plate,314626
Cycle 100,CapPass,592.96,Trend,-0.00107,-175.6,23013,43-6,Alloy 617,Plate,314626
Cycle 100,CapPass,592.96,Trend,-0.0011,-176.4,23014,43-6,Alloy 617,Plate,314626
Cycle 100,CapPass,592.97,Trend,-0.00112,-177.2,23015,43-6,Alloy 617,Plate,314626
Cycle 100,CapPass,592.98,Trend,-0.00115,-178,23016,43-6,Alloy 617,Plate,314626
Cycle 100,CapPass,592.99,Trend,-0.00117,-179,23017,43-6,Alloy 617,Plate,314626
Cycle 100,CapPass,593,Trend,-0.0012,-180,23018,43-6,Alloy 617,Plate,314626
Cycle 100,CapPass,593.02,Trend,-0.00122,-180.9,23019,43-6,Alloy 617,Plate,314626
Cycle 100,CapPass,593.04,Trend,-0.00125,-181.5,23020,43-6,Alloy 617,Plate,314626
Cycle 100,CapPass,593.1,Trend,-0.00127,-181.5,23021,43-6,Alloy 617,Plate,314626
Cycle 100,CapPass,593.19,Trend,-0.0013,-182.8,23022,43-6,Alloy 617,Plate,314626
Cycle 100,CapPass,593.24,Trend,-0.00133,-185.9,23023,43-6,Alloy 617,Plate,314626
Cycle 100,CapPass,593.27,Trend,-0.00135,-188.7,23024,43-6,Alloy 617,Plate,314626
Cycle 100,CapPass,593.3,Trend,-0.00138,-190.8,23025,43-6,Alloy 617,Plate,314626
Cycle 100,CapPass,593.48,Trend,-0.00135,-176.2,23026,43-6,Alloy 617,Plate,314626
Cycle 100,CapPass,593.5,Trend,-0.00132,-171.5,23027,43-6,Alloy 617,Plate,314626
Cycle 100,CapPass,593.52,Trend,-0.0013,-167.1,23028,43-6,Alloy 617,Plate,314626
Cycle 100,CapPass,593.54,Trend,-0.00127,-162.9,23029,43-6,Alloy 617,Plate,314626
Cycle 100,CapPass,593.57,Trend,-0.00125,-159,23030,43-6,Alloy 617,Plate,314626
Cycle 100,CapPass,593.59,Trend,-0.00122,-155.1,23031,43-6,Alloy 617,Plate,314626
Cycle 100,CapPass,593.61,Trend,-0.0012,-151.3,23032,43-6,Alloy 617,Plate,314626
Cycle 100,CapPass,593.63,Trend,-0.00117,-147.3,23033,43-6,Alloy 617,Plate,314626
Cycle 100,CapPass,593.65,Trend,-0.00114,-143.4,23034,43-6,Alloy 617,Plate,314626
Cycle 100,CapPass,593.68,Trend,-0.00112,-139.7,23035,43-6,Alloy 617,Plate,314626
Cycle 100,CapPass,593.7,Trend,-0.00109,-135.9,23036,43-6,Alloy 617,Plate,314626
Cycle 100,CapPass,593.73,Trend,-0.00107,-132.2,23037,43-6,Alloy 617,Plate,314626
Cycle 100,CapPass,593.75,Trend,-0.00104,-128.6,23038,43-6,Alloy 617,Plate,314626
Cycle 100,CapPass,593.78,Trend,-0.00102,-125,23039,43-6,Alloy 617,Plate,314626
Cycle 100,CapPass,593.81,Trend,-0.00099,-121.3,23040,43-6,Alloy 617,Plate,314626
Cycle 100,CapPass,593.83,Trend,-0.00097,-117.6,23041,43-6,Alloy 617,Plate,314626
Cycle 100,CapPass,593.87,Trend,-0.00094,-113.2,23042,43-6,Alloy 617,Plate,314626
Cycle 100,CapPass,593.9,Trend,-0.00092,-108.9,23043,43-6,Alloy 617,Plate,314626
Cycle 100,CapPass,593.94,Trend,-0.00089,-104.6,23044,43-6,Alloy 617,Plate,314626
Cycle 100,CapPass,593.96,Trend,-0.00086,-100.6,23045,43-6,Alloy 617,Plate,314626
Cycle 100,CapPass,593.99,Trend,-0.00084,-96.55,23046,43-6,Alloy 617,Plate,314626
Cycle 100,CapPass,594.02,Trend,-0.00081,-92.64,23047,43-6,Alloy 617,Plate,314626
Cycle 100,CapPass,594.05,Trend,-0.00079,-88.65,23048,43-6,Alloy 617,Plate,314626
Cycle 100,CapPass,594.08,Trend,-0.00076,-84.45,23049,43-6,Alloy 617,Plate,314626
Cycle 100,CapPass,594.11,Trend,-0.00074,-80.66,23050,43-6,Alloy 617,Plate,314626
Cycle 100,CapPass,594.13,Trend,-0.00071,-77.02,23051,43-6,Alloy 617,Plate,314626
Cycle 100,CapPass,594.16,Trend,-0.00069,-73.06,23052,43-6,Alloy 617,Plate,314626
Cycle 100,CapPass,594.19,Trend,-0.00066,-69.26,23053,43-6,Alloy 617,Plate,314626
Cycle 100,CapPass,594.21,Trend,-0.00063,-65.07,23054,43-6,Alloy 617,Plate,314626
Cycle 100,CapPass,594.24,Trend,-0.00061,-61.1,23055,43-6,Alloy 617,Plate,314626
Cycle 100,CapPass,594.26,Trend,-0.00058,-57.63,23056,43-6,Alloy 617,Plate,314626
Cycle 100,CapPass,594.29,Trend,-0.00056,-54.02,23057,43-6,Alloy 617,Plate,314626
Cycle 100,CapPass,594.32,Trend,-0.00053,-50.56,23058,43-6,Alloy 617,Plate,314626
Cycle 100,CapPass,594.34,Trend,-0.00051,-46.93,23059,43-6,Alloy 617,Plate,314626
Cycle 100,CapPass,594.37,Trend,-0.00048,-43.27,23060,43-6,Alloy 617,Plate,314626
Cycle 100,CapPass,594.4,Trend,-0.00046,-39.7,23061,43-6,Alloy 617,Plate,314626
Cycle 100,CapPass,594.43,Trend,-0.00043,-35.82,23062,43-6,Alloy 617,Plate,314626
Cycle 100,CapPass,594.46,Trend,-0.0004,-31.94,23063,43-6,Alloy 617,Plate,314626
Cycle 100,CapPass,594.49,Trend,-0.00038,-28.17,23064,43-6,Alloy 617,Plate,314626
Cycle 100,CapPass,594.52,Trend,-0.00035,-24.25,23065,43-6,Alloy 617,Plate,314626
Cycle 100,CapPass,594.55,Trend,-0.00033,-20.39,23066,43-6,Alloy 617,Plate,314626
Cycle 100,CapPass,594.58,Trend,-0.0003,-16.7,23067,43-6,Alloy 617,Plate,314626
Cycle 100,CapPass,594.6,Trend,-0.00028,-13.17,23068,43-6,Alloy 617,Plate,314626
Cycle 100,CapPass,594.63,Trend,-0.00025,-9.5,23069,43-6,Alloy 617,Plate,314626
Cycle 100,CapPass,594.66,Trend,-0.00023,-6.03,23070,43-6,Alloy 617,Plate,314626
Cycle 100,CapPass,594.68,Trend,-0.0002,-2.23,23071,43-6,Alloy 617,Plate,314626
Cycle 100,CapPass,594.71,Trend,-0.00017,1.52,23072,43-6,Alloy 617,Plate,314626
Cycle 200,CapPass,1189.62,Trend,-0.00011,7.41,46012,43-6,Alloy 617,Plate,314626
Cycle 200,CapPass,1189.65,Trend,-0.00009,11.33,46013,43-6,Alloy 617,Plate,314626
Cycle 200,CapPass,1189.68,Trend,-0.00006,15.64,46014,43-6,Alloy 617,Plate,314626
Cycle 200,CapPass,1189.71,Trend,-0.00004,19.51,46015,43-6,Alloy 617,Plate,314626
Cycle 200,CapPass,1189.74,Trend,-0.00001,23.11,46016,43-6,Alloy 617,Plate,314626
Cycle 200,CapPass,1189.77,Trend,0.00001,27.39,46017,43-6,Alloy 617,Plate,314626
Cycle 200,CapPass,1189.8,Trend,0.00003,30.74,46018,43-6,Alloy 617,Plate,314626
Cycle 200,CapPass,1189.8,Trend,0.00004,31.35,46019,43-6,Alloy 617,Plate,314626
Cycle 200,CapPass,1189.84,Trend,0.00006,33.58,46020,43-6,Alloy 617,Plate,314626
Cycle 200,CapPass,1189.96,Trend,0.00009,42.93,46021,43-6,Alloy 617,Plate,314626
Cycle 200,CapPass,1189.98,Trend,0.00012,47.88,46022,43-6,Alloy 617,Plate,314626
Cycle 200,CapPass,1189.99,Trend,0.00014,51.93,46023,43-6,Alloy 617,Plate,314626
Cycle 200,CapPass,1190,Trend,0.00017,55.86,46024,43-6,Alloy 617,Plate,314626
Cycle 200,CapPass,1190.01,Trend,0.00019,59.59,46025,43-6,Alloy 617,Plate,314626
Cycle 200,CapPass,1190.03,Trend,0.00022,63.13,46026,43-6,Alloy 617,Plate,314626
Cycle 200,CapPass,1190.04,Trend,0.00024,66.45,46027,43-6,Alloy 617,Plate,314626
Cycle 200,CapPass,1190.06,Trend,0.00027,69.76,46028,43-6,Alloy 617,Plate,314626
Cycle 200,CapPass,1190.07,Trend,0.0003,73.06,46029,43-6,Alloy 617,Plate,314626
Cycle 200,CapPass,1190.09,Trend,0.00032,76.58,46030,43-6,Alloy 617,Plate,314626
Cycle 200,CapPass,1190.12,Trend,0.00035,79.76,46031,43-6,Alloy 617,Plate,314626
Cycle 200,CapPass,1190.14,Trend,0.00037,83.1,46032,43-6,Alloy 617,Plate,314626
Cycle 200,CapPass,1190.17,Trend,0.0004,86.47,46033,43-6,Alloy 617,Plate,314626
Cycle 200,CapPass,1190.2,Trend,0.00042,89.63,46034,43-6,Alloy 617,Plate,314626
Cycle 200,CapPass,1190.24,Trend,0.00045,92.53,46035,43-6,Alloy 617,Plate,314626
Cycle 200,CapPass,1190.29,Trend,0.00047,96.13,46036,43-6,Alloy 617,Plate,314626
Cycle 200,CapPass,1190.32,Trend,0.0005,99.59,46037,43-6,Alloy 617,Plate,314626
Cycle 200,CapPass,1190.35,Trend,0.00052,102.57,46038,43-6,Alloy 617,Plate,314626
Cycle 200,CapPass,1190.38,Trend,0.00055,106.06,46039,43-6,Alloy 617,Plate,314626
Cycle 200,CapPass,1190.41,Trend,0.00058,109.7,46040,43-6,Alloy 617,Plate,314626
Cycle 200,CapPass,1190.44,Trend,0.0006,113.23,46041,43-6,Alloy 617,Plate,314626
Cycle 200,CapPass,1190.47,Trend,0.00063,117.08,46042,43-6,Alloy 617,Plate,314626
Cycle 200,CapPass,1190.5,Trend,0.00065,120.76,46043,43-6,Alloy 617,Plate,314626
Cycle 200,CapPass,1190.54,Trend,0.00068,124.68,46044,43-6,Alloy 617,Plate,314626
Cycle 200,CapPass,1190.57,Trend,0.0007,128.49,46045,43-6,Alloy 617,Plate,314626
Cycle 200,CapPass,1190.59,Trend,0.00073,131.93,46046,43-6,Alloy 617,Plate,314626
Cycle 200,CapPass,1190.62,Trend,0.00075,135.4,46047,43-6,Alloy 617,Plate,314626
Cycle 200,CapPass,1190.65,Trend,0.00078,139.16,46048,43-6,Alloy 617,Plate,314626
Cycle 200,CapPass,1190.67,Trend,0.00081,142.57,46049,43-6,Alloy 617,Plate,314626
Cycle 200,CapPass,1190.7,Trend,0.00083,146.04,46050,43-6,Alloy 617,Plate,314626
Cycle 200,CapPass,1190.72,Trend,0.00086,149.37,46051,43-6,Alloy 617,Plate,314626
Cycle 200,CapPass,1190.75,Trend,0.00088,153.11,46052,43-6,Alloy 617,Plate,314626
Cycle 200,CapPass,1190.77,Trend,0.00091,157.19,46053,43-6,Alloy 617,Plate,314626
Cycle 200,CapPass,1190.79,Trend,0.00093,160.81,46054,43-6,Alloy 617,Plate,314626
Cycle 200,CapPass,1190.81,Trend,0.00096,164.25,46055,43-6,Alloy 617,Plate,314626
Cycle 200,CapPass,1190.83,Trend,0.00098,167.78,46056,43-6,Alloy 617,Plate,314626
Cycle 200,CapPass,1190.85,Trend,0.00101,171.21,46057,43-6,Alloy 617,Plate,314626
Cycle 200,CapPass,1190.87,Trend,0.00104,174.59,46058,43-6,Alloy 617,Plate,314626
Cycle 200,CapPass,1190.88,Trend,0.00106,177.69,46059,43-6,Alloy 617,Plate,314626
Cycle 200,CapPass,1190.9,Trend,0.00109,180.7,46060,43-6,Alloy 617,Plate,314626
Cycle 200,CapPass,1190.92,Trend,0.00111,183.84,46061,43-6,Alloy 617,Plate,314626
Cycle 200,CapPass,1190.94,Trend,0.00114,186.03,46062,43-6,Alloy 617,Plate,314626
Cycle 200,CapPass,1190.95,Trend,0.00117,186.9,46063,43-6,Alloy 617,Plate,314626
Cycle 200,CapPass,1190.96,Trend,0.00119,187.97,46064,43-6,Alloy 617,Plate,314626
Cycle 200,CapPass,1190.96,Trend,0.00122,188.82,46065,43-6,Alloy 617,Plate,314626
Cycle 200,CapPass,1190.97,Trend,0.00125,189.64,46066,43-6,Alloy 617,Plate,314626
Cycle 200,CapPass,1190.98,Trend,0.00127,190.59,46067,43-6,Alloy 617,Plate,314626
Cycle 200,CapPass,1190.99,Trend,0.0013,191.66,46068,43-6,Alloy 617,Plate,314626
Cycle 200,CapPass,1191,Trend,0.00132,192.69,46069,43-6,Alloy 617,Plate,314626
Cycle 200,CapPass,1191.02,Trend,0.00135,193.63,46070,43-6,Alloy 617,Plate,314626
Cycle 200,CapPass,1191.05,Trend,0.00137,194.18,46071,43-6,Alloy 617,Plate,314626
Cycle 200,CapPass,1191.16,Trend,0.0014,194.1,46072,43-6,Alloy 617,Plate,314626
Cycle 200,CapPass,1191.32,Trend,0.00137,180.22,46073,43-6,Alloy 617,Plate,314626
Cycle 200,CapPass,1191.34,Trend,0.00135,175.06,46074,43-6,Alloy 617,Plate,314626
Cycle 200,CapPass,1191.37,Trend,0.00132,170.63,46075,43-6,Alloy 617,Plate,314626
Cycle 200,CapPass,1191.39,Trend,0.0013,166.46,46076,43-6,Alloy 617,Plate,314626
Cycle 200,CapPass,1191.41,Trend,0.00127,162.42,46077,43-6,Alloy 617,Plate,314626
Cycle 200,CapPass,1191.42,Trend,0.00125,158.54,46078,43-6,Alloy 617,Plate,314626
Cycle 200,CapPass,1191.44,Trend,0.00122,154.84,46079,43-6,Alloy 617,Plate,314626
Cycle 200,CapPass,1191.46,Trend,0.0012,151.08,46080,43-6,Alloy 617,Plate,314626
Cycle 200,CapPass,1191.49,Trend,0.00117,147.43,46081,43-6,Alloy 617,Plate,314626
Cycle 200,CapPass,1191.51,Trend,0.00114,143.8,46082,43-6,Alloy 617,Plate,314626
Cycle 200,CapPass,1191.53,Trend,0.00112,140.25,46083,43-6,Alloy 617,Plate,314626
Cycle 200,CapPass,1191.56,Trend,0.00109,136.67,46084,43-6,Alloy 617,Plate,314626
Cycle 200,CapPass,1191.58,Trend,0.00107,133.12,46085,43-6,Alloy 617,Plate,314626
Cycle 200,CapPass,1191.61,Trend,0.00104,129.51,46086,43-6,Alloy 617,Plate,314626
Cycle 200,CapPass,1191.65,Trend,0.00102,125.63,46087,43-6,Alloy 617,Plate,314626
Cycle 200,CapPass,1191.68,Trend,0.00099,121.56,46088,43-6,Alloy 617,Plate,314626
Cycle 200,CapPass,1191.71,Trend,0.00097,117.62,46089,43-6,Alloy 617,Plate,314626
Cycle 200,CapPass,1191.74,Trend,0.00094,113.76,46090,43-6,Alloy 617,Plate,314626
Cycle 200,CapPass,1191.77,Trend,0.00091,109.5,46091,43-6,Alloy 617,Plate,314626
Cycle 200,CapPass,1191.8,Trend,0.00089,105.44,46092,43-6,Alloy 617,Plate,314626
Cycle 200,CapPass,1191.83,Trend,0.00086,101.1,46093,43-6,Alloy 617,Plate,314626
Cycle 200,CapPass,1191.86,Trend,0.00084,96.91,46094,43-6,Alloy 617,Plate,314626
Cycle 200,CapPass,1191.89,Trend,0.00081,93.19,46095,43-6,Alloy 617,Plate,314626
Cycle 200,CapPass,1191.91,Trend,0.00079,89.18,46096,43-6,Alloy 617,Plate,314626
Cycle 200,CapPass,1191.94,Trend,0.00076,85.22,46097,43-6,Alloy 617,Plate,314626
Cycle 200,CapPass,1191.96,Trend,0.00074,81.48,46098,43-6,Alloy 617,Plate,314626
Cycle 200,CapPass,1191.99,Trend,0.00071,77.3,46099,43-6,Alloy 617,Plate,314626
Cycle 200,CapPass,1192.02,Trend,0.00069,73.31,46100,43-6,Alloy 617,Plate,314626
Cycle 200,CapPass,1192.05,Trend,0.00066,69.89,46101,43-6,Alloy 617,Plate,314626
Cycle 200,CapPass,1192.07,Trend,0.00063,66.21,46102,43-6,Alloy 617,Plate,314626
Cycle 200,CapPass,1192.1,Trend,0.00061,62.55,46103,43-6,Alloy 617,Plate,314626
Cycle 200,CapPass,1192.12,Trend,0.00058,58.95,46104,43-6,Alloy 617,Plate,314626
Cycle 200,CapPass,1192.15,Trend,0.00056,55.02,46105,43-6,Alloy 617,Plate,314626
Cycle 200,CapPass,1192.18,Trend,0.00053,51.19,46106,43-6,Alloy 617,Plate,314626
Cycle 200,CapPass,1192.21,Trend,0.00051,47.48,46107,43-6,Alloy 617,Plate,314626
Cycle 200,CapPass,1192.23,Trend,0.00048,43.78,46108,43-6,Alloy 617,Plate,314626
Cycle 200,CapPass,1192.26,Trend,0.00046,39.56,46109,43-6,Alloy 617,Plate,314626
Cycle 200,CapPass,1192.29,Trend,0.00043,35.76,46110,43-6,Alloy 617,Plate,314626
Cycle 200,CapPass,1192.32,Trend,0.00041,32.05,46111,43-6,Alloy 617,Plate,314626
Cycle 200,CapPass,1192.35,Trend,0.00038,27.64,46112,43-6,Alloy 617,Plate,314626
Cycle 200,CapPass,1192.38,Trend,0.00036,23.44,46113,43-6,Alloy 617,Plate,314626
Cycle 200,CapPass,1192.41,Trend,0.00033,19.62,46114,43-6,Alloy 617,Plate,314626
Cycle 200,CapPass,1192.44,Trend,0.0003,15.73,46115,43-6,Alloy 617,Plate,314626
Cycle 200,CapPass,1192.46,Trend,0.00028,11.95,46116,43-6,Alloy 617,Plate,314626
Cycle 200,CapPass,1192.49,Trend,0.00025,8.22,46117,43-6,Alloy 617,Plate,314626
Cycle 200,CapPass,1192.52,Trend,0.00023,3.56,46118,43-6,Alloy 617,Plate,314626
Cycle 200,CapPass,1192.55,Trend,0.0002,-0.36,46119,43-6,Alloy 617,Plate,314626
Cycle 200,CapPass,1192.57,Trend,0.00018,-4.33,46120,43-6,Alloy 617,Plate,314626
Cycle 200,CapPass,1192.6,Trend,0.00015,-8.12,46121,43-6,Alloy 617,Plate,314626
Cycle 200,CapPass,1192.63,Trend,0.00013,-11.74,46122,43-6,Alloy 617,Plate,314626
Cycle 200,CapPass,1192.66,Trend,0.0001,-15.17,46123,43-6,Alloy 617,Plate,314626
Cycle 200,CapPass,1192.79,Trend,0.00008,-20.21,46124,43-6,Alloy 617,Plate,314626
Cycle 200,CapPass,1192.82,Trend,0.00005,-26.8,46125,43-6,Alloy 617,Plate,314626
Cycle 200,CapPass,1192.83,Trend,0.00002,-31.11,46126,43-6,Alloy 617,Plate,314626
Cycle 200,CapPass,1192.84,Trend,0,-35.19,46127,43-6,Alloy 617,Plate,314626
Cycle 200,CapPass,1192.86,Trend,-0.00003,-38.68,46128,43-6,Alloy 617,Plate,314626
Cycle 200,CapPass,1192.87,Trend,-0.00005,-42.15,46129,43-6,Alloy 617,Plate,314626
Cycle 200,CapPass,1192.88,Trend,-0.00008,-45.74,46130,43-6,Alloy 617,Plate,314626
Cycle 200,CapPass,1192.9,Trend,-0.00011,-49.21,46131,43-6,Alloy 617,Plate,314626
Cycle 200,CapPass,1192.92,Trend,-0.00013,-52.46,46132,43-6,Alloy 617,Plate,314626
Cycle 200,CapPass,1192.94,Trend,-0.00016,-55.84,46133,43-6,Alloy 617,Plate,314626
Cycle 200,CapPass,1192.96,Trend,-0.00018,-59.02,46134,43-6,Alloy 617,Plate,314626
Cycle 200,CapPass,1192.99,Trend,-0.00021,-61.89,46135,43-6,Alloy 617,Plate,314626
Cycle 200,CapPass,1193.02,Trend,-0.00023,-65.25,46136,43-6,Alloy 617,Plate,314626
Cycle 200,CapPass,1193.05,Trend,-0.00026,-69.07,46137,43-6,Alloy 617,Plate,314626
Cycle 200,CapPass,1193.09,Trend,-0.00028,-72.56,46138,43-6,Alloy 617,Plate,314626
Cycle 200,CapPass,1193.13,Trend,-0.00031,-76.71,46139,43-6,Alloy 617,Plate,314626
Cycle 200,CapPass,1193.17,Trend,-0.00034,-81.14,46140,43-6,Alloy 617,Plate,314626
Cycle 200,CapPass,1193.21,Trend,-0.00036,-85.27,46141,43-6,Alloy 617,Plate,314626
Cycle 200,CapPass,1193.24,Trend,-0.00039,-89.72,46142,43-6,Alloy 617,Plate,314626
Cycle 200,CapPass,1193.27,Trend,-0.00041,-93.47,46143,43-6,Alloy 617,Plate,314626
Cycle 200,CapPass,1193.3,Trend,-0.00044,-97.18,46144,43-6,Alloy 617,Plate,314626
Cycle 200,CapPass,1193.33,Trend,-0.00046,-101.1,46145,43-6,Alloy 617,Plate,314626
Cycle 200,CapPass,1193.35,Trend,-0.00049,-104.7,46146,43-6,Alloy 617,Plate,314626
Cycle 200,CapPass,1193.38,Trend,-0.00051,-108.3,46147,43-6,Alloy 617,Plate,314626
Cycle 200,CapPass,1193.41,Trend,-0.00054,-112.2,46148,43-6,Alloy 617,Plate,314626
Cycle 200,CapPass,1193.44,Trend,-0.00056,-115.8,46149,43-6,Alloy 617,Plate,314626
Cycle 200,CapPass,1193.47,Trend,-0.00059,-119.6,46150,43-6,Alloy 617,Plate,314626
Cycle 200,CapPass,1193.49,Trend,-0.00062,-123.6,46151,43-6,Alloy 617,Plate,314626
Cycle 200,CapPass,1193.52,Trend,-0.00064,-127.8,46152,43-6,Alloy 617,Plate,314626
Cycle 200,CapPass,1193.54,Trend,-0.00067,-132.1,46153,43-6,Alloy 617,Plate,314626
Cycle 200,CapPass,1193.56,Trend,-0.00069,-135.9,46154,43-6,Alloy 617,Plate,314626
Cycle 200,CapPass,1193.58,Trend,-0.00072,-140,46155,43-6,Alloy 617,Plate,314626
Cycle 200,CapPass,1193.6,Trend,-0.00075,-143.8,46156,43-6,Alloy 617,Plate,314626
Cycle 200,CapPass,1193.62,Trend,-0.00077,-147.6,46157,43-6,Alloy 617,Plate,314626
Cycle 200,CapPass,1193.63,Trend,-0.0008,-151.6,46158,43-6,Alloy 617,Plate,314626
Cycle 200,CapPass,1193.65,Trend,-0.00082,-155.2,46159,43-6,Alloy 617,Plate,314626
Cycle 200,CapPass,1193.67,Trend,-0.00085,-158.6,46160,43-6,Alloy 617,Plate,314626
Cycle 200,CapPass,1193.69,Trend,-0.00087,-162.1,46161,43-6,Alloy 617,Plate,314626
Cycle 200,CapPass,1193.7,Trend,-0.0009,-165.5,46162,43-6,Alloy 617,Plate,314626
