Repository: js-molina/fatigue-A617

File: data/850C/Strain rate 0.001/0.30% strain/HTM_A20_Cycles_436.csv (part 4 of 6)
Cycle Label,Data State,Elapsed Time Sec,Qual State,Strain,Stress Mpa,Count,Sample,Alloy,Material_Form,Heat
Cycle 200,CapPass,1193.72,Trend,-0.00092,-168.7,46163,43-6,Alloy 617,Plate,314626
Cycle 200,CapPass,1193.74,Trend,-0.00095,-171.9,46164,43-6,Alloy 617,Plate,314626
Cycle 200,CapPass,1193.76,Trend,-0.00098,-174.9,46165,43-6,Alloy 617,Plate,314626
Cycle 200,CapPass,1193.77,Trend,-0.001,-177.4,46166,43-6,Alloy 617,Plate,314626
Cycle 200,CapPass,1193.79,Trend,-0.00103,-179.4,46167,43-6,Alloy 617,Plate,314626
Cycle 200,CapPass,1193.8,Trend,-0.00105,-180.7,46168,43-6,Alloy 617,Plate,314626
Cycle 200,CapPass,1193.81,Trend,-0.00108,-181.5,46169,43-6,Alloy 617,Plate,314626
Cycle 200,CapPass,1193.82,Trend,-0.0011,-182.6,46170,43-6,Alloy 617,Plate,314626
Cycle 200,CapPass,1193.84,Trend,-0.00113,-183.6,46171,43-6,Alloy 617,Plate,314626
Cycle 200,CapPass,1193.85,Trend,-0.00116,-184.5,46172,43-6,Alloy 617,Plate,314626
Cycle 200,CapPass,1193.86,Trend,-0.00118,-185.4,46173,43-6,Alloy 617,Plate,314626
Cycle 200,CapPass,1193.88,Trend,-0.00121,-186.3,46174,43-6,Alloy 617,Plate,314626
Cycle 200,CapPass,1193.92,Trend,-0.00123,-186.8,46175,43-6,Alloy 617,Plate,314626
Cycle 200,CapPass,1194.01,Trend,-0.00126,-189,46176,43-6,Alloy 617,Plate,314626
Cycle 200,CapPass,1194.06,Trend,-0.00128,-193,46177,43-6,Alloy 617,Plate,314626
Cycle 200,CapPass,1194.09,Trend,-0.00131,-196.5,46178,43-6,Alloy 617,Plate,314626
Cycle 200,CapPass,1194.12,Trend,-0.00133,-199.8,46179,43-6,Alloy 617,Plate,314626
Cycle 200,CapPass,1194.14,Trend,-0.00136,-197.2,46180,43-6,Alloy 617,Plate,314626
Cycle 200,CapPass,1194.15,Trend,-0.00138,-198.4,46181,43-6,Alloy 617,Plate,314626
Cycle 200,CapPass,1194.16,Trend,-0.00141,-199.1,46182,43-6,Alloy 617,Plate,314626
Cycle 200,CapPass,1194.17,Trend,-0.00144,-199.5,46183,43-6,Alloy 617,Plate,314626
Cycle 200,CapPass,1194.17,Trend,-0.00146,-199.5,46184,43-6,Alloy 617,Plate,314626
Cycle 200,CapPass,1194.18,Trend,-0.00149,-199.2,46185,43-6,Alloy 617,Plate,314626
Cycle 200,CapPass,1194.19,Trend,-0.00152,-198.6,46186,43-6,Alloy 617,Plate,314626
Cycle 200,CapPass,1194.19,Trend,-0.00155,-198.3,46187,43-6,Alloy 617,Plate,314626
Cycle 200,CapPass,1194.2,Trend,-0.00158,-198.2,46188,43-6,Alloy 617,Plate,314626
Cycle 200,CapPass,1194.2,Trend,-0.00161,-198,46189,43-6,Alloy 617,Plate,314626
Cycle 200,CapPass,1194.21,Trend,-0.00164,-197.7,46190,43-6,Alloy 617,Plate,314626
Cycle 200,CapPass,1194.21,Trend,-0.00167,-197.3,46191,43-6,Alloy 617,Plate,314626
Cycle 200,CapPass,1194.22,Trend,-0.00169,-196.5,46192,43-6,Alloy 617,Plate,314626
Cycle 200,CapPass,1194.23,Trend,-0.00172,-193.1,46193,43-6,Alloy 617,Plate,314626
Cycle 200,CapPass,1194.26,Trend,-0.00169,-183.8,46194,43-6,Alloy 617,Plate,314626
Cycle 200,CapPass,1194.27,Trend,-0.00167,-178.1,46195,43-6,Alloy 617,Plate,314626
Cycle 200,CapPass,1194.28,Trend,-0.00164,-172.9,46196,43-6,Alloy 617,Plate,314626
Cycle 200,CapPass,1194.29,Trend,-0.00161,-168,46197,43-6,Alloy 617,Plate,314626
Cycle 200,CapPass,1194.3,Trend,-0.00159,-163.6,46198,43-6,Alloy 617,Plate,314626
Cycle 200,CapPass,1194.3,Trend,-0.00156,-159.2,46199,43-6,Alloy 617,Plate,314626
Cycle 200,CapPass,1194.31,Trend,-0.00153,-154.7,46200,43-6,Alloy 617,Plate,314626
Cycle 200,CapPass,1194.32,Trend,-0.00151,-150.9,46201,43-6,Alloy 617,Plate,314626
Cycle 200,CapPass,1194.33,Trend,-0.00148,-147,46202,43-6,Alloy 617,Plate,314626
Cycle 200,CapPass,1194.33,Trend,-0.00146,-143.4,46203,43-6,Alloy 617,Plate,314626
Cycle 200,CapPass,1194.34,Trend,-0.00143,-139.9,46204,43-6,Alloy 617,Plate,314626
Cycle 200,CapPass,1194.35,Trend,-0.0014,-135.9,46205,43-6,Alloy 617,Plate,314626
Cycle 200,CapPass,1194.36,Trend,-0.00137,-132.3,46206,43-6,Alloy 617,Plate,314626
Cycle 200,CapPass,1194.36,Trend,-0.00135,-128.8,46207,43-6,Alloy 617,Plate,314626
Cycle 200,CapPass,1194.37,Trend,-0.00132,-125.4,46208,43-6,Alloy 617,Plate,314626
Cycle 200,CapPass,1194.38,Trend,-0.00129,-122,46209,43-6,Alloy 617,Plate,314626
Cycle 200,CapPass,1194.39,Trend,-0.00127,-118.9,46210,43-6,Alloy 617,Plate,314626
Cycle 200,CapPass,1194.4,Trend,-0.00124,-115.7,46211,43-6,Alloy 617,Plate,314626
Cycle 200,CapPass,1194.41,Trend,-0.00122,-112.7,46212,43-6,Alloy 617,Plate,314626
Cycle 200,CapPass,1194.42,Trend,-0.00119,-109.9,46213,43-6,Alloy 617,Plate,314626
Cycle 200,CapPass,1194.43,Trend,-0.00116,-107.1,46214,43-6,Alloy 617,Plate,314626
Cycle 200,CapPass,1194.45,Trend,-0.00114,-104.4,46215,43-6,Alloy 617,Plate,314626
Cycle 200,CapPass,1194.47,Trend,-0.00111,-101.9,46216,43-6,Alloy 617,Plate,314626
Cycle 200,CapPass,1194.51,Trend,-0.00109,-99.28,46217,43-6,Alloy 617,Plate,314626
Cycle 200,CapPass,1194.61,Trend,-0.00106,-94.44,46218,43-6,Alloy 617,Plate,314626
Cycle 200,CapPass,1194.67,Trend,-0.00104,-88.5,46219,43-6,Alloy 617,Plate,314626
Cycle 200,CapPass,1194.7,Trend,-0.00101,-84.08,46220,43-6,Alloy 617,Plate,314626
Cycle 200,CapPass,1194.73,Trend,-0.00098,-79.79,46221,43-6,Alloy 617,Plate,314626
Cycle 200,CapPass,1194.75,Trend,-0.00096,-75.73,46222,43-6,Alloy 617,Plate,314626
Cycle 200,CapPass,1194.78,Trend,-0.00093,-71.7,46223,43-6,Alloy 617,Plate,314626
Cycle 200,CapPass,1194.8,Trend,-0.00091,-67.88,46224,43-6,Alloy 617,Plate,314626
Cycle 200,CapPass,1194.82,Trend,-0.00088,-64.23,46225,43-6,Alloy 617,Plate,314626
Cycle 200,CapPass,1194.84,Trend,-0.00086,-60.65,46226,43-6,Alloy 617,Plate,314626
Cycle 200,CapPass,1194.87,Trend,-0.00083,-56.84,46227,43-6,Alloy 617,Plate,314626
Cycle 200,CapPass,1194.89,Trend,-0.00081,-53.15,46228,43-6,Alloy 617,Plate,314626
Cycle 200,CapPass,1194.92,Trend,-0.00078,-49.27,46229,43-6,Alloy 617,Plate,314626
Cycle 200,CapPass,1194.95,Trend,-0.00075,-45.21,46230,43-6,Alloy 617,Plate,314626
Cycle 200,CapPass,1194.98,Trend,-0.00073,-41.31,46231,43-6,Alloy 617,Plate,314626
Cycle 200,CapPass,1195.01,Trend,-0.0007,-37.27,46232,43-6,Alloy 617,Plate,314626
Cycle 200,CapPass,1195.03,Trend,-0.00068,-33.42,46233,43-6,Alloy 617,Plate,314626
Cycle 200,CapPass,1195.06,Trend,-0.00065,-29.33,46234,43-6,Alloy 617,Plate,314626
Cycle 200,CapPass,1195.09,Trend,-0.00063,-25.31,46235,43-6,Alloy 617,Plate,314626
Cycle 200,CapPass,1195.12,Trend,-0.0006,-21.2,46236,43-6,Alloy 617,Plate,314626
Cycle 200,CapPass,1195.15,Trend,-0.00058,-16.99,46237,43-6,Alloy 617,Plate,314626
Cycle 200,CapPass,1195.18,Trend,-0.00055,-13.23,46238,43-6,Alloy 617,Plate,314626
Cycle 200,CapPass,1195.2,Trend,-0.00053,-9.34,46239,43-6,Alloy 617,Plate,314626
Cycle 200,CapPass,1195.23,Trend,-0.0005,-5.33,46240,43-6,Alloy 617,Plate,314626
Cycle 200,CapPass,1195.26,Trend,-0.00048,-1.15,46241,43-6,Alloy 617,Plate,314626
Cycle 200,CapPass,1195.29,Trend,-0.00045,2.75,46242,43-6,Alloy 617,Plate,314626
Cycle 200,CapPass,1195.31,Trend,-0.00043,6.35,46243,43-6,Alloy 617,Plate,314626
Cycle 200,CapPass,1195.34,Trend,-0.0004,10.1,46244,43-6,Alloy 617,Plate,314626
Cycle 200,CapPass,1195.36,Trend,-0.00038,13.72,46245,43-6,Alloy 617,Plate,314626
Cycle 200,CapPass,1195.39,Trend,-0.00035,17.37,46246,43-6,Alloy 617,Plate,314626
Cycle 200,CapPass,1195.42,Trend,-0.00032,20.98,46247,43-6,Alloy 617,Plate,314626
Cycle 200,CapPass,1195.44,Trend,-0.0003,24.61,46248,43-6,Alloy 617,Plate,314626
Cycle 200,CapPass,1195.47,Trend,-0.00027,28.18,46249,43-6,Alloy 617,Plate,314626
Cycle 200,CapPass,1195.5,Trend,-0.00025,31.43,46250,43-6,Alloy 617,Plate,314626
Cycle 200,CapPass,1195.54,Trend,-0.00022,32.86,46251,43-6,Alloy 617,Plate,314626
Cycle 500,CapPass,2992.28,Trend,-0.00011,11.49,48793,43-6,Alloy 617,Plate,314626
Cycle 500,CapPass,2992.3,Trend,-0.00008,14.77,48794,43-6,Alloy 617,Plate,314626
Cycle 500,CapPass,2992.33,Trend,-0.00006,18.3,48795,43-6,Alloy 617,Plate,314626
Cycle 500,CapPass,2992.35,Trend,-0.00003,21.61,48796,43-6,Alloy 617,Plate,314626
Cycle 500,CapPass,2992.38,Trend,-0.00001,24.87,48797,43-6,Alloy 617,Plate,314626
Cycle 500,CapPass,2992.41,Trend,0.00002,28.07,48798,43-6,Alloy 617,Plate,314626
Cycle 500,CapPass,2992.43,Trend,0.00004,30.87,48799,43-6,Alloy 617,Plate,314626
Cycle 500,CapPass,2992.48,Trend,0.00007,31.89,48800,43-6,Alloy 617,Plate,314626
Cycle 500,CapPass,2992.59,Trend,0.00009,42.64,48801,43-6,Alloy 617,Plate,314626
Cycle 500,CapPass,2992.6,Trend,0.00012,47.42,48802,43-6,Alloy 617,Plate,314626
Cycle 500,CapPass,2992.61,Trend,0.00014,51.1,48803,43-6,Alloy 617,Plate,314626
Cycle 500,CapPass,2992.63,Trend,0.00017,54.51,48804,43-6,Alloy 617,Plate,314626
Cycle 500,CapPass,2992.64,Trend,0.0002,57.76,48805,43-6,Alloy 617,Plate,314626
Cycle 500,CapPass,2992.65,Trend,0.00022,60.67,48806,43-6,Alloy 617,Plate,314626
Cycle 500,CapPass,2992.67,Trend,0.00025,63.37,48807,43-6,Alloy 617,Plate,314626
Cycle 500,CapPass,2992.68,Trend,0.00027,66.07,48808,43-6,Alloy 617,Plate,314626
Cycle 500,CapPass,2992.71,Trend,0.0003,68.78,48809,43-6,Alloy 617,Plate,314626
Cycle 500,CapPass,2992.73,Trend,0.00032,71.82,48810,43-6,Alloy 617,Plate,314626
Cycle 500,CapPass,2992.77,Trend,0.00035,75.53,48811,43-6,Alloy 617,Plate,314626
Cycle 500,CapPass,2992.81,Trend,0.00037,79.03,48812,43-6,Alloy 617,Plate,314626
Cycle 500,CapPass,2992.84,Trend,0.0004,82.83,48813,43-6,Alloy 617,Plate,314626
Cycle 500,CapPass,2992.87,Trend,0.00042,86.62,48814,43-6,Alloy 617,Plate,314626
Cycle 500,CapPass,2992.91,Trend,0.00045,90.76,48815,43-6,Alloy 617,Plate,314626
Cycle 500,CapPass,2992.94,Trend,0.00047,94.89,48816,43-6,Alloy 617,Plate,314626
Cycle 500,CapPass,2992.97,Trend,0.0005,98.85,48817,43-6,Alloy 617,Plate,314626
Cycle 500,CapPass,2993,Trend,0.00053,102.7,48818,43-6,Alloy 617,Plate,314626
Cycle 500,CapPass,2993.03,Trend,0.00055,106.5,48819,43-6,Alloy 617,Plate,314626
Cycle 500,CapPass,2993.06,Trend,0.00058,110.37,48820,43-6,Alloy 617,Plate,314626
Cycle 500,CapPass,2993.09,Trend,0.0006,114.12,48821,43-6,Alloy 617,Plate,314626
Cycle 500,CapPass,2993.12,Trend,0.00063,117.73,48822,43-6,Alloy 617,Plate,314626
Cycle 500,CapPass,2993.15,Trend,0.00065,121.06,48823,43-6,Alloy 617,Plate,314626
Cycle 500,CapPass,2993.17,Trend,0.00068,124.45,48824,43-6,Alloy 617,Plate,314626
Cycle 500,CapPass,2993.2,Trend,0.0007,127.86,48825,43-6,Alloy 617,Plate,314626
Cycle 500,CapPass,2993.23,Trend,0.00073,131.31,48826,43-6,Alloy 617,Plate,314626
Cycle 500,CapPass,2993.26,Trend,0.00076,134.75,48827,43-6,Alloy 617,Plate,314626
Cycle 500,CapPass,2993.29,Trend,0.00078,138.14,48828,43-6,Alloy 617,Plate,314626
Cycle 500,CapPass,2993.32,Trend,0.00081,141.55,48829,43-6,Alloy 617,Plate,314626
Cycle 500,CapPass,2993.35,Trend,0.00083,145.03,48830,43-6,Alloy 617,Plate,314626
Cycle 500,CapPass,2993.37,Trend,0.00086,148.46,48831,43-6,Alloy 617,Plate,314626
Cycle 500,CapPass,2993.4,Trend,0.00088,152.12,48832,43-6,Alloy 617,Plate,314626
Cycle 500,CapPass,2993.42,Trend,0.00091,155.66,48833,43-6,Alloy 617,Plate,314626
Cycle 500,CapPass,2993.44,Trend,0.00093,159.11,48834,43-6,Alloy 617,Plate,314626
Cycle 500,CapPass,2993.46,Trend,0.00096,162.42,48835,43-6,Alloy 617,Plate,314626
Cycle 500,CapPass,2993.48,Trend,0.00098,165.91,48836,43-6,Alloy 617,Plate,314626
Cycle 500,CapPass,2993.5,Trend,0.00101,169.09,48837,43-6,Alloy 617,Plate,314626
Cycle 500,CapPass,2993.52,Trend,0.00104,172.2,48838,43-6,Alloy 617,Plate,314626
Cycle 500,CapPass,2993.53,Trend,0.00106,175.27,48839,43-6,Alloy 617,Plate,314626
Cycle 500,CapPass,2993.55,Trend,0.00109,178.18,48840,43-6,Alloy 617,Plate,314626
Cycle 500,CapPass,2993.57,Trend,0.00111,181.26,48841,43-6,Alloy 617,Plate,314626
Cycle 500,CapPass,2993.59,Trend,0.00114,184.24,48842,43-6,Alloy 617,Plate,314626
Cycle 500,CapPass,2993.61,Trend,0.00116,186.88,48843,43-6,Alloy 617,Plate,314626
Cycle 500,CapPass,2993.63,Trend,0.00119,188.23,48844,43-6,Alloy 617,Plate,314626
Cycle 500,CapPass,2993.64,Trend,0.00122,188.9,48845,43-6,Alloy 617,Plate,314626
Cycle 500,CapPass,2993.65,Trend,0.00125,189.65,48846,43-6,Alloy 617,Plate,314626
Cycle 500,CapPass,2993.65,Trend,0.00128,190.26,48847,43-6,Alloy 617,Plate,314626
Cycle 500,CapPass,2993.66,Trend,0.00131,190.78,48848,43-6,Alloy 617,Plate,314626
Cycle 500,CapPass,2993.66,Trend,0.00133,191.26,48849,43-6,Alloy 617,Plate,314626
Cycle 500,CapPass,2993.67,Trend,0.00136,191.65,48850,43-6,Alloy 617,Plate,314626
Cycle 500,CapPass,2993.68,Trend,0.00138,191.88,48851,43-6,Alloy 617,Plate,314626
Cycle 500,CapPass,2993.94,Trend,0.00136,176.13,48852,43-6,Alloy 617,Plate,314626
Cycle 500,CapPass,2993.97,Trend,0.00133,171.34,48853,43-6,Alloy 617,Plate,314626
Cycle 500,CapPass,2994,Trend,0.00131,166.72,48854,43-6,Alloy 617,Plate,314626
Cycle 500,CapPass,2994.03,Trend,0.00128,162.48,48855,43-6,Alloy 617,Plate,314626
Cycle 500,CapPass,2994.05,Trend,0.00126,158.38,48856,43-6,Alloy 617,Plate,314626
Cycle 500,CapPass,2994.08,Trend,0.00123,154.5,48857,43-6,Alloy 617,Plate,314626
Cycle 500,CapPass,2994.1,Trend,0.0012,150.61,48858,43-6,Alloy 617,Plate,314626
Cycle 500,CapPass,2994.13,Trend,0.00118,146.55,48859,43-6,Alloy 617,Plate,314626
Cycle 500,CapPass,2994.16,Trend,0.00115,142.51,48860,43-6,Alloy 617,Plate,314626
Cycle 500,CapPass,2994.18,Trend,0.00113,138.62,48861,43-6,Alloy 617,Plate,314626
Cycle 500,CapPass,2994.21,Trend,0.0011,134.65,48862,43-6,Alloy 617,Plate,314626
Cycle 500,CapPass,2994.24,Trend,0.00108,130.58,48863,43-6,Alloy 617,Plate,314626
Cycle 500,CapPass,2994.27,Trend,0.00105,126.73,48864,43-6,Alloy 617,Plate,314626
Cycle 500,CapPass,2994.29,Trend,0.00103,122.78,48865,43-6,Alloy 617,Plate,314626
Cycle 500,CapPass,2994.32,Trend,0.001,118.71,48866,43-6,Alloy 617,Plate,314626
Cycle 500,CapPass,2994.35,Trend,0.00098,114.84,48867,43-6,Alloy 617,Plate,314626
Cycle 500,CapPass,2994.38,Trend,0.00095,110.71,48868,43-6,Alloy 617,Plate,314626
Cycle 500,CapPass,2994.41,Trend,0.00093,106.66,48869,43-6,Alloy 617,Plate,314626
Cycle 500,CapPass,2994.44,Trend,0.0009,102.67,48870,43-6,Alloy 617,Plate,314626
Cycle 500,CapPass,2994.46,Trend,0.00087,98.42,48871,43-6,Alloy 617,Plate,314626
Cycle 500,CapPass,2994.49,Trend,0.00085,94.47,48872,43-6,Alloy 617,Plate,314626
Cycle 500,CapPass,2994.52,Trend,0.00082,90.58,48873,43-6,Alloy 617,Plate,314626
Cycle 500,CapPass,2994.55,Trend,0.0008,86.58,48874,43-6,Alloy 617,Plate,314626
Cycle 500,CapPass,2994.57,Trend,0.00077,82.78,48875,43-6,Alloy 617,Plate,314626
Cycle 500,CapPass,2994.6,Trend,0.00075,78.88,48876,43-6,Alloy 617,Plate,314626
Cycle 500,CapPass,2994.62,Trend,0.00072,75.13,48877,43-6,Alloy 617,Plate,314626
Cycle 500,CapPass,2994.65,Trend,0.0007,71.12,48878,43-6,Alloy 617,Plate,314626
Cycle 500,CapPass,2994.68,Trend,0.00067,67.2,48879,43-6,Alloy 617,Plate,314626
Cycle 500,CapPass,2994.71,Trend,0.00065,63.5,48880,43-6,Alloy 617,Plate,314626
Cycle 500,CapPass,2994.73,Trend,0.00062,59.62,48881,43-6,Alloy 617,Plate,314626
Cycle 500,CapPass,2994.76,Trend,0.0006,55.87,48882,43-6,Alloy 617,Plate,314626
Cycle 500,CapPass,2994.79,Trend,0.00057,51.94,48883,43-6,Alloy 617,Plate,314626
Cycle 500,CapPass,2994.82,Trend,0.00054,48.27,48884,43-6,Alloy 617,Plate,314626
Cycle 500,CapPass,2994.84,Trend,0.00052,44.63,48885,43-6,Alloy 617,Plate,314626
Cycle 500,CapPass,2994.87,Trend,0.00049,41.23,48886,43-6,Alloy 617,Plate,314626
Cycle 500,CapPass,2994.9,Trend,0.00047,37.51,48887,43-6,Alloy 617,Plate,314626
Cycle 500,CapPass,2994.93,Trend,0.00044,33.62,48888,43-6,Alloy 617,Plate,314626
Cycle 500,CapPass,2994.95,Trend,0.00042,30.25,48889,43-6,Alloy 617,Plate,314626
Cycle 500,CapPass,2994.98,Trend,0.00039,26.43,48890,43-6,Alloy 617,Plate,314626
Cycle 500,CapPass,2995.01,Trend,0.00037,22.42,48891,43-6,Alloy 617,Plate,314626
Cycle 500,CapPass,2995.04,Trend,0.00034,18.68,48892,43-6,Alloy 617,Plate,314626
Cycle 500,CapPass,2995.06,Trend,0.00032,14.89,48893,43-6,Alloy 617,Plate,314626
Cycle 500,CapPass,2995.09,Trend,0.00029,10.87,48894,43-6,Alloy 617,Plate,314626
Cycle 500,CapPass,2995.12,Trend,0.00026,6.74,48895,43-6,Alloy 617,Plate,314626
Cycle 500,CapPass,2995.15,Trend,0.00024,2.86,48896,43-6,Alloy 617,Plate,314626
Cycle 500,CapPass,2995.18,Trend,0.00021,-1.07,48897,43-6,Alloy 617,Plate,314626
Cycle 500,CapPass,2995.21,Trend,0.00019,-5.1,48898,43-6,Alloy 617,Plate,314626
Cycle 500,CapPass,2995.24,Trend,0.00016,-8.98,48899,43-6,Alloy 617,Plate,314626
Cycle 500,CapPass,2995.26,Trend,0.00014,-12.57,48900,43-6,Alloy 617,Plate,314626
Cycle 500,CapPass,2995.29,Trend,0.00011,-15.2,48901,43-6,Alloy 617,Plate,314626
Cycle 500,CapPass,2995.41,Trend,0.00009,-21.2,48902,43-6,Alloy 617,Plate,314626
Cycle 500,CapPass,2995.43,Trend,0.00006,-26.62,48903,43-6,Alloy 617,Plate,314626
Cycle 500,CapPass,2995.45,Trend,0.00003,-31.51,48904,43-6,Alloy 617,Plate,314626
Cycle 500,CapPass,2995.47,Trend,0.00001,-35.57,48905,43-6,Alloy 617,Plate,314626
Cycle 500,CapPass,2995.48,Trend,-0.00002,-38.99,48906,43-6,Alloy 617,Plate,314626
Cycle 500,CapPass,2995.49,Trend,-0.00004,-42.17,48907,43-6,Alloy 617,Plate,314626
Cycle 500,CapPass,2995.51,Trend,-0.00007,-45.46,48908,43-6,Alloy 617,Plate,314626
Cycle 500,CapPass,2995.53,Trend,-0.0001,-48.61,48909,43-6,Alloy 617,Plate,314626
Cycle 500,CapPass,2995.55,Trend,-0.00012,-51.72,48910,43-6,Alloy 617,Plate,314626
Cycle 500,CapPass,2995.58,Trend,-0.00015,-55.27,48911,43-6,Alloy 617,Plate,314626
Cycle 500,CapPass,2995.61,Trend,-0.00017,-58.81,48912,43-6,Alloy 617,Plate,314626
Cycle 500,CapPass,2995.64,Trend,-0.0002,-62.51,48913,43-6,Alloy 617,Plate,314626
Cycle 500,CapPass,2995.67,Trend,-0.00022,-65.93,48914,43-6,Alloy 617,Plate,314626
Cycle 500,CapPass,2995.71,Trend,-0.00025,-69.28,48915,43-6,Alloy 617,Plate,314626
Cycle 500,CapPass,2995.74,Trend,-0.00027,-73.14,48916,43-6,Alloy 617,Plate,314626
Cycle 500,CapPass,2995.77,Trend,-0.0003,-77.02,48917,43-6,Alloy 617,Plate,314626
Cycle 500,CapPass,2995.8,Trend,-0.00032,-80.64,48918,43-6,Alloy 617,Plate,314626
Cycle 500,CapPass,2995.83,Trend,-0.00035,-84.05,48919,43-6,Alloy 617,Plate,314626
Cycle 500,CapPass,2995.86,Trend,-0.00037,-87.46,48920,43-6,Alloy 617,Plate,314626
Cycle 500,CapPass,2995.89,Trend,-0.0004,-90.95,48921,43-6,Alloy 617,Plate,314626
Cycle 500,CapPass,2995.92,Trend,-0.00042,-94.4,48922,43-6,Alloy 617,Plate,314626
Cycle 500,CapPass,2995.95,Trend,-0.00045,-98.24,48923,43-6,Alloy 617,Plate,314626
Cycle 500,CapPass,2995.98,Trend,-0.00048,-101.8,48924,43-6,Alloy 617,Plate,314626
Cycle 500,CapPass,2996.01,Trend,-0.0005,-105.4,48925,43-6,Alloy 617,Plate,314626
Cycle 500,CapPass,2996.04,Trend,-0.00053,-109.1,48926,43-6,Alloy 617,Plate,314626
Cycle 500,CapPass,2996.07,Trend,-0.00055,-112.6,48927,43-6,Alloy 617,Plate,314626
Cycle 500,CapPass,2996.09,Trend,-0.00058,-116.2,48928,43-6,Alloy 617,Plate,314626
Cycle 500,CapPass,2996.12,Trend,-0.0006,-119.7,48929,43-6,Alloy 617,Plate,314626
Cycle 500,CapPass,2996.14,Trend,-0.00063,-123.7,48930,43-6,Alloy 617,Plate,314626
Cycle 500,CapPass,2996.16,Trend,-0.00065,-127.6,48931,43-6,Alloy 617,Plate,314626
Cycle 500,CapPass,2996.18,Trend,-0.00068,-131.1,48932,43-6,Alloy 617,Plate,314626
Cycle 500,CapPass,2996.2,Trend,-0.00071,-134.8,48933,43-6,Alloy 617,Plate,314626
Cycle 500,CapPass,2996.22,Trend,-0.00073,-138.3,48934,43-6,Alloy 617,Plate,314626
Cycle 500,CapPass,2996.24,Trend,-0.00076,-141.6,48935,43-6,Alloy 617,Plate,314626
Cycle 500,CapPass,2996.26,Trend,-0.00078,-144.8,48936,43-6,Alloy 617,Plate,314626
Cycle 500,CapPass,2996.28,Trend,-0.00081,-148,48937,43-6,Alloy 617,Plate,314626
Cycle 500,CapPass,2996.29,Trend,-0.00084,-151.3,48938,43-6,Alloy 617,Plate,314626
Cycle 500,CapPass,2996.32,Trend,-0.00086,-154.7,48939,43-6,Alloy 617,Plate,314626
Cycle 500,CapPass,2996.34,Trend,-0.00089,-158,48940,43-6,Alloy 617,Plate,314626
Cycle 500,CapPass,2996.36,Trend,-0.00091,-161.1,48941,43-6,Alloy 617,Plate,314626
Cycle 500,CapPass,2996.38,Trend,-0.00094,-164.2,48942,43-6,Alloy 617,Plate,314626
Cycle 500,CapPass,2996.4,Trend,-0.00096,-167.4,48943,43-6,Alloy 617,Plate,314626
Cycle 500,CapPass,2996.42,Trend,-0.00099,-170.4,48944,43-6,Alloy 617,Plate,314626
Cycle 500,CapPass,2996.44,Trend,-0.00101,-173.3,48945,43-6,Alloy 617,Plate,314626
Cycle 500,CapPass,2996.46,Trend,-0.00104,-176.3,48946,43-6,Alloy 617,Plate,314626
Cycle 500,CapPass,2996.48,Trend,-0.00106,-179.1,48947,43-6,Alloy 617,Plate,314626
Cycle 500,CapPass,2996.51,Trend,-0.00109,-182,48948,43-6,Alloy 617,Plate,314626
Cycle 500,CapPass,2996.53,Trend,-0.00112,-184.3,48949,43-6,Alloy 617,Plate,314626
Cycle 500,CapPass,2996.54,Trend,-0.00114,-185.1,48950,43-6,Alloy 617,Plate,314626
Cycle 500,CapPass,2996.55,Trend,-0.00117,-185.9,48951,43-6,Alloy 617,Plate,314626
Cycle 500,CapPass,2996.56,Trend,-0.00119,-186.5,48952,43-6,Alloy 617,Plate,314626
Cycle 500,CapPass,2996.57,Trend,-0.00122,-187.1,48953,43-6,Alloy 617,Plate,314626
Cycle 500,CapPass,2996.57,Trend,-0.00125,-187.6,48954,43-6,Alloy 617,Plate,314626
Cycle 500,CapPass,2996.58,Trend,-0.00128,-188,48955,43-6,Alloy 617,Plate,314626
Cycle 500,CapPass,2996.59,Trend,-0.0013,-188.2,48956,43-6,Alloy 617,Plate,314626
Cycle 500,CapPass,2996.75,Trend,-0.00133,-189.1,48957,43-6,Alloy 617,Plate,314626
Cycle 500,CapPass,2996.78,Trend,-0.00135,-193,48958,43-6,Alloy 617,Plate,314626
Cycle 500,CapPass,2996.81,Trend,-0.00138,-195.8,48959,43-6,Alloy 617,Plate,314626
Cycle 500,CapPass,2996.84,Trend,-0.0014,-196.4,48960,43-6,Alloy 617,Plate,314626
Cycle 500,CapPass,2996.92,Trend,-0.00138,-187.3,48961,43-6,Alloy 617,Plate,314626
Cycle 500,CapPass,2996.95,Trend,-0.00135,-182.8,48962,43-6,Alloy 617,Plate,314626
Cycle 500,CapPass,2996.97,Trend,-0.00133,-178.5,48963,43-6,Alloy 617,Plate,314626
Cycle 500,CapPass,2997,Trend,-0.0013,-174.4,48964,43-6,Alloy 617,Plate,314626
Cycle 500,CapPass,2997.02,Trend,-0.00128,-170.5,48965,43-6,Alloy 617,Plate,314626
Cycle 500,CapPass,2997.05,Trend,-0.00125,-166.4,48966,43-6,Alloy 617,Plate,314626
Cycle 500,CapPass,2997.08,Trend,-0.00122,-162.5,48967,43-6,Alloy 617,Plate,314626
Cycle 500,CapPass,2997.11,Trend,-0.0012,-158.4,48968,43-6,Alloy 617,Plate,314626
Cycle 500,CapPass,2997.14,Trend,-0.00117,-154,48969,43-6,Alloy 617,Plate,314626
Cycle 500,CapPass,2997.16,Trend,-0.00115,-149.9,48970,43-6,Alloy 617,Plate,314626
Cycle 500,CapPass,2997.19,Trend,-0.00112,-145.8,48971,43-6,Alloy 617,Plate,314626
Cycle 500,CapPass,2997.22,Trend,-0.0011,-141.8,48972,43-6,Alloy 617,Plate,314626
Cycle 500,CapPass,2997.24,Trend,-0.00107,-137.9,48973,43-6,Alloy 617,Plate,314626
Cycle 500,CapPass,2997.27,Trend,-0.00105,-134,48974,43-6,Alloy 617,Plate,314626
Cycle 500,CapPass,2997.3,Trend,-0.00102,-130.3,48975,43-6,Alloy 617,Plate,314626
Cycle 500,CapPass,2997.32,Trend,-0.001,-126.5,48976,43-6,Alloy 617,Plate,314626
Cycle 500,CapPass,2997.35,Trend,-0.00097,-122.8,48977,43-6,Alloy 617,Plate,314626
Cycle 500,CapPass,2997.38,Trend,-0.00095,-119.1,48978,43-6,Alloy 617,Plate,314626
Cycle 500,CapPass,2997.4,Trend,-0.00092,-115.4,48979,43-6,Alloy 617,Plate,314626
Cycle 500,CapPass,2997.43,Trend,-0.00089,-112,48980,43-6,Alloy 617,Plate,314626
Cycle 500,CapPass,2997.46,Trend,-0.00087,-108.3,48981,43-6,Alloy 617,Plate,314626
Cycle 500,CapPass,2997.48,Trend,-0.00084,-104.7,48982,43-6,Alloy 617,Plate,314626
Cycle 500,CapPass,2997.51,Trend,-0.00082,-101,48983,43-6,Alloy 617,Plate,314626
Cycle 500,CapPass,2997.54,Trend,-0.00079,-97.39,48984,43-6,Alloy 617,Plate,314626
Cycle 500,CapPass,2997.57,Trend,-0.00077,-93.51,48985,43-6,Alloy 617,Plate,314626
Cycle 500,CapPass,2997.6,Trend,-0.00074,-89.65,48986,43-6,Alloy 617,Plate,314626
Cycle 500,CapPass,2997.62,Trend,-0.00072,-85.98,48987,43-6,Alloy 617,Plate,314626
Cycle 500,CapPass,2997.65,Trend,-0.00069,-81.93,48988,43-6,Alloy 617,Plate,314626
Cycle 500,CapPass,2997.68,Trend,-0.00067,-78.14,48989,43-6,Alloy 617,Plate,314626
Cycle 500,CapPass,2997.71,Trend,-0.00064,-74.45,48990,43-6,Alloy 617,Plate,314626
Cycle 500,CapPass,2997.74,Trend,-0.00061,-70.54,48991,43-6,Alloy 617,Plate,314626
Cycle 500,CapPass,2997.76,Trend,-0.00059,-66.75,48992,43-6,Alloy 617,Plate,314626
Cycle 500,CapPass,2997.79,Trend,-0.00056,-62.87,48993,43-6,Alloy 617,Plate,314626
Cycle 500,CapPass,2997.82,Trend,-0.00054,-59.14,48994,43-6,Alloy 617,Plate,314626
Cycle 500,CapPass,2997.84,Trend,-0.00051,-55.42,48995,43-6,Alloy 617,Plate,314626
Cycle 500,CapPass,2997.87,Trend,-0.00049,-51.71,48996,43-6,Alloy 617,Plate,314626
Cycle 500,CapPass,2997.9,Trend,-0.00046,-48.15,48997,43-6,Alloy 617,Plate,314626
Cycle 500,CapPass,2997.92,Trend,-0.00044,-44.48,48998,43-6,Alloy 617,Plate,314626
Cycle 500,CapPass,2997.95,Trend,-0.00041,-40.8,48999,43-6,Alloy 617,Plate,314626
Cycle 500,CapPass,2997.98,Trend,-0.00039,-37.15,49000,43-6,Alloy 617,Plate,314626
Cycle 500,CapPass,2998.01,Trend,-0.00036,-33.26,49001,43-6,Alloy 617,Plate,314626
Cycle 500,CapPass,2998.03,Trend,-0.00034,-29.6,49002,43-6,Alloy 617,Plate,314626
Cycle 500,CapPass,2998.06,Trend,-0.00031,-25.78,49003,43-6,Alloy 617,Plate,314626
Cycle 500,CapPass,2998.09,Trend,-0.00029,-21.99,49004,43-6,Alloy 617,Plate,314626
Cycle 500,CapPass,2998.12,Trend,-0.00026,-18.31,49005,43-6,Alloy 617,Plate,314626
Cycle 500,CapPass,2998.14,Trend,-0.00023,-14.56,49006,43-6,Alloy 617,Plate,314626
Cycle 500,CapPass,2998.17,Trend,-0.00021,-11.01,49007,43-6,Alloy 617,Plate,314626
Cycle 500,CapPass,2998.2,Trend,-0.00018,-7.19,49008,43-6,Alloy 617,Plate,314626
Cycle 500,CapPass,2998.23,Trend,-0.00016,-3.56,49009,43-6,Alloy 617,Plate,314626
Cycle 500,CapPass,2998.25,Trend,-0.00013,0.36,49010,43-6,Alloy 617,Plate,314626
Cycle 1000,CapPass,5996.67,Trend,-0.00013,10.72,53366,43-6,Alloy 617,Plate,314626
Cycle 1000,CapPass,5996.7,Trend,-0.0001,14.52,53367,43-6,Alloy 617,Plate,314626
Cycle 1000,CapPass,5996.72,Trend,-0.00008,18.22,53368,43-6,Alloy 617,Plate,314626
Cycle 1000,CapPass,5996.75,Trend,-0.00005,22.24,53369,43-6,Alloy 617,Plate,314626
Cycle 1000,CapPass,5996.78,Trend,-0.00003,26.14,53370,43-6,Alloy 617,Plate,314626
Cycle 1000,CapPass,5996.82,Trend,0,30.19,53371,43-6,Alloy 617,Plate,314626
Cycle 1000,CapPass,5996.85,Trend,0.00002,33.21,53372,43-6,Alloy 617,Plate,314626
Cycle 1000,CapPass,5996.96,Trend,0.00005,40.33,53373,43-6,Alloy 617,Plate,314626
Cycle 1000,CapPass,5996.98,Trend,0.00008,46.12,53374,43-6,Alloy 617,Plate,314626
Cycle 1000,CapPass,5997,Trend,0.0001,50.6,53375,43-6,Alloy 617,Plate,314626
Cycle 1000,CapPass,5997.01,Trend,0.00013,54.21,53376,43-6,Alloy 617,Plate,314626
Cycle 1000,CapPass,5997.02,Trend,0.00015,57.51,53377,43-6,Alloy 617,Plate,314626
Cycle 1000,CapPass,5997.03,Trend,0.00018,60.78,53378,43-6,Alloy 617,Plate,314626
Cycle 1000,CapPass,5997.05,Trend,0.0002,63.73,53379,43-6,Alloy 617,Plate,314626
Cycle 1000,CapPass,5997.06,Trend,0.00023,66.67,53380,43-6,Alloy 617,Plate,314626
Cycle 1000,CapPass,5997.08,Trend,0.00026,69.67,53381,43-6,Alloy 617,Plate,314626
Cycle 1000,CapPass,5997.11,Trend,0.00028,72.86,53382,43-6,Alloy 617,Plate,314626
Cycle 1000,CapPass,5997.14,Trend,0.00031,76.08,53383,43-6,Alloy 617,Plate,314626
Cycle 1000,CapPass,5997.17,Trend,0.00033,79.46,53384,43-6,Alloy 617,Plate,314626
Cycle 1000,CapPass,5997.21,Trend,0.00036,83.08,53385,43-6,Alloy 617,Plate,314626
Cycle 1000,CapPass,5997.24,Trend,0.00038,86.67,53386,43-6,Alloy 617,Plate,314626
Cycle 1000,CapPass,5997.27,Trend,0.00041,90.42,53387,43-6,Alloy 617,Plate,314626
Cycle 1000,CapPass,5997.3,Trend,0.00043,94.21,53388,43-6,Alloy 617,Plate,314626
Cycle 1000,CapPass,5997.33,Trend,0.00046,98.07,53389,43-6,Alloy 617,Plate,314626
Cycle 1000,CapPass,5997.36,Trend,0.00048,101.73,53390,43-6,Alloy 617,Plate,314626
Cycle 1000,CapPass,5997.39,Trend,0.00051,105.38,53391,43-6,Alloy 617,Plate,314626
Cycle 1000,CapPass,5997.42,Trend,0.00054,108.87,53392,43-6,Alloy 617,Plate,314626
Cycle 1000,CapPass,5997.45,Trend,0.00056,112.64,53393,43-6,Alloy 617,Plate,314626
Cycle 1000,CapPass,5997.48,Trend,0.00059,116.17,53394,43-6,Alloy 617,Plate,314626
Cycle 1000,CapPass,5997.51,Trend,0.00061,119.65,53395,43-6,Alloy 617,Plate,314626
Cycle 1000,CapPass,5997.54,Trend,0.00064,123.11,53396,43-6,Alloy 617,Plate,314626
Cycle 1000,CapPass,5997.57,Trend,0.00066,126.81,53397,43-6,Alloy 617,Plate,314626
Cycle 1000,CapPass,5997.6,Trend,0.00069,130.35,53398,43-6,Alloy 617,Plate,314626
Cycle 1000,CapPass,5997.63,Trend,0.00071,134.17,53399,43-6,Alloy 617,Plate,314626
Cycle 1000,CapPass,5997.66,Trend,0.00074,137.71,53400,43-6,Alloy 617,Plate,314626
Cycle 1000,CapPass,5997.69,Trend,0.00077,141.1,53401,43-6,Alloy 617,Plate,314626
Cycle 1000,CapPass,5997.71,Trend,0.00079,144.41,53402,43-6,Alloy 617,Plate,314626
Cycle 1000,CapPass,5997.74,Trend,0.00082,147.57,53403,43-6,Alloy 617,Plate,314626
Cycle 1000,CapPass,5997.76,Trend,0.00084,150.8,53404,43-6,Alloy 617,Plate,314626
Cycle 1000,CapPass,5997.79,Trend,0.00087,154.4,53405,43-6,Alloy 617,Plate,314626
Cycle 1000,CapPass,5997.81,Trend,0.00089,158.03,53406,43-6,Alloy 617,Plate,314626
Cycle 1000,CapPass,5997.83,Trend,0.00092,161.48,53407,43-6,Alloy 617,Plate,314626
Cycle 1000,CapPass,5997.85,Trend,0.00094,164.84,53408,43-6,Alloy 617,Plate,314626
Cycle 1000,CapPass,5997.87,Trend,0.00097,168.24,53409,43-6,Alloy 617,Plate,314626
Cycle 1000,CapPass,5997.89,Trend,0.001,171.37,53410,43-6,Alloy 617,Plate,314626
Cycle 1000,CapPass,5997.91,Trend,0.00102,174.64,53411,43-6,Alloy 617,Plate,314626
Cycle 1000,CapPass,5997.93,Trend,0.00105,177.93,53412,43-6,Alloy 617,Plate,314626
Cycle 1000,CapPass,5997.95,Trend,0.00107,181.16,53413,43-6,Alloy 617,Plate,314626
Cycle 1000,CapPass,5997.97,Trend,0.0011,184.43,53414,43-6,Alloy 617,Plate,314626
Cycle 1000,CapPass,5997.99,Trend,0.00112,187.39,53415,43-6,Alloy 617,Plate,314626
Cycle 1000,CapPass,5998,Trend,0.00115,189.01,53416,43-6,Alloy 617,Plate,314626
Cycle 1000,CapPass,5998.02,Trend,0.00118,189.99,53417,43-6,Alloy 617,Plate,314626
Cycle 1000,CapPass,5998.02,Trend,0.0012,190.77,53418,43-6,Alloy 617,Plate,314626
Cycle 1000,CapPass,5998.03,Trend,0.00123,191.43,53419,43-6,Alloy 617,Plate,314626
Cycle 1000,CapPass,5998.04,Trend,0.00125,192.23,53420,43-6,Alloy 617,Plate,314626
Cycle 1000,CapPass,5998.04,Trend,0.00128,192.96,53421,43-6,Alloy 617,Plate,314626
Cycle 1000,CapPass,5998.05,Trend,0.0013,193.57,53422,43-6,Alloy 617,Plate,314626
Cycle 1000,CapPass,5998.08,Trend,0.00133,193.86,53423,43-6,Alloy 617,Plate,314626
Cycle 1000,CapPass,5998.17,Trend,0.00136,195.09,53424,43-6,Alloy 617,Plate,314626
Cycle 1000,CapPass,5998.2,Trend,0.00138,197.79,53425,43-6,Alloy 617,Plate,314626
Cycle 1000,CapPass,5998.24,Trend,0.00141,198.51,53426,43-6,Alloy 617,Plate,314626
Cycle 1000,CapPass,5998.34,Trend,0.00138,185.98,53427,43-6,Alloy 617,Plate,314626
Cycle 1000,CapPass,5998.37,Trend,0.00136,181.2,53428,43-6,Alloy 617,Plate,314626
Cycle 1000,CapPass,5998.39,Trend,0.00133,176.75,53429,43-6,Alloy 617,Plate,314626
Cycle 1000,CapPass,5998.41,Trend,0.0013,172.28,53430,43-6,Alloy 617,Plate,314626
Cycle 1000,CapPass,5998.44,Trend,0.00128,168.24,53431,43-6,Alloy 617,Plate,314626
Cycle 1000,CapPass,5998.46,Trend,0.00125,163.97,53432,43-6,Alloy 617,Plate,314626
Cycle 1000,CapPass,5998.49,Trend,0.00123,159.78,53433,43-6,Alloy 617,Plate,314626
Cycle 1000,CapPass,5998.52,Trend,0.0012,155.51,53434,43-6,Alloy 617,Plate,314626
Cycle 1000,CapPass,5998.54,Trend,0.00118,151,53435,43-6,Alloy 617,Plate,314626
Cycle 1000,CapPass,5998.57,Trend,0.00115,146.73,53436,43-6,Alloy 617,Plate,314626
Cycle 1000,CapPass,5998.6,Trend,0.00113,142.46,53437,43-6,Alloy 617,Plate,314626
Cycle 1000,CapPass,5998.63,Trend,0.0011,138.41,53438,43-6,Alloy 617,Plate,314626
Cycle 1000,CapPass,5998.65,Trend,0.00108,134.61,53439,43-6,Alloy 617,Plate,314626
Cycle 1000,CapPass,5998.68,Trend,0.00105,130.74,53440,43-6,Alloy 617,Plate,314626
Cycle 1000,CapPass,5998.71,Trend,0.00103,126.15,53441,43-6,Alloy 617,Plate,314626
Cycle 1000,CapPass,5998.74,Trend,0.001,121.99,53442,43-6,Alloy 617,Plate,314626
Cycle 1000,CapPass,5998.76,Trend,0.00097,118.22,53443,43-6,Alloy 617,Plate,314626
Cycle 1000,CapPass,5998.79,Trend,0.00095,114.3,53444,43-6,Alloy 617,Plate,314626
Cycle 1000,CapPass,5998.82,Trend,0.00092,110.34,53445,43-6,Alloy 617,Plate,314626
Cycle 1000,CapPass,5998.84,Trend,0.0009,106.56,53446,43-6,Alloy 617,Plate,314626
Cycle 1000,CapPass,5998.87,Trend,0.00087,102.46,53447,43-6,Alloy 617,Plate,314626
Cycle 1000,CapPass,5998.9,Trend,0.00085,98.4,53448,43-6,Alloy 617,Plate,314626
Cycle 1000,CapPass,5998.93,Trend,0.00082,94.52,53449,43-6,Alloy 617,Plate,314626
Cycle 1000,CapPass,5998.95,Trend,0.0008,90.79,53450,43-6,Alloy 617,Plate,314626
Cycle 1000,CapPass,5998.98,Trend,0.00077,87.17,53451,43-6,Alloy 617,Plate,314626
Cycle 1000,CapPass,5999,Trend,0.00075,83.8,53452,43-6,Alloy 617,Plate,314626
Cycle 1000,CapPass,5999.03,Trend,0.00072,80.09,53453,43-6,Alloy 617,Plate,314626
Cycle 1000,CapPass,5999.06,Trend,0.0007,76.37,53454,43-6,Alloy 617,Plate,314626
Cycle 1000,CapPass,5999.09,Trend,0.00067,72.22,53455,43-6,Alloy 617,Plate,314626
Cycle 1000,CapPass,5999.12,Trend,0.00064,68.29,53456,43-6,Alloy 617,Plate,314626
Cycle 1000,CapPass,5999.15,Trend,0.00062,64.45,53457,43-6,Alloy 617,Plate,314626
Cycle 1000,CapPass,5999.18,Trend,0.00059,60.45,53458,43-6,Alloy 617,Plate,314626
Cycle 1000,CapPass,5999.21,Trend,0.00057,56.11,53459,43-6,Alloy 617,Plate,314626
Cycle 1000,CapPass,5999.23,Trend,0.00054,52.12,53460,43-6,Alloy 617,Plate,314626
Cycle 1000,CapPass,5999.26,Trend,0.00052,48.38,53461,43-6,Alloy 617,Plate,314626
Cycle 1000,CapPass,5999.28,Trend,0.00049,44.72,53462,43-6,Alloy 617,Plate,314626
Cycle 1000,CapPass,5999.31,Trend,0.00047,41.11,53463,43-6,Alloy 617,Plate,314626
Cycle 1000,CapPass,5999.33,Trend,0.00044,37.48,53464,43-6,Alloy 617,Plate,314626
Cycle 1000,CapPass,5999.36,Trend,0.00042,33.69,53465,43-6,Alloy 617,Plate,314626
Cycle 1000,CapPass,5999.39,Trend,0.00039,29.81,53466,43-6,Alloy 617,Plate,314626
Cycle 1000,CapPass,5999.42,Trend,0.00037,26.21,53467,43-6,Alloy 617,Plate,314626
Cycle 1000,CapPass,5999.45,Trend,0.00034,22.62,53468,43-6,Alloy 617,Plate,314626
Cycle 1000,CapPass,5999.48,Trend,0.00031,18.32,53469,43-6,Alloy 617,Plate,314626
Cycle 1000,CapPass,5999.51,Trend,0.00029,14.5,53470,43-6,Alloy 617,Plate,314626
Cycle 1000,CapPass,5999.54,Trend,0.00026,10.74,53471,43-6,Alloy 617,Plate,314626
Cycle 1000,CapPass,5999.56,Trend,0.00024,6.72,53472,43-6,Alloy 617,Plate,314626
Cycle 1000,CapPass,5999.59,Trend,0.00021,3.1,53473,43-6,Alloy 617,Plate,314626
Cycle 1000,CapPass,5999.61,Trend,0.00019,-0.15,53474,43-6,Alloy 617,Plate,314626
Cycle 1000,CapPass,5999.64,Trend,0.00016,-3.31,53475,43-6,Alloy 617,Plate,314626
Cycle 1000,CapPass,5999.66,Trend,0.00014,-6.57,53476,43-6,Alloy 617,Plate,314626
Cycle 1000,CapPass,5999.69,Trend,0.00011,-10.01,53477,43-6,Alloy 617,Plate,314626
Cycle 1000,CapPass,5999.72,Trend,0.00009,-13.33,53478,43-6,Alloy 617,Plate,314626
Cycle 1000,CapPass,5999.75,Trend,0.00006,-14.25,53479,43-6,Alloy 617,Plate,314626
Cycle 1000,CapPass,5999.8,Trend,0.00006,-12.78,53480,43-6,Alloy 617,Plate,314626
Cycle 1000,CapPass,5999.86,Trend,0.00003,-19.04,53481,43-6,Alloy 617,Plate,314626
Cycle 1000,CapPass,5999.88,Trend,0.00001,-24.36,53482,43-6,Alloy 617,Plate,314626
Cycle 1000,CapPass,5999.9,Trend,-0.00002,-29.04,53483,43-6,Alloy 617,Plate,314626
Cycle 1000,CapPass,5999.91,Trend,-0.00004,-32.58,53484,43-6,Alloy 617,Plate,314626
Cycle 1000,CapPass,5999.92,Trend,-0.00007,-35.95,53485,43-6,Alloy 617,Plate,314626
Cycle 1000,CapPass,5999.94,Trend,-0.00009,-38.72,53486,43-6,Alloy 617,Plate,314626
Cycle 1000,CapPass,5999.95,Trend,-0.00012,-41.26,53487,43-6,Alloy 617,Plate,314626
Cycle 1000,CapPass,5999.97,Trend,-0.00015,-44.26,53488,43-6,Alloy 617,Plate,314626
Cycle 1000,CapPass,6000,Trend,-0.00017,-47.44,53489,43-6,Alloy 617,Plate,314626
Cycle 1000,CapPass,6000.02,Trend,-0.0002,-50.42,53490,43-6,Alloy 617,Plate,314626
Cycle 1000,CapPass,6000.05,Trend,-0.00022,-53.46,53491,43-6,Alloy 617,Plate,314626
Cycle 1000,CapPass,6000.09,Trend,-0.00025,-56.95,53492,43-6,Alloy 617,Plate,314626
Cycle 1000,CapPass,6000.12,Trend,-0.00027,-59.92,53493,43-6,Alloy 617,Plate,314626
Cycle 1000,CapPass,6000.16,Trend,-0.0003,-63.38,53494,43-6,Alloy 617,Plate,314626
Cycle 1000,CapPass,6000.19,Trend,-0.00032,-67.16,53495,43-6,Alloy 617,Plate,314626
Cycle 1000,CapPass,6000.22,Trend,-0.00035,-70.75,53496,43-6,Alloy 617,Plate,314626
Cycle 1000,CapPass,6000.25,Trend,-0.00038,-74.4,53497,43-6,Alloy 617,Plate,314626
Cycle 1000,CapPass,6000.28,Trend,-0.0004,-77.76,53498,43-6,Alloy 617,Plate,314626
Cycle 1000,CapPass,6000.31,Trend,-0.00043,-81.28,53499,43-6,Alloy 617,Plate,314626
Cycle 1000,CapPass,6000.34,Trend,-0.00045,-84.81,53500,43-6,Alloy 617,Plate,314626
Cycle 1000,CapPass,6000.37,Trend,-0.00048,-88.18,53501,43-6,Alloy 617,Plate,314626
Cycle 1000,CapPass,6000.4,Trend,-0.0005,-92.09,53502,43-6,Alloy 617,Plate,314626
Cycle 1000,CapPass,6000.43,Trend,-0.00053,-95.63,53503,43-6,Alloy 617,Plate,314626
Cycle 1000,CapPass,6000.46,Trend,-0.00055,-99.43,53504,43-6,Alloy 617,Plate,314626
Cycle 1000,CapPass,6000.5,Trend,-0.00058,-103.5,53505,43-6,Alloy 617,Plate,314626
Cycle 1000,CapPass,6000.52,Trend,-0.0006,-107,53506,43-6,Alloy 617,Plate,314626
Cycle 1000,CapPass,6000.55,Trend,-0.00063,-110.8,53507,43-6,Alloy 617,Plate,314626
Cycle 1000,CapPass,6000.58,Trend,-0.00065,-114.3,53508,43-6,Alloy 617,Plate,314626
Cycle 1000,CapPass,6000.6,Trend,-0.00068,-118,53509,43-6,Alloy 617,Plate,314626
Cycle 1000,CapPass,6000.63,Trend,-0.00071,-122.2,53510,43-6,Alloy 617,Plate,314626
Cycle 1000,CapPass,6000.65,Trend,-0.00073,-126.1,53511,43-6,Alloy 617,Plate,314626
Cycle 1000,CapPass,6000.67,Trend,-0.00076,-130.3,53512,43-6,Alloy 617,Plate,314626
Cycle 1000,CapPass,6000.69,Trend,-0.00078,-134.1,53513,43-6,Alloy 617,Plate,314626
Cycle 1000,CapPass,6000.71,Trend,-0.00081,-138,53514,43-6,Alloy 617,Plate,314626
Cycle 1000,CapPass,6000.73,Trend,-0.00083,-141.4,53515,43-6,Alloy 617,Plate,314626
Cycle 1000,CapPass,6000.75,Trend,-0.00086,-144.9,53516,43-6,Alloy 617,Plate,314626
Cycle 1000,CapPass,6000.77,Trend,-0.00088,-148.1,53517,43-6,Alloy 617,Plate,314626
Cycle 1000,CapPass,6000.78,Trend,-0.00091,-151.4,53518,43-6,Alloy 617,Plate,314626
Cycle 1000,CapPass,6000.81,Trend,-0.00094,-155.2,53519,43-6,Alloy 617,Plate,314626
Cycle 1000,CapPass,6000.83,Trend,-0.00096,-158.8,53520,43-6,Alloy 617,Plate,314626
Cycle 1000,CapPass,6000.85,Trend,-0.00099,-162.4,53521,43-6,Alloy 617,Plate,314626
Cycle 1000,CapPass,6000.87,Trend,-0.00101,-166.2,53522,43-6,Alloy 617,Plate,314626
Cycle 1000,CapPass,6000.9,Trend,-0.00104,-170,53523,43-6,Alloy 617,Plate,314626
Cycle 1000,CapPass,6000.92,Trend,-0.00106,-173.7,53524,43-6,Alloy 617,Plate,314626
Cycle 1000,CapPass,6000.94,Trend,-0.00109,-177.2,53525,43-6,Alloy 617,Plate,314626
Cycle 1000,CapPass,6000.96,Trend,-0.00112,-180.5,53526,43-6,Alloy 617,Plate,314626
Cycle 1000,CapPass,6000.98,Trend,-0.00114,-182.8,53527,43-6,Alloy 617,Plate,314626
Cycle 1000,CapPass,6001,Trend,-0.00117,-184.4,53528,43-6,Alloy 617,Plate,314626
Cycle 1000,CapPass,6001.01,Trend,-0.00119,-185.6,53529,43-6,Alloy 617,Plate,314626
Cycle 1000,CapPass,6001.02,Trend,-0.00122,-186.6,53530,43-6,Alloy 617,Plate,314626
Cycle 1000,CapPass,6001.02,Trend,-0.00124,-187.5,53531,43-6,Alloy 617,Plate,314626
Cycle 1000,CapPass,6001.04,Trend,-0.00127,-188.4,53532,43-6,Alloy 617,Plate,314626
Cycle 1000,CapPass,6001.05,Trend,-0.0013,-189.2,53533,43-6,Alloy 617,Plate,314626
Cycle 1000,CapPass,6001.07,Trend,-0.00132,-189.7,53534,43-6,Alloy 617,Plate,314626
Cycle 1000,CapPass,6001.16,Trend,-0.00135,-191.7,53535,43-6,Alloy 617,Plate,314626
Cycle 1000,CapPass,6001.21,Trend,-0.00137,-196,53536,43-6,Alloy 617,Plate,314626
Cycle 1000,CapPass,6001.25,Trend,-0.0014,-197.2,53537,43-6,Alloy 617,Plate,314626
Cycle 1000,CapPass,6001.33,Trend,-0.00137,-188.9,53538,43-6,Alloy 617,Plate,314626
Cycle 1000,CapPass,6001.36,Trend,-0.00135,-184.1,53539,43-6,Alloy 617,Plate,314626
Cycle 1000,CapPass,6001.39,Trend,-0.00132,-179.8,53540,43-6,Alloy 617,Plate,314626
Cycle 1000,CapPass,6001.41,Trend,-0.00129,-175.9,53541,43-6,Alloy 617,Plate,314626
Cycle 1000,CapPass,6001.44,Trend,-0.00127,-172.2,53542,43-6,Alloy 617,Plate,314626
Cycle 1000,CapPass,6001.46,Trend,-0.00124,-168.4,53543,43-6,Alloy 617,Plate,314626
Cycle 1000,CapPass,6001.49,Trend,-0.00122,-164.8,53544,43-6,Alloy 617,Plate,314626
Cycle 1000,CapPass,6001.51,Trend,-0.00119,-161,53545,43-6,Alloy 617,Plate,314626
Cycle 1000,CapPass,6001.54,Trend,-0.00117,-157,53546,43-6,Alloy 617,Plate,314626
Cycle 1000,CapPass,6001.57,Trend,-0.00114,-153,53547,43-6,Alloy 617,Plate,314626
Cycle 1000,CapPass,6001.6,Trend,-0.00112,-148.9,53548,43-6,Alloy 617,Plate,314626
Cycle 1000,CapPass,6001.63,Trend,-0.00109,-144.8,53549,43-6,Alloy 617,Plate,314626
Cycle 1000,CapPass,6001.66,Trend,-0.00107,-140.9,53550,43-6,Alloy 617,Plate,314626
