Repository: js-molina/fatigue-A617

File: data/850C/Strain rate 0.001/0.40% strain/HTM_A19_Cycles_411.csv (part 1 of 11)
"Stress Mpa","Strain","Qual State","Qual Exceptions","Elapsed Time Sec","Data State","Cycle Label","Cycle","Count","Sample","Alloy","Heat","Material_Form"
12.75,0.00002,"Qualified",,0.00,"CapPass","Cycle 1",1,1,"4-1-1","Alloy 617",314626,"Plate"
16.40,0.00004,"Qualified",,0.03,"CapPass","Cycle 1",1,2,"4-1-1","Alloy 617",314626,"Plate"
20.13,0.00007,"Qualified",,0.06,"CapPass","Cycle 1",1,3,"4-1-1","Alloy 617",314626,"Plate"
23.67,0.00010,"Qualified",,0.08,"CapPass","Cycle 1",1,4,"4-1-1","Alloy 617",314626,"Plate"
27.30,0.00012,"Qualified",,0.11,"CapPass","Cycle 1",1,5,"4-1-1","Alloy 617",314626,"Plate"
31.07,0.00015,"Qualified",,0.14,"CapPass","Cycle 1",1,6,"4-1-1","Alloy 617",314626,"Plate"
34.60,0.00017,"Qualified",,0.17,"CapPass","Cycle 1",1,7,"4-1-1","Alloy 617",314626,"Plate"
38.28,0.00020,"Qualified",,0.20,"CapPass","Cycle 1",1,8,"4-1-1","Alloy 617",314626,"Plate"
42.11,0.00022,"Qualified",,0.23,"CapPass","Cycle 1",1,9,"4-1-1","Alloy 617",314626,"Plate"
45.43,0.00025,"Qualified",,0.26,"CapPass","Cycle 1",1,10,"4-1-1","Alloy 617",314626,"Plate"
49.17,0.00027,"Qualified",,0.29,"CapPass","Cycle 1",1,11,"4-1-1","Alloy 617",314626,"Plate"
53.28,0.00030,"Qualified",,0.33,"CapPass","Cycle 1",1,12,"4-1-1","Alloy 617",314626,"Plate"
57.08,0.00032,"Qualified",,0.36,"CapPass","Cycle 1",1,13,"4-1-1","Alloy 617",314626,"Plate"
60.56,0.00035,"Qualified",,0.39,"CapPass","Cycle 1",1,14,"4-1-1","Alloy 617",314626,"Plate"
64.45,0.00037,"Qualified",,0.42,"CapPass","Cycle 1",1,15,"4-1-1","Alloy 617",314626,"Plate"
68.49,0.00040,"Qualified",,0.46,"CapPass","Cycle 1",1,16,"4-1-1","Alloy 617",314626,"Plate"
72.38,0.00043,"Qualified",,0.49,"CapPass","Cycle 1",1,17,"4-1-1","Alloy 617",314626,"Plate"
76.54,0.00045,"Qualified",,0.52,"CapPass","Cycle 1",1,18,"4-1-1","Alloy 617",314626,"Plate"
80.75,0.00048,"Qualified",,0.55,"CapPass","Cycle 1",1,19,"4-1-1","Alloy 617",314626,"Plate"
84.69,0.00050,"Qualified",,0.57,"CapPass","Cycle 1",1,20,"4-1-1","Alloy 617",314626,"Plate"
88.50,0.00053,"Qualified",,0.60,"CapPass","Cycle 1",1,21,"4-1-1","Alloy 617",314626,"Plate"
92.53,0.00055,"Qualified",,0.62,"CapPass","Cycle 1",1,22,"4-1-1","Alloy 617",314626,"Plate"
96.45,0.00058,"Qualified",,0.64,"CapPass","Cycle 1",1,23,"4-1-1","Alloy 617",314626,"Plate"
100.29,0.00060,"Qualified",,0.66,"CapPass","Cycle 1",1,24,"4-1-1","Alloy 617",314626,"Plate"
104.10,0.00063,"Qualified",,0.68,"CapPass","Cycle 1",1,25,"4-1-1","Alloy 617",314626,"Plate"
108.00,0.00066,"Qualified",,0.70,"CapPass","Cycle 1",1,26,"4-1-1","Alloy 617",314626,"Plate"
111.70,0.00068,"Qualified",,0.72,"CapPass","Cycle 1",1,27,"4-1-1","Alloy 617",314626,"Plate"
115.67,0.00071,"Qualified",,0.74,"CapPass","Cycle 1",1,28,"4-1-1","Alloy 617",314626,"Plate"
119.49,0.00073,"Qualified",,0.76,"CapPass","Cycle 1",1,29,"4-1-1","Alloy 617",314626,"Plate"
123.27,0.00076,"Qualified",,0.78,"CapPass","Cycle 1",1,30,"4-1-1","Alloy 617",314626,"Plate"
127.06,0.00078,"Qualified",,0.80,"CapPass","Cycle 1",1,31,"4-1-1","Alloy 617",314626,"Plate"
130.93,0.00081,"Qualified",,0.82,"CapPass","Cycle 1",1,32,"4-1-1","Alloy 617",314626,"Plate"
134.63,0.00083,"Qualified",,0.84,"CapPass","Cycle 1",1,33,"4-1-1","Alloy 617",314626,"Plate"
136.73,0.00085,"Qualified",,0.86,"CapPass","Cycle 1",1,34,"4-1-1","Alloy 617",314626,"Plate"
138.24,0.00086,"Qualified",,0.87,"CapPass","Cycle 1",1,35,"4-1-1","Alloy 617",314626,"Plate"
141.64,0.00088,"Qualified",,0.89,"CapPass","Cycle 1",1,36,"4-1-1","Alloy 617",314626,"Plate"
145.22,0.00091,"Qualified",,0.92,"CapPass","Cycle 1",1,37,"4-1-1","Alloy 617",314626,"Plate"
148.85,0.00094,"Qualified",,0.94,"CapPass","Cycle 1",1,38,"4-1-1","Alloy 617",314626,"Plate"
152.42,0.00096,"Qualified",,0.97,"CapPass","Cycle 1",1,39,"4-1-1","Alloy 617",314626,"Plate"
155.34,0.00099,"Qualified",,0.99,"CapPass","Cycle 1",1,40,"4-1-1","Alloy 617",314626,"Plate"
157.65,0.00101,"Qualified",,1.01,"CapPass","Cycle 1",1,41,"4-1-1","Alloy 617",314626,"Plate"
159.38,0.00104,"Qualified",,1.02,"CapPass","Cycle 1",1,42,"4-1-1","Alloy 617",314626,"Plate"
160.60,0.00106,"Qualified",,1.04,"CapPass","Cycle 1",1,43,"4-1-1","Alloy 617",314626,"Plate"
161.45,0.00109,"Qualified",,1.05,"CapPass","Cycle 1",1,44,"4-1-1","Alloy 617",314626,"Plate"
162.03,0.00112,"Qualified",,1.06,"CapPass","Cycle 1",1,45,"4-1-1","Alloy 617",314626,"Plate"
162.42,0.00115,"Qualified",,1.07,"CapPass","Cycle 1",1,46,"4-1-1","Alloy 617",314626,"Plate"
162.64,0.00117,"Qualified",,1.07,"CapPass","Cycle 1",1,47,"4-1-1","Alloy 617",314626,"Plate"
162.81,0.00120,"Qualified",,1.08,"CapPass","Cycle 1",1,48,"4-1-1","Alloy 617",314626,"Plate"
162.86,0.00123,"Qualified",,1.09,"CapPass","Cycle 1",1,49,"4-1-1","Alloy 617",314626,"Plate"
162.77,0.00125,"Qualified",,1.10,"CapPass","Cycle 1",1,50,"4-1-1","Alloy 617",314626,"Plate"
162.35,0.00128,"Qualified",,1.11,"CapPass","Cycle 1",1,51,"4-1-1","Alloy 617",314626,"Plate"
152.33,0.00125,"Qualified",,1.23,"CapPass","Cycle 1",1,52,"4-1-1","Alloy 617",314626,"Plate"
157.65,0.00128,"Qualified",,1.32,"CapPass","Cycle 1",1,53,"4-1-1","Alloy 617",314626,"Plate"
161.25,0.00130,"Qualified",,1.35,"CapPass","Cycle 1",1,54,"4-1-1","Alloy 617",314626,"Plate"
164.73,0.00133,"Qualified",,1.37,"CapPass","Cycle 1",1,55,"4-1-1","Alloy 617",314626,"Plate"
167.98,0.00136,"Qualified",,1.38,"CapPass","Cycle 1",1,56,"4-1-1","Alloy 617",314626,"Plate"
169.60,0.00138,"Qualified",,1.40,"CapPass","Cycle 1",1,57,"4-1-1","Alloy 617",314626,"Plate"
163.21,0.00142,"Qualified",,1.40,"CapPass","Cycle 1",1,58,"4-1-1","Alloy 617",314626,"Plate"
163.32,0.00146,"Qualified",,1.41,"CapPass","Cycle 1",1,59,"4-1-1","Alloy 617",314626,"Plate"
163.51,0.00150,"Qualified",,1.41,"CapPass","Cycle 1",1,60,"4-1-1","Alloy 617",314626,"Plate"
163.75,0.00154,"Qualified",,1.41,"CapPass","Cycle 1",1,61,"4-1-1","Alloy 617",314626,"Plate"
163.87,0.00159,"Qualified",,1.41,"CapPass","Cycle 1",1,62,"4-1-1","Alloy 617",314626,"Plate"
163.99,0.00165,"Qualified",,1.41,"CapPass","Cycle 1",1,63,"4-1-1","Alloy 617",314626,"Plate"
164.17,0.00171,"Qualified",,1.41,"CapPass","Cycle 1",1,64,"4-1-1","Alloy 617",314626,"Plate"
164.29,0.00178,"Qualified",,1.41,"CapPass","Cycle 1",1,65,"4-1-1","Alloy 617",314626,"Plate"
164.45,0.00184,"Qualified",,1.41,"CapPass","Cycle 1",1,66,"4-1-1","Alloy 617",314626,"Plate"
164.62,0.00190,"Qualified",,1.41,"CapPass","Cycle 1",1,67,"4-1-1","Alloy 617",314626,"Plate"
164.78,0.00195,"Qualified",,1.41,"CapPass","Cycle 1",1,68,"4-1-1","Alloy 617",314626,"Plate"
164.97,0.00199,"Qualified",,1.42,"CapPass","Cycle 1",1,69,"4-1-1","Alloy 617",314626,"Plate"
165.09,0.00202,"Qualified",,1.42,"CapPass","Cycle 1",1,70,"4-1-1","Alloy 617",314626,"Plate"
165.30,0.00205,"Qualified",,1.42,"CapPass","Cycle 1",1,71,"4-1-1","Alloy 617",314626,"Plate"
165.71,0.00202,"Qualified",,1.42,"CapPass","Cycle 1",1,72,"4-1-1","Alloy 617",314626,"Plate"
165.55,0.00199,"Qualified",,1.43,"CapPass","Cycle 1",1,73,"4-1-1","Alloy 617",314626,"Plate"
165.01,0.00202,"Qualified",,1.43,"CapPass","Cycle 1",1,74,"4-1-1","Alloy 617",314626,"Plate"
152.76,0.00199,"Qualified",,1.46,"CapPass","Cycle 1",1,75,"4-1-1","Alloy 617",314626,"Plate"
148.43,0.00197,"Qualified",,1.47,"CapPass","Cycle 1",1,76,"4-1-1","Alloy 617",314626,"Plate"
143.87,0.00194,"Qualified",,1.48,"CapPass","Cycle 1",1,77,"4-1-1","Alloy 617",314626,"Plate"
139.75,0.00191,"Qualified",,1.48,"CapPass","Cycle 1",1,78,"4-1-1","Alloy 617",314626,"Plate"
135.65,0.00188,"Qualified",,1.49,"CapPass","Cycle 1",1,79,"4-1-1","Alloy 617",314626,"Plate"
131.54,0.00186,"Qualified",,1.50,"CapPass","Cycle 1",1,80,"4-1-1","Alloy 617",314626,"Plate"
127.38,0.00183,"Qualified",,1.50,"CapPass","Cycle 1",1,81,"4-1-1","Alloy 617",314626,"Plate"
123.36,0.00180,"Qualified",,1.51,"CapPass","Cycle 1",1,82,"4-1-1","Alloy 617",314626,"Plate"
119.43,0.00177,"Qualified",,1.51,"CapPass","Cycle 1",1,83,"4-1-1","Alloy 617",314626,"Plate"
115.57,0.00174,"Qualified",,1.52,"CapPass","Cycle 1",1,84,"4-1-1","Alloy 617",314626,"Plate"
111.91,0.00172,"Qualified",,1.53,"CapPass","Cycle 1",1,85,"4-1-1","Alloy 617",314626,"Plate"
108.42,0.00169,"Qualified",,1.53,"CapPass","Cycle 1",1,86,"4-1-1","Alloy 617",314626,"Plate"
104.43,0.00166,"Qualified",,1.54,"CapPass","Cycle 1",1,87,"4-1-1","Alloy 617",314626,"Plate"
100.78,0.00163,"Qualified",,1.54,"CapPass","Cycle 1",1,88,"4-1-1","Alloy 617",314626,"Plate"
97.32,0.00161,"Qualified",,1.55,"CapPass","Cycle 1",1,89,"4-1-1","Alloy 617",314626,"Plate"
93.58,0.00158,"Qualified",,1.56,"CapPass","Cycle 1",1,90,"4-1-1","Alloy 617",314626,"Plate"
89.93,0.00155,"Qualified",,1.57,"CapPass","Cycle 1",1,91,"4-1-1","Alloy 617",314626,"Plate"
86.63,0.00153,"Qualified",,1.58,"CapPass","Cycle 1",1,92,"4-1-1","Alloy 617",314626,"Plate"
83.16,0.00150,"Qualified",,1.59,"CapPass","Cycle 1",1,93,"4-1-1","Alloy 617",314626,"Plate"
80.12,0.00147,"Qualified",,1.60,"CapPass","Cycle 1",1,94,"4-1-1","Alloy 617",314626,"Plate"
77.09,0.00145,"Qualified",,1.62,"CapPass","Cycle 1",1,95,"4-1-1","Alloy 617",314626,"Plate"
74.37,0.00142,"Qualified",,1.64,"CapPass","Cycle 1",1,96,"4-1-1","Alloy 617",314626,"Plate"
71.96,0.00140,"Qualified",,1.70,"CapPass","Cycle 1",1,97,"4-1-1","Alloy 617",314626,"Plate"
67.69,0.00137,"Qualified",,1.78,"CapPass","Cycle 1",1,98,"4-1-1","Alloy 617",314626,"Plate"
63.97,0.00135,"Qualified",,1.82,"CapPass","Cycle 1",1,99,"4-1-1","Alloy 617",314626,"Plate"
60.03,0.00132,"Qualified",,1.85,"CapPass","Cycle 1",1,100,"4-1-1","Alloy 617",314626,"Plate"
58.55,0.00131,"Qualified",,1.86,"CapPass","Cycle 1",1,101,"4-1-1","Alloy 617",314626,"Plate"
56.52,0.00130,"Qualified",,1.87,"CapPass","Cycle 1",1,102,"4-1-1","Alloy 617",314626,"Plate"
52.84,0.00127,"Qualified",,1.90,"CapPass","Cycle 1",1,103,"4-1-1","Alloy 617",314626,"Plate"
49.07,0.00125,"Qualified",,1.92,"CapPass","Cycle 1",1,104,"4-1-1","Alloy 617",314626,"Plate"
45.34,0.00122,"Qualified",,1.95,"CapPass","Cycle 1",1,105,"4-1-1","Alloy 617",314626,"Plate"
41.71,0.00120,"Qualified",,1.97,"CapPass","Cycle 1",1,106,"4-1-1","Alloy 617",314626,"Plate"
37.93,0.00117,"Qualified",,2.00,"CapPass","Cycle 1",1,107,"4-1-1","Alloy 617",314626,"Plate"
34.56,0.00115,"Qualified",,2.02,"CapPass","Cycle 1",1,108,"4-1-1","Alloy 617",314626,"Plate"
31.16,0.00112,"Qualified",,2.05,"CapPass","Cycle 1",1,109,"4-1-1","Alloy 617",314626,"Plate"
27.58,0.00109,"Qualified",,2.07,"CapPass","Cycle 1",1,110,"4-1-1","Alloy 617",314626,"Plate"
23.92,0.00107,"Qualified",,2.10,"CapPass","Cycle 1",1,111,"4-1-1","Alloy 617",314626,"Plate"
20.26,0.00104,"Qualified",,2.13,"CapPass","Cycle 1",1,112,"4-1-1","Alloy 617",314626,"Plate"
16.60,0.00102,"Qualified",,2.16,"CapPass","Cycle 1",1,113,"4-1-1","Alloy 617",314626,"Plate"
12.73,0.00099,"Qualified",,2.19,"CapPass","Cycle 1",1,114,"4-1-1","Alloy 617",314626,"Plate"
9.18,0.00097,"Qualified",,2.22,"CapPass","Cycle 1",1,115,"4-1-1","Alloy 617",314626,"Plate"
5.09,0.00094,"Qualified",,2.25,"CapPass","Cycle 1",1,116,"4-1-1","Alloy 617",314626,"Plate"
1.31,0.00092,"Qualified",,2.28,"CapPass","Cycle 1",1,117,"4-1-1","Alloy 617",314626,"Plate"
-2.51,0.00089,"Qualified",,2.30,"CapPass","Cycle 1",1,118,"4-1-1","Alloy 617",314626,"Plate"
-6.27,0.00087,"Qualified",,2.33,"CapPass","Cycle 1",1,119,"4-1-1","Alloy 617",314626,"Plate"
-9.97,0.00084,"Qualified",,2.36,"CapPass","Cycle 1",1,120,"4-1-1","Alloy 617",314626,"Plate"
-13.79,0.00081,"Qualified",,2.39,"CapPass","Cycle 1",1,121,"4-1-1","Alloy 617",314626,"Plate"
-17.23,0.00079,"Qualified",,2.41,"CapPass","Cycle 1",1,122,"4-1-1","Alloy 617",314626,"Plate"
-20.44,0.00076,"Qualified",,2.46,"CapPass","Cycle 1",1,123,"4-1-1","Alloy 617",314626,"Plate"
-25.31,0.00074,"Qualified",,2.58,"CapPass","Cycle 1",1,124,"4-1-1","Alloy 617",314626,"Plate"
-29.17,0.00071,"Qualified",,2.62,"CapPass","Cycle 1",1,125,"4-1-1","Alloy 617",314626,"Plate"
-33.03,0.00069,"Qualified",,2.64,"CapPass","Cycle 1",1,126,"4-1-1","Alloy 617",314626,"Plate"
-37.01,0.00066,"Qualified",,2.67,"CapPass","Cycle 1",1,127,"4-1-1","Alloy 617",314626,"Plate"
-40.81,0.00064,"Qualified",,2.69,"CapPass","Cycle 1",1,128,"4-1-1","Alloy 617",314626,"Plate"
-44.66,0.00061,"Qualified",,2.71,"CapPass","Cycle 1",1,129,"4-1-1","Alloy 617",314626,"Plate"
-49.06,0.00058,"Qualified",,2.73,"CapPass","Cycle 1",1,130,"4-1-1","Alloy 617",314626,"Plate"
-52.77,0.00056,"Qualified",,2.74,"CapPass","Cycle 1",1,131,"4-1-1","Alloy 617",314626,"Plate"
-56.49,0.00053,"Qualified",,2.76,"CapPass","Cycle 1",1,132,"4-1-1","Alloy 617",314626,"Plate"
-60.12,0.00051,"Qualified",,2.78,"CapPass","Cycle 1",1,133,"4-1-1","Alloy 617",314626,"Plate"
-63.47,0.00048,"Qualified",,2.79,"CapPass","Cycle 1",1,134,"4-1-1","Alloy 617",314626,"Plate"
-66.99,0.00046,"Qualified",,2.82,"CapPass","Cycle 1",1,135,"4-1-1","Alloy 617",314626,"Plate"
-70.41,0.00043,"Qualified",,2.84,"CapPass","Cycle 1",1,136,"4-1-1","Alloy 617",314626,"Plate"
-72.95,0.00041,"Qualified",,2.86,"CapPass","Cycle 1",1,137,"4-1-1","Alloy 617",314626,"Plate"
-74.21,0.00041,"Qualified",,2.87,"CapPass","Cycle 1",1,138,"4-1-1","Alloy 617",314626,"Plate"
-78.41,0.00038,"Qualified",,2.90,"CapPass","Cycle 1",1,139,"4-1-1","Alloy 617",314626,"Plate"
-82.76,0.00035,"Qualified",,2.92,"CapPass","Cycle 1",1,140,"4-1-1","Alloy 617",314626,"Plate"
-86.55,0.00033,"Qualified",,2.94,"CapPass","Cycle 1",1,141,"4-1-1","Alloy 617",314626,"Plate"
-90.23,0.00030,"Qualified",,2.95,"CapPass","Cycle 1",1,142,"4-1-1","Alloy 617",314626,"Plate"
-94.05,0.00028,"Qualified",,2.97,"CapPass","Cycle 1",1,143,"4-1-1","Alloy 617",314626,"Plate"
-97.32,0.00025,"Qualified",,2.98,"CapPass","Cycle 1",1,144,"4-1-1","Alloy 617",314626,"Plate"
-100.72,0.00023,"Qualified",,3.00,"CapPass","Cycle 1",1,145,"4-1-1","Alloy 617",314626,"Plate"
-104.12,0.00020,"Qualified",,3.02,"CapPass","Cycle 1",1,146,"4-1-1","Alloy 617",314626,"Plate"
-107.37,0.00017,"Qualified",,3.03,"CapPass","Cycle 1",1,147,"4-1-1","Alloy 617",314626,"Plate"
-109.98,0.00015,"Qualified",,3.05,"CapPass","Cycle 1",1,148,"4-1-1","Alloy 617",314626,"Plate"
-112.63,0.00012,"Qualified",,3.06,"CapPass","Cycle 1",1,149,"4-1-1","Alloy 617",314626,"Plate"
-115.08,0.00010,"Qualified",,3.08,"CapPass","Cycle 1",1,150,"4-1-1","Alloy 617",314626,"Plate"
-117.33,0.00007,"Qualified",,3.10,"CapPass","Cycle 1",1,151,"4-1-1","Alloy 617",314626,"Plate"
-119.28,0.00005,"Qualified",,3.11,"CapPass","Cycle 1",1,152,"4-1-1","Alloy 617",314626,"Plate"
-121.22,0.00002,"Qualified",,3.13,"CapPass","Cycle 1",1,153,"4-1-1","Alloy 617",314626,"Plate"
-123.04,-0.00001,"Qualified",,3.16,"CapPass","Cycle 1",1,154,"4-1-1","Alloy 617",314626,"Plate"
-124.95,-0.00003,"Qualified",,3.19,"CapPass","Cycle 1",1,155,"4-1-1","Alloy 617",314626,"Plate"
-127.23,-0.00006,"Qualified",,3.23,"CapPass","Cycle 1",1,156,"4-1-1","Alloy 617",314626,"Plate"
-129.47,-0.00008,"Qualified",,3.27,"CapPass","Cycle 1",1,157,"4-1-1","Alloy 617",314626,"Plate"
-131.53,-0.00011,"Qualified",,3.29,"CapPass","Cycle 1",1,158,"4-1-1","Alloy 617",314626,"Plate"
-132.85,-0.00013,"Qualified",,3.31,"CapPass","Cycle 1",1,159,"4-1-1","Alloy 617",314626,"Plate"
-133.62,-0.00016,"Qualified",,3.32,"CapPass","Cycle 1",1,160,"4-1-1","Alloy 617",314626,"Plate"
-134.28,-0.00019,"Qualified",,3.33,"CapPass","Cycle 1",1,161,"4-1-1","Alloy 617",314626,"Plate"
-134.93,-0.00021,"Qualified",,3.35,"CapPass","Cycle 1",1,162,"4-1-1","Alloy 617",314626,"Plate"
-135.64,-0.00024,"Qualified",,3.36,"CapPass","Cycle 1",1,163,"4-1-1","Alloy 617",314626,"Plate"
-136.30,-0.00026,"Qualified",,3.38,"CapPass","Cycle 1",1,164,"4-1-1","Alloy 617",314626,"Plate"
-136.66,-0.00029,"Qualified",,3.42,"CapPass","Cycle 1",1,165,"4-1-1","Alloy 617",314626,"Plate"
-138.64,-0.00031,"Qualified",,3.52,"CapPass","Cycle 1",1,166,"4-1-1","Alloy 617",314626,"Plate"
-141.94,-0.00034,"Qualified",,3.56,"CapPass","Cycle 1",1,167,"4-1-1","Alloy 617",314626,"Plate"
-144.88,-0.00037,"Qualified",,3.59,"CapPass","Cycle 1",1,168,"4-1-1","Alloy 617",314626,"Plate"
-146.09,-0.00039,"Qualified",,3.60,"CapPass","Cycle 1",1,169,"4-1-1","Alloy 617",314626,"Plate"
-145.98,-0.00042,"Qualified",,3.61,"CapPass","Cycle 1",1,170,"4-1-1","Alloy 617",314626,"Plate"
-145.43,-0.00045,"Qualified",,3.61,"CapPass","Cycle 1",1,171,"4-1-1","Alloy 617",314626,"Plate"
-145.43,-0.00048,"Qualified",,3.61,"CapPass","Cycle 1",1,172,"4-1-1","Alloy 617",314626,"Plate"
-145.67,-0.00052,"Qualified",,3.62,"CapPass","Cycle 1",1,173,"4-1-1","Alloy 617",314626,"Plate"
-145.84,-0.00054,"Qualified",,3.62,"CapPass","Cycle 1",1,174,"4-1-1","Alloy 617",314626,"Plate"
-146.04,-0.00057,"Qualified",,3.62,"CapPass","Cycle 1",1,175,"4-1-1","Alloy 617",314626,"Plate"
-146.29,-0.00061,"Qualified",,3.62,"CapPass","Cycle 1",1,176,"4-1-1","Alloy 617",314626,"Plate"
-146.66,-0.00063,"Qualified",,3.63,"CapPass","Cycle 1",1,177,"4-1-1","Alloy 617",314626,"Plate"
-147.23,-0.00066,"Qualified",,3.65,"CapPass","Cycle 1",1,178,"4-1-1","Alloy 617",314626,"Plate"
-140.99,-0.00063,"Qualified",,3.71,"CapPass","Cycle 1",1,179,"4-1-1","Alloy 617",314626,"Plate"
-137.44,-0.00060,"Qualified",,3.73,"CapPass","Cycle 1",1,180,"4-1-1","Alloy 617",314626,"Plate"
-134.08,-0.00058,"Qualified",,3.76,"CapPass","Cycle 1",1,181,"4-1-1","Alloy 617",314626,"Plate"
-139.07,-0.00060,"Qualified",,3.86,"CapPass","Cycle 1",1,182,"4-1-1","Alloy 617",314626,"Plate"
-140.19,-0.00060,"Qualified",,3.87,"CapPass","Cycle 1",1,183,"4-1-1","Alloy 617",314626,"Plate"
-144.14,-0.00063,"Qualified",,3.89,"CapPass","Cycle 1",1,184,"4-1-1","Alloy 617",314626,"Plate"
-147.90,-0.00066,"Qualified",,3.91,"CapPass","Cycle 1",1,185,"4-1-1","Alloy 617",314626,"Plate"
-151.53,-0.00068,"Qualified",,3.92,"CapPass","Cycle 1",1,186,"4-1-1","Alloy 617",314626,"Plate"
-155.20,-0.00071,"Qualified",,3.94,"CapPass","Cycle 1",1,187,"4-1-1","Alloy 617",314626,"Plate"
-157.38,-0.00073,"Qualified",,3.96,"CapPass","Cycle 1",1,188,"4-1-1","Alloy 617",314626,"Plate"
-157.85,-0.00076,"Qualified",,3.97,"CapPass","Cycle 1",1,189,"4-1-1","Alloy 617",314626,"Plate"
-157.70,-0.00079,"Qualified",,3.98,"CapPass","Cycle 1",1,190,"4-1-1","Alloy 617",314626,"Plate"
-156.85,-0.00082,"Qualified",,3.98,"CapPass","Cycle 1",1,191,"4-1-1","Alloy 617",314626,"Plate"
-156.71,-0.00086,"Qualified",,3.98,"CapPass","Cycle 1",1,192,"4-1-1","Alloy 617",314626,"Plate"
-156.89,-0.00089,"Qualified",,3.99,"CapPass","Cycle 1",1,193,"4-1-1","Alloy 617",314626,"Plate"
-157.15,-0.00093,"Qualified",,3.99,"CapPass","Cycle 1",1,194,"4-1-1","Alloy 617",314626,"Plate"
-157.42,-0.00097,"Qualified",,3.99,"CapPass","Cycle 1",1,195,"4-1-1","Alloy 617",314626,"Plate"
-157.71,-0.00102,"Qualified",,3.99,"CapPass","Cycle 1",1,196,"4-1-1","Alloy 617",314626,"Plate"
-157.94,-0.00106,"Qualified",,3.99,"CapPass","Cycle 1",1,197,"4-1-1","Alloy 617",314626,"Plate"
-158.23,-0.00109,"Qualified",,4.00,"CapPass","Cycle 1",1,198,"4-1-1","Alloy 617",314626,"Plate"
-158.62,-0.00111,"Qualified",,4.00,"CapPass","Cycle 1",1,199,"4-1-1","Alloy 617",314626,"Plate"
-151.35,-0.00109,"Qualified",,4.06,"CapPass","Cycle 1",1,200,"4-1-1","Alloy 617",314626,"Plate"
-147.35,-0.00106,"Qualified",,4.07,"CapPass","Cycle 1",1,201,"4-1-1","Alloy 617",314626,"Plate"
-143.64,-0.00104,"Qualified",,4.09,"CapPass","Cycle 1",1,202,"4-1-1","Alloy 617",314626,"Plate"
-139.90,-0.00101,"Qualified",,4.10,"CapPass","Cycle 1",1,203,"4-1-1","Alloy 617",314626,"Plate"
-136.32,-0.00098,"Qualified",,4.11,"CapPass","Cycle 1",1,204,"4-1-1","Alloy 617",314626,"Plate"
-133.16,-0.00096,"Qualified",,4.13,"CapPass","Cycle 1",1,205,"4-1-1","Alloy 617",314626,"Plate"
-130.50,-0.00093,"Qualified",,4.15,"CapPass","Cycle 1",1,206,"4-1-1","Alloy 617",314626,"Plate"
-137.21,-0.00096,"Qualified",,4.24,"CapPass","Cycle 1",1,207,"4-1-1","Alloy 617",314626,"Plate"
-141.47,-0.00099,"Qualified",,4.26,"CapPass","Cycle 1",1,208,"4-1-1","Alloy 617",314626,"Plate"
-145.62,-0.00101,"Qualified",,4.28,"CapPass","Cycle 1",1,209,"4-1-1","Alloy 617",314626,"Plate"
-149.82,-0.00104,"Qualified",,4.29,"CapPass","Cycle 1",1,210,"4-1-1","Alloy 617",314626,"Plate"
-153.57,-0.00106,"Qualified",,4.31,"CapPass","Cycle 1",1,211,"4-1-1","Alloy 617",314626,"Plate"
-157.32,-0.00109,"Qualified",,4.33,"CapPass","Cycle 1",1,212,"4-1-1","Alloy 617",314626,"Plate"
-161.15,-0.00111,"Qualified",,4.34,"CapPass","Cycle 1",1,213,"4-1-1","Alloy 617",314626,"Plate"
-164.93,-0.00114,"Qualified",,4.36,"CapPass","Cycle 1",1,214,"4-1-1","Alloy 617",314626,"Plate"
-164.01,-0.00117,"Qualified",,4.38,"CapPass","Cycle 1",1,215,"4-1-1","Alloy 617",314626,"Plate"
-165.28,-0.00119,"Qualified",,4.40,"CapPass","Cycle 1",1,216,"4-1-1","Alloy 617",314626,"Plate"
-165.96,-0.00122,"Qualified",,4.40,"CapPass","Cycle 1",1,217,"4-1-1","Alloy 617",314626,"Plate"
-167.04,-0.00124,"Qualified",,4.41,"CapPass","Cycle 1",1,218,"4-1-1","Alloy 617",314626,"Plate"
-167.01,-0.00127,"Qualified",,4.42,"CapPass","Cycle 1",1,219,"4-1-1","Alloy 617",314626,"Plate"
-166.80,-0.00130,"Qualified",,4.42,"CapPass","Cycle 1",1,220,"4-1-1","Alloy 617",314626,"Plate"
-166.72,-0.00132,"Qualified",,4.43,"CapPass","Cycle 1",1,221,"4-1-1","Alloy 617",314626,"Plate"
-166.69,-0.00135,"Qualified",,4.43,"CapPass","Cycle 1",1,222,"4-1-1","Alloy 617",314626,"Plate"
-166.67,-0.00138,"Qualified",,4.43,"CapPass","Cycle 1",1,223,"4-1-1","Alloy 617",314626,"Plate"
-166.78,-0.00141,"Qualified",,4.44,"CapPass","Cycle 1",1,224,"4-1-1","Alloy 617",314626,"Plate"
-166.90,-0.00144,"Qualified",,4.44,"CapPass","Cycle 1",1,225,"4-1-1","Alloy 617",314626,"Plate"
-166.99,-0.00146,"Qualified",,4.45,"CapPass","Cycle 1",1,226,"4-1-1","Alloy 617",314626,"Plate"
-166.62,-0.00149,"Qualified",,4.46,"CapPass","Cycle 1",1,227,"4-1-1","Alloy 617",314626,"Plate"
-159.13,-0.00146,"Qualified",,4.52,"CapPass","Cycle 1",1,228,"4-1-1","Alloy 617",314626,"Plate"
-155.53,-0.00144,"Qualified",,4.53,"CapPass","Cycle 1",1,229,"4-1-1","Alloy 617",314626,"Plate"
-152.04,-0.00141,"Qualified",,4.55,"CapPass","Cycle 1",1,230,"4-1-1","Alloy 617",314626,"Plate"
-149.07,-0.00139,"Qualified",,4.58,"CapPass","Cycle 1",1,231,"4-1-1","Alloy 617",314626,"Plate"
-155.11,-0.00141,"Qualified",,4.68,"CapPass","Cycle 1",1,232,"4-1-1","Alloy 617",314626,"Plate"
-159.03,-0.00144,"Qualified",,4.70,"CapPass","Cycle 1",1,233,"4-1-1","Alloy 617",314626,"Plate"
-162.90,-0.00146,"Qualified",,4.72,"CapPass","Cycle 1",1,234,"4-1-1","Alloy 617",314626,"Plate"
-166.24,-0.00149,"Qualified",,4.74,"CapPass","Cycle 1",1,235,"4-1-1","Alloy 617",314626,"Plate"
-169.51,-0.00151,"Qualified",,4.76,"CapPass","Cycle 1",1,236,"4-1-1","Alloy 617",314626,"Plate"
-171.33,-0.00154,"Qualified",,4.80,"CapPass","Cycle 1",1,237,"4-1-1","Alloy 617",314626,"Plate"
-166.50,-0.00152,"Qualified",,4.86,"CapPass","Cycle 1",1,238,"4-1-1","Alloy 617",314626,"Plate"
-165.53,-0.00151,"Qualified",,4.86,"CapPass","Cycle 1",1,239,"4-1-1","Alloy 617",314626,"Plate"
-161.31,-0.00149,"Qualified",,4.89,"CapPass","Cycle 1",1,240,"4-1-1","Alloy 617",314626,"Plate"
-157.41,-0.00146,"Qualified",,4.90,"CapPass","Cycle 1",1,241,"4-1-1","Alloy 617",314626,"Plate"
-153.66,-0.00144,"Qualified",,4.92,"CapPass","Cycle 1",1,242,"4-1-1","Alloy 617",314626,"Plate"
-150.15,-0.00141,"Qualified",,4.94,"CapPass","Cycle 1",1,243,"4-1-1","Alloy 617",314626,"Plate"
-146.48,-0.00139,"Qualified",,4.95,"CapPass","Cycle 1",1,244,"4-1-1","Alloy 617",314626,"Plate"
-142.91,-0.00136,"Qualified",,4.97,"CapPass","Cycle 1",1,245,"4-1-1","Alloy 617",314626,"Plate"
-139.28,-0.00133,"Qualified",,4.99,"CapPass","Cycle 1",1,246,"4-1-1","Alloy 617",314626,"Plate"
-135.69,-0.00131,"Qualified",,5.01,"CapPass","Cycle 1",1,247,"4-1-1","Alloy 617",314626,"Plate"
-132.05,-0.00128,"Qualified",,5.03,"CapPass","Cycle 1",1,248,"4-1-1","Alloy 617",314626,"Plate"
-128.53,-0.00126,"Qualified",,5.06,"CapPass","Cycle 1",1,249,"4-1-1","Alloy 617",314626,"Plate"
-124.94,-0.00123,"Qualified",,5.09,"CapPass","Cycle 1",1,250,"4-1-1","Alloy 617",314626,"Plate"
-121.38,-0.00121,"Qualified",,5.12,"CapPass","Cycle 1",1,251,"4-1-1","Alloy 617",314626,"Plate"
-117.74,-0.00118,"Qualified",,5.15,"CapPass","Cycle 1",1,252,"4-1-1","Alloy 617",314626,"Plate"
-114.01,-0.00115,"Qualified",,5.18,"CapPass","Cycle 1",1,253,"4-1-1","Alloy 617",314626,"Plate"
-110.52,-0.00113,"Qualified",,5.21,"CapPass","Cycle 1",1,254,"4-1-1","Alloy 617",314626,"Plate"
-106.83,-0.00110,"Qualified",,5.23,"CapPass","Cycle 1",1,255,"4-1-1","Alloy 617",314626,"Plate"
-103.23,-0.00108,"Qualified",,5.26,"CapPass","Cycle 1",1,256,"4-1-1","Alloy 617",314626,"Plate"
-99.51,-0.00105,"Qualified",,5.29,"CapPass","Cycle 1",1,257,"4-1-1","Alloy 617",314626,"Plate"
-95.87,-0.00103,"Qualified",,5.32,"CapPass","Cycle 1",1,258,"4-1-1","Alloy 617",314626,"Plate"
-92.34,-0.00100,"Qualified",,5.34,"CapPass","Cycle 1",1,259,"4-1-1","Alloy 617",314626,"Plate"
-88.74,-0.00098,"Qualified",,5.37,"CapPass","Cycle 1",1,260,"4-1-1","Alloy 617",314626,"Plate"
-85.08,-0.00095,"Qualified",,5.40,"CapPass","Cycle 1",1,261,"4-1-1","Alloy 617",314626,"Plate"
-81.46,-0.00093,"Qualified",,5.42,"CapPass","Cycle 1",1,262,"4-1-1","Alloy 617",314626,"Plate"
-77.78,-0.00090,"Qualified",,5.45,"CapPass","Cycle 1",1,263,"4-1-1","Alloy 617",314626,"Plate"
-74.17,-0.00087,"Qualified",,5.48,"CapPass","Cycle 1",1,264,"4-1-1","Alloy 617",314626,"Plate"
-70.35,-0.00085,"Qualified",,5.51,"CapPass","Cycle 1",1,265,"4-1-1","Alloy 617",314626,"Plate"
-66.63,-0.00082,"Qualified",,5.54,"CapPass","Cycle 1",1,266,"4-1-1","Alloy 617",314626,"Plate"
-62.83,-0.00080,"Qualified",,5.56,"CapPass","Cycle 1",1,267,"4-1-1","Alloy 617",314626,"Plate"
-58.90,-0.00077,"Qualified",,5.59,"CapPass","Cycle 1",1,268,"4-1-1","Alloy 617",314626,"Plate"
-55.07,-0.00075,"Qualified",,5.62,"CapPass","Cycle 1",1,269,"4-1-1","Alloy 617",314626,"Plate"
-51.35,-0.00072,"Qualified",,5.65,"CapPass","Cycle 1",1,270,"4-1-1","Alloy 617",314626,"Plate"
-47.53,-0.00069,"Qualified",,5.68,"CapPass","Cycle 1",1,271,"4-1-1","Alloy 617",314626,"Plate"
-43.64,-0.00067,"Qualified",,5.71,"CapPass","Cycle 1",1,272,"4-1-1","Alloy 617",314626,"Plate"
-39.99,-0.00064,"Qualified",,5.73,"CapPass","Cycle 1",1,273,"4-1-1","Alloy 617",314626,"Plate"
-35.95,-0.00062,"Qualified",,5.76,"CapPass","Cycle 1",1,274,"4-1-1","Alloy 617",314626,"Plate"
-31.99,-0.00059,"Qualified",,5.79,"CapPass","Cycle 1",1,275,"4-1-1","Alloy 617",314626,"Plate"
-27.82,-0.00057,"Qualified",,5.82,"CapPass","Cycle 1",1,276,"4-1-1","Alloy 617",314626,"Plate"
-23.91,-0.00054,"Qualified",,5.84,"CapPass","Cycle 1",1,277,"4-1-1","Alloy 617",314626,"Plate"
-21.89,-0.00053,"Qualified",,5.86,"CapPass","Cycle 1",1,278,"4-1-1","Alloy 617",314626,"Plate"
-19.89,-0.00052,"Qualified",,5.87,"CapPass","Cycle 1",1,279,"4-1-1","Alloy 617",314626,"Plate"
-15.79,-0.00049,"Qualified",,5.90,"CapPass","Cycle 1",1,280,"4-1-1","Alloy 617",314626,"Plate"
-11.74,-0.00047,"Qualified",,5.93,"CapPass","Cycle 1",1,281,"4-1-1","Alloy 617",314626,"Plate"
-7.66,-0.00044,"Qualified",,5.96,"CapPass","Cycle 1",1,282,"4-1-1","Alloy 617",314626,"Plate"
-3.73,-0.00041,"Qualified",,5.98,"CapPass","Cycle 1",1,283,"4-1-1","Alloy 617",314626,"Plate"
0.11,-0.00039,"Qualified",,6.01,"CapPass","Cycle 1",1,284,"4-1-1","Alloy 617",314626,"Plate"
4.16,-0.00036,"Qualified",,6.04,"CapPass","Cycle 1",1,285,"4-1-1","Alloy 617",314626,"Plate"
8.23,-0.00034,"Qualified",,6.06,"CapPass","Cycle 1",1,286,"4-1-1","Alloy 617",314626,"Plate"
12.34,-0.00031,"Qualified",,6.09,"CapPass","Cycle 1",1,287,"4-1-1","Alloy 617",314626,"Plate"
16.26,-0.00029,"Qualified",,6.12,"CapPass","Cycle 1",1,288,"4-1-1","Alloy 617",314626,"Plate"
20.50,-0.00026,"Qualified",,6.15,"CapPass","Cycle 1",1,289,"4-1-1","Alloy 617",314626,"Plate"
24.47,-0.00024,"Qualified",,6.18,"CapPass","Cycle 1",1,290,"4-1-1","Alloy 617",314626,"Plate"
28.13,-0.00021,"Qualified",,6.21,"CapPass","Cycle 1",1,291,"4-1-1","Alloy 617",314626,"Plate"
32.36,-0.00019,"Qualified",,6.27,"CapPass","Cycle 1",1,292,"4-1-1","Alloy 617",314626,"Plate"
36.48,-0.00016,"Qualified",,6.31,"CapPass","Cycle 2",2,293,"4-1-1","Alloy 617",314626,"Plate"
41.00,-0.00014,"Qualified",,6.35,"CapPass","Cycle 2",2,294,"4-1-1","Alloy 617",314626,"Plate"
44.90,-0.00011,"Qualified",,6.38,"CapPass","Cycle 2",2,295,"4-1-1","Alloy 617",314626,"Plate"
49.45,-0.00008,"Qualified",,6.41,"CapPass","Cycle 2",2,296,"4-1-1","Alloy 617",314626,"Plate"
53.52,-0.00006,"Qualified",,6.43,"CapPass","Cycle 2",2,297,"4-1-1","Alloy 617",314626,"Plate"
57.36,-0.00003,"Qualified",,6.45,"CapPass","Cycle 2",2,298,"4-1-1","Alloy 617",314626,"Plate"
61.10,-0.00001,"Qualified",,6.46,"CapPass","Cycle 2",2,299,"4-1-1","Alloy 617",314626,"Plate"
64.82,0.00002,"Qualified",,6.49,"CapPass","Cycle 2",2,300,"4-1-1","Alloy 617",314626,"Plate"
68.28,0.00004,"Qualified",,6.51,"CapPass","Cycle 2",2,301,"4-1-1","Alloy 617",314626,"Plate"
71.84,0.00007,"Qualified",,6.54,"CapPass","Cycle 2",2,302,"4-1-1","Alloy 617",314626,"Plate"
75.43,0.00009,"Qualified",,6.57,"CapPass","Cycle 2",2,303,"4-1-1","Alloy 617",314626,"Plate"
79.04,0.00012,"Qualified",,6.60,"CapPass","Cycle 2",2,304,"4-1-1","Alloy 617",314626,"Plate"
82.55,0.00014,"Qualified",,6.64,"CapPass","Cycle 2",2,305,"4-1-1","Alloy 617",314626,"Plate"
86.31,0.00017,"Qualified",,6.67,"CapPass","Cycle 2",2,306,"4-1-1","Alloy 617",314626,"Plate"
90.08,0.00020,"Qualified",,6.71,"CapPass","Cycle 2",2,307,"4-1-1","Alloy 617",314626,"Plate"
94.15,0.00022,"Qualified",,6.74,"CapPass","Cycle 2",2,308,"4-1-1","Alloy 617",314626,"Plate"
97.78,0.00025,"Qualified",,6.77,"CapPass","Cycle 2",2,309,"4-1-1","Alloy 617",314626,"Plate"
101.23,0.00027,"Qualified",,6.79,"CapPass","Cycle 2",2,310,"4-1-1","Alloy 617",314626,"Plate"
105.12,0.00030,"Qualified",,6.81,"CapPass","Cycle 2",2,311,"4-1-1","Alloy 617",314626,"Plate"
108.91,0.00032,"Qualified",,6.83,"CapPass","Cycle 2",2,312,"4-1-1","Alloy 617",314626,"Plate"
112.40,0.00035,"Qualified",,6.85,"CapPass","Cycle 2",2,313,"4-1-1","Alloy 617",314626,"Plate"
114.33,0.00036,"Qualified",,6.86,"CapPass","Cycle 2",2,314,"4-1-1","Alloy 617",314626,"Plate"
115.88,0.00038,"Qualified",,6.87,"CapPass","Cycle 2",2,315,"4-1-1","Alloy 617",314626,"Plate"
118.79,0.00040,"Qualified",,6.88,"CapPass","Cycle 2",2,316,"4-1-1","Alloy 617",314626,"Plate"
121.50,0.00043,"Qualified",,6.89,"CapPass","Cycle 2",2,317,"4-1-1","Alloy 617",314626,"Plate"
124.06,0.00046,"Qualified",,6.90,"CapPass","Cycle 2",2,318,"4-1-1","Alloy 617",314626,"Plate"
126.41,0.00048,"Qualified",,6.92,"CapPass","Cycle 2",2,319,"4-1-1","Alloy 617",314626,"Plate"
128.34,0.00051,"Qualified",,6.93,"CapPass","Cycle 2",2,320,"4-1-1","Alloy 617",314626,"Plate"
130.20,0.00053,"Qualified",,6.94,"CapPass","Cycle 2",2,321,"4-1-1","Alloy 617",314626,"Plate"
131.79,0.00056,"Qualified",,6.95,"CapPass","Cycle 2",2,322,"4-1-1","Alloy 617",314626,"Plate"
133.18,0.00059,"Qualified",,6.96,"CapPass","Cycle 2",2,323,"4-1-1","Alloy 617",314626,"Plate"
134.56,0.00061,"Qualified",,6.97,"CapPass","Cycle 2",2,324,"4-1-1","Alloy 617",314626,"Plate"
135.83,0.00064,"Qualified",,6.99,"CapPass","Cycle 2",2,325,"4-1-1","Alloy 617",314626,"Plate"
137.13,0.00066,"Qualified",,7.01,"CapPass","Cycle 2",2,326,"4-1-1","Alloy 617",314626,"Plate"
138.06,0.00069,"Qualified",,7.04,"CapPass","Cycle 2",2,327,"4-1-1","Alloy 617",314626,"Plate"
139.55,0.00071,"Qualified",,7.11,"CapPass","Cycle 2",2,328,"4-1-1","Alloy 617",314626,"Plate"
142.74,0.00074,"Qualified",,7.16,"CapPass","Cycle 2",2,329,"4-1-1","Alloy 617",314626,"Plate"
145.59,0.00076,"Qualified",,7.19,"CapPass","Cycle 2",2,330,"4-1-1","Alloy 617",314626,"Plate"
147.20,0.00079,"Qualified",,7.21,"CapPass","Cycle 2",2,331,"4-1-1","Alloy 617",314626,"Plate"
146.94,0.00082,"Qualified",,7.22,"CapPass","Cycle 2",2,332,"4-1-1","Alloy 617",314626,"Plate"
147.01,0.00084,"Qualified",,7.22,"CapPass","Cycle 2",2,333,"4-1-1","Alloy 617",314626,"Plate"
147.20,0.00087,"Qualified",,7.23,"CapPass","Cycle 2",2,334,"4-1-1","Alloy 617",314626,"Plate"
147.68,0.00090,"Qualified",,7.23,"CapPass","Cycle 2",2,335,"4-1-1","Alloy 617",314626,"Plate"
148.61,0.00092,"Qualified",,7.25,"CapPass","Cycle 2",2,336,"4-1-1","Alloy 617",314626,"Plate"
149.32,0.00095,"Qualified",,7.26,"CapPass","Cycle 2",2,337,"4-1-1","Alloy 617",314626,"Plate"
149.78,0.00097,"Qualified",,7.28,"CapPass","Cycle 2",2,338,"4-1-1","Alloy 617",314626,"Plate"
148.19,0.00100,"Qualified",,7.40,"CapPass","Cycle 2",2,339,"4-1-1","Alloy 617",314626,"Plate"
151.95,0.00102,"Qualified",,7.46,"CapPass","Cycle 2",2,340,"4-1-1","Alloy 617",314626,"Plate"
155.41,0.00105,"Qualified",,7.49,"CapPass","Cycle 2",2,341,"4-1-1","Alloy 617",314626,"Plate"
158.14,0.00107,"Qualified",,7.51,"CapPass","Cycle 2",2,342,"4-1-1","Alloy 617",314626,"Plate"
159.22,0.00110,"Qualified",,7.52,"CapPass","Cycle 2",2,343,"4-1-1","Alloy 617",314626,"Plate"
158.54,0.00112,"Qualified",,7.53,"CapPass","Cycle 2",2,344,"4-1-1","Alloy 617",314626,"Plate"
158.36,0.00116,"Qualified",,7.53,"CapPass","Cycle 2",2,345,"4-1-1","Alloy 617",314626,"Plate"
158.52,0.00120,"Qualified",,7.53,"CapPass","Cycle 2",2,346,"4-1-1","Alloy 617",314626,"Plate"
158.62,0.00122,"Qualified",,7.54,"CapPass","Cycle 2",2,347,"4-1-1","Alloy 617",314626,"Plate"
158.73,0.00125,"Qualified",,7.54,"CapPass","Cycle 2",2,348,"4-1-1","Alloy 617",314626,"Plate"
158.80,0.00128,"Qualified",,7.54,"CapPass","Cycle 2",2,349,"4-1-1","Alloy 617",314626,"Plate"
158.95,0.00131,"Qualified",,7.54,"CapPass","Cycle 2",2,350,"4-1-1","Alloy 617",314626,"Plate"
158.96,0.00134,"Qualified",,7.55,"CapPass","Cycle 2",2,351,"4-1-1","Alloy 617",314626,"Plate"
158.65,0.00136,"Qualified",,7.55,"CapPass","Cycle 2",2,352,"4-1-1","Alloy 617",314626,"Plate"
158.63,0.00139,"Qualified",,7.56,"CapPass","Cycle 2",2,353,"4-1-1","Alloy 617",314626,"Plate"
149.60,0.00136,"Qualified",,7.63,"CapPass","Cycle 2",2,354,"4-1-1","Alloy 617",314626,"Plate"
145.85,0.00134,"Qualified",,7.65,"CapPass","Cycle 2",2,355,"4-1-1","Alloy 617",314626,"Plate"
142.23,0.00131,"Qualified",,7.67,"CapPass","Cycle 2",2,356,"4-1-1","Alloy 617",314626,"Plate"
139.22,0.00129,"Qualified",,7.70,"CapPass","Cycle 2",2,357,"4-1-1","Alloy 617",314626,"Plate"
144.61,0.00131,"Qualified",,7.78,"CapPass","Cycle 2",2,358,"4-1-1","Alloy 617",314626,"Plate"
148.55,0.00134,"Qualified",,7.80,"CapPass","Cycle 2",2,359,"4-1-1","Alloy 617",314626,"Plate"
152.23,0.00136,"Qualified",,7.82,"CapPass","Cycle 2",2,360,"4-1-1","Alloy 617",314626,"Plate"
156.17,0.00139,"Qualified",,7.84,"CapPass","Cycle 2",2,361,"4-1-1","Alloy 617",314626,"Plate"
159.55,0.00142,"Qualified",,7.86,"CapPass","Cycle 2",2,362,"4-1-1","Alloy 617",314626,"Plate"
159.74,0.00142,"Qualified",,7.86,"CapPass","Cycle 2",2,363,"4-1-1","Alloy 617",314626,"Plate"
163.19,0.00144,"Qualified",,7.88,"CapPass","Cycle 2",2,364,"4-1-1","Alloy 617",314626,"Plate"
166.50,0.00147,"Qualified",,7.89,"CapPass","Cycle 2",2,365,"4-1-1","Alloy 617",314626,"Plate"
167.39,0.00149,"Qualified",,7.91,"CapPass","Cycle 2",2,366,"4-1-1","Alloy 617",314626,"Plate"
167.02,0.00152,"Qualified",,7.92,"CapPass","Cycle 2",2,367,"4-1-1","Alloy 617",314626,"Plate"
167.44,0.00155,"Qualified",,7.93,"CapPass","Cycle 2",2,368,"4-1-1","Alloy 617",314626,"Plate"
167.71,0.00158,"Qualified",,7.93,"CapPass","Cycle 2",2,369,"4-1-1","Alloy 617",314626,"Plate"
168.07,0.00161,"Qualified",,7.94,"CapPass","Cycle 2",2,370,"4-1-1","Alloy 617",314626,"Plate"
168.37,0.00163,"Qualified",,7.94,"CapPass","Cycle 2",2,371,"4-1-1","Alloy 617",314626,"Plate"
168.71,0.00166,"Qualified",,7.95,"CapPass","Cycle 2",2,372,"4-1-1","Alloy 617",314626,"Plate"
169.02,0.00169,"Qualified",,7.95,"CapPass","Cycle 2",2,373,"4-1-1","Alloy 617",314626,"Plate"
169.18,0.00171,"Qualified",,7.96,"CapPass","Cycle 2",2,374,"4-1-1","Alloy 617",314626,"Plate"
169.21,0.00174,"Qualified",,7.96,"CapPass","Cycle 2",2,375,"4-1-1","Alloy 617",314626,"Plate"
169.24,0.00177,"Qualified",,7.97,"CapPass","Cycle 2",2,376,"4-1-1","Alloy 617",314626,"Plate"
169.11,0.00180,"Qualified",,7.97,"CapPass","Cycle 2",2,377,"4-1-1","Alloy 617",314626,"Plate"
168.49,0.00182,"Qualified",,7.98,"CapPass","Cycle 2",2,378,"4-1-1","Alloy 617",314626,"Plate"
159.94,0.00180,"Qualified",,8.03,"CapPass","Cycle 2",2,379,"4-1-1","Alloy 617",314626,"Plate"
155.71,0.00177,"Qualified",,8.05,"CapPass","Cycle 2",2,380,"4-1-1","Alloy 617",314626,"Plate"
151.77,0.00174,"Qualified",,8.06,"CapPass","Cycle 2",2,381,"4-1-1","Alloy 617",314626,"Plate"
147.85,0.00172,"Qualified",,8.08,"CapPass","Cycle 2",2,382,"4-1-1","Alloy 617",314626,"Plate"
144.26,0.00169,"Qualified",,8.09,"CapPass","Cycle 2",2,383,"4-1-1","Alloy 617",314626,"Plate"
140.47,0.00167,"Qualified",,8.10,"CapPass","Cycle 2",2,384,"4-1-1","Alloy 617",314626,"Plate"
136.96,0.00164,"Qualified",,8.12,"CapPass","Cycle 2",2,385,"4-1-1","Alloy 617",314626,"Plate"
133.44,0.00162,"Qualified",,8.13,"CapPass","Cycle 2",2,386,"4-1-1","Alloy 617",314626,"Plate"
129.89,0.00159,"Qualified",,8.15,"CapPass","Cycle 2",2,387,"4-1-1","Alloy 617",314626,"Plate"
126.43,0.00156,"Qualified",,8.16,"CapPass","Cycle 2",2,388,"4-1-1","Alloy 617",314626,"Plate"
123.00,0.00154,"Qualified",,8.18,"CapPass","Cycle 2",2,389,"4-1-1","Alloy 617",314626,"Plate"
119.39,0.00151,"Qualified",,8.21,"CapPass","Cycle 2",2,390,"4-1-1","Alloy 617",314626,"Plate"
115.94,0.00149,"Qualified",,8.23,"CapPass","Cycle 2",2,391,"4-1-1","Alloy 617",314626,"Plate"
112.33,0.00146,"Qualified",,8.27,"CapPass","Cycle 2",2,392,"4-1-1","Alloy 617",314626,"Plate"
108.68,0.00144,"Qualified",,8.30,"CapPass","Cycle 2",2,393,"4-1-1","Alloy 617",314626,"Plate"
104.92,0.00141,"Qualified",,8.33,"CapPass","Cycle 2",2,394,"4-1-1","Alloy 617",314626,"Plate"
101.20,0.00139,"Qualified",,8.37,"CapPass","Cycle 2",2,395,"4-1-1","Alloy 617",314626,"Plate"
97.15,0.00136,"Qualified",,8.40,"CapPass","Cycle 2",2,396,"4-1-1","Alloy 617",314626,"Plate"
93.07,0.00133,"Qualified",,8.43,"CapPass","Cycle 2",2,397,"4-1-1","Alloy 617",314626,"Plate"
89.21,0.00131,"Qualified",,8.46,"CapPass","Cycle 2",2,398,"4-1-1","Alloy 617",314626,"Plate"
85.16,0.00128,"Qualified",,8.49,"CapPass","Cycle 2",2,399,"4-1-1","Alloy 617",314626,"Plate"
81.51,0.00126,"Qualified",,8.51,"CapPass","Cycle 2",2,400,"4-1-1","Alloy 617",314626,"Plate"
77.57,0.00123,"Qualified",,8.54,"CapPass","Cycle 2",2,401,"4-1-1","Alloy 617",314626,"Plate"
73.58,0.00121,"Qualified",,8.57,"CapPass","Cycle 2",2,402,"4-1-1","Alloy 617",314626,"Plate"
69.55,0.00118,"Qualified",,8.59,"CapPass","Cycle 2",2,403,"4-1-1","Alloy 617",314626,"Plate"
65.52,0.00116,"Qualified",,8.62,"CapPass","Cycle 2",2,404,"4-1-1","Alloy 617",314626,"Plate"
61.57,0.00113,"Qualified",,8.65,"CapPass","Cycle 2",2,405,"4-1-1","Alloy 617",314626,"Plate"
57.73,0.00111,"Qualified",,8.68,"CapPass","Cycle 2",2,406,"4-1-1","Alloy 617",314626,"Plate"
53.97,0.00108,"Qualified",,8.70,"CapPass","Cycle 2",2,407,"4-1-1","Alloy 617",314626,"Plate"
50.34,0.00105,"Qualified",,8.73,"CapPass","Cycle 2",2,408,"4-1-1","Alloy 617",314626,"Plate"
46.82,0.00103,"Qualified",,8.75,"CapPass","Cycle 2",2,409,"4-1-1","Alloy 617",314626,"Plate"
43.18,0.00100,"Qualified",,8.78,"CapPass","Cycle 2",2,410,"4-1-1","Alloy 617",314626,"Plate"
39.74,0.00098,"Qualified",,8.80,"CapPass","Cycle 2",2,411,"4-1-1","Alloy 617",314626,"Plate"
36.29,0.00095,"Qualified",,8.83,"CapPass","Cycle 2",2,412,"4-1-1","Alloy 617",314626,"Plate"
32.75,0.00093,"Qualified",,8.86,"CapPass","Cycle 2",2,413,"4-1-1","Alloy 617",314626,"Plate"
32.62,0.00093,"Qualified",,8.86,"CapPass","Cycle 2",2,414,"4-1-1","Alloy 617",314626,"Plate"
28.98,0.00090,"Qualified",,8.89,"CapPass","Cycle 2",2,415,"4-1-1","Alloy 617",314626,"Plate"
25.50,0.00088,"Qualified",,8.92,"CapPass","Cycle 2",2,416,"4-1-1","Alloy 617",314626,"Plate"
22.01,0.00085,"Qualified",,8.94,"CapPass","Cycle 2",2,417,"4-1-1","Alloy 617",314626,"Plate"
18.24,0.00083,"Qualified",,8.97,"CapPass","Cycle 2",2,418,"4-1-1","Alloy 617",314626,"Plate"
14.68,0.00080,"Qualified",,9.00,"CapPass","Cycle 2",2,419,"4-1-1","Alloy 617",314626,"Plate"
10.82,0.00077,"Qualified",,9.03,"CapPass","Cycle 2",2,420,"4-1-1","Alloy 617",314626,"Plate"
7.20,0.00075,"Qualified",,9.05,"CapPass","Cycle 2",2,421,"4-1-1","Alloy 617",314626,"Plate"
3.76,0.00072,"Qualified",,9.08,"CapPass","Cycle 2",2,422,"4-1-1","Alloy 617",314626,"Plate"
0.16,0.00070,"Qualified",,9.11,"CapPass","Cycle 2",2,423,"4-1-1","Alloy 617",314626,"Plate"
