Repository: js-molina/fatigue-A617

File: data/850C/Strain rate 0.001/0.40% strain/HTM_A19_Cycles_41615.csv (part 1 of 11)
"Stress Mpa","Strain","Qual State","Qual Exceptions","Elapsed Time Sec","Data State","Cycle Label","Cycle","Count","Sample","Alloy","Heat","Material_Form"
1.62,0.00002,"Qualified",,0.00,"CapPass","Cycle 1",1,1,"416-15","Alloy 617",314626,"Plate"
5.29,0.00005,"Qualified",,0.04,"CapPass","Cycle 1",1,2,"416-15","Alloy 617",314626,"Plate"
8.91,0.00007,"Qualified",,0.08,"CapPass","Cycle 1",1,3,"416-15","Alloy 617",314626,"Plate"
12.87,0.00010,"Qualified",,0.11,"CapPass","Cycle 1",1,4,"416-15","Alloy 617",314626,"Plate"
16.41,0.00012,"Qualified",,0.14,"CapPass","Cycle 1",1,5,"416-15","Alloy 617",314626,"Plate"
19.59,0.00015,"Qualified",,0.18,"CapPass","Cycle 1",1,6,"416-15","Alloy 617",314626,"Plate"
22.55,0.00017,"Qualified",,0.22,"CapPass","Cycle 1",1,7,"416-15","Alloy 617",314626,"Plate"
25.76,0.00020,"Qualified",,0.29,"CapPass","Cycle 1",1,8,"416-15","Alloy 617",314626,"Plate"
29.29,0.00022,"Qualified",,0.35,"CapPass","Cycle 1",1,9,"416-15","Alloy 617",314626,"Plate"
33.17,0.00025,"Qualified",,0.38,"CapPass","Cycle 1",1,10,"416-15","Alloy 617",314626,"Plate"
37.01,0.00027,"Qualified",,0.41,"CapPass","Cycle 1",1,11,"416-15","Alloy 617",314626,"Plate"
41.06,0.00030,"Qualified",,0.43,"CapPass","Cycle 1",1,12,"416-15","Alloy 617",314626,"Plate"
44.60,0.00032,"Qualified",,0.45,"CapPass","Cycle 1",1,13,"416-15","Alloy 617",314626,"Plate"
48.17,0.00035,"Qualified",,0.47,"CapPass","Cycle 1",1,14,"416-15","Alloy 617",314626,"Plate"
51.69,0.00038,"Qualified",,0.49,"CapPass","Cycle 1",1,15,"416-15","Alloy 617",314626,"Plate"
55.04,0.00040,"Qualified",,0.51,"CapPass","Cycle 1",1,16,"416-15","Alloy 617",314626,"Plate"
58.35,0.00043,"Qualified",,0.54,"CapPass","Cycle 1",1,17,"416-15","Alloy 617",314626,"Plate"
61.43,0.00045,"Qualified",,0.56,"CapPass","Cycle 1",1,18,"416-15","Alloy 617",314626,"Plate"
64.55,0.00048,"Qualified",,0.59,"CapPass","Cycle 1",1,19,"416-15","Alloy 617",314626,"Plate"
67.48,0.00050,"Qualified",,0.61,"CapPass","Cycle 1",1,20,"416-15","Alloy 617",314626,"Plate"
70.65,0.00053,"Qualified",,0.65,"CapPass","Cycle 1",1,21,"416-15","Alloy 617",314626,"Plate"
73.83,0.00055,"Qualified",,0.68,"CapPass","Cycle 1",1,22,"416-15","Alloy 617",314626,"Plate"
77.35,0.00058,"Qualified",,0.72,"CapPass","Cycle 1",1,23,"416-15","Alloy 617",314626,"Plate"
80.68,0.00060,"Qualified",,0.76,"CapPass","Cycle 1",1,24,"416-15","Alloy 617",314626,"Plate"
84.28,0.00063,"Qualified",,0.79,"CapPass","Cycle 1",1,25,"416-15","Alloy 617",314626,"Plate"
88.13,0.00065,"Qualified",,0.83,"CapPass","Cycle 1",1,26,"416-15","Alloy 617",314626,"Plate"
88.24,0.00065,"Qualified",,0.83,"CapPass","Cycle 1",1,27,"416-15","Alloy 617",314626,"Plate"
91.71,0.00068,"Qualified",,0.86,"CapPass","Cycle 1",1,28,"416-15","Alloy 617",314626,"Plate"
95.76,0.00070,"Qualified",,0.89,"CapPass","Cycle 1",1,29,"416-15","Alloy 617",314626,"Plate"
99.44,0.00073,"Qualified",,0.91,"CapPass","Cycle 1",1,30,"416-15","Alloy 617",314626,"Plate"
103.38,0.00076,"Qualified",,0.93,"CapPass","Cycle 1",1,31,"416-15","Alloy 617",314626,"Plate"
107.18,0.00078,"Qualified",,0.95,"CapPass","Cycle 1",1,32,"416-15","Alloy 617",314626,"Plate"
111.11,0.00081,"Qualified",,0.97,"CapPass","Cycle 1",1,33,"416-15","Alloy 617",314626,"Plate"
115.07,0.00083,"Qualified",,0.99,"CapPass","Cycle 1",1,34,"416-15","Alloy 617",314626,"Plate"
118.87,0.00086,"Qualified",,1.01,"CapPass","Cycle 1",1,35,"416-15","Alloy 617",314626,"Plate"
122.68,0.00089,"Qualified",,1.03,"CapPass","Cycle 1",1,36,"416-15","Alloy 617",314626,"Plate"
126.20,0.00091,"Qualified",,1.05,"CapPass","Cycle 1",1,37,"416-15","Alloy 617",314626,"Plate"
129.85,0.00094,"Qualified",,1.07,"CapPass","Cycle 1",1,38,"416-15","Alloy 617",314626,"Plate"
133.33,0.00096,"Qualified",,1.08,"CapPass","Cycle 1",1,39,"416-15","Alloy 617",314626,"Plate"
136.47,0.00099,"Qualified",,1.10,"CapPass","Cycle 1",1,40,"416-15","Alloy 617",314626,"Plate"
139.74,0.00101,"Qualified",,1.12,"CapPass","Cycle 1",1,41,"416-15","Alloy 617",314626,"Plate"
143.11,0.00104,"Qualified",,1.14,"CapPass","Cycle 1",1,42,"416-15","Alloy 617",314626,"Plate"
146.31,0.00106,"Qualified",,1.15,"CapPass","Cycle 1",1,43,"416-15","Alloy 617",314626,"Plate"
149.55,0.00109,"Qualified",,1.17,"CapPass","Cycle 1",1,44,"416-15","Alloy 617",314626,"Plate"
153.05,0.00111,"Qualified",,1.20,"CapPass","Cycle 1",1,45,"416-15","Alloy 617",314626,"Plate"
156.61,0.00114,"Qualified",,1.22,"CapPass","Cycle 1",1,46,"416-15","Alloy 617",314626,"Plate"
159.73,0.00117,"Qualified",,1.24,"CapPass","Cycle 1",1,47,"416-15","Alloy 617",314626,"Plate"
162.12,0.00119,"Qualified",,1.26,"CapPass","Cycle 1",1,48,"416-15","Alloy 617",314626,"Plate"
164.07,0.00122,"Qualified",,1.28,"CapPass","Cycle 1",1,49,"416-15","Alloy 617",314626,"Plate"
165.28,0.00124,"Qualified",,1.29,"CapPass","Cycle 1",1,50,"416-15","Alloy 617",314626,"Plate"
165.91,0.00127,"Qualified",,1.30,"CapPass","Cycle 1",1,51,"416-15","Alloy 617",314626,"Plate"
166.27,0.00130,"Qualified",,1.30,"CapPass","Cycle 1",1,52,"416-15","Alloy 617",314626,"Plate"
166.57,0.00132,"Qualified",,1.31,"CapPass","Cycle 1",1,53,"416-15","Alloy 617",314626,"Plate"
166.86,0.00135,"Qualified",,1.32,"CapPass","Cycle 1",1,54,"416-15","Alloy 617",314626,"Plate"
167.14,0.00137,"Qualified",,1.32,"CapPass","Cycle 1",1,55,"416-15","Alloy 617",314626,"Plate"
167.38,0.00140,"Qualified",,1.33,"CapPass","Cycle 1",1,56,"416-15","Alloy 617",314626,"Plate"
167.59,0.00143,"Qualified",,1.34,"CapPass","Cycle 1",1,57,"416-15","Alloy 617",314626,"Plate"
167.78,0.00145,"Qualified",,1.34,"CapPass","Cycle 1",1,58,"416-15","Alloy 617",314626,"Plate"
167.91,0.00148,"Qualified",,1.35,"CapPass","Cycle 1",1,59,"416-15","Alloy 617",314626,"Plate"
168.04,0.00150,"Qualified",,1.36,"CapPass","Cycle 1",1,60,"416-15","Alloy 617",314626,"Plate"
168.02,0.00153,"Qualified",,1.37,"CapPass","Cycle 1",1,61,"416-15","Alloy 617",314626,"Plate"
167.87,0.00156,"Qualified",,1.39,"CapPass","Cycle 1",1,62,"416-15","Alloy 617",314626,"Plate"
167.16,0.00158,"Qualified",,1.41,"CapPass","Cycle 1",1,63,"416-15","Alloy 617",314626,"Plate"
159.68,0.00156,"Qualified",,1.55,"CapPass","Cycle 1",1,64,"416-15","Alloy 617",314626,"Plate"
156.61,0.00153,"Qualified",,1.59,"CapPass","Cycle 1",1,65,"416-15","Alloy 617",314626,"Plate"
152.57,0.00150,"Qualified",,1.63,"CapPass","Cycle 1",1,66,"416-15","Alloy 617",314626,"Plate"
148.89,0.00148,"Qualified",,1.67,"CapPass","Cycle 1",1,67,"416-15","Alloy 617",314626,"Plate"
144.91,0.00145,"Qualified",,1.70,"CapPass","Cycle 1",1,68,"416-15","Alloy 617",314626,"Plate"
140.83,0.00143,"Qualified",,1.74,"CapPass","Cycle 1",1,69,"416-15","Alloy 617",314626,"Plate"
136.39,0.00140,"Qualified",,1.77,"CapPass","Cycle 1",1,70,"416-15","Alloy 617",314626,"Plate"
132.34,0.00138,"Qualified",,1.80,"CapPass","Cycle 1",1,71,"416-15","Alloy 617",314626,"Plate"
128.39,0.00135,"Qualified",,1.83,"CapPass","Cycle 1",1,72,"416-15","Alloy 617",314626,"Plate"
128.12,0.00135,"Qualified",,1.83,"CapPass","Cycle 1",1,73,"416-15","Alloy 617",314626,"Plate"
124.30,0.00133,"Qualified",,1.86,"CapPass","Cycle 1",1,74,"416-15","Alloy 617",314626,"Plate"
120.42,0.00130,"Qualified",,1.88,"CapPass","Cycle 1",1,75,"416-15","Alloy 617",314626,"Plate"
116.81,0.00128,"Qualified",,1.91,"CapPass","Cycle 1",1,76,"416-15","Alloy 617",314626,"Plate"
113.12,0.00125,"Qualified",,1.93,"CapPass","Cycle 1",1,77,"416-15","Alloy 617",314626,"Plate"
109.22,0.00123,"Qualified",,1.96,"CapPass","Cycle 1",1,78,"416-15","Alloy 617",314626,"Plate"
105.40,0.00120,"Qualified",,1.99,"CapPass","Cycle 1",1,79,"416-15","Alloy 617",314626,"Plate"
101.46,0.00117,"Qualified",,2.02,"CapPass","Cycle 1",1,80,"416-15","Alloy 617",314626,"Plate"
97.44,0.00115,"Qualified",,2.05,"CapPass","Cycle 1",1,81,"416-15","Alloy 617",314626,"Plate"
93.58,0.00112,"Qualified",,2.08,"CapPass","Cycle 1",1,82,"416-15","Alloy 617",314626,"Plate"
89.49,0.00110,"Qualified",,2.11,"CapPass","Cycle 1",1,83,"416-15","Alloy 617",314626,"Plate"
85.44,0.00107,"Qualified",,2.14,"CapPass","Cycle 1",1,84,"416-15","Alloy 617",314626,"Plate"
81.39,0.00105,"Qualified",,2.17,"CapPass","Cycle 1",1,85,"416-15","Alloy 617",314626,"Plate"
77.65,0.00102,"Qualified",,2.19,"CapPass","Cycle 1",1,86,"416-15","Alloy 617",314626,"Plate"
73.83,0.00100,"Qualified",,2.22,"CapPass","Cycle 1",1,87,"416-15","Alloy 617",314626,"Plate"
70.27,0.00097,"Qualified",,2.25,"CapPass","Cycle 1",1,88,"416-15","Alloy 617",314626,"Plate"
66.54,0.00095,"Qualified",,2.27,"CapPass","Cycle 1",1,89,"416-15","Alloy 617",314626,"Plate"
62.52,0.00092,"Qualified",,2.30,"CapPass","Cycle 1",1,90,"416-15","Alloy 617",314626,"Plate"
58.87,0.00090,"Qualified",,2.33,"CapPass","Cycle 1",1,91,"416-15","Alloy 617",314626,"Plate"
55.07,0.00087,"Qualified",,2.36,"CapPass","Cycle 1",1,92,"416-15","Alloy 617",314626,"Plate"
51.36,0.00084,"Qualified",,2.39,"CapPass","Cycle 1",1,93,"416-15","Alloy 617",314626,"Plate"
47.77,0.00082,"Qualified",,2.41,"CapPass","Cycle 1",1,94,"416-15","Alloy 617",314626,"Plate"
44.16,0.00079,"Qualified",,2.44,"CapPass","Cycle 1",1,95,"416-15","Alloy 617",314626,"Plate"
40.25,0.00077,"Qualified",,2.47,"CapPass","Cycle 1",1,96,"416-15","Alloy 617",314626,"Plate"
36.58,0.00074,"Qualified",,2.50,"CapPass","Cycle 1",1,97,"416-15","Alloy 617",314626,"Plate"
33.07,0.00072,"Qualified",,2.53,"CapPass","Cycle 1",1,98,"416-15","Alloy 617",314626,"Plate"
29.13,0.00069,"Qualified",,2.56,"CapPass","Cycle 1",1,99,"416-15","Alloy 617",314626,"Plate"
25.41,0.00066,"Qualified",,2.58,"CapPass","Cycle 1",1,100,"416-15","Alloy 617",314626,"Plate"
21.53,0.00064,"Qualified",,2.62,"CapPass","Cycle 1",1,101,"416-15","Alloy 617",314626,"Plate"
17.80,0.00061,"Qualified",,2.64,"CapPass","Cycle 1",1,102,"416-15","Alloy 617",314626,"Plate"
14.12,0.00059,"Qualified",,2.67,"CapPass","Cycle 1",1,103,"416-15","Alloy 617",314626,"Plate"
10.45,0.00056,"Qualified",,2.70,"CapPass","Cycle 1",1,104,"416-15","Alloy 617",314626,"Plate"
6.98,0.00054,"Qualified",,2.73,"CapPass","Cycle 1",1,105,"416-15","Alloy 617",314626,"Plate"
3.37,0.00051,"Qualified",,2.75,"CapPass","Cycle 1",1,106,"416-15","Alloy 617",314626,"Plate"
-0.21,0.00049,"Qualified",,2.78,"CapPass","Cycle 1",1,107,"416-15","Alloy 617",314626,"Plate"
-3.90,0.00046,"Qualified",,2.81,"CapPass","Cycle 1",1,108,"416-15","Alloy 617",314626,"Plate"
-6.14,0.00045,"Qualified",,2.83,"CapPass","Cycle 1",1,109,"416-15","Alloy 617",314626,"Plate"
-7.65,0.00044,"Qualified",,2.84,"CapPass","Cycle 1",1,110,"416-15","Alloy 617",314626,"Plate"
-11.03,0.00041,"Qualified",,2.87,"CapPass","Cycle 1",1,111,"416-15","Alloy 617",314626,"Plate"
-14.86,0.00039,"Qualified",,2.90,"CapPass","Cycle 1",1,112,"416-15","Alloy 617",314626,"Plate"
-18.54,0.00036,"Qualified",,2.94,"CapPass","Cycle 1",1,113,"416-15","Alloy 617",314626,"Plate"
-21.91,0.00033,"Qualified",,3.07,"CapPass","Cycle 1",1,114,"416-15","Alloy 617",314626,"Plate"
-26.15,0.00031,"Qualified",,3.13,"CapPass","Cycle 1",1,115,"416-15","Alloy 617",314626,"Plate"
-29.85,0.00028,"Qualified",,3.16,"CapPass","Cycle 1",1,116,"416-15","Alloy 617",314626,"Plate"
-33.51,0.00026,"Qualified",,3.19,"CapPass","Cycle 1",1,117,"416-15","Alloy 617",314626,"Plate"
-37.39,0.00023,"Qualified",,3.22,"CapPass","Cycle 1",1,118,"416-15","Alloy 617",314626,"Plate"
-42.00,0.00021,"Qualified",,3.24,"CapPass","Cycle 1",1,119,"416-15","Alloy 617",314626,"Plate"
-45.67,0.00018,"Qualified",,3.26,"CapPass","Cycle 1",1,120,"416-15","Alloy 617",314626,"Plate"
-49.40,0.00016,"Qualified",,3.27,"CapPass","Cycle 1",1,121,"416-15","Alloy 617",314626,"Plate"
-52.92,0.00013,"Qualified",,3.29,"CapPass","Cycle 1",1,122,"416-15","Alloy 617",314626,"Plate"
-56.67,0.00011,"Qualified",,3.31,"CapPass","Cycle 1",1,123,"416-15","Alloy 617",314626,"Plate"
-60.52,0.00008,"Qualified",,3.34,"CapPass","Cycle 1",1,124,"416-15","Alloy 617",314626,"Plate"
-64.17,0.00005,"Qualified",,3.36,"CapPass","Cycle 1",1,125,"416-15","Alloy 617",314626,"Plate"
-67.72,0.00003,"Qualified",,3.39,"CapPass","Cycle 1",1,126,"416-15","Alloy 617",314626,"Plate"
-71.15,0.00000,"Qualified",,3.42,"CapPass","Cycle 1",1,127,"416-15","Alloy 617",314626,"Plate"
-74.77,-0.00002,"Qualified",,3.45,"CapPass","Cycle 1",1,128,"416-15","Alloy 617",314626,"Plate"
-79.02,-0.00005,"Qualified",,3.47,"CapPass","Cycle 1",1,129,"416-15","Alloy 617",314626,"Plate"
-83.01,-0.00007,"Qualified",,3.49,"CapPass","Cycle 1",1,130,"416-15","Alloy 617",314626,"Plate"
-86.73,-0.00010,"Qualified",,3.51,"CapPass","Cycle 1",1,131,"416-15","Alloy 617",314626,"Plate"
-90.40,-0.00013,"Qualified",,3.53,"CapPass","Cycle 1",1,132,"416-15","Alloy 617",314626,"Plate"
-93.99,-0.00015,"Qualified",,3.54,"CapPass","Cycle 1",1,133,"416-15","Alloy 617",314626,"Plate"
-97.56,-0.00018,"Qualified",,3.56,"CapPass","Cycle 1",1,134,"416-15","Alloy 617",314626,"Plate"
-101.11,-0.00020,"Qualified",,3.58,"CapPass","Cycle 1",1,135,"416-15","Alloy 617",314626,"Plate"
-104.85,-0.00023,"Qualified",,3.59,"CapPass","Cycle 1",1,136,"416-15","Alloy 617",314626,"Plate"
-108.31,-0.00025,"Qualified",,3.61,"CapPass","Cycle 1",1,137,"416-15","Alloy 617",314626,"Plate"
-111.65,-0.00028,"Qualified",,3.62,"CapPass","Cycle 1",1,138,"416-15","Alloy 617",314626,"Plate"
-114.67,-0.00031,"Qualified",,3.64,"CapPass","Cycle 1",1,139,"416-15","Alloy 617",314626,"Plate"
-117.39,-0.00033,"Qualified",,3.65,"CapPass","Cycle 1",1,140,"416-15","Alloy 617",314626,"Plate"
-119.76,-0.00036,"Qualified",,3.66,"CapPass","Cycle 1",1,141,"416-15","Alloy 617",314626,"Plate"
-121.88,-0.00038,"Qualified",,3.68,"CapPass","Cycle 1",1,142,"416-15","Alloy 617",314626,"Plate"
-123.84,-0.00041,"Qualified",,3.69,"CapPass","Cycle 1",1,143,"416-15","Alloy 617",314626,"Plate"
-125.88,-0.00043,"Qualified",,3.70,"CapPass","Cycle 1",1,144,"416-15","Alloy 617",314626,"Plate"
-127.83,-0.00046,"Qualified",,3.71,"CapPass","Cycle 1",1,145,"416-15","Alloy 617",314626,"Plate"
-129.59,-0.00049,"Qualified",,3.73,"CapPass","Cycle 1",1,146,"416-15","Alloy 617",314626,"Plate"
-131.19,-0.00051,"Qualified",,3.74,"CapPass","Cycle 1",1,147,"416-15","Alloy 617",314626,"Plate"
-132.87,-0.00054,"Qualified",,3.75,"CapPass","Cycle 1",1,148,"416-15","Alloy 617",314626,"Plate"
-134.42,-0.00056,"Qualified",,3.77,"CapPass","Cycle 1",1,149,"416-15","Alloy 617",314626,"Plate"
-135.98,-0.00059,"Qualified",,3.78,"CapPass","Cycle 1",1,150,"416-15","Alloy 617",314626,"Plate"
-137.57,-0.00061,"Qualified",,3.80,"CapPass","Cycle 1",1,151,"416-15","Alloy 617",314626,"Plate"
-139.14,-0.00064,"Qualified",,3.82,"CapPass","Cycle 1",1,152,"416-15","Alloy 617",314626,"Plate"
-139.46,-0.00064,"Qualified",,3.83,"CapPass","Cycle 1",1,153,"416-15","Alloy 617",314626,"Plate"
-140.69,-0.00067,"Qualified",,3.85,"CapPass","Cycle 1",1,154,"416-15","Alloy 617",314626,"Plate"
-142.16,-0.00069,"Qualified",,3.88,"CapPass","Cycle 1",1,155,"416-15","Alloy 617",314626,"Plate"
-143.71,-0.00072,"Qualified",,3.90,"CapPass","Cycle 1",1,156,"416-15","Alloy 617",314626,"Plate"
-145.27,-0.00074,"Qualified",,3.94,"CapPass","Cycle 1",1,157,"416-15","Alloy 617",314626,"Plate"
-146.96,-0.00077,"Qualified",,3.97,"CapPass","Cycle 1",1,158,"416-15","Alloy 617",314626,"Plate"
-148.35,-0.00079,"Qualified",,4.00,"CapPass","Cycle 1",1,159,"416-15","Alloy 617",314626,"Plate"
-149.78,-0.00082,"Qualified",,4.03,"CapPass","Cycle 1",1,160,"416-15","Alloy 617",314626,"Plate"
-150.76,-0.00085,"Qualified",,4.04,"CapPass","Cycle 1",1,161,"416-15","Alloy 617",314626,"Plate"
-151.76,-0.00087,"Qualified",,4.07,"CapPass","Cycle 1",1,162,"416-15","Alloy 617",314626,"Plate"
-152.60,-0.00090,"Qualified",,4.08,"CapPass","Cycle 1",1,163,"416-15","Alloy 617",314626,"Plate"
-153.58,-0.00092,"Qualified",,4.11,"CapPass","Cycle 1",1,164,"416-15","Alloy 617",314626,"Plate"
-154.68,-0.00095,"Qualified",,4.13,"CapPass","Cycle 1",1,165,"416-15","Alloy 617",314626,"Plate"
-155.82,-0.00097,"Qualified",,4.16,"CapPass","Cycle 1",1,166,"416-15","Alloy 617",314626,"Plate"
-157.11,-0.00100,"Qualified",,4.19,"CapPass","Cycle 1",1,167,"416-15","Alloy 617",314626,"Plate"
-158.33,-0.00102,"Qualified",,4.22,"CapPass","Cycle 1",1,168,"416-15","Alloy 617",314626,"Plate"
-159.60,-0.00105,"Qualified",,4.25,"CapPass","Cycle 1",1,169,"416-15","Alloy 617",314626,"Plate"
-160.87,-0.00108,"Qualified",,4.28,"CapPass","Cycle 1",1,170,"416-15","Alloy 617",314626,"Plate"
-161.72,-0.00110,"Qualified",,4.30,"CapPass","Cycle 1",1,171,"416-15","Alloy 617",314626,"Plate"
-162.31,-0.00113,"Qualified",,4.32,"CapPass","Cycle 1",1,172,"416-15","Alloy 617",314626,"Plate"
-162.94,-0.00115,"Qualified",,4.33,"CapPass","Cycle 1",1,173,"416-15","Alloy 617",314626,"Plate"
-163.54,-0.00118,"Qualified",,4.35,"CapPass","Cycle 1",1,174,"416-15","Alloy 617",314626,"Plate"
-164.25,-0.00120,"Qualified",,4.37,"CapPass","Cycle 1",1,175,"416-15","Alloy 617",314626,"Plate"
-164.75,-0.00123,"Qualified",,4.39,"CapPass","Cycle 1",1,176,"416-15","Alloy 617",314626,"Plate"
-165.20,-0.00125,"Qualified",,4.41,"CapPass","Cycle 1",1,177,"416-15","Alloy 617",314626,"Plate"
-165.78,-0.00128,"Qualified",,4.43,"CapPass","Cycle 1",1,178,"416-15","Alloy 617",314626,"Plate"
-166.28,-0.00131,"Qualified",,4.47,"CapPass","Cycle 1",1,179,"416-15","Alloy 617",314626,"Plate"
-167.14,-0.00133,"Qualified",,4.51,"CapPass","Cycle 1",1,180,"416-15","Alloy 617",314626,"Plate"
-168.41,-0.00136,"Qualified",,4.56,"CapPass","Cycle 1",1,181,"416-15","Alloy 617",314626,"Plate"
-169.91,-0.00138,"Qualified",,4.60,"CapPass","Cycle 1",1,182,"416-15","Alloy 617",314626,"Plate"
-170.51,-0.00141,"Qualified",,4.61,"CapPass","Cycle 1",1,183,"416-15","Alloy 617",314626,"Plate"
-170.44,-0.00143,"Qualified",,4.63,"CapPass","Cycle 1",1,184,"416-15","Alloy 617",314626,"Plate"
-170.05,-0.00146,"Qualified",,4.63,"CapPass","Cycle 1",1,185,"416-15","Alloy 617",314626,"Plate"
-169.91,-0.00149,"Qualified",,4.64,"CapPass","Cycle 1",1,186,"416-15","Alloy 617",314626,"Plate"
-169.83,-0.00152,"Qualified",,4.64,"CapPass","Cycle 1",1,187,"416-15","Alloy 617",314626,"Plate"
-169.81,-0.00155,"Qualified",,4.65,"CapPass","Cycle 1",1,188,"416-15","Alloy 617",314626,"Plate"
-169.89,-0.00157,"Qualified",,4.66,"CapPass","Cycle 1",1,189,"416-15","Alloy 617",314626,"Plate"
-169.94,-0.00160,"Qualified",,4.67,"CapPass","Cycle 1",1,190,"416-15","Alloy 617",314626,"Plate"
-169.88,-0.00163,"Qualified",,4.68,"CapPass","Cycle 1",1,191,"416-15","Alloy 617",314626,"Plate"
-158.39,-0.00160,"Qualified",,4.79,"CapPass","Cycle 1",1,192,"416-15","Alloy 617",314626,"Plate"
-154.61,-0.00157,"Qualified",,4.81,"CapPass","Cycle 1",1,193,"416-15","Alloy 617",314626,"Plate"
-151.62,-0.00155,"Qualified",,4.83,"CapPass","Cycle 1",1,194,"416-15","Alloy 617",314626,"Plate"
-150.87,-0.00155,"Qualified",,4.83,"CapPass","Cycle 1",1,195,"416-15","Alloy 617",314626,"Plate"
-147.08,-0.00152,"Qualified",,4.85,"CapPass","Cycle 1",1,196,"416-15","Alloy 617",314626,"Plate"
-143.50,-0.00150,"Qualified",,4.87,"CapPass","Cycle 1",1,197,"416-15","Alloy 617",314626,"Plate"
-140.08,-0.00147,"Qualified",,4.89,"CapPass","Cycle 1",1,198,"416-15","Alloy 617",314626,"Plate"
-135.97,-0.00145,"Qualified",,4.91,"CapPass","Cycle 1",1,199,"416-15","Alloy 617",314626,"Plate"
-131.65,-0.00142,"Qualified",,4.94,"CapPass","Cycle 1",1,200,"416-15","Alloy 617",314626,"Plate"
-127.64,-0.00139,"Qualified",,4.96,"CapPass","Cycle 1",1,201,"416-15","Alloy 617",314626,"Plate"
-123.74,-0.00137,"Qualified",,4.99,"CapPass","Cycle 1",1,202,"416-15","Alloy 617",314626,"Plate"
-119.72,-0.00134,"Qualified",,5.01,"CapPass","Cycle 1",1,203,"416-15","Alloy 617",314626,"Plate"
-115.72,-0.00132,"Qualified",,5.04,"CapPass","Cycle 1",1,204,"416-15","Alloy 617",314626,"Plate"
-111.81,-0.00129,"Qualified",,5.07,"CapPass","Cycle 1",1,205,"416-15","Alloy 617",314626,"Plate"
-107.79,-0.00127,"Qualified",,5.09,"CapPass","Cycle 1",1,206,"416-15","Alloy 617",314626,"Plate"
-103.91,-0.00124,"Qualified",,5.12,"CapPass","Cycle 1",1,207,"416-15","Alloy 617",314626,"Plate"
-100.16,-0.00122,"Qualified",,5.15,"CapPass","Cycle 1",1,208,"416-15","Alloy 617",314626,"Plate"
-96.24,-0.00119,"Qualified",,5.18,"CapPass","Cycle 1",1,209,"416-15","Alloy 617",314626,"Plate"
-92.20,-0.00117,"Qualified",,5.21,"CapPass","Cycle 1",1,210,"416-15","Alloy 617",314626,"Plate"
-88.48,-0.00114,"Qualified",,5.23,"CapPass","Cycle 1",1,211,"416-15","Alloy 617",314626,"Plate"
-84.41,-0.00112,"Qualified",,5.26,"CapPass","Cycle 1",1,212,"416-15","Alloy 617",314626,"Plate"
-80.62,-0.00109,"Qualified",,5.29,"CapPass","Cycle 1",1,213,"416-15","Alloy 617",314626,"Plate"
-77.10,-0.00106,"Qualified",,5.32,"CapPass","Cycle 1",1,214,"416-15","Alloy 617",314626,"Plate"
-73.31,-0.00104,"Qualified",,5.35,"CapPass","Cycle 1",1,215,"416-15","Alloy 617",314626,"Plate"
-69.72,-0.00101,"Qualified",,5.37,"CapPass","Cycle 1",1,216,"416-15","Alloy 617",314626,"Plate"
-66.15,-0.00099,"Qualified",,5.40,"CapPass","Cycle 1",1,217,"416-15","Alloy 617",314626,"Plate"
-62.57,-0.00096,"Qualified",,5.43,"CapPass","Cycle 1",1,218,"416-15","Alloy 617",314626,"Plate"
-58.67,-0.00094,"Qualified",,5.46,"CapPass","Cycle 1",1,219,"416-15","Alloy 617",314626,"Plate"
-55.02,-0.00091,"Qualified",,5.49,"CapPass","Cycle 1",1,220,"416-15","Alloy 617",314626,"Plate"
-51.23,-0.00089,"Qualified",,5.51,"CapPass","Cycle 1",1,221,"416-15","Alloy 617",314626,"Plate"
-47.36,-0.00086,"Qualified",,5.54,"CapPass","Cycle 1",1,222,"416-15","Alloy 617",314626,"Plate"
-43.35,-0.00083,"Qualified",,5.57,"CapPass","Cycle 1",1,223,"416-15","Alloy 617",314626,"Plate"
-39.77,-0.00081,"Qualified",,5.60,"CapPass","Cycle 1",1,224,"416-15","Alloy 617",314626,"Plate"
-36.01,-0.00078,"Qualified",,5.63,"CapPass","Cycle 1",1,225,"416-15","Alloy 617",314626,"Plate"
-32.39,-0.00076,"Qualified",,5.66,"CapPass","Cycle 1",1,226,"416-15","Alloy 617",314626,"Plate"
-28.79,-0.00073,"Qualified",,5.68,"CapPass","Cycle 1",1,227,"416-15","Alloy 617",314626,"Plate"
-25.31,-0.00071,"Qualified",,5.71,"CapPass","Cycle 1",1,228,"416-15","Alloy 617",314626,"Plate"
-22.06,-0.00068,"Qualified",,5.74,"CapPass","Cycle 1",1,229,"416-15","Alloy 617",314626,"Plate"
-18.82,-0.00066,"Qualified",,5.76,"CapPass","Cycle 1",1,230,"416-15","Alloy 617",314626,"Plate"
-15.47,-0.00063,"Qualified",,5.79,"CapPass","Cycle 1",1,231,"416-15","Alloy 617",314626,"Plate"
-11.96,-0.00061,"Qualified",,5.82,"CapPass","Cycle 1",1,232,"416-15","Alloy 617",314626,"Plate"
-10.27,-0.00060,"Qualified",,5.83,"CapPass","Cycle 1",1,233,"416-15","Alloy 617",314626,"Plate"
-8.37,-0.00058,"Qualified",,5.84,"CapPass","Cycle 1",1,234,"416-15","Alloy 617",314626,"Plate"
-4.76,-0.00056,"Qualified",,5.87,"CapPass","Cycle 1",1,235,"416-15","Alloy 617",314626,"Plate"
-1.00,-0.00053,"Qualified",,5.90,"CapPass","Cycle 1",1,236,"416-15","Alloy 617",314626,"Plate"
2.56,-0.00051,"Qualified",,5.93,"CapPass","Cycle 1",1,237,"416-15","Alloy 617",314626,"Plate"
6.25,-0.00048,"Qualified",,5.96,"CapPass","Cycle 1",1,238,"416-15","Alloy 617",314626,"Plate"
10.02,-0.00046,"Qualified",,5.99,"CapPass","Cycle 1",1,239,"416-15","Alloy 617",314626,"Plate"
13.70,-0.00043,"Qualified",,6.02,"CapPass","Cycle 1",1,240,"416-15","Alloy 617",314626,"Plate"
17.30,-0.00040,"Qualified",,6.05,"CapPass","Cycle 1",1,241,"416-15","Alloy 617",314626,"Plate"
20.82,-0.00038,"Qualified",,6.08,"CapPass","Cycle 1",1,242,"416-15","Alloy 617",314626,"Plate"
24.39,-0.00035,"Qualified",,6.11,"CapPass","Cycle 1",1,243,"416-15","Alloy 617",314626,"Plate"
27.69,-0.00033,"Qualified",,6.15,"CapPass","Cycle 1",1,244,"416-15","Alloy 617",314626,"Plate"
31.49,-0.00030,"Qualified",,6.21,"CapPass","Cycle 1",1,245,"416-15","Alloy 617",314626,"Plate"
35.65,-0.00028,"Qualified",,6.26,"CapPass","Cycle 1",1,246,"416-15","Alloy 617",314626,"Plate"
39.33,-0.00025,"Qualified",,6.29,"CapPass","Cycle 2",2,247,"416-15","Alloy 617",314626,"Plate"
43.28,-0.00023,"Qualified",,6.32,"CapPass","Cycle 2",2,248,"416-15","Alloy 617",314626,"Plate"
46.89,-0.00020,"Qualified",,6.34,"CapPass","Cycle 2",2,249,"416-15","Alloy 617",314626,"Plate"
50.22,-0.00018,"Qualified",,6.36,"CapPass","Cycle 2",2,250,"416-15","Alloy 617",314626,"Plate"
53.54,-0.00015,"Qualified",,6.38,"CapPass","Cycle 2",2,251,"416-15","Alloy 617",314626,"Plate"
56.88,-0.00013,"Qualified",,6.41,"CapPass","Cycle 2",2,252,"416-15","Alloy 617",314626,"Plate"
60.15,-0.00010,"Qualified",,6.44,"CapPass","Cycle 2",2,253,"416-15","Alloy 617",314626,"Plate"
63.52,-0.00008,"Qualified",,6.47,"CapPass","Cycle 2",2,254,"416-15","Alloy 617",314626,"Plate"
67.38,-0.00005,"Qualified",,6.51,"CapPass","Cycle 2",2,255,"416-15","Alloy 617",314626,"Plate"
71.17,-0.00002,"Qualified",,6.55,"CapPass","Cycle 2",2,256,"416-15","Alloy 617",314626,"Plate"
74.82,0.00000,"Qualified",,6.59,"CapPass","Cycle 2",2,257,"416-15","Alloy 617",314626,"Plate"
78.47,0.00003,"Qualified",,6.62,"CapPass","Cycle 2",2,258,"416-15","Alloy 617",314626,"Plate"
82.18,0.00005,"Qualified",,6.66,"CapPass","Cycle 2",2,259,"416-15","Alloy 617",314626,"Plate"
86.03,0.00008,"Qualified",,6.69,"CapPass","Cycle 2",2,260,"416-15","Alloy 617",314626,"Plate"
89.92,0.00010,"Qualified",,6.73,"CapPass","Cycle 2",2,261,"416-15","Alloy 617",314626,"Plate"
93.66,0.00013,"Qualified",,6.76,"CapPass","Cycle 2",2,262,"416-15","Alloy 617",314626,"Plate"
97.24,0.00015,"Qualified",,6.79,"CapPass","Cycle 2",2,263,"416-15","Alloy 617",314626,"Plate"
101.05,0.00018,"Qualified",,6.82,"CapPass","Cycle 2",2,264,"416-15","Alloy 617",314626,"Plate"
101.96,0.00019,"Qualified",,6.83,"CapPass","Cycle 2",2,265,"416-15","Alloy 617",314626,"Plate"
105.04,0.00021,"Qualified",,6.85,"CapPass","Cycle 2",2,266,"416-15","Alloy 617",314626,"Plate"
109.05,0.00023,"Qualified",,6.87,"CapPass","Cycle 2",2,267,"416-15","Alloy 617",314626,"Plate"
112.78,0.00026,"Qualified",,6.89,"CapPass","Cycle 2",2,268,"416-15","Alloy 617",314626,"Plate"
116.44,0.00028,"Qualified",,6.91,"CapPass","Cycle 2",2,269,"416-15","Alloy 617",314626,"Plate"
119.76,0.00031,"Qualified",,6.92,"CapPass","Cycle 2",2,270,"416-15","Alloy 617",314626,"Plate"
122.70,0.00033,"Qualified",,6.94,"CapPass","Cycle 2",2,271,"416-15","Alloy 617",314626,"Plate"
125.16,0.00036,"Qualified",,6.95,"CapPass","Cycle 2",2,272,"416-15","Alloy 617",314626,"Plate"
127.12,0.00039,"Qualified",,6.96,"CapPass","Cycle 2",2,273,"416-15","Alloy 617",314626,"Plate"
128.84,0.00041,"Qualified",,6.97,"CapPass","Cycle 2",2,274,"416-15","Alloy 617",314626,"Plate"
130.68,0.00044,"Qualified",,6.98,"CapPass","Cycle 2",2,275,"416-15","Alloy 617",314626,"Plate"
132.28,0.00047,"Qualified",,6.98,"CapPass","Cycle 2",2,276,"416-15","Alloy 617",314626,"Plate"
133.82,0.00049,"Qualified",,6.99,"CapPass","Cycle 2",2,277,"416-15","Alloy 617",314626,"Plate"
135.22,0.00052,"Qualified",,7.00,"CapPass","Cycle 2",2,278,"416-15","Alloy 617",314626,"Plate"
136.55,0.00055,"Qualified",,7.01,"CapPass","Cycle 2",2,279,"416-15","Alloy 617",314626,"Plate"
137.82,0.00057,"Qualified",,7.02,"CapPass","Cycle 2",2,280,"416-15","Alloy 617",314626,"Plate"
139.14,0.00060,"Qualified",,7.03,"CapPass","Cycle 2",2,281,"416-15","Alloy 617",314626,"Plate"
140.18,0.00063,"Qualified",,7.04,"CapPass","Cycle 2",2,282,"416-15","Alloy 617",314626,"Plate"
141.43,0.00065,"Qualified",,7.05,"CapPass","Cycle 2",2,283,"416-15","Alloy 617",314626,"Plate"
142.57,0.00068,"Qualified",,7.06,"CapPass","Cycle 2",2,284,"416-15","Alloy 617",314626,"Plate"
143.88,0.00070,"Qualified",,7.08,"CapPass","Cycle 2",2,285,"416-15","Alloy 617",314626,"Plate"
145.03,0.00073,"Qualified",,7.09,"CapPass","Cycle 2",2,286,"416-15","Alloy 617",314626,"Plate"
146.25,0.00076,"Qualified",,7.12,"CapPass","Cycle 2",2,287,"416-15","Alloy 617",314626,"Plate"
147.58,0.00078,"Qualified",,7.16,"CapPass","Cycle 2",2,288,"416-15","Alloy 617",314626,"Plate"
149.47,0.00081,"Qualified",,7.21,"CapPass","Cycle 2",2,289,"416-15","Alloy 617",314626,"Plate"
151.54,0.00083,"Qualified",,7.25,"CapPass","Cycle 2",2,290,"416-15","Alloy 617",314626,"Plate"
153.67,0.00086,"Qualified",,7.29,"CapPass","Cycle 2",2,291,"416-15","Alloy 617",314626,"Plate"
155.06,0.00088,"Qualified",,7.31,"CapPass","Cycle 2",2,292,"416-15","Alloy 617",314626,"Plate"
155.54,0.00091,"Qualified",,7.32,"CapPass","Cycle 2",2,293,"416-15","Alloy 617",314626,"Plate"
155.55,0.00094,"Qualified",,7.33,"CapPass","Cycle 2",2,294,"416-15","Alloy 617",314626,"Plate"
155.57,0.00097,"Qualified",,7.34,"CapPass","Cycle 2",2,295,"416-15","Alloy 617",314626,"Plate"
155.67,0.00099,"Qualified",,7.34,"CapPass","Cycle 2",2,296,"416-15","Alloy 617",314626,"Plate"
155.94,0.00102,"Qualified",,7.35,"CapPass","Cycle 2",2,297,"416-15","Alloy 617",314626,"Plate"
156.42,0.00104,"Qualified",,7.36,"CapPass","Cycle 2",2,298,"416-15","Alloy 617",314626,"Plate"
156.86,0.00107,"Qualified",,7.37,"CapPass","Cycle 2",2,299,"416-15","Alloy 617",314626,"Plate"
157.38,0.00110,"Qualified",,7.40,"CapPass","Cycle 2",2,300,"416-15","Alloy 617",314626,"Plate"
158.57,0.00112,"Qualified",,7.55,"CapPass","Cycle 2",2,301,"416-15","Alloy 617",314626,"Plate"
162.20,0.00115,"Qualified",,7.60,"CapPass","Cycle 2",2,302,"416-15","Alloy 617",314626,"Plate"
165.33,0.00117,"Qualified",,7.64,"CapPass","Cycle 2",2,303,"416-15","Alloy 617",314626,"Plate"
166.10,0.00120,"Qualified",,7.66,"CapPass","Cycle 2",2,304,"416-15","Alloy 617",314626,"Plate"
165.92,0.00122,"Qualified",,7.67,"CapPass","Cycle 2",2,305,"416-15","Alloy 617",314626,"Plate"
166.13,0.00125,"Qualified",,7.67,"CapPass","Cycle 2",2,306,"416-15","Alloy 617",314626,"Plate"
166.32,0.00128,"Qualified",,7.68,"CapPass","Cycle 2",2,307,"416-15","Alloy 617",314626,"Plate"
166.55,0.00131,"Qualified",,7.68,"CapPass","Cycle 2",2,308,"416-15","Alloy 617",314626,"Plate"
166.94,0.00133,"Qualified",,7.69,"CapPass","Cycle 2",2,309,"416-15","Alloy 617",314626,"Plate"
166.62,0.00136,"Qualified",,7.70,"CapPass","Cycle 2",2,310,"416-15","Alloy 617",314626,"Plate"
166.39,0.00139,"Qualified",,7.70,"CapPass","Cycle 2",2,311,"416-15","Alloy 617",314626,"Plate"
166.54,0.00142,"Qualified",,7.70,"CapPass","Cycle 2",2,312,"416-15","Alloy 617",314626,"Plate"
166.68,0.00146,"Qualified",,7.71,"CapPass","Cycle 2",2,313,"416-15","Alloy 617",314626,"Plate"
166.88,0.00149,"Qualified",,7.71,"CapPass","Cycle 2",2,314,"416-15","Alloy 617",314626,"Plate"
167.09,0.00151,"Qualified",,7.71,"CapPass","Cycle 2",2,315,"416-15","Alloy 617",314626,"Plate"
162.73,0.00151,"Qualified",,7.83,"CapPass","Cycle 2",2,316,"416-15","Alloy 617",314626,"Plate"
166.53,0.00154,"Qualified",,8.02,"CapPass","Cycle 2",2,317,"416-15","Alloy 617",314626,"Plate"
169.70,0.00157,"Qualified",,8.06,"CapPass","Cycle 2",2,318,"416-15","Alloy 617",314626,"Plate"
162.96,0.00154,"Qualified",,8.23,"CapPass","Cycle 2",2,319,"416-15","Alloy 617",314626,"Plate"
159.04,0.00151,"Qualified",,8.26,"CapPass","Cycle 2",2,320,"416-15","Alloy 617",314626,"Plate"
155.15,0.00149,"Qualified",,8.29,"CapPass","Cycle 2",2,321,"416-15","Alloy 617",314626,"Plate"
151.32,0.00146,"Qualified",,8.31,"CapPass","Cycle 2",2,322,"416-15","Alloy 617",314626,"Plate"
147.82,0.00144,"Qualified",,8.34,"CapPass","Cycle 2",2,323,"416-15","Alloy 617",314626,"Plate"
144.36,0.00141,"Qualified",,8.36,"CapPass","Cycle 2",2,324,"416-15","Alloy 617",314626,"Plate"
140.59,0.00139,"Qualified",,8.39,"CapPass","Cycle 2",2,325,"416-15","Alloy 617",314626,"Plate"
136.93,0.00136,"Qualified",,8.41,"CapPass","Cycle 2",2,326,"416-15","Alloy 617",314626,"Plate"
133.00,0.00134,"Qualified",,8.44,"CapPass","Cycle 2",2,327,"416-15","Alloy 617",314626,"Plate"
129.03,0.00131,"Qualified",,8.47,"CapPass","Cycle 2",2,328,"416-15","Alloy 617",314626,"Plate"
125.48,0.00129,"Qualified",,8.50,"CapPass","Cycle 2",2,329,"416-15","Alloy 617",314626,"Plate"
122.05,0.00126,"Qualified",,8.52,"CapPass","Cycle 2",2,330,"416-15","Alloy 617",314626,"Plate"
118.51,0.00123,"Qualified",,8.55,"CapPass","Cycle 2",2,331,"416-15","Alloy 617",314626,"Plate"
114.77,0.00121,"Qualified",,8.58,"CapPass","Cycle 2",2,332,"416-15","Alloy 617",314626,"Plate"
111.06,0.00118,"Qualified",,8.60,"CapPass","Cycle 2",2,333,"416-15","Alloy 617",314626,"Plate"
107.22,0.00116,"Qualified",,8.63,"CapPass","Cycle 2",2,334,"416-15","Alloy 617",314626,"Plate"
103.75,0.00113,"Qualified",,8.66,"CapPass","Cycle 2",2,335,"416-15","Alloy 617",314626,"Plate"
100.22,0.00111,"Qualified",,8.69,"CapPass","Cycle 2",2,336,"416-15","Alloy 617",314626,"Plate"
96.30,0.00108,"Qualified",,8.72,"CapPass","Cycle 2",2,337,"416-15","Alloy 617",314626,"Plate"
92.50,0.00106,"Qualified",,8.75,"CapPass","Cycle 2",2,338,"416-15","Alloy 617",314626,"Plate"
89.12,0.00103,"Qualified",,8.78,"CapPass","Cycle 2",2,339,"416-15","Alloy 617",314626,"Plate"
85.27,0.00101,"Qualified",,8.80,"CapPass","Cycle 2",2,340,"416-15","Alloy 617",314626,"Plate"
82.10,0.00099,"Qualified",,8.83,"CapPass","Cycle 2",2,341,"416-15","Alloy 617",314626,"Plate"
81.47,0.00098,"Qualified",,8.83,"CapPass","Cycle 2",2,342,"416-15","Alloy 617",314626,"Plate"
77.49,0.00096,"Qualified",,8.86,"CapPass","Cycle 2",2,343,"416-15","Alloy 617",314626,"Plate"
73.31,0.00093,"Qualified",,8.90,"CapPass","Cycle 2",2,344,"416-15","Alloy 617",314626,"Plate"
69.84,0.00090,"Qualified",,8.92,"CapPass","Cycle 2",2,345,"416-15","Alloy 617",314626,"Plate"
66.16,0.00088,"Qualified",,8.95,"CapPass","Cycle 2",2,346,"416-15","Alloy 617",314626,"Plate"
62.74,0.00085,"Qualified",,8.97,"CapPass","Cycle 2",2,347,"416-15","Alloy 617",314626,"Plate"
59.05,0.00083,"Qualified",,9.00,"CapPass","Cycle 2",2,348,"416-15","Alloy 617",314626,"Plate"
54.77,0.00080,"Qualified",,9.04,"CapPass","Cycle 2",2,349,"416-15","Alloy 617",314626,"Plate"
50.71,0.00078,"Qualified",,9.07,"CapPass","Cycle 2",2,350,"416-15","Alloy 617",314626,"Plate"
47.13,0.00075,"Qualified",,9.09,"CapPass","Cycle 2",2,351,"416-15","Alloy 617",314626,"Plate"
43.17,0.00072,"Qualified",,9.13,"CapPass","Cycle 2",2,352,"416-15","Alloy 617",314626,"Plate"
39.58,0.00070,"Qualified",,9.15,"CapPass","Cycle 2",2,353,"416-15","Alloy 617",314626,"Plate"
35.70,0.00067,"Qualified",,9.18,"CapPass","Cycle 2",2,354,"416-15","Alloy 617",314626,"Plate"
31.78,0.00065,"Qualified",,9.21,"CapPass","Cycle 2",2,355,"416-15","Alloy 617",314626,"Plate"
27.78,0.00062,"Qualified",,9.24,"CapPass","Cycle 2",2,356,"416-15","Alloy 617",314626,"Plate"
24.14,0.00060,"Qualified",,9.27,"CapPass","Cycle 2",2,357,"416-15","Alloy 617",314626,"Plate"
20.56,0.00057,"Qualified",,9.29,"CapPass","Cycle 2",2,358,"416-15","Alloy 617",314626,"Plate"
16.78,0.00055,"Qualified",,9.32,"CapPass","Cycle 2",2,359,"416-15","Alloy 617",314626,"Plate"
12.94,0.00052,"Qualified",,9.35,"CapPass","Cycle 2",2,360,"416-15","Alloy 617",314626,"Plate"
9.24,0.00049,"Qualified",,9.38,"CapPass","Cycle 2",2,361,"416-15","Alloy 617",314626,"Plate"
5.70,0.00047,"Qualified",,9.41,"CapPass","Cycle 2",2,362,"416-15","Alloy 617",314626,"Plate"
2.33,0.00044,"Qualified",,9.43,"CapPass","Cycle 2",2,363,"416-15","Alloy 617",314626,"Plate"
-0.96,0.00042,"Qualified",,9.46,"CapPass","Cycle 2",2,364,"416-15","Alloy 617",314626,"Plate"
-4.33,0.00039,"Qualified",,9.48,"CapPass","Cycle 2",2,365,"416-15","Alloy 617",314626,"Plate"
-8.19,0.00037,"Qualified",,9.52,"CapPass","Cycle 2",2,366,"416-15","Alloy 617",314626,"Plate"
-11.83,0.00034,"Qualified",,9.55,"CapPass","Cycle 2",2,367,"416-15","Alloy 617",314626,"Plate"
-15.62,0.00032,"Qualified",,9.58,"CapPass","Cycle 2",2,368,"416-15","Alloy 617",314626,"Plate"
-18.72,0.00029,"Qualified",,9.61,"CapPass","Cycle 2",2,369,"416-15","Alloy 617",314626,"Plate"
-21.16,0.00027,"Qualified",,9.67,"CapPass","Cycle 2",2,370,"416-15","Alloy 617",314626,"Plate"
-23.33,0.00024,"Qualified",,9.78,"CapPass","Cycle 2",2,371,"416-15","Alloy 617",314626,"Plate"
-26.80,0.00022,"Qualified",,9.83,"CapPass","Cycle 2",2,372,"416-15","Alloy 617",314626,"Plate"
-27.53,0.00022,"Qualified",,9.84,"CapPass","Cycle 2",2,373,"416-15","Alloy 617",314626,"Plate"
-31.53,0.00019,"Qualified",,9.88,"CapPass","Cycle 2",2,374,"416-15","Alloy 617",314626,"Plate"
-36.14,0.00016,"Qualified",,9.92,"CapPass","Cycle 2",2,375,"416-15","Alloy 617",314626,"Plate"
-40.35,0.00014,"Qualified",,9.95,"CapPass","Cycle 2",2,376,"416-15","Alloy 617",314626,"Plate"
-44.77,0.00011,"Qualified",,9.98,"CapPass","Cycle 2",2,377,"416-15","Alloy 617",314626,"Plate"
-49.63,0.00009,"Qualified",,10.00,"CapPass","Cycle 2",2,378,"416-15","Alloy 617",314626,"Plate"
-53.39,0.00006,"Qualified",,10.02,"CapPass","Cycle 2",2,379,"416-15","Alloy 617",314626,"Plate"
-57.13,0.00003,"Qualified",,10.03,"CapPass","Cycle 2",2,380,"416-15","Alloy 617",314626,"Plate"
-60.95,0.00001,"Qualified",,10.05,"CapPass","Cycle 2",2,381,"416-15","Alloy 617",314626,"Plate"
-64.51,-0.00002,"Qualified",,10.07,"CapPass","Cycle 2",2,382,"416-15","Alloy 617",314626,"Plate"
-67.88,-0.00004,"Qualified",,10.08,"CapPass","Cycle 2",2,383,"416-15","Alloy 617",314626,"Plate"
-71.35,-0.00007,"Qualified",,10.10,"CapPass","Cycle 2",2,384,"416-15","Alloy 617",314626,"Plate"
-75.03,-0.00009,"Qualified",,10.12,"CapPass","Cycle 2",2,385,"416-15","Alloy 617",314626,"Plate"
-78.56,-0.00012,"Qualified",,10.14,"CapPass","Cycle 2",2,386,"416-15","Alloy 617",314626,"Plate"
-82.32,-0.00014,"Qualified",,10.16,"CapPass","Cycle 2",2,387,"416-15","Alloy 617",314626,"Plate"
-86.22,-0.00017,"Qualified",,10.18,"CapPass","Cycle 2",2,388,"416-15","Alloy 617",314626,"Plate"
-90.11,-0.00020,"Qualified",,10.19,"CapPass","Cycle 2",2,389,"416-15","Alloy 617",314626,"Plate"
-93.88,-0.00022,"Qualified",,10.21,"CapPass","Cycle 2",2,390,"416-15","Alloy 617",314626,"Plate"
-97.39,-0.00025,"Qualified",,10.23,"CapPass","Cycle 2",2,391,"416-15","Alloy 617",314626,"Plate"
-100.60,-0.00027,"Qualified",,10.24,"CapPass","Cycle 2",2,392,"416-15","Alloy 617",314626,"Plate"
-104.01,-0.00030,"Qualified",,10.26,"CapPass","Cycle 2",2,393,"416-15","Alloy 617",314626,"Plate"
-107.41,-0.00033,"Qualified",,10.27,"CapPass","Cycle 2",2,394,"416-15","Alloy 617",314626,"Plate"
-110.83,-0.00035,"Qualified",,10.29,"CapPass","Cycle 2",2,395,"416-15","Alloy 617",314626,"Plate"
-114.30,-0.00038,"Qualified",,10.31,"CapPass","Cycle 2",2,396,"416-15","Alloy 617",314626,"Plate"
-117.70,-0.00041,"Qualified",,10.32,"CapPass","Cycle 2",2,397,"416-15","Alloy 617",314626,"Plate"
-120.70,-0.00043,"Qualified",,10.34,"CapPass","Cycle 2",2,398,"416-15","Alloy 617",314626,"Plate"
-123.41,-0.00046,"Qualified",,10.36,"CapPass","Cycle 2",2,399,"416-15","Alloy 617",314626,"Plate"
-125.84,-0.00048,"Qualified",,10.37,"CapPass","Cycle 2",2,400,"416-15","Alloy 617",314626,"Plate"
-128.20,-0.00051,"Qualified",,10.39,"CapPass","Cycle 2",2,401,"416-15","Alloy 617",314626,"Plate"
-130.29,-0.00054,"Qualified",,10.40,"CapPass","Cycle 2",2,402,"416-15","Alloy 617",314626,"Plate"
-132.28,-0.00056,"Qualified",,10.42,"CapPass","Cycle 2",2,403,"416-15","Alloy 617",314626,"Plate"
-134.12,-0.00059,"Qualified",,10.43,"CapPass","Cycle 2",2,404,"416-15","Alloy 617",314626,"Plate"
-135.81,-0.00061,"Qualified",,10.44,"CapPass","Cycle 2",2,405,"416-15","Alloy 617",314626,"Plate"
-137.31,-0.00064,"Qualified",,10.46,"CapPass","Cycle 2",2,406,"416-15","Alloy 617",314626,"Plate"
-138.90,-0.00067,"Qualified",,10.48,"CapPass","Cycle 2",2,407,"416-15","Alloy 617",314626,"Plate"
-140.30,-0.00069,"Qualified",,10.49,"CapPass","Cycle 2",2,408,"416-15","Alloy 617",314626,"Plate"
-141.71,-0.00072,"Qualified",,10.51,"CapPass","Cycle 2",2,409,"416-15","Alloy 617",314626,"Plate"
-142.95,-0.00074,"Qualified",,10.53,"CapPass","Cycle 2",2,410,"416-15","Alloy 617",314626,"Plate"
-144.34,-0.00077,"Qualified",,10.56,"CapPass","Cycle 2",2,411,"416-15","Alloy 617",314626,"Plate"
-145.71,-0.00079,"Qualified",,10.59,"CapPass","Cycle 2",2,412,"416-15","Alloy 617",314626,"Plate"
-147.20,-0.00082,"Qualified",,10.62,"CapPass","Cycle 2",2,413,"416-15","Alloy 617",314626,"Plate"
-148.75,-0.00084,"Qualified",,10.65,"CapPass","Cycle 2",2,414,"416-15","Alloy 617",314626,"Plate"
-150.60,-0.00087,"Qualified",,10.69,"CapPass","Cycle 2",2,415,"416-15","Alloy 617",314626,"Plate"
-152.29,-0.00090,"Qualified",,10.72,"CapPass","Cycle 2",2,416,"416-15","Alloy 617",314626,"Plate"
-153.30,-0.00092,"Qualified",,10.74,"CapPass","Cycle 2",2,417,"416-15","Alloy 617",314626,"Plate"
-153.80,-0.00095,"Qualified",,10.75,"CapPass","Cycle 2",2,418,"416-15","Alloy 617",314626,"Plate"
