Repository: js-molina/fatigue-A617

File: data/850C/Strain rate 0.001/0.40% strain/HTM_A19_PeakStress_41620.csv (part 1 of 14)
"Cycle","Data State","Max Stress Mpa","Min Stress Mpa","Qual Exceptions","Qual State","Stress Ratio","Time Max Stress Sec","Time Min Stress Sec","Sample","Count","Alloy","Material_Form","Heat"
1,"CapPass",173.56,-176.25,,"Qualified",0.985,1.57,4.76,"416-20",1,"Alloy 617","Plate",314626
2,"CapPass",175.71,-173.26,,"Qualified",1.014,7.77,11.15,"416-20",2,"Alloy 617","Plate",314626
3,"CapPass",178.60,-179.51,,"Qualified",0.995,14.67,18.39,"416-20",3,"Alloy 617","Plate",314626
4,"CapPass",181.93,-182.45,,"Qualified",0.997,22.16,25.59,"416-20",4,"Alloy 617","Plate",314626
5,"CapPass",187.06,-186.41,,"Qualified",1.003,29.84,33.69,"416-20",5,"Alloy 617","Plate",314626
6,"CapPass",186.65,-191.03,,"Qualified",0.977,37.70,41.95,"416-20",6,"Alloy 617","Plate",314626
7,"CapPass",191.88,-187.22,,"Qualified",1.025,45.92,49.91,"416-20",7,"Alloy 617","Plate",314626
8,"CapPass",189.83,-193.36,,"Qualified",0.982,53.67,58.03,"416-20",8,"Alloy 617","Plate",314626
9,"CapPass",194.96,-192.81,,"Qualified",1.011,62.05,65.94,"416-20",9,"Alloy 617","Plate",314626
10,"CapPass",193.69,-195.57,,"Qualified",0.990,69.88,73.99,"416-20",10,"Alloy 617","Plate",314626
11,"CapPass",197.75,-197.62,,"Qualified",1.001,78.03,81.74,"416-20",11,"Alloy 617","Plate",314626
12,"CapPass",196.18,-193.12,,"Qualified",1.016,85.98,89.72,"416-20",12,"Alloy 617","Plate",314626
13,"CapPass",196.99,-196.91,,"Qualified",1.000,93.84,97.89,"416-20",13,"Alloy 617","Plate",314626
14,"CapPass",196.99,-195.72,,"Qualified",1.007,101.88,105.78,"416-20",14,"Alloy 617","Plate",314626
15,"CapPass",195.17,-197.35,,"Qualified",0.989,109.91,114.13,"416-20",15,"Alloy 617","Plate",314626
16,"CapPass",197.63,-198.17,,"Qualified",0.997,118.12,121.91,"416-20",16,"Alloy 617","Plate",314626
17,"CapPass",202.90,-200.39,,"Qualified",1.013,126.02,129.76,"416-20",17,"Alloy 617","Plate",314626
18,"CapPass",199.19,-198.64,,"Qualified",1.003,134.02,137.80,"416-20",18,"Alloy 617","Plate",314626
19,"CapPass",200.91,-196.90,,"Qualified",1.020,141.99,145.74,"416-20",19,"Alloy 617","Plate",314626
20,"CapPass",200.65,-199.28,,"Qualified",1.007,150.08,153.82,"416-20",20,"Alloy 617","Plate",314626
21,"CapPass",200.22,-201.54,,"Qualified",0.993,157.99,161.94,"416-20",21,"Alloy 617","Plate",314626
22,"CapPass",201.80,-200.11,,"Qualified",1.008,166.09,169.75,"416-20",22,"Alloy 617","Plate",314626
23,"CapPass",203.24,-199.52,,"Qualified",1.019,174.10,177.90,"416-20",23,"Alloy 617","Plate",314626
24,"CapPass",199.35,-202.73,,"Qualified",0.983,182.17,186.07,"416-20",24,"Alloy 617","Plate",314626
25,"CapPass",201.62,-206.20,,"Qualified",0.978,190.06,194.14,"416-20",25,"Alloy 617","Plate",314626
26,"CapPass",206.43,-204.44,,"Qualified",1.010,198.06,202.14,"416-20",26,"Alloy 617","Plate",314626
27,"CapPass",203.62,-198.04,,"Qualified",1.028,205.84,209.72,"416-20",27,"Alloy 617","Plate",314626
28,"CapPass",198.43,-202.29,,"Qualified",0.981,213.61,217.78,"416-20",28,"Alloy 617","Plate",314626
29,"CapPass",205.64,-204.50,,"Qualified",1.006,222.13,225.98,"416-20",29,"Alloy 617","Plate",314626
30,"CapPass",204.47,-204.24,,"Qualified",1.001,229.95,234.09,"416-20",30,"Alloy 617","Plate",314626
31,"CapPass",203.42,-203.95,,"Qualified",0.997,237.90,242.18,"416-20",31,"Alloy 617","Plate",314626
32,"CapPass",203.96,-201.16,,"Qualified",1.014,245.92,249.88,"416-20",32,"Alloy 617","Plate",314626
33,"CapPass",209.68,-206.73,,"Qualified",1.014,254.18,258.16,"416-20",33,"Alloy 617","Plate",314626
34,"CapPass",203.80,-207.05,,"Qualified",0.984,261.91,266.22,"416-20",34,"Alloy 617","Plate",314626
35,"CapPass",207.39,-200.08,,"Qualified",1.037,270.21,274.12,"416-20",35,"Alloy 617","Plate",314626
36,"CapPass",207.03,-207.31,,"Qualified",0.999,278.20,282.24,"416-20",36,"Alloy 617","Plate",314626
37,"CapPass",206.16,-204.92,,"Qualified",1.006,286.05,290.10,"416-20",37,"Alloy 617","Plate",314626
38,"CapPass",206.55,-208.03,,"Qualified",0.993,294.16,298.14,"416-20",38,"Alloy 617","Plate",314626
39,"CapPass",206.82,-207.95,,"Qualified",0.995,302.13,306.22,"416-20",39,"Alloy 617","Plate",314626
40,"CapPass",208.05,-201.69,,"Qualified",1.032,310.32,314.03,"416-20",40,"Alloy 617","Plate",314626
41,"CapPass",204.31,-203.75,,"Qualified",1.003,317.87,321.84,"416-20",41,"Alloy 617","Plate",314626
42,"CapPass",203.12,-206.77,,"Qualified",0.982,325.86,330.09,"416-20",42,"Alloy 617","Plate",314626
43,"CapPass",209.55,-207.53,,"Qualified",1.010,334.29,338.20,"416-20",43,"Alloy 617","Plate",314626
44,"CapPass",208.68,-207.10,,"Qualified",1.008,342.21,346.25,"416-20",44,"Alloy 617","Plate",314626
45,"CapPass",213.08,-207.72,,"Qualified",1.026,350.29,354.24,"416-20",45,"Alloy 617","Plate",314626
46,"CapPass",210.56,-207.43,,"Qualified",1.015,358.34,362.14,"416-20",46,"Alloy 617","Plate",314626
47,"CapPass",209.33,-211.96,,"Qualified",0.988,366.36,370.31,"416-20",47,"Alloy 617","Plate",314626
48,"CapPass",207.45,-211.57,,"Qualified",0.981,374.13,378.36,"416-20",48,"Alloy 617","Plate",314626
49,"CapPass",208.44,-204.02,,"Qualified",1.022,382.26,385.98,"416-20",49,"Alloy 617","Plate",314626
50,"CapPass",204.38,-204.46,,"Qualified",1.000,390.40,394.00,"416-20",50,"Alloy 617","Plate",314626
51,"CapPass",209.48,-203.71,,"Qualified",1.028,398.41,401.96,"416-20",51,"Alloy 617","Plate",314626
52,"CapPass",206.00,-205.54,,"Qualified",1.002,405.83,410.43,"416-20",52,"Alloy 617","Plate",314626
53,"CapPass",207.58,-203.72,,"Qualified",1.019,414.20,418.44,"416-20",53,"Alloy 617","Plate",314626
54,"CapPass",205.09,-205.98,,"Qualified",0.996,421.98,425.99,"416-20",54,"Alloy 617","Plate",314626
55,"CapPass",205.41,-204.75,,"Qualified",1.003,430.05,433.90,"416-20",55,"Alloy 617","Plate",314626
56,"CapPass",211.14,-204.02,,"Qualified",1.035,438.35,442.46,"416-20",56,"Alloy 617","Plate",314626
57,"CapPass",211.75,-208.32,,"Qualified",1.016,446.43,450.18,"416-20",57,"Alloy 617","Plate",314626
58,"CapPass",207.42,-204.65,,"Qualified",1.014,454.48,458.20,"416-20",58,"Alloy 617","Plate",314626
59,"CapPass",214.23,-207.02,,"Qualified",1.035,462.40,466.12,"416-20",59,"Alloy 617","Plate",314626
60,"CapPass",208.19,-212.80,,"Qualified",0.978,470.36,474.37,"416-20",60,"Alloy 617","Plate",314626
61,"CapPass",208.57,-209.25,,"Qualified",0.997,478.36,482.14,"416-20",61,"Alloy 617","Plate",314626
62,"CapPass",212.79,-210.92,,"Qualified",1.009,486.52,490.43,"416-20",62,"Alloy 617","Plate",314626
63,"CapPass",210.16,-206.00,,"Qualified",1.020,494.32,498.09,"416-20",63,"Alloy 617","Plate",314626
64,"CapPass",213.40,-205.41,,"Qualified",1.039,502.47,506.13,"416-20",64,"Alloy 617","Plate",314626
65,"CapPass",208.93,-208.27,,"Qualified",1.003,510.54,514.23,"416-20",65,"Alloy 617","Plate",314626
66,"CapPass",208.51,-206.92,,"Qualified",1.008,518.04,522.27,"416-20",66,"Alloy 617","Plate",314626
67,"CapPass",207.47,-207.74,,"Qualified",0.999,526.06,530.41,"416-20",67,"Alloy 617","Plate",314626
68,"CapPass",210.15,-207.52,,"Qualified",1.013,534.50,538.25,"416-20",68,"Alloy 617","Plate",314626
69,"CapPass",209.48,-211.44,,"Qualified",0.991,542.23,546.59,"416-20",69,"Alloy 617","Plate",314626
70,"CapPass",207.54,-206.72,,"Qualified",1.004,550.32,554.28,"416-20",70,"Alloy 617","Plate",314626
71,"CapPass",208.17,-212.76,,"Qualified",0.978,558.36,562.38,"416-20",71,"Alloy 617","Plate",314626
72,"CapPass",209.70,-210.57,,"Qualified",0.996,566.47,570.50,"416-20",72,"Alloy 617","Plate",314626
73,"CapPass",204.73,-208.27,,"Qualified",0.983,574.08,578.41,"416-20",73,"Alloy 617","Plate",314626
74,"CapPass",207.25,-207.75,,"Qualified",0.998,582.23,586.27,"416-20",74,"Alloy 617","Plate",314626
75,"CapPass",206.34,-210.67,,"Qualified",0.979,590.35,594.37,"416-20",75,"Alloy 617","Plate",314626
76,"CapPass",205.17,-213.10,,"Qualified",0.963,598.13,602.61,"416-20",76,"Alloy 617","Plate",314626
77,"CapPass",214.48,-206.12,,"Qualified",1.041,606.63,610.28,"416-20",77,"Alloy 617","Plate",314626
78,"CapPass",209.74,-214.85,,"Qualified",0.976,614.50,618.56,"416-20",78,"Alloy 617","Plate",314626
79,"CapPass",213.70,-213.42,,"Qualified",1.001,622.67,626.61,"416-20",79,"Alloy 617","Plate",314626
80,"CapPass",208.77,-211.49,,"Qualified",0.987,630.67,634.54,"416-20",80,"Alloy 617","Plate",314626
81,"CapPass",212.89,-214.59,,"Qualified",0.992,638.34,642.61,"416-20",81,"Alloy 617","Plate",314626
82,"CapPass",216.53,-207.82,,"Qualified",1.042,646.60,650.46,"416-20",82,"Alloy 617","Plate",314626
83,"CapPass",210.27,-207.10,,"Qualified",1.015,654.30,658.29,"416-20",83,"Alloy 617","Plate",314626
84,"CapPass",208.49,-214.26,,"Qualified",0.973,662.72,666.73,"416-20",84,"Alloy 617","Plate",314626
85,"CapPass",212.53,-209.39,,"Qualified",1.015,670.73,674.44,"416-20",85,"Alloy 617","Plate",314626
86,"CapPass",211.84,-208.87,,"Qualified",1.014,678.74,682.55,"416-20",86,"Alloy 617","Plate",314626
87,"CapPass",207.32,-211.69,,"Qualified",0.979,686.37,690.59,"416-20",87,"Alloy 617","Plate",314626
88,"CapPass",206.67,-209.54,,"Qualified",0.986,694.33,698.60,"416-20",88,"Alloy 617","Plate",314626
89,"CapPass",211.86,-208.97,,"Qualified",1.014,702.58,706.43,"416-20",89,"Alloy 617","Plate",314626
90,"CapPass",214.44,-207.76,,"Qualified",1.032,710.67,714.19,"416-20",90,"Alloy 617","Plate",314626
91,"CapPass",210.95,-211.18,,"Qualified",0.999,718.76,722.79,"416-20",91,"Alloy 617","Plate",314626
92,"CapPass",209.32,-207.92,,"Qualified",1.007,726.35,730.43,"416-20",92,"Alloy 617","Plate",314626
93,"CapPass",210.20,-209.24,,"Qualified",1.005,734.47,738.34,"416-20",93,"Alloy 617","Plate",314626
94,"CapPass",207.22,-214.31,,"Qualified",0.967,742.39,746.82,"416-20",94,"Alloy 617","Plate",314626
95,"CapPass",208.80,-210.93,,"Qualified",0.990,750.57,754.77,"416-20",95,"Alloy 617","Plate",314626
96,"CapPass",216.34,-211.25,,"Qualified",1.024,758.75,762.54,"416-20",96,"Alloy 617","Plate",314626
97,"CapPass",211.08,-215.33,,"Qualified",0.980,766.70,770.69,"416-20",97,"Alloy 617","Plate",314626
98,"CapPass",208.06,-212.22,,"Qualified",0.980,774.21,778.57,"416-20",98,"Alloy 617","Plate",314626
99,"CapPass",208.94,-210.58,,"Qualified",0.992,782.35,786.49,"416-20",99,"Alloy 617","Plate",314626
100,"CapPass",210.63,-212.67,,"Qualified",0.990,790.42,794.75,"416-20",100,"Alloy 617","Plate",314626
101,"CapPass",214.64,-211.92,,"Qualified",1.013,798.54,802.79,"416-20",101,"Alloy 617","Plate",314626
102,"CapPass",209.15,-210.73,,"Qualified",0.993,806.85,810.52,"416-20",102,"Alloy 617","Plate",314626
103,"CapPass",214.48,-208.80,,"Qualified",1.027,814.75,818.90,"416-20",103,"Alloy 617","Plate",314626
104,"CapPass",210.30,-214.42,,"Qualified",0.981,822.60,826.81,"416-20",104,"Alloy 617","Plate",314626
105,"CapPass",209.65,-207.96,,"Qualified",1.008,830.43,834.56,"416-20",105,"Alloy 617","Plate",314626
106,"CapPass",214.53,-209.48,,"Qualified",1.024,838.75,842.58,"416-20",106,"Alloy 617","Plate",314626
107,"CapPass",212.35,-212.85,,"Qualified",0.998,846.93,850.69,"416-20",107,"Alloy 617","Plate",314626
108,"CapPass",205.62,-208.99,,"Qualified",0.984,854.36,858.71,"416-20",108,"Alloy 617","Plate",314626
109,"CapPass",212.04,-215.97,,"Qualified",0.982,862.60,866.85,"416-20",109,"Alloy 617","Plate",314626
110,"CapPass",212.44,-210.55,,"Qualified",1.009,870.58,874.61,"416-20",110,"Alloy 617","Plate",314626
111,"CapPass",213.00,-209.67,,"Qualified",1.016,878.54,882.95,"416-20",111,"Alloy 617","Plate",314626
112,"CapPass",208.70,-208.07,,"Qualified",1.003,886.46,890.56,"416-20",112,"Alloy 617","Plate",314626
113,"CapPass",214.25,-212.88,,"Qualified",1.006,894.64,898.97,"416-20",113,"Alloy 617","Plate",314626
114,"CapPass",214.48,-210.12,,"Qualified",1.021,902.77,906.65,"416-20",114,"Alloy 617","Plate",314626
115,"CapPass",214.92,-208.46,,"Qualified",1.031,910.90,914.58,"416-20",115,"Alloy 617","Plate",314626
116,"CapPass",212.29,-210.44,,"Qualified",1.009,918.71,922.62,"416-20",116,"Alloy 617","Plate",314626
117,"CapPass",215.27,-215.00,,"Qualified",1.001,926.96,930.91,"416-20",117,"Alloy 617","Plate",314626
118,"CapPass",215.67,-213.99,,"Qualified",1.008,934.99,938.77,"416-20",118,"Alloy 617","Plate",314626
119,"CapPass",211.15,-215.43,,"Qualified",0.980,942.72,947.01,"416-20",119,"Alloy 617","Plate",314626
120,"CapPass",210.87,-212.35,,"Qualified",0.993,951.03,954.89,"416-20",120,"Alloy 617","Plate",314626
121,"CapPass",215.08,-209.44,,"Qualified",1.027,958.96,962.75,"416-20",121,"Alloy 617","Plate",314626
122,"CapPass",212.37,-208.84,,"Qualified",1.017,966.69,970.71,"416-20",122,"Alloy 617","Plate",314626
123,"CapPass",212.95,-211.16,,"Qualified",1.008,974.69,978.67,"416-20",123,"Alloy 617","Plate",314626
124,"CapPass",216.34,-210.78,,"Qualified",1.026,982.87,986.70,"416-20",124,"Alloy 617","Plate",314626
125,"CapPass",215.23,-215.91,,"Qualified",0.997,990.92,995.06,"416-20",125,"Alloy 617","Plate",314626
126,"CapPass",211.83,-214.77,,"Qualified",0.986,998.79,1003.08,"416-20",126,"Alloy 617","Plate",314626
127,"CapPass",215.25,-214.49,,"Qualified",1.004,1006.97,1010.95,"416-20",127,"Alloy 617","Plate",314626
128,"CapPass",211.17,-212.46,,"Qualified",0.994,1014.55,1018.93,"416-20",128,"Alloy 617","Plate",314626
129,"CapPass",217.96,-212.89,,"Qualified",1.024,1023.11,1026.90,"416-20",129,"Alloy 617","Plate",314626
130,"CapPass",213.17,-211.43,,"Qualified",1.008,1030.58,1034.94,"416-20",130,"Alloy 617","Plate",314626
131,"CapPass",216.93,-216.12,,"Qualified",1.004,1039.03,1043.09,"416-20",131,"Alloy 617","Plate",314626
132,"CapPass",218.27,-214.25,,"Qualified",1.019,1047.11,1051.13,"416-20",132,"Alloy 617","Plate",314626
133,"CapPass",212.48,-216.63,,"Qualified",0.981,1054.83,1059.13,"416-20",133,"Alloy 617","Plate",314626
134,"CapPass",213.37,-213.70,,"Qualified",0.998,1062.87,1067.16,"416-20",134,"Alloy 617","Plate",314626
135,"CapPass",209.13,-214.65,,"Qualified",0.974,1070.70,1075.05,"416-20",135,"Alloy 617","Plate",314626
136,"CapPass",214.23,-209.56,,"Qualified",1.022,1079.17,1083.06,"416-20",136,"Alloy 617","Plate",314626
137,"CapPass",218.13,-215.70,,"Qualified",1.011,1087.15,1091.15,"416-20",137,"Alloy 617","Plate",314626
138,"CapPass",216.09,-209.91,,"Qualified",1.029,1094.97,1098.99,"416-20",138,"Alloy 617","Plate",314626
139,"CapPass",213.58,-209.16,,"Qualified",1.021,1103.00,1107.22,"416-20",139,"Alloy 617","Plate",314626
140,"CapPass",213.30,-210.31,,"Qualified",1.014,1110.88,1114.84,"416-20",140,"Alloy 617","Plate",314626
141,"CapPass",217.07,-212.75,,"Qualified",1.020,1119.16,1123.16,"416-20",141,"Alloy 617","Plate",314626
142,"CapPass",214.97,-213.22,,"Qualified",1.008,1127.00,1131.09,"416-20",142,"Alloy 617","Plate",314626
143,"CapPass",217.18,-215.56,,"Qualified",1.008,1135.16,1139.19,"416-20",143,"Alloy 617","Plate",314626
144,"CapPass",211.97,-208.43,,"Qualified",1.017,1142.85,1146.85,"416-20",144,"Alloy 617","Plate",314626
145,"CapPass",212.96,-209.84,,"Qualified",1.015,1150.88,1155.15,"416-20",145,"Alloy 617","Plate",314626
146,"CapPass",212.61,-209.66,,"Qualified",1.014,1158.83,1163.08,"416-20",146,"Alloy 617","Plate",314626
147,"CapPass",211.16,-215.66,,"Qualified",0.979,1167.28,1171.20,"416-20",147,"Alloy 617","Plate",314626
148,"CapPass",216.86,-211.24,,"Qualified",1.027,1175.06,1179.23,"416-20",148,"Alloy 617","Plate",314626
149,"CapPass",217.29,-210.04,,"Qualified",1.034,1183.28,1187.27,"416-20",149,"Alloy 617","Plate",314626
150,"CapPass",215.07,-207.86,,"Qualified",1.035,1190.99,1194.96,"416-20",150,"Alloy 617","Plate",314626
151,"CapPass",214.63,-215.53,,"Qualified",0.996,1199.05,1203.17,"416-20",151,"Alloy 617","Plate",314626
152,"CapPass",215.45,-217.25,,"Qualified",0.992,1206.87,1211.12,"416-20",152,"Alloy 617","Plate",314626
153,"CapPass",211.12,-210.08,,"Qualified",1.005,1214.87,1218.98,"416-20",153,"Alloy 617","Plate",314626
154,"CapPass",218.59,-210.41,,"Qualified",1.039,1223.02,1227.32,"416-20",154,"Alloy 617","Plate",314626
155,"CapPass",219.52,-215.54,,"Qualified",1.018,1231.28,1235.23,"416-20",155,"Alloy 617","Plate",314626
156,"CapPass",217.13,-208.30,,"Qualified",1.042,1239.18,1242.92,"416-20",156,"Alloy 617","Plate",314626
157,"CapPass",217.95,-210.60,,"Qualified",1.035,1247.32,1251.15,"416-20",157,"Alloy 617","Plate",314626
158,"CapPass",213.03,-212.04,,"Qualified",1.005,1255.01,1259.11,"416-20",158,"Alloy 617","Plate",314626
159,"CapPass",215.38,-213.95,,"Qualified",1.007,1263.00,1267.07,"416-20",159,"Alloy 617","Plate",314626
160,"CapPass",216.38,-212.95,,"Qualified",1.016,1271.24,1275.27,"416-20",160,"Alloy 617","Plate",314626
161,"CapPass",215.28,-208.84,,"Qualified",1.031,1279.17,1282.98,"416-20",161,"Alloy 617","Plate",314626
162,"CapPass",212.08,-214.64,,"Qualified",0.988,1287.41,1291.21,"416-20",162,"Alloy 617","Plate",314626
163,"CapPass",212.44,-213.21,,"Qualified",0.996,1295.22,1299.19,"416-20",163,"Alloy 617","Plate",314626
164,"CapPass",214.88,-211.00,,"Qualified",1.018,1303.41,1307.21,"416-20",164,"Alloy 617","Plate",314626
165,"CapPass",212.72,-210.85,,"Qualified",1.009,1311.15,1315.09,"416-20",165,"Alloy 617","Plate",314626
166,"CapPass",212.58,-209.56,,"Qualified",1.014,1319.14,1323.07,"416-20",166,"Alloy 617","Plate",314626
167,"CapPass",212.36,-213.51,,"Qualified",0.995,1327.11,1331.14,"416-20",167,"Alloy 617","Plate",314626
168,"CapPass",216.51,-214.05,,"Qualified",1.011,1335.41,1339.46,"416-20",168,"Alloy 617","Plate",314626
169,"CapPass",213.10,-215.15,,"Qualified",0.990,1343.18,1347.28,"416-20",169,"Alloy 617","Plate",314626
170,"CapPass",208.43,-211.11,,"Qualified",0.987,1351.08,1355.19,"416-20",170,"Alloy 617","Plate",314626
171,"CapPass",211.24,-214.27,,"Qualified",0.986,1359.12,1363.40,"416-20",171,"Alloy 617","Plate",314626
172,"CapPass",217.41,-205.60,,"Qualified",1.057,1367.47,1371.11,"416-20",172,"Alloy 617","Plate",314626
173,"CapPass",217.42,-208.85,,"Qualified",1.041,1375.22,1379.14,"416-20",173,"Alloy 617","Plate",314626
174,"CapPass",216.44,-208.48,,"Qualified",1.038,1383.26,1386.97,"416-20",174,"Alloy 617","Plate",314626
175,"CapPass",215.16,-212.25,,"Qualified",1.014,1391.30,1395.14,"416-20",175,"Alloy 617","Plate",314626
176,"CapPass",217.63,-215.08,,"Qualified",1.012,1399.50,1403.45,"416-20",176,"Alloy 617","Plate",314626
177,"CapPass",210.97,-210.46,,"Qualified",1.002,1407.28,1411.23,"416-20",177,"Alloy 617","Plate",314626
178,"CapPass",212.62,-216.85,,"Qualified",0.980,1415.16,1419.51,"416-20",178,"Alloy 617","Plate",314626
179,"CapPass",215.70,-218.53,,"Qualified",0.987,1423.40,1427.46,"416-20",179,"Alloy 617","Plate",314626
180,"CapPass",211.78,-215.63,,"Qualified",0.982,1431.55,1435.55,"416-20",180,"Alloy 617","Plate",314626
181,"CapPass",211.30,-209.62,,"Qualified",1.008,1439.19,1443.31,"416-20",181,"Alloy 617","Plate",314626
182,"CapPass",216.75,-213.07,,"Qualified",1.017,1447.57,1451.59,"416-20",182,"Alloy 617","Plate",314626
183,"CapPass",209.75,-211.89,,"Qualified",0.990,1455.58,1459.40,"416-20",183,"Alloy 617","Plate",314626
184,"CapPass",211.37,-214.46,,"Qualified",0.986,1463.12,1467.48,"416-20",184,"Alloy 617","Plate",314626
185,"CapPass",214.26,-211.29,,"Qualified",1.014,1471.20,1475.31,"416-20",185,"Alloy 617","Plate",314626
186,"CapPass",215.00,-217.03,,"Qualified",0.991,1479.20,1483.50,"416-20",186,"Alloy 617","Plate",314626
187,"CapPass",216.62,-214.51,,"Qualified",1.010,1487.58,1491.39,"416-20",187,"Alloy 617","Plate",314626
188,"CapPass",220.67,-209.58,,"Qualified",1.053,1495.59,1499.07,"416-20",188,"Alloy 617","Plate",314626
189,"CapPass",214.83,-212.78,,"Qualified",1.010,1503.33,1507.45,"416-20",189,"Alloy 617","Plate",314626
190,"CapPass",215.63,-212.58,,"Qualified",1.014,1511.42,1515.42,"416-20",190,"Alloy 617","Plate",314626
191,"CapPass",212.90,-214.74,,"Qualified",0.991,1519.66,1523.58,"416-20",191,"Alloy 617","Plate",314626
192,"CapPass",218.93,-212.46,,"Qualified",1.030,1527.59,1531.50,"416-20",192,"Alloy 617","Plate",314626
193,"CapPass",218.48,-213.80,,"Qualified",1.022,1535.62,1539.31,"416-20",193,"Alloy 617","Plate",314626
194,"CapPass",215.17,-212.65,,"Qualified",1.012,1543.33,1547.58,"416-20",194,"Alloy 617","Plate",314626
195,"CapPass",211.53,-211.77,,"Qualified",0.999,1551.36,1555.48,"416-20",195,"Alloy 617","Plate",314626
196,"CapPass",217.85,-216.94,,"Qualified",1.004,1559.66,1563.51,"416-20",196,"Alloy 617","Plate",314626
197,"CapPass",213.62,-216.99,,"Qualified",0.984,1567.61,1571.34,"416-20",197,"Alloy 617","Plate",314626
198,"CapPass",208.04,-216.38,,"Qualified",0.961,1575.28,1579.59,"416-20",198,"Alloy 617","Plate",314626
199,"CapPass",210.85,-220.33,,"Qualified",0.957,1583.40,1587.73,"416-20",199,"Alloy 617","Plate",314626
200,"CapPass",210.34,-216.30,,"Qualified",0.972,1591.47,1595.45,"416-20",200,"Alloy 617","Plate",314626
201,"CapPass",220.31,-214.44,,"Qualified",1.027,1599.62,1603.73,"416-20",201,"Alloy 617","Plate",314626
202,"CapPass",211.76,-218.31,,"Qualified",0.970,1607.65,1611.72,"416-20",202,"Alloy 617","Plate",314626
203,"CapPass",214.24,-217.52,,"Qualified",0.985,1615.71,1619.75,"416-20",203,"Alloy 617","Plate",314626
204,"CapPass",215.54,-214.56,,"Qualified",1.005,1623.71,1627.35,"416-20",204,"Alloy 617","Plate",314626
205,"CapPass",214.16,-212.94,,"Qualified",1.006,1631.51,1635.51,"416-20",205,"Alloy 617","Plate",314626
206,"CapPass",217.89,-215.07,,"Qualified",1.013,1639.73,1643.57,"416-20",206,"Alloy 617","Plate",314626
207,"CapPass",214.44,-212.85,,"Qualified",1.007,1647.61,1651.46,"416-20",207,"Alloy 617","Plate",314626
208,"CapPass",212.85,-216.19,,"Qualified",0.985,1655.57,1659.51,"416-20",208,"Alloy 617","Plate",314626
209,"CapPass",213.28,-212.38,,"Qualified",1.004,1663.43,1667.84,"416-20",209,"Alloy 617","Plate",314626
210,"CapPass",211.53,-213.96,,"Qualified",0.989,1671.58,1675.42,"416-20",210,"Alloy 617","Plate",314626
211,"CapPass",214.87,-215.98,,"Qualified",0.995,1679.52,1683.76,"416-20",211,"Alloy 617","Plate",314626
212,"CapPass",214.88,-212.34,,"Qualified",1.012,1687.62,1691.43,"416-20",212,"Alloy 617","Plate",314626
213,"CapPass",213.68,-218.74,,"Qualified",0.977,1695.67,1699.76,"416-20",213,"Alloy 617","Plate",314626
214,"CapPass",212.50,-216.31,,"Qualified",0.982,1703.32,1707.77,"416-20",214,"Alloy 617","Plate",314626
215,"CapPass",217.83,-216.51,,"Qualified",1.006,1711.83,1715.76,"416-20",215,"Alloy 617","Plate",314626
216,"CapPass",213.33,-215.25,,"Qualified",0.991,1719.44,1723.79,"416-20",216,"Alloy 617","Plate",314626
217,"CapPass",216.98,-216.75,,"Qualified",1.001,1727.50,1731.63,"416-20",217,"Alloy 617","Plate",314626
218,"CapPass",215.31,-215.09,,"Qualified",1.001,1735.54,1739.85,"416-20",218,"Alloy 617","Plate",314626
219,"CapPass",215.98,-212.04,,"Qualified",1.019,1743.91,1747.91,"416-20",219,"Alloy 617","Plate",314626
220,"CapPass",216.16,-212.90,,"Qualified",1.015,1751.92,1755.81,"416-20",220,"Alloy 617","Plate",314626
221,"CapPass",215.22,-213.70,,"Qualified",1.007,1759.92,1763.76,"416-20",221,"Alloy 617","Plate",314626
222,"CapPass",215.88,-208.56,,"Qualified",1.035,1767.72,1771.95,"416-20",222,"Alloy 617","Plate",314626
223,"CapPass",218.53,-215.20,,"Qualified",1.015,1775.89,1779.86,"416-20",223,"Alloy 617","Plate",314626
224,"CapPass",210.32,-215.04,,"Qualified",0.978,1783.37,1787.84,"416-20",224,"Alloy 617","Plate",314626
225,"CapPass",217.09,-212.96,,"Qualified",1.019,1791.66,1795.83,"416-20",225,"Alloy 617","Plate",314626
226,"CapPass",218.50,-211.53,,"Qualified",1.033,1799.72,1803.50,"416-20",226,"Alloy 617","Plate",314626
227,"CapPass",217.31,-213.84,,"Qualified",1.016,1807.84,1811.87,"416-20",227,"Alloy 617","Plate",314626
228,"CapPass",214.76,-216.67,,"Qualified",0.991,1815.90,1819.85,"416-20",228,"Alloy 617","Plate",314626
229,"CapPass",215.81,-209.44,,"Qualified",1.030,1823.59,1827.65,"416-20",229,"Alloy 617","Plate",314626
230,"CapPass",215.39,-212.59,,"Qualified",1.013,1831.63,1835.56,"416-20",230,"Alloy 617","Plate",314626
231,"CapPass",216.47,-218.62,,"Qualified",0.990,1839.81,1843.91,"416-20",231,"Alloy 617","Plate",314626
232,"CapPass",215.73,-212.25,,"Qualified",1.016,1848.01,1851.59,"416-20",232,"Alloy 617","Plate",314626
233,"CapPass",215.50,-211.74,,"Qualified",1.018,1855.72,1859.62,"416-20",233,"Alloy 617","Plate",314626
234,"CapPass",215.19,-213.53,,"Qualified",1.008,1864.00,1867.83,"416-20",234,"Alloy 617","Plate",314626
235,"CapPass",214.88,-213.01,,"Qualified",1.009,1871.75,1875.83,"416-20",235,"Alloy 617","Plate",314626
236,"CapPass",214.91,-212.89,,"Qualified",1.009,1879.69,1883.80,"416-20",236,"Alloy 617","Plate",314626
237,"CapPass",216.41,-209.92,,"Qualified",1.031,1887.74,1891.87,"416-20",237,"Alloy 617","Plate",314626
238,"CapPass",215.17,-215.84,,"Qualified",0.997,1895.69,1899.88,"416-20",238,"Alloy 617","Plate",314626
239,"CapPass",218.00,-213.38,,"Qualified",1.022,1903.83,1907.55,"416-20",239,"Alloy 617","Plate",314626
240,"CapPass",215.83,-211.23,,"Qualified",1.022,1911.82,1915.78,"416-20",240,"Alloy 617","Plate",314626
241,"CapPass",217.68,-215.85,,"Qualified",1.008,1920.09,1923.99,"416-20",241,"Alloy 617","Plate",314626
242,"CapPass",217.21,-216.71,,"Qualified",1.002,1927.89,1932.11,"416-20",242,"Alloy 617","Plate",314626
243,"CapPass",211.19,-217.01,,"Qualified",0.973,1935.85,1940.08,"416-20",243,"Alloy 617","Plate",314626
244,"CapPass",215.70,-216.86,,"Qualified",0.995,1944.03,1948.08,"416-20",244,"Alloy 617","Plate",314626
245,"CapPass",213.96,-213.46,,"Qualified",1.002,1951.73,1955.94,"416-20",245,"Alloy 617","Plate",314626
246,"CapPass",215.18,-216.34,,"Qualified",0.995,1960.15,1964.02,"416-20",246,"Alloy 617","Plate",314626
247,"CapPass",216.87,-213.07,,"Qualified",1.018,1967.84,1972.00,"416-20",247,"Alloy 617","Plate",314626
248,"CapPass",218.71,-211.72,,"Qualified",1.033,1976.07,1979.80,"416-20",248,"Alloy 617","Plate",314626
249,"CapPass",215.27,-214.50,,"Qualified",1.004,1983.87,1987.99,"416-20",249,"Alloy 617","Plate",314626
250,"CapPass",217.42,-212.90,,"Qualified",1.021,1992.00,1996.18,"416-20",250,"Alloy 617","Plate",314626
251,"CapPass",209.44,-213.59,,"Qualified",0.981,1999.78,2003.92,"416-20",251,"Alloy 617","Plate",314626
252,"CapPass",211.26,-214.65,,"Qualified",0.984,2008.01,2012.09,"416-20",252,"Alloy 617","Plate",314626
253,"CapPass",216.49,-215.19,,"Qualified",1.006,2016.13,2020.16,"416-20",253,"Alloy 617","Plate",314626
254,"CapPass",216.05,-211.77,,"Qualified",1.020,2024.03,2028.20,"416-20",254,"Alloy 617","Plate",314626
255,"CapPass",215.29,-219.34,,"Qualified",0.982,2031.93,2036.23,"416-20",255,"Alloy 617","Plate",314626
256,"CapPass",216.17,-209.30,,"Qualified",1.033,2039.90,2043.92,"416-20",256,"Alloy 617","Plate",314626
257,"CapPass",217.77,-211.01,,"Qualified",1.032,2047.94,2051.90,"416-20",257,"Alloy 617","Plate",314626
258,"CapPass",217.31,-212.52,,"Qualified",1.023,2056.16,2060.00,"416-20",258,"Alloy 617","Plate",314626
259,"CapPass",213.91,-212.94,,"Qualified",1.005,2064.03,2068.03,"416-20",259,"Alloy 617","Plate",314626
260,"CapPass",212.79,-216.00,,"Qualified",0.985,2071.81,2076.21,"416-20",260,"Alloy 617","Plate",314626
261,"CapPass",212.11,-216.65,,"Qualified",0.979,2079.82,2084.18,"416-20",261,"Alloy 617","Plate",314626
262,"CapPass",214.00,-213.37,,"Qualified",1.003,2087.92,2092.12,"416-20",262,"Alloy 617","Plate",314626
263,"CapPass",212.50,-217.07,,"Qualified",0.979,2096.24,2100.20,"416-20",263,"Alloy 617","Plate",314626
264,"CapPass",212.11,-215.12,,"Qualified",0.986,2103.76,2108.22,"416-20",264,"Alloy 617","Plate",314626
265,"CapPass",217.09,-213.15,,"Qualified",1.019,2111.86,2116.11,"416-20",265,"Alloy 617","Plate",314626
266,"CapPass",215.27,-214.85,,"Qualified",1.002,2119.94,2124.26,"416-20",266,"Alloy 617","Plate",314626
267,"CapPass",214.88,-212.53,,"Qualified",1.011,2128.21,2132.00,"416-20",267,"Alloy 617","Plate",314626
268,"CapPass",213.14,-214.19,,"Qualified",0.995,2136.13,2140.34,"416-20",268,"Alloy 617","Plate",314626
269,"CapPass",216.60,-210.74,,"Qualified",1.028,2144.33,2148.34,"416-20",269,"Alloy 617","Plate",314626
270,"CapPass",216.28,-214.49,,"Qualified",1.008,2152.14,2156.02,"416-20",270,"Alloy 617","Plate",314626
271,"CapPass",218.76,-215.22,,"Qualified",1.016,2160.01,2164.36,"416-20",271,"Alloy 617","Plate",314626
272,"CapPass",209.12,-216.62,,"Qualified",0.965,2168.36,2172.23,"416-20",272,"Alloy 617","Plate",314626
273,"CapPass",218.85,-214.26,,"Qualified",1.021,2176.37,2180.30,"416-20",273,"Alloy 617","Plate",314626
274,"CapPass",215.91,-217.06,,"Qualified",0.995,2184.24,2188.28,"416-20",274,"Alloy 617","Plate",314626
275,"CapPass",212.13,-214.03,,"Qualified",0.991,2191.67,2196.30,"416-20",275,"Alloy 617","Plate",314626
276,"CapPass",220.75,-216.17,,"Qualified",1.021,2200.36,2204.05,"416-20",276,"Alloy 617","Plate",314626
277,"CapPass",214.11,-216.02,,"Qualified",0.991,2208.12,2212.36,"416-20",277,"Alloy 617","Plate",314626
278,"CapPass",212.93,-214.64,,"Qualified",0.992,2215.85,2220.12,"416-20",278,"Alloy 617","Plate",314626
279,"CapPass",215.61,-212.74,,"Qualified",1.013,2224.15,2228.17,"416-20",279,"Alloy 617","Plate",314626
280,"CapPass",217.84,-212.59,,"Qualified",1.025,2232.44,2236.23,"416-20",280,"Alloy 617","Plate",314626
281,"CapPass",217.04,-212.12,,"Qualified",1.023,2240.26,2244.22,"416-20",281,"Alloy 617","Plate",314626
282,"CapPass",219.40,-215.90,,"Qualified",1.016,2248.45,2252.38,"416-20",282,"Alloy 617","Plate",314626
283,"CapPass",216.78,-207.01,,"Qualified",1.047,2256.17,2259.89,"416-20",283,"Alloy 617","Plate",314626
284,"CapPass",220.19,-212.92,,"Qualified",1.034,2264.25,2268.19,"416-20",284,"Alloy 617","Plate",314626
285,"CapPass",214.03,-213.46,,"Qualified",1.003,2272.26,2276.16,"416-20",285,"Alloy 617","Plate",314626
286,"CapPass",214.31,-212.56,,"Qualified",1.008,2280.33,2284.16,"416-20",286,"Alloy 617","Plate",314626
287,"CapPass",215.01,-214.50,,"Qualified",1.002,2288.19,2292.50,"416-20",287,"Alloy 617","Plate",314626
288,"CapPass",217.11,-213.10,,"Qualified",1.019,2296.34,2300.24,"416-20",288,"Alloy 617","Plate",314626
289,"CapPass",212.17,-213.29,,"Qualified",0.995,2304.25,2308.07,"416-20",289,"Alloy 617","Plate",314626
290,"CapPass",216.38,-217.74,,"Qualified",0.994,2312.33,2316.44,"416-20",290,"Alloy 617","Plate",314626
291,"CapPass",213.77,-214.54,,"Qualified",0.996,2320.31,2324.27,"416-20",291,"Alloy 617","Plate",314626
292,"CapPass",216.74,-215.16,,"Qualified",1.007,2328.49,2332.30,"416-20",292,"Alloy 617","Plate",314626
293,"CapPass",219.32,-218.24,,"Qualified",1.005,2336.44,2340.33,"416-20",293,"Alloy 617","Plate",314626
294,"CapPass",216.02,-215.10,,"Qualified",1.004,2344.51,2348.45,"416-20",294,"Alloy 617","Plate",314626
295,"CapPass",216.58,-214.09,,"Qualified",1.012,2352.44,2356.14,"416-20",295,"Alloy 617","Plate",314626
296,"CapPass",213.92,-216.02,,"Qualified",0.990,2360.38,2364.24,"416-20",296,"Alloy 617","Plate",314626
297,"CapPass",211.16,-218.49,,"Qualified",0.966,2368.30,2372.48,"416-20",297,"Alloy 617","Plate",314626
298,"CapPass",217.44,-213.43,,"Qualified",1.019,2376.47,2380.33,"416-20",298,"Alloy 617","Plate",314626
299,"CapPass",214.99,-216.48,,"Qualified",0.993,2384.32,2388.50,"416-20",299,"Alloy 617","Plate",314626
300,"CapPass",217.54,-214.63,,"Qualified",1.014,2392.61,2396.35,"416-20",300,"Alloy 617","Plate",314626
301,"CapPass",217.25,-215.57,,"Qualified",1.008,2400.21,2404.48,"416-20",301,"Alloy 617","Plate",314626
302,"CapPass",215.58,-214.44,,"Qualified",1.005,2408.24,2412.41,"416-20",302,"Alloy 617","Plate",314626
303,"CapPass",217.11,-215.24,,"Qualified",1.009,2416.64,2420.52,"416-20",303,"Alloy 617","Plate",314626
304,"CapPass",214.54,-217.35,,"Qualified",0.987,2424.27,2428.57,"416-20",304,"Alloy 617","Plate",314626
305,"CapPass",213.75,-214.36,,"Qualified",0.997,2432.15,2436.40,"416-20",305,"Alloy 617","Plate",314626
306,"CapPass",218.04,-213.31,,"Qualified",1.022,2440.46,2444.50,"416-20",306,"Alloy 617","Plate",314626
307,"CapPass",219.65,-214.36,,"Qualified",1.025,2448.59,2452.52,"416-20",307,"Alloy 617","Plate",314626
308,"CapPass",220.51,-209.13,,"Qualified",1.054,2456.67,2460.34,"416-20",308,"Alloy 617","Plate",314626
309,"CapPass",220.71,-216.52,,"Qualified",1.019,2464.55,2468.48,"416-20",309,"Alloy 617","Plate",314626
310,"CapPass",210.39,-214.70,,"Qualified",0.980,2472.22,2476.44,"416-20",310,"Alloy 617","Plate",314626
311,"CapPass",217.71,-216.25,,"Qualified",1.007,2480.42,2484.43,"416-20",311,"Alloy 617","Plate",314626
312,"CapPass",214.65,-215.58,,"Qualified",0.996,2488.64,2492.69,"416-20",312,"Alloy 617","Plate",314626
313,"CapPass",210.28,-210.85,,"Qualified",0.997,2496.25,2500.72,"416-20",313,"Alloy 617","Plate",314626
314,"CapPass",218.32,-217.53,,"Qualified",1.004,2504.52,2508.51,"416-20",314,"Alloy 617","Plate",314626
315,"CapPass",212.86,-214.35,,"Qualified",0.993,2512.75,2516.76,"416-20",315,"Alloy 617","Plate",314626
316,"CapPass",217.98,-212.33,,"Qualified",1.027,2520.67,2524.49,"416-20",316,"Alloy 617","Plate",314626
317,"CapPass",217.17,-214.10,,"Qualified",1.014,2528.59,2532.44,"416-20",317,"Alloy 617","Plate",314626
318,"CapPass",217.13,-214.65,,"Qualified",1.012,2536.71,2540.54,"416-20",318,"Alloy 617","Plate",314626
319,"CapPass",216.69,-214.01,,"Qualified",1.013,2544.79,2548.61,"416-20",319,"Alloy 617","Plate",314626
320,"CapPass",218.83,-213.60,,"Qualified",1.024,2552.65,2556.37,"416-20",320,"Alloy 617","Plate",314626
321,"CapPass",216.82,-215.66,,"Qualified",1.005,2560.64,2564.61,"416-20",321,"Alloy 617","Plate",314626
322,"CapPass",210.45,-216.55,,"Qualified",0.972,2568.42,2572.70,"416-20",322,"Alloy 617","Plate",314626
323,"CapPass",218.75,-213.99,,"Qualified",1.022,2576.68,2580.45,"416-20",323,"Alloy 617","Plate",314626
324,"CapPass",218.07,-216.62,,"Qualified",1.007,2584.64,2588.71,"416-20",324,"Alloy 617","Plate",314626
325,"CapPass",216.50,-215.19,,"Qualified",1.006,2592.41,2596.61,"416-20",325,"Alloy 617","Plate",314626
326,"CapPass",221.56,-212.90,,"Qualified",1.041,2600.81,2604.82,"416-20",326,"Alloy 617","Plate",314626
327,"CapPass",219.20,-215.66,,"Qualified",1.016,2608.71,2612.86,"416-20",327,"Alloy 617","Plate",314626
328,"CapPass",217.67,-216.20,,"Qualified",1.007,2616.60,2620.62,"416-20",328,"Alloy 617","Plate",314626
329,"CapPass",213.39,-213.92,,"Qualified",0.998,2624.59,2628.88,"416-20",329,"Alloy 617","Plate",314626
330,"CapPass",214.52,-209.56,,"Qualified",1.024,2632.58,2636.88,"416-20",330,"Alloy 617","Plate",314626
331,"CapPass",216.61,-212.54,,"Qualified",1.019,2640.77,2644.52,"416-20",331,"Alloy 617","Plate",314626
332,"CapPass",219.03,-216.77,,"Qualified",1.010,2648.85,2652.58,"416-20",332,"Alloy 617","Plate",314626
333,"CapPass",216.88,-217.08,,"Qualified",0.999,2656.53,2660.59,"416-20",333,"Alloy 617","Plate",314626
334,"CapPass",212.19,-212.79,,"Qualified",0.997,2664.91,2668.91,"416-20",334,"Alloy 617","Plate",314626
335,"CapPass",215.85,-218.76,,"Qualified",0.987,2672.89,2676.88,"416-20",335,"Alloy 617","Plate",314626
336,"CapPass",214.32,-211.24,,"Qualified",1.015,2680.63,2684.49,"416-20",336,"Alloy 617","Plate",314626
337,"CapPass",214.51,-214.80,,"Qualified",0.999,2688.77,2692.68,"416-20",337,"Alloy 617","Plate",314626
338,"CapPass",214.88,-214.17,,"Qualified",1.003,2696.61,2700.71,"416-20",338,"Alloy 617","Plate",314626
339,"CapPass",213.62,-213.81,,"Qualified",0.999,2704.60,2708.96,"416-20",339,"Alloy 617","Plate",314626
340,"CapPass",218.17,-215.90,,"Qualified",1.011,2712.82,2716.87,"416-20",340,"Alloy 617","Plate",314626
341,"CapPass",217.83,-219.10,,"Qualified",0.994,2720.78,2724.68,"416-20",341,"Alloy 617","Plate",314626
342,"CapPass",219.24,-211.40,,"Qualified",1.037,2728.88,2732.81,"416-20",342,"Alloy 617","Plate",314626
343,"CapPass",216.43,-212.35,,"Qualified",1.019,2736.81,2740.73,"416-20",343,"Alloy 617","Plate",314626
344,"CapPass",218.46,-214.70,,"Qualified",1.018,2744.84,2748.66,"416-20",344,"Alloy 617","Plate",314626
345,"CapPass",211.41,-212.75,,"Qualified",0.994,2753.01,2756.82,"416-20",345,"Alloy 617","Plate",314626
346,"CapPass",216.48,-214.02,,"Qualified",1.011,2760.76,2764.85,"416-20",346,"Alloy 617","Plate",314626
347,"CapPass",219.17,-212.56,,"Qualified",1.031,2768.86,2772.78,"416-20",347,"Alloy 617","Plate",314626
348,"CapPass",213.83,-217.66,,"Qualified",0.982,2776.64,2780.92,"416-20",348,"Alloy 617","Plate",314626
349,"CapPass",216.57,-216.17,,"Qualified",1.002,2785.05,2788.80,"416-20",349,"Alloy 617","Plate",314626
350,"CapPass",221.65,-214.28,,"Qualified",1.034,2792.86,2797.05,"416-20",350,"Alloy 617","Plate",314626
351,"CapPass",219.41,-215.43,,"Qualified",1.018,2800.96,2804.70,"416-20",351,"Alloy 617","Plate",314626
352,"CapPass",212.89,-217.74,,"Qualified",0.978,2808.86,2812.99,"416-20",352,"Alloy 617","Plate",314626
353,"CapPass",219.49,-215.57,,"Qualified",1.018,2817.04,2821.00,"416-20",353,"Alloy 617","Plate",314626
354,"CapPass",218.70,-212.89,,"Qualified",1.027,2824.98,2828.63,"416-20",354,"Alloy 617","Plate",314626
355,"CapPass",217.54,-215.83,,"Qualified",1.008,2833.10,2836.89,"416-20",355,"Alloy 617","Plate",314626
356,"CapPass",215.03,-216.81,,"Qualified",0.992,2840.92,2844.93,"416-20",356,"Alloy 617","Plate",314626
357,"CapPass",215.14,-216.32,,"Qualified",0.995,2848.77,2852.87,"416-20",357,"Alloy 617","Plate",314626
358,"CapPass",215.71,-214.95,,"Qualified",1.004,2856.75,2860.88,"416-20",358,"Alloy 617","Plate",314626
359,"CapPass",215.54,-213.86,,"Qualified",1.008,2864.80,2868.95,"416-20",359,"Alloy 617","Plate",314626
360,"CapPass",217.79,-215.62,,"Qualified",1.010,2873.14,2877.11,"416-20",360,"Alloy 617","Plate",314626
361,"CapPass",216.94,-214.58,,"Qualified",1.011,2880.97,2885.02,"416-20",361,"Alloy 617","Plate",314626
362,"CapPass",213.34,-216.76,,"Qualified",0.984,2888.91,2893.14,"416-20",362,"Alloy 617","Plate",314626
363,"CapPass",212.59,-216.30,,"Qualified",0.983,2896.70,2901.02,"416-20",363,"Alloy 617","Plate",314626
364,"CapPass",216.31,-216.33,,"Qualified",1.000,2904.90,2908.93,"416-20",364,"Alloy 617","Plate",314626
365,"CapPass",213.70,-215.56,,"Qualified",0.991,2912.73,2917.13,"416-20",365,"Alloy 617","Plate",314626
366,"CapPass",216.71,-216.28,,"Qualified",1.002,2920.90,2925.12,"416-20",366,"Alloy 617","Plate",314626
367,"CapPass",216.69,-214.05,,"Qualified",1.012,2929.19,2933.05,"416-20",367,"Alloy 617","Plate",314626
368,"CapPass",212.64,-209.43,,"Qualified",1.015,2936.99,2940.83,"416-20",368,"Alloy 617","Plate",314626
369,"CapPass",219.67,-212.70,,"Qualified",1.033,2944.94,2949.17,"416-20",369,"Alloy 617","Plate",314626
370,"CapPass",213.87,-214.37,,"Qualified",0.998,2953.24,2956.92,"416-20",370,"Alloy 617","Plate",314626
371,"CapPass",219.14,-216.29,,"Qualified",1.013,2961.21,2964.93,"416-20",371,"Alloy 617","Plate",314626
372,"CapPass",216.63,-214.78,,"Qualified",1.009,2968.82,2973.01,"416-20",372,"Alloy 617","Plate",314626
373,"CapPass",221.68,-214.09,,"Qualified",1.035,2977.16,2980.79,"416-20",373,"Alloy 617","Plate",314626
374,"CapPass",213.01,-217.37,,"Qualified",0.980,2984.80,2988.96,"416-20",374,"Alloy 617","Plate",314626
375,"CapPass",215.43,-218.36,,"Qualified",0.987,2993.12,2997.16,"416-20",375,"Alloy 617","Plate",314626
376,"CapPass",222.92,-217.14,,"Qualified",1.027,3001.20,3005.00,"416-20",376,"Alloy 617","Plate",314626
377,"CapPass",216.33,-214.12,,"Qualified",1.010,3009.03,3013.28,"416-20",377,"Alloy 617","Plate",314626
378,"CapPass",219.92,-216.48,,"Qualified",1.016,3017.27,3021.10,"416-20",378,"Alloy 617","Plate",314626
379,"CapPass",214.74,-216.89,,"Qualified",0.990,3025.11,3029.05,"416-20",379,"Alloy 617","Plate",314626
380,"CapPass",219.39,-210.98,,"Qualified",1.040,3033.25,3036.95,"416-20",380,"Alloy 617","Plate",314626
381,"CapPass",217.02,-217.56,,"Qualified",0.998,3041.16,3045.08,"416-20",381,"Alloy 617","Plate",314626
382,"CapPass",215.93,-211.31,,"Qualified",1.022,3049.02,3053.33,"416-20",382,"Alloy 617","Plate",314626
383,"CapPass",213.58,-211.56,,"Qualified",1.010,3057.34,3060.96,"416-20",383,"Alloy 617","Plate",314626
384,"CapPass",221.32,-215.13,,"Qualified",1.029,3065.24,3068.94,"416-20",384,"Alloy 617","Plate",314626
385,"CapPass",218.42,-216.25,,"Qualified",1.010,3073.08,3077.01,"416-20",385,"Alloy 617","Plate",314626
386,"CapPass",218.55,-213.91,,"Qualified",1.022,3081.10,3084.96,"416-20",386,"Alloy 617","Plate",314626
387,"CapPass",214.04,-218.63,,"Qualified",0.979,3089.40,3093.14,"416-20",387,"Alloy 617","Plate",314626
