Repository: js-molina/fatigue-A617

File: data/850C/Strain rate 0.001/0.40% strain/HTM_A19_Cycles_41615.csv (part 2 of 11)
"Stress Mpa","Strain","Qual State","Qual Exceptions","Elapsed Time Sec","Data State","Cycle Label","Cycle","Count","Sample","Alloy","Heat","Material_Form"
-154.18,-0.00097,"Qualified",,10.76,"CapPass","Cycle 2",2,419,"416-15","Alloy 617",314626,"Plate"
-154.46,-0.00100,"Qualified",,10.77,"CapPass","Cycle 2",2,420,"416-15","Alloy 617",314626,"Plate"
-154.89,-0.00103,"Qualified",,10.78,"CapPass","Cycle 2",2,421,"416-15","Alloy 617",314626,"Plate"
-155.44,-0.00105,"Qualified",,10.80,"CapPass","Cycle 2",2,422,"416-15","Alloy 617",314626,"Plate"
-156.07,-0.00108,"Qualified",,10.83,"CapPass","Cycle 2",2,423,"416-15","Alloy 617",314626,"Plate"
-156.73,-0.00110,"Qualified",,10.88,"CapPass","Cycle 2",2,424,"416-15","Alloy 617",314626,"Plate"
-159.21,-0.00113,"Qualified",,10.97,"CapPass","Cycle 2",2,425,"416-15","Alloy 617",314626,"Plate"
-162.32,-0.00115,"Qualified",,11.02,"CapPass","Cycle 2",2,426,"416-15","Alloy 617",314626,"Plate"
-164.38,-0.00118,"Qualified",,11.04,"CapPass","Cycle 2",2,427,"416-15","Alloy 617",314626,"Plate"
-164.49,-0.00121,"Qualified",,11.06,"CapPass","Cycle 2",2,428,"416-15","Alloy 617",314626,"Plate"
-164.39,-0.00124,"Qualified",,11.07,"CapPass","Cycle 2",2,429,"416-15","Alloy 617",314626,"Plate"
-164.53,-0.00127,"Qualified",,11.07,"CapPass","Cycle 2",2,430,"416-15","Alloy 617",314626,"Plate"
-164.68,-0.00130,"Qualified",,11.08,"CapPass","Cycle 2",2,431,"416-15","Alloy 617",314626,"Plate"
-164.87,-0.00132,"Qualified",,11.08,"CapPass","Cycle 2",2,432,"416-15","Alloy 617",314626,"Plate"
-164.95,-0.00135,"Qualified",,11.09,"CapPass","Cycle 2",2,433,"416-15","Alloy 617",314626,"Plate"
-165.02,-0.00138,"Qualified",,11.09,"CapPass","Cycle 2",2,434,"416-15","Alloy 617",314626,"Plate"
-165.23,-0.00140,"Qualified",,11.10,"CapPass","Cycle 2",2,435,"416-15","Alloy 617",314626,"Plate"
-165.52,-0.00143,"Qualified",,11.11,"CapPass","Cycle 2",2,436,"416-15","Alloy 617",314626,"Plate"
-166.05,-0.00146,"Qualified",,11.14,"CapPass","Cycle 2",2,437,"416-15","Alloy 617",314626,"Plate"
-166.93,-0.00148,"Qualified",,11.36,"CapPass","Cycle 2",2,438,"416-15","Alloy 617",314626,"Plate"
-170.22,-0.00151,"Qualified",,11.40,"CapPass","Cycle 2",2,439,"416-15","Alloy 617",314626,"Plate"
-173.65,-0.00153,"Qualified",,11.43,"CapPass","Cycle 2",2,440,"416-15","Alloy 617",314626,"Plate"
-174.05,-0.00156,"Qualified",,11.47,"CapPass","Cycle 2",2,441,"416-15","Alloy 617",314626,"Plate"
-172.54,-0.00158,"Qualified",,11.48,"CapPass","Cycle 2",2,442,"416-15","Alloy 617",314626,"Plate"
-172.48,-0.00161,"Qualified",,11.48,"CapPass","Cycle 2",2,443,"416-15","Alloy 617",314626,"Plate"
-172.56,-0.00164,"Qualified",,11.49,"CapPass","Cycle 2",2,444,"416-15","Alloy 617",314626,"Plate"
-163.93,-0.00161,"Qualified",,11.59,"CapPass","Cycle 2",2,445,"416-15","Alloy 617",314626,"Plate"
-159.62,-0.00158,"Qualified",,11.62,"CapPass","Cycle 2",2,446,"416-15","Alloy 617",314626,"Plate"
-155.81,-0.00156,"Qualified",,11.64,"CapPass","Cycle 2",2,447,"416-15","Alloy 617",314626,"Plate"
-151.88,-0.00153,"Qualified",,11.66,"CapPass","Cycle 2",2,448,"416-15","Alloy 617",314626,"Plate"
-148.16,-0.00151,"Qualified",,11.68,"CapPass","Cycle 2",2,449,"416-15","Alloy 617",314626,"Plate"
-144.50,-0.00148,"Qualified",,11.70,"CapPass","Cycle 2",2,450,"416-15","Alloy 617",314626,"Plate"
-140.76,-0.00146,"Qualified",,11.72,"CapPass","Cycle 2",2,451,"416-15","Alloy 617",314626,"Plate"
-136.76,-0.00143,"Qualified",,11.74,"CapPass","Cycle 2",2,452,"416-15","Alloy 617",314626,"Plate"
-132.65,-0.00140,"Qualified",,11.77,"CapPass","Cycle 2",2,453,"416-15","Alloy 617",314626,"Plate"
-128.91,-0.00138,"Qualified",,11.79,"CapPass","Cycle 2",2,454,"416-15","Alloy 617",314626,"Plate"
-124.83,-0.00135,"Qualified",,11.81,"CapPass","Cycle 2",2,455,"416-15","Alloy 617",314626,"Plate"
-122.64,-0.00134,"Qualified",,11.83,"CapPass","Cycle 2",2,456,"416-15","Alloy 617",314626,"Plate"
-120.77,-0.00133,"Qualified",,11.84,"CapPass","Cycle 2",2,457,"416-15","Alloy 617",314626,"Plate"
-116.67,-0.00130,"Qualified",,11.87,"CapPass","Cycle 2",2,458,"416-15","Alloy 617",314626,"Plate"
-112.53,-0.00128,"Qualified",,11.90,"CapPass","Cycle 2",2,459,"416-15","Alloy 617",314626,"Plate"
-108.47,-0.00125,"Qualified",,11.93,"CapPass","Cycle 2",2,460,"416-15","Alloy 617",314626,"Plate"
-104.35,-0.00123,"Qualified",,11.96,"CapPass","Cycle 2",2,461,"416-15","Alloy 617",314626,"Plate"
-100.16,-0.00120,"Qualified",,11.99,"CapPass","Cycle 2",2,462,"416-15","Alloy 617",314626,"Plate"
-95.82,-0.00118,"Qualified",,12.02,"CapPass","Cycle 2",2,463,"416-15","Alloy 617",314626,"Plate"
-91.86,-0.00115,"Qualified",,12.05,"CapPass","Cycle 2",2,464,"416-15","Alloy 617",314626,"Plate"
-87.98,-0.00112,"Qualified",,12.07,"CapPass","Cycle 2",2,465,"416-15","Alloy 617",314626,"Plate"
-83.66,-0.00110,"Qualified",,12.10,"CapPass","Cycle 2",2,466,"416-15","Alloy 617",314626,"Plate"
-80.12,-0.00107,"Qualified",,12.13,"CapPass","Cycle 2",2,467,"416-15","Alloy 617",314626,"Plate"
-76.78,-0.00105,"Qualified",,12.15,"CapPass","Cycle 2",2,468,"416-15","Alloy 617",314626,"Plate"
-73.21,-0.00102,"Qualified",,12.18,"CapPass","Cycle 2",2,469,"416-15","Alloy 617",314626,"Plate"
-68.96,-0.00100,"Qualified",,12.21,"CapPass","Cycle 2",2,470,"416-15","Alloy 617",314626,"Plate"
-64.79,-0.00097,"Qualified",,12.24,"CapPass","Cycle 2",2,471,"416-15","Alloy 617",314626,"Plate"
-61.00,-0.00095,"Qualified",,12.27,"CapPass","Cycle 2",2,472,"416-15","Alloy 617",314626,"Plate"
-57.50,-0.00092,"Qualified",,12.29,"CapPass","Cycle 2",2,473,"416-15","Alloy 617",314626,"Plate"
-54.22,-0.00090,"Qualified",,12.32,"CapPass","Cycle 2",2,474,"416-15","Alloy 617",314626,"Plate"
-50.96,-0.00087,"Qualified",,12.34,"CapPass","Cycle 2",2,475,"416-15","Alloy 617",314626,"Plate"
-47.56,-0.00084,"Qualified",,12.37,"CapPass","Cycle 2",2,476,"416-15","Alloy 617",314626,"Plate"
-44.43,-0.00082,"Qualified",,12.39,"CapPass","Cycle 2",2,477,"416-15","Alloy 617",314626,"Plate"
-41.32,-0.00079,"Qualified",,12.42,"CapPass","Cycle 2",2,478,"416-15","Alloy 617",314626,"Plate"
-38.32,-0.00077,"Qualified",,12.44,"CapPass","Cycle 2",2,479,"416-15","Alloy 617",314626,"Plate"
-35.34,-0.00074,"Qualified",,12.46,"CapPass","Cycle 2",2,480,"416-15","Alloy 617",314626,"Plate"
-32.26,-0.00072,"Qualified",,12.49,"CapPass","Cycle 2",2,481,"416-15","Alloy 617",314626,"Plate"
-29.04,-0.00069,"Qualified",,12.52,"CapPass","Cycle 2",2,482,"416-15","Alloy 617",314626,"Plate"
-25.80,-0.00067,"Qualified",,12.55,"CapPass","Cycle 2",2,483,"416-15","Alloy 617",314626,"Plate"
-22.52,-0.00064,"Qualified",,12.58,"CapPass","Cycle 2",2,484,"416-15","Alloy 617",314626,"Plate"
-19.07,-0.00062,"Qualified",,12.61,"CapPass","Cycle 2",2,485,"416-15","Alloy 617",314626,"Plate"
-15.60,-0.00059,"Qualified",,12.64,"CapPass","Cycle 2",2,486,"416-15","Alloy 617",314626,"Plate"
-12.28,-0.00057,"Qualified",,12.67,"CapPass","Cycle 2",2,487,"416-15","Alloy 617",314626,"Plate"
-8.91,-0.00054,"Qualified",,12.70,"CapPass","Cycle 2",2,488,"416-15","Alloy 617",314626,"Plate"
-5.47,-0.00051,"Qualified",,12.72,"CapPass","Cycle 2",2,489,"416-15","Alloy 617",314626,"Plate"
-2.15,-0.00049,"Qualified",,12.75,"CapPass","Cycle 2",2,490,"416-15","Alloy 617",314626,"Plate"
1.46,-0.00046,"Qualified",,12.78,"CapPass","Cycle 2",2,491,"416-15","Alloy 617",314626,"Plate"
4.81,-0.00044,"Qualified",,12.81,"CapPass","Cycle 2",2,492,"416-15","Alloy 617",314626,"Plate"
7.05,-0.00042,"Qualified",,12.83,"CapPass","Cycle 2",2,493,"416-15","Alloy 617",314626,"Plate"
8.31,-0.00041,"Qualified",,12.84,"CapPass","Cycle 2",2,494,"416-15","Alloy 617",314626,"Plate"
11.95,-0.00039,"Qualified",,12.87,"CapPass","Cycle 2",2,495,"416-15","Alloy 617",314626,"Plate"
15.60,-0.00036,"Qualified",,12.90,"CapPass","Cycle 2",2,496,"416-15","Alloy 617",314626,"Plate"
19.09,-0.00034,"Qualified",,12.93,"CapPass","Cycle 2",2,497,"416-15","Alloy 617",314626,"Plate"
22.43,-0.00031,"Qualified",,12.96,"CapPass","Cycle 2",2,498,"416-15","Alloy 617",314626,"Plate"
25.53,-0.00028,"Qualified",,12.99,"CapPass","Cycle 2",2,499,"416-15","Alloy 617",314626,"Plate"
28.07,-0.00026,"Qualified",,13.03,"CapPass","Cycle 2",2,500,"416-15","Alloy 617",314626,"Plate"
68.37,-0.00028,"Qualified",,27.92,"CapPass","Cycle 5",5,1083,"416-15","Alloy 617",314626,"Plate"
71.77,-0.00026,"Qualified",,27.96,"CapPass","Cycle 5",5,1084,"416-15","Alloy 617",314626,"Plate"
75.20,-0.00023,"Qualified",,28.00,"CapPass","Cycle 5",5,1085,"416-15","Alloy 617",314626,"Plate"
78.57,-0.00021,"Qualified",,28.03,"CapPass","Cycle 5",5,1086,"416-15","Alloy 617",314626,"Plate"
82.21,-0.00018,"Qualified",,28.07,"CapPass","Cycle 5",5,1087,"416-15","Alloy 617",314626,"Plate"
85.84,-0.00016,"Qualified",,28.11,"CapPass","Cycle 5",5,1088,"416-15","Alloy 617",314626,"Plate"
89.35,-0.00013,"Qualified",,28.14,"CapPass","Cycle 5",5,1089,"416-15","Alloy 617",314626,"Plate"
92.74,-0.00010,"Qualified",,28.17,"CapPass","Cycle 5",5,1090,"416-15","Alloy 617",314626,"Plate"
96.20,-0.00008,"Qualified",,28.20,"CapPass","Cycle 5",5,1091,"416-15","Alloy 617",314626,"Plate"
100.21,-0.00005,"Qualified",,28.24,"CapPass","Cycle 5",5,1092,"416-15","Alloy 617",314626,"Plate"
104.44,-0.00003,"Qualified",,28.27,"CapPass","Cycle 5",5,1093,"416-15","Alloy 617",314626,"Plate"
108.27,-0.00000,"Qualified",,28.29,"CapPass","Cycle 5",5,1094,"416-15","Alloy 617",314626,"Plate"
111.87,0.00002,"Qualified",,28.31,"CapPass","Cycle 5",5,1095,"416-15","Alloy 617",314626,"Plate"
115.47,0.00005,"Qualified",,28.33,"CapPass","Cycle 5",5,1096,"416-15","Alloy 617",314626,"Plate"
118.99,0.00007,"Qualified",,28.34,"CapPass","Cycle 5",5,1097,"416-15","Alloy 617",314626,"Plate"
122.65,0.00010,"Qualified",,28.36,"CapPass","Cycle 5",5,1098,"416-15","Alloy 617",314626,"Plate"
126.05,0.00013,"Qualified",,28.38,"CapPass","Cycle 5",5,1099,"416-15","Alloy 617",314626,"Plate"
129.26,0.00015,"Qualified",,28.39,"CapPass","Cycle 5",5,1100,"416-15","Alloy 617",314626,"Plate"
132.18,0.00018,"Qualified",,28.40,"CapPass","Cycle 5",5,1101,"416-15","Alloy 617",314626,"Plate"
134.73,0.00021,"Qualified",,28.42,"CapPass","Cycle 5",5,1102,"416-15","Alloy 617",314626,"Plate"
137.01,0.00023,"Qualified",,28.43,"CapPass","Cycle 5",5,1103,"416-15","Alloy 617",314626,"Plate"
138.62,0.00026,"Qualified",,28.44,"CapPass","Cycle 5",5,1104,"416-15","Alloy 617",314626,"Plate"
140.05,0.00029,"Qualified",,28.45,"CapPass","Cycle 5",5,1105,"416-15","Alloy 617",314626,"Plate"
141.40,0.00031,"Qualified",,28.46,"CapPass","Cycle 5",5,1106,"416-15","Alloy 617",314626,"Plate"
142.58,0.00034,"Qualified",,28.46,"CapPass","Cycle 5",5,1107,"416-15","Alloy 617",314626,"Plate"
143.60,0.00036,"Qualified",,28.47,"CapPass","Cycle 5",5,1108,"416-15","Alloy 617",314626,"Plate"
144.67,0.00039,"Qualified",,28.48,"CapPass","Cycle 5",5,1109,"416-15","Alloy 617",314626,"Plate"
145.68,0.00042,"Qualified",,28.49,"CapPass","Cycle 5",5,1110,"416-15","Alloy 617",314626,"Plate"
146.69,0.00044,"Qualified",,28.49,"CapPass","Cycle 5",5,1111,"416-15","Alloy 617",314626,"Plate"
147.70,0.00047,"Qualified",,28.50,"CapPass","Cycle 5",5,1112,"416-15","Alloy 617",314626,"Plate"
148.65,0.00050,"Qualified",,28.51,"CapPass","Cycle 5",5,1113,"416-15","Alloy 617",314626,"Plate"
149.62,0.00052,"Qualified",,28.53,"CapPass","Cycle 5",5,1114,"416-15","Alloy 617",314626,"Plate"
150.45,0.00055,"Qualified",,28.54,"CapPass","Cycle 5",5,1115,"416-15","Alloy 617",314626,"Plate"
151.29,0.00057,"Qualified",,28.56,"CapPass","Cycle 5",5,1116,"416-15","Alloy 617",314626,"Plate"
152.21,0.00060,"Qualified",,28.60,"CapPass","Cycle 5",5,1117,"416-15","Alloy 617",314626,"Plate"
153.42,0.00062,"Qualified",,28.67,"CapPass","Cycle 5",5,1118,"416-15","Alloy 617",314626,"Plate"
156.20,0.00065,"Qualified",,28.73,"CapPass","Cycle 5",5,1119,"416-15","Alloy 617",314626,"Plate"
159.04,0.00067,"Qualified",,28.77,"CapPass","Cycle 5",5,1120,"416-15","Alloy 617",314626,"Plate"
161.41,0.00070,"Qualified",,28.80,"CapPass","Cycle 5",5,1121,"416-15","Alloy 617",314626,"Plate"
161.33,0.00072,"Qualified",,28.82,"CapPass","Cycle 5",5,1122,"416-15","Alloy 617",314626,"Plate"
159.98,0.00076,"Qualified",,28.83,"CapPass","Cycle 5",5,1123,"416-15","Alloy 617",314626,"Plate"
160.01,0.00078,"Qualified",,28.83,"CapPass","Cycle 5",5,1124,"416-15","Alloy 617",314626,"Plate"
160.12,0.00082,"Qualified",,28.83,"CapPass","Cycle 5",5,1125,"416-15","Alloy 617",314626,"Plate"
160.26,0.00086,"Qualified",,28.83,"CapPass","Cycle 5",5,1126,"416-15","Alloy 617",314626,"Plate"
160.41,0.00091,"Qualified",,28.83,"CapPass","Cycle 5",5,1127,"416-15","Alloy 617",314626,"Plate"
160.57,0.00095,"Qualified",,28.83,"CapPass","Cycle 5",5,1128,"416-15","Alloy 617",314626,"Plate"
160.72,0.00097,"Qualified",,28.84,"CapPass","Cycle 5",5,1129,"416-15","Alloy 617",314626,"Plate"
161.07,0.00100,"Qualified",,28.84,"CapPass","Cycle 5",5,1130,"416-15","Alloy 617",314626,"Plate"
161.48,0.00103,"Qualified",,28.88,"CapPass","Cycle 5",5,1131,"416-15","Alloy 617",314626,"Plate"
152.60,0.00100,"Qualified",,29.00,"CapPass","Cycle 5",5,1132,"416-15","Alloy 617",314626,"Plate"
155.43,0.00103,"Qualified",,29.14,"CapPass","Cycle 5",5,1133,"416-15","Alloy 617",314626,"Plate"
158.64,0.00105,"Qualified",,29.17,"CapPass","Cycle 5",5,1134,"416-15","Alloy 617",314626,"Plate"
161.96,0.00108,"Qualified",,29.20,"CapPass","Cycle 5",5,1135,"416-15","Alloy 617",314626,"Plate"
165.07,0.00110,"Qualified",,29.23,"CapPass","Cycle 5",5,1136,"416-15","Alloy 617",314626,"Plate"
168.15,0.00113,"Qualified",,29.25,"CapPass","Cycle 5",5,1137,"416-15","Alloy 617",314626,"Plate"
168.61,0.00116,"Qualified",,29.28,"CapPass","Cycle 5",5,1138,"416-15","Alloy 617",314626,"Plate"
168.93,0.00118,"Qualified",,29.28,"CapPass","Cycle 5",5,1139,"416-15","Alloy 617",314626,"Plate"
169.30,0.00121,"Qualified",,29.29,"CapPass","Cycle 5",5,1140,"416-15","Alloy 617",314626,"Plate"
169.74,0.00124,"Qualified",,29.29,"CapPass","Cycle 5",5,1141,"416-15","Alloy 617",314626,"Plate"
171.22,0.00127,"Qualified",,29.31,"CapPass","Cycle 5",5,1142,"416-15","Alloy 617",314626,"Plate"
172.28,0.00129,"Qualified",,29.32,"CapPass","Cycle 5",5,1143,"416-15","Alloy 617",314626,"Plate"
172.73,0.00132,"Qualified",,29.34,"CapPass","Cycle 5",5,1144,"416-15","Alloy 617",314626,"Plate"
173.28,0.00134,"Qualified",,29.35,"CapPass","Cycle 5",5,1145,"416-15","Alloy 617",314626,"Plate"
173.79,0.00137,"Qualified",,29.37,"CapPass","Cycle 5",5,1146,"416-15","Alloy 617",314626,"Plate"
174.30,0.00140,"Qualified",,29.39,"CapPass","Cycle 5",5,1147,"416-15","Alloy 617",314626,"Plate"
174.86,0.00142,"Qualified",,29.42,"CapPass","Cycle 5",5,1148,"416-15","Alloy 617",314626,"Plate"
176.06,0.00145,"Qualified",,29.51,"CapPass","Cycle 5",5,1149,"416-15","Alloy 617",314626,"Plate"
178.05,0.00147,"Qualified",,29.56,"CapPass","Cycle 5",5,1150,"416-15","Alloy 617",314626,"Plate"
173.14,0.00150,"Qualified",,29.57,"CapPass","Cycle 5",5,1151,"416-15","Alloy 617",314626,"Plate"
173.45,0.00153,"Qualified",,29.57,"CapPass","Cycle 5",5,1152,"416-15","Alloy 617",314626,"Plate"
173.67,0.00158,"Qualified",,29.58,"CapPass","Cycle 5",5,1153,"416-15","Alloy 617",314626,"Plate"
173.75,0.00162,"Qualified",,29.58,"CapPass","Cycle 5",5,1154,"416-15","Alloy 617",314626,"Plate"
173.77,0.00165,"Qualified",,29.58,"CapPass","Cycle 5",5,1155,"416-15","Alloy 617",314626,"Plate"
173.84,0.00170,"Qualified",,29.58,"CapPass","Cycle 5",5,1156,"416-15","Alloy 617",314626,"Plate"
173.90,0.00174,"Qualified",,29.58,"CapPass","Cycle 5",5,1157,"416-15","Alloy 617",314626,"Plate"
173.94,0.00178,"Qualified",,29.58,"CapPass","Cycle 5",5,1158,"416-15","Alloy 617",314626,"Plate"
174.01,0.00182,"Qualified",,29.58,"CapPass","Cycle 5",5,1159,"416-15","Alloy 617",314626,"Plate"
174.08,0.00186,"Qualified",,29.58,"CapPass","Cycle 5",5,1160,"416-15","Alloy 617",314626,"Plate"
174.17,0.00189,"Qualified",,29.58,"CapPass","Cycle 5",5,1161,"416-15","Alloy 617",314626,"Plate"
174.29,0.00193,"Qualified",,29.58,"CapPass","Cycle 5",5,1162,"416-15","Alloy 617",314626,"Plate"
174.77,0.00190,"Qualified",,29.59,"CapPass","Cycle 5",5,1163,"416-15","Alloy 617",314626,"Plate"
165.68,0.00187,"Qualified",,29.67,"CapPass","Cycle 5",5,1164,"416-15","Alloy 617",314626,"Plate"
161.99,0.00185,"Qualified",,29.68,"CapPass","Cycle 5",5,1165,"416-15","Alloy 617",314626,"Plate"
158.34,0.00182,"Qualified",,29.70,"CapPass","Cycle 5",5,1166,"416-15","Alloy 617",314626,"Plate"
154.71,0.00180,"Qualified",,29.72,"CapPass","Cycle 5",5,1167,"416-15","Alloy 617",314626,"Plate"
151.18,0.00177,"Qualified",,29.75,"CapPass","Cycle 5",5,1168,"416-15","Alloy 617",314626,"Plate"
147.94,0.00174,"Qualified",,29.79,"CapPass","Cycle 5",5,1169,"416-15","Alloy 617",314626,"Plate"
147.74,0.00174,"Qualified",,29.83,"CapPass","Cycle 5",5,1170,"416-15","Alloy 617",314626,"Plate"
152.31,0.00177,"Qualified",,29.90,"CapPass","Cycle 5",5,1171,"416-15","Alloy 617",314626,"Plate"
155.94,0.00180,"Qualified",,29.93,"CapPass","Cycle 5",5,1172,"416-15","Alloy 617",314626,"Plate"
159.38,0.00182,"Qualified",,29.96,"CapPass","Cycle 5",5,1173,"416-15","Alloy 617",314626,"Plate"
162.45,0.00185,"Qualified",,29.99,"CapPass","Cycle 5",5,1174,"416-15","Alloy 617",314626,"Plate"
165.18,0.00187,"Qualified",,30.03,"CapPass","Cycle 5",5,1175,"416-15","Alloy 617",314626,"Plate"
157.67,0.00185,"Qualified",,30.17,"CapPass","Cycle 5",5,1176,"416-15","Alloy 617",314626,"Plate"
153.63,0.00182,"Qualified",,30.20,"CapPass","Cycle 5",5,1177,"416-15","Alloy 617",314626,"Plate"
149.51,0.00180,"Qualified",,30.23,"CapPass","Cycle 5",5,1178,"416-15","Alloy 617",314626,"Plate"
145.26,0.00177,"Qualified",,30.26,"CapPass","Cycle 5",5,1179,"416-15","Alloy 617",314626,"Plate"
141.08,0.00175,"Qualified",,30.29,"CapPass","Cycle 5",5,1180,"416-15","Alloy 617",314626,"Plate"
137.42,0.00172,"Qualified",,30.31,"CapPass","Cycle 5",5,1181,"416-15","Alloy 617",314626,"Plate"
133.76,0.00169,"Qualified",,30.33,"CapPass","Cycle 5",5,1182,"416-15","Alloy 617",314626,"Plate"
130.01,0.00167,"Qualified",,30.36,"CapPass","Cycle 5",5,1183,"416-15","Alloy 617",314626,"Plate"
126.47,0.00164,"Qualified",,30.38,"CapPass","Cycle 5",5,1184,"416-15","Alloy 617",314626,"Plate"
122.83,0.00162,"Qualified",,30.41,"CapPass","Cycle 5",5,1185,"416-15","Alloy 617",314626,"Plate"
118.85,0.00159,"Qualified",,30.43,"CapPass","Cycle 5",5,1186,"416-15","Alloy 617",314626,"Plate"
114.88,0.00157,"Qualified",,30.46,"CapPass","Cycle 5",5,1187,"416-15","Alloy 617",314626,"Plate"
111.09,0.00154,"Qualified",,30.49,"CapPass","Cycle 5",5,1188,"416-15","Alloy 617",314626,"Plate"
107.54,0.00152,"Qualified",,30.52,"CapPass","Cycle 5",5,1189,"416-15","Alloy 617",314626,"Plate"
104.03,0.00149,"Qualified",,30.54,"CapPass","Cycle 5",5,1190,"416-15","Alloy 617",314626,"Plate"
100.41,0.00146,"Qualified",,30.57,"CapPass","Cycle 5",5,1191,"416-15","Alloy 617",314626,"Plate"
96.80,0.00144,"Qualified",,30.60,"CapPass","Cycle 5",5,1192,"416-15","Alloy 617",314626,"Plate"
92.96,0.00141,"Qualified",,30.63,"CapPass","Cycle 5",5,1193,"416-15","Alloy 617",314626,"Plate"
89.25,0.00139,"Qualified",,30.66,"CapPass","Cycle 5",5,1194,"416-15","Alloy 617",314626,"Plate"
85.61,0.00136,"Qualified",,30.69,"CapPass","Cycle 5",5,1195,"416-15","Alloy 617",314626,"Plate"
82.09,0.00134,"Qualified",,30.71,"CapPass","Cycle 5",5,1196,"416-15","Alloy 617",314626,"Plate"
78.50,0.00131,"Qualified",,30.74,"CapPass","Cycle 5",5,1197,"416-15","Alloy 617",314626,"Plate"
74.04,0.00129,"Qualified",,30.78,"CapPass","Cycle 5",5,1198,"416-15","Alloy 617",314626,"Plate"
69.61,0.00126,"Qualified",,30.81,"CapPass","Cycle 5",5,1199,"416-15","Alloy 617",314626,"Plate"
67.04,0.00124,"Qualified",,30.83,"CapPass","Cycle 5",5,1200,"416-15","Alloy 617",314626,"Plate"
65.92,0.00124,"Qualified",,30.84,"CapPass","Cycle 5",5,1201,"416-15","Alloy 617",314626,"Plate"
62.06,0.00121,"Qualified",,30.87,"CapPass","Cycle 5",5,1202,"416-15","Alloy 617",314626,"Plate"
58.49,0.00118,"Qualified",,30.89,"CapPass","Cycle 5",5,1203,"416-15","Alloy 617",314626,"Plate"
54.81,0.00116,"Qualified",,30.92,"CapPass","Cycle 5",5,1204,"416-15","Alloy 617",314626,"Plate"
50.96,0.00113,"Qualified",,30.95,"CapPass","Cycle 5",5,1205,"416-15","Alloy 617",314626,"Plate"
47.02,0.00111,"Qualified",,30.98,"CapPass","Cycle 5",5,1206,"416-15","Alloy 617",314626,"Plate"
43.16,0.00108,"Qualified",,31.01,"CapPass","Cycle 5",5,1207,"416-15","Alloy 617",314626,"Plate"
39.58,0.00106,"Qualified",,31.03,"CapPass","Cycle 5",5,1208,"416-15","Alloy 617",314626,"Plate"
36.20,0.00103,"Qualified",,31.06,"CapPass","Cycle 5",5,1209,"416-15","Alloy 617",314626,"Plate"
32.64,0.00101,"Qualified",,31.09,"CapPass","Cycle 5",5,1210,"416-15","Alloy 617",314626,"Plate"
28.84,0.00098,"Qualified",,31.12,"CapPass","Cycle 5",5,1211,"416-15","Alloy 617",314626,"Plate"
25.01,0.00095,"Qualified",,31.15,"CapPass","Cycle 5",5,1212,"416-15","Alloy 617",314626,"Plate"
21.29,0.00093,"Qualified",,31.17,"CapPass","Cycle 5",5,1213,"416-15","Alloy 617",314626,"Plate"
17.52,0.00090,"Qualified",,31.20,"CapPass","Cycle 5",5,1214,"416-15","Alloy 617",314626,"Plate"
13.39,0.00088,"Qualified",,31.24,"CapPass","Cycle 5",5,1215,"416-15","Alloy 617",314626,"Plate"
9.59,0.00085,"Qualified",,31.26,"CapPass","Cycle 5",5,1216,"416-15","Alloy 617",314626,"Plate"
5.67,0.00083,"Qualified",,31.29,"CapPass","Cycle 5",5,1217,"416-15","Alloy 617",314626,"Plate"
2.12,0.00080,"Qualified",,31.32,"CapPass","Cycle 5",5,1218,"416-15","Alloy 617",314626,"Plate"
-1.44,0.00078,"Qualified",,31.35,"CapPass","Cycle 5",5,1219,"416-15","Alloy 617",314626,"Plate"
-5.34,0.00075,"Qualified",,31.38,"CapPass","Cycle 5",5,1220,"416-15","Alloy 617",314626,"Plate"
-8.73,0.00073,"Qualified",,31.40,"CapPass","Cycle 5",5,1221,"416-15","Alloy 617",314626,"Plate"
-12.37,0.00070,"Qualified",,31.43,"CapPass","Cycle 5",5,1222,"416-15","Alloy 617",314626,"Plate"
-15.63,0.00068,"Qualified",,31.46,"CapPass","Cycle 5",5,1223,"416-15","Alloy 617",314626,"Plate"
-18.80,0.00065,"Qualified",,31.49,"CapPass","Cycle 5",5,1224,"416-15","Alloy 617",314626,"Plate"
-23.28,0.00063,"Qualified",,31.65,"CapPass","Cycle 5",5,1225,"416-15","Alloy 617",314626,"Plate"
-27.69,0.00060,"Qualified",,31.72,"CapPass","Cycle 5",5,1226,"416-15","Alloy 617",314626,"Plate"
-31.12,0.00057,"Qualified",,31.75,"CapPass","Cycle 5",5,1227,"416-15","Alloy 617",314626,"Plate"
-34.72,0.00055,"Qualified",,31.79,"CapPass","Cycle 5",5,1228,"416-15","Alloy 617",314626,"Plate"
-38.22,0.00052,"Qualified",,31.81,"CapPass","Cycle 5",5,1229,"416-15","Alloy 617",314626,"Plate"
-40.17,0.00051,"Qualified",,31.83,"CapPass","Cycle 5",5,1230,"416-15","Alloy 617",314626,"Plate"
-42.10,0.00050,"Qualified",,31.84,"CapPass","Cycle 5",5,1231,"416-15","Alloy 617",314626,"Plate"
-45.90,0.00047,"Qualified",,31.86,"CapPass","Cycle 5",5,1232,"416-15","Alloy 617",314626,"Plate"
-50.38,0.00045,"Qualified",,31.88,"CapPass","Cycle 5",5,1233,"416-15","Alloy 617",314626,"Plate"
-53.99,0.00042,"Qualified",,31.90,"CapPass","Cycle 5",5,1234,"416-15","Alloy 617",314626,"Plate"
-57.68,0.00040,"Qualified",,31.92,"CapPass","Cycle 5",5,1235,"416-15","Alloy 617",314626,"Plate"
-61.46,0.00037,"Qualified",,31.93,"CapPass","Cycle 5",5,1236,"416-15","Alloy 617",314626,"Plate"
-65.10,0.00034,"Qualified",,31.95,"CapPass","Cycle 5",5,1237,"416-15","Alloy 617",314626,"Plate"
-68.66,0.00032,"Qualified",,31.97,"CapPass","Cycle 5",5,1238,"416-15","Alloy 617",314626,"Plate"
-72.39,0.00029,"Qualified",,31.99,"CapPass","Cycle 5",5,1239,"416-15","Alloy 617",314626,"Plate"
-76.21,0.00027,"Qualified",,32.01,"CapPass","Cycle 5",5,1240,"416-15","Alloy 617",314626,"Plate"
-80.25,0.00024,"Qualified",,32.02,"CapPass","Cycle 5",5,1241,"416-15","Alloy 617",314626,"Plate"
-84.23,0.00022,"Qualified",,32.04,"CapPass","Cycle 5",5,1242,"416-15","Alloy 617",314626,"Plate"
-88.28,0.00019,"Qualified",,32.06,"CapPass","Cycle 5",5,1243,"416-15","Alloy 617",314626,"Plate"
-92.09,0.00017,"Qualified",,32.08,"CapPass","Cycle 5",5,1244,"416-15","Alloy 617",314626,"Plate"
-95.93,0.00014,"Qualified",,32.09,"CapPass","Cycle 5",5,1245,"416-15","Alloy 617",314626,"Plate"
-99.75,0.00012,"Qualified",,32.11,"CapPass","Cycle 5",5,1246,"416-15","Alloy 617",314626,"Plate"
-103.39,0.00009,"Qualified",,32.13,"CapPass","Cycle 5",5,1247,"416-15","Alloy 617",314626,"Plate"
-107.18,0.00006,"Qualified",,32.14,"CapPass","Cycle 5",5,1248,"416-15","Alloy 617",314626,"Plate"
-111.00,0.00004,"Qualified",,32.16,"CapPass","Cycle 5",5,1249,"416-15","Alloy 617",314626,"Plate"
-114.71,0.00001,"Qualified",,32.18,"CapPass","Cycle 5",5,1250,"416-15","Alloy 617",314626,"Plate"
-118.39,-0.00001,"Qualified",,32.20,"CapPass","Cycle 5",5,1251,"416-15","Alloy 617",314626,"Plate"
-121.70,-0.00004,"Qualified",,32.21,"CapPass","Cycle 5",5,1252,"416-15","Alloy 617",314626,"Plate"
-125.02,-0.00007,"Qualified",,32.23,"CapPass","Cycle 5",5,1253,"416-15","Alloy 617",314626,"Plate"
-128.32,-0.00009,"Qualified",,32.25,"CapPass","Cycle 5",5,1254,"416-15","Alloy 617",314626,"Plate"
-131.04,-0.00012,"Qualified",,32.26,"CapPass","Cycle 5",5,1255,"416-15","Alloy 617",314626,"Plate"
-133.59,-0.00014,"Qualified",,32.28,"CapPass","Cycle 5",5,1256,"416-15","Alloy 617",314626,"Plate"
-135.83,-0.00017,"Qualified",,32.29,"CapPass","Cycle 5",5,1257,"416-15","Alloy 617",314626,"Plate"
-137.71,-0.00020,"Qualified",,32.31,"CapPass","Cycle 5",5,1258,"416-15","Alloy 617",314626,"Plate"
-139.32,-0.00022,"Qualified",,32.32,"CapPass","Cycle 5",5,1259,"416-15","Alloy 617",314626,"Plate"
-140.49,-0.00025,"Qualified",,32.33,"CapPass","Cycle 5",5,1260,"416-15","Alloy 617",314626,"Plate"
-141.60,-0.00027,"Qualified",,32.34,"CapPass","Cycle 5",5,1261,"416-15","Alloy 617",314626,"Plate"
-142.75,-0.00030,"Qualified",,32.35,"CapPass","Cycle 5",5,1262,"416-15","Alloy 617",314626,"Plate"
-144.06,-0.00032,"Qualified",,32.36,"CapPass","Cycle 5",5,1263,"416-15","Alloy 617",314626,"Plate"
-145.19,-0.00035,"Qualified",,32.38,"CapPass","Cycle 5",5,1264,"416-15","Alloy 617",314626,"Plate"
-146.45,-0.00038,"Qualified",,32.40,"CapPass","Cycle 5",5,1265,"416-15","Alloy 617",314626,"Plate"
-147.74,-0.00040,"Qualified",,32.42,"CapPass","Cycle 5",5,1266,"416-15","Alloy 617",314626,"Plate"
-149.00,-0.00043,"Qualified",,32.45,"CapPass","Cycle 5",5,1267,"416-15","Alloy 617",314626,"Plate"
-151.05,-0.00045,"Qualified",,32.51,"CapPass","Cycle 5",5,1268,"416-15","Alloy 617",314626,"Plate"
-153.20,-0.00048,"Qualified",,32.55,"CapPass","Cycle 5",5,1269,"416-15","Alloy 617",314626,"Plate"
-155.55,-0.00050,"Qualified",,32.59,"CapPass","Cycle 5",5,1270,"416-15","Alloy 617",314626,"Plate"
-157.29,-0.00053,"Qualified",,32.62,"CapPass","Cycle 5",5,1271,"416-15","Alloy 617",314626,"Plate"
-157.88,-0.00055,"Qualified",,32.64,"CapPass","Cycle 5",5,1272,"416-15","Alloy 617",314626,"Plate"
-156.71,-0.00059,"Qualified",,32.64,"CapPass","Cycle 5",5,1273,"416-15","Alloy 617",314626,"Plate"
-156.76,-0.00062,"Qualified",,32.65,"CapPass","Cycle 5",5,1274,"416-15","Alloy 617",314626,"Plate"
-156.84,-0.00065,"Qualified",,32.65,"CapPass","Cycle 5",5,1275,"416-15","Alloy 617",314626,"Plate"
-156.94,-0.00068,"Qualified",,32.65,"CapPass","Cycle 5",5,1276,"416-15","Alloy 617",314626,"Plate"
-157.07,-0.00071,"Qualified",,32.65,"CapPass","Cycle 5",5,1277,"416-15","Alloy 617",314626,"Plate"
-157.20,-0.00073,"Qualified",,32.66,"CapPass","Cycle 5",5,1278,"416-15","Alloy 617",314626,"Plate"
-157.44,-0.00076,"Qualified",,32.66,"CapPass","Cycle 5",5,1279,"416-15","Alloy 617",314626,"Plate"
-158.31,-0.00079,"Qualified",,32.69,"CapPass","Cycle 5",5,1280,"416-15","Alloy 617",314626,"Plate"
-153.57,-0.00079,"Qualified",,32.83,"CapPass","Cycle 5",5,1281,"416-15","Alloy 617",314626,"Plate"
-155.47,-0.00081,"Qualified",,32.91,"CapPass","Cycle 5",5,1282,"416-15","Alloy 617",314626,"Plate"
-158.73,-0.00084,"Qualified",,32.96,"CapPass","Cycle 5",5,1283,"416-15","Alloy 617",314626,"Plate"
-162.03,-0.00086,"Qualified",,33.00,"CapPass","Cycle 5",5,1284,"416-15","Alloy 617",314626,"Plate"
-164.71,-0.00089,"Qualified",,33.02,"CapPass","Cycle 5",5,1285,"416-15","Alloy 617",314626,"Plate"
-167.09,-0.00091,"Qualified",,33.04,"CapPass","Cycle 5",5,1286,"416-15","Alloy 617",314626,"Plate"
-166.62,-0.00094,"Qualified",,33.06,"CapPass","Cycle 5",5,1287,"416-15","Alloy 617",314626,"Plate"
-166.95,-0.00097,"Qualified",,33.07,"CapPass","Cycle 5",5,1288,"416-15","Alloy 617",314626,"Plate"
-167.38,-0.00100,"Qualified",,33.07,"CapPass","Cycle 5",5,1289,"416-15","Alloy 617",314626,"Plate"
-168.19,-0.00102,"Qualified",,33.08,"CapPass","Cycle 5",5,1290,"416-15","Alloy 617",314626,"Plate"
-169.67,-0.00105,"Qualified",,33.10,"CapPass","Cycle 5",5,1291,"416-15","Alloy 617",314626,"Plate"
-170.51,-0.00108,"Qualified",,33.11,"CapPass","Cycle 5",5,1292,"416-15","Alloy 617",314626,"Plate"
-171.07,-0.00110,"Qualified",,33.13,"CapPass","Cycle 5",5,1293,"416-15","Alloy 617",314626,"Plate"
-171.50,-0.00113,"Qualified",,33.14,"CapPass","Cycle 5",5,1294,"416-15","Alloy 617",314626,"Plate"
-171.73,-0.00115,"Qualified",,33.15,"CapPass","Cycle 5",5,1295,"416-15","Alloy 617",314626,"Plate"
-171.80,-0.00118,"Qualified",,33.16,"CapPass","Cycle 5",5,1296,"416-15","Alloy 617",314626,"Plate"
-171.77,-0.00121,"Qualified",,33.17,"CapPass","Cycle 5",5,1297,"416-15","Alloy 617",314626,"Plate"
-171.32,-0.00123,"Qualified",,33.18,"CapPass","Cycle 5",5,1298,"416-15","Alloy 617",314626,"Plate"
-170.49,-0.00126,"Qualified",,33.18,"CapPass","Cycle 5",5,1299,"416-15","Alloy 617",314626,"Plate"
-170.45,-0.00129,"Qualified",,33.19,"CapPass","Cycle 5",5,1300,"416-15","Alloy 617",314626,"Plate"
-170.44,-0.00132,"Qualified",,33.19,"CapPass","Cycle 5",5,1301,"416-15","Alloy 617",314626,"Plate"
-170.45,-0.00134,"Qualified",,33.19,"CapPass","Cycle 5",5,1302,"416-15","Alloy 617",314626,"Plate"
-170.39,-0.00137,"Qualified",,33.20,"CapPass","Cycle 5",5,1303,"416-15","Alloy 617",314626,"Plate"
-163.27,-0.00134,"Qualified",,33.29,"CapPass","Cycle 5",5,1304,"416-15","Alloy 617",314626,"Plate"
-158.83,-0.00132,"Qualified",,33.36,"CapPass","Cycle 5",5,1305,"416-15","Alloy 617",314626,"Plate"
-161.87,-0.00134,"Qualified",,33.47,"CapPass","Cycle 5",5,1306,"416-15","Alloy 617",314626,"Plate"
-165.21,-0.00137,"Qualified",,33.50,"CapPass","Cycle 5",5,1307,"416-15","Alloy 617",314626,"Plate"
-168.61,-0.00139,"Qualified",,33.54,"CapPass","Cycle 5",5,1308,"416-15","Alloy 617",314626,"Plate"
-171.85,-0.00142,"Qualified",,33.56,"CapPass","Cycle 5",5,1309,"416-15","Alloy 617",314626,"Plate"
-175.07,-0.00144,"Qualified",,33.59,"CapPass","Cycle 5",5,1310,"416-15","Alloy 617",314626,"Plate"
-178.75,-0.00147,"Qualified",,33.62,"CapPass","Cycle 5",5,1311,"416-15","Alloy 617",314626,"Plate"
-177.93,-0.00150,"Qualified",,33.64,"CapPass","Cycle 5",5,1312,"416-15","Alloy 617",314626,"Plate"
-174.21,-0.00152,"Qualified",,33.64,"CapPass","Cycle 5",5,1313,"416-15","Alloy 617",314626,"Plate"
-174.28,-0.00157,"Qualified",,33.65,"CapPass","Cycle 5",5,1314,"416-15","Alloy 617",314626,"Plate"
-174.53,-0.00160,"Qualified",,33.65,"CapPass","Cycle 5",5,1315,"416-15","Alloy 617",314626,"Plate"
-174.69,-0.00164,"Qualified",,33.65,"CapPass","Cycle 5",5,1316,"416-15","Alloy 617",314626,"Plate"
-174.75,-0.00169,"Qualified",,33.65,"CapPass","Cycle 5",5,1317,"416-15","Alloy 617",314626,"Plate"
-174.89,-0.00175,"Qualified",,33.65,"CapPass","Cycle 5",5,1318,"416-15","Alloy 617",314626,"Plate"
-174.99,-0.00180,"Qualified",,33.65,"CapPass","Cycle 5",5,1319,"416-15","Alloy 617",314626,"Plate"
-175.07,-0.00186,"Qualified",,33.65,"CapPass","Cycle 5",5,1320,"416-15","Alloy 617",314626,"Plate"
-175.21,-0.00191,"Qualified",,33.65,"CapPass","Cycle 5",5,1321,"416-15","Alloy 617",314626,"Plate"
-175.34,-0.00196,"Qualified",,33.65,"CapPass","Cycle 5",5,1322,"416-15","Alloy 617",314626,"Plate"
-175.48,-0.00200,"Qualified",,33.66,"CapPass","Cycle 5",5,1323,"416-15","Alloy 617",314626,"Plate"
-175.66,-0.00203,"Qualified",,33.66,"CapPass","Cycle 5",5,1324,"416-15","Alloy 617",314626,"Plate"
-175.85,-0.00207,"Qualified",,33.66,"CapPass","Cycle 5",5,1325,"416-15","Alloy 617",314626,"Plate"
-176.58,-0.00204,"Qualified",,33.67,"CapPass","Cycle 5",5,1326,"416-15","Alloy 617",314626,"Plate"
-176.72,-0.00201,"Qualified",,33.67,"CapPass","Cycle 5",5,1327,"416-15","Alloy 617",314626,"Plate"
-176.81,-0.00204,"Qualified",,33.68,"CapPass","Cycle 5",5,1328,"416-15","Alloy 617",314626,"Plate"
-169.20,-0.00201,"Qualified",,33.73,"CapPass","Cycle 5",5,1329,"416-15","Alloy 617",314626,"Plate"
-164.69,-0.00199,"Qualified",,33.75,"CapPass","Cycle 5",5,1330,"416-15","Alloy 617",314626,"Plate"
-160.33,-0.00196,"Qualified",,33.76,"CapPass","Cycle 5",5,1331,"416-15","Alloy 617",314626,"Plate"
-156.22,-0.00193,"Qualified",,33.78,"CapPass","Cycle 5",5,1332,"416-15","Alloy 617",314626,"Plate"
-152.45,-0.00191,"Qualified",,33.80,"CapPass","Cycle 5",5,1333,"416-15","Alloy 617",314626,"Plate"
-148.74,-0.00188,"Qualified",,33.82,"CapPass","Cycle 5",5,1334,"416-15","Alloy 617",314626,"Plate"
-146.43,-0.00186,"Qualified",,33.83,"CapPass","Cycle 5",5,1335,"416-15","Alloy 617",314626,"Plate"
-145.08,-0.00186,"Qualified",,33.84,"CapPass","Cycle 5",5,1336,"416-15","Alloy 617",314626,"Plate"
-141.54,-0.00183,"Qualified",,33.88,"CapPass","Cycle 5",5,1337,"416-15","Alloy 617",314626,"Plate"
-144.97,-0.00186,"Qualified",,34.03,"CapPass","Cycle 5",5,1338,"416-15","Alloy 617",314626,"Plate"
-138.37,-0.00183,"Qualified",,34.18,"CapPass","Cycle 5",5,1339,"416-15","Alloy 617",314626,"Plate"
-134.46,-0.00181,"Qualified",,34.21,"CapPass","Cycle 5",5,1340,"416-15","Alloy 617",314626,"Plate"
-130.33,-0.00178,"Qualified",,34.24,"CapPass","Cycle 5",5,1341,"416-15","Alloy 617",314626,"Plate"
-126.02,-0.00176,"Qualified",,34.27,"CapPass","Cycle 5",5,1342,"416-15","Alloy 617",314626,"Plate"
-122.13,-0.00173,"Qualified",,34.30,"CapPass","Cycle 5",5,1343,"416-15","Alloy 617",314626,"Plate"
-118.56,-0.00171,"Qualified",,34.32,"CapPass","Cycle 5",5,1344,"416-15","Alloy 617",314626,"Plate"
-114.74,-0.00168,"Qualified",,34.35,"CapPass","Cycle 5",5,1345,"416-15","Alloy 617",314626,"Plate"
-111.04,-0.00165,"Qualified",,34.37,"CapPass","Cycle 5",5,1346,"416-15","Alloy 617",314626,"Plate"
-107.38,-0.00163,"Qualified",,34.40,"CapPass","Cycle 5",5,1347,"416-15","Alloy 617",314626,"Plate"
-103.65,-0.00160,"Qualified",,34.43,"CapPass","Cycle 5",5,1348,"416-15","Alloy 617",314626,"Plate"
-99.77,-0.00158,"Qualified",,34.45,"CapPass","Cycle 5",5,1349,"416-15","Alloy 617",314626,"Plate"
-95.88,-0.00155,"Qualified",,34.48,"CapPass","Cycle 5",5,1350,"416-15","Alloy 617",314626,"Plate"
-91.84,-0.00153,"Qualified",,34.51,"CapPass","Cycle 5",5,1351,"416-15","Alloy 617",314626,"Plate"
-88.27,-0.00150,"Qualified",,34.54,"CapPass","Cycle 5",5,1352,"416-15","Alloy 617",314626,"Plate"
-84.81,-0.00148,"Qualified",,34.56,"CapPass","Cycle 5",5,1353,"416-15","Alloy 617",314626,"Plate"
-81.41,-0.00145,"Qualified",,34.59,"CapPass","Cycle 5",5,1354,"416-15","Alloy 617",314626,"Plate"
-77.79,-0.00143,"Qualified",,34.62,"CapPass","Cycle 5",5,1355,"416-15","Alloy 617",314626,"Plate"
-74.16,-0.00140,"Qualified",,34.64,"CapPass","Cycle 5",5,1356,"416-15","Alloy 617",314626,"Plate"
-70.42,-0.00138,"Qualified",,34.67,"CapPass","Cycle 5",5,1357,"416-15","Alloy 617",314626,"Plate"
-66.15,-0.00135,"Qualified",,34.71,"CapPass","Cycle 5",5,1358,"416-15","Alloy 617",314626,"Plate"
-62.09,-0.00132,"Qualified",,34.74,"CapPass","Cycle 5",5,1359,"416-15","Alloy 617",314626,"Plate"
-57.91,-0.00130,"Qualified",,34.77,"CapPass","Cycle 5",5,1360,"416-15","Alloy 617",314626,"Plate"
-53.78,-0.00127,"Qualified",,34.80,"CapPass","Cycle 5",5,1361,"416-15","Alloy 617",314626,"Plate"
-49.97,-0.00125,"Qualified",,34.83,"CapPass","Cycle 5",5,1362,"416-15","Alloy 617",314626,"Plate"
-49.84,-0.00125,"Qualified",,34.83,"CapPass","Cycle 5",5,1363,"416-15","Alloy 617",314626,"Plate"
-45.62,-0.00122,"Qualified",,34.86,"CapPass","Cycle 5",5,1364,"416-15","Alloy 617",314626,"Plate"
-41.49,-0.00120,"Qualified",,34.89,"CapPass","Cycle 5",5,1365,"416-15","Alloy 617",314626,"Plate"
-37.22,-0.00117,"Qualified",,34.92,"CapPass","Cycle 5",5,1366,"416-15","Alloy 617",314626,"Plate"
-33.36,-0.00115,"Qualified",,34.95,"CapPass","Cycle 5",5,1367,"416-15","Alloy 617",314626,"Plate"
-29.54,-0.00112,"Qualified",,34.97,"CapPass","Cycle 5",5,1368,"416-15","Alloy 617",314626,"Plate"
-25.46,-0.00110,"Qualified",,35.00,"CapPass","Cycle 5",5,1369,"416-15","Alloy 617",314626,"Plate"
-22.06,-0.00107,"Qualified",,35.03,"CapPass","Cycle 5",5,1370,"416-15","Alloy 617",314626,"Plate"
-18.88,-0.00105,"Qualified",,35.05,"CapPass","Cycle 5",5,1371,"416-15","Alloy 617",314626,"Plate"
-15.43,-0.00102,"Qualified",,35.07,"CapPass","Cycle 5",5,1372,"416-15","Alloy 617",314626,"Plate"
-11.58,-0.00099,"Qualified",,35.10,"CapPass","Cycle 5",5,1373,"416-15","Alloy 617",314626,"Plate"
-8.24,-0.00097,"Qualified",,35.13,"CapPass","Cycle 5",5,1374,"416-15","Alloy 617",314626,"Plate"
-4.73,-0.00094,"Qualified",,35.16,"CapPass","Cycle 5",5,1375,"416-15","Alloy 617",314626,"Plate"
-1.20,-0.00092,"Qualified",,35.18,"CapPass","Cycle 5",5,1376,"416-15","Alloy 617",314626,"Plate"
2.24,-0.00089,"Qualified",,35.21,"CapPass","Cycle 5",5,1377,"416-15","Alloy 617",314626,"Plate"
5.74,-0.00087,"Qualified",,35.24,"CapPass","Cycle 5",5,1378,"416-15","Alloy 617",314626,"Plate"
9.49,-0.00084,"Qualified",,35.27,"CapPass","Cycle 5",5,1379,"416-15","Alloy 617",314626,"Plate"
12.85,-0.00082,"Qualified",,35.29,"CapPass","Cycle 5",5,1380,"416-15","Alloy 617",314626,"Plate"
16.46,-0.00079,"Qualified",,35.32,"CapPass","Cycle 5",5,1381,"416-15","Alloy 617",314626,"Plate"
20.25,-0.00076,"Qualified",,35.35,"CapPass","Cycle 5",5,1382,"416-15","Alloy 617",314626,"Plate"
23.66,-0.00074,"Qualified",,35.38,"CapPass","Cycle 5",5,1383,"416-15","Alloy 617",314626,"Plate"
26.63,-0.00071,"Qualified",,35.41,"CapPass","Cycle 5",5,1384,"416-15","Alloy 617",314626,"Plate"
29.22,-0.00069,"Qualified",,35.45,"CapPass","Cycle 5",5,1385,"416-15","Alloy 617",314626,"Plate"
32.50,-0.00066,"Qualified",,35.51,"CapPass","Cycle 5",5,1386,"416-15","Alloy 617",314626,"Plate"
36.11,-0.00064,"Qualified",,35.55,"CapPass","Cycle 5",5,1387,"416-15","Alloy 617",314626,"Plate"
39.90,-0.00061,"Qualified",,35.58,"CapPass","Cycle 5",5,1388,"416-15","Alloy 617",314626,"Plate"
43.75,-0.00059,"Qualified",,35.60,"CapPass","Cycle 5",5,1389,"416-15","Alloy 617",314626,"Plate"
47.08,-0.00056,"Qualified",,35.62,"CapPass","Cycle 5",5,1390,"416-15","Alloy 617",314626,"Plate"
50.32,-0.00054,"Qualified",,35.65,"CapPass","Cycle 5",5,1391,"416-15","Alloy 617",314626,"Plate"
53.74,-0.00051,"Qualified",,35.67,"CapPass","Cycle 5",5,1392,"416-15","Alloy 617",314626,"Plate"
56.89,-0.00048,"Qualified",,35.70,"CapPass","Cycle 5",5,1393,"416-15","Alloy 617",314626,"Plate"
60.05,-0.00046,"Qualified",,35.73,"CapPass","Cycle 5",5,1394,"416-15","Alloy 617",314626,"Plate"
63.34,-0.00043,"Qualified",,35.77,"CapPass","Cycle 5",5,1395,"416-15","Alloy 617",314626,"Plate"
66.51,-0.00041,"Qualified",,35.80,"CapPass","Cycle 5",5,1396,"416-15","Alloy 617",314626,"Plate"
68.98,-0.00039,"Qualified",,35.83,"CapPass","Cycle 5",5,1397,"416-15","Alloy 617",314626,"Plate"
69.78,-0.00038,"Qualified",,35.84,"CapPass","Cycle 5",5,1398,"416-15","Alloy 617",314626,"Plate"
73.17,-0.00036,"Qualified",,35.88,"CapPass","Cycle 5",5,1399,"416-15","Alloy 617",314626,"Plate"
76.46,-0.00033,"Qualified",,35.91,"CapPass","Cycle 5",5,1400,"416-15","Alloy 617",314626,"Plate"
57.49,-0.00026,"Qualified",,67.97,"CapPass","Cycle 10",10,2641,"416-15","Alloy 617",314626,"Plate"
60.64,-0.00023,"Qualified",,68.00,"CapPass","Cycle 10",10,2642,"416-15","Alloy 617",314626,"Plate"
63.76,-0.00020,"Qualified",,68.03,"CapPass","Cycle 10",10,2643,"416-15","Alloy 617",314626,"Plate"
67.05,-0.00018,"Qualified",,68.07,"CapPass","Cycle 10",10,2644,"416-15","Alloy 617",314626,"Plate"
69.68,-0.00015,"Qualified",,68.10,"CapPass","Cycle 10",10,2645,"416-15","Alloy 617",314626,"Plate"
72.55,-0.00013,"Qualified",,68.13,"CapPass","Cycle 10",10,2646,"416-15","Alloy 617",314626,"Plate"
75.31,-0.00010,"Qualified",,68.17,"CapPass","Cycle 10",10,2647,"416-15","Alloy 617",314626,"Plate"
78.06,-0.00008,"Qualified",,68.20,"CapPass","Cycle 10",10,2648,"416-15","Alloy 617",314626,"Plate"
81.24,-0.00005,"Qualified",,68.23,"CapPass","Cycle 10",10,2649,"416-15","Alloy 617",314626,"Plate"
