Repository: js-molina/fatigue-A617

File: data/850C/Strain rate 0.001/0.40% strain/HTM_A19_Cycles_41620.csv (part 2 of 12)
"Stress Mpa","Strain","Qual State","Qual Exceptions","Elapsed Time Sec","Data State","Cycle Label","Cycle","Count","Sample","Alloy","Heat","Material_Form"
-74.12,0.00006,"Qualified",,9.79,"CapPass","Cycle 2",2,420,"416-20","Alloy 617",314626,"Plate"
-77.87,0.00004,"Qualified",,9.81,"CapPass","Cycle 2",2,421,"416-20","Alloy 617",314626,"Plate"
-81.68,0.00001,"Qualified",,9.83,"CapPass","Cycle 2",2,422,"416-20","Alloy 617",314626,"Plate"
-83.93,-0.00000,"Qualified",,9.84,"CapPass","Cycle 2",2,423,"416-20","Alloy 617",314626,"Plate"
-85.27,-0.00001,"Qualified",,9.85,"CapPass","Cycle 2",2,424,"416-20","Alloy 617",314626,"Plate"
-88.92,-0.00004,"Qualified",,9.87,"CapPass","Cycle 2",2,425,"416-20","Alloy 617",314626,"Plate"
-92.21,-0.00007,"Qualified",,9.89,"CapPass","Cycle 2",2,426,"416-20","Alloy 617",314626,"Plate"
-95.49,-0.00009,"Qualified",,9.90,"CapPass","Cycle 2",2,427,"416-20","Alloy 617",314626,"Plate"
-98.72,-0.00012,"Qualified",,9.92,"CapPass","Cycle 2",2,428,"416-20","Alloy 617",314626,"Plate"
-102.05,-0.00014,"Qualified",,9.94,"CapPass","Cycle 2",2,429,"416-20","Alloy 617",314626,"Plate"
-105.41,-0.00017,"Qualified",,9.96,"CapPass","Cycle 2",2,430,"416-20","Alloy 617",314626,"Plate"
-108.77,-0.00019,"Qualified",,9.99,"CapPass","Cycle 2",2,431,"416-20","Alloy 617",314626,"Plate"
-112.30,-0.00022,"Qualified",,10.01,"CapPass","Cycle 2",2,432,"416-20","Alloy 617",314626,"Plate"
-115.63,-0.00025,"Qualified",,10.04,"CapPass","Cycle 2",2,433,"416-20","Alloy 617",314626,"Plate"
-118.80,-0.00027,"Qualified",,10.06,"CapPass","Cycle 2",2,434,"416-20","Alloy 617",314626,"Plate"
-121.65,-0.00030,"Qualified",,10.09,"CapPass","Cycle 2",2,435,"416-20","Alloy 617",314626,"Plate"
-124.30,-0.00032,"Qualified",,10.11,"CapPass","Cycle 2",2,436,"416-20","Alloy 617",314626,"Plate"
-126.72,-0.00035,"Qualified",,10.13,"CapPass","Cycle 2",2,437,"416-20","Alloy 617",314626,"Plate"
-129.25,-0.00037,"Qualified",,10.15,"CapPass","Cycle 2",2,438,"416-20","Alloy 617",314626,"Plate"
-131.53,-0.00040,"Qualified",,10.18,"CapPass","Cycle 2",2,439,"416-20","Alloy 617",314626,"Plate"
-133.39,-0.00042,"Qualified",,10.20,"CapPass","Cycle 2",2,440,"416-20","Alloy 617",314626,"Plate"
-135.19,-0.00045,"Qualified",,10.22,"CapPass","Cycle 2",2,441,"416-20","Alloy 617",314626,"Plate"
-136.85,-0.00047,"Qualified",,10.24,"CapPass","Cycle 2",2,442,"416-20","Alloy 617",314626,"Plate"
-138.28,-0.00050,"Qualified",,10.26,"CapPass","Cycle 2",2,443,"416-20","Alloy 617",314626,"Plate"
-139.84,-0.00052,"Qualified",,10.29,"CapPass","Cycle 2",2,444,"416-20","Alloy 617",314626,"Plate"
-141.31,-0.00055,"Qualified",,10.31,"CapPass","Cycle 2",2,445,"416-20","Alloy 617",314626,"Plate"
-142.65,-0.00058,"Qualified",,10.34,"CapPass","Cycle 2",2,446,"416-20","Alloy 617",314626,"Plate"
-144.23,-0.00060,"Qualified",,10.37,"CapPass","Cycle 2",2,447,"416-20","Alloy 617",314626,"Plate"
-146.11,-0.00063,"Qualified",,10.41,"CapPass","Cycle 2",2,448,"416-20","Alloy 617",314626,"Plate"
-147.95,-0.00065,"Qualified",,10.44,"CapPass","Cycle 2",2,449,"416-20","Alloy 617",314626,"Plate"
-149.27,-0.00068,"Qualified",,10.46,"CapPass","Cycle 2",2,450,"416-20","Alloy 617",314626,"Plate"
-150.07,-0.00070,"Qualified",,10.48,"CapPass","Cycle 2",2,451,"416-20","Alloy 617",314626,"Plate"
-150.64,-0.00073,"Qualified",,10.49,"CapPass","Cycle 2",2,452,"416-20","Alloy 617",314626,"Plate"
-151.03,-0.00076,"Qualified",,10.50,"CapPass","Cycle 2",2,453,"416-20","Alloy 617",314626,"Plate"
-151.54,-0.00078,"Qualified",,10.51,"CapPass","Cycle 2",2,454,"416-20","Alloy 617",314626,"Plate"
-152.05,-0.00081,"Qualified",,10.52,"CapPass","Cycle 2",2,455,"416-20","Alloy 617",314626,"Plate"
-152.46,-0.00083,"Qualified",,10.54,"CapPass","Cycle 2",2,456,"416-20","Alloy 617",314626,"Plate"
-153.33,-0.00086,"Qualified",,10.67,"CapPass","Cycle 2",2,457,"416-20","Alloy 617",314626,"Plate"
-156.49,-0.00089,"Qualified",,10.71,"CapPass","Cycle 2",2,458,"416-20","Alloy 617",314626,"Plate"
-159.58,-0.00091,"Qualified",,10.74,"CapPass","Cycle 2",2,459,"416-20","Alloy 617",314626,"Plate"
-161.30,-0.00094,"Qualified",,10.76,"CapPass","Cycle 2",2,460,"416-20","Alloy 617",314626,"Plate"
-161.30,-0.00096,"Qualified",,10.77,"CapPass","Cycle 2",2,461,"416-20","Alloy 617",314626,"Plate"
-161.26,-0.00099,"Qualified",,10.77,"CapPass","Cycle 2",2,462,"416-20","Alloy 617",314626,"Plate"
-161.21,-0.00102,"Qualified",,10.78,"CapPass","Cycle 2",2,463,"416-20","Alloy 617",314626,"Plate"
-160.87,-0.00105,"Qualified",,10.78,"CapPass","Cycle 2",2,464,"416-20","Alloy 617",314626,"Plate"
-160.84,-0.00107,"Qualified",,10.79,"CapPass","Cycle 2",2,465,"416-20","Alloy 617",314626,"Plate"
-161.06,-0.00110,"Qualified",,10.79,"CapPass","Cycle 2",2,466,"416-20","Alloy 617",314626,"Plate"
-161.33,-0.00113,"Qualified",,10.79,"CapPass","Cycle 2",2,467,"416-20","Alloy 617",314626,"Plate"
-161.58,-0.00117,"Qualified",,10.79,"CapPass","Cycle 2",2,468,"416-20","Alloy 617",314626,"Plate"
-161.80,-0.00119,"Qualified",,10.80,"CapPass","Cycle 2",2,469,"416-20","Alloy 617",314626,"Plate"
-162.34,-0.00122,"Qualified",,10.81,"CapPass","Cycle 2",2,470,"416-20","Alloy 617",314626,"Plate"
-160.99,-0.00123,"Qualified",,10.84,"CapPass","Cycle 2",2,471,"416-20","Alloy 617",314626,"Plate"
-153.53,-0.00119,"Qualified",,10.89,"CapPass","Cycle 2",2,472,"416-20","Alloy 617",314626,"Plate"
-150.13,-0.00117,"Qualified",,10.91,"CapPass","Cycle 2",2,473,"416-20","Alloy 617",314626,"Plate"
-146.93,-0.00114,"Qualified",,10.95,"CapPass","Cycle 2",2,474,"416-20","Alloy 617",314626,"Plate"
-152.19,-0.00117,"Qualified",,11.04,"CapPass","Cycle 2",2,475,"416-20","Alloy 617",314626,"Plate"
-156.20,-0.00119,"Qualified",,11.06,"CapPass","Cycle 2",2,476,"416-20","Alloy 617",314626,"Plate"
-159.83,-0.00122,"Qualified",,11.08,"CapPass","Cycle 2",2,477,"416-20","Alloy 617",314626,"Plate"
-163.66,-0.00124,"Qualified",,11.10,"CapPass","Cycle 2",2,478,"416-20","Alloy 617",314626,"Plate"
-167.10,-0.00127,"Qualified",,11.12,"CapPass","Cycle 2",2,479,"416-20","Alloy 617",314626,"Plate"
-170.37,-0.00130,"Qualified",,11.13,"CapPass","Cycle 2",2,480,"416-20","Alloy 617",314626,"Plate"
-173.04,-0.00132,"Qualified",,11.15,"CapPass","Cycle 2",2,481,"416-20","Alloy 617",314626,"Plate"
-171.06,-0.00135,"Qualified",,11.16,"CapPass","Cycle 2",2,482,"416-20","Alloy 617",314626,"Plate"
-171.30,-0.00139,"Qualified",,11.16,"CapPass","Cycle 2",2,483,"416-20","Alloy 617",314626,"Plate"
-171.50,-0.00143,"Qualified",,11.17,"CapPass","Cycle 2",2,484,"416-20","Alloy 617",314626,"Plate"
-171.73,-0.00147,"Qualified",,11.17,"CapPass","Cycle 2",2,485,"416-20","Alloy 617",314626,"Plate"
-171.82,-0.00150,"Qualified",,11.17,"CapPass","Cycle 2",2,486,"416-20","Alloy 617",314626,"Plate"
-172.02,-0.00155,"Qualified",,11.17,"CapPass","Cycle 2",2,487,"416-20","Alloy 617",314626,"Plate"
-172.21,-0.00159,"Qualified",,11.17,"CapPass","Cycle 2",2,488,"416-20","Alloy 617",314626,"Plate"
-172.42,-0.00162,"Qualified",,11.17,"CapPass","Cycle 2",2,489,"416-20","Alloy 617",314626,"Plate"
-172.57,-0.00164,"Qualified",,11.18,"CapPass","Cycle 2",2,490,"416-20","Alloy 617",314626,"Plate"
-171.26,-0.00167,"Qualified",,11.19,"CapPass","Cycle 2",2,491,"416-20","Alloy 617",314626,"Plate"
-170.92,-0.00170,"Qualified",,11.19,"CapPass","Cycle 2",2,492,"416-20","Alloy 617",314626,"Plate"
-170.80,-0.00172,"Qualified",,11.19,"CapPass","Cycle 2",2,493,"416-20","Alloy 617",314626,"Plate"
-170.67,-0.00175,"Qualified",,11.20,"CapPass","Cycle 2",2,494,"416-20","Alloy 617",314626,"Plate"
-159.44,-0.00173,"Qualified",,11.25,"CapPass","Cycle 2",2,495,"416-20","Alloy 617",314626,"Plate"
-154.88,-0.00170,"Qualified",,11.26,"CapPass","Cycle 2",2,496,"416-20","Alloy 617",314626,"Plate"
-151.09,-0.00167,"Qualified",,11.27,"CapPass","Cycle 2",2,497,"416-20","Alloy 617",314626,"Plate"
-146.90,-0.00165,"Qualified",,11.28,"CapPass","Cycle 2",2,498,"416-20","Alloy 617",314626,"Plate"
-143.02,-0.00162,"Qualified",,11.29,"CapPass","Cycle 2",2,499,"416-20","Alloy 617",314626,"Plate"
-139.19,-0.00159,"Qualified",,11.30,"CapPass","Cycle 2",2,500,"416-20","Alloy 617",314626,"Plate"
-135.59,-0.00157,"Qualified",,11.32,"CapPass","Cycle 2",2,501,"416-20","Alloy 617",314626,"Plate"
-132.27,-0.00154,"Qualified",,11.33,"CapPass","Cycle 2",2,502,"416-20","Alloy 617",314626,"Plate"
-129.56,-0.00152,"Qualified",,11.35,"CapPass","Cycle 2",2,503,"416-20","Alloy 617",314626,"Plate"
-135.08,-0.00154,"Qualified",,11.43,"CapPass","Cycle 2",2,504,"416-20","Alloy 617",314626,"Plate"
-138.86,-0.00157,"Qualified",,11.45,"CapPass","Cycle 2",2,505,"416-20","Alloy 617",314626,"Plate"
-142.31,-0.00159,"Qualified",,11.48,"CapPass","Cycle 2",2,506,"416-20","Alloy 617",314626,"Plate"
-144.72,-0.00162,"Qualified",,11.52,"CapPass","Cycle 2",2,507,"416-20","Alloy 617",314626,"Plate"
-138.88,-0.00159,"Qualified",,11.59,"CapPass","Cycle 2",2,508,"416-20","Alloy 617",314626,"Plate"
-134.37,-0.00156,"Qualified",,11.62,"CapPass","Cycle 2",2,509,"416-20","Alloy 617",314626,"Plate"
-130.44,-0.00154,"Qualified",,11.64,"CapPass","Cycle 2",2,510,"416-20","Alloy 617",314626,"Plate"
-126.31,-0.00151,"Qualified",,11.66,"CapPass","Cycle 2",2,511,"416-20","Alloy 617",314626,"Plate"
-122.16,-0.00149,"Qualified",,11.68,"CapPass","Cycle 2",2,512,"416-20","Alloy 617",314626,"Plate"
-118.13,-0.00146,"Qualified",,11.70,"CapPass","Cycle 2",2,513,"416-20","Alloy 617",314626,"Plate"
-114.38,-0.00144,"Qualified",,11.71,"CapPass","Cycle 2",2,514,"416-20","Alloy 617",314626,"Plate"
-110.91,-0.00141,"Qualified",,11.73,"CapPass","Cycle 2",2,515,"416-20","Alloy 617",314626,"Plate"
-107.52,-0.00139,"Qualified",,11.75,"CapPass","Cycle 2",2,516,"416-20","Alloy 617",314626,"Plate"
-104.09,-0.00136,"Qualified",,11.77,"CapPass","Cycle 2",2,517,"416-20","Alloy 617",314626,"Plate"
-100.21,-0.00133,"Qualified",,11.80,"CapPass","Cycle 2",2,518,"416-20","Alloy 617",314626,"Plate"
-96.19,-0.00131,"Qualified",,11.83,"CapPass","Cycle 2",2,519,"416-20","Alloy 617",314626,"Plate"
-94.69,-0.00130,"Qualified",,11.84,"CapPass","Cycle 2",2,520,"416-20","Alloy 617",314626,"Plate"
-91.78,-0.00128,"Qualified",,11.87,"CapPass","Cycle 2",2,521,"416-20","Alloy 617",314626,"Plate"
-87.91,-0.00126,"Qualified",,11.89,"CapPass","Cycle 2",2,522,"416-20","Alloy 617",314626,"Plate"
-84.12,-0.00123,"Qualified",,11.92,"CapPass","Cycle 2",2,523,"416-20","Alloy 617",314626,"Plate"
-80.01,-0.00121,"Qualified",,11.95,"CapPass","Cycle 2",2,524,"416-20","Alloy 617",314626,"Plate"
-76.10,-0.00118,"Qualified",,11.98,"CapPass","Cycle 2",2,525,"416-20","Alloy 617",314626,"Plate"
-71.81,-0.00116,"Qualified",,12.01,"CapPass","Cycle 2",2,526,"416-20","Alloy 617",314626,"Plate"
-67.75,-0.00113,"Qualified",,12.04,"CapPass","Cycle 2",2,527,"416-20","Alloy 617",314626,"Plate"
-63.79,-0.00111,"Qualified",,12.07,"CapPass","Cycle 2",2,528,"416-20","Alloy 617",314626,"Plate"
-59.75,-0.00108,"Qualified",,12.10,"CapPass","Cycle 2",2,529,"416-20","Alloy 617",314626,"Plate"
-56.17,-0.00106,"Qualified",,12.12,"CapPass","Cycle 2",2,530,"416-20","Alloy 617",314626,"Plate"
-52.56,-0.00103,"Qualified",,12.14,"CapPass","Cycle 2",2,531,"416-20","Alloy 617",314626,"Plate"
-48.96,-0.00100,"Qualified",,12.17,"CapPass","Cycle 2",2,532,"416-20","Alloy 617",314626,"Plate"
-44.67,-0.00098,"Qualified",,12.20,"CapPass","Cycle 2",2,533,"416-20","Alloy 617",314626,"Plate"
-40.60,-0.00095,"Qualified",,12.23,"CapPass","Cycle 2",2,534,"416-20","Alloy 617",314626,"Plate"
-36.61,-0.00093,"Qualified",,12.26,"CapPass","Cycle 2",2,535,"416-20","Alloy 617",314626,"Plate"
-32.61,-0.00090,"Qualified",,12.29,"CapPass","Cycle 2",2,536,"416-20","Alloy 617",314626,"Plate"
-28.59,-0.00088,"Qualified",,12.31,"CapPass","Cycle 2",2,537,"416-20","Alloy 617",314626,"Plate"
-24.67,-0.00085,"Qualified",,12.34,"CapPass","Cycle 2",2,538,"416-20","Alloy 617",314626,"Plate"
-20.40,-0.00083,"Qualified",,12.37,"CapPass","Cycle 2",2,539,"416-20","Alloy 617",314626,"Plate"
-16.12,-0.00080,"Qualified",,12.40,"CapPass","Cycle 2",2,540,"416-20","Alloy 617",314626,"Plate"
-12.21,-0.00078,"Qualified",,12.42,"CapPass","Cycle 2",2,541,"416-20","Alloy 617",314626,"Plate"
-8.58,-0.00075,"Qualified",,12.45,"CapPass","Cycle 2",2,542,"416-20","Alloy 617",314626,"Plate"
-4.81,-0.00072,"Qualified",,12.47,"CapPass","Cycle 2",2,543,"416-20","Alloy 617",314626,"Plate"
-0.73,-0.00070,"Qualified",,12.50,"CapPass","Cycle 2",2,544,"416-20","Alloy 617",314626,"Plate"
3.16,-0.00067,"Qualified",,12.53,"CapPass","Cycle 2",2,545,"416-20","Alloy 617",314626,"Plate"
7.03,-0.00065,"Qualified",,12.56,"CapPass","Cycle 2",2,546,"416-20","Alloy 617",314626,"Plate"
10.62,-0.00062,"Qualified",,12.58,"CapPass","Cycle 2",2,547,"416-20","Alloy 617",314626,"Plate"
13.83,-0.00060,"Qualified",,12.60,"CapPass","Cycle 2",2,548,"416-20","Alloy 617",314626,"Plate"
17.57,-0.00057,"Qualified",,12.63,"CapPass","Cycle 2",2,549,"416-20","Alloy 617",314626,"Plate"
21.14,-0.00055,"Qualified",,12.66,"CapPass","Cycle 2",2,550,"416-20","Alloy 617",314626,"Plate"
24.75,-0.00052,"Qualified",,12.69,"CapPass","Cycle 2",2,551,"416-20","Alloy 617",314626,"Plate"
27.71,-0.00050,"Qualified",,12.71,"CapPass","Cycle 2",2,552,"416-20","Alloy 617",314626,"Plate"
30.07,-0.00047,"Qualified",,12.75,"CapPass","Cycle 2",2,553,"416-20","Alloy 617",314626,"Plate"
33.82,-0.00045,"Qualified",,12.81,"CapPass","Cycle 2",2,554,"416-20","Alloy 617",314626,"Plate"
36.77,-0.00043,"Qualified",,12.84,"CapPass","Cycle 2",2,555,"416-20","Alloy 617",314626,"Plate"
38.07,-0.00042,"Qualified",,12.85,"CapPass","Cycle 2",2,556,"416-20","Alloy 617",314626,"Plate"
42.21,-0.00040,"Qualified",,12.88,"CapPass","Cycle 2",2,557,"416-20","Alloy 617",314626,"Plate"
46.07,-0.00037,"Qualified",,12.92,"CapPass","Cycle 2",2,558,"416-20","Alloy 617",314626,"Plate"
50.94,-0.00034,"Qualified",,12.94,"CapPass","Cycle 2",2,559,"416-20","Alloy 617",314626,"Plate"
54.79,-0.00032,"Qualified",,12.96,"CapPass","Cycle 2",2,560,"416-20","Alloy 617",314626,"Plate"
58.29,-0.00029,"Qualified",,12.98,"CapPass","Cycle 2",2,561,"416-20","Alloy 617",314626,"Plate"
61.96,-0.00027,"Qualified",,13.00,"CapPass","Cycle 2",2,562,"416-20","Alloy 617",314626,"Plate"
65.71,-0.00024,"Qualified",,13.02,"CapPass","Cycle 2",2,563,"416-20","Alloy 617",314626,"Plate"
69.12,-0.00022,"Qualified",,13.04,"CapPass","Cycle 2",2,564,"416-20","Alloy 617",314626,"Plate"
72.39,-0.00019,"Qualified",,13.07,"CapPass","Cycle 2",2,565,"416-20","Alloy 617",314626,"Plate"
87.02,-0.00019,"Qualified",,27.94,"CapPass","Cycle 5",5,1239,"416-20","Alloy 617",314626,"Plate"
90.49,-0.00016,"Qualified",,27.97,"CapPass","Cycle 5",5,1240,"416-20","Alloy 617",314626,"Plate"
94.07,-0.00014,"Qualified",,28.00,"CapPass","Cycle 5",5,1241,"416-20","Alloy 617",314626,"Plate"
97.59,-0.00011,"Qualified",,28.03,"CapPass","Cycle 5",5,1242,"416-20","Alloy 617",314626,"Plate"
101.29,-0.00009,"Qualified",,28.06,"CapPass","Cycle 5",5,1243,"416-20","Alloy 617",314626,"Plate"
105.21,-0.00006,"Qualified",,28.08,"CapPass","Cycle 5",5,1244,"416-20","Alloy 617",314626,"Plate"
108.72,-0.00004,"Qualified",,28.10,"CapPass","Cycle 5",5,1245,"416-20","Alloy 617",314626,"Plate"
112.53,-0.00001,"Qualified",,28.12,"CapPass","Cycle 5",5,1246,"416-20","Alloy 617",314626,"Plate"
115.90,0.00001,"Qualified",,28.13,"CapPass","Cycle 5",5,1247,"416-20","Alloy 617",314626,"Plate"
119.49,0.00004,"Qualified",,28.15,"CapPass","Cycle 5",5,1248,"416-20","Alloy 617",314626,"Plate"
123.04,0.00007,"Qualified",,28.17,"CapPass","Cycle 5",5,1249,"416-20","Alloy 617",314626,"Plate"
126.38,0.00009,"Qualified",,28.18,"CapPass","Cycle 5",5,1250,"416-20","Alloy 617",314626,"Plate"
129.81,0.00012,"Qualified",,28.20,"CapPass","Cycle 5",5,1251,"416-20","Alloy 617",314626,"Plate"
133.01,0.00014,"Qualified",,28.22,"CapPass","Cycle 5",5,1252,"416-20","Alloy 617",314626,"Plate"
136.06,0.00017,"Qualified",,28.23,"CapPass","Cycle 5",5,1253,"416-20","Alloy 617",314626,"Plate"
138.89,0.00020,"Qualified",,28.25,"CapPass","Cycle 5",5,1254,"416-20","Alloy 617",314626,"Plate"
141.44,0.00022,"Qualified",,28.27,"CapPass","Cycle 5",5,1255,"416-20","Alloy 617",314626,"Plate"
143.81,0.00025,"Qualified",,28.29,"CapPass","Cycle 5",5,1256,"416-20","Alloy 617",314626,"Plate"
145.47,0.00027,"Qualified",,28.30,"CapPass","Cycle 5",5,1257,"416-20","Alloy 617",314626,"Plate"
146.59,0.00030,"Qualified",,28.31,"CapPass","Cycle 5",5,1258,"416-20","Alloy 617",314626,"Plate"
147.48,0.00032,"Qualified",,28.32,"CapPass","Cycle 5",5,1259,"416-20","Alloy 617",314626,"Plate"
148.24,0.00035,"Qualified",,28.33,"CapPass","Cycle 5",5,1260,"416-20","Alloy 617",314626,"Plate"
148.97,0.00038,"Qualified",,28.34,"CapPass","Cycle 5",5,1261,"416-20","Alloy 617",314626,"Plate"
149.72,0.00040,"Qualified",,28.36,"CapPass","Cycle 5",5,1262,"416-20","Alloy 617",314626,"Plate"
150.21,0.00043,"Qualified",,28.38,"CapPass","Cycle 5",5,1263,"416-20","Alloy 617",314626,"Plate"
150.89,0.00045,"Qualified",,28.50,"CapPass","Cycle 5",5,1264,"416-20","Alloy 617",314626,"Plate"
154.21,0.00048,"Qualified",,28.54,"CapPass","Cycle 5",5,1265,"416-20","Alloy 617",314626,"Plate"
157.54,0.00050,"Qualified",,28.57,"CapPass","Cycle 5",5,1266,"416-20","Alloy 617",314626,"Plate"
160.26,0.00053,"Qualified",,28.60,"CapPass","Cycle 5",5,1267,"416-20","Alloy 617",314626,"Plate"
161.57,0.00056,"Qualified",,28.61,"CapPass","Cycle 5",5,1268,"416-20","Alloy 617",314626,"Plate"
160.96,0.00059,"Qualified",,28.62,"CapPass","Cycle 5",5,1269,"416-20","Alloy 617",314626,"Plate"
160.50,0.00061,"Qualified",,28.62,"CapPass","Cycle 5",5,1270,"416-20","Alloy 617",314626,"Plate"
160.07,0.00065,"Qualified",,28.62,"CapPass","Cycle 5",5,1271,"416-20","Alloy 617",314626,"Plate"
160.06,0.00067,"Qualified",,28.63,"CapPass","Cycle 5",5,1272,"416-20","Alloy 617",314626,"Plate"
160.13,0.00071,"Qualified",,28.63,"CapPass","Cycle 5",5,1273,"416-20","Alloy 617",314626,"Plate"
160.28,0.00074,"Qualified",,28.63,"CapPass","Cycle 5",5,1274,"416-20","Alloy 617",314626,"Plate"
160.45,0.00078,"Qualified",,28.63,"CapPass","Cycle 5",5,1275,"416-20","Alloy 617",314626,"Plate"
160.64,0.00081,"Qualified",,28.63,"CapPass","Cycle 5",5,1276,"416-20","Alloy 617",314626,"Plate"
160.82,0.00084,"Qualified",,28.64,"CapPass","Cycle 5",5,1277,"416-20","Alloy 617",314626,"Plate"
161.06,0.00087,"Qualified",,28.64,"CapPass","Cycle 5",5,1278,"416-20","Alloy 617",314626,"Plate"
161.48,0.00090,"Qualified",,28.66,"CapPass","Cycle 5",5,1279,"416-20","Alloy 617",314626,"Plate"
153.46,0.00087,"Qualified",,28.70,"CapPass","Cycle 5",5,1280,"416-20","Alloy 617",314626,"Plate"
149.50,0.00085,"Qualified",,28.72,"CapPass","Cycle 5",5,1281,"416-20","Alloy 617",314626,"Plate"
145.57,0.00082,"Qualified",,28.73,"CapPass","Cycle 5",5,1282,"416-20","Alloy 617",314626,"Plate"
141.72,0.00079,"Qualified",,28.75,"CapPass","Cycle 5",5,1283,"416-20","Alloy 617",314626,"Plate"
138.17,0.00077,"Qualified",,28.76,"CapPass","Cycle 5",5,1284,"416-20","Alloy 617",314626,"Plate"
134.89,0.00074,"Qualified",,28.79,"CapPass","Cycle 5",5,1285,"416-20","Alloy 617",314626,"Plate"
135.06,0.00073,"Qualified",,28.84,"CapPass","Cycle 5",5,1286,"416-20","Alloy 617",314626,"Plate"
141.52,0.00077,"Qualified",,28.89,"CapPass","Cycle 5",5,1287,"416-20","Alloy 617",314626,"Plate"
145.71,0.00079,"Qualified",,28.91,"CapPass","Cycle 5",5,1288,"416-20","Alloy 617",314626,"Plate"
149.87,0.00082,"Qualified",,28.93,"CapPass","Cycle 5",5,1289,"416-20","Alloy 617",314626,"Plate"
153.56,0.00085,"Qualified",,28.94,"CapPass","Cycle 5",5,1290,"416-20","Alloy 617",314626,"Plate"
157.56,0.00087,"Qualified",,28.96,"CapPass","Cycle 5",5,1291,"416-20","Alloy 617",314626,"Plate"
161.28,0.00090,"Qualified",,28.98,"CapPass","Cycle 5",5,1292,"416-20","Alloy 617",314626,"Plate"
164.80,0.00092,"Qualified",,29.00,"CapPass","Cycle 5",5,1293,"416-20","Alloy 617",314626,"Plate"
168.37,0.00095,"Qualified",,29.01,"CapPass","Cycle 5",5,1294,"416-20","Alloy 617",314626,"Plate"
170.59,0.00098,"Qualified",,29.03,"CapPass","Cycle 5",5,1295,"416-20","Alloy 617",314626,"Plate"
171.79,0.00100,"Qualified",,29.05,"CapPass","Cycle 5",5,1296,"416-20","Alloy 617",314626,"Plate"
172.85,0.00103,"Qualified",,29.06,"CapPass","Cycle 5",5,1297,"416-20","Alloy 617",314626,"Plate"
173.62,0.00105,"Qualified",,29.07,"CapPass","Cycle 5",5,1298,"416-20","Alloy 617",314626,"Plate"
173.40,0.00108,"Qualified",,29.07,"CapPass","Cycle 5",5,1299,"416-20","Alloy 617",314626,"Plate"
173.30,0.00111,"Qualified",,29.08,"CapPass","Cycle 5",5,1300,"416-20","Alloy 617",314626,"Plate"
173.32,0.00114,"Qualified",,29.08,"CapPass","Cycle 5",5,1301,"416-20","Alloy 617",314626,"Plate"
173.39,0.00117,"Qualified",,29.08,"CapPass","Cycle 5",5,1302,"416-20","Alloy 617",314626,"Plate"
173.47,0.00121,"Qualified",,29.08,"CapPass","Cycle 5",5,1303,"416-20","Alloy 617",314626,"Plate"
173.47,0.00124,"Qualified",,29.09,"CapPass","Cycle 5",5,1304,"416-20","Alloy 617",314626,"Plate"
173.48,0.00127,"Qualified",,29.09,"CapPass","Cycle 5",5,1305,"416-20","Alloy 617",314626,"Plate"
173.44,0.00130,"Qualified",,29.09,"CapPass","Cycle 5",5,1306,"416-20","Alloy 617",314626,"Plate"
173.38,0.00133,"Qualified",,29.10,"CapPass","Cycle 5",5,1307,"416-20","Alloy 617",314626,"Plate"
173.30,0.00135,"Qualified",,29.10,"CapPass","Cycle 5",5,1308,"416-20","Alloy 617",314626,"Plate"
173.11,0.00138,"Qualified",,29.11,"CapPass","Cycle 5",5,1309,"416-20","Alloy 617",314626,"Plate"
163.05,0.00136,"Qualified",,29.16,"CapPass","Cycle 5",5,1310,"416-20","Alloy 617",314626,"Plate"
158.96,0.00133,"Qualified",,29.17,"CapPass","Cycle 5",5,1311,"416-20","Alloy 617",314626,"Plate"
155.23,0.00130,"Qualified",,29.18,"CapPass","Cycle 5",5,1312,"416-20","Alloy 617",314626,"Plate"
151.53,0.00128,"Qualified",,29.19,"CapPass","Cycle 5",5,1313,"416-20","Alloy 617",314626,"Plate"
148.04,0.00125,"Qualified",,29.21,"CapPass","Cycle 5",5,1314,"416-20","Alloy 617",314626,"Plate"
144.81,0.00123,"Qualified",,29.22,"CapPass","Cycle 5",5,1315,"416-20","Alloy 617",314626,"Plate"
141.64,0.00120,"Qualified",,29.24,"CapPass","Cycle 5",5,1316,"416-20","Alloy 617",314626,"Plate"
139.40,0.00118,"Qualified",,29.27,"CapPass","Cycle 5",5,1317,"416-20","Alloy 617",314626,"Plate"
145.57,0.00120,"Qualified",,29.33,"CapPass","Cycle 5",5,1318,"416-20","Alloy 617",314626,"Plate"
149.53,0.00123,"Qualified",,29.35,"CapPass","Cycle 5",5,1319,"416-20","Alloy 617",314626,"Plate"
153.62,0.00125,"Qualified",,29.37,"CapPass","Cycle 5",5,1320,"416-20","Alloy 617",314626,"Plate"
157.57,0.00128,"Qualified",,29.38,"CapPass","Cycle 5",5,1321,"416-20","Alloy 617",314626,"Plate"
161.37,0.00131,"Qualified",,29.40,"CapPass","Cycle 5",5,1322,"416-20","Alloy 617",314626,"Plate"
165.01,0.00133,"Qualified",,29.42,"CapPass","Cycle 5",5,1323,"416-20","Alloy 617",314626,"Plate"
168.58,0.00136,"Qualified",,29.43,"CapPass","Cycle 5",5,1324,"416-20","Alloy 617",314626,"Plate"
172.45,0.00138,"Qualified",,29.45,"CapPass","Cycle 5",5,1325,"416-20","Alloy 617",314626,"Plate"
175.97,0.00141,"Qualified",,29.47,"CapPass","Cycle 5",5,1326,"416-20","Alloy 617",314626,"Plate"
179.41,0.00143,"Qualified",,29.49,"CapPass","Cycle 5",5,1327,"416-20","Alloy 617",314626,"Plate"
177.60,0.00146,"Qualified",,29.50,"CapPass","Cycle 5",5,1328,"416-20","Alloy 617",314626,"Plate"
178.06,0.00150,"Qualified",,29.50,"CapPass","Cycle 5",5,1329,"416-20","Alloy 617",314626,"Plate"
178.28,0.00153,"Qualified",,29.51,"CapPass","Cycle 5",5,1330,"416-20","Alloy 617",314626,"Plate"
178.57,0.00157,"Qualified",,29.51,"CapPass","Cycle 5",5,1331,"416-20","Alloy 617",314626,"Plate"
178.86,0.00160,"Qualified",,29.51,"CapPass","Cycle 5",5,1332,"416-20","Alloy 617",314626,"Plate"
179.26,0.00164,"Qualified",,29.51,"CapPass","Cycle 5",5,1333,"416-20","Alloy 617",314626,"Plate"
180.94,0.00166,"Qualified",,29.54,"CapPass","Cycle 5",5,1334,"416-20","Alloy 617",314626,"Plate"
172.29,0.00164,"Qualified",,29.65,"CapPass","Cycle 5",5,1335,"416-20","Alloy 617",314626,"Plate"
174.65,0.00166,"Qualified",,29.75,"CapPass","Cycle 5",5,1336,"416-20","Alloy 617",314626,"Plate"
177.94,0.00169,"Qualified",,29.77,"CapPass","Cycle 5",5,1337,"416-20","Alloy 617",314626,"Plate"
181.22,0.00171,"Qualified",,29.80,"CapPass","Cycle 5",5,1338,"416-20","Alloy 617",314626,"Plate"
184.40,0.00174,"Qualified",,29.82,"CapPass","Cycle 5",5,1339,"416-20","Alloy 617",314626,"Plate"
185.76,0.00177,"Qualified",,29.84,"CapPass","Cycle 5",5,1340,"416-20","Alloy 617",314626,"Plate"
178.45,0.00178,"Qualified",,29.84,"CapPass","Cycle 5",5,1341,"416-20","Alloy 617",314626,"Plate"
178.71,0.00179,"Qualified",,29.84,"CapPass","Cycle 5",5,1342,"416-20","Alloy 617",314626,"Plate"
179.15,0.00182,"Qualified",,29.85,"CapPass","Cycle 5",5,1343,"416-20","Alloy 617",314626,"Plate"
179.40,0.00185,"Qualified",,29.85,"CapPass","Cycle 5",5,1344,"416-20","Alloy 617",314626,"Plate"
179.61,0.00189,"Qualified",,29.85,"CapPass","Cycle 5",5,1345,"416-20","Alloy 617",314626,"Plate"
179.96,0.00193,"Qualified",,29.85,"CapPass","Cycle 5",5,1346,"416-20","Alloy 617",314626,"Plate"
180.40,0.00196,"Qualified",,29.86,"CapPass","Cycle 5",5,1347,"416-20","Alloy 617",314626,"Plate"
183.04,0.00198,"Qualified",,29.89,"CapPass","Cycle 5",5,1348,"416-20","Alloy 617",314626,"Plate"
174.36,0.00196,"Qualified",,30.02,"CapPass","Cycle 5",5,1349,"416-20","Alloy 617",314626,"Plate"
170.23,0.00193,"Qualified",,30.06,"CapPass","Cycle 5",5,1350,"416-20","Alloy 617",314626,"Plate"
166.04,0.00191,"Qualified",,30.09,"CapPass","Cycle 5",5,1351,"416-20","Alloy 617",314626,"Plate"
161.77,0.00188,"Qualified",,30.11,"CapPass","Cycle 5",5,1352,"416-20","Alloy 617",314626,"Plate"
157.87,0.00186,"Qualified",,30.14,"CapPass","Cycle 5",5,1353,"416-20","Alloy 617",314626,"Plate"
153.95,0.00183,"Qualified",,30.16,"CapPass","Cycle 5",5,1354,"416-20","Alloy 617",314626,"Plate"
150.25,0.00181,"Qualified",,30.18,"CapPass","Cycle 5",5,1355,"416-20","Alloy 617",314626,"Plate"
146.55,0.00178,"Qualified",,30.21,"CapPass","Cycle 5",5,1356,"416-20","Alloy 617",314626,"Plate"
142.62,0.00175,"Qualified",,30.23,"CapPass","Cycle 5",5,1357,"416-20","Alloy 617",314626,"Plate"
138.84,0.00173,"Qualified",,30.25,"CapPass","Cycle 5",5,1358,"416-20","Alloy 617",314626,"Plate"
135.15,0.00170,"Qualified",,30.28,"CapPass","Cycle 5",5,1359,"416-20","Alloy 617",314626,"Plate"
131.53,0.00168,"Qualified",,30.30,"CapPass","Cycle 5",5,1360,"416-20","Alloy 617",314626,"Plate"
128.08,0.00165,"Qualified",,30.33,"CapPass","Cycle 5",5,1361,"416-20","Alloy 617",314626,"Plate"
124.56,0.00163,"Qualified",,30.36,"CapPass","Cycle 5",5,1362,"416-20","Alloy 617",314626,"Plate"
121.04,0.00160,"Qualified",,30.38,"CapPass","Cycle 5",5,1363,"416-20","Alloy 617",314626,"Plate"
117.39,0.00158,"Qualified",,30.41,"CapPass","Cycle 5",5,1364,"416-20","Alloy 617",314626,"Plate"
113.86,0.00155,"Qualified",,30.44,"CapPass","Cycle 5",5,1365,"416-20","Alloy 617",314626,"Plate"
110.45,0.00152,"Qualified",,30.47,"CapPass","Cycle 5",5,1366,"416-20","Alloy 617",314626,"Plate"
107.32,0.00150,"Qualified",,30.49,"CapPass","Cycle 5",5,1367,"416-20","Alloy 617",314626,"Plate"
103.99,0.00147,"Qualified",,30.52,"CapPass","Cycle 5",5,1368,"416-20","Alloy 617",314626,"Plate"
100.06,0.00145,"Qualified",,30.55,"CapPass","Cycle 5",5,1369,"416-20","Alloy 617",314626,"Plate"
96.59,0.00142,"Qualified",,30.58,"CapPass","Cycle 5",5,1370,"416-20","Alloy 617",314626,"Plate"
93.14,0.00140,"Qualified",,30.61,"CapPass","Cycle 5",5,1371,"416-20","Alloy 617",314626,"Plate"
89.50,0.00137,"Qualified",,30.63,"CapPass","Cycle 5",5,1372,"416-20","Alloy 617",314626,"Plate"
85.52,0.00135,"Qualified",,30.67,"CapPass","Cycle 5",5,1373,"416-20","Alloy 617",314626,"Plate"
81.96,0.00132,"Qualified",,30.69,"CapPass","Cycle 5",5,1374,"416-20","Alloy 617",314626,"Plate"
78.41,0.00129,"Qualified",,30.72,"CapPass","Cycle 5",5,1375,"416-20","Alloy 617",314626,"Plate"
74.96,0.00127,"Qualified",,30.75,"CapPass","Cycle 5",5,1376,"416-20","Alloy 617",314626,"Plate"
71.50,0.00124,"Qualified",,30.77,"CapPass","Cycle 5",5,1377,"416-20","Alloy 617",314626,"Plate"
68.08,0.00122,"Qualified",,30.80,"CapPass","Cycle 5",5,1378,"416-20","Alloy 617",314626,"Plate"
64.58,0.00119,"Qualified",,30.83,"CapPass","Cycle 5",5,1379,"416-20","Alloy 617",314626,"Plate"
62.24,0.00118,"Qualified",,30.84,"CapPass","Cycle 5",5,1380,"416-20","Alloy 617",314626,"Plate"
61.04,0.00117,"Qualified",,30.85,"CapPass","Cycle 5",5,1381,"416-20","Alloy 617",314626,"Plate"
57.85,0.00114,"Qualified",,30.88,"CapPass","Cycle 5",5,1382,"416-20","Alloy 617",314626,"Plate"
54.02,0.00112,"Qualified",,30.91,"CapPass","Cycle 5",5,1383,"416-20","Alloy 617",314626,"Plate"
50.35,0.00109,"Qualified",,30.94,"CapPass","Cycle 5",5,1384,"416-20","Alloy 617",314626,"Plate"
46.73,0.00106,"Qualified",,30.97,"CapPass","Cycle 5",5,1385,"416-20","Alloy 617",314626,"Plate"
43.20,0.00104,"Qualified",,30.99,"CapPass","Cycle 5",5,1386,"416-20","Alloy 617",314626,"Plate"
39.40,0.00101,"Qualified",,31.02,"CapPass","Cycle 5",5,1387,"416-20","Alloy 617",314626,"Plate"
36.02,0.00099,"Qualified",,31.05,"CapPass","Cycle 5",5,1388,"416-20","Alloy 617",314626,"Plate"
32.61,0.00096,"Qualified",,31.07,"CapPass","Cycle 5",5,1389,"416-20","Alloy 617",314626,"Plate"
29.24,0.00094,"Qualified",,31.10,"CapPass","Cycle 5",5,1390,"416-20","Alloy 617",314626,"Plate"
26.06,0.00091,"Qualified",,31.12,"CapPass","Cycle 5",5,1391,"416-20","Alloy 617",314626,"Plate"
22.75,0.00089,"Qualified",,31.15,"CapPass","Cycle 5",5,1392,"416-20","Alloy 617",314626,"Plate"
19.05,0.00086,"Qualified",,31.18,"CapPass","Cycle 5",5,1393,"416-20","Alloy 617",314626,"Plate"
15.35,0.00084,"Qualified",,31.21,"CapPass","Cycle 5",5,1394,"416-20","Alloy 617",314626,"Plate"
11.91,0.00081,"Qualified",,31.24,"CapPass","Cycle 5",5,1395,"416-20","Alloy 617",314626,"Plate"
8.57,0.00078,"Qualified",,31.26,"CapPass","Cycle 5",5,1396,"416-20","Alloy 617",314626,"Plate"
5.24,0.00076,"Qualified",,31.29,"CapPass","Cycle 5",5,1397,"416-20","Alloy 617",314626,"Plate"
1.73,0.00073,"Qualified",,31.32,"CapPass","Cycle 5",5,1398,"416-20","Alloy 617",314626,"Plate"
-1.56,0.00071,"Qualified",,31.34,"CapPass","Cycle 5",5,1399,"416-20","Alloy 617",314626,"Plate"
-4.92,0.00068,"Qualified",,31.37,"CapPass","Cycle 5",5,1400,"416-20","Alloy 617",314626,"Plate"
-7.94,0.00066,"Qualified",,31.39,"CapPass","Cycle 5",5,1401,"416-20","Alloy 617",314626,"Plate"
-11.28,0.00063,"Qualified",,31.42,"CapPass","Cycle 5",5,1402,"416-20","Alloy 617",314626,"Plate"
-14.88,0.00061,"Qualified",,31.45,"CapPass","Cycle 5",5,1403,"416-20","Alloy 617",314626,"Plate"
-18.21,0.00058,"Qualified",,31.50,"CapPass","Cycle 5",5,1404,"416-20","Alloy 617",314626,"Plate"
-21.29,0.00055,"Qualified",,31.60,"CapPass","Cycle 5",5,1405,"416-20","Alloy 617",314626,"Plate"
-24.87,0.00053,"Qualified",,31.64,"CapPass","Cycle 5",5,1406,"416-20","Alloy 617",314626,"Plate"
-28.47,0.00050,"Qualified",,31.68,"CapPass","Cycle 5",5,1407,"416-20","Alloy 617",314626,"Plate"
-32.30,0.00048,"Qualified",,31.71,"CapPass","Cycle 5",5,1408,"416-20","Alloy 617",314626,"Plate"
-36.39,0.00045,"Qualified",,31.75,"CapPass","Cycle 5",5,1409,"416-20","Alloy 617",314626,"Plate"
-40.33,0.00043,"Qualified",,31.78,"CapPass","Cycle 5",5,1410,"416-20","Alloy 617",314626,"Plate"
-44.82,0.00040,"Qualified",,31.80,"CapPass","Cycle 5",5,1411,"416-20","Alloy 617",314626,"Plate"
-48.96,0.00038,"Qualified",,31.82,"CapPass","Cycle 5",5,1412,"416-20","Alloy 617",314626,"Plate"
-53.53,0.00035,"Qualified",,31.84,"CapPass","Cycle 5",5,1413,"416-20","Alloy 617",314626,"Plate"
-54.97,0.00034,"Qualified",,31.84,"CapPass","Cycle 5",5,1414,"416-20","Alloy 617",314626,"Plate"
-57.03,0.00032,"Qualified",,31.85,"CapPass","Cycle 5",5,1415,"416-20","Alloy 617",314626,"Plate"
-60.66,0.00030,"Qualified",,31.86,"CapPass","Cycle 5",5,1416,"416-20","Alloy 617",314626,"Plate"
-64.22,0.00027,"Qualified",,31.88,"CapPass","Cycle 5",5,1417,"416-20","Alloy 617",314626,"Plate"
-67.69,0.00025,"Qualified",,31.89,"CapPass","Cycle 5",5,1418,"416-20","Alloy 617",314626,"Plate"
-71.18,0.00022,"Qualified",,31.91,"CapPass","Cycle 5",5,1419,"416-20","Alloy 617",314626,"Plate"
-74.88,0.00020,"Qualified",,31.92,"CapPass","Cycle 5",5,1420,"416-20","Alloy 617",314626,"Plate"
-78.41,0.00017,"Qualified",,31.94,"CapPass","Cycle 5",5,1421,"416-20","Alloy 617",314626,"Plate"
-81.95,0.00015,"Qualified",,31.95,"CapPass","Cycle 5",5,1422,"416-20","Alloy 617",314626,"Plate"
-85.66,0.00012,"Qualified",,31.97,"CapPass","Cycle 5",5,1423,"416-20","Alloy 617",314626,"Plate"
-89.09,0.00009,"Qualified",,31.99,"CapPass","Cycle 5",5,1424,"416-20","Alloy 617",314626,"Plate"
-92.67,0.00007,"Qualified",,32.01,"CapPass","Cycle 5",5,1425,"416-20","Alloy 617",314626,"Plate"
-96.44,0.00004,"Qualified",,32.03,"CapPass","Cycle 5",5,1426,"416-20","Alloy 617",314626,"Plate"
-99.80,0.00002,"Qualified",,32.04,"CapPass","Cycle 5",5,1427,"416-20","Alloy 617",314626,"Plate"
-103.59,-0.00001,"Qualified",,32.07,"CapPass","Cycle 5",5,1428,"416-20","Alloy 617",314626,"Plate"
-107.17,-0.00003,"Qualified",,32.09,"CapPass","Cycle 5",5,1429,"416-20","Alloy 617",314626,"Plate"
-110.62,-0.00006,"Qualified",,32.11,"CapPass","Cycle 5",5,1430,"416-20","Alloy 617",314626,"Plate"
-113.99,-0.00008,"Qualified",,32.13,"CapPass","Cycle 5",5,1431,"416-20","Alloy 617",314626,"Plate"
-117.38,-0.00011,"Qualified",,32.16,"CapPass","Cycle 5",5,1432,"416-20","Alloy 617",314626,"Plate"
-120.69,-0.00014,"Qualified",,32.18,"CapPass","Cycle 5",5,1433,"416-20","Alloy 617",314626,"Plate"
-124.05,-0.00016,"Qualified",,32.21,"CapPass","Cycle 5",5,1434,"416-20","Alloy 617",314626,"Plate"
-127.57,-0.00019,"Qualified",,32.23,"CapPass","Cycle 5",5,1435,"416-20","Alloy 617",314626,"Plate"
-130.85,-0.00021,"Qualified",,32.26,"CapPass","Cycle 5",5,1436,"416-20","Alloy 617",314626,"Plate"
-134.06,-0.00024,"Qualified",,32.29,"CapPass","Cycle 5",5,1437,"416-20","Alloy 617",314626,"Plate"
-137.33,-0.00026,"Qualified",,32.31,"CapPass","Cycle 5",5,1438,"416-20","Alloy 617",314626,"Plate"
-140.34,-0.00029,"Qualified",,32.34,"CapPass","Cycle 5",5,1439,"416-20","Alloy 617",314626,"Plate"
-142.74,-0.00031,"Qualified",,32.36,"CapPass","Cycle 5",5,1440,"416-20","Alloy 617",314626,"Plate"
-144.53,-0.00034,"Qualified",,32.38,"CapPass","Cycle 5",5,1441,"416-20","Alloy 617",314626,"Plate"
-145.85,-0.00037,"Qualified",,32.39,"CapPass","Cycle 5",5,1442,"416-20","Alloy 617",314626,"Plate"
-147.10,-0.00039,"Qualified",,32.41,"CapPass","Cycle 5",5,1443,"416-20","Alloy 617",314626,"Plate"
-148.39,-0.00042,"Qualified",,32.42,"CapPass","Cycle 5",5,1444,"416-20","Alloy 617",314626,"Plate"
-149.55,-0.00044,"Qualified",,32.44,"CapPass","Cycle 5",5,1445,"416-20","Alloy 617",314626,"Plate"
-150.56,-0.00047,"Qualified",,32.46,"CapPass","Cycle 5",5,1446,"416-20","Alloy 617",314626,"Plate"
-151.58,-0.00049,"Qualified",,32.48,"CapPass","Cycle 5",5,1447,"416-20","Alloy 617",314626,"Plate"
-152.53,-0.00052,"Qualified",,32.52,"CapPass","Cycle 5",5,1448,"416-20","Alloy 617",314626,"Plate"
-154.18,-0.00054,"Qualified",,32.58,"CapPass","Cycle 5",5,1449,"416-20","Alloy 617",314626,"Plate"
-156.98,-0.00057,"Qualified",,32.62,"CapPass","Cycle 5",5,1450,"416-20","Alloy 617",314626,"Plate"
-159.86,-0.00060,"Qualified",,32.66,"CapPass","Cycle 5",5,1451,"416-20","Alloy 617",314626,"Plate"
-161.05,-0.00062,"Qualified",,32.68,"CapPass","Cycle 5",5,1452,"416-20","Alloy 617",314626,"Plate"
-158.78,-0.00065,"Qualified",,32.69,"CapPass","Cycle 5",5,1453,"416-20","Alloy 617",314626,"Plate"
-159.06,-0.00068,"Qualified",,32.69,"CapPass","Cycle 5",5,1454,"416-20","Alloy 617",314626,"Plate"
-159.34,-0.00071,"Qualified",,32.69,"CapPass","Cycle 5",5,1455,"416-20","Alloy 617",314626,"Plate"
-159.57,-0.00074,"Qualified",,32.70,"CapPass","Cycle 5",5,1456,"416-20","Alloy 617",314626,"Plate"
-160.85,-0.00076,"Qualified",,32.71,"CapPass","Cycle 5",5,1457,"416-20","Alloy 617",314626,"Plate"
-161.57,-0.00079,"Qualified",,32.73,"CapPass","Cycle 5",5,1458,"416-20","Alloy 617",314626,"Plate"
-161.58,-0.00081,"Qualified",,32.75,"CapPass","Cycle 5",5,1459,"416-20","Alloy 617",314626,"Plate"
-158.78,-0.00081,"Qualified",,32.84,"CapPass","Cycle 5",5,1460,"416-20","Alloy 617",314626,"Plate"
-162.59,-0.00084,"Qualified",,32.93,"CapPass","Cycle 5",5,1461,"416-20","Alloy 617",314626,"Plate"
-166.37,-0.00086,"Qualified",,32.96,"CapPass","Cycle 5",5,1462,"416-20","Alloy 617",314626,"Plate"
-169.02,-0.00089,"Qualified",,32.98,"CapPass","Cycle 5",5,1463,"416-20","Alloy 617",314626,"Plate"
-167.88,-0.00092,"Qualified",,32.99,"CapPass","Cycle 5",5,1464,"416-20","Alloy 617",314626,"Plate"
-168.38,-0.00095,"Qualified",,32.99,"CapPass","Cycle 5",5,1465,"416-20","Alloy 617",314626,"Plate"
-168.90,-0.00098,"Qualified",,33.00,"CapPass","Cycle 5",5,1466,"416-20","Alloy 617",314626,"Plate"
-169.68,-0.00101,"Qualified",,33.00,"CapPass","Cycle 5",5,1467,"416-20","Alloy 617",314626,"Plate"
-170.99,-0.00104,"Qualified",,33.01,"CapPass","Cycle 5",5,1468,"416-20","Alloy 617",314626,"Plate"
-171.22,-0.00106,"Qualified",,33.02,"CapPass","Cycle 5",5,1469,"416-20","Alloy 617",314626,"Plate"
-171.36,-0.00109,"Qualified",,33.03,"CapPass","Cycle 5",5,1470,"416-20","Alloy 617",314626,"Plate"
-171.43,-0.00112,"Qualified",,33.03,"CapPass","Cycle 5",5,1471,"416-20","Alloy 617",314626,"Plate"
-171.50,-0.00115,"Qualified",,33.03,"CapPass","Cycle 5",5,1472,"416-20","Alloy 617",314626,"Plate"
-171.61,-0.00117,"Qualified",,33.04,"CapPass","Cycle 5",5,1473,"416-20","Alloy 617",314626,"Plate"
-171.72,-0.00120,"Qualified",,33.04,"CapPass","Cycle 5",5,1474,"416-20","Alloy 617",314626,"Plate"
-171.69,-0.00123,"Qualified",,33.05,"CapPass","Cycle 5",5,1475,"416-20","Alloy 617",314626,"Plate"
-163.80,-0.00120,"Qualified",,33.12,"CapPass","Cycle 5",5,1476,"416-20","Alloy 617",314626,"Plate"
-159.89,-0.00118,"Qualified",,33.14,"CapPass","Cycle 5",5,1477,"416-20","Alloy 617",314626,"Plate"
-156.51,-0.00115,"Qualified",,33.16,"CapPass","Cycle 5",5,1478,"416-20","Alloy 617",314626,"Plate"
-153.59,-0.00113,"Qualified",,33.20,"CapPass","Cycle 5",5,1479,"416-20","Alloy 617",314626,"Plate"
-157.71,-0.00115,"Qualified",,33.27,"CapPass","Cycle 5",5,1480,"416-20","Alloy 617",314626,"Plate"
-161.65,-0.00118,"Qualified",,33.29,"CapPass","Cycle 5",5,1481,"416-20","Alloy 617",314626,"Plate"
-165.21,-0.00120,"Qualified",,33.31,"CapPass","Cycle 5",5,1482,"416-20","Alloy 617",314626,"Plate"
-168.91,-0.00123,"Qualified",,33.33,"CapPass","Cycle 5",5,1483,"416-20","Alloy 617",314626,"Plate"
-172.62,-0.00125,"Qualified",,33.35,"CapPass","Cycle 5",5,1484,"416-20","Alloy 617",314626,"Plate"
-176.14,-0.00128,"Qualified",,33.37,"CapPass","Cycle 5",5,1485,"416-20","Alloy 617",314626,"Plate"
-179.31,-0.00131,"Qualified",,33.39,"CapPass","Cycle 5",5,1486,"416-20","Alloy 617",314626,"Plate"
-173.32,-0.00133,"Qualified",,33.40,"CapPass","Cycle 5",5,1487,"416-20","Alloy 617",314626,"Plate"
-173.98,-0.00137,"Qualified",,33.40,"CapPass","Cycle 5",5,1488,"416-20","Alloy 617",314626,"Plate"
-174.44,-0.00140,"Qualified",,33.40,"CapPass","Cycle 5",5,1489,"416-20","Alloy 617",314626,"Plate"
-175.09,-0.00142,"Qualified",,33.41,"CapPass","Cycle 5",5,1490,"416-20","Alloy 617",314626,"Plate"
-178.13,-0.00145,"Qualified",,33.43,"CapPass","Cycle 5",5,1491,"416-20","Alloy 617",314626,"Plate"
-179.51,-0.00148,"Qualified",,33.45,"CapPass","Cycle 5",5,1492,"416-20","Alloy 617",314626,"Plate"
-179.99,-0.00151,"Qualified",,33.46,"CapPass","Cycle 5",5,1493,"416-20","Alloy 617",314626,"Plate"
-180.30,-0.00153,"Qualified",,33.48,"CapPass","Cycle 5",5,1494,"416-20","Alloy 617",314626,"Plate"
-181.29,-0.00156,"Qualified",,33.65,"CapPass","Cycle 5",5,1495,"416-20","Alloy 617",314626,"Plate"
-184.84,-0.00158,"Qualified",,33.68,"CapPass","Cycle 5",5,1496,"416-20","Alloy 617",314626,"Plate"
-179.09,-0.00161,"Qualified",,33.70,"CapPass","Cycle 5",5,1497,"416-20","Alloy 617",314626,"Plate"
-179.18,-0.00164,"Qualified",,33.70,"CapPass","Cycle 5",5,1498,"416-20","Alloy 617",314626,"Plate"
-179.61,-0.00169,"Qualified",,33.70,"CapPass","Cycle 5",5,1499,"416-20","Alloy 617",314626,"Plate"
-179.74,-0.00173,"Qualified",,33.70,"CapPass","Cycle 5",5,1500,"416-20","Alloy 617",314626,"Plate"
-179.83,-0.00176,"Qualified",,33.70,"CapPass","Cycle 5",5,1501,"416-20","Alloy 617",314626,"Plate"
-179.98,-0.00180,"Qualified",,33.70,"CapPass","Cycle 5",5,1502,"416-20","Alloy 617",314626,"Plate"
