Repository: js-molina/fatigue-A617

File: data/850C/Strain rate 0.001/0.40% strain/HTM_A19_PeakStress_411.csv (part 2 of 10)
"Cycle","Data State","Max Stress Mpa","Min Stress Mpa","Qual Exceptions","Qual State","Stress Ratio","Time Max Stress Sec","Time Min Stress Sec","Sample","Count","Alloy","Material_Form","Heat"
392,"CapPass",216.00,-218.99,,"Qualified",0.986,3129.20,3133.36,"4-1-1",392,"Alloy 617","Plate",314626
393,"CapPass",217.66,-214.24,,"Qualified",1.016,3137.22,3141.04,"4-1-1",393,"Alloy 617","Plate",314626
394,"CapPass",214.51,-218.50,,"Qualified",0.982,3145.06,3149.09,"4-1-1",394,"Alloy 617","Plate",314626
395,"CapPass",214.40,-218.35,,"Qualified",0.982,3153.07,3157.16,"4-1-1",395,"Alloy 617","Plate",314626
396,"CapPass",216.04,-219.67,,"Qualified",0.983,3161.32,3165.20,"4-1-1",396,"Alloy 617","Plate",314626
397,"CapPass",210.12,-217.64,,"Qualified",0.965,3169.09,3173.23,"4-1-1",397,"Alloy 617","Plate",314626
398,"CapPass",215.35,-224.49,,"Qualified",0.959,3177.33,3181.47,"4-1-1",398,"Alloy 617","Plate",314626
399,"CapPass",216.21,-217.82,,"Qualified",0.993,3185.50,3189.27,"4-1-1",399,"Alloy 617","Plate",314626
400,"CapPass",221.24,-225.38,,"Qualified",0.982,3193.40,3197.45,"4-1-1",400,"Alloy 617","Plate",314626
401,"CapPass",214.29,-222.61,,"Qualified",0.963,3201.50,3205.45,"4-1-1",401,"Alloy 617","Plate",314626
402,"CapPass",218.03,-215.61,,"Qualified",1.011,3209.48,3213.25,"4-1-1",402,"Alloy 617","Plate",314626
403,"CapPass",217.77,-221.91,,"Qualified",0.981,3217.23,3221.40,"4-1-1",403,"Alloy 617","Plate",314626
404,"CapPass",221.29,-219.35,,"Qualified",1.009,3225.36,3229.12,"4-1-1",404,"Alloy 617","Plate",314626
405,"CapPass",214.99,-223.68,,"Qualified",0.961,3233.21,3237.54,"4-1-1",405,"Alloy 617","Plate",314626
406,"CapPass",211.38,-217.77,,"Qualified",0.971,3241.16,3245.23,"4-1-1",406,"Alloy 617","Plate",314626
407,"CapPass",218.17,-217.40,,"Qualified",1.004,3249.46,3253.21,"4-1-1",407,"Alloy 617","Plate",314626
408,"CapPass",213.87,-225.19,,"Qualified",0.950,3257.32,3261.34,"4-1-1",408,"Alloy 617","Plate",314626
409,"CapPass",219.63,-216.22,,"Qualified",1.016,3265.48,3269.58,"4-1-1",409,"Alloy 617","Plate",314626
410,"CapPass",221.83,-216.55,,"Qualified",1.024,3273.45,3277.20,"4-1-1",410,"Alloy 617","Plate",314626
411,"CapPass",218.18,-223.74,,"Qualified",0.975,3281.60,3285.57,"4-1-1",411,"Alloy 617","Plate",314626
412,"CapPass",218.95,-220.74,,"Qualified",0.992,3289.26,3293.60,"4-1-1",412,"Alloy 617","Plate",314626
413,"CapPass",215.80,-222.53,,"Qualified",0.970,3297.60,3301.45,"4-1-1",413,"Alloy 617","Plate",314626
414,"CapPass",220.91,-221.58,,"Qualified",0.997,3305.51,3309.25,"4-1-1",414,"Alloy 617","Plate",314626
415,"CapPass",214.30,-223.55,,"Qualified",0.959,3313.26,3317.51,"4-1-1",415,"Alloy 617","Plate",314626
416,"CapPass",213.89,-220.92,,"Qualified",0.968,3321.22,3325.61,"4-1-1",416,"Alloy 617","Plate",314626
417,"CapPass",219.67,-217.89,,"Qualified",1.008,3329.62,3333.66,"4-1-1",417,"Alloy 617","Plate",314626
418,"CapPass",214.99,-217.89,,"Qualified",0.987,3337.39,3341.66,"4-1-1",418,"Alloy 617","Plate",314626
419,"CapPass",216.88,-221.20,,"Qualified",0.980,3345.40,3349.25,"4-1-1",419,"Alloy 617","Plate",314626
420,"CapPass",213.27,-221.76,,"Qualified",0.962,3353.33,3357.45,"4-1-1",420,"Alloy 617","Plate",314626
421,"CapPass",217.74,-221.39,,"Qualified",0.984,3361.66,3365.45,"4-1-1",421,"Alloy 617","Plate",314626
422,"CapPass",215.22,-217.37,,"Qualified",0.990,3369.36,3373.25,"4-1-1",422,"Alloy 617","Plate",314626
423,"CapPass",215.75,-220.84,,"Qualified",0.977,3377.35,3381.44,"4-1-1",423,"Alloy 617","Plate",314626
424,"CapPass",212.44,-222.36,,"Qualified",0.955,3385.36,3389.51,"4-1-1",424,"Alloy 617","Plate",314626
425,"CapPass",210.69,-222.82,,"Qualified",0.946,3393.20,3397.71,"4-1-1",425,"Alloy 617","Plate",314626
426,"CapPass",212.84,-220.26,,"Qualified",0.966,3401.29,3405.44,"4-1-1",426,"Alloy 617","Plate",314626
427,"CapPass",211.70,-217.89,,"Qualified",0.972,3409.37,3413.47,"4-1-1",427,"Alloy 617","Plate",314626
428,"CapPass",214.62,-219.69,,"Qualified",0.977,3417.39,3421.57,"4-1-1",428,"Alloy 617","Plate",314626
429,"CapPass",222.07,-221.76,,"Qualified",1.001,3425.70,3429.78,"4-1-1",429,"Alloy 617","Plate",314626
430,"CapPass",217.54,-216.17,,"Qualified",1.006,3433.51,3437.40,"4-1-1",430,"Alloy 617","Plate",314626
431,"CapPass",215.98,-217.88,,"Qualified",0.991,3441.67,3445.49,"4-1-1",431,"Alloy 617","Plate",314626
432,"CapPass",217.31,-223.08,,"Qualified",0.974,3449.50,3453.65,"4-1-1",432,"Alloy 617","Plate",314626
433,"CapPass",219.23,-217.43,,"Qualified",1.008,3457.65,3461.43,"4-1-1",433,"Alloy 617","Plate",314626
434,"CapPass",216.54,-216.22,,"Qualified",1.001,3465.59,3469.29,"4-1-1",434,"Alloy 617","Plate",314626
435,"CapPass",219.60,-223.40,,"Qualified",0.983,3473.66,3477.80,"4-1-1",435,"Alloy 617","Plate",314626
436,"CapPass",222.10,-226.10,,"Qualified",0.982,3481.75,3485.83,"4-1-1",436,"Alloy 617","Plate",314626
437,"CapPass",216.20,-221.45,,"Qualified",0.976,3489.49,3493.79,"4-1-1",437,"Alloy 617","Plate",314626
438,"CapPass",219.26,-223.89,,"Qualified",0.979,3497.81,3501.70,"4-1-1",438,"Alloy 617","Plate",314626
439,"CapPass",218.69,-218.50,,"Qualified",1.001,3505.64,3509.43,"4-1-1",439,"Alloy 617","Plate",314626
440,"CapPass",213.25,-222.58,,"Qualified",0.958,3513.62,3517.56,"4-1-1",440,"Alloy 617","Plate",314626
441,"CapPass",216.44,-221.19,,"Qualified",0.978,3521.54,3525.59,"4-1-1",441,"Alloy 617","Plate",314626
442,"CapPass",221.97,-224.56,,"Qualified",0.988,3529.80,3533.89,"4-1-1",442,"Alloy 617","Plate",314626
443,"CapPass",218.25,-222.44,,"Qualified",0.981,3537.87,3541.60,"4-1-1",443,"Alloy 617","Plate",314626
444,"CapPass",214.37,-225.16,,"Qualified",0.952,3545.90,3549.78,"4-1-1",444,"Alloy 617","Plate",314626
445,"CapPass",216.68,-220.17,,"Qualified",0.984,3553.86,3557.70,"4-1-1",445,"Alloy 617","Plate",314626
446,"CapPass",216.37,-219.46,,"Qualified",0.986,3561.69,3565.68,"4-1-1",446,"Alloy 617","Plate",314626
447,"CapPass",215.21,-220.20,,"Qualified",0.977,3569.59,3573.57,"4-1-1",447,"Alloy 617","Plate",314626
448,"CapPass",213.56,-221.58,,"Qualified",0.964,3577.92,3581.72,"4-1-1",448,"Alloy 617","Plate",314626
449,"CapPass",214.70,-219.74,,"Qualified",0.977,3585.82,3589.56,"4-1-1",449,"Alloy 617","Plate",314626
450,"CapPass",218.16,-221.16,,"Qualified",0.986,3593.90,3597.77,"4-1-1",450,"Alloy 617","Plate",314626
451,"CapPass",211.56,-218.63,,"Qualified",0.968,3601.73,3605.65,"4-1-1",451,"Alloy 617","Plate",314626
452,"CapPass",214.36,-219.70,,"Qualified",0.976,3609.98,3613.70,"4-1-1",452,"Alloy 617","Plate",314626
453,"CapPass",217.12,-219.92,,"Qualified",0.987,3617.73,3621.98,"4-1-1",453,"Alloy 617","Plate",314626
454,"CapPass",217.65,-219.79,,"Qualified",0.990,3625.88,3629.89,"4-1-1",454,"Alloy 617","Plate",314626
455,"CapPass",217.15,-219.33,,"Qualified",0.990,3633.98,3637.76,"4-1-1",455,"Alloy 617","Plate",314626
456,"CapPass",214.48,-218.34,,"Qualified",0.982,3642.01,3645.72,"4-1-1",456,"Alloy 617","Plate",314626
457,"CapPass",221.48,-218.28,,"Qualified",1.015,3649.92,3653.63,"4-1-1",457,"Alloy 617","Plate",314626
458,"CapPass",217.93,-216.82,,"Qualified",1.005,3657.96,3661.59,"4-1-1",458,"Alloy 617","Plate",314626
459,"CapPass",219.39,-221.89,,"Qualified",0.989,3666.02,3669.91,"4-1-1",459,"Alloy 617","Plate",314626
460,"CapPass",217.05,-222.89,,"Qualified",0.974,3674.04,3677.97,"4-1-1",460,"Alloy 617","Plate",314626
461,"CapPass",210.95,-217.50,,"Qualified",0.970,3682.04,3685.72,"4-1-1",461,"Alloy 617","Plate",314626
462,"CapPass",214.84,-218.65,,"Qualified",0.983,3689.66,3693.81,"4-1-1",462,"Alloy 617","Plate",314626
463,"CapPass",213.75,-218.89,,"Qualified",0.977,3697.76,3701.74,"4-1-1",463,"Alloy 617","Plate",314626
464,"CapPass",212.86,-220.28,,"Qualified",0.966,3705.62,3709.83,"4-1-1",464,"Alloy 617","Plate",314626
465,"CapPass",218.11,-215.95,,"Qualified",1.010,3713.98,3718.09,"4-1-1",465,"Alloy 617","Plate",314626
466,"CapPass",213.89,-221.77,,"Qualified",0.964,3721.79,3725.96,"4-1-1",466,"Alloy 617","Plate",314626
467,"CapPass",214.44,-219.09,,"Qualified",0.979,3729.61,3733.77,"4-1-1",467,"Alloy 617","Plate",314626
468,"CapPass",216.61,-217.56,,"Qualified",0.996,3737.80,3741.85,"4-1-1",468,"Alloy 617","Plate",314626
469,"CapPass",217.44,-221.99,,"Qualified",0.980,3745.83,3750.03,"4-1-1",469,"Alloy 617","Plate",314626
470,"CapPass",218.46,-220.44,,"Qualified",0.991,3753.92,3757.96,"4-1-1",470,"Alloy 617","Plate",314626
471,"CapPass",211.48,-217.65,,"Qualified",0.972,3761.82,3765.76,"4-1-1",471,"Alloy 617","Plate",314626
472,"CapPass",222.11,-222.22,,"Qualified",0.999,3770.10,3773.98,"4-1-1",472,"Alloy 617","Plate",314626
473,"CapPass",215.92,-222.67,,"Qualified",0.970,3777.87,3781.82,"4-1-1",473,"Alloy 617","Plate",314626
474,"CapPass",217.06,-221.81,,"Qualified",0.979,3785.99,3790.04,"4-1-1",474,"Alloy 617","Plate",314626
475,"CapPass",218.13,-215.86,,"Qualified",1.011,3793.93,3798.03,"4-1-1",475,"Alloy 617","Plate",314626
476,"CapPass",218.45,-222.18,,"Qualified",0.983,3802.00,3806.04,"4-1-1",476,"Alloy 617","Plate",314626
477,"CapPass",215.17,-218.83,,"Qualified",0.983,3810.18,3814.20,"4-1-1",477,"Alloy 617","Plate",314626
478,"CapPass",218.49,-216.62,,"Qualified",1.009,3818.10,3822.21,"4-1-1",478,"Alloy 617","Plate",314626
479,"CapPass",220.53,-218.14,,"Qualified",1.011,3826.12,3830.21,"4-1-1",479,"Alloy 617","Plate",314626
480,"CapPass",223.05,-216.73,,"Qualified",1.029,3834.06,3837.75,"4-1-1",480,"Alloy 617","Plate",314626
481,"CapPass",215.30,-222.57,,"Qualified",0.967,3841.99,3845.93,"4-1-1",481,"Alloy 617","Plate",314626
482,"CapPass",215.63,-218.00,,"Qualified",0.989,3850.00,3854.24,"4-1-1",482,"Alloy 617","Plate",314626
483,"CapPass",216.41,-220.27,,"Qualified",0.982,3858.04,3862.02,"4-1-1",483,"Alloy 617","Plate",314626
484,"CapPass",214.93,-223.31,,"Qualified",0.962,3865.97,3870.10,"4-1-1",484,"Alloy 617","Plate",314626
485,"CapPass",218.23,-221.29,,"Qualified",0.986,3874.14,3878.09,"4-1-1",485,"Alloy 617","Plate",314626
486,"CapPass",214.91,-221.36,,"Qualified",0.971,3881.83,3886.24,"4-1-1",486,"Alloy 617","Plate",314626
487,"CapPass",221.07,-221.58,,"Qualified",0.998,3890.26,3894.10,"4-1-1",487,"Alloy 617","Plate",314626
488,"CapPass",213.29,-218.09,,"Qualified",0.978,3897.79,3901.95,"4-1-1",488,"Alloy 617","Plate",314626
489,"CapPass",213.66,-215.56,,"Qualified",0.991,3905.81,3909.96,"4-1-1",489,"Alloy 617","Plate",314626
490,"CapPass",214.27,-220.20,,"Qualified",0.973,3913.83,3918.01,"4-1-1",490,"Alloy 617","Plate",314626
491,"CapPass",214.86,-227.54,,"Qualified",0.944,3922.19,3926.20,"4-1-1",491,"Alloy 617","Plate",314626
492,"CapPass",218.72,-223.39,,"Qualified",0.979,3930.12,3934.04,"4-1-1",492,"Alloy 617","Plate",314626
493,"CapPass",214.21,-220.65,,"Qualified",0.971,3937.98,3942.08,"4-1-1",493,"Alloy 617","Plate",314626
494,"CapPass",218.91,-228.94,,"Qualified",0.956,3946.18,3950.30,"4-1-1",494,"Alloy 617","Plate",314626
495,"CapPass",215.22,-218.08,,"Qualified",0.987,3954.33,3958.08,"4-1-1",495,"Alloy 617","Plate",314626
496,"CapPass",219.73,-218.39,,"Qualified",1.006,3962.17,3966.20,"4-1-1",496,"Alloy 617","Plate",314626
497,"CapPass",221.02,-218.72,,"Qualified",1.011,3970.24,3974.14,"4-1-1",497,"Alloy 617","Plate",314626
498,"CapPass",219.08,-222.28,,"Qualified",0.986,3978.25,3982.02,"4-1-1",498,"Alloy 617","Plate",314626
499,"CapPass",215.61,-221.82,,"Qualified",0.972,3986.22,3990.09,"4-1-1",499,"Alloy 617","Plate",314626
500,"CapPass",215.47,-221.23,,"Qualified",0.974,3994.00,3998.19,"4-1-1",500,"Alloy 617","Plate",314626
501,"CapPass",215.34,-223.21,,"Qualified",0.965,4002.03,4006.24,"4-1-1",501,"Alloy 617","Plate",314626
502,"CapPass",221.26,-223.67,,"Qualified",0.989,4010.30,4014.32,"4-1-1",502,"Alloy 617","Plate",314626
503,"CapPass",221.23,-216.42,,"Qualified",1.022,4018.18,4021.96,"4-1-1",503,"Alloy 617","Plate",314626
504,"CapPass",219.98,-218.65,,"Qualified",1.006,4026.18,4030.01,"4-1-1",504,"Alloy 617","Plate",314626
505,"CapPass",215.89,-219.23,,"Qualified",0.985,4034.01,4038.33,"4-1-1",505,"Alloy 617","Plate",314626
506,"CapPass",215.24,-216.86,,"Qualified",0.993,4042.12,4046.12,"4-1-1",506,"Alloy 617","Plate",314626
507,"CapPass",216.61,-218.62,,"Qualified",0.991,4050.21,4054.45,"4-1-1",507,"Alloy 617","Plate",314626
508,"CapPass",213.42,-223.83,,"Qualified",0.954,4058.20,4062.40,"4-1-1",508,"Alloy 617","Plate",314626
509,"CapPass",219.61,-219.14,,"Qualified",1.002,4066.47,4070.31,"4-1-1",509,"Alloy 617","Plate",314626
510,"CapPass",219.69,-218.82,,"Qualified",1.004,4074.35,4078.48,"4-1-1",510,"Alloy 617","Plate",314626
511,"CapPass",218.43,-220.94,,"Qualified",0.989,4082.41,4086.11,"4-1-1",511,"Alloy 617","Plate",314626
512,"CapPass",216.56,-225.09,,"Qualified",0.962,4090.36,4094.41,"4-1-1",512,"Alloy 617","Plate",314626
513,"CapPass",215.57,-224.02,,"Qualified",0.962,4098.43,4102.21,"4-1-1",513,"Alloy 617","Plate",314626
514,"CapPass",218.27,-220.67,,"Qualified",0.989,4106.40,4110.40,"4-1-1",514,"Alloy 617","Plate",314626
515,"CapPass",217.82,-222.87,,"Qualified",0.977,4114.29,4118.29,"4-1-1",515,"Alloy 617","Plate",314626
516,"CapPass",221.76,-222.90,,"Qualified",0.995,4122.31,4126.53,"4-1-1",516,"Alloy 617","Plate",314626
517,"CapPass",215.49,-221.47,,"Qualified",0.973,4130.35,4134.15,"4-1-1",517,"Alloy 617","Plate",314626
518,"CapPass",217.11,-221.85,,"Qualified",0.979,4138.42,4142.57,"4-1-1",518,"Alloy 617","Plate",314626
519,"CapPass",216.56,-222.97,,"Qualified",0.971,4146.40,4150.46,"4-1-1",519,"Alloy 617","Plate",314626
520,"CapPass",214.81,-224.53,,"Qualified",0.957,4154.18,4158.42,"4-1-1",520,"Alloy 617","Plate",314626
521,"CapPass",220.18,-221.94,,"Qualified",0.992,4162.45,4166.59,"4-1-1",521,"Alloy 617","Plate",314626
522,"CapPass",216.15,-224.04,,"Qualified",0.965,4170.39,4174.27,"4-1-1",522,"Alloy 617","Plate",314626
523,"CapPass",218.64,-221.80,,"Qualified",0.986,4178.43,4182.15,"4-1-1",523,"Alloy 617","Plate",314626
524,"CapPass",213.14,-221.62,,"Qualified",0.962,4186.45,4190.28,"4-1-1",524,"Alloy 617","Plate",314626
525,"CapPass",215.75,-223.02,,"Qualified",0.967,4194.34,4198.62,"4-1-1",525,"Alloy 617","Plate",314626
526,"CapPass",215.46,-222.97,,"Qualified",0.966,4202.62,4206.37,"4-1-1",526,"Alloy 617","Plate",314626
527,"CapPass",217.61,-220.89,,"Qualified",0.985,4210.55,4214.64,"4-1-1",527,"Alloy 617","Plate",314626
528,"CapPass",216.79,-219.02,,"Qualified",0.990,4218.35,4222.25,"4-1-1",528,"Alloy 617","Plate",314626
529,"CapPass",217.11,-219.09,,"Qualified",0.991,4226.52,4230.29,"4-1-1",529,"Alloy 617","Plate",314626
530,"CapPass",218.81,-224.56,,"Qualified",0.974,4234.65,4238.60,"4-1-1",530,"Alloy 617","Plate",314626
531,"CapPass",216.58,-223.81,,"Qualified",0.968,4242.67,4246.51,"4-1-1",531,"Alloy 617","Plate",314626
532,"CapPass",212.72,-220.22,,"Qualified",0.966,4250.22,4254.41,"4-1-1",532,"Alloy 617","Plate",314626
533,"CapPass",217.78,-220.66,,"Qualified",0.987,4258.34,4262.42,"4-1-1",533,"Alloy 617","Plate",314626
534,"CapPass",216.65,-222.50,,"Qualified",0.974,4266.26,4270.44,"4-1-1",534,"Alloy 617","Plate",314626
535,"CapPass",216.60,-222.11,,"Qualified",0.975,4274.39,4278.49,"4-1-1",535,"Alloy 617","Plate",314626
536,"CapPass",213.98,-220.63,,"Qualified",0.970,4282.32,4286.47,"4-1-1",536,"Alloy 617","Plate",314626
537,"CapPass",217.88,-221.65,,"Qualified",0.983,4290.47,4294.53,"4-1-1",537,"Alloy 617","Plate",314626
538,"CapPass",221.14,-224.01,,"Qualified",0.987,4298.56,4302.52,"4-1-1",538,"Alloy 617","Plate",314626
539,"CapPass",219.10,-218.19,,"Qualified",1.004,4306.67,4310.44,"4-1-1",539,"Alloy 617","Plate",314626
540,"CapPass",221.83,-219.79,,"Qualified",1.009,4314.65,4318.28,"4-1-1",540,"Alloy 617","Plate",314626
541,"CapPass",219.66,-227.04,,"Qualified",0.967,4322.58,4326.61,"4-1-1",541,"Alloy 617","Plate",314626
542,"CapPass",213.71,-224.91,,"Qualified",0.950,4330.33,4334.53,"4-1-1",542,"Alloy 617","Plate",314626
543,"CapPass",213.21,-222.61,,"Qualified",0.958,4338.27,4342.68,"4-1-1",543,"Alloy 617","Plate",314626
544,"CapPass",219.64,-222.73,,"Qualified",0.986,4346.56,4350.73,"4-1-1",544,"Alloy 617","Plate",314626
545,"CapPass",218.63,-222.67,,"Qualified",0.982,4354.79,4358.80,"4-1-1",545,"Alloy 617","Plate",314626
546,"CapPass",217.82,-225.93,,"Qualified",0.964,4362.70,4366.73,"4-1-1",546,"Alloy 617","Plate",314626
547,"CapPass",215.61,-218.68,,"Qualified",0.986,4370.48,4374.61,"4-1-1",547,"Alloy 617","Plate",314626
548,"CapPass",214.27,-224.23,,"Qualified",0.956,4378.47,4382.59,"4-1-1",548,"Alloy 617","Plate",314626
549,"CapPass",216.62,-222.50,,"Qualified",0.974,4386.59,4390.62,"4-1-1",549,"Alloy 617","Plate",314626
550,"CapPass",214.50,-225.26,,"Qualified",0.952,4394.67,4398.78,"4-1-1",550,"Alloy 617","Plate",314626
551,"CapPass",216.71,-222.72,,"Qualified",0.973,4402.46,4406.66,"4-1-1",551,"Alloy 617","Plate",314626
552,"CapPass",213.90,-223.76,,"Qualified",0.956,4410.50,4414.75,"4-1-1",552,"Alloy 617","Plate",314626
553,"CapPass",213.43,-222.44,,"Qualified",0.960,4418.85,4422.61,"4-1-1",553,"Alloy 617","Plate",314626
554,"CapPass",220.38,-222.86,,"Qualified",0.989,4426.75,4430.88,"4-1-1",554,"Alloy 617","Plate",314626
555,"CapPass",213.21,-222.82,,"Qualified",0.957,4434.57,4438.59,"4-1-1",555,"Alloy 617","Plate",314626
556,"CapPass",208.04,-228.32,,"Qualified",0.911,4442.44,4446.84,"4-1-1",556,"Alloy 617","Plate",314626
557,"CapPass",219.24,-224.50,,"Qualified",0.977,4450.90,4454.78,"4-1-1",557,"Alloy 617","Plate",314626
558,"CapPass",221.54,-221.56,,"Qualified",1.000,4458.86,4462.65,"4-1-1",558,"Alloy 617","Plate",314626
559,"CapPass",216.90,-224.25,,"Qualified",0.967,4466.79,4470.58,"4-1-1",559,"Alloy 617","Plate",314626
560,"CapPass",216.33,-223.75,,"Qualified",0.967,4474.74,4478.87,"4-1-1",560,"Alloy 617","Plate",314626
561,"CapPass",215.79,-219.05,,"Qualified",0.985,4482.63,4486.62,"4-1-1",561,"Alloy 617","Plate",314626
562,"CapPass",218.04,-225.80,,"Qualified",0.966,4490.81,4494.94,"4-1-1",562,"Alloy 617","Plate",314626
563,"CapPass",214.20,-227.53,,"Qualified",0.941,4498.95,4502.92,"4-1-1",563,"Alloy 617","Plate",314626
564,"CapPass",212.12,-223.58,,"Qualified",0.949,4506.55,4510.89,"4-1-1",564,"Alloy 617","Plate",314626
565,"CapPass",215.29,-217.38,,"Qualified",0.990,4514.95,4518.97,"4-1-1",565,"Alloy 617","Plate",314626
566,"CapPass",218.54,-220.63,,"Qualified",0.991,4522.73,4526.86,"4-1-1",566,"Alloy 617","Plate",314626
567,"CapPass",216.90,-221.21,,"Qualified",0.981,4530.64,4534.94,"4-1-1",567,"Alloy 617","Plate",314626
568,"CapPass",220.94,-222.38,,"Qualified",0.994,4538.90,4542.80,"4-1-1",568,"Alloy 617","Plate",314626
569,"CapPass",215.48,-223.90,,"Qualified",0.962,4546.74,4550.92,"4-1-1",569,"Alloy 617","Plate",314626
570,"CapPass",218.41,-223.43,,"Qualified",0.978,4554.98,4558.87,"4-1-1",570,"Alloy 617","Plate",314626
571,"CapPass",212.55,-225.08,,"Qualified",0.944,4562.84,4566.99,"4-1-1",571,"Alloy 617","Plate",314626
572,"CapPass",214.24,-219.08,,"Qualified",0.978,4570.58,4574.81,"4-1-1",572,"Alloy 617","Plate",314626
573,"CapPass",220.74,-218.84,,"Qualified",1.009,4579.02,4582.75,"4-1-1",573,"Alloy 617","Plate",314626
574,"CapPass",217.66,-221.25,,"Qualified",0.984,4587.03,4590.79,"4-1-1",574,"Alloy 617","Plate",314626
575,"CapPass",219.22,-222.58,,"Qualified",0.985,4595.00,4598.94,"4-1-1",575,"Alloy 617","Plate",314626
576,"CapPass",215.74,-219.71,,"Qualified",0.982,4603.07,4606.85,"4-1-1",576,"Alloy 617","Plate",314626
577,"CapPass",219.04,-220.48,,"Qualified",0.993,4611.07,4615.00,"4-1-1",577,"Alloy 617","Plate",314626
578,"CapPass",219.53,-221.09,,"Qualified",0.993,4619.08,4623.01,"4-1-1",578,"Alloy 617","Plate",314626
579,"CapPass",216.84,-217.72,,"Qualified",0.996,4626.73,4630.82,"4-1-1",579,"Alloy 617","Plate",314626
580,"CapPass",217.03,-217.14,,"Qualified",0.999,4634.87,4639.11,"4-1-1",580,"Alloy 617","Plate",314626
581,"CapPass",215.66,-220.86,,"Qualified",0.976,4643.03,4646.78,"4-1-1",581,"Alloy 617","Plate",314626
582,"CapPass",213.74,-216.31,,"Qualified",0.988,4650.89,4654.76,"4-1-1",582,"Alloy 617","Plate",314626
583,"CapPass",218.84,-227.31,,"Qualified",0.963,4659.08,4663.08,"4-1-1",583,"Alloy 617","Plate",314626
584,"CapPass",212.41,-217.96,,"Qualified",0.975,4667.13,4671.14,"4-1-1",584,"Alloy 617","Plate",314626
585,"CapPass",218.02,-220.59,,"Qualified",0.988,4674.93,4679.01,"4-1-1",585,"Alloy 617","Plate",314626
586,"CapPass",215.78,-223.89,,"Qualified",0.964,4683.15,4687.03,"4-1-1",586,"Alloy 617","Plate",314626
587,"CapPass",218.48,-218.48,,"Qualified",1.000,4691.00,4694.90,"4-1-1",587,"Alloy 617","Plate",314626
588,"CapPass",219.16,-221.17,,"Qualified",0.991,4699.03,4702.92,"4-1-1",588,"Alloy 617","Plate",314626
589,"CapPass",214.48,-219.90,,"Qualified",0.975,4706.94,4710.87,"4-1-1",589,"Alloy 617","Plate",314626
590,"CapPass",215.65,-221.72,,"Qualified",0.973,4714.95,4718.91,"4-1-1",590,"Alloy 617","Plate",314626
591,"CapPass",218.93,-223.74,,"Qualified",0.978,4723.14,4727.08,"4-1-1",591,"Alloy 617","Plate",314626
592,"CapPass",217.11,-220.47,,"Qualified",0.985,4730.98,4734.89,"4-1-1",592,"Alloy 617","Plate",314626
593,"CapPass",215.23,-223.79,,"Qualified",0.962,4739.21,4743.07,"4-1-1",593,"Alloy 617","Plate",314626
594,"CapPass",217.68,-223.51,,"Qualified",0.974,4746.96,4751.09,"4-1-1",594,"Alloy 617","Plate",314626
595,"CapPass",214.43,-222.10,,"Qualified",0.965,4754.80,4759.14,"4-1-1",595,"Alloy 617","Plate",314626
596,"CapPass",216.41,-219.20,,"Qualified",0.987,4763.22,4767.09,"4-1-1",596,"Alloy 617","Plate",314626
597,"CapPass",219.23,-222.63,,"Qualified",0.985,4771.09,4775.20,"4-1-1",597,"Alloy 617","Plate",314626
598,"CapPass",218.56,-220.47,,"Qualified",0.991,4778.97,4783.10,"4-1-1",598,"Alloy 617","Plate",314626
599,"CapPass",217.79,-216.59,,"Qualified",1.006,4787.10,4790.93,"4-1-1",599,"Alloy 617","Plate",314626
600,"CapPass",218.15,-219.30,,"Qualified",0.995,4794.97,4798.93,"4-1-1",600,"Alloy 617","Plate",314626
601,"CapPass",215.94,-221.77,,"Qualified",0.974,4803.18,4806.98,"4-1-1",601,"Alloy 617","Plate",314626
602,"CapPass",217.26,-221.45,,"Qualified",0.981,4811.01,4815.29,"4-1-1",602,"Alloy 617","Plate",314626
603,"CapPass",216.07,-222.98,,"Qualified",0.969,4819.08,4823.30,"4-1-1",603,"Alloy 617","Plate",314626
604,"CapPass",218.86,-219.36,,"Qualified",0.998,4827.13,4830.95,"4-1-1",604,"Alloy 617","Plate",314626
605,"CapPass",216.57,-221.68,,"Qualified",0.977,4835.27,4839.12,"4-1-1",605,"Alloy 617","Plate",314626
606,"CapPass",220.72,-225.20,,"Qualified",0.980,4843.27,4847.25,"4-1-1",606,"Alloy 617","Plate",314626
607,"CapPass",216.38,-224.51,,"Qualified",0.964,4851.15,4854.96,"4-1-1",607,"Alloy 617","Plate",314626
608,"CapPass",214.48,-221.94,,"Qualified",0.966,4858.97,4863.16,"4-1-1",608,"Alloy 617","Plate",314626
609,"CapPass",217.85,-226.76,,"Qualified",0.961,4867.16,4871.27,"4-1-1",609,"Alloy 617","Plate",314626
610,"CapPass",217.29,-217.74,,"Qualified",0.998,4875.19,4878.98,"4-1-1",610,"Alloy 617","Plate",314626
611,"CapPass",217.58,-224.48,,"Qualified",0.969,4883.17,4886.99,"4-1-1",611,"Alloy 617","Plate",314626
612,"CapPass",217.71,-227.87,,"Qualified",0.955,4891.01,4895.25,"4-1-1",612,"Alloy 617","Plate",314626
613,"CapPass",213.21,-227.61,,"Qualified",0.937,4899.16,4903.38,"4-1-1",613,"Alloy 617","Plate",314626
614,"CapPass",213.92,-225.28,,"Qualified",0.950,4907.13,4911.30,"4-1-1",614,"Alloy 617","Plate",314626
615,"CapPass",215.57,-225.79,,"Qualified",0.955,4915.33,4919.24,"4-1-1",615,"Alloy 617","Plate",314626
616,"CapPass",215.66,-219.08,,"Qualified",0.984,4923.12,4927.00,"4-1-1",616,"Alloy 617","Plate",314626
617,"CapPass",217.09,-223.39,,"Qualified",0.972,4931.39,4935.36,"4-1-1",617,"Alloy 617","Plate",314626
618,"CapPass",215.96,-221.36,,"Qualified",0.976,4939.21,4943.28,"4-1-1",618,"Alloy 617","Plate",314626
619,"CapPass",218.83,-222.39,,"Qualified",0.984,4947.22,4951.22,"4-1-1",619,"Alloy 617","Plate",314626
620,"CapPass",208.52,-225.48,,"Qualified",0.925,4955.46,4959.27,"4-1-1",620,"Alloy 617","Plate",314626
621,"CapPass",216.00,-220.79,,"Qualified",0.978,4963.38,4967.08,"4-1-1",621,"Alloy 617","Plate",314626
622,"CapPass",213.42,-222.20,,"Qualified",0.960,4971.08,4975.14,"4-1-1",622,"Alloy 617","Plate",314626
623,"CapPass",218.95,-220.08,,"Qualified",0.995,4979.34,4983.48,"4-1-1",623,"Alloy 617","Plate",314626
624,"CapPass",221.36,-225.23,,"Qualified",0.983,4987.46,4991.43,"4-1-1",624,"Alloy 617","Plate",314626
625,"CapPass",217.46,-226.94,,"Qualified",0.958,4995.27,4999.49,"4-1-1",625,"Alloy 617","Plate",314626
626,"CapPass",217.84,-221.43,,"Qualified",0.984,5003.45,5007.38,"4-1-1",626,"Alloy 617","Plate",314626
627,"CapPass",217.10,-220.90,,"Qualified",0.983,5011.37,5015.23,"4-1-1",627,"Alloy 617","Plate",314626
628,"CapPass",217.07,-225.66,,"Qualified",0.962,5019.34,5023.47,"4-1-1",628,"Alloy 617","Plate",314626
629,"CapPass",221.10,-223.11,,"Qualified",0.991,5027.35,5031.31,"4-1-1",629,"Alloy 617","Plate",314626
630,"CapPass",220.09,-223.90,,"Qualified",0.983,5035.47,5039.46,"4-1-1",630,"Alloy 617","Plate",314626
631,"CapPass",218.57,-221.23,,"Qualified",0.988,5043.24,5047.43,"4-1-1",631,"Alloy 617","Plate",314626
632,"CapPass",215.71,-222.40,,"Qualified",0.970,5051.26,5055.50,"4-1-1",632,"Alloy 617","Plate",314626
633,"CapPass",217.40,-217.63,,"Qualified",0.999,5059.26,5063.29,"4-1-1",633,"Alloy 617","Plate",314626
634,"CapPass",218.48,-220.79,,"Qualified",0.990,5067.46,5071.58,"4-1-1",634,"Alloy 617","Plate",314626
635,"CapPass",213.66,-220.05,,"Qualified",0.971,5075.39,5079.34,"4-1-1",635,"Alloy 617","Plate",314626
636,"CapPass",216.89,-225.98,,"Qualified",0.960,5083.37,5087.48,"4-1-1",636,"Alloy 617","Plate",314626
637,"CapPass",216.66,-224.01,,"Qualified",0.967,5091.28,5095.34,"4-1-1",637,"Alloy 617","Plate",314626
638,"CapPass",217.29,-219.56,,"Qualified",0.990,5099.33,5103.39,"4-1-1",638,"Alloy 617","Plate",314626
639,"CapPass",224.15,-230.74,,"Qualified",0.971,5107.51,5111.56,"4-1-1",639,"Alloy 617","Plate",314626
640,"CapPass",213.04,-225.34,,"Qualified",0.945,5115.24,5119.49,"4-1-1",640,"Alloy 617","Plate",314626
641,"CapPass",216.95,-223.45,,"Qualified",0.971,5123.52,5127.65,"4-1-1",641,"Alloy 617","Plate",314626
642,"CapPass",208.33,-228.61,,"Qualified",0.911,5131.20,5135.55,"4-1-1",642,"Alloy 617","Plate",314626
643,"CapPass",215.65,-225.15,,"Qualified",0.958,5139.39,5143.60,"4-1-1",643,"Alloy 617","Plate",314626
644,"CapPass",218.28,-221.13,,"Qualified",0.987,5147.47,5151.65,"4-1-1",644,"Alloy 617","Plate",314626
645,"CapPass",215.95,-227.15,,"Qualified",0.951,5155.66,5159.65,"4-1-1",645,"Alloy 617","Plate",314626
646,"CapPass",215.24,-224.21,,"Qualified",0.960,5163.38,5167.55,"4-1-1",646,"Alloy 617","Plate",314626
647,"CapPass",213.08,-224.39,,"Qualified",0.950,5171.69,5175.67,"4-1-1",647,"Alloy 617","Plate",314626
648,"CapPass",220.19,-218.36,,"Qualified",1.008,5179.49,5183.44,"4-1-1",648,"Alloy 617","Plate",314626
649,"CapPass",222.35,-227.61,,"Qualified",0.977,5187.50,5191.65,"4-1-1",649,"Alloy 617","Plate",314626
650,"CapPass",220.88,-216.99,,"Qualified",1.018,5195.63,5199.71,"4-1-1",650,"Alloy 617","Plate",314626
651,"CapPass",223.68,-227.30,,"Qualified",0.984,5203.63,5207.62,"4-1-1",651,"Alloy 617","Plate",314626
652,"CapPass",218.72,-225.66,,"Qualified",0.969,5211.58,5215.64,"4-1-1",652,"Alloy 617","Plate",314626
653,"CapPass",217.23,-228.07,,"Qualified",0.952,5219.55,5223.75,"4-1-1",653,"Alloy 617","Plate",314626
654,"CapPass",221.87,-220.10,,"Qualified",1.008,5227.66,5231.53,"4-1-1",654,"Alloy 617","Plate",314626
655,"CapPass",218.56,-221.07,,"Qualified",0.989,5235.55,5239.35,"4-1-1",655,"Alloy 617","Plate",314626
656,"CapPass",218.41,-226.82,,"Qualified",0.963,5243.73,5247.71,"4-1-1",656,"Alloy 617","Plate",314626
657,"CapPass",222.59,-227.30,,"Qualified",0.979,5251.55,5255.48,"4-1-1",657,"Alloy 617","Plate",314626
658,"CapPass",220.75,-227.19,,"Qualified",0.972,5259.74,5263.42,"4-1-1",658,"Alloy 617","Plate",314626
659,"CapPass",214.60,-226.32,,"Qualified",0.948,5267.60,5271.53,"4-1-1",659,"Alloy 617","Plate",314626
660,"CapPass",223.66,-225.51,,"Qualified",0.992,5275.71,5279.66,"4-1-1",660,"Alloy 617","Plate",314626
661,"CapPass",217.15,-222.80,,"Qualified",0.975,5283.52,5287.43,"4-1-1",661,"Alloy 617","Plate",314626
662,"CapPass",218.77,-225.05,,"Qualified",0.972,5291.83,5295.64,"4-1-1",662,"Alloy 617","Plate",314626
663,"CapPass",211.88,-222.82,,"Qualified",0.951,5299.46,5303.56,"4-1-1",663,"Alloy 617","Plate",314626
664,"CapPass",216.39,-222.74,,"Qualified",0.971,5307.59,5311.49,"4-1-1",664,"Alloy 617","Plate",314626
665,"CapPass",217.17,-228.11,,"Qualified",0.952,5315.68,5319.79,"4-1-1",665,"Alloy 617","Plate",314626
666,"CapPass",214.67,-223.43,,"Qualified",0.961,5323.86,5327.65,"4-1-1",666,"Alloy 617","Plate",314626
667,"CapPass",219.27,-222.40,,"Qualified",0.986,5331.76,5335.59,"4-1-1",667,"Alloy 617","Plate",314626
668,"CapPass",217.61,-222.49,,"Qualified",0.978,5339.87,5343.87,"4-1-1",668,"Alloy 617","Plate",314626
669,"CapPass",223.34,-226.98,,"Qualified",0.984,5347.83,5351.82,"4-1-1",669,"Alloy 617","Plate",314626
670,"CapPass",215.96,-221.14,,"Qualified",0.977,5355.54,5359.61,"4-1-1",670,"Alloy 617","Plate",314626
671,"CapPass",218.26,-224.01,,"Qualified",0.974,5363.89,5367.75,"4-1-1",671,"Alloy 617","Plate",314626
672,"CapPass",223.31,-223.96,,"Qualified",0.997,5371.90,5375.80,"4-1-1",672,"Alloy 617","Plate",314626
673,"CapPass",221.08,-222.54,,"Qualified",0.993,5379.76,5383.66,"4-1-1",673,"Alloy 617","Plate",314626
674,"CapPass",217.97,-223.64,,"Qualified",0.975,5387.60,5391.63,"4-1-1",674,"Alloy 617","Plate",314626
675,"CapPass",217.70,-225.24,,"Qualified",0.967,5395.93,5399.85,"4-1-1",675,"Alloy 617","Plate",314626
676,"CapPass",222.95,-217.95,,"Qualified",1.023,5403.89,5407.58,"4-1-1",676,"Alloy 617","Plate",314626
677,"CapPass",216.67,-219.54,,"Qualified",0.987,5411.93,5415.50,"4-1-1",677,"Alloy 617","Plate",314626
678,"CapPass",216.90,-224.67,,"Qualified",0.965,5419.69,5423.83,"4-1-1",678,"Alloy 617","Plate",314626
679,"CapPass",215.43,-221.50,,"Qualified",0.973,5427.94,5431.94,"4-1-1",679,"Alloy 617","Plate",314626
680,"CapPass",219.63,-220.45,,"Qualified",0.996,5435.75,5439.91,"4-1-1",680,"Alloy 617","Plate",314626
681,"CapPass",215.06,-223.59,,"Qualified",0.962,5443.70,5448.00,"4-1-1",681,"Alloy 617","Plate",314626
682,"CapPass",221.74,-216.60,,"Qualified",1.024,5451.93,5455.64,"4-1-1",682,"Alloy 617","Plate",314626
683,"CapPass",219.02,-220.35,,"Qualified",0.994,5459.77,5464.01,"4-1-1",683,"Alloy 617","Plate",314626
684,"CapPass",214.26,-220.98,,"Qualified",0.970,5467.75,5472.02,"4-1-1",684,"Alloy 617","Plate",314626
685,"CapPass",217.27,-220.50,,"Qualified",0.985,5475.85,5479.77,"4-1-1",685,"Alloy 617","Plate",314626
686,"CapPass",215.19,-221.66,,"Qualified",0.971,5483.71,5488.04,"4-1-1",686,"Alloy 617","Plate",314626
687,"CapPass",215.66,-220.56,,"Qualified",0.978,5491.81,5495.87,"4-1-1",687,"Alloy 617","Plate",314626
688,"CapPass",216.99,-218.05,,"Qualified",0.995,5499.72,5503.66,"4-1-1",688,"Alloy 617","Plate",314626
689,"CapPass",216.45,-220.07,,"Qualified",0.984,5507.87,5511.73,"4-1-1",689,"Alloy 617","Plate",314626
690,"CapPass",216.67,-221.53,,"Qualified",0.978,5515.91,5519.80,"4-1-1",690,"Alloy 617","Plate",314626
691,"CapPass",215.63,-224.13,,"Qualified",0.962,5523.78,5528.08,"4-1-1",691,"Alloy 617","Plate",314626
692,"CapPass",218.27,-225.71,,"Qualified",0.967,5532.07,5536.07,"4-1-1",692,"Alloy 617","Plate",314626
693,"CapPass",217.54,-220.65,,"Qualified",0.986,5539.99,5543.86,"4-1-1",693,"Alloy 617","Plate",314626
694,"CapPass",220.62,-220.08,,"Qualified",1.002,5548.06,5551.58,"4-1-1",694,"Alloy 617","Plate",314626
695,"CapPass",208.09,-222.47,,"Qualified",0.935,5555.67,5560.07,"4-1-1",695,"Alloy 617","Plate",314626
696,"CapPass",215.08,-220.15,,"Qualified",0.977,5563.98,5567.84,"4-1-1",696,"Alloy 617","Plate",314626
697,"CapPass",219.83,-220.82,,"Qualified",0.996,5571.97,5575.84,"4-1-1",697,"Alloy 617","Plate",314626
698,"CapPass",213.36,-221.39,,"Qualified",0.964,5580.11,5584.14,"4-1-1",698,"Alloy 617","Plate",314626
699,"CapPass",215.58,-222.05,,"Qualified",0.971,5587.92,5591.89,"4-1-1",699,"Alloy 617","Plate",314626
700,"CapPass",218.60,-221.13,,"Qualified",0.989,5595.97,5600.03,"4-1-1",700,"Alloy 617","Plate",314626
701,"CapPass",221.46,-222.81,,"Qualified",0.994,5604.11,5607.92,"4-1-1",701,"Alloy 617","Plate",314626
702,"CapPass",216.14,-216.86,,"Qualified",0.997,5611.87,5615.77,"4-1-1",702,"Alloy 617","Plate",314626
703,"CapPass",218.57,-220.29,,"Qualified",0.992,5619.97,5623.94,"4-1-1",703,"Alloy 617","Plate",314626
704,"CapPass",219.83,-222.83,,"Qualified",0.987,5627.90,5632.00,"4-1-1",704,"Alloy 617","Plate",314626
705,"CapPass",220.91,-223.03,,"Qualified",0.990,5636.09,5640.20,"4-1-1",705,"Alloy 617","Plate",314626
706,"CapPass",216.11,-219.54,,"Qualified",0.984,5644.21,5647.97,"4-1-1",706,"Alloy 617","Plate",314626
707,"CapPass",220.23,-220.84,,"Qualified",0.997,5651.97,5656.23,"4-1-1",707,"Alloy 617","Plate",314626
708,"CapPass",215.50,-222.61,,"Qualified",0.968,5660.01,5664.05,"4-1-1",708,"Alloy 617","Plate",314626
709,"CapPass",215.37,-220.22,,"Qualified",0.978,5667.96,5672.02,"4-1-1",709,"Alloy 617","Plate",314626
710,"CapPass",222.32,-219.16,,"Qualified",1.014,5676.05,5679.85,"4-1-1",710,"Alloy 617","Plate",314626
711,"CapPass",217.38,-223.39,,"Qualified",0.973,5684.21,5688.12,"4-1-1",711,"Alloy 617","Plate",314626
712,"CapPass",213.54,-225.11,,"Qualified",0.949,5691.90,5696.25,"4-1-1",712,"Alloy 617","Plate",314626
713,"CapPass",214.70,-226.57,,"Qualified",0.948,5699.96,5704.18,"4-1-1",713,"Alloy 617","Plate",314626
714,"CapPass",214.35,-220.01,,"Qualified",0.974,5707.86,5712.20,"4-1-1",714,"Alloy 617","Plate",314626
715,"CapPass",220.32,-225.24,,"Qualified",0.978,5716.15,5720.27,"4-1-1",715,"Alloy 617","Plate",314626
716,"CapPass",217.50,-221.19,,"Qualified",0.983,5724.00,5728.08,"4-1-1",716,"Alloy 617","Plate",314626
717,"CapPass",219.52,-224.19,,"Qualified",0.979,5732.29,5736.12,"4-1-1",717,"Alloy 617","Plate",314626
718,"CapPass",224.32,-225.84,,"Qualified",0.993,5740.22,5744.17,"4-1-1",718,"Alloy 617","Plate",314626
719,"CapPass",219.79,-221.41,,"Qualified",0.993,5748.14,5751.98,"4-1-1",719,"Alloy 617","Plate",314626
720,"CapPass",214.13,-225.17,,"Qualified",0.951,5756.04,5760.20,"4-1-1",720,"Alloy 617","Plate",314626
721,"CapPass",218.65,-221.31,,"Qualified",0.988,5764.21,5767.99,"4-1-1",721,"Alloy 617","Plate",314626
722,"CapPass",218.48,-220.42,,"Qualified",0.991,5772.21,5775.90,"4-1-1",722,"Alloy 617","Plate",314626
723,"CapPass",215.73,-222.66,,"Qualified",0.969,5780.23,5784.37,"4-1-1",723,"Alloy 617","Plate",314626
724,"CapPass",215.49,-223.57,,"Qualified",0.964,5788.10,5792.19,"4-1-1",724,"Alloy 617","Plate",314626
725,"CapPass",218.89,-223.70,,"Qualified",0.979,5796.17,5800.08,"4-1-1",725,"Alloy 617","Plate",314626
726,"CapPass",215.54,-221.90,,"Qualified",0.971,5803.97,5808.06,"4-1-1",726,"Alloy 617","Plate",314626
727,"CapPass",215.13,-218.18,,"Qualified",0.986,5812.37,5816.15,"4-1-1",727,"Alloy 617","Plate",314626
728,"CapPass",222.88,-220.92,,"Qualified",1.009,5820.32,5824.15,"4-1-1",728,"Alloy 617","Plate",314626
729,"CapPass",216.39,-220.45,,"Qualified",0.982,5828.07,5832.16,"4-1-1",729,"Alloy 617","Plate",314626
730,"CapPass",218.02,-223.34,,"Qualified",0.976,5836.31,5840.24,"4-1-1",730,"Alloy 617","Plate",314626
731,"CapPass",217.90,-222.17,,"Qualified",0.981,5844.13,5848.11,"4-1-1",731,"Alloy 617","Plate",314626
732,"CapPass",220.13,-226.90,,"Qualified",0.970,5852.21,5856.40,"4-1-1",732,"Alloy 617","Plate",314626
733,"CapPass",222.33,-226.53,,"Qualified",0.981,5860.40,5864.43,"4-1-1",733,"Alloy 617","Plate",314626
734,"CapPass",218.10,-219.41,,"Qualified",0.994,5868.31,5872.17,"4-1-1",734,"Alloy 617","Plate",314626
735,"CapPass",216.84,-225.12,,"Qualified",0.963,5876.42,5880.17,"4-1-1",735,"Alloy 617","Plate",314626
736,"CapPass",214.53,-221.11,,"Qualified",0.970,5884.18,5888.12,"4-1-1",736,"Alloy 617","Plate",314626
737,"CapPass",216.30,-223.86,,"Qualified",0.966,5892.20,5896.28,"4-1-1",737,"Alloy 617","Plate",314626
738,"CapPass",221.91,-225.97,,"Qualified",0.982,5900.44,5904.43,"4-1-1",738,"Alloy 617","Plate",314626
739,"CapPass",214.60,-220.61,,"Qualified",0.973,5908.26,5912.18,"4-1-1",739,"Alloy 617","Plate",314626
740,"CapPass",218.38,-223.33,,"Qualified",0.978,5916.34,5920.25,"4-1-1",740,"Alloy 617","Plate",314626
741,"CapPass",218.52,-221.46,,"Qualified",0.987,5924.38,5928.52,"4-1-1",741,"Alloy 617","Plate",314626
742,"CapPass",221.05,-221.11,,"Qualified",1.000,5932.45,5936.39,"4-1-1",742,"Alloy 617","Plate",314626
743,"CapPass",217.35,-224.28,,"Qualified",0.969,5940.33,5944.43,"4-1-1",743,"Alloy 617","Plate",314626
744,"CapPass",215.56,-220.51,,"Qualified",0.978,5948.19,5952.22,"4-1-1",744,"Alloy 617","Plate",314626
745,"CapPass",216.68,-222.79,,"Qualified",0.973,5956.17,5960.51,"4-1-1",745,"Alloy 617","Plate",314626
746,"CapPass",219.03,-221.74,,"Qualified",0.988,5964.29,5968.44,"4-1-1",746,"Alloy 617","Plate",314626
747,"CapPass",219.42,-222.59,,"Qualified",0.986,5972.23,5976.22,"4-1-1",747,"Alloy 617","Plate",314626
748,"CapPass",216.26,-223.22,,"Qualified",0.969,5980.34,5984.45,"4-1-1",748,"Alloy 617","Plate",314626
749,"CapPass",217.84,-220.11,,"Qualified",0.990,5988.37,5992.31,"4-1-1",749,"Alloy 617","Plate",314626
750,"CapPass",219.19,-224.37,,"Qualified",0.977,5996.57,6000.48,"4-1-1",750,"Alloy 617","Plate",314626
751,"CapPass",219.03,-221.17,,"Qualified",0.990,6004.50,6008.31,"4-1-1",751,"Alloy 617","Plate",314626
752,"CapPass",218.67,-220.71,,"Qualified",0.991,6012.35,6016.15,"4-1-1",752,"Alloy 617","Plate",314626
753,"CapPass",216.20,-221.43,,"Qualified",0.976,6020.61,6024.58,"4-1-1",753,"Alloy 617","Plate",314626
754,"CapPass",215.55,-222.85,,"Qualified",0.967,6028.34,6032.55,"4-1-1",754,"Alloy 617","Plate",314626
755,"CapPass",220.02,-223.21,,"Qualified",0.986,6036.43,6040.48,"4-1-1",755,"Alloy 617","Plate",314626
756,"CapPass",218.55,-224.97,,"Qualified",0.971,6044.58,6048.58,"4-1-1",756,"Alloy 617","Plate",314626
757,"CapPass",217.03,-222.94,,"Qualified",0.973,6052.41,6056.64,"4-1-1",757,"Alloy 617","Plate",314626
758,"CapPass",216.04,-220.15,,"Qualified",0.981,6060.67,6064.67,"4-1-1",758,"Alloy 617","Plate",314626
759,"CapPass",217.28,-218.92,,"Qualified",0.992,6068.38,6072.52,"4-1-1",759,"Alloy 617","Plate",314626
760,"CapPass",217.05,-216.45,,"Qualified",1.003,6076.43,6080.26,"4-1-1",760,"Alloy 617","Plate",314626
761,"CapPass",215.63,-222.91,,"Qualified",0.967,6084.68,6088.66,"4-1-1",761,"Alloy 617","Plate",314626
762,"CapPass",217.23,-221.24,,"Qualified",0.982,6092.57,6096.71,"4-1-1",762,"Alloy 617","Plate",314626
763,"CapPass",221.14,-218.45,,"Qualified",1.012,6100.61,6104.35,"4-1-1",763,"Alloy 617","Plate",314626
764,"CapPass",215.78,-220.73,,"Qualified",0.978,6108.45,6112.49,"4-1-1",764,"Alloy 617","Plate",314626
765,"CapPass",215.74,-223.12,,"Qualified",0.967,6116.52,6120.51,"4-1-1",765,"Alloy 617","Plate",314626
766,"CapPass",215.65,-220.68,,"Qualified",0.977,6124.39,6128.67,"4-1-1",766,"Alloy 617","Plate",314626
767,"CapPass",214.98,-220.42,,"Qualified",0.975,6132.35,6136.50,"4-1-1",767,"Alloy 617","Plate",314626
768,"CapPass",218.58,-219.53,,"Qualified",0.996,6140.46,6144.47,"4-1-1",768,"Alloy 617","Plate",314626
769,"CapPass",221.82,-221.26,,"Qualified",1.003,6148.69,6152.67,"4-1-1",769,"Alloy 617","Plate",314626
770,"CapPass",219.61,-220.95,,"Qualified",0.994,6156.67,6160.46,"4-1-1",770,"Alloy 617","Plate",314626
771,"CapPass",213.76,-223.63,,"Qualified",0.956,6164.78,6168.67,"4-1-1",771,"Alloy 617","Plate",314626
772,"CapPass",214.78,-222.70,,"Qualified",0.964,6172.43,6176.66,"4-1-1",772,"Alloy 617","Plate",314626
773,"CapPass",218.52,-223.27,,"Qualified",0.979,6180.57,6184.64,"4-1-1",773,"Alloy 617","Plate",314626
774,"CapPass",215.07,-220.60,,"Qualified",0.975,6188.44,6192.60,"4-1-1",774,"Alloy 617","Plate",314626
775,"CapPass",218.49,-224.83,,"Qualified",0.972,6196.56,6200.74,"4-1-1",775,"Alloy 617","Plate",314626
776,"CapPass",221.01,-222.23,,"Qualified",0.995,6204.74,6208.49,"4-1-1",776,"Alloy 617","Plate",314626
777,"CapPass",221.39,-224.96,,"Qualified",0.984,6212.79,6216.53,"4-1-1",777,"Alloy 617","Plate",314626
778,"CapPass",214.33,-224.36,,"Qualified",0.955,6220.55,6224.81,"4-1-1",778,"Alloy 617","Plate",314626
779,"CapPass",225.12,-223.73,,"Qualified",1.006,6228.75,6232.73,"4-1-1",779,"Alloy 617","Plate",314626
