Repository: js-molina/fatigue-A617

File: data/850C/Strain rate 0.001/0.40% strain/HTM_A19_PeakStress_41620.csv (part 2 of 14)
"Cycle","Data State","Max Stress Mpa","Min Stress Mpa","Qual Exceptions","Qual State","Stress Ratio","Time Max Stress Sec","Time Min Stress Sec","Sample","Count","Alloy","Material_Form","Heat"
388,"CapPass",211.65,-217.78,,"Qualified",0.972,3097.02,3101.35,"416-20",388,"Alloy 617","Plate",314626
389,"CapPass",217.98,-217.05,,"Qualified",1.004,3105.20,3109.26,"416-20",389,"Alloy 617","Plate",314626
390,"CapPass",217.45,-217.71,,"Qualified",0.999,3113.21,3117.19,"416-20",390,"Alloy 617","Plate",314626
391,"CapPass",216.62,-215.87,,"Qualified",1.003,3121.29,3124.97,"416-20",391,"Alloy 617","Plate",314626
392,"CapPass",212.47,-215.19,,"Qualified",0.987,3129.03,3133.33,"416-20",392,"Alloy 617","Plate",314626
393,"CapPass",216.57,-218.05,,"Qualified",0.993,3137.17,3141.35,"416-20",393,"Alloy 617","Plate",314626
394,"CapPass",224.35,-219.73,,"Qualified",1.021,3145.39,3149.31,"416-20",394,"Alloy 617","Plate",314626
395,"CapPass",221.23,-222.76,,"Qualified",0.993,3153.23,3157.14,"416-20",395,"Alloy 617","Plate",314626
396,"CapPass",214.14,-210.53,,"Qualified",1.017,3161.47,3165.07,"416-20",396,"Alloy 617","Plate",314626
397,"CapPass",218.09,-219.03,,"Qualified",0.996,3169.17,3173.47,"416-20",397,"Alloy 617","Plate",314626
398,"CapPass",211.91,-218.24,,"Qualified",0.971,3177.00,3181.44,"416-20",398,"Alloy 617","Plate",314626
399,"CapPass",216.75,-212.88,,"Qualified",1.018,3185.33,3189.07,"416-20",399,"Alloy 617","Plate",314626
400,"CapPass",221.12,-220.19,,"Qualified",1.004,3193.39,3197.29,"416-20",400,"Alloy 617","Plate",314626
401,"CapPass",215.00,-218.82,,"Qualified",0.983,3201.21,3205.38,"416-20",401,"Alloy 617","Plate",314626
402,"CapPass",218.38,-215.15,,"Qualified",1.015,3209.27,3213.12,"416-20",402,"Alloy 617","Plate",314626
403,"CapPass",217.20,-217.19,,"Qualified",1.000,3217.49,3221.37,"416-20",403,"Alloy 617","Plate",314626
404,"CapPass",214.66,-219.99,,"Qualified",0.976,3225.24,3229.39,"416-20",404,"Alloy 617","Plate",314626
405,"CapPass",216.32,-220.42,,"Qualified",0.981,3233.24,3237.36,"416-20",405,"Alloy 617","Plate",314626
406,"CapPass",222.79,-216.61,,"Qualified",1.029,3241.31,3245.09,"416-20",406,"Alloy 617","Plate",314626
407,"CapPass",219.83,-217.42,,"Qualified",1.011,3249.40,3253.51,"416-20",407,"Alloy 617","Plate",314626
408,"CapPass",218.53,-219.46,,"Qualified",0.996,3257.30,3261.47,"416-20",408,"Alloy 617","Plate",314626
409,"CapPass",219.00,-216.22,,"Qualified",1.013,3265.49,3269.26,"416-20",409,"Alloy 617","Plate",314626
410,"CapPass",216.16,-220.21,,"Qualified",0.982,3273.47,3277.57,"416-20",410,"Alloy 617","Plate",314626
411,"CapPass",218.31,-212.90,,"Qualified",1.025,3281.37,3285.60,"416-20",411,"Alloy 617","Plate",314626
412,"CapPass",218.17,-218.20,,"Qualified",1.000,3289.55,3293.40,"416-20",412,"Alloy 617","Plate",314626
413,"CapPass",215.53,-216.40,,"Qualified",0.996,3297.39,3301.51,"416-20",413,"Alloy 617","Plate",314626
414,"CapPass",218.93,-220.51,,"Qualified",0.993,3305.34,3309.37,"416-20",414,"Alloy 617","Plate",314626
415,"CapPass",219.82,-206.55,,"Qualified",1.064,3313.62,3317.11,"416-20",415,"Alloy 617","Plate",314626
416,"CapPass",221.65,-215.86,,"Qualified",1.027,3321.49,3325.60,"416-20",416,"Alloy 617","Plate",314626
417,"CapPass",216.51,-213.24,,"Qualified",1.015,3329.50,3333.46,"416-20",417,"Alloy 617","Plate",314626
418,"CapPass",220.30,-213.96,,"Qualified",1.030,3337.52,3341.46,"416-20",418,"Alloy 617","Plate",314626
419,"CapPass",216.41,-218.69,,"Qualified",0.990,3345.46,3349.58,"416-20",419,"Alloy 617","Plate",314626
420,"CapPass",221.17,-221.26,,"Qualified",1.000,3353.42,3357.57,"416-20",420,"Alloy 617","Plate",314626
421,"CapPass",220.09,-221.91,,"Qualified",0.992,3361.57,3365.61,"416-20",421,"Alloy 617","Plate",314626
422,"CapPass",216.14,-214.46,,"Qualified",1.008,3369.31,3373.43,"416-20",422,"Alloy 617","Plate",314626
423,"CapPass",209.94,-217.06,,"Qualified",0.967,3377.69,3381.55,"416-20",423,"Alloy 617","Plate",314626
424,"CapPass",221.88,-215.94,,"Qualified",1.027,3385.55,3389.59,"416-20",424,"Alloy 617","Plate",314626
425,"CapPass",221.46,-212.95,,"Qualified",1.040,3393.67,3397.35,"416-20",425,"Alloy 617","Plate",314626
426,"CapPass",218.11,-216.91,,"Qualified",1.006,3401.73,3405.65,"416-20",426,"Alloy 617","Plate",314626
427,"CapPass",224.37,-215.85,,"Qualified",1.039,3409.68,3413.05,"416-20",427,"Alloy 617","Plate",314626
428,"CapPass",217.54,-214.60,,"Qualified",1.014,3417.34,3421.73,"416-20",428,"Alloy 617","Plate",314626
429,"CapPass",214.02,-218.80,,"Qualified",0.978,3425.75,3429.68,"416-20",429,"Alloy 617","Plate",314626
430,"CapPass",218.45,-215.56,,"Qualified",1.013,3433.38,3437.51,"416-20",430,"Alloy 617","Plate",314626
431,"CapPass",219.38,-217.11,,"Qualified",1.010,3441.54,3445.61,"416-20",431,"Alloy 617","Plate",314626
432,"CapPass",219.12,-219.73,,"Qualified",0.997,3449.64,3453.73,"416-20",432,"Alloy 617","Plate",314626
433,"CapPass",217.92,-219.36,,"Qualified",0.993,3457.51,3461.53,"416-20",433,"Alloy 617","Plate",314626
434,"CapPass",219.12,-218.19,,"Qualified",1.004,3465.55,3469.57,"416-20",434,"Alloy 617","Plate",314626
435,"CapPass",214.88,-216.49,,"Qualified",0.993,3473.73,3477.76,"416-20",435,"Alloy 617","Plate",314626
436,"CapPass",215.62,-215.95,,"Qualified",0.998,3481.64,3485.68,"416-20",436,"Alloy 617","Plate",314626
437,"CapPass",217.23,-215.49,,"Qualified",1.008,3489.77,3493.63,"416-20",437,"Alloy 617","Plate",314626
438,"CapPass",214.06,-216.90,,"Qualified",0.987,3497.61,3501.64,"416-20",438,"Alloy 617","Plate",314626
439,"CapPass",215.63,-214.58,,"Qualified",1.005,3505.59,3509.60,"416-20",439,"Alloy 617","Plate",314626
440,"CapPass",218.41,-214.06,,"Qualified",1.020,3513.74,3517.52,"416-20",440,"Alloy 617","Plate",314626
441,"CapPass",216.42,-214.73,,"Qualified",1.008,3521.67,3525.75,"416-20",441,"Alloy 617","Plate",314626
442,"CapPass",214.75,-213.08,,"Qualified",1.008,3529.54,3533.59,"416-20",442,"Alloy 617","Plate",314626
443,"CapPass",209.42,-217.16,,"Qualified",0.964,3537.87,3541.83,"416-20",443,"Alloy 617","Plate",314626
444,"CapPass",216.17,-218.51,,"Qualified",0.989,3545.52,3549.69,"416-20",444,"Alloy 617","Plate",314626
445,"CapPass",215.56,-212.14,,"Qualified",1.016,3553.50,3557.89,"416-20",445,"Alloy 617","Plate",314626
446,"CapPass",219.19,-216.62,,"Qualified",1.012,3561.85,3565.72,"416-20",446,"Alloy 617","Plate",314626
447,"CapPass",216.10,-218.84,,"Qualified",0.987,3569.89,3573.86,"416-20",447,"Alloy 617","Plate",314626
448,"CapPass",214.30,-215.50,,"Qualified",0.994,3577.37,3581.77,"416-20",448,"Alloy 617","Plate",314626
449,"CapPass",217.56,-216.94,,"Qualified",1.003,3585.56,3589.93,"416-20",449,"Alloy 617","Plate",314626
450,"CapPass",218.25,-212.35,,"Qualified",1.028,3593.71,3597.95,"416-20",450,"Alloy 617","Plate",314626
451,"CapPass",217.44,-214.70,,"Qualified",1.013,3601.61,3605.95,"416-20",451,"Alloy 617","Plate",314626
452,"CapPass",222.81,-217.75,,"Qualified",1.023,3609.89,3613.82,"416-20",452,"Alloy 617","Plate",314626
453,"CapPass",214.48,-218.88,,"Qualified",0.980,3617.87,3621.77,"416-20",453,"Alloy 617","Plate",314626
454,"CapPass",214.52,-216.14,,"Qualified",0.992,3625.64,3629.72,"416-20",454,"Alloy 617","Plate",314626
455,"CapPass",215.24,-213.56,,"Qualified",1.008,3633.60,3637.76,"416-20",455,"Alloy 617","Plate",314626
456,"CapPass",222.44,-215.42,,"Qualified",1.033,3641.90,3645.58,"416-20",456,"Alloy 617","Plate",314626
457,"CapPass",212.24,-218.13,,"Qualified",0.973,3649.67,3653.75,"416-20",457,"Alloy 617","Plate",314626
458,"CapPass",211.67,-213.23,,"Qualified",0.993,3657.59,3661.62,"416-20",458,"Alloy 617","Plate",314626
459,"CapPass",215.82,-216.99,,"Qualified",0.995,3665.95,3669.72,"416-20",459,"Alloy 617","Plate",314626
460,"CapPass",214.24,-214.50,,"Qualified",0.999,3673.88,3677.75,"416-20",460,"Alloy 617","Plate",314626
461,"CapPass",214.78,-214.77,,"Qualified",1.000,3681.81,3685.82,"416-20",461,"Alloy 617","Plate",314626
462,"CapPass",215.44,-214.86,,"Qualified",1.003,3689.80,3693.84,"416-20",462,"Alloy 617","Plate",314626
463,"CapPass",216.40,-216.13,,"Qualified",1.001,3697.83,3701.88,"416-20",463,"Alloy 617","Plate",314626
464,"CapPass",216.52,-219.71,,"Qualified",0.985,3705.73,3710.03,"416-20",464,"Alloy 617","Plate",314626
465,"CapPass",214.64,-217.91,,"Qualified",0.985,3713.59,3718.02,"416-20",465,"Alloy 617","Plate",314626
466,"CapPass",220.44,-218.65,,"Qualified",1.008,3722.04,3725.94,"416-20",466,"Alloy 617","Plate",314626
467,"CapPass",220.17,-219.17,,"Qualified",1.005,3730.07,3733.97,"416-20",467,"Alloy 617","Plate",314626
468,"CapPass",220.36,-220.78,,"Qualified",0.998,3738.08,3742.05,"416-20",468,"Alloy 617","Plate",314626
469,"CapPass",217.14,-215.01,,"Qualified",1.010,3746.11,3749.79,"416-20",469,"Alloy 617","Plate",314626
470,"CapPass",217.80,-218.71,,"Qualified",0.996,3754.09,3758.11,"416-20",470,"Alloy 617","Plate",314626
471,"CapPass",220.49,-217.19,,"Qualified",1.015,3761.96,3765.94,"416-20",471,"Alloy 617","Plate",314626
472,"CapPass",216.41,-214.51,,"Qualified",1.009,3770.13,3774.14,"416-20",472,"Alloy 617","Plate",314626
473,"CapPass",212.08,-213.88,,"Qualified",0.992,3778.12,3781.73,"416-20",473,"Alloy 617","Plate",314626
474,"CapPass",218.16,-217.89,,"Qualified",1.001,3786.05,3790.05,"416-20",474,"Alloy 617","Plate",314626
475,"CapPass",218.04,-213.68,,"Qualified",1.020,3793.99,3798.05,"416-20",475,"Alloy 617","Plate",314626
476,"CapPass",218.35,-213.45,,"Qualified",1.023,3802.15,3805.88,"416-20",476,"Alloy 617","Plate",314626
477,"CapPass",218.62,-217.98,,"Qualified",1.003,3810.03,3814.05,"416-20",477,"Alloy 617","Plate",314626
478,"CapPass",215.85,-214.71,,"Qualified",1.005,3817.78,3822.07,"416-20",478,"Alloy 617","Plate",314626
479,"CapPass",217.23,-218.06,,"Qualified",0.996,3826.07,3829.97,"416-20",479,"Alloy 617","Plate",314626
480,"CapPass",219.41,-219.07,,"Qualified",1.002,3834.13,3838.06,"416-20",480,"Alloy 617","Plate",314626
481,"CapPass",220.12,-216.51,,"Qualified",1.017,3842.14,3846.08,"416-20",481,"Alloy 617","Plate",314626
482,"CapPass",213.06,-217.58,,"Qualified",0.979,3849.98,3853.90,"416-20",482,"Alloy 617","Plate",314626
483,"CapPass",215.75,-219.33,,"Qualified",0.984,3857.95,3862.17,"416-20",483,"Alloy 617","Plate",314626
484,"CapPass",219.40,-217.07,,"Qualified",1.011,3866.21,3870.07,"416-20",484,"Alloy 617","Plate",314626
485,"CapPass",215.28,-217.08,,"Qualified",0.992,3873.98,3878.17,"416-20",485,"Alloy 617","Plate",314626
486,"CapPass",216.20,-215.89,,"Qualified",1.001,3882.23,3886.16,"416-20",486,"Alloy 617","Plate",314626
487,"CapPass",219.37,-214.70,,"Qualified",1.022,3890.05,3894.10,"416-20",487,"Alloy 617","Plate",314626
488,"CapPass",215.02,-216.21,,"Qualified",0.994,3898.25,3902.05,"416-20",488,"Alloy 617","Plate",314626
489,"CapPass",209.45,-215.83,,"Qualified",0.970,3905.71,3910.01,"416-20",489,"Alloy 617","Plate",314626
490,"CapPass",215.03,-217.84,,"Qualified",0.987,3914.10,3918.04,"416-20",490,"Alloy 617","Plate",314626
491,"CapPass",214.47,-218.31,,"Qualified",0.982,3921.77,3926.10,"416-20",491,"Alloy 617","Plate",314626
492,"CapPass",220.80,-216.55,,"Qualified",1.020,3930.25,3934.30,"416-20",492,"Alloy 617","Plate",314626
493,"CapPass",215.90,-215.61,,"Qualified",1.001,3938.32,3942.19,"416-20",493,"Alloy 617","Plate",314626
494,"CapPass",217.30,-216.12,,"Qualified",1.005,3946.08,3950.06,"416-20",494,"Alloy 617","Plate",314626
495,"CapPass",215.52,-218.25,,"Qualified",0.987,3954.10,3958.17,"416-20",495,"Alloy 617","Plate",314626
496,"CapPass",218.14,-220.66,,"Qualified",0.989,3962.00,3966.29,"416-20",496,"Alloy 617","Plate",314626
497,"CapPass",219.82,-215.88,,"Qualified",1.018,3970.05,3974.14,"416-20",497,"Alloy 617","Plate",314626
498,"CapPass",216.59,-215.98,,"Qualified",1.003,3978.11,3982.32,"416-20",498,"Alloy 617","Plate",314626
499,"CapPass",215.36,-214.56,,"Qualified",1.004,3986.10,3990.07,"416-20",499,"Alloy 617","Plate",314626
500,"CapPass",217.31,-215.84,,"Qualified",1.007,3994.05,3998.10,"416-20",500,"Alloy 617","Plate",314626
501,"CapPass",219.71,-222.45,,"Qualified",0.988,4002.35,4006.30,"416-20",501,"Alloy 617","Plate",314626
502,"CapPass",218.55,-216.69,,"Qualified",1.009,4010.18,4014.41,"416-20",502,"Alloy 617","Plate",314626
503,"CapPass",218.20,-220.44,,"Qualified",0.990,4018.34,4022.37,"416-20",503,"Alloy 617","Plate",314626
504,"CapPass",219.49,-214.52,,"Qualified",1.023,4025.97,4030.41,"416-20",504,"Alloy 617","Plate",314626
505,"CapPass",216.61,-216.44,,"Qualified",1.001,4034.27,4038.14,"416-20",505,"Alloy 617","Plate",314626
506,"CapPass",211.91,-220.96,,"Qualified",0.959,4041.93,4046.29,"416-20",506,"Alloy 617","Plate",314626
507,"CapPass",214.52,-212.49,,"Qualified",1.010,4049.84,4054.17,"416-20",507,"Alloy 617","Plate",314626
508,"CapPass",219.11,-211.35,,"Qualified",1.037,4058.37,4062.19,"416-20",508,"Alloy 617","Plate",314626
509,"CapPass",220.47,-218.87,,"Qualified",1.007,4066.21,4070.39,"416-20",509,"Alloy 617","Plate",314626
510,"CapPass",214.74,-217.94,,"Qualified",0.985,4073.89,4078.43,"416-20",510,"Alloy 617","Plate",314626
511,"CapPass",215.24,-216.60,,"Qualified",0.994,4082.48,4086.28,"416-20",511,"Alloy 617","Plate",314626
512,"CapPass",214.98,-219.82,,"Qualified",0.978,4090.09,4094.48,"416-20",512,"Alloy 617","Plate",314626
513,"CapPass",215.07,-217.38,,"Qualified",0.989,4098.21,4102.32,"416-20",513,"Alloy 617","Plate",314626
514,"CapPass",214.81,-216.40,,"Qualified",0.993,4106.15,4110.24,"416-20",514,"Alloy 617","Plate",314626
515,"CapPass",218.39,-216.96,,"Qualified",1.007,4114.51,4118.48,"416-20",515,"Alloy 617","Plate",314626
516,"CapPass",220.57,-215.13,,"Qualified",1.025,4122.40,4126.21,"416-20",516,"Alloy 617","Plate",314626
517,"CapPass",218.11,-217.14,,"Qualified",1.004,4130.52,4134.22,"416-20",517,"Alloy 617","Plate",314626
518,"CapPass",215.41,-217.65,,"Qualified",0.990,4138.15,4142.11,"416-20",518,"Alloy 617","Plate",314626
519,"CapPass",217.03,-210.42,,"Qualified",1.031,4146.14,4150.31,"416-20",519,"Alloy 617","Plate",314626
520,"CapPass",211.23,-215.68,,"Qualified",0.979,4154.00,4158.27,"416-20",520,"Alloy 617","Plate",314626
521,"CapPass",217.28,-214.18,,"Qualified",1.014,4162.44,4166.56,"416-20",521,"Alloy 617","Plate",314626
522,"CapPass",218.88,-216.36,,"Qualified",1.012,4170.53,4174.33,"416-20",522,"Alloy 617","Plate",314626
523,"CapPass",219.34,-217.37,,"Qualified",1.009,4178.25,4182.32,"416-20",523,"Alloy 617","Plate",314626
524,"CapPass",217.63,-219.26,,"Qualified",0.993,4186.44,4190.50,"416-20",524,"Alloy 617","Plate",314626
525,"CapPass",216.44,-217.00,,"Qualified",0.997,4194.60,4198.58,"416-20",525,"Alloy 617","Plate",314626
526,"CapPass",217.19,-217.37,,"Qualified",0.999,4202.45,4206.39,"416-20",526,"Alloy 617","Plate",314626
527,"CapPass",218.89,-216.48,,"Qualified",1.011,4210.61,4214.52,"416-20",527,"Alloy 617","Plate",314626
528,"CapPass",217.40,-215.51,,"Qualified",1.009,4218.42,4222.47,"416-20",528,"Alloy 617","Plate",314626
529,"CapPass",222.37,-216.84,,"Qualified",1.026,4226.47,4230.49,"416-20",529,"Alloy 617","Plate",314626
530,"CapPass",215.93,-217.78,,"Qualified",0.991,4234.43,4238.40,"416-20",530,"Alloy 617","Plate",314626
531,"CapPass",217.00,-216.07,,"Qualified",1.004,4242.45,4246.36,"416-20",531,"Alloy 617","Plate",314626
532,"CapPass",219.34,-218.43,,"Qualified",1.004,4250.63,4254.55,"416-20",532,"Alloy 617","Plate",314626
533,"CapPass",221.04,-220.31,,"Qualified",1.003,4258.59,4262.49,"416-20",533,"Alloy 617","Plate",314626
534,"CapPass",217.73,-214.79,,"Qualified",1.014,4266.31,4270.45,"416-20",534,"Alloy 617","Plate",314626
535,"CapPass",218.85,-213.96,,"Qualified",1.023,4274.30,4278.38,"416-20",535,"Alloy 617","Plate",314626
536,"CapPass",224.48,-213.46,,"Qualified",1.052,4282.67,4286.68,"416-20",536,"Alloy 617","Plate",314626
537,"CapPass",215.00,-215.75,,"Qualified",0.997,4290.44,4294.37,"416-20",537,"Alloy 617","Plate",314626
538,"CapPass",217.48,-217.78,,"Qualified",0.999,4298.71,4302.63,"416-20",538,"Alloy 617","Plate",314626
539,"CapPass",215.88,-211.15,,"Qualified",1.022,4306.39,4310.27,"416-20",539,"Alloy 617","Plate",314626
540,"CapPass",218.88,-217.82,,"Qualified",1.005,4314.69,4318.48,"416-20",540,"Alloy 617","Plate",314626
541,"CapPass",218.45,-218.33,,"Qualified",1.001,4322.68,4326.48,"416-20",541,"Alloy 617","Plate",314626
542,"CapPass",214.72,-216.00,,"Qualified",0.994,4330.75,4334.51,"416-20",542,"Alloy 617","Plate",314626
543,"CapPass",215.40,-213.18,,"Qualified",1.010,4338.74,4342.38,"416-20",543,"Alloy 617","Plate",314626
544,"CapPass",215.64,-215.84,,"Qualified",0.999,4346.53,4350.58,"416-20",544,"Alloy 617","Plate",314626
545,"CapPass",220.82,-214.64,,"Qualified",1.029,4354.63,4358.58,"416-20",545,"Alloy 617","Plate",314626
546,"CapPass",215.05,-215.74,,"Qualified",0.997,4362.54,4366.40,"416-20",546,"Alloy 617","Plate",314626
547,"CapPass",216.64,-219.71,,"Qualified",0.986,4370.57,4374.61,"416-20",547,"Alloy 617","Plate",314626
548,"CapPass",218.83,-213.75,,"Qualified",1.024,4378.73,4382.80,"416-20",548,"Alloy 617","Plate",314626
549,"CapPass",214.47,-217.57,,"Qualified",0.986,4386.53,4390.66,"416-20",549,"Alloy 617","Plate",314626
550,"CapPass",216.61,-217.51,,"Qualified",0.996,4394.48,4398.53,"416-20",550,"Alloy 617","Plate",314626
551,"CapPass",213.51,-217.23,,"Qualified",0.983,4402.41,4406.70,"416-20",551,"Alloy 617","Plate",314626
552,"CapPass",215.62,-214.32,,"Qualified",1.006,4410.80,4414.50,"416-20",552,"Alloy 617","Plate",314626
553,"CapPass",215.46,-219.23,,"Qualified",0.983,4418.59,4422.63,"416-20",553,"Alloy 617","Plate",314626
554,"CapPass",216.95,-215.08,,"Qualified",1.009,4426.66,4430.67,"416-20",554,"Alloy 617","Plate",314626
555,"CapPass",212.91,-216.73,,"Qualified",0.982,4434.53,4438.67,"416-20",555,"Alloy 617","Plate",314626
556,"CapPass",214.11,-211.85,,"Qualified",1.011,4442.61,4446.43,"416-20",556,"Alloy 617","Plate",314626
557,"CapPass",217.30,-215.74,,"Qualified",1.007,4450.66,4454.55,"416-20",557,"Alloy 617","Plate",314626
558,"CapPass",218.03,-213.04,,"Qualified",1.023,4458.88,4462.53,"416-20",558,"Alloy 617","Plate",314626
559,"CapPass",215.09,-214.61,,"Qualified",1.002,4466.67,4470.73,"416-20",559,"Alloy 617","Plate",314626
560,"CapPass",217.14,-214.46,,"Qualified",1.012,4474.62,4478.70,"416-20",560,"Alloy 617","Plate",314626
561,"CapPass",218.16,-213.86,,"Qualified",1.020,4482.89,4486.82,"416-20",561,"Alloy 617","Plate",314626
562,"CapPass",220.73,-218.75,,"Qualified",1.009,4490.60,4494.70,"416-20",562,"Alloy 617","Plate",314626
563,"CapPass",214.08,-218.74,,"Qualified",0.979,4498.66,4502.90,"416-20",563,"Alloy 617","Plate",314626
564,"CapPass",218.06,-216.91,,"Qualified",1.005,4506.77,4510.71,"416-20",564,"Alloy 617","Plate",314626
565,"CapPass",219.48,-212.81,,"Qualified",1.031,4514.71,4518.72,"416-20",565,"Alloy 617","Plate",314626
566,"CapPass",213.86,-215.29,,"Qualified",0.993,4522.94,4526.92,"416-20",566,"Alloy 617","Plate",314626
567,"CapPass",219.64,-217.25,,"Qualified",1.011,4530.79,4534.74,"416-20",567,"Alloy 617","Plate",314626
568,"CapPass",213.25,-216.76,,"Qualified",0.984,4538.56,4542.76,"416-20",568,"Alloy 617","Plate",314626
569,"CapPass",216.79,-214.11,,"Qualified",1.013,4546.75,4550.68,"416-20",569,"Alloy 617","Plate",314626
570,"CapPass",215.36,-218.00,,"Qualified",0.988,4554.75,4558.92,"416-20",570,"Alloy 617","Plate",314626
571,"CapPass",217.02,-218.10,,"Qualified",0.995,4562.70,4566.78,"416-20",571,"Alloy 617","Plate",314626
572,"CapPass",218.36,-216.23,,"Qualified",1.010,4570.94,4574.78,"416-20",572,"Alloy 617","Plate",314626
573,"CapPass",215.77,-215.80,,"Qualified",1.000,4578.88,4582.67,"416-20",573,"Alloy 617","Plate",314626
574,"CapPass",216.05,-212.56,,"Qualified",1.016,4587.01,4591.04,"416-20",574,"Alloy 617","Plate",314626
575,"CapPass",217.62,-218.56,,"Qualified",0.996,4594.83,4598.87,"416-20",575,"Alloy 617","Plate",314626
576,"CapPass",213.49,-214.28,,"Qualified",0.996,4603.06,4606.79,"416-20",576,"Alloy 617","Plate",314626
577,"CapPass",216.75,-216.70,,"Qualified",1.000,4610.82,4614.83,"416-20",577,"Alloy 617","Plate",314626
578,"CapPass",217.22,-216.48,,"Qualified",1.003,4618.67,4623.05,"416-20",578,"Alloy 617","Plate",314626
579,"CapPass",212.60,-218.24,,"Qualified",0.974,4627.06,4631.05,"416-20",579,"Alloy 617","Plate",314626
580,"CapPass",214.29,-215.29,,"Qualified",0.995,4634.61,4639.04,"416-20",580,"Alloy 617","Plate",314626
581,"CapPass",217.60,-217.69,,"Qualified",1.000,4642.94,4647.06,"416-20",581,"Alloy 617","Plate",314626
582,"CapPass",218.74,-217.08,,"Qualified",1.008,4650.85,4654.99,"416-20",582,"Alloy 617","Plate",314626
583,"CapPass",218.47,-213.50,,"Qualified",1.023,4659.03,4663.11,"416-20",583,"Alloy 617","Plate",314626
584,"CapPass",215.87,-217.05,,"Qualified",0.995,4666.90,4671.09,"416-20",584,"Alloy 617","Plate",314626
585,"CapPass",217.80,-216.21,,"Qualified",1.007,4674.89,4678.79,"416-20",585,"Alloy 617","Plate",314626
586,"CapPass",213.85,-218.68,,"Qualified",0.978,4682.81,4687.02,"416-20",586,"Alloy 617","Plate",314626
587,"CapPass",214.68,-218.82,,"Qualified",0.981,4690.77,4694.99,"416-20",587,"Alloy 617","Plate",314626
588,"CapPass",217.14,-216.05,,"Qualified",1.005,4698.72,4702.85,"416-20",588,"Alloy 617","Plate",314626
589,"CapPass",218.89,-218.27,,"Qualified",1.003,4706.92,4710.90,"416-20",589,"Alloy 617","Plate",314626
590,"CapPass",219.44,-216.29,,"Qualified",1.015,4715.06,4718.81,"416-20",590,"Alloy 617","Plate",314626
591,"CapPass",214.01,-214.53,,"Qualified",0.998,4722.83,4727.05,"416-20",591,"Alloy 617","Plate",314626
592,"CapPass",209.80,-218.68,,"Qualified",0.959,4730.70,4735.03,"416-20",592,"Alloy 617","Plate",314626
593,"CapPass",218.16,-217.27,,"Qualified",1.004,4738.95,4743.13,"416-20",593,"Alloy 617","Plate",314626
594,"CapPass",212.27,-215.72,,"Qualified",0.984,4746.83,4750.95,"416-20",594,"Alloy 617","Plate",314626
595,"CapPass",216.87,-215.40,,"Qualified",1.007,4754.99,4759.17,"416-20",595,"Alloy 617","Plate",314626
596,"CapPass",216.63,-214.83,,"Qualified",1.008,4763.23,4767.10,"416-20",596,"Alloy 617","Plate",314626
597,"CapPass",216.83,-216.97,,"Qualified",0.999,4771.01,4775.09,"416-20",597,"Alloy 617","Plate",314626
598,"CapPass",214.09,-216.90,,"Qualified",0.987,4778.85,4783.08,"416-20",598,"Alloy 617","Plate",314626
599,"CapPass",213.08,-215.40,,"Qualified",0.989,4786.98,4791.13,"416-20",599,"Alloy 617","Plate",314626
600,"CapPass",218.85,-218.19,,"Qualified",1.003,4795.00,4799.17,"416-20",600,"Alloy 617","Plate",314626
601,"CapPass",218.61,-217.54,,"Qualified",1.005,4803.03,4806.92,"416-20",601,"Alloy 617","Plate",314626
602,"CapPass",216.82,-218.35,,"Qualified",0.993,4810.83,4815.22,"416-20",602,"Alloy 617","Plate",314626
603,"CapPass",218.37,-218.47,,"Qualified",1.000,4819.05,4823.22,"416-20",603,"Alloy 617","Plate",314626
604,"CapPass",221.74,-219.00,,"Qualified",1.013,4827.21,4831.05,"416-20",604,"Alloy 617","Plate",314626
605,"CapPass",215.83,-220.28,,"Qualified",0.980,4834.85,4839.25,"416-20",605,"Alloy 617","Plate",314626
606,"CapPass",217.12,-219.28,,"Qualified",0.990,4842.82,4847.24,"416-20",606,"Alloy 617","Plate",314626
607,"CapPass",213.24,-221.55,,"Qualified",0.962,4851.08,4855.25,"416-20",607,"Alloy 617","Plate",314626
608,"CapPass",217.03,-211.82,,"Qualified",1.025,4859.31,4863.11,"416-20",608,"Alloy 617","Plate",314626
609,"CapPass",224.79,-213.07,,"Qualified",1.055,4867.25,4870.81,"416-20",609,"Alloy 617","Plate",314626
610,"CapPass",213.93,-218.07,,"Qualified",0.981,4875.32,4879.22,"416-20",610,"Alloy 617","Plate",314626
611,"CapPass",213.64,-217.04,,"Qualified",0.984,4883.04,4887.35,"416-20",611,"Alloy 617","Plate",314626
612,"CapPass",215.97,-212.26,,"Qualified",1.017,4891.03,4895.04,"416-20",612,"Alloy 617","Plate",314626
613,"CapPass",220.20,-220.12,,"Qualified",1.000,4899.24,4903.35,"416-20",613,"Alloy 617","Plate",314626
614,"CapPass",217.29,-218.03,,"Qualified",0.997,4907.28,4911.37,"416-20",614,"Alloy 617","Plate",314626
615,"CapPass",214.57,-218.71,,"Qualified",0.981,4915.07,4919.20,"416-20",615,"Alloy 617","Plate",314626
616,"CapPass",216.93,-218.53,,"Qualified",0.993,4923.40,4927.34,"416-20",616,"Alloy 617","Plate",314626
617,"CapPass",216.32,-215.74,,"Qualified",1.003,4930.92,4935.20,"416-20",617,"Alloy 617","Plate",314626
618,"CapPass",216.53,-215.62,,"Qualified",1.004,4939.42,4943.24,"416-20",618,"Alloy 617","Plate",314626
619,"CapPass",216.21,-217.56,,"Qualified",0.994,4947.16,4951.24,"416-20",619,"Alloy 617","Plate",314626
620,"CapPass",216.41,-216.50,,"Qualified",1.000,4955.20,4959.14,"416-20",620,"Alloy 617","Plate",314626
621,"CapPass",217.03,-221.15,,"Qualified",0.981,4963.13,4967.39,"416-20",621,"Alloy 617","Plate",314626
622,"CapPass",220.87,-212.33,,"Qualified",1.040,4971.30,4975.02,"416-20",622,"Alloy 617","Plate",314626
623,"CapPass",213.68,-218.21,,"Qualified",0.979,4979.33,4983.33,"416-20",623,"Alloy 617","Plate",314626
624,"CapPass",215.27,-217.56,,"Qualified",0.989,4987.18,4991.41,"416-20",624,"Alloy 617","Plate",314626
625,"CapPass",216.92,-214.96,,"Qualified",1.009,4995.17,4999.32,"416-20",625,"Alloy 617","Plate",314626
626,"CapPass",215.07,-217.74,,"Qualified",0.988,5003.47,5007.25,"416-20",626,"Alloy 617","Plate",314626
627,"CapPass",215.53,-215.15,,"Qualified",1.002,5011.30,5015.25,"416-20",627,"Alloy 617","Plate",314626
628,"CapPass",215.41,-218.11,,"Qualified",0.988,5019.49,5023.29,"416-20",628,"Alloy 617","Plate",314626
629,"CapPass",216.73,-211.18,,"Qualified",1.026,5027.39,5031.51,"416-20",629,"Alloy 617","Plate",314626
630,"CapPass",218.51,-217.61,,"Qualified",1.004,5035.25,5039.41,"416-20",630,"Alloy 617","Plate",314626
631,"CapPass",222.31,-217.10,,"Qualified",1.024,5043.48,5047.31,"416-20",631,"Alloy 617","Plate",314626
632,"CapPass",216.96,-219.43,,"Qualified",0.989,5051.44,5055.50,"416-20",632,"Alloy 617","Plate",314626
633,"CapPass",215.81,-217.59,,"Qualified",0.992,5059.53,5063.39,"416-20",633,"Alloy 617","Plate",314626
634,"CapPass",220.40,-216.52,,"Qualified",1.018,5067.38,5071.30,"416-20",634,"Alloy 617","Plate",314626
635,"CapPass",219.07,-217.18,,"Qualified",1.009,5075.38,5079.37,"416-20",635,"Alloy 617","Plate",314626
636,"CapPass",218.06,-214.71,,"Qualified",1.016,5083.52,5087.21,"416-20",636,"Alloy 617","Plate",314626
637,"CapPass",215.77,-217.30,,"Qualified",0.993,5091.29,5095.46,"416-20",637,"Alloy 617","Plate",314626
638,"CapPass",215.47,-215.27,,"Qualified",1.001,5099.17,5103.40,"416-20",638,"Alloy 617","Plate",314626
639,"CapPass",211.96,-217.58,,"Qualified",0.974,5107.13,5111.61,"416-20",639,"Alloy 617","Plate",314626
640,"CapPass",217.48,-215.91,,"Qualified",1.007,5115.59,5119.40,"416-20",640,"Alloy 617","Plate",314626
641,"CapPass",214.01,-214.83,,"Qualified",0.996,5123.25,5127.40,"416-20",641,"Alloy 617","Plate",314626
642,"CapPass",215.94,-218.49,,"Qualified",0.988,5131.29,5135.48,"416-20",642,"Alloy 617","Plate",314626
643,"CapPass",214.66,-215.83,,"Qualified",0.995,5139.22,5143.40,"416-20",643,"Alloy 617","Plate",314626
644,"CapPass",217.75,-217.41,,"Qualified",1.002,5147.51,5151.60,"416-20",644,"Alloy 617","Plate",314626
645,"CapPass",212.15,-214.96,,"Qualified",0.987,5155.33,5159.36,"416-20",645,"Alloy 617","Plate",314626
646,"CapPass",218.07,-214.47,,"Qualified",1.017,5163.37,5167.45,"416-20",646,"Alloy 617","Plate",314626
647,"CapPass",210.07,-219.98,,"Qualified",0.955,5171.16,5175.64,"416-20",647,"Alloy 617","Plate",314626
648,"CapPass",217.20,-218.66,,"Qualified",0.993,5179.47,5183.46,"416-20",648,"Alloy 617","Plate",314626
649,"CapPass",220.40,-219.06,,"Qualified",1.006,5187.63,5191.47,"416-20",649,"Alloy 617","Plate",314626
650,"CapPass",215.45,-215.52,,"Qualified",1.000,5195.70,5199.43,"416-20",650,"Alloy 617","Plate",314626
651,"CapPass",215.67,-217.87,,"Qualified",0.990,5203.23,5207.66,"416-20",651,"Alloy 617","Plate",314626
652,"CapPass",214.79,-214.57,,"Qualified",1.001,5211.49,5215.72,"416-20",652,"Alloy 617","Plate",314626
653,"CapPass",217.94,-213.06,,"Qualified",1.023,5219.71,5223.39,"416-20",653,"Alloy 617","Plate",314626
654,"CapPass",213.52,-214.09,,"Qualified",0.997,5227.39,5231.44,"416-20",654,"Alloy 617","Plate",314626
655,"CapPass",219.10,-216.87,,"Qualified",1.010,5235.68,5239.42,"416-20",655,"Alloy 617","Plate",314626
656,"CapPass",218.46,-220.66,,"Qualified",0.990,5243.62,5247.74,"416-20",656,"Alloy 617","Plate",314626
657,"CapPass",215.16,-213.93,,"Qualified",1.006,5251.43,5255.46,"416-20",657,"Alloy 617","Plate",314626
658,"CapPass",216.17,-219.03,,"Qualified",0.987,5259.60,5263.64,"416-20",658,"Alloy 617","Plate",314626
659,"CapPass",214.81,-219.04,,"Qualified",0.981,5267.48,5271.64,"416-20",659,"Alloy 617","Plate",314626
660,"CapPass",216.02,-218.08,,"Qualified",0.991,5275.48,5279.54,"416-20",660,"Alloy 617","Plate",314626
661,"CapPass",218.93,-214.49,,"Qualified",1.021,5283.54,5287.34,"416-20",661,"Alloy 617","Plate",314626
662,"CapPass",217.02,-217.86,,"Qualified",0.996,5291.80,5295.77,"416-20",662,"Alloy 617","Plate",314626
663,"CapPass",220.03,-214.14,,"Qualified",1.028,5299.74,5303.47,"416-20",663,"Alloy 617","Plate",314626
664,"CapPass",217.53,-218.07,,"Qualified",0.998,5307.67,5311.51,"416-20",664,"Alloy 617","Plate",314626
665,"CapPass",217.63,-222.48,,"Qualified",0.978,5315.62,5319.78,"416-20",665,"Alloy 617","Plate",314626
666,"CapPass",218.77,-218.24,,"Qualified",1.002,5323.55,5327.74,"416-20",666,"Alloy 617","Plate",314626
667,"CapPass",220.20,-219.24,,"Qualified",1.004,5331.79,5335.72,"416-20",667,"Alloy 617","Plate",314626
668,"CapPass",220.63,-217.28,,"Qualified",1.015,5339.83,5343.54,"416-20",668,"Alloy 617","Plate",314626
669,"CapPass",220.93,-211.42,,"Qualified",1.045,5347.85,5351.51,"416-20",669,"Alloy 617","Plate",314626
670,"CapPass",218.20,-215.46,,"Qualified",1.013,5355.65,5359.72,"416-20",670,"Alloy 617","Plate",314626
671,"CapPass",221.49,-214.78,,"Qualified",1.031,5363.83,5367.64,"416-20",671,"Alloy 617","Plate",314626
672,"CapPass",219.95,-216.18,,"Qualified",1.017,5371.66,5375.66,"416-20",672,"Alloy 617","Plate",314626
673,"CapPass",220.06,-220.18,,"Qualified",0.999,5379.80,5383.76,"416-20",673,"Alloy 617","Plate",314626
674,"CapPass",219.48,-214.79,,"Qualified",1.022,5387.71,5391.68,"416-20",674,"Alloy 617","Plate",314626
675,"CapPass",214.86,-221.43,,"Qualified",0.970,5395.52,5399.84,"416-20",675,"Alloy 617","Plate",314626
676,"CapPass",221.85,-214.64,,"Qualified",1.034,5403.85,5407.59,"416-20",676,"Alloy 617","Plate",314626
677,"CapPass",218.56,-222.34,,"Qualified",0.983,5411.77,5415.93,"416-20",677,"Alloy 617","Plate",314626
678,"CapPass",220.15,-218.78,,"Qualified",1.006,5419.64,5423.64,"416-20",678,"Alloy 617","Plate",314626
679,"CapPass",215.98,-214.01,,"Qualified",1.009,5427.69,5431.70,"416-20",679,"Alloy 617","Plate",314626
680,"CapPass",217.44,-215.47,,"Qualified",1.009,5435.75,5439.65,"416-20",680,"Alloy 617","Plate",314626
681,"CapPass",219.54,-216.83,,"Qualified",1.012,5443.81,5447.80,"416-20",681,"Alloy 617","Plate",314626
682,"CapPass",217.80,-218.65,,"Qualified",0.996,5451.83,5455.94,"416-20",682,"Alloy 617","Plate",314626
683,"CapPass",216.11,-215.78,,"Qualified",1.002,5459.95,5463.85,"416-20",683,"Alloy 617","Plate",314626
684,"CapPass",221.01,-214.30,,"Qualified",1.031,5467.96,5471.50,"416-20",684,"Alloy 617","Plate",314626
685,"CapPass",217.05,-217.57,,"Qualified",0.998,5475.94,5479.99,"416-20",685,"Alloy 617","Plate",314626
686,"CapPass",211.77,-219.05,,"Qualified",0.967,5483.68,5488.01,"416-20",686,"Alloy 617","Plate",314626
687,"CapPass",217.39,-215.07,,"Qualified",1.011,5491.77,5495.79,"416-20",687,"Alloy 617","Plate",314626
688,"CapPass",218.70,-217.32,,"Qualified",1.006,5499.82,5503.83,"416-20",688,"Alloy 617","Plate",314626
689,"CapPass",216.12,-216.99,,"Qualified",0.996,5507.79,5511.90,"416-20",689,"Alloy 617","Plate",314626
690,"CapPass",220.82,-217.98,,"Qualified",1.013,5515.91,5519.92,"416-20",690,"Alloy 617","Plate",314626
691,"CapPass",215.95,-217.46,,"Qualified",0.993,5524.02,5527.82,"416-20",691,"Alloy 617","Plate",314626
692,"CapPass",219.81,-210.65,,"Qualified",1.043,5532.01,5536.07,"416-20",692,"Alloy 617","Plate",314626
693,"CapPass",219.53,-221.17,,"Qualified",0.993,5539.93,5544.04,"416-20",693,"Alloy 617","Plate",314626
694,"CapPass",218.51,-218.74,,"Qualified",0.999,5547.81,5551.87,"416-20",694,"Alloy 617","Plate",314626
695,"CapPass",215.07,-218.40,,"Qualified",0.985,5555.91,5559.89,"416-20",695,"Alloy 617","Plate",314626
696,"CapPass",214.62,-216.97,,"Qualified",0.989,5563.79,5567.77,"416-20",696,"Alloy 617","Plate",314626
697,"CapPass",215.84,-213.97,,"Qualified",1.009,5571.82,5575.80,"416-20",697,"Alloy 617","Plate",314626
698,"CapPass",216.64,-218.03,,"Qualified",0.994,5579.79,5584.07,"416-20",698,"Alloy 617","Plate",314626
699,"CapPass",220.45,-214.61,,"Qualified",1.027,5587.96,5591.73,"416-20",699,"Alloy 617","Plate",314626
700,"CapPass",213.55,-216.15,,"Qualified",0.988,5596.13,5599.92,"416-20",700,"Alloy 617","Plate",314626
701,"CapPass",219.13,-221.38,,"Qualified",0.990,5604.00,5608.09,"416-20",701,"Alloy 617","Plate",314626
702,"CapPass",221.57,-214.41,,"Qualified",1.033,5611.84,5615.90,"416-20",702,"Alloy 617","Plate",314626
703,"CapPass",219.61,-214.48,,"Qualified",1.024,5620.17,5623.96,"416-20",703,"Alloy 617","Plate",314626
704,"CapPass",221.79,-217.28,,"Qualified",1.021,5628.03,5632.13,"416-20",704,"Alloy 617","Plate",314626
705,"CapPass",218.59,-216.11,,"Qualified",1.011,5636.01,5640.04,"416-20",705,"Alloy 617","Plate",314626
706,"CapPass",218.11,-215.36,,"Qualified",1.013,5644.08,5647.92,"416-20",706,"Alloy 617","Plate",314626
707,"CapPass",217.89,-216.50,,"Qualified",1.006,5652.06,5655.87,"416-20",707,"Alloy 617","Plate",314626
708,"CapPass",217.81,-218.40,,"Qualified",0.997,5660.04,5664.18,"416-20",708,"Alloy 617","Plate",314626
709,"CapPass",216.42,-214.61,,"Qualified",1.008,5668.05,5672.09,"416-20",709,"Alloy 617","Plate",314626
710,"CapPass",214.80,-220.14,,"Qualified",0.976,5675.99,5680.17,"416-20",710,"Alloy 617","Plate",314626
711,"CapPass",219.97,-214.72,,"Qualified",1.024,5683.95,5687.92,"416-20",711,"Alloy 617","Plate",314626
712,"CapPass",220.32,-212.70,,"Qualified",1.036,5692.17,5696.01,"416-20",712,"Alloy 617","Plate",314626
713,"CapPass",219.66,-216.28,,"Qualified",1.016,5700.12,5704.00,"416-20",713,"Alloy 617","Plate",314626
714,"CapPass",212.10,-214.14,,"Qualified",0.990,5707.87,5711.99,"416-20",714,"Alloy 617","Plate",314626
715,"CapPass",216.62,-219.84,,"Qualified",0.985,5716.03,5720.14,"416-20",715,"Alloy 617","Plate",314626
716,"CapPass",215.78,-216.04,,"Qualified",0.999,5724.18,5728.02,"416-20",716,"Alloy 617","Plate",314626
717,"CapPass",213.64,-213.50,,"Qualified",1.001,5731.99,5736.28,"416-20",717,"Alloy 617","Plate",314626
718,"CapPass",215.34,-218.07,,"Qualified",0.987,5740.12,5744.22,"416-20",718,"Alloy 617","Plate",314626
719,"CapPass",219.20,-215.53,,"Qualified",1.017,5748.20,5752.08,"416-20",719,"Alloy 617","Plate",314626
720,"CapPass",216.06,-216.22,,"Qualified",0.999,5755.92,5759.83,"416-20",720,"Alloy 617","Plate",314626
721,"CapPass",217.61,-214.43,,"Qualified",1.015,5764.30,5768.02,"416-20",721,"Alloy 617","Plate",314626
722,"CapPass",218.35,-215.45,,"Qualified",1.013,5771.97,5776.19,"416-20",722,"Alloy 617","Plate",314626
723,"CapPass",218.82,-217.38,,"Qualified",1.007,5780.31,5784.08,"416-20",723,"Alloy 617","Plate",314626
724,"CapPass",217.22,-216.76,,"Qualified",1.002,5788.04,5792.09,"416-20",724,"Alloy 617","Plate",314626
725,"CapPass",218.03,-212.50,,"Qualified",1.026,5796.04,5800.07,"416-20",725,"Alloy 617","Plate",314626
726,"CapPass",210.67,-217.65,,"Qualified",0.968,5803.94,5808.36,"416-20",726,"Alloy 617","Plate",314626
727,"CapPass",217.63,-216.90,,"Qualified",1.003,5812.18,5816.19,"416-20",727,"Alloy 617","Plate",314626
728,"CapPass",215.77,-217.24,,"Qualified",0.993,5820.39,5824.22,"416-20",728,"Alloy 617","Plate",314626
729,"CapPass",219.80,-214.05,,"Qualified",1.027,5828.39,5832.15,"416-20",729,"Alloy 617","Plate",314626
730,"CapPass",216.90,-217.15,,"Qualified",0.999,5836.25,5840.30,"416-20",730,"Alloy 617","Plate",314626
731,"CapPass",215.20,-213.79,,"Qualified",1.007,5844.18,5848.02,"416-20",731,"Alloy 617","Plate",314626
732,"CapPass",218.73,-214.54,,"Qualified",1.020,5852.30,5856.11,"416-20",732,"Alloy 617","Plate",314626
733,"CapPass",219.24,-215.25,,"Qualified",1.019,5860.25,5864.08,"416-20",733,"Alloy 617","Plate",314626
734,"CapPass",211.68,-219.87,,"Qualified",0.963,5868.12,5872.36,"416-20",734,"Alloy 617","Plate",314626
735,"CapPass",217.61,-213.67,,"Qualified",1.018,5876.46,5880.13,"416-20",735,"Alloy 617","Plate",314626
736,"CapPass",212.97,-212.20,,"Qualified",1.004,5884.45,5888.12,"416-20",736,"Alloy 617","Plate",314626
737,"CapPass",214.26,-216.09,,"Qualified",0.992,5892.11,5896.46,"416-20",737,"Alloy 617","Plate",314626
738,"CapPass",219.34,-215.57,,"Qualified",1.017,5900.47,5904.19,"416-20",738,"Alloy 617","Plate",314626
739,"CapPass",214.58,-217.03,,"Qualified",0.989,5908.21,5912.30,"416-20",739,"Alloy 617","Plate",314626
740,"CapPass",216.84,-216.08,,"Qualified",1.003,5916.05,5920.30,"416-20",740,"Alloy 617","Plate",314626
741,"CapPass",217.57,-213.25,,"Qualified",1.020,5924.20,5928.20,"416-20",741,"Alloy 617","Plate",314626
742,"CapPass",217.56,-217.88,,"Qualified",0.999,5932.12,5936.29,"416-20",742,"Alloy 617","Plate",314626
743,"CapPass",215.24,-216.72,,"Qualified",0.993,5940.22,5944.35,"416-20",743,"Alloy 617","Plate",314626
744,"CapPass",215.61,-219.31,,"Qualified",0.983,5948.37,5952.34,"416-20",744,"Alloy 617","Plate",314626
745,"CapPass",217.64,-218.45,,"Qualified",0.996,5956.12,5960.26,"416-20",745,"Alloy 617","Plate",314626
746,"CapPass",219.40,-218.49,,"Qualified",1.004,5964.46,5968.38,"416-20",746,"Alloy 617","Plate",314626
747,"CapPass",219.57,-218.51,,"Qualified",1.005,5972.40,5976.24,"416-20",747,"Alloy 617","Plate",314626
748,"CapPass",216.42,-220.34,,"Qualified",0.982,5980.28,5984.54,"416-20",748,"Alloy 617","Plate",314626
749,"CapPass",219.76,-214.47,,"Qualified",1.025,5988.27,5992.39,"416-20",749,"Alloy 617","Plate",314626
750,"CapPass",216.23,-211.37,,"Qualified",1.023,5996.18,6000.59,"416-20",750,"Alloy 617","Plate",314626
751,"CapPass",217.73,-218.03,,"Qualified",0.999,6004.21,6008.47,"416-20",751,"Alloy 617","Plate",314626
752,"CapPass",217.71,-213.32,,"Qualified",1.021,6012.60,6016.34,"416-20",752,"Alloy 617","Plate",314626
753,"CapPass",219.09,-211.81,,"Qualified",1.034,6020.41,6024.11,"416-20",753,"Alloy 617","Plate",314626
754,"CapPass",219.09,-220.50,,"Qualified",0.994,6028.59,6032.56,"416-20",754,"Alloy 617","Plate",314626
755,"CapPass",215.05,-215.40,,"Qualified",0.998,6036.62,6040.27,"416-20",755,"Alloy 617","Plate",314626
756,"CapPass",213.78,-215.28,,"Qualified",0.993,6044.39,6048.40,"416-20",756,"Alloy 617","Plate",314626
757,"CapPass",218.39,-211.44,,"Qualified",1.033,6052.34,6056.17,"416-20",757,"Alloy 617","Plate",314626
758,"CapPass",214.18,-215.38,,"Qualified",0.994,6060.34,6064.40,"416-20",758,"Alloy 617","Plate",314626
759,"CapPass",217.11,-214.57,,"Qualified",1.012,6068.36,6072.42,"416-20",759,"Alloy 617","Plate",314626
760,"CapPass",214.26,-213.07,,"Qualified",1.006,6076.42,6080.46,"416-20",760,"Alloy 617","Plate",314626
761,"CapPass",216.43,-214.29,,"Qualified",1.010,6084.46,6088.40,"416-20",761,"Alloy 617","Plate",314626
762,"CapPass",214.28,-217.89,,"Qualified",0.983,6092.51,6096.54,"416-20",762,"Alloy 617","Plate",314626
763,"CapPass",217.63,-215.67,,"Qualified",1.009,6100.51,6104.43,"416-20",763,"Alloy 617","Plate",314626
764,"CapPass",214.37,-221.73,,"Qualified",0.967,6108.50,6112.67,"416-20",764,"Alloy 617","Plate",314626
765,"CapPass",219.07,-218.94,,"Qualified",1.001,6116.67,6120.66,"416-20",765,"Alloy 617","Plate",314626
766,"CapPass",216.62,-216.96,,"Qualified",0.998,6124.53,6128.50,"416-20",766,"Alloy 617","Plate",314626
767,"CapPass",212.18,-220.24,,"Qualified",0.963,6132.50,6136.67,"416-20",767,"Alloy 617","Plate",314626
768,"CapPass",219.63,-218.36,,"Qualified",1.006,6140.44,6144.52,"416-20",768,"Alloy 617","Plate",314626
769,"CapPass",215.08,-220.13,,"Qualified",0.977,6148.58,6152.60,"416-20",769,"Alloy 617","Plate",314626
770,"CapPass",216.94,-211.64,,"Qualified",1.025,6156.76,6160.45,"416-20",770,"Alloy 617","Plate",314626
771,"CapPass",221.02,-215.67,,"Qualified",1.025,6164.71,6168.76,"416-20",771,"Alloy 617","Plate",314626
