Repository: js-molina/fatigue-A617

File: data/850C/Strain rate 0.001/0.40% strain/HTM_A19_Cycles_41615.csv (part 3 of 11)
"Stress Mpa","Strain","Qual State","Qual Exceptions","Elapsed Time Sec","Data State","Cycle Label","Cycle","Count","Sample","Alloy","Heat","Material_Form"
84.96,-0.00003,"Qualified",,68.27,"CapPass","Cycle 10",10,2650,"416-15","Alloy 617",314626,"Plate"
88.82,-0.00000,"Qualified",,68.31,"CapPass","Cycle 10",10,2651,"416-15","Alloy 617",314626,"Plate"
92.52,0.00002,"Qualified",,68.35,"CapPass","Cycle 10",10,2652,"416-15","Alloy 617",314626,"Plate"
96.26,0.00005,"Qualified",,68.38,"CapPass","Cycle 10",10,2653,"416-15","Alloy 617",314626,"Plate"
100.07,0.00007,"Qualified",,68.41,"CapPass","Cycle 10",10,2654,"416-15","Alloy 617",314626,"Plate"
104.23,0.00010,"Qualified",,68.44,"CapPass","Cycle 10",10,2655,"416-15","Alloy 617",314626,"Plate"
108.26,0.00013,"Qualified",,68.46,"CapPass","Cycle 10",10,2656,"416-15","Alloy 617",314626,"Plate"
112.04,0.00015,"Qualified",,68.48,"CapPass","Cycle 10",10,2657,"416-15","Alloy 617",314626,"Plate"
115.78,0.00018,"Qualified",,68.50,"CapPass","Cycle 10",10,2658,"416-15","Alloy 617",314626,"Plate"
119.39,0.00020,"Qualified",,68.51,"CapPass","Cycle 10",10,2659,"416-15","Alloy 617",314626,"Plate"
123.10,0.00023,"Qualified",,68.53,"CapPass","Cycle 10",10,2660,"416-15","Alloy 617",314626,"Plate"
126.76,0.00026,"Qualified",,68.54,"CapPass","Cycle 10",10,2661,"416-15","Alloy 617",314626,"Plate"
130.59,0.00028,"Qualified",,68.56,"CapPass","Cycle 10",10,2662,"416-15","Alloy 617",314626,"Plate"
134.22,0.00031,"Qualified",,68.58,"CapPass","Cycle 10",10,2663,"416-15","Alloy 617",314626,"Plate"
137.26,0.00033,"Qualified",,68.59,"CapPass","Cycle 10",10,2664,"416-15","Alloy 617",314626,"Plate"
140.22,0.00036,"Qualified",,68.61,"CapPass","Cycle 10",10,2665,"416-15","Alloy 617",314626,"Plate"
143.12,0.00038,"Qualified",,68.62,"CapPass","Cycle 10",10,2666,"416-15","Alloy 617",314626,"Plate"
145.64,0.00041,"Qualified",,68.64,"CapPass","Cycle 10",10,2667,"416-15","Alloy 617",314626,"Plate"
147.88,0.00044,"Qualified",,68.65,"CapPass","Cycle 10",10,2668,"416-15","Alloy 617",314626,"Plate"
149.24,0.00046,"Qualified",,68.66,"CapPass","Cycle 10",10,2669,"416-15","Alloy 617",314626,"Plate"
150.49,0.00049,"Qualified",,68.67,"CapPass","Cycle 10",10,2670,"416-15","Alloy 617",314626,"Plate"
151.32,0.00052,"Qualified",,68.68,"CapPass","Cycle 10",10,2671,"416-15","Alloy 617",314626,"Plate"
152.24,0.00054,"Qualified",,68.68,"CapPass","Cycle 10",10,2672,"416-15","Alloy 617",314626,"Plate"
153.34,0.00057,"Qualified",,68.69,"CapPass","Cycle 10",10,2673,"416-15","Alloy 617",314626,"Plate"
154.31,0.00060,"Qualified",,68.70,"CapPass","Cycle 10",10,2674,"416-15","Alloy 617",314626,"Plate"
155.18,0.00062,"Qualified",,68.71,"CapPass","Cycle 10",10,2675,"416-15","Alloy 617",314626,"Plate"
155.93,0.00065,"Qualified",,68.72,"CapPass","Cycle 10",10,2676,"416-15","Alloy 617",314626,"Plate"
156.74,0.00067,"Qualified",,68.73,"CapPass","Cycle 10",10,2677,"416-15","Alloy 617",314626,"Plate"
157.59,0.00070,"Qualified",,68.75,"CapPass","Cycle 10",10,2678,"416-15","Alloy 617",314626,"Plate"
158.70,0.00072,"Qualified",,68.77,"CapPass","Cycle 10",10,2679,"416-15","Alloy 617",314626,"Plate"
159.99,0.00075,"Qualified",,68.82,"CapPass","Cycle 10",10,2680,"416-15","Alloy 617",314626,"Plate"
160.11,0.00075,"Qualified",,68.83,"CapPass","Cycle 10",10,2681,"416-15","Alloy 617",314626,"Plate"
162.05,0.00078,"Qualified",,68.89,"CapPass","Cycle 10",10,2682,"416-15","Alloy 617",314626,"Plate"
164.96,0.00080,"Qualified",,68.95,"CapPass","Cycle 10",10,2683,"416-15","Alloy 617",314626,"Plate"
167.80,0.00083,"Qualified",,68.98,"CapPass","Cycle 10",10,2684,"416-15","Alloy 617",314626,"Plate"
167.11,0.00085,"Qualified",,69.01,"CapPass","Cycle 10",10,2685,"416-15","Alloy 617",314626,"Plate"
167.13,0.00088,"Qualified",,69.02,"CapPass","Cycle 10",10,2686,"416-15","Alloy 617",314626,"Plate"
167.32,0.00091,"Qualified",,69.02,"CapPass","Cycle 10",10,2687,"416-15","Alloy 617",314626,"Plate"
167.44,0.00094,"Qualified",,69.02,"CapPass","Cycle 10",10,2688,"416-15","Alloy 617",314626,"Plate"
167.71,0.00097,"Qualified",,69.02,"CapPass","Cycle 10",10,2689,"416-15","Alloy 617",314626,"Plate"
168.11,0.00100,"Qualified",,69.03,"CapPass","Cycle 10",10,2690,"416-15","Alloy 617",314626,"Plate"
169.50,0.00102,"Qualified",,69.05,"CapPass","Cycle 10",10,2691,"416-15","Alloy 617",314626,"Plate"
170.22,0.00105,"Qualified",,69.07,"CapPass","Cycle 10",10,2692,"416-15","Alloy 617",314626,"Plate"
170.53,0.00107,"Qualified",,69.12,"CapPass","Cycle 10",10,2693,"416-15","Alloy 617",314626,"Plate"
173.11,0.00110,"Qualified",,69.23,"CapPass","Cycle 10",10,2694,"416-15","Alloy 617",314626,"Plate"
173.82,0.00112,"Qualified",,69.27,"CapPass","Cycle 10",10,2695,"416-15","Alloy 617",314626,"Plate"
172.81,0.00115,"Qualified",,69.28,"CapPass","Cycle 10",10,2696,"416-15","Alloy 617",314626,"Plate"
172.99,0.00118,"Qualified",,69.28,"CapPass","Cycle 10",10,2697,"416-15","Alloy 617",314626,"Plate"
173.19,0.00121,"Qualified",,69.29,"CapPass","Cycle 10",10,2698,"416-15","Alloy 617",314626,"Plate"
173.39,0.00124,"Qualified",,69.29,"CapPass","Cycle 10",10,2699,"416-15","Alloy 617",314626,"Plate"
174.69,0.00126,"Qualified",,69.31,"CapPass","Cycle 10",10,2700,"416-15","Alloy 617",314626,"Plate"
176.01,0.00129,"Qualified",,69.34,"CapPass","Cycle 10",10,2701,"416-15","Alloy 617",314626,"Plate"
177.29,0.00131,"Qualified",,69.38,"CapPass","Cycle 10",10,2702,"416-15","Alloy 617",314626,"Plate"
178.65,0.00134,"Qualified",,69.43,"CapPass","Cycle 10",10,2703,"416-15","Alloy 617",314626,"Plate"
181.46,0.00136,"Qualified",,69.50,"CapPass","Cycle 10",10,2704,"416-15","Alloy 617",314626,"Plate"
181.99,0.00139,"Qualified",,69.52,"CapPass","Cycle 10",10,2705,"416-15","Alloy 617",314626,"Plate"
180.62,0.00142,"Qualified",,69.53,"CapPass","Cycle 10",10,2706,"416-15","Alloy 617",314626,"Plate"
180.53,0.00144,"Qualified",,69.53,"CapPass","Cycle 10",10,2707,"416-15","Alloy 617",314626,"Plate"
180.64,0.00147,"Qualified",,69.53,"CapPass","Cycle 10",10,2708,"416-15","Alloy 617",314626,"Plate"
180.76,0.00151,"Qualified",,69.53,"CapPass","Cycle 10",10,2709,"416-15","Alloy 617",314626,"Plate"
180.86,0.00154,"Qualified",,69.53,"CapPass","Cycle 10",10,2710,"416-15","Alloy 617",314626,"Plate"
180.97,0.00158,"Qualified",,69.54,"CapPass","Cycle 10",10,2711,"416-15","Alloy 617",314626,"Plate"
181.15,0.00161,"Qualified",,69.54,"CapPass","Cycle 10",10,2712,"416-15","Alloy 617",314626,"Plate"
181.97,0.00163,"Qualified",,69.56,"CapPass","Cycle 10",10,2713,"416-15","Alloy 617",314626,"Plate"
181.05,0.00166,"Qualified",,69.83,"CapPass","Cycle 10",10,2714,"416-15","Alloy 617",314626,"Plate"
184.49,0.00169,"Qualified",,69.86,"CapPass","Cycle 10",10,2715,"416-15","Alloy 617",314626,"Plate"
188.17,0.00171,"Qualified",,69.90,"CapPass","Cycle 10",10,2716,"416-15","Alloy 617",314626,"Plate"
181.59,0.00174,"Qualified",,69.91,"CapPass","Cycle 10",10,2717,"416-15","Alloy 617",314626,"Plate"
181.83,0.00178,"Qualified",,69.91,"CapPass","Cycle 10",10,2718,"416-15","Alloy 617",314626,"Plate"
182.10,0.00182,"Qualified",,69.91,"CapPass","Cycle 10",10,2719,"416-15","Alloy 617",314626,"Plate"
182.29,0.00186,"Qualified",,69.91,"CapPass","Cycle 10",10,2720,"416-15","Alloy 617",314626,"Plate"
182.58,0.00190,"Qualified",,69.92,"CapPass","Cycle 10",10,2721,"416-15","Alloy 617",314626,"Plate"
182.85,0.00193,"Qualified",,69.92,"CapPass","Cycle 10",10,2722,"416-15","Alloy 617",314626,"Plate"
186.60,0.00195,"Qualified",,69.97,"CapPass","Cycle 10",10,2723,"416-15","Alloy 617",314626,"Plate"
178.08,0.00193,"Qualified",,70.12,"CapPass","Cycle 10",10,2724,"416-15","Alloy 617",314626,"Plate"
174.03,0.00190,"Qualified",,70.15,"CapPass","Cycle 10",10,2725,"416-15","Alloy 617",314626,"Plate"
170.14,0.00188,"Qualified",,70.18,"CapPass","Cycle 10",10,2726,"416-15","Alloy 617",314626,"Plate"
166.38,0.00185,"Qualified",,70.20,"CapPass","Cycle 10",10,2727,"416-15","Alloy 617",314626,"Plate"
162.44,0.00183,"Qualified",,70.23,"CapPass","Cycle 10",10,2728,"416-15","Alloy 617",314626,"Plate"
158.23,0.00180,"Qualified",,70.26,"CapPass","Cycle 10",10,2729,"416-15","Alloy 617",314626,"Plate"
154.24,0.00177,"Qualified",,70.28,"CapPass","Cycle 10",10,2730,"416-15","Alloy 617",314626,"Plate"
150.08,0.00175,"Qualified",,70.31,"CapPass","Cycle 10",10,2731,"416-15","Alloy 617",314626,"Plate"
146.14,0.00172,"Qualified",,70.34,"CapPass","Cycle 10",10,2732,"416-15","Alloy 617",314626,"Plate"
142.26,0.00170,"Qualified",,70.37,"CapPass","Cycle 10",10,2733,"416-15","Alloy 617",314626,"Plate"
138.71,0.00167,"Qualified",,70.39,"CapPass","Cycle 10",10,2734,"416-15","Alloy 617",314626,"Plate"
135.05,0.00165,"Qualified",,70.42,"CapPass","Cycle 10",10,2735,"416-15","Alloy 617",314626,"Plate"
131.10,0.00162,"Qualified",,70.44,"CapPass","Cycle 10",10,2736,"416-15","Alloy 617",314626,"Plate"
127.48,0.00160,"Qualified",,70.47,"CapPass","Cycle 10",10,2737,"416-15","Alloy 617",314626,"Plate"
123.70,0.00157,"Qualified",,70.50,"CapPass","Cycle 10",10,2738,"416-15","Alloy 617",314626,"Plate"
119.86,0.00155,"Qualified",,70.53,"CapPass","Cycle 10",10,2739,"416-15","Alloy 617",314626,"Plate"
115.89,0.00152,"Qualified",,70.56,"CapPass","Cycle 10",10,2740,"416-15","Alloy 617",314626,"Plate"
112.03,0.00149,"Qualified",,70.58,"CapPass","Cycle 10",10,2741,"416-15","Alloy 617",314626,"Plate"
107.99,0.00147,"Qualified",,70.61,"CapPass","Cycle 10",10,2742,"416-15","Alloy 617",314626,"Plate"
104.17,0.00144,"Qualified",,70.64,"CapPass","Cycle 10",10,2743,"416-15","Alloy 617",314626,"Plate"
100.38,0.00142,"Qualified",,70.67,"CapPass","Cycle 10",10,2744,"416-15","Alloy 617",314626,"Plate"
96.64,0.00139,"Qualified",,70.70,"CapPass","Cycle 10",10,2745,"416-15","Alloy 617",314626,"Plate"
93.10,0.00137,"Qualified",,70.72,"CapPass","Cycle 10",10,2746,"416-15","Alloy 617",314626,"Plate"
89.44,0.00134,"Qualified",,70.75,"CapPass","Cycle 10",10,2747,"416-15","Alloy 617",314626,"Plate"
85.88,0.00132,"Qualified",,70.78,"CapPass","Cycle 10",10,2748,"416-15","Alloy 617",314626,"Plate"
82.61,0.00129,"Qualified",,70.80,"CapPass","Cycle 10",10,2749,"416-15","Alloy 617",314626,"Plate"
79.32,0.00127,"Qualified",,70.83,"CapPass","Cycle 10",10,2750,"416-15","Alloy 617",314626,"Plate"
78.81,0.00127,"Qualified",,70.83,"CapPass","Cycle 10",10,2751,"416-15","Alloy 617",314626,"Plate"
74.82,0.00124,"Qualified",,70.86,"CapPass","Cycle 10",10,2752,"416-15","Alloy 617",314626,"Plate"
70.52,0.00122,"Qualified",,70.90,"CapPass","Cycle 10",10,2753,"416-15","Alloy 617",314626,"Plate"
66.53,0.00119,"Qualified",,70.93,"CapPass","Cycle 10",10,2754,"416-15","Alloy 617",314626,"Plate"
62.29,0.00116,"Qualified",,70.96,"CapPass","Cycle 10",10,2755,"416-15","Alloy 617",314626,"Plate"
58.12,0.00114,"Qualified",,70.99,"CapPass","Cycle 10",10,2756,"416-15","Alloy 617",314626,"Plate"
54.15,0.00111,"Qualified",,71.02,"CapPass","Cycle 10",10,2757,"416-15","Alloy 617",314626,"Plate"
50.04,0.00109,"Qualified",,71.05,"CapPass","Cycle 10",10,2758,"416-15","Alloy 617",314626,"Plate"
46.02,0.00106,"Qualified",,71.08,"CapPass","Cycle 10",10,2759,"416-15","Alloy 617",314626,"Plate"
41.99,0.00104,"Qualified",,71.11,"CapPass","Cycle 10",10,2760,"416-15","Alloy 617",314626,"Plate"
38.09,0.00101,"Qualified",,71.13,"CapPass","Cycle 10",10,2761,"416-15","Alloy 617",314626,"Plate"
34.22,0.00099,"Qualified",,71.16,"CapPass","Cycle 10",10,2762,"416-15","Alloy 617",314626,"Plate"
30.54,0.00096,"Qualified",,71.19,"CapPass","Cycle 10",10,2763,"416-15","Alloy 617",314626,"Plate"
26.56,0.00094,"Qualified",,71.22,"CapPass","Cycle 10",10,2764,"416-15","Alloy 617",314626,"Plate"
22.14,0.00091,"Qualified",,71.25,"CapPass","Cycle 10",10,2765,"416-15","Alloy 617",314626,"Plate"
18.06,0.00089,"Qualified",,71.28,"CapPass","Cycle 10",10,2766,"416-15","Alloy 617",314626,"Plate"
14.30,0.00086,"Qualified",,71.31,"CapPass","Cycle 10",10,2767,"416-15","Alloy 617",314626,"Plate"
10.29,0.00083,"Qualified",,71.33,"CapPass","Cycle 10",10,2768,"416-15","Alloy 617",314626,"Plate"
6.29,0.00081,"Qualified",,71.36,"CapPass","Cycle 10",10,2769,"416-15","Alloy 617",314626,"Plate"
2.52,0.00078,"Qualified",,71.39,"CapPass","Cycle 10",10,2770,"416-15","Alloy 617",314626,"Plate"
-1.36,0.00076,"Qualified",,71.42,"CapPass","Cycle 10",10,2771,"416-15","Alloy 617",314626,"Plate"
-5.27,0.00073,"Qualified",,71.45,"CapPass","Cycle 10",10,2772,"416-15","Alloy 617",314626,"Plate"
-8.93,0.00071,"Qualified",,71.47,"CapPass","Cycle 10",10,2773,"416-15","Alloy 617",314626,"Plate"
-12.69,0.00068,"Qualified",,71.50,"CapPass","Cycle 10",10,2774,"416-15","Alloy 617",314626,"Plate"
-16.47,0.00066,"Qualified",,71.53,"CapPass","Cycle 10",10,2775,"416-15","Alloy 617",314626,"Plate"
-19.66,0.00063,"Qualified",,71.56,"CapPass","Cycle 10",10,2776,"416-15","Alloy 617",314626,"Plate"
-22.67,0.00061,"Qualified",,71.62,"CapPass","Cycle 10",10,2777,"416-15","Alloy 617",314626,"Plate"
-26.82,0.00058,"Qualified",,71.77,"CapPass","Cycle 10",10,2778,"416-15","Alloy 617",314626,"Plate"
-30.83,0.00056,"Qualified",,71.82,"CapPass","Cycle 10",10,2779,"416-15","Alloy 617",314626,"Plate"
-32.07,0.00055,"Qualified",,71.83,"CapPass","Cycle 10",10,2780,"416-15","Alloy 617",314626,"Plate"
-34.60,0.00053,"Qualified",,71.85,"CapPass","Cycle 10",10,2781,"416-15","Alloy 617",314626,"Plate"
-38.61,0.00050,"Qualified",,71.89,"CapPass","Cycle 10",10,2782,"416-15","Alloy 617",314626,"Plate"
-42.60,0.00048,"Qualified",,71.92,"CapPass","Cycle 10",10,2783,"416-15","Alloy 617",314626,"Plate"
-46.25,0.00045,"Qualified",,71.94,"CapPass","Cycle 10",10,2784,"416-15","Alloy 617",314626,"Plate"
-50.73,0.00043,"Qualified",,71.96,"CapPass","Cycle 10",10,2785,"416-15","Alloy 617",314626,"Plate"
-54.49,0.00040,"Qualified",,71.97,"CapPass","Cycle 10",10,2786,"416-15","Alloy 617",314626,"Plate"
-57.79,0.00038,"Qualified",,71.98,"CapPass","Cycle 10",10,2787,"416-15","Alloy 617",314626,"Plate"
-61.26,0.00035,"Qualified",,72.00,"CapPass","Cycle 10",10,2788,"416-15","Alloy 617",314626,"Plate"
-64.82,0.00033,"Qualified",,72.01,"CapPass","Cycle 10",10,2789,"416-15","Alloy 617",314626,"Plate"
-68.20,0.00030,"Qualified",,72.03,"CapPass","Cycle 10",10,2790,"416-15","Alloy 617",314626,"Plate"
-71.83,0.00027,"Qualified",,72.05,"CapPass","Cycle 10",10,2791,"416-15","Alloy 617",314626,"Plate"
-75.63,0.00025,"Qualified",,72.07,"CapPass","Cycle 10",10,2792,"416-15","Alloy 617",314626,"Plate"
-79.40,0.00022,"Qualified",,72.09,"CapPass","Cycle 10",10,2793,"416-15","Alloy 617",314626,"Plate"
-83.16,0.00020,"Qualified",,72.10,"CapPass","Cycle 10",10,2794,"416-15","Alloy 617",314626,"Plate"
-86.82,0.00017,"Qualified",,72.12,"CapPass","Cycle 10",10,2795,"416-15","Alloy 617",314626,"Plate"
-90.36,0.00014,"Qualified",,72.13,"CapPass","Cycle 10",10,2796,"416-15","Alloy 617",314626,"Plate"
-93.92,0.00012,"Qualified",,72.15,"CapPass","Cycle 10",10,2797,"416-15","Alloy 617",314626,"Plate"
-97.45,0.00009,"Qualified",,72.17,"CapPass","Cycle 10",10,2798,"416-15","Alloy 617",314626,"Plate"
-100.94,0.00007,"Qualified",,72.18,"CapPass","Cycle 10",10,2799,"416-15","Alloy 617",314626,"Plate"
-104.27,0.00004,"Qualified",,72.20,"CapPass","Cycle 10",10,2800,"416-15","Alloy 617",314626,"Plate"
-108.01,0.00002,"Qualified",,72.21,"CapPass","Cycle 10",10,2801,"416-15","Alloy 617",314626,"Plate"
-111.45,-0.00001,"Qualified",,72.23,"CapPass","Cycle 10",10,2802,"416-15","Alloy 617",314626,"Plate"
-114.91,-0.00004,"Qualified",,72.25,"CapPass","Cycle 10",10,2803,"416-15","Alloy 617",314626,"Plate"
-118.40,-0.00006,"Qualified",,72.27,"CapPass","Cycle 10",10,2804,"416-15","Alloy 617",314626,"Plate"
-121.64,-0.00009,"Qualified",,72.28,"CapPass","Cycle 10",10,2805,"416-15","Alloy 617",314626,"Plate"
-124.75,-0.00011,"Qualified",,72.30,"CapPass","Cycle 10",10,2806,"416-15","Alloy 617",314626,"Plate"
-128.13,-0.00014,"Qualified",,72.32,"CapPass","Cycle 10",10,2807,"416-15","Alloy 617",314626,"Plate"
-131.58,-0.00016,"Qualified",,72.34,"CapPass","Cycle 10",10,2808,"416-15","Alloy 617",314626,"Plate"
-134.73,-0.00019,"Qualified",,72.36,"CapPass","Cycle 10",10,2809,"416-15","Alloy 617",314626,"Plate"
-137.57,-0.00022,"Qualified",,72.38,"CapPass","Cycle 10",10,2810,"416-15","Alloy 617",314626,"Plate"
-140.37,-0.00024,"Qualified",,72.40,"CapPass","Cycle 10",10,2811,"416-15","Alloy 617",314626,"Plate"
-142.78,-0.00027,"Qualified",,72.42,"CapPass","Cycle 10",10,2812,"416-15","Alloy 617",314626,"Plate"
-144.92,-0.00029,"Qualified",,72.44,"CapPass","Cycle 10",10,2813,"416-15","Alloy 617",314626,"Plate"
-146.95,-0.00032,"Qualified",,72.46,"CapPass","Cycle 10",10,2814,"416-15","Alloy 617",314626,"Plate"
-148.36,-0.00035,"Qualified",,72.47,"CapPass","Cycle 10",10,2815,"416-15","Alloy 617",314626,"Plate"
-149.63,-0.00037,"Qualified",,72.49,"CapPass","Cycle 10",10,2816,"416-15","Alloy 617",314626,"Plate"
-151.06,-0.00040,"Qualified",,72.50,"CapPass","Cycle 10",10,2817,"416-15","Alloy 617",314626,"Plate"
-152.18,-0.00042,"Qualified",,72.52,"CapPass","Cycle 10",10,2818,"416-15","Alloy 617",314626,"Plate"
-152.96,-0.00045,"Qualified",,72.53,"CapPass","Cycle 10",10,2819,"416-15","Alloy 617",314626,"Plate"
-153.73,-0.00048,"Qualified",,72.54,"CapPass","Cycle 10",10,2820,"416-15","Alloy 617",314626,"Plate"
-154.68,-0.00050,"Qualified",,72.56,"CapPass","Cycle 10",10,2821,"416-15","Alloy 617",314626,"Plate"
-155.56,-0.00053,"Qualified",,72.58,"CapPass","Cycle 10",10,2822,"416-15","Alloy 617",314626,"Plate"
-156.63,-0.00055,"Qualified",,72.61,"CapPass","Cycle 10",10,2823,"416-15","Alloy 617",314626,"Plate"
-158.69,-0.00058,"Qualified",,72.68,"CapPass","Cycle 10",10,2824,"416-15","Alloy 617",314626,"Plate"
-160.66,-0.00060,"Qualified",,72.72,"CapPass","Cycle 10",10,2825,"416-15","Alloy 617",314626,"Plate"
-162.96,-0.00063,"Qualified",,72.76,"CapPass","Cycle 10",10,2826,"416-15","Alloy 617",314626,"Plate"
-165.61,-0.00065,"Qualified",,72.80,"CapPass","Cycle 10",10,2827,"416-15","Alloy 617",314626,"Plate"
-164.00,-0.00068,"Qualified",,72.82,"CapPass","Cycle 10",10,2828,"416-15","Alloy 617",314626,"Plate"
-164.21,-0.00071,"Qualified",,72.83,"CapPass","Cycle 10",10,2829,"416-15","Alloy 617",314626,"Plate"
-164.43,-0.00074,"Qualified",,72.83,"CapPass","Cycle 10",10,2830,"416-15","Alloy 617",314626,"Plate"
-164.52,-0.00075,"Qualified",,72.83,"CapPass","Cycle 10",10,2831,"416-15","Alloy 617",314626,"Plate"
-164.71,-0.00076,"Qualified",,72.83,"CapPass","Cycle 10",10,2832,"416-15","Alloy 617",314626,"Plate"
-166.04,-0.00079,"Qualified",,72.85,"CapPass","Cycle 10",10,2833,"416-15","Alloy 617",314626,"Plate"
-167.45,-0.00082,"Qualified",,72.87,"CapPass","Cycle 10",10,2834,"416-15","Alloy 617",314626,"Plate"
-168.29,-0.00084,"Qualified",,72.89,"CapPass","Cycle 10",10,2835,"416-15","Alloy 617",314626,"Plate"
-168.27,-0.00087,"Qualified",,72.91,"CapPass","Cycle 10",10,2836,"416-15","Alloy 617",314626,"Plate"
-168.11,-0.00089,"Qualified",,72.92,"CapPass","Cycle 10",10,2837,"416-15","Alloy 617",314626,"Plate"
-168.13,-0.00092,"Qualified",,72.93,"CapPass","Cycle 10",10,2838,"416-15","Alloy 617",314626,"Plate"
-168.24,-0.00095,"Qualified",,72.94,"CapPass","Cycle 10",10,2839,"416-15","Alloy 617",314626,"Plate"
-167.29,-0.00097,"Qualified",,73.01,"CapPass","Cycle 10",10,2840,"416-15","Alloy 617",314626,"Plate"
-168.47,-0.00100,"Qualified",,73.13,"CapPass","Cycle 10",10,2841,"416-15","Alloy 617",314626,"Plate"
-171.78,-0.00102,"Qualified",,73.18,"CapPass","Cycle 10",10,2842,"416-15","Alloy 617",314626,"Plate"
-175.04,-0.00105,"Qualified",,73.22,"CapPass","Cycle 10",10,2843,"416-15","Alloy 617",314626,"Plate"
-176.45,-0.00107,"Qualified",,73.25,"CapPass","Cycle 10",10,2844,"416-15","Alloy 617",314626,"Plate"
-178.13,-0.00110,"Qualified",,73.27,"CapPass","Cycle 10",10,2845,"416-15","Alloy 617",314626,"Plate"
-178.22,-0.00113,"Qualified",,73.28,"CapPass","Cycle 10",10,2846,"416-15","Alloy 617",314626,"Plate"
-178.26,-0.00116,"Qualified",,73.29,"CapPass","Cycle 10",10,2847,"416-15","Alloy 617",314626,"Plate"
-178.28,-0.00119,"Qualified",,73.29,"CapPass","Cycle 10",10,2848,"416-15","Alloy 617",314626,"Plate"
-178.23,-0.00121,"Qualified",,73.29,"CapPass","Cycle 10",10,2849,"416-15","Alloy 617",314626,"Plate"
-178.19,-0.00124,"Qualified",,73.29,"CapPass","Cycle 10",10,2850,"416-15","Alloy 617",314626,"Plate"
-178.14,-0.00127,"Qualified",,73.30,"CapPass","Cycle 10",10,2851,"416-15","Alloy 617",314626,"Plate"
-178.13,-0.00130,"Qualified",,73.30,"CapPass","Cycle 10",10,2852,"416-15","Alloy 617",314626,"Plate"
-178.22,-0.00133,"Qualified",,73.30,"CapPass","Cycle 10",10,2853,"416-15","Alloy 617",314626,"Plate"
-178.41,-0.00136,"Qualified",,73.31,"CapPass","Cycle 10",10,2854,"416-15","Alloy 617",314626,"Plate"
-178.78,-0.00138,"Qualified",,73.31,"CapPass","Cycle 10",10,2855,"416-15","Alloy 617",314626,"Plate"
-179.40,-0.00141,"Qualified",,73.33,"CapPass","Cycle 10",10,2856,"416-15","Alloy 617",314626,"Plate"
-175.16,-0.00143,"Qualified",,73.60,"CapPass","Cycle 10",10,2857,"416-15","Alloy 617",314626,"Plate"
-177.69,-0.00146,"Qualified",,73.63,"CapPass","Cycle 10",10,2858,"416-15","Alloy 617",314626,"Plate"
-181.27,-0.00149,"Qualified",,73.67,"CapPass","Cycle 10",10,2859,"416-15","Alloy 617",314626,"Plate"
-184.88,-0.00151,"Qualified",,73.70,"CapPass","Cycle 10",10,2860,"416-15","Alloy 617",314626,"Plate"
-180.61,-0.00154,"Qualified",,73.73,"CapPass","Cycle 10",10,2861,"416-15","Alloy 617",314626,"Plate"
-182.60,-0.00156,"Qualified",,73.74,"CapPass","Cycle 10",10,2862,"416-15","Alloy 617",314626,"Plate"
-185.44,-0.00159,"Qualified",,73.76,"CapPass","Cycle 10",10,2863,"416-15","Alloy 617",314626,"Plate"
-186.89,-0.00162,"Qualified",,73.78,"CapPass","Cycle 10",10,2864,"416-15","Alloy 617",314626,"Plate"
-187.67,-0.00164,"Qualified",,73.79,"CapPass","Cycle 10",10,2865,"416-15","Alloy 617",314626,"Plate"
-187.84,-0.00167,"Qualified",,73.80,"CapPass","Cycle 10",10,2866,"416-15","Alloy 617",314626,"Plate"
-187.10,-0.00170,"Qualified",,73.80,"CapPass","Cycle 10",10,2867,"416-15","Alloy 617",314626,"Plate"
-186.13,-0.00173,"Qualified",,73.81,"CapPass","Cycle 10",10,2868,"416-15","Alloy 617",314626,"Plate"
-186.03,-0.00177,"Qualified",,73.81,"CapPass","Cycle 10",10,2869,"416-15","Alloy 617",314626,"Plate"
-186.07,-0.00180,"Qualified",,73.81,"CapPass","Cycle 10",10,2870,"416-15","Alloy 617",314626,"Plate"
-186.24,-0.00184,"Qualified",,73.81,"CapPass","Cycle 10",10,2871,"416-15","Alloy 617",314626,"Plate"
-186.35,-0.00188,"Qualified",,73.82,"CapPass","Cycle 10",10,2872,"416-15","Alloy 617",314626,"Plate"
-186.48,-0.00192,"Qualified",,73.82,"CapPass","Cycle 10",10,2873,"416-15","Alloy 617",314626,"Plate"
-186.66,-0.00195,"Qualified",,73.82,"CapPass","Cycle 10",10,2874,"416-15","Alloy 617",314626,"Plate"
-186.84,-0.00198,"Qualified",,73.82,"CapPass","Cycle 10",10,2875,"416-15","Alloy 617",314626,"Plate"
-187.25,-0.00199,"Qualified",,73.83,"CapPass","Cycle 10",10,2876,"416-15","Alloy 617",314626,"Plate"
-187.39,-0.00201,"Qualified",,73.84,"CapPass","Cycle 10",10,2877,"416-15","Alloy 617",314626,"Plate"
-187.25,-0.00203,"Qualified",,73.85,"CapPass","Cycle 10",10,2878,"416-15","Alloy 617",314626,"Plate"
-177.37,-0.00201,"Qualified",,73.93,"CapPass","Cycle 10",10,2879,"416-15","Alloy 617",314626,"Plate"
-173.18,-0.00198,"Qualified",,73.96,"CapPass","Cycle 10",10,2880,"416-15","Alloy 617",314626,"Plate"
-168.83,-0.00196,"Qualified",,74.00,"CapPass","Cycle 10",10,2881,"416-15","Alloy 617",314626,"Plate"
-164.29,-0.00193,"Qualified",,74.05,"CapPass","Cycle 10",10,2882,"416-15","Alloy 617",314626,"Plate"
-159.76,-0.00191,"Qualified",,74.11,"CapPass","Cycle 10",10,2883,"416-15","Alloy 617",314626,"Plate"
-155.21,-0.00188,"Qualified",,74.15,"CapPass","Cycle 10",10,2884,"416-15","Alloy 617",314626,"Plate"
-151.17,-0.00186,"Qualified",,74.19,"CapPass","Cycle 10",10,2885,"416-15","Alloy 617",314626,"Plate"
-146.98,-0.00183,"Qualified",,74.22,"CapPass","Cycle 10",10,2886,"416-15","Alloy 617",314626,"Plate"
-142.82,-0.00180,"Qualified",,74.26,"CapPass","Cycle 10",10,2887,"416-15","Alloy 617",314626,"Plate"
-138.49,-0.00178,"Qualified",,74.29,"CapPass","Cycle 10",10,2888,"416-15","Alloy 617",314626,"Plate"
-134.66,-0.00175,"Qualified",,74.32,"CapPass","Cycle 10",10,2889,"416-15","Alloy 617",314626,"Plate"
-130.54,-0.00173,"Qualified",,74.34,"CapPass","Cycle 10",10,2890,"416-15","Alloy 617",314626,"Plate"
-126.58,-0.00170,"Qualified",,74.37,"CapPass","Cycle 10",10,2891,"416-15","Alloy 617",314626,"Plate"
-122.83,-0.00168,"Qualified",,74.40,"CapPass","Cycle 10",10,2892,"416-15","Alloy 617",314626,"Plate"
-119.04,-0.00165,"Qualified",,74.43,"CapPass","Cycle 10",10,2893,"416-15","Alloy 617",314626,"Plate"
-114.82,-0.00163,"Qualified",,74.46,"CapPass","Cycle 10",10,2894,"416-15","Alloy 617",314626,"Plate"
-110.72,-0.00160,"Qualified",,74.48,"CapPass","Cycle 10",10,2895,"416-15","Alloy 617",314626,"Plate"
-107.20,-0.00157,"Qualified",,74.51,"CapPass","Cycle 10",10,2896,"416-15","Alloy 617",314626,"Plate"
-103.71,-0.00155,"Qualified",,74.53,"CapPass","Cycle 10",10,2897,"416-15","Alloy 617",314626,"Plate"
-99.95,-0.00152,"Qualified",,74.56,"CapPass","Cycle 10",10,2898,"416-15","Alloy 617",314626,"Plate"
-95.84,-0.00150,"Qualified",,74.59,"CapPass","Cycle 10",10,2899,"416-15","Alloy 617",314626,"Plate"
-92.37,-0.00147,"Qualified",,74.62,"CapPass","Cycle 10",10,2900,"416-15","Alloy 617",314626,"Plate"
-88.16,-0.00145,"Qualified",,74.65,"CapPass","Cycle 10",10,2901,"416-15","Alloy 617",314626,"Plate"
-83.84,-0.00142,"Qualified",,74.68,"CapPass","Cycle 10",10,2902,"416-15","Alloy 617",314626,"Plate"
-79.84,-0.00140,"Qualified",,74.71,"CapPass","Cycle 10",10,2903,"416-15","Alloy 617",314626,"Plate"
-75.72,-0.00137,"Qualified",,74.74,"CapPass","Cycle 10",10,2904,"416-15","Alloy 617",314626,"Plate"
-72.19,-0.00134,"Qualified",,74.77,"CapPass","Cycle 10",10,2905,"416-15","Alloy 617",314626,"Plate"
-68.82,-0.00132,"Qualified",,74.79,"CapPass","Cycle 10",10,2906,"416-15","Alloy 617",314626,"Plate"
-65.10,-0.00129,"Qualified",,74.82,"CapPass","Cycle 10",10,2907,"416-15","Alloy 617",314626,"Plate"
-63.55,-0.00128,"Qualified",,74.83,"CapPass","Cycle 10",10,2908,"416-15","Alloy 617",314626,"Plate"
-61.42,-0.00127,"Qualified",,74.84,"CapPass","Cycle 10",10,2909,"416-15","Alloy 617",314626,"Plate"
-57.67,-0.00124,"Qualified",,74.87,"CapPass","Cycle 10",10,2910,"416-15","Alloy 617",314626,"Plate"
-53.78,-0.00122,"Qualified",,74.90,"CapPass","Cycle 10",10,2911,"416-15","Alloy 617",314626,"Plate"
-49.90,-0.00119,"Qualified",,74.93,"CapPass","Cycle 10",10,2912,"416-15","Alloy 617",314626,"Plate"
-45.70,-0.00117,"Qualified",,74.96,"CapPass","Cycle 10",10,2913,"416-15","Alloy 617",314626,"Plate"
-42.13,-0.00114,"Qualified",,74.99,"CapPass","Cycle 10",10,2914,"416-15","Alloy 617",314626,"Plate"
-38.43,-0.00111,"Qualified",,75.02,"CapPass","Cycle 10",10,2915,"416-15","Alloy 617",314626,"Plate"
-34.83,-0.00109,"Qualified",,75.04,"CapPass","Cycle 10",10,2916,"416-15","Alloy 617",314626,"Plate"
-31.23,-0.00106,"Qualified",,75.07,"CapPass","Cycle 10",10,2917,"416-15","Alloy 617",314626,"Plate"
-27.80,-0.00104,"Qualified",,75.10,"CapPass","Cycle 10",10,2918,"416-15","Alloy 617",314626,"Plate"
-23.93,-0.00101,"Qualified",,75.12,"CapPass","Cycle 10",10,2919,"416-15","Alloy 617",314626,"Plate"
-20.15,-0.00099,"Qualified",,75.15,"CapPass","Cycle 10",10,2920,"416-15","Alloy 617",314626,"Plate"
-16.08,-0.00096,"Qualified",,75.19,"CapPass","Cycle 10",10,2921,"416-15","Alloy 617",314626,"Plate"
-12.20,-0.00094,"Qualified",,75.21,"CapPass","Cycle 10",10,2922,"416-15","Alloy 617",314626,"Plate"
-8.40,-0.00091,"Qualified",,75.24,"CapPass","Cycle 10",10,2923,"416-15","Alloy 617",314626,"Plate"
-4.87,-0.00088,"Qualified",,75.27,"CapPass","Cycle 10",10,2924,"416-15","Alloy 617",314626,"Plate"
-1.37,-0.00086,"Qualified",,75.30,"CapPass","Cycle 10",10,2925,"416-15","Alloy 617",314626,"Plate"
2.42,-0.00083,"Qualified",,75.33,"CapPass","Cycle 10",10,2926,"416-15","Alloy 617",314626,"Plate"
5.79,-0.00081,"Qualified",,75.35,"CapPass","Cycle 10",10,2927,"416-15","Alloy 617",314626,"Plate"
9.25,-0.00078,"Qualified",,75.38,"CapPass","Cycle 10",10,2928,"416-15","Alloy 617",314626,"Plate"
12.51,-0.00076,"Qualified",,75.40,"CapPass","Cycle 10",10,2929,"416-15","Alloy 617",314626,"Plate"
16.25,-0.00073,"Qualified",,75.43,"CapPass","Cycle 10",10,2930,"416-15","Alloy 617",314626,"Plate"
19.89,-0.00071,"Qualified",,75.46,"CapPass","Cycle 10",10,2931,"416-15","Alloy 617",314626,"Plate"
23.42,-0.00068,"Qualified",,75.49,"CapPass","Cycle 10",10,2932,"416-15","Alloy 617",314626,"Plate"
27.02,-0.00066,"Qualified",,75.53,"CapPass","Cycle 10",10,2933,"416-15","Alloy 617",314626,"Plate"
30.61,-0.00063,"Qualified",,75.58,"CapPass","Cycle 10",10,2934,"416-15","Alloy 617",314626,"Plate"
33.53,-0.00061,"Qualified",,75.63,"CapPass","Cycle 10",10,2935,"416-15","Alloy 617",314626,"Plate"
37.03,-0.00058,"Qualified",,75.66,"CapPass","Cycle 10",10,2936,"416-15","Alloy 617",314626,"Plate"
40.39,-0.00056,"Qualified",,75.69,"CapPass","Cycle 10",10,2937,"416-15","Alloy 617",314626,"Plate"
43.83,-0.00053,"Qualified",,75.71,"CapPass","Cycle 10",10,2938,"416-15","Alloy 617",314626,"Plate"
46.99,-0.00050,"Qualified",,75.72,"CapPass","Cycle 10",10,2939,"416-15","Alloy 617",314626,"Plate"
50.13,-0.00048,"Qualified",,75.75,"CapPass","Cycle 10",10,2940,"416-15","Alloy 617",314626,"Plate"
53.34,-0.00045,"Qualified",,75.77,"CapPass","Cycle 10",10,2941,"416-15","Alloy 617",314626,"Plate"
56.36,-0.00043,"Qualified",,75.80,"CapPass","Cycle 10",10,2942,"416-15","Alloy 617",314626,"Plate"
59.44,-0.00041,"Qualified",,75.83,"CapPass","Cycle 10",10,2943,"416-15","Alloy 617",314626,"Plate"
60.20,-0.00040,"Qualified",,75.84,"CapPass","Cycle 10",10,2944,"416-15","Alloy 617",314626,"Plate"
64.41,-0.00038,"Qualified",,75.88,"CapPass","Cycle 10",10,2945,"416-15","Alloy 617",314626,"Plate"
68.18,-0.00035,"Qualified",,75.92,"CapPass","Cycle 10",10,2946,"416-15","Alloy 617",314626,"Plate"
71.68,-0.00033,"Qualified",,75.96,"CapPass","Cycle 10",10,2947,"416-15","Alloy 617",314626,"Plate"
62.96,-0.00017,"Qualified",,148.07,"CapPass","Cycle 20",20,5950,"416-15","Alloy 617",314626,"Plate"
66.51,-0.00014,"Qualified",,148.11,"CapPass","Cycle 20",20,5951,"416-15","Alloy 617",314626,"Plate"
70.11,-0.00012,"Qualified",,148.14,"CapPass","Cycle 20",20,5952,"416-15","Alloy 617",314626,"Plate"
73.79,-0.00009,"Qualified",,148.18,"CapPass","Cycle 20",20,5953,"416-15","Alloy 617",314626,"Plate"
77.50,-0.00007,"Qualified",,148.21,"CapPass","Cycle 20",20,5954,"416-15","Alloy 617",314626,"Plate"
80.95,-0.00004,"Qualified",,148.25,"CapPass","Cycle 20",20,5955,"416-15","Alloy 617",314626,"Plate"
84.25,-0.00001,"Qualified",,148.28,"CapPass","Cycle 20",20,5956,"416-15","Alloy 617",314626,"Plate"
87.68,0.00001,"Qualified",,148.31,"CapPass","Cycle 20",20,5957,"416-15","Alloy 617",314626,"Plate"
91.04,0.00004,"Qualified",,148.34,"CapPass","Cycle 20",20,5958,"416-15","Alloy 617",314626,"Plate"
94.22,0.00006,"Qualified",,148.37,"CapPass","Cycle 20",20,5959,"416-15","Alloy 617",314626,"Plate"
97.55,0.00009,"Qualified",,148.40,"CapPass","Cycle 20",20,5960,"416-15","Alloy 617",314626,"Plate"
101.21,0.00011,"Qualified",,148.43,"CapPass","Cycle 20",20,5961,"416-15","Alloy 617",314626,"Plate"
104.93,0.00014,"Qualified",,148.46,"CapPass","Cycle 20",20,5962,"416-15","Alloy 617",314626,"Plate"
108.36,0.00016,"Qualified",,148.48,"CapPass","Cycle 20",20,5963,"416-15","Alloy 617",314626,"Plate"
112.41,0.00019,"Qualified",,148.51,"CapPass","Cycle 20",20,5964,"416-15","Alloy 617",314626,"Plate"
115.97,0.00022,"Qualified",,148.53,"CapPass","Cycle 20",20,5965,"416-15","Alloy 617",314626,"Plate"
119.64,0.00024,"Qualified",,148.54,"CapPass","Cycle 20",20,5966,"416-15","Alloy 617",314626,"Plate"
123.25,0.00027,"Qualified",,148.56,"CapPass","Cycle 20",20,5967,"416-15","Alloy 617",314626,"Plate"
126.86,0.00029,"Qualified",,148.58,"CapPass","Cycle 20",20,5968,"416-15","Alloy 617",314626,"Plate"
130.23,0.00032,"Qualified",,148.59,"CapPass","Cycle 20",20,5969,"416-15","Alloy 617",314626,"Plate"
133.69,0.00034,"Qualified",,148.61,"CapPass","Cycle 20",20,5970,"416-15","Alloy 617",314626,"Plate"
137.15,0.00037,"Qualified",,148.62,"CapPass","Cycle 20",20,5971,"416-15","Alloy 617",314626,"Plate"
140.53,0.00040,"Qualified",,148.64,"CapPass","Cycle 20",20,5972,"416-15","Alloy 617",314626,"Plate"
144.04,0.00042,"Qualified",,148.66,"CapPass","Cycle 20",20,5973,"416-15","Alloy 617",314626,"Plate"
147.22,0.00045,"Qualified",,148.68,"CapPass","Cycle 20",20,5974,"416-15","Alloy 617",314626,"Plate"
150.40,0.00047,"Qualified",,148.69,"CapPass","Cycle 20",20,5975,"416-15","Alloy 617",314626,"Plate"
153.55,0.00050,"Qualified",,148.71,"CapPass","Cycle 20",20,5976,"416-15","Alloy 617",314626,"Plate"
156.61,0.00052,"Qualified",,148.73,"CapPass","Cycle 20",20,5977,"416-15","Alloy 617",314626,"Plate"
159.08,0.00055,"Qualified",,148.75,"CapPass","Cycle 20",20,5978,"416-15","Alloy 617",314626,"Plate"
160.48,0.00058,"Qualified",,148.77,"CapPass","Cycle 20",20,5979,"416-15","Alloy 617",314626,"Plate"
160.78,0.00060,"Qualified",,148.78,"CapPass","Cycle 20",20,5980,"416-15","Alloy 617",314626,"Plate"
161.23,0.00064,"Qualified",,148.78,"CapPass","Cycle 20",20,5981,"416-15","Alloy 617",314626,"Plate"
161.63,0.00066,"Qualified",,148.78,"CapPass","Cycle 20",20,5982,"416-15","Alloy 617",314626,"Plate"
162.21,0.00069,"Qualified",,148.79,"CapPass","Cycle 20",20,5983,"416-15","Alloy 617",314626,"Plate"
163.67,0.00071,"Qualified",,148.81,"CapPass","Cycle 20",20,5984,"416-15","Alloy 617",314626,"Plate"
164.31,0.00074,"Qualified",,148.83,"CapPass","Cycle 20",20,5985,"416-15","Alloy 617",314626,"Plate"
164.34,0.00074,"Qualified",,148.83,"CapPass","Cycle 20",20,5986,"416-15","Alloy 617",314626,"Plate"
164.60,0.00077,"Qualified",,148.85,"CapPass","Cycle 20",20,5987,"416-15","Alloy 617",314626,"Plate"
163.98,0.00079,"Qualified",,148.94,"CapPass","Cycle 20",20,5988,"416-15","Alloy 617",314626,"Plate"
166.16,0.00082,"Qualified",,149.00,"CapPass","Cycle 20",20,5989,"416-15","Alloy 617",314626,"Plate"
169.13,0.00084,"Qualified",,149.04,"CapPass","Cycle 20",20,5990,"416-15","Alloy 617",314626,"Plate"
172.10,0.00087,"Qualified",,149.07,"CapPass","Cycle 20",20,5991,"416-15","Alloy 617",314626,"Plate"
175.22,0.00089,"Qualified",,149.10,"CapPass","Cycle 20",20,5992,"416-15","Alloy 617",314626,"Plate"
176.10,0.00092,"Qualified",,149.12,"CapPass","Cycle 20",20,5993,"416-15","Alloy 617",314626,"Plate"
175.30,0.00095,"Qualified",,149.13,"CapPass","Cycle 20",20,5994,"416-15","Alloy 617",314626,"Plate"
175.58,0.00099,"Qualified",,149.13,"CapPass","Cycle 20",20,5995,"416-15","Alloy 617",314626,"Plate"
175.76,0.00102,"Qualified",,149.14,"CapPass","Cycle 20",20,5996,"416-15","Alloy 617",314626,"Plate"
175.99,0.00104,"Qualified",,149.14,"CapPass","Cycle 20",20,5997,"416-15","Alloy 617",314626,"Plate"
176.29,0.00107,"Qualified",,149.14,"CapPass","Cycle 20",20,5998,"416-15","Alloy 617",314626,"Plate"
178.13,0.00110,"Qualified",,149.16,"CapPass","Cycle 20",20,5999,"416-15","Alloy 617",314626,"Plate"
177.46,0.00112,"Qualified",,149.22,"CapPass","Cycle 20",20,6000,"416-15","Alloy 617",314626,"Plate"
178.00,0.00115,"Qualified",,149.33,"CapPass","Cycle 20",20,6001,"416-15","Alloy 617",314626,"Plate"
180.74,0.00117,"Qualified",,149.37,"CapPass","Cycle 20",20,6002,"416-15","Alloy 617",314626,"Plate"
183.33,0.00120,"Qualified",,149.40,"CapPass","Cycle 20",20,6003,"416-15","Alloy 617",314626,"Plate"
179.93,0.00123,"Qualified",,149.41,"CapPass","Cycle 20",20,6004,"416-15","Alloy 617",314626,"Plate"
180.21,0.00126,"Qualified",,149.41,"CapPass","Cycle 20",20,6005,"416-15","Alloy 617",314626,"Plate"
180.43,0.00131,"Qualified",,149.41,"CapPass","Cycle 20",20,6006,"416-15","Alloy 617",314626,"Plate"
180.54,0.00134,"Qualified",,149.41,"CapPass","Cycle 20",20,6007,"416-15","Alloy 617",314626,"Plate"
180.62,0.00137,"Qualified",,149.41,"CapPass","Cycle 20",20,6008,"416-15","Alloy 617",314626,"Plate"
180.70,0.00140,"Qualified",,149.42,"CapPass","Cycle 20",20,6009,"416-15","Alloy 617",314626,"Plate"
180.80,0.00142,"Qualified",,149.42,"CapPass","Cycle 20",20,6010,"416-15","Alloy 617",314626,"Plate"
181.06,0.00147,"Qualified",,149.42,"CapPass","Cycle 20",20,6011,"416-15","Alloy 617",314626,"Plate"
181.24,0.00149,"Qualified",,149.42,"CapPass","Cycle 20",20,6012,"416-15","Alloy 617",314626,"Plate"
182.10,0.00147,"Qualified",,149.43,"CapPass","Cycle 20",20,6013,"416-15","Alloy 617",314626,"Plate"
182.26,0.00149,"Qualified",,149.44,"CapPass","Cycle 20",20,6014,"416-15","Alloy 617",314626,"Plate"
176.27,0.00147,"Qualified",,149.50,"CapPass","Cycle 20",20,6015,"416-15","Alloy 617",314626,"Plate"
172.56,0.00144,"Qualified",,149.53,"CapPass","Cycle 20",20,6016,"416-15","Alloy 617",314626,"Plate"
169.01,0.00142,"Qualified",,149.57,"CapPass","Cycle 20",20,6017,"416-15","Alloy 617",314626,"Plate"
173.69,0.00144,"Qualified",,149.68,"CapPass","Cycle 20",20,6018,"416-15","Alloy 617",314626,"Plate"
177.33,0.00147,"Qualified",,149.70,"CapPass","Cycle 20",20,6019,"416-15","Alloy 617",314626,"Plate"
180.70,0.00149,"Qualified",,149.73,"CapPass","Cycle 20",20,6020,"416-15","Alloy 617",314626,"Plate"
184.14,0.00152,"Qualified",,149.75,"CapPass","Cycle 20",20,6021,"416-15","Alloy 617",314626,"Plate"
187.30,0.00155,"Qualified",,149.77,"CapPass","Cycle 20",20,6022,"416-15","Alloy 617",314626,"Plate"
190.74,0.00157,"Qualified",,149.79,"CapPass","Cycle 20",20,6023,"416-15","Alloy 617",314626,"Plate"
191.47,0.00160,"Qualified",,149.81,"CapPass","Cycle 20",20,6024,"416-15","Alloy 617",314626,"Plate"
191.97,0.00163,"Qualified",,149.81,"CapPass","Cycle 20",20,6025,"416-15","Alloy 617",314626,"Plate"
191.64,0.00166,"Qualified",,149.81,"CapPass","Cycle 20",20,6026,"416-15","Alloy 617",314626,"Plate"
190.67,0.00169,"Qualified",,149.82,"CapPass","Cycle 20",20,6027,"416-15","Alloy 617",314626,"Plate"
191.02,0.00172,"Qualified",,149.82,"CapPass","Cycle 20",20,6028,"416-15","Alloy 617",314626,"Plate"
191.94,0.00172,"Qualified",,149.83,"CapPass","Cycle 20",20,6029,"416-15","Alloy 617",314626,"Plate"
191.26,0.00175,"Qualified",,149.85,"CapPass","Cycle 20",20,6030,"416-15","Alloy 617",314626,"Plate"
192.47,0.00177,"Qualified",,149.88,"CapPass","Cycle 20",20,6031,"416-15","Alloy 617",314626,"Plate"
193.68,0.00180,"Qualified",,149.95,"CapPass","Cycle 20",20,6032,"416-15","Alloy 617",314626,"Plate"
195.32,0.00182,"Qualified",,150.01,"CapPass","Cycle 20",20,6033,"416-15","Alloy 617",314626,"Plate"
193.26,0.00185,"Qualified",,150.02,"CapPass","Cycle 20",20,6034,"416-15","Alloy 617",314626,"Plate"
193.39,0.00188,"Qualified",,150.02,"CapPass","Cycle 20",20,6035,"416-15","Alloy 617",314626,"Plate"
193.48,0.00191,"Qualified",,150.02,"CapPass","Cycle 20",20,6036,"416-15","Alloy 617",314626,"Plate"
193.58,0.00194,"Qualified",,150.03,"CapPass","Cycle 20",20,6037,"416-15","Alloy 617",314626,"Plate"
193.75,0.00197,"Qualified",,150.03,"CapPass","Cycle 20",20,6038,"416-15","Alloy 617",314626,"Plate"
194.72,0.00200,"Qualified",,150.05,"CapPass","Cycle 20",20,6039,"416-15","Alloy 617",314626,"Plate"
187.89,0.00197,"Qualified",,150.15,"CapPass","Cycle 20",20,6040,"416-15","Alloy 617",314626,"Plate"
183.23,0.00195,"Qualified",,150.18,"CapPass","Cycle 20",20,6041,"416-15","Alloy 617",314626,"Plate"
178.73,0.00192,"Qualified",,150.21,"CapPass","Cycle 20",20,6042,"416-15","Alloy 617",314626,"Plate"
173.92,0.00189,"Qualified",,150.23,"CapPass","Cycle 20",20,6043,"416-15","Alloy 617",314626,"Plate"
169.11,0.00187,"Qualified",,150.26,"CapPass","Cycle 20",20,6044,"416-15","Alloy 617",314626,"Plate"
165.22,0.00184,"Qualified",,150.28,"CapPass","Cycle 20",20,6045,"416-15","Alloy 617",314626,"Plate"
161.36,0.00182,"Qualified",,150.30,"CapPass","Cycle 20",20,6046,"416-15","Alloy 617",314626,"Plate"
157.88,0.00179,"Qualified",,150.32,"CapPass","Cycle 20",20,6047,"416-15","Alloy 617",314626,"Plate"
154.19,0.00177,"Qualified",,150.34,"CapPass","Cycle 20",20,6048,"416-15","Alloy 617",314626,"Plate"
150.29,0.00174,"Qualified",,150.36,"CapPass","Cycle 20",20,6049,"416-15","Alloy 617",314626,"Plate"
146.85,0.00172,"Qualified",,150.39,"CapPass","Cycle 20",20,6050,"416-15","Alloy 617",314626,"Plate"
143.29,0.00169,"Qualified",,150.41,"CapPass","Cycle 20",20,6051,"416-15","Alloy 617",314626,"Plate"
139.53,0.00167,"Qualified",,150.44,"CapPass","Cycle 20",20,6052,"416-15","Alloy 617",314626,"Plate"
