Repository: js-molina/fatigue-A617

File: data/850C/Strain rate 0.001/0.40% strain/HTM_A19_Cycles_41620.csv (part 3 of 12)
"Stress Mpa","Strain","Qual State","Qual Exceptions","Elapsed Time Sec","Data State","Cycle Label","Cycle","Count","Sample","Alloy","Heat","Material_Form"
-180.06,-0.00184,"Qualified",,33.71,"CapPass","Cycle 5",5,1503,"416-20","Alloy 617",314626,"Plate"
-180.19,-0.00188,"Qualified",,33.71,"CapPass","Cycle 5",5,1504,"416-20","Alloy 617",314626,"Plate"
-180.35,-0.00191,"Qualified",,33.71,"CapPass","Cycle 5",5,1505,"416-20","Alloy 617",314626,"Plate"
-180.48,-0.00194,"Qualified",,33.71,"CapPass","Cycle 5",5,1506,"416-20","Alloy 617",314626,"Plate"
-180.83,-0.00198,"Qualified",,33.71,"CapPass","Cycle 5",5,1507,"416-20","Alloy 617",314626,"Plate"
-174.22,-0.00195,"Qualified",,33.78,"CapPass","Cycle 5",5,1508,"416-20","Alloy 617",314626,"Plate"
-169.79,-0.00192,"Qualified",,33.79,"CapPass","Cycle 5",5,1509,"416-20","Alloy 617",314626,"Plate"
-165.65,-0.00190,"Qualified",,33.81,"CapPass","Cycle 5",5,1510,"416-20","Alloy 617",314626,"Plate"
-161.67,-0.00187,"Qualified",,33.82,"CapPass","Cycle 5",5,1511,"416-20","Alloy 617",314626,"Plate"
-157.62,-0.00185,"Qualified",,33.84,"CapPass","Cycle 5",5,1512,"416-20","Alloy 617",314626,"Plate"
-154.36,-0.00182,"Qualified",,33.86,"CapPass","Cycle 5",5,1513,"416-20","Alloy 617",314626,"Plate"
-158.76,-0.00185,"Qualified",,33.97,"CapPass","Cycle 5",5,1514,"416-20","Alloy 617",314626,"Plate"
-162.07,-0.00187,"Qualified",,33.99,"CapPass","Cycle 5",5,1515,"416-20","Alloy 617",314626,"Plate"
-165.20,-0.00190,"Qualified",,34.01,"CapPass","Cycle 5",5,1516,"416-20","Alloy 617",314626,"Plate"
-167.41,-0.00192,"Qualified",,34.05,"CapPass","Cycle 5",5,1517,"416-20","Alloy 617",314626,"Plate"
-161.10,-0.00190,"Qualified",,34.13,"CapPass","Cycle 5",5,1518,"416-20","Alloy 617",314626,"Plate"
-156.63,-0.00187,"Qualified",,34.15,"CapPass","Cycle 5",5,1519,"416-20","Alloy 617",314626,"Plate"
-152.34,-0.00185,"Qualified",,34.17,"CapPass","Cycle 5",5,1520,"416-20","Alloy 617",314626,"Plate"
-148.12,-0.00182,"Qualified",,34.19,"CapPass","Cycle 5",5,1521,"416-20","Alloy 617",314626,"Plate"
-143.92,-0.00179,"Qualified",,34.21,"CapPass","Cycle 5",5,1522,"416-20","Alloy 617",314626,"Plate"
-139.95,-0.00177,"Qualified",,34.23,"CapPass","Cycle 5",5,1523,"416-20","Alloy 617",314626,"Plate"
-136.13,-0.00174,"Qualified",,34.25,"CapPass","Cycle 5",5,1524,"416-20","Alloy 617",314626,"Plate"
-132.19,-0.00172,"Qualified",,34.27,"CapPass","Cycle 5",5,1525,"416-20","Alloy 617",314626,"Plate"
-128.33,-0.00169,"Qualified",,34.29,"CapPass","Cycle 5",5,1526,"416-20","Alloy 617",314626,"Plate"
-124.27,-0.00167,"Qualified",,34.32,"CapPass","Cycle 5",5,1527,"416-20","Alloy 617",314626,"Plate"
-119.98,-0.00164,"Qualified",,34.34,"CapPass","Cycle 5",5,1528,"416-20","Alloy 617",314626,"Plate"
-115.95,-0.00161,"Qualified",,34.37,"CapPass","Cycle 5",5,1529,"416-20","Alloy 617",314626,"Plate"
-111.67,-0.00159,"Qualified",,34.40,"CapPass","Cycle 5",5,1530,"416-20","Alloy 617",314626,"Plate"
-107.30,-0.00156,"Qualified",,34.43,"CapPass","Cycle 5",5,1531,"416-20","Alloy 617",314626,"Plate"
-102.92,-0.00154,"Qualified",,34.46,"CapPass","Cycle 5",5,1532,"416-20","Alloy 617",314626,"Plate"
-98.90,-0.00151,"Qualified",,34.49,"CapPass","Cycle 5",5,1533,"416-20","Alloy 617",314626,"Plate"
-94.93,-0.00149,"Qualified",,34.52,"CapPass","Cycle 5",5,1534,"416-20","Alloy 617",314626,"Plate"
-90.94,-0.00146,"Qualified",,34.55,"CapPass","Cycle 5",5,1535,"416-20","Alloy 617",314626,"Plate"
-86.42,-0.00144,"Qualified",,34.58,"CapPass","Cycle 5",5,1536,"416-20","Alloy 617",314626,"Plate"
-81.62,-0.00141,"Qualified",,34.61,"CapPass","Cycle 5",5,1537,"416-20","Alloy 617",314626,"Plate"
-77.64,-0.00139,"Qualified",,34.64,"CapPass","Cycle 5",5,1538,"416-20","Alloy 617",314626,"Plate"
-73.67,-0.00136,"Qualified",,34.66,"CapPass","Cycle 5",5,1539,"416-20","Alloy 617",314626,"Plate"
-69.47,-0.00133,"Qualified",,34.69,"CapPass","Cycle 5",5,1540,"416-20","Alloy 617",314626,"Plate"
-65.42,-0.00131,"Qualified",,34.71,"CapPass","Cycle 5",5,1541,"416-20","Alloy 617",314626,"Plate"
-61.55,-0.00128,"Qualified",,34.74,"CapPass","Cycle 5",5,1542,"416-20","Alloy 617",314626,"Plate"
-57.63,-0.00126,"Qualified",,34.76,"CapPass","Cycle 5",5,1543,"416-20","Alloy 617",314626,"Plate"
-53.54,-0.00123,"Qualified",,34.79,"CapPass","Cycle 5",5,1544,"416-20","Alloy 617",314626,"Plate"
-49.69,-0.00121,"Qualified",,34.82,"CapPass","Cycle 5",5,1545,"416-20","Alloy 617",314626,"Plate"
-46.24,-0.00118,"Qualified",,34.84,"CapPass","Cycle 5",5,1546,"416-20","Alloy 617",314626,"Plate"
-45.96,-0.00118,"Qualified",,34.84,"CapPass","Cycle 5",5,1547,"416-20","Alloy 617",314626,"Plate"
-42.23,-0.00116,"Qualified",,34.87,"CapPass","Cycle 5",5,1548,"416-20","Alloy 617",314626,"Plate"
-38.29,-0.00113,"Qualified",,34.90,"CapPass","Cycle 5",5,1549,"416-20","Alloy 617",314626,"Plate"
-34.60,-0.00111,"Qualified",,34.92,"CapPass","Cycle 5",5,1550,"416-20","Alloy 617",314626,"Plate"
-30.62,-0.00108,"Qualified",,34.95,"CapPass","Cycle 5",5,1551,"416-20","Alloy 617",314626,"Plate"
-26.86,-0.00105,"Qualified",,34.98,"CapPass","Cycle 5",5,1552,"416-20","Alloy 617",314626,"Plate"
-23.21,-0.00103,"Qualified",,35.01,"CapPass","Cycle 5",5,1553,"416-20","Alloy 617",314626,"Plate"
-19.42,-0.00100,"Qualified",,35.03,"CapPass","Cycle 5",5,1554,"416-20","Alloy 617",314626,"Plate"
-15.38,-0.00098,"Qualified",,35.06,"CapPass","Cycle 5",5,1555,"416-20","Alloy 617",314626,"Plate"
-11.38,-0.00095,"Qualified",,35.09,"CapPass","Cycle 5",5,1556,"416-20","Alloy 617",314626,"Plate"
-7.48,-0.00093,"Qualified",,35.12,"CapPass","Cycle 5",5,1557,"416-20","Alloy 617",314626,"Plate"
-3.55,-0.00090,"Qualified",,35.15,"CapPass","Cycle 5",5,1558,"416-20","Alloy 617",314626,"Plate"
0.29,-0.00088,"Qualified",,35.17,"CapPass","Cycle 5",5,1559,"416-20","Alloy 617",314626,"Plate"
3.72,-0.00085,"Qualified",,35.20,"CapPass","Cycle 5",5,1560,"416-20","Alloy 617",314626,"Plate"
7.30,-0.00083,"Qualified",,35.22,"CapPass","Cycle 5",5,1561,"416-20","Alloy 617",314626,"Plate"
11.16,-0.00080,"Qualified",,35.25,"CapPass","Cycle 5",5,1562,"416-20","Alloy 617",314626,"Plate"
14.90,-0.00078,"Qualified",,35.28,"CapPass","Cycle 5",5,1563,"416-20","Alloy 617",314626,"Plate"
18.50,-0.00075,"Qualified",,35.30,"CapPass","Cycle 5",5,1564,"416-20","Alloy 617",314626,"Plate"
22.00,-0.00072,"Qualified",,35.33,"CapPass","Cycle 5",5,1565,"416-20","Alloy 617",314626,"Plate"
25.53,-0.00070,"Qualified",,35.36,"CapPass","Cycle 5",5,1566,"416-20","Alloy 617",314626,"Plate"
28.60,-0.00067,"Qualified",,35.39,"CapPass","Cycle 5",5,1567,"416-20","Alloy 617",314626,"Plate"
31.98,-0.00065,"Qualified",,35.45,"CapPass","Cycle 5",5,1568,"416-20","Alloy 617",314626,"Plate"
35.48,-0.00062,"Qualified",,35.49,"CapPass","Cycle 5",5,1569,"416-20","Alloy 617",314626,"Plate"
39.22,-0.00060,"Qualified",,35.51,"CapPass","Cycle 5",5,1570,"416-20","Alloy 617",314626,"Plate"
42.86,-0.00057,"Qualified",,35.54,"CapPass","Cycle 5",5,1571,"416-20","Alloy 617",314626,"Plate"
46.71,-0.00055,"Qualified",,35.56,"CapPass","Cycle 5",5,1572,"416-20","Alloy 617",314626,"Plate"
49.88,-0.00052,"Qualified",,35.57,"CapPass","Cycle 5",5,1573,"416-20","Alloy 617",314626,"Plate"
53.06,-0.00050,"Qualified",,35.59,"CapPass","Cycle 5",5,1574,"416-20","Alloy 617",314626,"Plate"
56.26,-0.00047,"Qualified",,35.62,"CapPass","Cycle 5",5,1575,"416-20","Alloy 617",314626,"Plate"
59.23,-0.00044,"Qualified",,35.64,"CapPass","Cycle 5",5,1576,"416-20","Alloy 617",314626,"Plate"
62.37,-0.00042,"Qualified",,35.67,"CapPass","Cycle 5",5,1577,"416-20","Alloy 617",314626,"Plate"
65.54,-0.00039,"Qualified",,35.70,"CapPass","Cycle 5",5,1578,"416-20","Alloy 617",314626,"Plate"
68.49,-0.00037,"Qualified",,35.74,"CapPass","Cycle 5",5,1579,"416-20","Alloy 617",314626,"Plate"
71.28,-0.00034,"Qualified",,35.77,"CapPass","Cycle 5",5,1580,"416-20","Alloy 617",314626,"Plate"
74.37,-0.00032,"Qualified",,35.81,"CapPass","Cycle 5",5,1581,"416-20","Alloy 617",314626,"Plate"
77.70,-0.00029,"Qualified",,35.84,"CapPass","Cycle 5",5,1582,"416-20","Alloy 617",314626,"Plate"
77.97,-0.00029,"Qualified",,35.84,"CapPass","Cycle 5",5,1583,"416-20","Alloy 617",314626,"Plate"
80.74,-0.00027,"Qualified",,35.87,"CapPass","Cycle 5",5,1584,"416-20","Alloy 617",314626,"Plate"
84.00,-0.00024,"Qualified",,35.90,"CapPass","Cycle 5",5,1585,"416-20","Alloy 617",314626,"Plate"
87.12,-0.00022,"Qualified",,35.93,"CapPass","Cycle 5",5,1586,"416-20","Alloy 617",314626,"Plate"
88.91,-0.00020,"Qualified",,68.00,"CapPass","Cycle 10",10,3053,"416-20","Alloy 617",314626,"Plate"
92.38,-0.00017,"Qualified",,68.02,"CapPass","Cycle 10",10,3054,"416-20","Alloy 617",314626,"Plate"
95.87,-0.00015,"Qualified",,68.05,"CapPass","Cycle 10",10,3055,"416-20","Alloy 617",314626,"Plate"
99.05,-0.00012,"Qualified",,68.08,"CapPass","Cycle 10",10,3056,"416-20","Alloy 617",314626,"Plate"
102.40,-0.00010,"Qualified",,68.10,"CapPass","Cycle 10",10,3057,"416-20","Alloy 617",314626,"Plate"
106.27,-0.00007,"Qualified",,68.13,"CapPass","Cycle 10",10,3058,"416-20","Alloy 617",314626,"Plate"
110.13,-0.00004,"Qualified",,68.15,"CapPass","Cycle 10",10,3059,"416-20","Alloy 617",314626,"Plate"
113.66,-0.00002,"Qualified",,68.17,"CapPass","Cycle 10",10,3060,"416-20","Alloy 617",314626,"Plate"
117.26,0.00001,"Qualified",,68.18,"CapPass","Cycle 10",10,3061,"416-20","Alloy 617",314626,"Plate"
120.69,0.00003,"Qualified",,68.20,"CapPass","Cycle 10",10,3062,"416-20","Alloy 617",314626,"Plate"
124.19,0.00006,"Qualified",,68.22,"CapPass","Cycle 10",10,3063,"416-20","Alloy 617",314626,"Plate"
127.52,0.00008,"Qualified",,68.23,"CapPass","Cycle 10",10,3064,"416-20","Alloy 617",314626,"Plate"
130.76,0.00011,"Qualified",,68.25,"CapPass","Cycle 10",10,3065,"416-20","Alloy 617",314626,"Plate"
134.11,0.00014,"Qualified",,68.26,"CapPass","Cycle 10",10,3066,"416-20","Alloy 617",314626,"Plate"
137.37,0.00016,"Qualified",,68.28,"CapPass","Cycle 10",10,3067,"416-20","Alloy 617",314626,"Plate"
140.51,0.00019,"Qualified",,68.30,"CapPass","Cycle 10",10,3068,"416-20","Alloy 617",314626,"Plate"
143.51,0.00021,"Qualified",,68.32,"CapPass","Cycle 10",10,3069,"416-20","Alloy 617",314626,"Plate"
146.36,0.00024,"Qualified",,68.34,"CapPass","Cycle 10",10,3070,"416-20","Alloy 617",314626,"Plate"
148.96,0.00026,"Qualified",,68.36,"CapPass","Cycle 10",10,3071,"416-20","Alloy 617",314626,"Plate"
151.34,0.00029,"Qualified",,68.38,"CapPass","Cycle 10",10,3072,"416-20","Alloy 617",314626,"Plate"
153.31,0.00031,"Qualified",,68.40,"CapPass","Cycle 10",10,3073,"416-20","Alloy 617",314626,"Plate"
155.14,0.00034,"Qualified",,68.41,"CapPass","Cycle 10",10,3074,"416-20","Alloy 617",314626,"Plate"
156.28,0.00037,"Qualified",,68.43,"CapPass","Cycle 10",10,3075,"416-20","Alloy 617",314626,"Plate"
157.23,0.00039,"Qualified",,68.44,"CapPass","Cycle 10",10,3076,"416-20","Alloy 617",314626,"Plate"
158.03,0.00042,"Qualified",,68.46,"CapPass","Cycle 10",10,3077,"416-20","Alloy 617",314626,"Plate"
158.82,0.00044,"Qualified",,68.48,"CapPass","Cycle 10",10,3078,"416-20","Alloy 617",314626,"Plate"
159.73,0.00047,"Qualified",,68.51,"CapPass","Cycle 10",10,3079,"416-20","Alloy 617",314626,"Plate"
160.64,0.00049,"Qualified",,68.55,"CapPass","Cycle 10",10,3080,"416-20","Alloy 617",314626,"Plate"
162.45,0.00052,"Qualified",,68.60,"CapPass","Cycle 10",10,3081,"416-20","Alloy 617",314626,"Plate"
165.27,0.00054,"Qualified",,68.64,"CapPass","Cycle 10",10,3082,"416-20","Alloy 617",314626,"Plate"
167.93,0.00057,"Qualified",,68.67,"CapPass","Cycle 10",10,3083,"416-20","Alloy 617",314626,"Plate"
168.53,0.00060,"Qualified",,68.69,"CapPass","Cycle 10",10,3084,"416-20","Alloy 617",314626,"Plate"
168.18,0.00063,"Qualified",,68.70,"CapPass","Cycle 10",10,3085,"416-20","Alloy 617",314626,"Plate"
168.34,0.00066,"Qualified",,68.70,"CapPass","Cycle 10",10,3086,"416-20","Alloy 617",314626,"Plate"
168.51,0.00069,"Qualified",,68.70,"CapPass","Cycle 10",10,3087,"416-20","Alloy 617",314626,"Plate"
168.79,0.00071,"Qualified",,68.71,"CapPass","Cycle 10",10,3088,"416-20","Alloy 617",314626,"Plate"
169.34,0.00074,"Qualified",,68.71,"CapPass","Cycle 10",10,3089,"416-20","Alloy 617",314626,"Plate"
169.80,0.00077,"Qualified",,68.73,"CapPass","Cycle 10",10,3090,"416-20","Alloy 617",314626,"Plate"
164.91,0.00078,"Qualified",,68.84,"CapPass","Cycle 10",10,3091,"416-20","Alloy 617",314626,"Plate"
165.75,0.00079,"Qualified",,68.90,"CapPass","Cycle 10",10,3092,"416-20","Alloy 617",314626,"Plate"
169.15,0.00082,"Qualified",,68.94,"CapPass","Cycle 10",10,3093,"416-20","Alloy 617",314626,"Plate"
172.53,0.00084,"Qualified",,68.97,"CapPass","Cycle 10",10,3094,"416-20","Alloy 617",314626,"Plate"
175.76,0.00087,"Qualified",,68.99,"CapPass","Cycle 10",10,3095,"416-20","Alloy 617",314626,"Plate"
177.21,0.00090,"Qualified",,69.01,"CapPass","Cycle 10",10,3096,"416-20","Alloy 617",314626,"Plate"
176.39,0.00093,"Qualified",,69.02,"CapPass","Cycle 10",10,3097,"416-20","Alloy 617",314626,"Plate"
176.55,0.00096,"Qualified",,69.02,"CapPass","Cycle 10",10,3098,"416-20","Alloy 617",314626,"Plate"
176.80,0.00100,"Qualified",,69.02,"CapPass","Cycle 10",10,3099,"416-20","Alloy 617",314626,"Plate"
176.97,0.00105,"Qualified",,69.02,"CapPass","Cycle 10",10,3100,"416-20","Alloy 617",314626,"Plate"
177.24,0.00109,"Qualified",,69.02,"CapPass","Cycle 10",10,3101,"416-20","Alloy 617",314626,"Plate"
177.44,0.00112,"Qualified",,69.03,"CapPass","Cycle 10",10,3102,"416-20","Alloy 617",314626,"Plate"
177.78,0.00115,"Qualified",,69.03,"CapPass","Cycle 10",10,3103,"416-20","Alloy 617",314626,"Plate"
169.54,0.00113,"Qualified",,69.13,"CapPass","Cycle 10",10,3104,"416-20","Alloy 617",314626,"Plate"
165.58,0.00110,"Qualified",,69.17,"CapPass","Cycle 10",10,3105,"416-20","Alloy 617",314626,"Plate"
169.46,0.00113,"Qualified",,69.27,"CapPass","Cycle 10",10,3106,"416-20","Alloy 617",314626,"Plate"
172.81,0.00115,"Qualified",,69.29,"CapPass","Cycle 10",10,3107,"416-20","Alloy 617",314626,"Plate"
176.27,0.00118,"Qualified",,69.31,"CapPass","Cycle 10",10,3108,"416-20","Alloy 617",314626,"Plate"
179.70,0.00120,"Qualified",,69.33,"CapPass","Cycle 10",10,3109,"416-20","Alloy 617",314626,"Plate"
182.91,0.00123,"Qualified",,69.35,"CapPass","Cycle 10",10,3110,"416-20","Alloy 617",314626,"Plate"
185.94,0.00126,"Qualified",,69.37,"CapPass","Cycle 10",10,3111,"416-20","Alloy 617",314626,"Plate"
183.66,0.00128,"Qualified",,69.39,"CapPass","Cycle 10",10,3112,"416-20","Alloy 617",314626,"Plate"
184.86,0.00131,"Qualified",,69.40,"CapPass","Cycle 10",10,3113,"416-20","Alloy 617",314626,"Plate"
185.80,0.00134,"Qualified",,69.41,"CapPass","Cycle 10",10,3114,"416-20","Alloy 617",314626,"Plate"
183.41,0.00136,"Qualified",,69.41,"CapPass","Cycle 10",10,3115,"416-20","Alloy 617",314626,"Plate"
183.71,0.00140,"Qualified",,69.42,"CapPass","Cycle 10",10,3116,"416-20","Alloy 617",314626,"Plate"
183.96,0.00144,"Qualified",,69.42,"CapPass","Cycle 10",10,3117,"416-20","Alloy 617",314626,"Plate"
184.18,0.00149,"Qualified",,69.42,"CapPass","Cycle 10",10,3118,"416-20","Alloy 617",314626,"Plate"
184.32,0.00152,"Qualified",,69.42,"CapPass","Cycle 10",10,3119,"416-20","Alloy 617",314626,"Plate"
184.45,0.00155,"Qualified",,69.42,"CapPass","Cycle 10",10,3120,"416-20","Alloy 617",314626,"Plate"
184.53,0.00158,"Qualified",,69.42,"CapPass","Cycle 10",10,3121,"416-20","Alloy 617",314626,"Plate"
184.63,0.00160,"Qualified",,69.42,"CapPass","Cycle 10",10,3122,"416-20","Alloy 617",314626,"Plate"
184.86,0.00164,"Qualified",,69.42,"CapPass","Cycle 10",10,3123,"416-20","Alloy 617",314626,"Plate"
185.10,0.00167,"Qualified",,69.43,"CapPass","Cycle 10",10,3124,"416-20","Alloy 617",314626,"Plate"
176.69,0.00164,"Qualified",,69.49,"CapPass","Cycle 10",10,3125,"416-20","Alloy 617",314626,"Plate"
172.32,0.00162,"Qualified",,69.50,"CapPass","Cycle 10",10,3126,"416-20","Alloy 617",314626,"Plate"
167.93,0.00159,"Qualified",,69.52,"CapPass","Cycle 10",10,3127,"416-20","Alloy 617",314626,"Plate"
163.96,0.00157,"Qualified",,69.53,"CapPass","Cycle 10",10,3128,"416-20","Alloy 617",314626,"Plate"
160.22,0.00154,"Qualified",,69.54,"CapPass","Cycle 10",10,3129,"416-20","Alloy 617",314626,"Plate"
156.62,0.00151,"Qualified",,69.56,"CapPass","Cycle 10",10,3130,"416-20","Alloy 617",314626,"Plate"
153.35,0.00149,"Qualified",,69.58,"CapPass","Cycle 10",10,3131,"416-20","Alloy 617",314626,"Plate"
159.33,0.00152,"Qualified",,69.68,"CapPass","Cycle 10",10,3132,"416-20","Alloy 617",314626,"Plate"
162.77,0.00154,"Qualified",,69.70,"CapPass","Cycle 10",10,3133,"416-20","Alloy 617",314626,"Plate"
166.26,0.00157,"Qualified",,69.71,"CapPass","Cycle 10",10,3134,"416-20","Alloy 617",314626,"Plate"
169.73,0.00159,"Qualified",,69.73,"CapPass","Cycle 10",10,3135,"416-20","Alloy 617",314626,"Plate"
173.13,0.00162,"Qualified",,69.75,"CapPass","Cycle 10",10,3136,"416-20","Alloy 617",314626,"Plate"
176.73,0.00164,"Qualified",,69.76,"CapPass","Cycle 10",10,3137,"416-20","Alloy 617",314626,"Plate"
180.20,0.00167,"Qualified",,69.78,"CapPass","Cycle 10",10,3138,"416-20","Alloy 617",314626,"Plate"
183.42,0.00170,"Qualified",,69.80,"CapPass","Cycle 10",10,3139,"416-20","Alloy 617",314626,"Plate"
186.69,0.00172,"Qualified",,69.82,"CapPass","Cycle 10",10,3140,"416-20","Alloy 617",314626,"Plate"
189.78,0.00175,"Qualified",,69.84,"CapPass","Cycle 10",10,3141,"416-20","Alloy 617",314626,"Plate"
190.04,0.00175,"Qualified",,69.84,"CapPass","Cycle 10",10,3142,"416-20","Alloy 617",314626,"Plate"
192.86,0.00177,"Qualified",,69.87,"CapPass","Cycle 10",10,3143,"416-20","Alloy 617",314626,"Plate"
188.98,0.00181,"Qualified",,69.89,"CapPass","Cycle 10",10,3144,"416-20","Alloy 617",314626,"Plate"
189.14,0.00183,"Qualified",,69.89,"CapPass","Cycle 10",10,3145,"416-20","Alloy 617",314626,"Plate"
189.35,0.00187,"Qualified",,69.89,"CapPass","Cycle 10",10,3146,"416-20","Alloy 617",314626,"Plate"
189.57,0.00190,"Qualified",,69.89,"CapPass","Cycle 10",10,3147,"416-20","Alloy 617",314626,"Plate"
189.83,0.00193,"Qualified",,69.90,"CapPass","Cycle 10",10,3148,"416-20","Alloy 617",314626,"Plate"
190.15,0.00195,"Qualified",,69.90,"CapPass","Cycle 10",10,3149,"416-20","Alloy 617",314626,"Plate"
180.63,0.00193,"Qualified",,70.09,"CapPass","Cycle 10",10,3150,"416-20","Alloy 617",314626,"Plate"
175.93,0.00190,"Qualified",,70.13,"CapPass","Cycle 10",10,3151,"416-20","Alloy 617",314626,"Plate"
171.41,0.00188,"Qualified",,70.16,"CapPass","Cycle 10",10,3152,"416-20","Alloy 617",314626,"Plate"
167.25,0.00185,"Qualified",,70.18,"CapPass","Cycle 10",10,3153,"416-20","Alloy 617",314626,"Plate"
163.03,0.00183,"Qualified",,70.21,"CapPass","Cycle 10",10,3154,"416-20","Alloy 617",314626,"Plate"
159.06,0.00180,"Qualified",,70.23,"CapPass","Cycle 10",10,3155,"416-20","Alloy 617",314626,"Plate"
155.26,0.00178,"Qualified",,70.25,"CapPass","Cycle 10",10,3156,"416-20","Alloy 617",314626,"Plate"
151.21,0.00175,"Qualified",,70.28,"CapPass","Cycle 10",10,3157,"416-20","Alloy 617",314626,"Plate"
147.27,0.00173,"Qualified",,70.30,"CapPass","Cycle 10",10,3158,"416-20","Alloy 617",314626,"Plate"
143.62,0.00170,"Qualified",,70.33,"CapPass","Cycle 10",10,3159,"416-20","Alloy 617",314626,"Plate"
139.63,0.00167,"Qualified",,70.35,"CapPass","Cycle 10",10,3160,"416-20","Alloy 617",314626,"Plate"
135.62,0.00165,"Qualified",,70.38,"CapPass","Cycle 10",10,3161,"416-20","Alloy 617",314626,"Plate"
131.12,0.00162,"Qualified",,70.41,"CapPass","Cycle 10",10,3162,"416-20","Alloy 617",314626,"Plate"
127.24,0.00160,"Qualified",,70.44,"CapPass","Cycle 10",10,3163,"416-20","Alloy 617",314626,"Plate"
123.35,0.00157,"Qualified",,70.47,"CapPass","Cycle 10",10,3164,"416-20","Alloy 617",314626,"Plate"
119.31,0.00155,"Qualified",,70.50,"CapPass","Cycle 10",10,3165,"416-20","Alloy 617",314626,"Plate"
115.55,0.00152,"Qualified",,70.52,"CapPass","Cycle 10",10,3166,"416-20","Alloy 617",314626,"Plate"
111.90,0.00150,"Qualified",,70.55,"CapPass","Cycle 10",10,3167,"416-20","Alloy 617",314626,"Plate"
108.25,0.00147,"Qualified",,70.57,"CapPass","Cycle 10",10,3168,"416-20","Alloy 617",314626,"Plate"
104.50,0.00145,"Qualified",,70.60,"CapPass","Cycle 10",10,3169,"416-20","Alloy 617",314626,"Plate"
100.73,0.00142,"Qualified",,70.63,"CapPass","Cycle 10",10,3170,"416-20","Alloy 617",314626,"Plate"
97.19,0.00139,"Qualified",,70.65,"CapPass","Cycle 10",10,3171,"416-20","Alloy 617",314626,"Plate"
93.39,0.00137,"Qualified",,70.68,"CapPass","Cycle 10",10,3172,"416-20","Alloy 617",314626,"Plate"
89.39,0.00134,"Qualified",,70.71,"CapPass","Cycle 10",10,3173,"416-20","Alloy 617",314626,"Plate"
85.21,0.00132,"Qualified",,70.74,"CapPass","Cycle 10",10,3174,"416-20","Alloy 617",314626,"Plate"
81.27,0.00129,"Qualified",,70.77,"CapPass","Cycle 10",10,3175,"416-20","Alloy 617",314626,"Plate"
77.50,0.00127,"Qualified",,70.80,"CapPass","Cycle 10",10,3176,"416-20","Alloy 617",314626,"Plate"
73.57,0.00124,"Qualified",,70.82,"CapPass","Cycle 10",10,3177,"416-20","Alloy 617",314626,"Plate"
70.90,0.00122,"Qualified",,70.84,"CapPass","Cycle 10",10,3178,"416-20","Alloy 617",314626,"Plate"
69.52,0.00122,"Qualified",,70.85,"CapPass","Cycle 10",10,3179,"416-20","Alloy 617",314626,"Plate"
65.66,0.00119,"Qualified",,70.88,"CapPass","Cycle 10",10,3180,"416-20","Alloy 617",314626,"Plate"
61.88,0.00116,"Qualified",,70.91,"CapPass","Cycle 10",10,3181,"416-20","Alloy 617",314626,"Plate"
58.04,0.00114,"Qualified",,70.93,"CapPass","Cycle 10",10,3182,"416-20","Alloy 617",314626,"Plate"
54.52,0.00111,"Qualified",,70.96,"CapPass","Cycle 10",10,3183,"416-20","Alloy 617",314626,"Plate"
50.65,0.00109,"Qualified",,70.98,"CapPass","Cycle 10",10,3184,"416-20","Alloy 617",314626,"Plate"
47.00,0.00106,"Qualified",,71.01,"CapPass","Cycle 10",10,3185,"416-20","Alloy 617",314626,"Plate"
43.43,0.00104,"Qualified",,71.04,"CapPass","Cycle 10",10,3186,"416-20","Alloy 617",314626,"Plate"
39.53,0.00101,"Qualified",,71.07,"CapPass","Cycle 10",10,3187,"416-20","Alloy 617",314626,"Plate"
35.98,0.00099,"Qualified",,71.09,"CapPass","Cycle 10",10,3188,"416-20","Alloy 617",314626,"Plate"
32.27,0.00096,"Qualified",,71.12,"CapPass","Cycle 10",10,3189,"416-20","Alloy 617",314626,"Plate"
28.61,0.00094,"Qualified",,71.15,"CapPass","Cycle 10",10,3190,"416-20","Alloy 617",314626,"Plate"
25.25,0.00091,"Qualified",,71.17,"CapPass","Cycle 10",10,3191,"416-20","Alloy 617",314626,"Plate"
21.65,0.00088,"Qualified",,71.20,"CapPass","Cycle 10",10,3192,"416-20","Alloy 617",314626,"Plate"
17.91,0.00086,"Qualified",,71.23,"CapPass","Cycle 10",10,3193,"416-20","Alloy 617",314626,"Plate"
14.33,0.00083,"Qualified",,71.25,"CapPass","Cycle 10",10,3194,"416-20","Alloy 617",314626,"Plate"
10.64,0.00081,"Qualified",,71.28,"CapPass","Cycle 10",10,3195,"416-20","Alloy 617",314626,"Plate"
6.82,0.00078,"Qualified",,71.31,"CapPass","Cycle 10",10,3196,"416-20","Alloy 617",314626,"Plate"
3.04,0.00076,"Qualified",,71.34,"CapPass","Cycle 10",10,3197,"416-20","Alloy 617",314626,"Plate"
-0.46,0.00073,"Qualified",,71.37,"CapPass","Cycle 10",10,3198,"416-20","Alloy 617",314626,"Plate"
-4.32,0.00071,"Qualified",,71.39,"CapPass","Cycle 10",10,3199,"416-20","Alloy 617",314626,"Plate"
-8.10,0.00068,"Qualified",,71.42,"CapPass","Cycle 10",10,3200,"416-20","Alloy 617",314626,"Plate"
-11.78,0.00065,"Qualified",,71.45,"CapPass","Cycle 10",10,3201,"416-20","Alloy 617",314626,"Plate"
-15.60,0.00063,"Qualified",,71.48,"CapPass","Cycle 10",10,3202,"416-20","Alloy 617",314626,"Plate"
-19.28,0.00060,"Qualified",,71.52,"CapPass","Cycle 10",10,3203,"416-20","Alloy 617",314626,"Plate"
-22.34,0.00058,"Qualified",,71.61,"CapPass","Cycle 10",10,3204,"416-20","Alloy 617",314626,"Plate"
-26.53,0.00055,"Qualified",,71.67,"CapPass","Cycle 10",10,3205,"416-20","Alloy 617",314626,"Plate"
-30.46,0.00053,"Qualified",,71.71,"CapPass","Cycle 10",10,3206,"416-20","Alloy 617",314626,"Plate"
-34.36,0.00050,"Qualified",,71.75,"CapPass","Cycle 10",10,3207,"416-20","Alloy 617",314626,"Plate"
-38.39,0.00048,"Qualified",,71.78,"CapPass","Cycle 10",10,3208,"416-20","Alloy 617",314626,"Plate"
-42.07,0.00045,"Qualified",,71.80,"CapPass","Cycle 10",10,3209,"416-20","Alloy 617",314626,"Plate"
-46.32,0.00043,"Qualified",,71.83,"CapPass","Cycle 10",10,3210,"416-20","Alloy 617",314626,"Plate"
-50.29,0.00040,"Qualified",,71.84,"CapPass","Cycle 10",10,3211,"416-20","Alloy 617",314626,"Plate"
-54.82,0.00037,"Qualified",,71.86,"CapPass","Cycle 10",10,3212,"416-20","Alloy 617",314626,"Plate"
-58.44,0.00035,"Qualified",,71.87,"CapPass","Cycle 10",10,3213,"416-20","Alloy 617",314626,"Plate"
-61.93,0.00032,"Qualified",,71.88,"CapPass","Cycle 10",10,3214,"416-20","Alloy 617",314626,"Plate"
-65.33,0.00030,"Qualified",,71.89,"CapPass","Cycle 10",10,3215,"416-20","Alloy 617",314626,"Plate"
-68.95,0.00027,"Qualified",,71.91,"CapPass","Cycle 10",10,3216,"416-20","Alloy 617",314626,"Plate"
-72.46,0.00025,"Qualified",,71.92,"CapPass","Cycle 10",10,3217,"416-20","Alloy 617",314626,"Plate"
-76.19,0.00022,"Qualified",,71.94,"CapPass","Cycle 10",10,3218,"416-20","Alloy 617",314626,"Plate"
-79.64,0.00019,"Qualified",,71.96,"CapPass","Cycle 10",10,3219,"416-20","Alloy 617",314626,"Plate"
-83.15,0.00017,"Qualified",,71.97,"CapPass","Cycle 10",10,3220,"416-20","Alloy 617",314626,"Plate"
-86.47,0.00014,"Qualified",,71.99,"CapPass","Cycle 10",10,3221,"416-20","Alloy 617",314626,"Plate"
-90.23,0.00012,"Qualified",,72.01,"CapPass","Cycle 10",10,3222,"416-20","Alloy 617",314626,"Plate"
-93.84,0.00009,"Qualified",,72.02,"CapPass","Cycle 10",10,3223,"416-20","Alloy 617",314626,"Plate"
-97.51,0.00007,"Qualified",,72.04,"CapPass","Cycle 10",10,3224,"416-20","Alloy 617",314626,"Plate"
-100.89,0.00004,"Qualified",,72.06,"CapPass","Cycle 10",10,3225,"416-20","Alloy 617",314626,"Plate"
-104.15,0.00001,"Qualified",,72.08,"CapPass","Cycle 10",10,3226,"416-20","Alloy 617",314626,"Plate"
-107.41,-0.00001,"Qualified",,72.10,"CapPass","Cycle 10",10,3227,"416-20","Alloy 617",314626,"Plate"
-110.46,-0.00004,"Qualified",,72.12,"CapPass","Cycle 10",10,3228,"416-20","Alloy 617",314626,"Plate"
-113.44,-0.00006,"Qualified",,72.14,"CapPass","Cycle 10",10,3229,"416-20","Alloy 617",314626,"Plate"
-116.66,-0.00009,"Qualified",,72.16,"CapPass","Cycle 10",10,3230,"416-20","Alloy 617",314626,"Plate"
-119.54,-0.00011,"Qualified",,72.19,"CapPass","Cycle 10",10,3231,"416-20","Alloy 617",314626,"Plate"
-122.41,-0.00014,"Qualified",,72.21,"CapPass","Cycle 10",10,3232,"416-20","Alloy 617",314626,"Plate"
-125.41,-0.00016,"Qualified",,72.24,"CapPass","Cycle 10",10,3233,"416-20","Alloy 617",314626,"Plate"
-128.53,-0.00019,"Qualified",,72.27,"CapPass","Cycle 10",10,3234,"416-20","Alloy 617",314626,"Plate"
-131.61,-0.00021,"Qualified",,72.30,"CapPass","Cycle 10",10,3235,"416-20","Alloy 617",314626,"Plate"
-134.73,-0.00024,"Qualified",,72.32,"CapPass","Cycle 10",10,3236,"416-20","Alloy 617",314626,"Plate"
-137.85,-0.00026,"Qualified",,72.35,"CapPass","Cycle 10",10,3237,"416-20","Alloy 617",314626,"Plate"
-141.03,-0.00029,"Qualified",,72.38,"CapPass","Cycle 10",10,3238,"416-20","Alloy 617",314626,"Plate"
-144.06,-0.00031,"Qualified",,72.40,"CapPass","Cycle 10",10,3239,"416-20","Alloy 617",314626,"Plate"
-147.00,-0.00034,"Qualified",,72.43,"CapPass","Cycle 10",10,3240,"416-20","Alloy 617",314626,"Plate"
-149.84,-0.00037,"Qualified",,72.45,"CapPass","Cycle 10",10,3241,"416-20","Alloy 617",314626,"Plate"
-152.53,-0.00039,"Qualified",,72.48,"CapPass","Cycle 10",10,3242,"416-20","Alloy 617",314626,"Plate"
-155.20,-0.00042,"Qualified",,72.50,"CapPass","Cycle 10",10,3243,"416-20","Alloy 617",314626,"Plate"
-157.34,-0.00044,"Qualified",,72.52,"CapPass","Cycle 10",10,3244,"416-20","Alloy 617",314626,"Plate"
-158.21,-0.00047,"Qualified",,72.54,"CapPass","Cycle 10",10,3245,"416-20","Alloy 617",314626,"Plate"
-158.87,-0.00050,"Qualified",,72.55,"CapPass","Cycle 10",10,3246,"416-20","Alloy 617",314626,"Plate"
-159.57,-0.00052,"Qualified",,72.56,"CapPass","Cycle 10",10,3247,"416-20","Alloy 617",314626,"Plate"
-161.04,-0.00055,"Qualified",,72.58,"CapPass","Cycle 10",10,3248,"416-20","Alloy 617",314626,"Plate"
-162.18,-0.00057,"Qualified",,72.60,"CapPass","Cycle 10",10,3249,"416-20","Alloy 617",314626,"Plate"
-162.95,-0.00060,"Qualified",,72.63,"CapPass","Cycle 10",10,3250,"416-20","Alloy 617",314626,"Plate"
-164.02,-0.00062,"Qualified",,72.69,"CapPass","Cycle 10",10,3251,"416-20","Alloy 617",314626,"Plate"
-165.80,-0.00065,"Qualified",,72.73,"CapPass","Cycle 10",10,3252,"416-20","Alloy 617",314626,"Plate"
-168.17,-0.00067,"Qualified",,72.77,"CapPass","Cycle 10",10,3253,"416-20","Alloy 617",314626,"Plate"
-169.76,-0.00070,"Qualified",,72.79,"CapPass","Cycle 10",10,3254,"416-20","Alloy 617",314626,"Plate"
-169.99,-0.00073,"Qualified",,72.81,"CapPass","Cycle 10",10,3255,"416-20","Alloy 617",314626,"Plate"
-169.76,-0.00076,"Qualified",,72.81,"CapPass","Cycle 10",10,3256,"416-20","Alloy 617",314626,"Plate"
-169.87,-0.00078,"Qualified",,72.82,"CapPass","Cycle 10",10,3257,"416-20","Alloy 617",314626,"Plate"
-170.01,-0.00082,"Qualified",,72.82,"CapPass","Cycle 10",10,3258,"416-20","Alloy 617",314626,"Plate"
-170.11,-0.00085,"Qualified",,72.82,"CapPass","Cycle 10",10,3259,"416-20","Alloy 617",314626,"Plate"
-170.28,-0.00088,"Qualified",,72.83,"CapPass","Cycle 10",10,3260,"416-20","Alloy 617",314626,"Plate"
-170.78,-0.00090,"Qualified",,72.84,"CapPass","Cycle 10",10,3261,"416-20","Alloy 617",314626,"Plate"
-170.86,-0.00091,"Qualified",,72.84,"CapPass","Cycle 10",10,3262,"416-20","Alloy 617",314626,"Plate"
-168.93,-0.00093,"Qualified",,73.07,"CapPass","Cycle 10",10,3263,"416-20","Alloy 617",314626,"Plate"
-172.30,-0.00095,"Qualified",,73.09,"CapPass","Cycle 10",10,3264,"416-20","Alloy 617",314626,"Plate"
-175.50,-0.00098,"Qualified",,73.11,"CapPass","Cycle 10",10,3265,"416-20","Alloy 617",314626,"Plate"
-178.88,-0.00101,"Qualified",,73.13,"CapPass","Cycle 10",10,3266,"416-20","Alloy 617",314626,"Plate"
-176.89,-0.00103,"Qualified",,73.15,"CapPass","Cycle 10",10,3267,"416-20","Alloy 617",314626,"Plate"
-175.75,-0.00106,"Qualified",,73.15,"CapPass","Cycle 10",10,3268,"416-20","Alloy 617",314626,"Plate"
-176.05,-0.00109,"Qualified",,73.16,"CapPass","Cycle 10",10,3269,"416-20","Alloy 617",314626,"Plate"
-176.37,-0.00112,"Qualified",,73.16,"CapPass","Cycle 10",10,3270,"416-20","Alloy 617",314626,"Plate"
-176.63,-0.00117,"Qualified",,73.16,"CapPass","Cycle 10",10,3271,"416-20","Alloy 617",314626,"Plate"
-176.91,-0.00121,"Qualified",,73.16,"CapPass","Cycle 10",10,3272,"416-20","Alloy 617",314626,"Plate"
-177.18,-0.00125,"Qualified",,73.16,"CapPass","Cycle 10",10,3273,"416-20","Alloy 617",314626,"Plate"
-177.63,-0.00128,"Qualified",,73.17,"CapPass","Cycle 10",10,3274,"416-20","Alloy 617",314626,"Plate"
-171.39,-0.00125,"Qualified",,73.29,"CapPass","Cycle 10",10,3275,"416-20","Alloy 617",314626,"Plate"
-174.48,-0.00128,"Qualified",,73.42,"CapPass","Cycle 10",10,3276,"416-20","Alloy 617",314626,"Plate"
-177.77,-0.00130,"Qualified",,73.44,"CapPass","Cycle 10",10,3277,"416-20","Alloy 617",314626,"Plate"
-181.23,-0.00133,"Qualified",,73.47,"CapPass","Cycle 10",10,3278,"416-20","Alloy 617",314626,"Plate"
-184.52,-0.00135,"Qualified",,73.49,"CapPass","Cycle 10",10,3279,"416-20","Alloy 617",314626,"Plate"
-187.35,-0.00138,"Qualified",,73.50,"CapPass","Cycle 10",10,3280,"416-20","Alloy 617",314626,"Plate"
-185.32,-0.00141,"Qualified",,73.52,"CapPass","Cycle 10",10,3281,"416-20","Alloy 617",314626,"Plate"
-186.65,-0.00143,"Qualified",,73.53,"CapPass","Cycle 10",10,3282,"416-20","Alloy 617",314626,"Plate"
-187.67,-0.00146,"Qualified",,73.54,"CapPass","Cycle 10",10,3283,"416-20","Alloy 617",314626,"Plate"
-185.28,-0.00148,"Qualified",,73.54,"CapPass","Cycle 10",10,3284,"416-20","Alloy 617",314626,"Plate"
-185.61,-0.00152,"Qualified",,73.54,"CapPass","Cycle 10",10,3285,"416-20","Alloy 617",314626,"Plate"
-185.87,-0.00156,"Qualified",,73.55,"CapPass","Cycle 10",10,3286,"416-20","Alloy 617",314626,"Plate"
-185.98,-0.00158,"Qualified",,73.55,"CapPass","Cycle 10",10,3287,"416-20","Alloy 617",314626,"Plate"
-186.11,-0.00161,"Qualified",,73.55,"CapPass","Cycle 10",10,3288,"416-20","Alloy 617",314626,"Plate"
-186.25,-0.00164,"Qualified",,73.55,"CapPass","Cycle 10",10,3289,"416-20","Alloy 617",314626,"Plate"
-186.36,-0.00167,"Qualified",,73.55,"CapPass","Cycle 10",10,3290,"416-20","Alloy 617",314626,"Plate"
-186.47,-0.00170,"Qualified",,73.55,"CapPass","Cycle 10",10,3291,"416-20","Alloy 617",314626,"Plate"
-186.58,-0.00172,"Qualified",,73.55,"CapPass","Cycle 10",10,3292,"416-20","Alloy 617",314626,"Plate"
-186.81,-0.00177,"Qualified",,73.55,"CapPass","Cycle 10",10,3293,"416-20","Alloy 617",314626,"Plate"
-187.05,-0.00179,"Qualified",,73.56,"CapPass","Cycle 10",10,3294,"416-20","Alloy 617",314626,"Plate"
-179.56,-0.00177,"Qualified",,73.62,"CapPass","Cycle 10",10,3295,"416-20","Alloy 617",314626,"Plate"
-175.43,-0.00174,"Qualified",,73.63,"CapPass","Cycle 10",10,3296,"416-20","Alloy 617",314626,"Plate"
-171.71,-0.00172,"Qualified",,73.64,"CapPass","Cycle 10",10,3297,"416-20","Alloy 617",314626,"Plate"
-167.88,-0.00169,"Qualified",,73.66,"CapPass","Cycle 10",10,3298,"416-20","Alloy 617",314626,"Plate"
-163.90,-0.00166,"Qualified",,73.67,"CapPass","Cycle 10",10,3299,"416-20","Alloy 617",314626,"Plate"
-160.03,-0.00164,"Qualified",,73.69,"CapPass","Cycle 10",10,3300,"416-20","Alloy 617",314626,"Plate"
-156.72,-0.00161,"Qualified",,73.71,"CapPass","Cycle 10",10,3301,"416-20","Alloy 617",314626,"Plate"
-161.47,-0.00164,"Qualified",,73.81,"CapPass","Cycle 10",10,3302,"416-20","Alloy 617",314626,"Plate"
-165.35,-0.00166,"Qualified",,73.83,"CapPass","Cycle 10",10,3303,"416-20","Alloy 617",314626,"Plate"
-167.98,-0.00168,"Qualified",,73.84,"CapPass","Cycle 10",10,3304,"416-20","Alloy 617",314626,"Plate"
-169.04,-0.00169,"Qualified",,73.85,"CapPass","Cycle 10",10,3305,"416-20","Alloy 617",314626,"Plate"
-172.86,-0.00172,"Qualified",,73.87,"CapPass","Cycle 10",10,3306,"416-20","Alloy 617",314626,"Plate"
-176.65,-0.00174,"Qualified",,73.88,"CapPass","Cycle 10",10,3307,"416-20","Alloy 617",314626,"Plate"
-180.32,-0.00177,"Qualified",,73.90,"CapPass","Cycle 10",10,3308,"416-20","Alloy 617",314626,"Plate"
-184.39,-0.00179,"Qualified",,73.92,"CapPass","Cycle 10",10,3309,"416-20","Alloy 617",314626,"Plate"
-188.36,-0.00182,"Qualified",,73.94,"CapPass","Cycle 10",10,3310,"416-20","Alloy 617",314626,"Plate"
-191.58,-0.00184,"Qualified",,73.96,"CapPass","Cycle 10",10,3311,"416-20","Alloy 617",314626,"Plate"
-194.33,-0.00187,"Qualified",,73.98,"CapPass","Cycle 10",10,3312,"416-20","Alloy 617",314626,"Plate"
-191.50,-0.00190,"Qualified",,74.00,"CapPass","Cycle 10",10,3313,"416-20","Alloy 617",314626,"Plate"
-191.76,-0.00194,"Qualified",,74.00,"CapPass","Cycle 10",10,3314,"416-20","Alloy 617",314626,"Plate"
-191.97,-0.00198,"Qualified",,74.00,"CapPass","Cycle 10",10,3315,"416-20","Alloy 617",314626,"Plate"
-192.10,-0.00201,"Qualified",,74.00,"CapPass","Cycle 10",10,3316,"416-20","Alloy 617",314626,"Plate"
-192.18,-0.00204,"Qualified",,74.00,"CapPass","Cycle 10",10,3317,"416-20","Alloy 617",314626,"Plate"
-192.27,-0.00207,"Qualified",,74.01,"CapPass","Cycle 10",10,3318,"416-20","Alloy 617",314626,"Plate"
-192.40,-0.00209,"Qualified",,74.01,"CapPass","Cycle 10",10,3319,"416-20","Alloy 617",314626,"Plate"
-192.53,-0.00212,"Qualified",,74.01,"CapPass","Cycle 10",10,3320,"416-20","Alloy 617",314626,"Plate"
-192.75,-0.00216,"Qualified",,74.01,"CapPass","Cycle 10",10,3321,"416-20","Alloy 617",314626,"Plate"
-193.07,-0.00219,"Qualified",,74.01,"CapPass","Cycle 10",10,3322,"416-20","Alloy 617",314626,"Plate"
-181.38,-0.00216,"Qualified",,74.08,"CapPass","Cycle 10",10,3323,"416-20","Alloy 617",314626,"Plate"
-177.00,-0.00214,"Qualified",,74.09,"CapPass","Cycle 10",10,3324,"416-20","Alloy 617",314626,"Plate"
-172.31,-0.00211,"Qualified",,74.10,"CapPass","Cycle 10",10,3325,"416-20","Alloy 617",314626,"Plate"
-167.90,-0.00208,"Qualified",,74.11,"CapPass","Cycle 10",10,3326,"416-20","Alloy 617",314626,"Plate"
-163.46,-0.00205,"Qualified",,74.12,"CapPass","Cycle 10",10,3327,"416-20","Alloy 617",314626,"Plate"
-159.44,-0.00203,"Qualified",,74.12,"CapPass","Cycle 10",10,3328,"416-20","Alloy 617",314626,"Plate"
-155.47,-0.00200,"Qualified",,74.13,"CapPass","Cycle 10",10,3329,"416-20","Alloy 617",314626,"Plate"
-151.68,-0.00198,"Qualified",,74.14,"CapPass","Cycle 10",10,3330,"416-20","Alloy 617",314626,"Plate"
-147.48,-0.00195,"Qualified",,74.15,"CapPass","Cycle 10",10,3331,"416-20","Alloy 617",314626,"Plate"
-143.61,-0.00193,"Qualified",,74.16,"CapPass","Cycle 10",10,3332,"416-20","Alloy 617",314626,"Plate"
-139.85,-0.00190,"Qualified",,74.17,"CapPass","Cycle 10",10,3333,"416-20","Alloy 617",314626,"Plate"
-135.95,-0.00188,"Qualified",,74.17,"CapPass","Cycle 10",10,3334,"416-20","Alloy 617",314626,"Plate"
-132.38,-0.00185,"Qualified",,74.18,"CapPass","Cycle 10",10,3335,"416-20","Alloy 617",314626,"Plate"
-128.52,-0.00182,"Qualified",,74.20,"CapPass","Cycle 10",10,3336,"416-20","Alloy 617",314626,"Plate"
-124.71,-0.00180,"Qualified",,74.21,"CapPass","Cycle 10",10,3337,"416-20","Alloy 617",314626,"Plate"
-121.00,-0.00177,"Qualified",,74.22,"CapPass","Cycle 10",10,3338,"416-20","Alloy 617",314626,"Plate"
-117.64,-0.00175,"Qualified",,74.24,"CapPass","Cycle 10",10,3339,"416-20","Alloy 617",314626,"Plate"
-113.87,-0.00172,"Qualified",,74.26,"CapPass","Cycle 10",10,3340,"416-20","Alloy 617",314626,"Plate"
-110.08,-0.00170,"Qualified",,74.29,"CapPass","Cycle 10",10,3341,"416-20","Alloy 617",314626,"Plate"
-106.01,-0.00167,"Qualified",,74.33,"CapPass","Cycle 10",10,3342,"416-20","Alloy 617",314626,"Plate"
-101.66,-0.00165,"Qualified",,74.37,"CapPass","Cycle 10",10,3343,"416-20","Alloy 617",314626,"Plate"
-97.89,-0.00162,"Qualified",,74.41,"CapPass","Cycle 10",10,3344,"416-20","Alloy 617",314626,"Plate"
-93.91,-0.00160,"Qualified",,74.44,"CapPass","Cycle 10",10,3345,"416-20","Alloy 617",314626,"Plate"
-89.89,-0.00157,"Qualified",,74.47,"CapPass","Cycle 10",10,3346,"416-20","Alloy 617",314626,"Plate"
-86.20,-0.00154,"Qualified",,74.49,"CapPass","Cycle 10",10,3347,"416-20","Alloy 617",314626,"Plate"
-82.35,-0.00152,"Qualified",,74.52,"CapPass","Cycle 10",10,3348,"416-20","Alloy 617",314626,"Plate"
-78.81,-0.00149,"Qualified",,74.54,"CapPass","Cycle 10",10,3349,"416-20","Alloy 617",314626,"Plate"
-74.82,-0.00147,"Qualified",,74.57,"CapPass","Cycle 10",10,3350,"416-20","Alloy 617",314626,"Plate"
-70.73,-0.00144,"Qualified",,74.60,"CapPass","Cycle 10",10,3351,"416-20","Alloy 617",314626,"Plate"
-66.59,-0.00142,"Qualified",,74.63,"CapPass","Cycle 10",10,3352,"416-20","Alloy 617",314626,"Plate"
-62.44,-0.00139,"Qualified",,74.66,"CapPass","Cycle 10",10,3353,"416-20","Alloy 617",314626,"Plate"
-58.61,-0.00137,"Qualified",,74.69,"CapPass","Cycle 10",10,3354,"416-20","Alloy 617",314626,"Plate"
-55.19,-0.00134,"Qualified",,74.71,"CapPass","Cycle 10",10,3355,"416-20","Alloy 617",314626,"Plate"
-51.48,-0.00132,"Qualified",,74.74,"CapPass","Cycle 10",10,3356,"416-20","Alloy 617",314626,"Plate"
-47.85,-0.00129,"Qualified",,74.76,"CapPass","Cycle 10",10,3357,"416-20","Alloy 617",314626,"Plate"
-44.58,-0.00126,"Qualified",,74.79,"CapPass","Cycle 10",10,3358,"416-20","Alloy 617",314626,"Plate"
-40.89,-0.00124,"Qualified",,74.81,"CapPass","Cycle 10",10,3359,"416-20","Alloy 617",314626,"Plate"
-37.28,-0.00121,"Qualified",,74.84,"CapPass","Cycle 10",10,3360,"416-20","Alloy 617",314626,"Plate"
-36.69,-0.00121,"Qualified",,74.84,"CapPass","Cycle 10",10,3361,"416-20","Alloy 617",314626,"Plate"
-33.74,-0.00119,"Qualified",,74.87,"CapPass","Cycle 10",10,3362,"416-20","Alloy 617",314626,"Plate"
-30.18,-0.00116,"Qualified",,74.89,"CapPass","Cycle 10",10,3363,"416-20","Alloy 617",314626,"Plate"
-26.86,-0.00114,"Qualified",,74.92,"CapPass","Cycle 10",10,3364,"416-20","Alloy 617",314626,"Plate"
-23.50,-0.00111,"Qualified",,74.94,"CapPass","Cycle 10",10,3365,"416-20","Alloy 617",314626,"Plate"
-20.03,-0.00108,"Qualified",,74.97,"CapPass","Cycle 10",10,3366,"416-20","Alloy 617",314626,"Plate"
-16.82,-0.00106,"Qualified",,75.00,"CapPass","Cycle 10",10,3367,"416-20","Alloy 617",314626,"Plate"
-13.18,-0.00103,"Qualified",,75.03,"CapPass","Cycle 10",10,3368,"416-20","Alloy 617",314626,"Plate"
-9.40,-0.00101,"Qualified",,75.06,"CapPass","Cycle 10",10,3369,"416-20","Alloy 617",314626,"Plate"
-5.73,-0.00098,"Qualified",,75.09,"CapPass","Cycle 10",10,3370,"416-20","Alloy 617",314626,"Plate"
