Repository: js-molina/fatigue-A617

File: data/850C/Strain rate 0.001/0.40% strain/HTM_A19_PeakStress_41620.csv (part 3 of 14)
"Cycle","Data State","Max Stress Mpa","Min Stress Mpa","Qual Exceptions","Qual State","Stress Ratio","Time Max Stress Sec","Time Min Stress Sec","Sample","Count","Alloy","Material_Form","Heat"
772,"CapPass",219.55,-214.70,,"Qualified",1.023,6172.63,6176.37,"416-20",772,"Alloy 617","Plate",314626
773,"CapPass",215.56,-222.15,,"Qualified",0.970,6180.71,6184.78,"416-20",773,"Alloy 617","Plate",314626
774,"CapPass",214.92,-216.88,,"Qualified",0.991,6188.59,6192.53,"416-20",774,"Alloy 617","Plate",314626
775,"CapPass",215.63,-219.04,,"Qualified",0.984,6196.57,6200.70,"416-20",775,"Alloy 617","Plate",314626
776,"CapPass",219.92,-216.55,,"Qualified",1.016,6204.75,6208.65,"416-20",776,"Alloy 617","Plate",314626
777,"CapPass",218.45,-218.02,,"Qualified",1.002,6212.75,6216.70,"416-20",777,"Alloy 617","Plate",314626
778,"CapPass",218.02,-216.66,,"Qualified",1.006,6220.60,6224.62,"416-20",778,"Alloy 617","Plate",314626
779,"CapPass",217.66,-216.55,,"Qualified",1.005,6228.67,6232.66,"416-20",779,"Alloy 617","Plate",314626
780,"CapPass",215.89,-219.82,,"Qualified",0.982,6236.68,6240.64,"416-20",780,"Alloy 617","Plate",314626
781,"CapPass",218.61,-219.14,,"Qualified",0.998,6244.84,6248.80,"416-20",781,"Alloy 617","Plate",314626
782,"CapPass",216.44,-217.98,,"Qualified",0.993,6252.56,6256.83,"416-20",782,"Alloy 617","Plate",314626
783,"CapPass",218.76,-216.52,,"Qualified",1.010,6260.72,6264.59,"416-20",783,"Alloy 617","Plate",314626
784,"CapPass",218.70,-220.70,,"Qualified",0.991,6268.86,6272.85,"416-20",784,"Alloy 617","Plate",314626
785,"CapPass",216.01,-215.11,,"Qualified",1.004,6276.62,6280.79,"416-20",785,"Alloy 617","Plate",314626
786,"CapPass",215.52,-216.00,,"Qualified",0.998,6284.58,6288.82,"416-20",786,"Alloy 617","Plate",314626
787,"CapPass",215.99,-213.17,,"Qualified",1.013,6292.61,6296.70,"416-20",787,"Alloy 617","Plate",314626
788,"CapPass",219.40,-216.89,,"Qualified",1.012,6300.89,6304.74,"416-20",788,"Alloy 617","Plate",314626
789,"CapPass",219.00,-213.81,,"Qualified",1.024,6308.70,6312.68,"416-20",789,"Alloy 617","Plate",314626
790,"CapPass",218.59,-217.63,,"Qualified",1.004,6316.74,6320.91,"416-20",790,"Alloy 617","Plate",314626
791,"CapPass",219.30,-217.55,,"Qualified",1.008,6324.92,6328.85,"416-20",791,"Alloy 617","Plate",314626
792,"CapPass",214.17,-218.79,,"Qualified",0.979,6332.66,6336.82,"416-20",792,"Alloy 617","Plate",314626
793,"CapPass",213.55,-219.59,,"Qualified",0.973,6340.58,6344.93,"416-20",793,"Alloy 617","Plate",314626
794,"CapPass",217.01,-218.78,,"Qualified",0.992,6348.55,6352.92,"416-20",794,"Alloy 617","Plate",314626
795,"CapPass",216.11,-218.57,,"Qualified",0.989,6356.79,6360.98,"416-20",795,"Alloy 617","Plate",314626
796,"CapPass",215.66,-219.06,,"Qualified",0.984,6364.70,6368.82,"416-20",796,"Alloy 617","Plate",314626
797,"CapPass",214.53,-212.20,,"Qualified",1.011,6372.74,6376.80,"416-20",797,"Alloy 617","Plate",314626
798,"CapPass",218.10,-216.26,,"Qualified",1.009,6380.75,6384.86,"416-20",798,"Alloy 617","Plate",314626
799,"CapPass",217.82,-219.18,,"Qualified",0.994,6388.94,6393.00,"416-20",799,"Alloy 617","Plate",314626
800,"CapPass",218.29,-213.36,,"Qualified",1.023,6396.78,6400.68,"416-20",800,"Alloy 617","Plate",314626
801,"CapPass",217.82,-217.23,,"Qualified",1.003,6404.90,6408.91,"416-20",801,"Alloy 617","Plate",314626
802,"CapPass",217.78,-211.83,,"Qualified",1.028,6413.03,6416.62,"416-20",802,"Alloy 617","Plate",314626
803,"CapPass",214.69,-216.85,,"Qualified",0.990,6420.63,6424.82,"416-20",803,"Alloy 617","Plate",314626
804,"CapPass",217.57,-212.64,,"Qualified",1.023,6428.88,6432.77,"416-20",804,"Alloy 617","Plate",314626
805,"CapPass",220.64,-216.77,,"Qualified",1.018,6436.91,6440.94,"416-20",805,"Alloy 617","Plate",314626
806,"CapPass",222.91,-211.77,,"Qualified",1.053,6444.90,6448.74,"416-20",806,"Alloy 617","Plate",314626
807,"CapPass",215.54,-215.84,,"Qualified",0.999,6453.07,6456.98,"416-20",807,"Alloy 617","Plate",314626
808,"CapPass",217.35,-214.17,,"Qualified",1.015,6460.95,6464.98,"416-20",808,"Alloy 617","Plate",314626
809,"CapPass",220.39,-214.52,,"Qualified",1.027,6468.98,6472.79,"416-20",809,"Alloy 617","Plate",314626
810,"CapPass",216.90,-216.52,,"Qualified",1.002,6477.02,6480.84,"416-20",810,"Alloy 617","Plate",314626
811,"CapPass",212.95,-219.36,,"Qualified",0.971,6484.78,6489.07,"416-20",811,"Alloy 617","Plate",314626
812,"CapPass",215.35,-215.91,,"Qualified",0.997,6492.80,6496.91,"416-20",812,"Alloy 617","Plate",314626
813,"CapPass",218.65,-214.80,,"Qualified",1.018,6500.83,6505.13,"416-20",813,"Alloy 617","Plate",314626
814,"CapPass",218.72,-218.10,,"Qualified",1.003,6509.01,6512.97,"416-20",814,"Alloy 617","Plate",314626
815,"CapPass",217.23,-215.84,,"Qualified",1.006,6516.97,6520.89,"416-20",815,"Alloy 617","Plate",314626
816,"CapPass",215.60,-218.40,,"Qualified",0.987,6525.14,6528.96,"416-20",816,"Alloy 617","Plate",314626
817,"CapPass",216.79,-218.56,,"Qualified",0.992,6532.88,6537.02,"416-20",817,"Alloy 617","Plate",314626
818,"CapPass",219.83,-213.52,,"Qualified",1.030,6540.96,6544.76,"416-20",818,"Alloy 617","Plate",314626
819,"CapPass",215.74,-219.81,,"Qualified",0.981,6548.85,6553.16,"416-20",819,"Alloy 617","Plate",314626
820,"CapPass",216.98,-217.18,,"Qualified",0.999,6557.19,6560.96,"416-20",820,"Alloy 617","Plate",314626
821,"CapPass",219.84,-217.01,,"Qualified",1.013,6565.17,6569.09,"416-20",821,"Alloy 617","Plate",314626
822,"CapPass",223.24,-215.66,,"Qualified",1.035,6573.15,6577.07,"416-20",822,"Alloy 617","Plate",314626
823,"CapPass",213.00,-217.91,,"Qualified",0.978,6580.84,6585.05,"416-20",823,"Alloy 617","Plate",314626
824,"CapPass",216.71,-210.07,,"Qualified",1.032,6588.79,6592.74,"416-20",824,"Alloy 617","Plate",314626
825,"CapPass",217.81,-215.80,,"Qualified",1.009,6597.25,6601.00,"416-20",825,"Alloy 617","Plate",314626
826,"CapPass",215.34,-213.44,,"Qualified",1.009,6604.91,6609.02,"416-20",826,"Alloy 617","Plate",314626
827,"CapPass",219.18,-218.20,,"Qualified",1.004,6613.02,6617.26,"416-20",827,"Alloy 617","Plate",314626
828,"CapPass",219.48,-217.03,,"Qualified",1.011,6621.18,6624.80,"416-20",828,"Alloy 617","Plate",314626
829,"CapPass",218.39,-218.94,,"Qualified",0.997,6629.23,6632.94,"416-20",829,"Alloy 617","Plate",314626
830,"CapPass",217.22,-219.04,,"Qualified",0.992,6637.09,6641.19,"416-20",830,"Alloy 617","Plate",314626
831,"CapPass",217.68,-219.44,,"Qualified",0.992,6645.05,6649.24,"416-20",831,"Alloy 617","Plate",314626
832,"CapPass",217.46,-220.40,,"Qualified",0.987,6653.25,6657.15,"416-20",832,"Alloy 617","Plate",314626
833,"CapPass",218.26,-217.47,,"Qualified",1.004,6661.14,6665.01,"416-20",833,"Alloy 617","Plate",314626
834,"CapPass",217.34,-219.66,,"Qualified",0.989,6669.18,6673.33,"416-20",834,"Alloy 617","Plate",314626
835,"CapPass",216.75,-218.08,,"Qualified",0.994,6677.13,6681.02,"416-20",835,"Alloy 617","Plate",314626
836,"CapPass",218.32,-217.11,,"Qualified",1.006,6685.13,6689.07,"416-20",836,"Alloy 617","Plate",314626
837,"CapPass",216.44,-217.06,,"Qualified",0.997,6693.08,6697.07,"416-20",837,"Alloy 617","Plate",314626
838,"CapPass",218.78,-215.84,,"Qualified",1.014,6701.18,6705.16,"416-20",838,"Alloy 617","Plate",314626
839,"CapPass",215.03,-216.25,,"Qualified",0.994,6709.38,6713.08,"416-20",839,"Alloy 617","Plate",314626
840,"CapPass",218.80,-218.16,,"Qualified",1.003,6717.19,6721.18,"416-20",840,"Alloy 617","Plate",314626
841,"CapPass",216.97,-221.17,,"Qualified",0.981,6725.07,6729.22,"416-20",841,"Alloy 617","Plate",314626
842,"CapPass",215.74,-219.81,,"Qualified",0.981,6733.02,6737.39,"416-20",842,"Alloy 617","Plate",314626
843,"CapPass",217.33,-217.88,,"Qualified",0.997,6741.40,6745.22,"416-20",843,"Alloy 617","Plate",314626
844,"CapPass",217.96,-215.34,,"Qualified",1.012,6749.16,6753.01,"416-20",844,"Alloy 617","Plate",314626
845,"CapPass",217.33,-216.76,,"Qualified",1.003,6757.16,6761.09,"416-20",845,"Alloy 617","Plate",314626
846,"CapPass",217.08,-218.94,,"Qualified",0.992,6765.25,6769.20,"416-20",846,"Alloy 617","Plate",314626
847,"CapPass",218.05,-216.92,,"Qualified",1.005,6773.22,6777.37,"416-20",847,"Alloy 617","Plate",314626
848,"CapPass",215.88,-218.73,,"Qualified",0.987,6781.11,6785.32,"416-20",848,"Alloy 617","Plate",314626
849,"CapPass",218.35,-218.17,,"Qualified",1.001,6789.21,6793.41,"416-20",849,"Alloy 617","Plate",314626
850,"CapPass",219.84,-215.63,,"Qualified",1.020,6797.43,6801.26,"416-20",850,"Alloy 617","Plate",314626
851,"CapPass",220.15,-217.18,,"Qualified",1.014,6805.42,6809.33,"416-20",851,"Alloy 617","Plate",314626
852,"CapPass",220.60,-219.74,,"Qualified",1.004,6813.39,6817.34,"416-20",852,"Alloy 617","Plate",314626
853,"CapPass",215.15,-219.85,,"Qualified",0.979,6821.29,6825.33,"416-20",853,"Alloy 617","Plate",314626
854,"CapPass",221.48,-217.97,,"Qualified",1.016,6829.38,6833.14,"416-20",854,"Alloy 617","Plate",314626
855,"CapPass",215.90,-216.13,,"Qualified",0.999,6837.28,6841.19,"416-20",855,"Alloy 617","Plate",314626
856,"CapPass",215.99,-218.71,,"Qualified",0.988,6845.29,6849.50,"416-20",856,"Alloy 617","Plate",314626
857,"CapPass",218.69,-214.42,,"Qualified",1.020,6853.34,6857.01,"416-20",857,"Alloy 617","Plate",314626
858,"CapPass",218.09,-213.43,,"Qualified",1.022,6861.44,6865.18,"416-20",858,"Alloy 617","Plate",314626
859,"CapPass",216.55,-212.28,,"Qualified",1.020,6869.53,6873.22,"416-20",859,"Alloy 617","Plate",314626
860,"CapPass",216.89,-215.15,,"Qualified",1.008,6877.40,6881.38,"416-20",860,"Alloy 617","Plate",314626
861,"CapPass",220.99,-213.87,,"Qualified",1.033,6885.44,6889.55,"416-20",861,"Alloy 617","Plate",314626
862,"CapPass",213.15,-216.98,,"Qualified",0.982,6893.58,6897.35,"416-20",862,"Alloy 617","Plate",314626
863,"CapPass",219.98,-215.60,,"Qualified",1.020,6901.49,6905.26,"416-20",863,"Alloy 617","Plate",314626
864,"CapPass",219.53,-214.62,,"Qualified",1.023,6909.40,6913.24,"416-20",864,"Alloy 617","Plate",314626
865,"CapPass",213.11,-219.73,,"Qualified",0.970,6917.30,6921.58,"416-20",865,"Alloy 617","Plate",314626
866,"CapPass",222.39,-219.52,,"Qualified",1.013,6925.50,6929.10,"416-20",866,"Alloy 617","Plate",314626
867,"CapPass",214.75,-219.02,,"Qualified",0.981,6933.24,6937.56,"416-20",867,"Alloy 617","Plate",314626
868,"CapPass",223.43,-214.33,,"Qualified",1.042,6941.55,6945.61,"416-20",868,"Alloy 617","Plate",314626
869,"CapPass",218.77,-218.89,,"Qualified",0.999,6949.57,6953.36,"416-20",869,"Alloy 617","Plate",314626
870,"CapPass",220.65,-220.40,,"Qualified",1.001,6957.58,6961.58,"416-20",870,"Alloy 617","Plate",314626
871,"CapPass",215.23,-216.93,,"Qualified",0.992,6965.36,6969.46,"416-20",871,"Alloy 617","Plate",314626
872,"CapPass",214.17,-217.54,,"Qualified",0.985,6973.30,6977.51,"416-20",872,"Alloy 617","Plate",314626
873,"CapPass",215.38,-219.65,,"Qualified",0.981,6981.30,6985.59,"416-20",873,"Alloy 617","Plate",314626
874,"CapPass",213.35,-210.41,,"Qualified",1.014,6989.34,6993.33,"416-20",874,"Alloy 617","Plate",314626
875,"CapPass",216.74,-217.06,,"Qualified",0.999,6997.56,7001.47,"416-20",875,"Alloy 617","Plate",314626
876,"CapPass",210.56,-222.88,,"Qualified",0.945,7005.19,7009.63,"416-20",876,"Alloy 617","Plate",314626
877,"CapPass",220.09,-212.89,,"Qualified",1.034,7013.46,7017.26,"416-20",877,"Alloy 617","Plate",314626
878,"CapPass",219.69,-217.36,,"Qualified",1.011,7021.69,7025.44,"416-20",878,"Alloy 617","Plate",314626
879,"CapPass",219.54,-220.12,,"Qualified",0.997,7029.64,7033.65,"416-20",879,"Alloy 617","Plate",314626
880,"CapPass",211.96,-212.95,,"Qualified",0.995,7037.34,7041.43,"416-20",880,"Alloy 617","Plate",314626
881,"CapPass",217.45,-219.77,,"Qualified",0.989,7045.57,7049.66,"416-20",881,"Alloy 617","Plate",314626
882,"CapPass",221.82,-217.50,,"Qualified",1.020,7053.59,7057.62,"416-20",882,"Alloy 617","Plate",314626
883,"CapPass",217.74,-218.44,,"Qualified",0.997,7061.52,7065.66,"416-20",883,"Alloy 617","Plate",314626
884,"CapPass",221.49,-214.34,,"Qualified",1.033,7069.73,7073.61,"416-20",884,"Alloy 617","Plate",314626
885,"CapPass",219.72,-216.22,,"Qualified",1.016,7077.64,7081.57,"416-20",885,"Alloy 617","Plate",314626
886,"CapPass",222.48,-216.79,,"Qualified",1.026,7085.74,7089.39,"416-20",886,"Alloy 617","Plate",314626
887,"CapPass",213.80,-217.87,,"Qualified",0.981,7093.79,7097.59,"416-20",887,"Alloy 617","Plate",314626
888,"CapPass",219.17,-219.61,,"Qualified",0.998,7101.74,7105.64,"416-20",888,"Alloy 617","Plate",314626
889,"CapPass",216.31,-217.35,,"Qualified",0.995,7109.50,7113.66,"416-20",889,"Alloy 617","Plate",314626
890,"CapPass",220.24,-216.55,,"Qualified",1.017,7117.46,7121.59,"416-20",890,"Alloy 617","Plate",314626
891,"CapPass",215.29,-220.14,,"Qualified",0.978,7125.72,7129.73,"416-20",891,"Alloy 617","Plate",314626
892,"CapPass",215.76,-217.22,,"Qualified",0.993,7133.53,7137.69,"416-20",892,"Alloy 617","Plate",314626
893,"CapPass",221.36,-216.18,,"Qualified",1.024,7141.74,7145.67,"416-20",893,"Alloy 617","Plate",314626
894,"CapPass",220.86,-216.22,,"Qualified",1.021,7149.85,7153.59,"416-20",894,"Alloy 617","Plate",314626
895,"CapPass",216.77,-211.97,,"Qualified",1.023,7157.54,7161.67,"416-20",895,"Alloy 617","Plate",314626
896,"CapPass",218.36,-212.99,,"Qualified",1.025,7165.70,7169.87,"416-20",896,"Alloy 617","Plate",314626
897,"CapPass",218.44,-215.11,,"Qualified",1.015,7173.59,7177.62,"416-20",897,"Alloy 617","Plate",314626
898,"CapPass",216.92,-214.40,,"Qualified",1.012,7181.60,7185.71,"416-20",898,"Alloy 617","Plate",314626
899,"CapPass",218.23,-218.84,,"Qualified",0.997,7189.66,7193.70,"416-20",899,"Alloy 617","Plate",314626
900,"CapPass",216.47,-220.88,,"Qualified",0.980,7197.58,7201.78,"416-20",900,"Alloy 617","Plate",314626
901,"CapPass",216.10,-218.56,,"Qualified",0.989,7205.73,7209.88,"416-20",901,"Alloy 617","Plate",314626
902,"CapPass",216.12,-212.88,,"Qualified",1.015,7213.56,7217.91,"416-20",902,"Alloy 617","Plate",314626
903,"CapPass",219.72,-220.40,,"Qualified",0.997,7221.75,7225.91,"416-20",903,"Alloy 617","Plate",314626
904,"CapPass",215.71,-213.97,,"Qualified",1.008,7229.94,7233.63,"416-20",904,"Alloy 617","Plate",314626
905,"CapPass",218.19,-214.41,,"Qualified",1.018,7237.61,7241.76,"416-20",905,"Alloy 617","Plate",314626
906,"CapPass",217.78,-216.45,,"Qualified",1.006,7245.94,7249.77,"416-20",906,"Alloy 617","Plate",314626
907,"CapPass",219.92,-213.10,,"Qualified",1.032,7253.85,7257.76,"416-20",907,"Alloy 617","Plate",314626
908,"CapPass",215.58,-215.75,,"Qualified",0.999,7261.85,7265.75,"416-20",908,"Alloy 617","Plate",314626
909,"CapPass",219.27,-213.00,,"Qualified",1.029,7269.93,7273.53,"416-20",909,"Alloy 617","Plate",314626
910,"CapPass",220.00,-221.25,,"Qualified",0.994,7277.91,7281.92,"416-20",910,"Alloy 617","Plate",314626
911,"CapPass",221.76,-215.69,,"Qualified",1.028,7285.97,7289.96,"416-20",911,"Alloy 617","Plate",314626
912,"CapPass",218.31,-218.17,,"Qualified",1.001,7293.78,7297.79,"416-20",912,"Alloy 617","Plate",314626
913,"CapPass",222.54,-213.26,,"Qualified",1.044,7302.01,7305.81,"416-20",913,"Alloy 617","Plate",314626
914,"CapPass",218.38,-215.93,,"Qualified",1.011,7309.76,7313.88,"416-20",914,"Alloy 617","Plate",314626
915,"CapPass",218.95,-216.30,,"Qualified",1.012,7317.89,7322.04,"416-20",915,"Alloy 617","Plate",314626
916,"CapPass",216.81,-213.96,,"Qualified",1.013,7325.86,7329.71,"416-20",916,"Alloy 617","Plate",314626
917,"CapPass",218.47,-217.43,,"Qualified",1.005,7333.91,7337.69,"416-20",917,"Alloy 617","Plate",314626
918,"CapPass",216.90,-218.85,,"Qualified",0.991,7341.78,7345.98,"416-20",918,"Alloy 617","Plate",314626
919,"CapPass",221.07,-215.99,,"Qualified",1.024,7350.01,7353.84,"416-20",919,"Alloy 617","Plate",314626
920,"CapPass",211.95,-218.57,,"Qualified",0.970,7357.69,7362.04,"416-20",920,"Alloy 617","Plate",314626
921,"CapPass",222.83,-217.53,,"Qualified",1.024,7366.02,7370.10,"416-20",921,"Alloy 617","Plate",314626
922,"CapPass",219.75,-218.55,,"Qualified",1.006,7374.04,7377.86,"416-20",922,"Alloy 617","Plate",314626
923,"CapPass",219.09,-219.14,,"Qualified",1.000,7381.85,7385.90,"416-20",923,"Alloy 617","Plate",314626
924,"CapPass",219.19,-213.11,,"Qualified",1.029,7390.00,7393.69,"416-20",924,"Alloy 617","Plate",314626
925,"CapPass",221.34,-221.24,,"Qualified",1.000,7398.05,7401.87,"416-20",925,"Alloy 617","Plate",314626
926,"CapPass",218.67,-221.48,,"Qualified",0.987,7405.91,7409.96,"416-20",926,"Alloy 617","Plate",314626
927,"CapPass",210.50,-222.22,,"Qualified",0.947,7414.13,7417.94,"416-20",927,"Alloy 617","Plate",314626
928,"CapPass",214.71,-219.02,,"Qualified",0.980,7421.75,7426.08,"416-20",928,"Alloy 617","Plate",314626
929,"CapPass",223.20,-221.20,,"Qualified",1.009,7429.89,7434.01,"416-20",929,"Alloy 617","Plate",314626
930,"CapPass",221.27,-218.95,,"Qualified",1.011,7437.97,7441.96,"416-20",930,"Alloy 617","Plate",314626
931,"CapPass",218.91,-215.55,,"Qualified",1.016,7446.03,7449.94,"416-20",931,"Alloy 617","Plate",314626
932,"CapPass",218.91,-215.80,,"Qualified",1.014,7453.99,7457.95,"416-20",932,"Alloy 617","Plate",314626
933,"CapPass",217.75,-219.93,,"Qualified",0.990,7462.00,7466.10,"416-20",933,"Alloy 617","Plate",314626
934,"CapPass",215.90,-217.37,,"Qualified",0.993,7470.19,7473.97,"416-20",934,"Alloy 617","Plate",314626
935,"CapPass",215.52,-219.03,,"Qualified",0.984,7477.99,7481.93,"416-20",935,"Alloy 617","Plate",314626
936,"CapPass",215.41,-213.63,,"Qualified",1.008,7485.96,7489.88,"416-20",936,"Alloy 617","Plate",314626
937,"CapPass",218.28,-221.20,,"Qualified",0.987,7494.07,7498.04,"416-20",937,"Alloy 617","Plate",314626
938,"CapPass",217.33,-219.59,,"Qualified",0.990,7501.87,7506.08,"416-20",938,"Alloy 617","Plate",314626
939,"CapPass",214.08,-220.57,,"Qualified",0.971,7509.94,7514.22,"416-20",939,"Alloy 617","Plate",314626
940,"CapPass",222.70,-218.19,,"Qualified",1.021,7518.18,7522.27,"416-20",940,"Alloy 617","Plate",314626
941,"CapPass",219.43,-219.58,,"Qualified",0.999,7526.26,7530.09,"416-20",941,"Alloy 617","Plate",314626
942,"CapPass",218.37,-218.28,,"Qualified",1.000,7534.12,7538.27,"416-20",942,"Alloy 617","Plate",314626
943,"CapPass",221.68,-215.64,,"Qualified",1.028,7542.24,7546.09,"416-20",943,"Alloy 617","Plate",314626
944,"CapPass",217.42,-218.53,,"Qualified",0.995,7550.13,7554.15,"416-20",944,"Alloy 617","Plate",314626
945,"CapPass",218.03,-217.92,,"Qualified",1.001,7557.95,7562.17,"416-20",945,"Alloy 617","Plate",314626
946,"CapPass",222.54,-215.20,,"Qualified",1.034,7566.24,7570.02,"416-20",946,"Alloy 617","Plate",314626
947,"CapPass",213.38,-219.77,,"Qualified",0.971,7573.81,7578.17,"416-20",947,"Alloy 617","Plate",314626
948,"CapPass",222.13,-219.32,,"Qualified",1.013,7582.23,7586.32,"416-20",948,"Alloy 617","Plate",314626
949,"CapPass",213.53,-218.59,,"Qualified",0.977,7590.04,7594.19,"416-20",949,"Alloy 617","Plate",314626
950,"CapPass",218.42,-214.68,,"Qualified",1.017,7598.19,7601.98,"416-20",950,"Alloy 617","Plate",314626
951,"CapPass",217.24,-217.75,,"Qualified",0.998,7606.07,7610.04,"416-20",951,"Alloy 617","Plate",314626
952,"CapPass",216.98,-218.26,,"Qualified",0.994,7614.06,7618.16,"416-20",952,"Alloy 617","Plate",314626
953,"CapPass",218.51,-218.19,,"Qualified",1.001,7622.29,7626.17,"416-20",953,"Alloy 617","Plate",314626
954,"CapPass",215.44,-220.89,,"Qualified",0.975,7629.85,7634.31,"416-20",954,"Alloy 617","Plate",314626
955,"CapPass",217.92,-216.02,,"Qualified",1.009,7638.21,7642.07,"416-20",955,"Alloy 617","Plate",314626
956,"CapPass",215.83,-218.83,,"Qualified",0.986,7646.38,7650.34,"416-20",956,"Alloy 617","Plate",314626
957,"CapPass",218.05,-220.32,,"Qualified",0.990,7654.10,7658.28,"416-20",957,"Alloy 617","Plate",314626
958,"CapPass",213.33,-221.24,,"Qualified",0.964,7662.08,7666.35,"416-20",958,"Alloy 617","Plate",314626
959,"CapPass",217.37,-215.51,,"Qualified",1.009,7669.91,7674.39,"416-20",959,"Alloy 617","Plate",314626
960,"CapPass",219.17,-217.56,,"Qualified",1.007,7678.43,7682.23,"416-20",960,"Alloy 617","Plate",314626
961,"CapPass",223.35,-218.63,,"Qualified",1.022,7686.40,7690.24,"416-20",961,"Alloy 617","Plate",314626
962,"CapPass",216.32,-216.70,,"Qualified",0.998,7694.17,7698.16,"416-20",962,"Alloy 617","Plate",314626
963,"CapPass",218.59,-220.20,,"Qualified",0.993,7702.41,7706.36,"416-20",963,"Alloy 617","Plate",314626
964,"CapPass",219.90,-221.02,,"Qualified",0.995,7710.44,7714.38,"416-20",964,"Alloy 617","Plate",314626
965,"CapPass",215.51,-219.40,,"Qualified",0.982,7717.95,7722.31,"416-20",965,"Alloy 617","Plate",314626
966,"CapPass",218.64,-217.66,,"Qualified",1.005,7726.26,7730.28,"416-20",966,"Alloy 617","Plate",314626
967,"CapPass",216.49,-217.85,,"Qualified",0.994,7734.04,7738.49,"416-20",967,"Alloy 617","Plate",314626
968,"CapPass",219.42,-218.62,,"Qualified",1.004,7742.42,7746.42,"416-20",968,"Alloy 617","Plate",314626
969,"CapPass",214.42,-219.97,,"Qualified",0.975,7750.19,7754.38,"416-20",969,"Alloy 617","Plate",314626
970,"CapPass",215.82,-219.58,,"Qualified",0.983,7758.17,7762.42,"416-20",970,"Alloy 617","Plate",314626
971,"CapPass",219.82,-217.55,,"Qualified",1.010,7766.38,7770.31,"416-20",971,"Alloy 617","Plate",314626
972,"CapPass",221.01,-223.39,,"Qualified",0.989,7774.46,7778.50,"416-20",972,"Alloy 617","Plate",314626
973,"CapPass",213.86,-215.50,,"Qualified",0.992,7782.21,7786.31,"416-20",973,"Alloy 617","Plate",314626
974,"CapPass",218.70,-217.68,,"Qualified",1.005,7790.54,7794.48,"416-20",974,"Alloy 617","Plate",314626
975,"CapPass",220.45,-215.31,,"Qualified",1.024,7798.49,7802.18,"416-20",975,"Alloy 617","Plate",314626
976,"CapPass",218.54,-217.92,,"Qualified",1.003,7806.46,7810.39,"416-20",976,"Alloy 617","Plate",314626
977,"CapPass",218.77,-216.06,,"Qualified",1.013,7814.39,7818.40,"416-20",977,"Alloy 617","Plate",314626
978,"CapPass",216.63,-224.05,,"Qualified",0.967,7822.40,7826.58,"416-20",978,"Alloy 617","Plate",314626
979,"CapPass",215.91,-218.87,,"Qualified",0.986,7830.29,7834.58,"416-20",979,"Alloy 617","Plate",314626
980,"CapPass",218.80,-217.77,,"Qualified",1.005,7838.35,7842.55,"416-20",980,"Alloy 617","Plate",314626
981,"CapPass",223.58,-217.65,,"Qualified",1.027,7846.61,7850.35,"416-20",981,"Alloy 617","Plate",314626
982,"CapPass",220.00,-213.48,,"Qualified",1.031,7854.44,7858.24,"416-20",982,"Alloy 617","Plate",314626
983,"CapPass",221.02,-215.40,,"Qualified",1.026,7862.53,7866.65,"416-20",983,"Alloy 617","Plate",314626
984,"CapPass",221.78,-218.71,,"Qualified",1.014,7870.54,7874.20,"416-20",984,"Alloy 617","Plate",314626
985,"CapPass",214.15,-215.31,,"Qualified",0.995,7878.46,7882.64,"416-20",985,"Alloy 617","Plate",314626
986,"CapPass",214.50,-218.02,,"Qualified",0.984,7886.45,7890.65,"416-20",986,"Alloy 617","Plate",314626
987,"CapPass",220.83,-215.91,,"Qualified",1.023,7894.67,7898.68,"416-20",987,"Alloy 617","Plate",314626
988,"CapPass",221.48,-214.29,,"Qualified",1.034,7902.60,7906.14,"416-20",988,"Alloy 617","Plate",314626
989,"CapPass",214.47,-218.72,,"Qualified",0.981,7910.37,7914.54,"416-20",989,"Alloy 617","Plate",314626
990,"CapPass",216.69,-213.28,,"Qualified",1.016,7918.39,7922.40,"416-20",990,"Alloy 617","Plate",314626
991,"CapPass",218.01,-219.31,,"Qualified",0.994,7926.67,7930.50,"416-20",991,"Alloy 617","Plate",314626
992,"CapPass",217.70,-214.88,,"Qualified",1.013,7934.63,7938.47,"416-20",992,"Alloy 617","Plate",314626
993,"CapPass",218.64,-215.69,,"Qualified",1.014,7942.59,7946.38,"416-20",993,"Alloy 617","Plate",314626
994,"CapPass",215.79,-213.21,,"Qualified",1.012,7950.73,7954.31,"416-20",994,"Alloy 617","Plate",314626
995,"CapPass",216.72,-213.52,,"Qualified",1.015,7958.51,7962.31,"416-20",995,"Alloy 617","Plate",314626
996,"CapPass",218.03,-214.85,,"Qualified",1.015,7966.65,7970.76,"416-20",996,"Alloy 617","Plate",314626
997,"CapPass",216.85,-216.74,,"Qualified",1.001,7974.62,7978.51,"416-20",997,"Alloy 617","Plate",314626
998,"CapPass",217.33,-214.49,,"Qualified",1.013,7982.61,7986.45,"416-20",998,"Alloy 617","Plate",314626
999,"CapPass",215.71,-219.45,,"Qualified",0.983,7990.77,7994.75,"416-20",999,"Alloy 617","Plate",314626
1000,"CapPass",216.33,-214.68,,"Qualified",1.008,7998.66,8002.51,"416-20",1000,"Alloy 617","Plate",314626
1001,"CapPass",217.28,-214.93,,"Qualified",1.011,8006.78,8010.50,"416-20",1001,"Alloy 617","Plate",314626
1002,"CapPass",219.31,-219.95,,"Qualified",0.997,8014.54,8018.64,"416-20",1002,"Alloy 617","Plate",314626
1003,"CapPass",217.58,-219.52,,"Qualified",0.991,8022.57,8026.68,"416-20",1003,"Alloy 617","Plate",314626
1004,"CapPass",216.49,-217.82,,"Qualified",0.994,8030.45,8034.62,"416-20",1004,"Alloy 617","Plate",314626
1005,"CapPass",213.42,-220.93,,"Qualified",0.966,8038.38,8042.70,"416-20",1005,"Alloy 617","Plate",314626
1006,"CapPass",220.40,-223.04,,"Qualified",0.988,8046.76,8050.75,"416-20",1006,"Alloy 617","Plate",314626
1007,"CapPass",216.01,-217.06,,"Qualified",0.995,8054.53,8058.70,"416-20",1007,"Alloy 617","Plate",314626
1008,"CapPass",222.50,-215.86,,"Qualified",1.031,8062.74,8066.50,"416-20",1008,"Alloy 617","Plate",314626
1009,"CapPass",218.67,-219.06,,"Qualified",0.998,8070.75,8074.81,"416-20",1009,"Alloy 617","Plate",314626
1010,"CapPass",221.25,-219.95,,"Qualified",1.006,8078.70,8082.83,"416-20",1010,"Alloy 617","Plate",314626
1011,"CapPass",217.84,-215.31,,"Qualified",1.012,8086.72,8090.69,"416-20",1011,"Alloy 617","Plate",314626
1012,"CapPass",214.53,-219.97,,"Qualified",0.975,8094.87,8098.89,"416-20",1012,"Alloy 617","Plate",314626
1013,"CapPass",218.54,-217.06,,"Qualified",1.007,8102.76,8106.70,"416-20",1013,"Alloy 617","Plate",314626
1014,"CapPass",217.27,-218.31,,"Qualified",0.995,8110.50,8114.55,"416-20",1014,"Alloy 617","Plate",314626
1015,"CapPass",217.14,-219.55,,"Qualified",0.989,8118.75,8122.64,"416-20",1015,"Alloy 617","Plate",314626
1016,"CapPass",213.65,-221.00,,"Qualified",0.967,8126.52,8130.82,"416-20",1016,"Alloy 617","Plate",314626
1017,"CapPass",216.42,-217.67,,"Qualified",0.994,8134.61,8138.87,"416-20",1017,"Alloy 617","Plate",314626
1018,"CapPass",219.52,-222.02,,"Qualified",0.989,8142.60,8146.90,"416-20",1018,"Alloy 617","Plate",314626
1019,"CapPass",215.42,-209.94,,"Qualified",1.026,8150.69,8154.50,"416-20",1019,"Alloy 617","Plate",314626
1020,"CapPass",222.35,-221.48,,"Qualified",1.004,8158.89,8162.78,"416-20",1020,"Alloy 617","Plate",314626
1021,"CapPass",219.54,-214.92,,"Qualified",1.021,8166.97,8170.79,"416-20",1021,"Alloy 617","Plate",314626
1022,"CapPass",221.24,-215.64,,"Qualified",1.026,8174.79,8178.63,"416-20",1022,"Alloy 617","Plate",314626
1023,"CapPass",215.96,-220.91,,"Qualified",0.978,8182.70,8186.93,"416-20",1023,"Alloy 617","Plate",314626
1024,"CapPass",219.98,-214.51,,"Qualified",1.025,8190.71,8195.01,"416-20",1024,"Alloy 617","Plate",314626
1025,"CapPass",220.37,-217.54,,"Qualified",1.013,8198.88,8202.71,"416-20",1025,"Alloy 617","Plate",314626
1026,"CapPass",219.43,-221.21,,"Qualified",0.992,8206.85,8210.82,"416-20",1026,"Alloy 617","Plate",314626
1027,"CapPass",220.25,-220.23,,"Qualified",1.000,8214.78,8218.73,"416-20",1027,"Alloy 617","Plate",314626
1028,"CapPass",217.70,-217.34,,"Qualified",1.002,8222.66,8226.94,"416-20",1028,"Alloy 617","Plate",314626
1029,"CapPass",218.98,-216.31,,"Qualified",1.012,8230.77,8234.85,"416-20",1029,"Alloy 617","Plate",314626
1030,"CapPass",218.95,-214.69,,"Qualified",1.020,8238.81,8242.70,"416-20",1030,"Alloy 617","Plate",314626
1031,"CapPass",218.56,-221.15,,"Qualified",0.988,8247.03,8250.85,"416-20",1031,"Alloy 617","Plate",314626
1032,"CapPass",213.56,-221.49,,"Qualified",0.964,8254.81,8258.93,"416-20",1032,"Alloy 617","Plate",314626
1033,"CapPass",216.23,-216.66,,"Qualified",0.998,8262.83,8266.88,"416-20",1033,"Alloy 617","Plate",314626
1034,"CapPass",220.30,-216.26,,"Qualified",1.019,8271.02,8275.07,"416-20",1034,"Alloy 617","Plate",314626
1035,"CapPass",222.32,-217.03,,"Qualified",1.024,8279.09,8282.89,"416-20",1035,"Alloy 617","Plate",314626
1036,"CapPass",218.12,-212.59,,"Qualified",1.026,8286.84,8290.68,"416-20",1036,"Alloy 617","Plate",314626
1037,"CapPass",217.33,-218.22,,"Qualified",0.996,8295.06,8298.86,"416-20",1037,"Alloy 617","Plate",314626
1038,"CapPass",216.67,-217.59,,"Qualified",0.996,8302.73,8307.01,"416-20",1038,"Alloy 617","Plate",314626
1039,"CapPass",218.59,-211.92,,"Qualified",1.031,8310.84,8314.78,"416-20",1039,"Alloy 617","Plate",314626
1040,"CapPass",219.18,-215.54,,"Qualified",1.017,8318.92,8322.90,"416-20",1040,"Alloy 617","Plate",314626
1041,"CapPass",212.72,-219.82,,"Qualified",0.968,8326.77,8331.02,"416-20",1041,"Alloy 617","Plate",314626
1042,"CapPass",216.54,-214.52,,"Qualified",1.009,8334.97,8338.89,"416-20",1042,"Alloy 617","Plate",314626
1043,"CapPass",217.23,-216.39,,"Qualified",1.004,8342.88,8346.74,"416-20",1043,"Alloy 617","Plate",314626
1044,"CapPass",214.53,-222.92,,"Qualified",0.962,8350.91,8355.06,"416-20",1044,"Alloy 617","Plate",314626
1045,"CapPass",218.75,-215.67,,"Qualified",1.014,8359.05,8362.79,"416-20",1045,"Alloy 617","Plate",314626
1046,"CapPass",219.97,-217.47,,"Qualified",1.012,8367.17,8371.12,"416-20",1046,"Alloy 617","Plate",314626
1047,"CapPass",220.96,-217.21,,"Qualified",1.017,8375.11,8379.06,"416-20",1047,"Alloy 617","Plate",314626
1048,"CapPass",216.00,-215.91,,"Qualified",1.000,8382.97,8387.01,"416-20",1048,"Alloy 617","Plate",314626
1049,"CapPass",221.39,-215.24,,"Qualified",1.029,8391.15,8395.06,"416-20",1049,"Alloy 617","Plate",314626
1050,"CapPass",216.58,-218.37,,"Qualified",0.992,8399.05,8403.24,"416-20",1050,"Alloy 617","Plate",314626
1051,"CapPass",218.81,-217.45,,"Qualified",1.006,8407.00,8410.99,"416-20",1051,"Alloy 617","Plate",314626
1052,"CapPass",217.59,-215.77,,"Qualified",1.008,8415.17,8418.96,"416-20",1052,"Alloy 617","Plate",314626
1053,"CapPass",220.66,-221.13,,"Qualified",0.998,8423.20,8427.23,"416-20",1053,"Alloy 617","Plate",314626
1054,"CapPass",219.30,-215.20,,"Qualified",1.019,8431.11,8434.93,"416-20",1054,"Alloy 617","Plate",314626
1055,"CapPass",213.70,-220.72,,"Qualified",0.968,8438.92,8443.21,"416-20",1055,"Alloy 617","Plate",314626
1056,"CapPass",213.35,-220.63,,"Qualified",0.967,8446.95,8451.22,"416-20",1056,"Alloy 617","Plate",314626
1057,"CapPass",217.29,-220.24,,"Qualified",0.987,8455.14,8459.17,"416-20",1057,"Alloy 617","Plate",314626
1058,"CapPass",218.51,-218.11,,"Qualified",1.002,8463.06,8467.20,"416-20",1058,"Alloy 617","Plate",314626
1059,"CapPass",215.26,-220.61,,"Qualified",0.976,8471.28,8475.20,"416-20",1059,"Alloy 617","Plate",314626
1060,"CapPass",214.80,-213.02,,"Qualified",1.008,8478.83,8483.31,"416-20",1060,"Alloy 617","Plate",314626
1061,"CapPass",214.59,-215.96,,"Qualified",0.994,8486.91,8491.06,"416-20",1061,"Alloy 617","Plate",314626
1062,"CapPass",223.16,-215.00,,"Qualified",1.038,8495.28,8498.94,"416-20",1062,"Alloy 617","Plate",314626
1063,"CapPass",218.34,-219.41,,"Qualified",0.995,8503.23,8506.95,"416-20",1063,"Alloy 617","Plate",314626
1064,"CapPass",215.33,-217.16,,"Qualified",0.992,8510.97,8515.34,"416-20",1064,"Alloy 617","Plate",314626
1065,"CapPass",214.97,-213.48,,"Qualified",1.007,8519.36,8523.01,"416-20",1065,"Alloy 617","Plate",314626
1066,"CapPass",220.79,-216.52,,"Qualified",1.020,8527.30,8531.36,"416-20",1066,"Alloy 617","Plate",314626
1067,"CapPass",216.72,-218.75,,"Qualified",0.991,8535.17,8539.06,"416-20",1067,"Alloy 617","Plate",314626
1068,"CapPass",219.98,-219.00,,"Qualified",1.005,8543.17,8547.39,"416-20",1068,"Alloy 617","Plate",314626
1069,"CapPass",210.56,-216.04,,"Qualified",0.975,8551.39,8555.39,"416-20",1069,"Alloy 617","Plate",314626
1070,"CapPass",216.31,-219.05,,"Qualified",0.987,8559.18,8563.40,"416-20",1070,"Alloy 617","Plate",314626
1071,"CapPass",212.43,-219.61,,"Qualified",0.967,8567.15,8571.28,"416-20",1071,"Alloy 617","Plate",314626
1072,"CapPass",216.57,-222.47,,"Qualified",0.973,8575.22,8579.25,"416-20",1072,"Alloy 617","Plate",314626
1073,"CapPass",219.75,-218.08,,"Qualified",1.008,8583.20,8587.26,"416-20",1073,"Alloy 617","Plate",314626
1074,"CapPass",220.22,-218.20,,"Qualified",1.009,8591.35,8595.01,"416-20",1074,"Alloy 617","Plate",314626
1075,"CapPass",216.42,-219.49,,"Qualified",0.986,8599.31,8603.37,"416-20",1075,"Alloy 617","Plate",314626
1076,"CapPass",219.92,-220.58,,"Qualified",0.997,8607.10,8611.39,"416-20",1076,"Alloy 617","Plate",314626
1077,"CapPass",219.61,-214.98,,"Qualified",1.022,8615.33,8619.17,"416-20",1077,"Alloy 617","Plate",314626
1078,"CapPass",220.36,-216.99,,"Qualified",1.016,8623.45,8627.17,"416-20",1078,"Alloy 617","Plate",314626
1079,"CapPass",218.26,-220.00,,"Qualified",0.992,8631.36,8635.41,"416-20",1079,"Alloy 617","Plate",314626
1080,"CapPass",217.87,-213.96,,"Qualified",1.018,8639.40,8643.51,"416-20",1080,"Alloy 617","Plate",314626
1081,"CapPass",221.32,-217.31,,"Qualified",1.018,8647.43,8651.13,"416-20",1081,"Alloy 617","Plate",314626
1082,"CapPass",211.10,-219.65,,"Qualified",0.961,8655.07,8659.37,"416-20",1082,"Alloy 617","Plate",314626
1083,"CapPass",219.67,-214.20,,"Qualified",1.026,8663.27,8667.29,"416-20",1083,"Alloy 617","Plate",314626
1084,"CapPass",221.79,-220.13,,"Qualified",1.008,8671.48,8675.44,"416-20",1084,"Alloy 617","Plate",314626
1085,"CapPass",220.95,-218.62,,"Qualified",1.011,8679.37,8683.17,"416-20",1085,"Alloy 617","Plate",314626
1086,"CapPass",214.97,-221.79,,"Qualified",0.969,8687.16,8691.47,"416-20",1086,"Alloy 617","Plate",314626
1087,"CapPass",214.58,-220.31,,"Qualified",0.974,8694.89,8699.37,"416-20",1087,"Alloy 617","Plate",314626
1088,"CapPass",216.64,-212.85,,"Qualified",1.018,8703.05,8707.56,"416-20",1088,"Alloy 617","Plate",314626
1089,"CapPass",219.17,-216.64,,"Qualified",1.012,8711.57,8715.40,"416-20",1089,"Alloy 617","Plate",314626
1090,"CapPass",218.96,-209.71,,"Qualified",1.044,8719.48,8723.57,"416-20",1090,"Alloy 617","Plate",314626
1091,"CapPass",220.35,-214.75,,"Qualified",1.026,8727.52,8731.26,"416-20",1091,"Alloy 617","Plate",314626
1092,"CapPass",217.37,-222.53,,"Qualified",0.977,8735.48,8739.51,"416-20",1092,"Alloy 617","Plate",314626
1093,"CapPass",217.48,-215.45,,"Qualified",1.009,8743.60,8747.48,"416-20",1093,"Alloy 617","Plate",314626
1094,"CapPass",218.42,-212.52,,"Qualified",1.028,8751.37,8755.26,"416-20",1094,"Alloy 617","Plate",314626
1095,"CapPass",221.32,-214.13,,"Qualified",1.034,8759.62,8763.31,"416-20",1095,"Alloy 617","Plate",314626
1096,"CapPass",218.16,-216.29,,"Qualified",1.009,8767.40,8771.47,"416-20",1096,"Alloy 617","Plate",314626
1097,"CapPass",219.60,-220.10,,"Qualified",0.998,8775.32,8779.51,"416-20",1097,"Alloy 617","Plate",314626
1098,"CapPass",222.64,-216.97,,"Qualified",1.026,8783.59,8787.56,"416-20",1098,"Alloy 617","Plate",314626
1099,"CapPass",221.00,-219.38,,"Qualified",1.007,8791.60,8795.37,"416-20",1099,"Alloy 617","Plate",314626
1100,"CapPass",224.22,-219.13,,"Qualified",1.023,8799.65,8803.24,"416-20",1100,"Alloy 617","Plate",314626
1101,"CapPass",218.89,-222.63,,"Qualified",0.983,8807.49,8811.54,"416-20",1101,"Alloy 617","Plate",314626
1102,"CapPass",215.83,-212.28,,"Qualified",1.017,8815.45,8819.13,"416-20",1102,"Alloy 617","Plate",314626
1103,"CapPass",219.94,-218.36,,"Qualified",1.007,8823.60,8827.47,"416-20",1103,"Alloy 617","Plate",314626
1104,"CapPass",221.92,-217.73,,"Qualified",1.019,8831.63,8835.42,"416-20",1104,"Alloy 617","Plate",314626
1105,"CapPass",212.70,-222.71,,"Qualified",0.955,8839.36,8843.71,"416-20",1105,"Alloy 617","Plate",314626
1106,"CapPass",215.99,-214.89,,"Qualified",1.005,8847.21,8851.54,"416-20",1106,"Alloy 617","Plate",314626
1107,"CapPass",220.14,-214.58,,"Qualified",1.026,8855.54,8859.46,"416-20",1107,"Alloy 617","Plate",314626
1108,"CapPass",220.82,-216.81,,"Qualified",1.018,8863.64,8867.43,"416-20",1108,"Alloy 617","Plate",314626
1109,"CapPass",218.92,-218.98,,"Qualified",1.000,8871.42,8875.52,"416-20",1109,"Alloy 617","Plate",314626
1110,"CapPass",217.47,-217.14,,"Qualified",1.002,8879.58,8883.38,"416-20",1110,"Alloy 617","Plate",314626
1111,"CapPass",216.48,-218.95,,"Qualified",0.989,8887.53,8891.58,"416-20",1111,"Alloy 617","Plate",314626
1112,"CapPass",219.39,-214.01,,"Qualified",1.025,8895.76,8899.51,"416-20",1112,"Alloy 617","Plate",314626
1113,"CapPass",219.43,-218.58,,"Qualified",1.004,8903.58,8907.62,"416-20",1113,"Alloy 617","Plate",314626
1114,"CapPass",219.36,-215.87,,"Qualified",1.016,8911.73,8915.49,"416-20",1114,"Alloy 617","Plate",314626
1115,"CapPass",220.86,-218.95,,"Qualified",1.009,8919.62,8923.49,"416-20",1115,"Alloy 617","Plate",314626
1116,"CapPass",213.78,-216.06,,"Qualified",0.989,8927.79,8931.58,"416-20",1116,"Alloy 617","Plate",314626
1117,"CapPass",217.88,-221.25,,"Qualified",0.985,8935.59,8939.67,"416-20",1117,"Alloy 617","Plate",314626
1118,"CapPass",215.49,-222.15,,"Qualified",0.970,8943.77,8947.77,"416-20",1118,"Alloy 617","Plate",314626
1119,"CapPass",215.89,-219.44,,"Qualified",0.984,8951.35,8955.84,"416-20",1119,"Alloy 617","Plate",314626
1120,"CapPass",219.49,-218.21,,"Qualified",1.006,8959.58,8963.70,"416-20",1120,"Alloy 617","Plate",314626
1121,"CapPass",221.73,-219.33,,"Qualified",1.011,8967.77,8971.66,"416-20",1121,"Alloy 617","Plate",314626
1122,"CapPass",214.05,-218.10,,"Qualified",0.981,8975.26,8979.59,"416-20",1122,"Alloy 617","Plate",314626
1123,"CapPass",214.02,-220.06,,"Qualified",0.973,8983.87,8987.77,"416-20",1123,"Alloy 617","Plate",314626
1124,"CapPass",215.96,-219.69,,"Qualified",0.983,8991.63,8995.82,"416-20",1124,"Alloy 617","Plate",314626
1125,"CapPass",218.98,-215.39,,"Qualified",1.017,8999.54,9003.66,"416-20",1125,"Alloy 617","Plate",314626
1126,"CapPass",218.86,-217.02,,"Qualified",1.008,9007.71,9011.62,"416-20",1126,"Alloy 617","Plate",314626
1127,"CapPass",225.07,-218.42,,"Qualified",1.030,9015.78,9019.45,"416-20",1127,"Alloy 617","Plate",314626
1128,"CapPass",217.93,-218.94,,"Qualified",0.995,9023.62,9027.90,"416-20",1128,"Alloy 617","Plate",314626
1129,"CapPass",212.06,-222.67,,"Qualified",0.952,9031.62,9035.76,"416-20",1129,"Alloy 617","Plate",314626
1130,"CapPass",217.91,-216.99,,"Qualified",1.004,9039.76,9043.67,"416-20",1130,"Alloy 617","Plate",314626
1131,"CapPass",221.76,-214.89,,"Qualified",1.032,9047.79,9051.73,"416-20",1131,"Alloy 617","Plate",314626
1132,"CapPass",218.31,-218.16,,"Qualified",1.001,9055.76,9059.63,"416-20",1132,"Alloy 617","Plate",314626
1133,"CapPass",217.33,-219.89,,"Qualified",0.988,9063.75,9067.83,"416-20",1133,"Alloy 617","Plate",314626
1134,"CapPass",218.37,-213.03,,"Qualified",1.025,9071.94,9075.55,"416-20",1134,"Alloy 617","Plate",314626
1135,"CapPass",219.58,-215.14,,"Qualified",1.021,9079.94,9083.54,"416-20",1135,"Alloy 617","Plate",314626
1136,"CapPass",215.12,-214.91,,"Qualified",1.001,9087.66,9091.71,"416-20",1136,"Alloy 617","Plate",314626
1137,"CapPass",216.13,-214.22,,"Qualified",1.009,9095.74,9099.59,"416-20",1137,"Alloy 617","Plate",314626
1138,"CapPass",218.86,-218.36,,"Qualified",1.002,9103.71,9107.78,"416-20",1138,"Alloy 617","Plate",314626
1139,"CapPass",214.68,-219.22,,"Qualified",0.979,9112.01,9115.95,"416-20",1139,"Alloy 617","Plate",314626
1140,"CapPass",216.53,-221.85,,"Qualified",0.976,9119.76,9123.92,"416-20",1140,"Alloy 617","Plate",314626
1141,"CapPass",217.89,-218.31,,"Qualified",0.998,9127.79,9131.82,"416-20",1141,"Alloy 617","Plate",314626
1142,"CapPass",217.92,-214.99,,"Qualified",1.014,9135.68,9139.73,"416-20",1142,"Alloy 617","Plate",314626
1143,"CapPass",221.05,-218.09,,"Qualified",1.014,9143.93,9147.76,"416-20",1143,"Alloy 617","Plate",314626
1144,"CapPass",210.44,-219.93,,"Qualified",0.957,9152.04,9155.92,"416-20",1144,"Alloy 617","Plate",314626
1145,"CapPass",213.57,-217.38,,"Qualified",0.982,9159.49,9163.96,"416-20",1145,"Alloy 617","Plate",314626
1146,"CapPass",219.93,-218.89,,"Qualified",1.005,9167.81,9171.82,"416-20",1146,"Alloy 617","Plate",314626
1147,"CapPass",224.25,-219.14,,"Qualified",1.023,9176.06,9179.94,"416-20",1147,"Alloy 617","Plate",314626
1148,"CapPass",217.07,-220.61,,"Qualified",0.984,9183.87,9188.00,"416-20",1148,"Alloy 617","Plate",314626
1149,"CapPass",217.63,-220.12,,"Qualified",0.989,9192.05,9196.03,"416-20",1149,"Alloy 617","Plate",314626
1150,"CapPass",215.73,-217.16,,"Qualified",0.993,9199.76,9203.89,"416-20",1150,"Alloy 617","Plate",314626
1151,"CapPass",212.27,-212.79,,"Qualified",0.998,9207.59,9212.10,"416-20",1151,"Alloy 617","Plate",314626
1152,"CapPass",221.58,-217.19,,"Qualified",1.020,9216.05,9220.00,"416-20",1152,"Alloy 617","Plate",314626
