Repository: js-molina/fatigue-A617

File: data/850C/Strain rate 0.001/0.40% strain/HTM_A19_Cycles_41615.csv (part 4 of 11)
"Stress Mpa","Strain","Qual State","Qual Exceptions","Elapsed Time Sec","Data State","Cycle Label","Cycle","Count","Sample","Alloy","Heat","Material_Form"
135.88,0.00164,"Qualified",,150.46,"CapPass","Cycle 20",20,6053,"416-15","Alloy 617",314626,"Plate"
132.32,0.00161,"Qualified",,150.49,"CapPass","Cycle 20",20,6054,"416-15","Alloy 617",314626,"Plate"
128.58,0.00159,"Qualified",,150.52,"CapPass","Cycle 20",20,6055,"416-15","Alloy 617",314626,"Plate"
124.97,0.00156,"Qualified",,150.55,"CapPass","Cycle 20",20,6056,"416-15","Alloy 617",314626,"Plate"
121.70,0.00154,"Qualified",,150.57,"CapPass","Cycle 20",20,6057,"416-15","Alloy 617",314626,"Plate"
118.11,0.00151,"Qualified",,150.60,"CapPass","Cycle 20",20,6058,"416-15","Alloy 617",314626,"Plate"
114.54,0.00149,"Qualified",,150.63,"CapPass","Cycle 20",20,6059,"416-15","Alloy 617",314626,"Plate"
111.00,0.00146,"Qualified",,150.66,"CapPass","Cycle 20",20,6060,"416-15","Alloy 617",314626,"Plate"
107.02,0.00144,"Qualified",,150.69,"CapPass","Cycle 20",20,6061,"416-15","Alloy 617",314626,"Plate"
103.54,0.00141,"Qualified",,150.71,"CapPass","Cycle 20",20,6062,"416-15","Alloy 617",314626,"Plate"
100.08,0.00139,"Qualified",,150.74,"CapPass","Cycle 20",20,6063,"416-15","Alloy 617",314626,"Plate"
96.49,0.00136,"Qualified",,150.77,"CapPass","Cycle 20",20,6064,"416-15","Alloy 617",314626,"Plate"
93.07,0.00133,"Qualified",,150.79,"CapPass","Cycle 20",20,6065,"416-15","Alloy 617",314626,"Plate"
89.91,0.00131,"Qualified",,150.82,"CapPass","Cycle 20",20,6066,"416-15","Alloy 617",314626,"Plate"
88.49,0.00130,"Qualified",,150.83,"CapPass","Cycle 20",20,6067,"416-15","Alloy 617",314626,"Plate"
86.55,0.00128,"Qualified",,150.84,"CapPass","Cycle 20",20,6068,"416-15","Alloy 617",314626,"Plate"
82.39,0.00126,"Qualified",,150.88,"CapPass","Cycle 20",20,6069,"416-15","Alloy 617",314626,"Plate"
78.54,0.00123,"Qualified",,150.91,"CapPass","Cycle 20",20,6070,"416-15","Alloy 617",314626,"Plate"
74.66,0.00121,"Qualified",,150.94,"CapPass","Cycle 20",20,6071,"416-15","Alloy 617",314626,"Plate"
70.84,0.00118,"Qualified",,150.97,"CapPass","Cycle 20",20,6072,"416-15","Alloy 617",314626,"Plate"
66.64,0.00116,"Qualified",,151.00,"CapPass","Cycle 20",20,6073,"416-15","Alloy 617",314626,"Plate"
62.44,0.00113,"Qualified",,151.03,"CapPass","Cycle 20",20,6074,"416-15","Alloy 617",314626,"Plate"
58.67,0.00110,"Qualified",,151.05,"CapPass","Cycle 20",20,6075,"416-15","Alloy 617",314626,"Plate"
54.84,0.00108,"Qualified",,151.08,"CapPass","Cycle 20",20,6076,"416-15","Alloy 617",314626,"Plate"
50.82,0.00105,"Qualified",,151.11,"CapPass","Cycle 20",20,6077,"416-15","Alloy 617",314626,"Plate"
47.13,0.00103,"Qualified",,151.14,"CapPass","Cycle 20",20,6078,"416-15","Alloy 617",314626,"Plate"
43.39,0.00100,"Qualified",,151.16,"CapPass","Cycle 20",20,6079,"416-15","Alloy 617",314626,"Plate"
39.81,0.00098,"Qualified",,151.19,"CapPass","Cycle 20",20,6080,"416-15","Alloy 617",314626,"Plate"
36.18,0.00095,"Qualified",,151.21,"CapPass","Cycle 20",20,6081,"416-15","Alloy 617",314626,"Plate"
32.38,0.00093,"Qualified",,151.24,"CapPass","Cycle 20",20,6082,"416-15","Alloy 617",314626,"Plate"
28.22,0.00090,"Qualified",,151.27,"CapPass","Cycle 20",20,6083,"416-15","Alloy 617",314626,"Plate"
24.26,0.00088,"Qualified",,151.30,"CapPass","Cycle 20",20,6084,"416-15","Alloy 617",314626,"Plate"
20.26,0.00085,"Qualified",,151.33,"CapPass","Cycle 20",20,6085,"416-15","Alloy 617",314626,"Plate"
16.24,0.00082,"Qualified",,151.36,"CapPass","Cycle 20",20,6086,"416-15","Alloy 617",314626,"Plate"
12.67,0.00080,"Qualified",,151.38,"CapPass","Cycle 20",20,6087,"416-15","Alloy 617",314626,"Plate"
9.12,0.00077,"Qualified",,151.41,"CapPass","Cycle 20",20,6088,"416-15","Alloy 617",314626,"Plate"
5.32,0.00075,"Qualified",,151.44,"CapPass","Cycle 20",20,6089,"416-15","Alloy 617",314626,"Plate"
1.71,0.00072,"Qualified",,151.46,"CapPass","Cycle 20",20,6090,"416-15","Alloy 617",314626,"Plate"
-1.55,0.00070,"Qualified",,151.49,"CapPass","Cycle 20",20,6091,"416-15","Alloy 617",314626,"Plate"
-4.99,0.00067,"Qualified",,151.51,"CapPass","Cycle 20",20,6092,"416-15","Alloy 617",314626,"Plate"
-8.37,0.00065,"Qualified",,151.54,"CapPass","Cycle 20",20,6093,"416-15","Alloy 617",314626,"Plate"
-11.74,0.00062,"Qualified",,151.57,"CapPass","Cycle 20",20,6094,"416-15","Alloy 617",314626,"Plate"
-15.13,0.00060,"Qualified",,151.60,"CapPass","Cycle 20",20,6095,"416-15","Alloy 617",314626,"Plate"
-18.37,0.00057,"Qualified",,151.63,"CapPass","Cycle 20",20,6096,"416-15","Alloy 617",314626,"Plate"
-21.25,0.00055,"Qualified",,151.67,"CapPass","Cycle 20",20,6097,"416-15","Alloy 617",314626,"Plate"
-23.89,0.00052,"Qualified",,151.79,"CapPass","Cycle 20",20,6098,"416-15","Alloy 617",314626,"Plate"
-27.09,0.00050,"Qualified",,151.83,"CapPass","Cycle 20",20,6099,"416-15","Alloy 617",314626,"Plate"
-27.53,0.00050,"Qualified",,151.83,"CapPass","Cycle 20",20,6100,"416-15","Alloy 617",314626,"Plate"
-31.30,0.00047,"Qualified",,151.87,"CapPass","Cycle 20",20,6101,"416-15","Alloy 617",314626,"Plate"
-35.00,0.00044,"Qualified",,151.90,"CapPass","Cycle 20",20,6102,"416-15","Alloy 617",314626,"Plate"
-38.80,0.00042,"Qualified",,151.94,"CapPass","Cycle 20",20,6103,"416-15","Alloy 617",314626,"Plate"
-42.66,0.00039,"Qualified",,151.96,"CapPass","Cycle 20",20,6104,"416-15","Alloy 617",314626,"Plate"
-46.59,0.00037,"Qualified",,151.99,"CapPass","Cycle 20",20,6105,"416-15","Alloy 617",314626,"Plate"
-50.57,0.00034,"Qualified",,152.01,"CapPass","Cycle 20",20,6106,"416-15","Alloy 617",314626,"Plate"
-54.96,0.00032,"Qualified",,152.02,"CapPass","Cycle 20",20,6107,"416-15","Alloy 617",314626,"Plate"
-58.52,0.00029,"Qualified",,152.04,"CapPass","Cycle 20",20,6108,"416-15","Alloy 617",314626,"Plate"
-62.21,0.00026,"Qualified",,152.05,"CapPass","Cycle 20",20,6109,"416-15","Alloy 617",314626,"Plate"
-65.74,0.00024,"Qualified",,152.07,"CapPass","Cycle 20",20,6110,"416-15","Alloy 617",314626,"Plate"
-69.48,0.00021,"Qualified",,152.08,"CapPass","Cycle 20",20,6111,"416-15","Alloy 617",314626,"Plate"
-73.06,0.00019,"Qualified",,152.10,"CapPass","Cycle 20",20,6112,"416-15","Alloy 617",314626,"Plate"
-76.88,0.00016,"Qualified",,152.12,"CapPass","Cycle 20",20,6113,"416-15","Alloy 617",314626,"Plate"
-80.56,0.00014,"Qualified",,152.14,"CapPass","Cycle 20",20,6114,"416-15","Alloy 617",314626,"Plate"
-84.63,0.00011,"Qualified",,152.16,"CapPass","Cycle 20",20,6115,"416-15","Alloy 617",314626,"Plate"
-88.60,0.00008,"Qualified",,152.18,"CapPass","Cycle 20",20,6116,"416-15","Alloy 617",314626,"Plate"
-92.30,0.00006,"Qualified",,152.20,"CapPass","Cycle 20",20,6117,"416-15","Alloy 617",314626,"Plate"
-96.18,0.00003,"Qualified",,152.21,"CapPass","Cycle 20",20,6118,"416-15","Alloy 617",314626,"Plate"
-99.85,0.00001,"Qualified",,152.23,"CapPass","Cycle 20",20,6119,"416-15","Alloy 617",314626,"Plate"
-103.45,-0.00002,"Qualified",,152.25,"CapPass","Cycle 20",20,6120,"416-15","Alloy 617",314626,"Plate"
-107.08,-0.00004,"Qualified",,152.27,"CapPass","Cycle 20",20,6121,"416-15","Alloy 617",314626,"Plate"
-110.52,-0.00007,"Qualified",,152.29,"CapPass","Cycle 20",20,6122,"416-15","Alloy 617",314626,"Plate"
-113.98,-0.00009,"Qualified",,152.30,"CapPass","Cycle 20",20,6123,"416-15","Alloy 617",314626,"Plate"
-117.37,-0.00012,"Qualified",,152.32,"CapPass","Cycle 20",20,6124,"416-15","Alloy 617",314626,"Plate"
-120.69,-0.00015,"Qualified",,152.34,"CapPass","Cycle 20",20,6125,"416-15","Alloy 617",314626,"Plate"
-123.97,-0.00017,"Qualified",,152.36,"CapPass","Cycle 20",20,6126,"416-15","Alloy 617",314626,"Plate"
-127.23,-0.00020,"Qualified",,152.38,"CapPass","Cycle 20",20,6127,"416-15","Alloy 617",314626,"Plate"
-130.49,-0.00022,"Qualified",,152.41,"CapPass","Cycle 20",20,6128,"416-15","Alloy 617",314626,"Plate"
-133.66,-0.00025,"Qualified",,152.43,"CapPass","Cycle 20",20,6129,"416-15","Alloy 617",314626,"Plate"
-136.67,-0.00027,"Qualified",,152.45,"CapPass","Cycle 20",20,6130,"416-15","Alloy 617",314626,"Plate"
-139.84,-0.00030,"Qualified",,152.48,"CapPass","Cycle 20",20,6131,"416-15","Alloy 617",314626,"Plate"
-142.79,-0.00033,"Qualified",,152.50,"CapPass","Cycle 20",20,6132,"416-15","Alloy 617",314626,"Plate"
-145.69,-0.00035,"Qualified",,152.53,"CapPass","Cycle 20",20,6133,"416-15","Alloy 617",314626,"Plate"
-148.71,-0.00038,"Qualified",,152.56,"CapPass","Cycle 20",20,6134,"416-15","Alloy 617",314626,"Plate"
-151.70,-0.00040,"Qualified",,152.58,"CapPass","Cycle 20",20,6135,"416-15","Alloy 617",314626,"Plate"
-154.39,-0.00043,"Qualified",,152.61,"CapPass","Cycle 20",20,6136,"416-15","Alloy 617",314626,"Plate"
-157.23,-0.00045,"Qualified",,152.63,"CapPass","Cycle 20",20,6137,"416-15","Alloy 617",314626,"Plate"
-159.69,-0.00048,"Qualified",,152.66,"CapPass","Cycle 20",20,6138,"416-15","Alloy 617",314626,"Plate"
-162.12,-0.00050,"Qualified",,152.68,"CapPass","Cycle 20",20,6139,"416-15","Alloy 617",314626,"Plate"
-163.47,-0.00053,"Qualified",,152.70,"CapPass","Cycle 20",20,6140,"416-15","Alloy 617",314626,"Plate"
-163.99,-0.00056,"Qualified",,152.71,"CapPass","Cycle 20",20,6141,"416-15","Alloy 617",314626,"Plate"
-164.04,-0.00058,"Qualified",,152.72,"CapPass","Cycle 20",20,6142,"416-15","Alloy 617",314626,"Plate"
-164.35,-0.00061,"Qualified",,152.72,"CapPass","Cycle 20",20,6143,"416-15","Alloy 617",314626,"Plate"
-164.76,-0.00064,"Qualified",,152.73,"CapPass","Cycle 20",20,6144,"416-15","Alloy 617",314626,"Plate"
-165.52,-0.00066,"Qualified",,152.74,"CapPass","Cycle 20",20,6145,"416-15","Alloy 617",314626,"Plate"
-166.24,-0.00069,"Qualified",,152.76,"CapPass","Cycle 20",20,6146,"416-15","Alloy 617",314626,"Plate"
-165.68,-0.00071,"Qualified",,152.83,"CapPass","Cycle 20",20,6147,"416-15","Alloy 617",314626,"Plate"
-165.32,-0.00071,"Qualified",,152.86,"CapPass","Cycle 20",20,6148,"416-15","Alloy 617",314626,"Plate"
-167.78,-0.00074,"Qualified",,152.94,"CapPass","Cycle 20",20,6149,"416-15","Alloy 617",314626,"Plate"
-170.33,-0.00077,"Qualified",,152.97,"CapPass","Cycle 20",20,6150,"416-15","Alloy 617",314626,"Plate"
-173.24,-0.00079,"Qualified",,153.00,"CapPass","Cycle 20",20,6151,"416-15","Alloy 617",314626,"Plate"
-175.64,-0.00082,"Qualified",,153.02,"CapPass","Cycle 20",20,6152,"416-15","Alloy 617",314626,"Plate"
-174.89,-0.00084,"Qualified",,153.03,"CapPass","Cycle 20",20,6153,"416-15","Alloy 617",314626,"Plate"
-174.84,-0.00087,"Qualified",,153.03,"CapPass","Cycle 20",20,6154,"416-15","Alloy 617",314626,"Plate"
-174.90,-0.00090,"Qualified",,153.04,"CapPass","Cycle 20",20,6155,"416-15","Alloy 617",314626,"Plate"
-175.10,-0.00094,"Qualified",,153.04,"CapPass","Cycle 20",20,6156,"416-15","Alloy 617",314626,"Plate"
-175.59,-0.00096,"Qualified",,153.04,"CapPass","Cycle 20",20,6157,"416-15","Alloy 617",314626,"Plate"
-177.78,-0.00099,"Qualified",,153.10,"CapPass","Cycle 20",20,6158,"416-15","Alloy 617",314626,"Plate"
-178.80,-0.00101,"Qualified",,153.17,"CapPass","Cycle 20",20,6159,"416-15","Alloy 617",314626,"Plate"
-181.27,-0.00104,"Qualified",,153.22,"CapPass","Cycle 20",20,6160,"416-15","Alloy 617",314626,"Plate"
-183.23,-0.00106,"Qualified",,153.25,"CapPass","Cycle 20",20,6161,"416-15","Alloy 617",314626,"Plate"
-180.81,-0.00109,"Qualified",,153.27,"CapPass","Cycle 20",20,6162,"416-15","Alloy 617",314626,"Plate"
-180.53,-0.00112,"Qualified",,153.28,"CapPass","Cycle 20",20,6163,"416-15","Alloy 617",314626,"Plate"
-180.68,-0.00115,"Qualified",,153.28,"CapPass","Cycle 20",20,6164,"416-15","Alloy 617",314626,"Plate"
-180.95,-0.00119,"Qualified",,153.28,"CapPass","Cycle 20",20,6165,"416-15","Alloy 617",314626,"Plate"
-181.21,-0.00122,"Qualified",,153.29,"CapPass","Cycle 20",20,6166,"416-15","Alloy 617",314626,"Plate"
-181.59,-0.00125,"Qualified",,153.29,"CapPass","Cycle 20",20,6167,"416-15","Alloy 617",314626,"Plate"
-182.72,-0.00127,"Qualified",,153.31,"CapPass","Cycle 20",20,6168,"416-15","Alloy 617",314626,"Plate"
-181.25,-0.00130,"Qualified",,153.50,"CapPass","Cycle 20",20,6169,"416-15","Alloy 617",314626,"Plate"
-184.53,-0.00132,"Qualified",,153.54,"CapPass","Cycle 20",20,6170,"416-15","Alloy 617",314626,"Plate"
-187.63,-0.00135,"Qualified",,153.57,"CapPass","Cycle 20",20,6171,"416-15","Alloy 617",314626,"Plate"
-190.87,-0.00137,"Qualified",,153.59,"CapPass","Cycle 20",20,6172,"416-15","Alloy 617",314626,"Plate"
-189.87,-0.00140,"Qualified",,153.61,"CapPass","Cycle 20",20,6173,"416-15","Alloy 617",314626,"Plate"
-190.06,-0.00143,"Qualified",,153.62,"CapPass","Cycle 20",20,6174,"416-15","Alloy 617",314626,"Plate"
-190.49,-0.00146,"Qualified",,153.62,"CapPass","Cycle 20",20,6175,"416-15","Alloy 617",314626,"Plate"
-191.40,-0.00148,"Qualified",,153.64,"CapPass","Cycle 20",20,6176,"416-15","Alloy 617",314626,"Plate"
-190.87,-0.00151,"Qualified",,153.64,"CapPass","Cycle 20",20,6177,"416-15","Alloy 617",314626,"Plate"
-190.91,-0.00154,"Qualified",,153.65,"CapPass","Cycle 20",20,6178,"416-15","Alloy 617",314626,"Plate"
-191.10,-0.00157,"Qualified",,153.65,"CapPass","Cycle 20",20,6179,"416-15","Alloy 617",314626,"Plate"
-191.26,-0.00160,"Qualified",,153.65,"CapPass","Cycle 20",20,6180,"416-15","Alloy 617",314626,"Plate"
-191.54,-0.00163,"Qualified",,153.66,"CapPass","Cycle 20",20,6181,"416-15","Alloy 617",314626,"Plate"
-191.77,-0.00166,"Qualified",,153.66,"CapPass","Cycle 20",20,6182,"416-15","Alloy 617",314626,"Plate"
-192.24,-0.00169,"Qualified",,153.67,"CapPass","Cycle 20",20,6183,"416-15","Alloy 617",314626,"Plate"
-192.42,-0.00171,"Qualified",,153.69,"CapPass","Cycle 20",20,6184,"416-15","Alloy 617",314626,"Plate"
-185.41,-0.00169,"Qualified",,153.76,"CapPass","Cycle 20",20,6185,"416-15","Alloy 617",314626,"Plate"
-180.37,-0.00166,"Qualified",,153.81,"CapPass","Cycle 20",20,6186,"416-15","Alloy 617",314626,"Plate"
-179.60,-0.00166,"Qualified",,153.83,"CapPass","Cycle 20",20,6187,"416-15","Alloy 617",314626,"Plate"
-183.48,-0.00169,"Qualified",,153.92,"CapPass","Cycle 20",20,6188,"416-15","Alloy 617",314626,"Plate"
-187.01,-0.00171,"Qualified",,153.95,"CapPass","Cycle 20",20,6189,"416-15","Alloy 617",314626,"Plate"
-190.31,-0.00174,"Qualified",,153.97,"CapPass","Cycle 20",20,6190,"416-15","Alloy 617",314626,"Plate"
-193.90,-0.00176,"Qualified",,154.00,"CapPass","Cycle 20",20,6191,"416-15","Alloy 617",314626,"Plate"
-197.01,-0.00179,"Qualified",,154.02,"CapPass","Cycle 20",20,6192,"416-15","Alloy 617",314626,"Plate"
-191.45,-0.00182,"Qualified",,154.04,"CapPass","Cycle 20",20,6193,"416-15","Alloy 617",314626,"Plate"
-192.17,-0.00184,"Qualified",,154.04,"CapPass","Cycle 20",20,6194,"416-15","Alloy 617",314626,"Plate"
-192.64,-0.00189,"Qualified",,154.04,"CapPass","Cycle 20",20,6195,"416-15","Alloy 617",314626,"Plate"
-192.77,-0.00192,"Qualified",,154.04,"CapPass","Cycle 20",20,6196,"416-15","Alloy 617",314626,"Plate"
-192.89,-0.00195,"Qualified",,154.04,"CapPass","Cycle 20",20,6197,"416-15","Alloy 617",314626,"Plate"
-193.05,-0.00199,"Qualified",,154.04,"CapPass","Cycle 20",20,6198,"416-15","Alloy 617",314626,"Plate"
-193.10,-0.00203,"Qualified",,154.04,"CapPass","Cycle 20",20,6199,"416-15","Alloy 617",314626,"Plate"
-193.22,-0.00207,"Qualified",,154.04,"CapPass","Cycle 20",20,6200,"416-15","Alloy 617",314626,"Plate"
-193.41,-0.00211,"Qualified",,154.05,"CapPass","Cycle 20",20,6201,"416-15","Alloy 617",314626,"Plate"
-193.59,-0.00214,"Qualified",,154.05,"CapPass","Cycle 20",20,6202,"416-15","Alloy 617",314626,"Plate"
-193.79,-0.00217,"Qualified",,154.05,"CapPass","Cycle 20",20,6203,"416-15","Alloy 617",314626,"Plate"
-194.02,-0.00221,"Qualified",,154.05,"CapPass","Cycle 20",20,6204,"416-15","Alloy 617",314626,"Plate"
-195.27,-0.00218,"Qualified",,154.06,"CapPass","Cycle 20",20,6205,"416-15","Alloy 617",314626,"Plate"
-195.56,-0.00221,"Qualified",,154.07,"CapPass","Cycle 20",20,6206,"416-15","Alloy 617",314626,"Plate"
-186.45,-0.00219,"Qualified",,154.12,"CapPass","Cycle 20",20,6207,"416-15","Alloy 617",314626,"Plate"
-181.48,-0.00216,"Qualified",,154.13,"CapPass","Cycle 20",20,6208,"416-15","Alloy 617",314626,"Plate"
-176.92,-0.00213,"Qualified",,154.15,"CapPass","Cycle 20",20,6209,"416-15","Alloy 617",314626,"Plate"
-172.03,-0.00211,"Qualified",,154.16,"CapPass","Cycle 20",20,6210,"416-15","Alloy 617",314626,"Plate"
-167.57,-0.00208,"Qualified",,154.17,"CapPass","Cycle 20",20,6211,"416-15","Alloy 617",314626,"Plate"
-163.19,-0.00205,"Qualified",,154.18,"CapPass","Cycle 20",20,6212,"416-15","Alloy 617",314626,"Plate"
-158.71,-0.00203,"Qualified",,154.19,"CapPass","Cycle 20",20,6213,"416-15","Alloy 617",314626,"Plate"
-154.81,-0.00200,"Qualified",,154.20,"CapPass","Cycle 20",20,6214,"416-15","Alloy 617",314626,"Plate"
-151.01,-0.00197,"Qualified",,154.21,"CapPass","Cycle 20",20,6215,"416-15","Alloy 617",314626,"Plate"
-147.05,-0.00195,"Qualified",,154.22,"CapPass","Cycle 20",20,6216,"416-15","Alloy 617",314626,"Plate"
-143.35,-0.00192,"Qualified",,154.23,"CapPass","Cycle 20",20,6217,"416-15","Alloy 617",314626,"Plate"
-139.24,-0.00189,"Qualified",,154.24,"CapPass","Cycle 20",20,6218,"416-15","Alloy 617",314626,"Plate"
-135.43,-0.00187,"Qualified",,154.26,"CapPass","Cycle 20",20,6219,"416-15","Alloy 617",314626,"Plate"
-131.42,-0.00184,"Qualified",,154.27,"CapPass","Cycle 20",20,6220,"416-15","Alloy 617",314626,"Plate"
-127.90,-0.00182,"Qualified",,154.29,"CapPass","Cycle 20",20,6221,"416-15","Alloy 617",314626,"Plate"
-124.27,-0.00179,"Qualified",,154.30,"CapPass","Cycle 20",20,6222,"416-15","Alloy 617",314626,"Plate"
-120.40,-0.00177,"Qualified",,154.32,"CapPass","Cycle 20",20,6223,"416-15","Alloy 617",314626,"Plate"
-116.58,-0.00174,"Qualified",,154.35,"CapPass","Cycle 20",20,6224,"416-15","Alloy 617",314626,"Plate"
-112.65,-0.00171,"Qualified",,154.37,"CapPass","Cycle 20",20,6225,"416-15","Alloy 617",314626,"Plate"
-108.79,-0.00169,"Qualified",,154.41,"CapPass","Cycle 20",20,6226,"416-15","Alloy 617",314626,"Plate"
-104.43,-0.00166,"Qualified",,154.44,"CapPass","Cycle 20",20,6227,"416-15","Alloy 617",314626,"Plate"
-100.31,-0.00164,"Qualified",,154.48,"CapPass","Cycle 20",20,6228,"416-15","Alloy 617",314626,"Plate"
-96.51,-0.00161,"Qualified",,154.51,"CapPass","Cycle 20",20,6229,"416-15","Alloy 617",314626,"Plate"
-92.55,-0.00159,"Qualified",,154.54,"CapPass","Cycle 20",20,6230,"416-15","Alloy 617",314626,"Plate"
-88.59,-0.00156,"Qualified",,154.56,"CapPass","Cycle 20",20,6231,"416-15","Alloy 617",314626,"Plate"
-84.67,-0.00154,"Qualified",,154.59,"CapPass","Cycle 20",20,6232,"416-15","Alloy 617",314626,"Plate"
-80.44,-0.00151,"Qualified",,154.62,"CapPass","Cycle 20",20,6233,"416-15","Alloy 617",314626,"Plate"
-76.60,-0.00149,"Qualified",,154.65,"CapPass","Cycle 20",20,6234,"416-15","Alloy 617",314626,"Plate"
-72.92,-0.00146,"Qualified",,154.67,"CapPass","Cycle 20",20,6235,"416-15","Alloy 617",314626,"Plate"
-69.16,-0.00144,"Qualified",,154.70,"CapPass","Cycle 20",20,6236,"416-15","Alloy 617",314626,"Plate"
-65.64,-0.00141,"Qualified",,154.72,"CapPass","Cycle 20",20,6237,"416-15","Alloy 617",314626,"Plate"
-62.50,-0.00139,"Qualified",,154.75,"CapPass","Cycle 20",20,6238,"416-15","Alloy 617",314626,"Plate"
-58.97,-0.00136,"Qualified",,154.77,"CapPass","Cycle 20",20,6239,"416-15","Alloy 617",314626,"Plate"
-55.37,-0.00133,"Qualified",,154.80,"CapPass","Cycle 20",20,6240,"416-15","Alloy 617",314626,"Plate"
-51.93,-0.00131,"Qualified",,154.82,"CapPass","Cycle 20",20,6241,"416-15","Alloy 617",314626,"Plate"
-51.35,-0.00130,"Qualified",,154.83,"CapPass","Cycle 20",20,6242,"416-15","Alloy 617",314626,"Plate"
-48.13,-0.00128,"Qualified",,154.85,"CapPass","Cycle 20",20,6243,"416-15","Alloy 617",314626,"Plate"
-44.54,-0.00126,"Qualified",,154.88,"CapPass","Cycle 20",20,6244,"416-15","Alloy 617",314626,"Plate"
-40.93,-0.00123,"Qualified",,154.91,"CapPass","Cycle 20",20,6245,"416-15","Alloy 617",314626,"Plate"
-37.05,-0.00121,"Qualified",,154.94,"CapPass","Cycle 20",20,6246,"416-15","Alloy 617",314626,"Plate"
-32.86,-0.00118,"Qualified",,154.97,"CapPass","Cycle 20",20,6247,"416-15","Alloy 617",314626,"Plate"
-28.94,-0.00116,"Qualified",,155.00,"CapPass","Cycle 20",20,6248,"416-15","Alloy 617",314626,"Plate"
-25.14,-0.00113,"Qualified",,155.03,"CapPass","Cycle 20",20,6249,"416-15","Alloy 617",314626,"Plate"
-21.68,-0.00110,"Qualified",,155.05,"CapPass","Cycle 20",20,6250,"416-15","Alloy 617",314626,"Plate"
-17.86,-0.00108,"Qualified",,155.08,"CapPass","Cycle 20",20,6251,"416-15","Alloy 617",314626,"Plate"
-13.99,-0.00105,"Qualified",,155.11,"CapPass","Cycle 20",20,6252,"416-15","Alloy 617",314626,"Plate"
-10.15,-0.00103,"Qualified",,155.14,"CapPass","Cycle 20",20,6253,"416-15","Alloy 617",314626,"Plate"
-6.56,-0.00100,"Qualified",,155.16,"CapPass","Cycle 20",20,6254,"416-15","Alloy 617",314626,"Plate"
-3.15,-0.00098,"Qualified",,155.19,"CapPass","Cycle 20",20,6255,"416-15","Alloy 617",314626,"Plate"
0.62,-0.00095,"Qualified",,155.22,"CapPass","Cycle 20",20,6256,"416-15","Alloy 617",314626,"Plate"
4.21,-0.00093,"Qualified",,155.24,"CapPass","Cycle 20",20,6257,"416-15","Alloy 617",314626,"Plate"
8.05,-0.00090,"Qualified",,155.27,"CapPass","Cycle 20",20,6258,"416-15","Alloy 617",314626,"Plate"
11.88,-0.00088,"Qualified",,155.30,"CapPass","Cycle 20",20,6259,"416-15","Alloy 617",314626,"Plate"
15.78,-0.00085,"Qualified",,155.33,"CapPass","Cycle 20",20,6260,"416-15","Alloy 617",314626,"Plate"
19.58,-0.00082,"Qualified",,155.36,"CapPass","Cycle 20",20,6261,"416-15","Alloy 617",314626,"Plate"
23.15,-0.00080,"Qualified",,155.39,"CapPass","Cycle 20",20,6262,"416-15","Alloy 617",314626,"Plate"
26.40,-0.00077,"Qualified",,155.41,"CapPass","Cycle 20",20,6263,"416-15","Alloy 617",314626,"Plate"
29.47,-0.00075,"Qualified",,155.45,"CapPass","Cycle 20",20,6264,"416-15","Alloy 617",314626,"Plate"
33.58,-0.00072,"Qualified",,155.51,"CapPass","Cycle 20",20,6265,"416-15","Alloy 617",314626,"Plate"
36.74,-0.00070,"Qualified",,155.55,"CapPass","Cycle 20",20,6266,"416-15","Alloy 617",314626,"Plate"
40.57,-0.00067,"Qualified",,155.57,"CapPass","Cycle 20",20,6267,"416-15","Alloy 617",314626,"Plate"
44.02,-0.00065,"Qualified",,155.60,"CapPass","Cycle 20",20,6268,"416-15","Alloy 617",314626,"Plate"
47.69,-0.00062,"Qualified",,155.62,"CapPass","Cycle 20",20,6269,"416-15","Alloy 617",314626,"Plate"
51.20,-0.00059,"Qualified",,155.64,"CapPass","Cycle 20",20,6270,"416-15","Alloy 617",314626,"Plate"
54.50,-0.00057,"Qualified",,155.66,"CapPass","Cycle 20",20,6271,"416-15","Alloy 617",314626,"Plate"
57.64,-0.00054,"Qualified",,155.68,"CapPass","Cycle 20",20,6272,"416-15","Alloy 617",314626,"Plate"
60.81,-0.00052,"Qualified",,155.71,"CapPass","Cycle 20",20,6273,"416-15","Alloy 617",314626,"Plate"
64.23,-0.00049,"Qualified",,155.75,"CapPass","Cycle 20",20,6274,"416-15","Alloy 617",314626,"Plate"
67.33,-0.00047,"Qualified",,155.78,"CapPass","Cycle 20",20,6275,"416-15","Alloy 617",314626,"Plate"
70.72,-0.00044,"Qualified",,155.81,"CapPass","Cycle 20",20,6276,"416-15","Alloy 617",314626,"Plate"
72.22,-0.00043,"Qualified",,155.83,"CapPass","Cycle 20",20,6277,"416-15","Alloy 617",314626,"Plate"
74.44,-0.00042,"Qualified",,155.85,"CapPass","Cycle 20",20,6278,"416-15","Alloy 617",314626,"Plate"
78.00,-0.00039,"Qualified",,155.89,"CapPass","Cycle 20",20,6279,"416-15","Alloy 617",314626,"Plate"
81.55,-0.00037,"Qualified",,155.92,"CapPass","Cycle 20",20,6280,"416-15","Alloy 617",314626,"Plate"
85.31,-0.00034,"Qualified",,155.95,"CapPass","Cycle 20",20,6281,"416-15","Alloy 617",314626,"Plate"
89.04,-0.00031,"Qualified",,155.99,"CapPass","Cycle 20",20,6282,"416-15","Alloy 617",314626,"Plate"
92.51,-0.00029,"Qualified",,156.02,"CapPass","Cycle 20",20,6283,"416-15","Alloy 617",314626,"Plate"
95.61,-0.00026,"Qualified",,156.04,"CapPass","Cycle 20",20,6284,"416-15","Alloy 617",314626,"Plate"
93.89,-0.00017,"Qualified",,76.02,"CapPass","Cycle 50",50,16116,"416-15","Alloy 617",314626,"Plate"
97.14,-0.00015,"Qualified",,76.05,"CapPass","Cycle 50",50,16117,"416-15","Alloy 617",314626,"Plate"
100.44,-0.00012,"Qualified",,76.08,"CapPass","Cycle 50",50,16118,"416-15","Alloy 617",314626,"Plate"
103.43,-0.00010,"Qualified",,76.10,"CapPass","Cycle 50",50,16119,"416-15","Alloy 617",314626,"Plate"
106.82,-0.00007,"Qualified",,76.13,"CapPass","Cycle 50",50,16120,"416-15","Alloy 617",314626,"Plate"
110.34,-0.00005,"Qualified",,76.15,"CapPass","Cycle 50",50,16121,"416-15","Alloy 617",314626,"Plate"
113.92,-0.00002,"Qualified",,76.17,"CapPass","Cycle 50",50,16122,"416-15","Alloy 617",314626,"Plate"
117.27,0.00001,"Qualified",,76.19,"CapPass","Cycle 50",50,16123,"416-15","Alloy 617",314626,"Plate"
120.68,0.00003,"Qualified",,76.21,"CapPass","Cycle 50",50,16124,"416-15","Alloy 617",314626,"Plate"
123.79,0.00006,"Qualified",,76.22,"CapPass","Cycle 50",50,16125,"416-15","Alloy 617",314626,"Plate"
126.73,0.00008,"Qualified",,76.24,"CapPass","Cycle 50",50,16126,"416-15","Alloy 617",314626,"Plate"
129.96,0.00011,"Qualified",,76.25,"CapPass","Cycle 50",50,16127,"416-15","Alloy 617",314626,"Plate"
133.07,0.00013,"Qualified",,76.27,"CapPass","Cycle 50",50,16128,"416-15","Alloy 617",314626,"Plate"
135.98,0.00016,"Qualified",,76.29,"CapPass","Cycle 50",50,16129,"416-15","Alloy 617",314626,"Plate"
139.14,0.00018,"Qualified",,76.31,"CapPass","Cycle 50",50,16130,"416-15","Alloy 617",314626,"Plate"
142.12,0.00021,"Qualified",,76.33,"CapPass","Cycle 50",50,16131,"416-15","Alloy 617",314626,"Plate"
145.00,0.00024,"Qualified",,76.35,"CapPass","Cycle 50",50,16132,"416-15","Alloy 617",314626,"Plate"
147.82,0.00026,"Qualified",,76.37,"CapPass","Cycle 50",50,16133,"416-15","Alloy 617",314626,"Plate"
150.67,0.00029,"Qualified",,76.39,"CapPass","Cycle 50",50,16134,"416-15","Alloy 617",314626,"Plate"
153.26,0.00031,"Qualified",,76.41,"CapPass","Cycle 50",50,16135,"416-15","Alloy 617",314626,"Plate"
155.97,0.00034,"Qualified",,76.44,"CapPass","Cycle 50",50,16136,"416-15","Alloy 617",314626,"Plate"
158.79,0.00036,"Qualified",,76.47,"CapPass","Cycle 50",50,16137,"416-15","Alloy 617",314626,"Plate"
161.63,0.00039,"Qualified",,76.49,"CapPass","Cycle 50",50,16138,"416-15","Alloy 617",314626,"Plate"
164.29,0.00041,"Qualified",,76.52,"CapPass","Cycle 50",50,16139,"416-15","Alloy 617",314626,"Plate"
167.17,0.00044,"Qualified",,76.55,"CapPass","Cycle 50",50,16140,"416-15","Alloy 617",314626,"Plate"
169.79,0.00046,"Qualified",,76.58,"CapPass","Cycle 50",50,16141,"416-15","Alloy 617",314626,"Plate"
171.56,0.00049,"Qualified",,76.60,"CapPass","Cycle 50",50,16142,"416-15","Alloy 617",314626,"Plate"
172.17,0.00052,"Qualified",,76.61,"CapPass","Cycle 50",50,16143,"416-15","Alloy 617",314626,"Plate"
172.01,0.00054,"Qualified",,76.62,"CapPass","Cycle 50",50,16144,"416-15","Alloy 617",314626,"Plate"
172.01,0.00057,"Qualified",,76.62,"CapPass","Cycle 50",50,16145,"416-15","Alloy 617",314626,"Plate"
172.22,0.00060,"Qualified",,76.63,"CapPass","Cycle 50",50,16146,"416-15","Alloy 617",314626,"Plate"
172.50,0.00063,"Qualified",,76.63,"CapPass","Cycle 50",50,16147,"416-15","Alloy 617",314626,"Plate"
172.84,0.00066,"Qualified",,76.63,"CapPass","Cycle 50",50,16148,"416-15","Alloy 617",314626,"Plate"
173.76,0.00068,"Qualified",,76.65,"CapPass","Cycle 50",50,16149,"416-15","Alloy 617",314626,"Plate"
168.38,0.00071,"Qualified",,76.83,"CapPass","Cycle 50",50,16150,"416-15","Alloy 617",314626,"Plate"
170.02,0.00072,"Qualified",,76.85,"CapPass","Cycle 50",50,16151,"416-15","Alloy 617",314626,"Plate"
171.56,0.00073,"Qualified",,76.87,"CapPass","Cycle 50",50,16152,"416-15","Alloy 617",314626,"Plate"
174.85,0.00076,"Qualified",,76.90,"CapPass","Cycle 50",50,16153,"416-15","Alloy 617",314626,"Plate"
177.98,0.00079,"Qualified",,76.92,"CapPass","Cycle 50",50,16154,"416-15","Alloy 617",314626,"Plate"
180.90,0.00081,"Qualified",,76.94,"CapPass","Cycle 50",50,16155,"416-15","Alloy 617",314626,"Plate"
183.61,0.00084,"Qualified",,76.96,"CapPass","Cycle 50",50,16156,"416-15","Alloy 617",314626,"Plate"
182.59,0.00087,"Qualified",,76.98,"CapPass","Cycle 50",50,16157,"416-15","Alloy 617",314626,"Plate"
182.86,0.00090,"Qualified",,76.98,"CapPass","Cycle 50",50,16158,"416-15","Alloy 617",314626,"Plate"
183.11,0.00094,"Qualified",,76.98,"CapPass","Cycle 50",50,16159,"416-15","Alloy 617",314626,"Plate"
183.32,0.00099,"Qualified",,76.98,"CapPass","Cycle 50",50,16160,"416-15","Alloy 617",314626,"Plate"
183.40,0.00101,"Qualified",,76.99,"CapPass","Cycle 50",50,16161,"416-15","Alloy 617",314626,"Plate"
183.61,0.00106,"Qualified",,76.99,"CapPass","Cycle 50",50,16162,"416-15","Alloy 617",314626,"Plate"
183.86,0.00110,"Qualified",,76.99,"CapPass","Cycle 50",50,16163,"416-15","Alloy 617",314626,"Plate"
184.22,0.00112,"Qualified",,76.99,"CapPass","Cycle 50",50,16164,"416-15","Alloy 617",314626,"Plate"
179.18,0.00110,"Qualified",,77.07,"CapPass","Cycle 50",50,16165,"416-15","Alloy 617",314626,"Plate"
174.08,0.00107,"Qualified",,77.10,"CapPass","Cycle 50",50,16166,"416-15","Alloy 617",314626,"Plate"
170.54,0.00105,"Qualified",,77.14,"CapPass","Cycle 50",50,16167,"416-15","Alloy 617",314626,"Plate"
173.72,0.00107,"Qualified",,77.22,"CapPass","Cycle 50",50,16168,"416-15","Alloy 617",314626,"Plate"
177.25,0.00110,"Qualified",,77.25,"CapPass","Cycle 50",50,16169,"416-15","Alloy 617",314626,"Plate"
180.60,0.00112,"Qualified",,77.27,"CapPass","Cycle 50",50,16170,"416-15","Alloy 617",314626,"Plate"
183.96,0.00115,"Qualified",,77.29,"CapPass","Cycle 50",50,16171,"416-15","Alloy 617",314626,"Plate"
187.22,0.00117,"Qualified",,77.31,"CapPass","Cycle 50",50,16172,"416-15","Alloy 617",314626,"Plate"
190.45,0.00120,"Qualified",,77.33,"CapPass","Cycle 50",50,16173,"416-15","Alloy 617",314626,"Plate"
192.69,0.00123,"Qualified",,77.35,"CapPass","Cycle 50",50,16174,"416-15","Alloy 617",314626,"Plate"
194.05,0.00125,"Qualified",,77.36,"CapPass","Cycle 50",50,16175,"416-15","Alloy 617",314626,"Plate"
189.37,0.00128,"Qualified",,77.37,"CapPass","Cycle 50",50,16176,"416-15","Alloy 617",314626,"Plate"
189.69,0.00132,"Qualified",,77.38,"CapPass","Cycle 50",50,16177,"416-15","Alloy 617",314626,"Plate"
189.84,0.00135,"Qualified",,77.38,"CapPass","Cycle 50",50,16178,"416-15","Alloy 617",314626,"Plate"
189.93,0.00138,"Qualified",,77.38,"CapPass","Cycle 50",50,16179,"416-15","Alloy 617",314626,"Plate"
190.07,0.00142,"Qualified",,77.38,"CapPass","Cycle 50",50,16180,"416-15","Alloy 617",314626,"Plate"
190.16,0.00146,"Qualified",,77.38,"CapPass","Cycle 50",50,16181,"416-15","Alloy 617",314626,"Plate"
190.26,0.00150,"Qualified",,77.38,"CapPass","Cycle 50",50,16182,"416-15","Alloy 617",314626,"Plate"
190.38,0.00154,"Qualified",,77.38,"CapPass","Cycle 50",50,16183,"416-15","Alloy 617",314626,"Plate"
190.53,0.00157,"Qualified",,77.38,"CapPass","Cycle 50",50,16184,"416-15","Alloy 617",314626,"Plate"
190.70,0.00160,"Qualified",,77.38,"CapPass","Cycle 50",50,16185,"416-15","Alloy 617",314626,"Plate"
190.93,0.00164,"Qualified",,77.39,"CapPass","Cycle 50",50,16186,"416-15","Alloy 617",314626,"Plate"
191.70,0.00161,"Qualified",,77.39,"CapPass","Cycle 50",50,16187,"416-15","Alloy 617",314626,"Plate"
182.71,0.00159,"Qualified",,77.45,"CapPass","Cycle 50",50,16188,"416-15","Alloy 617",314626,"Plate"
178.51,0.00156,"Qualified",,77.46,"CapPass","Cycle 50",50,16189,"416-15","Alloy 617",314626,"Plate"
174.50,0.00153,"Qualified",,77.48,"CapPass","Cycle 50",50,16190,"416-15","Alloy 617",314626,"Plate"
170.46,0.00151,"Qualified",,77.49,"CapPass","Cycle 50",50,16191,"416-15","Alloy 617",314626,"Plate"
166.48,0.00148,"Qualified",,77.51,"CapPass","Cycle 50",50,16192,"416-15","Alloy 617",314626,"Plate"
162.76,0.00146,"Qualified",,77.52,"CapPass","Cycle 50",50,16193,"416-15","Alloy 617",314626,"Plate"
159.61,0.00143,"Qualified",,77.55,"CapPass","Cycle 50",50,16194,"416-15","Alloy 617",314626,"Plate"
163.89,0.00146,"Qualified",,77.63,"CapPass","Cycle 50",50,16195,"416-15","Alloy 617",314626,"Plate"
167.61,0.00148,"Qualified",,77.65,"CapPass","Cycle 50",50,16196,"416-15","Alloy 617",314626,"Plate"
171.21,0.00151,"Qualified",,77.67,"CapPass","Cycle 50",50,16197,"416-15","Alloy 617",314626,"Plate"
174.77,0.00153,"Qualified",,77.68,"CapPass","Cycle 50",50,16198,"416-15","Alloy 617",314626,"Plate"
178.18,0.00156,"Qualified",,77.70,"CapPass","Cycle 50",50,16199,"416-15","Alloy 617",314626,"Plate"
181.56,0.00158,"Qualified",,77.72,"CapPass","Cycle 50",50,16200,"416-15","Alloy 617",314626,"Plate"
184.94,0.00161,"Qualified",,77.73,"CapPass","Cycle 50",50,16201,"416-15","Alloy 617",314626,"Plate"
188.32,0.00163,"Qualified",,77.75,"CapPass","Cycle 50",50,16202,"416-15","Alloy 617",314626,"Plate"
191.66,0.00166,"Qualified",,77.77,"CapPass","Cycle 50",50,16203,"416-15","Alloy 617",314626,"Plate"
194.76,0.00169,"Qualified",,77.79,"CapPass","Cycle 50",50,16204,"416-15","Alloy 617",314626,"Plate"
197.67,0.00171,"Qualified",,77.82,"CapPass","Cycle 50",50,16205,"416-15","Alloy 617",314626,"Plate"
198.88,0.00174,"Qualified",,77.84,"CapPass","Cycle 50",50,16206,"416-15","Alloy 617",314626,"Plate"
200.00,0.00175,"Qualified",,77.85,"CapPass","Cycle 50",50,16207,"416-15","Alloy 617",314626,"Plate"
201.74,0.00176,"Qualified",,77.87,"CapPass","Cycle 50",50,16208,"416-15","Alloy 617",314626,"Plate"
201.92,0.00179,"Qualified",,77.88,"CapPass","Cycle 50",50,16209,"416-15","Alloy 617",314626,"Plate"
202.56,0.00182,"Qualified",,77.89,"CapPass","Cycle 50",50,16210,"416-15","Alloy 617",314626,"Plate"
201.96,0.00184,"Qualified",,77.92,"CapPass","Cycle 50",50,16211,"416-15","Alloy 617",314626,"Plate"
201.60,0.00187,"Qualified",,77.92,"CapPass","Cycle 50",50,16212,"416-15","Alloy 617",314626,"Plate"
201.76,0.00190,"Qualified",,77.92,"CapPass","Cycle 50",50,16213,"416-15","Alloy 617",314626,"Plate"
201.84,0.00194,"Qualified",,77.92,"CapPass","Cycle 50",50,16214,"416-15","Alloy 617",314626,"Plate"
201.95,0.00197,"Qualified",,77.93,"CapPass","Cycle 50",50,16215,"416-15","Alloy 617",314626,"Plate"
202.11,0.00201,"Qualified",,77.93,"CapPass","Cycle 50",50,16216,"416-15","Alloy 617",314626,"Plate"
202.22,0.00203,"Qualified",,77.93,"CapPass","Cycle 50",50,16217,"416-15","Alloy 617",314626,"Plate"
202.45,0.00206,"Qualified",,77.93,"CapPass","Cycle 50",50,16218,"416-15","Alloy 617",314626,"Plate"
194.41,0.00203,"Qualified",,78.01,"CapPass","Cycle 50",50,16219,"416-15","Alloy 617",314626,"Plate"
189.72,0.00201,"Qualified",,78.03,"CapPass","Cycle 50",50,16220,"416-15","Alloy 617",314626,"Plate"
184.77,0.00198,"Qualified",,78.06,"CapPass","Cycle 50",50,16221,"416-15","Alloy 617",314626,"Plate"
180.18,0.00196,"Qualified",,78.09,"CapPass","Cycle 50",50,16222,"416-15","Alloy 617",314626,"Plate"
175.75,0.00193,"Qualified",,78.11,"CapPass","Cycle 50",50,16223,"416-15","Alloy 617",314626,"Plate"
171.31,0.00190,"Qualified",,78.14,"CapPass","Cycle 50",50,16224,"416-15","Alloy 617",314626,"Plate"
166.98,0.00188,"Qualified",,78.16,"CapPass","Cycle 50",50,16225,"416-15","Alloy 617",314626,"Plate"
163.04,0.00185,"Qualified",,78.18,"CapPass","Cycle 50",50,16226,"416-15","Alloy 617",314626,"Plate"
159.16,0.00183,"Qualified",,78.21,"CapPass","Cycle 50",50,16227,"416-15","Alloy 617",314626,"Plate"
155.23,0.00180,"Qualified",,78.23,"CapPass","Cycle 50",50,16228,"416-15","Alloy 617",314626,"Plate"
151.36,0.00178,"Qualified",,78.26,"CapPass","Cycle 50",50,16229,"416-15","Alloy 617",314626,"Plate"
147.40,0.00175,"Qualified",,78.29,"CapPass","Cycle 50",50,16230,"416-15","Alloy 617",314626,"Plate"
143.63,0.00172,"Qualified",,78.31,"CapPass","Cycle 50",50,16231,"416-15","Alloy 617",314626,"Plate"
139.75,0.00170,"Qualified",,78.34,"CapPass","Cycle 50",50,16232,"416-15","Alloy 617",314626,"Plate"
135.72,0.00167,"Qualified",,78.37,"CapPass","Cycle 50",50,16233,"416-15","Alloy 617",314626,"Plate"
132.00,0.00165,"Qualified",,78.40,"CapPass","Cycle 50",50,16234,"416-15","Alloy 617",314626,"Plate"
128.32,0.00162,"Qualified",,78.42,"CapPass","Cycle 50",50,16235,"416-15","Alloy 617",314626,"Plate"
124.82,0.00160,"Qualified",,78.45,"CapPass","Cycle 50",50,16236,"416-15","Alloy 617",314626,"Plate"
121.06,0.00157,"Qualified",,78.48,"CapPass","Cycle 50",50,16237,"416-15","Alloy 617",314626,"Plate"
117.40,0.00155,"Qualified",,78.50,"CapPass","Cycle 50",50,16238,"416-15","Alloy 617",314626,"Plate"
114.12,0.00152,"Qualified",,78.53,"CapPass","Cycle 50",50,16239,"416-15","Alloy 617",314626,"Plate"
110.60,0.00150,"Qualified",,78.55,"CapPass","Cycle 50",50,16240,"416-15","Alloy 617",314626,"Plate"
106.91,0.00147,"Qualified",,78.58,"CapPass","Cycle 50",50,16241,"416-15","Alloy 617",314626,"Plate"
103.18,0.00145,"Qualified",,78.61,"CapPass","Cycle 50",50,16242,"416-15","Alloy 617",314626,"Plate"
99.47,0.00142,"Qualified",,78.64,"CapPass","Cycle 50",50,16243,"416-15","Alloy 617",314626,"Plate"
95.88,0.00139,"Qualified",,78.66,"CapPass","Cycle 50",50,16244,"416-15","Alloy 617",314626,"Plate"
92.24,0.00137,"Qualified",,78.69,"CapPass","Cycle 50",50,16245,"416-15","Alloy 617",314626,"Plate"
88.57,0.00134,"Qualified",,78.72,"CapPass","Cycle 50",50,16246,"416-15","Alloy 617",314626,"Plate"
84.94,0.00132,"Qualified",,78.74,"CapPass","Cycle 50",50,16247,"416-15","Alloy 617",314626,"Plate"
81.07,0.00129,"Qualified",,78.77,"CapPass","Cycle 50",50,16248,"416-15","Alloy 617",314626,"Plate"
77.55,0.00127,"Qualified",,78.80,"CapPass","Cycle 50",50,16249,"416-15","Alloy 617",314626,"Plate"
73.79,0.00124,"Qualified",,78.83,"CapPass","Cycle 50",50,16250,"416-15","Alloy 617",314626,"Plate"
70.26,0.00122,"Qualified",,78.85,"CapPass","Cycle 50",50,16251,"416-15","Alloy 617",314626,"Plate"
66.79,0.00119,"Qualified",,78.88,"CapPass","Cycle 50",50,16252,"416-15","Alloy 617",314626,"Plate"
63.04,0.00117,"Qualified",,78.91,"CapPass","Cycle 50",50,16253,"416-15","Alloy 617",314626,"Plate"
59.28,0.00114,"Qualified",,78.94,"CapPass","Cycle 50",50,16254,"416-15","Alloy 617",314626,"Plate"
55.49,0.00112,"Qualified",,78.96,"CapPass","Cycle 50",50,16255,"416-15","Alloy 617",314626,"Plate"
51.55,0.00109,"Qualified",,78.99,"CapPass","Cycle 50",50,16256,"416-15","Alloy 617",314626,"Plate"
48.24,0.00106,"Qualified",,79.02,"CapPass","Cycle 50",50,16257,"416-15","Alloy 617",314626,"Plate"
44.67,0.00104,"Qualified",,79.04,"CapPass","Cycle 50",50,16258,"416-15","Alloy 617",314626,"Plate"
40.63,0.00101,"Qualified",,79.07,"CapPass","Cycle 50",50,16259,"416-15","Alloy 617",314626,"Plate"
36.82,0.00099,"Qualified",,79.10,"CapPass","Cycle 50",50,16260,"416-15","Alloy 617",314626,"Plate"
33.19,0.00096,"Qualified",,79.13,"CapPass","Cycle 50",50,16261,"416-15","Alloy 617",314626,"Plate"
29.56,0.00094,"Qualified",,79.15,"CapPass","Cycle 50",50,16262,"416-15","Alloy 617",314626,"Plate"
26.15,0.00091,"Qualified",,79.18,"CapPass","Cycle 50",50,16263,"416-15","Alloy 617",314626,"Plate"
22.53,0.00089,"Qualified",,79.21,"CapPass","Cycle 50",50,16264,"416-15","Alloy 617",314626,"Plate"
18.90,0.00086,"Qualified",,79.23,"CapPass","Cycle 50",50,16265,"416-15","Alloy 617",314626,"Plate"
15.44,0.00083,"Qualified",,79.26,"CapPass","Cycle 50",50,16266,"416-15","Alloy 617",314626,"Plate"
12.48,0.00081,"Qualified",,79.28,"CapPass","Cycle 50",50,16267,"416-15","Alloy 617",314626,"Plate"
8.91,0.00078,"Qualified",,79.31,"CapPass","Cycle 50",50,16268,"416-15","Alloy 617",314626,"Plate"
5.06,0.00076,"Qualified",,79.34,"CapPass","Cycle 50",50,16269,"416-15","Alloy 617",314626,"Plate"
1.47,0.00073,"Qualified",,79.37,"CapPass","Cycle 50",50,16270,"416-15","Alloy 617",314626,"Plate"
-1.63,0.00071,"Qualified",,79.39,"CapPass","Cycle 50",50,16271,"416-15","Alloy 617",314626,"Plate"
-5.07,0.00068,"Qualified",,79.42,"CapPass","Cycle 50",50,16272,"416-15","Alloy 617",314626,"Plate"
-8.75,0.00066,"Qualified",,79.45,"CapPass","Cycle 50",50,16273,"416-15","Alloy 617",314626,"Plate"
-12.30,0.00063,"Qualified",,79.48,"CapPass","Cycle 50",50,16274,"416-15","Alloy 617",314626,"Plate"
-16.13,0.00061,"Qualified",,79.51,"CapPass","Cycle 50",50,16275,"416-15","Alloy 617",314626,"Plate"
-19.12,0.00058,"Qualified",,79.54,"CapPass","Cycle 50",50,16276,"416-15","Alloy 617",314626,"Plate"
-22.01,0.00056,"Qualified",,79.59,"CapPass","Cycle 50",50,16277,"416-15","Alloy 617",314626,"Plate"
-24.79,0.00053,"Qualified",,79.68,"CapPass","Cycle 50",50,16278,"416-15","Alloy 617",314626,"Plate"
-28.48,0.00051,"Qualified",,79.73,"CapPass","Cycle 50",50,16279,"416-15","Alloy 617",314626,"Plate"
-32.41,0.00048,"Qualified",,79.76,"CapPass","Cycle 50",50,16280,"416-15","Alloy 617",314626,"Plate"
-35.90,0.00046,"Qualified",,79.79,"CapPass","Cycle 50",50,16281,"416-15","Alloy 617",314626,"Plate"
