Repository: js-molina/fatigue-A617

File: data/850C/Strain rate 0.001/0.40% strain/HTM_A19_PeakStress_411.csv (part 4 of 10)
"Cycle","Data State","Max Stress Mpa","Min Stress Mpa","Qual Exceptions","Qual State","Stress Ratio","Time Max Stress Sec","Time Min Stress Sec","Sample","Count","Alloy","Material_Form","Heat"
1165,"CapPass",221.53,-223.25,,"Qualified",0.992,9320.13,9324.13,"4-1-1",1165,"Alloy 617","Plate",314626
1166,"CapPass",220.16,-218.11,,"Qualified",1.009,9328.25,9332.05,"4-1-1",1166,"Alloy 617","Plate",314626
1167,"CapPass",221.64,-222.11,,"Qualified",0.998,9336.22,9340.08,"4-1-1",1167,"Alloy 617","Plate",314626
1168,"CapPass",219.24,-221.61,,"Qualified",0.989,9343.95,9348.06,"4-1-1",1168,"Alloy 617","Plate",314626
1169,"CapPass",219.08,-223.80,,"Qualified",0.979,9351.99,9356.22,"4-1-1",1169,"Alloy 617","Plate",314626
1170,"CapPass",220.64,-219.62,,"Qualified",1.005,9360.11,9364.13,"4-1-1",1170,"Alloy 617","Plate",314626
1171,"CapPass",223.63,-225.80,,"Qualified",0.990,9368.29,9372.31,"4-1-1",1171,"Alloy 617","Plate",314626
1172,"CapPass",223.67,-220.80,,"Qualified",1.013,9376.15,9379.97,"4-1-1",1172,"Alloy 617","Plate",314626
1173,"CapPass",217.70,-219.14,,"Qualified",0.993,9384.31,9388.09,"4-1-1",1173,"Alloy 617","Plate",314626
1174,"CapPass",224.31,-223.08,,"Qualified",1.006,9392.31,9396.25,"4-1-1",1174,"Alloy 617","Plate",314626
1175,"CapPass",219.43,-220.03,,"Qualified",0.997,9400.12,9404.13,"4-1-1",1175,"Alloy 617","Plate",314626
1176,"CapPass",221.52,-222.33,,"Qualified",0.996,9408.20,9412.17,"4-1-1",1176,"Alloy 617","Plate",314626
1177,"CapPass",224.32,-223.17,,"Qualified",1.005,9416.29,9420.13,"4-1-1",1177,"Alloy 617","Plate",314626
1178,"CapPass",222.09,-218.85,,"Qualified",1.015,9424.31,9428.04,"4-1-1",1178,"Alloy 617","Plate",314626
1179,"CapPass",219.15,-221.74,,"Qualified",0.988,9432.15,9436.37,"4-1-1",1179,"Alloy 617","Plate",314626
1180,"CapPass",223.35,-221.06,,"Qualified",1.010,9440.27,9444.29,"4-1-1",1180,"Alloy 617","Plate",314626
1181,"CapPass",215.57,-222.21,,"Qualified",0.970,9448.39,9452.32,"4-1-1",1181,"Alloy 617","Plate",314626
1182,"CapPass",221.43,-220.32,,"Qualified",1.005,9456.32,9460.14,"4-1-1",1182,"Alloy 617","Plate",314626
1183,"CapPass",218.29,-220.57,,"Qualified",0.990,9464.01,9468.19,"4-1-1",1183,"Alloy 617","Plate",314626
1184,"CapPass",219.54,-223.13,,"Qualified",0.984,9472.16,9476.33,"4-1-1",1184,"Alloy 617","Plate",314626
1185,"CapPass",217.14,-222.09,,"Qualified",0.978,9480.11,9484.36,"4-1-1",1185,"Alloy 617","Plate",314626
1186,"CapPass",223.93,-223.83,,"Qualified",1.000,9488.16,9492.23,"4-1-1",1186,"Alloy 617","Plate",314626
1187,"CapPass",217.34,-222.15,,"Qualified",0.978,9496.14,9500.30,"4-1-1",1187,"Alloy 617","Plate",314626
1188,"CapPass",220.79,-220.80,,"Qualified",1.000,9504.16,9508.30,"4-1-1",1188,"Alloy 617","Plate",314626
1189,"CapPass",219.07,-221.02,,"Qualified",0.991,9512.27,9516.35,"4-1-1",1189,"Alloy 617","Plate",314626
1190,"CapPass",222.40,-224.05,,"Qualified",0.993,9520.33,9524.47,"4-1-1",1190,"Alloy 617","Plate",314626
1191,"CapPass",222.77,-221.35,,"Qualified",1.006,9528.40,9532.28,"4-1-1",1191,"Alloy 617","Plate",314626
1192,"CapPass",218.35,-222.41,,"Qualified",0.982,9536.33,9540.22,"4-1-1",1192,"Alloy 617","Plate",314626
1193,"CapPass",217.22,-220.26,,"Qualified",0.986,9544.29,9548.34,"4-1-1",1193,"Alloy 617","Plate",314626
1194,"CapPass",220.69,-226.92,,"Qualified",0.973,9552.38,9556.47,"4-1-1",1194,"Alloy 617","Plate",314626
1195,"CapPass",214.82,-222.53,,"Qualified",0.965,9559.98,9564.34,"4-1-1",1195,"Alloy 617","Plate",314626
1196,"CapPass",218.00,-216.61,,"Qualified",1.006,9568.19,9572.52,"4-1-1",1196,"Alloy 617","Plate",314626
1197,"CapPass",223.59,-221.75,,"Qualified",1.008,9576.41,9580.39,"4-1-1",1197,"Alloy 617","Plate",314626
1198,"CapPass",220.66,-220.87,,"Qualified",0.999,9584.29,9588.53,"4-1-1",1198,"Alloy 617","Plate",314626
1199,"CapPass",215.78,-223.41,,"Qualified",0.966,9592.12,9596.41,"4-1-1",1199,"Alloy 617","Plate",314626
1200,"CapPass",226.17,-224.51,,"Qualified",1.007,9600.43,9604.49,"4-1-1",1200,"Alloy 617","Plate",314626
1201,"CapPass",217.06,-219.92,,"Qualified",0.987,9608.21,9612.29,"4-1-1",1201,"Alloy 617","Plate",314626
1202,"CapPass",222.47,-216.94,,"Qualified",1.025,9616.52,9620.17,"4-1-1",1202,"Alloy 617","Plate",314626
1203,"CapPass",222.72,-221.07,,"Qualified",1.007,9624.50,9628.16,"4-1-1",1203,"Alloy 617","Plate",314626
1204,"CapPass",214.73,-217.02,,"Qualified",0.989,9632.23,9636.60,"4-1-1",1204,"Alloy 617","Plate",314626
1205,"CapPass",223.79,-221.87,,"Qualified",1.009,9640.42,9644.37,"4-1-1",1205,"Alloy 617","Plate",314626
1206,"CapPass",219.29,-221.29,,"Qualified",0.991,9648.26,9652.58,"4-1-1",1206,"Alloy 617","Plate",314626
1207,"CapPass",224.87,-219.55,,"Qualified",1.024,9656.58,9660.27,"4-1-1",1207,"Alloy 617","Plate",314626
1208,"CapPass",220.81,-220.37,,"Qualified",1.002,9664.57,9668.29,"4-1-1",1208,"Alloy 617","Plate",314626
1209,"CapPass",221.94,-222.78,,"Qualified",0.996,9672.57,9676.64,"4-1-1",1209,"Alloy 617","Plate",314626
1210,"CapPass",219.42,-221.32,,"Qualified",0.991,9680.64,9684.39,"4-1-1",1210,"Alloy 617","Plate",314626
1211,"CapPass",219.61,-224.18,,"Qualified",0.980,9688.34,9692.47,"4-1-1",1211,"Alloy 617","Plate",314626
1212,"CapPass",221.52,-219.37,,"Qualified",1.010,9696.60,9700.24,"4-1-1",1212,"Alloy 617","Plate",314626
1213,"CapPass",218.88,-221.94,,"Qualified",0.986,9704.36,9708.52,"4-1-1",1213,"Alloy 617","Plate",314626
1214,"CapPass",218.10,-220.93,,"Qualified",0.987,9712.44,9716.52,"4-1-1",1214,"Alloy 617","Plate",314626
1215,"CapPass",221.59,-220.80,,"Qualified",1.004,9720.69,9724.55,"4-1-1",1215,"Alloy 617","Plate",314626
1216,"CapPass",220.34,-220.58,,"Qualified",0.999,9728.48,9732.50,"4-1-1",1216,"Alloy 617","Plate",314626
1217,"CapPass",226.65,-219.64,,"Qualified",1.032,9736.62,9740.43,"4-1-1",1217,"Alloy 617","Plate",314626
1218,"CapPass",221.38,-227.07,,"Qualified",0.975,9744.57,9748.58,"4-1-1",1218,"Alloy 617","Plate",314626
1219,"CapPass",219.94,-228.33,,"Qualified",0.963,9752.61,9756.62,"4-1-1",1219,"Alloy 617","Plate",314626
1220,"CapPass",224.40,-222.30,,"Qualified",1.009,9760.59,9764.50,"4-1-1",1220,"Alloy 617","Plate",314626
1221,"CapPass",221.11,-224.32,,"Qualified",0.986,9768.60,9772.58,"4-1-1",1221,"Alloy 617","Plate",314626
1222,"CapPass",222.72,-222.63,,"Qualified",1.000,9776.53,9780.52,"4-1-1",1222,"Alloy 617","Plate",314626
1223,"CapPass",217.64,-222.28,,"Qualified",0.979,9784.41,9788.60,"4-1-1",1223,"Alloy 617","Plate",314626
1224,"CapPass",217.16,-220.93,,"Qualified",0.983,9792.43,9796.48,"4-1-1",1224,"Alloy 617","Plate",314626
1225,"CapPass",221.90,-221.55,,"Qualified",1.002,9800.69,9804.68,"4-1-1",1225,"Alloy 617","Plate",314626
1226,"CapPass",221.79,-222.47,,"Qualified",0.997,9808.76,9812.69,"4-1-1",1226,"Alloy 617","Plate",314626
1227,"CapPass",222.70,-219.44,,"Qualified",1.015,9816.63,9820.42,"4-1-1",1227,"Alloy 617","Plate",314626
1228,"CapPass",218.90,-222.86,,"Qualified",0.982,9824.63,9828.69,"4-1-1",1228,"Alloy 617","Plate",314626
1229,"CapPass",219.21,-223.93,,"Qualified",0.979,9832.45,9836.65,"4-1-1",1229,"Alloy 617","Plate",314626
1230,"CapPass",218.95,-221.84,,"Qualified",0.987,9840.83,9844.83,"4-1-1",1230,"Alloy 617","Plate",314626
1231,"CapPass",217.65,-221.37,,"Qualified",0.983,9848.56,9852.65,"4-1-1",1231,"Alloy 617","Plate",314626
1232,"CapPass",220.00,-217.76,,"Qualified",1.010,9856.49,9860.58,"4-1-1",1232,"Alloy 617","Plate",314626
1233,"CapPass",218.88,-218.36,,"Qualified",1.002,9864.61,9868.85,"4-1-1",1233,"Alloy 617","Plate",314626
1234,"CapPass",221.62,-225.34,,"Qualified",0.983,9872.58,9876.84,"4-1-1",1234,"Alloy 617","Plate",314626
1235,"CapPass",216.94,-222.24,,"Qualified",0.976,9880.58,9884.64,"4-1-1",1235,"Alloy 617","Plate",314626
1236,"CapPass",220.80,-222.06,,"Qualified",0.994,9888.80,9892.69,"4-1-1",1236,"Alloy 617","Plate",314626
1237,"CapPass",222.23,-220.35,,"Qualified",1.009,9896.72,9900.59,"4-1-1",1237,"Alloy 617","Plate",314626
1238,"CapPass",219.54,-224.89,,"Qualified",0.976,9904.82,9908.83,"4-1-1",1238,"Alloy 617","Plate",314626
1239,"CapPass",220.42,-223.06,,"Qualified",0.988,9912.76,9916.79,"4-1-1",1239,"Alloy 617","Plate",314626
1240,"CapPass",219.21,-221.17,,"Qualified",0.991,9920.54,9924.90,"4-1-1",1240,"Alloy 617","Plate",314626
1241,"CapPass",221.59,-219.85,,"Qualified",1.008,9928.61,9932.67,"4-1-1",1241,"Alloy 617","Plate",314626
1242,"CapPass",215.36,-223.52,,"Qualified",0.963,9936.54,9940.76,"4-1-1",1242,"Alloy 617","Plate",314626
1243,"CapPass",225.52,-218.49,,"Qualified",1.032,9944.88,9948.67,"4-1-1",1243,"Alloy 617","Plate",314626
1244,"CapPass",218.95,-225.44,,"Qualified",0.971,9952.65,9956.81,"4-1-1",1244,"Alloy 617","Plate",314626
1245,"CapPass",220.76,-222.39,,"Qualified",0.993,9960.41,9964.66,"4-1-1",1245,"Alloy 617","Plate",314626
1246,"CapPass",226.59,-225.12,,"Qualified",1.007,9968.73,9972.88,"4-1-1",1246,"Alloy 617","Plate",314626
1247,"CapPass",220.53,-223.97,,"Qualified",0.985,9976.69,9980.90,"4-1-1",1247,"Alloy 617","Plate",314626
1248,"CapPass",221.00,-219.76,,"Qualified",1.006,9984.94,9988.67,"4-1-1",1248,"Alloy 617","Plate",314626
1249,"CapPass",218.23,-222.75,,"Qualified",0.980,9992.69,9996.95,"4-1-1",1249,"Alloy 617","Plate",314626
1250,"CapPass",223.93,-218.96,,"Qualified",1.023,10000.79,10004.70,"4-1-1",1250,"Alloy 617","Plate",314626
1251,"CapPass",222.54,-220.66,,"Qualified",1.009,10008.94,10012.83,"4-1-1",1251,"Alloy 617","Plate",314626
1252,"CapPass",220.38,-221.47,,"Qualified",0.995,10016.74,10021.01,"4-1-1",1252,"Alloy 617","Plate",314626
1253,"CapPass",218.72,-223.41,,"Qualified",0.979,10025.02,10028.89,"4-1-1",1253,"Alloy 617","Plate",314626
1254,"CapPass",219.09,-224.60,,"Qualified",0.975,10032.62,10036.86,"4-1-1",1254,"Alloy 617","Plate",314626
1255,"CapPass",219.41,-219.28,,"Qualified",1.001,10040.68,10044.89,"4-1-1",1255,"Alloy 617","Plate",314626
1256,"CapPass",222.22,-218.30,,"Qualified",1.018,10048.85,10052.81,"4-1-1",1256,"Alloy 617","Plate",314626
1257,"CapPass",225.22,-218.93,,"Qualified",1.029,10056.91,10060.74,"4-1-1",1257,"Alloy 617","Plate",314626
1258,"CapPass",222.23,-222.27,,"Qualified",1.000,10064.87,10068.97,"4-1-1",1258,"Alloy 617","Plate",314626
1259,"CapPass",224.40,-221.05,,"Qualified",1.015,10073.00,10076.75,"4-1-1",1259,"Alloy 617","Plate",314626
1260,"CapPass",220.79,-223.40,,"Qualified",0.988,10080.91,10084.92,"4-1-1",1260,"Alloy 617","Plate",314626
1261,"CapPass",221.31,-220.22,,"Qualified",1.005,10088.93,10092.68,"4-1-1",1261,"Alloy 617","Plate",314626
1262,"CapPass",221.79,-221.06,,"Qualified",1.003,10096.96,10100.82,"4-1-1",1262,"Alloy 617","Plate",314626
1263,"CapPass",221.11,-222.85,,"Qualified",0.992,10104.97,10109.08,"4-1-1",1263,"Alloy 617","Plate",314626
1264,"CapPass",221.12,-221.00,,"Qualified",1.001,10112.93,10116.74,"4-1-1",1264,"Alloy 617","Plate",314626
1265,"CapPass",221.43,-222.86,,"Qualified",0.994,10121.04,10124.88,"4-1-1",1265,"Alloy 617","Plate",314626
1266,"CapPass",219.53,-222.80,,"Qualified",0.985,10128.70,10133.01,"4-1-1",1266,"Alloy 617","Plate",314626
1267,"CapPass",218.78,-221.28,,"Qualified",0.989,10136.77,10141.04,"4-1-1",1267,"Alloy 617","Plate",314626
1268,"CapPass",222.50,-221.38,,"Qualified",1.005,10144.95,10148.90,"4-1-1",1268,"Alloy 617","Plate",314626
1269,"CapPass",222.46,-223.11,,"Qualified",0.997,10153.01,10157.03,"4-1-1",1269,"Alloy 617","Plate",314626
1270,"CapPass",220.42,-224.62,,"Qualified",0.981,10160.79,10165.08,"4-1-1",1270,"Alloy 617","Plate",314626
1271,"CapPass",221.02,-221.90,,"Qualified",0.996,10169.18,10173.08,"4-1-1",1271,"Alloy 617","Plate",314626
1272,"CapPass",224.19,-223.71,,"Qualified",1.002,10177.12,10181.11,"4-1-1",1272,"Alloy 617","Plate",314626
1273,"CapPass",223.87,-221.34,,"Qualified",1.011,10185.17,10188.80,"4-1-1",1273,"Alloy 617","Plate",314626
1274,"CapPass",215.90,-226.38,,"Qualified",0.954,10192.94,10197.08,"4-1-1",1274,"Alloy 617","Plate",314626
1275,"CapPass",219.49,-221.19,,"Qualified",0.992,10201.02,10205.22,"4-1-1",1275,"Alloy 617","Plate",314626
1276,"CapPass",223.12,-219.21,,"Qualified",1.018,10209.11,10212.84,"4-1-1",1276,"Alloy 617","Plate",314626
1277,"CapPass",223.02,-222.95,,"Qualified",1.000,10217.21,10221.03,"4-1-1",1277,"Alloy 617","Plate",314626
1278,"CapPass",223.11,-221.38,,"Qualified",1.008,10225.19,10228.98,"4-1-1",1278,"Alloy 617","Plate",314626
1279,"CapPass",221.87,-224.58,,"Qualified",0.988,10233.02,10237.14,"4-1-1",1279,"Alloy 617","Plate",314626
1280,"CapPass",222.35,-217.31,,"Qualified",1.023,10241.19,10245.00,"4-1-1",1280,"Alloy 617","Plate",314626
1281,"CapPass",222.21,-225.58,,"Qualified",0.985,10249.04,10253.26,"4-1-1",1281,"Alloy 617","Plate",314626
1282,"CapPass",219.42,-219.48,,"Qualified",1.000,10257.09,10261.27,"4-1-1",1282,"Alloy 617","Plate",314626
1283,"CapPass",219.56,-224.71,,"Qualified",0.977,10265.28,10269.29,"4-1-1",1283,"Alloy 617","Plate",314626
1284,"CapPass",219.51,-225.06,,"Qualified",0.975,10273.21,10277.16,"4-1-1",1284,"Alloy 617","Plate",314626
1285,"CapPass",215.85,-224.60,,"Qualified",0.961,10281.02,10285.20,"4-1-1",1285,"Alloy 617","Plate",314626
1286,"CapPass",217.75,-218.71,,"Qualified",0.996,10288.93,10293.08,"4-1-1",1286,"Alloy 617","Plate",314626
1287,"CapPass",219.96,-223.91,,"Qualified",0.982,10297.09,10301.15,"4-1-1",1287,"Alloy 617","Plate",314626
1288,"CapPass",225.84,-219.27,,"Qualified",1.030,10305.32,10308.90,"4-1-1",1288,"Alloy 617","Plate",314626
1289,"CapPass",222.21,-217.80,,"Qualified",1.020,10313.09,10316.96,"4-1-1",1289,"Alloy 617","Plate",314626
1290,"CapPass",221.81,-217.10,,"Qualified",1.022,10321.13,10324.89,"4-1-1",1290,"Alloy 617","Plate",314626
1291,"CapPass",221.81,-221.42,,"Qualified",1.002,10329.26,10333.34,"4-1-1",1291,"Alloy 617","Plate",314626
1292,"CapPass",215.70,-226.27,,"Qualified",0.953,10337.08,10341.26,"4-1-1",1292,"Alloy 617","Plate",314626
1293,"CapPass",222.25,-223.21,,"Qualified",0.996,10345.35,10349.36,"4-1-1",1293,"Alloy 617","Plate",314626
1294,"CapPass",215.59,-224.73,,"Qualified",0.959,10353.39,10357.18,"4-1-1",1294,"Alloy 617","Plate",314626
1295,"CapPass",218.22,-219.28,,"Qualified",0.995,10360.95,10365.39,"4-1-1",1295,"Alloy 617","Plate",314626
1296,"CapPass",218.16,-222.69,,"Qualified",0.980,10369.12,10373.40,"4-1-1",1296,"Alloy 617","Plate",314626
1297,"CapPass",222.33,-221.27,,"Qualified",1.005,10377.41,10381.22,"4-1-1",1297,"Alloy 617","Plate",314626
1298,"CapPass",217.94,-222.60,,"Qualified",0.979,10385.22,10389.31,"4-1-1",1298,"Alloy 617","Plate",314626
1299,"CapPass",218.08,-214.71,,"Qualified",1.016,10393.15,10397.03,"4-1-1",1299,"Alloy 617","Plate",314626
1300,"CapPass",216.58,-221.98,,"Qualified",0.976,10401.44,10405.45,"4-1-1",1300,"Alloy 617","Plate",314626
1301,"CapPass",220.41,-220.65,,"Qualified",0.999,10409.27,10413.30,"4-1-1",1301,"Alloy 617","Plate",314626
1302,"CapPass",221.14,-224.08,,"Qualified",0.987,10417.39,10421.39,"4-1-1",1302,"Alloy 617","Plate",314626
1303,"CapPass",218.38,-220.87,,"Qualified",0.989,10424.97,10429.39,"4-1-1",1303,"Alloy 617","Plate",314626
1304,"CapPass",223.73,-216.36,,"Qualified",1.034,10433.44,10437.22,"4-1-1",1304,"Alloy 617","Plate",314626
1305,"CapPass",226.02,-219.09,,"Qualified",1.032,10441.34,10445.10,"4-1-1",1305,"Alloy 617","Plate",314626
1306,"CapPass",220.62,-222.50,,"Qualified",0.992,10449.48,10453.33,"4-1-1",1306,"Alloy 617","Plate",314626
1307,"CapPass",218.22,-215.15,,"Qualified",1.014,10457.23,10461.21,"4-1-1",1307,"Alloy 617","Plate",314626
1308,"CapPass",220.79,-221.88,,"Qualified",0.995,10465.36,10469.36,"4-1-1",1308,"Alloy 617","Plate",314626
1309,"CapPass",214.73,-222.32,,"Qualified",0.966,10473.18,10477.52,"4-1-1",1309,"Alloy 617","Plate",314626
1310,"CapPass",219.97,-221.89,,"Qualified",0.991,10481.42,10485.21,"4-1-1",1310,"Alloy 617","Plate",314626
1311,"CapPass",217.97,-220.26,,"Qualified",0.990,10489.22,10493.34,"4-1-1",1311,"Alloy 617","Plate",314626
1312,"CapPass",219.76,-222.97,,"Qualified",0.986,10497.35,10501.46,"4-1-1",1312,"Alloy 617","Plate",314626
1313,"CapPass",216.04,-216.47,,"Qualified",0.998,10505.55,10509.21,"4-1-1",1313,"Alloy 617","Plate",314626
1314,"CapPass",218.95,-224.19,,"Qualified",0.977,10513.23,10517.49,"4-1-1",1314,"Alloy 617","Plate",314626
1315,"CapPass",219.51,-222.48,,"Qualified",0.987,10521.57,10525.52,"4-1-1",1315,"Alloy 617","Plate",314626
1316,"CapPass",219.36,-215.17,,"Qualified",1.019,10529.35,10533.20,"4-1-1",1316,"Alloy 617","Plate",314626
1317,"CapPass",223.62,-218.38,,"Qualified",1.024,10537.41,10541.15,"4-1-1",1317,"Alloy 617","Plate",314626
1318,"CapPass",218.25,-224.28,,"Qualified",0.973,10545.55,10549.58,"4-1-1",1318,"Alloy 617","Plate",314626
1319,"CapPass",217.70,-218.77,,"Qualified",0.995,10553.58,10557.60,"4-1-1",1319,"Alloy 617","Plate",314626
1320,"CapPass",218.83,-223.66,,"Qualified",0.978,10561.48,10565.40,"4-1-1",1320,"Alloy 617","Plate",314626
1321,"CapPass",214.90,-223.29,,"Qualified",0.962,10569.24,10573.57,"4-1-1",1321,"Alloy 617","Plate",314626
1322,"CapPass",218.80,-215.03,,"Qualified",1.018,10577.38,10581.33,"4-1-1",1322,"Alloy 617","Plate",314626
1323,"CapPass",217.59,-219.77,,"Qualified",0.990,10585.21,10589.49,"4-1-1",1323,"Alloy 617","Plate",314626
1324,"CapPass",223.94,-222.94,,"Qualified",1.004,10593.63,10597.56,"4-1-1",1324,"Alloy 617","Plate",314626
1325,"CapPass",217.23,-219.79,,"Qualified",0.988,10601.23,10605.64,"4-1-1",1325,"Alloy 617","Plate",314626
1326,"CapPass",222.40,-222.00,,"Qualified",1.002,10609.52,10613.54,"4-1-1",1326,"Alloy 617","Plate",314626
1327,"CapPass",222.01,-218.30,,"Qualified",1.017,10617.65,10621.68,"4-1-1",1327,"Alloy 617","Plate",314626
1328,"CapPass",225.72,-220.35,,"Qualified",1.024,10625.68,10629.33,"4-1-1",1328,"Alloy 617","Plate",314626
1329,"CapPass",218.01,-222.67,,"Qualified",0.979,10633.41,10637.48,"4-1-1",1329,"Alloy 617","Plate",314626
1330,"CapPass",221.68,-219.73,,"Qualified",1.009,10641.49,10645.49,"4-1-1",1330,"Alloy 617","Plate",314626
1331,"CapPass",221.95,-219.88,,"Qualified",1.009,10649.65,10653.48,"4-1-1",1331,"Alloy 617","Plate",314626
1332,"CapPass",221.03,-222.33,,"Qualified",0.994,10657.64,10661.39,"4-1-1",1332,"Alloy 617","Plate",314626
1333,"CapPass",220.74,-222.89,,"Qualified",0.990,10665.51,10669.49,"4-1-1",1333,"Alloy 617","Plate",314626
1334,"CapPass",219.01,-222.74,,"Qualified",0.983,10673.36,10677.62,"4-1-1",1334,"Alloy 617","Plate",314626
1335,"CapPass",220.36,-224.86,,"Qualified",0.980,10681.49,10685.73,"4-1-1",1335,"Alloy 617","Plate",314626
1336,"CapPass",221.71,-220.45,,"Qualified",1.006,10689.57,10693.75,"4-1-1",1336,"Alloy 617","Plate",314626
1337,"CapPass",220.07,-221.93,,"Qualified",0.992,10697.76,10701.72,"4-1-1",1337,"Alloy 617","Plate",314626
1338,"CapPass",221.59,-218.00,,"Qualified",1.016,10705.73,10709.56,"4-1-1",1338,"Alloy 617","Plate",314626
1339,"CapPass",224.48,-217.12,,"Qualified",1.034,10713.75,10717.43,"4-1-1",1339,"Alloy 617","Plate",314626
1340,"CapPass",223.54,-221.98,,"Qualified",1.007,10721.70,10725.50,"4-1-1",1340,"Alloy 617","Plate",314626
1341,"CapPass",217.83,-221.93,,"Qualified",0.981,10729.47,10733.64,"4-1-1",1341,"Alloy 617","Plate",314626
1342,"CapPass",219.58,-220.46,,"Qualified",0.996,10737.60,10741.73,"4-1-1",1342,"Alloy 617","Plate",314626
1343,"CapPass",221.57,-220.64,,"Qualified",1.004,10745.76,10749.59,"4-1-1",1343,"Alloy 617","Plate",314626
1344,"CapPass",220.34,-220.95,,"Qualified",0.997,10753.69,10757.53,"4-1-1",1344,"Alloy 617","Plate",314626
1345,"CapPass",218.64,-223.56,,"Qualified",0.978,10761.81,10765.81,"4-1-1",1345,"Alloy 617","Plate",314626
1346,"CapPass",221.51,-216.48,,"Qualified",1.023,10769.68,10773.57,"4-1-1",1346,"Alloy 617","Plate",314626
1347,"CapPass",219.23,-216.42,,"Qualified",1.013,10777.57,10781.85,"4-1-1",1347,"Alloy 617","Plate",314626
1348,"CapPass",224.06,-224.49,,"Qualified",0.998,10785.69,10789.78,"4-1-1",1348,"Alloy 617","Plate",314626
1349,"CapPass",224.55,-221.36,,"Qualified",1.014,10793.81,10797.57,"4-1-1",1349,"Alloy 617","Plate",314626
1350,"CapPass",221.18,-221.26,,"Qualified",1.000,10801.67,10805.48,"4-1-1",1350,"Alloy 617","Plate",314626
1351,"CapPass",221.75,-225.63,,"Qualified",0.983,10809.64,10813.83,"4-1-1",1351,"Alloy 617","Plate",314626
1352,"CapPass",215.92,-223.04,,"Qualified",0.968,10817.58,10821.86,"4-1-1",1352,"Alloy 617","Plate",314626
1353,"CapPass",217.56,-225.82,,"Qualified",0.963,10825.59,10829.81,"4-1-1",1353,"Alloy 617","Plate",314626
1354,"CapPass",224.34,-220.26,,"Qualified",1.019,10833.86,10837.76,"4-1-1",1354,"Alloy 617","Plate",314626
1355,"CapPass",225.50,-221.25,,"Qualified",1.019,10841.89,10845.72,"4-1-1",1355,"Alloy 617","Plate",314626
1356,"CapPass",219.70,-225.04,,"Qualified",0.976,10849.62,10853.88,"4-1-1",1356,"Alloy 617","Plate",314626
1357,"CapPass",217.29,-222.78,,"Qualified",0.975,10857.56,10861.74,"4-1-1",1357,"Alloy 617","Plate",314626
1358,"CapPass",217.21,-224.56,,"Qualified",0.967,10865.66,10869.84,"4-1-1",1358,"Alloy 617","Plate",314626
1359,"CapPass",220.86,-220.25,,"Qualified",1.003,10873.55,10877.76,"4-1-1",1359,"Alloy 617","Plate",314626
1360,"CapPass",220.61,-221.42,,"Qualified",0.996,10881.80,10885.77,"4-1-1",1360,"Alloy 617","Plate",314626
1361,"CapPass",221.26,-219.64,,"Qualified",1.007,10889.82,10893.80,"4-1-1",1361,"Alloy 617","Plate",314626
1362,"CapPass",222.54,-221.09,,"Qualified",1.007,10897.87,10901.64,"4-1-1",1362,"Alloy 617","Plate",314626
1363,"CapPass",220.87,-219.91,,"Qualified",1.004,10905.88,10909.71,"4-1-1",1363,"Alloy 617","Plate",314626
1364,"CapPass",221.85,-224.64,,"Qualified",0.988,10913.89,10917.98,"4-1-1",1364,"Alloy 617","Plate",314626
1365,"CapPass",223.85,-224.93,,"Qualified",0.995,10921.96,10925.72,"4-1-1",1365,"Alloy 617","Plate",314626
1366,"CapPass",217.73,-219.11,,"Qualified",0.994,10929.72,10934.02,"4-1-1",1366,"Alloy 617","Plate",314626
1367,"CapPass",222.91,-222.37,,"Qualified",1.002,10937.91,10941.88,"4-1-1",1367,"Alloy 617","Plate",314626
1368,"CapPass",220.04,-218.33,,"Qualified",1.008,10945.79,10949.81,"4-1-1",1368,"Alloy 617","Plate",314626
1369,"CapPass",224.04,-218.91,,"Qualified",1.023,10953.89,10957.66,"4-1-1",1369,"Alloy 617","Plate",314626
1370,"CapPass",220.00,-222.87,,"Qualified",0.987,10961.86,10966.00,"4-1-1",1370,"Alloy 617","Plate",314626
1371,"CapPass",216.48,-222.10,,"Qualified",0.975,10970.04,10973.94,"4-1-1",1371,"Alloy 617","Plate",314626
1372,"CapPass",220.89,-223.08,,"Qualified",0.990,10977.84,10982.08,"4-1-1",1372,"Alloy 617","Plate",314626
1373,"CapPass",220.34,-222.27,,"Qualified",0.991,10985.99,10989.98,"4-1-1",1373,"Alloy 617","Plate",314626
1374,"CapPass",219.20,-221.18,,"Qualified",0.991,10993.83,10997.87,"4-1-1",1374,"Alloy 617","Plate",314626
1375,"CapPass",218.94,-222.01,,"Qualified",0.986,11001.70,11005.90,"4-1-1",1375,"Alloy 617","Plate",314626
1376,"CapPass",223.18,-219.50,,"Qualified",1.017,11009.96,11013.80,"4-1-1",1376,"Alloy 617","Plate",314626
1377,"CapPass",219.87,-214.98,,"Qualified",1.023,11018.08,11021.66,"4-1-1",1377,"Alloy 617","Plate",314626
1378,"CapPass",221.94,-221.85,,"Qualified",1.000,11026.05,11029.87,"4-1-1",1378,"Alloy 617","Plate",314626
1379,"CapPass",222.24,-219.47,,"Qualified",1.013,11034.06,11037.85,"4-1-1",1379,"Alloy 617","Plate",314626
1380,"CapPass",218.66,-223.51,,"Qualified",0.978,11041.90,11045.94,"4-1-1",1380,"Alloy 617","Plate",314626
1381,"CapPass",216.72,-221.33,,"Qualified",0.979,11049.83,11054.02,"4-1-1",1381,"Alloy 617","Plate",314626
1382,"CapPass",222.51,-223.50,,"Qualified",0.996,11057.98,11061.88,"4-1-1",1382,"Alloy 617","Plate",314626
1383,"CapPass",221.12,-218.47,,"Qualified",1.012,11066.02,11070.18,"4-1-1",1383,"Alloy 617","Plate",314626
1384,"CapPass",223.26,-220.38,,"Qualified",1.013,11073.98,11077.96,"4-1-1",1384,"Alloy 617","Plate",314626
1385,"CapPass",222.32,-223.64,,"Qualified",0.994,11082.03,11086.19,"4-1-1",1385,"Alloy 617","Plate",314626
1386,"CapPass",219.49,-226.09,,"Qualified",0.971,11090.06,11094.05,"4-1-1",1386,"Alloy 617","Plate",314626
1387,"CapPass",222.26,-221.30,,"Qualified",1.004,11097.91,11101.81,"4-1-1",1387,"Alloy 617","Plate",314626
1388,"CapPass",223.76,-223.67,,"Qualified",1.000,11106.12,11109.92,"4-1-1",1388,"Alloy 617","Plate",314626
1389,"CapPass",224.34,-222.39,,"Qualified",1.009,11113.91,11117.96,"4-1-1",1389,"Alloy 617","Plate",314626
1390,"CapPass",221.47,-221.13,,"Qualified",1.002,11122.17,11125.99,"4-1-1",1390,"Alloy 617","Plate",314626
1391,"CapPass",222.21,-220.50,,"Qualified",1.008,11130.06,11133.94,"4-1-1",1391,"Alloy 617","Plate",314626
1392,"CapPass",222.42,-224.01,,"Qualified",0.993,11138.06,11142.09,"4-1-1",1392,"Alloy 617","Plate",314626
1393,"CapPass",222.22,-224.01,,"Qualified",0.992,11146.13,11150.19,"4-1-1",1393,"Alloy 617","Plate",314626
1394,"CapPass",220.05,-221.65,,"Qualified",0.993,11153.99,11157.98,"4-1-1",1394,"Alloy 617","Plate",314626
1395,"CapPass",221.84,-224.56,,"Qualified",0.988,11162.12,11166.26,"4-1-1",1395,"Alloy 617","Plate",314626
1396,"CapPass",214.63,-224.03,,"Qualified",0.958,11169.98,11174.03,"4-1-1",1396,"Alloy 617","Plate",314626
1397,"CapPass",223.10,-224.41,,"Qualified",0.994,11178.18,11182.19,"4-1-1",1397,"Alloy 617","Plate",314626
1398,"CapPass",222.65,-223.66,,"Qualified",0.995,11186.26,11190.16,"4-1-1",1398,"Alloy 617","Plate",314626
1399,"CapPass",220.83,-221.69,,"Qualified",0.996,11194.31,11198.05,"4-1-1",1399,"Alloy 617","Plate",314626
1400,"CapPass",222.40,-221.73,,"Qualified",1.003,11202.05,11206.04,"4-1-1",1400,"Alloy 617","Plate",314626
1401,"CapPass",222.12,-223.83,,"Qualified",0.992,11210.15,11214.30,"4-1-1",1401,"Alloy 617","Plate",314626
1402,"CapPass",221.00,-223.29,,"Qualified",0.990,11218.01,11222.10,"4-1-1",1402,"Alloy 617","Plate",314626
1403,"CapPass",217.24,-217.45,,"Qualified",0.999,11225.99,11230.35,"4-1-1",1403,"Alloy 617","Plate",314626
1404,"CapPass",223.92,-221.70,,"Qualified",1.010,11234.33,11238.13,"4-1-1",1404,"Alloy 617","Plate",314626
1405,"CapPass",223.56,-222.51,,"Qualified",1.005,11242.16,11246.07,"4-1-1",1405,"Alloy 617","Plate",314626
1406,"CapPass",221.96,-221.56,,"Qualified",1.002,11250.29,11254.33,"4-1-1",1406,"Alloy 617","Plate",314626
1407,"CapPass",222.02,-218.39,,"Qualified",1.017,11258.21,11262.38,"4-1-1",1407,"Alloy 617","Plate",314626
1408,"CapPass",223.85,-218.97,,"Qualified",1.022,11266.39,11270.22,"4-1-1",1408,"Alloy 617","Plate",314626
1409,"CapPass",226.23,-219.15,,"Qualified",1.032,11274.37,11278.13,"4-1-1",1409,"Alloy 617","Plate",314626
1410,"CapPass",221.59,-222.60,,"Qualified",0.995,11282.18,11286.28,"4-1-1",1410,"Alloy 617","Plate",314626
1411,"CapPass",221.63,-221.91,,"Qualified",0.999,11290.15,11294.22,"4-1-1",1411,"Alloy 617","Plate",314626
1412,"CapPass",215.16,-222.20,,"Qualified",0.968,11297.96,11302.17,"4-1-1",1412,"Alloy 617","Plate",314626
1413,"CapPass",221.53,-221.47,,"Qualified",1.000,11306.14,11310.29,"4-1-1",1413,"Alloy 617","Plate",314626
1414,"CapPass",219.83,-220.55,,"Qualified",0.997,11314.27,11318.22,"4-1-1",1414,"Alloy 617","Plate",314626
1415,"CapPass",221.03,-225.11,,"Qualified",0.982,11322.27,11326.40,"4-1-1",1415,"Alloy 617","Plate",314626
1416,"CapPass",220.44,-223.16,,"Qualified",0.988,11330.13,11334.35,"4-1-1",1416,"Alloy 617","Plate",314626
1417,"CapPass",222.28,-219.43,,"Qualified",1.013,11338.45,11342.23,"4-1-1",1417,"Alloy 617","Plate",314626
1418,"CapPass",220.48,-222.30,,"Qualified",0.992,11346.43,11350.40,"4-1-1",1418,"Alloy 617","Plate",314626
1419,"CapPass",219.59,-222.78,,"Qualified",0.986,11354.47,11358.33,"4-1-1",1419,"Alloy 617","Plate",314626
1420,"CapPass",219.80,-221.82,,"Qualified",0.991,11362.19,11366.20,"4-1-1",1420,"Alloy 617","Plate",314626
1421,"CapPass",220.45,-221.98,,"Qualified",0.993,11370.27,11374.43,"4-1-1",1421,"Alloy 617","Plate",314626
1422,"CapPass",221.33,-222.57,,"Qualified",0.994,11378.35,11382.32,"4-1-1",1422,"Alloy 617","Plate",314626
1423,"CapPass",223.55,-223.53,,"Qualified",1.000,11386.27,11390.37,"4-1-1",1423,"Alloy 617","Plate",314626
1424,"CapPass",221.69,-222.20,,"Qualified",0.998,11394.37,11398.36,"4-1-1",1424,"Alloy 617","Plate",314626
1425,"CapPass",219.83,-225.33,,"Qualified",0.976,11402.40,11406.50,"4-1-1",1425,"Alloy 617","Plate",314626
1426,"CapPass",219.08,-222.62,,"Qualified",0.984,11410.31,11414.30,"4-1-1",1426,"Alloy 617","Plate",314626
1427,"CapPass",223.23,-221.74,,"Qualified",1.007,11418.47,11422.27,"4-1-1",1427,"Alloy 617","Plate",314626
1428,"CapPass",220.59,-222.17,,"Qualified",0.993,11426.40,11430.33,"4-1-1",1428,"Alloy 617","Plate",314626
1429,"CapPass",221.51,-221.12,,"Qualified",1.002,11434.49,11438.36,"4-1-1",1429,"Alloy 617","Plate",314626
1430,"CapPass",219.24,-224.63,,"Qualified",0.976,11442.42,11446.38,"4-1-1",1430,"Alloy 617","Plate",314626
1431,"CapPass",216.57,-221.91,,"Qualified",0.976,11450.22,11454.53,"4-1-1",1431,"Alloy 617","Plate",314626
1432,"CapPass",220.78,-223.57,,"Qualified",0.987,11458.53,11462.56,"4-1-1",1432,"Alloy 617","Plate",314626
1433,"CapPass",222.17,-221.37,,"Qualified",1.004,11466.49,11470.62,"4-1-1",1433,"Alloy 617","Plate",314626
1434,"CapPass",215.20,-221.84,,"Qualified",0.970,11474.62,11478.48,"4-1-1",1434,"Alloy 617","Plate",314626
1435,"CapPass",218.67,-220.56,,"Qualified",0.991,11482.29,11486.48,"4-1-1",1435,"Alloy 617","Plate",314626
1436,"CapPass",223.22,-218.89,,"Qualified",1.020,11490.47,11494.16,"4-1-1",1436,"Alloy 617","Plate",314626
1437,"CapPass",219.05,-221.40,,"Qualified",0.989,11498.42,11502.40,"4-1-1",1437,"Alloy 617","Plate",314626
1438,"CapPass",223.20,-219.93,,"Qualified",1.015,11506.57,11510.37,"4-1-1",1438,"Alloy 617","Plate",314626
1439,"CapPass",221.20,-221.85,,"Qualified",0.997,11514.53,11518.53,"4-1-1",1439,"Alloy 617","Plate",314626
1440,"CapPass",223.18,-216.64,,"Qualified",1.030,11522.63,11526.33,"4-1-1",1440,"Alloy 617","Plate",314626
1441,"CapPass",224.05,-221.32,,"Qualified",1.012,11530.60,11534.47,"4-1-1",1441,"Alloy 617","Plate",314626
1442,"CapPass",221.39,-222.34,,"Qualified",0.996,11538.37,11542.60,"4-1-1",1442,"Alloy 617","Plate",314626
1443,"CapPass",222.32,-219.44,,"Qualified",1.013,11546.67,11550.43,"4-1-1",1443,"Alloy 617","Plate",314626
1444,"CapPass",219.51,-225.38,,"Qualified",0.974,11554.48,11558.70,"4-1-1",1444,"Alloy 617","Plate",314626
1445,"CapPass",219.22,-221.79,,"Qualified",0.988,11562.36,11566.54,"4-1-1",1445,"Alloy 617","Plate",314626
1446,"CapPass",219.49,-221.99,,"Qualified",0.989,11570.43,11574.48,"4-1-1",1446,"Alloy 617","Plate",314626
1447,"CapPass",219.99,-223.04,,"Qualified",0.986,11578.67,11582.57,"4-1-1",1447,"Alloy 617","Plate",314626
1448,"CapPass",221.46,-220.59,,"Qualified",1.004,11586.60,11590.53,"4-1-1",1448,"Alloy 617","Plate",314626
1449,"CapPass",223.80,-222.10,,"Qualified",1.008,11594.53,11598.43,"4-1-1",1449,"Alloy 617","Plate",314626
1450,"CapPass",222.83,-221.88,,"Qualified",1.004,11602.57,11606.64,"4-1-1",1450,"Alloy 617","Plate",314626
1451,"CapPass",220.95,-221.91,,"Qualified",0.996,11610.70,11614.57,"4-1-1",1451,"Alloy 617","Plate",314626
1452,"CapPass",221.42,-220.60,,"Qualified",1.004,11618.55,11622.48,"4-1-1",1452,"Alloy 617","Plate",314626
1453,"CapPass",216.92,-224.30,,"Qualified",0.967,11626.77,11630.68,"4-1-1",1453,"Alloy 617","Plate",314626
1454,"CapPass",224.67,-222.57,,"Qualified",1.009,11634.73,11638.44,"4-1-1",1454,"Alloy 617","Plate",314626
1455,"CapPass",222.32,-221.32,,"Qualified",1.005,11642.49,11646.65,"4-1-1",1455,"Alloy 617","Plate",314626
1456,"CapPass",222.36,-218.38,,"Qualified",1.018,11650.63,11654.44,"4-1-1",1456,"Alloy 617","Plate",314626
1457,"CapPass",222.60,-220.25,,"Qualified",1.011,11658.81,11662.66,"4-1-1",1457,"Alloy 617","Plate",314626
1458,"CapPass",218.97,-220.69,,"Qualified",0.992,11666.47,11670.62,"4-1-1",1458,"Alloy 617","Plate",314626
1459,"CapPass",220.83,-225.42,,"Qualified",0.980,11674.59,11678.74,"4-1-1",1459,"Alloy 617","Plate",314626
1460,"CapPass",219.44,-219.22,,"Qualified",1.001,11682.64,11686.69,"4-1-1",1460,"Alloy 617","Plate",314626
1461,"CapPass",224.22,-219.80,,"Qualified",1.020,11690.83,11694.62,"4-1-1",1461,"Alloy 617","Plate",314626
1462,"CapPass",216.27,-224.88,,"Qualified",0.962,11698.50,11702.63,"4-1-1",1462,"Alloy 617","Plate",314626
1463,"CapPass",219.17,-218.16,,"Qualified",1.005,11706.86,11710.74,"4-1-1",1463,"Alloy 617","Plate",314626
1464,"CapPass",221.70,-218.57,,"Qualified",1.014,11714.69,11718.52,"4-1-1",1464,"Alloy 617","Plate",314626
1465,"CapPass",222.62,-222.68,,"Qualified",1.000,11722.85,11726.79,"4-1-1",1465,"Alloy 617","Plate",314626
1466,"CapPass",217.91,-219.93,,"Qualified",0.991,11730.54,11734.87,"4-1-1",1466,"Alloy 617","Plate",314626
1467,"CapPass",223.02,-218.63,,"Qualified",1.020,11738.79,11742.52,"4-1-1",1467,"Alloy 617","Plate",314626
1468,"CapPass",219.97,-220.14,,"Qualified",0.999,11746.73,11750.52,"4-1-1",1468,"Alloy 617","Plate",314626
1469,"CapPass",220.77,-220.28,,"Qualified",1.002,11754.62,11758.78,"4-1-1",1469,"Alloy 617","Plate",314626
1470,"CapPass",219.20,-220.88,,"Qualified",0.992,11762.63,11766.79,"4-1-1",1470,"Alloy 617","Plate",314626
1471,"CapPass",218.91,-221.66,,"Qualified",0.988,11770.58,11774.78,"4-1-1",1471,"Alloy 617","Plate",314626
1472,"CapPass",217.42,-223.28,,"Qualified",0.974,11778.59,11782.81,"4-1-1",1472,"Alloy 617","Plate",314626
1473,"CapPass",219.59,-221.10,,"Qualified",0.993,11786.80,11790.86,"4-1-1",1473,"Alloy 617","Plate",314626
1474,"CapPass",222.10,-222.01,,"Qualified",1.000,11794.81,11798.86,"4-1-1",1474,"Alloy 617","Plate",314626
1475,"CapPass",217.20,-222.86,,"Qualified",0.975,11802.97,11806.85,"4-1-1",1475,"Alloy 617","Plate",314626
1476,"CapPass",218.03,-218.10,,"Qualified",1.000,11810.67,11814.99,"4-1-1",1476,"Alloy 617","Plate",314626
1477,"CapPass",218.31,-221.93,,"Qualified",0.984,11818.74,11822.98,"4-1-1",1477,"Alloy 617","Plate",314626
1478,"CapPass",218.78,-221.58,,"Qualified",0.987,11827.00,11831.01,"4-1-1",1478,"Alloy 617","Plate",314626
1479,"CapPass",219.88,-219.39,,"Qualified",1.002,11834.76,11838.75,"4-1-1",1479,"Alloy 617","Plate",314626
1480,"CapPass",221.59,-220.31,,"Qualified",1.006,11842.88,11846.81,"4-1-1",1480,"Alloy 617","Plate",314626
1481,"CapPass",217.60,-221.49,,"Qualified",0.982,11850.82,11854.88,"4-1-1",1481,"Alloy 617","Plate",314626
1482,"CapPass",219.27,-217.88,,"Qualified",1.006,11858.70,11862.79,"4-1-1",1482,"Alloy 617","Plate",314626
1483,"CapPass",220.92,-221.54,,"Qualified",0.997,11866.83,11870.92,"4-1-1",1483,"Alloy 617","Plate",314626
1484,"CapPass",218.21,-226.32,,"Qualified",0.964,11874.83,11878.89,"4-1-1",1484,"Alloy 617","Plate",314626
1485,"CapPass",218.19,-220.60,,"Qualified",0.989,11882.66,11886.83,"4-1-1",1485,"Alloy 617","Plate",314626
1486,"CapPass",215.80,-221.20,,"Qualified",0.976,11890.67,11894.85,"4-1-1",1486,"Alloy 617","Plate",314626
1487,"CapPass",220.53,-221.97,,"Qualified",0.993,11898.72,11903.04,"4-1-1",1487,"Alloy 617","Plate",314626
1488,"CapPass",223.44,-218.67,,"Qualified",1.022,11907.07,11910.80,"4-1-1",1488,"Alloy 617","Plate",314626
1489,"CapPass",221.18,-221.05,,"Qualified",1.001,11914.83,11918.95,"4-1-1",1489,"Alloy 617","Plate",314626
1490,"CapPass",221.55,-222.22,,"Qualified",0.997,11922.91,11926.97,"4-1-1",1490,"Alloy 617","Plate",314626
1491,"CapPass",217.95,-222.95,,"Qualified",0.978,11930.86,11935.09,"4-1-1",1491,"Alloy 617","Plate",314626
1492,"CapPass",222.18,-219.75,,"Qualified",1.011,11938.96,11943.12,"4-1-1",1492,"Alloy 617","Plate",314626
1493,"CapPass",222.85,-220.20,,"Qualified",1.012,11947.05,11950.71,"4-1-1",1493,"Alloy 617","Plate",314626
1494,"CapPass",222.86,-220.54,,"Qualified",1.011,11955.04,11958.84,"4-1-1",1494,"Alloy 617","Plate",314626
1495,"CapPass",221.45,-220.52,,"Qualified",1.004,11963.07,11966.98,"4-1-1",1495,"Alloy 617","Plate",314626
1496,"CapPass",221.69,-222.31,,"Qualified",0.997,11970.94,11975.06,"4-1-1",1496,"Alloy 617","Plate",314626
1497,"CapPass",218.85,-223.93,,"Qualified",0.977,11978.86,11983.12,"4-1-1",1497,"Alloy 617","Plate",314626
1498,"CapPass",221.75,-222.83,,"Qualified",0.995,11987.18,11991.07,"4-1-1",1498,"Alloy 617","Plate",314626
1499,"CapPass",217.52,-219.50,,"Qualified",0.991,11994.87,11998.93,"4-1-1",1499,"Alloy 617","Plate",314626
1500,"CapPass",221.60,-220.88,,"Qualified",1.003,12003.16,12007.04,"4-1-1",1500,"Alloy 617","Plate",314626
1501,"CapPass",219.90,-218.59,,"Qualified",1.006,12010.94,12014.85,"4-1-1",1501,"Alloy 617","Plate",314626
1502,"CapPass",220.75,-223.59,,"Qualified",0.987,12019.12,12023.11,"4-1-1",1502,"Alloy 617","Plate",314626
1503,"CapPass",222.05,-222.45,,"Qualified",0.998,12027.05,12030.91,"4-1-1",1503,"Alloy 617","Plate",314626
1504,"CapPass",222.77,-223.37,,"Qualified",0.997,12035.07,12039.16,"4-1-1",1504,"Alloy 617","Plate",314626
1505,"CapPass",219.32,-218.91,,"Qualified",1.002,12042.93,12047.23,"4-1-1",1505,"Alloy 617","Plate",314626
1506,"CapPass",220.94,-223.79,,"Qualified",0.987,12051.12,12055.13,"4-1-1",1506,"Alloy 617","Plate",314626
1507,"CapPass",222.77,-222.23,,"Qualified",1.002,12059.12,12063.01,"4-1-1",1507,"Alloy 617","Plate",314626
1508,"CapPass",219.37,-222.31,,"Qualified",0.987,12067.02,12071.01,"4-1-1",1508,"Alloy 617","Plate",314626
1509,"CapPass",220.78,-215.89,,"Qualified",1.023,12074.98,12079.29,"4-1-1",1509,"Alloy 617","Plate",314626
1510,"CapPass",222.96,-225.64,,"Qualified",0.988,12083.25,12087.19,"4-1-1",1510,"Alloy 617","Plate",314626
1511,"CapPass",225.56,-223.83,,"Qualified",1.008,12091.27,12095.19,"4-1-1",1511,"Alloy 617","Plate",314626
1512,"CapPass",224.40,-213.81,,"Qualified",1.050,12099.29,12102.98,"4-1-1",1512,"Alloy 617","Plate",314626
1513,"CapPass",218.43,-224.04,,"Qualified",0.975,12107.30,12111.17,"4-1-1",1513,"Alloy 617","Plate",314626
1514,"CapPass",219.43,-222.83,,"Qualified",0.985,12115.02,12119.22,"4-1-1",1514,"Alloy 617","Plate",314626
1515,"CapPass",221.75,-223.17,,"Qualified",0.994,12123.08,12127.01,"4-1-1",1515,"Alloy 617","Plate",314626
1516,"CapPass",219.73,-222.69,,"Qualified",0.987,12131.17,12135.27,"4-1-1",1516,"Alloy 617","Plate",314626
1517,"CapPass",219.51,-222.52,,"Qualified",0.986,12139.04,12143.15,"4-1-1",1517,"Alloy 617","Plate",314626
1518,"CapPass",219.89,-222.30,,"Qualified",0.989,12147.22,12151.15,"4-1-1",1518,"Alloy 617","Plate",314626
1519,"CapPass",219.97,-220.63,,"Qualified",0.997,12155.35,12159.08,"4-1-1",1519,"Alloy 617","Plate",314626
1520,"CapPass",222.87,-219.92,,"Qualified",1.013,12163.14,12167.14,"4-1-1",1520,"Alloy 617","Plate",314626
1521,"CapPass",220.32,-217.93,,"Qualified",1.011,12171.10,12175.36,"4-1-1",1521,"Alloy 617","Plate",314626
1522,"CapPass",219.93,-223.24,,"Qualified",0.985,12179.38,12183.38,"4-1-1",1522,"Alloy 617","Plate",314626
1523,"CapPass",217.83,-222.82,,"Qualified",0.978,12187.13,12191.22,"4-1-1",1523,"Alloy 617","Plate",314626
1524,"CapPass",217.18,-223.13,,"Qualified",0.973,12195.05,12199.29,"4-1-1",1524,"Alloy 617","Plate",314626
1525,"CapPass",218.01,-224.27,,"Qualified",0.972,12203.17,12207.36,"4-1-1",1525,"Alloy 617","Plate",314626
1526,"CapPass",221.81,-220.41,,"Qualified",1.006,12211.20,12215.39,"4-1-1",1526,"Alloy 617","Plate",314626
1527,"CapPass",224.29,-222.11,,"Qualified",1.010,12219.42,12223.36,"4-1-1",1527,"Alloy 617","Plate",314626
1528,"CapPass",220.68,-219.88,,"Qualified",1.004,12227.23,12231.32,"4-1-1",1528,"Alloy 617","Plate",314626
1529,"CapPass",221.37,-224.98,,"Qualified",0.984,12235.27,12239.31,"4-1-1",1529,"Alloy 617","Plate",314626
1530,"CapPass",218.26,-215.44,,"Qualified",1.013,12243.04,12247.12,"4-1-1",1530,"Alloy 617","Plate",314626
1531,"CapPass",220.37,-220.11,,"Qualified",1.001,12251.07,12255.35,"4-1-1",1531,"Alloy 617","Plate",314626
1532,"CapPass",224.76,-220.63,,"Qualified",1.019,12259.26,12263.14,"4-1-1",1532,"Alloy 617","Plate",314626
1533,"CapPass",224.36,-224.09,,"Qualified",1.001,12267.39,12271.31,"4-1-1",1533,"Alloy 617","Plate",314626
1534,"CapPass",219.09,-223.48,,"Qualified",0.980,12275.19,12279.41,"4-1-1",1534,"Alloy 617","Plate",314626
1535,"CapPass",221.29,-222.00,,"Qualified",0.997,12283.18,12287.47,"4-1-1",1535,"Alloy 617","Plate",314626
1536,"CapPass",224.05,-221.76,,"Qualified",1.010,12291.40,12295.51,"4-1-1",1536,"Alloy 617","Plate",314626
1537,"CapPass",222.51,-223.88,,"Qualified",0.994,12299.51,12303.40,"4-1-1",1537,"Alloy 617","Plate",314626
1538,"CapPass",219.77,-220.55,,"Qualified",0.996,12307.29,12311.30,"4-1-1",1538,"Alloy 617","Plate",314626
1539,"CapPass",221.36,-221.98,,"Qualified",0.997,12315.40,12319.35,"4-1-1",1539,"Alloy 617","Plate",314626
