Repository: js-molina/fatigue-A617

File: data/850C/Strain rate 0.001/0.40% strain/HTM_A19_PeakStress_41620.csv (part 4 of 14)
"Cycle","Data State","Max Stress Mpa","Min Stress Mpa","Qual Exceptions","Qual State","Stress Ratio","Time Max Stress Sec","Time Min Stress Sec","Sample","Count","Alloy","Material_Form","Heat"
1153,"CapPass",215.73,-218.51,,"Qualified",0.987,9223.72,9228.02,"416-20",1153,"Alloy 617","Plate",314626
1154,"CapPass",216.45,-215.01,,"Qualified",1.007,9231.71,9235.81,"416-20",1154,"Alloy 617","Plate",314626
1155,"CapPass",217.26,-220.94,,"Qualified",0.983,9239.97,9244.09,"416-20",1155,"Alloy 617","Plate",314626
1156,"CapPass",218.41,-217.52,,"Qualified",1.004,9247.96,9251.93,"416-20",1156,"Alloy 617","Plate",314626
1157,"CapPass",219.36,-218.77,,"Qualified",1.003,9256.06,9260.04,"416-20",1157,"Alloy 617","Plate",314626
1158,"CapPass",215.97,-219.78,,"Qualified",0.983,9263.87,9268.08,"416-20",1158,"Alloy 617","Plate",314626
1159,"CapPass",215.55,-222.17,,"Qualified",0.970,9271.72,9276.11,"416-20",1159,"Alloy 617","Plate",314626
1160,"CapPass",223.51,-213.88,,"Qualified",1.045,9280.12,9283.88,"416-20",1160,"Alloy 617","Plate",314626
1161,"CapPass",218.18,-218.96,,"Qualified",0.996,9288.16,9291.99,"416-20",1161,"Alloy 617","Plate",314626
1162,"CapPass",216.73,-216.13,,"Qualified",1.003,9296.04,9299.96,"416-20",1162,"Alloy 617","Plate",314626
1163,"CapPass",216.39,-216.01,,"Qualified",1.002,9304.01,9307.98,"416-20",1163,"Alloy 617","Plate",314626
1164,"CapPass",215.94,-214.63,,"Qualified",1.006,9311.96,9315.69,"416-20",1164,"Alloy 617","Plate",314626
1165,"CapPass",216.07,-218.33,,"Qualified",0.990,9319.97,9324.05,"416-20",1165,"Alloy 617","Plate",314626
1166,"CapPass",221.19,-221.34,,"Qualified",0.999,9328.15,9332.14,"416-20",1166,"Alloy 617","Plate",314626
1167,"CapPass",216.96,-220.72,,"Qualified",0.983,9336.19,9340.17,"416-20",1167,"Alloy 617","Plate",314626
1168,"CapPass",216.41,-218.21,,"Qualified",0.992,9344.23,9348.26,"416-20",1168,"Alloy 617","Plate",314626
1169,"CapPass",221.38,-221.29,,"Qualified",1.000,9352.28,9356.19,"416-20",1169,"Alloy 617","Plate",314626
1170,"CapPass",214.76,-210.16,,"Qualified",1.022,9359.97,9363.96,"416-20",1170,"Alloy 617","Plate",314626
1171,"CapPass",219.79,-216.49,,"Qualified",1.015,9368.21,9371.96,"416-20",1171,"Alloy 617","Plate",314626
1172,"CapPass",218.22,-215.79,,"Qualified",1.011,9376.15,9380.29,"416-20",1172,"Alloy 617","Plate",314626
1173,"CapPass",216.53,-219.89,,"Qualified",0.985,9384.32,9388.27,"416-20",1173,"Alloy 617","Plate",314626
1174,"CapPass",218.07,-217.01,,"Qualified",1.005,9392.10,9396.10,"416-20",1174,"Alloy 617","Plate",314626
1175,"CapPass",217.28,-216.82,,"Qualified",1.002,9400.14,9404.12,"416-20",1175,"Alloy 617","Plate",314626
1176,"CapPass",219.07,-220.34,,"Qualified",0.994,9408.33,9412.29,"416-20",1176,"Alloy 617","Plate",314626
1177,"CapPass",216.37,-216.36,,"Qualified",1.000,9416.35,9420.24,"416-20",1177,"Alloy 617","Plate",314626
1178,"CapPass",218.24,-216.94,,"Qualified",1.006,9423.97,9428.25,"416-20",1178,"Alloy 617","Plate",314626
1179,"CapPass",223.59,-216.87,,"Qualified",1.031,9432.31,9436.37,"416-20",1179,"Alloy 617","Plate",314626
1180,"CapPass",223.37,-216.56,,"Qualified",1.031,9440.30,9444.35,"416-20",1180,"Alloy 617","Plate",314626
1181,"CapPass",216.39,-220.49,,"Qualified",0.981,9448.07,9452.39,"416-20",1181,"Alloy 617","Plate",314626
1182,"CapPass",216.02,-220.09,,"Qualified",0.981,9456.22,9460.24,"416-20",1182,"Alloy 617","Plate",314626
1183,"CapPass",218.40,-218.44,,"Qualified",1.000,9464.35,9468.10,"416-20",1183,"Alloy 617","Plate",314626
1184,"CapPass",217.37,-220.81,,"Qualified",0.984,9472.26,9476.37,"416-20",1184,"Alloy 617","Plate",314626
1185,"CapPass",218.92,-223.05,,"Qualified",0.981,9480.31,9484.43,"416-20",1185,"Alloy 617","Plate",314626
1186,"CapPass",217.66,-220.22,,"Qualified",0.988,9488.30,9492.41,"416-20",1186,"Alloy 617","Plate",314626
1187,"CapPass",217.50,-218.77,,"Qualified",0.994,9496.26,9500.00,"416-20",1187,"Alloy 617","Plate",314626
1188,"CapPass",216.16,-215.21,,"Qualified",1.004,9504.15,9508.15,"416-20",1188,"Alloy 617","Plate",314626
1189,"CapPass",216.85,-217.64,,"Qualified",0.996,9512.25,9516.35,"416-20",1189,"Alloy 617","Plate",314626
1190,"CapPass",212.85,-219.18,,"Qualified",0.971,9520.15,9524.38,"416-20",1190,"Alloy 617","Plate",314626
1191,"CapPass",218.57,-214.76,,"Qualified",1.018,9528.32,9532.17,"416-20",1191,"Alloy 617","Plate",314626
1192,"CapPass",212.22,-219.89,,"Qualified",0.965,9536.08,9540.17,"416-20",1192,"Alloy 617","Plate",314626
1193,"CapPass",219.40,-214.01,,"Qualified",1.025,9544.44,9548.18,"416-20",1193,"Alloy 617","Plate",314626
1194,"CapPass",215.02,-217.88,,"Qualified",0.987,9552.23,9556.43,"416-20",1194,"Alloy 617","Plate",314626
1195,"CapPass",217.54,-215.10,,"Qualified",1.011,9560.50,9564.24,"416-20",1195,"Alloy 617","Plate",314626
1196,"CapPass",220.89,-218.05,,"Qualified",1.013,9568.51,9572.43,"416-20",1196,"Alloy 617","Plate",314626
1197,"CapPass",215.64,-217.24,,"Qualified",0.993,9576.34,9580.44,"416-20",1197,"Alloy 617","Plate",314626
1198,"CapPass",218.15,-219.03,,"Qualified",0.996,9584.35,9588.47,"416-20",1198,"Alloy 617","Plate",314626
1199,"CapPass",217.03,-220.29,,"Qualified",0.985,9592.19,9596.46,"416-20",1199,"Alloy 617","Plate",314626
1200,"CapPass",220.31,-215.45,,"Qualified",1.023,9600.48,9604.10,"416-20",1200,"Alloy 617","Plate",314626
1201,"CapPass",218.62,-221.53,,"Qualified",0.987,9608.34,9612.33,"416-20",1201,"Alloy 617","Plate",314626
1202,"CapPass",212.66,-216.99,,"Qualified",0.980,9616.23,9620.22,"416-20",1202,"Alloy 617","Plate",314626
1203,"CapPass",220.91,-220.28,,"Qualified",1.003,9624.30,9628.57,"416-20",1203,"Alloy 617","Plate",314626
1204,"CapPass",216.97,-217.55,,"Qualified",0.997,9632.42,9636.35,"416-20",1204,"Alloy 617","Plate",314626
1205,"CapPass",216.41,-218.59,,"Qualified",0.990,9640.40,9644.44,"416-20",1205,"Alloy 617","Plate",314626
1206,"CapPass",220.06,-218.64,,"Qualified",1.006,9648.47,9652.55,"416-20",1206,"Alloy 617","Plate",314626
1207,"CapPass",220.61,-213.71,,"Qualified",1.032,9656.60,9660.27,"416-20",1207,"Alloy 617","Plate",314626
1208,"CapPass",219.88,-216.32,,"Qualified",1.016,9664.44,9668.31,"416-20",1208,"Alloy 617","Plate",314626
1209,"CapPass",215.04,-216.75,,"Qualified",0.992,9672.25,9676.52,"416-20",1209,"Alloy 617","Plate",314626
1210,"CapPass",213.81,-212.46,,"Qualified",1.006,9680.63,9684.28,"416-20",1210,"Alloy 617","Plate",314626
1211,"CapPass",217.50,-217.67,,"Qualified",0.999,9688.43,9692.44,"416-20",1211,"Alloy 617","Plate",314626
1212,"CapPass",221.10,-218.51,,"Qualified",1.012,9696.53,9700.63,"416-20",1212,"Alloy 617","Plate",314626
1213,"CapPass",221.31,-219.88,,"Qualified",1.006,9704.61,9708.44,"416-20",1213,"Alloy 617","Plate",314626
1214,"CapPass",217.97,-216.60,,"Qualified",1.006,9712.37,9716.68,"416-20",1214,"Alloy 617","Plate",314626
1215,"CapPass",219.32,-218.68,,"Qualified",1.003,9720.63,9724.65,"416-20",1215,"Alloy 617","Plate",314626
1216,"CapPass",214.85,-219.05,,"Qualified",0.981,9728.68,9732.65,"416-20",1216,"Alloy 617","Plate",314626
1217,"CapPass",216.68,-216.84,,"Qualified",0.999,9736.56,9740.31,"416-20",1217,"Alloy 617","Plate",314626
1218,"CapPass",215.19,-215.57,,"Qualified",0.998,9744.62,9748.72,"416-20",1218,"Alloy 617","Plate",314626
1219,"CapPass",218.87,-218.01,,"Qualified",1.004,9752.50,9756.52,"416-20",1219,"Alloy 617","Plate",314626
1220,"CapPass",216.43,-214.01,,"Qualified",1.011,9760.49,9764.32,"416-20",1220,"Alloy 617","Plate",314626
1221,"CapPass",215.62,-221.01,,"Qualified",0.976,9768.74,9772.59,"416-20",1221,"Alloy 617","Plate",314626
1222,"CapPass",212.93,-218.81,,"Qualified",0.973,9776.45,9780.72,"416-20",1222,"Alloy 617","Plate",314626
1223,"CapPass",215.16,-214.80,,"Qualified",1.002,9784.41,9788.57,"416-20",1223,"Alloy 617","Plate",314626
1224,"CapPass",216.68,-212.28,,"Qualified",1.021,9792.62,9796.35,"416-20",1224,"Alloy 617","Plate",314626
1225,"CapPass",216.86,-218.22,,"Qualified",0.994,9800.57,9804.63,"416-20",1225,"Alloy 617","Plate",314626
1226,"CapPass",214.87,-218.96,,"Qualified",0.981,9808.50,9812.62,"416-20",1226,"Alloy 617","Plate",314626
1227,"CapPass",216.91,-216.66,,"Qualified",1.001,9816.77,9820.69,"416-20",1227,"Alloy 617","Plate",314626
1228,"CapPass",221.86,-215.64,,"Qualified",1.029,9824.79,9828.53,"416-20",1228,"Alloy 617","Plate",314626
1229,"CapPass",221.89,-216.16,,"Qualified",1.026,9832.70,9836.48,"416-20",1229,"Alloy 617","Plate",314626
1230,"CapPass",210.32,-221.03,,"Qualified",0.952,9840.27,9844.71,"416-20",1230,"Alloy 617","Plate",314626
1231,"CapPass",215.56,-219.26,,"Qualified",0.983,9848.67,9852.62,"416-20",1231,"Alloy 617","Plate",314626
1232,"CapPass",216.35,-217.46,,"Qualified",0.995,9856.77,9860.78,"416-20",1232,"Alloy 617","Plate",314626
1233,"CapPass",217.55,-216.84,,"Qualified",1.003,9864.71,9868.69,"416-20",1233,"Alloy 617","Plate",314626
1234,"CapPass",217.20,-212.51,,"Qualified",1.022,9872.65,9876.61,"416-20",1234,"Alloy 617","Plate",314626
1235,"CapPass",215.89,-219.27,,"Qualified",0.985,9880.50,9884.68,"416-20",1235,"Alloy 617","Plate",314626
1236,"CapPass",222.05,-209.76,,"Qualified",1.059,9888.81,9892.55,"416-20",1236,"Alloy 617","Plate",314626
1237,"CapPass",220.71,-215.29,,"Qualified",1.025,9896.81,9900.58,"416-20",1237,"Alloy 617","Plate",314626
1238,"CapPass",220.08,-215.95,,"Qualified",1.019,9904.66,9908.88,"416-20",1238,"Alloy 617","Plate",314626
1239,"CapPass",215.77,-215.27,,"Qualified",1.002,9912.74,9916.48,"416-20",1239,"Alloy 617","Plate",314626
1240,"CapPass",219.13,-222.02,,"Qualified",0.987,9920.77,9924.90,"416-20",1240,"Alloy 617","Plate",314626
1241,"CapPass",216.57,-217.89,,"Qualified",0.994,9928.77,9932.74,"416-20",1241,"Alloy 617","Plate",314626
1242,"CapPass",214.81,-218.20,,"Qualified",0.984,9936.66,9940.82,"416-20",1242,"Alloy 617","Plate",314626
1243,"CapPass",215.41,-213.87,,"Qualified",1.007,9944.55,9948.63,"416-20",1243,"Alloy 617","Plate",314626
1244,"CapPass",218.65,-217.06,,"Qualified",1.007,9952.81,9956.95,"416-20",1244,"Alloy 617","Plate",314626
1245,"CapPass",213.80,-219.89,,"Qualified",0.972,9960.79,9964.88,"416-20",1245,"Alloy 617","Plate",314626
1246,"CapPass",215.14,-216.42,,"Qualified",0.994,9968.70,9972.83,"416-20",1246,"Alloy 617","Plate",314626
1247,"CapPass",216.42,-216.62,,"Qualified",0.999,9976.78,9980.96,"416-20",1247,"Alloy 617","Plate",314626
1248,"CapPass",219.83,-218.67,,"Qualified",1.005,9984.94,9988.79,"416-20",1248,"Alloy 617","Plate",314626
1249,"CapPass",216.79,-217.06,,"Qualified",0.999,9992.61,9996.73,"416-20",1249,"Alloy 617","Plate",314626
1250,"CapPass",216.98,-214.57,,"Qualified",1.011,10000.99,10004.99,"416-20",1250,"Alloy 617","Plate",314626
1251,"CapPass",220.48,-215.77,,"Qualified",1.022,10008.68,10012.58,"416-20",1251,"Alloy 617","Plate",314626
1252,"CapPass",217.46,-214.55,,"Qualified",1.014,10016.67,10020.77,"416-20",1252,"Alloy 617","Plate",314626
1253,"CapPass",215.00,-218.62,,"Qualified",0.983,10024.99,10029.01,"416-20",1253,"Alloy 617","Plate",314626
1254,"CapPass",217.36,-215.07,,"Qualified",1.011,10032.91,10036.81,"416-20",1254,"Alloy 617","Plate",314626
1255,"CapPass",215.70,-213.53,,"Qualified",1.010,10040.69,10044.69,"416-20",1255,"Alloy 617","Plate",314626
1256,"CapPass",219.65,-217.94,,"Qualified",1.008,10048.88,10052.94,"416-20",1256,"Alloy 617","Plate",314626
1257,"CapPass",216.60,-216.74,,"Qualified",0.999,10056.78,10060.74,"416-20",1257,"Alloy 617","Plate",314626
1258,"CapPass",215.76,-217.98,,"Qualified",0.990,10065.06,10068.99,"416-20",1258,"Alloy 617","Plate",314626
1259,"CapPass",216.09,-215.57,,"Qualified",1.002,10073.01,10076.87,"416-20",1259,"Alloy 617","Plate",314626
1260,"CapPass",218.30,-216.19,,"Qualified",1.010,10080.90,10084.89,"416-20",1260,"Alloy 617","Plate",314626
1261,"CapPass",216.33,-213.54,,"Qualified",1.013,10089.07,10092.73,"416-20",1261,"Alloy 617","Plate",314626
1262,"CapPass",212.74,-220.87,,"Qualified",0.963,10097.08,10101.03,"416-20",1262,"Alloy 617","Plate",314626
1263,"CapPass",220.04,-214.46,,"Qualified",1.026,10104.88,10109.01,"416-20",1263,"Alloy 617","Plate",314626
1264,"CapPass",215.73,-212.27,,"Qualified",1.016,10112.81,10117.12,"416-20",1264,"Alloy 617","Plate",314626
1265,"CapPass",219.77,-214.40,,"Qualified",1.025,10121.09,10124.90,"416-20",1265,"Alloy 617","Plate",314626
1266,"CapPass",216.16,-215.63,,"Qualified",1.002,10128.96,10132.76,"416-20",1266,"Alloy 617","Plate",314626
1267,"CapPass",216.97,-216.85,,"Qualified",1.001,10136.97,10141.15,"416-20",1267,"Alloy 617","Plate",314626
1268,"CapPass",216.49,-219.86,,"Qualified",0.985,10145.00,10149.10,"416-20",1268,"Alloy 617","Plate",314626
1269,"CapPass",215.17,-210.02,,"Qualified",1.024,10152.98,10156.69,"416-20",1269,"Alloy 617","Plate",314626
1270,"CapPass",219.86,-219.06,,"Qualified",1.004,10161.01,10165.04,"416-20",1270,"Alloy 617","Plate",314626
1271,"CapPass",217.45,-216.58,,"Qualified",1.004,10169.18,10173.03,"416-20",1271,"Alloy 617","Plate",314626
1272,"CapPass",215.31,-218.17,,"Qualified",0.987,10176.74,10181.12,"416-20",1272,"Alloy 617","Plate",314626
1273,"CapPass",218.29,-220.91,,"Qualified",0.988,10184.98,10189.09,"416-20",1273,"Alloy 617","Plate",314626
1274,"CapPass",215.74,-217.42,,"Qualified",0.992,10192.63,10197.07,"416-20",1274,"Alloy 617","Plate",314626
1275,"CapPass",215.27,-210.38,,"Qualified",1.023,10200.72,10204.81,"416-20",1275,"Alloy 617","Plate",314626
1276,"CapPass",215.12,-218.68,,"Qualified",0.984,10208.79,10213.07,"416-20",1276,"Alloy 617","Plate",314626
1277,"CapPass",219.00,-220.28,,"Qualified",0.994,10217.15,10221.17,"416-20",1277,"Alloy 617","Plate",314626
1278,"CapPass",221.97,-214.96,,"Qualified",1.033,10225.16,10228.87,"416-20",1278,"Alloy 617","Plate",314626
1279,"CapPass",219.45,-213.79,,"Qualified",1.026,10233.21,10237.25,"416-20",1279,"Alloy 617","Plate",314626
1280,"CapPass",219.40,-219.54,,"Qualified",0.999,10241.25,10245.14,"416-20",1280,"Alloy 617","Plate",314626
1281,"CapPass",218.16,-212.40,,"Qualified",1.027,10248.92,10252.89,"416-20",1281,"Alloy 617","Plate",314626
1282,"CapPass",220.93,-218.20,,"Qualified",1.013,10257.11,10261.23,"416-20",1282,"Alloy 617","Plate",314626
1283,"CapPass",217.38,-215.62,,"Qualified",1.008,10265.20,10269.04,"416-20",1283,"Alloy 617","Plate",314626
1284,"CapPass",217.16,-215.70,,"Qualified",1.007,10273.06,10277.07,"416-20",1284,"Alloy 617","Plate",314626
1285,"CapPass",217.86,-212.92,,"Qualified",1.023,10281.24,10285.30,"416-20",1285,"Alloy 617","Plate",314626
1286,"CapPass",216.19,-218.65,,"Qualified",0.989,10289.05,10293.24,"416-20",1286,"Alloy 617","Plate",314626
1287,"CapPass",220.31,-219.34,,"Qualified",1.004,10297.19,10301.15,"416-20",1287,"Alloy 617","Plate",314626
1288,"CapPass",218.50,-218.26,,"Qualified",1.001,10305.18,10309.20,"416-20",1288,"Alloy 617","Plate",314626
1289,"CapPass",219.08,-216.40,,"Qualified",1.012,10312.92,10317.16,"416-20",1289,"Alloy 617","Plate",314626
1290,"CapPass",221.02,-220.66,,"Qualified",1.002,10321.31,10325.12,"416-20",1290,"Alloy 617","Plate",314626
1291,"CapPass",219.47,-217.93,,"Qualified",1.007,10328.97,10333.10,"416-20",1291,"Alloy 617","Plate",314626
1292,"CapPass",219.83,-215.61,,"Qualified",1.020,10337.35,10341.05,"416-20",1292,"Alloy 617","Plate",314626
1293,"CapPass",220.73,-217.38,,"Qualified",1.015,10345.20,10348.96,"416-20",1293,"Alloy 617","Plate",314626
1294,"CapPass",218.62,-219.80,,"Qualified",0.995,10353.26,10357.14,"416-20",1294,"Alloy 617","Plate",314626
1295,"CapPass",218.96,-220.25,,"Qualified",0.994,10361.24,10365.19,"416-20",1295,"Alloy 617","Plate",314626
1296,"CapPass",221.92,-212.89,,"Qualified",1.042,10369.34,10373.07,"416-20",1296,"Alloy 617","Plate",314626
1297,"CapPass",221.97,-216.81,,"Qualified",1.024,10377.23,10381.04,"416-20",1297,"Alloy 617","Plate",314626
1298,"CapPass",219.82,-218.94,,"Qualified",1.004,10385.40,10389.41,"416-20",1298,"Alloy 617","Plate",314626
1299,"CapPass",221.66,-216.33,,"Qualified",1.025,10393.20,10397.40,"416-20",1299,"Alloy 617","Plate",314626
1300,"CapPass",214.48,-221.20,,"Qualified",0.970,10401.43,10405.28,"416-20",1300,"Alloy 617","Plate",314626
1301,"CapPass",219.47,-216.46,,"Qualified",1.014,10409.17,10413.43,"416-20",1301,"Alloy 617","Plate",314626
1302,"CapPass",220.36,-218.66,,"Qualified",1.008,10417.44,10421.43,"416-20",1302,"Alloy 617","Plate",314626
1303,"CapPass",219.98,-217.37,,"Qualified",1.012,10425.38,10429.15,"416-20",1303,"Alloy 617","Plate",314626
1304,"CapPass",215.15,-221.89,,"Qualified",0.970,10433.40,10437.40,"416-20",1304,"Alloy 617","Plate",314626
1305,"CapPass",217.52,-217.70,,"Qualified",0.999,10441.18,10445.32,"416-20",1305,"Alloy 617","Plate",314626
1306,"CapPass",219.38,-217.03,,"Qualified",1.011,10449.15,10453.28,"416-20",1306,"Alloy 617","Plate",314626
1307,"CapPass",221.74,-216.23,,"Qualified",1.025,10457.17,10461.21,"416-20",1307,"Alloy 617","Plate",314626
1308,"CapPass",212.97,-217.63,,"Qualified",0.979,10465.50,10469.29,"416-20",1308,"Alloy 617","Plate",314626
1309,"CapPass",217.75,-222.46,,"Qualified",0.979,10473.40,10477.43,"416-20",1309,"Alloy 617","Plate",314626
1310,"CapPass",215.67,-213.67,,"Qualified",1.009,10481.51,10485.28,"416-20",1310,"Alloy 617","Plate",314626
1311,"CapPass",215.80,-216.66,,"Qualified",0.996,10489.52,10493.37,"416-20",1311,"Alloy 617","Plate",314626
1312,"CapPass",217.22,-219.69,,"Qualified",0.989,10497.25,10501.47,"416-20",1312,"Alloy 617","Plate",314626
1313,"CapPass",220.18,-217.75,,"Qualified",1.011,10505.44,10509.53,"416-20",1313,"Alloy 617","Plate",314626
1314,"CapPass",215.07,-218.39,,"Qualified",0.985,10513.39,10517.37,"416-20",1314,"Alloy 617","Plate",314626
1315,"CapPass",215.65,-219.96,,"Qualified",0.980,10521.30,10525.49,"416-20",1315,"Alloy 617","Plate",314626
1316,"CapPass",220.58,-215.93,,"Qualified",1.022,10529.31,10533.47,"416-20",1316,"Alloy 617","Plate",314626
1317,"CapPass",218.97,-220.73,,"Qualified",0.992,10537.50,10541.40,"416-20",1317,"Alloy 617","Plate",314626
1318,"CapPass",219.67,-221.57,,"Qualified",0.991,10545.32,10549.47,"416-20",1318,"Alloy 617","Plate",314626
1319,"CapPass",220.91,-220.04,,"Qualified",1.004,10553.58,10557.59,"416-20",1319,"Alloy 617","Plate",314626
1320,"CapPass",218.12,-215.47,,"Qualified",1.012,10561.44,10565.27,"416-20",1320,"Alloy 617","Plate",314626
1321,"CapPass",219.59,-215.34,,"Qualified",1.020,10569.53,10573.33,"416-20",1321,"Alloy 617","Plate",314626
1322,"CapPass",216.81,-217.87,,"Qualified",0.995,10577.53,10581.33,"416-20",1322,"Alloy 617","Plate",314626
1323,"CapPass",214.24,-218.79,,"Qualified",0.979,10585.37,10589.46,"416-20",1323,"Alloy 617","Plate",314626
1324,"CapPass",217.55,-214.07,,"Qualified",1.016,10593.52,10597.34,"416-20",1324,"Alloy 617","Plate",314626
1325,"CapPass",221.34,-220.36,,"Qualified",1.004,10601.46,10605.63,"416-20",1325,"Alloy 617","Plate",314626
1326,"CapPass",219.83,-214.25,,"Qualified",1.026,10609.57,10613.28,"416-20",1326,"Alloy 617","Plate",314626
1327,"CapPass",220.14,-220.67,,"Qualified",0.998,10617.65,10621.66,"416-20",1327,"Alloy 617","Plate",314626
1328,"CapPass",219.81,-220.11,,"Qualified",0.999,10625.59,10629.42,"416-20",1328,"Alloy 617","Plate",314626
1329,"CapPass",220.25,-215.92,,"Qualified",1.020,10633.48,10637.69,"416-20",1329,"Alloy 617","Plate",314626
1330,"CapPass",218.33,-215.99,,"Qualified",1.011,10641.54,10645.22,"416-20",1330,"Alloy 617","Plate",314626
1331,"CapPass",213.71,-220.62,,"Qualified",0.969,10649.36,10653.61,"416-20",1331,"Alloy 617","Plate",314626
1332,"CapPass",217.27,-219.07,,"Qualified",0.992,10657.36,10661.61,"416-20",1332,"Alloy 617","Plate",314626
1333,"CapPass",216.13,-219.05,,"Qualified",0.987,10665.72,10669.72,"416-20",1333,"Alloy 617","Plate",314626
1334,"CapPass",222.42,-217.23,,"Qualified",1.024,10673.61,10677.45,"416-20",1334,"Alloy 617","Plate",314626
1335,"CapPass",219.97,-222.56,,"Qualified",0.988,10681.72,10685.61,"416-20",1335,"Alloy 617","Plate",314626
1336,"CapPass",215.21,-219.46,,"Qualified",0.981,10689.34,10693.57,"416-20",1336,"Alloy 617","Plate",314626
1337,"CapPass",217.03,-220.79,,"Qualified",0.983,10697.57,10701.75,"416-20",1337,"Alloy 617","Plate",314626
1338,"CapPass",220.34,-218.46,,"Qualified",1.009,10705.67,10709.61,"416-20",1338,"Alloy 617","Plate",314626
1339,"CapPass",217.56,-217.98,,"Qualified",0.998,10713.48,10717.57,"416-20",1339,"Alloy 617","Plate",314626
1340,"CapPass",215.60,-220.53,,"Qualified",0.978,10721.51,10725.75,"416-20",1340,"Alloy 617","Plate",314626
1341,"CapPass",215.33,-219.05,,"Qualified",0.983,10729.37,10733.78,"416-20",1341,"Alloy 617","Plate",314626
1342,"CapPass",219.30,-218.35,,"Qualified",1.004,10737.60,10741.65,"416-20",1342,"Alloy 617","Plate",314626
1343,"CapPass",216.87,-220.06,,"Qualified",0.986,10745.66,10749.63,"416-20",1343,"Alloy 617","Plate",314626
1344,"CapPass",217.03,-221.51,,"Qualified",0.980,10753.43,10757.73,"416-20",1344,"Alloy 617","Plate",314626
1345,"CapPass",216.46,-211.85,,"Qualified",1.022,10761.53,10765.35,"416-20",1345,"Alloy 617","Plate",314626
1346,"CapPass",220.81,-221.82,,"Qualified",0.995,10769.73,10773.77,"416-20",1346,"Alloy 617","Plate",314626
1347,"CapPass",222.59,-214.63,,"Qualified",1.037,10777.84,10781.45,"416-20",1347,"Alloy 617","Plate",314626
1348,"CapPass",219.15,-218.48,,"Qualified",1.003,10785.68,10789.67,"416-20",1348,"Alloy 617","Plate",314626
1349,"CapPass",220.14,-216.58,,"Qualified",1.016,10793.82,10797.70,"416-20",1349,"Alloy 617","Plate",314626
1350,"CapPass",217.12,-217.27,,"Qualified",0.999,10801.58,10805.69,"416-20",1350,"Alloy 617","Plate",314626
1351,"CapPass",219.54,-215.00,,"Qualified",1.021,10809.62,10813.67,"416-20",1351,"Alloy 617","Plate",314626
1352,"CapPass",216.17,-217.37,,"Qualified",0.994,10817.76,10821.75,"416-20",1352,"Alloy 617","Plate",314626
1353,"CapPass",218.15,-215.93,,"Qualified",1.010,10825.72,10829.90,"416-20",1353,"Alloy 617","Plate",314626
1354,"CapPass",217.48,-215.74,,"Qualified",1.008,10833.79,10837.59,"416-20",1354,"Alloy 617","Plate",314626
1355,"CapPass",218.11,-219.81,,"Qualified",0.992,10841.81,10845.64,"416-20",1355,"Alloy 617","Plate",314626
1356,"CapPass",223.26,-220.88,,"Qualified",1.011,10849.88,10853.83,"416-20",1356,"Alloy 617","Plate",314626
1357,"CapPass",216.80,-216.57,,"Qualified",1.001,10857.63,10861.79,"416-20",1357,"Alloy 617","Plate",314626
1358,"CapPass",215.39,-218.15,,"Qualified",0.987,10865.93,10869.80,"416-20",1358,"Alloy 617","Plate",314626
1359,"CapPass",218.97,-216.52,,"Qualified",1.011,10873.94,10877.87,"416-20",1359,"Alloy 617","Plate",314626
1360,"CapPass",220.51,-221.08,,"Qualified",0.997,10881.64,10885.87,"416-20",1360,"Alloy 617","Plate",314626
1361,"CapPass",222.28,-216.97,,"Qualified",1.024,10889.90,10893.62,"416-20",1361,"Alloy 617","Plate",314626
1362,"CapPass",220.68,-222.53,,"Qualified",0.992,10897.79,10901.85,"416-20",1362,"Alloy 617","Plate",314626
1363,"CapPass",213.63,-220.31,,"Qualified",0.970,10905.71,10909.91,"416-20",1363,"Alloy 617","Plate",314626
1364,"CapPass",214.63,-218.67,,"Qualified",0.982,10913.80,10917.94,"416-20",1364,"Alloy 617","Plate",314626
1365,"CapPass",216.34,-219.48,,"Qualified",0.986,10921.83,10925.84,"416-20",1365,"Alloy 617","Plate",314626
1366,"CapPass",221.73,-219.94,,"Qualified",1.008,10929.99,10933.80,"416-20",1366,"Alloy 617","Plate",314626
1367,"CapPass",216.59,-219.40,,"Qualified",0.987,10937.76,10941.94,"416-20",1367,"Alloy 617","Plate",314626
1368,"CapPass",220.56,-211.08,,"Qualified",1.045,10945.85,10949.42,"416-20",1368,"Alloy 617","Plate",314626
1369,"CapPass",219.15,-217.46,,"Qualified",1.008,10953.85,10957.74,"416-20",1369,"Alloy 617","Plate",314626
1370,"CapPass",219.72,-214.74,,"Qualified",1.023,10961.97,10965.70,"416-20",1370,"Alloy 617","Plate",314626
1371,"CapPass",220.46,-218.04,,"Qualified",1.011,10969.94,10973.67,"416-20",1371,"Alloy 617","Plate",314626
1372,"CapPass",216.89,-218.92,,"Qualified",0.991,10977.90,10981.78,"416-20",1372,"Alloy 617","Plate",314626
1373,"CapPass",216.08,-217.41,,"Qualified",0.994,10985.86,10989.83,"416-20",1373,"Alloy 617","Plate",314626
1374,"CapPass",211.53,-220.08,,"Qualified",0.961,10993.68,10997.94,"416-20",1374,"Alloy 617","Plate",314626
1375,"CapPass",215.94,-220.21,,"Qualified",0.981,11001.86,11005.97,"416-20",1375,"Alloy 617","Plate",314626
1376,"CapPass",218.80,-214.84,,"Qualified",1.018,11009.78,11013.80,"416-20",1376,"Alloy 617","Plate",314626
1377,"CapPass",220.78,-220.30,,"Qualified",1.002,11018.00,11021.97,"416-20",1377,"Alloy 617","Plate",314626
1378,"CapPass",219.76,-219.31,,"Qualified",1.002,11025.92,11029.90,"416-20",1378,"Alloy 617","Plate",314626
1379,"CapPass",220.57,-213.02,,"Qualified",1.035,11034.08,11037.78,"416-20",1379,"Alloy 617","Plate",314626
1380,"CapPass",213.19,-219.55,,"Qualified",0.971,11042.13,11046.07,"416-20",1380,"Alloy 617","Plate",314626
1381,"CapPass",222.87,-219.48,,"Qualified",1.015,11050.09,11054.10,"416-20",1381,"Alloy 617","Plate",314626
1382,"CapPass",215.11,-218.69,,"Qualified",0.984,11057.87,11061.99,"416-20",1382,"Alloy 617","Plate",314626
1383,"CapPass",215.08,-217.47,,"Qualified",0.989,11065.86,11069.92,"416-20",1383,"Alloy 617","Plate",314626
1384,"CapPass",218.97,-217.57,,"Qualified",1.006,11073.91,11078.18,"416-20",1384,"Alloy 617","Plate",314626
1385,"CapPass",216.61,-218.93,,"Qualified",0.989,11081.83,11086.12,"416-20",1385,"Alloy 617","Plate",314626
1386,"CapPass",215.52,-216.67,,"Qualified",0.995,11090.17,11094.17,"416-20",1386,"Alloy 617","Plate",314626
1387,"CapPass",218.63,-217.62,,"Qualified",1.005,11097.93,11102.05,"416-20",1387,"Alloy 617","Plate",314626
1388,"CapPass",217.86,-218.02,,"Qualified",0.999,11106.00,11110.10,"416-20",1388,"Alloy 617","Plate",314626
1389,"CapPass",219.28,-212.92,,"Qualified",1.030,11113.99,11118.06,"416-20",1389,"Alloy 617","Plate",314626
1390,"CapPass",221.91,-216.84,,"Qualified",1.023,11122.14,11125.99,"416-20",1390,"Alloy 617","Plate",314626
1391,"CapPass",218.88,-216.83,,"Qualified",1.009,11130.10,11134.15,"416-20",1391,"Alloy 617","Plate",314626
1392,"CapPass",218.93,-216.20,,"Qualified",1.013,11137.94,11142.02,"416-20",1392,"Alloy 617","Plate",314626
1393,"CapPass",219.41,-217.79,,"Qualified",1.007,11146.08,11150.25,"416-20",1393,"Alloy 617","Plate",314626
1394,"CapPass",214.46,-217.17,,"Qualified",0.988,11153.88,11158.12,"416-20",1394,"Alloy 617","Plate",314626
1395,"CapPass",217.56,-219.37,,"Qualified",0.992,11162.15,11165.98,"416-20",1395,"Alloy 617","Plate",314626
1396,"CapPass",217.17,-218.48,,"Qualified",0.994,11170.00,11174.10,"416-20",1396,"Alloy 617","Plate",314626
1397,"CapPass",218.24,-217.05,,"Qualified",1.005,11178.27,11182.05,"416-20",1397,"Alloy 617","Plate",314626
1398,"CapPass",216.91,-220.28,,"Qualified",0.985,11186.07,11190.21,"416-20",1398,"Alloy 617","Plate",314626
1399,"CapPass",220.47,-216.03,,"Qualified",1.021,11194.15,11198.09,"416-20",1399,"Alloy 617","Plate",314626
1400,"CapPass",217.21,-217.53,,"Qualified",0.999,11202.19,11206.05,"416-20",1400,"Alloy 617","Plate",314626
1401,"CapPass",220.80,-214.10,,"Qualified",1.031,11210.28,11213.89,"416-20",1401,"Alloy 617","Plate",314626
1402,"CapPass",213.42,-219.42,,"Qualified",0.973,11218.32,11222.26,"416-20",1402,"Alloy 617","Plate",314626
1403,"CapPass",218.15,-218.75,,"Qualified",0.997,11226.11,11230.21,"416-20",1403,"Alloy 617","Plate",314626
1404,"CapPass",219.69,-216.03,,"Qualified",1.017,11234.29,11238.04,"416-20",1404,"Alloy 617","Plate",314626
1405,"CapPass",218.37,-219.21,,"Qualified",0.996,11242.28,11246.06,"416-20",1405,"Alloy 617","Plate",314626
1406,"CapPass",213.85,-218.43,,"Qualified",0.979,11249.94,11254.29,"416-20",1406,"Alloy 617","Plate",314626
1407,"CapPass",217.95,-217.38,,"Qualified",1.003,11258.17,11262.04,"416-20",1407,"Alloy 617","Plate",314626
1408,"CapPass",217.93,-216.56,,"Qualified",1.006,11266.13,11270.22,"416-20",1408,"Alloy 617","Plate",314626
1409,"CapPass",220.94,-217.85,,"Qualified",1.014,11274.23,11278.19,"416-20",1409,"Alloy 617","Plate",314626
1410,"CapPass",215.32,-221.22,,"Qualified",0.973,11282.34,11286.28,"416-20",1410,"Alloy 617","Plate",314626
1411,"CapPass",218.21,-216.82,,"Qualified",1.006,11289.97,11294.38,"416-20",1411,"Alloy 617","Plate",314626
1412,"CapPass",219.36,-216.07,,"Qualified",1.015,11298.18,11302.21,"416-20",1412,"Alloy 617","Plate",314626
1413,"CapPass",216.58,-219.33,,"Qualified",0.987,11306.13,11310.30,"416-20",1413,"Alloy 617","Plate",314626
1414,"CapPass",216.57,-216.87,,"Qualified",0.999,11314.03,11318.36,"416-20",1414,"Alloy 617","Plate",314626
1415,"CapPass",222.07,-215.26,,"Qualified",1.032,11322.36,11326.42,"416-20",1415,"Alloy 617","Plate",314626
1416,"CapPass",219.81,-211.64,,"Qualified",1.039,11330.41,11334.45,"416-20",1416,"Alloy 617","Plate",314626
1417,"CapPass",213.67,-217.60,,"Qualified",0.982,11338.10,11342.25,"416-20",1417,"Alloy 617","Plate",314626
1418,"CapPass",209.70,-221.39,,"Qualified",0.947,11345.99,11350.36,"416-20",1418,"Alloy 617","Plate",314626
1419,"CapPass",216.04,-218.11,,"Qualified",0.991,11354.21,11358.38,"416-20",1419,"Alloy 617","Plate",314626
1420,"CapPass",215.29,-220.57,,"Qualified",0.976,11362.12,11366.37,"416-20",1420,"Alloy 617","Plate",314626
1421,"CapPass",220.42,-220.17,,"Qualified",1.001,11370.40,11374.32,"416-20",1421,"Alloy 617","Plate",314626
1422,"CapPass",215.44,-214.66,,"Qualified",1.004,11378.15,11382.26,"416-20",1422,"Alloy 617","Plate",314626
1423,"CapPass",219.22,-218.78,,"Qualified",1.002,11386.28,11390.44,"416-20",1423,"Alloy 617","Plate",314626
1424,"CapPass",219.34,-217.26,,"Qualified",1.010,11394.42,11398.38,"416-20",1424,"Alloy 617","Plate",314626
1425,"CapPass",216.31,-219.36,,"Qualified",0.986,11402.35,11406.49,"416-20",1425,"Alloy 617","Plate",314626
1426,"CapPass",218.64,-211.99,,"Qualified",1.031,11410.52,11414.55,"416-20",1426,"Alloy 617","Plate",314626
1427,"CapPass",219.88,-212.82,,"Qualified",1.033,11418.53,11422.29,"416-20",1427,"Alloy 617","Plate",314626
1428,"CapPass",220.94,-216.29,,"Qualified",1.022,11426.35,11430.31,"416-20",1428,"Alloy 617","Plate",314626
1429,"CapPass",222.68,-218.11,,"Qualified",1.021,11434.43,11438.31,"416-20",1429,"Alloy 617","Plate",314626
1430,"CapPass",216.69,-221.14,,"Qualified",0.980,11442.46,11446.46,"416-20",1430,"Alloy 617","Plate",314626
1431,"CapPass",221.47,-217.53,,"Qualified",1.018,11450.47,11454.45,"416-20",1431,"Alloy 617","Plate",314626
1432,"CapPass",218.03,-219.27,,"Qualified",0.994,11458.42,11462.44,"416-20",1432,"Alloy 617","Plate",314626
1433,"CapPass",219.72,-215.28,,"Qualified",1.021,11466.44,11470.24,"416-20",1433,"Alloy 617","Plate",314626
1434,"CapPass",218.52,-217.69,,"Qualified",1.004,11474.41,11478.49,"416-20",1434,"Alloy 617","Plate",314626
1435,"CapPass",223.29,-220.40,,"Qualified",1.013,11482.52,11486.47,"416-20",1435,"Alloy 617","Plate",314626
1436,"CapPass",216.16,-216.03,,"Qualified",1.001,11490.50,11494.27,"416-20",1436,"Alloy 617","Plate",314626
1437,"CapPass",220.57,-217.44,,"Qualified",1.014,11498.44,11502.32,"416-20",1437,"Alloy 617","Plate",314626
1438,"CapPass",218.74,-216.78,,"Qualified",1.009,11506.42,11510.35,"416-20",1438,"Alloy 617","Plate",314626
1439,"CapPass",219.90,-218.75,,"Qualified",1.005,11514.61,11518.55,"416-20",1439,"Alloy 617","Plate",314626
1440,"CapPass",218.52,-217.76,,"Qualified",1.004,11522.54,11526.36,"416-20",1440,"Alloy 617","Plate",314626
1441,"CapPass",222.72,-219.72,,"Qualified",1.014,11530.66,11534.54,"416-20",1441,"Alloy 617","Plate",314626
1442,"CapPass",221.69,-217.38,,"Qualified",1.020,11538.55,11542.42,"416-20",1442,"Alloy 617","Plate",314626
1443,"CapPass",220.77,-217.07,,"Qualified",1.017,11546.64,11550.38,"416-20",1443,"Alloy 617","Plate",314626
1444,"CapPass",215.31,-219.12,,"Qualified",0.983,11554.37,11558.57,"416-20",1444,"Alloy 617","Plate",314626
1445,"CapPass",217.62,-220.62,,"Qualified",0.986,11562.49,11566.46,"416-20",1445,"Alloy 617","Plate",314626
1446,"CapPass",219.67,-213.26,,"Qualified",1.030,11570.70,11574.37,"416-20",1446,"Alloy 617","Plate",314626
1447,"CapPass",216.50,-210.14,,"Qualified",1.030,11578.42,11582.38,"416-20",1447,"Alloy 617","Plate",314626
1448,"CapPass",219.41,-218.46,,"Qualified",1.004,11586.62,11590.74,"416-20",1448,"Alloy 617","Plate",314626
1449,"CapPass",215.96,-218.62,,"Qualified",0.988,11594.74,11598.64,"416-20",1449,"Alloy 617","Plate",314626
1450,"CapPass",217.22,-213.03,,"Qualified",1.020,11602.39,11606.48,"416-20",1450,"Alloy 617","Plate",314626
1451,"CapPass",220.48,-215.69,,"Qualified",1.022,11610.50,11614.49,"416-20",1451,"Alloy 617","Plate",314626
1452,"CapPass",221.17,-217.01,,"Qualified",1.019,11618.67,11622.51,"416-20",1452,"Alloy 617","Plate",314626
1453,"CapPass",220.05,-215.13,,"Qualified",1.023,11626.68,11630.40,"416-20",1453,"Alloy 617","Plate",314626
1454,"CapPass",218.91,-218.30,,"Qualified",1.003,11634.74,11638.78,"416-20",1454,"Alloy 617","Plate",314626
1455,"CapPass",220.67,-221.30,,"Qualified",0.997,11642.61,11646.76,"416-20",1455,"Alloy 617","Plate",314626
1456,"CapPass",213.21,-219.80,,"Qualified",0.970,11650.43,11654.76,"416-20",1456,"Alloy 617","Plate",314626
1457,"CapPass",215.40,-217.66,,"Qualified",0.990,11658.34,11662.74,"416-20",1457,"Alloy 617","Plate",314626
1458,"CapPass",221.44,-216.51,,"Qualified",1.023,11666.75,11670.46,"416-20",1458,"Alloy 617","Plate",314626
1459,"CapPass",217.46,-223.61,,"Qualified",0.973,11674.80,11678.78,"416-20",1459,"Alloy 617","Plate",314626
1460,"CapPass",219.24,-219.45,,"Qualified",0.999,11682.71,11686.63,"416-20",1460,"Alloy 617","Plate",314626
1461,"CapPass",219.41,-220.40,,"Qualified",0.995,11690.57,11694.69,"416-20",1461,"Alloy 617","Plate",314626
1462,"CapPass",220.68,-218.93,,"Qualified",1.008,11698.71,11702.84,"416-20",1462,"Alloy 617","Plate",314626
1463,"CapPass",218.88,-219.79,,"Qualified",0.996,11706.63,11710.63,"416-20",1463,"Alloy 617","Plate",314626
1464,"CapPass",217.90,-218.46,,"Qualified",0.997,11714.79,11718.58,"416-20",1464,"Alloy 617","Plate",314626
1465,"CapPass",213.23,-223.81,,"Qualified",0.953,11722.86,11726.76,"416-20",1465,"Alloy 617","Plate",314626
1466,"CapPass",218.53,-212.79,,"Qualified",1.027,11730.88,11734.55,"416-20",1466,"Alloy 617","Plate",314626
1467,"CapPass",219.56,-217.01,,"Qualified",1.012,11738.59,11742.87,"416-20",1467,"Alloy 617","Plate",314626
1468,"CapPass",219.86,-216.47,,"Qualified",1.016,11746.85,11750.77,"416-20",1468,"Alloy 617","Plate",314626
1469,"CapPass",218.84,-219.82,,"Qualified",0.996,11754.78,11758.69,"416-20",1469,"Alloy 617","Plate",314626
1470,"CapPass",216.65,-218.95,,"Qualified",0.989,11762.64,11766.65,"416-20",1470,"Alloy 617","Plate",314626
1471,"CapPass",217.78,-218.55,,"Qualified",0.996,11770.85,11774.85,"416-20",1471,"Alloy 617","Plate",314626
1472,"CapPass",218.13,-219.90,,"Qualified",0.992,11778.88,11782.79,"416-20",1472,"Alloy 617","Plate",314626
1473,"CapPass",219.60,-215.18,,"Qualified",1.021,11786.79,11790.54,"416-20",1473,"Alloy 617","Plate",314626
1474,"CapPass",213.58,-218.30,,"Qualified",0.978,11794.67,11798.85,"416-20",1474,"Alloy 617","Plate",314626
1475,"CapPass",215.62,-219.49,,"Qualified",0.982,11802.57,11806.91,"416-20",1475,"Alloy 617","Plate",314626
1476,"CapPass",217.91,-219.35,,"Qualified",0.993,11810.74,11814.89,"416-20",1476,"Alloy 617","Plate",314626
1477,"CapPass",216.50,-221.46,,"Qualified",0.978,11818.58,11822.98,"416-20",1477,"Alloy 617","Plate",314626
1478,"CapPass",216.86,-216.07,,"Qualified",1.004,11826.64,11830.65,"416-20",1478,"Alloy 617","Plate",314626
1479,"CapPass",221.13,-218.59,,"Qualified",1.012,11834.86,11838.78,"416-20",1479,"Alloy 617","Plate",314626
1480,"CapPass",217.37,-217.66,,"Qualified",0.999,11842.73,11847.02,"416-20",1480,"Alloy 617","Plate",314626
1481,"CapPass",219.62,-217.34,,"Qualified",1.011,11850.76,11854.86,"416-20",1481,"Alloy 617","Plate",314626
1482,"CapPass",218.10,-217.50,,"Qualified",1.003,11858.71,11863.01,"416-20",1482,"Alloy 617","Plate",314626
1483,"CapPass",219.79,-217.60,,"Qualified",1.010,11866.94,11870.87,"416-20",1483,"Alloy 617","Plate",314626
1484,"CapPass",218.05,-216.96,,"Qualified",1.005,11874.83,11879.04,"416-20",1484,"Alloy 617","Plate",314626
1485,"CapPass",219.92,-216.01,,"Qualified",1.018,11882.90,11886.75,"416-20",1485,"Alloy 617","Plate",314626
1486,"CapPass",217.86,-220.39,,"Qualified",0.989,11890.84,11894.78,"416-20",1486,"Alloy 617","Plate",314626
1487,"CapPass",214.44,-219.39,,"Qualified",0.977,11898.70,11903.01,"416-20",1487,"Alloy 617","Plate",314626
1488,"CapPass",217.56,-214.35,,"Qualified",1.015,11906.94,11911.08,"416-20",1488,"Alloy 617","Plate",314626
1489,"CapPass",213.98,-219.76,,"Qualified",0.974,11914.73,11919.02,"416-20",1489,"Alloy 617","Plate",314626
1490,"CapPass",218.49,-217.31,,"Qualified",1.005,11922.88,11927.09,"416-20",1490,"Alloy 617","Plate",314626
1491,"CapPass",221.40,-218.41,,"Qualified",1.014,11930.99,11934.99,"416-20",1491,"Alloy 617","Plate",314626
1492,"CapPass",220.13,-217.06,,"Qualified",1.014,11938.93,11942.84,"416-20",1492,"Alloy 617","Plate",314626
1493,"CapPass",217.95,-218.59,,"Qualified",0.997,11947.05,11950.94,"416-20",1493,"Alloy 617","Plate",314626
1494,"CapPass",213.24,-222.98,,"Qualified",0.956,11955.12,11959.10,"416-20",1494,"Alloy 617","Plate",314626
1495,"CapPass",219.36,-212.53,,"Qualified",1.032,11963.03,11966.92,"416-20",1495,"Alloy 617","Plate",314626
1496,"CapPass",218.56,-215.24,,"Qualified",1.015,11971.04,11975.02,"416-20",1496,"Alloy 617","Plate",314626
1497,"CapPass",221.98,-214.70,,"Qualified",1.034,11979.06,11982.81,"416-20",1497,"Alloy 617","Plate",314626
1498,"CapPass",217.98,-216.95,,"Qualified",1.005,11987.10,11990.85,"416-20",1498,"Alloy 617","Plate",314626
1499,"CapPass",217.73,-216.33,,"Qualified",1.006,11994.98,11999.00,"416-20",1499,"Alloy 617","Plate",314626
1500,"CapPass",216.60,-217.87,,"Qualified",0.994,12002.92,12007.05,"416-20",1500,"Alloy 617","Plate",314626
1501,"CapPass",217.79,-214.32,,"Qualified",1.016,12010.96,12014.83,"416-20",1501,"Alloy 617","Plate",314626
1502,"CapPass",221.18,-216.05,,"Qualified",1.024,12019.18,12022.99,"416-20",1502,"Alloy 617","Plate",314626
1503,"CapPass",218.32,-217.30,,"Qualified",1.005,12026.94,12031.00,"416-20",1503,"Alloy 617","Plate",314626
1504,"CapPass",216.22,-219.55,,"Qualified",0.985,12034.87,12039.11,"416-20",1504,"Alloy 617","Plate",314626
1505,"CapPass",213.94,-218.04,,"Qualified",0.981,12042.89,12047.23,"416-20",1505,"Alloy 617","Plate",314626
1506,"CapPass",220.82,-219.25,,"Qualified",1.007,12051.14,12055.06,"416-20",1506,"Alloy 617","Plate",314626
1507,"CapPass",218.52,-216.97,,"Qualified",1.007,12059.09,12062.99,"416-20",1507,"Alloy 617","Plate",314626
1508,"CapPass",218.80,-216.67,,"Qualified",1.010,12066.94,12071.12,"416-20",1508,"Alloy 617","Plate",314626
1509,"CapPass",223.88,-216.38,,"Qualified",1.035,12075.15,12078.90,"416-20",1509,"Alloy 617","Plate",314626
1510,"CapPass",212.83,-219.15,,"Qualified",0.971,12082.74,12087.28,"416-20",1510,"Alloy 617","Plate",314626
1511,"CapPass",215.63,-223.14,,"Qualified",0.966,12091.28,12095.28,"416-20",1511,"Alloy 617","Plate",314626
1512,"CapPass",215.67,-220.64,,"Qualified",0.977,12099.26,12103.21,"416-20",1512,"Alloy 617","Plate",314626
1513,"CapPass",216.12,-216.22,,"Qualified",1.000,12107.06,12111.01,"416-20",1513,"Alloy 617","Plate",314626
1514,"CapPass",214.96,-218.92,,"Qualified",0.982,12115.31,12119.26,"416-20",1514,"Alloy 617","Plate",314626
1515,"CapPass",216.77,-217.91,,"Qualified",0.995,12122.95,12127.30,"416-20",1515,"Alloy 617","Plate",314626
1516,"CapPass",221.22,-214.43,,"Qualified",1.032,12131.18,12134.98,"416-20",1516,"Alloy 617","Plate",314626
1517,"CapPass",213.22,-220.11,,"Qualified",0.969,12139.34,12143.32,"416-20",1517,"Alloy 617","Plate",314626
1518,"CapPass",221.79,-218.98,,"Qualified",1.013,12147.25,12151.07,"416-20",1518,"Alloy 617","Plate",314626
1519,"CapPass",216.64,-221.12,,"Qualified",0.980,12155.05,12159.24,"416-20",1519,"Alloy 617","Plate",314626
1520,"CapPass",216.63,-217.98,,"Qualified",0.994,12163.06,12167.32,"416-20",1520,"Alloy 617","Plate",314626
1521,"CapPass",218.01,-219.18,,"Qualified",0.995,12171.34,12175.26,"416-20",1521,"Alloy 617","Plate",314626
1522,"CapPass",216.72,-219.77,,"Qualified",0.986,12179.37,12183.32,"416-20",1522,"Alloy 617","Plate",314626
1523,"CapPass",219.87,-220.13,,"Qualified",0.999,12187.05,12191.25,"416-20",1523,"Alloy 617","Plate",314626
1524,"CapPass",217.49,-215.69,,"Qualified",1.008,12195.17,12199.16,"416-20",1524,"Alloy 617","Plate",314626
