Repository: js-molina/fatigue-A617

File: data/850C/Strain rate 0.001/0.40% strain/HTM_A19_Cycles_411.csv (part 5 of 11)
"Stress Mpa","Strain","Qual State","Qual Exceptions","Elapsed Time Sec","Data State","Cycle Label","Cycle","Count","Sample","Alloy","Heat","Material_Form"
-85.06,-0.00139,"Qualified",,154.75,"CapPass","Cycle 20",20,7027,"4-1-1","Alloy 617",314626,"Plate"
-81.00,-0.00136,"Qualified",,154.78,"CapPass","Cycle 20",20,7028,"4-1-1","Alloy 617",314626,"Plate"
-76.93,-0.00134,"Qualified",,154.80,"CapPass","Cycle 20",20,7029,"4-1-1","Alloy 617",314626,"Plate"
-72.90,-0.00131,"Qualified",,154.83,"CapPass","Cycle 20",20,7030,"4-1-1","Alloy 617",314626,"Plate"
-69.03,-0.00129,"Qualified",,154.86,"CapPass","Cycle 20",20,7031,"4-1-1","Alloy 617",314626,"Plate"
-64.99,-0.00126,"Qualified",,154.89,"CapPass","Cycle 20",20,7032,"4-1-1","Alloy 617",314626,"Plate"
-60.99,-0.00124,"Qualified",,154.91,"CapPass","Cycle 20",20,7033,"4-1-1","Alloy 617",314626,"Plate"
-57.03,-0.00121,"Qualified",,154.94,"CapPass","Cycle 20",20,7034,"4-1-1","Alloy 617",314626,"Plate"
-52.97,-0.00119,"Qualified",,154.97,"CapPass","Cycle 20",20,7035,"4-1-1","Alloy 617",314626,"Plate"
-48.97,-0.00116,"Qualified",,155.00,"CapPass","Cycle 20",20,7036,"4-1-1","Alloy 617",314626,"Plate"
-45.41,-0.00113,"Qualified",,155.02,"CapPass","Cycle 20",20,7037,"4-1-1","Alloy 617",314626,"Plate"
-41.52,-0.00111,"Qualified",,155.05,"CapPass","Cycle 20",20,7038,"4-1-1","Alloy 617",314626,"Plate"
-37.27,-0.00108,"Qualified",,155.08,"CapPass","Cycle 20",20,7039,"4-1-1","Alloy 617",314626,"Plate"
-33.33,-0.00106,"Qualified",,155.10,"CapPass","Cycle 20",20,7040,"4-1-1","Alloy 617",314626,"Plate"
-30.03,-0.00103,"Qualified",,155.13,"CapPass","Cycle 20",20,7041,"4-1-1","Alloy 617",314626,"Plate"
-26.37,-0.00101,"Qualified",,155.15,"CapPass","Cycle 20",20,7042,"4-1-1","Alloy 617",314626,"Plate"
-22.34,-0.00098,"Qualified",,155.18,"CapPass","Cycle 20",20,7043,"4-1-1","Alloy 617",314626,"Plate"
-18.50,-0.00096,"Qualified",,155.21,"CapPass","Cycle 20",20,7044,"4-1-1","Alloy 617",314626,"Plate"
-14.83,-0.00093,"Qualified",,155.24,"CapPass","Cycle 20",20,7045,"4-1-1","Alloy 617",314626,"Plate"
-11.02,-0.00090,"Qualified",,155.26,"CapPass","Cycle 20",20,7046,"4-1-1","Alloy 617",314626,"Plate"
-7.61,-0.00088,"Qualified",,155.29,"CapPass","Cycle 20",20,7047,"4-1-1","Alloy 617",314626,"Plate"
-3.88,-0.00085,"Qualified",,155.32,"CapPass","Cycle 20",20,7048,"4-1-1","Alloy 617",314626,"Plate"
0.07,-0.00083,"Qualified",,155.35,"CapPass","Cycle 20",20,7049,"4-1-1","Alloy 617",314626,"Plate"
3.83,-0.00080,"Qualified",,155.37,"CapPass","Cycle 20",20,7050,"4-1-1","Alloy 617",314626,"Plate"
7.67,-0.00078,"Qualified",,155.40,"CapPass","Cycle 20",20,7051,"4-1-1","Alloy 617",314626,"Plate"
11.06,-0.00075,"Qualified",,155.43,"CapPass","Cycle 20",20,7052,"4-1-1","Alloy 617",314626,"Plate"
14.62,-0.00073,"Qualified",,155.45,"CapPass","Cycle 20",20,7053,"4-1-1","Alloy 617",314626,"Plate"
18.27,-0.00070,"Qualified",,155.48,"CapPass","Cycle 20",20,7054,"4-1-1","Alloy 617",314626,"Plate"
22.16,-0.00068,"Qualified",,155.51,"CapPass","Cycle 20",20,7055,"4-1-1","Alloy 617",314626,"Plate"
25.69,-0.00065,"Qualified",,155.54,"CapPass","Cycle 20",20,7056,"4-1-1","Alloy 617",314626,"Plate"
28.92,-0.00063,"Qualified",,155.58,"CapPass","Cycle 20",20,7057,"4-1-1","Alloy 617",314626,"Plate"
32.14,-0.00060,"Qualified",,155.63,"CapPass","Cycle 20",20,7058,"4-1-1","Alloy 617",314626,"Plate"
35.95,-0.00057,"Qualified",,155.67,"CapPass","Cycle 20",20,7059,"4-1-1","Alloy 617",314626,"Plate"
40.07,-0.00055,"Qualified",,155.70,"CapPass","Cycle 20",20,7060,"4-1-1","Alloy 617",314626,"Plate"
43.46,-0.00052,"Qualified",,155.71,"CapPass","Cycle 20",20,7061,"4-1-1","Alloy 617",314626,"Plate"
47.32,-0.00050,"Qualified",,155.74,"CapPass","Cycle 20",20,7062,"4-1-1","Alloy 617",314626,"Plate"
50.51,-0.00047,"Qualified",,155.75,"CapPass","Cycle 20",20,7063,"4-1-1","Alloy 617",314626,"Plate"
53.73,-0.00045,"Qualified",,155.78,"CapPass","Cycle 20",20,7064,"4-1-1","Alloy 617",314626,"Plate"
56.55,-0.00042,"Qualified",,155.80,"CapPass","Cycle 20",20,7065,"4-1-1","Alloy 617",314626,"Plate"
59.74,-0.00040,"Qualified",,155.83,"CapPass","Cycle 20",20,7066,"4-1-1","Alloy 617",314626,"Plate"
62.53,-0.00037,"Qualified",,155.86,"CapPass","Cycle 20",20,7067,"4-1-1","Alloy 617",314626,"Plate"
62.97,-0.00037,"Qualified",,155.86,"CapPass","Cycle 20",20,7068,"4-1-1","Alloy 617",314626,"Plate"
65.89,-0.00034,"Qualified",,155.90,"CapPass","Cycle 20",20,7069,"4-1-1","Alloy 617",314626,"Plate"
69.30,-0.00032,"Qualified",,155.93,"CapPass","Cycle 20",20,7070,"4-1-1","Alloy 617",314626,"Plate"
72.68,-0.00029,"Qualified",,155.97,"CapPass","Cycle 20",20,7071,"4-1-1","Alloy 617",314626,"Plate"
76.09,-0.00027,"Qualified",,156.00,"CapPass","Cycle 20",20,7072,"4-1-1","Alloy 617",314626,"Plate"
79.34,-0.00024,"Qualified",,156.03,"CapPass","Cycle 20",20,7073,"4-1-1","Alloy 617",314626,"Plate"
82.27,-0.00022,"Qualified",,156.06,"CapPass","Cycle 20",20,7074,"4-1-1","Alloy 617",314626,"Plate"
95.63,-0.00019,"Qualified",,388.35,"CapPass","Cycle 50",50,16977,"4-1-1","Alloy 617",314626,"Plate"
98.84,-0.00017,"Qualified",,388.38,"CapPass","Cycle 50",50,16978,"4-1-1","Alloy 617",314626,"Plate"
101.77,-0.00014,"Qualified",,388.40,"CapPass","Cycle 50",50,16979,"4-1-1","Alloy 617",314626,"Plate"
105.36,-0.00011,"Qualified",,388.43,"CapPass","Cycle 50",50,16980,"4-1-1","Alloy 617",314626,"Plate"
109.75,-0.00009,"Qualified",,388.45,"CapPass","Cycle 50",50,16981,"4-1-1","Alloy 617",314626,"Plate"
113.61,-0.00006,"Qualified",,388.47,"CapPass","Cycle 50",50,16982,"4-1-1","Alloy 617",314626,"Plate"
117.45,-0.00004,"Qualified",,388.49,"CapPass","Cycle 50",50,16983,"4-1-1","Alloy 617",314626,"Plate"
121.25,-0.00001,"Qualified",,388.51,"CapPass","Cycle 50",50,16984,"4-1-1","Alloy 617",314626,"Plate"
124.74,0.00002,"Qualified",,388.53,"CapPass","Cycle 50",50,16985,"4-1-1","Alloy 617",314626,"Plate"
128.06,0.00004,"Qualified",,388.54,"CapPass","Cycle 50",50,16986,"4-1-1","Alloy 617",314626,"Plate"
131.54,0.00007,"Qualified",,388.56,"CapPass","Cycle 50",50,16987,"4-1-1","Alloy 617",314626,"Plate"
134.81,0.00009,"Qualified",,388.57,"CapPass","Cycle 50",50,16988,"4-1-1","Alloy 617",314626,"Plate"
138.12,0.00012,"Qualified",,388.59,"CapPass","Cycle 50",50,16989,"4-1-1","Alloy 617",314626,"Plate"
141.37,0.00015,"Qualified",,388.61,"CapPass","Cycle 50",50,16990,"4-1-1","Alloy 617",314626,"Plate"
144.46,0.00017,"Qualified",,388.63,"CapPass","Cycle 50",50,16991,"4-1-1","Alloy 617",314626,"Plate"
147.35,0.00020,"Qualified",,388.65,"CapPass","Cycle 50",50,16992,"4-1-1","Alloy 617",314626,"Plate"
150.32,0.00022,"Qualified",,388.67,"CapPass","Cycle 50",50,16993,"4-1-1","Alloy 617",314626,"Plate"
152.95,0.00025,"Qualified",,388.69,"CapPass","Cycle 50",50,16994,"4-1-1","Alloy 617",314626,"Plate"
155.30,0.00027,"Qualified",,388.71,"CapPass","Cycle 50",50,16995,"4-1-1","Alloy 617",314626,"Plate"
157.68,0.00030,"Qualified",,388.73,"CapPass","Cycle 50",50,16996,"4-1-1","Alloy 617",314626,"Plate"
160.25,0.00032,"Qualified",,388.76,"CapPass","Cycle 50",50,16997,"4-1-1","Alloy 617",314626,"Plate"
162.68,0.00035,"Qualified",,388.79,"CapPass","Cycle 50",50,16998,"4-1-1","Alloy 617",314626,"Plate"
165.22,0.00037,"Qualified",,388.82,"CapPass","Cycle 50",50,16999,"4-1-1","Alloy 617",314626,"Plate"
167.45,0.00040,"Qualified",,388.84,"CapPass","Cycle 50",50,17000,"4-1-1","Alloy 617",314626,"Plate"
168.74,0.00041,"Qualified",,388.86,"CapPass","Cycle 50",50,17001,"4-1-1","Alloy 617",314626,"Plate"
169.68,0.00043,"Qualified",,388.87,"CapPass","Cycle 50",50,17002,"4-1-1","Alloy 617",314626,"Plate"
171.31,0.00045,"Qualified",,388.89,"CapPass","Cycle 50",50,17003,"4-1-1","Alloy 617",314626,"Plate"
172.51,0.00048,"Qualified",,388.91,"CapPass","Cycle 50",50,17004,"4-1-1","Alloy 617",314626,"Plate"
172.95,0.00050,"Qualified",,388.92,"CapPass","Cycle 50",50,17005,"4-1-1","Alloy 617",314626,"Plate"
173.25,0.00053,"Qualified",,388.93,"CapPass","Cycle 50",50,17006,"4-1-1","Alloy 617",314626,"Plate"
173.68,0.00056,"Qualified",,388.94,"CapPass","Cycle 50",50,17007,"4-1-1","Alloy 617",314626,"Plate"
173.99,0.00058,"Qualified",,388.95,"CapPass","Cycle 50",50,17008,"4-1-1","Alloy 617",314626,"Plate"
174.28,0.00061,"Qualified",,388.95,"CapPass","Cycle 50",50,17009,"4-1-1","Alloy 617",314626,"Plate"
174.52,0.00064,"Qualified",,388.97,"CapPass","Cycle 50",50,17010,"4-1-1","Alloy 617",314626,"Plate"
170.27,0.00066,"Qualified",,389.11,"CapPass","Cycle 50",50,17011,"4-1-1","Alloy 617",314626,"Plate"
172.76,0.00069,"Qualified",,389.16,"CapPass","Cycle 50",50,17012,"4-1-1","Alloy 617",314626,"Plate"
176.02,0.00071,"Qualified",,389.19,"CapPass","Cycle 50",50,17013,"4-1-1","Alloy 617",314626,"Plate"
179.04,0.00074,"Qualified",,389.21,"CapPass","Cycle 50",50,17014,"4-1-1","Alloy 617",314626,"Plate"
182.19,0.00076,"Qualified",,389.24,"CapPass","Cycle 50",50,17015,"4-1-1","Alloy 617",314626,"Plate"
184.97,0.00079,"Qualified",,389.26,"CapPass","Cycle 50",50,17016,"4-1-1","Alloy 617",314626,"Plate"
186.32,0.00081,"Qualified",,389.27,"CapPass","Cycle 50",50,17017,"4-1-1","Alloy 617",314626,"Plate"
183.88,0.00084,"Qualified",,389.28,"CapPass","Cycle 50",50,17018,"4-1-1","Alloy 617",314626,"Plate"
184.16,0.00087,"Qualified",,389.29,"CapPass","Cycle 50",50,17019,"4-1-1","Alloy 617",314626,"Plate"
184.51,0.00089,"Qualified",,389.29,"CapPass","Cycle 50",50,17020,"4-1-1","Alloy 617",314626,"Plate"
184.99,0.00092,"Qualified",,389.29,"CapPass","Cycle 50",50,17021,"4-1-1","Alloy 617",314626,"Plate"
186.54,0.00094,"Qualified",,389.31,"CapPass","Cycle 50",50,17022,"4-1-1","Alloy 617",314626,"Plate"
186.85,0.00097,"Qualified",,389.32,"CapPass","Cycle 50",50,17023,"4-1-1","Alloy 617",314626,"Plate"
187.07,0.00100,"Qualified",,389.33,"CapPass","Cycle 50",50,17024,"4-1-1","Alloy 617",314626,"Plate"
183.54,0.00102,"Qualified",,389.48,"CapPass","Cycle 50",50,17025,"4-1-1","Alloy 617",314626,"Plate"
185.68,0.00105,"Qualified",,389.52,"CapPass","Cycle 50",50,17026,"4-1-1","Alloy 617",314626,"Plate"
188.18,0.00107,"Qualified",,389.54,"CapPass","Cycle 50",50,17027,"4-1-1","Alloy 617",314626,"Plate"
190.90,0.00110,"Qualified",,389.57,"CapPass","Cycle 50",50,17028,"4-1-1","Alloy 617",314626,"Plate"
193.88,0.00112,"Qualified",,389.59,"CapPass","Cycle 50",50,17029,"4-1-1","Alloy 617",314626,"Plate"
196.94,0.00115,"Qualified",,389.62,"CapPass","Cycle 50",50,17030,"4-1-1","Alloy 617",314626,"Plate"
191.51,0.00119,"Qualified",,389.63,"CapPass","Cycle 50",50,17031,"4-1-1","Alloy 617",314626,"Plate"
191.92,0.00123,"Qualified",,389.63,"CapPass","Cycle 50",50,17032,"4-1-1","Alloy 617",314626,"Plate"
192.06,0.00126,"Qualified",,389.63,"CapPass","Cycle 50",50,17033,"4-1-1","Alloy 617",314626,"Plate"
192.12,0.00130,"Qualified",,389.63,"CapPass","Cycle 50",50,17034,"4-1-1","Alloy 617",314626,"Plate"
192.27,0.00134,"Qualified",,389.63,"CapPass","Cycle 50",50,17035,"4-1-1","Alloy 617",314626,"Plate"
192.36,0.00138,"Qualified",,389.63,"CapPass","Cycle 50",50,17036,"4-1-1","Alloy 617",314626,"Plate"
192.48,0.00142,"Qualified",,389.63,"CapPass","Cycle 50",50,17037,"4-1-1","Alloy 617",314626,"Plate"
192.61,0.00146,"Qualified",,389.64,"CapPass","Cycle 50",50,17038,"4-1-1","Alloy 617",314626,"Plate"
192.74,0.00150,"Qualified",,389.64,"CapPass","Cycle 50",50,17039,"4-1-1","Alloy 617",314626,"Plate"
192.92,0.00153,"Qualified",,389.64,"CapPass","Cycle 50",50,17040,"4-1-1","Alloy 617",314626,"Plate"
193.13,0.00157,"Qualified",,389.64,"CapPass","Cycle 50",50,17041,"4-1-1","Alloy 617",314626,"Plate"
193.84,0.00154,"Qualified",,389.65,"CapPass","Cycle 50",50,17042,"4-1-1","Alloy 617",314626,"Plate"
183.45,0.00152,"Qualified",,389.70,"CapPass","Cycle 50",50,17043,"4-1-1","Alloy 617",314626,"Plate"
178.83,0.00149,"Qualified",,389.71,"CapPass","Cycle 50",50,17044,"4-1-1","Alloy 617",314626,"Plate"
174.54,0.00146,"Qualified",,389.73,"CapPass","Cycle 50",50,17045,"4-1-1","Alloy 617",314626,"Plate"
170.46,0.00144,"Qualified",,389.74,"CapPass","Cycle 50",50,17046,"4-1-1","Alloy 617",314626,"Plate"
166.68,0.00141,"Qualified",,389.75,"CapPass","Cycle 50",50,17047,"4-1-1","Alloy 617",314626,"Plate"
162.84,0.00139,"Qualified",,389.76,"CapPass","Cycle 50",50,17048,"4-1-1","Alloy 617",314626,"Plate"
159.10,0.00136,"Qualified",,389.78,"CapPass","Cycle 50",50,17049,"4-1-1","Alloy 617",314626,"Plate"
155.44,0.00134,"Qualified",,389.81,"CapPass","Cycle 50",50,17050,"4-1-1","Alloy 617",314626,"Plate"
156.14,0.00134,"Qualified",,389.86,"CapPass","Cycle 50",50,17051,"4-1-1","Alloy 617",314626,"Plate"
158.84,0.00136,"Qualified",,389.88,"CapPass","Cycle 50",50,17052,"4-1-1","Alloy 617",314626,"Plate"
162.11,0.00139,"Qualified",,389.90,"CapPass","Cycle 50",50,17053,"4-1-1","Alloy 617",314626,"Plate"
165.57,0.00141,"Qualified",,389.92,"CapPass","Cycle 50",50,17054,"4-1-1","Alloy 617",314626,"Plate"
168.86,0.00144,"Qualified",,389.93,"CapPass","Cycle 50",50,17055,"4-1-1","Alloy 617",314626,"Plate"
172.02,0.00146,"Qualified",,389.95,"CapPass","Cycle 50",50,17056,"4-1-1","Alloy 617",314626,"Plate"
175.30,0.00149,"Qualified",,389.97,"CapPass","Cycle 50",50,17057,"4-1-1","Alloy 617",314626,"Plate"
178.56,0.00152,"Qualified",,389.98,"CapPass","Cycle 50",50,17058,"4-1-1","Alloy 617",314626,"Plate"
181.82,0.00154,"Qualified",,390.00,"CapPass","Cycle 50",50,17059,"4-1-1","Alloy 617",314626,"Plate"
184.98,0.00157,"Qualified",,390.02,"CapPass","Cycle 50",50,17060,"4-1-1","Alloy 617",314626,"Plate"
188.08,0.00159,"Qualified",,390.05,"CapPass","Cycle 50",50,17061,"4-1-1","Alloy 617",314626,"Plate"
190.90,0.00162,"Qualified",,390.07,"CapPass","Cycle 50",50,17062,"4-1-1","Alloy 617",314626,"Plate"
193.70,0.00164,"Qualified",,390.10,"CapPass","Cycle 50",50,17063,"4-1-1","Alloy 617",314626,"Plate"
196.59,0.00167,"Qualified",,390.13,"CapPass","Cycle 50",50,17064,"4-1-1","Alloy 617",314626,"Plate"
199.43,0.00170,"Qualified",,390.16,"CapPass","Cycle 50",50,17065,"4-1-1","Alloy 617",314626,"Plate"
202.13,0.00172,"Qualified",,390.18,"CapPass","Cycle 50",50,17066,"4-1-1","Alloy 617",314626,"Plate"
204.73,0.00175,"Qualified",,390.21,"CapPass","Cycle 50",50,17067,"4-1-1","Alloy 617",314626,"Plate"
200.44,0.00177,"Qualified",,390.24,"CapPass","Cycle 50",50,17068,"4-1-1","Alloy 617",314626,"Plate"
200.79,0.00180,"Qualified",,390.24,"CapPass","Cycle 50",50,17069,"4-1-1","Alloy 617",314626,"Plate"
201.05,0.00183,"Qualified",,390.25,"CapPass","Cycle 50",50,17070,"4-1-1","Alloy 617",314626,"Plate"
201.36,0.00187,"Qualified",,390.25,"CapPass","Cycle 50",50,17071,"4-1-1","Alloy 617",314626,"Plate"
201.92,0.00189,"Qualified",,390.25,"CapPass","Cycle 50",50,17072,"4-1-1","Alloy 617",314626,"Plate"
203.67,0.00192,"Qualified",,390.29,"CapPass","Cycle 50",50,17073,"4-1-1","Alloy 617",314626,"Plate"
203.41,0.00194,"Qualified",,390.30,"CapPass","Cycle 50",50,17074,"4-1-1","Alloy 617",314626,"Plate"
202.95,0.00197,"Qualified",,390.33,"CapPass","Cycle 50",50,17075,"4-1-1","Alloy 617",314626,"Plate"
194.96,0.00194,"Qualified",,390.44,"CapPass","Cycle 50",50,17076,"4-1-1","Alloy 617",314626,"Plate"
189.93,0.00192,"Qualified",,390.48,"CapPass","Cycle 50",50,17077,"4-1-1","Alloy 617",314626,"Plate"
185.52,0.00189,"Qualified",,390.50,"CapPass","Cycle 50",50,17078,"4-1-1","Alloy 617",314626,"Plate"
181.54,0.00187,"Qualified",,390.53,"CapPass","Cycle 50",50,17079,"4-1-1","Alloy 617",314626,"Plate"
177.64,0.00184,"Qualified",,390.55,"CapPass","Cycle 50",50,17080,"4-1-1","Alloy 617",314626,"Plate"
173.67,0.00181,"Qualified",,390.57,"CapPass","Cycle 50",50,17081,"4-1-1","Alloy 617",314626,"Plate"
169.88,0.00179,"Qualified",,390.59,"CapPass","Cycle 50",50,17082,"4-1-1","Alloy 617",314626,"Plate"
166.14,0.00176,"Qualified",,390.61,"CapPass","Cycle 50",50,17083,"4-1-1","Alloy 617",314626,"Plate"
162.44,0.00174,"Qualified",,390.64,"CapPass","Cycle 50",50,17084,"4-1-1","Alloy 617",314626,"Plate"
158.80,0.00171,"Qualified",,390.66,"CapPass","Cycle 50",50,17085,"4-1-1","Alloy 617",314626,"Plate"
155.17,0.00169,"Qualified",,390.69,"CapPass","Cycle 50",50,17086,"4-1-1","Alloy 617",314626,"Plate"
151.32,0.00166,"Qualified",,390.71,"CapPass","Cycle 50",50,17087,"4-1-1","Alloy 617",314626,"Plate"
147.63,0.00163,"Qualified",,390.74,"CapPass","Cycle 50",50,17088,"4-1-1","Alloy 617",314626,"Plate"
143.31,0.00161,"Qualified",,390.78,"CapPass","Cycle 50",50,17089,"4-1-1","Alloy 617",314626,"Plate"
139.36,0.00158,"Qualified",,390.81,"CapPass","Cycle 50",50,17090,"4-1-1","Alloy 617",314626,"Plate"
135.39,0.00156,"Qualified",,390.83,"CapPass","Cycle 50",50,17091,"4-1-1","Alloy 617",314626,"Plate"
132.14,0.00154,"Qualified",,390.86,"CapPass","Cycle 50",50,17092,"4-1-1","Alloy 617",314626,"Plate"
131.19,0.00153,"Qualified",,390.87,"CapPass","Cycle 50",50,17093,"4-1-1","Alloy 617",314626,"Plate"
127.02,0.00151,"Qualified",,390.89,"CapPass","Cycle 50",50,17094,"4-1-1","Alloy 617",314626,"Plate"
123.24,0.00148,"Qualified",,390.92,"CapPass","Cycle 50",50,17095,"4-1-1","Alloy 617",314626,"Plate"
119.69,0.00146,"Qualified",,390.94,"CapPass","Cycle 50",50,17096,"4-1-1","Alloy 617",314626,"Plate"
115.77,0.00143,"Qualified",,390.97,"CapPass","Cycle 50",50,17097,"4-1-1","Alloy 617",314626,"Plate"
112.34,0.00141,"Qualified",,390.99,"CapPass","Cycle 50",50,17098,"4-1-1","Alloy 617",314626,"Plate"
109.29,0.00138,"Qualified",,391.02,"CapPass","Cycle 50",50,17099,"4-1-1","Alloy 617",314626,"Plate"
105.64,0.00135,"Qualified",,391.04,"CapPass","Cycle 50",50,17100,"4-1-1","Alloy 617",314626,"Plate"
102.17,0.00133,"Qualified",,391.07,"CapPass","Cycle 50",50,17101,"4-1-1","Alloy 617",314626,"Plate"
98.37,0.00130,"Qualified",,391.10,"CapPass","Cycle 50",50,17102,"4-1-1","Alloy 617",314626,"Plate"
94.29,0.00128,"Qualified",,391.13,"CapPass","Cycle 50",50,17103,"4-1-1","Alloy 617",314626,"Plate"
90.61,0.00125,"Qualified",,391.16,"CapPass","Cycle 50",50,17104,"4-1-1","Alloy 617",314626,"Plate"
86.93,0.00123,"Qualified",,391.19,"CapPass","Cycle 50",50,17105,"4-1-1","Alloy 617",314626,"Plate"
82.97,0.00120,"Qualified",,391.21,"CapPass","Cycle 50",50,17106,"4-1-1","Alloy 617",314626,"Plate"
79.30,0.00118,"Qualified",,391.24,"CapPass","Cycle 50",50,17107,"4-1-1","Alloy 617",314626,"Plate"
75.81,0.00115,"Qualified",,391.27,"CapPass","Cycle 50",50,17108,"4-1-1","Alloy 617",314626,"Plate"
72.29,0.00113,"Qualified",,391.29,"CapPass","Cycle 50",50,17109,"4-1-1","Alloy 617",314626,"Plate"
68.96,0.00110,"Qualified",,391.32,"CapPass","Cycle 50",50,17110,"4-1-1","Alloy 617",314626,"Plate"
65.14,0.00108,"Qualified",,391.34,"CapPass","Cycle 50",50,17111,"4-1-1","Alloy 617",314626,"Plate"
61.65,0.00105,"Qualified",,391.37,"CapPass","Cycle 50",50,17112,"4-1-1","Alloy 617",314626,"Plate"
58.01,0.00102,"Qualified",,391.40,"CapPass","Cycle 50",50,17113,"4-1-1","Alloy 617",314626,"Plate"
54.29,0.00100,"Qualified",,391.43,"CapPass","Cycle 50",50,17114,"4-1-1","Alloy 617",314626,"Plate"
50.61,0.00097,"Qualified",,391.45,"CapPass","Cycle 50",50,17115,"4-1-1","Alloy 617",314626,"Plate"
47.13,0.00095,"Qualified",,391.48,"CapPass","Cycle 50",50,17116,"4-1-1","Alloy 617",314626,"Plate"
44.11,0.00092,"Qualified",,391.50,"CapPass","Cycle 50",50,17117,"4-1-1","Alloy 617",314626,"Plate"
41.16,0.00090,"Qualified",,391.53,"CapPass","Cycle 50",50,17118,"4-1-1","Alloy 617",314626,"Plate"
37.65,0.00087,"Qualified",,391.55,"CapPass","Cycle 50",50,17119,"4-1-1","Alloy 617",314626,"Plate"
33.80,0.00085,"Qualified",,391.58,"CapPass","Cycle 50",50,17120,"4-1-1","Alloy 617",314626,"Plate"
30.64,0.00082,"Qualified",,391.61,"CapPass","Cycle 50",50,17121,"4-1-1","Alloy 617",314626,"Plate"
27.10,0.00080,"Qualified",,391.64,"CapPass","Cycle 50",50,17122,"4-1-1","Alloy 617",314626,"Plate"
23.32,0.00077,"Qualified",,391.67,"CapPass","Cycle 50",50,17123,"4-1-1","Alloy 617",314626,"Plate"
19.18,0.00074,"Qualified",,391.70,"CapPass","Cycle 50",50,17124,"4-1-1","Alloy 617",314626,"Plate"
15.21,0.00072,"Qualified",,391.73,"CapPass","Cycle 50",50,17125,"4-1-1","Alloy 617",314626,"Plate"
11.02,0.00069,"Qualified",,391.76,"CapPass","Cycle 50",50,17126,"4-1-1","Alloy 617",314626,"Plate"
6.60,0.00067,"Qualified",,391.79,"CapPass","Cycle 50",50,17127,"4-1-1","Alloy 617",314626,"Plate"
2.53,0.00064,"Qualified",,391.82,"CapPass","Cycle 50",50,17128,"4-1-1","Alloy 617",314626,"Plate"
-1.58,0.00062,"Qualified",,391.85,"CapPass","Cycle 50",50,17129,"4-1-1","Alloy 617",314626,"Plate"
-2.98,0.00061,"Qualified",,391.86,"CapPass","Cycle 50",50,17130,"4-1-1","Alloy 617",314626,"Plate"
-5.52,0.00059,"Qualified",,391.87,"CapPass","Cycle 50",50,17131,"4-1-1","Alloy 617",314626,"Plate"
-9.15,0.00057,"Qualified",,391.90,"CapPass","Cycle 50",50,17132,"4-1-1","Alloy 617",314626,"Plate"
-12.91,0.00054,"Qualified",,391.93,"CapPass","Cycle 50",50,17133,"4-1-1","Alloy 617",314626,"Plate"
-16.48,0.00052,"Qualified",,391.95,"CapPass","Cycle 50",50,17134,"4-1-1","Alloy 617",314626,"Plate"
-19.26,0.00049,"Qualified",,391.97,"CapPass","Cycle 50",50,17135,"4-1-1","Alloy 617",314626,"Plate"
-21.85,0.00047,"Qualified",,392.01,"CapPass","Cycle 50",50,17136,"4-1-1","Alloy 617",314626,"Plate"
-22.85,0.00044,"Qualified",,392.10,"CapPass","Cycle 50",50,17137,"4-1-1","Alloy 617",314626,"Plate"
-25.69,0.00042,"Qualified",,392.16,"CapPass","Cycle 50",50,17138,"4-1-1","Alloy 617",314626,"Plate"
-29.17,0.00039,"Qualified",,392.20,"CapPass","Cycle 50",50,17139,"4-1-1","Alloy 617",314626,"Plate"
-32.30,0.00037,"Qualified",,392.23,"CapPass","Cycle 50",50,17140,"4-1-1","Alloy 617",314626,"Plate"
-35.60,0.00034,"Qualified",,392.25,"CapPass","Cycle 50",50,17141,"4-1-1","Alloy 617",314626,"Plate"
-39.14,0.00032,"Qualified",,392.28,"CapPass","Cycle 50",50,17142,"4-1-1","Alloy 617",314626,"Plate"
-43.04,0.00029,"Qualified",,392.31,"CapPass","Cycle 50",50,17143,"4-1-1","Alloy 617",314626,"Plate"
-47.16,0.00026,"Qualified",,392.33,"CapPass","Cycle 50",50,17144,"4-1-1","Alloy 617",314626,"Plate"
-50.89,0.00024,"Qualified",,392.35,"CapPass","Cycle 50",50,17145,"4-1-1","Alloy 617",314626,"Plate"
-55.19,0.00021,"Qualified",,392.36,"CapPass","Cycle 50",50,17146,"4-1-1","Alloy 617",314626,"Plate"
-59.00,0.00019,"Qualified",,392.38,"CapPass","Cycle 50",50,17147,"4-1-1","Alloy 617",314626,"Plate"
-62.27,0.00016,"Qualified",,392.39,"CapPass","Cycle 50",50,17148,"4-1-1","Alloy 617",314626,"Plate"
-65.72,0.00014,"Qualified",,392.41,"CapPass","Cycle 50",50,17149,"4-1-1","Alloy 617",314626,"Plate"
-69.02,0.00011,"Qualified",,392.42,"CapPass","Cycle 50",50,17150,"4-1-1","Alloy 617",314626,"Plate"
-72.67,0.00008,"Qualified",,392.44,"CapPass","Cycle 50",50,17151,"4-1-1","Alloy 617",314626,"Plate"
-76.27,0.00006,"Qualified",,392.45,"CapPass","Cycle 50",50,17152,"4-1-1","Alloy 617",314626,"Plate"
-79.69,0.00003,"Qualified",,392.47,"CapPass","Cycle 50",50,17153,"4-1-1","Alloy 617",314626,"Plate"
-83.03,0.00001,"Qualified",,392.48,"CapPass","Cycle 50",50,17154,"4-1-1","Alloy 617",314626,"Plate"
-86.42,-0.00002,"Qualified",,392.50,"CapPass","Cycle 50",50,17155,"4-1-1","Alloy 617",314626,"Plate"
-89.96,-0.00004,"Qualified",,392.52,"CapPass","Cycle 50",50,17156,"4-1-1","Alloy 617",314626,"Plate"
-93.46,-0.00007,"Qualified",,392.54,"CapPass","Cycle 50",50,17157,"4-1-1","Alloy 617",314626,"Plate"
-96.70,-0.00010,"Qualified",,392.56,"CapPass","Cycle 50",50,17158,"4-1-1","Alloy 617",314626,"Plate"
-99.93,-0.00012,"Qualified",,392.58,"CapPass","Cycle 50",50,17159,"4-1-1","Alloy 617",314626,"Plate"
-103.42,-0.00015,"Qualified",,392.60,"CapPass","Cycle 50",50,17160,"4-1-1","Alloy 617",314626,"Plate"
-106.79,-0.00017,"Qualified",,392.62,"CapPass","Cycle 50",50,17161,"4-1-1","Alloy 617",314626,"Plate"
-109.83,-0.00020,"Qualified",,392.64,"CapPass","Cycle 50",50,17162,"4-1-1","Alloy 617",314626,"Plate"
-113.13,-0.00022,"Qualified",,392.67,"CapPass","Cycle 50",50,17163,"4-1-1","Alloy 617",314626,"Plate"
-116.69,-0.00025,"Qualified",,392.69,"CapPass","Cycle 50",50,17164,"4-1-1","Alloy 617",314626,"Plate"
-120.00,-0.00027,"Qualified",,392.72,"CapPass","Cycle 50",50,17165,"4-1-1","Alloy 617",314626,"Plate"
-123.39,-0.00030,"Qualified",,392.75,"CapPass","Cycle 50",50,17166,"4-1-1","Alloy 617",314626,"Plate"
-126.62,-0.00032,"Qualified",,392.77,"CapPass","Cycle 50",50,17167,"4-1-1","Alloy 617",314626,"Plate"
-130.02,-0.00035,"Qualified",,392.80,"CapPass","Cycle 50",50,17168,"4-1-1","Alloy 617",314626,"Plate"
-133.18,-0.00038,"Qualified",,392.83,"CapPass","Cycle 50",50,17169,"4-1-1","Alloy 617",314626,"Plate"
-136.12,-0.00040,"Qualified",,392.85,"CapPass","Cycle 50",50,17170,"4-1-1","Alloy 617",314626,"Plate"
-137.04,-0.00041,"Qualified",,392.86,"CapPass","Cycle 50",50,17171,"4-1-1","Alloy 617",314626,"Plate"
-139.15,-0.00043,"Qualified",,392.88,"CapPass","Cycle 50",50,17172,"4-1-1","Alloy 617",314626,"Plate"
-142.32,-0.00045,"Qualified",,392.90,"CapPass","Cycle 50",50,17173,"4-1-1","Alloy 617",314626,"Plate"
-145.49,-0.00048,"Qualified",,392.93,"CapPass","Cycle 50",50,17174,"4-1-1","Alloy 617",314626,"Plate"
-148.37,-0.00050,"Qualified",,392.95,"CapPass","Cycle 50",50,17175,"4-1-1","Alloy 617",314626,"Plate"
-151.39,-0.00053,"Qualified",,392.98,"CapPass","Cycle 50",50,17176,"4-1-1","Alloy 617",314626,"Plate"
-154.40,-0.00055,"Qualified",,393.01,"CapPass","Cycle 50",50,17177,"4-1-1","Alloy 617",314626,"Plate"
-157.04,-0.00058,"Qualified",,393.03,"CapPass","Cycle 50",50,17178,"4-1-1","Alloy 617",314626,"Plate"
-160.01,-0.00060,"Qualified",,393.06,"CapPass","Cycle 50",50,17179,"4-1-1","Alloy 617",314626,"Plate"
-162.87,-0.00063,"Qualified",,393.08,"CapPass","Cycle 50",50,17180,"4-1-1","Alloy 617",314626,"Plate"
-165.63,-0.00066,"Qualified",,393.11,"CapPass","Cycle 50",50,17181,"4-1-1","Alloy 617",314626,"Plate"
-168.81,-0.00068,"Qualified",,393.14,"CapPass","Cycle 50",50,17182,"4-1-1","Alloy 617",314626,"Plate"
-171.66,-0.00071,"Qualified",,393.16,"CapPass","Cycle 50",50,17183,"4-1-1","Alloy 617",314626,"Plate"
-174.11,-0.00073,"Qualified",,393.19,"CapPass","Cycle 50",50,17184,"4-1-1","Alloy 617",314626,"Plate"
-175.98,-0.00076,"Qualified",,393.21,"CapPass","Cycle 50",50,17185,"4-1-1","Alloy 617",314626,"Plate"
-177.15,-0.00078,"Qualified",,393.23,"CapPass","Cycle 50",50,17186,"4-1-1","Alloy 617",314626,"Plate"
-178.76,-0.00081,"Qualified",,393.25,"CapPass","Cycle 50",50,17187,"4-1-1","Alloy 617",314626,"Plate"
-180.13,-0.00083,"Qualified",,393.26,"CapPass","Cycle 50",50,17188,"4-1-1","Alloy 617",314626,"Plate"
-180.88,-0.00086,"Qualified",,393.28,"CapPass","Cycle 50",50,17189,"4-1-1","Alloy 617",314626,"Plate"
-181.13,-0.00088,"Qualified",,393.29,"CapPass","Cycle 50",50,17190,"4-1-1","Alloy 617",314626,"Plate"
-181.55,-0.00091,"Qualified",,393.29,"CapPass","Cycle 50",50,17191,"4-1-1","Alloy 617",314626,"Plate"
-182.23,-0.00093,"Qualified",,393.31,"CapPass","Cycle 50",50,17192,"4-1-1","Alloy 617",314626,"Plate"
-182.83,-0.00096,"Qualified",,393.32,"CapPass","Cycle 50",50,17193,"4-1-1","Alloy 617",314626,"Plate"
-182.71,-0.00099,"Qualified",,393.36,"CapPass","Cycle 50",50,17194,"4-1-1","Alloy 617",314626,"Plate"
-182.36,-0.00101,"Qualified",,393.46,"CapPass","Cycle 50",50,17195,"4-1-1","Alloy 617",314626,"Plate"
-184.60,-0.00104,"Qualified",,393.50,"CapPass","Cycle 50",50,17196,"4-1-1","Alloy 617",314626,"Plate"
-187.08,-0.00106,"Qualified",,393.53,"CapPass","Cycle 50",50,17197,"4-1-1","Alloy 617",314626,"Plate"
-189.73,-0.00109,"Qualified",,393.56,"CapPass","Cycle 50",50,17198,"4-1-1","Alloy 617",314626,"Plate"
-192.49,-0.00111,"Qualified",,393.58,"CapPass","Cycle 50",50,17199,"4-1-1","Alloy 617",314626,"Plate"
-191.22,-0.00114,"Qualified",,393.60,"CapPass","Cycle 50",50,17200,"4-1-1","Alloy 617",314626,"Plate"
-191.44,-0.00118,"Qualified",,393.60,"CapPass","Cycle 50",50,17201,"4-1-1","Alloy 617",314626,"Plate"
-191.62,-0.00122,"Qualified",,393.60,"CapPass","Cycle 50",50,17202,"4-1-1","Alloy 617",314626,"Plate"
-191.81,-0.00127,"Qualified",,393.60,"CapPass","Cycle 50",50,17203,"4-1-1","Alloy 617",314626,"Plate"
-192.02,-0.00132,"Qualified",,393.61,"CapPass","Cycle 50",50,17204,"4-1-1","Alloy 617",314626,"Plate"
-192.22,-0.00136,"Qualified",,393.61,"CapPass","Cycle 50",50,17205,"4-1-1","Alloy 617",314626,"Plate"
-192.52,-0.00139,"Qualified",,393.61,"CapPass","Cycle 50",50,17206,"4-1-1","Alloy 617",314626,"Plate"
-185.47,-0.00136,"Qualified",,393.69,"CapPass","Cycle 50",50,17207,"4-1-1","Alloy 617",314626,"Plate"
-180.63,-0.00134,"Qualified",,393.72,"CapPass","Cycle 50",50,17208,"4-1-1","Alloy 617",314626,"Plate"
-181.02,-0.00135,"Qualified",,393.86,"CapPass","Cycle 50",50,17209,"4-1-1","Alloy 617",314626,"Plate"
-182.23,-0.00136,"Qualified",,393.87,"CapPass","Cycle 50",50,17210,"4-1-1","Alloy 617",314626,"Plate"
-185.41,-0.00139,"Qualified",,393.89,"CapPass","Cycle 50",50,17211,"4-1-1","Alloy 617",314626,"Plate"
-188.73,-0.00141,"Qualified",,393.91,"CapPass","Cycle 50",50,17212,"4-1-1","Alloy 617",314626,"Plate"
-192.05,-0.00144,"Qualified",,393.93,"CapPass","Cycle 50",50,17213,"4-1-1","Alloy 617",314626,"Plate"
-195.22,-0.00147,"Qualified",,393.95,"CapPass","Cycle 50",50,17214,"4-1-1","Alloy 617",314626,"Plate"
-198.45,-0.00149,"Qualified",,393.97,"CapPass","Cycle 50",50,17215,"4-1-1","Alloy 617",314626,"Plate"
-199.75,-0.00152,"Qualified",,393.99,"CapPass","Cycle 50",50,17216,"4-1-1","Alloy 617",314626,"Plate"
-198.67,-0.00154,"Qualified",,394.00,"CapPass","Cycle 50",50,17217,"4-1-1","Alloy 617",314626,"Plate"
-198.97,-0.00157,"Qualified",,394.00,"CapPass","Cycle 50",50,17218,"4-1-1","Alloy 617",314626,"Plate"
-199.27,-0.00160,"Qualified",,394.00,"CapPass","Cycle 50",50,17219,"4-1-1","Alloy 617",314626,"Plate"
-196.41,-0.00163,"Qualified",,394.01,"CapPass","Cycle 50",50,17220,"4-1-1","Alloy 617",314626,"Plate"
-197.46,-0.00160,"Qualified",,394.02,"CapPass","Cycle 50",50,17221,"4-1-1","Alloy 617",314626,"Plate"
-199.00,-0.00163,"Qualified",,394.03,"CapPass","Cycle 50",50,17222,"4-1-1","Alloy 617",314626,"Plate"
-200.32,-0.00165,"Qualified",,394.05,"CapPass","Cycle 50",50,17223,"4-1-1","Alloy 617",314626,"Plate"
-201.29,-0.00168,"Qualified",,394.07,"CapPass","Cycle 50",50,17224,"4-1-1","Alloy 617",314626,"Plate"
-202.32,-0.00170,"Qualified",,394.12,"CapPass","Cycle 50",50,17225,"4-1-1","Alloy 617",314626,"Plate"
-203.73,-0.00173,"Qualified",,394.18,"CapPass","Cycle 50",50,17226,"4-1-1","Alloy 617",314626,"Plate"
-205.91,-0.00175,"Qualified",,394.22,"CapPass","Cycle 50",50,17227,"4-1-1","Alloy 617",314626,"Plate"
-203.76,-0.00178,"Qualified",,394.24,"CapPass","Cycle 50",50,17228,"4-1-1","Alloy 617",314626,"Plate"
-203.81,-0.00181,"Qualified",,394.25,"CapPass","Cycle 50",50,17229,"4-1-1","Alloy 617",314626,"Plate"
-204.10,-0.00185,"Qualified",,394.25,"CapPass","Cycle 50",50,17230,"4-1-1","Alloy 617",314626,"Plate"
-204.19,-0.00188,"Qualified",,394.25,"CapPass","Cycle 50",50,17231,"4-1-1","Alloy 617",314626,"Plate"
-204.24,-0.00191,"Qualified",,394.25,"CapPass","Cycle 50",50,17232,"4-1-1","Alloy 617",314626,"Plate"
-204.29,-0.00194,"Qualified",,394.25,"CapPass","Cycle 50",50,17233,"4-1-1","Alloy 617",314626,"Plate"
-204.35,-0.00197,"Qualified",,394.25,"CapPass","Cycle 50",50,17234,"4-1-1","Alloy 617",314626,"Plate"
-204.44,-0.00200,"Qualified",,394.25,"CapPass","Cycle 50",50,17235,"4-1-1","Alloy 617",314626,"Plate"
-204.54,-0.00203,"Qualified",,394.25,"CapPass","Cycle 50",50,17236,"4-1-1","Alloy 617",314626,"Plate"
-204.77,-0.00206,"Qualified",,394.26,"CapPass","Cycle 50",50,17237,"4-1-1","Alloy 617",314626,"Plate"
-199.55,-0.00204,"Qualified",,394.32,"CapPass","Cycle 50",50,17238,"4-1-1","Alloy 617",314626,"Plate"
-194.98,-0.00201,"Qualified",,394.34,"CapPass","Cycle 50",50,17239,"4-1-1","Alloy 617",314626,"Plate"
-190.66,-0.00199,"Qualified",,394.36,"CapPass","Cycle 50",50,17240,"4-1-1","Alloy 617",314626,"Plate"
-186.55,-0.00196,"Qualified",,394.39,"CapPass","Cycle 50",50,17241,"4-1-1","Alloy 617",314626,"Plate"
-182.51,-0.00194,"Qualified",,394.42,"CapPass","Cycle 50",50,17242,"4-1-1","Alloy 617",314626,"Plate"
-178.94,-0.00191,"Qualified",,394.45,"CapPass","Cycle 50",50,17243,"4-1-1","Alloy 617",314626,"Plate"
-175.06,-0.00189,"Qualified",,394.48,"CapPass","Cycle 50",50,17244,"4-1-1","Alloy 617",314626,"Plate"
-170.96,-0.00186,"Qualified",,394.51,"CapPass","Cycle 50",50,17245,"4-1-1","Alloy 617",314626,"Plate"
-166.26,-0.00183,"Qualified",,394.55,"CapPass","Cycle 50",50,17246,"4-1-1","Alloy 617",314626,"Plate"
-161.95,-0.00181,"Qualified",,394.58,"CapPass","Cycle 50",50,17247,"4-1-1","Alloy 617",314626,"Plate"
-157.59,-0.00178,"Qualified",,394.61,"CapPass","Cycle 50",50,17248,"4-1-1","Alloy 617",314626,"Plate"
-153.31,-0.00176,"Qualified",,394.64,"CapPass","Cycle 50",50,17249,"4-1-1","Alloy 617",314626,"Plate"
-149.24,-0.00173,"Qualified",,394.66,"CapPass","Cycle 50",50,17250,"4-1-1","Alloy 617",314626,"Plate"
-145.03,-0.00171,"Qualified",,394.69,"CapPass","Cycle 50",50,17251,"4-1-1","Alloy 617",314626,"Plate"
-140.77,-0.00168,"Qualified",,394.71,"CapPass","Cycle 50",50,17252,"4-1-1","Alloy 617",314626,"Plate"
-136.50,-0.00166,"Qualified",,394.74,"CapPass","Cycle 50",50,17253,"4-1-1","Alloy 617",314626,"Plate"
-132.34,-0.00163,"Qualified",,394.77,"CapPass","Cycle 50",50,17254,"4-1-1","Alloy 617",314626,"Plate"
-128.58,-0.00161,"Qualified",,394.79,"CapPass","Cycle 50",50,17255,"4-1-1","Alloy 617",314626,"Plate"
-124.95,-0.00158,"Qualified",,394.81,"CapPass","Cycle 50",50,17256,"4-1-1","Alloy 617",314626,"Plate"
-121.40,-0.00155,"Qualified",,394.84,"CapPass","Cycle 50",50,17257,"4-1-1","Alloy 617",314626,"Plate"
-118.72,-0.00154,"Qualified",,394.86,"CapPass","Cycle 50",50,17258,"4-1-1","Alloy 617",314626,"Plate"
-117.89,-0.00153,"Qualified",,394.86,"CapPass","Cycle 50",50,17259,"4-1-1","Alloy 617",314626,"Plate"
-113.94,-0.00150,"Qualified",,394.89,"CapPass","Cycle 50",50,17260,"4-1-1","Alloy 617",314626,"Plate"
-110.18,-0.00148,"Qualified",,394.92,"CapPass","Cycle 50",50,17261,"4-1-1","Alloy 617",314626,"Plate"
-106.20,-0.00145,"Qualified",,394.95,"CapPass","Cycle 50",50,17262,"4-1-1","Alloy 617",314626,"Plate"
-102.46,-0.00143,"Qualified",,394.98,"CapPass","Cycle 50",50,17263,"4-1-1","Alloy 617",314626,"Plate"
-98.40,-0.00140,"Qualified",,395.01,"CapPass","Cycle 50",50,17264,"4-1-1","Alloy 617",314626,"Plate"
-94.59,-0.00138,"Qualified",,395.03,"CapPass","Cycle 50",50,17265,"4-1-1","Alloy 617",314626,"Plate"
-90.71,-0.00135,"Qualified",,395.06,"CapPass","Cycle 50",50,17266,"4-1-1","Alloy 617",314626,"Plate"
-86.99,-0.00133,"Qualified",,395.09,"CapPass","Cycle 50",50,17267,"4-1-1","Alloy 617",314626,"Plate"
-83.50,-0.00130,"Qualified",,395.11,"CapPass","Cycle 50",50,17268,"4-1-1","Alloy 617",314626,"Plate"
-79.69,-0.00127,"Qualified",,395.14,"CapPass","Cycle 50",50,17269,"4-1-1","Alloy 617",314626,"Plate"
-75.60,-0.00125,"Qualified",,395.17,"CapPass","Cycle 50",50,17270,"4-1-1","Alloy 617",314626,"Plate"
-71.84,-0.00122,"Qualified",,395.19,"CapPass","Cycle 50",50,17271,"4-1-1","Alloy 617",314626,"Plate"
-67.96,-0.00120,"Qualified",,395.22,"CapPass","Cycle 50",50,17272,"4-1-1","Alloy 617",314626,"Plate"
-64.27,-0.00117,"Qualified",,395.25,"CapPass","Cycle 50",50,17273,"4-1-1","Alloy 617",314626,"Plate"
-60.18,-0.00115,"Qualified",,395.28,"CapPass","Cycle 50",50,17274,"4-1-1","Alloy 617",314626,"Plate"
-56.57,-0.00112,"Qualified",,395.30,"CapPass","Cycle 50",50,17275,"4-1-1","Alloy 617",314626,"Plate"
-53.21,-0.00109,"Qualified",,395.33,"CapPass","Cycle 50",50,17276,"4-1-1","Alloy 617",314626,"Plate"
-49.47,-0.00107,"Qualified",,395.36,"CapPass","Cycle 50",50,17277,"4-1-1","Alloy 617",314626,"Plate"
-45.68,-0.00104,"Qualified",,395.38,"CapPass","Cycle 50",50,17278,"4-1-1","Alloy 617",314626,"Plate"
-41.98,-0.00102,"Qualified",,395.41,"CapPass","Cycle 50",50,17279,"4-1-1","Alloy 617",314626,"Plate"
-37.79,-0.00099,"Qualified",,395.44,"CapPass","Cycle 50",50,17280,"4-1-1","Alloy 617",314626,"Plate"
-34.11,-0.00097,"Qualified",,395.47,"CapPass","Cycle 50",50,17281,"4-1-1","Alloy 617",314626,"Plate"
-30.14,-0.00094,"Qualified",,395.50,"CapPass","Cycle 50",50,17282,"4-1-1","Alloy 617",314626,"Plate"
-26.92,-0.00092,"Qualified",,395.52,"CapPass","Cycle 50",50,17283,"4-1-1","Alloy 617",314626,"Plate"
-23.09,-0.00089,"Qualified",,395.55,"CapPass","Cycle 50",50,17284,"4-1-1","Alloy 617",314626,"Plate"
-19.33,-0.00086,"Qualified",,395.58,"CapPass","Cycle 50",50,17285,"4-1-1","Alloy 617",314626,"Plate"
-16.06,-0.00084,"Qualified",,395.60,"CapPass","Cycle 50",50,17286,"4-1-1","Alloy 617",314626,"Plate"
-12.56,-0.00081,"Qualified",,395.62,"CapPass","Cycle 50",50,17287,"4-1-1","Alloy 617",314626,"Plate"
-9.29,-0.00079,"Qualified",,395.65,"CapPass","Cycle 50",50,17288,"4-1-1","Alloy 617",314626,"Plate"
-5.73,-0.00076,"Qualified",,395.68,"CapPass","Cycle 50",50,17289,"4-1-1","Alloy 617",314626,"Plate"
-2.34,-0.00074,"Qualified",,395.70,"CapPass","Cycle 50",50,17290,"4-1-1","Alloy 617",314626,"Plate"
1.21,-0.00071,"Qualified",,395.73,"CapPass","Cycle 50",50,17291,"4-1-1","Alloy 617",314626,"Plate"
5.08,-0.00069,"Qualified",,395.76,"CapPass","Cycle 50",50,17292,"4-1-1","Alloy 617",314626,"Plate"
9.02,-0.00066,"Qualified",,395.79,"CapPass","Cycle 50",50,17293,"4-1-1","Alloy 617",314626,"Plate"
12.53,-0.00064,"Qualified",,395.82,"CapPass","Cycle 50",50,17294,"4-1-1","Alloy 617",314626,"Plate"
15.86,-0.00061,"Qualified",,395.85,"CapPass","Cycle 50",50,17295,"4-1-1","Alloy 617",314626,"Plate"
17.42,-0.00060,"Qualified",,395.86,"CapPass","Cycle 50",50,17296,"4-1-1","Alloy 617",314626,"Plate"
19.58,-0.00058,"Qualified",,395.87,"CapPass","Cycle 50",50,17297,"4-1-1","Alloy 617",314626,"Plate"
22.45,-0.00056,"Qualified",,395.90,"CapPass","Cycle 50",50,17298,"4-1-1","Alloy 617",314626,"Plate"
25.40,-0.00053,"Qualified",,395.92,"CapPass","Cycle 50",50,17299,"4-1-1","Alloy 617",314626,"Plate"
28.17,-0.00051,"Qualified",,395.96,"CapPass","Cycle 50",50,17300,"4-1-1","Alloy 617",314626,"Plate"
31.67,-0.00048,"Qualified",,396.02,"CapPass","Cycle 50",50,17301,"4-1-1","Alloy 617",314626,"Plate"
35.56,-0.00046,"Qualified",,396.06,"CapPass","Cycle 50",50,17302,"4-1-1","Alloy 617",314626,"Plate"
40.19,-0.00043,"Qualified",,396.09,"CapPass","Cycle 50",50,17303,"4-1-1","Alloy 617",314626,"Plate"
44.20,-0.00041,"Qualified",,396.11,"CapPass","Cycle 50",50,17304,"4-1-1","Alloy 617",314626,"Plate"
47.58,-0.00038,"Qualified",,396.13,"CapPass","Cycle 50",50,17305,"4-1-1","Alloy 617",314626,"Plate"
51.12,-0.00035,"Qualified",,396.15,"CapPass","Cycle 50",50,17306,"4-1-1","Alloy 617",314626,"Plate"
54.66,-0.00033,"Qualified",,396.17,"CapPass","Cycle 50",50,17307,"4-1-1","Alloy 617",314626,"Plate"
57.90,-0.00030,"Qualified",,396.20,"CapPass","Cycle 50",50,17308,"4-1-1","Alloy 617",314626,"Plate"
61.13,-0.00028,"Qualified",,396.23,"CapPass","Cycle 50",50,17309,"4-1-1","Alloy 617",314626,"Plate"
65.39,-0.00025,"Qualified",,396.27,"CapPass","Cycle 50",50,17310,"4-1-1","Alloy 617",314626,"Plate"
68.97,-0.00023,"Qualified",,396.31,"CapPass","Cycle 50",50,17311,"4-1-1","Alloy 617",314626,"Plate"
72.39,-0.00020,"Qualified",,396.34,"CapPass","Cycle 50",50,17312,"4-1-1","Alloy 617",314626,"Plate"
69.47,-0.00016,"Qualified",,788.78,"CapPass","Cycle 100",100,34081,"4-1-1","Alloy 617",314626,"Plate"
73.04,-0.00014,"Qualified",,788.83,"CapPass","Cycle 100",100,34082,"4-1-1","Alloy 617",314626,"Plate"
75.77,-0.00012,"Qualified",,788.86,"CapPass","Cycle 100",100,34083,"4-1-1","Alloy 617",314626,"Plate"
76.46,-0.00011,"Qualified",,788.87,"CapPass","Cycle 100",100,34084,"4-1-1","Alloy 617",314626,"Plate"
79.53,-0.00009,"Qualified",,788.90,"CapPass","Cycle 100",100,34085,"4-1-1","Alloy 617",314626,"Plate"
82.80,-0.00006,"Qualified",,788.92,"CapPass","Cycle 100",100,34086,"4-1-1","Alloy 617",314626,"Plate"
86.31,-0.00004,"Qualified",,788.95,"CapPass","Cycle 100",100,34087,"4-1-1","Alloy 617",314626,"Plate"
89.62,-0.00001,"Qualified",,788.98,"CapPass","Cycle 100",100,34088,"4-1-1","Alloy 617",314626,"Plate"
92.77,0.00001,"Qualified",,789.01,"CapPass","Cycle 100",100,34089,"4-1-1","Alloy 617",314626,"Plate"
96.20,0.00004,"Qualified",,789.03,"CapPass","Cycle 100",100,34090,"4-1-1","Alloy 617",314626,"Plate"
99.66,0.00006,"Qualified",,789.06,"CapPass","Cycle 100",100,34091,"4-1-1","Alloy 617",314626,"Plate"
103.35,0.00009,"Qualified",,789.09,"CapPass","Cycle 100",100,34092,"4-1-1","Alloy 617",314626,"Plate"
107.23,0.00011,"Qualified",,789.11,"CapPass","Cycle 100",100,34093,"4-1-1","Alloy 617",314626,"Plate"
