Repository: js-molina/fatigue-A617

File: data/850C/Strain rate 0.001/0.40% strain/HTM_A19_Cycles_41620.csv (part 5 of 12)
"Stress Mpa","Strain","Qual State","Qual Exceptions","Elapsed Time Sec","Data State","Cycle Label","Cycle","Count","Sample","Alloy","Heat","Material_Form"
150.20,0.00050,"Qualified",,388.95,"CapPass","Cycle 50",50,16964,"416-20","Alloy 617",314626,"Plate"
152.97,0.00053,"Qualified",,388.97,"CapPass","Cycle 50",50,16965,"416-20","Alloy 617",314626,"Plate"
155.98,0.00056,"Qualified",,389.00,"CapPass","Cycle 50",50,16966,"416-20","Alloy 617",314626,"Plate"
159.08,0.00058,"Qualified",,389.03,"CapPass","Cycle 50",50,16967,"416-20","Alloy 617",314626,"Plate"
161.87,0.00061,"Qualified",,389.05,"CapPass","Cycle 50",50,16968,"416-20","Alloy 617",314626,"Plate"
164.54,0.00063,"Qualified",,389.08,"CapPass","Cycle 50",50,16969,"416-20","Alloy 617",314626,"Plate"
167.59,0.00066,"Qualified",,389.11,"CapPass","Cycle 50",50,16970,"416-20","Alloy 617",314626,"Plate"
170.45,0.00068,"Qualified",,389.13,"CapPass","Cycle 50",50,16971,"416-20","Alloy 617",314626,"Plate"
173.54,0.00071,"Qualified",,389.16,"CapPass","Cycle 50",50,16972,"416-20","Alloy 617",314626,"Plate"
176.26,0.00073,"Qualified",,389.19,"CapPass","Cycle 50",50,16973,"416-20","Alloy 617",314626,"Plate"
178.83,0.00076,"Qualified",,389.21,"CapPass","Cycle 50",50,16974,"416-20","Alloy 617",314626,"Plate"
181.32,0.00078,"Qualified",,389.23,"CapPass","Cycle 50",50,16975,"416-20","Alloy 617",314626,"Plate"
180.78,0.00081,"Qualified",,389.25,"CapPass","Cycle 50",50,16976,"416-20","Alloy 617",314626,"Plate"
180.95,0.00084,"Qualified",,389.25,"CapPass","Cycle 50",50,16977,"416-20","Alloy 617",314626,"Plate"
181.16,0.00087,"Qualified",,389.25,"CapPass","Cycle 50",50,16978,"416-20","Alloy 617",314626,"Plate"
181.35,0.00090,"Qualified",,389.26,"CapPass","Cycle 50",50,16979,"416-20","Alloy 617",314626,"Plate"
181.54,0.00093,"Qualified",,389.26,"CapPass","Cycle 50",50,16980,"416-20","Alloy 617",314626,"Plate"
181.78,0.00096,"Qualified",,389.26,"CapPass","Cycle 50",50,16981,"416-20","Alloy 617",314626,"Plate"
182.04,0.00099,"Qualified",,389.26,"CapPass","Cycle 50",50,16982,"416-20","Alloy 617",314626,"Plate"
177.20,0.00101,"Qualified",,389.49,"CapPass","Cycle 50",50,16983,"416-20","Alloy 617",314626,"Plate"
180.38,0.00104,"Qualified",,389.52,"CapPass","Cycle 50",50,16984,"416-20","Alloy 617",314626,"Plate"
183.40,0.00106,"Qualified",,389.54,"CapPass","Cycle 50",50,16985,"416-20","Alloy 617",314626,"Plate"
186.67,0.00109,"Qualified",,389.56,"CapPass","Cycle 50",50,16986,"416-20","Alloy 617",314626,"Plate"
189.72,0.00111,"Qualified",,389.58,"CapPass","Cycle 50",50,16987,"416-20","Alloy 617",314626,"Plate"
192.54,0.00114,"Qualified",,389.60,"CapPass","Cycle 50",50,16988,"416-20","Alloy 617",314626,"Plate"
193.22,0.00117,"Qualified",,389.62,"CapPass","Cycle 50",50,16989,"416-20","Alloy 617",314626,"Plate"
193.57,0.00120,"Qualified",,389.62,"CapPass","Cycle 50",50,16990,"416-20","Alloy 617",314626,"Plate"
193.82,0.00123,"Qualified",,389.63,"CapPass","Cycle 50",50,16991,"416-20","Alloy 617",314626,"Plate"
194.05,0.00126,"Qualified",,389.63,"CapPass","Cycle 50",50,16992,"416-20","Alloy 617",314626,"Plate"
194.43,0.00129,"Qualified",,389.63,"CapPass","Cycle 50",50,16993,"416-20","Alloy 617",314626,"Plate"
194.78,0.00132,"Qualified",,389.65,"CapPass","Cycle 50",50,16994,"416-20","Alloy 617",314626,"Plate"
194.47,0.00134,"Qualified",,389.77,"CapPass","Cycle 50",50,16995,"416-20","Alloy 617",314626,"Plate"
196.25,0.00137,"Qualified",,389.82,"CapPass","Cycle 50",50,16996,"416-20","Alloy 617",314626,"Plate"
197.71,0.00138,"Qualified",,389.84,"CapPass","Cycle 50",50,16997,"416-20","Alloy 617",314626,"Plate"
198.88,0.00139,"Qualified",,389.86,"CapPass","Cycle 50",50,16998,"416-20","Alloy 617",314626,"Plate"
201.48,0.00142,"Qualified",,389.88,"CapPass","Cycle 50",50,16999,"416-20","Alloy 617",314626,"Plate"
203.19,0.00145,"Qualified",,389.90,"CapPass","Cycle 50",50,17000,"416-20","Alloy 617",314626,"Plate"
202.59,0.00147,"Qualified",,389.92,"CapPass","Cycle 50",50,17001,"416-20","Alloy 617",314626,"Plate"
200.26,0.00150,"Qualified",,389.92,"CapPass","Cycle 50",50,17002,"416-20","Alloy 617",314626,"Plate"
200.34,0.00153,"Qualified",,389.92,"CapPass","Cycle 50",50,17003,"416-20","Alloy 617",314626,"Plate"
200.66,0.00158,"Qualified",,389.92,"CapPass","Cycle 50",50,17004,"416-20","Alloy 617",314626,"Plate"
200.71,0.00160,"Qualified",,389.93,"CapPass","Cycle 50",50,17005,"416-20","Alloy 617",314626,"Plate"
200.79,0.00163,"Qualified",,389.93,"CapPass","Cycle 50",50,17006,"416-20","Alloy 617",314626,"Plate"
200.91,0.00166,"Qualified",,389.93,"CapPass","Cycle 50",50,17007,"416-20","Alloy 617",314626,"Plate"
200.99,0.00170,"Qualified",,389.93,"CapPass","Cycle 50",50,17008,"416-20","Alloy 617",314626,"Plate"
201.09,0.00172,"Qualified",,389.93,"CapPass","Cycle 50",50,17009,"416-20","Alloy 617",314626,"Plate"
201.20,0.00175,"Qualified",,389.93,"CapPass","Cycle 50",50,17010,"416-20","Alloy 617",314626,"Plate"
201.44,0.00179,"Qualified",,389.93,"CapPass","Cycle 50",50,17011,"416-20","Alloy 617",314626,"Plate"
201.70,0.00182,"Qualified",,389.94,"CapPass","Cycle 50",50,17012,"416-20","Alloy 617",314626,"Plate"
202.13,0.00180,"Qualified",,389.94,"CapPass","Cycle 50",50,17013,"416-20","Alloy 617",314626,"Plate"
191.83,0.00177,"Qualified",,390.00,"CapPass","Cycle 50",50,17014,"416-20","Alloy 617",314626,"Plate"
187.13,0.00174,"Qualified",,390.02,"CapPass","Cycle 50",50,17015,"416-20","Alloy 617",314626,"Plate"
182.87,0.00172,"Qualified",,390.03,"CapPass","Cycle 50",50,17016,"416-20","Alloy 617",314626,"Plate"
178.80,0.00169,"Qualified",,390.05,"CapPass","Cycle 50",50,17017,"416-20","Alloy 617",314626,"Plate"
174.85,0.00167,"Qualified",,390.07,"CapPass","Cycle 50",50,17018,"416-20","Alloy 617",314626,"Plate"
171.28,0.00164,"Qualified",,390.09,"CapPass","Cycle 50",50,17019,"416-20","Alloy 617",314626,"Plate"
173.98,0.00167,"Qualified",,390.17,"CapPass","Cycle 50",50,17020,"416-20","Alloy 617",314626,"Plate"
177.36,0.00169,"Qualified",,390.19,"CapPass","Cycle 50",50,17021,"416-20","Alloy 617",314626,"Plate"
180.53,0.00172,"Qualified",,390.21,"CapPass","Cycle 50",50,17022,"416-20","Alloy 617",314626,"Plate"
183.67,0.00175,"Qualified",,390.23,"CapPass","Cycle 50",50,17023,"416-20","Alloy 617",314626,"Plate"
186.70,0.00177,"Qualified",,390.25,"CapPass","Cycle 50",50,17024,"416-20","Alloy 617",314626,"Plate"
189.66,0.00180,"Qualified",,390.26,"CapPass","Cycle 50",50,17025,"416-20","Alloy 617",314626,"Plate"
192.55,0.00182,"Qualified",,390.28,"CapPass","Cycle 50",50,17026,"416-20","Alloy 617",314626,"Plate"
195.23,0.00185,"Qualified",,390.30,"CapPass","Cycle 50",50,17027,"416-20","Alloy 617",314626,"Plate"
197.89,0.00187,"Qualified",,390.32,"CapPass","Cycle 50",50,17028,"416-20","Alloy 617",314626,"Plate"
200.67,0.00190,"Qualified",,390.34,"CapPass","Cycle 50",50,17029,"416-20","Alloy 617",314626,"Plate"
203.08,0.00192,"Qualified",,390.37,"CapPass","Cycle 50",50,17030,"416-20","Alloy 617",314626,"Plate"
192.11,0.00190,"Qualified",,390.51,"CapPass","Cycle 50",50,17031,"416-20","Alloy 617",314626,"Plate"
187.59,0.00187,"Qualified",,390.53,"CapPass","Cycle 50",50,17032,"416-20","Alloy 617",314626,"Plate"
183.07,0.00185,"Qualified",,390.55,"CapPass","Cycle 50",50,17033,"416-20","Alloy 617",314626,"Plate"
178.81,0.00182,"Qualified",,390.57,"CapPass","Cycle 50",50,17034,"416-20","Alloy 617",314626,"Plate"
174.41,0.00180,"Qualified",,390.59,"CapPass","Cycle 50",50,17035,"416-20","Alloy 617",314626,"Plate"
170.58,0.00177,"Qualified",,390.61,"CapPass","Cycle 50",50,17036,"416-20","Alloy 617",314626,"Plate"
166.75,0.00175,"Qualified",,390.63,"CapPass","Cycle 50",50,17037,"416-20","Alloy 617",314626,"Plate"
162.75,0.00172,"Qualified",,390.65,"CapPass","Cycle 50",50,17038,"416-20","Alloy 617",314626,"Plate"
158.61,0.00169,"Qualified",,390.68,"CapPass","Cycle 50",50,17039,"416-20","Alloy 617",314626,"Plate"
154.49,0.00167,"Qualified",,390.70,"CapPass","Cycle 50",50,17040,"416-20","Alloy 617",314626,"Plate"
150.26,0.00164,"Qualified",,390.73,"CapPass","Cycle 50",50,17041,"416-20","Alloy 617",314626,"Plate"
145.98,0.00162,"Qualified",,390.76,"CapPass","Cycle 50",50,17042,"416-20","Alloy 617",314626,"Plate"
141.79,0.00159,"Qualified",,390.79,"CapPass","Cycle 50",50,17043,"416-20","Alloy 617",314626,"Plate"
137.99,0.00157,"Qualified",,390.82,"CapPass","Cycle 50",50,17044,"416-20","Alloy 617",314626,"Plate"
134.18,0.00155,"Qualified",,390.84,"CapPass","Cycle 50",50,17045,"416-20","Alloy 617",314626,"Plate"
133.58,0.00154,"Qualified",,390.85,"CapPass","Cycle 50",50,17046,"416-20","Alloy 617",314626,"Plate"
129.36,0.00152,"Qualified",,390.88,"CapPass","Cycle 50",50,17047,"416-20","Alloy 617",314626,"Plate"
125.35,0.00149,"Qualified",,390.90,"CapPass","Cycle 50",50,17048,"416-20","Alloy 617",314626,"Plate"
120.64,0.00147,"Qualified",,390.93,"CapPass","Cycle 50",50,17049,"416-20","Alloy 617",314626,"Plate"
117.05,0.00144,"Qualified",,390.96,"CapPass","Cycle 50",50,17050,"416-20","Alloy 617",314626,"Plate"
113.25,0.00142,"Qualified",,390.98,"CapPass","Cycle 50",50,17051,"416-20","Alloy 617",314626,"Plate"
109.16,0.00139,"Qualified",,391.01,"CapPass","Cycle 50",50,17052,"416-20","Alloy 617",314626,"Plate"
105.29,0.00136,"Qualified",,391.04,"CapPass","Cycle 50",50,17053,"416-20","Alloy 617",314626,"Plate"
101.46,0.00134,"Qualified",,391.06,"CapPass","Cycle 50",50,17054,"416-20","Alloy 617",314626,"Plate"
97.73,0.00131,"Qualified",,391.09,"CapPass","Cycle 50",50,17055,"416-20","Alloy 617",314626,"Plate"
93.64,0.00129,"Qualified",,391.12,"CapPass","Cycle 50",50,17056,"416-20","Alloy 617",314626,"Plate"
89.81,0.00126,"Qualified",,391.15,"CapPass","Cycle 50",50,17057,"416-20","Alloy 617",314626,"Plate"
85.95,0.00124,"Qualified",,391.17,"CapPass","Cycle 50",50,17058,"416-20","Alloy 617",314626,"Plate"
81.88,0.00121,"Qualified",,391.20,"CapPass","Cycle 50",50,17059,"416-20","Alloy 617",314626,"Plate"
78.19,0.00118,"Qualified",,391.23,"CapPass","Cycle 50",50,17060,"416-20","Alloy 617",314626,"Plate"
74.35,0.00116,"Qualified",,391.25,"CapPass","Cycle 50",50,17061,"416-20","Alloy 617",314626,"Plate"
70.54,0.00113,"Qualified",,391.28,"CapPass","Cycle 50",50,17062,"416-20","Alloy 617",314626,"Plate"
66.78,0.00111,"Qualified",,391.31,"CapPass","Cycle 50",50,17063,"416-20","Alloy 617",314626,"Plate"
63.09,0.00108,"Qualified",,391.34,"CapPass","Cycle 50",50,17064,"416-20","Alloy 617",314626,"Plate"
59.33,0.00106,"Qualified",,391.37,"CapPass","Cycle 50",50,17065,"416-20","Alloy 617",314626,"Plate"
55.65,0.00103,"Qualified",,391.39,"CapPass","Cycle 50",50,17066,"416-20","Alloy 617",314626,"Plate"
52.14,0.00101,"Qualified",,391.42,"CapPass","Cycle 50",50,17067,"416-20","Alloy 617",314626,"Plate"
48.38,0.00098,"Qualified",,391.45,"CapPass","Cycle 50",50,17068,"416-20","Alloy 617",314626,"Plate"
44.86,0.00095,"Qualified",,391.47,"CapPass","Cycle 50",50,17069,"416-20","Alloy 617",314626,"Plate"
41.15,0.00093,"Qualified",,391.50,"CapPass","Cycle 50",50,17070,"416-20","Alloy 617",314626,"Plate"
37.61,0.00090,"Qualified",,391.53,"CapPass","Cycle 50",50,17071,"416-20","Alloy 617",314626,"Plate"
33.88,0.00088,"Qualified",,391.55,"CapPass","Cycle 50",50,17072,"416-20","Alloy 617",314626,"Plate"
30.09,0.00085,"Qualified",,391.58,"CapPass","Cycle 50",50,17073,"416-20","Alloy 617",314626,"Plate"
26.57,0.00083,"Qualified",,391.61,"CapPass","Cycle 50",50,17074,"416-20","Alloy 617",314626,"Plate"
23.29,0.00080,"Qualified",,391.63,"CapPass","Cycle 50",50,17075,"416-20","Alloy 617",314626,"Plate"
20.09,0.00078,"Qualified",,391.66,"CapPass","Cycle 50",50,17076,"416-20","Alloy 617",314626,"Plate"
16.71,0.00075,"Qualified",,391.68,"CapPass","Cycle 50",50,17077,"416-20","Alloy 617",314626,"Plate"
13.30,0.00073,"Qualified",,391.71,"CapPass","Cycle 50",50,17078,"416-20","Alloy 617",314626,"Plate"
9.97,0.00070,"Qualified",,391.74,"CapPass","Cycle 50",50,17079,"416-20","Alloy 617",314626,"Plate"
6.20,0.00067,"Qualified",,391.77,"CapPass","Cycle 50",50,17080,"416-20","Alloy 617",314626,"Plate"
2.59,0.00065,"Qualified",,391.80,"CapPass","Cycle 50",50,17081,"416-20","Alloy 617",314626,"Plate"
-0.72,0.00062,"Qualified",,391.82,"CapPass","Cycle 50",50,17082,"416-20","Alloy 617",314626,"Plate"
-3.10,0.00061,"Qualified",,391.84,"CapPass","Cycle 50",50,17083,"416-20","Alloy 617",314626,"Plate"
-4.07,0.00060,"Qualified",,391.85,"CapPass","Cycle 50",50,17084,"416-20","Alloy 617",314626,"Plate"
-7.27,0.00057,"Qualified",,391.87,"CapPass","Cycle 50",50,17085,"416-20","Alloy 617",314626,"Plate"
-10.52,0.00055,"Qualified",,391.90,"CapPass","Cycle 50",50,17086,"416-20","Alloy 617",314626,"Plate"
-13.62,0.00052,"Qualified",,391.93,"CapPass","Cycle 50",50,17087,"416-20","Alloy 617",314626,"Plate"
-16.36,0.00050,"Qualified",,391.96,"CapPass","Cycle 50",50,17088,"416-20","Alloy 617",314626,"Plate"
-18.93,0.00047,"Qualified",,392.01,"CapPass","Cycle 50",50,17089,"416-20","Alloy 617",314626,"Plate"
-21.63,0.00045,"Qualified",,392.11,"CapPass","Cycle 50",50,17090,"416-20","Alloy 617",314626,"Plate"
-24.87,0.00042,"Qualified",,392.15,"CapPass","Cycle 50",50,17091,"416-20","Alloy 617",314626,"Plate"
-27.98,0.00040,"Qualified",,392.18,"CapPass","Cycle 50",50,17092,"416-20","Alloy 617",314626,"Plate"
-31.31,0.00037,"Qualified",,392.21,"CapPass","Cycle 50",50,17093,"416-20","Alloy 617",314626,"Plate"
-34.42,0.00035,"Qualified",,392.24,"CapPass","Cycle 50",50,17094,"416-20","Alloy 617",314626,"Plate"
-37.79,0.00032,"Qualified",,392.27,"CapPass","Cycle 50",50,17095,"416-20","Alloy 617",314626,"Plate"
-42.03,0.00029,"Qualified",,392.29,"CapPass","Cycle 50",50,17096,"416-20","Alloy 617",314626,"Plate"
-45.67,0.00027,"Qualified",,392.31,"CapPass","Cycle 50",50,17097,"416-20","Alloy 617",314626,"Plate"
-50.01,0.00024,"Qualified",,392.33,"CapPass","Cycle 50",50,17098,"416-20","Alloy 617",314626,"Plate"
-53.76,0.00022,"Qualified",,392.34,"CapPass","Cycle 50",50,17099,"416-20","Alloy 617",314626,"Plate"
-57.29,0.00019,"Qualified",,392.36,"CapPass","Cycle 50",50,17100,"416-20","Alloy 617",314626,"Plate"
-60.56,0.00016,"Qualified",,392.37,"CapPass","Cycle 50",50,17101,"416-20","Alloy 617",314626,"Plate"
-63.94,0.00014,"Qualified",,392.39,"CapPass","Cycle 50",50,17102,"416-20","Alloy 617",314626,"Plate"
-67.06,0.00011,"Qualified",,392.40,"CapPass","Cycle 50",50,17103,"416-20","Alloy 617",314626,"Plate"
-70.42,0.00009,"Qualified",,392.42,"CapPass","Cycle 50",50,17104,"416-20","Alloy 617",314626,"Plate"
-74.21,0.00006,"Qualified",,392.44,"CapPass","Cycle 50",50,17105,"416-20","Alloy 617",314626,"Plate"
-77.60,0.00004,"Qualified",,392.46,"CapPass","Cycle 50",50,17106,"416-20","Alloy 617",314626,"Plate"
-80.89,0.00001,"Qualified",,392.48,"CapPass","Cycle 50",50,17107,"416-20","Alloy 617",314626,"Plate"
-84.23,-0.00002,"Qualified",,392.49,"CapPass","Cycle 50",50,17108,"416-20","Alloy 617",314626,"Plate"
-87.43,-0.00004,"Qualified",,392.51,"CapPass","Cycle 50",50,17109,"416-20","Alloy 617",314626,"Plate"
-90.53,-0.00007,"Qualified",,392.53,"CapPass","Cycle 50",50,17110,"416-20","Alloy 617",314626,"Plate"
-93.86,-0.00009,"Qualified",,392.55,"CapPass","Cycle 50",50,17111,"416-20","Alloy 617",314626,"Plate"
-97.14,-0.00012,"Qualified",,392.57,"CapPass","Cycle 50",50,17112,"416-20","Alloy 617",314626,"Plate"
-100.22,-0.00014,"Qualified",,392.59,"CapPass","Cycle 50",50,17113,"416-20","Alloy 617",314626,"Plate"
-103.44,-0.00017,"Qualified",,392.61,"CapPass","Cycle 50",50,17114,"416-20","Alloy 617",314626,"Plate"
-106.97,-0.00020,"Qualified",,392.64,"CapPass","Cycle 50",50,17115,"416-20","Alloy 617",314626,"Plate"
-110.19,-0.00022,"Qualified",,392.66,"CapPass","Cycle 50",50,17116,"416-20","Alloy 617",314626,"Plate"
-113.27,-0.00025,"Qualified",,392.69,"CapPass","Cycle 50",50,17117,"416-20","Alloy 617",314626,"Plate"
-116.37,-0.00027,"Qualified",,392.71,"CapPass","Cycle 50",50,17118,"416-20","Alloy 617",314626,"Plate"
-119.39,-0.00030,"Qualified",,392.74,"CapPass","Cycle 50",50,17119,"416-20","Alloy 617",314626,"Plate"
-122.18,-0.00032,"Qualified",,392.76,"CapPass","Cycle 50",50,17120,"416-20","Alloy 617",314626,"Plate"
-125.15,-0.00035,"Qualified",,392.79,"CapPass","Cycle 50",50,17121,"416-20","Alloy 617",314626,"Plate"
-128.35,-0.00037,"Qualified",,392.81,"CapPass","Cycle 50",50,17122,"416-20","Alloy 617",314626,"Plate"
-131.51,-0.00040,"Qualified",,392.84,"CapPass","Cycle 50",50,17123,"416-20","Alloy 617",314626,"Plate"
-134.41,-0.00043,"Qualified",,392.87,"CapPass","Cycle 50",50,17124,"416-20","Alloy 617",314626,"Plate"
-137.73,-0.00045,"Qualified",,392.90,"CapPass","Cycle 50",50,17125,"416-20","Alloy 617",314626,"Plate"
-141.02,-0.00048,"Qualified",,392.92,"CapPass","Cycle 50",50,17126,"416-20","Alloy 617",314626,"Plate"
-143.94,-0.00050,"Qualified",,392.95,"CapPass","Cycle 50",50,17127,"416-20","Alloy 617",314626,"Plate"
-146.98,-0.00053,"Qualified",,392.98,"CapPass","Cycle 50",50,17128,"416-20","Alloy 617",314626,"Plate"
-149.79,-0.00055,"Qualified",,393.00,"CapPass","Cycle 50",50,17129,"416-20","Alloy 617",314626,"Plate"
-152.78,-0.00058,"Qualified",,393.02,"CapPass","Cycle 50",50,17130,"416-20","Alloy 617",314626,"Plate"
-155.60,-0.00060,"Qualified",,393.05,"CapPass","Cycle 50",50,17131,"416-20","Alloy 617",314626,"Plate"
-158.66,-0.00063,"Qualified",,393.08,"CapPass","Cycle 50",50,17132,"416-20","Alloy 617",314626,"Plate"
-161.43,-0.00066,"Qualified",,393.10,"CapPass","Cycle 50",50,17133,"416-20","Alloy 617",314626,"Plate"
-164.06,-0.00068,"Qualified",,393.12,"CapPass","Cycle 50",50,17134,"416-20","Alloy 617",314626,"Plate"
-166.49,-0.00071,"Qualified",,393.15,"CapPass","Cycle 50",50,17135,"416-20","Alloy 617",314626,"Plate"
-169.12,-0.00073,"Qualified",,393.17,"CapPass","Cycle 50",50,17136,"416-20","Alloy 617",314626,"Plate"
-171.68,-0.00076,"Qualified",,393.20,"CapPass","Cycle 50",50,17137,"416-20","Alloy 617",314626,"Plate"
-174.15,-0.00078,"Qualified",,393.22,"CapPass","Cycle 50",50,17138,"416-20","Alloy 617",314626,"Plate"
-176.52,-0.00081,"Qualified",,393.25,"CapPass","Cycle 50",50,17139,"416-20","Alloy 617",314626,"Plate"
-178.88,-0.00083,"Qualified",,393.27,"CapPass","Cycle 50",50,17140,"416-20","Alloy 617",314626,"Plate"
-181.08,-0.00086,"Qualified",,393.30,"CapPass","Cycle 50",50,17141,"416-20","Alloy 617",314626,"Plate"
-182.93,-0.00088,"Qualified",,393.32,"CapPass","Cycle 50",50,17142,"416-20","Alloy 617",314626,"Plate"
-181.98,-0.00092,"Qualified",,393.34,"CapPass","Cycle 50",50,17143,"416-20","Alloy 617",314626,"Plate"
-182.15,-0.00094,"Qualified",,393.34,"CapPass","Cycle 50",50,17144,"416-20","Alloy 617",314626,"Plate"
-182.31,-0.00097,"Qualified",,393.34,"CapPass","Cycle 50",50,17145,"416-20","Alloy 617",314626,"Plate"
-182.43,-0.00100,"Qualified",,393.34,"CapPass","Cycle 50",50,17146,"416-20","Alloy 617",314626,"Plate"
-182.61,-0.00103,"Qualified",,393.35,"CapPass","Cycle 50",50,17147,"416-20","Alloy 617",314626,"Plate"
-182.77,-0.00106,"Qualified",,393.35,"CapPass","Cycle 50",50,17148,"416-20","Alloy 617",314626,"Plate"
-183.10,-0.00108,"Qualified",,393.35,"CapPass","Cycle 50",50,17149,"416-20","Alloy 617",314626,"Plate"
-173.79,-0.00106,"Qualified",,393.49,"CapPass","Cycle 50",50,17150,"416-20","Alloy 617",314626,"Plate"
-175.18,-0.00108,"Qualified",,393.57,"CapPass","Cycle 50",50,17151,"416-20","Alloy 617",314626,"Plate"
-178.01,-0.00111,"Qualified",,393.59,"CapPass","Cycle 50",50,17152,"416-20","Alloy 617",314626,"Plate"
-180.94,-0.00113,"Qualified",,393.62,"CapPass","Cycle 50",50,17153,"416-20","Alloy 617",314626,"Plate"
-184.15,-0.00116,"Qualified",,393.64,"CapPass","Cycle 50",50,17154,"416-20","Alloy 617",314626,"Plate"
-186.96,-0.00119,"Qualified",,393.66,"CapPass","Cycle 50",50,17155,"416-20","Alloy 617",314626,"Plate"
-189.71,-0.00121,"Qualified",,393.68,"CapPass","Cycle 50",50,17156,"416-20","Alloy 617",314626,"Plate"
-192.33,-0.00124,"Qualified",,393.70,"CapPass","Cycle 50",50,17157,"416-20","Alloy 617",314626,"Plate"
-193.66,-0.00126,"Qualified",,393.72,"CapPass","Cycle 50",50,17158,"416-20","Alloy 617",314626,"Plate"
-193.76,-0.00129,"Qualified",,393.73,"CapPass","Cycle 50",50,17159,"416-20","Alloy 617",314626,"Plate"
-193.90,-0.00132,"Qualified",,393.73,"CapPass","Cycle 50",50,17160,"416-20","Alloy 617",314626,"Plate"
-194.05,-0.00135,"Qualified",,393.73,"CapPass","Cycle 50",50,17161,"416-20","Alloy 617",314626,"Plate"
-194.22,-0.00138,"Qualified",,393.74,"CapPass","Cycle 50",50,17162,"416-20","Alloy 617",314626,"Plate"
-195.77,-0.00140,"Qualified",,393.75,"CapPass","Cycle 50",50,17163,"416-20","Alloy 617",314626,"Plate"
-194.38,-0.00142,"Qualified",,393.84,"CapPass","Cycle 50",50,17164,"416-20","Alloy 617",314626,"Plate"
-195.11,-0.00143,"Qualified",,393.89,"CapPass","Cycle 50",50,17165,"416-20","Alloy 617",314626,"Plate"
-197.46,-0.00145,"Qualified",,393.93,"CapPass","Cycle 50",50,17166,"416-20","Alloy 617",314626,"Plate"
-200.11,-0.00148,"Qualified",,393.96,"CapPass","Cycle 50",50,17167,"416-20","Alloy 617",314626,"Plate"
-202.52,-0.00151,"Qualified",,393.98,"CapPass","Cycle 50",50,17168,"416-20","Alloy 617",314626,"Plate"
-199.86,-0.00153,"Qualified",,394.00,"CapPass","Cycle 50",50,17169,"416-20","Alloy 617",314626,"Plate"
-200.06,-0.00156,"Qualified",,394.01,"CapPass","Cycle 50",50,17170,"416-20","Alloy 617",314626,"Plate"
-200.42,-0.00160,"Qualified",,394.01,"CapPass","Cycle 50",50,17171,"416-20","Alloy 617",314626,"Plate"
-200.54,-0.00162,"Qualified",,394.01,"CapPass","Cycle 50",50,17172,"416-20","Alloy 617",314626,"Plate"
-200.63,-0.00165,"Qualified",,394.01,"CapPass","Cycle 50",50,17173,"416-20","Alloy 617",314626,"Plate"
-200.75,-0.00169,"Qualified",,394.01,"CapPass","Cycle 50",50,17174,"416-20","Alloy 617",314626,"Plate"
-200.85,-0.00172,"Qualified",,394.01,"CapPass","Cycle 50",50,17175,"416-20","Alloy 617",314626,"Plate"
-200.98,-0.00176,"Qualified",,394.01,"CapPass","Cycle 50",50,17176,"416-20","Alloy 617",314626,"Plate"
-201.12,-0.00179,"Qualified",,394.01,"CapPass","Cycle 50",50,17177,"416-20","Alloy 617",314626,"Plate"
-201.25,-0.00182,"Qualified",,394.01,"CapPass","Cycle 50",50,17178,"416-20","Alloy 617",314626,"Plate"
-201.38,-0.00185,"Qualified",,394.02,"CapPass","Cycle 50",50,17179,"416-20","Alloy 617",314626,"Plate"
-201.62,-0.00189,"Qualified",,394.02,"CapPass","Cycle 50",50,17180,"416-20","Alloy 617",314626,"Plate"
-193.86,-0.00186,"Qualified",,394.08,"CapPass","Cycle 50",50,17181,"416-20","Alloy 617",314626,"Plate"
-189.49,-0.00183,"Qualified",,394.10,"CapPass","Cycle 50",50,17182,"416-20","Alloy 617",314626,"Plate"
-185.39,-0.00181,"Qualified",,394.11,"CapPass","Cycle 50",50,17183,"416-20","Alloy 617",314626,"Plate"
-181.20,-0.00178,"Qualified",,394.13,"CapPass","Cycle 50",50,17184,"416-20","Alloy 617",314626,"Plate"
-177.26,-0.00175,"Qualified",,394.14,"CapPass","Cycle 50",50,17185,"416-20","Alloy 617",314626,"Plate"
-173.69,-0.00173,"Qualified",,394.16,"CapPass","Cycle 50",50,17186,"416-20","Alloy 617",314626,"Plate"
-177.57,-0.00176,"Qualified",,394.28,"CapPass","Cycle 50",50,17187,"416-20","Alloy 617",314626,"Plate"
-180.94,-0.00178,"Qualified",,394.29,"CapPass","Cycle 50",50,17188,"416-20","Alloy 617",314626,"Plate"
-184.65,-0.00181,"Qualified",,394.31,"CapPass","Cycle 50",50,17189,"416-20","Alloy 617",314626,"Plate"
-188.33,-0.00183,"Qualified",,394.33,"CapPass","Cycle 50",50,17190,"416-20","Alloy 617",314626,"Plate"
-191.76,-0.00186,"Qualified",,394.35,"CapPass","Cycle 50",50,17191,"416-20","Alloy 617",314626,"Plate"
-195.15,-0.00189,"Qualified",,394.37,"CapPass","Cycle 50",50,17192,"416-20","Alloy 617",314626,"Plate"
-197.89,-0.00191,"Qualified",,394.39,"CapPass","Cycle 50",50,17193,"416-20","Alloy 617",314626,"Plate"
-199.78,-0.00194,"Qualified",,394.41,"CapPass","Cycle 50",50,17194,"416-20","Alloy 617",314626,"Plate"
-188.62,-0.00191,"Qualified",,394.52,"CapPass","Cycle 50",50,17195,"416-20","Alloy 617",314626,"Plate"
-184.17,-0.00189,"Qualified",,394.54,"CapPass","Cycle 50",50,17196,"416-20","Alloy 617",314626,"Plate"
-179.86,-0.00186,"Qualified",,394.55,"CapPass","Cycle 50",50,17197,"416-20","Alloy 617",314626,"Plate"
-175.46,-0.00183,"Qualified",,394.57,"CapPass","Cycle 50",50,17198,"416-20","Alloy 617",314626,"Plate"
-171.04,-0.00181,"Qualified",,394.59,"CapPass","Cycle 50",50,17199,"416-20","Alloy 617",314626,"Plate"
-166.67,-0.00178,"Qualified",,394.61,"CapPass","Cycle 50",50,17200,"416-20","Alloy 617",314626,"Plate"
-162.49,-0.00176,"Qualified",,394.63,"CapPass","Cycle 50",50,17201,"416-20","Alloy 617",314626,"Plate"
-158.34,-0.00173,"Qualified",,394.65,"CapPass","Cycle 50",50,17202,"416-20","Alloy 617",314626,"Plate"
-154.33,-0.00171,"Qualified",,394.67,"CapPass","Cycle 50",50,17203,"416-20","Alloy 617",314626,"Plate"
-150.57,-0.00168,"Qualified",,394.69,"CapPass","Cycle 50",50,17204,"416-20","Alloy 617",314626,"Plate"
-145.93,-0.00165,"Qualified",,394.72,"CapPass","Cycle 50",50,17205,"416-20","Alloy 617",314626,"Plate"
-141.42,-0.00163,"Qualified",,394.75,"CapPass","Cycle 50",50,17206,"416-20","Alloy 617",314626,"Plate"
-136.91,-0.00160,"Qualified",,394.78,"CapPass","Cycle 50",50,17207,"416-20","Alloy 617",314626,"Plate"
-132.75,-0.00158,"Qualified",,394.81,"CapPass","Cycle 50",50,17208,"416-20","Alloy 617",314626,"Plate"
-128.56,-0.00155,"Qualified",,394.83,"CapPass","Cycle 50",50,17209,"416-20","Alloy 617",314626,"Plate"
-127.21,-0.00154,"Qualified",,394.84,"CapPass","Cycle 50",50,17210,"416-20","Alloy 617",314626,"Plate"
-124.24,-0.00153,"Qualified",,394.86,"CapPass","Cycle 50",50,17211,"416-20","Alloy 617",314626,"Plate"
-119.91,-0.00150,"Qualified",,394.89,"CapPass","Cycle 50",50,17212,"416-20","Alloy 617",314626,"Plate"
-115.97,-0.00147,"Qualified",,394.92,"CapPass","Cycle 50",50,17213,"416-20","Alloy 617",314626,"Plate"
-111.91,-0.00145,"Qualified",,394.95,"CapPass","Cycle 50",50,17214,"416-20","Alloy 617",314626,"Plate"
-108.08,-0.00142,"Qualified",,394.97,"CapPass","Cycle 50",50,17215,"416-20","Alloy 617",314626,"Plate"
-104.54,-0.00140,"Qualified",,394.99,"CapPass","Cycle 50",50,17216,"416-20","Alloy 617",314626,"Plate"
-101.14,-0.00137,"Qualified",,395.02,"CapPass","Cycle 50",50,17217,"416-20","Alloy 617",314626,"Plate"
-97.52,-0.00135,"Qualified",,395.04,"CapPass","Cycle 50",50,17218,"416-20","Alloy 617",314626,"Plate"
-93.59,-0.00132,"Qualified",,395.07,"CapPass","Cycle 50",50,17219,"416-20","Alloy 617",314626,"Plate"
-89.67,-0.00130,"Qualified",,395.10,"CapPass","Cycle 50",50,17220,"416-20","Alloy 617",314626,"Plate"
-85.56,-0.00127,"Qualified",,395.13,"CapPass","Cycle 50",50,17221,"416-20","Alloy 617",314626,"Plate"
-81.12,-0.00124,"Qualified",,395.16,"CapPass","Cycle 50",50,17222,"416-20","Alloy 617",314626,"Plate"
-77.01,-0.00122,"Qualified",,395.19,"CapPass","Cycle 50",50,17223,"416-20","Alloy 617",314626,"Plate"
-72.70,-0.00119,"Qualified",,395.22,"CapPass","Cycle 50",50,17224,"416-20","Alloy 617",314626,"Plate"
-68.36,-0.00117,"Qualified",,395.25,"CapPass","Cycle 50",50,17225,"416-20","Alloy 617",314626,"Plate"
-64.55,-0.00114,"Qualified",,395.28,"CapPass","Cycle 50",50,17226,"416-20","Alloy 617",314626,"Plate"
-60.74,-0.00112,"Qualified",,395.30,"CapPass","Cycle 50",50,17227,"416-20","Alloy 617",314626,"Plate"
-56.89,-0.00109,"Qualified",,395.33,"CapPass","Cycle 50",50,17228,"416-20","Alloy 617",314626,"Plate"
-53.66,-0.00107,"Qualified",,395.35,"CapPass","Cycle 50",50,17229,"416-20","Alloy 617",314626,"Plate"
-49.99,-0.00104,"Qualified",,395.37,"CapPass","Cycle 50",50,17230,"416-20","Alloy 617",314626,"Plate"
-46.11,-0.00102,"Qualified",,395.40,"CapPass","Cycle 50",50,17231,"416-20","Alloy 617",314626,"Plate"
-41.86,-0.00099,"Qualified",,395.43,"CapPass","Cycle 50",50,17232,"416-20","Alloy 617",314626,"Plate"
-37.78,-0.00096,"Qualified",,395.46,"CapPass","Cycle 50",50,17233,"416-20","Alloy 617",314626,"Plate"
-34.04,-0.00094,"Qualified",,395.49,"CapPass","Cycle 50",50,17234,"416-20","Alloy 617",314626,"Plate"
-29.93,-0.00091,"Qualified",,395.52,"CapPass","Cycle 50",50,17235,"416-20","Alloy 617",314626,"Plate"
-25.78,-0.00089,"Qualified",,395.55,"CapPass","Cycle 50",50,17236,"416-20","Alloy 617",314626,"Plate"
-21.88,-0.00086,"Qualified",,395.57,"CapPass","Cycle 50",50,17237,"416-20","Alloy 617",314626,"Plate"
-18.43,-0.00084,"Qualified",,395.60,"CapPass","Cycle 50",50,17238,"416-20","Alloy 617",314626,"Plate"
-15.21,-0.00081,"Qualified",,395.62,"CapPass","Cycle 50",50,17239,"416-20","Alloy 617",314626,"Plate"
-11.15,-0.00079,"Qualified",,395.65,"CapPass","Cycle 50",50,17240,"416-20","Alloy 617",314626,"Plate"
-7.25,-0.00076,"Qualified",,395.68,"CapPass","Cycle 50",50,17241,"416-20","Alloy 617",314626,"Plate"
-3.11,-0.00073,"Qualified",,395.71,"CapPass","Cycle 50",50,17242,"416-20","Alloy 617",314626,"Plate"
0.34,-0.00071,"Qualified",,395.73,"CapPass","Cycle 50",50,17243,"416-20","Alloy 617",314626,"Plate"
3.67,-0.00068,"Qualified",,395.76,"CapPass","Cycle 50",50,17244,"416-20","Alloy 617",314626,"Plate"
7.59,-0.00066,"Qualified",,395.79,"CapPass","Cycle 50",50,17245,"416-20","Alloy 617",314626,"Plate"
11.41,-0.00063,"Qualified",,395.81,"CapPass","Cycle 50",50,17246,"416-20","Alloy 617",314626,"Plate"
15.22,-0.00061,"Qualified",,395.84,"CapPass","Cycle 50",50,17247,"416-20","Alloy 617",314626,"Plate"
18.62,-0.00058,"Qualified",,395.87,"CapPass","Cycle 50",50,17248,"416-20","Alloy 617",314626,"Plate"
22.21,-0.00056,"Qualified",,395.89,"CapPass","Cycle 50",50,17249,"416-20","Alloy 617",314626,"Plate"
25.37,-0.00053,"Qualified",,395.92,"CapPass","Cycle 50",50,17250,"416-20","Alloy 617",314626,"Plate"
28.69,-0.00051,"Qualified",,395.96,"CapPass","Cycle 50",50,17251,"416-20","Alloy 617",314626,"Plate"
32.06,-0.00048,"Qualified",,396.01,"CapPass","Cycle 50",50,17252,"416-20","Alloy 617",314626,"Plate"
35.85,-0.00045,"Qualified",,396.05,"CapPass","Cycle 50",50,17253,"416-20","Alloy 617",314626,"Plate"
39.77,-0.00043,"Qualified",,396.08,"CapPass","Cycle 50",50,17254,"416-20","Alloy 617",314626,"Plate"
43.21,-0.00040,"Qualified",,396.10,"CapPass","Cycle 50",50,17255,"416-20","Alloy 617",314626,"Plate"
47.27,-0.00038,"Qualified",,396.12,"CapPass","Cycle 50",50,17256,"416-20","Alloy 617",314626,"Plate"
50.38,-0.00035,"Qualified",,396.14,"CapPass","Cycle 50",50,17257,"416-20","Alloy 617",314626,"Plate"
53.67,-0.00033,"Qualified",,396.16,"CapPass","Cycle 50",50,17258,"416-20","Alloy 617",314626,"Plate"
57.32,-0.00030,"Qualified",,396.19,"CapPass","Cycle 50",50,17259,"416-20","Alloy 617",314626,"Plate"
60.25,-0.00028,"Qualified",,396.21,"CapPass","Cycle 50",50,17260,"416-20","Alloy 617",314626,"Plate"
63.56,-0.00025,"Qualified",,396.25,"CapPass","Cycle 50",50,17261,"416-20","Alloy 617",314626,"Plate"
66.76,-0.00022,"Qualified",,396.28,"CapPass","Cycle 50",50,17262,"416-20","Alloy 617",314626,"Plate"
69.87,-0.00020,"Qualified",,396.32,"CapPass","Cycle 50",50,17263,"416-20","Alloy 617",314626,"Plate"
77.67,-0.00019,"Qualified",,788.77,"CapPass","Cycle 100",100,34001,"416-20","Alloy 617",314626,"Plate"
80.46,-0.00017,"Qualified",,788.80,"CapPass","Cycle 100",100,34002,"416-20","Alloy 617",314626,"Plate"
83.60,-0.00014,"Qualified",,788.83,"CapPass","Cycle 100",100,34003,"416-20","Alloy 617",314626,"Plate"
84.83,-0.00013,"Qualified",,788.84,"CapPass","Cycle 100",100,34004,"416-20","Alloy 617",314626,"Plate"
86.63,-0.00011,"Qualified",,788.86,"CapPass","Cycle 100",100,34005,"416-20","Alloy 617",314626,"Plate"
89.56,-0.00009,"Qualified",,788.89,"CapPass","Cycle 100",100,34006,"416-20","Alloy 617",314626,"Plate"
92.54,-0.00006,"Qualified",,788.92,"CapPass","Cycle 100",100,34007,"416-20","Alloy 617",314626,"Plate"
95.39,-0.00004,"Qualified",,788.94,"CapPass","Cycle 100",100,34008,"416-20","Alloy 617",314626,"Plate"
98.58,-0.00001,"Qualified",,788.97,"CapPass","Cycle 100",100,34009,"416-20","Alloy 617",314626,"Plate"
102.10,0.00001,"Qualified",,789.00,"CapPass","Cycle 100",100,34010,"416-20","Alloy 617",314626,"Plate"
105.34,0.00004,"Qualified",,789.02,"CapPass","Cycle 100",100,34011,"416-20","Alloy 617",314626,"Plate"
108.84,0.00006,"Qualified",,789.04,"CapPass","Cycle 100",100,34012,"416-20","Alloy 617",314626,"Plate"
112.39,0.00009,"Qualified",,789.05,"CapPass","Cycle 100",100,34013,"416-20","Alloy 617",314626,"Plate"
115.49,0.00012,"Qualified",,789.07,"CapPass","Cycle 100",100,34014,"416-20","Alloy 617",314626,"Plate"
118.60,0.00014,"Qualified",,789.08,"CapPass","Cycle 100",100,34015,"416-20","Alloy 617",314626,"Plate"
121.77,0.00017,"Qualified",,789.10,"CapPass","Cycle 100",100,34016,"416-20","Alloy 617",314626,"Plate"
124.87,0.00019,"Qualified",,789.12,"CapPass","Cycle 100",100,34017,"416-20","Alloy 617",314626,"Plate"
128.03,0.00022,"Qualified",,789.13,"CapPass","Cycle 100",100,34018,"416-20","Alloy 617",314626,"Plate"
131.12,0.00024,"Qualified",,789.15,"CapPass","Cycle 100",100,34019,"416-20","Alloy 617",314626,"Plate"
134.03,0.00027,"Qualified",,789.17,"CapPass","Cycle 100",100,34020,"416-20","Alloy 617",314626,"Plate"
136.91,0.00030,"Qualified",,789.19,"CapPass","Cycle 100",100,34021,"416-20","Alloy 617",314626,"Plate"
139.83,0.00032,"Qualified",,789.21,"CapPass","Cycle 100",100,34022,"416-20","Alloy 617",314626,"Plate"
142.92,0.00035,"Qualified",,789.24,"CapPass","Cycle 100",100,34023,"416-20","Alloy 617",314626,"Plate"
146.03,0.00037,"Qualified",,789.26,"CapPass","Cycle 100",100,34024,"416-20","Alloy 617",314626,"Plate"
148.96,0.00040,"Qualified",,789.29,"CapPass","Cycle 100",100,34025,"416-20","Alloy 617",314626,"Plate"
151.78,0.00042,"Qualified",,789.31,"CapPass","Cycle 100",100,34026,"416-20","Alloy 617",314626,"Plate"
154.17,0.00045,"Qualified",,789.33,"CapPass","Cycle 100",100,34027,"416-20","Alloy 617",314626,"Plate"
156.80,0.00047,"Qualified",,789.36,"CapPass","Cycle 100",100,34028,"416-20","Alloy 617",314626,"Plate"
159.57,0.00050,"Qualified",,789.38,"CapPass","Cycle 100",100,34029,"416-20","Alloy 617",314626,"Plate"
162.22,0.00052,"Qualified",,789.41,"CapPass","Cycle 100",100,34030,"416-20","Alloy 617",314626,"Plate"
164.61,0.00055,"Qualified",,789.43,"CapPass","Cycle 100",100,34031,"416-20","Alloy 617",314626,"Plate"
167.24,0.00058,"Qualified",,789.46,"CapPass","Cycle 100",100,34032,"416-20","Alloy 617",314626,"Plate"
169.75,0.00060,"Qualified",,789.48,"CapPass","Cycle 100",100,34033,"416-20","Alloy 617",314626,"Plate"
172.18,0.00063,"Qualified",,789.51,"CapPass","Cycle 100",100,34034,"416-20","Alloy 617",314626,"Plate"
174.94,0.00065,"Qualified",,789.54,"CapPass","Cycle 100",100,34035,"416-20","Alloy 617",314626,"Plate"
177.46,0.00068,"Qualified",,789.56,"CapPass","Cycle 100",100,34036,"416-20","Alloy 617",314626,"Plate"
180.03,0.00070,"Qualified",,789.59,"CapPass","Cycle 100",100,34037,"416-20","Alloy 617",314626,"Plate"
182.92,0.00073,"Qualified",,789.62,"CapPass","Cycle 100",100,34038,"416-20","Alloy 617",314626,"Plate"
185.72,0.00075,"Qualified",,789.65,"CapPass","Cycle 100",100,34039,"416-20","Alloy 617",314626,"Plate"
185.17,0.00078,"Qualified",,789.67,"CapPass","Cycle 100",100,34040,"416-20","Alloy 617",314626,"Plate"
185.33,0.00081,"Qualified",,789.67,"CapPass","Cycle 100",100,34041,"416-20","Alloy 617",314626,"Plate"
185.47,0.00083,"Qualified",,789.68,"CapPass","Cycle 100",100,34042,"416-20","Alloy 617",314626,"Plate"
185.61,0.00086,"Qualified",,789.68,"CapPass","Cycle 100",100,34043,"416-20","Alloy 617",314626,"Plate"
185.81,0.00090,"Qualified",,789.68,"CapPass","Cycle 100",100,34044,"416-20","Alloy 617",314626,"Plate"
186.03,0.00092,"Qualified",,789.68,"CapPass","Cycle 100",100,34045,"416-20","Alloy 617",314626,"Plate"
186.33,0.00095,"Qualified",,789.68,"CapPass","Cycle 100",100,34046,"416-20","Alloy 617",314626,"Plate"
186.62,0.00098,"Qualified",,789.73,"CapPass","Cycle 100",100,34047,"416-20","Alloy 617",314626,"Plate"
179.27,0.00096,"Qualified",,789.84,"CapPass","Cycle 100",100,34048,"416-20","Alloy 617",314626,"Plate"
182.61,0.00100,"Qualified",,789.91,"CapPass","Cycle 100",100,34049,"416-20","Alloy 617",314626,"Plate"
185.34,0.00103,"Qualified",,789.94,"CapPass","Cycle 100",100,34050,"416-20","Alloy 617",314626,"Plate"
188.42,0.00105,"Qualified",,789.96,"CapPass","Cycle 100",100,34051,"416-20","Alloy 617",314626,"Plate"
191.11,0.00108,"Qualified",,789.99,"CapPass","Cycle 100",100,34052,"416-20","Alloy 617",314626,"Plate"
193.58,0.00110,"Qualified",,790.01,"CapPass","Cycle 100",100,34053,"416-20","Alloy 617",314626,"Plate"
196.10,0.00113,"Qualified",,790.03,"CapPass","Cycle 100",100,34054,"416-20","Alloy 617",314626,"Plate"
198.63,0.00115,"Qualified",,790.05,"CapPass","Cycle 100",100,34055,"416-20","Alloy 617",314626,"Plate"
196.38,0.00118,"Qualified",,790.06,"CapPass","Cycle 100",100,34056,"416-20","Alloy 617",314626,"Plate"
196.73,0.00122,"Qualified",,790.06,"CapPass","Cycle 100",100,34057,"416-20","Alloy 617",314626,"Plate"
196.92,0.00125,"Qualified",,790.07,"CapPass","Cycle 100",100,34058,"416-20","Alloy 617",314626,"Plate"
197.13,0.00128,"Qualified",,790.07,"CapPass","Cycle 100",100,34059,"416-20","Alloy 617",314626,"Plate"
197.33,0.00131,"Qualified",,790.07,"CapPass","Cycle 100",100,34060,"416-20","Alloy 617",314626,"Plate"
197.64,0.00134,"Qualified",,790.07,"CapPass","Cycle 100",100,34061,"416-20","Alloy 617",314626,"Plate"
193.83,0.00136,"Qualified",,790.27,"CapPass","Cycle 100",100,34062,"416-20","Alloy 617",314626,"Plate"
196.73,0.00139,"Qualified",,790.30,"CapPass","Cycle 100",100,34063,"416-20","Alloy 617",314626,"Plate"
199.80,0.00142,"Qualified",,790.33,"CapPass","Cycle 100",100,34064,"416-20","Alloy 617",314626,"Plate"
203.04,0.00144,"Qualified",,790.36,"CapPass","Cycle 100",100,34065,"416-20","Alloy 617",314626,"Plate"
206.28,0.00147,"Qualified",,790.38,"CapPass","Cycle 100",100,34066,"416-20","Alloy 617",314626,"Plate"
209.10,0.00149,"Qualified",,790.40,"CapPass","Cycle 100",100,34067,"416-20","Alloy 617",314626,"Plate"
204.91,0.00152,"Qualified",,790.42,"CapPass","Cycle 100",100,34068,"416-20","Alloy 617",314626,"Plate"
205.49,0.00155,"Qualified",,790.43,"CapPass","Cycle 100",100,34069,"416-20","Alloy 617",314626,"Plate"
205.80,0.00159,"Qualified",,790.43,"CapPass","Cycle 100",100,34070,"416-20","Alloy 617",314626,"Plate"
206.04,0.00162,"Qualified",,790.43,"CapPass","Cycle 100",100,34071,"416-20","Alloy 617",314626,"Plate"
206.35,0.00164,"Qualified",,790.43,"CapPass","Cycle 100",100,34072,"416-20","Alloy 617",314626,"Plate"
206.70,0.00167,"Qualified",,790.44,"CapPass","Cycle 100",100,34073,"416-20","Alloy 617",314626,"Plate"
205.31,0.00170,"Qualified",,790.44,"CapPass","Cycle 100",100,34074,"416-20","Alloy 617",314626,"Plate"
205.63,0.00174,"Qualified",,790.45,"CapPass","Cycle 100",100,34075,"416-20","Alloy 617",314626,"Plate"
205.75,0.00178,"Qualified",,790.45,"CapPass","Cycle 100",100,34076,"416-20","Alloy 617",314626,"Plate"
205.83,0.00182,"Qualified",,790.45,"CapPass","Cycle 100",100,34077,"416-20","Alloy 617",314626,"Plate"
206.01,0.00185,"Qualified",,790.45,"CapPass","Cycle 100",100,34078,"416-20","Alloy 617",314626,"Plate"
206.12,0.00188,"Qualified",,790.46,"CapPass","Cycle 100",100,34079,"416-20","Alloy 617",314626,"Plate"
195.95,0.00185,"Qualified",,790.52,"CapPass","Cycle 100",100,34080,"416-20","Alloy 617",314626,"Plate"
191.19,0.00183,"Qualified",,790.53,"CapPass","Cycle 100",100,34081,"416-20","Alloy 617",314626,"Plate"
187.00,0.00180,"Qualified",,790.55,"CapPass","Cycle 100",100,34082,"416-20","Alloy 617",314626,"Plate"
183.06,0.00178,"Qualified",,790.56,"CapPass","Cycle 100",100,34083,"416-20","Alloy 617",314626,"Plate"
179.45,0.00175,"Qualified",,790.58,"CapPass","Cycle 100",100,34084,"416-20","Alloy 617",314626,"Plate"
176.00,0.00173,"Qualified",,790.60,"CapPass","Cycle 100",100,34085,"416-20","Alloy 617",314626,"Plate"
173.48,0.00170,"Qualified",,790.63,"CapPass","Cycle 100",100,34086,"416-20","Alloy 617",314626,"Plate"
178.71,0.00173,"Qualified",,790.69,"CapPass","Cycle 100",100,34087,"416-20","Alloy 617",314626,"Plate"
182.27,0.00175,"Qualified",,790.71,"CapPass","Cycle 100",100,34088,"416-20","Alloy 617",314626,"Plate"
185.92,0.00178,"Qualified",,790.73,"CapPass","Cycle 100",100,34089,"416-20","Alloy 617",314626,"Plate"
189.42,0.00180,"Qualified",,790.75,"CapPass","Cycle 100",100,34090,"416-20","Alloy 617",314626,"Plate"
192.45,0.00183,"Qualified",,790.76,"CapPass","Cycle 100",100,34091,"416-20","Alloy 617",314626,"Plate"
195.72,0.00186,"Qualified",,790.78,"CapPass","Cycle 100",100,34092,"416-20","Alloy 617",314626,"Plate"
