Repository: js-molina/fatigue-A617

File: data/850C/Strain rate 0.001/0.40% strain/HTM_A19_PeakStress_411.csv (part 5 of 10)
"Cycle","Data State","Max Stress Mpa","Min Stress Mpa","Qual Exceptions","Qual State","Stress Ratio","Time Max Stress Sec","Time Min Stress Sec","Sample","Count","Alloy","Material_Form","Heat"
1540,"CapPass",219.01,-225.30,,"Qualified",0.972,12323.25,12327.55,"4-1-1",1540,"Alloy 617","Plate",314626
1541,"CapPass",215.87,-222.42,,"Qualified",0.971,12331.54,12335.36,"4-1-1",1541,"Alloy 617","Plate",314626
1542,"CapPass",217.06,-225.05,,"Qualified",0.965,12339.55,12343.48,"4-1-1",1542,"Alloy 617","Plate",314626
1543,"CapPass",218.37,-216.54,,"Qualified",1.008,12347.13,12351.18,"4-1-1",1543,"Alloy 617","Plate",314626
1544,"CapPass",222.34,-222.24,,"Qualified",1.000,12355.53,12359.59,"4-1-1",1544,"Alloy 617","Plate",314626
1545,"CapPass",219.59,-215.22,,"Qualified",1.020,12363.41,12367.23,"4-1-1",1545,"Alloy 617","Plate",314626
1546,"CapPass",223.64,-220.67,,"Qualified",1.013,12371.46,12375.48,"4-1-1",1546,"Alloy 617","Plate",314626
1547,"CapPass",219.47,-219.92,,"Qualified",0.998,12379.36,12383.38,"4-1-1",1547,"Alloy 617","Plate",314626
1548,"CapPass",220.39,-221.72,,"Qualified",0.994,12387.36,12391.45,"4-1-1",1548,"Alloy 617","Plate",314626
1549,"CapPass",219.83,-221.88,,"Qualified",0.991,12395.39,12399.47,"4-1-1",1549,"Alloy 617","Plate",314626
1550,"CapPass",220.20,-221.89,,"Qualified",0.992,12403.39,12407.48,"4-1-1",1550,"Alloy 617","Plate",314626
1551,"CapPass",218.99,-215.35,,"Qualified",1.017,12411.39,12415.26,"4-1-1",1551,"Alloy 617","Plate",314626
1552,"CapPass",223.86,-217.48,,"Qualified",1.029,12419.55,12423.28,"4-1-1",1552,"Alloy 617","Plate",314626
1553,"CapPass",221.15,-222.84,,"Qualified",0.992,12427.57,12431.48,"4-1-1",1553,"Alloy 617","Plate",314626
1554,"CapPass",223.48,-221.93,,"Qualified",1.007,12435.59,12439.32,"4-1-1",1554,"Alloy 617","Plate",314626
1555,"CapPass",220.72,-221.15,,"Qualified",0.998,12443.51,12447.37,"4-1-1",1555,"Alloy 617","Plate",314626
1556,"CapPass",222.68,-221.08,,"Qualified",1.007,12451.60,12455.34,"4-1-1",1556,"Alloy 617","Plate",314626
1557,"CapPass",222.51,-223.09,,"Qualified",0.997,12459.59,12463.46,"4-1-1",1557,"Alloy 617","Plate",314626
1558,"CapPass",221.12,-221.38,,"Qualified",0.999,12467.64,12471.42,"4-1-1",1558,"Alloy 617","Plate",314626
1559,"CapPass",221.13,-220.82,,"Qualified",1.001,12475.51,12479.46,"4-1-1",1559,"Alloy 617","Plate",314626
1560,"CapPass",224.24,-222.85,,"Qualified",1.006,12483.57,12487.41,"4-1-1",1560,"Alloy 617","Plate",314626
1561,"CapPass",222.31,-222.06,,"Qualified",1.001,12491.68,12495.51,"4-1-1",1561,"Alloy 617","Plate",314626
1562,"CapPass",220.56,-219.86,,"Qualified",1.003,12499.55,12503.74,"4-1-1",1562,"Alloy 617","Plate",314626
1563,"CapPass",217.71,-218.27,,"Qualified",0.997,12507.54,12511.47,"4-1-1",1563,"Alloy 617","Plate",314626
1564,"CapPass",223.49,-224.30,,"Qualified",0.996,12515.64,12519.71,"4-1-1",1564,"Alloy 617","Plate",314626
1565,"CapPass",219.17,-224.27,,"Qualified",0.977,12523.56,12527.66,"4-1-1",1565,"Alloy 617","Plate",314626
1566,"CapPass",221.01,-222.13,,"Qualified",0.995,12531.51,12535.57,"4-1-1",1566,"Alloy 617","Plate",314626
1567,"CapPass",221.81,-223.29,,"Qualified",0.993,12539.47,12543.66,"4-1-1",1567,"Alloy 617","Plate",314626
1568,"CapPass",217.55,-224.76,,"Qualified",0.968,12547.77,12551.79,"4-1-1",1568,"Alloy 617","Plate",314626
1569,"CapPass",222.73,-222.49,,"Qualified",1.001,12555.66,12559.64,"4-1-1",1569,"Alloy 617","Plate",314626
1570,"CapPass",219.85,-222.58,,"Qualified",0.988,12563.62,12567.63,"4-1-1",1570,"Alloy 617","Plate",314626
1571,"CapPass",217.75,-226.69,,"Qualified",0.961,12571.48,12575.78,"4-1-1",1571,"Alloy 617","Plate",314626
1572,"CapPass",219.30,-224.67,,"Qualified",0.976,12579.55,12583.71,"4-1-1",1572,"Alloy 617","Plate",314626
1573,"CapPass",222.14,-223.76,,"Qualified",0.993,12587.59,12591.77,"4-1-1",1573,"Alloy 617","Plate",314626
1574,"CapPass",222.87,-218.98,,"Qualified",1.018,12595.68,12599.50,"4-1-1",1574,"Alloy 617","Plate",314626
1575,"CapPass",220.52,-216.78,,"Qualified",1.017,12603.75,12607.48,"4-1-1",1575,"Alloy 617","Plate",314626
1576,"CapPass",221.00,-224.91,,"Qualified",0.983,12611.85,12615.82,"4-1-1",1576,"Alloy 617","Plate",314626
1577,"CapPass",224.24,-221.98,,"Qualified",1.010,12619.87,12623.73,"4-1-1",1577,"Alloy 617","Plate",314626
1578,"CapPass",220.95,-223.70,,"Qualified",0.988,12627.66,12631.74,"4-1-1",1578,"Alloy 617","Plate",314626
1579,"CapPass",218.40,-224.55,,"Qualified",0.973,12635.61,12639.85,"4-1-1",1579,"Alloy 617","Plate",314626
1580,"CapPass",218.48,-216.64,,"Qualified",1.008,12643.50,12647.90,"4-1-1",1580,"Alloy 617","Plate",314626
1581,"CapPass",222.13,-220.00,,"Qualified",1.010,12651.73,12655.83,"4-1-1",1581,"Alloy 617","Plate",314626
1582,"CapPass",224.53,-219.42,,"Qualified",1.023,12659.88,12663.55,"4-1-1",1582,"Alloy 617","Plate",314626
1583,"CapPass",220.30,-225.56,,"Qualified",0.977,12667.64,12671.80,"4-1-1",1583,"Alloy 617","Plate",314626
1584,"CapPass",218.51,-220.10,,"Qualified",0.993,12675.68,12679.86,"4-1-1",1584,"Alloy 617","Plate",314626
1585,"CapPass",223.06,-224.57,,"Qualified",0.993,12683.68,12687.81,"4-1-1",1585,"Alloy 617","Plate",314626
1586,"CapPass",222.22,-224.51,,"Qualified",0.990,12691.68,12695.88,"4-1-1",1586,"Alloy 617","Plate",314626
1587,"CapPass",224.78,-222.73,,"Qualified",1.009,12699.95,12703.85,"4-1-1",1587,"Alloy 617","Plate",314626
1588,"CapPass",226.22,-217.54,,"Qualified",1.040,12707.96,12711.67,"4-1-1",1588,"Alloy 617","Plate",314626
1589,"CapPass",224.22,-220.30,,"Qualified",1.018,12715.97,12719.93,"4-1-1",1589,"Alloy 617","Plate",314626
1590,"CapPass",223.41,-220.93,,"Qualified",1.011,12723.79,12727.68,"4-1-1",1590,"Alloy 617","Plate",314626
1591,"CapPass",220.45,-222.73,,"Qualified",0.990,12731.65,12735.94,"4-1-1",1591,"Alloy 617","Plate",314626
1592,"CapPass",221.03,-215.67,,"Qualified",1.025,12739.79,12744.00,"4-1-1",1592,"Alloy 617","Plate",314626
1593,"CapPass",220.72,-222.68,,"Qualified",0.991,12747.97,12751.92,"4-1-1",1593,"Alloy 617","Plate",314626
1594,"CapPass",223.94,-220.86,,"Qualified",1.014,12755.92,12759.67,"4-1-1",1594,"Alloy 617","Plate",314626
1595,"CapPass",223.99,-223.17,,"Qualified",1.004,12763.86,12767.67,"4-1-1",1595,"Alloy 617","Plate",314626
1596,"CapPass",213.55,-227.20,,"Qualified",0.940,12771.72,12775.97,"4-1-1",1596,"Alloy 617","Plate",314626
1597,"CapPass",217.64,-217.88,,"Qualified",0.999,12779.59,12783.97,"4-1-1",1597,"Alloy 617","Plate",314626
1598,"CapPass",218.52,-224.43,,"Qualified",0.974,12788.03,12791.94,"4-1-1",1598,"Alloy 617","Plate",314626
1599,"CapPass",219.22,-220.99,,"Qualified",0.992,12795.52,12800.08,"4-1-1",1599,"Alloy 617","Plate",314626
1600,"CapPass",220.69,-221.28,,"Qualified",0.997,12803.87,12807.84,"4-1-1",1600,"Alloy 617","Plate",314626
1601,"CapPass",224.84,-218.59,,"Qualified",1.029,12811.95,12815.56,"4-1-1",1601,"Alloy 617","Plate",314626
1602,"CapPass",219.18,-222.90,,"Qualified",0.983,12819.92,12824.08,"4-1-1",1602,"Alloy 617","Plate",314626
1603,"CapPass",219.28,-222.40,,"Qualified",0.986,12827.80,12831.86,"4-1-1",1603,"Alloy 617","Plate",314626
1604,"CapPass",220.91,-220.73,,"Qualified",1.001,12835.97,12839.83,"4-1-1",1604,"Alloy 617","Plate",314626
1605,"CapPass",219.81,-223.15,,"Qualified",0.985,12843.83,12847.83,"4-1-1",1605,"Alloy 617","Plate",314626
1606,"CapPass",216.40,-217.13,,"Qualified",0.997,12851.79,12855.74,"4-1-1",1606,"Alloy 617","Plate",314626
1607,"CapPass",223.15,-222.74,,"Qualified",1.002,12860.05,12863.93,"4-1-1",1607,"Alloy 617","Plate",314626
1608,"CapPass",224.06,-221.84,,"Qualified",1.010,12868.01,12872.02,"4-1-1",1608,"Alloy 617","Plate",314626
1609,"CapPass",222.22,-223.74,,"Qualified",0.993,12876.15,12880.09,"4-1-1",1609,"Alloy 617","Plate",314626
1610,"CapPass",221.81,-222.54,,"Qualified",0.997,12884.02,12888.06,"4-1-1",1610,"Alloy 617","Plate",314626
1611,"CapPass",217.31,-224.90,,"Qualified",0.966,12891.94,12896.12,"4-1-1",1611,"Alloy 617","Plate",314626
1612,"CapPass",223.55,-221.70,,"Qualified",1.008,12900.11,12904.03,"4-1-1",1612,"Alloy 617","Plate",314626
1613,"CapPass",220.64,-222.50,,"Qualified",0.992,12908.03,12912.14,"4-1-1",1613,"Alloy 617","Plate",314626
1614,"CapPass",220.25,-221.92,,"Qualified",0.992,12915.92,12920.07,"4-1-1",1614,"Alloy 617","Plate",314626
1615,"CapPass",218.26,-222.27,,"Qualified",0.982,12924.19,12928.21,"4-1-1",1615,"Alloy 617","Plate",314626
1616,"CapPass",223.55,-222.63,,"Qualified",1.004,12932.15,12935.89,"4-1-1",1616,"Alloy 617","Plate",314626
1617,"CapPass",220.36,-222.68,,"Qualified",0.990,12940.11,12944.02,"4-1-1",1617,"Alloy 617","Plate",314626
1618,"CapPass",218.57,-223.80,,"Qualified",0.977,12948.14,12952.23,"4-1-1",1618,"Alloy 617","Plate",314626
1619,"CapPass",224.62,-217.77,,"Qualified",1.031,12956.18,12960.01,"4-1-1",1619,"Alloy 617","Plate",314626
1620,"CapPass",214.82,-224.96,,"Qualified",0.955,12963.91,12968.18,"4-1-1",1620,"Alloy 617","Plate",314626
1621,"CapPass",225.01,-221.98,,"Qualified",1.014,12972.26,12976.15,"4-1-1",1621,"Alloy 617","Plate",314626
1622,"CapPass",221.38,-223.62,,"Qualified",0.990,12980.02,12984.14,"4-1-1",1622,"Alloy 617","Plate",314626
1623,"CapPass",222.24,-224.13,,"Qualified",0.992,12987.97,12992.22,"4-1-1",1623,"Alloy 617","Plate",314626
1624,"CapPass",218.63,-218.10,,"Qualified",1.002,12996.12,13000.29,"4-1-1",1624,"Alloy 617","Plate",314626
1625,"CapPass",222.67,-220.42,,"Qualified",1.010,13004.23,13008.15,"4-1-1",1625,"Alloy 617","Plate",314626
1626,"CapPass",223.00,-219.87,,"Qualified",1.014,13012.08,13016.05,"4-1-1",1626,"Alloy 617","Plate",314626
1627,"CapPass",224.30,-218.05,,"Qualified",1.029,13020.26,13023.92,"4-1-1",1627,"Alloy 617","Plate",314626
1628,"CapPass",221.35,-222.68,,"Qualified",0.994,13028.19,13032.29,"4-1-1",1628,"Alloy 617","Plate",314626
1629,"CapPass",220.60,-219.76,,"Qualified",1.004,13036.16,13040.07,"4-1-1",1629,"Alloy 617","Plate",314626
1630,"CapPass",224.43,-221.96,,"Qualified",1.011,13044.25,13048.12,"4-1-1",1630,"Alloy 617","Plate",314626
1631,"CapPass",221.68,-225.97,,"Qualified",0.981,13052.07,13056.25,"4-1-1",1631,"Alloy 617","Plate",314626
1632,"CapPass",219.16,-218.79,,"Qualified",1.002,13060.13,13063.97,"4-1-1",1632,"Alloy 617","Plate",314626
1633,"CapPass",220.40,-223.97,,"Qualified",0.984,13068.13,13072.23,"4-1-1",1633,"Alloy 617","Plate",314626
1634,"CapPass",219.73,-224.86,,"Qualified",0.977,13076.10,13080.20,"4-1-1",1634,"Alloy 617","Plate",314626
1635,"CapPass",220.91,-221.91,,"Qualified",0.995,13084.08,13088.24,"4-1-1",1635,"Alloy 617","Plate",314626
1636,"CapPass",224.76,-221.09,,"Qualified",1.017,13092.11,13096.01,"4-1-1",1636,"Alloy 617","Plate",314626
1637,"CapPass",221.57,-223.86,,"Qualified",0.990,13100.30,13104.28,"4-1-1",1637,"Alloy 617","Plate",314626
1638,"CapPass",225.78,-227.21,,"Qualified",0.994,13108.36,13112.28,"4-1-1",1638,"Alloy 617","Plate",314626
1639,"CapPass",225.71,-222.05,,"Qualified",1.016,13116.32,13120.33,"4-1-1",1639,"Alloy 617","Plate",314626
1640,"CapPass",226.10,-222.07,,"Qualified",1.018,13124.37,13128.43,"4-1-1",1640,"Alloy 617","Plate",314626
1641,"CapPass",220.75,-224.81,,"Qualified",0.982,13132.30,13136.30,"4-1-1",1641,"Alloy 617","Plate",314626
1642,"CapPass",226.68,-222.86,,"Qualified",1.017,13140.40,13144.33,"4-1-1",1642,"Alloy 617","Plate",314626
1643,"CapPass",222.35,-220.78,,"Qualified",1.007,13148.42,13152.37,"4-1-1",1643,"Alloy 617","Plate",314626
1644,"CapPass",220.38,-224.93,,"Qualified",0.980,13156.23,13160.40,"4-1-1",1644,"Alloy 617","Plate",314626
1645,"CapPass",222.98,-220.54,,"Qualified",1.011,13164.48,13168.31,"4-1-1",1645,"Alloy 617","Plate",314626
1646,"CapPass",222.21,-223.86,,"Qualified",0.993,13172.46,13176.41,"4-1-1",1646,"Alloy 617","Plate",314626
1647,"CapPass",221.21,-222.23,,"Qualified",0.995,13180.39,13184.37,"4-1-1",1647,"Alloy 617","Plate",314626
1648,"CapPass",224.80,-222.64,,"Qualified",1.010,13188.37,13192.51,"4-1-1",1648,"Alloy 617","Plate",314626
1649,"CapPass",222.26,-219.99,,"Qualified",1.010,13196.29,13200.26,"4-1-1",1649,"Alloy 617","Plate",314626
1650,"CapPass",220.66,-220.40,,"Qualified",1.001,13204.28,13208.25,"4-1-1",1650,"Alloy 617","Plate",314626
1651,"CapPass",221.85,-223.42,,"Qualified",0.993,13212.32,13216.30,"4-1-1",1651,"Alloy 617","Plate",314626
1652,"CapPass",223.61,-222.62,,"Qualified",1.004,13220.41,13224.39,"4-1-1",1652,"Alloy 617","Plate",314626
1653,"CapPass",222.46,-221.44,,"Qualified",1.005,13228.40,13232.42,"4-1-1",1653,"Alloy 617","Plate",314626
1654,"CapPass",222.53,-222.06,,"Qualified",1.002,13236.39,13240.35,"4-1-1",1654,"Alloy 617","Plate",314626
1655,"CapPass",219.99,-219.98,,"Qualified",1.000,13244.34,13248.35,"4-1-1",1655,"Alloy 617","Plate",314626
1656,"CapPass",222.98,-220.55,,"Qualified",1.011,13252.45,13256.28,"4-1-1",1656,"Alloy 617","Plate",314626
1657,"CapPass",222.24,-224.15,,"Qualified",0.991,13260.49,13264.49,"4-1-1",1657,"Alloy 617","Plate",314626
1658,"CapPass",221.78,-221.27,,"Qualified",1.002,13268.27,13272.41,"4-1-1",1658,"Alloy 617","Plate",314626
1659,"CapPass",225.07,-224.07,,"Qualified",1.004,13276.39,13280.40,"4-1-1",1659,"Alloy 617","Plate",314626
1660,"CapPass",216.60,-220.63,,"Qualified",0.982,13284.35,13288.31,"4-1-1",1660,"Alloy 617","Plate",314626
1661,"CapPass",218.06,-220.54,,"Qualified",0.989,13292.30,13296.35,"4-1-1",1661,"Alloy 617","Plate",314626
1662,"CapPass",222.75,-221.99,,"Qualified",1.003,13300.57,13304.37,"4-1-1",1662,"Alloy 617","Plate",314626
1663,"CapPass",221.84,-225.04,,"Qualified",0.986,13308.46,13312.53,"4-1-1",1663,"Alloy 617","Plate",314626
1664,"CapPass",221.35,-221.27,,"Qualified",1.000,13316.50,13320.63,"4-1-1",1664,"Alloy 617","Plate",314626
1665,"CapPass",224.93,-221.81,,"Qualified",1.014,13324.56,13328.60,"4-1-1",1665,"Alloy 617","Plate",314626
1666,"CapPass",217.93,-220.87,,"Qualified",0.987,13332.46,13336.67,"4-1-1",1666,"Alloy 617","Plate",314626
1667,"CapPass",222.35,-226.64,,"Qualified",0.981,13340.53,13344.56,"4-1-1",1667,"Alloy 617","Plate",314626
1668,"CapPass",218.05,-222.27,,"Qualified",0.981,13348.30,13352.53,"4-1-1",1668,"Alloy 617","Plate",314626
1669,"CapPass",219.94,-222.72,,"Qualified",0.987,13356.52,13360.53,"4-1-1",1669,"Alloy 617","Plate",314626
1670,"CapPass",221.47,-221.32,,"Qualified",1.001,13364.59,13368.42,"4-1-1",1670,"Alloy 617","Plate",314626
1671,"CapPass",217.22,-224.26,,"Qualified",0.969,13372.43,13376.63,"4-1-1",1671,"Alloy 617","Plate",314626
1672,"CapPass",222.04,-221.46,,"Qualified",1.003,13380.49,13384.28,"4-1-1",1672,"Alloy 617","Plate",314626
1673,"CapPass",220.68,-221.02,,"Qualified",0.998,13388.38,13392.45,"4-1-1",1673,"Alloy 617","Plate",314626
1674,"CapPass",223.43,-224.32,,"Qualified",0.996,13396.64,13400.66,"4-1-1",1674,"Alloy 617","Plate",314626
1675,"CapPass",222.67,-222.14,,"Qualified",1.002,13404.68,13408.74,"4-1-1",1675,"Alloy 617","Plate",314626
1676,"CapPass",221.18,-220.43,,"Qualified",1.003,13412.74,13416.44,"4-1-1",1676,"Alloy 617","Plate",314626
1677,"CapPass",224.26,-219.88,,"Qualified",1.020,13420.50,13424.35,"4-1-1",1677,"Alloy 617","Plate",314626
1678,"CapPass",222.31,-224.41,,"Qualified",0.991,13428.60,13432.70,"4-1-1",1678,"Alloy 617","Plate",314626
1679,"CapPass",219.61,-219.73,,"Qualified",0.999,13436.67,13440.47,"4-1-1",1679,"Alloy 617","Plate",314626
1680,"CapPass",220.73,-221.23,,"Qualified",0.998,13444.48,13448.73,"4-1-1",1680,"Alloy 617","Plate",314626
1681,"CapPass",222.43,-220.83,,"Qualified",1.007,13452.76,13456.57,"4-1-1",1681,"Alloy 617","Plate",314626
1682,"CapPass",219.85,-225.13,,"Qualified",0.977,13460.53,13464.70,"4-1-1",1682,"Alloy 617","Plate",314626
1683,"CapPass",219.17,-223.55,,"Qualified",0.980,13468.38,13472.64,"4-1-1",1683,"Alloy 617","Plate",314626
1684,"CapPass",222.36,-220.58,,"Qualified",1.008,13476.64,13480.57,"4-1-1",1684,"Alloy 617","Plate",314626
1685,"CapPass",222.79,-221.57,,"Qualified",1.005,13484.75,13488.53,"4-1-1",1685,"Alloy 617","Plate",314626
1686,"CapPass",223.70,-225.08,,"Qualified",0.994,13492.82,13496.73,"4-1-1",1686,"Alloy 617","Plate",314626
1687,"CapPass",225.42,-217.22,,"Qualified",1.038,13500.81,13504.82,"4-1-1",1687,"Alloy 617","Plate",314626
1688,"CapPass",220.42,-220.73,,"Qualified",0.999,13508.85,13512.66,"4-1-1",1688,"Alloy 617","Plate",314626
1689,"CapPass",221.91,-220.43,,"Qualified",1.007,13516.76,13520.68,"4-1-1",1689,"Alloy 617","Plate",314626
1690,"CapPass",221.22,-220.87,,"Qualified",1.002,13524.70,13528.65,"4-1-1",1690,"Alloy 617","Plate",314626
1691,"CapPass",222.04,-219.90,,"Qualified",1.010,13532.76,13536.59,"4-1-1",1691,"Alloy 617","Plate",314626
1692,"CapPass",222.44,-223.86,,"Qualified",0.994,13540.85,13544.72,"4-1-1",1692,"Alloy 617","Plate",314626
1693,"CapPass",218.14,-222.91,,"Qualified",0.979,13548.56,13552.81,"4-1-1",1693,"Alloy 617","Plate",314626
1694,"CapPass",218.47,-215.05,,"Qualified",1.016,13556.88,13560.50,"4-1-1",1694,"Alloy 617","Plate",314626
1695,"CapPass",223.41,-221.13,,"Qualified",1.010,13564.73,13568.55,"4-1-1",1695,"Alloy 617","Plate",314626
1696,"CapPass",225.65,-225.30,,"Qualified",1.002,13572.84,13576.64,"4-1-1",1696,"Alloy 617","Plate",314626
1697,"CapPass",223.24,-218.87,,"Qualified",1.020,13580.91,13584.72,"4-1-1",1697,"Alloy 617","Plate",314626
1698,"CapPass",223.02,-220.73,,"Qualified",1.010,13588.86,13592.73,"4-1-1",1698,"Alloy 617","Plate",314626
1699,"CapPass",218.75,-224.77,,"Qualified",0.973,13596.75,13600.89,"4-1-1",1699,"Alloy 617","Plate",314626
1700,"CapPass",225.38,-220.92,,"Qualified",1.020,13604.82,13608.77,"4-1-1",1700,"Alloy 617","Plate",314626
1701,"CapPass",221.83,-223.18,,"Qualified",0.994,13612.85,13616.89,"4-1-1",1701,"Alloy 617","Plate",314626
1702,"CapPass",223.65,-219.21,,"Qualified",1.020,13620.86,13624.62,"4-1-1",1702,"Alloy 617","Plate",314626
1703,"CapPass",223.74,-219.26,,"Qualified",1.020,13628.97,13632.58,"4-1-1",1703,"Alloy 617","Plate",314626
1704,"CapPass",217.60,-220.63,,"Qualified",0.986,13636.72,13640.99,"4-1-1",1704,"Alloy 617","Plate",314626
1705,"CapPass",214.29,-220.99,,"Qualified",0.970,13644.72,13648.78,"4-1-1",1705,"Alloy 617","Plate",314626
1706,"CapPass",221.35,-221.66,,"Qualified",0.999,13652.79,13656.80,"4-1-1",1706,"Alloy 617","Plate",314626
1707,"CapPass",222.72,-222.20,,"Qualified",1.002,13660.92,13664.71,"4-1-1",1707,"Alloy 617","Plate",314626
1708,"CapPass",223.52,-226.11,,"Qualified",0.989,13669.00,13672.95,"4-1-1",1708,"Alloy 617","Plate",314626
1709,"CapPass",223.47,-224.60,,"Qualified",0.995,13676.99,13680.95,"4-1-1",1709,"Alloy 617","Plate",314626
1710,"CapPass",219.63,-220.81,,"Qualified",0.995,13684.99,13688.99,"4-1-1",1710,"Alloy 617","Plate",314626
1711,"CapPass",222.51,-223.81,,"Qualified",0.994,13693.05,13697.02,"4-1-1",1711,"Alloy 617","Plate",314626
1712,"CapPass",221.22,-218.08,,"Qualified",1.014,13700.90,13704.81,"4-1-1",1712,"Alloy 617","Plate",314626
1713,"CapPass",222.32,-220.61,,"Qualified",1.008,13708.92,13712.85,"4-1-1",1713,"Alloy 617","Plate",314626
1714,"CapPass",221.01,-220.23,,"Qualified",1.004,13717.03,13721.08,"4-1-1",1714,"Alloy 617","Plate",314626
1715,"CapPass",220.54,-223.20,,"Qualified",0.988,13724.79,13729.01,"4-1-1",1715,"Alloy 617","Plate",314626
1716,"CapPass",218.56,-218.12,,"Qualified",1.002,13732.70,13736.78,"4-1-1",1716,"Alloy 617","Plate",314626
1717,"CapPass",219.67,-221.05,,"Qualified",0.994,13741.10,13744.93,"4-1-1",1717,"Alloy 617","Plate",314626
1718,"CapPass",224.40,-218.83,,"Qualified",1.025,13749.07,13752.85,"4-1-1",1718,"Alloy 617","Plate",314626
1719,"CapPass",221.68,-221.22,,"Qualified",1.002,13756.94,13760.99,"4-1-1",1719,"Alloy 617","Plate",314626
1720,"CapPass",219.11,-222.08,,"Qualified",0.987,13764.85,13768.99,"4-1-1",1720,"Alloy 617","Plate",314626
1721,"CapPass",214.23,-225.81,,"Qualified",0.949,13772.73,13777.13,"4-1-1",1721,"Alloy 617","Plate",314626
1722,"CapPass",222.42,-225.65,,"Qualified",0.986,13781.14,13784.99,"4-1-1",1722,"Alloy 617","Plate",314626
1723,"CapPass",223.54,-219.17,,"Qualified",1.020,13789.10,13792.86,"4-1-1",1723,"Alloy 617","Plate",314626
1724,"CapPass",216.19,-223.54,,"Qualified",0.967,13796.88,13801.15,"4-1-1",1724,"Alloy 617","Plate",314626
1725,"CapPass",220.63,-217.42,,"Qualified",1.015,13805.16,13808.90,"4-1-1",1725,"Alloy 617","Plate",314626
1726,"CapPass",223.22,-221.09,,"Qualified",1.010,13813.03,13816.94,"4-1-1",1726,"Alloy 617","Plate",314626
1727,"CapPass",220.51,-222.21,,"Qualified",0.992,13821.02,13824.97,"4-1-1",1727,"Alloy 617","Plate",314626
1728,"CapPass",222.43,-222.51,,"Qualified",1.000,13828.93,13832.82,"4-1-1",1728,"Alloy 617","Plate",314626
1729,"CapPass",217.57,-224.77,,"Qualified",0.968,13836.76,13841.05,"4-1-1",1729,"Alloy 617","Plate",314626
1730,"CapPass",222.26,-223.59,,"Qualified",0.994,13845.22,13849.23,"4-1-1",1730,"Alloy 617","Plate",314626
1731,"CapPass",219.32,-218.84,,"Qualified",1.002,13853.13,13856.97,"4-1-1",1731,"Alloy 617","Plate",314626
1732,"CapPass",222.78,-219.29,,"Qualified",1.016,13861.23,13865.25,"4-1-1",1732,"Alloy 617","Plate",314626
1733,"CapPass",221.95,-221.10,,"Qualified",1.004,13869.21,13873.02,"4-1-1",1733,"Alloy 617","Plate",314626
1734,"CapPass",221.70,-221.05,,"Qualified",1.003,13877.13,13880.86,"4-1-1",1734,"Alloy 617","Plate",314626
1735,"CapPass",223.01,-222.11,,"Qualified",1.004,13885.16,13889.13,"4-1-1",1735,"Alloy 617","Plate",314626
1736,"CapPass",220.23,-221.61,,"Qualified",0.994,13892.94,13897.10,"4-1-1",1736,"Alloy 617","Plate",314626
1737,"CapPass",218.48,-223.50,,"Qualified",0.978,13900.96,13905.03,"4-1-1",1737,"Alloy 617","Plate",314626
1738,"CapPass",221.44,-224.45,,"Qualified",0.987,13909.12,13913.23,"4-1-1",1738,"Alloy 617","Plate",314626
1739,"CapPass",225.48,-221.77,,"Qualified",1.017,13917.14,13920.98,"4-1-1",1739,"Alloy 617","Plate",314626
1740,"CapPass",222.17,-224.38,,"Qualified",0.990,13925.14,13929.25,"4-1-1",1740,"Alloy 617","Plate",314626
1741,"CapPass",220.52,-223.36,,"Qualified",0.987,13933.23,13937.09,"4-1-1",1741,"Alloy 617","Plate",314626
1742,"CapPass",217.90,-222.69,,"Qualified",0.978,13941.03,13945.06,"4-1-1",1742,"Alloy 617","Plate",314626
1743,"CapPass",219.76,-224.69,,"Qualified",0.978,13949.33,13953.17,"4-1-1",1743,"Alloy 617","Plate",314626
1744,"CapPass",219.73,-221.90,,"Qualified",0.990,13956.98,13961.14,"4-1-1",1744,"Alloy 617","Plate",314626
1745,"CapPass",219.87,-220.27,,"Qualified",0.998,13964.96,13969.06,"4-1-1",1745,"Alloy 617","Plate",314626
1746,"CapPass",222.22,-223.40,,"Qualified",0.995,13973.19,13977.30,"4-1-1",1746,"Alloy 617","Plate",314626
1747,"CapPass",217.90,-221.03,,"Qualified",0.986,13981.07,13985.25,"4-1-1",1747,"Alloy 617","Plate",314626
1748,"CapPass",223.59,-223.53,,"Qualified",1.000,13989.38,13993.35,"4-1-1",1748,"Alloy 617","Plate",314626
1749,"CapPass",220.25,-220.32,,"Qualified",1.000,13997.18,14001.18,"4-1-1",1749,"Alloy 617","Plate",314626
1750,"CapPass",220.06,-223.68,,"Qualified",0.984,14005.17,14009.27,"4-1-1",1750,"Alloy 617","Plate",314626
1751,"CapPass",219.29,-224.78,,"Qualified",0.976,14013.08,14017.28,"4-1-1",1751,"Alloy 617","Plate",314626
1752,"CapPass",221.17,-221.66,,"Qualified",0.998,14021.09,14025.25,"4-1-1",1752,"Alloy 617","Plate",314626
1753,"CapPass",221.89,-216.53,,"Qualified",1.025,14029.43,14033.07,"4-1-1",1753,"Alloy 617","Plate",314626
1754,"CapPass",223.85,-223.05,,"Qualified",1.004,14037.37,14041.34,"4-1-1",1754,"Alloy 617","Plate",314626
1755,"CapPass",223.53,-218.57,,"Qualified",1.023,14045.32,14049.24,"4-1-1",1755,"Alloy 617","Plate",314626
1756,"CapPass",224.48,-220.14,,"Qualified",1.020,14053.40,14057.21,"4-1-1",1756,"Alloy 617","Plate",314626
1757,"CapPass",220.24,-223.69,,"Qualified",0.985,14061.37,14065.37,"4-1-1",1757,"Alloy 617","Plate",314626
1758,"CapPass",219.33,-217.52,,"Qualified",1.008,14069.11,14073.22,"4-1-1",1758,"Alloy 617","Plate",314626
1759,"CapPass",222.11,-222.83,,"Qualified",0.997,14077.40,14081.49,"4-1-1",1759,"Alloy 617","Plate",314626
1760,"CapPass",219.65,-221.82,,"Qualified",0.990,14085.32,14089.20,"4-1-1",1760,"Alloy 617","Plate",314626
1761,"CapPass",221.05,-219.45,,"Qualified",1.007,14093.49,14097.50,"4-1-1",1761,"Alloy 617","Plate",314626
1762,"CapPass",222.56,-219.78,,"Qualified",1.013,14101.49,14105.11,"4-1-1",1762,"Alloy 617","Plate",314626
1763,"CapPass",220.34,-224.73,,"Qualified",0.980,14109.27,14113.47,"4-1-1",1763,"Alloy 617","Plate",314626
1764,"CapPass",217.20,-219.84,,"Qualified",0.988,14117.26,14121.25,"4-1-1",1764,"Alloy 617","Plate",314626
1765,"CapPass",222.86,-223.89,,"Qualified",0.995,14125.44,14129.49,"4-1-1",1765,"Alloy 617","Plate",314626
1766,"CapPass",219.95,-221.21,,"Qualified",0.994,14133.13,14137.23,"4-1-1",1766,"Alloy 617","Plate",314626
1767,"CapPass",221.15,-219.27,,"Qualified",1.009,14141.26,14145.16,"4-1-1",1767,"Alloy 617","Plate",314626
1768,"CapPass",214.33,-223.66,,"Qualified",0.958,14149.04,14153.47,"4-1-1",1768,"Alloy 617","Plate",314626
1769,"CapPass",223.21,-223.48,,"Qualified",0.999,14157.55,14161.49,"4-1-1",1769,"Alloy 617","Plate",314626
1770,"CapPass",222.03,-223.88,,"Qualified",0.992,14165.40,14169.51,"4-1-1",1770,"Alloy 617","Plate",314626
1771,"CapPass",219.92,-223.02,,"Qualified",0.986,14173.29,14177.55,"4-1-1",1771,"Alloy 617","Plate",314626
1772,"CapPass",221.95,-224.87,,"Qualified",0.987,14181.59,14185.49,"4-1-1",1772,"Alloy 617","Plate",314626
1773,"CapPass",222.98,-217.12,,"Qualified",1.027,14189.52,14193.61,"4-1-1",1773,"Alloy 617","Plate",314626
1774,"CapPass",220.94,-221.50,,"Qualified",0.997,14197.47,14201.49,"4-1-1",1774,"Alloy 617","Plate",314626
1775,"CapPass",219.47,-219.39,,"Qualified",1.000,14205.39,14209.30,"4-1-1",1775,"Alloy 617","Plate",314626
1776,"CapPass",221.66,-221.77,,"Qualified",0.999,14213.49,14217.42,"4-1-1",1776,"Alloy 617","Plate",314626
1777,"CapPass",223.62,-221.93,,"Qualified",1.008,14221.36,14225.27,"4-1-1",1777,"Alloy 617","Plate",314626
1778,"CapPass",221.31,-223.58,,"Qualified",0.990,14229.44,14233.62,"4-1-1",1778,"Alloy 617","Plate",314626
1779,"CapPass",218.63,-217.25,,"Qualified",1.006,14237.50,14241.66,"4-1-1",1779,"Alloy 617","Plate",314626
1780,"CapPass",222.67,-220.50,,"Qualified",1.010,14245.58,14249.56,"4-1-1",1780,"Alloy 617","Plate",314626
1781,"CapPass",222.62,-221.40,,"Qualified",1.006,14253.58,14257.61,"4-1-1",1781,"Alloy 617","Plate",314626
1782,"CapPass",220.34,-222.48,,"Qualified",0.990,14261.59,14265.64,"4-1-1",1782,"Alloy 617","Plate",314626
1783,"CapPass",221.25,-219.91,,"Qualified",1.006,14269.49,14273.45,"4-1-1",1783,"Alloy 617","Plate",314626
1784,"CapPass",219.32,-221.08,,"Qualified",0.992,14277.39,14281.53,"4-1-1",1784,"Alloy 617","Plate",314626
1785,"CapPass",221.54,-219.10,,"Qualified",1.011,14285.63,14289.39,"4-1-1",1785,"Alloy 617","Plate",314626
1786,"CapPass",220.51,-222.02,,"Qualified",0.993,14293.57,14297.66,"4-1-1",1786,"Alloy 617","Plate",314626
1787,"CapPass",222.94,-221.29,,"Qualified",1.007,14301.71,14305.52,"4-1-1",1787,"Alloy 617","Plate",314626
1788,"CapPass",219.69,-221.90,,"Qualified",0.990,14309.70,14313.53,"4-1-1",1788,"Alloy 617","Plate",314626
1789,"CapPass",220.74,-223.78,,"Qualified",0.986,14317.52,14321.67,"4-1-1",1789,"Alloy 617","Plate",314626
1790,"CapPass",221.20,-222.07,,"Qualified",0.996,14325.74,14329.59,"4-1-1",1790,"Alloy 617","Plate",314626
1791,"CapPass",220.58,-222.30,,"Qualified",0.992,14333.32,14337.56,"4-1-1",1791,"Alloy 617","Plate",314626
1792,"CapPass",224.76,-223.70,,"Qualified",1.005,14341.76,14345.71,"4-1-1",1792,"Alloy 617","Plate",314626
1793,"CapPass",223.04,-221.49,,"Qualified",1.007,14349.78,14353.57,"4-1-1",1793,"Alloy 617","Plate",314626
1794,"CapPass",221.90,-219.76,,"Qualified",1.010,14357.61,14361.78,"4-1-1",1794,"Alloy 617","Plate",314626
1795,"CapPass",222.64,-222.96,,"Qualified",0.999,14365.56,14369.64,"4-1-1",1795,"Alloy 617","Plate",314626
1796,"CapPass",221.39,-223.02,,"Qualified",0.993,14373.60,14377.67,"4-1-1",1796,"Alloy 617","Plate",314626
1797,"CapPass",222.89,-223.42,,"Qualified",0.998,14381.69,14385.76,"4-1-1",1797,"Alloy 617","Plate",314626
1798,"CapPass",223.98,-220.63,,"Qualified",1.015,14389.68,14393.55,"4-1-1",1798,"Alloy 617","Plate",314626
1799,"CapPass",220.69,-219.29,,"Qualified",1.006,14397.81,14401.65,"4-1-1",1799,"Alloy 617","Plate",314626
1800,"CapPass",220.32,-222.29,,"Qualified",0.991,14405.64,14409.85,"4-1-1",1800,"Alloy 617","Plate",314626
1801,"CapPass",227.01,-220.23,,"Qualified",1.031,14413.81,14417.81,"4-1-1",1801,"Alloy 617","Plate",314626
1802,"CapPass",218.02,-218.27,,"Qualified",0.999,14421.60,14425.60,"4-1-1",1802,"Alloy 617","Plate",314626
1803,"CapPass",221.47,-222.27,,"Qualified",0.996,14429.80,14433.65,"4-1-1",1803,"Alloy 617","Plate",314626
1804,"CapPass",216.04,-215.88,,"Qualified",1.001,14437.42,14441.88,"4-1-1",1804,"Alloy 617","Plate",314626
1805,"CapPass",222.48,-223.29,,"Qualified",0.996,14445.79,14449.81,"4-1-1",1805,"Alloy 617","Plate",314626
1806,"CapPass",219.12,-220.91,,"Qualified",0.992,14453.61,14457.87,"4-1-1",1806,"Alloy 617","Plate",314626
1807,"CapPass",220.92,-222.27,,"Qualified",0.994,14461.82,14465.68,"4-1-1",1807,"Alloy 617","Plate",314626
1808,"CapPass",223.90,-219.65,,"Qualified",1.019,14469.76,14473.61,"4-1-1",1808,"Alloy 617","Plate",314626
1809,"CapPass",216.08,-217.69,,"Qualified",0.993,14477.91,14481.64,"4-1-1",1809,"Alloy 617","Plate",314626
1810,"CapPass",225.66,-217.24,,"Qualified",1.039,14485.85,14489.41,"4-1-1",1810,"Alloy 617","Plate",314626
1811,"CapPass",219.83,-223.82,,"Qualified",0.982,14493.82,14497.95,"4-1-1",1811,"Alloy 617","Plate",314626
1812,"CapPass",217.81,-223.12,,"Qualified",0.976,14501.93,14505.91,"4-1-1",1812,"Alloy 617","Plate",314626
1813,"CapPass",218.48,-223.00,,"Qualified",0.980,14509.70,14513.88,"4-1-1",1813,"Alloy 617","Plate",314626
1814,"CapPass",215.66,-220.36,,"Qualified",0.979,14517.62,14521.83,"4-1-1",1814,"Alloy 617","Plate",314626
1815,"CapPass",223.55,-217.48,,"Qualified",1.028,14525.85,14529.62,"4-1-1",1815,"Alloy 617","Plate",314626
1816,"CapPass",220.93,-222.52,,"Qualified",0.993,14533.98,14537.99,"4-1-1",1816,"Alloy 617","Plate",314626
1817,"CapPass",222.73,-223.07,,"Qualified",0.998,14541.99,14545.74,"4-1-1",1817,"Alloy 617","Plate",314626
1818,"CapPass",219.93,-220.52,,"Qualified",0.997,14549.60,14553.96,"4-1-1",1818,"Alloy 617","Plate",314626
1819,"CapPass",220.45,-219.24,,"Qualified",1.006,14557.90,14562.03,"4-1-1",1819,"Alloy 617","Plate",314626
1820,"CapPass",219.80,-222.49,,"Qualified",0.988,14565.92,14569.94,"4-1-1",1820,"Alloy 617","Plate",314626
1821,"CapPass",221.49,-222.23,,"Qualified",0.997,14573.96,14577.82,"4-1-1",1821,"Alloy 617","Plate",314626
1822,"CapPass",221.45,-219.22,,"Qualified",1.010,14581.68,14585.83,"4-1-1",1822,"Alloy 617","Plate",314626
1823,"CapPass",223.04,-220.87,,"Qualified",1.010,14589.95,14594.02,"4-1-1",1823,"Alloy 617","Plate",314626
1824,"CapPass",219.33,-224.05,,"Qualified",0.979,14597.90,14602.02,"4-1-1",1824,"Alloy 617","Plate",314626
1825,"CapPass",220.11,-220.73,,"Qualified",0.997,14605.67,14609.84,"4-1-1",1825,"Alloy 617","Plate",314626
1826,"CapPass",220.70,-223.38,,"Qualified",0.988,14613.93,14617.91,"4-1-1",1826,"Alloy 617","Plate",314626
1827,"CapPass",219.15,-226.73,,"Qualified",0.967,14621.80,14626.04,"4-1-1",1827,"Alloy 617","Plate",314626
1828,"CapPass",223.40,-225.85,,"Qualified",0.989,14629.97,14634.01,"4-1-1",1828,"Alloy 617","Plate",314626
1829,"CapPass",220.92,-221.77,,"Qualified",0.996,14637.83,14641.95,"4-1-1",1829,"Alloy 617","Plate",314626
1830,"CapPass",221.40,-220.79,,"Qualified",1.003,14646.01,14650.05,"4-1-1",1830,"Alloy 617","Plate",314626
1831,"CapPass",220.78,-225.38,,"Qualified",0.980,14654.12,14657.98,"4-1-1",1831,"Alloy 617","Plate",314626
1832,"CapPass",219.19,-218.33,,"Qualified",1.004,14661.88,14665.96,"4-1-1",1832,"Alloy 617","Plate",314626
1833,"CapPass",223.53,-221.91,,"Qualified",1.007,14669.94,14674.00,"4-1-1",1833,"Alloy 617","Plate",314626
1834,"CapPass",221.68,-221.61,,"Qualified",1.000,14678.02,14682.15,"4-1-1",1834,"Alloy 617","Plate",314626
1835,"CapPass",222.53,-221.34,,"Qualified",1.005,14686.03,14689.90,"4-1-1",1835,"Alloy 617","Plate",314626
1836,"CapPass",219.50,-218.83,,"Qualified",1.003,14693.98,14697.85,"4-1-1",1836,"Alloy 617","Plate",314626
1837,"CapPass",220.71,-217.57,,"Qualified",1.014,14701.89,14706.16,"4-1-1",1837,"Alloy 617","Plate",314626
1838,"CapPass",215.33,-223.46,,"Qualified",0.964,14709.77,14714.06,"4-1-1",1838,"Alloy 617","Plate",314626
1839,"CapPass",220.97,-223.96,,"Qualified",0.987,14717.99,14722.15,"4-1-1",1839,"Alloy 617","Plate",314626
1840,"CapPass",222.82,-223.55,,"Qualified",0.997,14726.08,14730.16,"4-1-1",1840,"Alloy 617","Plate",314626
1841,"CapPass",222.15,-224.91,,"Qualified",0.988,14734.10,14738.09,"4-1-1",1841,"Alloy 617","Plate",314626
1842,"CapPass",217.40,-223.75,,"Qualified",0.972,14742.20,14745.98,"4-1-1",1842,"Alloy 617","Plate",314626
1843,"CapPass",215.99,-219.15,,"Qualified",0.986,14749.74,14753.99,"4-1-1",1843,"Alloy 617","Plate",314626
1844,"CapPass",223.42,-217.38,,"Qualified",1.028,14758.03,14762.25,"4-1-1",1844,"Alloy 617","Plate",314626
1845,"CapPass",216.11,-223.86,,"Qualified",0.965,14766.07,14770.10,"4-1-1",1845,"Alloy 617","Plate",314626
1846,"CapPass",218.95,-220.47,,"Qualified",0.993,14774.00,14778.23,"4-1-1",1846,"Alloy 617","Plate",314626
1847,"CapPass",222.30,-223.47,,"Qualified",0.995,14782.10,14786.13,"4-1-1",1847,"Alloy 617","Plate",314626
1848,"CapPass",221.15,-223.38,,"Qualified",0.990,14790.06,14794.21,"4-1-1",1848,"Alloy 617","Plate",314626
1849,"CapPass",218.41,-220.46,,"Qualified",0.991,14798.00,14802.07,"4-1-1",1849,"Alloy 617","Plate",314626
1850,"CapPass",217.44,-224.53,,"Qualified",0.968,14806.11,14810.20,"4-1-1",1850,"Alloy 617","Plate",314626
1851,"CapPass",221.56,-222.23,,"Qualified",0.997,14814.12,14818.19,"4-1-1",1851,"Alloy 617","Plate",314626
1852,"CapPass",224.12,-224.10,,"Qualified",1.000,14822.28,14826.31,"4-1-1",1852,"Alloy 617","Plate",314626
1853,"CapPass",218.37,-227.70,,"Qualified",0.959,14830.19,14834.29,"4-1-1",1853,"Alloy 617","Plate",314626
1854,"CapPass",220.77,-223.35,,"Qualified",0.988,14838.31,14842.26,"4-1-1",1854,"Alloy 617","Plate",314626
1855,"CapPass",221.19,-220.18,,"Qualified",1.005,14846.10,14850.09,"4-1-1",1855,"Alloy 617","Plate",314626
1856,"CapPass",220.17,-221.37,,"Qualified",0.995,14854.07,14858.07,"4-1-1",1856,"Alloy 617","Plate",314626
1857,"CapPass",224.02,-225.61,,"Qualified",0.993,14862.22,14866.28,"4-1-1",1857,"Alloy 617","Plate",314626
1858,"CapPass",220.23,-223.83,,"Qualified",0.984,14870.22,14874.09,"4-1-1",1858,"Alloy 617","Plate",314626
1859,"CapPass",220.49,-227.11,,"Qualified",0.971,14878.27,14882.30,"4-1-1",1859,"Alloy 617","Plate",314626
1860,"CapPass",221.14,-218.71,,"Qualified",1.011,14886.05,14890.27,"4-1-1",1860,"Alloy 617","Plate",314626
1861,"CapPass",225.39,-222.85,,"Qualified",1.011,14894.31,14898.25,"4-1-1",1861,"Alloy 617","Plate",314626
1862,"CapPass",221.42,-223.15,,"Qualified",0.992,14902.30,14906.32,"4-1-1",1862,"Alloy 617","Plate",314626
1863,"CapPass",225.06,-225.82,,"Qualified",0.997,14910.40,14914.38,"4-1-1",1863,"Alloy 617","Plate",314626
1864,"CapPass",222.75,-214.86,,"Qualified",1.037,14918.17,14922.03,"4-1-1",1864,"Alloy 617","Plate",314626
1865,"CapPass",225.88,-218.27,,"Qualified",1.035,14926.36,14930.00,"4-1-1",1865,"Alloy 617","Plate",314626
1866,"CapPass",217.13,-221.83,,"Qualified",0.979,14934.42,14938.44,"4-1-1",1866,"Alloy 617","Plate",314626
1867,"CapPass",215.39,-225.17,,"Qualified",0.957,14942.01,14946.37,"4-1-1",1867,"Alloy 617","Plate",314626
1868,"CapPass",224.00,-223.05,,"Qualified",1.004,14950.33,14954.23,"4-1-1",1868,"Alloy 617","Plate",314626
1869,"CapPass",221.21,-217.27,,"Qualified",1.018,14958.28,14962.14,"4-1-1",1869,"Alloy 617","Plate",314626
1870,"CapPass",224.85,-219.62,,"Qualified",1.024,14966.23,14970.10,"4-1-1",1870,"Alloy 617","Plate",314626
1871,"CapPass",222.34,-218.71,,"Qualified",1.017,14974.41,14978.08,"4-1-1",1871,"Alloy 617","Plate",314626
1872,"CapPass",223.49,-220.99,,"Qualified",1.011,14982.41,14986.30,"4-1-1",1872,"Alloy 617","Plate",314626
1873,"CapPass",224.14,-222.48,,"Qualified",1.007,14990.31,14994.42,"4-1-1",1873,"Alloy 617","Plate",314626
1874,"CapPass",222.65,-221.60,,"Qualified",1.005,14998.34,15002.41,"4-1-1",1874,"Alloy 617","Plate",314626
1875,"CapPass",219.86,-220.58,,"Qualified",0.997,15006.34,15010.40,"4-1-1",1875,"Alloy 617","Plate",314626
1876,"CapPass",221.95,-225.10,,"Qualified",0.986,15014.51,15018.44,"4-1-1",1876,"Alloy 617","Plate",314626
1877,"CapPass",218.14,-219.67,,"Qualified",0.993,15022.12,15026.23,"4-1-1",1877,"Alloy 617","Plate",314626
1878,"CapPass",222.86,-220.48,,"Qualified",1.011,15030.41,15034.14,"4-1-1",1878,"Alloy 617","Plate",314626
1879,"CapPass",222.24,-222.56,,"Qualified",0.999,15038.50,15042.21,"4-1-1",1879,"Alloy 617","Plate",314626
1880,"CapPass",216.88,-223.36,,"Qualified",0.971,15046.16,15050.42,"4-1-1",1880,"Alloy 617","Plate",314626
1881,"CapPass",220.34,-222.08,,"Qualified",0.992,15054.26,15058.46,"4-1-1",1881,"Alloy 617","Plate",314626
1882,"CapPass",222.95,-225.90,,"Qualified",0.987,15062.45,15066.42,"4-1-1",1882,"Alloy 617","Plate",314626
1883,"CapPass",222.95,-222.50,,"Qualified",1.002,15070.45,15074.31,"4-1-1",1883,"Alloy 617","Plate",314626
1884,"CapPass",223.81,-224.53,,"Qualified",0.997,15078.50,15082.58,"4-1-1",1884,"Alloy 617","Plate",314626
1885,"CapPass",221.22,-223.94,,"Qualified",0.988,15086.59,15090.51,"4-1-1",1885,"Alloy 617","Plate",314626
1886,"CapPass",225.74,-221.42,,"Qualified",1.020,15094.56,15098.27,"4-1-1",1886,"Alloy 617","Plate",314626
1887,"CapPass",225.96,-219.99,,"Qualified",1.027,15102.50,15106.35,"4-1-1",1887,"Alloy 617","Plate",314626
1888,"CapPass",223.38,-225.77,,"Qualified",0.989,15110.57,15114.42,"4-1-1",1888,"Alloy 617","Plate",314626
1889,"CapPass",219.30,-225.43,,"Qualified",0.973,15118.29,15122.60,"4-1-1",1889,"Alloy 617","Plate",314626
1890,"CapPass",218.18,-218.35,,"Qualified",0.999,15126.44,15130.26,"4-1-1",1890,"Alloy 617","Plate",314626
1891,"CapPass",220.09,-223.61,,"Qualified",0.984,15134.39,15138.57,"4-1-1",1891,"Alloy 617","Plate",314626
1892,"CapPass",219.86,-220.63,,"Qualified",0.997,15142.65,15146.66,"4-1-1",1892,"Alloy 617","Plate",314626
1893,"CapPass",224.31,-219.33,,"Qualified",1.023,15150.48,15154.29,"4-1-1",1893,"Alloy 617","Plate",314626
1894,"CapPass",221.53,-221.36,,"Qualified",1.001,15158.55,15162.58,"4-1-1",1894,"Alloy 617","Plate",314626
1895,"CapPass",223.16,-216.88,,"Qualified",1.029,15166.43,15170.28,"4-1-1",1895,"Alloy 617","Plate",314626
1896,"CapPass",217.95,-223.67,,"Qualified",0.974,15174.45,15178.55,"4-1-1",1896,"Alloy 617","Plate",314626
1897,"CapPass",219.07,-221.20,,"Qualified",0.990,15182.47,15186.48,"4-1-1",1897,"Alloy 617","Plate",314626
1898,"CapPass",220.59,-222.30,,"Qualified",0.992,15190.57,15194.52,"4-1-1",1898,"Alloy 617","Plate",314626
1899,"CapPass",222.48,-223.35,,"Qualified",0.996,15198.68,15202.61,"4-1-1",1899,"Alloy 617","Plate",314626
1900,"CapPass",221.38,-218.75,,"Qualified",1.012,15206.66,15210.42,"4-1-1",1900,"Alloy 617","Plate",314626
1901,"CapPass",221.97,-220.00,,"Qualified",1.009,15214.65,15218.51,"4-1-1",1901,"Alloy 617","Plate",314626
1902,"CapPass",221.92,-216.60,,"Qualified",1.025,15222.67,15226.74,"4-1-1",1902,"Alloy 617","Plate",314626
1903,"CapPass",222.28,-225.16,,"Qualified",0.987,15230.66,15234.61,"4-1-1",1903,"Alloy 617","Plate",314626
1904,"CapPass",219.25,-218.16,,"Qualified",1.005,15238.65,15242.51,"4-1-1",1904,"Alloy 617","Plate",314626
1905,"CapPass",221.29,-222.29,,"Qualified",0.995,15246.58,15250.68,"4-1-1",1905,"Alloy 617","Plate",314626
1906,"CapPass",220.18,-217.97,,"Qualified",1.010,15254.38,15258.58,"4-1-1",1906,"Alloy 617","Plate",314626
1907,"CapPass",224.48,-220.92,,"Qualified",1.016,15262.71,15266.55,"4-1-1",1907,"Alloy 617","Plate",314626
1908,"CapPass",222.70,-220.83,,"Qualified",1.008,15270.70,15274.49,"4-1-1",1908,"Alloy 617","Plate",314626
1909,"CapPass",220.29,-223.33,,"Qualified",0.986,15278.66,15282.74,"4-1-1",1909,"Alloy 617","Plate",314626
1910,"CapPass",224.27,-221.19,,"Qualified",1.014,15286.77,15290.52,"4-1-1",1910,"Alloy 617","Plate",314626
1911,"CapPass",220.62,-223.09,,"Qualified",0.989,15294.59,15298.82,"4-1-1",1911,"Alloy 617","Plate",314626
1912,"CapPass",222.15,-223.78,,"Qualified",0.993,15302.77,15306.65,"4-1-1",1912,"Alloy 617","Plate",314626
