Repository: js-molina/fatigue-A617

File: data/850C/Strain rate 0.001/0.40% strain/HTM_A19_Cycles_41620.csv (part 6 of 12)
"Stress Mpa","Strain","Qual State","Qual Exceptions","Elapsed Time Sec","Data State","Cycle Label","Cycle","Count","Sample","Alloy","Heat","Material_Form"
199.05,0.00188,"Qualified",,790.79,"CapPass","Cycle 100",100,34093,"416-20","Alloy 617",314626,"Plate"
202.24,0.00191,"Qualified",,790.81,"CapPass","Cycle 100",100,34094,"416-20","Alloy 617",314626,"Plate"
204.89,0.00193,"Qualified",,790.83,"CapPass","Cycle 100",100,34095,"416-20","Alloy 617",314626,"Plate"
205.41,0.00194,"Qualified",,790.84,"CapPass","Cycle 100",100,34096,"416-20","Alloy 617",314626,"Plate"
195.54,0.00191,"Qualified",,790.95,"CapPass","Cycle 100",100,34097,"416-20","Alloy 617",314626,"Plate"
191.06,0.00188,"Qualified",,790.97,"CapPass","Cycle 100",100,34098,"416-20","Alloy 617",314626,"Plate"
186.59,0.00186,"Qualified",,790.99,"CapPass","Cycle 100",100,34099,"416-20","Alloy 617",314626,"Plate"
182.27,0.00183,"Qualified",,791.01,"CapPass","Cycle 100",100,34100,"416-20","Alloy 617",314626,"Plate"
178.07,0.00180,"Qualified",,791.03,"CapPass","Cycle 100",100,34101,"416-20","Alloy 617",314626,"Plate"
173.85,0.00178,"Qualified",,791.05,"CapPass","Cycle 100",100,34102,"416-20","Alloy 617",314626,"Plate"
169.96,0.00175,"Qualified",,791.07,"CapPass","Cycle 100",100,34103,"416-20","Alloy 617",314626,"Plate"
165.99,0.00173,"Qualified",,791.08,"CapPass","Cycle 100",100,34104,"416-20","Alloy 617",314626,"Plate"
162.51,0.00170,"Qualified",,791.10,"CapPass","Cycle 100",100,34105,"416-20","Alloy 617",314626,"Plate"
159.08,0.00168,"Qualified",,791.12,"CapPass","Cycle 100",100,34106,"416-20","Alloy 617",314626,"Plate"
155.38,0.00165,"Qualified",,791.15,"CapPass","Cycle 100",100,34107,"416-20","Alloy 617",314626,"Plate"
151.52,0.00163,"Qualified",,791.18,"CapPass","Cycle 100",100,34108,"416-20","Alloy 617",314626,"Plate"
147.35,0.00160,"Qualified",,791.21,"CapPass","Cycle 100",100,34109,"416-20","Alloy 617",314626,"Plate"
143.44,0.00158,"Qualified",,791.24,"CapPass","Cycle 100",100,34110,"416-20","Alloy 617",314626,"Plate"
138.93,0.00155,"Qualified",,791.27,"CapPass","Cycle 100",100,34111,"416-20","Alloy 617",314626,"Plate"
135.21,0.00153,"Qualified",,791.30,"CapPass","Cycle 100",100,34112,"416-20","Alloy 617",314626,"Plate"
131.56,0.00150,"Qualified",,791.32,"CapPass","Cycle 100",100,34113,"416-20","Alloy 617",314626,"Plate"
127.55,0.00147,"Qualified",,791.35,"CapPass","Cycle 100",100,34114,"416-20","Alloy 617",314626,"Plate"
123.43,0.00145,"Qualified",,791.38,"CapPass","Cycle 100",100,34115,"416-20","Alloy 617",314626,"Plate"
119.61,0.00142,"Qualified",,791.41,"CapPass","Cycle 100",100,34116,"416-20","Alloy 617",314626,"Plate"
116.01,0.00140,"Qualified",,791.44,"CapPass","Cycle 100",100,34117,"416-20","Alloy 617",314626,"Plate"
112.44,0.00137,"Qualified",,791.46,"CapPass","Cycle 100",100,34118,"416-20","Alloy 617",314626,"Plate"
108.64,0.00135,"Qualified",,791.49,"CapPass","Cycle 100",100,34119,"416-20","Alloy 617",314626,"Plate"
104.68,0.00132,"Qualified",,791.52,"CapPass","Cycle 100",100,34120,"416-20","Alloy 617",314626,"Plate"
100.98,0.00130,"Qualified",,791.54,"CapPass","Cycle 100",100,34121,"416-20","Alloy 617",314626,"Plate"
97.40,0.00127,"Qualified",,791.57,"CapPass","Cycle 100",100,34122,"416-20","Alloy 617",314626,"Plate"
94.01,0.00124,"Qualified",,791.59,"CapPass","Cycle 100",100,34123,"416-20","Alloy 617",314626,"Plate"
90.33,0.00122,"Qualified",,791.62,"CapPass","Cycle 100",100,34124,"416-20","Alloy 617",314626,"Plate"
86.69,0.00119,"Qualified",,791.65,"CapPass","Cycle 100",100,34125,"416-20","Alloy 617",314626,"Plate"
83.19,0.00117,"Qualified",,791.67,"CapPass","Cycle 100",100,34126,"416-20","Alloy 617",314626,"Plate"
79.57,0.00114,"Qualified",,791.70,"CapPass","Cycle 100",100,34127,"416-20","Alloy 617",314626,"Plate"
75.80,0.00112,"Qualified",,791.73,"CapPass","Cycle 100",100,34128,"416-20","Alloy 617",314626,"Plate"
71.75,0.00109,"Qualified",,791.76,"CapPass","Cycle 100",100,34129,"416-20","Alloy 617",314626,"Plate"
68.02,0.00107,"Qualified",,791.79,"CapPass","Cycle 100",100,34130,"416-20","Alloy 617",314626,"Plate"
64.81,0.00104,"Qualified",,791.81,"CapPass","Cycle 100",100,34131,"416-20","Alloy 617",314626,"Plate"
61.21,0.00102,"Qualified",,791.84,"CapPass","Cycle 100",100,34132,"416-20","Alloy 617",314626,"Plate"
60.93,0.00101,"Qualified",,791.84,"CapPass","Cycle 100",100,34133,"416-20","Alloy 617",314626,"Plate"
57.66,0.00099,"Qualified",,791.87,"CapPass","Cycle 100",100,34134,"416-20","Alloy 617",314626,"Plate"
54.00,0.00096,"Qualified",,791.90,"CapPass","Cycle 100",100,34135,"416-20","Alloy 617",314626,"Plate"
50.66,0.00094,"Qualified",,791.92,"CapPass","Cycle 100",100,34136,"416-20","Alloy 617",314626,"Plate"
47.33,0.00091,"Qualified",,791.95,"CapPass","Cycle 100",100,34137,"416-20","Alloy 617",314626,"Plate"
43.93,0.00089,"Qualified",,791.97,"CapPass","Cycle 100",100,34138,"416-20","Alloy 617",314626,"Plate"
39.97,0.00086,"Qualified",,792.00,"CapPass","Cycle 100",100,34139,"416-20","Alloy 617",314626,"Plate"
36.32,0.00084,"Qualified",,792.03,"CapPass","Cycle 100",100,34140,"416-20","Alloy 617",314626,"Plate"
33.15,0.00081,"Qualified",,792.06,"CapPass","Cycle 100",100,34141,"416-20","Alloy 617",314626,"Plate"
29.09,0.00079,"Qualified",,792.09,"CapPass","Cycle 100",100,34142,"416-20","Alloy 617",314626,"Plate"
25.66,0.00076,"Qualified",,792.11,"CapPass","Cycle 100",100,34143,"416-20","Alloy 617",314626,"Plate"
22.04,0.00074,"Qualified",,792.14,"CapPass","Cycle 100",100,34144,"416-20","Alloy 617",314626,"Plate"
17.95,0.00071,"Qualified",,792.17,"CapPass","Cycle 100",100,34145,"416-20","Alloy 617",314626,"Plate"
14.45,0.00069,"Qualified",,792.20,"CapPass","Cycle 100",100,34146,"416-20","Alloy 617",314626,"Plate"
10.64,0.00066,"Qualified",,792.22,"CapPass","Cycle 100",100,34147,"416-20","Alloy 617",314626,"Plate"
6.66,0.00064,"Qualified",,792.25,"CapPass","Cycle 100",100,34148,"416-20","Alloy 617",314626,"Plate"
2.81,0.00061,"Qualified",,792.28,"CapPass","Cycle 100",100,34149,"416-20","Alloy 617",314626,"Plate"
-0.79,0.00058,"Qualified",,792.31,"CapPass","Cycle 100",100,34150,"416-20","Alloy 617",314626,"Plate"
-4.94,0.00056,"Qualified",,792.34,"CapPass","Cycle 100",100,34151,"416-20","Alloy 617",314626,"Plate"
-8.32,0.00053,"Qualified",,792.36,"CapPass","Cycle 100",100,34152,"416-20","Alloy 617",314626,"Plate"
-11.72,0.00051,"Qualified",,792.39,"CapPass","Cycle 100",100,34153,"416-20","Alloy 617",314626,"Plate"
-15.09,0.00048,"Qualified",,792.41,"CapPass","Cycle 100",100,34154,"416-20","Alloy 617",314626,"Plate"
-18.25,0.00046,"Qualified",,792.45,"CapPass","Cycle 100",100,34155,"416-20","Alloy 617",314626,"Plate"
-21.08,0.00043,"Qualified",,792.50,"CapPass","Cycle 100",100,34156,"416-20","Alloy 617",314626,"Plate"
-26.24,0.00041,"Qualified",,792.62,"CapPass","Cycle 100",100,34157,"416-20","Alloy 617",314626,"Plate"
-29.89,0.00038,"Qualified",,792.65,"CapPass","Cycle 100",100,34158,"416-20","Alloy 617",314626,"Plate"
-33.27,0.00036,"Qualified",,792.68,"CapPass","Cycle 100",100,34159,"416-20","Alloy 617",314626,"Plate"
-36.25,0.00033,"Qualified",,792.70,"CapPass","Cycle 100",100,34160,"416-20","Alloy 617",314626,"Plate"
-40.10,0.00031,"Qualified",,792.73,"CapPass","Cycle 100",100,34161,"416-20","Alloy 617",314626,"Plate"
-43.68,0.00028,"Qualified",,792.76,"CapPass","Cycle 100",100,34162,"416-20","Alloy 617",314626,"Plate"
-47.25,0.00026,"Qualified",,792.77,"CapPass","Cycle 100",100,34163,"416-20","Alloy 617",314626,"Plate"
-50.74,0.00023,"Qualified",,792.79,"CapPass","Cycle 100",100,34164,"416-20","Alloy 617",314626,"Plate"
-54.64,0.00020,"Qualified",,792.80,"CapPass","Cycle 100",100,34165,"416-20","Alloy 617",314626,"Plate"
-57.80,0.00018,"Qualified",,792.81,"CapPass","Cycle 100",100,34166,"416-20","Alloy 617",314626,"Plate"
-61.16,0.00015,"Qualified",,792.83,"CapPass","Cycle 100",100,34167,"416-20","Alloy 617",314626,"Plate"
-64.46,0.00012,"Qualified",,792.84,"CapPass","Cycle 100",100,34168,"416-20","Alloy 617",314626,"Plate"
-64.90,0.00012,"Qualified",,792.84,"CapPass","Cycle 100",100,34169,"416-20","Alloy 617",314626,"Plate"
-67.58,0.00010,"Qualified",,792.86,"CapPass","Cycle 100",100,34170,"416-20","Alloy 617",314626,"Plate"
-70.70,0.00007,"Qualified",,792.87,"CapPass","Cycle 100",100,34171,"416-20","Alloy 617",314626,"Plate"
-73.99,0.00005,"Qualified",,792.89,"CapPass","Cycle 100",100,34172,"416-20","Alloy 617",314626,"Plate"
-76.94,0.00002,"Qualified",,792.91,"CapPass","Cycle 100",100,34173,"416-20","Alloy 617",314626,"Plate"
-80.49,-0.00000,"Qualified",,792.93,"CapPass","Cycle 100",100,34174,"416-20","Alloy 617",314626,"Plate"
-83.90,-0.00003,"Qualified",,792.95,"CapPass","Cycle 100",100,34175,"416-20","Alloy 617",314626,"Plate"
-87.15,-0.00005,"Qualified",,792.97,"CapPass","Cycle 100",100,34176,"416-20","Alloy 617",314626,"Plate"
-90.34,-0.00008,"Qualified",,792.98,"CapPass","Cycle 100",100,34177,"416-20","Alloy 617",314626,"Plate"
-93.57,-0.00011,"Qualified",,793.00,"CapPass","Cycle 100",100,34178,"416-20","Alloy 617",314626,"Plate"
-96.78,-0.00013,"Qualified",,793.02,"CapPass","Cycle 100",100,34179,"416-20","Alloy 617",314626,"Plate"
-99.99,-0.00016,"Qualified",,793.04,"CapPass","Cycle 100",100,34180,"416-20","Alloy 617",314626,"Plate"
-102.82,-0.00018,"Qualified",,793.06,"CapPass","Cycle 100",100,34181,"416-20","Alloy 617",314626,"Plate"
-105.63,-0.00021,"Qualified",,793.08,"CapPass","Cycle 100",100,34182,"416-20","Alloy 617",314626,"Plate"
-108.61,-0.00023,"Qualified",,793.10,"CapPass","Cycle 100",100,34183,"416-20","Alloy 617",314626,"Plate"
-111.76,-0.00026,"Qualified",,793.13,"CapPass","Cycle 100",100,34184,"416-20","Alloy 617",314626,"Plate"
-114.77,-0.00029,"Qualified",,793.16,"CapPass","Cycle 100",100,34185,"416-20","Alloy 617",314626,"Plate"
-117.63,-0.00031,"Qualified",,793.18,"CapPass","Cycle 100",100,34186,"416-20","Alloy 617",314626,"Plate"
-120.40,-0.00034,"Qualified",,793.21,"CapPass","Cycle 100",100,34187,"416-20","Alloy 617",314626,"Plate"
-123.53,-0.00036,"Qualified",,793.24,"CapPass","Cycle 100",100,34188,"416-20","Alloy 617",314626,"Plate"
-126.45,-0.00039,"Qualified",,793.26,"CapPass","Cycle 100",100,34189,"416-20","Alloy 617",314626,"Plate"
-129.34,-0.00041,"Qualified",,793.29,"CapPass","Cycle 100",100,34190,"416-20","Alloy 617",314626,"Plate"
-132.23,-0.00044,"Qualified",,793.31,"CapPass","Cycle 100",100,34191,"416-20","Alloy 617",314626,"Plate"
-135.03,-0.00046,"Qualified",,793.34,"CapPass","Cycle 100",100,34192,"416-20","Alloy 617",314626,"Plate"
-137.69,-0.00049,"Qualified",,793.36,"CapPass","Cycle 100",100,34193,"416-20","Alloy 617",314626,"Plate"
-140.42,-0.00051,"Qualified",,793.39,"CapPass","Cycle 100",100,34194,"416-20","Alloy 617",314626,"Plate"
-143.27,-0.00054,"Qualified",,793.41,"CapPass","Cycle 100",100,34195,"416-20","Alloy 617",314626,"Plate"
-146.14,-0.00056,"Qualified",,793.44,"CapPass","Cycle 100",100,34196,"416-20","Alloy 617",314626,"Plate"
-148.75,-0.00059,"Qualified",,793.47,"CapPass","Cycle 100",100,34197,"416-20","Alloy 617",314626,"Plate"
-151.61,-0.00062,"Qualified",,793.49,"CapPass","Cycle 100",100,34198,"416-20","Alloy 617",314626,"Plate"
-154.23,-0.00064,"Qualified",,793.52,"CapPass","Cycle 100",100,34199,"416-20","Alloy 617",314626,"Plate"
-156.77,-0.00067,"Qualified",,793.54,"CapPass","Cycle 100",100,34200,"416-20","Alloy 617",314626,"Plate"
-159.54,-0.00069,"Qualified",,793.57,"CapPass","Cycle 100",100,34201,"416-20","Alloy 617",314626,"Plate"
-162.40,-0.00072,"Qualified",,793.60,"CapPass","Cycle 100",100,34202,"416-20","Alloy 617",314626,"Plate"
-165.20,-0.00074,"Qualified",,793.63,"CapPass","Cycle 100",100,34203,"416-20","Alloy 617",314626,"Plate"
-167.93,-0.00077,"Qualified",,793.66,"CapPass","Cycle 100",100,34204,"416-20","Alloy 617",314626,"Plate"
-170.61,-0.00079,"Qualified",,793.68,"CapPass","Cycle 100",100,34205,"416-20","Alloy 617",314626,"Plate"
-173.21,-0.00082,"Qualified",,793.71,"CapPass","Cycle 100",100,34206,"416-20","Alloy 617",314626,"Plate"
-175.92,-0.00085,"Qualified",,793.73,"CapPass","Cycle 100",100,34207,"416-20","Alloy 617",314626,"Plate"
-178.80,-0.00087,"Qualified",,793.76,"CapPass","Cycle 100",100,34208,"416-20","Alloy 617",314626,"Plate"
-181.30,-0.00090,"Qualified",,793.79,"CapPass","Cycle 100",100,34209,"416-20","Alloy 617",314626,"Plate"
-181.58,-0.00092,"Qualified",,793.81,"CapPass","Cycle 100",100,34210,"416-20","Alloy 617",314626,"Plate"
-183.96,-0.00095,"Qualified",,793.83,"CapPass","Cycle 100",100,34211,"416-20","Alloy 617",314626,"Plate"
-185.23,-0.00096,"Qualified",,793.84,"CapPass","Cycle 100",100,34212,"416-20","Alloy 617",314626,"Plate"
-186.29,-0.00097,"Qualified",,793.85,"CapPass","Cycle 100",100,34213,"416-20","Alloy 617",314626,"Plate"
-187.30,-0.00100,"Qualified",,793.87,"CapPass","Cycle 100",100,34214,"416-20","Alloy 617",314626,"Plate"
-187.54,-0.00103,"Qualified",,793.88,"CapPass","Cycle 100",100,34215,"416-20","Alloy 617",314626,"Plate"
-187.87,-0.00106,"Qualified",,793.88,"CapPass","Cycle 100",100,34216,"416-20","Alloy 617",314626,"Plate"
-188.02,-0.00109,"Qualified",,793.88,"CapPass","Cycle 100",100,34217,"416-20","Alloy 617",314626,"Plate"
-188.39,-0.00111,"Qualified",,793.89,"CapPass","Cycle 100",100,34218,"416-20","Alloy 617",314626,"Plate"
-189.52,-0.00114,"Qualified",,793.93,"CapPass","Cycle 100",100,34219,"416-20","Alloy 617",314626,"Plate"
-187.21,-0.00116,"Qualified",,794.04,"CapPass","Cycle 100",100,34220,"416-20","Alloy 617",314626,"Plate"
-188.97,-0.00119,"Qualified",,794.09,"CapPass","Cycle 100",100,34221,"416-20","Alloy 617",314626,"Plate"
-191.58,-0.00121,"Qualified",,794.12,"CapPass","Cycle 100",100,34222,"416-20","Alloy 617",314626,"Plate"
-194.27,-0.00124,"Qualified",,794.15,"CapPass","Cycle 100",100,34223,"416-20","Alloy 617",314626,"Plate"
-197.04,-0.00126,"Qualified",,794.17,"CapPass","Cycle 100",100,34224,"416-20","Alloy 617",314626,"Plate"
-195.31,-0.00129,"Qualified",,794.19,"CapPass","Cycle 100",100,34225,"416-20","Alloy 617",314626,"Plate"
-195.66,-0.00132,"Qualified",,794.19,"CapPass","Cycle 100",100,34226,"416-20","Alloy 617",314626,"Plate"
-195.91,-0.00135,"Qualified",,794.19,"CapPass","Cycle 100",100,34227,"416-20","Alloy 617",314626,"Plate"
-196.12,-0.00137,"Qualified",,794.20,"CapPass","Cycle 100",100,34228,"416-20","Alloy 617",314626,"Plate"
-196.35,-0.00140,"Qualified",,794.20,"CapPass","Cycle 100",100,34229,"416-20","Alloy 617",314626,"Plate"
-196.72,-0.00142,"Qualified",,794.20,"CapPass","Cycle 100",100,34230,"416-20","Alloy 617",314626,"Plate"
-198.97,-0.00145,"Qualified",,794.23,"CapPass","Cycle 100",100,34231,"416-20","Alloy 617",314626,"Plate"
-197.00,-0.00147,"Qualified",,794.34,"CapPass","Cycle 100",100,34232,"416-20","Alloy 617",314626,"Plate"
-198.56,-0.00150,"Qualified",,794.41,"CapPass","Cycle 100",100,34233,"416-20","Alloy 617",314626,"Plate"
-200.98,-0.00153,"Qualified",,794.44,"CapPass","Cycle 100",100,34234,"416-20","Alloy 617",314626,"Plate"
-203.63,-0.00155,"Qualified",,794.46,"CapPass","Cycle 100",100,34235,"416-20","Alloy 617",314626,"Plate"
-206.76,-0.00158,"Qualified",,794.49,"CapPass","Cycle 100",100,34236,"416-20","Alloy 617",314626,"Plate"
-209.44,-0.00160,"Qualified",,794.51,"CapPass","Cycle 100",100,34237,"416-20","Alloy 617",314626,"Plate"
-201.94,-0.00163,"Qualified",,794.52,"CapPass","Cycle 100",100,34238,"416-20","Alloy 617",314626,"Plate"
-202.30,-0.00166,"Qualified",,794.53,"CapPass","Cycle 100",100,34239,"416-20","Alloy 617",314626,"Plate"
-202.79,-0.00169,"Qualified",,794.53,"CapPass","Cycle 100",100,34240,"416-20","Alloy 617",314626,"Plate"
-203.52,-0.00171,"Qualified",,794.54,"CapPass","Cycle 100",100,34241,"416-20","Alloy 617",314626,"Plate"
-206.05,-0.00174,"Qualified",,794.56,"CapPass","Cycle 100",100,34242,"416-20","Alloy 617",314626,"Plate"
-207.63,-0.00176,"Qualified",,794.59,"CapPass","Cycle 100",100,34243,"416-20","Alloy 617",314626,"Plate"
-208.45,-0.00179,"Qualified",,794.66,"CapPass","Cycle 100",100,34244,"416-20","Alloy 617",314626,"Plate"
-210.03,-0.00181,"Qualified",,794.71,"CapPass","Cycle 100",100,34245,"416-20","Alloy 617",314626,"Plate"
-212.23,-0.00184,"Qualified",,794.74,"CapPass","Cycle 100",100,34246,"416-20","Alloy 617",314626,"Plate"
-209.96,-0.00187,"Qualified",,794.76,"CapPass","Cycle 100",100,34247,"416-20","Alloy 617",314626,"Plate"
-210.14,-0.00190,"Qualified",,794.76,"CapPass","Cycle 100",100,34248,"416-20","Alloy 617",314626,"Plate"
-210.27,-0.00195,"Qualified",,794.76,"CapPass","Cycle 100",100,34249,"416-20","Alloy 617",314626,"Plate"
-210.36,-0.00198,"Qualified",,794.76,"CapPass","Cycle 100",100,34250,"416-20","Alloy 617",314626,"Plate"
-210.45,-0.00201,"Qualified",,794.76,"CapPass","Cycle 100",100,34251,"416-20","Alloy 617",314626,"Plate"
-210.54,-0.00204,"Qualified",,794.76,"CapPass","Cycle 100",100,34252,"416-20","Alloy 617",314626,"Plate"
-210.62,-0.00207,"Qualified",,794.76,"CapPass","Cycle 100",100,34253,"416-20","Alloy 617",314626,"Plate"
-210.68,-0.00210,"Qualified",,794.76,"CapPass","Cycle 100",100,34254,"416-20","Alloy 617",314626,"Plate"
-210.90,-0.00214,"Qualified",,794.77,"CapPass","Cycle 100",100,34255,"416-20","Alloy 617",314626,"Plate"
-211.16,-0.00217,"Qualified",,794.77,"CapPass","Cycle 100",100,34256,"416-20","Alloy 617",314626,"Plate"
-211.51,-0.00215,"Qualified",,794.78,"CapPass","Cycle 100",100,34257,"416-20","Alloy 617",314626,"Plate"
-199.99,-0.00212,"Qualified",,794.84,"CapPass","Cycle 100",100,34258,"416-20","Alloy 617",314626,"Plate"
-199.36,-0.00212,"Qualified",,794.84,"CapPass","Cycle 100",100,34259,"416-20","Alloy 617",314626,"Plate"
-195.34,-0.00209,"Qualified",,794.85,"CapPass","Cycle 100",100,34260,"416-20","Alloy 617",314626,"Plate"
-190.75,-0.00207,"Qualified",,794.87,"CapPass","Cycle 100",100,34261,"416-20","Alloy 617",314626,"Plate"
-185.98,-0.00204,"Qualified",,794.88,"CapPass","Cycle 100",100,34262,"416-20","Alloy 617",314626,"Plate"
-181.53,-0.00202,"Qualified",,794.89,"CapPass","Cycle 100",100,34263,"416-20","Alloy 617",314626,"Plate"
-177.24,-0.00199,"Qualified",,794.90,"CapPass","Cycle 100",100,34264,"416-20","Alloy 617",314626,"Plate"
-173.13,-0.00196,"Qualified",,794.91,"CapPass","Cycle 100",100,34265,"416-20","Alloy 617",314626,"Plate"
-169.17,-0.00194,"Qualified",,794.92,"CapPass","Cycle 100",100,34266,"416-20","Alloy 617",314626,"Plate"
-165.43,-0.00191,"Qualified",,794.93,"CapPass","Cycle 100",100,34267,"416-20","Alloy 617",314626,"Plate"
-161.70,-0.00188,"Qualified",,794.94,"CapPass","Cycle 100",100,34268,"416-20","Alloy 617",314626,"Plate"
-157.61,-0.00186,"Qualified",,794.96,"CapPass","Cycle 100",100,34269,"416-20","Alloy 617",314626,"Plate"
-153.69,-0.00183,"Qualified",,794.97,"CapPass","Cycle 100",100,34270,"416-20","Alloy 617",314626,"Plate"
-149.91,-0.00181,"Qualified",,794.99,"CapPass","Cycle 100",100,34271,"416-20","Alloy 617",314626,"Plate"
-146.18,-0.00178,"Qualified",,795.01,"CapPass","Cycle 100",100,34272,"416-20","Alloy 617",314626,"Plate"
-142.56,-0.00176,"Qualified",,795.03,"CapPass","Cycle 100",100,34273,"416-20","Alloy 617",314626,"Plate"
-138.95,-0.00173,"Qualified",,795.05,"CapPass","Cycle 100",100,34274,"416-20","Alloy 617",314626,"Plate"
-135.03,-0.00170,"Qualified",,795.08,"CapPass","Cycle 100",100,34275,"416-20","Alloy 617",314626,"Plate"
-131.28,-0.00168,"Qualified",,795.12,"CapPass","Cycle 100",100,34276,"416-20","Alloy 617",314626,"Plate"
-126.88,-0.00165,"Qualified",,795.16,"CapPass","Cycle 100",100,34277,"416-20","Alloy 617",314626,"Plate"
-122.92,-0.00163,"Qualified",,795.19,"CapPass","Cycle 100",100,34278,"416-20","Alloy 617",314626,"Plate"
-118.76,-0.00160,"Qualified",,795.22,"CapPass","Cycle 100",100,34279,"416-20","Alloy 617",314626,"Plate"
-114.93,-0.00158,"Qualified",,795.25,"CapPass","Cycle 100",100,34280,"416-20","Alloy 617",314626,"Plate"
-110.88,-0.00155,"Qualified",,795.28,"CapPass","Cycle 100",100,34281,"416-20","Alloy 617",314626,"Plate"
-106.54,-0.00153,"Qualified",,795.31,"CapPass","Cycle 100",100,34282,"416-20","Alloy 617",314626,"Plate"
-102.31,-0.00150,"Qualified",,795.33,"CapPass","Cycle 100",100,34283,"416-20","Alloy 617",314626,"Plate"
-98.76,-0.00147,"Qualified",,795.36,"CapPass","Cycle 100",100,34284,"416-20","Alloy 617",314626,"Plate"
-95.03,-0.00145,"Qualified",,795.38,"CapPass","Cycle 100",100,34285,"416-20","Alloy 617",314626,"Plate"
-91.25,-0.00142,"Qualified",,795.41,"CapPass","Cycle 100",100,34286,"416-20","Alloy 617",314626,"Plate"
-87.17,-0.00140,"Qualified",,795.44,"CapPass","Cycle 100",100,34287,"416-20","Alloy 617",314626,"Plate"
-83.12,-0.00137,"Qualified",,795.47,"CapPass","Cycle 100",100,34288,"416-20","Alloy 617",314626,"Plate"
-79.74,-0.00135,"Qualified",,795.49,"CapPass","Cycle 100",100,34289,"416-20","Alloy 617",314626,"Plate"
-76.30,-0.00132,"Qualified",,795.51,"CapPass","Cycle 100",100,34290,"416-20","Alloy 617",314626,"Plate"
-72.78,-0.00130,"Qualified",,795.54,"CapPass","Cycle 100",100,34291,"416-20","Alloy 617",314626,"Plate"
-69.54,-0.00127,"Qualified",,795.56,"CapPass","Cycle 100",100,34292,"416-20","Alloy 617",314626,"Plate"
-66.42,-0.00124,"Qualified",,795.59,"CapPass","Cycle 100",100,34293,"416-20","Alloy 617",314626,"Plate"
-62.86,-0.00122,"Qualified",,795.62,"CapPass","Cycle 100",100,34294,"416-20","Alloy 617",314626,"Plate"
-58.74,-0.00119,"Qualified",,795.65,"CapPass","Cycle 100",100,34295,"416-20","Alloy 617",314626,"Plate"
-55.15,-0.00117,"Qualified",,795.68,"CapPass","Cycle 100",100,34296,"416-20","Alloy 617",314626,"Plate"
-51.24,-0.00114,"Qualified",,795.71,"CapPass","Cycle 100",100,34297,"416-20","Alloy 617",314626,"Plate"
-47.28,-0.00112,"Qualified",,795.74,"CapPass","Cycle 100",100,34298,"416-20","Alloy 617",314626,"Plate"
-43.09,-0.00109,"Qualified",,795.77,"CapPass","Cycle 100",100,34299,"416-20","Alloy 617",314626,"Plate"
-39.15,-0.00107,"Qualified",,795.79,"CapPass","Cycle 100",100,34300,"416-20","Alloy 617",314626,"Plate"
-35.15,-0.00104,"Qualified",,795.82,"CapPass","Cycle 100",100,34301,"416-20","Alloy 617",314626,"Plate"
-32.17,-0.00102,"Qualified",,795.84,"CapPass","Cycle 100",100,34302,"416-20","Alloy 617",314626,"Plate"
-31.47,-0.00102,"Qualified",,795.85,"CapPass","Cycle 100",100,34303,"416-20","Alloy 617",314626,"Plate"
-27.89,-0.00099,"Qualified",,795.87,"CapPass","Cycle 100",100,34304,"416-20","Alloy 617",314626,"Plate"
-24.25,-0.00097,"Qualified",,795.90,"CapPass","Cycle 100",100,34305,"416-20","Alloy 617",314626,"Plate"
-20.57,-0.00094,"Qualified",,795.92,"CapPass","Cycle 100",100,34306,"416-20","Alloy 617",314626,"Plate"
-16.72,-0.00091,"Qualified",,795.95,"CapPass","Cycle 100",100,34307,"416-20","Alloy 617",314626,"Plate"
-13.34,-0.00089,"Qualified",,795.98,"CapPass","Cycle 100",100,34308,"416-20","Alloy 617",314626,"Plate"
-9.92,-0.00086,"Qualified",,796.00,"CapPass","Cycle 100",100,34309,"416-20","Alloy 617",314626,"Plate"
-6.67,-0.00084,"Qualified",,796.03,"CapPass","Cycle 100",100,34310,"416-20","Alloy 617",314626,"Plate"
-2.80,-0.00081,"Qualified",,796.06,"CapPass","Cycle 100",100,34311,"416-20","Alloy 617",314626,"Plate"
0.72,-0.00079,"Qualified",,796.08,"CapPass","Cycle 100",100,34312,"416-20","Alloy 617",314626,"Plate"
4.03,-0.00076,"Qualified",,796.11,"CapPass","Cycle 100",100,34313,"416-20","Alloy 617",314626,"Plate"
7.61,-0.00074,"Qualified",,796.14,"CapPass","Cycle 100",100,34314,"416-20","Alloy 617",314626,"Plate"
11.02,-0.00071,"Qualified",,796.17,"CapPass","Cycle 100",100,34315,"416-20","Alloy 617",314626,"Plate"
14.54,-0.00068,"Qualified",,796.19,"CapPass","Cycle 100",100,34316,"416-20","Alloy 617",314626,"Plate"
17.80,-0.00066,"Qualified",,796.22,"CapPass","Cycle 100",100,34317,"416-20","Alloy 617",314626,"Plate"
21.15,-0.00063,"Qualified",,796.25,"CapPass","Cycle 100",100,34318,"416-20","Alloy 617",314626,"Plate"
24.25,-0.00061,"Qualified",,796.27,"CapPass","Cycle 100",100,34319,"416-20","Alloy 617",314626,"Plate"
27.14,-0.00058,"Qualified",,796.30,"CapPass","Cycle 100",100,34320,"416-20","Alloy 617",314626,"Plate"
30.24,-0.00056,"Qualified",,796.35,"CapPass","Cycle 100",100,34321,"416-20","Alloy 617",314626,"Plate"
34.37,-0.00053,"Qualified",,796.41,"CapPass","Cycle 100",100,34322,"416-20","Alloy 617",314626,"Plate"
38.68,-0.00051,"Qualified",,796.44,"CapPass","Cycle 100",100,34323,"416-20","Alloy 617",314626,"Plate"
42.63,-0.00048,"Qualified",,796.46,"CapPass","Cycle 100",100,34324,"416-20","Alloy 617",314626,"Plate"
46.43,-0.00046,"Qualified",,796.48,"CapPass","Cycle 100",100,34325,"416-20","Alloy 617",314626,"Plate"
49.47,-0.00043,"Qualified",,796.50,"CapPass","Cycle 100",100,34326,"416-20","Alloy 617",314626,"Plate"
52.54,-0.00040,"Qualified",,796.52,"CapPass","Cycle 100",100,34327,"416-20","Alloy 617",314626,"Plate"
55.93,-0.00038,"Qualified",,796.54,"CapPass","Cycle 100",100,34328,"416-20","Alloy 617",314626,"Plate"
58.99,-0.00035,"Qualified",,796.57,"CapPass","Cycle 100",100,34329,"416-20","Alloy 617",314626,"Plate"
62.25,-0.00033,"Qualified",,796.60,"CapPass","Cycle 100",100,34330,"416-20","Alloy 617",314626,"Plate"
65.71,-0.00030,"Qualified",,796.64,"CapPass","Cycle 100",100,34331,"416-20","Alloy 617",314626,"Plate"
68.47,-0.00028,"Qualified",,796.67,"CapPass","Cycle 100",100,34332,"416-20","Alloy 617",314626,"Plate"
72.18,-0.00025,"Qualified",,796.71,"CapPass","Cycle 100",100,34333,"416-20","Alloy 617",314626,"Plate"
75.45,-0.00023,"Qualified",,796.74,"CapPass","Cycle 100",100,34334,"416-20","Alloy 617",314626,"Plate"
79.01,-0.00020,"Qualified",,796.78,"CapPass","Cycle 100",100,34335,"416-20","Alloy 617",314626,"Plate"
53.15,-0.00013,"Qualified",,1589.65,"CapPass","Cycle 200",200,35321,"416-20","Alloy 617",314626,"Plate"
56.63,-0.00011,"Qualified",,1589.69,"CapPass","Cycle 200",200,35322,"416-20","Alloy 617",314626,"Plate"
60.42,-0.00008,"Qualified",,1589.73,"CapPass","Cycle 200",200,35323,"416-20","Alloy 617",314626,"Plate"
64.81,-0.00006,"Qualified",,1589.78,"CapPass","Cycle 200",200,35324,"416-20","Alloy 617",314626,"Plate"
68.72,-0.00003,"Qualified",,1589.81,"CapPass","Cycle 200",200,35325,"416-20","Alloy 617",314626,"Plate"
72.40,-0.00001,"Qualified",,1589.84,"CapPass","Cycle 200",200,35326,"416-20","Alloy 617",314626,"Plate"
72.53,-0.00001,"Qualified",,1589.84,"CapPass","Cycle 200",200,35327,"416-20","Alloy 617",314626,"Plate"
76.01,0.00002,"Qualified",,1589.87,"CapPass","Cycle 200",200,35328,"416-20","Alloy 617",314626,"Plate"
79.18,0.00004,"Qualified",,1589.89,"CapPass","Cycle 200",200,35329,"416-20","Alloy 617",314626,"Plate"
82.40,0.00007,"Qualified",,1589.92,"CapPass","Cycle 200",200,35330,"416-20","Alloy 617",314626,"Plate"
85.88,0.00009,"Qualified",,1589.95,"CapPass","Cycle 200",200,35331,"416-20","Alloy 617",314626,"Plate"
89.50,0.00012,"Qualified",,1589.98,"CapPass","Cycle 200",200,35332,"416-20","Alloy 617",314626,"Plate"
93.12,0.00015,"Qualified",,1590.01,"CapPass","Cycle 200",200,35333,"416-20","Alloy 617",314626,"Plate"
96.50,0.00017,"Qualified",,1590.04,"CapPass","Cycle 200",200,35334,"416-20","Alloy 617",314626,"Plate"
99.87,0.00020,"Qualified",,1590.07,"CapPass","Cycle 200",200,35335,"416-20","Alloy 617",314626,"Plate"
103.12,0.00022,"Qualified",,1590.10,"CapPass","Cycle 200",200,35336,"416-20","Alloy 617",314626,"Plate"
106.94,0.00025,"Qualified",,1590.12,"CapPass","Cycle 200",200,35337,"416-20","Alloy 617",314626,"Plate"
110.55,0.00027,"Qualified",,1590.14,"CapPass","Cycle 200",200,35338,"416-20","Alloy 617",314626,"Plate"
114.12,0.00030,"Qualified",,1590.16,"CapPass","Cycle 200",200,35339,"416-20","Alloy 617",314626,"Plate"
117.64,0.00032,"Qualified",,1590.17,"CapPass","Cycle 200",200,35340,"416-20","Alloy 617",314626,"Plate"
121.05,0.00035,"Qualified",,1590.19,"CapPass","Cycle 200",200,35341,"416-20","Alloy 617",314626,"Plate"
124.17,0.00038,"Qualified",,1590.20,"CapPass","Cycle 200",200,35342,"416-20","Alloy 617",314626,"Plate"
127.41,0.00040,"Qualified",,1590.22,"CapPass","Cycle 200",200,35343,"416-20","Alloy 617",314626,"Plate"
130.72,0.00043,"Qualified",,1590.23,"CapPass","Cycle 200",200,35344,"416-20","Alloy 617",314626,"Plate"
134.17,0.00045,"Qualified",,1590.25,"CapPass","Cycle 200",200,35345,"416-20","Alloy 617",314626,"Plate"
137.63,0.00048,"Qualified",,1590.27,"CapPass","Cycle 200",200,35346,"416-20","Alloy 617",314626,"Plate"
140.79,0.00050,"Qualified",,1590.29,"CapPass","Cycle 200",200,35347,"416-20","Alloy 617",314626,"Plate"
143.74,0.00053,"Qualified",,1590.31,"CapPass","Cycle 200",200,35348,"416-20","Alloy 617",314626,"Plate"
146.56,0.00055,"Qualified",,1590.33,"CapPass","Cycle 200",200,35349,"416-20","Alloy 617",314626,"Plate"
149.26,0.00058,"Qualified",,1590.35,"CapPass","Cycle 200",200,35350,"416-20","Alloy 617",314626,"Plate"
152.09,0.00061,"Qualified",,1590.37,"CapPass","Cycle 200",200,35351,"416-20","Alloy 617",314626,"Plate"
155.15,0.00063,"Qualified",,1590.40,"CapPass","Cycle 200",200,35352,"416-20","Alloy 617",314626,"Plate"
157.84,0.00066,"Qualified",,1590.42,"CapPass","Cycle 200",200,35353,"416-20","Alloy 617",314626,"Plate"
160.45,0.00068,"Qualified",,1590.45,"CapPass","Cycle 200",200,35354,"416-20","Alloy 617",314626,"Plate"
163.11,0.00071,"Qualified",,1590.47,"CapPass","Cycle 200",200,35355,"416-20","Alloy 617",314626,"Plate"
165.92,0.00073,"Qualified",,1590.50,"CapPass","Cycle 200",200,35356,"416-20","Alloy 617",314626,"Plate"
168.32,0.00076,"Qualified",,1590.53,"CapPass","Cycle 200",200,35357,"416-20","Alloy 617",314626,"Plate"
170.60,0.00078,"Qualified",,1590.55,"CapPass","Cycle 200",200,35358,"416-20","Alloy 617",314626,"Plate"
173.30,0.00081,"Qualified",,1590.58,"CapPass","Cycle 200",200,35359,"416-20","Alloy 617",314626,"Plate"
175.91,0.00084,"Qualified",,1590.60,"CapPass","Cycle 200",200,35360,"416-20","Alloy 617",314626,"Plate"
178.26,0.00086,"Qualified",,1590.62,"CapPass","Cycle 200",200,35361,"416-20","Alloy 617",314626,"Plate"
180.88,0.00089,"Qualified",,1590.65,"CapPass","Cycle 200",200,35362,"416-20","Alloy 617",314626,"Plate"
182.92,0.00091,"Qualified",,1590.68,"CapPass","Cycle 200",200,35363,"416-20","Alloy 617",314626,"Plate"
185.18,0.00094,"Qualified",,1590.70,"CapPass","Cycle 200",200,35364,"416-20","Alloy 617",314626,"Plate"
187.43,0.00096,"Qualified",,1590.73,"CapPass","Cycle 200",200,35365,"416-20","Alloy 617",314626,"Plate"
189.47,0.00099,"Qualified",,1590.75,"CapPass","Cycle 200",200,35366,"416-20","Alloy 617",314626,"Plate"
188.38,0.00101,"Qualified",,1590.77,"CapPass","Cycle 200",200,35367,"416-20","Alloy 617",314626,"Plate"
188.67,0.00105,"Qualified",,1590.77,"CapPass","Cycle 200",200,35368,"416-20","Alloy 617",314626,"Plate"
188.81,0.00107,"Qualified",,1590.77,"CapPass","Cycle 200",200,35369,"416-20","Alloy 617",314626,"Plate"
189.00,0.00110,"Qualified",,1590.77,"CapPass","Cycle 200",200,35370,"416-20","Alloy 617",314626,"Plate"
189.14,0.00113,"Qualified",,1590.78,"CapPass","Cycle 200",200,35371,"416-20","Alloy 617",314626,"Plate"
189.44,0.00115,"Qualified",,1590.78,"CapPass","Cycle 200",200,35372,"416-20","Alloy 617",314626,"Plate"
190.26,0.00118,"Qualified",,1590.80,"CapPass","Cycle 200",200,35373,"416-20","Alloy 617",314626,"Plate"
188.11,0.00119,"Qualified",,1590.84,"CapPass","Cycle 200",200,35374,"416-20","Alloy 617",314626,"Plate"
185.44,0.00120,"Qualified",,1591.00,"CapPass","Cycle 200",200,35375,"416-20","Alloy 617",314626,"Plate"
188.25,0.00123,"Qualified",,1591.02,"CapPass","Cycle 200",200,35376,"416-20","Alloy 617",314626,"Plate"
191.09,0.00126,"Qualified",,1591.05,"CapPass","Cycle 200",200,35377,"416-20","Alloy 617",314626,"Plate"
193.63,0.00128,"Qualified",,1591.07,"CapPass","Cycle 200",200,35378,"416-20","Alloy 617",314626,"Plate"
196.30,0.00131,"Qualified",,1591.09,"CapPass","Cycle 200",200,35379,"416-20","Alloy 617",314626,"Plate"
198.83,0.00133,"Qualified",,1591.11,"CapPass","Cycle 200",200,35380,"416-20","Alloy 617",314626,"Plate"
201.16,0.00136,"Qualified",,1591.13,"CapPass","Cycle 200",200,35381,"416-20","Alloy 617",314626,"Plate"
198.18,0.00139,"Qualified",,1591.14,"CapPass","Cycle 200",200,35382,"416-20","Alloy 617",314626,"Plate"
198.58,0.00142,"Qualified",,1591.14,"CapPass","Cycle 200",200,35383,"416-20","Alloy 617",314626,"Plate"
198.80,0.00145,"Qualified",,1591.15,"CapPass","Cycle 200",200,35384,"416-20","Alloy 617",314626,"Plate"
199.00,0.00148,"Qualified",,1591.15,"CapPass","Cycle 200",200,35385,"416-20","Alloy 617",314626,"Plate"
199.37,0.00151,"Qualified",,1591.15,"CapPass","Cycle 200",200,35386,"416-20","Alloy 617",314626,"Plate"
201.18,0.00154,"Qualified",,1591.19,"CapPass","Cycle 200",200,35387,"416-20","Alloy 617",314626,"Plate"
198.03,0.00156,"Qualified",,1591.35,"CapPass","Cycle 200",200,35388,"416-20","Alloy 617",314626,"Plate"
200.84,0.00159,"Qualified",,1591.38,"CapPass","Cycle 200",200,35389,"416-20","Alloy 617",314626,"Plate"
203.84,0.00161,"Qualified",,1591.41,"CapPass","Cycle 200",200,35390,"416-20","Alloy 617",314626,"Plate"
206.70,0.00164,"Qualified",,1591.43,"CapPass","Cycle 200",200,35391,"416-20","Alloy 617",314626,"Plate"
209.58,0.00166,"Qualified",,1591.46,"CapPass","Cycle 200",200,35392,"416-20","Alloy 617",314626,"Plate"
205.73,0.00169,"Qualified",,1591.47,"CapPass","Cycle 200",200,35393,"416-20","Alloy 617",314626,"Plate"
206.16,0.00174,"Qualified",,1591.48,"CapPass","Cycle 200",200,35394,"416-20","Alloy 617",314626,"Plate"
206.28,0.00177,"Qualified",,1591.48,"CapPass","Cycle 200",200,35395,"416-20","Alloy 617",314626,"Plate"
206.39,0.00180,"Qualified",,1591.48,"CapPass","Cycle 200",200,35396,"416-20","Alloy 617",314626,"Plate"
206.52,0.00183,"Qualified",,1591.48,"CapPass","Cycle 200",200,35397,"416-20","Alloy 617",314626,"Plate"
206.62,0.00186,"Qualified",,1591.48,"CapPass","Cycle 200",200,35398,"416-20","Alloy 617",314626,"Plate"
206.74,0.00190,"Qualified",,1591.48,"CapPass","Cycle 200",200,35399,"416-20","Alloy 617",314626,"Plate"
206.87,0.00193,"Qualified",,1591.48,"CapPass","Cycle 200",200,35400,"416-20","Alloy 617",314626,"Plate"
207.00,0.00197,"Qualified",,1591.48,"CapPass","Cycle 200",200,35401,"416-20","Alloy 617",314626,"Plate"
207.16,0.00199,"Qualified",,1591.48,"CapPass","Cycle 200",200,35402,"416-20","Alloy 617",314626,"Plate"
207.39,0.00203,"Qualified",,1591.49,"CapPass","Cycle 200",200,35403,"416-20","Alloy 617",314626,"Plate"
208.27,0.00201,"Qualified",,1591.50,"CapPass","Cycle 200",200,35404,"416-20","Alloy 617",314626,"Plate"
197.62,0.00198,"Qualified",,1591.56,"CapPass","Cycle 200",200,35405,"416-20","Alloy 617",314626,"Plate"
192.75,0.00195,"Qualified",,1591.58,"CapPass","Cycle 200",200,35406,"416-20","Alloy 617",314626,"Plate"
187.91,0.00193,"Qualified",,1591.60,"CapPass","Cycle 200",200,35407,"416-20","Alloy 617",314626,"Plate"
184.59,0.00190,"Qualified",,1591.61,"CapPass","Cycle 200",200,35408,"416-20","Alloy 617",314626,"Plate"
180.85,0.00188,"Qualified",,1591.64,"CapPass","Cycle 200",200,35409,"416-20","Alloy 617",314626,"Plate"
176.84,0.00187,"Qualified",,1591.84,"CapPass","Cycle 200",200,35410,"416-20","Alloy 617",314626,"Plate"
173.87,0.00185,"Qualified",,1591.86,"CapPass","Cycle 200",200,35411,"416-20","Alloy 617",314626,"Plate"
169.98,0.00183,"Qualified",,1591.89,"CapPass","Cycle 200",200,35412,"416-20","Alloy 617",314626,"Plate"
166.05,0.00180,"Qualified",,1591.91,"CapPass","Cycle 200",200,35413,"416-20","Alloy 617",314626,"Plate"
161.90,0.00178,"Qualified",,1591.93,"CapPass","Cycle 200",200,35414,"416-20","Alloy 617",314626,"Plate"
157.73,0.00175,"Qualified",,1591.96,"CapPass","Cycle 200",200,35415,"416-20","Alloy 617",314626,"Plate"
153.46,0.00172,"Qualified",,1591.98,"CapPass","Cycle 200",200,35416,"416-20","Alloy 617",314626,"Plate"
149.42,0.00170,"Qualified",,1592.00,"CapPass","Cycle 200",200,35417,"416-20","Alloy 617",314626,"Plate"
145.78,0.00167,"Qualified",,1592.03,"CapPass","Cycle 200",200,35418,"416-20","Alloy 617",314626,"Plate"
142.00,0.00165,"Qualified",,1592.05,"CapPass","Cycle 200",200,35419,"416-20","Alloy 617",314626,"Plate"
138.07,0.00162,"Qualified",,1592.07,"CapPass","Cycle 200",200,35420,"416-20","Alloy 617",314626,"Plate"
134.40,0.00160,"Qualified",,1592.10,"CapPass","Cycle 200",200,35421,"416-20","Alloy 617",314626,"Plate"
130.74,0.00157,"Qualified",,1592.12,"CapPass","Cycle 200",200,35422,"416-20","Alloy 617",314626,"Plate"
127.33,0.00155,"Qualified",,1592.15,"CapPass","Cycle 200",200,35423,"416-20","Alloy 617",314626,"Plate"
123.87,0.00152,"Qualified",,1592.18,"CapPass","Cycle 200",200,35424,"416-20","Alloy 617",314626,"Plate"
120.67,0.00149,"Qualified",,1592.20,"CapPass","Cycle 200",200,35425,"416-20","Alloy 617",314626,"Plate"
117.32,0.00147,"Qualified",,1592.23,"CapPass","Cycle 200",200,35426,"416-20","Alloy 617",314626,"Plate"
113.54,0.00144,"Qualified",,1592.26,"CapPass","Cycle 200",200,35427,"416-20","Alloy 617",314626,"Plate"
109.89,0.00142,"Qualified",,1592.29,"CapPass","Cycle 200",200,35428,"416-20","Alloy 617",314626,"Plate"
106.47,0.00139,"Qualified",,1592.32,"CapPass","Cycle 200",200,35429,"416-20","Alloy 617",314626,"Plate"
102.82,0.00137,"Qualified",,1592.35,"CapPass","Cycle 200",200,35430,"416-20","Alloy 617",314626,"Plate"
99.13,0.00134,"Qualified",,1592.37,"CapPass","Cycle 200",200,35431,"416-20","Alloy 617",314626,"Plate"
95.74,0.00132,"Qualified",,1592.40,"CapPass","Cycle 200",200,35432,"416-20","Alloy 617",314626,"Plate"
92.52,0.00129,"Qualified",,1592.42,"CapPass","Cycle 200",200,35433,"416-20","Alloy 617",314626,"Plate"
89.03,0.00127,"Qualified",,1592.45,"CapPass","Cycle 200",200,35434,"416-20","Alloy 617",314626,"Plate"
85.58,0.00124,"Qualified",,1592.48,"CapPass","Cycle 200",200,35435,"416-20","Alloy 617",314626,"Plate"
81.87,0.00122,"Qualified",,1592.51,"CapPass","Cycle 200",200,35436,"416-20","Alloy 617",314626,"Plate"
78.54,0.00119,"Qualified",,1592.53,"CapPass","Cycle 200",200,35437,"416-20","Alloy 617",314626,"Plate"
75.45,0.00116,"Qualified",,1592.55,"CapPass","Cycle 200",200,35438,"416-20","Alloy 617",314626,"Plate"
72.20,0.00114,"Qualified",,1592.58,"CapPass","Cycle 200",200,35439,"416-20","Alloy 617",314626,"Plate"
68.79,0.00111,"Qualified",,1592.61,"CapPass","Cycle 200",200,35440,"416-20","Alloy 617",314626,"Plate"
65.76,0.00109,"Qualified",,1592.63,"CapPass","Cycle 200",200,35441,"416-20","Alloy 617",314626,"Plate"
62.69,0.00106,"Qualified",,1592.66,"CapPass","Cycle 200",200,35442,"416-20","Alloy 617",314626,"Plate"
59.08,0.00104,"Qualified",,1592.69,"CapPass","Cycle 200",200,35443,"416-20","Alloy 617",314626,"Plate"
55.38,0.00101,"Qualified",,1592.72,"CapPass","Cycle 200",200,35444,"416-20","Alloy 617",314626,"Plate"
51.76,0.00099,"Qualified",,1592.75,"CapPass","Cycle 200",200,35445,"416-20","Alloy 617",314626,"Plate"
48.22,0.00096,"Qualified",,1592.78,"CapPass","Cycle 200",200,35446,"416-20","Alloy 617",314626,"Plate"
44.62,0.00094,"Qualified",,1592.81,"CapPass","Cycle 200",200,35447,"416-20","Alloy 617",314626,"Plate"
40.47,0.00091,"Qualified",,1592.84,"CapPass","Cycle 200",200,35448,"416-20","Alloy 617",314626,"Plate"
39.97,0.00091,"Qualified",,1592.84,"CapPass","Cycle 200",200,35449,"416-20","Alloy 617",314626,"Plate"
36.73,0.00088,"Qualified",,1592.87,"CapPass","Cycle 200",200,35450,"416-20","Alloy 617",314626,"Plate"
32.92,0.00086,"Qualified",,1592.89,"CapPass","Cycle 200",200,35451,"416-20","Alloy 617",314626,"Plate"
29.57,0.00083,"Qualified",,1592.92,"CapPass","Cycle 200",200,35452,"416-20","Alloy 617",314626,"Plate"
26.22,0.00081,"Qualified",,1592.94,"CapPass","Cycle 200",200,35453,"416-20","Alloy 617",314626,"Plate"
22.92,0.00078,"Qualified",,1592.97,"CapPass","Cycle 200",200,35454,"416-20","Alloy 617",314626,"Plate"
19.47,0.00076,"Qualified",,1592.99,"CapPass","Cycle 200",200,35455,"416-20","Alloy 617",314626,"Plate"
15.77,0.00073,"Qualified",,1593.02,"CapPass","Cycle 200",200,35456,"416-20","Alloy 617",314626,"Plate"
12.05,0.00071,"Qualified",,1593.05,"CapPass","Cycle 200",200,35457,"416-20","Alloy 617",314626,"Plate"
7.63,0.00068,"Qualified",,1593.09,"CapPass","Cycle 200",200,35458,"416-20","Alloy 617",314626,"Plate"
3.69,0.00065,"Qualified",,1593.12,"CapPass","Cycle 200",200,35459,"416-20","Alloy 617",314626,"Plate"
-0.11,0.00063,"Qualified",,1593.14,"CapPass","Cycle 200",200,35460,"416-20","Alloy 617",314626,"Plate"
-3.75,0.00060,"Qualified",,1593.17,"CapPass","Cycle 200",200,35461,"416-20","Alloy 617",314626,"Plate"
-7.20,0.00058,"Qualified",,1593.20,"CapPass","Cycle 200",200,35462,"416-20","Alloy 617",314626,"Plate"
