Repository: js-molina/fatigue-A617

File: data/850C/Strain rate 0.001/0.40% strain/HTM_A19_PeakStress_411.csv (part 6 of 10)
"Cycle","Data State","Max Stress Mpa","Min Stress Mpa","Qual Exceptions","Qual State","Stress Ratio","Time Max Stress Sec","Time Min Stress Sec","Sample","Count","Alloy","Material_Form","Heat"
1913,"CapPass",220.95,-222.52,,"Qualified",0.993,15310.74,15314.67,"4-1-1",1913,"Alloy 617","Plate",314626
1914,"CapPass",222.05,-223.21,,"Qualified",0.995,15318.70,15322.75,"4-1-1",1914,"Alloy 617","Plate",314626
1915,"CapPass",217.61,-222.27,,"Qualified",0.979,15326.43,15330.76,"4-1-1",1915,"Alloy 617","Plate",314626
1916,"CapPass",222.17,-222.29,,"Qualified",0.999,15334.87,15338.69,"4-1-1",1916,"Alloy 617","Plate",314626
1917,"CapPass",226.00,-225.91,,"Qualified",1.000,15342.83,15346.67,"4-1-1",1917,"Alloy 617","Plate",314626
1918,"CapPass",218.41,-216.47,,"Qualified",1.009,15350.51,15354.57,"4-1-1",1918,"Alloy 617","Plate",314626
1919,"CapPass",226.91,-223.00,,"Qualified",1.018,15358.84,15362.75,"4-1-1",1919,"Alloy 617","Plate",314626
1920,"CapPass",217.56,-221.70,,"Qualified",0.981,15366.64,15370.91,"4-1-1",1920,"Alloy 617","Plate",314626
1921,"CapPass",224.07,-222.46,,"Qualified",1.007,15374.69,15378.63,"4-1-1",1921,"Alloy 617","Plate",314626
1922,"CapPass",220.93,-222.08,,"Qualified",0.995,15382.62,15386.84,"4-1-1",1922,"Alloy 617","Plate",314626
1923,"CapPass",221.85,-224.73,,"Qualified",0.987,15390.69,15394.83,"4-1-1",1923,"Alloy 617","Plate",314626
1924,"CapPass",225.21,-223.81,,"Qualified",1.006,15398.91,15402.91,"4-1-1",1924,"Alloy 617","Plate",314626
1925,"CapPass",220.75,-224.16,,"Qualified",0.985,15406.62,15410.94,"4-1-1",1925,"Alloy 617","Plate",314626
1926,"CapPass",222.37,-220.96,,"Qualified",1.006,15414.92,15418.76,"4-1-1",1926,"Alloy 617","Plate",314626
1927,"CapPass",220.14,-223.28,,"Qualified",0.986,15422.77,15426.80,"4-1-1",1927,"Alloy 617","Plate",314626
1928,"CapPass",217.65,-219.05,,"Qualified",0.994,15430.50,15434.97,"4-1-1",1928,"Alloy 617","Plate",314626
1929,"CapPass",225.07,-220.24,,"Qualified",1.022,15438.79,15442.73,"4-1-1",1929,"Alloy 617","Plate",314626
1930,"CapPass",218.44,-223.84,,"Qualified",0.976,15446.71,15450.83,"4-1-1",1930,"Alloy 617","Plate",314626
1931,"CapPass",224.64,-224.50,,"Qualified",1.001,15454.96,15458.91,"4-1-1",1931,"Alloy 617","Plate",314626
1932,"CapPass",218.47,-221.64,,"Qualified",0.986,15462.66,15466.71,"4-1-1",1932,"Alloy 617","Plate",314626
1933,"CapPass",223.68,-220.36,,"Qualified",1.015,15470.85,15475.02,"4-1-1",1933,"Alloy 617","Plate",314626
1934,"CapPass",222.00,-223.04,,"Qualified",0.995,15478.99,15482.80,"4-1-1",1934,"Alloy 617","Plate",314626
1935,"CapPass",223.60,-223.91,,"Qualified",0.999,15487.03,15490.91,"4-1-1",1935,"Alloy 617","Plate",314626
1936,"CapPass",220.62,-225.01,,"Qualified",0.980,15494.90,15498.96,"4-1-1",1936,"Alloy 617","Plate",314626
1937,"CapPass",220.19,-224.15,,"Qualified",0.982,15503.06,15507.02,"4-1-1",1937,"Alloy 617","Plate",314626
1938,"CapPass",221.50,-220.46,,"Qualified",1.005,15510.87,15514.84,"4-1-1",1938,"Alloy 617","Plate",314626
1939,"CapPass",216.72,-221.96,,"Qualified",0.976,15518.98,15523.01,"4-1-1",1939,"Alloy 617","Plate",314626
1940,"CapPass",224.44,-219.36,,"Qualified",1.023,15526.87,15530.84,"4-1-1",1940,"Alloy 617","Plate",314626
1941,"CapPass",222.63,-221.81,,"Qualified",1.004,15534.85,15538.86,"4-1-1",1941,"Alloy 617","Plate",314626
1942,"CapPass",220.24,-222.68,,"Qualified",0.989,15543.08,15546.92,"4-1-1",1942,"Alloy 617","Plate",314626
1943,"CapPass",222.20,-222.28,,"Qualified",1.000,15550.89,15554.92,"4-1-1",1943,"Alloy 617","Plate",314626
1944,"CapPass",223.20,-222.38,,"Qualified",1.004,15558.85,15562.76,"4-1-1",1944,"Alloy 617","Plate",314626
1945,"CapPass",224.33,-224.78,,"Qualified",0.998,15566.96,15571.04,"4-1-1",1945,"Alloy 617","Plate",314626
1946,"CapPass",217.39,-223.36,,"Qualified",0.973,15574.72,15578.92,"4-1-1",1946,"Alloy 617","Plate",314626
1947,"CapPass",219.56,-223.26,,"Qualified",0.983,15582.88,15586.96,"4-1-1",1947,"Alloy 617","Plate",314626
1948,"CapPass",220.70,-219.80,,"Qualified",1.004,15590.98,15595.14,"4-1-1",1948,"Alloy 617","Plate",314626
1949,"CapPass",222.21,-224.67,,"Qualified",0.989,15598.91,15603.05,"4-1-1",1949,"Alloy 617","Plate",314626
1950,"CapPass",225.13,-221.97,,"Qualified",1.014,15607.16,15611.17,"4-1-1",1950,"Alloy 617","Plate",314626
1951,"CapPass",221.61,-220.29,,"Qualified",1.006,15615.01,15618.94,"4-1-1",1951,"Alloy 617","Plate",314626
1952,"CapPass",224.03,-223.70,,"Qualified",1.001,15623.07,15627.19,"4-1-1",1952,"Alloy 617","Plate",314626
1953,"CapPass",219.97,-223.56,,"Qualified",0.984,15631.19,15634.96,"4-1-1",1953,"Alloy 617","Plate",314626
1954,"CapPass",221.01,-221.08,,"Qualified",1.000,15638.99,15642.85,"4-1-1",1954,"Alloy 617","Plate",314626
1955,"CapPass",220.80,-224.08,,"Qualified",0.985,15647.08,15651.03,"4-1-1",1955,"Alloy 617","Plate",314626
1956,"CapPass",219.71,-221.23,,"Qualified",0.993,15655.22,15659.02,"4-1-1",1956,"Alloy 617","Plate",314626
1957,"CapPass",221.48,-222.42,,"Qualified",0.996,15663.15,15667.23,"4-1-1",1957,"Alloy 617","Plate",314626
1958,"CapPass",223.03,-221.83,,"Qualified",1.005,15671.06,15675.02,"4-1-1",1958,"Alloy 617","Plate",314626
1959,"CapPass",218.50,-221.02,,"Qualified",0.989,15678.91,15683.12,"4-1-1",1959,"Alloy 617","Plate",314626
1960,"CapPass",216.77,-219.60,,"Qualified",0.987,15687.23,15690.97,"4-1-1",1960,"Alloy 617","Plate",314626
1961,"CapPass",216.90,-223.50,,"Qualified",0.970,15695.00,15699.20,"4-1-1",1961,"Alloy 617","Plate",314626
1962,"CapPass",217.86,-220.79,,"Qualified",0.987,15702.97,15707.14,"4-1-1",1962,"Alloy 617","Plate",314626
1963,"CapPass",218.13,-222.60,,"Qualified",0.980,15710.98,15715.19,"4-1-1",1963,"Alloy 617","Plate",314626
1964,"CapPass",219.29,-224.44,,"Qualified",0.977,15719.08,15723.18,"4-1-1",1964,"Alloy 617","Plate",314626
1965,"CapPass",223.32,-224.12,,"Qualified",0.996,15727.21,15731.21,"4-1-1",1965,"Alloy 617","Plate",314626
1966,"CapPass",222.15,-221.68,,"Qualified",1.002,15735.26,15739.09,"4-1-1",1966,"Alloy 617","Plate",314626
1967,"CapPass",221.10,-224.52,,"Qualified",0.985,15743.06,15747.28,"4-1-1",1967,"Alloy 617","Plate",314626
1968,"CapPass",222.31,-222.72,,"Qualified",0.998,15751.12,15755.14,"4-1-1",1968,"Alloy 617","Plate",314626
1969,"CapPass",221.85,-220.76,,"Qualified",1.005,15759.12,15763.06,"4-1-1",1969,"Alloy 617","Plate",314626
1970,"CapPass",223.19,-220.06,,"Qualified",1.014,15767.21,15771.14,"4-1-1",1970,"Alloy 617","Plate",314626
1971,"CapPass",221.07,-220.90,,"Qualified",1.001,15775.20,15779.17,"4-1-1",1971,"Alloy 617","Plate",314626
1972,"CapPass",220.72,-225.46,,"Qualified",0.979,15783.34,15787.36,"4-1-1",1972,"Alloy 617","Plate",314626
1973,"CapPass",220.33,-223.67,,"Qualified",0.985,15791.37,15795.33,"4-1-1",1973,"Alloy 617","Plate",314626
1974,"CapPass",224.56,-221.75,,"Qualified",1.013,15799.29,15803.28,"4-1-1",1974,"Alloy 617","Plate",314626
1975,"CapPass",220.57,-220.52,,"Qualified",1.000,15807.30,15811.09,"4-1-1",1975,"Alloy 617","Plate",314626
1976,"CapPass",222.23,-220.46,,"Qualified",1.008,15815.26,15819.07,"4-1-1",1976,"Alloy 617","Plate",314626
1977,"CapPass",215.13,-224.86,,"Qualified",0.957,15823.41,15827.32,"4-1-1",1977,"Alloy 617","Plate",314626
1978,"CapPass",220.36,-221.46,,"Qualified",0.995,15831.21,15835.17,"4-1-1",1978,"Alloy 617","Plate",314626
1979,"CapPass",218.24,-221.45,,"Qualified",0.986,15839.41,15843.28,"4-1-1",1979,"Alloy 617","Plate",314626
1980,"CapPass",221.32,-219.98,,"Qualified",1.006,15847.26,15851.32,"4-1-1",1980,"Alloy 617","Plate",314626
1981,"CapPass",220.50,-221.77,,"Qualified",0.994,15855.24,15859.45,"4-1-1",1981,"Alloy 617","Plate",314626
1982,"CapPass",224.61,-220.37,,"Qualified",1.019,15863.44,15867.21,"4-1-1",1982,"Alloy 617","Plate",314626
1983,"CapPass",219.66,-223.91,,"Qualified",0.981,15871.19,15875.39,"4-1-1",1983,"Alloy 617","Plate",314626
1984,"CapPass",216.92,-218.73,,"Qualified",0.992,15879.12,15883.22,"4-1-1",1984,"Alloy 617","Plate",314626
1985,"CapPass",220.42,-223.02,,"Qualified",0.988,15887.22,15891.32,"4-1-1",1985,"Alloy 617","Plate",314626
1986,"CapPass",222.03,-222.33,,"Qualified",0.999,15895.26,15899.35,"4-1-1",1986,"Alloy 617","Plate",314626
1987,"CapPass",218.80,-222.43,,"Qualified",0.984,15903.42,15907.35,"4-1-1",1987,"Alloy 617","Plate",314626
1988,"CapPass",216.78,-222.96,,"Qualified",0.972,15911.11,15915.44,"4-1-1",1988,"Alloy 617","Plate",314626
1989,"CapPass",219.47,-221.79,,"Qualified",0.990,15919.16,15923.30,"4-1-1",1989,"Alloy 617","Plate",314626
1990,"CapPass",220.27,-220.09,,"Qualified",1.001,15927.36,15931.25,"4-1-1",1990,"Alloy 617","Plate",314626
1991,"CapPass",221.96,-223.32,,"Qualified",0.994,15935.34,15939.43,"4-1-1",1991,"Alloy 617","Plate",314626
1992,"CapPass",220.16,-222.09,,"Qualified",0.991,15943.36,15947.42,"4-1-1",1992,"Alloy 617","Plate",314626
1993,"CapPass",219.51,-217.38,,"Qualified",1.010,15951.34,15955.28,"4-1-1",1993,"Alloy 617","Plate",314626
1994,"CapPass",222.05,-220.57,,"Qualified",1.007,15959.50,15963.33,"4-1-1",1994,"Alloy 617","Plate",314626
1995,"CapPass",222.41,-224.74,,"Qualified",0.990,15967.44,15971.51,"4-1-1",1995,"Alloy 617","Plate",314626
1996,"CapPass",221.07,-221.96,,"Qualified",0.996,15975.30,15979.52,"4-1-1",1996,"Alloy 617","Plate",314626
1997,"CapPass",220.63,-218.97,,"Qualified",1.008,15983.29,15987.39,"4-1-1",1997,"Alloy 617","Plate",314626
1998,"CapPass",220.52,-224.00,,"Qualified",0.984,15991.41,15995.54,"4-1-1",1998,"Alloy 617","Plate",314626
1999,"CapPass",217.28,-215.90,,"Qualified",1.006,15999.33,16003.33,"4-1-1",1999,"Alloy 617","Plate",314626
2000,"CapPass",220.32,-220.95,,"Qualified",0.997,16007.35,16011.41,"4-1-1",2000,"Alloy 617","Plate",314626
2001,"CapPass",219.38,-222.47,,"Qualified",0.986,16015.45,16019.43,"4-1-1",2001,"Alloy 617","Plate",314626
2002,"CapPass",220.02,-225.50,,"Qualified",0.976,16023.44,16027.56,"4-1-1",2002,"Alloy 617","Plate",314626
2003,"CapPass",220.97,-217.11,,"Qualified",1.018,16031.61,16035.24,"4-1-1",2003,"Alloy 617","Plate",314626
2004,"CapPass",223.83,-222.50,,"Qualified",1.006,16039.64,16043.63,"4-1-1",2004,"Alloy 617","Plate",314626
2005,"CapPass",221.59,-219.30,,"Qualified",1.010,16047.59,16051.45,"4-1-1",2005,"Alloy 617","Plate",314626
2006,"CapPass",221.74,-221.48,,"Qualified",1.001,16055.55,16059.54,"4-1-1",2006,"Alloy 617","Plate",314626
2007,"CapPass",221.50,-222.43,,"Qualified",0.996,16063.62,16067.46,"4-1-1",2007,"Alloy 617","Plate",314626
2008,"CapPass",220.09,-220.10,,"Qualified",1.000,16071.57,16075.69,"4-1-1",2008,"Alloy 617","Plate",314626
2009,"CapPass",220.41,-223.97,,"Qualified",0.984,16079.41,16083.69,"4-1-1",2009,"Alloy 617","Plate",314626
2010,"CapPass",221.93,-220.47,,"Qualified",1.007,16087.59,16091.49,"4-1-1",2010,"Alloy 617","Plate",314626
2011,"CapPass",221.29,-217.71,,"Qualified",1.016,16095.47,16099.56,"4-1-1",2011,"Alloy 617","Plate",314626
2012,"CapPass",218.53,-223.05,,"Qualified",0.980,16103.71,16107.71,"4-1-1",2012,"Alloy 617","Plate",314626
2013,"CapPass",219.64,-223.87,,"Qualified",0.981,16111.54,16115.70,"4-1-1",2013,"Alloy 617","Plate",314626
2014,"CapPass",215.92,-217.22,,"Qualified",0.994,16119.29,16123.74,"4-1-1",2014,"Alloy 617","Plate",314626
2015,"CapPass",221.78,-222.28,,"Qualified",0.998,16127.54,16131.53,"4-1-1",2015,"Alloy 617","Plate",314626
2016,"CapPass",217.92,-219.37,,"Qualified",0.993,16135.55,16139.56,"4-1-1",2016,"Alloy 617","Plate",314626
2017,"CapPass",217.23,-224.05,,"Qualified",0.970,16143.50,16147.75,"4-1-1",2017,"Alloy 617","Plate",314626
2018,"CapPass",219.94,-220.62,,"Qualified",0.997,16151.37,16155.56,"4-1-1",2018,"Alloy 617","Plate",314626
2019,"CapPass",220.86,-220.06,,"Qualified",1.004,16159.59,16163.65,"4-1-1",2019,"Alloy 617","Plate",314626
2020,"CapPass",219.32,-220.69,,"Qualified",0.994,16167.61,16171.64,"4-1-1",2020,"Alloy 617","Plate",314626
2021,"CapPass",220.51,-216.75,,"Qualified",1.017,16175.66,16179.80,"4-1-1",2021,"Alloy 617","Plate",314626
2022,"CapPass",219.86,-222.06,,"Qualified",0.990,16183.73,16187.71,"4-1-1",2022,"Alloy 617","Plate",314626
2023,"CapPass",220.85,-218.06,,"Qualified",1.013,16191.70,16195.62,"4-1-1",2023,"Alloy 617","Plate",314626
2024,"CapPass",220.20,-224.15,,"Qualified",0.982,16199.62,16203.79,"4-1-1",2024,"Alloy 617","Plate",314626
2025,"CapPass",219.07,-217.42,,"Qualified",1.008,16207.53,16211.54,"4-1-1",2025,"Alloy 617","Plate",314626
2026,"CapPass",221.47,-221.63,,"Qualified",0.999,16215.65,16219.69,"4-1-1",2026,"Alloy 617","Plate",314626
2027,"CapPass",218.74,-220.90,,"Qualified",0.990,16223.51,16227.81,"4-1-1",2027,"Alloy 617","Plate",314626
2028,"CapPass",217.11,-223.07,,"Qualified",0.973,16231.46,16235.82,"4-1-1",2028,"Alloy 617","Plate",314626
2029,"CapPass",223.64,-217.53,,"Qualified",1.028,16239.77,16243.58,"4-1-1",2029,"Alloy 617","Plate",314626
2030,"CapPass",222.92,-226.66,,"Qualified",0.984,16247.73,16251.84,"4-1-1",2030,"Alloy 617","Plate",314626
2031,"CapPass",220.88,-226.19,,"Qualified",0.977,16255.82,16259.85,"4-1-1",2031,"Alloy 617","Plate",314626
2032,"CapPass",215.52,-222.60,,"Qualified",0.968,16263.55,16267.76,"4-1-1",2032,"Alloy 617","Plate",314626
2033,"CapPass",220.12,-217.00,,"Qualified",1.014,16271.91,16275.63,"4-1-1",2033,"Alloy 617","Plate",314626
2034,"CapPass",221.53,-221.15,,"Qualified",1.002,16279.67,16283.67,"4-1-1",2034,"Alloy 617","Plate",314626
2035,"CapPass",220.56,-222.38,,"Qualified",0.992,16287.63,16291.94,"4-1-1",2035,"Alloy 617","Plate",314626
2036,"CapPass",219.79,-220.09,,"Qualified",0.999,16295.76,16299.88,"4-1-1",2036,"Alloy 617","Plate",314626
2037,"CapPass",220.52,-226.15,,"Qualified",0.975,16303.77,16307.78,"4-1-1",2037,"Alloy 617","Plate",314626
2038,"CapPass",220.22,-220.73,,"Qualified",0.998,16311.73,16315.95,"4-1-1",2038,"Alloy 617","Plate",314626
2039,"CapPass",223.05,-224.08,,"Qualified",0.995,16319.95,16323.87,"4-1-1",2039,"Alloy 617","Plate",314626
2040,"CapPass",222.35,-219.42,,"Qualified",1.013,16327.91,16331.71,"4-1-1",2040,"Alloy 617","Plate",314626
2041,"CapPass",223.84,-221.62,,"Qualified",1.010,16335.93,16339.60,"4-1-1",2041,"Alloy 617","Plate",314626
2042,"CapPass",224.14,-224.78,,"Qualified",0.997,16343.72,16347.94,"4-1-1",2042,"Alloy 617","Plate",314626
2043,"CapPass",218.35,-221.69,,"Qualified",0.985,16351.81,16355.74,"4-1-1",2043,"Alloy 617","Plate",314626
2044,"CapPass",219.06,-222.31,,"Qualified",0.985,16359.68,16363.81,"4-1-1",2044,"Alloy 617","Plate",314626
2045,"CapPass",221.99,-216.27,,"Qualified",1.026,16367.94,16372.01,"4-1-1",2045,"Alloy 617","Plate",314626
2046,"CapPass",224.01,-221.69,,"Qualified",1.010,16375.97,16379.77,"4-1-1",2046,"Alloy 617","Plate",314626
2047,"CapPass",219.89,-222.62,,"Qualified",0.988,16383.67,16387.84,"4-1-1",2047,"Alloy 617","Plate",314626
2048,"CapPass",217.79,-218.44,,"Qualified",0.997,16391.79,16395.61,"4-1-1",2048,"Alloy 617","Plate",314626
2049,"CapPass",219.13,-223.40,,"Qualified",0.981,16399.79,16403.98,"4-1-1",2049,"Alloy 617","Plate",314626
2050,"CapPass",222.70,-222.58,,"Qualified",1.001,16407.88,16411.81,"4-1-1",2050,"Alloy 617","Plate",314626
2051,"CapPass",221.08,-223.16,,"Qualified",0.991,16415.85,16419.82,"4-1-1",2051,"Alloy 617","Plate",314626
2052,"CapPass",221.34,-216.90,,"Qualified",1.020,16424.03,16427.74,"4-1-1",2052,"Alloy 617","Plate",314626
2053,"CapPass",225.47,-218.55,,"Qualified",1.032,16431.84,16435.92,"4-1-1",2053,"Alloy 617","Plate",314626
2054,"CapPass",218.23,-222.13,,"Qualified",0.982,16439.84,16444.01,"4-1-1",2054,"Alloy 617","Plate",314626
2055,"CapPass",220.93,-220.25,,"Qualified",1.003,16448.10,16452.04,"4-1-1",2055,"Alloy 617","Plate",314626
2056,"CapPass",220.16,-222.84,,"Qualified",0.988,16455.85,16459.83,"4-1-1",2056,"Alloy 617","Plate",314626
2057,"CapPass",219.61,-222.50,,"Qualified",0.987,16463.88,16468.02,"4-1-1",2057,"Alloy 617","Plate",314626
2058,"CapPass",220.73,-221.97,,"Qualified",0.994,16472.02,16476.13,"4-1-1",2058,"Alloy 617","Plate",314626
2059,"CapPass",220.67,-223.50,,"Qualified",0.987,16479.99,16484.14,"4-1-1",2059,"Alloy 617","Plate",314626
2060,"CapPass",221.28,-221.09,,"Qualified",1.001,16488.07,16491.86,"4-1-1",2060,"Alloy 617","Plate",314626
2061,"CapPass",218.68,-222.23,,"Qualified",0.984,16495.91,16499.94,"4-1-1",2061,"Alloy 617","Plate",314626
2062,"CapPass",221.16,-223.60,,"Qualified",0.989,16504.07,16508.15,"4-1-1",2062,"Alloy 617","Plate",314626
2063,"CapPass",220.77,-222.93,,"Qualified",0.990,16512.15,16516.08,"4-1-1",2063,"Alloy 617","Plate",314626
2064,"CapPass",219.66,-216.63,,"Qualified",1.014,16519.97,16523.88,"4-1-1",2064,"Alloy 617","Plate",314626
2065,"CapPass",223.10,-217.61,,"Qualified",1.025,16528.08,16531.87,"4-1-1",2065,"Alloy 617","Plate",314626
2066,"CapPass",222.17,-221.37,,"Qualified",1.004,16536.09,16539.88,"4-1-1",2066,"Alloy 617","Plate",314626
2067,"CapPass",221.24,-223.02,,"Qualified",0.992,16544.17,16548.07,"4-1-1",2067,"Alloy 617","Plate",314626
2068,"CapPass",220.64,-222.14,,"Qualified",0.993,16552.14,16556.03,"4-1-1",2068,"Alloy 617","Plate",314626
2069,"CapPass",221.76,-224.28,,"Qualified",0.989,16560.12,16564.04,"4-1-1",2069,"Alloy 617","Plate",314626
2070,"CapPass",219.36,-223.33,,"Qualified",0.982,16568.15,16572.18,"4-1-1",2070,"Alloy 617","Plate",314626
2071,"CapPass",224.44,-221.97,,"Qualified",1.011,16576.16,16579.91,"4-1-1",2071,"Alloy 617","Plate",314626
2072,"CapPass",219.70,-221.70,,"Qualified",0.991,16583.94,16588.11,"4-1-1",2072,"Alloy 617","Plate",314626
2073,"CapPass",217.22,-219.95,,"Qualified",0.988,16591.93,16596.05,"4-1-1",2073,"Alloy 617","Plate",314626
2074,"CapPass",223.31,-224.33,,"Qualified",0.995,16600.11,16604.25,"4-1-1",2074,"Alloy 617","Plate",314626
2075,"CapPass",221.10,-224.86,,"Qualified",0.983,16608.15,16612.24,"4-1-1",2075,"Alloy 617","Plate",314626
2076,"CapPass",219.46,-220.03,,"Qualified",0.997,16616.19,16620.00,"4-1-1",2076,"Alloy 617","Plate",314626
2077,"CapPass",222.12,-221.47,,"Qualified",1.003,16624.24,16628.10,"4-1-1",2077,"Alloy 617","Plate",314626
2078,"CapPass",220.07,-220.95,,"Qualified",0.996,16632.00,16636.04,"4-1-1",2078,"Alloy 617","Plate",314626
2079,"CapPass",222.96,-220.39,,"Qualified",1.012,16640.19,16644.04,"4-1-1",2079,"Alloy 617","Plate",314626
2080,"CapPass",223.93,-222.10,,"Qualified",1.008,16648.24,16652.05,"4-1-1",2080,"Alloy 617","Plate",314626
2081,"CapPass",219.63,-224.33,,"Qualified",0.979,16656.10,16660.22,"4-1-1",2081,"Alloy 617","Plate",314626
2082,"CapPass",218.08,-223.91,,"Qualified",0.974,16664.04,16668.24,"4-1-1",2082,"Alloy 617","Plate",314626
2083,"CapPass",223.96,-220.10,,"Qualified",1.018,16672.26,16676.07,"4-1-1",2083,"Alloy 617","Plate",314626
2084,"CapPass",215.83,-219.42,,"Qualified",0.984,16680.02,16684.33,"4-1-1",2084,"Alloy 617","Plate",314626
2085,"CapPass",223.70,-220.58,,"Qualified",1.014,16688.19,16692.17,"4-1-1",2085,"Alloy 617","Plate",314626
2086,"CapPass",222.25,-221.05,,"Qualified",1.005,16696.15,16700.09,"4-1-1",2086,"Alloy 617","Plate",314626
2087,"CapPass",220.53,-222.06,,"Qualified",0.993,16704.24,16708.18,"4-1-1",2087,"Alloy 617","Plate",314626
2088,"CapPass",222.83,-220.85,,"Qualified",1.009,16712.33,16716.19,"4-1-1",2088,"Alloy 617","Plate",314626
2089,"CapPass",220.14,-220.92,,"Qualified",0.996,16720.12,16724.20,"4-1-1",2089,"Alloy 617","Plate",314626
2090,"CapPass",217.52,-221.12,,"Qualified",0.984,16728.07,16732.19,"4-1-1",2090,"Alloy 617","Plate",314626
2091,"CapPass",221.34,-223.58,,"Qualified",0.990,16736.16,16740.16,"4-1-1",2091,"Alloy 617","Plate",314626
2092,"CapPass",220.65,-220.98,,"Qualified",0.999,16744.27,16748.43,"4-1-1",2092,"Alloy 617","Plate",314626
2093,"CapPass",220.47,-221.79,,"Qualified",0.994,16752.33,16756.41,"4-1-1",2093,"Alloy 617","Plate",314626
2094,"CapPass",219.08,-217.98,,"Qualified",1.005,16760.43,16764.15,"4-1-1",2094,"Alloy 617","Plate",314626
2095,"CapPass",219.16,-220.93,,"Qualified",0.992,16768.14,16772.15,"4-1-1",2095,"Alloy 617","Plate",314626
2096,"CapPass",217.36,-223.30,,"Qualified",0.973,16776.33,16780.26,"4-1-1",2096,"Alloy 617","Plate",314626
2097,"CapPass",221.15,-221.78,,"Qualified",0.997,16784.27,16788.26,"4-1-1",2097,"Alloy 617","Plate",314626
2098,"CapPass",220.44,-221.16,,"Qualified",0.997,16792.25,16796.26,"4-1-1",2098,"Alloy 617","Plate",314626
2099,"CapPass",218.82,-221.91,,"Qualified",0.986,16800.16,16804.33,"4-1-1",2099,"Alloy 617","Plate",314626
2100,"CapPass",220.08,-220.08,,"Qualified",1.000,16808.19,16812.46,"4-1-1",2100,"Alloy 617","Plate",314626
2101,"CapPass",219.82,-223.37,,"Qualified",0.984,16816.38,16820.45,"4-1-1",2101,"Alloy 617","Plate",314626
2102,"CapPass",221.39,-221.51,,"Qualified",0.999,16824.38,16828.45,"4-1-1",2102,"Alloy 617","Plate",314626
2103,"CapPass",222.11,-222.37,,"Qualified",0.999,16832.49,16836.48,"4-1-1",2103,"Alloy 617","Plate",314626
2104,"CapPass",222.79,-220.57,,"Qualified",1.010,16840.51,16844.32,"4-1-1",2104,"Alloy 617","Plate",314626
2105,"CapPass",219.47,-220.86,,"Qualified",0.994,16848.34,16852.27,"4-1-1",2105,"Alloy 617","Plate",314626
2106,"CapPass",218.15,-222.30,,"Qualified",0.981,16856.31,16860.38,"4-1-1",2106,"Alloy 617","Plate",314626
2107,"CapPass",219.13,-223.84,,"Qualified",0.979,16864.09,16868.49,"4-1-1",2107,"Alloy 617","Plate",314626
2108,"CapPass",220.01,-222.41,,"Qualified",0.989,16872.57,16876.58,"4-1-1",2108,"Alloy 617","Plate",314626
2109,"CapPass",216.91,-221.75,,"Qualified",0.978,16880.30,16884.58,"4-1-1",2109,"Alloy 617","Plate",314626
2110,"CapPass",221.40,-221.78,,"Qualified",0.998,16888.55,16892.34,"4-1-1",2110,"Alloy 617","Plate",314626
2111,"CapPass",219.80,-220.93,,"Qualified",0.995,16896.59,16900.51,"4-1-1",2111,"Alloy 617","Plate",314626
2112,"CapPass",222.04,-217.64,,"Qualified",1.020,16904.56,16908.29,"4-1-1",2112,"Alloy 617","Plate",314626
2113,"CapPass",220.30,-220.79,,"Qualified",0.998,16912.36,16916.56,"4-1-1",2113,"Alloy 617","Plate",314626
2114,"CapPass",222.03,-218.90,,"Qualified",1.014,16920.45,16924.32,"4-1-1",2114,"Alloy 617","Plate",314626
2115,"CapPass",221.92,-221.97,,"Qualified",1.000,16928.54,16932.55,"4-1-1",2115,"Alloy 617","Plate",314626
2116,"CapPass",218.62,-222.55,,"Qualified",0.982,16936.64,16940.47,"4-1-1",2116,"Alloy 617","Plate",314626
2117,"CapPass",219.79,-221.50,,"Qualified",0.992,16944.37,16948.57,"4-1-1",2117,"Alloy 617","Plate",314626
2118,"CapPass",219.16,-220.92,,"Qualified",0.992,16952.62,16956.49,"4-1-1",2118,"Alloy 617","Plate",314626
2119,"CapPass",218.06,-217.46,,"Qualified",1.003,16960.66,16964.36,"4-1-1",2119,"Alloy 617","Plate",314626
2120,"CapPass",218.50,-222.15,,"Qualified",0.984,16968.37,16972.54,"4-1-1",2120,"Alloy 617","Plate",314626
2121,"CapPass",220.48,-220.57,,"Qualified",1.000,16976.49,16980.39,"4-1-1",2121,"Alloy 617","Plate",314626
2122,"CapPass",221.56,-221.54,,"Qualified",1.000,16984.55,16988.61,"4-1-1",2122,"Alloy 617","Plate",314626
2123,"CapPass",219.49,-222.84,,"Qualified",0.985,16992.43,16996.61,"4-1-1",2123,"Alloy 617","Plate",314626
2124,"CapPass",216.51,-220.93,,"Qualified",0.980,17000.35,17004.68,"4-1-1",2124,"Alloy 617","Plate",314626
2125,"CapPass",221.09,-219.63,,"Qualified",1.007,17008.47,17012.46,"4-1-1",2125,"Alloy 617","Plate",314626
2126,"CapPass",214.93,-226.28,,"Qualified",0.950,17016.70,17020.72,"4-1-1",2126,"Alloy 617","Plate",314626
2127,"CapPass",219.03,-222.09,,"Qualified",0.986,17024.73,17028.68,"4-1-1",2127,"Alloy 617","Plate",314626
2128,"CapPass",219.55,-221.77,,"Qualified",0.990,17032.39,17036.72,"4-1-1",2128,"Alloy 617","Plate",314626
2129,"CapPass",223.45,-221.00,,"Qualified",1.011,17040.70,17044.72,"4-1-1",2129,"Alloy 617","Plate",314626
2130,"CapPass",220.26,-220.49,,"Qualified",0.999,17048.52,17052.62,"4-1-1",2130,"Alloy 617","Plate",314626
2131,"CapPass",226.65,-218.50,,"Qualified",1.037,17056.76,17060.37,"4-1-1",2131,"Alloy 617","Plate",314626
2132,"CapPass",217.41,-222.22,,"Qualified",0.978,17064.43,17068.64,"4-1-1",2132,"Alloy 617","Plate",314626
2133,"CapPass",221.88,-220.97,,"Qualified",1.004,17072.50,17076.79,"4-1-1",2133,"Alloy 617","Plate",314626
2134,"CapPass",219.01,-219.19,,"Qualified",0.999,17080.64,17084.61,"4-1-1",2134,"Alloy 617","Plate",314626
2135,"CapPass",221.45,-221.61,,"Qualified",0.999,17088.59,17092.64,"4-1-1",2135,"Alloy 617","Plate",314626
2136,"CapPass",221.72,-217.95,,"Qualified",1.017,17096.70,17100.62,"4-1-1",2136,"Alloy 617","Plate",314626
2137,"CapPass",219.87,-222.49,,"Qualified",0.988,17104.55,17108.63,"4-1-1",2137,"Alloy 617","Plate",314626
2138,"CapPass",218.43,-222.61,,"Qualified",0.981,17112.65,17116.75,"4-1-1",2138,"Alloy 617","Plate",314626
2139,"CapPass",220.88,-222.39,,"Qualified",0.993,17120.54,17124.77,"4-1-1",2139,"Alloy 617","Plate",314626
2140,"CapPass",220.84,-218.16,,"Qualified",1.012,17128.85,17132.68,"4-1-1",2140,"Alloy 617","Plate",314626
2141,"CapPass",223.56,-222.57,,"Qualified",1.004,17136.67,17140.50,"4-1-1",2141,"Alloy 617","Plate",314626
2142,"CapPass",222.19,-220.90,,"Qualified",1.006,17144.58,17148.65,"4-1-1",2142,"Alloy 617","Plate",314626
2143,"CapPass",225.17,-221.35,,"Qualified",1.017,17152.84,17156.83,"4-1-1",2143,"Alloy 617","Plate",314626
2144,"CapPass",218.63,-224.15,,"Qualified",0.975,17160.60,17164.86,"4-1-1",2144,"Alloy 617","Plate",314626
2145,"CapPass",222.49,-222.76,,"Qualified",0.999,17168.73,17172.79,"4-1-1",2145,"Alloy 617","Plate",314626
2146,"CapPass",224.72,-220.96,,"Qualified",1.017,17176.87,17180.74,"4-1-1",2146,"Alloy 617","Plate",314626
2147,"CapPass",218.22,-223.37,,"Qualified",0.977,17184.61,17188.77,"4-1-1",2147,"Alloy 617","Plate",314626
2148,"CapPass",217.36,-221.24,,"Qualified",0.982,17192.54,17196.73,"4-1-1",2148,"Alloy 617","Plate",314626
2149,"CapPass",225.57,-221.30,,"Qualified",1.019,17200.93,17204.85,"4-1-1",2149,"Alloy 617","Plate",314626
2150,"CapPass",224.03,-221.48,,"Qualified",1.011,17208.87,17212.65,"4-1-1",2150,"Alloy 617","Plate",314626
2151,"CapPass",222.83,-220.77,,"Qualified",1.009,17216.90,17220.77,"4-1-1",2151,"Alloy 617","Plate",314626
2152,"CapPass",220.67,-221.46,,"Qualified",0.996,17224.77,17228.83,"4-1-1",2152,"Alloy 617","Plate",314626
2153,"CapPass",219.38,-223.22,,"Qualified",0.983,17232.72,17236.84,"4-1-1",2153,"Alloy 617","Plate",314626
2154,"CapPass",217.42,-224.03,,"Qualified",0.970,17240.69,17244.93,"4-1-1",2154,"Alloy 617","Plate",314626
2155,"CapPass",220.01,-222.57,,"Qualified",0.989,17248.70,17252.89,"4-1-1",2155,"Alloy 617","Plate",314626
2156,"CapPass",218.31,-225.52,,"Qualified",0.968,17256.81,17260.97,"4-1-1",2156,"Alloy 617","Plate",314626
2157,"CapPass",222.22,-222.64,,"Qualified",0.998,17264.87,17268.77,"4-1-1",2157,"Alloy 617","Plate",314626
2158,"CapPass",221.11,-222.69,,"Qualified",0.993,17272.83,17276.96,"4-1-1",2158,"Alloy 617","Plate",314626
2159,"CapPass",223.28,-221.28,,"Qualified",1.009,17281.02,17284.97,"4-1-1",2159,"Alloy 617","Plate",314626
2160,"CapPass",220.97,-223.21,,"Qualified",0.990,17288.83,17292.89,"4-1-1",2160,"Alloy 617","Plate",314626
2161,"CapPass",224.03,-225.07,,"Qualified",0.995,17297.02,17301.04,"4-1-1",2161,"Alloy 617","Plate",314626
2162,"CapPass",223.10,-220.20,,"Qualified",1.013,17304.96,17308.87,"4-1-1",2162,"Alloy 617","Plate",314626
2163,"CapPass",218.39,-221.24,,"Qualified",0.987,17312.77,17317.06,"4-1-1",2163,"Alloy 617","Plate",314626
2164,"CapPass",223.04,-218.55,,"Qualified",1.021,17320.93,17324.67,"4-1-1",2164,"Alloy 617","Plate",314626
2165,"CapPass",214.67,-217.76,,"Qualified",0.986,17329.06,17332.86,"4-1-1",2165,"Alloy 617","Plate",314626
2166,"CapPass",219.63,-221.72,,"Qualified",0.991,17337.06,17340.89,"4-1-1",2166,"Alloy 617","Plate",314626
2167,"CapPass",217.24,-220.47,,"Qualified",0.985,17344.73,17349.05,"4-1-1",2167,"Alloy 617","Plate",314626
2168,"CapPass",219.28,-222.68,,"Qualified",0.985,17353.09,17356.97,"4-1-1",2168,"Alloy 617","Plate",314626
2169,"CapPass",222.31,-224.13,,"Qualified",0.992,17360.86,17365.03,"4-1-1",2169,"Alloy 617","Plate",314626
2170,"CapPass",218.22,-220.79,,"Qualified",0.988,17368.75,17372.84,"4-1-1",2170,"Alloy 617","Plate",314626
2171,"CapPass",222.30,-220.53,,"Qualified",1.008,17376.87,17380.83,"4-1-1",2171,"Alloy 617","Plate",314626
2172,"CapPass",220.54,-218.57,,"Qualified",1.009,17385.13,17388.87,"4-1-1",2172,"Alloy 617","Plate",314626
2173,"CapPass",220.82,-221.61,,"Qualified",0.996,17393.06,17397.02,"4-1-1",2173,"Alloy 617","Plate",314626
2174,"CapPass",221.65,-221.41,,"Qualified",1.001,17401.11,17404.98,"4-1-1",2174,"Alloy 617","Plate",314626
2175,"CapPass",221.82,-222.35,,"Qualified",0.998,17409.15,17413.17,"4-1-1",2175,"Alloy 617","Plate",314626
2176,"CapPass",220.37,-222.13,,"Qualified",0.992,17417.04,17421.06,"4-1-1",2176,"Alloy 617","Plate",314626
2177,"CapPass",217.64,-225.41,,"Qualified",0.966,17424.90,17429.17,"4-1-1",2177,"Alloy 617","Plate",314626
2178,"CapPass",219.81,-223.82,,"Qualified",0.982,17432.95,17437.01,"4-1-1",2178,"Alloy 617","Plate",314626
2179,"CapPass",218.01,-221.19,,"Qualified",0.986,17440.92,17444.94,"4-1-1",2179,"Alloy 617","Plate",314626
2180,"CapPass",221.70,-222.98,,"Qualified",0.994,17448.97,17453.14,"4-1-1",2180,"Alloy 617","Plate",314626
2181,"CapPass",220.28,-218.93,,"Qualified",1.006,17457.06,17461.00,"4-1-1",2181,"Alloy 617","Plate",314626
2182,"CapPass",222.94,-220.75,,"Qualified",1.010,17465.19,17469.04,"4-1-1",2182,"Alloy 617","Plate",314626
2183,"CapPass",221.38,-221.61,,"Qualified",0.999,17472.97,17476.98,"4-1-1",2183,"Alloy 617","Plate",314626
2184,"CapPass",221.69,-221.87,,"Qualified",0.999,17481.06,17485.08,"4-1-1",2184,"Alloy 617","Plate",314626
2185,"CapPass",218.24,-219.46,,"Qualified",0.994,17488.95,17492.96,"4-1-1",2185,"Alloy 617","Plate",314626
2186,"CapPass",221.06,-223.05,,"Qualified",0.991,17497.02,17501.12,"4-1-1",2186,"Alloy 617","Plate",314626
2187,"CapPass",223.00,-219.92,,"Qualified",1.014,17505.25,17509.27,"4-1-1",2187,"Alloy 617","Plate",314626
2188,"CapPass",221.28,-221.84,,"Qualified",0.997,17513.01,17517.20,"4-1-1",2188,"Alloy 617","Plate",314626
2189,"CapPass",220.82,-222.40,,"Qualified",0.993,17521.07,17525.07,"4-1-1",2189,"Alloy 617","Plate",314626
2190,"CapPass",223.43,-220.28,,"Qualified",1.014,17529.14,17533.11,"4-1-1",2190,"Alloy 617","Plate",314626
2191,"CapPass",218.21,-219.91,,"Qualified",0.992,17537.00,17541.03,"4-1-1",2191,"Alloy 617","Plate",314626
2192,"CapPass",219.19,-223.37,,"Qualified",0.981,17545.02,17549.20,"4-1-1",2192,"Alloy 617","Plate",314626
2193,"CapPass",220.52,-214.91,,"Qualified",1.026,17553.05,17557.04,"4-1-1",2193,"Alloy 617","Plate",314626
2194,"CapPass",221.64,-220.30,,"Qualified",1.006,17561.09,17565.15,"4-1-1",2194,"Alloy 617","Plate",314626
2195,"CapPass",220.32,-220.62,,"Qualified",0.999,17569.12,17573.30,"4-1-1",2195,"Alloy 617","Plate",314626
2196,"CapPass",219.18,-223.58,,"Qualified",0.980,17577.32,17581.23,"4-1-1",2196,"Alloy 617","Plate",314626
2197,"CapPass",218.50,-223.38,,"Qualified",0.978,17584.94,17589.23,"4-1-1",2197,"Alloy 617","Plate",314626
2198,"CapPass",219.88,-221.78,,"Qualified",0.991,17593.02,17597.18,"4-1-1",2198,"Alloy 617","Plate",314626
2199,"CapPass",223.23,-219.14,,"Qualified",1.019,17601.31,17605.14,"4-1-1",2199,"Alloy 617","Plate",314626
2200,"CapPass",222.17,-221.33,,"Qualified",1.004,17609.27,17613.30,"4-1-1",2200,"Alloy 617","Plate",314626
2201,"CapPass",217.93,-224.39,,"Qualified",0.971,17617.38,17621.31,"4-1-1",2201,"Alloy 617","Plate",314626
2202,"CapPass",217.32,-220.72,,"Qualified",0.985,17625.12,17629.40,"4-1-1",2202,"Alloy 617","Plate",314626
2203,"CapPass",218.95,-219.13,,"Qualified",0.999,17633.09,17637.13,"4-1-1",2203,"Alloy 617","Plate",314626
2204,"CapPass",220.23,-219.69,,"Qualified",1.002,17641.42,17645.19,"4-1-1",2204,"Alloy 617","Plate",314626
2205,"CapPass",218.33,-222.03,,"Qualified",0.983,17649.25,17653.31,"4-1-1",2205,"Alloy 617","Plate",314626
2206,"CapPass",215.87,-217.02,,"Qualified",0.995,17657.11,17661.44,"4-1-1",2206,"Alloy 617","Plate",314626
2207,"CapPass",221.12,-220.33,,"Qualified",1.004,17665.20,17669.20,"4-1-1",2207,"Alloy 617","Plate",314626
2208,"CapPass",220.64,-221.66,,"Qualified",0.995,17673.28,17677.25,"4-1-1",2208,"Alloy 617","Plate",314626
2209,"CapPass",217.56,-215.66,,"Qualified",1.009,17681.10,17684.98,"4-1-1",2209,"Alloy 617","Plate",314626
2210,"CapPass",222.87,-220.25,,"Qualified",1.012,17689.39,17693.36,"4-1-1",2210,"Alloy 617","Plate",314626
2211,"CapPass",220.70,-222.28,,"Qualified",0.993,17697.22,17701.39,"4-1-1",2211,"Alloy 617","Plate",314626
2212,"CapPass",221.01,-221.43,,"Qualified",0.998,17705.31,17709.43,"4-1-1",2212,"Alloy 617","Plate",314626
2213,"CapPass",220.21,-220.81,,"Qualified",0.997,17713.29,17717.35,"4-1-1",2213,"Alloy 617","Plate",314626
2214,"CapPass",221.13,-219.00,,"Qualified",1.010,17721.39,17725.17,"4-1-1",2214,"Alloy 617","Plate",314626
2215,"CapPass",221.64,-224.32,,"Qualified",0.988,17729.51,17733.33,"4-1-1",2215,"Alloy 617","Plate",314626
2216,"CapPass",224.19,-218.06,,"Qualified",1.028,17737.45,17741.19,"4-1-1",2216,"Alloy 617","Plate",314626
2217,"CapPass",223.87,-221.34,,"Qualified",1.011,17745.31,17749.53,"4-1-1",2217,"Alloy 617","Plate",314626
2218,"CapPass",217.49,-226.74,,"Qualified",0.959,17753.27,17757.51,"4-1-1",2218,"Alloy 617","Plate",314626
2219,"CapPass",222.05,-220.13,,"Qualified",1.009,17761.40,17765.26,"4-1-1",2219,"Alloy 617","Plate",314626
2220,"CapPass",218.93,-225.74,,"Qualified",0.970,17769.30,17773.53,"4-1-1",2220,"Alloy 617","Plate",314626
2221,"CapPass",222.55,-221.93,,"Qualified",1.003,17777.40,17781.27,"4-1-1",2221,"Alloy 617","Plate",314626
2222,"CapPass",221.74,-220.86,,"Qualified",1.004,17785.44,17789.47,"4-1-1",2222,"Alloy 617","Plate",314626
2223,"CapPass",220.28,-222.99,,"Qualified",0.988,17793.37,17797.49,"4-1-1",2223,"Alloy 617","Plate",314626
2224,"CapPass",220.93,-221.37,,"Qualified",0.998,17801.44,17805.58,"4-1-1",2224,"Alloy 617","Plate",314626
2225,"CapPass",217.70,-220.51,,"Qualified",0.987,17809.58,17813.60,"4-1-1",2225,"Alloy 617","Plate",314626
2226,"CapPass",219.43,-220.27,,"Qualified",0.996,17817.32,17821.44,"4-1-1",2226,"Alloy 617","Plate",314626
2227,"CapPass",221.20,-223.96,,"Qualified",0.988,17825.61,17829.53,"4-1-1",2227,"Alloy 617","Plate",314626
2228,"CapPass",219.14,-216.97,,"Qualified",1.010,17833.29,17837.33,"4-1-1",2228,"Alloy 617","Plate",314626
2229,"CapPass",222.26,-221.98,,"Qualified",1.001,17841.58,17845.59,"4-1-1",2229,"Alloy 617","Plate",314626
2230,"CapPass",219.05,-220.37,,"Qualified",0.994,17849.33,17853.60,"4-1-1",2230,"Alloy 617","Plate",314626
2231,"CapPass",221.11,-224.53,,"Qualified",0.985,17857.39,17861.61,"4-1-1",2231,"Alloy 617","Plate",314626
2232,"CapPass",226.41,-220.28,,"Qualified",1.028,17865.45,17869.36,"4-1-1",2232,"Alloy 617","Plate",314626
2233,"CapPass",219.69,-216.93,,"Qualified",1.013,17873.45,17877.34,"4-1-1",2233,"Alloy 617","Plate",314626
2234,"CapPass",221.82,-222.67,,"Qualified",0.996,17881.42,17885.52,"4-1-1",2234,"Alloy 617","Plate",314626
2235,"CapPass",222.30,-224.21,,"Qualified",0.991,17889.60,17893.45,"4-1-1",2235,"Alloy 617","Plate",314626
2236,"CapPass",220.16,-222.35,,"Qualified",0.990,17897.53,17901.59,"4-1-1",2236,"Alloy 617","Plate",314626
2237,"CapPass",222.69,-221.23,,"Qualified",1.007,17905.65,17909.49,"4-1-1",2237,"Alloy 617","Plate",314626
2238,"CapPass",224.37,-221.38,,"Qualified",1.014,17913.65,17917.43,"4-1-1",2238,"Alloy 617","Plate",314626
2239,"CapPass",216.60,-220.61,,"Qualified",0.982,17921.46,17925.54,"4-1-1",2239,"Alloy 617","Plate",314626
2240,"CapPass",224.59,-221.06,,"Qualified",1.016,17929.73,17933.65,"4-1-1",2240,"Alloy 617","Plate",314626
2241,"CapPass",220.85,-221.01,,"Qualified",0.999,17937.62,17941.58,"4-1-1",2241,"Alloy 617","Plate",314626
2242,"CapPass",218.24,-224.07,,"Qualified",0.974,17945.50,17949.72,"4-1-1",2242,"Alloy 617","Plate",314626
2243,"CapPass",217.63,-223.53,,"Qualified",0.974,17953.38,17957.76,"4-1-1",2243,"Alloy 617","Plate",314626
2244,"CapPass",223.23,-221.49,,"Qualified",1.008,17961.71,17965.67,"4-1-1",2244,"Alloy 617","Plate",314626
2245,"CapPass",221.17,-221.78,,"Qualified",0.997,17969.61,17973.78,"4-1-1",2245,"Alloy 617","Plate",314626
2246,"CapPass",221.02,-221.96,,"Qualified",0.996,17977.71,17981.60,"4-1-1",2246,"Alloy 617","Plate",314626
2247,"CapPass",219.29,-223.33,,"Qualified",0.982,17985.67,17989.66,"4-1-1",2247,"Alloy 617","Plate",314626
2248,"CapPass",218.71,-224.02,,"Qualified",0.976,17993.60,17997.65,"4-1-1",2248,"Alloy 617","Plate",314626
2249,"CapPass",218.86,-220.93,,"Qualified",0.991,18001.49,18005.64,"4-1-1",2249,"Alloy 617","Plate",314626
2250,"CapPass",224.87,-216.22,,"Qualified",1.040,18009.68,18013.46,"4-1-1",2250,"Alloy 617","Plate",314626
2251,"CapPass",226.78,-220.97,,"Qualified",1.026,18017.78,18021.42,"4-1-1",2251,"Alloy 617","Plate",314626
2252,"CapPass",221.61,-222.92,,"Qualified",0.994,18025.72,18029.64,"4-1-1",2252,"Alloy 617","Plate",314626
2253,"CapPass",220.94,-223.21,,"Qualified",0.990,18033.58,18037.62,"4-1-1",2253,"Alloy 617","Plate",314626
2254,"CapPass",219.37,-223.47,,"Qualified",0.982,18041.58,18045.76,"4-1-1",2254,"Alloy 617","Plate",314626
2255,"CapPass",221.91,-226.58,,"Qualified",0.979,18049.72,18053.84,"4-1-1",2255,"Alloy 617","Plate",314626
2256,"CapPass",221.73,-222.52,,"Qualified",0.996,18057.53,18061.77,"4-1-1",2256,"Alloy 617","Plate",314626
2257,"CapPass",218.17,-217.66,,"Qualified",1.002,18065.87,18069.61,"4-1-1",2257,"Alloy 617","Plate",314626
2258,"CapPass",221.19,-222.00,,"Qualified",0.996,18073.70,18077.65,"4-1-1",2258,"Alloy 617","Plate",314626
2259,"CapPass",218.69,-220.87,,"Qualified",0.990,18081.66,18085.61,"4-1-1",2259,"Alloy 617","Plate",314626
2260,"CapPass",220.19,-221.52,,"Qualified",0.994,18089.86,18093.59,"4-1-1",2260,"Alloy 617","Plate",314626
2261,"CapPass",219.94,-223.83,,"Qualified",0.983,18097.67,18101.81,"4-1-1",2261,"Alloy 617","Plate",314626
2262,"CapPass",223.76,-222.21,,"Qualified",1.007,18105.79,18109.73,"4-1-1",2262,"Alloy 617","Plate",314626
2263,"CapPass",221.43,-220.08,,"Qualified",1.006,18113.74,18117.72,"4-1-1",2263,"Alloy 617","Plate",314626
2264,"CapPass",222.03,-220.95,,"Qualified",1.005,18121.79,18125.68,"4-1-1",2264,"Alloy 617","Plate",314626
2265,"CapPass",220.05,-224.11,,"Qualified",0.982,18129.95,18133.90,"4-1-1",2265,"Alloy 617","Plate",314626
2266,"CapPass",220.01,-221.36,,"Qualified",0.994,18137.64,18141.88,"4-1-1",2266,"Alloy 617","Plate",314626
2267,"CapPass",222.49,-222.20,,"Qualified",1.001,18145.96,18149.77,"4-1-1",2267,"Alloy 617","Plate",314626
2268,"CapPass",222.01,-222.36,,"Qualified",0.998,18153.90,18157.78,"4-1-1",2268,"Alloy 617","Plate",314626
2269,"CapPass",218.68,-223.57,,"Qualified",0.978,18161.65,18165.88,"4-1-1",2269,"Alloy 617","Plate",314626
2270,"CapPass",219.74,-223.23,,"Qualified",0.984,18169.77,18173.70,"4-1-1",2270,"Alloy 617","Plate",314626
2271,"CapPass",221.76,-224.80,,"Qualified",0.986,18178.00,18181.93,"4-1-1",2271,"Alloy 617","Plate",314626
2272,"CapPass",220.50,-220.43,,"Qualified",1.000,18185.68,18190.02,"4-1-1",2272,"Alloy 617","Plate",314626
2273,"CapPass",223.25,-223.33,,"Qualified",1.000,18193.94,18197.93,"4-1-1",2273,"Alloy 617","Plate",314626
2274,"CapPass",219.00,-225.08,,"Qualified",0.973,18201.77,18206.01,"4-1-1",2274,"Alloy 617","Plate",314626
2275,"CapPass",222.10,-226.32,,"Qualified",0.981,18209.84,18213.97,"4-1-1",2275,"Alloy 617","Plate",314626
2276,"CapPass",218.74,-216.30,,"Qualified",1.011,18217.60,18221.77,"4-1-1",2276,"Alloy 617","Plate",314626
2277,"CapPass",223.31,-221.28,,"Qualified",1.009,18225.94,18229.84,"4-1-1",2277,"Alloy 617","Plate",314626
2278,"CapPass",222.11,-222.62,,"Qualified",0.998,18233.90,18237.86,"4-1-1",2278,"Alloy 617","Plate",314626
2279,"CapPass",222.82,-223.87,,"Qualified",0.995,18241.75,18245.94,"4-1-1",2279,"Alloy 617","Plate",314626
2280,"CapPass",220.39,-224.09,,"Qualified",0.983,18249.89,18254.03,"4-1-1",2280,"Alloy 617","Plate",314626
2281,"CapPass",224.19,-218.11,,"Qualified",1.028,18258.03,18261.78,"4-1-1",2281,"Alloy 617","Plate",314626
2282,"CapPass",218.13,-221.78,,"Qualified",0.984,18266.10,18270.10,"4-1-1",2282,"Alloy 617","Plate",314626
2283,"CapPass",222.82,-221.84,,"Qualified",1.004,18274.10,18277.88,"4-1-1",2283,"Alloy 617","Plate",314626
2284,"CapPass",221.33,-222.30,,"Qualified",0.996,18281.87,18286.11,"4-1-1",2284,"Alloy 617","Plate",314626
2285,"CapPass",220.90,-223.77,,"Qualified",0.987,18290.13,18294.08,"4-1-1",2285,"Alloy 617","Plate",314626
