Repository: js-molina/fatigue-A617

File: data/850C/Strain rate 0.001/0.40% strain/HTM_A19_PeakStress_41620.csv (part 6 of 14)
"Cycle","Data State","Max Stress Mpa","Min Stress Mpa","Qual Exceptions","Qual State","Stress Ratio","Time Max Stress Sec","Time Min Stress Sec","Sample","Count","Alloy","Material_Form","Heat"
1895,"CapPass",218.70,-218.58,,"Qualified",1.001,15166.67,15170.53,"416-20",1895,"Alloy 617","Plate",314626
1896,"CapPass",217.90,-216.26,,"Qualified",1.008,15174.34,15178.47,"416-20",1896,"Alloy 617","Plate",314626
1897,"CapPass",219.10,-218.38,,"Qualified",1.003,15182.41,15186.41,"416-20",1897,"Alloy 617","Plate",314626
1898,"CapPass",216.97,-218.38,,"Qualified",0.994,15190.39,15194.59,"416-20",1898,"Alloy 617","Plate",314626
1899,"CapPass",217.90,-218.29,,"Qualified",0.998,15198.47,15202.70,"416-20",1899,"Alloy 617","Plate",314626
1900,"CapPass",217.05,-219.08,,"Qualified",0.991,15206.43,15210.53,"416-20",1900,"Alloy 617","Plate",314626
1901,"CapPass",220.36,-219.27,,"Qualified",1.005,15214.66,15218.53,"416-20",1901,"Alloy 617","Plate",314626
1902,"CapPass",221.08,-217.25,,"Qualified",1.018,15222.66,15226.38,"416-20",1902,"Alloy 617","Plate",314626
1903,"CapPass",219.72,-219.66,,"Qualified",1.000,15230.48,15234.43,"416-20",1903,"Alloy 617","Plate",314626
1904,"CapPass",219.18,-220.69,,"Qualified",0.993,15238.74,15242.74,"416-20",1904,"Alloy 617","Plate",314626
1905,"CapPass",222.69,-215.57,,"Qualified",1.033,15246.72,15250.43,"416-20",1905,"Alloy 617","Plate",314626
1906,"CapPass",218.18,-219.25,,"Qualified",0.995,15254.60,15258.55,"416-20",1906,"Alloy 617","Plate",314626
1907,"CapPass",219.38,-217.51,,"Qualified",1.009,15262.47,15266.67,"416-20",1907,"Alloy 617","Plate",314626
1908,"CapPass",214.49,-221.98,,"Qualified",0.966,15270.36,15274.75,"416-20",1908,"Alloy 617","Plate",314626
1909,"CapPass",223.96,-217.65,,"Qualified",1.029,15278.69,15282.42,"416-20",1909,"Alloy 617","Plate",314626
1910,"CapPass",220.08,-219.03,,"Qualified",1.005,15286.63,15290.54,"416-20",1910,"Alloy 617","Plate",314626
1911,"CapPass",218.33,-219.24,,"Qualified",0.996,15294.71,15298.55,"416-20",1911,"Alloy 617","Plate",314626
1912,"CapPass",217.06,-223.45,,"Qualified",0.971,15302.64,15306.78,"416-20",1912,"Alloy 617","Plate",314626
1913,"CapPass",216.55,-220.68,,"Qualified",0.981,15310.58,15314.67,"416-20",1913,"Alloy 617","Plate",314626
1914,"CapPass",220.82,-220.82,,"Qualified",1.000,15318.69,15322.55,"416-20",1914,"Alloy 617","Plate",314626
1915,"CapPass",217.54,-219.96,,"Qualified",0.989,15326.44,15330.61,"416-20",1915,"Alloy 617","Plate",314626
1916,"CapPass",217.71,-215.10,,"Qualified",1.012,15334.51,15338.65,"416-20",1916,"Alloy 617","Plate",314626
1917,"CapPass",221.44,-220.13,,"Qualified",1.006,15342.83,15346.71,"416-20",1917,"Alloy 617","Plate",314626
1918,"CapPass",215.03,-219.90,,"Qualified",0.978,15350.56,15354.86,"416-20",1918,"Alloy 617","Plate",314626
1919,"CapPass",214.64,-221.55,,"Qualified",0.969,15358.51,15362.84,"416-20",1919,"Alloy 617","Plate",314626
1920,"CapPass",217.79,-211.39,,"Qualified",1.030,15366.81,15370.48,"416-20",1920,"Alloy 617","Plate",314626
1921,"CapPass",219.83,-216.91,,"Qualified",1.013,15374.68,15378.52,"416-20",1921,"Alloy 617","Plate",314626
1922,"CapPass",219.23,-219.78,,"Qualified",0.998,15382.75,15386.84,"416-20",1922,"Alloy 617","Plate",314626
1923,"CapPass",216.75,-218.82,,"Qualified",0.991,15390.63,15394.71,"416-20",1923,"Alloy 617","Plate",314626
1924,"CapPass",221.20,-215.61,,"Qualified",1.026,15398.74,15402.65,"416-20",1924,"Alloy 617","Plate",314626
1925,"CapPass",217.79,-217.91,,"Qualified",0.999,15406.84,15410.89,"416-20",1925,"Alloy 617","Plate",314626
1926,"CapPass",220.26,-215.49,,"Qualified",1.022,15414.83,15418.63,"416-20",1926,"Alloy 617","Plate",314626
1927,"CapPass",218.15,-216.64,,"Qualified",1.007,15422.77,15426.78,"416-20",1927,"Alloy 617","Plate",314626
1928,"CapPass",221.06,-220.32,,"Qualified",1.003,15430.83,15434.67,"416-20",1928,"Alloy 617","Plate",314626
1929,"CapPass",217.17,-221.26,,"Qualified",0.982,15438.96,15442.66,"416-20",1929,"Alloy 617","Plate",314626
1930,"CapPass",212.53,-220.21,,"Qualified",0.965,15446.58,15450.74,"416-20",1930,"Alloy 617","Plate",314626
1931,"CapPass",219.80,-217.00,,"Qualified",1.013,15454.89,15458.54,"416-20",1931,"Alloy 617","Plate",314626
1932,"CapPass",211.80,-221.08,,"Qualified",0.958,15462.65,15466.99,"416-20",1932,"Alloy 617","Plate",314626
1933,"CapPass",218.46,-220.90,,"Qualified",0.989,15470.83,15474.87,"416-20",1933,"Alloy 617","Plate",314626
1934,"CapPass",217.00,-210.33,,"Qualified",1.032,15478.65,15483.01,"416-20",1934,"Alloy 617","Plate",314626
1935,"CapPass",217.04,-217.51,,"Qualified",0.998,15487.01,15490.85,"416-20",1935,"Alloy 617","Plate",314626
1936,"CapPass",217.97,-217.19,,"Qualified",1.004,15494.76,15498.85,"416-20",1936,"Alloy 617","Plate",314626
1937,"CapPass",219.26,-220.57,,"Qualified",0.994,15503.04,15506.98,"416-20",1937,"Alloy 617","Plate",314626
1938,"CapPass",220.45,-219.41,,"Qualified",1.005,15510.99,15515.01,"416-20",1938,"Alloy 617","Plate",314626
1939,"CapPass",217.78,-218.56,,"Qualified",0.996,15518.94,15522.89,"416-20",1939,"Alloy 617","Plate",314626
1940,"CapPass",222.21,-217.18,,"Qualified",1.023,15527.00,15530.76,"416-20",1940,"Alloy 617","Plate",314626
1941,"CapPass",217.75,-217.65,,"Qualified",1.001,15534.74,15538.88,"416-20",1941,"Alloy 617","Plate",314626
1942,"CapPass",218.19,-214.83,,"Qualified",1.016,15542.95,15546.78,"416-20",1942,"Alloy 617","Plate",314626
1943,"CapPass",220.14,-215.26,,"Qualified",1.023,15551.04,15554.74,"416-20",1943,"Alloy 617","Plate",314626
1944,"CapPass",216.17,-221.02,,"Qualified",0.978,15559.09,15562.95,"416-20",1944,"Alloy 617","Plate",314626
1945,"CapPass",220.65,-218.49,,"Qualified",1.010,15567.04,15571.01,"416-20",1945,"Alloy 617","Plate",314626
1946,"CapPass",221.35,-220.53,,"Qualified",1.004,15575.05,15578.82,"416-20",1946,"Alloy 617","Plate",314626
1947,"CapPass",218.86,-218.76,,"Qualified",1.000,15583.09,15587.10,"416-20",1947,"Alloy 617","Plate",314626
1948,"CapPass",223.21,-217.83,,"Qualified",1.025,15591.06,15594.68,"416-20",1948,"Alloy 617","Plate",314626
1949,"CapPass",214.61,-220.85,,"Qualified",0.972,15598.78,15603.02,"416-20",1949,"Alloy 617","Plate",314626
1950,"CapPass",214.75,-222.00,,"Qualified",0.967,15606.82,15611.08,"416-20",1950,"Alloy 617","Plate",314626
1951,"CapPass",219.04,-218.00,,"Qualified",1.005,15614.99,15619.09,"416-20",1951,"Alloy 617","Plate",314626
1952,"CapPass",216.75,-218.67,,"Qualified",0.991,15622.85,15627.02,"416-20",1952,"Alloy 617","Plate",314626
1953,"CapPass",217.08,-219.77,,"Qualified",0.988,15630.78,15635.15,"416-20",1953,"Alloy 617","Plate",314626
1954,"CapPass",222.60,-215.08,,"Qualified",1.035,15639.19,15642.88,"416-20",1954,"Alloy 617","Plate",314626
1955,"CapPass",220.53,-218.37,,"Qualified",1.010,15646.97,15651.09,"416-20",1955,"Alloy 617","Plate",314626
1956,"CapPass",219.22,-216.26,,"Qualified",1.014,15655.12,15658.86,"416-20",1956,"Alloy 617","Plate",314626
1957,"CapPass",217.27,-220.43,,"Qualified",0.986,15662.91,15667.19,"416-20",1957,"Alloy 617","Plate",314626
1958,"CapPass",217.65,-221.13,,"Qualified",0.984,15670.96,15675.14,"416-20",1958,"Alloy 617","Plate",314626
1959,"CapPass",219.91,-215.36,,"Qualified",1.021,15679.02,15683.06,"416-20",1959,"Alloy 617","Plate",314626
1960,"CapPass",217.47,-221.43,,"Qualified",0.982,15687.24,15691.00,"416-20",1960,"Alloy 617","Plate",314626
1961,"CapPass",218.34,-218.27,,"Qualified",1.000,15695.05,15699.24,"416-20",1961,"Alloy 617","Plate",314626
1962,"CapPass",218.98,-217.25,,"Qualified",1.008,15703.05,15707.05,"416-20",1962,"Alloy 617","Plate",314626
1963,"CapPass",215.66,-219.49,,"Qualified",0.983,15711.01,15715.18,"416-20",1963,"Alloy 617","Plate",314626
1964,"CapPass",220.15,-216.51,,"Qualified",1.017,15718.98,15722.91,"416-20",1964,"Alloy 617","Plate",314626
1965,"CapPass",217.23,-215.88,,"Qualified",1.006,15727.05,15731.02,"416-20",1965,"Alloy 617","Plate",314626
1966,"CapPass",213.26,-218.60,,"Qualified",0.976,15735.27,15739.28,"416-20",1966,"Alloy 617","Plate",314626
1967,"CapPass",216.15,-216.62,,"Qualified",0.998,15743.09,15747.06,"416-20",1967,"Alloy 617","Plate",314626
1968,"CapPass",218.17,-219.04,,"Qualified",0.996,15751.31,15755.08,"416-20",1968,"Alloy 617","Plate",314626
1969,"CapPass",218.97,-216.43,,"Qualified",1.012,15758.95,15763.13,"416-20",1969,"Alloy 617","Plate",314626
1970,"CapPass",220.47,-219.70,,"Qualified",1.003,15767.26,15771.24,"416-20",1970,"Alloy 617","Plate",314626
1971,"CapPass",216.78,-221.35,,"Qualified",0.979,15775.17,15779.25,"416-20",1971,"Alloy 617","Plate",314626
1972,"CapPass",216.05,-219.82,,"Qualified",0.983,15783.03,15787.35,"416-20",1972,"Alloy 617","Plate",314626
1973,"CapPass",219.42,-220.89,,"Qualified",0.993,15791.21,15795.30,"416-20",1973,"Alloy 617","Plate",314626
1974,"CapPass",221.61,-220.07,,"Qualified",1.007,15799.23,15803.30,"416-20",1974,"Alloy 617","Plate",314626
1975,"CapPass",221.04,-219.30,,"Qualified",1.008,15807.36,15811.22,"416-20",1975,"Alloy 617","Plate",314626
1976,"CapPass",218.65,-213.65,,"Qualified",1.023,15815.13,15819.39,"416-20",1976,"Alloy 617","Plate",314626
1977,"CapPass",221.61,-218.48,,"Qualified",1.014,15823.34,15827.35,"416-20",1977,"Alloy 617","Plate",314626
1978,"CapPass",212.97,-221.66,,"Qualified",0.961,15831.39,15835.28,"416-20",1978,"Alloy 617","Plate",314626
1979,"CapPass",222.88,-219.70,,"Qualified",1.014,15839.35,15843.15,"416-20",1979,"Alloy 617","Plate",314626
1980,"CapPass",219.29,-220.26,,"Qualified",0.996,15847.14,15851.41,"416-20",1980,"Alloy 617","Plate",314626
1981,"CapPass",219.89,-218.17,,"Qualified",1.008,15855.28,15859.30,"416-20",1981,"Alloy 617","Plate",314626
1982,"CapPass",220.39,-217.44,,"Qualified",1.014,15863.23,15867.02,"416-20",1982,"Alloy 617","Plate",314626
1983,"CapPass",220.03,-222.06,,"Qualified",0.991,15871.31,15875.16,"416-20",1983,"Alloy 617","Plate",314626
1984,"CapPass",216.82,-217.99,,"Qualified",0.995,15879.15,15883.28,"416-20",1984,"Alloy 617","Plate",314626
1985,"CapPass",217.88,-221.81,,"Qualified",0.982,15887.33,15891.41,"416-20",1985,"Alloy 617","Plate",314626
1986,"CapPass",220.57,-215.61,,"Qualified",1.023,15895.40,15899.30,"416-20",1986,"Alloy 617","Plate",314626
1987,"CapPass",220.96,-217.91,,"Qualified",1.014,15903.22,15907.40,"416-20",1987,"Alloy 617","Plate",314626
1988,"CapPass",221.19,-216.76,,"Qualified",1.020,15911.33,15915.26,"416-20",1988,"Alloy 617","Plate",314626
1989,"CapPass",218.50,-217.76,,"Qualified",1.003,15919.35,15923.22,"416-20",1989,"Alloy 617","Plate",314626
1990,"CapPass",220.56,-216.82,,"Qualified",1.017,15927.47,15931.48,"416-20",1990,"Alloy 617","Plate",314626
1991,"CapPass",213.36,-220.84,,"Qualified",0.966,15935.17,15939.50,"416-20",1991,"Alloy 617","Plate",314626
1992,"CapPass",217.39,-220.40,,"Qualified",0.986,15943.37,15947.35,"416-20",1992,"Alloy 617","Plate",314626
1993,"CapPass",221.30,-214.59,,"Qualified",1.031,15951.52,15955.30,"416-20",1993,"Alloy 617","Plate",314626
1994,"CapPass",214.26,-217.87,,"Qualified",0.983,15959.17,15963.35,"416-20",1994,"Alloy 617","Plate",314626
1995,"CapPass",211.66,-220.23,,"Qualified",0.961,15966.86,15971.48,"416-20",1995,"Alloy 617","Plate",314626
1996,"CapPass",222.76,-220.44,,"Qualified",1.011,15975.53,15979.49,"416-20",1996,"Alloy 617","Plate",314626
1997,"CapPass",215.37,-219.81,,"Qualified",0.980,15983.18,15987.51,"416-20",1997,"Alloy 617","Plate",314626
1998,"CapPass",217.56,-219.61,,"Qualified",0.991,15991.29,15995.56,"416-20",1998,"Alloy 617","Plate",314626
1999,"CapPass",221.69,-216.76,,"Qualified",1.023,15999.52,16003.20,"416-20",1999,"Alloy 617","Plate",314626
2000,"CapPass",219.47,-217.12,,"Qualified",1.011,16007.34,16011.32,"416-20",2000,"Alloy 617","Plate",314626
2001,"CapPass",216.82,-217.94,,"Qualified",0.995,16015.29,16019.50,"416-20",2001,"Alloy 617","Plate",314626
2002,"CapPass",217.78,-220.09,,"Qualified",0.990,16023.30,16027.56,"416-20",2002,"Alloy 617","Plate",314626
2003,"CapPass",218.89,-219.66,,"Qualified",0.996,16031.56,16035.31,"416-20",2003,"Alloy 617","Plate",314626
2004,"CapPass",216.43,-219.61,,"Qualified",0.986,16039.63,16043.40,"416-20",2004,"Alloy 617","Plate",314626
2005,"CapPass",217.18,-211.45,,"Qualified",1.027,16047.26,16051.30,"416-20",2005,"Alloy 617","Plate",314626
2006,"CapPass",214.86,-218.03,,"Qualified",0.985,16055.33,16059.40,"416-20",2006,"Alloy 617","Plate",314626
2007,"CapPass",219.75,-213.98,,"Qualified",1.027,16063.42,16067.63,"416-20",2007,"Alloy 617","Plate",314626
2008,"CapPass",213.00,-222.18,,"Qualified",0.959,16071.36,16075.63,"416-20",2008,"Alloy 617","Plate",314626
2009,"CapPass",218.65,-217.17,,"Qualified",1.007,16079.50,16083.31,"416-20",2009,"Alloy 617","Plate",314626
2010,"CapPass",217.67,-218.01,,"Qualified",0.998,16087.39,16091.43,"416-20",2010,"Alloy 617","Plate",314626
2011,"CapPass",217.77,-216.98,,"Qualified",1.004,16095.48,16099.59,"416-20",2011,"Alloy 617","Plate",314626
2012,"CapPass",215.84,-216.60,,"Qualified",0.996,16103.43,16107.53,"416-20",2012,"Alloy 617","Plate",314626
2013,"CapPass",221.04,-216.53,,"Qualified",1.021,16111.56,16115.33,"416-20",2013,"Alloy 617","Plate",314626
2014,"CapPass",219.48,-218.62,,"Qualified",1.004,16119.60,16123.50,"416-20",2014,"Alloy 617","Plate",314626
2015,"CapPass",212.91,-222.18,,"Qualified",0.958,16127.28,16131.71,"416-20",2015,"Alloy 617","Plate",314626
2016,"CapPass",217.55,-218.56,,"Qualified",0.995,16135.42,16139.70,"416-20",2016,"Alloy 617","Plate",314626
2017,"CapPass",217.84,-212.79,,"Qualified",1.024,16143.58,16147.73,"416-20",2017,"Alloy 617","Plate",314626
2018,"CapPass",217.75,-218.14,,"Qualified",0.998,16151.53,16155.53,"416-20",2018,"Alloy 617","Plate",314626
2019,"CapPass",217.65,-219.56,,"Qualified",0.991,16159.47,16163.62,"416-20",2019,"Alloy 617","Plate",314626
2020,"CapPass",219.59,-218.56,,"Qualified",1.005,16167.41,16171.56,"416-20",2020,"Alloy 617","Plate",314626
2021,"CapPass",220.73,-215.80,,"Qualified",1.023,16175.58,16179.76,"416-20",2021,"Alloy 617","Plate",314626
2022,"CapPass",215.78,-220.17,,"Qualified",0.980,16183.48,16187.69,"416-20",2022,"Alloy 617","Plate",314626
2023,"CapPass",217.64,-215.47,,"Qualified",1.010,16191.57,16195.47,"416-20",2023,"Alloy 617","Plate",314626
2024,"CapPass",218.46,-213.99,,"Qualified",1.021,16199.56,16203.80,"416-20",2024,"Alloy 617","Plate",314626
2025,"CapPass",219.82,-218.33,,"Qualified",1.007,16207.68,16211.62,"416-20",2025,"Alloy 617","Plate",314626
2026,"CapPass",217.30,-221.04,,"Qualified",0.983,16215.80,16219.68,"416-20",2026,"Alloy 617","Plate",314626
2027,"CapPass",217.18,-213.08,,"Qualified",1.019,16223.49,16227.39,"416-20",2027,"Alloy 617","Plate",314626
2028,"CapPass",212.58,-217.66,,"Qualified",0.977,16231.46,16235.53,"416-20",2028,"Alloy 617","Plate",314626
2029,"CapPass",215.66,-218.03,,"Qualified",0.989,16239.65,16243.78,"416-20",2029,"Alloy 617","Plate",314626
2030,"CapPass",219.27,-217.74,,"Qualified",1.007,16247.60,16251.85,"416-20",2030,"Alloy 617","Plate",314626
2031,"CapPass",214.44,-216.61,,"Qualified",0.990,16255.43,16259.64,"416-20",2031,"Alloy 617","Plate",314626
2032,"CapPass",219.96,-217.52,,"Qualified",1.011,16263.65,16267.59,"416-20",2032,"Alloy 617","Plate",314626
2033,"CapPass",218.12,-217.86,,"Qualified",1.001,16271.57,16275.55,"416-20",2033,"Alloy 617","Plate",314626
2034,"CapPass",216.32,-220.22,,"Qualified",0.982,16279.59,16283.69,"416-20",2034,"Alloy 617","Plate",314626
2035,"CapPass",214.55,-214.84,,"Qualified",0.999,16287.57,16291.49,"416-20",2035,"Alloy 617","Plate",314626
2036,"CapPass",221.14,-215.01,,"Qualified",1.029,16295.64,16299.47,"416-20",2036,"Alloy 617","Plate",314626
2037,"CapPass",220.31,-222.32,,"Qualified",0.991,16303.79,16307.86,"416-20",2037,"Alloy 617","Plate",314626
2038,"CapPass",214.69,-218.44,,"Qualified",0.983,16311.52,16315.67,"416-20",2038,"Alloy 617","Plate",314626
2039,"CapPass",217.94,-219.74,,"Qualified",0.992,16319.84,16323.86,"416-20",2039,"Alloy 617","Plate",314626
2040,"CapPass",220.52,-220.99,,"Qualified",0.998,16327.91,16331.92,"416-20",2040,"Alloy 617","Plate",314626
2041,"CapPass",217.75,-214.85,,"Qualified",1.014,16335.78,16339.95,"416-20",2041,"Alloy 617","Plate",314626
2042,"CapPass",218.48,-217.99,,"Qualified",1.002,16343.81,16347.62,"416-20",2042,"Alloy 617","Plate",314626
2043,"CapPass",217.42,-219.76,,"Qualified",0.989,16351.82,16355.82,"416-20",2043,"Alloy 617","Plate",314626
2044,"CapPass",214.27,-211.19,,"Qualified",1.015,16359.75,16363.61,"416-20",2044,"Alloy 617","Plate",314626
2045,"CapPass",224.76,-217.05,,"Qualified",1.036,16367.86,16371.56,"416-20",2045,"Alloy 617","Plate",314626
2046,"CapPass",214.34,-220.93,,"Qualified",0.970,16376.00,16379.73,"416-20",2046,"Alloy 617","Plate",314626
2047,"CapPass",216.26,-222.07,,"Qualified",0.974,16384.00,16387.96,"416-20",2047,"Alloy 617","Plate",314626
2048,"CapPass",216.48,-221.56,,"Qualified",0.977,16391.88,16396.00,"416-20",2048,"Alloy 617","Plate",314626
2049,"CapPass",222.76,-217.64,,"Qualified",1.024,16400.00,16403.90,"416-20",2049,"Alloy 617","Plate",314626
2050,"CapPass",219.81,-215.56,,"Qualified",1.020,16407.61,16411.79,"416-20",2050,"Alloy 617","Plate",314626
2051,"CapPass",221.31,-220.65,,"Qualified",1.003,16415.76,16419.94,"416-20",2051,"Alloy 617","Plate",314626
2052,"CapPass",217.26,-219.02,,"Qualified",0.992,16423.90,16427.92,"416-20",2052,"Alloy 617","Plate",314626
2053,"CapPass",217.32,-218.57,,"Qualified",0.994,16431.81,16435.88,"416-20",2053,"Alloy 617","Plate",314626
2054,"CapPass",219.76,-217.69,,"Qualified",1.010,16440.04,16444.00,"416-20",2054,"Alloy 617","Plate",314626
2055,"CapPass",218.76,-214.29,,"Qualified",1.021,16447.88,16451.78,"416-20",2055,"Alloy 617","Plate",314626
2056,"CapPass",220.06,-219.93,,"Qualified",1.001,16456.00,16459.78,"416-20",2056,"Alloy 617","Plate",314626
2057,"CapPass",218.60,-217.23,,"Qualified",1.006,16463.94,16467.94,"416-20",2057,"Alloy 617","Plate",314626
2058,"CapPass",221.46,-220.87,,"Qualified",1.003,16472.04,16476.03,"416-20",2058,"Alloy 617","Plate",314626
2059,"CapPass",222.35,-220.56,,"Qualified",1.008,16480.04,16483.90,"416-20",2059,"Alloy 617","Plate",314626
2060,"CapPass",217.16,-215.84,,"Qualified",1.006,16487.95,16492.12,"416-20",2060,"Alloy 617","Plate",314626
2061,"CapPass",218.64,-221.90,,"Qualified",0.985,16496.08,16500.13,"416-20",2061,"Alloy 617","Plate",314626
2062,"CapPass",216.16,-219.61,,"Qualified",0.984,16503.95,16508.04,"416-20",2062,"Alloy 617","Plate",314626
2063,"CapPass",218.98,-221.30,,"Qualified",0.990,16512.09,16516.11,"416-20",2063,"Alloy 617","Plate",314626
2064,"CapPass",219.94,-218.51,,"Qualified",1.007,16520.08,16523.91,"416-20",2064,"Alloy 617","Plate",314626
2065,"CapPass",218.84,-218.89,,"Qualified",1.000,16528.16,16531.98,"416-20",2065,"Alloy 617","Plate",314626
2066,"CapPass",218.34,-213.23,,"Qualified",1.024,16536.13,16540.17,"416-20",2066,"Alloy 617","Plate",314626
2067,"CapPass",221.20,-217.04,,"Qualified",1.019,16544.06,16548.02,"416-20",2067,"Alloy 617","Plate",314626
2068,"CapPass",218.43,-213.83,,"Qualified",1.021,16551.98,16555.78,"416-20",2068,"Alloy 617","Plate",314626
2069,"CapPass",212.06,-214.54,,"Qualified",0.988,16559.93,16563.90,"416-20",2069,"Alloy 617","Plate",314626
2070,"CapPass",217.80,-217.90,,"Qualified",1.000,16568.02,16572.03,"416-20",2070,"Alloy 617","Plate",314626
2071,"CapPass",216.52,-218.27,,"Qualified",0.992,16576.02,16580.15,"416-20",2071,"Alloy 617","Plate",314626
2072,"CapPass",217.31,-220.09,,"Qualified",0.987,16584.11,16588.11,"416-20",2072,"Alloy 617","Plate",314626
2073,"CapPass",213.87,-220.31,,"Qualified",0.971,16591.99,16596.20,"416-20",2073,"Alloy 617","Plate",314626
2074,"CapPass",215.11,-217.64,,"Qualified",0.988,16600.25,16604.12,"416-20",2074,"Alloy 617","Plate",314626
2075,"CapPass",217.88,-219.48,,"Qualified",0.993,16608.03,16612.16,"416-20",2075,"Alloy 617","Plate",314626
2076,"CapPass",215.10,-214.89,,"Qualified",1.001,16616.01,16619.95,"416-20",2076,"Alloy 617","Plate",314626
2077,"CapPass",220.71,-212.75,,"Qualified",1.037,16624.12,16627.99,"416-20",2077,"Alloy 617","Plate",314626
2078,"CapPass",217.05,-217.11,,"Qualified",1.000,16632.16,16635.98,"416-20",2078,"Alloy 617","Plate",314626
2079,"CapPass",219.25,-216.65,,"Qualified",1.012,16640.05,16644.07,"416-20",2079,"Alloy 617","Plate",314626
2080,"CapPass",219.57,-222.34,,"Qualified",0.988,16648.26,16652.28,"416-20",2080,"Alloy 617","Plate",314626
2081,"CapPass",214.14,-219.02,,"Qualified",0.978,16655.88,16660.30,"416-20",2081,"Alloy 617","Plate",314626
2082,"CapPass",222.99,-214.62,,"Qualified",1.039,16664.24,16668.30,"416-20",2082,"Alloy 617","Plate",314626
2083,"CapPass",212.72,-218.79,,"Qualified",0.972,16672.04,16676.05,"416-20",2083,"Alloy 617","Plate",314626
2084,"CapPass",217.60,-219.09,,"Qualified",0.993,16680.10,16684.02,"416-20",2084,"Alloy 617","Plate",314626
2085,"CapPass",213.70,-221.30,,"Qualified",0.966,16687.99,16692.25,"416-20",2085,"Alloy 617","Plate",314626
2086,"CapPass",216.16,-220.01,,"Qualified",0.982,16696.34,16700.16,"416-20",2086,"Alloy 617","Plate",314626
2087,"CapPass",221.21,-215.94,,"Qualified",1.024,16704.34,16708.07,"416-20",2087,"Alloy 617","Plate",314626
2088,"CapPass",216.65,-218.91,,"Qualified",0.990,16712.07,16716.13,"416-20",2088,"Alloy 617","Plate",314626
2089,"CapPass",220.64,-219.52,,"Qualified",1.005,16720.31,16724.16,"416-20",2089,"Alloy 617","Plate",314626
2090,"CapPass",220.58,-222.27,,"Qualified",0.992,16728.32,16732.31,"416-20",2090,"Alloy 617","Plate",314626
2091,"CapPass",216.79,-218.63,,"Qualified",0.992,16736.12,16740.31,"416-20",2091,"Alloy 617","Plate",314626
2092,"CapPass",220.79,-221.30,,"Qualified",0.998,16744.24,16748.29,"416-20",2092,"Alloy 617","Plate",314626
2093,"CapPass",220.12,-218.11,,"Qualified",1.009,16752.15,16756.30,"416-20",2093,"Alloy 617","Plate",314626
2094,"CapPass",216.49,-218.86,,"Qualified",0.989,16760.06,16764.21,"416-20",2094,"Alloy 617","Plate",314626
2095,"CapPass",220.37,-220.00,,"Qualified",1.002,16768.11,16772.27,"416-20",2095,"Alloy 617","Plate",314626
2096,"CapPass",221.04,-216.70,,"Qualified",1.020,16776.39,16780.08,"416-20",2096,"Alloy 617","Plate",314626
2097,"CapPass",219.03,-220.41,,"Qualified",0.994,16784.39,16788.22,"416-20",2097,"Alloy 617","Plate",314626
2098,"CapPass",219.05,-218.66,,"Qualified",1.002,16792.20,16796.41,"416-20",2098,"Alloy 617","Plate",314626
2099,"CapPass",219.91,-215.46,,"Qualified",1.021,16800.31,16804.17,"416-20",2099,"Alloy 617","Plate",314626
2100,"CapPass",221.16,-216.97,,"Qualified",1.019,16808.25,16812.22,"416-20",2100,"Alloy 617","Plate",314626
2101,"CapPass",217.27,-220.21,,"Qualified",0.987,16816.20,16820.37,"416-20",2101,"Alloy 617","Plate",314626
2102,"CapPass",221.30,-219.68,,"Qualified",1.007,16824.28,16828.40,"416-20",2102,"Alloy 617","Plate",314626
2103,"CapPass",217.92,-213.81,,"Qualified",1.019,16832.33,16836.50,"416-20",2103,"Alloy 617","Plate",314626
2104,"CapPass",218.35,-217.14,,"Qualified",1.006,16840.14,16844.26,"416-20",2104,"Alloy 617","Plate",314626
2105,"CapPass",219.95,-222.50,,"Qualified",0.989,16848.37,16852.43,"416-20",2105,"Alloy 617","Plate",314626
2106,"CapPass",218.67,-212.72,,"Qualified",1.028,16856.24,16860.52,"416-20",2106,"Alloy 617","Plate",314626
2107,"CapPass",220.62,-219.46,,"Qualified",1.005,16864.53,16868.48,"416-20",2107,"Alloy 617","Plate",314626
2108,"CapPass",215.24,-218.85,,"Qualified",0.984,16872.33,16876.37,"416-20",2108,"Alloy 617","Plate",314626
2109,"CapPass",218.95,-218.08,,"Qualified",1.004,16880.56,16884.47,"416-20",2109,"Alloy 617","Plate",314626
2110,"CapPass",218.93,-218.86,,"Qualified",1.000,16888.29,16892.51,"416-20",2110,"Alloy 617","Plate",314626
2111,"CapPass",218.17,-218.93,,"Qualified",0.997,16896.30,16900.53,"416-20",2111,"Alloy 617","Plate",314626
2112,"CapPass",217.58,-221.23,,"Qualified",0.983,16904.42,16908.55,"416-20",2112,"Alloy 617","Plate",314626
2113,"CapPass",218.36,-218.96,,"Qualified",0.997,16912.29,16916.58,"416-20",2113,"Alloy 617","Plate",314626
2114,"CapPass",216.15,-219.92,,"Qualified",0.983,16920.16,16924.48,"416-20",2114,"Alloy 617","Plate",314626
2115,"CapPass",215.82,-217.09,,"Qualified",0.994,16928.18,16932.48,"416-20",2115,"Alloy 617","Plate",314626
2116,"CapPass",217.27,-218.28,,"Qualified",0.995,16936.26,16940.52,"416-20",2116,"Alloy 617","Plate",314626
2117,"CapPass",218.72,-219.66,,"Qualified",0.996,16944.37,16948.57,"416-20",2117,"Alloy 617","Plate",314626
2118,"CapPass",219.78,-218.30,,"Qualified",1.007,16952.38,16956.51,"416-20",2118,"Alloy 617","Plate",314626
2119,"CapPass",218.34,-217.87,,"Qualified",1.002,16960.46,16964.28,"416-20",2119,"Alloy 617","Plate",314626
2120,"CapPass",219.92,-218.52,,"Qualified",1.006,16968.48,16972.52,"416-20",2120,"Alloy 617","Plate",314626
2121,"CapPass",218.70,-211.23,,"Qualified",1.035,16976.42,16980.34,"416-20",2121,"Alloy 617","Plate",314626
2122,"CapPass",220.12,-215.30,,"Qualified",1.022,16984.55,16988.36,"416-20",2122,"Alloy 617","Plate",314626
2123,"CapPass",219.15,-219.89,,"Qualified",0.997,16992.57,16996.62,"416-20",2123,"Alloy 617","Plate",314626
2124,"CapPass",216.31,-220.22,,"Qualified",0.982,17000.52,17004.61,"416-20",2124,"Alloy 617","Plate",314626
2125,"CapPass",220.36,-218.35,,"Qualified",1.009,17008.70,17012.61,"416-20",2125,"Alloy 617","Plate",314626
2126,"CapPass",221.40,-215.73,,"Qualified",1.026,17016.41,17020.45,"416-20",2126,"Alloy 617","Plate",314626
2127,"CapPass",216.18,-220.40,,"Qualified",0.981,17024.40,17028.50,"416-20",2127,"Alloy 617","Plate",314626
2128,"CapPass",218.81,-217.95,,"Qualified",1.004,17032.55,17036.61,"416-20",2128,"Alloy 617","Plate",314626
2129,"CapPass",219.28,-215.81,,"Qualified",1.016,17040.36,17044.43,"416-20",2129,"Alloy 617","Plate",314626
2130,"CapPass",218.06,-221.86,,"Qualified",0.983,17048.63,17052.68,"416-20",2130,"Alloy 617","Plate",314626
2131,"CapPass",216.96,-217.95,,"Qualified",0.995,17056.58,17060.49,"416-20",2131,"Alloy 617","Plate",314626
2132,"CapPass",218.16,-215.63,,"Qualified",1.012,17064.55,17068.56,"416-20",2132,"Alloy 617","Plate",314626
2133,"CapPass",216.45,-218.93,,"Qualified",0.989,17072.49,17076.77,"416-20",2133,"Alloy 617","Plate",314626
2134,"CapPass",219.56,-222.00,,"Qualified",0.989,17080.65,17084.67,"416-20",2134,"Alloy 617","Plate",314626
2135,"CapPass",213.84,-219.60,,"Qualified",0.974,17088.22,17092.59,"416-20",2135,"Alloy 617","Plate",314626
2136,"CapPass",216.05,-218.95,,"Qualified",0.987,17096.38,17100.57,"416-20",2136,"Alloy 617","Plate",314626
2137,"CapPass",217.35,-220.87,,"Qualified",0.984,17104.54,17108.80,"416-20",2137,"Alloy 617","Plate",314626
2138,"CapPass",223.04,-219.15,,"Qualified",1.018,17112.71,17116.71,"416-20",2138,"Alloy 617","Plate",314626
2139,"CapPass",219.34,-218.50,,"Qualified",1.004,17120.60,17124.62,"416-20",2139,"Alloy 617","Plate",314626
2140,"CapPass",218.12,-220.06,,"Qualified",0.991,17128.60,17132.70,"416-20",2140,"Alloy 617","Plate",314626
2141,"CapPass",215.73,-218.12,,"Qualified",0.989,17136.81,17140.61,"416-20",2141,"Alloy 617","Plate",314626
2142,"CapPass",217.42,-219.37,,"Qualified",0.991,17144.67,17148.65,"416-20",2142,"Alloy 617","Plate",314626
2143,"CapPass",216.57,-212.04,,"Qualified",1.021,17152.57,17156.39,"416-20",2143,"Alloy 617","Plate",314626
2144,"CapPass",219.66,-216.03,,"Qualified",1.017,17160.82,17164.54,"416-20",2144,"Alloy 617","Plate",314626
2145,"CapPass",217.80,-219.42,,"Qualified",0.993,17168.75,17172.79,"416-20",2145,"Alloy 617","Plate",314626
2146,"CapPass",216.06,-218.33,,"Qualified",0.990,17176.46,17180.79,"416-20",2146,"Alloy 617","Plate",314626
2147,"CapPass",213.74,-213.30,,"Qualified",1.002,17184.44,17188.90,"416-20",2147,"Alloy 617","Plate",314626
2148,"CapPass",222.26,-213.93,,"Qualified",1.039,17192.81,17196.44,"416-20",2148,"Alloy 617","Plate",314626
2149,"CapPass",213.68,-217.61,,"Qualified",0.982,17200.65,17204.51,"416-20",2149,"Alloy 617","Plate",314626
2150,"CapPass",216.77,-215.29,,"Qualified",1.007,17208.72,17212.75,"416-20",2150,"Alloy 617","Plate",314626
2151,"CapPass",215.80,-221.66,,"Qualified",0.974,17216.67,17220.86,"416-20",2151,"Alloy 617","Plate",314626
2152,"CapPass",214.42,-218.50,,"Qualified",0.981,17224.63,17228.74,"416-20",2152,"Alloy 617","Plate",314626
2153,"CapPass",218.70,-216.70,,"Qualified",1.009,17232.70,17236.66,"416-20",2153,"Alloy 617","Plate",314626
2154,"CapPass",215.16,-219.45,,"Qualified",0.980,17240.95,17244.93,"416-20",2154,"Alloy 617","Plate",314626
2155,"CapPass",220.26,-216.05,,"Qualified",1.019,17248.95,17252.67,"416-20",2155,"Alloy 617","Plate",314626
2156,"CapPass",218.03,-218.92,,"Qualified",0.996,17256.97,17260.87,"416-20",2156,"Alloy 617","Plate",314626
2157,"CapPass",216.19,-216.80,,"Qualified",0.997,17264.95,17268.72,"416-20",2157,"Alloy 617","Plate",314626
2158,"CapPass",218.81,-216.23,,"Qualified",1.012,17272.82,17276.61,"416-20",2158,"Alloy 617","Plate",314626
2159,"CapPass",218.22,-218.05,,"Qualified",1.001,17280.88,17284.82,"416-20",2159,"Alloy 617","Plate",314626
2160,"CapPass",220.07,-218.72,,"Qualified",1.006,17288.91,17292.93,"416-20",2160,"Alloy 617","Plate",314626
2161,"CapPass",218.11,-217.62,,"Qualified",1.002,17296.84,17300.74,"416-20",2161,"Alloy 617","Plate",314626
2162,"CapPass",216.40,-220.23,,"Qualified",0.983,17304.77,17308.84,"416-20",2162,"Alloy 617","Plate",314626
2163,"CapPass",217.49,-214.58,,"Qualified",1.014,17313.02,17316.66,"416-20",2163,"Alloy 617","Plate",314626
2164,"CapPass",219.46,-217.44,,"Qualified",1.009,17321.02,17324.78,"416-20",2164,"Alloy 617","Plate",314626
2165,"CapPass",220.57,-217.64,,"Qualified",1.013,17328.96,17332.65,"416-20",2165,"Alloy 617","Plate",314626
2166,"CapPass",216.69,-216.05,,"Qualified",1.003,17336.86,17340.72,"416-20",2166,"Alloy 617","Plate",314626
2167,"CapPass",212.28,-220.78,,"Qualified",0.961,17344.73,17348.95,"416-20",2167,"Alloy 617","Plate",314626
2168,"CapPass",212.04,-218.55,,"Qualified",0.970,17353.07,17357.01,"416-20",2168,"Alloy 617","Plate",314626
2169,"CapPass",219.40,-215.71,,"Qualified",1.017,17360.77,17364.76,"416-20",2169,"Alloy 617","Plate",314626
2170,"CapPass",218.69,-214.45,,"Qualified",1.020,17368.96,17372.80,"416-20",2170,"Alloy 617","Plate",314626
2171,"CapPass",219.31,-216.90,,"Qualified",1.011,17377.10,17380.95,"416-20",2171,"Alloy 617","Plate",314626
2172,"CapPass",215.77,-211.23,,"Qualified",1.021,17384.93,17388.79,"416-20",2172,"Alloy 617","Plate",314626
2173,"CapPass",221.07,-215.66,,"Qualified",1.025,17392.98,17396.93,"416-20",2173,"Alloy 617","Plate",314626
2174,"CapPass",220.62,-214.19,,"Qualified",1.030,17400.85,17404.89,"416-20",2174,"Alloy 617","Plate",314626
2175,"CapPass",219.34,-216.19,,"Qualified",1.015,17408.92,17412.95,"416-20",2175,"Alloy 617","Plate",314626
2176,"CapPass",218.38,-216.67,,"Qualified",1.008,17417.05,17421.14,"416-20",2176,"Alloy 617","Plate",314626
2177,"CapPass",220.75,-220.52,,"Qualified",1.001,17425.10,17428.91,"416-20",2177,"Alloy 617","Plate",314626
2178,"CapPass",214.53,-215.16,,"Qualified",0.997,17433.16,17437.16,"416-20",2178,"Alloy 617","Plate",314626
2179,"CapPass",222.35,-220.85,,"Qualified",1.007,17441.15,17445.01,"416-20",2179,"Alloy 617","Plate",314626
2180,"CapPass",217.19,-220.09,,"Qualified",0.987,17449.17,17453.14,"416-20",2180,"Alloy 617","Plate",314626
2181,"CapPass",215.85,-221.16,,"Qualified",0.976,17457.15,17461.11,"416-20",2181,"Alloy 617","Plate",314626
2182,"CapPass",215.52,-218.07,,"Qualified",0.988,17464.69,17469.19,"416-20",2182,"Alloy 617","Plate",314626
2183,"CapPass",213.78,-217.49,,"Qualified",0.983,17472.83,17477.01,"416-20",2183,"Alloy 617","Plate",314626
2184,"CapPass",216.68,-216.69,,"Qualified",1.000,17480.93,17485.22,"416-20",2184,"Alloy 617","Plate",314626
2185,"CapPass",220.63,-215.69,,"Qualified",1.023,17489.16,17493.18,"416-20",2185,"Alloy 617","Plate",314626
2186,"CapPass",219.23,-222.18,,"Qualified",0.987,17497.00,17501.23,"416-20",2186,"Alloy 617","Plate",314626
2187,"CapPass",216.99,-219.83,,"Qualified",0.987,17504.97,17509.19,"416-20",2187,"Alloy 617","Plate",314626
2188,"CapPass",217.28,-219.89,,"Qualified",0.988,17513.01,17517.14,"416-20",2188,"Alloy 617","Plate",314626
2189,"CapPass",217.55,-219.37,,"Qualified",0.992,17521.07,17525.04,"416-20",2189,"Alloy 617","Plate",314626
2190,"CapPass",217.37,-217.60,,"Qualified",0.999,17529.03,17533.20,"416-20",2190,"Alloy 617","Plate",314626
2191,"CapPass",214.15,-214.59,,"Qualified",0.998,17537.26,17540.92,"416-20",2191,"Alloy 617","Plate",314626
2192,"CapPass",217.49,-214.78,,"Qualified",1.013,17545.03,17549.06,"416-20",2192,"Alloy 617","Plate",314626
2193,"CapPass",216.69,-217.94,,"Qualified",0.994,17553.04,17557.07,"416-20",2193,"Alloy 617","Plate",314626
2194,"CapPass",219.72,-219.71,,"Qualified",1.000,17561.15,17565.19,"416-20",2194,"Alloy 617","Plate",314626
2195,"CapPass",219.01,-218.98,,"Qualified",1.000,17569.30,17573.23,"416-20",2195,"Alloy 617","Plate",314626
2196,"CapPass",221.11,-218.59,,"Qualified",1.012,17577.22,17581.09,"416-20",2196,"Alloy 617","Plate",314626
2197,"CapPass",217.52,-219.22,,"Qualified",0.992,17584.99,17589.24,"416-20",2197,"Alloy 617","Plate",314626
2198,"CapPass",221.05,-215.83,,"Qualified",1.024,17593.19,17597.16,"416-20",2198,"Alloy 617","Plate",314626
2199,"CapPass",219.44,-216.59,,"Qualified",1.013,17601.19,17605.16,"416-20",2199,"Alloy 617","Plate",314626
2200,"CapPass",217.12,-218.33,,"Qualified",0.994,17609.09,17613.24,"416-20",2200,"Alloy 617","Plate",314626
2201,"CapPass",222.69,-217.33,,"Qualified",1.025,17617.28,17621.04,"416-20",2201,"Alloy 617","Plate",314626
2202,"CapPass",212.80,-218.29,,"Qualified",0.975,17625.03,17629.20,"416-20",2202,"Alloy 617","Plate",314626
2203,"CapPass",215.54,-218.54,,"Qualified",0.986,17633.22,17637.21,"416-20",2203,"Alloy 617","Plate",314626
2204,"CapPass",219.39,-217.50,,"Qualified",1.009,17641.24,17645.17,"416-20",2204,"Alloy 617","Plate",314626
2205,"CapPass",218.21,-218.55,,"Qualified",0.998,17649.24,17653.32,"416-20",2205,"Alloy 617","Plate",314626
2206,"CapPass",217.06,-221.52,,"Qualified",0.980,17657.11,17661.24,"416-20",2206,"Alloy 617","Plate",314626
2207,"CapPass",219.74,-216.23,,"Qualified",1.016,17665.30,17669.28,"416-20",2207,"Alloy 617","Plate",314626
2208,"CapPass",217.71,-214.74,,"Qualified",1.014,17673.41,17677.20,"416-20",2208,"Alloy 617","Plate",314626
2209,"CapPass",216.73,-216.91,,"Qualified",0.999,17681.18,17685.24,"416-20",2209,"Alloy 617","Plate",314626
2210,"CapPass",216.66,-219.49,,"Qualified",0.987,17689.08,17693.39,"416-20",2210,"Alloy 617","Plate",314626
2211,"CapPass",215.74,-218.84,,"Qualified",0.986,17697.09,17701.31,"416-20",2211,"Alloy 617","Plate",314626
2212,"CapPass",220.47,-218.58,,"Qualified",1.009,17705.35,17709.30,"416-20",2212,"Alloy 617","Plate",314626
2213,"CapPass",221.58,-217.34,,"Qualified",1.020,17713.21,17717.18,"416-20",2213,"Alloy 617","Plate",314626
2214,"CapPass",218.82,-219.79,,"Qualified",0.996,17721.31,17725.23,"416-20",2214,"Alloy 617","Plate",314626
2215,"CapPass",214.13,-220.68,,"Qualified",0.970,17729.48,17733.49,"416-20",2215,"Alloy 617","Plate",314626
2216,"CapPass",218.26,-220.83,,"Qualified",0.988,17737.41,17741.40,"416-20",2216,"Alloy 617","Plate",314626
2217,"CapPass",217.77,-219.11,,"Qualified",0.994,17745.26,17749.46,"416-20",2217,"Alloy 617","Plate",314626
2218,"CapPass",220.40,-218.55,,"Qualified",1.008,17753.50,17757.28,"416-20",2218,"Alloy 617","Plate",314626
2219,"CapPass",219.79,-218.08,,"Qualified",1.008,17761.35,17765.38,"416-20",2219,"Alloy 617","Plate",314626
2220,"CapPass",215.87,-219.75,,"Qualified",0.982,17769.28,17773.34,"416-20",2220,"Alloy 617","Plate",314626
2221,"CapPass",217.83,-219.40,,"Qualified",0.993,17777.53,17781.45,"416-20",2221,"Alloy 617","Plate",314626
2222,"CapPass",217.11,-220.07,,"Qualified",0.987,17785.20,17789.50,"416-20",2222,"Alloy 617","Plate",314626
2223,"CapPass",221.80,-214.11,,"Qualified",1.036,17793.41,17797.55,"416-20",2223,"Alloy 617","Plate",314626
2224,"CapPass",221.12,-218.88,,"Qualified",1.010,17801.53,17805.13,"416-20",2224,"Alloy 617","Plate",314626
2225,"CapPass",210.14,-215.89,,"Qualified",0.973,17809.30,17813.20,"416-20",2225,"Alloy 617","Plate",314626
2226,"CapPass",219.21,-218.98,,"Qualified",1.001,17817.38,17821.43,"416-20",2226,"Alloy 617","Plate",314626
2227,"CapPass",218.90,-216.35,,"Qualified",1.012,17825.40,17829.33,"416-20",2227,"Alloy 617","Plate",314626
2228,"CapPass",219.60,-220.93,,"Qualified",0.994,17833.52,17837.47,"416-20",2228,"Alloy 617","Plate",314626
2229,"CapPass",216.14,-220.63,,"Qualified",0.980,17841.35,17845.50,"416-20",2229,"Alloy 617","Plate",314626
2230,"CapPass",216.86,-220.93,,"Qualified",0.982,17849.48,17853.48,"416-20",2230,"Alloy 617","Plate",314626
2231,"CapPass",218.59,-214.76,,"Qualified",1.018,17857.51,17861.31,"416-20",2231,"Alloy 617","Plate",314626
2232,"CapPass",222.46,-219.15,,"Qualified",1.015,17865.59,17869.42,"416-20",2232,"Alloy 617","Plate",314626
2233,"CapPass",218.25,-220.32,,"Qualified",0.991,17873.37,17877.58,"416-20",2233,"Alloy 617","Plate",314626
2234,"CapPass",220.55,-218.60,,"Qualified",1.009,17881.55,17885.40,"416-20",2234,"Alloy 617","Plate",314626
2235,"CapPass",219.32,-218.29,,"Qualified",1.005,17889.48,17893.40,"416-20",2235,"Alloy 617","Plate",314626
2236,"CapPass",220.05,-215.18,,"Qualified",1.023,17897.50,17901.66,"416-20",2236,"Alloy 617","Plate",314626
2237,"CapPass",220.05,-221.35,,"Qualified",0.994,17905.62,17909.50,"416-20",2237,"Alloy 617","Plate",314626
2238,"CapPass",218.96,-221.75,,"Qualified",0.987,17913.49,17917.64,"416-20",2238,"Alloy 617","Plate",314626
2239,"CapPass",223.77,-221.07,,"Qualified",1.012,17921.60,17925.55,"416-20",2239,"Alloy 617","Plate",314626
2240,"CapPass",214.54,-216.48,,"Qualified",0.991,17929.71,17933.40,"416-20",2240,"Alloy 617","Plate",314626
2241,"CapPass",218.11,-220.36,,"Qualified",0.990,17937.56,17941.57,"416-20",2241,"Alloy 617","Plate",314626
2242,"CapPass",219.83,-218.65,,"Qualified",1.005,17945.37,17949.67,"416-20",2242,"Alloy 617","Plate",314626
2243,"CapPass",220.44,-218.37,,"Qualified",1.009,17953.68,17957.42,"416-20",2243,"Alloy 617","Plate",314626
2244,"CapPass",210.84,-217.77,,"Qualified",0.968,17961.32,17965.74,"416-20",2244,"Alloy 617","Plate",314626
2245,"CapPass",220.66,-219.90,,"Qualified",1.003,17969.45,17973.36,"416-20",2245,"Alloy 617","Plate",314626
2246,"CapPass",219.64,-217.97,,"Qualified",1.008,17977.64,17981.47,"416-20",2246,"Alloy 617","Plate",314626
2247,"CapPass",217.53,-219.74,,"Qualified",0.990,17985.43,17989.73,"416-20",2247,"Alloy 617","Plate",314626
2248,"CapPass",220.59,-219.63,,"Qualified",1.004,17993.65,17997.58,"416-20",2248,"Alloy 617","Plate",314626
2249,"CapPass",220.74,-217.36,,"Qualified",1.016,18001.72,18005.43,"416-20",2249,"Alloy 617","Plate",314626
2250,"CapPass",220.05,-217.21,,"Qualified",1.013,18009.56,18013.54,"416-20",2250,"Alloy 617","Plate",314626
2251,"CapPass",221.58,-218.19,,"Qualified",1.016,18017.72,18021.48,"416-20",2251,"Alloy 617","Plate",314626
2252,"CapPass",216.79,-220.27,,"Qualified",0.984,18025.75,18029.66,"416-20",2252,"Alloy 617","Plate",314626
2253,"CapPass",216.14,-219.29,,"Qualified",0.986,18033.45,18037.71,"416-20",2253,"Alloy 617","Plate",314626
2254,"CapPass",221.12,-217.91,,"Qualified",1.015,18041.64,18045.47,"416-20",2254,"Alloy 617","Plate",314626
2255,"CapPass",220.26,-219.15,,"Qualified",1.005,18049.70,18053.64,"416-20",2255,"Alloy 617","Plate",314626
2256,"CapPass",221.97,-218.87,,"Qualified",1.014,18057.78,18061.62,"416-20",2256,"Alloy 617","Plate",314626
2257,"CapPass",218.81,-219.49,,"Qualified",0.997,18065.84,18069.61,"416-20",2257,"Alloy 617","Plate",314626
2258,"CapPass",220.14,-218.95,,"Qualified",1.005,18073.73,18077.79,"416-20",2258,"Alloy 617","Plate",314626
2259,"CapPass",217.41,-219.20,,"Qualified",0.992,18081.59,18085.71,"416-20",2259,"Alloy 617","Plate",314626
2260,"CapPass",219.59,-217.75,,"Qualified",1.008,18089.66,18093.63,"416-20",2260,"Alloy 617","Plate",314626
2261,"CapPass",217.84,-219.10,,"Qualified",0.994,18097.62,18101.68,"416-20",2261,"Alloy 617","Plate",314626
2262,"CapPass",216.41,-214.30,,"Qualified",1.010,18105.90,18109.69,"416-20",2262,"Alloy 617","Plate",314626
2263,"CapPass",220.74,-217.94,,"Qualified",1.013,18113.82,18117.69,"416-20",2263,"Alloy 617","Plate",314626
2264,"CapPass",211.17,-219.74,,"Qualified",0.961,18121.53,18125.67,"416-20",2264,"Alloy 617","Plate",314626
