Repository: js-molina/fatigue-A617

File: data/850C/Strain rate 0.001/0.40% strain/HTM_A19_Cycles_411.csv (part 7 of 11)
"Stress Mpa","Strain","Qual State","Qual Exceptions","Elapsed Time Sec","Data State","Cycle Label","Cycle","Count","Sample","Alloy","Heat","Material_Form"
202.43,0.00154,"Qualified",,1591.35,"CapPass","Cycle 200",200,35515,"4-1-1","Alloy 617",314626,"Plate"
205.16,0.00156,"Qualified",,1591.36,"CapPass","Cycle 200",200,35516,"4-1-1","Alloy 617",314626,"Plate"
208.50,0.00159,"Qualified",,1591.39,"CapPass","Cycle 200",200,35517,"4-1-1","Alloy 617",314626,"Plate"
211.66,0.00162,"Qualified",,1591.41,"CapPass","Cycle 200",200,35518,"4-1-1","Alloy 617",314626,"Plate"
207.48,0.00165,"Qualified",,1591.42,"CapPass","Cycle 200",200,35519,"4-1-1","Alloy 617",314626,"Plate"
207.83,0.00169,"Qualified",,1591.42,"CapPass","Cycle 200",200,35520,"4-1-1","Alloy 617",314626,"Plate"
208.00,0.00172,"Qualified",,1591.42,"CapPass","Cycle 200",200,35521,"4-1-1","Alloy 617",314626,"Plate"
208.07,0.00176,"Qualified",,1591.42,"CapPass","Cycle 200",200,35522,"4-1-1","Alloy 617",314626,"Plate"
208.16,0.00180,"Qualified",,1591.42,"CapPass","Cycle 200",200,35523,"4-1-1","Alloy 617",314626,"Plate"
208.22,0.00184,"Qualified",,1591.42,"CapPass","Cycle 200",200,35524,"4-1-1","Alloy 617",314626,"Plate"
208.31,0.00187,"Qualified",,1591.42,"CapPass","Cycle 200",200,35525,"4-1-1","Alloy 617",314626,"Plate"
208.47,0.00191,"Qualified",,1591.43,"CapPass","Cycle 200",200,35526,"4-1-1","Alloy 617",314626,"Plate"
208.62,0.00195,"Qualified",,1591.43,"CapPass","Cycle 200",200,35527,"4-1-1","Alloy 617",314626,"Plate"
208.82,0.00198,"Qualified",,1591.43,"CapPass","Cycle 200",200,35528,"4-1-1","Alloy 617",314626,"Plate"
209.05,0.00202,"Qualified",,1591.43,"CapPass","Cycle 200",200,35529,"4-1-1","Alloy 617",314626,"Plate"
201.96,0.00199,"Qualified",,1591.48,"CapPass","Cycle 200",200,35530,"4-1-1","Alloy 617",314626,"Plate"
196.39,0.00197,"Qualified",,1591.50,"CapPass","Cycle 200",200,35531,"4-1-1","Alloy 617",314626,"Plate"
192.86,0.00194,"Qualified",,1591.51,"CapPass","Cycle 200",200,35532,"4-1-1","Alloy 617",314626,"Plate"
188.62,0.00191,"Qualified",,1591.52,"CapPass","Cycle 200",200,35533,"4-1-1","Alloy 617",314626,"Plate"
184.65,0.00189,"Qualified",,1591.53,"CapPass","Cycle 200",200,35534,"4-1-1","Alloy 617",314626,"Plate"
181.38,0.00186,"Qualified",,1591.54,"CapPass","Cycle 200",200,35535,"4-1-1","Alloy 617",314626,"Plate"
177.35,0.00183,"Qualified",,1591.56,"CapPass","Cycle 200",200,35536,"4-1-1","Alloy 617",314626,"Plate"
174.25,0.00181,"Qualified",,1591.58,"CapPass","Cycle 200",200,35537,"4-1-1","Alloy 617",314626,"Plate"
178.17,0.00183,"Qualified",,1591.68,"CapPass","Cycle 200",200,35538,"4-1-1","Alloy 617",314626,"Plate"
181.24,0.00186,"Qualified",,1591.70,"CapPass","Cycle 200",200,35539,"4-1-1","Alloy 617",314626,"Plate"
184.18,0.00189,"Qualified",,1591.72,"CapPass","Cycle 200",200,35540,"4-1-1","Alloy 617",314626,"Plate"
186.96,0.00191,"Qualified",,1591.74,"CapPass","Cycle 200",200,35541,"4-1-1","Alloy 617",314626,"Plate"
188.41,0.00194,"Qualified",,1591.77,"CapPass","Cycle 200",200,35542,"4-1-1","Alloy 617",314626,"Plate"
179.34,0.00191,"Qualified",,1591.85,"CapPass","Cycle 200",200,35543,"4-1-1","Alloy 617",314626,"Plate"
177.70,0.00190,"Qualified",,1591.86,"CapPass","Cycle 200",200,35544,"4-1-1","Alloy 617",314626,"Plate"
174.52,0.00189,"Qualified",,1591.87,"CapPass","Cycle 200",200,35545,"4-1-1","Alloy 617",314626,"Plate"
170.34,0.00186,"Qualified",,1591.89,"CapPass","Cycle 200",200,35546,"4-1-1","Alloy 617",314626,"Plate"
166.73,0.00184,"Qualified",,1591.90,"CapPass","Cycle 200",200,35547,"4-1-1","Alloy 617",314626,"Plate"
162.47,0.00181,"Qualified",,1591.92,"CapPass","Cycle 200",200,35548,"4-1-1","Alloy 617",314626,"Plate"
158.81,0.00178,"Qualified",,1591.94,"CapPass","Cycle 200",200,35549,"4-1-1","Alloy 617",314626,"Plate"
155.18,0.00176,"Qualified",,1591.95,"CapPass","Cycle 200",200,35550,"4-1-1","Alloy 617",314626,"Plate"
151.47,0.00173,"Qualified",,1591.97,"CapPass","Cycle 200",200,35551,"4-1-1","Alloy 617",314626,"Plate"
147.94,0.00171,"Qualified",,1591.99,"CapPass","Cycle 200",200,35552,"4-1-1","Alloy 617",314626,"Plate"
144.61,0.00168,"Qualified",,1592.01,"CapPass","Cycle 200",200,35553,"4-1-1","Alloy 617",314626,"Plate"
141.02,0.00166,"Qualified",,1592.03,"CapPass","Cycle 200",200,35554,"4-1-1","Alloy 617",314626,"Plate"
137.65,0.00163,"Qualified",,1592.06,"CapPass","Cycle 200",200,35555,"4-1-1","Alloy 617",314626,"Plate"
134.37,0.00161,"Qualified",,1592.08,"CapPass","Cycle 200",200,35556,"4-1-1","Alloy 617",314626,"Plate"
131.08,0.00158,"Qualified",,1592.11,"CapPass","Cycle 200",200,35557,"4-1-1","Alloy 617",314626,"Plate"
127.60,0.00155,"Qualified",,1592.14,"CapPass","Cycle 200",200,35558,"4-1-1","Alloy 617",314626,"Plate"
124.01,0.00153,"Qualified",,1592.17,"CapPass","Cycle 200",200,35559,"4-1-1","Alloy 617",314626,"Plate"
120.74,0.00150,"Qualified",,1592.20,"CapPass","Cycle 200",200,35560,"4-1-1","Alloy 617",314626,"Plate"
117.54,0.00148,"Qualified",,1592.23,"CapPass","Cycle 200",200,35561,"4-1-1","Alloy 617",314626,"Plate"
114.42,0.00145,"Qualified",,1592.26,"CapPass","Cycle 200",200,35562,"4-1-1","Alloy 617",314626,"Plate"
110.82,0.00143,"Qualified",,1592.29,"CapPass","Cycle 200",200,35563,"4-1-1","Alloy 617",314626,"Plate"
106.72,0.00140,"Qualified",,1592.32,"CapPass","Cycle 200",200,35564,"4-1-1","Alloy 617",314626,"Plate"
103.45,0.00138,"Qualified",,1592.35,"CapPass","Cycle 200",200,35565,"4-1-1","Alloy 617",314626,"Plate"
99.78,0.00135,"Qualified",,1592.37,"CapPass","Cycle 200",200,35566,"4-1-1","Alloy 617",314626,"Plate"
96.28,0.00133,"Qualified",,1592.40,"CapPass","Cycle 200",200,35567,"4-1-1","Alloy 617",314626,"Plate"
92.61,0.00130,"Qualified",,1592.43,"CapPass","Cycle 200",200,35568,"4-1-1","Alloy 617",314626,"Plate"
88.56,0.00127,"Qualified",,1592.46,"CapPass","Cycle 200",200,35569,"4-1-1","Alloy 617",314626,"Plate"
84.59,0.00125,"Qualified",,1592.49,"CapPass","Cycle 200",200,35570,"4-1-1","Alloy 617",314626,"Plate"
80.67,0.00122,"Qualified",,1592.51,"CapPass","Cycle 200",200,35571,"4-1-1","Alloy 617",314626,"Plate"
76.89,0.00120,"Qualified",,1592.54,"CapPass","Cycle 200",200,35572,"4-1-1","Alloy 617",314626,"Plate"
72.73,0.00117,"Qualified",,1592.57,"CapPass","Cycle 200",200,35573,"4-1-1","Alloy 617",314626,"Plate"
68.51,0.00115,"Qualified",,1592.60,"CapPass","Cycle 200",200,35574,"4-1-1","Alloy 617",314626,"Plate"
64.80,0.00112,"Qualified",,1592.63,"CapPass","Cycle 200",200,35575,"4-1-1","Alloy 617",314626,"Plate"
60.76,0.00110,"Qualified",,1592.65,"CapPass","Cycle 200",200,35576,"4-1-1","Alloy 617",314626,"Plate"
56.53,0.00107,"Qualified",,1592.68,"CapPass","Cycle 200",200,35577,"4-1-1","Alloy 617",314626,"Plate"
52.58,0.00105,"Qualified",,1592.71,"CapPass","Cycle 200",200,35578,"4-1-1","Alloy 617",314626,"Plate"
48.40,0.00102,"Qualified",,1592.74,"CapPass","Cycle 200",200,35579,"4-1-1","Alloy 617",314626,"Plate"
44.09,0.00100,"Qualified",,1592.77,"CapPass","Cycle 200",200,35580,"4-1-1","Alloy 617",314626,"Plate"
40.26,0.00097,"Qualified",,1592.79,"CapPass","Cycle 200",200,35581,"4-1-1","Alloy 617",314626,"Plate"
36.71,0.00094,"Qualified",,1592.82,"CapPass","Cycle 200",200,35582,"4-1-1","Alloy 617",314626,"Plate"
33.26,0.00092,"Qualified",,1592.84,"CapPass","Cycle 200",200,35583,"4-1-1","Alloy 617",314626,"Plate"
30.45,0.00090,"Qualified",,1592.86,"CapPass","Cycle 200",200,35584,"4-1-1","Alloy 617",314626,"Plate"
29.81,0.00089,"Qualified",,1592.86,"CapPass","Cycle 200",200,35585,"4-1-1","Alloy 617",314626,"Plate"
26.51,0.00087,"Qualified",,1592.89,"CapPass","Cycle 200",200,35586,"4-1-1","Alloy 617",314626,"Plate"
23.15,0.00084,"Qualified",,1592.91,"CapPass","Cycle 200",200,35587,"4-1-1","Alloy 617",314626,"Plate"
20.07,0.00082,"Qualified",,1592.94,"CapPass","Cycle 200",200,35588,"4-1-1","Alloy 617",314626,"Plate"
16.84,0.00079,"Qualified",,1592.96,"CapPass","Cycle 200",200,35589,"4-1-1","Alloy 617",314626,"Plate"
13.57,0.00077,"Qualified",,1592.99,"CapPass","Cycle 200",200,35590,"4-1-1","Alloy 617",314626,"Plate"
9.97,0.00074,"Qualified",,1593.02,"CapPass","Cycle 200",200,35591,"4-1-1","Alloy 617",314626,"Plate"
6.46,0.00072,"Qualified",,1593.05,"CapPass","Cycle 200",200,35592,"4-1-1","Alloy 617",314626,"Plate"
2.49,0.00069,"Qualified",,1593.08,"CapPass","Cycle 200",200,35593,"4-1-1","Alloy 617",314626,"Plate"
-0.77,0.00067,"Qualified",,1593.11,"CapPass","Cycle 200",200,35594,"4-1-1","Alloy 617",314626,"Plate"
-4.52,0.00064,"Qualified",,1593.14,"CapPass","Cycle 200",200,35595,"4-1-1","Alloy 617",314626,"Plate"
-8.17,0.00062,"Qualified",,1593.16,"CapPass","Cycle 200",200,35596,"4-1-1","Alloy 617",314626,"Plate"
-12.13,0.00059,"Qualified",,1593.19,"CapPass","Cycle 200",200,35597,"4-1-1","Alloy 617",314626,"Plate"
-15.48,0.00057,"Qualified",,1593.22,"CapPass","Cycle 200",200,35598,"4-1-1","Alloy 617",314626,"Plate"
-18.46,0.00054,"Qualified",,1593.25,"CapPass","Cycle 200",200,35599,"4-1-1","Alloy 617",314626,"Plate"
-21.27,0.00051,"Qualified",,1593.30,"CapPass","Cycle 200",200,35600,"4-1-1","Alloy 617",314626,"Plate"
-23.42,0.00049,"Qualified",,1593.39,"CapPass","Cycle 200",200,35601,"4-1-1","Alloy 617",314626,"Plate"
-27.31,0.00046,"Qualified",,1593.44,"CapPass","Cycle 200",200,35602,"4-1-1","Alloy 617",314626,"Plate"
-30.95,0.00044,"Qualified",,1593.48,"CapPass","Cycle 200",200,35603,"4-1-1","Alloy 617",314626,"Plate"
-34.28,0.00041,"Qualified",,1593.50,"CapPass","Cycle 200",200,35604,"4-1-1","Alloy 617",314626,"Plate"
-37.79,0.00039,"Qualified",,1593.53,"CapPass","Cycle 200",200,35605,"4-1-1","Alloy 617",314626,"Plate"
-41.31,0.00036,"Qualified",,1593.55,"CapPass","Cycle 200",200,35606,"4-1-1","Alloy 617",314626,"Plate"
-45.20,0.00034,"Qualified",,1593.58,"CapPass","Cycle 200",200,35607,"4-1-1","Alloy 617",314626,"Plate"
-48.91,0.00031,"Qualified",,1593.60,"CapPass","Cycle 200",200,35608,"4-1-1","Alloy 617",314626,"Plate"
-52.99,0.00029,"Qualified",,1593.62,"CapPass","Cycle 200",200,35609,"4-1-1","Alloy 617",314626,"Plate"
-57.13,0.00026,"Qualified",,1593.63,"CapPass","Cycle 200",200,35610,"4-1-1","Alloy 617",314626,"Plate"
-60.39,0.00023,"Qualified",,1593.65,"CapPass","Cycle 200",200,35611,"4-1-1","Alloy 617",314626,"Plate"
-63.82,0.00021,"Qualified",,1593.66,"CapPass","Cycle 200",200,35612,"4-1-1","Alloy 617",314626,"Plate"
-66.85,0.00018,"Qualified",,1593.68,"CapPass","Cycle 200",200,35613,"4-1-1","Alloy 617",314626,"Plate"
-69.72,0.00015,"Qualified",,1593.69,"CapPass","Cycle 200",200,35614,"4-1-1","Alloy 617",314626,"Plate"
-73.22,0.00013,"Qualified",,1593.71,"CapPass","Cycle 200",200,35615,"4-1-1","Alloy 617",314626,"Plate"
-76.72,0.00010,"Qualified",,1593.73,"CapPass","Cycle 200",200,35616,"4-1-1","Alloy 617",314626,"Plate"
-80.23,0.00008,"Qualified",,1593.75,"CapPass","Cycle 200",200,35617,"4-1-1","Alloy 617",314626,"Plate"
-83.57,0.00005,"Qualified",,1593.76,"CapPass","Cycle 200",200,35618,"4-1-1","Alloy 617",314626,"Plate"
-87.07,0.00002,"Qualified",,1593.78,"CapPass","Cycle 200",200,35619,"4-1-1","Alloy 617",314626,"Plate"
-90.47,-0.00000,"Qualified",,1593.80,"CapPass","Cycle 200",200,35620,"4-1-1","Alloy 617",314626,"Plate"
-93.61,-0.00003,"Qualified",,1593.82,"CapPass","Cycle 200",200,35621,"4-1-1","Alloy 617",314626,"Plate"
-96.91,-0.00005,"Qualified",,1593.84,"CapPass","Cycle 200",200,35622,"4-1-1","Alloy 617",314626,"Plate"
-99.94,-0.00008,"Qualified",,1593.85,"CapPass","Cycle 200",200,35623,"4-1-1","Alloy 617",314626,"Plate"
-100.58,-0.00008,"Qualified",,1593.86,"CapPass","Cycle 200",200,35624,"4-1-1","Alloy 617",314626,"Plate"
-102.91,-0.00010,"Qualified",,1593.87,"CapPass","Cycle 200",200,35625,"4-1-1","Alloy 617",314626,"Plate"
-106.34,-0.00013,"Qualified",,1593.90,"CapPass","Cycle 200",200,35626,"4-1-1","Alloy 617",314626,"Plate"
-109.33,-0.00015,"Qualified",,1593.92,"CapPass","Cycle 200",200,35627,"4-1-1","Alloy 617",314626,"Plate"
-112.28,-0.00018,"Qualified",,1593.94,"CapPass","Cycle 200",200,35628,"4-1-1","Alloy 617",314626,"Plate"
-115.30,-0.00021,"Qualified",,1593.97,"CapPass","Cycle 200",200,35629,"4-1-1","Alloy 617",314626,"Plate"
-118.20,-0.00023,"Qualified",,1593.99,"CapPass","Cycle 200",200,35630,"4-1-1","Alloy 617",314626,"Plate"
-121.02,-0.00026,"Qualified",,1594.02,"CapPass","Cycle 200",200,35631,"4-1-1","Alloy 617",314626,"Plate"
-123.81,-0.00028,"Qualified",,1594.04,"CapPass","Cycle 200",200,35632,"4-1-1","Alloy 617",314626,"Plate"
-126.58,-0.00031,"Qualified",,1594.07,"CapPass","Cycle 200",200,35633,"4-1-1","Alloy 617",314626,"Plate"
-129.40,-0.00033,"Qualified",,1594.09,"CapPass","Cycle 200",200,35634,"4-1-1","Alloy 617",314626,"Plate"
-132.59,-0.00036,"Qualified",,1594.13,"CapPass","Cycle 200",200,35635,"4-1-1","Alloy 617",314626,"Plate"
-135.86,-0.00038,"Qualified",,1594.16,"CapPass","Cycle 200",200,35636,"4-1-1","Alloy 617",314626,"Plate"
-138.78,-0.00041,"Qualified",,1594.18,"CapPass","Cycle 200",200,35637,"4-1-1","Alloy 617",314626,"Plate"
-141.67,-0.00043,"Qualified",,1594.21,"CapPass","Cycle 200",200,35638,"4-1-1","Alloy 617",314626,"Plate"
-144.54,-0.00046,"Qualified",,1594.23,"CapPass","Cycle 200",200,35639,"4-1-1","Alloy 617",314626,"Plate"
-147.45,-0.00049,"Qualified",,1594.26,"CapPass","Cycle 200",200,35640,"4-1-1","Alloy 617",314626,"Plate"
-150.22,-0.00051,"Qualified",,1594.28,"CapPass","Cycle 200",200,35641,"4-1-1","Alloy 617",314626,"Plate"
-152.89,-0.00054,"Qualified",,1594.31,"CapPass","Cycle 200",200,35642,"4-1-1","Alloy 617",314626,"Plate"
-155.81,-0.00056,"Qualified",,1594.33,"CapPass","Cycle 200",200,35643,"4-1-1","Alloy 617",314626,"Plate"
-158.55,-0.00059,"Qualified",,1594.36,"CapPass","Cycle 200",200,35644,"4-1-1","Alloy 617",314626,"Plate"
-161.45,-0.00061,"Qualified",,1594.39,"CapPass","Cycle 200",200,35645,"4-1-1","Alloy 617",314626,"Plate"
-164.24,-0.00064,"Qualified",,1594.41,"CapPass","Cycle 200",200,35646,"4-1-1","Alloy 617",314626,"Plate"
-166.76,-0.00066,"Qualified",,1594.44,"CapPass","Cycle 200",200,35647,"4-1-1","Alloy 617",314626,"Plate"
-169.60,-0.00069,"Qualified",,1594.46,"CapPass","Cycle 200",200,35648,"4-1-1","Alloy 617",314626,"Plate"
-172.30,-0.00071,"Qualified",,1594.49,"CapPass","Cycle 200",200,35649,"4-1-1","Alloy 617",314626,"Plate"
-174.75,-0.00074,"Qualified",,1594.51,"CapPass","Cycle 200",200,35650,"4-1-1","Alloy 617",314626,"Plate"
-177.63,-0.00077,"Qualified",,1594.54,"CapPass","Cycle 200",200,35651,"4-1-1","Alloy 617",314626,"Plate"
-180.16,-0.00079,"Qualified",,1594.57,"CapPass","Cycle 200",200,35652,"4-1-1","Alloy 617",314626,"Plate"
-182.77,-0.00082,"Qualified",,1594.59,"CapPass","Cycle 200",200,35653,"4-1-1","Alloy 617",314626,"Plate"
-185.41,-0.00084,"Qualified",,1594.62,"CapPass","Cycle 200",200,35654,"4-1-1","Alloy 617",314626,"Plate"
-187.75,-0.00087,"Qualified",,1594.64,"CapPass","Cycle 200",200,35655,"4-1-1","Alloy 617",314626,"Plate"
-187.26,-0.00089,"Qualified",,1594.67,"CapPass","Cycle 200",200,35656,"4-1-1","Alloy 617",314626,"Plate"
-187.59,-0.00092,"Qualified",,1594.67,"CapPass","Cycle 200",200,35657,"4-1-1","Alloy 617",314626,"Plate"
-187.78,-0.00095,"Qualified",,1594.67,"CapPass","Cycle 200",200,35658,"4-1-1","Alloy 617",314626,"Plate"
-187.96,-0.00099,"Qualified",,1594.67,"CapPass","Cycle 200",200,35659,"4-1-1","Alloy 617",314626,"Plate"
-188.13,-0.00103,"Qualified",,1594.68,"CapPass","Cycle 200",200,35660,"4-1-1","Alloy 617",314626,"Plate"
-188.35,-0.00107,"Qualified",,1594.68,"CapPass","Cycle 200",200,35661,"4-1-1","Alloy 617",314626,"Plate"
-188.52,-0.00111,"Qualified",,1594.68,"CapPass","Cycle 200",200,35662,"4-1-1","Alloy 617",314626,"Plate"
-188.87,-0.00113,"Qualified",,1594.68,"CapPass","Cycle 200",200,35663,"4-1-1","Alloy 617",314626,"Plate"
-181.87,-0.00111,"Qualified",,1594.76,"CapPass","Cycle 200",200,35664,"4-1-1","Alloy 617",314626,"Plate"
-176.38,-0.00108,"Qualified",,1594.80,"CapPass","Cycle 200",200,35665,"4-1-1","Alloy 617",314626,"Plate"
-172.63,-0.00106,"Qualified",,1594.86,"CapPass","Cycle 200",200,35666,"4-1-1","Alloy 617",314626,"Plate"
-177.81,-0.00111,"Qualified",,1594.93,"CapPass","Cycle 200",200,35667,"4-1-1","Alloy 617",314626,"Plate"
-181.12,-0.00113,"Qualified",,1594.95,"CapPass","Cycle 200",200,35668,"4-1-1","Alloy 617",314626,"Plate"
-184.40,-0.00116,"Qualified",,1594.97,"CapPass","Cycle 200",200,35669,"4-1-1","Alloy 617",314626,"Plate"
-187.34,-0.00118,"Qualified",,1594.99,"CapPass","Cycle 200",200,35670,"4-1-1","Alloy 617",314626,"Plate"
-190.45,-0.00121,"Qualified",,1595.01,"CapPass","Cycle 200",200,35671,"4-1-1","Alloy 617",314626,"Plate"
-193.46,-0.00124,"Qualified",,1595.04,"CapPass","Cycle 200",200,35672,"4-1-1","Alloy 617",314626,"Plate"
-196.52,-0.00126,"Qualified",,1595.06,"CapPass","Cycle 200",200,35673,"4-1-1","Alloy 617",314626,"Plate"
-199.38,-0.00129,"Qualified",,1595.08,"CapPass","Cycle 200",200,35674,"4-1-1","Alloy 617",314626,"Plate"
-202.18,-0.00131,"Qualified",,1595.10,"CapPass","Cycle 200",200,35675,"4-1-1","Alloy 617",314626,"Plate"
-200.86,-0.00134,"Qualified",,1595.12,"CapPass","Cycle 200",200,35676,"4-1-1","Alloy 617",314626,"Plate"
-201.19,-0.00137,"Qualified",,1595.12,"CapPass","Cycle 200",200,35677,"4-1-1","Alloy 617",314626,"Plate"
-201.34,-0.00140,"Qualified",,1595.13,"CapPass","Cycle 200",200,35678,"4-1-1","Alloy 617",314626,"Plate"
-201.54,-0.00142,"Qualified",,1595.13,"CapPass","Cycle 200",200,35679,"4-1-1","Alloy 617",314626,"Plate"
-201.92,-0.00146,"Qualified",,1595.13,"CapPass","Cycle 200",200,35680,"4-1-1","Alloy 617",314626,"Plate"
-203.81,-0.00148,"Qualified",,1595.16,"CapPass","Cycle 200",200,35681,"4-1-1","Alloy 617",314626,"Plate"
-201.21,-0.00151,"Qualified",,1595.29,"CapPass","Cycle 200",200,35682,"4-1-1","Alloy 617",314626,"Plate"
-204.30,-0.00154,"Qualified",,1595.35,"CapPass","Cycle 200",200,35683,"4-1-1","Alloy 617",314626,"Plate"
-207.01,-0.00156,"Qualified",,1595.38,"CapPass","Cycle 200",200,35684,"4-1-1","Alloy 617",314626,"Plate"
-208.83,-0.00159,"Qualified",,1595.39,"CapPass","Cycle 200",200,35685,"4-1-1","Alloy 617",314626,"Plate"
-212.00,-0.00161,"Qualified",,1595.42,"CapPass","Cycle 200",200,35686,"4-1-1","Alloy 617",314626,"Plate"
-208.42,-0.00164,"Qualified",,1595.43,"CapPass","Cycle 200",200,35687,"4-1-1","Alloy 617",314626,"Plate"
-208.54,-0.00167,"Qualified",,1595.43,"CapPass","Cycle 200",200,35688,"4-1-1","Alloy 617",314626,"Plate"
-208.76,-0.00170,"Qualified",,1595.43,"CapPass","Cycle 200",200,35689,"4-1-1","Alloy 617",314626,"Plate"
-208.90,-0.00173,"Qualified",,1595.43,"CapPass","Cycle 200",200,35690,"4-1-1","Alloy 617",314626,"Plate"
-208.99,-0.00177,"Qualified",,1595.44,"CapPass","Cycle 200",200,35691,"4-1-1","Alloy 617",314626,"Plate"
-209.12,-0.00181,"Qualified",,1595.44,"CapPass","Cycle 200",200,35692,"4-1-1","Alloy 617",314626,"Plate"
-209.22,-0.00186,"Qualified",,1595.44,"CapPass","Cycle 200",200,35693,"4-1-1","Alloy 617",314626,"Plate"
-209.34,-0.00190,"Qualified",,1595.44,"CapPass","Cycle 200",200,35694,"4-1-1","Alloy 617",314626,"Plate"
-209.50,-0.00194,"Qualified",,1595.44,"CapPass","Cycle 200",200,35695,"4-1-1","Alloy 617",314626,"Plate"
-209.65,-0.00198,"Qualified",,1595.44,"CapPass","Cycle 200",200,35696,"4-1-1","Alloy 617",314626,"Plate"
-209.80,-0.00201,"Qualified",,1595.44,"CapPass","Cycle 200",200,35697,"4-1-1","Alloy 617",314626,"Plate"
-209.92,-0.00204,"Qualified",,1595.44,"CapPass","Cycle 200",200,35698,"4-1-1","Alloy 617",314626,"Plate"
-210.13,-0.00207,"Qualified",,1595.44,"CapPass","Cycle 200",200,35699,"4-1-1","Alloy 617",314626,"Plate"
-210.68,-0.00204,"Qualified",,1595.45,"CapPass","Cycle 200",200,35700,"4-1-1","Alloy 617",314626,"Plate"
-201.84,-0.00201,"Qualified",,1595.50,"CapPass","Cycle 200",200,35701,"4-1-1","Alloy 617",314626,"Plate"
-197.10,-0.00199,"Qualified",,1595.51,"CapPass","Cycle 200",200,35702,"4-1-1","Alloy 617",314626,"Plate"
-192.81,-0.00196,"Qualified",,1595.52,"CapPass","Cycle 200",200,35703,"4-1-1","Alloy 617",314626,"Plate"
-188.23,-0.00194,"Qualified",,1595.54,"CapPass","Cycle 200",200,35704,"4-1-1","Alloy 617",314626,"Plate"
-184.66,-0.00191,"Qualified",,1595.54,"CapPass","Cycle 200",200,35705,"4-1-1","Alloy 617",314626,"Plate"
-180.96,-0.00188,"Qualified",,1595.56,"CapPass","Cycle 200",200,35706,"4-1-1","Alloy 617",314626,"Plate"
-176.79,-0.00186,"Qualified",,1595.57,"CapPass","Cycle 200",200,35707,"4-1-1","Alloy 617",314626,"Plate"
-173.55,-0.00183,"Qualified",,1595.58,"CapPass","Cycle 200",200,35708,"4-1-1","Alloy 617",314626,"Plate"
-170.08,-0.00181,"Qualified",,1595.60,"CapPass","Cycle 200",200,35709,"4-1-1","Alloy 617",314626,"Plate"
-175.25,-0.00183,"Qualified",,1595.70,"CapPass","Cycle 200",200,35710,"4-1-1","Alloy 617",314626,"Plate"
-178.59,-0.00186,"Qualified",,1595.72,"CapPass","Cycle 200",200,35711,"4-1-1","Alloy 617",314626,"Plate"
-181.69,-0.00188,"Qualified",,1595.74,"CapPass","Cycle 200",200,35712,"4-1-1","Alloy 617",314626,"Plate"
-184.40,-0.00191,"Qualified",,1595.77,"CapPass","Cycle 200",200,35713,"4-1-1","Alloy 617",314626,"Plate"
-178.01,-0.00189,"Qualified",,1595.86,"CapPass","Cycle 200",200,35714,"4-1-1","Alloy 617",314626,"Plate"
-176.59,-0.00188,"Qualified",,1595.87,"CapPass","Cycle 200",200,35715,"4-1-1","Alloy 617",314626,"Plate"
-172.49,-0.00186,"Qualified",,1595.89,"CapPass","Cycle 200",200,35716,"4-1-1","Alloy 617",314626,"Plate"
-168.21,-0.00183,"Qualified",,1595.91,"CapPass","Cycle 200",200,35717,"4-1-1","Alloy 617",314626,"Plate"
-164.04,-0.00181,"Qualified",,1595.93,"CapPass","Cycle 200",200,35718,"4-1-1","Alloy 617",314626,"Plate"
-160.09,-0.00178,"Qualified",,1595.94,"CapPass","Cycle 200",200,35719,"4-1-1","Alloy 617",314626,"Plate"
-155.81,-0.00175,"Qualified",,1595.96,"CapPass","Cycle 200",200,35720,"4-1-1","Alloy 617",314626,"Plate"
-151.84,-0.00173,"Qualified",,1595.98,"CapPass","Cycle 200",200,35721,"4-1-1","Alloy 617",314626,"Plate"
-147.98,-0.00170,"Qualified",,1596.00,"CapPass","Cycle 200",200,35722,"4-1-1","Alloy 617",314626,"Plate"
-144.18,-0.00168,"Qualified",,1596.03,"CapPass","Cycle 200",200,35723,"4-1-1","Alloy 617",314626,"Plate"
-140.15,-0.00165,"Qualified",,1596.05,"CapPass","Cycle 200",200,35724,"4-1-1","Alloy 617",314626,"Plate"
-136.12,-0.00163,"Qualified",,1596.08,"CapPass","Cycle 200",200,35725,"4-1-1","Alloy 617",314626,"Plate"
-132.19,-0.00160,"Qualified",,1596.10,"CapPass","Cycle 200",200,35726,"4-1-1","Alloy 617",314626,"Plate"
-128.53,-0.00158,"Qualified",,1596.13,"CapPass","Cycle 200",200,35727,"4-1-1","Alloy 617",314626,"Plate"
-124.31,-0.00155,"Qualified",,1596.16,"CapPass","Cycle 200",200,35728,"4-1-1","Alloy 617",314626,"Plate"
-120.34,-0.00152,"Qualified",,1596.19,"CapPass","Cycle 200",200,35729,"4-1-1","Alloy 617",314626,"Plate"
-116.44,-0.00150,"Qualified",,1596.22,"CapPass","Cycle 200",200,35730,"4-1-1","Alloy 617",314626,"Plate"
-112.53,-0.00147,"Qualified",,1596.25,"CapPass","Cycle 200",200,35731,"4-1-1","Alloy 617",314626,"Plate"
-108.92,-0.00145,"Qualified",,1596.27,"CapPass","Cycle 200",200,35732,"4-1-1","Alloy 617",314626,"Plate"
-104.95,-0.00142,"Qualified",,1596.30,"CapPass","Cycle 200",200,35733,"4-1-1","Alloy 617",314626,"Plate"
-101.07,-0.00140,"Qualified",,1596.33,"CapPass","Cycle 200",200,35734,"4-1-1","Alloy 617",314626,"Plate"
-97.46,-0.00137,"Qualified",,1596.35,"CapPass","Cycle 200",200,35735,"4-1-1","Alloy 617",314626,"Plate"
-93.60,-0.00135,"Qualified",,1596.38,"CapPass","Cycle 200",200,35736,"4-1-1","Alloy 617",314626,"Plate"
-90.07,-0.00132,"Qualified",,1596.41,"CapPass","Cycle 200",200,35737,"4-1-1","Alloy 617",314626,"Plate"
-86.42,-0.00129,"Qualified",,1596.43,"CapPass","Cycle 200",200,35738,"4-1-1","Alloy 617",314626,"Plate"
-82.75,-0.00127,"Qualified",,1596.46,"CapPass","Cycle 200",200,35739,"4-1-1","Alloy 617",314626,"Plate"
-79.21,-0.00124,"Qualified",,1596.49,"CapPass","Cycle 200",200,35740,"4-1-1","Alloy 617",314626,"Plate"
-75.84,-0.00122,"Qualified",,1596.51,"CapPass","Cycle 200",200,35741,"4-1-1","Alloy 617",314626,"Plate"
-72.13,-0.00119,"Qualified",,1596.54,"CapPass","Cycle 200",200,35742,"4-1-1","Alloy 617",314626,"Plate"
-68.62,-0.00117,"Qualified",,1596.56,"CapPass","Cycle 200",200,35743,"4-1-1","Alloy 617",314626,"Plate"
-64.37,-0.00114,"Qualified",,1596.60,"CapPass","Cycle 200",200,35744,"4-1-1","Alloy 617",314626,"Plate"
-60.61,-0.00112,"Qualified",,1596.63,"CapPass","Cycle 200",200,35745,"4-1-1","Alloy 617",314626,"Plate"
-57.06,-0.00109,"Qualified",,1596.65,"CapPass","Cycle 200",200,35746,"4-1-1","Alloy 617",314626,"Plate"
-53.63,-0.00107,"Qualified",,1596.68,"CapPass","Cycle 200",200,35747,"4-1-1","Alloy 617",314626,"Plate"
-50.18,-0.00104,"Qualified",,1596.70,"CapPass","Cycle 200",200,35748,"4-1-1","Alloy 617",314626,"Plate"
-46.49,-0.00101,"Qualified",,1596.73,"CapPass","Cycle 200",200,35749,"4-1-1","Alloy 617",314626,"Plate"
-42.94,-0.00099,"Qualified",,1596.76,"CapPass","Cycle 200",200,35750,"4-1-1","Alloy 617",314626,"Plate"
-39.58,-0.00096,"Qualified",,1596.78,"CapPass","Cycle 200",200,35751,"4-1-1","Alloy 617",314626,"Plate"
-36.23,-0.00094,"Qualified",,1596.81,"CapPass","Cycle 200",200,35752,"4-1-1","Alloy 617",314626,"Plate"
-32.95,-0.00091,"Qualified",,1596.83,"CapPass","Cycle 200",200,35753,"4-1-1","Alloy 617",314626,"Plate"
-29.65,-0.00089,"Qualified",,1596.86,"CapPass","Cycle 200",200,35754,"4-1-1","Alloy 617",314626,"Plate"
-26.54,-0.00086,"Qualified",,1596.88,"CapPass","Cycle 200",200,35755,"4-1-1","Alloy 617",314626,"Plate"
-23.21,-0.00084,"Qualified",,1596.91,"CapPass","Cycle 200",200,35756,"4-1-1","Alloy 617",314626,"Plate"
-20.17,-0.00081,"Qualified",,1596.94,"CapPass","Cycle 200",200,35757,"4-1-1","Alloy 617",314626,"Plate"
-16.97,-0.00078,"Qualified",,1596.96,"CapPass","Cycle 200",200,35758,"4-1-1","Alloy 617",314626,"Plate"
-13.69,-0.00076,"Qualified",,1596.99,"CapPass","Cycle 200",200,35759,"4-1-1","Alloy 617",314626,"Plate"
-10.59,-0.00073,"Qualified",,1597.02,"CapPass","Cycle 200",200,35760,"4-1-1","Alloy 617",314626,"Plate"
-7.40,-0.00071,"Qualified",,1597.04,"CapPass","Cycle 200",200,35761,"4-1-1","Alloy 617",314626,"Plate"
-4.22,-0.00068,"Qualified",,1597.07,"CapPass","Cycle 200",200,35762,"4-1-1","Alloy 617",314626,"Plate"
-0.85,-0.00066,"Qualified",,1597.10,"CapPass","Cycle 200",200,35763,"4-1-1","Alloy 617",314626,"Plate"
2.46,-0.00063,"Qualified",,1597.13,"CapPass","Cycle 200",200,35764,"4-1-1","Alloy 617",314626,"Plate"
5.69,-0.00061,"Qualified",,1597.16,"CapPass","Cycle 200",200,35765,"4-1-1","Alloy 617",314626,"Plate"
9.08,-0.00058,"Qualified",,1597.18,"CapPass","Cycle 200",200,35766,"4-1-1","Alloy 617",314626,"Plate"
12.60,-0.00056,"Qualified",,1597.21,"CapPass","Cycle 200",200,35767,"4-1-1","Alloy 617",314626,"Plate"
16.41,-0.00053,"Qualified",,1597.24,"CapPass","Cycle 200",200,35768,"4-1-1","Alloy 617",314626,"Plate"
20.05,-0.00051,"Qualified",,1597.27,"CapPass","Cycle 200",200,35769,"4-1-1","Alloy 617",314626,"Plate"
23.66,-0.00048,"Qualified",,1597.30,"CapPass","Cycle 200",200,35770,"4-1-1","Alloy 617",314626,"Plate"
26.97,-0.00045,"Qualified",,1597.34,"CapPass","Cycle 200",200,35771,"4-1-1","Alloy 617",314626,"Plate"
30.58,-0.00043,"Qualified",,1597.39,"CapPass","Cycle 200",200,35772,"4-1-1","Alloy 617",314626,"Plate"
34.31,-0.00040,"Qualified",,1597.43,"CapPass","Cycle 200",200,35773,"4-1-1","Alloy 617",314626,"Plate"
38.58,-0.00038,"Qualified",,1597.46,"CapPass","Cycle 200",200,35774,"4-1-1","Alloy 617",314626,"Plate"
42.62,-0.00035,"Qualified",,1597.49,"CapPass","Cycle 200",200,35775,"4-1-1","Alloy 617",314626,"Plate"
46.68,-0.00033,"Qualified",,1597.51,"CapPass","Cycle 200",200,35776,"4-1-1","Alloy 617",314626,"Plate"
49.93,-0.00030,"Qualified",,1597.52,"CapPass","Cycle 200",200,35777,"4-1-1","Alloy 617",314626,"Plate"
53.88,-0.00028,"Qualified",,1597.55,"CapPass","Cycle 200",200,35778,"4-1-1","Alloy 617",314626,"Plate"
57.34,-0.00025,"Qualified",,1597.58,"CapPass","Cycle 200",200,35779,"4-1-1","Alloy 617",314626,"Plate"
61.12,-0.00023,"Qualified",,1597.61,"CapPass","Cycle 200",200,35780,"4-1-1","Alloy 617",314626,"Plate"
64.95,-0.00020,"Qualified",,1597.64,"CapPass","Cycle 200",200,35781,"4-1-1","Alloy 617",314626,"Plate"
73.29,-0.00019,"Qualified",,3992.30,"CapPass","Cycle 500",500,39554,"4-1-1","Alloy 617",314626,"Plate"
76.99,-0.00017,"Qualified",,3992.34,"CapPass","Cycle 500",500,39555,"4-1-1","Alloy 617",314626,"Plate"
80.23,-0.00014,"Qualified",,3992.37,"CapPass","Cycle 500",500,39556,"4-1-1","Alloy 617",314626,"Plate"
83.97,-0.00012,"Qualified",,3992.40,"CapPass","Cycle 500",500,39557,"4-1-1","Alloy 617",314626,"Plate"
87.62,-0.00009,"Qualified",,3992.43,"CapPass","Cycle 500",500,39558,"4-1-1","Alloy 617",314626,"Plate"
91.18,-0.00007,"Qualified",,3992.46,"CapPass","Cycle 500",500,39559,"4-1-1","Alloy 617",314626,"Plate"
94.63,-0.00004,"Qualified",,3992.49,"CapPass","Cycle 500",500,39560,"4-1-1","Alloy 617",314626,"Plate"
98.06,-0.00001,"Qualified",,3992.51,"CapPass","Cycle 500",500,39561,"4-1-1","Alloy 617",314626,"Plate"
101.40,0.00001,"Qualified",,3992.54,"CapPass","Cycle 500",500,39562,"4-1-1","Alloy 617",314626,"Plate"
105.26,0.00004,"Qualified",,3992.56,"CapPass","Cycle 500",500,39563,"4-1-1","Alloy 617",314626,"Plate"
108.98,0.00006,"Qualified",,3992.58,"CapPass","Cycle 500",500,39564,"4-1-1","Alloy 617",314626,"Plate"
112.26,0.00009,"Qualified",,3992.60,"CapPass","Cycle 500",500,39565,"4-1-1","Alloy 617",314626,"Plate"
115.50,0.00011,"Qualified",,3992.62,"CapPass","Cycle 500",500,39566,"4-1-1","Alloy 617",314626,"Plate"
119.05,0.00014,"Qualified",,3992.63,"CapPass","Cycle 500",500,39567,"4-1-1","Alloy 617",314626,"Plate"
122.62,0.00016,"Qualified",,3992.65,"CapPass","Cycle 500",500,39568,"4-1-1","Alloy 617",314626,"Plate"
126.16,0.00019,"Qualified",,3992.67,"CapPass","Cycle 500",500,39569,"4-1-1","Alloy 617",314626,"Plate"
129.35,0.00022,"Qualified",,3992.68,"CapPass","Cycle 500",500,39570,"4-1-1","Alloy 617",314626,"Plate"
132.88,0.00024,"Qualified",,3992.70,"CapPass","Cycle 500",500,39571,"4-1-1","Alloy 617",314626,"Plate"
135.91,0.00027,"Qualified",,3992.72,"CapPass","Cycle 500",500,39572,"4-1-1","Alloy 617",314626,"Plate"
139.18,0.00029,"Qualified",,3992.73,"CapPass","Cycle 500",500,39573,"4-1-1","Alloy 617",314626,"Plate"
142.26,0.00032,"Qualified",,3992.75,"CapPass","Cycle 500",500,39574,"4-1-1","Alloy 617",314626,"Plate"
145.29,0.00034,"Qualified",,3992.77,"CapPass","Cycle 500",500,39575,"4-1-1","Alloy 617",314626,"Plate"
148.33,0.00037,"Qualified",,3992.79,"CapPass","Cycle 500",500,39576,"4-1-1","Alloy 617",314626,"Plate"
151.22,0.00040,"Qualified",,3992.82,"CapPass","Cycle 500",500,39577,"4-1-1","Alloy 617",314626,"Plate"
153.91,0.00042,"Qualified",,3992.84,"CapPass","Cycle 500",500,39578,"4-1-1","Alloy 617",314626,"Plate"
156.24,0.00044,"Qualified",,3992.86,"CapPass","Cycle 500",500,39579,"4-1-1","Alloy 617",314626,"Plate"
156.79,0.00045,"Qualified",,3992.86,"CapPass","Cycle 500",500,39580,"4-1-1","Alloy 617",314626,"Plate"
159.65,0.00047,"Qualified",,3992.89,"CapPass","Cycle 500",500,39581,"4-1-1","Alloy 617",314626,"Plate"
162.23,0.00050,"Qualified",,3992.92,"CapPass","Cycle 500",500,39582,"4-1-1","Alloy 617",314626,"Plate"
164.95,0.00052,"Qualified",,3992.94,"CapPass","Cycle 500",500,39583,"4-1-1","Alloy 617",314626,"Plate"
167.53,0.00055,"Qualified",,3992.97,"CapPass","Cycle 500",500,39584,"4-1-1","Alloy 617",314626,"Plate"
170.16,0.00057,"Qualified",,3993.00,"CapPass","Cycle 500",500,39585,"4-1-1","Alloy 617",314626,"Plate"
172.68,0.00060,"Qualified",,3993.02,"CapPass","Cycle 500",500,39586,"4-1-1","Alloy 617",314626,"Plate"
175.53,0.00063,"Qualified",,3993.05,"CapPass","Cycle 500",500,39587,"4-1-1","Alloy 617",314626,"Plate"
178.53,0.00065,"Qualified",,3993.08,"CapPass","Cycle 500",500,39588,"4-1-1","Alloy 617",314626,"Plate"
181.44,0.00068,"Qualified",,3993.11,"CapPass","Cycle 500",500,39589,"4-1-1","Alloy 617",314626,"Plate"
183.97,0.00070,"Qualified",,3993.13,"CapPass","Cycle 500",500,39590,"4-1-1","Alloy 617",314626,"Plate"
186.54,0.00073,"Qualified",,3993.15,"CapPass","Cycle 500",500,39591,"4-1-1","Alloy 617",314626,"Plate"
188.94,0.00075,"Qualified",,3993.17,"CapPass","Cycle 500",500,39592,"4-1-1","Alloy 617",314626,"Plate"
188.43,0.00078,"Qualified",,3993.19,"CapPass","Cycle 500",500,39593,"4-1-1","Alloy 617",314626,"Plate"
188.48,0.00080,"Qualified",,3993.19,"CapPass","Cycle 500",500,39594,"4-1-1","Alloy 617",314626,"Plate"
188.59,0.00083,"Qualified",,3993.20,"CapPass","Cycle 500",500,39595,"4-1-1","Alloy 617",314626,"Plate"
188.77,0.00086,"Qualified",,3993.20,"CapPass","Cycle 500",500,39596,"4-1-1","Alloy 617",314626,"Plate"
189.05,0.00089,"Qualified",,3993.20,"CapPass","Cycle 500",500,39597,"4-1-1","Alloy 617",314626,"Plate"
189.61,0.00092,"Qualified",,3993.21,"CapPass","Cycle 500",500,39598,"4-1-1","Alloy 617",314626,"Plate"
186.91,0.00094,"Qualified",,3993.37,"CapPass","Cycle 500",500,39599,"4-1-1","Alloy 617",314626,"Plate"
189.68,0.00097,"Qualified",,3993.41,"CapPass","Cycle 500",500,39600,"4-1-1","Alloy 617",314626,"Plate"
192.46,0.00099,"Qualified",,3993.44,"CapPass","Cycle 500",500,39601,"4-1-1","Alloy 617",314626,"Plate"
195.15,0.00102,"Qualified",,3993.46,"CapPass","Cycle 500",500,39602,"4-1-1","Alloy 617",314626,"Plate"
197.97,0.00105,"Qualified",,3993.49,"CapPass","Cycle 500",500,39603,"4-1-1","Alloy 617",314626,"Plate"
200.53,0.00107,"Qualified",,3993.51,"CapPass","Cycle 500",500,39604,"4-1-1","Alloy 617",314626,"Plate"
202.95,0.00110,"Qualified",,3993.54,"CapPass","Cycle 500",500,39605,"4-1-1","Alloy 617",314626,"Plate"
204.58,0.00112,"Qualified",,3993.55,"CapPass","Cycle 500",500,39606,"4-1-1","Alloy 617",314626,"Plate"
201.85,0.00115,"Qualified",,3993.56,"CapPass","Cycle 500",500,39607,"4-1-1","Alloy 617",314626,"Plate"
202.17,0.00117,"Qualified",,3993.56,"CapPass","Cycle 500",500,39608,"4-1-1","Alloy 617",314626,"Plate"
202.39,0.00121,"Qualified",,3993.56,"CapPass","Cycle 500",500,39609,"4-1-1","Alloy 617",314626,"Plate"
202.54,0.00126,"Qualified",,3993.57,"CapPass","Cycle 500",500,39610,"4-1-1","Alloy 617",314626,"Plate"
202.77,0.00131,"Qualified",,3993.57,"CapPass","Cycle 500",500,39611,"4-1-1","Alloy 617",314626,"Plate"
203.03,0.00135,"Qualified",,3993.57,"CapPass","Cycle 500",500,39612,"4-1-1","Alloy 617",314626,"Plate"
203.22,0.00138,"Qualified",,3993.57,"CapPass","Cycle 500",500,39613,"4-1-1","Alloy 617",314626,"Plate"
194.60,0.00135,"Qualified",,3993.66,"CapPass","Cycle 500",500,39614,"4-1-1","Alloy 617",314626,"Plate"
189.53,0.00133,"Qualified",,3993.70,"CapPass","Cycle 500",500,39615,"4-1-1","Alloy 617",314626,"Plate"
190.62,0.00135,"Qualified",,3993.82,"CapPass","Cycle 500",500,39616,"4-1-1","Alloy 617",314626,"Plate"
193.94,0.00138,"Qualified",,3993.84,"CapPass","Cycle 500",500,39617,"4-1-1","Alloy 617",314626,"Plate"
196.67,0.00140,"Qualified",,3993.86,"CapPass","Cycle 500",500,39618,"4-1-1","Alloy 617",314626,"Plate"
196.97,0.00140,"Qualified",,3993.86,"CapPass","Cycle 500",500,39619,"4-1-1","Alloy 617",314626,"Plate"
200.10,0.00143,"Qualified",,3993.88,"CapPass","Cycle 500",500,39620,"4-1-1","Alloy 617",314626,"Plate"
203.11,0.00146,"Qualified",,3993.90,"CapPass","Cycle 500",500,39621,"4-1-1","Alloy 617",314626,"Plate"
205.76,0.00148,"Qualified",,3993.92,"CapPass","Cycle 500",500,39622,"4-1-1","Alloy 617",314626,"Plate"
208.40,0.00151,"Qualified",,3993.94,"CapPass","Cycle 500",500,39623,"4-1-1","Alloy 617",314626,"Plate"
210.93,0.00153,"Qualified",,3993.96,"CapPass","Cycle 500",500,39624,"4-1-1","Alloy 617",314626,"Plate"
213.22,0.00156,"Qualified",,3993.98,"CapPass","Cycle 500",500,39625,"4-1-1","Alloy 617",314626,"Plate"
209.30,0.00158,"Qualified",,3994.00,"CapPass","Cycle 500",500,39626,"4-1-1","Alloy 617",314626,"Plate"
209.86,0.00162,"Qualified",,3994.01,"CapPass","Cycle 500",500,39627,"4-1-1","Alloy 617",314626,"Plate"
210.15,0.00165,"Qualified",,3994.01,"CapPass","Cycle 500",500,39628,"4-1-1","Alloy 617",314626,"Plate"
210.33,0.00170,"Qualified",,3994.01,"CapPass","Cycle 500",500,39629,"4-1-1","Alloy 617",314626,"Plate"
210.38,0.00173,"Qualified",,3994.01,"CapPass","Cycle 500",500,39630,"4-1-1","Alloy 617",314626,"Plate"
210.46,0.00176,"Qualified",,3994.01,"CapPass","Cycle 500",500,39631,"4-1-1","Alloy 617",314626,"Plate"
210.56,0.00179,"Qualified",,3994.02,"CapPass","Cycle 500",500,39632,"4-1-1","Alloy 617",314626,"Plate"
210.78,0.00183,"Qualified",,3994.02,"CapPass","Cycle 500",500,39633,"4-1-1","Alloy 617",314626,"Plate"
210.93,0.00186,"Qualified",,3994.02,"CapPass","Cycle 500",500,39634,"4-1-1","Alloy 617",314626,"Plate"
203.70,0.00183,"Qualified",,3994.09,"CapPass","Cycle 500",500,39635,"4-1-1","Alloy 617",314626,"Plate"
198.50,0.00180,"Qualified",,3994.12,"CapPass","Cycle 500",500,39636,"4-1-1","Alloy 617",314626,"Plate"
194.59,0.00178,"Qualified",,3994.14,"CapPass","Cycle 500",500,39637,"4-1-1","Alloy 617",314626,"Plate"
190.44,0.00175,"Qualified",,3994.17,"CapPass","Cycle 500",500,39638,"4-1-1","Alloy 617",314626,"Plate"
193.05,0.00178,"Qualified",,3994.25,"CapPass","Cycle 500",500,39639,"4-1-1","Alloy 617",314626,"Plate"
196.16,0.00180,"Qualified",,3994.27,"CapPass","Cycle 500",500,39640,"4-1-1","Alloy 617",314626,"Plate"
199.37,0.00183,"Qualified",,3994.29,"CapPass","Cycle 500",500,39641,"4-1-1","Alloy 617",314626,"Plate"
202.51,0.00186,"Qualified",,3994.31,"CapPass","Cycle 500",500,39642,"4-1-1","Alloy 617",314626,"Plate"
205.26,0.00188,"Qualified",,3994.33,"CapPass","Cycle 500",500,39643,"4-1-1","Alloy 617",314626,"Plate"
208.07,0.00191,"Qualified",,3994.35,"CapPass","Cycle 500",500,39644,"4-1-1","Alloy 617",314626,"Plate"
210.30,0.00193,"Qualified",,3994.37,"CapPass","Cycle 500",500,39645,"4-1-1","Alloy 617",314626,"Plate"
199.86,0.00191,"Qualified",,3994.48,"CapPass","Cycle 500",500,39646,"4-1-1","Alloy 617",314626,"Plate"
195.39,0.00188,"Qualified",,3994.50,"CapPass","Cycle 500",500,39647,"4-1-1","Alloy 617",314626,"Plate"
191.01,0.00185,"Qualified",,3994.52,"CapPass","Cycle 500",500,39648,"4-1-1","Alloy 617",314626,"Plate"
187.06,0.00183,"Qualified",,3994.54,"CapPass","Cycle 500",500,39649,"4-1-1","Alloy 617",314626,"Plate"
182.69,0.00180,"Qualified",,3994.56,"CapPass","Cycle 500",500,39650,"4-1-1","Alloy 617",314626,"Plate"
178.72,0.00178,"Qualified",,3994.58,"CapPass","Cycle 500",500,39651,"4-1-1","Alloy 617",314626,"Plate"
174.75,0.00175,"Qualified",,3994.59,"CapPass","Cycle 500",500,39652,"4-1-1","Alloy 617",314626,"Plate"
170.44,0.00173,"Qualified",,3994.62,"CapPass","Cycle 500",500,39653,"4-1-1","Alloy 617",314626,"Plate"
166.49,0.00170,"Qualified",,3994.64,"CapPass","Cycle 500",500,39654,"4-1-1","Alloy 617",314626,"Plate"
162.14,0.00168,"Qualified",,3994.66,"CapPass","Cycle 500",500,39655,"4-1-1","Alloy 617",314626,"Plate"
157.95,0.00165,"Qualified",,3994.69,"CapPass","Cycle 500",500,39656,"4-1-1","Alloy 617",314626,"Plate"
153.84,0.00162,"Qualified",,3994.72,"CapPass","Cycle 500",500,39657,"4-1-1","Alloy 617",314626,"Plate"
149.65,0.00160,"Qualified",,3994.75,"CapPass","Cycle 500",500,39658,"4-1-1","Alloy 617",314626,"Plate"
145.42,0.00157,"Qualified",,3994.78,"CapPass","Cycle 500",500,39659,"4-1-1","Alloy 617",314626,"Plate"
141.09,0.00155,"Qualified",,3994.81,"CapPass","Cycle 500",500,39660,"4-1-1","Alloy 617",314626,"Plate"
136.90,0.00152,"Qualified",,3994.84,"CapPass","Cycle 500",500,39661,"4-1-1","Alloy 617",314626,"Plate"
133.88,0.00150,"Qualified",,3994.86,"CapPass","Cycle 500",500,39662,"4-1-1","Alloy 617",314626,"Plate"
132.75,0.00150,"Qualified",,3994.87,"CapPass","Cycle 500",500,39663,"4-1-1","Alloy 617",314626,"Plate"
128.34,0.00147,"Qualified",,3994.90,"CapPass","Cycle 500",500,39664,"4-1-1","Alloy 617",314626,"Plate"
124.34,0.00145,"Qualified",,3994.92,"CapPass","Cycle 500",500,39665,"4-1-1","Alloy 617",314626,"Plate"
120.52,0.00142,"Qualified",,3994.95,"CapPass","Cycle 500",500,39666,"4-1-1","Alloy 617",314626,"Plate"
116.30,0.00140,"Qualified",,3994.97,"CapPass","Cycle 500",500,39667,"4-1-1","Alloy 617",314626,"Plate"
112.17,0.00137,"Qualified",,3995.00,"CapPass","Cycle 500",500,39668,"4-1-1","Alloy 617",314626,"Plate"
108.85,0.00135,"Qualified",,3995.02,"CapPass","Cycle 500",500,39669,"4-1-1","Alloy 617",314626,"Plate"
104.63,0.00132,"Qualified",,3995.05,"CapPass","Cycle 500",500,39670,"4-1-1","Alloy 617",314626,"Plate"
101.02,0.00129,"Qualified",,3995.08,"CapPass","Cycle 500",500,39671,"4-1-1","Alloy 617",314626,"Plate"
97.28,0.00127,"Qualified",,3995.10,"CapPass","Cycle 500",500,39672,"4-1-1","Alloy 617",314626,"Plate"
