Repository: js-molina/fatigue-A617

File: data/850C/Strain rate 0.001/0.40% strain/HTM_A19_PeakStress_411.csv (part 7 of 10)
"Cycle","Data State","Max Stress Mpa","Min Stress Mpa","Qual Exceptions","Qual State","Stress Ratio","Time Max Stress Sec","Time Min Stress Sec","Sample","Count","Alloy","Material_Form","Heat"
2286,"CapPass",225.35,-223.25,,"Qualified",1.009,18298.11,18302.08,"4-1-1",2286,"Alloy 617","Plate",314626
2287,"CapPass",223.28,-223.53,,"Qualified",0.999,18306.04,18310.12,"4-1-1",2287,"Alloy 617","Plate",314626
2288,"CapPass",216.41,-224.94,,"Qualified",0.962,18314.14,18318.11,"4-1-1",2288,"Alloy 617","Plate",314626
2289,"CapPass",220.57,-225.53,,"Qualified",0.978,18322.02,18326.16,"4-1-1",2289,"Alloy 617","Plate",314626
2290,"CapPass",219.14,-220.71,,"Qualified",0.993,18329.86,18334.12,"4-1-1",2290,"Alloy 617","Plate",314626
2291,"CapPass",217.74,-226.62,,"Qualified",0.961,18337.91,18342.19,"4-1-1",2291,"Alloy 617","Plate",314626
2292,"CapPass",222.54,-222.38,,"Qualified",1.001,18346.12,18350.05,"4-1-1",2292,"Alloy 617","Plate",314626
2293,"CapPass",217.69,-215.53,,"Qualified",1.010,18353.90,18358.20,"4-1-1",2293,"Alloy 617","Plate",314626
2294,"CapPass",220.04,-223.07,,"Qualified",0.986,18361.92,18366.15,"4-1-1",2294,"Alloy 617","Plate",314626
2295,"CapPass",220.88,-223.66,,"Qualified",0.988,18369.92,18374.00,"4-1-1",2295,"Alloy 617","Plate",314626
2296,"CapPass",217.96,-225.07,,"Qualified",0.968,18377.79,18382.13,"4-1-1",2296,"Alloy 617","Plate",314626
2297,"CapPass",224.44,-224.02,,"Qualified",1.002,18386.18,18390.17,"4-1-1",2297,"Alloy 617","Plate",314626
2298,"CapPass",224.28,-220.75,,"Qualified",1.016,18394.22,18398.03,"4-1-1",2298,"Alloy 617","Plate",314626
2299,"CapPass",220.98,-220.08,,"Qualified",1.004,18402.25,18406.27,"4-1-1",2299,"Alloy 617","Plate",314626
2300,"CapPass",216.18,-221.23,,"Qualified",0.977,18410.26,18414.26,"4-1-1",2300,"Alloy 617","Plate",314626
2301,"CapPass",224.70,-220.26,,"Qualified",1.020,18418.17,18422.02,"4-1-1",2301,"Alloy 617","Plate",314626
2302,"CapPass",218.41,-222.56,,"Qualified",0.981,18426.06,18430.14,"4-1-1",2302,"Alloy 617","Plate",314626
2303,"CapPass",220.59,-221.82,,"Qualified",0.994,18434.24,18438.29,"4-1-1",2303,"Alloy 617","Plate",314626
2304,"CapPass",222.85,-220.17,,"Qualified",1.012,18442.24,18446.04,"4-1-1",2304,"Alloy 617","Plate",314626
2305,"CapPass",224.55,-224.35,,"Qualified",1.001,18450.29,18454.24,"4-1-1",2305,"Alloy 617","Plate",314626
2306,"CapPass",222.67,-219.09,,"Qualified",1.016,18458.27,18462.01,"4-1-1",2306,"Alloy 617","Plate",314626
2307,"CapPass",219.16,-218.78,,"Qualified",1.002,18466.08,18470.31,"4-1-1",2307,"Alloy 617","Plate",314626
2308,"CapPass",220.56,-219.51,,"Qualified",1.005,18474.17,18478.01,"4-1-1",2308,"Alloy 617","Plate",314626
2309,"CapPass",221.83,-220.98,,"Qualified",1.004,18482.30,18486.16,"4-1-1",2309,"Alloy 617","Plate",314626
2310,"CapPass",221.15,-220.95,,"Qualified",1.001,18490.19,18494.01,"4-1-1",2310,"Alloy 617","Plate",314626
2311,"CapPass",218.11,-222.95,,"Qualified",0.978,18498.35,18502.24,"4-1-1",2311,"Alloy 617","Plate",314626
2312,"CapPass",222.49,-219.26,,"Qualified",1.015,18506.18,18510.36,"4-1-1",2312,"Alloy 617","Plate",314626
2313,"CapPass",222.69,-218.63,,"Qualified",1.019,18514.21,18518.04,"4-1-1",2313,"Alloy 617","Plate",314626
2314,"CapPass",217.14,-222.39,,"Qualified",0.976,18522.08,18526.29,"4-1-1",2314,"Alloy 617","Plate",314626
2315,"CapPass",217.73,-222.87,,"Qualified",0.977,18530.13,18534.25,"4-1-1",2315,"Alloy 617","Plate",314626
2316,"CapPass",221.85,-220.26,,"Qualified",1.007,18538.22,18542.16,"4-1-1",2316,"Alloy 617","Plate",314626
2317,"CapPass",223.14,-219.95,,"Qualified",1.014,18546.31,18550.13,"4-1-1",2317,"Alloy 617","Plate",314626
2318,"CapPass",218.59,-224.51,,"Qualified",0.974,18554.40,18558.38,"4-1-1",2318,"Alloy 617","Plate",314626
2319,"CapPass",220.92,-221.74,,"Qualified",0.996,18562.13,18566.26,"4-1-1",2319,"Alloy 617","Plate",314626
2320,"CapPass",222.24,-220.05,,"Qualified",1.010,18570.22,18574.15,"4-1-1",2320,"Alloy 617","Plate",314626
2321,"CapPass",217.27,-219.19,,"Qualified",0.991,18578.43,18582.09,"4-1-1",2321,"Alloy 617","Plate",314626
2322,"CapPass",221.47,-220.16,,"Qualified",1.006,18586.35,18590.08,"4-1-1",2322,"Alloy 617","Plate",314626
2323,"CapPass",220.90,-221.49,,"Qualified",0.997,18594.36,18598.36,"4-1-1",2323,"Alloy 617","Plate",314626
2324,"CapPass",222.30,-222.20,,"Qualified",1.000,18602.47,18606.38,"4-1-1",2324,"Alloy 617","Plate",314626
2325,"CapPass",223.15,-224.14,,"Qualified",0.996,18610.28,18614.40,"4-1-1",2325,"Alloy 617","Plate",314626
2326,"CapPass",222.07,-222.00,,"Qualified",1.000,18618.33,18622.42,"4-1-1",2326,"Alloy 617","Plate",314626
2327,"CapPass",220.27,-226.09,,"Qualified",0.974,18626.36,18630.47,"4-1-1",2327,"Alloy 617","Plate",314626
2328,"CapPass",219.63,-218.14,,"Qualified",1.007,18634.13,18638.22,"4-1-1",2328,"Alloy 617","Plate",314626
2329,"CapPass",220.84,-222.92,,"Qualified",0.991,18642.36,18646.36,"4-1-1",2329,"Alloy 617","Plate",314626
2330,"CapPass",221.53,-220.24,,"Qualified",1.006,18650.45,18654.52,"4-1-1",2330,"Alloy 617","Plate",314626
2331,"CapPass",218.19,-219.52,,"Qualified",0.994,18658.24,18662.54,"4-1-1",2331,"Alloy 617","Plate",314626
2332,"CapPass",220.67,-224.15,,"Qualified",0.984,18666.38,18670.44,"4-1-1",2332,"Alloy 617","Plate",314626
2333,"CapPass",218.26,-220.59,,"Qualified",0.989,18674.21,18678.56,"4-1-1",2333,"Alloy 617","Plate",314626
2334,"CapPass",221.18,-222.60,,"Qualified",0.994,18682.45,18686.41,"4-1-1",2334,"Alloy 617","Plate",314626
2335,"CapPass",219.56,-224.46,,"Qualified",0.978,18690.20,18694.47,"4-1-1",2335,"Alloy 617","Plate",314626
2336,"CapPass",221.23,-220.84,,"Qualified",1.002,18698.35,18702.43,"4-1-1",2336,"Alloy 617","Plate",314626
2337,"CapPass",221.94,-221.85,,"Qualified",1.000,18706.29,18710.49,"4-1-1",2337,"Alloy 617","Plate",314626
2338,"CapPass",216.18,-222.28,,"Qualified",0.973,18714.22,18718.47,"4-1-1",2338,"Alloy 617","Plate",314626
2339,"CapPass",222.14,-220.14,,"Qualified",1.009,18722.47,18726.51,"4-1-1",2339,"Alloy 617","Plate",314626
2340,"CapPass",222.11,-220.24,,"Qualified",1.008,18730.46,18734.33,"4-1-1",2340,"Alloy 617","Plate",314626
2341,"CapPass",222.69,-221.79,,"Qualified",1.004,18738.46,18742.43,"4-1-1",2341,"Alloy 617","Plate",314626
2342,"CapPass",223.95,-220.96,,"Qualified",1.014,18746.49,18750.41,"4-1-1",2342,"Alloy 617","Plate",314626
2343,"CapPass",222.48,-220.07,,"Qualified",1.011,18754.54,18758.27,"4-1-1",2343,"Alloy 617","Plate",314626
2344,"CapPass",222.38,-225.97,,"Qualified",0.984,18762.58,18766.58,"4-1-1",2344,"Alloy 617","Plate",314626
2345,"CapPass",222.03,-226.92,,"Qualified",0.978,18770.59,18774.65,"4-1-1",2345,"Alloy 617","Plate",314626
2346,"CapPass",217.66,-224.40,,"Qualified",0.970,18778.37,18782.59,"4-1-1",2346,"Alloy 617","Plate",314626
2347,"CapPass",224.81,-220.73,,"Qualified",1.018,18786.61,18790.47,"4-1-1",2347,"Alloy 617","Plate",314626
2348,"CapPass",218.08,-227.15,,"Qualified",0.960,18794.68,18798.68,"4-1-1",2348,"Alloy 617","Plate",314626
2349,"CapPass",224.56,-221.38,,"Qualified",1.014,18802.56,18806.38,"4-1-1",2349,"Alloy 617","Plate",314626
2350,"CapPass",221.79,-225.16,,"Qualified",0.985,18810.62,18814.71,"4-1-1",2350,"Alloy 617","Plate",314626
2351,"CapPass",222.60,-223.01,,"Qualified",0.998,18818.61,18822.40,"4-1-1",2351,"Alloy 617","Plate",314626
2352,"CapPass",220.56,-227.29,,"Qualified",0.970,18826.65,18830.66,"4-1-1",2352,"Alloy 617","Plate",314626
2353,"CapPass",221.32,-217.26,,"Qualified",1.019,18834.72,18838.50,"4-1-1",2353,"Alloy 617","Plate",314626
2354,"CapPass",220.04,-222.83,,"Qualified",0.987,18842.49,18846.51,"4-1-1",2354,"Alloy 617","Plate",314626
2355,"CapPass",222.12,-220.70,,"Qualified",1.006,18850.67,18854.53,"4-1-1",2355,"Alloy 617","Plate",314626
2356,"CapPass",218.70,-221.17,,"Qualified",0.989,18858.36,18862.36,"4-1-1",2356,"Alloy 617","Plate",314626
2357,"CapPass",221.64,-224.83,,"Qualified",0.986,18866.52,18870.66,"4-1-1",2357,"Alloy 617","Plate",314626
2358,"CapPass",219.44,-221.83,,"Qualified",0.989,18874.51,18878.65,"4-1-1",2358,"Alloy 617","Plate",314626
2359,"CapPass",224.73,-221.93,,"Qualified",1.013,18882.73,18886.61,"4-1-1",2359,"Alloy 617","Plate",314626
2360,"CapPass",221.02,-225.38,,"Qualified",0.981,18890.67,18894.79,"4-1-1",2360,"Alloy 617","Plate",314626
2361,"CapPass",221.02,-220.85,,"Qualified",1.001,18898.63,18902.72,"4-1-1",2361,"Alloy 617","Plate",314626
2362,"CapPass",220.70,-220.37,,"Qualified",1.002,18906.52,18910.69,"4-1-1",2362,"Alloy 617","Plate",314626
2363,"CapPass",221.53,-218.59,,"Qualified",1.013,18914.67,18918.58,"4-1-1",2363,"Alloy 617","Plate",314626
2364,"CapPass",218.44,-223.82,,"Qualified",0.976,18922.54,18926.72,"4-1-1",2364,"Alloy 617","Plate",314626
2365,"CapPass",216.47,-222.84,,"Qualified",0.971,18930.48,18934.81,"4-1-1",2365,"Alloy 617","Plate",314626
2366,"CapPass",219.52,-220.82,,"Qualified",0.994,18938.55,18942.83,"4-1-1",2366,"Alloy 617","Plate",314626
2367,"CapPass",221.80,-221.56,,"Qualified",1.001,18946.59,18950.74,"4-1-1",2367,"Alloy 617","Plate",314626
2368,"CapPass",221.81,-224.18,,"Qualified",0.989,18954.86,18958.82,"4-1-1",2368,"Alloy 617","Plate",314626
2369,"CapPass",221.98,-213.66,,"Qualified",1.039,18962.86,18966.58,"4-1-1",2369,"Alloy 617","Plate",314626
2370,"CapPass",224.37,-220.42,,"Qualified",1.018,18970.71,18974.67,"4-1-1",2370,"Alloy 617","Plate",314626
2371,"CapPass",222.86,-223.02,,"Qualified",0.999,18978.84,18982.81,"4-1-1",2371,"Alloy 617","Plate",314626
2372,"CapPass",219.06,-216.66,,"Qualified",1.011,18986.58,18990.59,"4-1-1",2372,"Alloy 617","Plate",314626
2373,"CapPass",222.83,-221.50,,"Qualified",1.006,18994.65,18998.89,"4-1-1",2373,"Alloy 617","Plate",314626
2374,"CapPass",219.71,-224.06,,"Qualified",0.981,19002.68,19006.80,"4-1-1",2374,"Alloy 617","Plate",314626
2375,"CapPass",220.75,-215.77,,"Qualified",1.023,19010.62,19014.56,"4-1-1",2375,"Alloy 617","Plate",314626
2376,"CapPass",221.91,-222.82,,"Qualified",0.996,19018.91,19022.69,"4-1-1",2376,"Alloy 617","Plate",314626
2377,"CapPass",222.45,-222.19,,"Qualified",1.001,19026.77,19030.68,"4-1-1",2377,"Alloy 617","Plate",314626
2378,"CapPass",222.17,-223.83,,"Qualified",0.993,19034.76,19038.92,"4-1-1",2378,"Alloy 617","Plate",314626
2379,"CapPass",223.13,-221.21,,"Qualified",1.009,19042.90,19046.67,"4-1-1",2379,"Alloy 617","Plate",314626
2380,"CapPass",221.57,-225.47,,"Qualified",0.983,19050.83,19054.92,"4-1-1",2380,"Alloy 617","Plate",314626
2381,"CapPass",221.18,-218.82,,"Qualified",1.011,19058.82,19062.78,"4-1-1",2381,"Alloy 617","Plate",314626
2382,"CapPass",222.01,-221.07,,"Qualified",1.004,19066.84,19070.81,"4-1-1",2382,"Alloy 617","Plate",314626
2383,"CapPass",220.78,-221.61,,"Qualified",0.996,19074.91,19078.72,"4-1-1",2383,"Alloy 617","Plate",314626
2384,"CapPass",219.25,-223.22,,"Qualified",0.982,19082.66,19086.89,"4-1-1",2384,"Alloy 617","Plate",314626
2385,"CapPass",222.34,-222.97,,"Qualified",0.997,19090.74,19094.82,"4-1-1",2385,"Alloy 617","Plate",314626
2386,"CapPass",220.34,-223.40,,"Qualified",0.986,19098.84,19102.94,"4-1-1",2386,"Alloy 617","Plate",314626
2387,"CapPass",220.97,-219.96,,"Qualified",1.005,19106.73,19110.86,"4-1-1",2387,"Alloy 617","Plate",314626
2388,"CapPass",224.23,-217.38,,"Qualified",1.032,19114.98,19118.76,"4-1-1",2388,"Alloy 617","Plate",314626
2389,"CapPass",221.88,-222.81,,"Qualified",0.996,19122.93,19126.86,"4-1-1",2389,"Alloy 617","Plate",314626
2390,"CapPass",223.43,-222.02,,"Qualified",1.006,19130.92,19134.94,"4-1-1",2390,"Alloy 617","Plate",314626
2391,"CapPass",223.14,-220.36,,"Qualified",1.013,19138.92,19142.93,"4-1-1",2391,"Alloy 617","Plate",314626
2392,"CapPass",218.45,-219.11,,"Qualified",0.997,19147.07,19150.78,"4-1-1",2392,"Alloy 617","Plate",314626
2393,"CapPass",220.44,-224.50,,"Qualified",0.982,19154.82,19158.99,"4-1-1",2393,"Alloy 617","Plate",314626
2394,"CapPass",220.58,-221.53,,"Qualified",0.996,19162.89,19166.85,"4-1-1",2394,"Alloy 617","Plate",314626
2395,"CapPass",221.15,-224.41,,"Qualified",0.985,19170.83,19175.03,"4-1-1",2395,"Alloy 617","Plate",314626
2396,"CapPass",222.92,-220.06,,"Qualified",1.013,19178.87,19182.91,"4-1-1",2396,"Alloy 617","Plate",314626
2397,"CapPass",223.05,-225.29,,"Qualified",0.990,19187.02,19191.04,"4-1-1",2397,"Alloy 617","Plate",314626
2398,"CapPass",223.49,-222.11,,"Qualified",1.006,19195.11,19199.03,"4-1-1",2398,"Alloy 617","Plate",314626
2399,"CapPass",225.83,-220.49,,"Qualified",1.024,19203.12,19206.96,"4-1-1",2399,"Alloy 617","Plate",314626
2400,"CapPass",224.52,-217.35,,"Qualified",1.033,19211.14,19215.15,"4-1-1",2400,"Alloy 617","Plate",314626
2401,"CapPass",222.98,-222.37,,"Qualified",1.003,19219.06,19222.98,"4-1-1",2401,"Alloy 617","Plate",314626
2402,"CapPass",218.84,-222.75,,"Qualified",0.982,19226.88,19231.06,"4-1-1",2402,"Alloy 617","Plate",314626
2403,"CapPass",219.01,-214.92,,"Qualified",1.019,19234.79,19238.85,"4-1-1",2403,"Alloy 617","Plate",314626
2404,"CapPass",219.78,-219.26,,"Qualified",1.002,19242.93,19246.94,"4-1-1",2404,"Alloy 617","Plate",314626
2405,"CapPass",223.11,-219.01,,"Qualified",1.019,19251.09,19254.87,"4-1-1",2405,"Alloy 617","Plate",314626
2406,"CapPass",221.95,-222.75,,"Qualified",0.996,19259.01,19263.03,"4-1-1",2406,"Alloy 617","Plate",314626
2407,"CapPass",221.93,-221.90,,"Qualified",1.000,19266.95,19270.99,"4-1-1",2407,"Alloy 617","Plate",314626
2408,"CapPass",220.35,-219.53,,"Qualified",1.004,19274.99,19278.96,"4-1-1",2408,"Alloy 617","Plate",314626
2409,"CapPass",219.10,-224.24,,"Qualified",0.977,19283.21,19287.09,"4-1-1",2409,"Alloy 617","Plate",314626
2410,"CapPass",220.90,-220.60,,"Qualified",1.001,19290.91,19295.02,"4-1-1",2410,"Alloy 617","Plate",314626
2411,"CapPass",225.06,-222.23,,"Qualified",1.013,19299.17,19303.05,"4-1-1",2411,"Alloy 617","Plate",314626
2412,"CapPass",215.84,-219.20,,"Qualified",0.985,19306.91,19310.99,"4-1-1",2412,"Alloy 617","Plate",314626
2413,"CapPass",215.51,-217.50,,"Qualified",0.991,19315.26,19319.00,"4-1-1",2413,"Alloy 617","Plate",314626
2414,"CapPass",223.48,-224.27,,"Qualified",0.996,19323.16,19327.22,"4-1-1",2414,"Alloy 617","Plate",314626
2415,"CapPass",219.97,-224.25,,"Qualified",0.981,19331.19,19335.05,"4-1-1",2415,"Alloy 617","Plate",314626
2416,"CapPass",219.81,-220.61,,"Qualified",0.996,19339.22,19343.02,"4-1-1",2416,"Alloy 617","Plate",314626
2417,"CapPass",220.81,-221.49,,"Qualified",0.997,19347.11,19351.11,"4-1-1",2417,"Alloy 617","Plate",314626
2418,"CapPass",219.30,-223.33,,"Qualified",0.982,19355.16,19359.26,"4-1-1",2418,"Alloy 617","Plate",314626
2419,"CapPass",224.97,-222.01,,"Qualified",1.013,19363.23,19367.31,"4-1-1",2419,"Alloy 617","Plate",314626
2420,"CapPass",222.66,-216.45,,"Qualified",1.029,19371.26,19375.10,"4-1-1",2420,"Alloy 617","Plate",314626
2421,"CapPass",219.63,-222.91,,"Qualified",0.985,19379.16,19383.24,"4-1-1",2421,"Alloy 617","Plate",314626
2422,"CapPass",221.04,-222.52,,"Qualified",0.993,19387.33,19391.15,"4-1-1",2422,"Alloy 617","Plate",314626
2423,"CapPass",222.07,-223.00,,"Qualified",0.996,19395.30,19399.28,"4-1-1",2423,"Alloy 617","Plate",314626
2424,"CapPass",219.44,-219.99,,"Qualified",0.997,19403.12,19407.18,"4-1-1",2424,"Alloy 617","Plate",314626
2425,"CapPass",224.54,-216.67,,"Qualified",1.036,19411.27,19415.10,"4-1-1",2425,"Alloy 617","Plate",314626
2426,"CapPass",220.69,-223.02,,"Qualified",0.990,19419.37,19423.37,"4-1-1",2426,"Alloy 617","Plate",314626
2427,"CapPass",225.82,-219.71,,"Qualified",1.028,19427.36,19431.13,"4-1-1",2427,"Alloy 617","Plate",314626
2428,"CapPass",222.58,-220.07,,"Qualified",1.011,19435.29,19439.22,"4-1-1",2428,"Alloy 617","Plate",314626
2429,"CapPass",220.00,-223.16,,"Qualified",0.986,19443.40,19447.26,"4-1-1",2429,"Alloy 617","Plate",314626
2430,"CapPass",222.17,-224.00,,"Qualified",0.992,19451.40,19455.35,"4-1-1",2430,"Alloy 617","Plate",314626
2431,"CapPass",218.18,-224.10,,"Qualified",0.974,19459.07,19463.35,"4-1-1",2431,"Alloy 617","Plate",314626
2432,"CapPass",220.28,-225.32,,"Qualified",0.978,19467.21,19471.32,"4-1-1",2432,"Alloy 617","Plate",314626
2433,"CapPass",221.91,-220.78,,"Qualified",1.005,19475.38,19479.29,"4-1-1",2433,"Alloy 617","Plate",314626
2434,"CapPass",223.72,-220.18,,"Qualified",1.016,19483.35,19487.24,"4-1-1",2434,"Alloy 617","Plate",314626
2435,"CapPass",222.61,-219.11,,"Qualified",1.016,19491.19,19495.14,"4-1-1",2435,"Alloy 617","Plate",314626
2436,"CapPass",215.22,-220.55,,"Qualified",0.976,19499.09,19503.25,"4-1-1",2436,"Alloy 617","Plate",314626
2437,"CapPass",221.06,-222.09,,"Qualified",0.995,19507.26,19511.36,"4-1-1",2437,"Alloy 617","Plate",314626
2438,"CapPass",220.65,-221.99,,"Qualified",0.994,19515.26,19519.06,"4-1-1",2438,"Alloy 617","Plate",314626
2439,"CapPass",220.25,-223.18,,"Qualified",0.987,19523.24,19527.42,"4-1-1",2439,"Alloy 617","Plate",314626
2440,"CapPass",220.57,-223.14,,"Qualified",0.988,19531.28,19535.37,"4-1-1",2440,"Alloy 617","Plate",314626
2441,"CapPass",220.34,-216.75,,"Qualified",1.017,19539.24,19543.17,"4-1-1",2441,"Alloy 617","Plate",314626
2442,"CapPass",224.22,-222.36,,"Qualified",1.008,19547.44,19551.51,"4-1-1",2442,"Alloy 617","Plate",314626
2443,"CapPass",221.16,-219.93,,"Qualified",1.006,19555.30,19559.24,"4-1-1",2443,"Alloy 617","Plate",314626
2444,"CapPass",222.25,-222.28,,"Qualified",1.000,19563.44,19567.36,"4-1-1",2444,"Alloy 617","Plate",314626
2445,"CapPass",218.12,-223.11,,"Qualified",0.978,19571.23,19575.45,"4-1-1",2445,"Alloy 617","Plate",314626
2446,"CapPass",222.31,-222.20,,"Qualified",1.001,19579.42,19583.30,"4-1-1",2446,"Alloy 617","Plate",314626
2447,"CapPass",219.12,-224.35,,"Qualified",0.977,19587.32,19591.44,"4-1-1",2447,"Alloy 617","Plate",314626
2448,"CapPass",221.85,-218.84,,"Qualified",1.014,19595.29,19599.22,"4-1-1",2448,"Alloy 617","Plate",314626
2449,"CapPass",219.94,-222.14,,"Qualified",0.990,19603.56,19607.53,"4-1-1",2449,"Alloy 617","Plate",314626
2450,"CapPass",223.34,-220.02,,"Qualified",1.015,19611.54,19615.58,"4-1-1",2450,"Alloy 617","Plate",314626
2451,"CapPass",222.98,-223.03,,"Qualified",1.000,19619.59,19623.53,"4-1-1",2451,"Alloy 617","Plate",314626
2452,"CapPass",218.05,-223.16,,"Qualified",0.977,19627.56,19631.59,"4-1-1",2452,"Alloy 617","Plate",314626
2453,"CapPass",223.65,-223.58,,"Qualified",1.000,19635.50,19639.54,"4-1-1",2453,"Alloy 617","Plate",314626
2454,"CapPass",217.37,-224.22,,"Qualified",0.969,19643.33,19647.57,"4-1-1",2454,"Alloy 617","Plate",314626
2455,"CapPass",217.41,-222.69,,"Qualified",0.976,19651.34,19655.54,"4-1-1",2455,"Alloy 617","Plate",314626
2456,"CapPass",221.39,-220.77,,"Qualified",1.003,19659.45,19663.47,"4-1-1",2456,"Alloy 617","Plate",314626
2457,"CapPass",220.61,-221.64,,"Qualified",0.995,19667.46,19671.53,"4-1-1",2457,"Alloy 617","Plate",314626
2458,"CapPass",220.64,-220.19,,"Qualified",1.002,19675.51,19679.44,"4-1-1",2458,"Alloy 617","Plate",314626
2459,"CapPass",222.06,-224.67,,"Qualified",0.988,19683.52,19687.54,"4-1-1",2459,"Alloy 617","Plate",314626
2460,"CapPass",222.92,-218.81,,"Qualified",1.019,19691.57,19695.66,"4-1-1",2460,"Alloy 617","Plate",314626
2461,"CapPass",221.67,-222.12,,"Qualified",0.998,19699.40,19703.57,"4-1-1",2461,"Alloy 617","Plate",314626
2462,"CapPass",221.42,-220.03,,"Qualified",1.006,19707.38,19711.43,"4-1-1",2462,"Alloy 617","Plate",314626
2463,"CapPass",223.61,-218.87,,"Qualified",1.022,19715.58,19719.44,"4-1-1",2463,"Alloy 617","Plate",314626
2464,"CapPass",219.51,-217.00,,"Qualified",1.012,19723.70,19727.45,"4-1-1",2464,"Alloy 617","Plate",314626
2465,"CapPass",221.60,-221.29,,"Qualified",1.001,19731.68,19735.46,"4-1-1",2465,"Alloy 617","Plate",314626
2466,"CapPass",220.40,-220.74,,"Qualified",0.998,19739.61,19743.57,"4-1-1",2466,"Alloy 617","Plate",314626
2467,"CapPass",217.22,-218.76,,"Qualified",0.993,19747.41,19751.46,"4-1-1",2467,"Alloy 617","Plate",314626
2468,"CapPass",220.78,-222.89,,"Qualified",0.991,19755.74,19759.74,"4-1-1",2468,"Alloy 617","Plate",314626
2469,"CapPass",225.77,-219.47,,"Qualified",1.029,19763.72,19767.51,"4-1-1",2469,"Alloy 617","Plate",314626
2470,"CapPass",215.73,-222.72,,"Qualified",0.969,19771.49,19775.62,"4-1-1",2470,"Alloy 617","Plate",314626
2471,"CapPass",217.91,-223.64,,"Qualified",0.974,19779.53,19783.65,"4-1-1",2471,"Alloy 617","Plate",314626
2472,"CapPass",218.09,-219.86,,"Qualified",0.992,19787.77,19791.65,"4-1-1",2472,"Alloy 617","Plate",314626
2473,"CapPass",221.52,-224.86,,"Qualified",0.985,19795.76,19799.73,"4-1-1",2473,"Alloy 617","Plate",314626
2474,"CapPass",217.16,-221.16,,"Qualified",0.982,19803.40,19807.79,"4-1-1",2474,"Alloy 617","Plate",314626
2475,"CapPass",220.27,-219.13,,"Qualified",1.005,19811.68,19815.44,"4-1-1",2475,"Alloy 617","Plate",314626
2476,"CapPass",220.26,-222.31,,"Qualified",0.991,19819.60,19823.64,"4-1-1",2476,"Alloy 617","Plate",314626
2477,"CapPass",220.09,-219.98,,"Qualified",1.000,19827.49,19831.80,"4-1-1",2477,"Alloy 617","Plate",314626
2478,"CapPass",223.04,-223.78,,"Qualified",0.997,19835.79,19839.84,"4-1-1",2478,"Alloy 617","Plate",314626
2479,"CapPass",222.54,-219.23,,"Qualified",1.015,19843.77,19847.45,"4-1-1",2479,"Alloy 617","Plate",314626
2480,"CapPass",218.64,-225.91,,"Qualified",0.968,19851.83,19855.75,"4-1-1",2480,"Alloy 617","Plate",314626
2481,"CapPass",218.38,-218.82,,"Qualified",0.998,19859.55,19863.85,"4-1-1",2481,"Alloy 617","Plate",314626
2482,"CapPass",221.85,-222.83,,"Qualified",0.996,19867.66,19871.79,"4-1-1",2482,"Alloy 617","Plate",314626
2483,"CapPass",220.12,-219.32,,"Qualified",1.004,19875.82,19879.61,"4-1-1",2483,"Alloy 617","Plate",314626
2484,"CapPass",221.04,-217.83,,"Qualified",1.015,19883.60,19887.68,"4-1-1",2484,"Alloy 617","Plate",314626
2485,"CapPass",224.46,-224.54,,"Qualified",1.000,19891.83,19895.84,"4-1-1",2485,"Alloy 617","Plate",314626
2486,"CapPass",215.75,-223.54,,"Qualified",0.965,19899.56,19903.80,"4-1-1",2486,"Alloy 617","Plate",314626
2487,"CapPass",220.92,-223.66,,"Qualified",0.988,19907.65,19911.74,"4-1-1",2487,"Alloy 617","Plate",314626
2488,"CapPass",220.77,-220.36,,"Qualified",1.002,19915.59,19919.90,"4-1-1",2488,"Alloy 617","Plate",314626
2489,"CapPass",220.70,-222.96,,"Qualified",0.990,19923.83,19927.70,"4-1-1",2489,"Alloy 617","Plate",314626
2490,"CapPass",220.09,-222.51,,"Qualified",0.989,19931.59,19935.84,"4-1-1",2490,"Alloy 617","Plate",314626
2491,"CapPass",220.04,-223.80,,"Qualified",0.983,19939.69,19943.95,"4-1-1",2491,"Alloy 617","Plate",314626
2492,"CapPass",224.64,-221.13,,"Qualified",1.016,19947.90,19951.90,"4-1-1",2492,"Alloy 617","Plate",314626
2493,"CapPass",222.70,-218.46,,"Qualified",1.019,19955.86,19959.71,"4-1-1",2493,"Alloy 617","Plate",314626
2494,"CapPass",223.10,-220.90,,"Qualified",1.010,19963.96,19967.81,"4-1-1",2494,"Alloy 617","Plate",314626
2495,"CapPass",221.10,-216.03,,"Qualified",1.023,19971.80,19975.75,"4-1-1",2495,"Alloy 617","Plate",314626
2496,"CapPass",218.28,-218.52,,"Qualified",0.999,19979.98,19983.64,"4-1-1",2496,"Alloy 617","Plate",314626
2497,"CapPass",220.27,-219.10,,"Qualified",1.005,19987.84,19991.77,"4-1-1",2497,"Alloy 617","Plate",314626
2498,"CapPass",217.50,-222.53,,"Qualified",0.977,19996.00,19999.90,"4-1-1",2498,"Alloy 617","Plate",314626
2499,"CapPass",219.57,-222.99,,"Qualified",0.985,20003.72,20007.97,"4-1-1",2499,"Alloy 617","Plate",314626
2500,"CapPass",221.53,-222.38,,"Qualified",0.996,20011.84,20015.83,"4-1-1",2500,"Alloy 617","Plate",314626
2501,"CapPass",221.19,-222.65,,"Qualified",0.993,20020.02,20023.97,"4-1-1",2501,"Alloy 617","Plate",314626
2502,"CapPass",221.11,-223.02,,"Qualified",0.991,20027.75,20031.99,"4-1-1",2502,"Alloy 617","Plate",314626
2503,"CapPass",219.62,-220.68,,"Qualified",0.995,20036.04,20039.88,"4-1-1",2503,"Alloy 617","Plate",314626
2504,"CapPass",220.84,-219.77,,"Qualified",1.005,20043.86,20047.89,"4-1-1",2504,"Alloy 617","Plate",314626
2505,"CapPass",221.18,-221.32,,"Qualified",0.999,20052.02,20055.98,"4-1-1",2505,"Alloy 617","Plate",314626
2506,"CapPass",219.13,-218.10,,"Qualified",1.005,20059.88,20064.08,"4-1-1",2506,"Alloy 617","Plate",314626
2507,"CapPass",221.51,-219.27,,"Qualified",1.010,20068.02,20072.09,"4-1-1",2507,"Alloy 617","Plate",314626
2508,"CapPass",223.12,-222.59,,"Qualified",1.002,20076.05,20079.77,"4-1-1",2508,"Alloy 617","Plate",314626
2509,"CapPass",217.79,-224.45,,"Qualified",0.970,20083.94,20088.01,"4-1-1",2509,"Alloy 617","Plate",314626
2510,"CapPass",221.49,-224.24,,"Qualified",0.988,20091.97,20096.03,"4-1-1",2510,"Alloy 617","Plate",314626
2511,"CapPass",219.03,-223.00,,"Qualified",0.982,20099.83,20104.03,"4-1-1",2511,"Alloy 617","Plate",314626
2512,"CapPass",219.45,-219.50,,"Qualified",1.000,20107.96,20111.99,"4-1-1",2512,"Alloy 617","Plate",314626
2513,"CapPass",220.78,-218.54,,"Qualified",1.010,20116.03,20119.84,"4-1-1",2513,"Alloy 617","Plate",314626
2514,"CapPass",219.94,-221.80,,"Qualified",0.992,20123.98,20128.05,"4-1-1",2514,"Alloy 617","Plate",314626
2515,"CapPass",217.74,-220.73,,"Qualified",0.986,20131.90,20136.08,"4-1-1",2515,"Alloy 617","Plate",314626
2516,"CapPass",218.77,-220.59,,"Qualified",0.992,20139.89,20143.99,"4-1-1",2516,"Alloy 617","Plate",314626
2517,"CapPass",220.72,-221.91,,"Qualified",0.995,20147.96,20151.95,"4-1-1",2517,"Alloy 617","Plate",314626
2518,"CapPass",221.85,-218.47,,"Qualified",1.015,20156.10,20159.91,"4-1-1",2518,"Alloy 617","Plate",314626
2519,"CapPass",220.85,-219.42,,"Qualified",1.006,20163.96,20168.08,"4-1-1",2519,"Alloy 617","Plate",314626
2520,"CapPass",220.96,-221.48,,"Qualified",0.998,20171.94,20176.04,"4-1-1",2520,"Alloy 617","Plate",314626
2521,"CapPass",220.60,-223.22,,"Qualified",0.988,20180.14,20184.13,"4-1-1",2521,"Alloy 617","Plate",314626
2522,"CapPass",216.01,-218.88,,"Qualified",0.987,20187.71,20192.21,"4-1-1",2522,"Alloy 617","Plate",314626
2523,"CapPass",222.01,-218.63,,"Qualified",1.015,20196.14,20200.00,"4-1-1",2523,"Alloy 617","Plate",314626
2524,"CapPass",222.64,-220.50,,"Qualified",1.010,20204.08,20207.95,"4-1-1",2524,"Alloy 617","Plate",314626
2525,"CapPass",220.42,-220.34,,"Qualified",1.000,20212.10,20216.07,"4-1-1",2525,"Alloy 617","Plate",314626
2526,"CapPass",221.46,-220.37,,"Qualified",1.005,20219.97,20224.20,"4-1-1",2526,"Alloy 617","Plate",314626
2527,"CapPass",217.13,-222.11,,"Qualified",0.978,20227.91,20232.15,"4-1-1",2527,"Alloy 617","Plate",314626
2528,"CapPass",216.41,-219.56,,"Qualified",0.986,20235.98,20240.27,"4-1-1",2528,"Alloy 617","Plate",314626
2529,"CapPass",221.80,-219.74,,"Qualified",1.009,20244.04,20248.03,"4-1-1",2529,"Alloy 617","Plate",314626
2530,"CapPass",222.76,-220.83,,"Qualified",1.009,20252.25,20256.04,"4-1-1",2530,"Alloy 617","Plate",314626
2531,"CapPass",216.74,-221.65,,"Qualified",0.978,20260.28,20264.24,"4-1-1",2531,"Alloy 617","Plate",314626
2532,"CapPass",222.31,-224.98,,"Qualified",0.988,20268.25,20272.23,"4-1-1",2532,"Alloy 617","Plate",314626
2533,"CapPass",221.66,-215.47,,"Qualified",1.029,20276.13,20280.04,"4-1-1",2533,"Alloy 617","Plate",314626
2534,"CapPass",222.95,-219.61,,"Qualified",1.015,20284.20,20288.20,"4-1-1",2534,"Alloy 617","Plate",314626
2535,"CapPass",219.94,-218.11,,"Qualified",1.008,20292.11,20296.04,"4-1-1",2535,"Alloy 617","Plate",314626
2536,"CapPass",217.36,-222.73,,"Qualified",0.976,20300.03,20304.34,"4-1-1",2536,"Alloy 617","Plate",314626
2537,"CapPass",220.70,-220.19,,"Qualified",1.002,20308.35,20312.10,"4-1-1",2537,"Alloy 617","Plate",314626
2538,"CapPass",223.13,-224.56,,"Qualified",0.994,20316.22,20320.34,"4-1-1",2538,"Alloy 617","Plate",314626
2539,"CapPass",215.55,-221.24,,"Qualified",0.974,20324.36,20328.23,"4-1-1",2539,"Alloy 617","Plate",314626
2540,"CapPass",218.87,-221.62,,"Qualified",0.988,20332.29,20336.21,"4-1-1",2540,"Alloy 617","Plate",314626
2541,"CapPass",221.39,-221.94,,"Qualified",0.997,20340.20,20344.20,"4-1-1",2541,"Alloy 617","Plate",314626
2542,"CapPass",221.95,-222.04,,"Qualified",1.000,20348.37,20352.32,"4-1-1",2542,"Alloy 617","Plate",314626
2543,"CapPass",221.75,-221.45,,"Qualified",1.001,20356.39,20360.18,"4-1-1",2543,"Alloy 617","Plate",314626
2544,"CapPass",217.93,-222.20,,"Qualified",0.981,20364.15,20368.28,"4-1-1",2544,"Alloy 617","Plate",314626
2545,"CapPass",221.47,-220.02,,"Qualified",1.007,20372.10,20376.15,"4-1-1",2545,"Alloy 617","Plate",314626
2546,"CapPass",220.01,-219.89,,"Qualified",1.001,20380.11,20384.26,"4-1-1",2546,"Alloy 617","Plate",314626
2547,"CapPass",220.67,-219.87,,"Qualified",1.004,20388.30,20392.17,"4-1-1",2547,"Alloy 617","Plate",314626
2548,"CapPass",219.38,-221.85,,"Qualified",0.989,20396.24,20400.31,"4-1-1",2548,"Alloy 617","Plate",314626
2549,"CapPass",217.41,-224.35,,"Qualified",0.969,20404.20,20408.43,"4-1-1",2549,"Alloy 617","Plate",314626
2550,"CapPass",217.83,-225.16,,"Qualified",0.967,20412.27,20416.37,"4-1-1",2550,"Alloy 617","Plate",314626
2551,"CapPass",223.37,-222.53,,"Qualified",1.004,20420.25,20424.39,"4-1-1",2551,"Alloy 617","Plate",314626
2552,"CapPass",220.73,-219.74,,"Qualified",1.004,20428.30,20432.24,"4-1-1",2552,"Alloy 617","Plate",314626
2553,"CapPass",223.33,-224.43,,"Qualified",0.995,20436.39,20440.48,"4-1-1",2553,"Alloy 617","Plate",314626
2554,"CapPass",222.59,-223.31,,"Qualified",0.997,20444.43,20448.50,"4-1-1",2554,"Alloy 617","Plate",314626
2555,"CapPass",223.46,-219.39,,"Qualified",1.019,20452.46,20456.31,"4-1-1",2555,"Alloy 617","Plate",314626
2556,"CapPass",219.62,-222.95,,"Qualified",0.985,20460.29,20464.39,"4-1-1",2556,"Alloy 617","Plate",314626
2557,"CapPass",219.25,-222.04,,"Qualified",0.987,20468.43,20472.48,"4-1-1",2557,"Alloy 617","Plate",314626
2558,"CapPass",222.34,-222.79,,"Qualified",0.998,20476.47,20480.32,"4-1-1",2558,"Alloy 617","Plate",314626
2559,"CapPass",221.45,-219.36,,"Qualified",1.010,20484.33,20488.29,"4-1-1",2559,"Alloy 617","Plate",314626
2560,"CapPass",222.05,-219.43,,"Qualified",1.012,20492.40,20496.45,"4-1-1",2560,"Alloy 617","Plate",314626
2561,"CapPass",224.57,-224.15,,"Qualified",1.002,20500.46,20504.52,"4-1-1",2561,"Alloy 617","Plate",314626
2562,"CapPass",219.89,-221.21,,"Qualified",0.994,20508.40,20512.40,"4-1-1",2562,"Alloy 617","Plate",314626
2563,"CapPass",218.24,-219.43,,"Qualified",0.995,20516.31,20520.44,"4-1-1",2563,"Alloy 617","Plate",314626
2564,"CapPass",218.63,-223.94,,"Qualified",0.976,20524.41,20528.43,"4-1-1",2564,"Alloy 617","Plate",314626
2565,"CapPass",221.34,-222.92,,"Qualified",0.993,20532.43,20536.50,"4-1-1",2565,"Alloy 617","Plate",314626
2566,"CapPass",221.50,-221.66,,"Qualified",0.999,20540.36,20544.48,"4-1-1",2566,"Alloy 617","Plate",314626
2567,"CapPass",222.16,-221.74,,"Qualified",1.002,20548.46,20552.48,"4-1-1",2567,"Alloy 617","Plate",314626
2568,"CapPass",219.95,-219.66,,"Qualified",1.001,20556.32,20560.39,"4-1-1",2568,"Alloy 617","Plate",314626
2569,"CapPass",218.42,-218.70,,"Qualified",0.999,20564.43,20568.36,"4-1-1",2569,"Alloy 617","Plate",314626
2570,"CapPass",223.77,-221.17,,"Qualified",1.012,20572.55,20576.57,"4-1-1",2570,"Alloy 617","Plate",314626
2571,"CapPass",221.65,-221.34,,"Qualified",1.001,20580.56,20584.48,"4-1-1",2571,"Alloy 617","Plate",314626
2572,"CapPass",217.56,-222.45,,"Qualified",0.978,20588.65,20592.37,"4-1-1",2572,"Alloy 617","Plate",314626
2573,"CapPass",221.55,-218.49,,"Qualified",1.014,20596.48,20600.34,"4-1-1",2573,"Alloy 617","Plate",314626
2574,"CapPass",221.13,-223.32,,"Qualified",0.990,20604.60,20608.63,"4-1-1",2574,"Alloy 617","Plate",314626
2575,"CapPass",218.58,-225.78,,"Qualified",0.968,20612.42,20616.58,"4-1-1",2575,"Alloy 617","Plate",314626
2576,"CapPass",222.39,-222.72,,"Qualified",0.998,20620.45,20624.66,"4-1-1",2576,"Alloy 617","Plate",314626
2577,"CapPass",216.22,-220.64,,"Qualified",0.980,20628.69,20632.65,"4-1-1",2577,"Alloy 617","Plate",314626
2578,"CapPass",223.88,-221.31,,"Qualified",1.012,20636.57,20640.45,"4-1-1",2578,"Alloy 617","Plate",314626
2579,"CapPass",220.26,-223.78,,"Qualified",0.984,20644.46,20648.53,"4-1-1",2579,"Alloy 617","Plate",314626
2580,"CapPass",219.69,-214.01,,"Qualified",1.027,20652.40,20656.73,"4-1-1",2580,"Alloy 617","Plate",314626
2581,"CapPass",221.67,-221.48,,"Qualified",1.001,20660.72,20664.55,"4-1-1",2581,"Alloy 617","Plate",314626
2582,"CapPass",222.73,-221.77,,"Qualified",1.004,20668.65,20672.53,"4-1-1",2582,"Alloy 617","Plate",314626
2583,"CapPass",223.59,-218.18,,"Qualified",1.025,20676.70,20680.52,"4-1-1",2583,"Alloy 617","Plate",314626
2584,"CapPass",219.00,-223.24,,"Qualified",0.981,20684.48,20688.68,"4-1-1",2584,"Alloy 617","Plate",314626
2585,"CapPass",222.75,-222.33,,"Qualified",1.002,20692.65,20696.59,"4-1-1",2585,"Alloy 617","Plate",314626
2586,"CapPass",223.92,-221.38,,"Qualified",1.011,20700.72,20704.61,"4-1-1",2586,"Alloy 617","Plate",314626
2587,"CapPass",218.47,-224.01,,"Qualified",0.975,20708.60,20712.71,"4-1-1",2587,"Alloy 617","Plate",314626
2588,"CapPass",218.49,-220.06,,"Qualified",0.993,20716.69,20720.53,"4-1-1",2588,"Alloy 617","Plate",314626
2589,"CapPass",223.35,-218.19,,"Qualified",1.024,20724.80,20728.76,"4-1-1",2589,"Alloy 617","Plate",314626
2590,"CapPass",222.67,-222.40,,"Qualified",1.001,20732.67,20736.54,"4-1-1",2590,"Alloy 617","Plate",314626
2591,"CapPass",218.16,-222.72,,"Qualified",0.980,20740.49,20744.74,"4-1-1",2591,"Alloy 617","Plate",314626
2592,"CapPass",218.71,-218.63,,"Qualified",1.000,20748.55,20752.65,"4-1-1",2592,"Alloy 617","Plate",314626
2593,"CapPass",214.57,-221.82,,"Qualified",0.967,20756.41,20760.77,"4-1-1",2593,"Alloy 617","Plate",314626
2594,"CapPass",221.86,-220.12,,"Qualified",1.008,20764.60,20768.60,"4-1-1",2594,"Alloy 617","Plate",314626
2595,"CapPass",221.38,-220.90,,"Qualified",1.002,20772.74,20776.83,"4-1-1",2595,"Alloy 617","Plate",314626
2596,"CapPass",224.73,-213.40,,"Qualified",1.053,20780.86,20784.56,"4-1-1",2596,"Alloy 617","Plate",314626
2597,"CapPass",225.00,-217.84,,"Qualified",1.033,20788.76,20792.65,"4-1-1",2597,"Alloy 617","Plate",314626
2598,"CapPass",221.65,-221.58,,"Qualified",1.000,20796.78,20800.70,"4-1-1",2598,"Alloy 617","Plate",314626
2599,"CapPass",220.68,-221.44,,"Qualified",0.997,20804.85,20808.75,"4-1-1",2599,"Alloy 617","Plate",314626
2600,"CapPass",218.89,-217.89,,"Qualified",1.005,20812.70,20816.91,"4-1-1",2600,"Alloy 617","Plate",314626
2601,"CapPass",224.64,-219.65,,"Qualified",1.023,20820.85,20824.52,"4-1-1",2601,"Alloy 617","Plate",314626
2602,"CapPass",217.35,-222.10,,"Qualified",0.979,20828.91,20832.72,"4-1-1",2602,"Alloy 617","Plate",314626
2603,"CapPass",217.27,-221.43,,"Qualified",0.981,20836.58,20840.78,"4-1-1",2603,"Alloy 617","Plate",314626
2604,"CapPass",216.51,-222.52,,"Qualified",0.973,20844.69,20848.82,"4-1-1",2604,"Alloy 617","Plate",314626
2605,"CapPass",217.85,-222.49,,"Qualified",0.979,20852.65,20856.72,"4-1-1",2605,"Alloy 617","Plate",314626
2606,"CapPass",221.35,-224.54,,"Qualified",0.986,20860.89,20864.94,"4-1-1",2606,"Alloy 617","Plate",314626
2607,"CapPass",221.11,-219.25,,"Qualified",1.008,20868.84,20872.64,"4-1-1",2607,"Alloy 617","Plate",314626
2608,"CapPass",219.82,-223.11,,"Qualified",0.985,20876.91,20880.96,"4-1-1",2608,"Alloy 617","Plate",314626
2609,"CapPass",220.49,-221.26,,"Qualified",0.997,20884.97,20888.78,"4-1-1",2609,"Alloy 617","Plate",314626
2610,"CapPass",221.85,-219.33,,"Qualified",1.011,20892.94,20896.67,"4-1-1",2610,"Alloy 617","Plate",314626
2611,"CapPass",217.15,-220.87,,"Qualified",0.983,20900.87,20904.99,"4-1-1",2611,"Alloy 617","Plate",314626
2612,"CapPass",220.79,-223.67,,"Qualified",0.987,20908.79,20912.94,"4-1-1",2612,"Alloy 617","Plate",314626
2613,"CapPass",223.52,-218.67,,"Qualified",1.022,20916.98,20920.82,"4-1-1",2613,"Alloy 617","Plate",314626
2614,"CapPass",221.43,-222.49,,"Qualified",0.995,20924.98,20928.91,"4-1-1",2614,"Alloy 617","Plate",314626
2615,"CapPass",218.95,-221.60,,"Qualified",0.988,20932.79,20936.92,"4-1-1",2615,"Alloy 617","Plate",314626
2616,"CapPass",217.96,-220.30,,"Qualified",0.989,20940.70,20944.85,"4-1-1",2616,"Alloy 617","Plate",314626
2617,"CapPass",220.29,-224.02,,"Qualified",0.983,20948.87,20952.97,"4-1-1",2617,"Alloy 617","Plate",314626
2618,"CapPass",217.65,-213.98,,"Qualified",1.017,20956.64,20961.05,"4-1-1",2618,"Alloy 617","Plate",314626
2619,"CapPass",222.79,-221.32,,"Qualified",1.007,20964.91,20969.03,"4-1-1",2619,"Alloy 617","Plate",314626
2620,"CapPass",221.09,-218.36,,"Qualified",1.013,20972.93,20976.82,"4-1-1",2620,"Alloy 617","Plate",314626
2621,"CapPass",221.22,-221.61,,"Qualified",0.998,20980.98,20984.95,"4-1-1",2621,"Alloy 617","Plate",314626
2622,"CapPass",221.19,-218.30,,"Qualified",1.013,20989.03,20992.86,"4-1-1",2622,"Alloy 617","Plate",314626
2623,"CapPass",222.12,-217.10,,"Qualified",1.023,20996.96,21000.75,"4-1-1",2623,"Alloy 617","Plate",314626
2624,"CapPass",221.85,-219.44,,"Qualified",1.011,21004.92,21008.77,"4-1-1",2624,"Alloy 617","Plate",314626
2625,"CapPass",220.94,-221.19,,"Qualified",0.999,21013.00,21016.95,"4-1-1",2625,"Alloy 617","Plate",314626
2626,"CapPass",218.64,-222.60,,"Qualified",0.982,21020.75,21025.09,"4-1-1",2626,"Alloy 617","Plate",314626
2627,"CapPass",214.48,-221.03,,"Qualified",0.970,21028.76,21033.15,"4-1-1",2627,"Alloy 617","Plate",314626
2628,"CapPass",219.85,-225.22,,"Qualified",0.976,21037.04,21041.15,"4-1-1",2628,"Alloy 617","Plate",314626
2629,"CapPass",221.76,-222.95,,"Qualified",0.995,21044.99,21048.98,"4-1-1",2629,"Alloy 617","Plate",314626
2630,"CapPass",217.90,-222.60,,"Qualified",0.979,21052.98,21057.08,"4-1-1",2630,"Alloy 617","Plate",314626
2631,"CapPass",216.59,-221.97,,"Qualified",0.976,21061.16,21065.16,"4-1-1",2631,"Alloy 617","Plate",314626
2632,"CapPass",218.03,-222.12,,"Qualified",0.982,21068.97,21073.01,"4-1-1",2632,"Alloy 617","Plate",314626
2633,"CapPass",222.73,-219.38,,"Qualified",1.015,21077.11,21081.20,"4-1-1",2633,"Alloy 617","Plate",314626
2634,"CapPass",220.70,-222.05,,"Qualified",0.994,21085.04,21089.18,"4-1-1",2634,"Alloy 617","Plate",314626
2635,"CapPass",216.69,-225.05,,"Qualified",0.963,21092.94,21097.15,"4-1-1",2635,"Alloy 617","Plate",314626
2636,"CapPass",221.03,-223.57,,"Qualified",0.989,21101.19,21105.23,"4-1-1",2636,"Alloy 617","Plate",314626
2637,"CapPass",218.22,-221.71,,"Qualified",0.984,21109.00,21113.02,"4-1-1",2637,"Alloy 617","Plate",314626
2638,"CapPass",218.74,-223.85,,"Qualified",0.977,21117.02,21121.20,"4-1-1",2638,"Alloy 617","Plate",314626
2639,"CapPass",218.97,-224.63,,"Qualified",0.975,21125.25,21129.18,"4-1-1",2639,"Alloy 617","Plate",314626
2640,"CapPass",218.36,-221.31,,"Qualified",0.987,21132.90,21137.10,"4-1-1",2640,"Alloy 617","Plate",314626
2641,"CapPass",220.34,-221.42,,"Qualified",0.995,21141.11,21145.16,"4-1-1",2641,"Alloy 617","Plate",314626
2642,"CapPass",220.77,-215.63,,"Qualified",1.024,21149.27,21152.94,"4-1-1",2642,"Alloy 617","Plate",314626
2643,"CapPass",220.45,-221.73,,"Qualified",0.994,21157.02,21161.24,"4-1-1",2643,"Alloy 617","Plate",314626
2644,"CapPass",221.11,-221.35,,"Qualified",0.999,21165.11,21169.11,"4-1-1",2644,"Alloy 617","Plate",314626
2645,"CapPass",219.29,-220.76,,"Qualified",0.993,21172.97,21177.30,"4-1-1",2645,"Alloy 617","Plate",314626
2646,"CapPass",219.48,-222.30,,"Qualified",0.987,21181.10,21185.20,"4-1-1",2646,"Alloy 617","Plate",314626
2647,"CapPass",218.42,-220.85,,"Qualified",0.989,21189.31,21193.18,"4-1-1",2647,"Alloy 617","Plate",314626
2648,"CapPass",221.18,-218.94,,"Qualified",1.010,21197.33,21201.20,"4-1-1",2648,"Alloy 617","Plate",314626
2649,"CapPass",221.29,-223.16,,"Qualified",0.992,21205.15,21209.20,"4-1-1",2649,"Alloy 617","Plate",314626
2650,"CapPass",218.92,-222.17,,"Qualified",0.985,21213.15,21217.20,"4-1-1",2650,"Alloy 617","Plate",314626
2651,"CapPass",218.04,-221.46,,"Qualified",0.985,21221.08,21225.26,"4-1-1",2651,"Alloy 617","Plate",314626
2652,"CapPass",218.94,-221.86,,"Qualified",0.987,21229.07,21233.25,"4-1-1",2652,"Alloy 617","Plate",314626
2653,"CapPass",220.42,-220.16,,"Qualified",1.001,21237.11,21241.28,"4-1-1",2653,"Alloy 617","Plate",314626
2654,"CapPass",225.51,-217.21,,"Qualified",1.038,21245.30,21249.07,"4-1-1",2654,"Alloy 617","Plate",314626
2655,"CapPass",219.83,-223.30,,"Qualified",0.984,21253.37,21257.27,"4-1-1",2655,"Alloy 617","Plate",314626
2656,"CapPass",219.48,-218.21,,"Qualified",1.006,21261.10,21265.13,"4-1-1",2656,"Alloy 617","Plate",314626
2657,"CapPass",221.28,-219.58,,"Qualified",1.008,21269.27,21273.03,"4-1-1",2657,"Alloy 617","Plate",314626
2658,"CapPass",220.68,-219.66,,"Qualified",1.005,21277.27,21281.32,"4-1-1",2658,"Alloy 617","Plate",314626
