Repository: js-molina/fatigue-A617

File: data/850C/Strain rate 0.001/0.40% strain/HTM_A19_Cycles_41615.csv (part 8 of 11)
"Stress Mpa","Strain","Qual State","Qual Exceptions","Elapsed Time Sec","Data State","Cycle Label","Cycle","Count","Sample","Alloy","Heat","Material_Form"
-218.03,-0.00168,"Qualified",,3597.66,"CapPass","Cycle 489",489,51816,"416-15","Alloy 617",314626,"Plate"
-218.86,-0.00170,"Qualified",,3597.67,"CapPass","Cycle 489",489,51817,"416-15","Alloy 617",314626,"Plate"
-218.84,-0.00173,"Qualified",,3597.67,"CapPass","Cycle 489",489,51818,"416-15","Alloy 617",314626,"Plate"
-212.91,-0.00177,"Qualified",,3597.68,"CapPass","Cycle 489",489,51819,"416-15","Alloy 617",314626,"Plate"
-213.00,-0.00181,"Qualified",,3597.68,"CapPass","Cycle 489",489,51820,"416-15","Alloy 617",314626,"Plate"
-213.20,-0.00185,"Qualified",,3597.68,"CapPass","Cycle 489",489,51821,"416-15","Alloy 617",314626,"Plate"
-213.32,-0.00190,"Qualified",,3597.68,"CapPass","Cycle 489",489,51822,"416-15","Alloy 617",314626,"Plate"
-213.35,-0.00195,"Qualified",,3597.68,"CapPass","Cycle 489",489,51823,"416-15","Alloy 617",314626,"Plate"
-213.46,-0.00201,"Qualified",,3597.68,"CapPass","Cycle 489",489,51824,"416-15","Alloy 617",314626,"Plate"
-213.55,-0.00208,"Qualified",,3597.68,"CapPass","Cycle 489",489,51825,"416-15","Alloy 617",314626,"Plate"
-213.65,-0.00214,"Qualified",,3597.68,"CapPass","Cycle 489",489,51826,"416-15","Alloy 617",314626,"Plate"
-213.72,-0.00220,"Qualified",,3597.69,"CapPass","Cycle 489",489,51827,"416-15","Alloy 617",314626,"Plate"
-213.76,-0.00226,"Qualified",,3597.69,"CapPass","Cycle 489",489,51828,"416-15","Alloy 617",314626,"Plate"
-213.89,-0.00230,"Qualified",,3597.69,"CapPass","Cycle 489",489,51829,"416-15","Alloy 617",314626,"Plate"
-214.04,-0.00234,"Qualified",,3597.69,"CapPass","Cycle 489",489,51830,"416-15","Alloy 617",314626,"Plate"
-214.09,-0.00237,"Qualified",,3597.69,"CapPass","Cycle 489",489,51831,"416-15","Alloy 617",314626,"Plate"
-214.22,-0.00240,"Qualified",,3597.69,"CapPass","Cycle 489",489,51832,"416-15","Alloy 617",314626,"Plate"
-214.25,-0.00237,"Qualified",,3597.70,"CapPass","Cycle 489",489,51833,"416-15","Alloy 617",314626,"Plate"
-214.21,-0.00234,"Qualified",,3597.70,"CapPass","Cycle 489",489,51834,"416-15","Alloy 617",314626,"Plate"
-213.95,-0.00231,"Qualified",,3597.70,"CapPass","Cycle 489",489,51835,"416-15","Alloy 617",314626,"Plate"
-212.22,-0.00234,"Qualified",,3597.71,"CapPass","Cycle 489",489,51836,"416-15","Alloy 617",314626,"Plate"
-206.00,-0.00231,"Qualified",,3597.72,"CapPass","Cycle 489",489,51837,"416-15","Alloy 617",314626,"Plate"
-199.61,-0.00229,"Qualified",,3597.74,"CapPass","Cycle 489",489,51838,"416-15","Alloy 617",314626,"Plate"
-194.91,-0.00226,"Qualified",,3597.74,"CapPass","Cycle 489",489,51839,"416-15","Alloy 617",314626,"Plate"
-190.00,-0.00223,"Qualified",,3597.75,"CapPass","Cycle 489",489,51840,"416-15","Alloy 617",314626,"Plate"
-185.67,-0.00221,"Qualified",,3597.75,"CapPass","Cycle 489",489,51841,"416-15","Alloy 617",314626,"Plate"
-181.13,-0.00218,"Qualified",,3597.76,"CapPass","Cycle 489",489,51842,"416-15","Alloy 617",314626,"Plate"
-176.72,-0.00215,"Qualified",,3597.77,"CapPass","Cycle 489",489,51843,"416-15","Alloy 617",314626,"Plate"
-172.25,-0.00212,"Qualified",,3597.77,"CapPass","Cycle 489",489,51844,"416-15","Alloy 617",314626,"Plate"
-167.91,-0.00210,"Qualified",,3597.78,"CapPass","Cycle 489",489,51845,"416-15","Alloy 617",314626,"Plate"
-163.74,-0.00207,"Qualified",,3597.78,"CapPass","Cycle 489",489,51846,"416-15","Alloy 617",314626,"Plate"
-159.65,-0.00204,"Qualified",,3597.79,"CapPass","Cycle 489",489,51847,"416-15","Alloy 617",314626,"Plate"
-155.82,-0.00201,"Qualified",,3597.80,"CapPass","Cycle 489",489,51848,"416-15","Alloy 617",314626,"Plate"
-152.22,-0.00199,"Qualified",,3597.80,"CapPass","Cycle 489",489,51849,"416-15","Alloy 617",314626,"Plate"
-148.77,-0.00196,"Qualified",,3597.81,"CapPass","Cycle 489",489,51850,"416-15","Alloy 617",314626,"Plate"
-145.14,-0.00193,"Qualified",,3597.81,"CapPass","Cycle 489",489,51851,"416-15","Alloy 617",314626,"Plate"
-141.86,-0.00191,"Qualified",,3597.82,"CapPass","Cycle 489",489,51852,"416-15","Alloy 617",314626,"Plate"
-138.51,-0.00188,"Qualified",,3597.83,"CapPass","Cycle 489",489,51853,"416-15","Alloy 617",314626,"Plate"
-135.47,-0.00186,"Qualified",,3597.84,"CapPass","Cycle 489",489,51854,"416-15","Alloy 617",314626,"Plate"
-132.54,-0.00183,"Qualified",,3597.85,"CapPass","Cycle 489",489,51855,"416-15","Alloy 617",314626,"Plate"
-131.72,-0.00182,"Qualified",,3597.85,"CapPass","Cycle 489",489,51856,"416-15","Alloy 617",314626,"Plate"
-130.05,-0.00180,"Qualified",,3597.86,"CapPass","Cycle 489",489,51857,"416-15","Alloy 617",314626,"Plate"
-136.22,-0.00183,"Qualified",,3597.94,"CapPass","Cycle 489",489,51858,"416-15","Alloy 617",314626,"Plate"
-139.77,-0.00185,"Qualified",,3597.96,"CapPass","Cycle 489",489,51859,"416-15","Alloy 617",314626,"Plate"
-142.96,-0.00188,"Qualified",,3597.99,"CapPass","Cycle 489",489,51860,"416-15","Alloy 617",314626,"Plate"
-135.33,-0.00186,"Qualified",,3598.11,"CapPass","Cycle 489",489,51861,"416-15","Alloy 617",314626,"Plate"
-131.00,-0.00183,"Qualified",,3598.13,"CapPass","Cycle 489",489,51862,"416-15","Alloy 617",314626,"Plate"
-126.60,-0.00180,"Qualified",,3598.15,"CapPass","Cycle 489",489,51863,"416-15","Alloy 617",314626,"Plate"
-122.45,-0.00178,"Qualified",,3598.17,"CapPass","Cycle 489",489,51864,"416-15","Alloy 617",314626,"Plate"
-118.44,-0.00175,"Qualified",,3598.19,"CapPass","Cycle 489",489,51865,"416-15","Alloy 617",314626,"Plate"
-114.58,-0.00173,"Qualified",,3598.21,"CapPass","Cycle 489",489,51866,"416-15","Alloy 617",314626,"Plate"
-110.79,-0.00170,"Qualified",,3598.23,"CapPass","Cycle 489",489,51867,"416-15","Alloy 617",314626,"Plate"
-107.43,-0.00168,"Qualified",,3598.25,"CapPass","Cycle 489",489,51868,"416-15","Alloy 617",314626,"Plate"
-103.60,-0.00165,"Qualified",,3598.27,"CapPass","Cycle 489",489,51869,"416-15","Alloy 617",314626,"Plate"
-99.80,-0.00162,"Qualified",,3598.29,"CapPass","Cycle 489",489,51870,"416-15","Alloy 617",314626,"Plate"
-96.09,-0.00160,"Qualified",,3598.32,"CapPass","Cycle 489",489,51871,"416-15","Alloy 617",314626,"Plate"
-92.33,-0.00157,"Qualified",,3598.34,"CapPass","Cycle 489",489,51872,"416-15","Alloy 617",314626,"Plate"
-88.20,-0.00155,"Qualified",,3598.37,"CapPass","Cycle 489",489,51873,"416-15","Alloy 617",314626,"Plate"
-84.18,-0.00152,"Qualified",,3598.41,"CapPass","Cycle 489",489,51874,"416-15","Alloy 617",314626,"Plate"
-79.93,-0.00150,"Qualified",,3598.44,"CapPass","Cycle 489",489,51875,"416-15","Alloy 617",314626,"Plate"
-76.00,-0.00147,"Qualified",,3598.46,"CapPass","Cycle 489",489,51876,"416-15","Alloy 617",314626,"Plate"
-72.26,-0.00145,"Qualified",,3598.49,"CapPass","Cycle 489",489,51877,"416-15","Alloy 617",314626,"Plate"
-68.22,-0.00142,"Qualified",,3598.52,"CapPass","Cycle 489",489,51878,"416-15","Alloy 617",314626,"Plate"
-64.56,-0.00140,"Qualified",,3598.54,"CapPass","Cycle 489",489,51879,"416-15","Alloy 617",314626,"Plate"
-60.35,-0.00137,"Qualified",,3598.57,"CapPass","Cycle 489",489,51880,"416-15","Alloy 617",314626,"Plate"
-55.83,-0.00134,"Qualified",,3598.60,"CapPass","Cycle 489",489,51881,"416-15","Alloy 617",314626,"Plate"
-51.78,-0.00132,"Qualified",,3598.63,"CapPass","Cycle 489",489,51882,"416-15","Alloy 617",314626,"Plate"
-47.53,-0.00129,"Qualified",,3598.66,"CapPass","Cycle 489",489,51883,"416-15","Alloy 617",314626,"Plate"
-43.30,-0.00127,"Qualified",,3598.69,"CapPass","Cycle 489",489,51884,"416-15","Alloy 617",314626,"Plate"
-39.28,-0.00124,"Qualified",,3598.71,"CapPass","Cycle 489",489,51885,"416-15","Alloy 617",314626,"Plate"
-35.33,-0.00122,"Qualified",,3598.74,"CapPass","Cycle 489",489,51886,"416-15","Alloy 617",314626,"Plate"
-31.30,-0.00119,"Qualified",,3598.77,"CapPass","Cycle 489",489,51887,"416-15","Alloy 617",314626,"Plate"
-27.21,-0.00117,"Qualified",,3598.79,"CapPass","Cycle 489",489,51888,"416-15","Alloy 617",314626,"Plate"
-23.27,-0.00114,"Qualified",,3598.82,"CapPass","Cycle 489",489,51889,"416-15","Alloy 617",314626,"Plate"
-19.51,-0.00112,"Qualified",,3598.84,"CapPass","Cycle 489",489,51890,"416-15","Alloy 617",314626,"Plate"
-18.21,-0.00111,"Qualified",,3598.85,"CapPass","Cycle 489",489,51891,"416-15","Alloy 617",314626,"Plate"
-15.83,-0.00109,"Qualified",,3598.87,"CapPass","Cycle 489",489,51892,"416-15","Alloy 617",314626,"Plate"
-12.15,-0.00106,"Qualified",,3598.89,"CapPass","Cycle 489",489,51893,"416-15","Alloy 617",314626,"Plate"
-8.52,-0.00104,"Qualified",,3598.92,"CapPass","Cycle 489",489,51894,"416-15","Alloy 617",314626,"Plate"
-4.97,-0.00101,"Qualified",,3598.95,"CapPass","Cycle 489",489,51895,"416-15","Alloy 617",314626,"Plate"
-1.21,-0.00099,"Qualified",,3598.97,"CapPass","Cycle 489",489,51896,"416-15","Alloy 617",314626,"Plate"
2.46,-0.00096,"Qualified",,3599.00,"CapPass","Cycle 489",489,51897,"416-15","Alloy 617",314626,"Plate"
5.97,-0.00094,"Qualified",,3599.03,"CapPass","Cycle 489",489,51898,"416-15","Alloy 617",314626,"Plate"
9.67,-0.00091,"Qualified",,3599.06,"CapPass","Cycle 489",489,51899,"416-15","Alloy 617",314626,"Plate"
13.20,-0.00089,"Qualified",,3599.08,"CapPass","Cycle 489",489,51900,"416-15","Alloy 617",314626,"Plate"
17.07,-0.00086,"Qualified",,3599.11,"CapPass","Cycle 489",489,51901,"416-15","Alloy 617",314626,"Plate"
20.79,-0.00084,"Qualified",,3599.14,"CapPass","Cycle 489",489,51902,"416-15","Alloy 617",314626,"Plate"
23.95,-0.00081,"Qualified",,3599.17,"CapPass","Cycle 489",489,51903,"416-15","Alloy 617",314626,"Plate"
26.82,-0.00078,"Qualified",,3599.19,"CapPass","Cycle 489",489,51904,"416-15","Alloy 617",314626,"Plate"
29.75,-0.00076,"Qualified",,3599.23,"CapPass","Cycle 489",489,51905,"416-15","Alloy 617",314626,"Plate"
33.50,-0.00073,"Qualified",,3599.29,"CapPass","Cycle 489",489,51906,"416-15","Alloy 617",314626,"Plate"
36.47,-0.00071,"Qualified",,3599.32,"CapPass","Cycle 489",489,51907,"416-15","Alloy 617",314626,"Plate"
40.42,-0.00068,"Qualified",,3599.35,"CapPass","Cycle 489",489,51908,"416-15","Alloy 617",314626,"Plate"
43.84,-0.00066,"Qualified",,3599.37,"CapPass","Cycle 489",489,51909,"416-15","Alloy 617",314626,"Plate"
47.41,-0.00063,"Qualified",,3599.39,"CapPass","Cycle 489",489,51910,"416-15","Alloy 617",314626,"Plate"
50.49,-0.00060,"Qualified",,3599.40,"CapPass","Cycle 489",489,51911,"416-15","Alloy 617",314626,"Plate"
53.50,-0.00058,"Qualified",,3599.42,"CapPass","Cycle 489",489,51912,"416-15","Alloy 617",314626,"Plate"
56.40,-0.00055,"Qualified",,3599.45,"CapPass","Cycle 489",489,51913,"416-15","Alloy 617",314626,"Plate"
59.40,-0.00053,"Qualified",,3599.48,"CapPass","Cycle 489",489,51914,"416-15","Alloy 617",314626,"Plate"
62.54,-0.00050,"Qualified",,3599.51,"CapPass","Cycle 489",489,51915,"416-15","Alloy 617",314626,"Plate"
65.86,-0.00048,"Qualified",,3599.55,"CapPass","Cycle 489",489,51916,"416-15","Alloy 617",314626,"Plate"
69.14,-0.00045,"Qualified",,3599.58,"CapPass","Cycle 489",489,51917,"416-15","Alloy 617",314626,"Plate"
72.18,-0.00043,"Qualified",,3599.61,"CapPass","Cycle 489",489,51918,"416-15","Alloy 617",314626,"Plate"
75.20,-0.00040,"Qualified",,3599.64,"CapPass","Cycle 489",489,51919,"416-15","Alloy 617",314626,"Plate"
78.01,-0.00038,"Qualified",,3599.67,"CapPass","Cycle 489",489,51920,"416-15","Alloy 617",314626,"Plate"
80.96,-0.00035,"Qualified",,3599.70,"CapPass","Cycle 489",489,51921,"416-15","Alloy 617",314626,"Plate"
83.76,-0.00033,"Qualified",,3599.73,"CapPass","Cycle 489",489,51922,"416-15","Alloy 617",314626,"Plate"
86.92,-0.00030,"Qualified",,3599.76,"CapPass","Cycle 489",489,51923,"416-15","Alloy 617",314626,"Plate"
89.94,-0.00028,"Qualified",,3599.79,"CapPass","Cycle 489",489,51924,"416-15","Alloy 617",314626,"Plate"
93.30,-0.00025,"Qualified",,3599.82,"CapPass","Cycle 489",489,51925,"416-15","Alloy 617",314626,"Plate"
96.53,-0.00023,"Qualified",,3599.85,"CapPass","Cycle 489",489,51926,"416-15","Alloy 617",314626,"Plate"
96.98,-0.00022,"Qualified",,3599.85,"CapPass","Cycle 489",489,51927,"416-15","Alloy 617",314626,"Plate"
63.53,-0.00015,"Qualified",,7596.27,"CapPass","Cycle 989",989,58460,"416-15","Alloy 617",314626,"Plate"
67.22,-0.00012,"Qualified",,7596.31,"CapPass","Cycle 989",989,58461,"416-15","Alloy 617",314626,"Plate"
70.73,-0.00010,"Qualified",,7596.34,"CapPass","Cycle 989",989,58462,"416-15","Alloy 617",314626,"Plate"
74.01,-0.00007,"Qualified",,7596.37,"CapPass","Cycle 989",989,58463,"416-15","Alloy 617",314626,"Plate"
77.68,-0.00005,"Qualified",,7596.41,"CapPass","Cycle 989",989,58464,"416-15","Alloy 617",314626,"Plate"
81.01,-0.00002,"Qualified",,7596.43,"CapPass","Cycle 989",989,58465,"416-15","Alloy 617",314626,"Plate"
83.89,0.00000,"Qualified",,7596.46,"CapPass","Cycle 989",989,58466,"416-15","Alloy 617",314626,"Plate"
86.83,0.00003,"Qualified",,7596.48,"CapPass","Cycle 989",989,58467,"416-15","Alloy 617",314626,"Plate"
89.59,0.00005,"Qualified",,7596.51,"CapPass","Cycle 989",989,58468,"416-15","Alloy 617",314626,"Plate"
92.40,0.00008,"Qualified",,7596.54,"CapPass","Cycle 989",989,58469,"416-15","Alloy 617",314626,"Plate"
95.31,0.00011,"Qualified",,7596.56,"CapPass","Cycle 989",989,58470,"416-15","Alloy 617",314626,"Plate"
98.21,0.00013,"Qualified",,7596.59,"CapPass","Cycle 989",989,58471,"416-15","Alloy 617",314626,"Plate"
100.67,0.00016,"Qualified",,7596.61,"CapPass","Cycle 989",989,58472,"416-15","Alloy 617",314626,"Plate"
103.27,0.00018,"Qualified",,7596.64,"CapPass","Cycle 989",989,58473,"416-15","Alloy 617",314626,"Plate"
106.06,0.00021,"Qualified",,7596.66,"CapPass","Cycle 989",989,58474,"416-15","Alloy 617",314626,"Plate"
108.86,0.00023,"Qualified",,7596.68,"CapPass","Cycle 989",989,58475,"416-15","Alloy 617",314626,"Plate"
111.64,0.00026,"Qualified",,7596.70,"CapPass","Cycle 989",989,58476,"416-15","Alloy 617",314626,"Plate"
114.55,0.00028,"Qualified",,7596.71,"CapPass","Cycle 989",989,58477,"416-15","Alloy 617",314626,"Plate"
117.26,0.00031,"Qualified",,7596.73,"CapPass","Cycle 989",989,58478,"416-15","Alloy 617",314626,"Plate"
119.92,0.00034,"Qualified",,7596.74,"CapPass","Cycle 989",989,58479,"416-15","Alloy 617",314626,"Plate"
122.78,0.00036,"Qualified",,7596.76,"CapPass","Cycle 989",989,58480,"416-15","Alloy 617",314626,"Plate"
125.39,0.00039,"Qualified",,7596.78,"CapPass","Cycle 989",989,58481,"416-15","Alloy 617",314626,"Plate"
127.85,0.00041,"Qualified",,7596.79,"CapPass","Cycle 989",989,58482,"416-15","Alloy 617",314626,"Plate"
130.46,0.00044,"Qualified",,7596.81,"CapPass","Cycle 989",989,58483,"416-15","Alloy 617",314626,"Plate"
133.22,0.00047,"Qualified",,7596.83,"CapPass","Cycle 989",989,58484,"416-15","Alloy 617",314626,"Plate"
135.51,0.00049,"Qualified",,7596.85,"CapPass","Cycle 989",989,58485,"416-15","Alloy 617",314626,"Plate"
135.61,0.00049,"Qualified",,7596.85,"CapPass","Cycle 989",989,58486,"416-15","Alloy 617",314626,"Plate"
138.21,0.00052,"Qualified",,7596.88,"CapPass","Cycle 989",989,58487,"416-15","Alloy 617",314626,"Plate"
140.67,0.00054,"Qualified",,7596.90,"CapPass","Cycle 989",989,58488,"416-15","Alloy 617",314626,"Plate"
143.06,0.00057,"Qualified",,7596.93,"CapPass","Cycle 989",989,58489,"416-15","Alloy 617",314626,"Plate"
145.40,0.00059,"Qualified",,7596.95,"CapPass","Cycle 989",989,58490,"416-15","Alloy 617",314626,"Plate"
147.74,0.00062,"Qualified",,7596.98,"CapPass","Cycle 989",989,58491,"416-15","Alloy 617",314626,"Plate"
150.11,0.00064,"Qualified",,7597.01,"CapPass","Cycle 989",989,58492,"416-15","Alloy 617",314626,"Plate"
152.58,0.00067,"Qualified",,7597.03,"CapPass","Cycle 989",989,58493,"416-15","Alloy 617",314626,"Plate"
155.05,0.00070,"Qualified",,7597.06,"CapPass","Cycle 989",989,58494,"416-15","Alloy 617",314626,"Plate"
157.61,0.00072,"Qualified",,7597.09,"CapPass","Cycle 989",989,58495,"416-15","Alloy 617",314626,"Plate"
160.29,0.00075,"Qualified",,7597.12,"CapPass","Cycle 989",989,58496,"416-15","Alloy 617",314626,"Plate"
162.94,0.00077,"Qualified",,7597.14,"CapPass","Cycle 989",989,58497,"416-15","Alloy 617",314626,"Plate"
165.70,0.00080,"Qualified",,7597.17,"CapPass","Cycle 989",989,58498,"416-15","Alloy 617",314626,"Plate"
168.40,0.00082,"Qualified",,7597.20,"CapPass","Cycle 989",989,58499,"416-15","Alloy 617",314626,"Plate"
171.10,0.00085,"Qualified",,7597.22,"CapPass","Cycle 989",989,58500,"416-15","Alloy 617",314626,"Plate"
174.11,0.00087,"Qualified",,7597.25,"CapPass","Cycle 989",989,58501,"416-15","Alloy 617",314626,"Plate"
177.06,0.00090,"Qualified",,7597.28,"CapPass","Cycle 989",989,58502,"416-15","Alloy 617",314626,"Plate"
179.57,0.00092,"Qualified",,7597.30,"CapPass","Cycle 989",989,58503,"416-15","Alloy 617",314626,"Plate"
182.25,0.00095,"Qualified",,7597.33,"CapPass","Cycle 989",989,58504,"416-15","Alloy 617",314626,"Plate"
184.81,0.00098,"Qualified",,7597.35,"CapPass","Cycle 989",989,58505,"416-15","Alloy 617",314626,"Plate"
187.45,0.00100,"Qualified",,7597.38,"CapPass","Cycle 989",989,58506,"416-15","Alloy 617",314626,"Plate"
190.44,0.00103,"Qualified",,7597.41,"CapPass","Cycle 989",989,58507,"416-15","Alloy 617",314626,"Plate"
193.22,0.00105,"Qualified",,7597.43,"CapPass","Cycle 989",989,58508,"416-15","Alloy 617",314626,"Plate"
195.36,0.00108,"Qualified",,7597.45,"CapPass","Cycle 989",989,58509,"416-15","Alloy 617",314626,"Plate"
196.41,0.00110,"Qualified",,7597.48,"CapPass","Cycle 989",989,58510,"416-15","Alloy 617",314626,"Plate"
194.68,0.00114,"Qualified",,7597.48,"CapPass","Cycle 989",989,58511,"416-15","Alloy 617",314626,"Plate"
194.90,0.00117,"Qualified",,7597.48,"CapPass","Cycle 989",989,58512,"416-15","Alloy 617",314626,"Plate"
194.99,0.00120,"Qualified",,7597.49,"CapPass","Cycle 989",989,58513,"416-15","Alloy 617",314626,"Plate"
195.10,0.00123,"Qualified",,7597.49,"CapPass","Cycle 989",989,58514,"416-15","Alloy 617",314626,"Plate"
195.18,0.00126,"Qualified",,7597.49,"CapPass","Cycle 989",989,58515,"416-15","Alloy 617",314626,"Plate"
195.27,0.00129,"Qualified",,7597.49,"CapPass","Cycle 989",989,58516,"416-15","Alloy 617",314626,"Plate"
195.38,0.00132,"Qualified",,7597.49,"CapPass","Cycle 989",989,58517,"416-15","Alloy 617",314626,"Plate"
195.50,0.00135,"Qualified",,7597.49,"CapPass","Cycle 989",989,58518,"416-15","Alloy 617",314626,"Plate"
195.75,0.00139,"Qualified",,7597.49,"CapPass","Cycle 989",989,58519,"416-15","Alloy 617",314626,"Plate"
195.87,0.00142,"Qualified",,7597.49,"CapPass","Cycle 989",989,58520,"416-15","Alloy 617",314626,"Plate"
196.46,0.00139,"Qualified",,7597.50,"CapPass","Cycle 989",989,58521,"416-15","Alloy 617",314626,"Plate"
183.86,0.00136,"Qualified",,7597.58,"CapPass","Cycle 989",989,58522,"416-15","Alloy 617",314626,"Plate"
179.07,0.00134,"Qualified",,7597.59,"CapPass","Cycle 989",989,58523,"416-15","Alloy 617",314626,"Plate"
174.32,0.00131,"Qualified",,7597.62,"CapPass","Cycle 989",989,58524,"416-15","Alloy 617",314626,"Plate"
169.82,0.00129,"Qualified",,7597.65,"CapPass","Cycle 989",989,58525,"416-15","Alloy 617",314626,"Plate"
173.26,0.00131,"Qualified",,7597.74,"CapPass","Cycle 989",989,58526,"416-15","Alloy 617",314626,"Plate"
176.71,0.00134,"Qualified",,7597.76,"CapPass","Cycle 989",989,58527,"416-15","Alloy 617",314626,"Plate"
179.95,0.00136,"Qualified",,7597.78,"CapPass","Cycle 989",989,58528,"416-15","Alloy 617",314626,"Plate"
183.13,0.00139,"Qualified",,7597.80,"CapPass","Cycle 989",989,58529,"416-15","Alloy 617",314626,"Plate"
186.27,0.00142,"Qualified",,7597.82,"CapPass","Cycle 989",989,58530,"416-15","Alloy 617",314626,"Plate"
189.36,0.00144,"Qualified",,7597.83,"CapPass","Cycle 989",989,58531,"416-15","Alloy 617",314626,"Plate"
192.04,0.00147,"Qualified",,7597.85,"CapPass","Cycle 989",989,58532,"416-15","Alloy 617",314626,"Plate"
192.35,0.00147,"Qualified",,7597.85,"CapPass","Cycle 989",989,58533,"416-15","Alloy 617",314626,"Plate"
194.81,0.00149,"Qualified",,7597.87,"CapPass","Cycle 989",989,58534,"416-15","Alloy 617",314626,"Plate"
197.51,0.00152,"Qualified",,7597.89,"CapPass","Cycle 989",989,58535,"416-15","Alloy 617",314626,"Plate"
200.66,0.00154,"Qualified",,7597.92,"CapPass","Cycle 989",989,58536,"416-15","Alloy 617",314626,"Plate"
203.39,0.00157,"Qualified",,7597.94,"CapPass","Cycle 989",989,58537,"416-15","Alloy 617",314626,"Plate"
205.91,0.00160,"Qualified",,7597.97,"CapPass","Cycle 989",989,58538,"416-15","Alloy 617",314626,"Plate"
204.85,0.00162,"Qualified",,7597.99,"CapPass","Cycle 989",989,58539,"416-15","Alloy 617",314626,"Plate"
206.01,0.00165,"Qualified",,7598.00,"CapPass","Cycle 989",989,58540,"416-15","Alloy 617",314626,"Plate"
208.35,0.00167,"Qualified",,7598.03,"CapPass","Cycle 989",989,58541,"416-15","Alloy 617",314626,"Plate"
211.17,0.00170,"Qualified",,7598.07,"CapPass","Cycle 989",989,58542,"416-15","Alloy 617",314626,"Plate"
213.21,0.00172,"Qualified",,7598.10,"CapPass","Cycle 989",989,58543,"416-15","Alloy 617",314626,"Plate"
210.82,0.00175,"Qualified",,7598.12,"CapPass","Cycle 989",989,58544,"416-15","Alloy 617",314626,"Plate"
211.20,0.00178,"Qualified",,7598.13,"CapPass","Cycle 989",989,58545,"416-15","Alloy 617",314626,"Plate"
211.49,0.00181,"Qualified",,7598.13,"CapPass","Cycle 989",989,58546,"416-15","Alloy 617",314626,"Plate"
213.37,0.00183,"Qualified",,7598.16,"CapPass","Cycle 989",989,58547,"416-15","Alloy 617",314626,"Plate"
214.92,0.00186,"Qualified",,7598.21,"CapPass","Cycle 989",989,58548,"416-15","Alloy 617",314626,"Plate"
216.22,0.00188,"Qualified",,7598.25,"CapPass","Cycle 989",989,58549,"416-15","Alloy 617",314626,"Plate"
217.91,0.00191,"Qualified",,7598.28,"CapPass","Cycle 989",989,58550,"416-15","Alloy 617",314626,"Plate"
218.16,0.00194,"Qualified",,7598.30,"CapPass","Cycle 989",989,58551,"416-15","Alloy 617",314626,"Plate"
218.50,0.00196,"Qualified",,7598.32,"CapPass","Cycle 989",989,58552,"416-15","Alloy 617",314626,"Plate"
207.60,0.00194,"Qualified",,7598.41,"CapPass","Cycle 989",989,58553,"416-15","Alloy 617",314626,"Plate"
203.38,0.00191,"Qualified",,7598.43,"CapPass","Cycle 989",989,58554,"416-15","Alloy 617",314626,"Plate"
199.46,0.00188,"Qualified",,7598.45,"CapPass","Cycle 989",989,58555,"416-15","Alloy 617",314626,"Plate"
194.93,0.00186,"Qualified",,7598.46,"CapPass","Cycle 989",989,58556,"416-15","Alloy 617",314626,"Plate"
190.81,0.00183,"Qualified",,7598.48,"CapPass","Cycle 989",989,58557,"416-15","Alloy 617",314626,"Plate"
186.77,0.00181,"Qualified",,7598.50,"CapPass","Cycle 989",989,58558,"416-15","Alloy 617",314626,"Plate"
182.73,0.00178,"Qualified",,7598.52,"CapPass","Cycle 989",989,58559,"416-15","Alloy 617",314626,"Plate"
178.80,0.00176,"Qualified",,7598.54,"CapPass","Cycle 989",989,58560,"416-15","Alloy 617",314626,"Plate"
174.49,0.00173,"Qualified",,7598.56,"CapPass","Cycle 989",989,58561,"416-15","Alloy 617",314626,"Plate"
170.76,0.00170,"Qualified",,7598.58,"CapPass","Cycle 989",989,58562,"416-15","Alloy 617",314626,"Plate"
166.92,0.00168,"Qualified",,7598.61,"CapPass","Cycle 989",989,58563,"416-15","Alloy 617",314626,"Plate"
162.88,0.00165,"Qualified",,7598.64,"CapPass","Cycle 989",989,58564,"416-15","Alloy 617",314626,"Plate"
158.42,0.00163,"Qualified",,7598.67,"CapPass","Cycle 989",989,58565,"416-15","Alloy 617",314626,"Plate"
154.50,0.00160,"Qualified",,7598.70,"CapPass","Cycle 989",989,58566,"416-15","Alloy 617",314626,"Plate"
150.50,0.00158,"Qualified",,7598.73,"CapPass","Cycle 989",989,58567,"416-15","Alloy 617",314626,"Plate"
146.53,0.00155,"Qualified",,7598.75,"CapPass","Cycle 989",989,58568,"416-15","Alloy 617",314626,"Plate"
142.80,0.00153,"Qualified",,7598.78,"CapPass","Cycle 989",989,58569,"416-15","Alloy 617",314626,"Plate"
139.23,0.00150,"Qualified",,7598.80,"CapPass","Cycle 989",989,58570,"416-15","Alloy 617",314626,"Plate"
135.59,0.00148,"Qualified",,7598.83,"CapPass","Cycle 989",989,58571,"416-15","Alloy 617",314626,"Plate"
132.50,0.00145,"Qualified",,7598.85,"CapPass","Cycle 989",989,58572,"416-15","Alloy 617",314626,"Plate"
131.97,0.00145,"Qualified",,7598.86,"CapPass","Cycle 989",989,58573,"416-15","Alloy 617",314626,"Plate"
127.90,0.00143,"Qualified",,7598.89,"CapPass","Cycle 989",989,58574,"416-15","Alloy 617",314626,"Plate"
124.11,0.00140,"Qualified",,7598.91,"CapPass","Cycle 989",989,58575,"416-15","Alloy 617",314626,"Plate"
119.99,0.00138,"Qualified",,7598.94,"CapPass","Cycle 989",989,58576,"416-15","Alloy 617",314626,"Plate"
115.74,0.00135,"Qualified",,7598.97,"CapPass","Cycle 989",989,58577,"416-15","Alloy 617",314626,"Plate"
111.52,0.00132,"Qualified",,7599.00,"CapPass","Cycle 989",989,58578,"416-15","Alloy 617",314626,"Plate"
107.59,0.00130,"Qualified",,7599.03,"CapPass","Cycle 989",989,58579,"416-15","Alloy 617",314626,"Plate"
104.37,0.00127,"Qualified",,7599.05,"CapPass","Cycle 989",989,58580,"416-15","Alloy 617",314626,"Plate"
101.13,0.00125,"Qualified",,7599.07,"CapPass","Cycle 989",989,58581,"416-15","Alloy 617",314626,"Plate"
97.26,0.00122,"Qualified",,7599.10,"CapPass","Cycle 989",989,58582,"416-15","Alloy 617",314626,"Plate"
94.03,0.00120,"Qualified",,7599.12,"CapPass","Cycle 989",989,58583,"416-15","Alloy 617",314626,"Plate"
90.77,0.00117,"Qualified",,7599.15,"CapPass","Cycle 989",989,58584,"416-15","Alloy 617",314626,"Plate"
87.22,0.00115,"Qualified",,7599.17,"CapPass","Cycle 989",989,58585,"416-15","Alloy 617",314626,"Plate"
83.82,0.00112,"Qualified",,7599.20,"CapPass","Cycle 989",989,58586,"416-15","Alloy 617",314626,"Plate"
80.27,0.00109,"Qualified",,7599.23,"CapPass","Cycle 989",989,58587,"416-15","Alloy 617",314626,"Plate"
76.63,0.00107,"Qualified",,7599.26,"CapPass","Cycle 989",989,58588,"416-15","Alloy 617",314626,"Plate"
73.07,0.00104,"Qualified",,7599.29,"CapPass","Cycle 989",989,58589,"416-15","Alloy 617",314626,"Plate"
69.99,0.00102,"Qualified",,7599.31,"CapPass","Cycle 989",989,58590,"416-15","Alloy 617",314626,"Plate"
66.74,0.00099,"Qualified",,7599.34,"CapPass","Cycle 989",989,58591,"416-15","Alloy 617",314626,"Plate"
63.15,0.00097,"Qualified",,7599.37,"CapPass","Cycle 989",989,58592,"416-15","Alloy 617",314626,"Plate"
59.63,0.00094,"Qualified",,7599.39,"CapPass","Cycle 989",989,58593,"416-15","Alloy 617",314626,"Plate"
56.28,0.00092,"Qualified",,7599.42,"CapPass","Cycle 989",989,58594,"416-15","Alloy 617",314626,"Plate"
52.42,0.00089,"Qualified",,7599.45,"CapPass","Cycle 989",989,58595,"416-15","Alloy 617",314626,"Plate"
49.11,0.00087,"Qualified",,7599.48,"CapPass","Cycle 989",989,58596,"416-15","Alloy 617",314626,"Plate"
45.18,0.00084,"Qualified",,7599.51,"CapPass","Cycle 989",989,58597,"416-15","Alloy 617",314626,"Plate"
41.71,0.00081,"Qualified",,7599.54,"CapPass","Cycle 989",989,58598,"416-15","Alloy 617",314626,"Plate"
38.39,0.00079,"Qualified",,7599.56,"CapPass","Cycle 989",989,58599,"416-15","Alloy 617",314626,"Plate"
35.18,0.00076,"Qualified",,7599.58,"CapPass","Cycle 989",989,58600,"416-15","Alloy 617",314626,"Plate"
31.91,0.00074,"Qualified",,7599.61,"CapPass","Cycle 989",989,58601,"416-15","Alloy 617",314626,"Plate"
28.38,0.00071,"Qualified",,7599.64,"CapPass","Cycle 989",989,58602,"416-15","Alloy 617",314626,"Plate"
24.96,0.00069,"Qualified",,7599.66,"CapPass","Cycle 989",989,58603,"416-15","Alloy 617",314626,"Plate"
21.36,0.00066,"Qualified",,7599.69,"CapPass","Cycle 989",989,58604,"416-15","Alloy 617",314626,"Plate"
17.88,0.00064,"Qualified",,7599.72,"CapPass","Cycle 989",989,58605,"416-15","Alloy 617",314626,"Plate"
14.61,0.00061,"Qualified",,7599.75,"CapPass","Cycle 989",989,58606,"416-15","Alloy 617",314626,"Plate"
11.10,0.00059,"Qualified",,7599.78,"CapPass","Cycle 989",989,58607,"416-15","Alloy 617",314626,"Plate"
7.75,0.00056,"Qualified",,7599.80,"CapPass","Cycle 989",989,58608,"416-15","Alloy 617",314626,"Plate"
4.61,0.00053,"Qualified",,7599.83,"CapPass","Cycle 989",989,58609,"416-15","Alloy 617",314626,"Plate"
1.35,0.00051,"Qualified",,7599.85,"CapPass","Cycle 989",989,58610,"416-15","Alloy 617",314626,"Plate"
1.24,0.00051,"Qualified",,7599.85,"CapPass","Cycle 989",989,58611,"416-15","Alloy 617",314626,"Plate"
-2.30,0.00048,"Qualified",,7599.88,"CapPass","Cycle 989",989,58612,"416-15","Alloy 617",314626,"Plate"
-5.97,0.00046,"Qualified",,7599.91,"CapPass","Cycle 989",989,58613,"416-15","Alloy 617",314626,"Plate"
-9.58,0.00043,"Qualified",,7599.94,"CapPass","Cycle 989",989,58614,"416-15","Alloy 617",314626,"Plate"
-13.09,0.00041,"Qualified",,7599.97,"CapPass","Cycle 989",989,58615,"416-15","Alloy 617",314626,"Plate"
-16.06,0.00038,"Qualified",,7600.00,"CapPass","Cycle 989",989,58616,"416-15","Alloy 617",314626,"Plate"
-18.60,0.00035,"Qualified",,7600.03,"CapPass","Cycle 989",989,58617,"416-15","Alloy 617",314626,"Plate"
-21.46,0.00033,"Qualified",,7600.09,"CapPass","Cycle 989",989,58618,"416-15","Alloy 617",314626,"Plate"
-25.77,0.00030,"Qualified",,7600.19,"CapPass","Cycle 989",989,58619,"416-15","Alloy 617",314626,"Plate"
-29.37,0.00028,"Qualified",,7600.23,"CapPass","Cycle 989",989,58620,"416-15","Alloy 617",314626,"Plate"
-32.55,0.00025,"Qualified",,7600.25,"CapPass","Cycle 989",989,58621,"416-15","Alloy 617",314626,"Plate"
-35.70,0.00023,"Qualified",,7600.28,"CapPass","Cycle 989",989,58622,"416-15","Alloy 617",314626,"Plate"
-38.92,0.00020,"Qualified",,7600.30,"CapPass","Cycle 989",989,58623,"416-15","Alloy 617",314626,"Plate"
-42.24,0.00018,"Qualified",,7600.33,"CapPass","Cycle 989",989,58624,"416-15","Alloy 617",314626,"Plate"
-45.91,0.00015,"Qualified",,7600.35,"CapPass","Cycle 989",989,58625,"416-15","Alloy 617",314626,"Plate"
-49.19,0.00013,"Qualified",,7600.37,"CapPass","Cycle 989",989,58626,"416-15","Alloy 617",314626,"Plate"
-53.00,0.00010,"Qualified",,7600.39,"CapPass","Cycle 989",989,58627,"416-15","Alloy 617",314626,"Plate"
-57.20,0.00007,"Qualified",,7600.41,"CapPass","Cycle 989",989,58628,"416-15","Alloy 617",314626,"Plate"
-60.51,0.00005,"Qualified",,7600.42,"CapPass","Cycle 989",989,58629,"416-15","Alloy 617",314626,"Plate"
-63.68,0.00002,"Qualified",,7600.44,"CapPass","Cycle 989",989,58630,"416-15","Alloy 617",314626,"Plate"
-67.35,-0.00000,"Qualified",,7600.46,"CapPass","Cycle 989",989,58631,"416-15","Alloy 617",314626,"Plate"
-71.24,-0.00003,"Qualified",,7600.48,"CapPass","Cycle 989",989,58632,"416-15","Alloy 617",314626,"Plate"
-75.18,-0.00006,"Qualified",,7600.50,"CapPass","Cycle 989",989,58633,"416-15","Alloy 617",314626,"Plate"
-78.48,-0.00008,"Qualified",,7600.52,"CapPass","Cycle 989",989,58634,"416-15","Alloy 617",314626,"Plate"
-81.59,-0.00011,"Qualified",,7600.54,"CapPass","Cycle 989",989,58635,"416-15","Alloy 617",314626,"Plate"
-84.65,-0.00013,"Qualified",,7600.55,"CapPass","Cycle 989",989,58636,"416-15","Alloy 617",314626,"Plate"
-87.86,-0.00016,"Qualified",,7600.57,"CapPass","Cycle 989",989,58637,"416-15","Alloy 617",314626,"Plate"
-90.77,-0.00018,"Qualified",,7600.58,"CapPass","Cycle 989",989,58638,"416-15","Alloy 617",314626,"Plate"
-94.23,-0.00021,"Qualified",,7600.60,"CapPass","Cycle 989",989,58639,"416-15","Alloy 617",314626,"Plate"
-97.65,-0.00023,"Qualified",,7600.62,"CapPass","Cycle 989",989,58640,"416-15","Alloy 617",314626,"Plate"
-101.18,-0.00026,"Qualified",,7600.64,"CapPass","Cycle 989",989,58641,"416-15","Alloy 617",314626,"Plate"
-104.59,-0.00029,"Qualified",,7600.67,"CapPass","Cycle 989",989,58642,"416-15","Alloy 617",314626,"Plate"
-107.96,-0.00031,"Qualified",,7600.69,"CapPass","Cycle 989",989,58643,"416-15","Alloy 617",314626,"Plate"
-110.93,-0.00034,"Qualified",,7600.71,"CapPass","Cycle 989",989,58644,"416-15","Alloy 617",314626,"Plate"
-113.93,-0.00036,"Qualified",,7600.73,"CapPass","Cycle 989",989,58645,"416-15","Alloy 617",314626,"Plate"
-117.39,-0.00039,"Qualified",,7600.75,"CapPass","Cycle 989",989,58646,"416-15","Alloy 617",314626,"Plate"
-120.97,-0.00041,"Qualified",,7600.78,"CapPass","Cycle 989",989,58647,"416-15","Alloy 617",314626,"Plate"
-124.04,-0.00044,"Qualified",,7600.81,"CapPass","Cycle 989",989,58648,"416-15","Alloy 617",314626,"Plate"
-127.18,-0.00047,"Qualified",,7600.83,"CapPass","Cycle 989",989,58649,"416-15","Alloy 617",314626,"Plate"
-129.51,-0.00048,"Qualified",,7600.85,"CapPass","Cycle 989",989,58650,"416-15","Alloy 617",314626,"Plate"
-130.58,-0.00049,"Qualified",,7600.86,"CapPass","Cycle 989",989,58651,"416-15","Alloy 617",314626,"Plate"
-133.66,-0.00052,"Qualified",,7600.89,"CapPass","Cycle 989",989,58652,"416-15","Alloy 617",314626,"Plate"
-136.81,-0.00054,"Qualified",,7600.91,"CapPass","Cycle 989",989,58653,"416-15","Alloy 617",314626,"Plate"
-140.00,-0.00057,"Qualified",,7600.94,"CapPass","Cycle 989",989,58654,"416-15","Alloy 617",314626,"Plate"
-143.21,-0.00059,"Qualified",,7600.96,"CapPass","Cycle 989",989,58655,"416-15","Alloy 617",314626,"Plate"
-146.29,-0.00062,"Qualified",,7600.99,"CapPass","Cycle 989",989,58656,"416-15","Alloy 617",314626,"Plate"
-149.47,-0.00064,"Qualified",,7601.02,"CapPass","Cycle 989",989,58657,"416-15","Alloy 617",314626,"Plate"
-152.55,-0.00067,"Qualified",,7601.04,"CapPass","Cycle 989",989,58658,"416-15","Alloy 617",314626,"Plate"
-155.40,-0.00069,"Qualified",,7601.07,"CapPass","Cycle 989",989,58659,"416-15","Alloy 617",314626,"Plate"
-158.22,-0.00072,"Qualified",,7601.09,"CapPass","Cycle 989",989,58660,"416-15","Alloy 617",314626,"Plate"
-160.94,-0.00075,"Qualified",,7601.12,"CapPass","Cycle 989",989,58661,"416-15","Alloy 617",314626,"Plate"
-163.60,-0.00077,"Qualified",,7601.14,"CapPass","Cycle 989",989,58662,"416-15","Alloy 617",314626,"Plate"
-166.16,-0.00080,"Qualified",,7601.16,"CapPass","Cycle 989",989,58663,"416-15","Alloy 617",314626,"Plate"
-168.63,-0.00082,"Qualified",,7601.19,"CapPass","Cycle 989",989,58664,"416-15","Alloy 617",314626,"Plate"
-171.19,-0.00085,"Qualified",,7601.21,"CapPass","Cycle 989",989,58665,"416-15","Alloy 617",314626,"Plate"
-173.81,-0.00087,"Qualified",,7601.24,"CapPass","Cycle 989",989,58666,"416-15","Alloy 617",314626,"Plate"
-176.11,-0.00090,"Qualified",,7601.26,"CapPass","Cycle 989",989,58667,"416-15","Alloy 617",314626,"Plate"
-178.40,-0.00093,"Qualified",,7601.29,"CapPass","Cycle 989",989,58668,"416-15","Alloy 617",314626,"Plate"
-180.84,-0.00095,"Qualified",,7601.32,"CapPass","Cycle 989",989,58669,"416-15","Alloy 617",314626,"Plate"
-183.31,-0.00098,"Qualified",,7601.34,"CapPass","Cycle 989",989,58670,"416-15","Alloy 617",314626,"Plate"
-185.71,-0.00100,"Qualified",,7601.37,"CapPass","Cycle 989",989,58671,"416-15","Alloy 617",314626,"Plate"
-188.20,-0.00103,"Qualified",,7601.40,"CapPass","Cycle 989",989,58672,"416-15","Alloy 617",314626,"Plate"
-190.57,-0.00105,"Qualified",,7601.42,"CapPass","Cycle 989",989,58673,"416-15","Alloy 617",314626,"Plate"
-193.21,-0.00108,"Qualified",,7601.46,"CapPass","Cycle 989",989,58674,"416-15","Alloy 617",314626,"Plate"
-194.28,-0.00110,"Qualified",,7601.48,"CapPass","Cycle 989",989,58675,"416-15","Alloy 617",314626,"Plate"
-194.73,-0.00113,"Qualified",,7601.49,"CapPass","Cycle 989",989,58676,"416-15","Alloy 617",314626,"Plate"
-196.47,-0.00116,"Qualified",,7601.51,"CapPass","Cycle 989",989,58677,"416-15","Alloy 617",314626,"Plate"
-197.98,-0.00119,"Qualified",,7601.53,"CapPass","Cycle 989",989,58678,"416-15","Alloy 617",314626,"Plate"
-198.89,-0.00121,"Qualified",,7601.54,"CapPass","Cycle 989",989,58679,"416-15","Alloy 617",314626,"Plate"
-199.85,-0.00124,"Qualified",,7601.56,"CapPass","Cycle 989",989,58680,"416-15","Alloy 617",314626,"Plate"
-201.03,-0.00126,"Qualified",,7601.59,"CapPass","Cycle 989",989,58681,"416-15","Alloy 617",314626,"Plate"
-201.82,-0.00129,"Qualified",,7601.62,"CapPass","Cycle 989",989,58682,"416-15","Alloy 617",314626,"Plate"
-202.84,-0.00131,"Qualified",,7601.66,"CapPass","Cycle 989",989,58683,"416-15","Alloy 617",314626,"Plate"
-204.25,-0.00134,"Qualified",,7601.70,"CapPass","Cycle 989",989,58684,"416-15","Alloy 617",314626,"Plate"
-206.21,-0.00136,"Qualified",,7601.74,"CapPass","Cycle 989",989,58685,"416-15","Alloy 617",314626,"Plate"
-208.78,-0.00139,"Qualified",,7601.77,"CapPass","Cycle 989",989,58686,"416-15","Alloy 617",314626,"Plate"
-207.26,-0.00142,"Qualified",,7601.79,"CapPass","Cycle 989",989,58687,"416-15","Alloy 617",314626,"Plate"
-207.68,-0.00144,"Qualified",,7601.79,"CapPass","Cycle 989",989,58688,"416-15","Alloy 617",314626,"Plate"
-209.66,-0.00147,"Qualified",,7601.82,"CapPass","Cycle 989",989,58689,"416-15","Alloy 617",314626,"Plate"
-209.74,-0.00150,"Qualified",,7601.84,"CapPass","Cycle 989",989,58690,"416-15","Alloy 617",314626,"Plate"
-209.89,-0.00153,"Qualified",,7601.84,"CapPass","Cycle 989",989,58691,"416-15","Alloy 617",314626,"Plate"
-209.95,-0.00156,"Qualified",,7601.85,"CapPass","Cycle 989",989,58692,"416-15","Alloy 617",314626,"Plate"
-210.02,-0.00159,"Qualified",,7601.85,"CapPass","Cycle 989",989,58693,"416-15","Alloy 617",314626,"Plate"
-210.14,-0.00163,"Qualified",,7601.85,"CapPass","Cycle 989",989,58694,"416-15","Alloy 617",314626,"Plate"
-210.24,-0.00165,"Qualified",,7601.85,"CapPass","Cycle 989",989,58695,"416-15","Alloy 617",314626,"Plate"
-201.02,-0.00163,"Qualified",,7601.97,"CapPass","Cycle 989",989,58696,"416-15","Alloy 617",314626,"Plate"
-203.11,-0.00165,"Qualified",,7602.07,"CapPass","Cycle 989",989,58697,"416-15","Alloy 617",314626,"Plate"
-206.17,-0.00168,"Qualified",,7602.10,"CapPass","Cycle 989",989,58698,"416-15","Alloy 617",314626,"Plate"
-209.28,-0.00170,"Qualified",,7602.12,"CapPass","Cycle 989",989,58699,"416-15","Alloy 617",314626,"Plate"
-212.17,-0.00173,"Qualified",,7602.14,"CapPass","Cycle 989",989,58700,"416-15","Alloy 617",314626,"Plate"
-215.01,-0.00176,"Qualified",,7602.16,"CapPass","Cycle 989",989,58701,"416-15","Alloy 617",314626,"Plate"
-217.93,-0.00178,"Qualified",,7602.18,"CapPass","Cycle 989",989,58702,"416-15","Alloy 617",314626,"Plate"
-220.72,-0.00181,"Qualified",,7602.20,"CapPass","Cycle 989",989,58703,"416-15","Alloy 617",314626,"Plate"
-214.96,-0.00184,"Qualified",,7602.22,"CapPass","Cycle 989",989,58704,"416-15","Alloy 617",314626,"Plate"
-215.13,-0.00188,"Qualified",,7602.22,"CapPass","Cycle 989",989,58705,"416-15","Alloy 617",314626,"Plate"
-215.42,-0.00193,"Qualified",,7602.22,"CapPass","Cycle 989",989,58706,"416-15","Alloy 617",314626,"Plate"
-215.54,-0.00196,"Qualified",,7602.22,"CapPass","Cycle 989",989,58707,"416-15","Alloy 617",314626,"Plate"
-215.62,-0.00199,"Qualified",,7602.22,"CapPass","Cycle 989",989,58708,"416-15","Alloy 617",314626,"Plate"
-215.67,-0.00202,"Qualified",,7602.22,"CapPass","Cycle 989",989,58709,"416-15","Alloy 617",314626,"Plate"
-215.80,-0.00205,"Qualified",,7602.22,"CapPass","Cycle 989",989,58710,"416-15","Alloy 617",314626,"Plate"
-215.93,-0.00208,"Qualified",,7602.23,"CapPass","Cycle 989",989,58711,"416-15","Alloy 617",314626,"Plate"
-216.29,-0.00213,"Qualified",,7602.23,"CapPass","Cycle 989",989,58712,"416-15","Alloy 617",314626,"Plate"
-216.59,-0.00216,"Qualified",,7602.23,"CapPass","Cycle 989",989,58713,"416-15","Alloy 617",314626,"Plate"
-217.21,-0.00213,"Qualified",,7602.24,"CapPass","Cycle 989",989,58714,"416-15","Alloy 617",314626,"Plate"
-207.62,-0.00210,"Qualified",,7602.30,"CapPass","Cycle 989",989,58715,"416-15","Alloy 617",314626,"Plate"
-202.72,-0.00208,"Qualified",,7602.32,"CapPass","Cycle 989",989,58716,"416-15","Alloy 617",314626,"Plate"
-198.24,-0.00205,"Qualified",,7602.33,"CapPass","Cycle 989",989,58717,"416-15","Alloy 617",314626,"Plate"
-193.60,-0.00202,"Qualified",,7602.35,"CapPass","Cycle 989",989,58718,"416-15","Alloy 617",314626,"Plate"
-189.32,-0.00200,"Qualified",,7602.36,"CapPass","Cycle 989",989,58719,"416-15","Alloy 617",314626,"Plate"
-184.86,-0.00197,"Qualified",,7602.37,"CapPass","Cycle 989",989,58720,"416-15","Alloy 617",314626,"Plate"
-180.62,-0.00195,"Qualified",,7602.39,"CapPass","Cycle 989",989,58721,"416-15","Alloy 617",314626,"Plate"
-176.26,-0.00192,"Qualified",,7602.40,"CapPass","Cycle 989",989,58722,"416-15","Alloy 617",314626,"Plate"
-172.13,-0.00189,"Qualified",,7602.42,"CapPass","Cycle 989",989,58723,"416-15","Alloy 617",314626,"Plate"
-168.23,-0.00187,"Qualified",,7602.43,"CapPass","Cycle 989",989,58724,"416-15","Alloy 617",314626,"Plate"
-164.49,-0.00184,"Qualified",,7602.45,"CapPass","Cycle 989",989,58725,"416-15","Alloy 617",314626,"Plate"
-160.83,-0.00182,"Qualified",,7602.47,"CapPass","Cycle 989",989,58726,"416-15","Alloy 617",314626,"Plate"
-157.28,-0.00179,"Qualified",,7602.49,"CapPass","Cycle 989",989,58727,"416-15","Alloy 617",314626,"Plate"
-153.56,-0.00177,"Qualified",,7602.51,"CapPass","Cycle 989",989,58728,"416-15","Alloy 617",314626,"Plate"
