Repository: js-molina/fatigue-A617

File: data/850C/Strain rate 0.001/0.40% strain/HTM_A19_Cycles_41620.csv (part 8 of 12)
"Stress Mpa","Strain","Qual State","Qual Exceptions","Elapsed Time Sec","Data State","Cycle Label","Cycle","Count","Sample","Alloy","Heat","Material_Form"
-105.13,-0.00008,"Qualified",,3996.48,"CapPass","Cycle 500",500,39513,"416-20","Alloy 617",314626,"Plate"
-107.98,-0.00011,"Qualified",,3996.50,"CapPass","Cycle 500",500,39514,"416-20","Alloy 617",314626,"Plate"
-110.81,-0.00013,"Qualified",,3996.52,"CapPass","Cycle 500",500,39515,"416-20","Alloy 617",314626,"Plate"
-113.41,-0.00016,"Qualified",,3996.54,"CapPass","Cycle 500",500,39516,"416-20","Alloy 617",314626,"Plate"
-116.17,-0.00018,"Qualified",,3996.57,"CapPass","Cycle 500",500,39517,"416-20","Alloy 617",314626,"Plate"
-118.87,-0.00021,"Qualified",,3996.59,"CapPass","Cycle 500",500,39518,"416-20","Alloy 617",314626,"Plate"
-121.37,-0.00023,"Qualified",,3996.62,"CapPass","Cycle 500",500,39519,"416-20","Alloy 617",314626,"Plate"
-124.24,-0.00026,"Qualified",,3996.65,"CapPass","Cycle 500",500,39520,"416-20","Alloy 617",314626,"Plate"
-127.14,-0.00028,"Qualified",,3996.68,"CapPass","Cycle 500",500,39521,"416-20","Alloy 617",314626,"Plate"
-130.08,-0.00031,"Qualified",,3996.71,"CapPass","Cycle 500",500,39522,"416-20","Alloy 617",314626,"Plate"
-133.16,-0.00033,"Qualified",,3996.74,"CapPass","Cycle 500",500,39523,"416-20","Alloy 617",314626,"Plate"
-136.08,-0.00036,"Qualified",,3996.76,"CapPass","Cycle 500",500,39524,"416-20","Alloy 617",314626,"Plate"
-139.14,-0.00038,"Qualified",,3996.79,"CapPass","Cycle 500",500,39525,"416-20","Alloy 617",314626,"Plate"
-142.49,-0.00041,"Qualified",,3996.82,"CapPass","Cycle 500",500,39526,"416-20","Alloy 617",314626,"Plate"
-145.47,-0.00043,"Qualified",,3996.84,"CapPass","Cycle 500",500,39527,"416-20","Alloy 617",314626,"Plate"
-145.55,-0.00043,"Qualified",,3996.84,"CapPass","Cycle 500",500,39528,"416-20","Alloy 617",314626,"Plate"
-148.57,-0.00046,"Qualified",,3996.87,"CapPass","Cycle 500",500,39529,"416-20","Alloy 617",314626,"Plate"
-151.48,-0.00049,"Qualified",,3996.89,"CapPass","Cycle 500",500,39530,"416-20","Alloy 617",314626,"Plate"
-154.03,-0.00051,"Qualified",,3996.91,"CapPass","Cycle 500",500,39531,"416-20","Alloy 617",314626,"Plate"
-156.37,-0.00054,"Qualified",,3996.93,"CapPass","Cycle 500",500,39532,"416-20","Alloy 617",314626,"Plate"
-158.98,-0.00056,"Qualified",,3996.96,"CapPass","Cycle 500",500,39533,"416-20","Alloy 617",314626,"Plate"
-161.48,-0.00059,"Qualified",,3996.98,"CapPass","Cycle 500",500,39534,"416-20","Alloy 617",314626,"Plate"
-163.72,-0.00061,"Qualified",,3997.01,"CapPass","Cycle 500",500,39535,"416-20","Alloy 617",314626,"Plate"
-165.91,-0.00064,"Qualified",,3997.03,"CapPass","Cycle 500",500,39536,"416-20","Alloy 617",314626,"Plate"
-168.54,-0.00066,"Qualified",,3997.06,"CapPass","Cycle 500",500,39537,"416-20","Alloy 617",314626,"Plate"
-171.11,-0.00069,"Qualified",,3997.09,"CapPass","Cycle 500",500,39538,"416-20","Alloy 617",314626,"Plate"
-173.53,-0.00072,"Qualified",,3997.12,"CapPass","Cycle 500",500,39539,"416-20","Alloy 617",314626,"Plate"
-175.82,-0.00074,"Qualified",,3997.14,"CapPass","Cycle 500",500,39540,"416-20","Alloy 617",314626,"Plate"
-178.35,-0.00077,"Qualified",,3997.17,"CapPass","Cycle 500",500,39541,"416-20","Alloy 617",314626,"Plate"
-181.00,-0.00079,"Qualified",,3997.20,"CapPass","Cycle 500",500,39542,"416-20","Alloy 617",314626,"Plate"
-183.54,-0.00082,"Qualified",,3997.22,"CapPass","Cycle 500",500,39543,"416-20","Alloy 617",314626,"Plate"
-185.68,-0.00084,"Qualified",,3997.25,"CapPass","Cycle 500",500,39544,"416-20","Alloy 617",314626,"Plate"
-187.83,-0.00087,"Qualified",,3997.27,"CapPass","Cycle 500",500,39545,"416-20","Alloy 617",314626,"Plate"
-190.22,-0.00089,"Qualified",,3997.30,"CapPass","Cycle 500",500,39546,"416-20","Alloy 617",314626,"Plate"
-189.99,-0.00092,"Qualified",,3997.33,"CapPass","Cycle 500",500,39547,"416-20","Alloy 617",314626,"Plate"
-189.84,-0.00096,"Qualified",,3997.33,"CapPass","Cycle 500",500,39548,"416-20","Alloy 617",314626,"Plate"
-190.00,-0.00099,"Qualified",,3997.33,"CapPass","Cycle 500",500,39549,"416-20","Alloy 617",314626,"Plate"
-190.17,-0.00104,"Qualified",,3997.33,"CapPass","Cycle 500",500,39550,"416-20","Alloy 617",314626,"Plate"
-190.24,-0.00107,"Qualified",,3997.34,"CapPass","Cycle 500",500,39551,"416-20","Alloy 617",314626,"Plate"
-190.33,-0.00109,"Qualified",,3997.34,"CapPass","Cycle 500",500,39552,"416-20","Alloy 617",314626,"Plate"
-190.54,-0.00114,"Qualified",,3997.34,"CapPass","Cycle 500",500,39553,"416-20","Alloy 617",314626,"Plate"
-190.74,-0.00118,"Qualified",,3997.34,"CapPass","Cycle 500",500,39554,"416-20","Alloy 617",314626,"Plate"
-191.11,-0.00120,"Qualified",,3997.34,"CapPass","Cycle 500",500,39555,"416-20","Alloy 617",314626,"Plate"
-184.46,-0.00118,"Qualified",,3997.41,"CapPass","Cycle 500",500,39556,"416-20","Alloy 617",314626,"Plate"
-179.68,-0.00115,"Qualified",,3997.43,"CapPass","Cycle 500",500,39557,"416-20","Alloy 617",314626,"Plate"
-175.41,-0.00113,"Qualified",,3997.45,"CapPass","Cycle 500",500,39558,"416-20","Alloy 617",314626,"Plate"
-171.85,-0.00110,"Qualified",,3997.47,"CapPass","Cycle 500",500,39559,"416-20","Alloy 617",314626,"Plate"
-175.81,-0.00113,"Qualified",,3997.60,"CapPass","Cycle 500",500,39560,"416-20","Alloy 617",314626,"Plate"
-179.50,-0.00115,"Qualified",,3997.62,"CapPass","Cycle 500",500,39561,"416-20","Alloy 617",314626,"Plate"
-182.79,-0.00118,"Qualified",,3997.64,"CapPass","Cycle 500",500,39562,"416-20","Alloy 617",314626,"Plate"
-186.06,-0.00120,"Qualified",,3997.66,"CapPass","Cycle 500",500,39563,"416-20","Alloy 617",314626,"Plate"
-189.16,-0.00123,"Qualified",,3997.67,"CapPass","Cycle 500",500,39564,"416-20","Alloy 617",314626,"Plate"
-192.29,-0.00125,"Qualified",,3997.69,"CapPass","Cycle 500",500,39565,"416-20","Alloy 617",314626,"Plate"
-195.19,-0.00128,"Qualified",,3997.71,"CapPass","Cycle 500",500,39566,"416-20","Alloy 617",314626,"Plate"
-197.69,-0.00130,"Qualified",,3997.72,"CapPass","Cycle 500",500,39567,"416-20","Alloy 617",314626,"Plate"
-200.24,-0.00133,"Qualified",,3997.74,"CapPass","Cycle 500",500,39568,"416-20","Alloy 617",314626,"Plate"
-202.62,-0.00135,"Qualified",,3997.76,"CapPass","Cycle 500",500,39569,"416-20","Alloy 617",314626,"Plate"
-203.09,-0.00138,"Qualified",,3997.78,"CapPass","Cycle 500",500,39570,"416-20","Alloy 617",314626,"Plate"
-203.57,-0.00141,"Qualified",,3997.79,"CapPass","Cycle 500",500,39571,"416-20","Alloy 617",314626,"Plate"
-203.86,-0.00144,"Qualified",,3997.79,"CapPass","Cycle 500",500,39572,"416-20","Alloy 617",314626,"Plate"
-204.11,-0.00148,"Qualified",,3997.79,"CapPass","Cycle 500",500,39573,"416-20","Alloy 617",314626,"Plate"
-204.46,-0.00151,"Qualified",,3997.80,"CapPass","Cycle 500",500,39574,"416-20","Alloy 617",314626,"Plate"
-205.59,-0.00153,"Qualified",,3997.84,"CapPass","Cycle 500",500,39575,"416-20","Alloy 617",314626,"Plate"
-203.30,-0.00153,"Qualified",,3997.93,"CapPass","Cycle 500",500,39576,"416-20","Alloy 617",314626,"Plate"
-204.27,-0.00156,"Qualified",,3997.99,"CapPass","Cycle 500",500,39577,"416-20","Alloy 617",314626,"Plate"
-206.89,-0.00158,"Qualified",,3998.02,"CapPass","Cycle 500",500,39578,"416-20","Alloy 617",314626,"Plate"
-209.38,-0.00161,"Qualified",,3998.05,"CapPass","Cycle 500",500,39579,"416-20","Alloy 617",314626,"Plate"
-212.04,-0.00163,"Qualified",,3998.07,"CapPass","Cycle 500",500,39580,"416-20","Alloy 617",314626,"Plate"
-214.65,-0.00166,"Qualified",,3998.09,"CapPass","Cycle 500",500,39581,"416-20","Alloy 617",314626,"Plate"
-209.45,-0.00168,"Qualified",,3998.11,"CapPass","Cycle 500",500,39582,"416-20","Alloy 617",314626,"Plate"
-209.82,-0.00172,"Qualified",,3998.11,"CapPass","Cycle 500",500,39583,"416-20","Alloy 617",314626,"Plate"
-210.04,-0.00176,"Qualified",,3998.11,"CapPass","Cycle 500",500,39584,"416-20","Alloy 617",314626,"Plate"
-210.21,-0.00181,"Qualified",,3998.12,"CapPass","Cycle 500",500,39585,"416-20","Alloy 617",314626,"Plate"
-210.30,-0.00184,"Qualified",,3998.12,"CapPass","Cycle 500",500,39586,"416-20","Alloy 617",314626,"Plate"
-210.58,-0.00188,"Qualified",,3998.12,"CapPass","Cycle 500",500,39587,"416-20","Alloy 617",314626,"Plate"
-210.92,-0.00192,"Qualified",,3998.12,"CapPass","Cycle 500",500,39588,"416-20","Alloy 617",314626,"Plate"
-211.95,-0.00194,"Qualified",,3998.15,"CapPass","Cycle 500",500,39589,"416-20","Alloy 617",314626,"Plate"
-202.28,-0.00192,"Qualified",,3998.22,"CapPass","Cycle 500",500,39590,"416-20","Alloy 617",314626,"Plate"
-197.84,-0.00189,"Qualified",,3998.25,"CapPass","Cycle 500",500,39591,"416-20","Alloy 617",314626,"Plate"
-184.37,-0.00187,"Qualified",,3998.50,"CapPass","Cycle 500",500,39592,"416-20","Alloy 617",314626,"Plate"
-180.29,-0.00184,"Qualified",,3998.52,"CapPass","Cycle 500",500,39593,"416-20","Alloy 617",314626,"Plate"
-175.95,-0.00181,"Qualified",,3998.54,"CapPass","Cycle 500",500,39594,"416-20","Alloy 617",314626,"Plate"
-171.57,-0.00179,"Qualified",,3998.56,"CapPass","Cycle 500",500,39595,"416-20","Alloy 617",314626,"Plate"
-167.37,-0.00176,"Qualified",,3998.59,"CapPass","Cycle 500",500,39596,"416-20","Alloy 617",314626,"Plate"
-163.39,-0.00174,"Qualified",,3998.61,"CapPass","Cycle 500",500,39597,"416-20","Alloy 617",314626,"Plate"
-159.00,-0.00171,"Qualified",,3998.63,"CapPass","Cycle 500",500,39598,"416-20","Alloy 617",314626,"Plate"
-154.91,-0.00169,"Qualified",,3998.65,"CapPass","Cycle 500",500,39599,"416-20","Alloy 617",314626,"Plate"
-151.02,-0.00166,"Qualified",,3998.68,"CapPass","Cycle 500",500,39600,"416-20","Alloy 617",314626,"Plate"
-146.64,-0.00164,"Qualified",,3998.70,"CapPass","Cycle 500",500,39601,"416-20","Alloy 617",314626,"Plate"
-142.26,-0.00161,"Qualified",,3998.73,"CapPass","Cycle 500",500,39602,"416-20","Alloy 617",314626,"Plate"
-138.30,-0.00159,"Qualified",,3998.76,"CapPass","Cycle 500",500,39603,"416-20","Alloy 617",314626,"Plate"
-134.19,-0.00156,"Qualified",,3998.79,"CapPass","Cycle 500",500,39604,"416-20","Alloy 617",314626,"Plate"
-130.19,-0.00153,"Qualified",,3998.81,"CapPass","Cycle 500",500,39605,"416-20","Alloy 617",314626,"Plate"
-126.20,-0.00151,"Qualified",,3998.84,"CapPass","Cycle 500",500,39606,"416-20","Alloy 617",314626,"Plate"
-125.93,-0.00151,"Qualified",,3998.84,"CapPass","Cycle 500",500,39607,"416-20","Alloy 617",314626,"Plate"
-122.52,-0.00148,"Qualified",,3998.87,"CapPass","Cycle 500",500,39608,"416-20","Alloy 617",314626,"Plate"
-119.31,-0.00146,"Qualified",,3998.89,"CapPass","Cycle 500",500,39609,"416-20","Alloy 617",314626,"Plate"
-115.98,-0.00143,"Qualified",,3998.91,"CapPass","Cycle 500",500,39610,"416-20","Alloy 617",314626,"Plate"
-112.19,-0.00141,"Qualified",,3998.94,"CapPass","Cycle 500",500,39611,"416-20","Alloy 617",314626,"Plate"
-108.72,-0.00138,"Qualified",,3998.96,"CapPass","Cycle 500",500,39612,"416-20","Alloy 617",314626,"Plate"
-105.57,-0.00136,"Qualified",,3998.99,"CapPass","Cycle 500",500,39613,"416-20","Alloy 617",314626,"Plate"
-102.58,-0.00133,"Qualified",,3999.01,"CapPass","Cycle 500",500,39614,"416-20","Alloy 617",314626,"Plate"
-99.31,-0.00131,"Qualified",,3999.04,"CapPass","Cycle 500",500,39615,"416-20","Alloy 617",314626,"Plate"
-95.68,-0.00128,"Qualified",,3999.07,"CapPass","Cycle 500",500,39616,"416-20","Alloy 617",314626,"Plate"
-92.15,-0.00126,"Qualified",,3999.10,"CapPass","Cycle 500",500,39617,"416-20","Alloy 617",314626,"Plate"
-88.78,-0.00123,"Qualified",,3999.12,"CapPass","Cycle 500",500,39618,"416-20","Alloy 617",314626,"Plate"
-84.75,-0.00121,"Qualified",,3999.16,"CapPass","Cycle 500",500,39619,"416-20","Alloy 617",314626,"Plate"
-80.72,-0.00118,"Qualified",,3999.19,"CapPass","Cycle 500",500,39620,"416-20","Alloy 617",314626,"Plate"
-76.94,-0.00115,"Qualified",,3999.21,"CapPass","Cycle 500",500,39621,"416-20","Alloy 617",314626,"Plate"
-73.50,-0.00113,"Qualified",,3999.24,"CapPass","Cycle 500",500,39622,"416-20","Alloy 617",314626,"Plate"
-70.37,-0.00110,"Qualified",,3999.26,"CapPass","Cycle 500",500,39623,"416-20","Alloy 617",314626,"Plate"
-66.82,-0.00108,"Qualified",,3999.29,"CapPass","Cycle 500",500,39624,"416-20","Alloy 617",314626,"Plate"
-63.41,-0.00105,"Qualified",,3999.31,"CapPass","Cycle 500",500,39625,"416-20","Alloy 617",314626,"Plate"
-59.89,-0.00103,"Qualified",,3999.34,"CapPass","Cycle 500",500,39626,"416-20","Alloy 617",314626,"Plate"
-56.70,-0.00100,"Qualified",,3999.37,"CapPass","Cycle 500",500,39627,"416-20","Alloy 617",314626,"Plate"
-53.25,-0.00098,"Qualified",,3999.39,"CapPass","Cycle 500",500,39628,"416-20","Alloy 617",314626,"Plate"
-49.89,-0.00095,"Qualified",,3999.42,"CapPass","Cycle 500",500,39629,"416-20","Alloy 617",314626,"Plate"
-46.32,-0.00093,"Qualified",,3999.45,"CapPass","Cycle 500",500,39630,"416-20","Alloy 617",314626,"Plate"
-42.67,-0.00090,"Qualified",,3999.48,"CapPass","Cycle 500",500,39631,"416-20","Alloy 617",314626,"Plate"
-38.62,-0.00088,"Qualified",,3999.51,"CapPass","Cycle 500",500,39632,"416-20","Alloy 617",314626,"Plate"
-34.99,-0.00085,"Qualified",,3999.54,"CapPass","Cycle 500",500,39633,"416-20","Alloy 617",314626,"Plate"
-31.20,-0.00082,"Qualified",,3999.57,"CapPass","Cycle 500",500,39634,"416-20","Alloy 617",314626,"Plate"
-27.32,-0.00080,"Qualified",,3999.59,"CapPass","Cycle 500",500,39635,"416-20","Alloy 617",314626,"Plate"
-23.69,-0.00077,"Qualified",,3999.62,"CapPass","Cycle 500",500,39636,"416-20","Alloy 617",314626,"Plate"
-20.42,-0.00075,"Qualified",,3999.64,"CapPass","Cycle 500",500,39637,"416-20","Alloy 617",314626,"Plate"
-16.96,-0.00072,"Qualified",,3999.67,"CapPass","Cycle 500",500,39638,"416-20","Alloy 617",314626,"Plate"
-13.25,-0.00070,"Qualified",,3999.70,"CapPass","Cycle 500",500,39639,"416-20","Alloy 617",314626,"Plate"
-9.50,-0.00067,"Qualified",,3999.72,"CapPass","Cycle 500",500,39640,"416-20","Alloy 617",314626,"Plate"
-5.60,-0.00065,"Qualified",,3999.75,"CapPass","Cycle 500",500,39641,"416-20","Alloy 617",314626,"Plate"
-1.84,-0.00062,"Qualified",,3999.78,"CapPass","Cycle 500",500,39642,"416-20","Alloy 617",314626,"Plate"
1.86,-0.00059,"Qualified",,3999.81,"CapPass","Cycle 500",500,39643,"416-20","Alloy 617",314626,"Plate"
5.65,-0.00057,"Qualified",,3999.84,"CapPass","Cycle 500",500,39644,"416-20","Alloy 617",314626,"Plate"
6.17,-0.00056,"Qualified",,3999.84,"CapPass","Cycle 500",500,39645,"416-20","Alloy 617",314626,"Plate"
9.25,-0.00054,"Qualified",,3999.87,"CapPass","Cycle 500",500,39646,"416-20","Alloy 617",314626,"Plate"
12.97,-0.00052,"Qualified",,3999.89,"CapPass","Cycle 500",500,39647,"416-20","Alloy 617",314626,"Plate"
16.55,-0.00049,"Qualified",,3999.92,"CapPass","Cycle 500",500,39648,"416-20","Alloy 617",314626,"Plate"
20.47,-0.00047,"Qualified",,3999.95,"CapPass","Cycle 500",500,39649,"416-20","Alloy 617",314626,"Plate"
23.61,-0.00044,"Qualified",,3999.97,"CapPass","Cycle 500",500,39650,"416-20","Alloy 617",314626,"Plate"
26.88,-0.00042,"Qualified",,4000.00,"CapPass","Cycle 500",500,39651,"416-20","Alloy 617",314626,"Plate"
29.81,-0.00039,"Qualified",,4000.04,"CapPass","Cycle 500",500,39652,"416-20","Alloy 617",314626,"Plate"
33.95,-0.00037,"Qualified",,4000.10,"CapPass","Cycle 500",500,39653,"416-20","Alloy 617",314626,"Plate"
37.72,-0.00034,"Qualified",,4000.13,"CapPass","Cycle 500",500,39654,"416-20","Alloy 617",314626,"Plate"
41.43,-0.00031,"Qualified",,4000.16,"CapPass","Cycle 500",500,39655,"416-20","Alloy 617",314626,"Plate"
44.62,-0.00029,"Qualified",,4000.17,"CapPass","Cycle 500",500,39656,"416-20","Alloy 617",314626,"Plate"
48.05,-0.00026,"Qualified",,4000.19,"CapPass","Cycle 500",500,39657,"416-20","Alloy 617",314626,"Plate"
51.26,-0.00024,"Qualified",,4000.21,"CapPass","Cycle 500",500,39658,"416-20","Alloy 617",314626,"Plate"
54.62,-0.00021,"Qualified",,4000.23,"CapPass","Cycle 500",500,39659,"416-20","Alloy 617",314626,"Plate"
57.61,-0.00018,"Qualified",,4000.25,"CapPass","Cycle 500",500,39660,"416-20","Alloy 617",314626,"Plate"
60.33,-0.00016,"Qualified",,4000.28,"CapPass","Cycle 500",500,39661,"416-20","Alloy 617",314626,"Plate"
51.39,-0.00014,"Qualified",,7996.70,"CapPass","Cycle 1000",1000,46155,"416-20","Alloy 617",314626,"Plate"
54.70,-0.00011,"Qualified",,7996.72,"CapPass","Cycle 1000",1000,46156,"416-20","Alloy 617",314626,"Plate"
57.48,-0.00009,"Qualified",,7996.75,"CapPass","Cycle 1000",1000,46157,"416-20","Alloy 617",314626,"Plate"
60.60,-0.00006,"Qualified",,7996.78,"CapPass","Cycle 1000",1000,46158,"416-20","Alloy 617",314626,"Plate"
63.41,-0.00004,"Qualified",,7996.82,"CapPass","Cycle 1000",1000,46159,"416-20","Alloy 617",314626,"Plate"
65.58,-0.00002,"Qualified",,7996.84,"CapPass","Cycle 1000",1000,46160,"416-20","Alloy 617",314626,"Plate"
66.57,-0.00001,"Qualified",,7996.85,"CapPass","Cycle 1000",1000,46161,"416-20","Alloy 617",314626,"Plate"
69.53,0.00001,"Qualified",,7996.89,"CapPass","Cycle 1000",1000,46162,"416-20","Alloy 617",314626,"Plate"
72.75,0.00004,"Qualified",,7996.92,"CapPass","Cycle 1000",1000,46163,"416-20","Alloy 617",314626,"Plate"
76.08,0.00006,"Qualified",,7996.95,"CapPass","Cycle 1000",1000,46164,"416-20","Alloy 617",314626,"Plate"
80.12,0.00009,"Qualified",,7996.99,"CapPass","Cycle 1000",1000,46165,"416-20","Alloy 617",314626,"Plate"
83.76,0.00012,"Qualified",,7997.02,"CapPass","Cycle 1000",1000,46166,"416-20","Alloy 617",314626,"Plate"
87.37,0.00014,"Qualified",,7997.05,"CapPass","Cycle 1000",1000,46167,"416-20","Alloy 617",314626,"Plate"
91.01,0.00017,"Qualified",,7997.08,"CapPass","Cycle 1000",1000,46168,"416-20","Alloy 617",314626,"Plate"
94.86,0.00019,"Qualified",,7997.11,"CapPass","Cycle 1000",1000,46169,"416-20","Alloy 617",314626,"Plate"
98.36,0.00022,"Qualified",,7997.14,"CapPass","Cycle 1000",1000,46170,"416-20","Alloy 617",314626,"Plate"
101.31,0.00024,"Qualified",,7997.16,"CapPass","Cycle 1000",1000,46171,"416-20","Alloy 617",314626,"Plate"
104.82,0.00027,"Qualified",,7997.18,"CapPass","Cycle 1000",1000,46172,"416-20","Alloy 617",314626,"Plate"
108.33,0.00029,"Qualified",,7997.20,"CapPass","Cycle 1000",1000,46173,"416-20","Alloy 617",314626,"Plate"
111.93,0.00032,"Qualified",,7997.22,"CapPass","Cycle 1000",1000,46174,"416-20","Alloy 617",314626,"Plate"
115.49,0.00034,"Qualified",,7997.24,"CapPass","Cycle 1000",1000,46175,"416-20","Alloy 617",314626,"Plate"
119.13,0.00037,"Qualified",,7997.26,"CapPass","Cycle 1000",1000,46176,"416-20","Alloy 617",314626,"Plate"
122.69,0.00040,"Qualified",,7997.27,"CapPass","Cycle 1000",1000,46177,"416-20","Alloy 617",314626,"Plate"
126.07,0.00042,"Qualified",,7997.29,"CapPass","Cycle 1000",1000,46178,"416-20","Alloy 617",314626,"Plate"
129.21,0.00045,"Qualified",,7997.31,"CapPass","Cycle 1000",1000,46179,"416-20","Alloy 617",314626,"Plate"
132.55,0.00047,"Qualified",,7997.32,"CapPass","Cycle 1000",1000,46180,"416-20","Alloy 617",314626,"Plate"
135.85,0.00050,"Qualified",,7997.34,"CapPass","Cycle 1000",1000,46181,"416-20","Alloy 617",314626,"Plate"
138.86,0.00052,"Qualified",,7997.36,"CapPass","Cycle 1000",1000,46182,"416-20","Alloy 617",314626,"Plate"
141.98,0.00055,"Qualified",,7997.37,"CapPass","Cycle 1000",1000,46183,"416-20","Alloy 617",314626,"Plate"
144.98,0.00058,"Qualified",,7997.39,"CapPass","Cycle 1000",1000,46184,"416-20","Alloy 617",314626,"Plate"
147.77,0.00060,"Qualified",,7997.41,"CapPass","Cycle 1000",1000,46185,"416-20","Alloy 617",314626,"Plate"
150.49,0.00063,"Qualified",,7997.43,"CapPass","Cycle 1000",1000,46186,"416-20","Alloy 617",314626,"Plate"
153.03,0.00065,"Qualified",,7997.46,"CapPass","Cycle 1000",1000,46187,"416-20","Alloy 617",314626,"Plate"
155.51,0.00068,"Qualified",,7997.48,"CapPass","Cycle 1000",1000,46188,"416-20","Alloy 617",314626,"Plate"
158.01,0.00070,"Qualified",,7997.50,"CapPass","Cycle 1000",1000,46189,"416-20","Alloy 617",314626,"Plate"
160.51,0.00073,"Qualified",,7997.53,"CapPass","Cycle 1000",1000,46190,"416-20","Alloy 617",314626,"Plate"
162.99,0.00075,"Qualified",,7997.56,"CapPass","Cycle 1000",1000,46191,"416-20","Alloy 617",314626,"Plate"
165.18,0.00078,"Qualified",,7997.58,"CapPass","Cycle 1000",1000,46192,"416-20","Alloy 617",314626,"Plate"
167.54,0.00081,"Qualified",,7997.61,"CapPass","Cycle 1000",1000,46193,"416-20","Alloy 617",314626,"Plate"
170.07,0.00083,"Qualified",,7997.64,"CapPass","Cycle 1000",1000,46194,"416-20","Alloy 617",314626,"Plate"
172.40,0.00086,"Qualified",,7997.66,"CapPass","Cycle 1000",1000,46195,"416-20","Alloy 617",314626,"Plate"
174.93,0.00088,"Qualified",,7997.69,"CapPass","Cycle 1000",1000,46196,"416-20","Alloy 617",314626,"Plate"
177.68,0.00091,"Qualified",,7997.72,"CapPass","Cycle 1000",1000,46197,"416-20","Alloy 617",314626,"Plate"
180.18,0.00093,"Qualified",,7997.75,"CapPass","Cycle 1000",1000,46198,"416-20","Alloy 617",314626,"Plate"
182.49,0.00096,"Qualified",,7997.77,"CapPass","Cycle 1000",1000,46199,"416-20","Alloy 617",314626,"Plate"
184.81,0.00098,"Qualified",,7997.79,"CapPass","Cycle 1000",1000,46200,"416-20","Alloy 617",314626,"Plate"
187.24,0.00101,"Qualified",,7997.82,"CapPass","Cycle 1000",1000,46201,"416-20","Alloy 617",314626,"Plate"
187.21,0.00103,"Qualified",,7997.84,"CapPass","Cycle 1000",1000,46202,"416-20","Alloy 617",314626,"Plate"
187.38,0.00104,"Qualified",,7997.84,"CapPass","Cycle 1000",1000,46203,"416-20","Alloy 617",314626,"Plate"
190.17,0.00106,"Qualified",,7997.87,"CapPass","Cycle 1000",1000,46204,"416-20","Alloy 617",314626,"Plate"
192.67,0.00108,"Qualified",,7997.90,"CapPass","Cycle 1000",1000,46205,"416-20","Alloy 617",314626,"Plate"
192.94,0.00111,"Qualified",,7997.92,"CapPass","Cycle 1000",1000,46206,"416-20","Alloy 617",314626,"Plate"
193.33,0.00115,"Qualified",,7997.93,"CapPass","Cycle 1000",1000,46207,"416-20","Alloy 617",314626,"Plate"
193.52,0.00118,"Qualified",,7997.93,"CapPass","Cycle 1000",1000,46208,"416-20","Alloy 617",314626,"Plate"
193.67,0.00121,"Qualified",,7997.93,"CapPass","Cycle 1000",1000,46209,"416-20","Alloy 617",314626,"Plate"
193.85,0.00124,"Qualified",,7997.93,"CapPass","Cycle 1000",1000,46210,"416-20","Alloy 617",314626,"Plate"
194.14,0.00127,"Qualified",,7997.94,"CapPass","Cycle 1000",1000,46211,"416-20","Alloy 617",314626,"Plate"
191.78,0.00129,"Qualified",,7998.14,"CapPass","Cycle 1000",1000,46212,"416-20","Alloy 617",314626,"Plate"
195.08,0.00132,"Qualified",,7998.17,"CapPass","Cycle 1000",1000,46213,"416-20","Alloy 617",314626,"Plate"
198.00,0.00134,"Qualified",,7998.19,"CapPass","Cycle 1000",1000,46214,"416-20","Alloy 617",314626,"Plate"
201.04,0.00137,"Qualified",,7998.21,"CapPass","Cycle 1000",1000,46215,"416-20","Alloy 617",314626,"Plate"
204.06,0.00140,"Qualified",,7998.23,"CapPass","Cycle 1000",1000,46216,"416-20","Alloy 617",314626,"Plate"
205.10,0.00142,"Qualified",,7998.25,"CapPass","Cycle 1000",1000,46217,"416-20","Alloy 617",314626,"Plate"
205.09,0.00145,"Qualified",,7998.27,"CapPass","Cycle 1000",1000,46218,"416-20","Alloy 617",314626,"Plate"
208.07,0.00147,"Qualified",,7998.29,"CapPass","Cycle 1000",1000,46219,"416-20","Alloy 617",314626,"Plate"
206.13,0.00150,"Qualified",,7998.30,"CapPass","Cycle 1000",1000,46220,"416-20","Alloy 617",314626,"Plate"
206.49,0.00153,"Qualified",,7998.30,"CapPass","Cycle 1000",1000,46221,"416-20","Alloy 617",314626,"Plate"
206.76,0.00156,"Qualified",,7998.30,"CapPass","Cycle 1000",1000,46222,"416-20","Alloy 617",314626,"Plate"
206.97,0.00159,"Qualified",,7998.31,"CapPass","Cycle 1000",1000,46223,"416-20","Alloy 617",314626,"Plate"
207.18,0.00162,"Qualified",,7998.31,"CapPass","Cycle 1000",1000,46224,"416-20","Alloy 617",314626,"Plate"
207.50,0.00165,"Qualified",,7998.31,"CapPass","Cycle 1000",1000,46225,"416-20","Alloy 617",314626,"Plate"
207.86,0.00168,"Qualified",,7998.37,"CapPass","Cycle 1000",1000,46226,"416-20","Alloy 617",314626,"Plate"
206.04,0.00170,"Qualified",,7998.55,"CapPass","Cycle 1000",1000,46227,"416-20","Alloy 617",314626,"Plate"
209.01,0.00173,"Qualified",,7998.57,"CapPass","Cycle 1000",1000,46228,"416-20","Alloy 617",314626,"Plate"
211.94,0.00175,"Qualified",,7998.59,"CapPass","Cycle 1000",1000,46229,"416-20","Alloy 617",314626,"Plate"
214.52,0.00178,"Qualified",,7998.62,"CapPass","Cycle 1000",1000,46230,"416-20","Alloy 617",314626,"Plate"
214.24,0.00180,"Qualified",,7998.63,"CapPass","Cycle 1000",1000,46231,"416-20","Alloy 617",314626,"Plate"
213.61,0.00183,"Qualified",,7998.63,"CapPass","Cycle 1000",1000,46232,"416-20","Alloy 617",314626,"Plate"
213.94,0.00187,"Qualified",,7998.63,"CapPass","Cycle 1000",1000,46233,"416-20","Alloy 617",314626,"Plate"
214.19,0.00190,"Qualified",,7998.63,"CapPass","Cycle 1000",1000,46234,"416-20","Alloy 617",314626,"Plate"
214.45,0.00194,"Qualified",,7998.64,"CapPass","Cycle 1000",1000,46235,"416-20","Alloy 617",314626,"Plate"
214.69,0.00197,"Qualified",,7998.64,"CapPass","Cycle 1000",1000,46236,"416-20","Alloy 617",314626,"Plate"
214.95,0.00200,"Qualified",,7998.64,"CapPass","Cycle 1000",1000,46237,"416-20","Alloy 617",314626,"Plate"
215.25,0.00203,"Qualified",,7998.64,"CapPass","Cycle 1000",1000,46238,"416-20","Alloy 617",314626,"Plate"
205.11,0.00200,"Qualified",,7998.75,"CapPass","Cycle 1000",1000,46239,"416-20","Alloy 617",314626,"Plate"
200.51,0.00198,"Qualified",,7998.78,"CapPass","Cycle 1000",1000,46240,"416-20","Alloy 617",314626,"Plate"
196.06,0.00195,"Qualified",,7998.80,"CapPass","Cycle 1000",1000,46241,"416-20","Alloy 617",314626,"Plate"
192.16,0.00193,"Qualified",,7998.82,"CapPass","Cycle 1000",1000,46242,"416-20","Alloy 617",314626,"Plate"
188.13,0.00190,"Qualified",,7998.84,"CapPass","Cycle 1000",1000,46243,"416-20","Alloy 617",314626,"Plate"
187.41,0.00190,"Qualified",,7998.84,"CapPass","Cycle 1000",1000,46244,"416-20","Alloy 617",314626,"Plate"
183.70,0.00187,"Qualified",,7998.86,"CapPass","Cycle 1000",1000,46245,"416-20","Alloy 617",314626,"Plate"
179.64,0.00185,"Qualified",,7998.88,"CapPass","Cycle 1000",1000,46246,"416-20","Alloy 617",314626,"Plate"
175.61,0.00182,"Qualified",,7998.91,"CapPass","Cycle 1000",1000,46247,"416-20","Alloy 617",314626,"Plate"
172.03,0.00180,"Qualified",,7998.93,"CapPass","Cycle 1000",1000,46248,"416-20","Alloy 617",314626,"Plate"
167.57,0.00177,"Qualified",,7998.96,"CapPass","Cycle 1000",1000,46249,"416-20","Alloy 617",314626,"Plate"
163.28,0.00175,"Qualified",,7998.99,"CapPass","Cycle 1000",1000,46250,"416-20","Alloy 617",314626,"Plate"
159.31,0.00172,"Qualified",,7999.02,"CapPass","Cycle 1000",1000,46251,"416-20","Alloy 617",314626,"Plate"
154.48,0.00170,"Qualified",,7999.05,"CapPass","Cycle 1000",1000,46252,"416-20","Alloy 617",314626,"Plate"
150.18,0.00167,"Qualified",,7999.08,"CapPass","Cycle 1000",1000,46253,"416-20","Alloy 617",314626,"Plate"
146.32,0.00165,"Qualified",,7999.11,"CapPass","Cycle 1000",1000,46254,"416-20","Alloy 617",314626,"Plate"
142.10,0.00162,"Qualified",,7999.13,"CapPass","Cycle 1000",1000,46255,"416-20","Alloy 617",314626,"Plate"
138.22,0.00159,"Qualified",,7999.16,"CapPass","Cycle 1000",1000,46256,"416-20","Alloy 617",314626,"Plate"
134.53,0.00157,"Qualified",,7999.18,"CapPass","Cycle 1000",1000,46257,"416-20","Alloy 617",314626,"Plate"
130.59,0.00154,"Qualified",,7999.21,"CapPass","Cycle 1000",1000,46258,"416-20","Alloy 617",314626,"Plate"
127.18,0.00152,"Qualified",,7999.23,"CapPass","Cycle 1000",1000,46259,"416-20","Alloy 617",314626,"Plate"
123.69,0.00149,"Qualified",,7999.26,"CapPass","Cycle 1000",1000,46260,"416-20","Alloy 617",314626,"Plate"
120.05,0.00147,"Qualified",,7999.28,"CapPass","Cycle 1000",1000,46261,"416-20","Alloy 617",314626,"Plate"
115.77,0.00144,"Qualified",,7999.32,"CapPass","Cycle 1000",1000,46262,"416-20","Alloy 617",314626,"Plate"
111.16,0.00142,"Qualified",,7999.35,"CapPass","Cycle 1000",1000,46263,"416-20","Alloy 617",314626,"Plate"
107.65,0.00139,"Qualified",,7999.37,"CapPass","Cycle 1000",1000,46264,"416-20","Alloy 617",314626,"Plate"
104.02,0.00137,"Qualified",,7999.40,"CapPass","Cycle 1000",1000,46265,"416-20","Alloy 617",314626,"Plate"
100.52,0.00134,"Qualified",,7999.42,"CapPass","Cycle 1000",1000,46266,"416-20","Alloy 617",314626,"Plate"
97.03,0.00132,"Qualified",,7999.45,"CapPass","Cycle 1000",1000,46267,"416-20","Alloy 617",314626,"Plate"
93.78,0.00129,"Qualified",,7999.47,"CapPass","Cycle 1000",1000,46268,"416-20","Alloy 617",314626,"Plate"
90.05,0.00127,"Qualified",,7999.50,"CapPass","Cycle 1000",1000,46269,"416-20","Alloy 617",314626,"Plate"
86.24,0.00124,"Qualified",,7999.53,"CapPass","Cycle 1000",1000,46270,"416-20","Alloy 617",314626,"Plate"
82.86,0.00121,"Qualified",,7999.55,"CapPass","Cycle 1000",1000,46271,"416-20","Alloy 617",314626,"Plate"
79.54,0.00119,"Qualified",,7999.58,"CapPass","Cycle 1000",1000,46272,"416-20","Alloy 617",314626,"Plate"
76.04,0.00116,"Qualified",,7999.61,"CapPass","Cycle 1000",1000,46273,"416-20","Alloy 617",314626,"Plate"
72.33,0.00114,"Qualified",,7999.64,"CapPass","Cycle 1000",1000,46274,"416-20","Alloy 617",314626,"Plate"
68.83,0.00111,"Qualified",,7999.66,"CapPass","Cycle 1000",1000,46275,"416-20","Alloy 617",314626,"Plate"
64.60,0.00109,"Qualified",,7999.70,"CapPass","Cycle 1000",1000,46276,"416-20","Alloy 617",314626,"Plate"
60.63,0.00106,"Qualified",,7999.73,"CapPass","Cycle 1000",1000,46277,"416-20","Alloy 617",314626,"Plate"
56.56,0.00104,"Qualified",,7999.76,"CapPass","Cycle 1000",1000,46278,"416-20","Alloy 617",314626,"Plate"
52.11,0.00101,"Qualified",,7999.79,"CapPass","Cycle 1000",1000,46279,"416-20","Alloy 617",314626,"Plate"
48.18,0.00099,"Qualified",,7999.81,"CapPass","Cycle 1000",1000,46280,"416-20","Alloy 617",314626,"Plate"
44.26,0.00096,"Qualified",,7999.84,"CapPass","Cycle 1000",1000,46281,"416-20","Alloy 617",314626,"Plate"
43.94,0.00096,"Qualified",,7999.84,"CapPass","Cycle 1000",1000,46282,"416-20","Alloy 617",314626,"Plate"
39.85,0.00093,"Qualified",,7999.87,"CapPass","Cycle 1000",1000,46283,"416-20","Alloy 617",314626,"Plate"
35.64,0.00091,"Qualified",,7999.90,"CapPass","Cycle 1000",1000,46284,"416-20","Alloy 617",314626,"Plate"
31.40,0.00088,"Qualified",,7999.93,"CapPass","Cycle 1000",1000,46285,"416-20","Alloy 617",314626,"Plate"
27.31,0.00086,"Qualified",,7999.95,"CapPass","Cycle 1000",1000,46286,"416-20","Alloy 617",314626,"Plate"
22.96,0.00083,"Qualified",,7999.98,"CapPass","Cycle 1000",1000,46287,"416-20","Alloy 617",314626,"Plate"
18.71,0.00081,"Qualified",,8000.01,"CapPass","Cycle 1000",1000,46288,"416-20","Alloy 617",314626,"Plate"
14.85,0.00078,"Qualified",,8000.03,"CapPass","Cycle 1000",1000,46289,"416-20","Alloy 617",314626,"Plate"
11.11,0.00076,"Qualified",,8000.06,"CapPass","Cycle 1000",1000,46290,"416-20","Alloy 617",314626,"Plate"
7.70,0.00073,"Qualified",,8000.08,"CapPass","Cycle 1000",1000,46291,"416-20","Alloy 617",314626,"Plate"
4.33,0.00071,"Qualified",,8000.10,"CapPass","Cycle 1000",1000,46292,"416-20","Alloy 617",314626,"Plate"
0.83,0.00068,"Qualified",,8000.13,"CapPass","Cycle 1000",1000,46293,"416-20","Alloy 617",314626,"Plate"
-2.69,0.00066,"Qualified",,8000.16,"CapPass","Cycle 1000",1000,46294,"416-20","Alloy 617",314626,"Plate"
-6.04,0.00063,"Qualified",,8000.18,"CapPass","Cycle 1000",1000,46295,"416-20","Alloy 617",314626,"Plate"
-9.18,0.00060,"Qualified",,8000.21,"CapPass","Cycle 1000",1000,46296,"416-20","Alloy 617",314626,"Plate"
-12.40,0.00058,"Qualified",,8000.23,"CapPass","Cycle 1000",1000,46297,"416-20","Alloy 617",314626,"Plate"
-15.52,0.00055,"Qualified",,8000.26,"CapPass","Cycle 1000",1000,46298,"416-20","Alloy 617",314626,"Plate"
-18.57,0.00053,"Qualified",,8000.31,"CapPass","Cycle 1000",1000,46299,"416-20","Alloy 617",314626,"Plate"
-21.07,0.00050,"Qualified",,8000.37,"CapPass","Cycle 1000",1000,46300,"416-20","Alloy 617",314626,"Plate"
-25.03,0.00048,"Qualified",,8000.46,"CapPass","Cycle 1000",1000,46301,"416-20","Alloy 617",314626,"Plate"
-28.96,0.00045,"Qualified",,8000.50,"CapPass","Cycle 1000",1000,46302,"416-20","Alloy 617",314626,"Plate"
-33.01,0.00043,"Qualified",,8000.53,"CapPass","Cycle 1000",1000,46303,"416-20","Alloy 617",314626,"Plate"
-36.75,0.00040,"Qualified",,8000.56,"CapPass","Cycle 1000",1000,46304,"416-20","Alloy 617",314626,"Plate"
-40.33,0.00038,"Qualified",,8000.58,"CapPass","Cycle 1000",1000,46305,"416-20","Alloy 617",314626,"Plate"
-44.19,0.00035,"Qualified",,8000.60,"CapPass","Cycle 1000",1000,46306,"416-20","Alloy 617",314626,"Plate"
-47.80,0.00032,"Qualified",,8000.62,"CapPass","Cycle 1000",1000,46307,"416-20","Alloy 617",314626,"Plate"
-52.11,0.00030,"Qualified",,8000.64,"CapPass","Cycle 1000",1000,46308,"416-20","Alloy 617",314626,"Plate"
-55.56,0.00027,"Qualified",,8000.65,"CapPass","Cycle 1000",1000,46309,"416-20","Alloy 617",314626,"Plate"
-59.06,0.00025,"Qualified",,8000.66,"CapPass","Cycle 1000",1000,46310,"416-20","Alloy 617",314626,"Plate"
-62.50,0.00022,"Qualified",,8000.68,"CapPass","Cycle 1000",1000,46311,"416-20","Alloy 617",314626,"Plate"
-65.77,0.00019,"Qualified",,8000.69,"CapPass","Cycle 1000",1000,46312,"416-20","Alloy 617",314626,"Plate"
-68.79,0.00017,"Qualified",,8000.71,"CapPass","Cycle 1000",1000,46313,"416-20","Alloy 617",314626,"Plate"
-72.03,0.00014,"Qualified",,8000.73,"CapPass","Cycle 1000",1000,46314,"416-20","Alloy 617",314626,"Plate"
-75.17,0.00012,"Qualified",,8000.75,"CapPass","Cycle 1000",1000,46315,"416-20","Alloy 617",314626,"Plate"
-78.36,0.00009,"Qualified",,8000.77,"CapPass","Cycle 1000",1000,46316,"416-20","Alloy 617",314626,"Plate"
-82.03,0.00007,"Qualified",,8000.79,"CapPass","Cycle 1000",1000,46317,"416-20","Alloy 617",314626,"Plate"
-85.47,0.00004,"Qualified",,8000.81,"CapPass","Cycle 1000",1000,46318,"416-20","Alloy 617",314626,"Plate"
-88.73,0.00002,"Qualified",,8000.83,"CapPass","Cycle 1000",1000,46319,"416-20","Alloy 617",314626,"Plate"
-91.26,-0.00001,"Qualified",,8000.84,"CapPass","Cycle 1000",1000,46320,"416-20","Alloy 617",314626,"Plate"
-91.95,-0.00001,"Qualified",,8000.85,"CapPass","Cycle 1000",1000,46321,"416-20","Alloy 617",314626,"Plate"
-95.36,-0.00004,"Qualified",,8000.87,"CapPass","Cycle 1000",1000,46322,"416-20","Alloy 617",314626,"Plate"
-98.56,-0.00006,"Qualified",,8000.88,"CapPass","Cycle 1000",1000,46323,"416-20","Alloy 617",314626,"Plate"
-102.05,-0.00009,"Qualified",,8000.90,"CapPass","Cycle 1000",1000,46324,"416-20","Alloy 617",314626,"Plate"
-105.11,-0.00011,"Qualified",,8000.92,"CapPass","Cycle 1000",1000,46325,"416-20","Alloy 617",314626,"Plate"
-108.12,-0.00014,"Qualified",,8000.94,"CapPass","Cycle 1000",1000,46326,"416-20","Alloy 617",314626,"Plate"
-111.11,-0.00016,"Qualified",,8000.96,"CapPass","Cycle 1000",1000,46327,"416-20","Alloy 617",314626,"Plate"
-113.90,-0.00019,"Qualified",,8000.98,"CapPass","Cycle 1000",1000,46328,"416-20","Alloy 617",314626,"Plate"
-116.74,-0.00021,"Qualified",,8001.01,"CapPass","Cycle 1000",1000,46329,"416-20","Alloy 617",314626,"Plate"
-119.93,-0.00024,"Qualified",,8001.03,"CapPass","Cycle 1000",1000,46330,"416-20","Alloy 617",314626,"Plate"
-122.96,-0.00027,"Qualified",,8001.06,"CapPass","Cycle 1000",1000,46331,"416-20","Alloy 617",314626,"Plate"
-125.72,-0.00029,"Qualified",,8001.09,"CapPass","Cycle 1000",1000,46332,"416-20","Alloy 617",314626,"Plate"
-128.47,-0.00032,"Qualified",,8001.11,"CapPass","Cycle 1000",1000,46333,"416-20","Alloy 617",314626,"Plate"
-131.13,-0.00034,"Qualified",,8001.14,"CapPass","Cycle 1000",1000,46334,"416-20","Alloy 617",314626,"Plate"
-133.52,-0.00037,"Qualified",,8001.16,"CapPass","Cycle 1000",1000,46335,"416-20","Alloy 617",314626,"Plate"
-135.89,-0.00039,"Qualified",,8001.18,"CapPass","Cycle 1000",1000,46336,"416-20","Alloy 617",314626,"Plate"
-138.41,-0.00042,"Qualified",,8001.21,"CapPass","Cycle 1000",1000,46337,"416-20","Alloy 617",314626,"Plate"
-141.19,-0.00044,"Qualified",,8001.24,"CapPass","Cycle 1000",1000,46338,"416-20","Alloy 617",314626,"Plate"
-143.90,-0.00047,"Qualified",,8001.27,"CapPass","Cycle 1000",1000,46339,"416-20","Alloy 617",314626,"Plate"
-146.39,-0.00049,"Qualified",,8001.29,"CapPass","Cycle 1000",1000,46340,"416-20","Alloy 617",314626,"Plate"
-148.68,-0.00052,"Qualified",,8001.32,"CapPass","Cycle 1000",1000,46341,"416-20","Alloy 617",314626,"Plate"
-151.12,-0.00055,"Qualified",,8001.34,"CapPass","Cycle 1000",1000,46342,"416-20","Alloy 617",314626,"Plate"
-153.51,-0.00057,"Qualified",,8001.37,"CapPass","Cycle 1000",1000,46343,"416-20","Alloy 617",314626,"Plate"
-156.18,-0.00060,"Qualified",,8001.40,"CapPass","Cycle 1000",1000,46344,"416-20","Alloy 617",314626,"Plate"
-159.07,-0.00062,"Qualified",,8001.43,"CapPass","Cycle 1000",1000,46345,"416-20","Alloy 617",314626,"Plate"
-162.26,-0.00065,"Qualified",,8001.46,"CapPass","Cycle 1000",1000,46346,"416-20","Alloy 617",314626,"Plate"
-165.40,-0.00067,"Qualified",,8001.49,"CapPass","Cycle 1000",1000,46347,"416-20","Alloy 617",314626,"Plate"
-168.16,-0.00070,"Qualified",,8001.51,"CapPass","Cycle 1000",1000,46348,"416-20","Alloy 617",314626,"Plate"
-171.16,-0.00072,"Qualified",,8001.54,"CapPass","Cycle 1000",1000,46349,"416-20","Alloy 617",314626,"Plate"
-174.30,-0.00075,"Qualified",,8001.57,"CapPass","Cycle 1000",1000,46350,"416-20","Alloy 617",314626,"Plate"
-177.17,-0.00077,"Qualified",,8001.59,"CapPass","Cycle 1000",1000,46351,"416-20","Alloy 617",314626,"Plate"
-180.36,-0.00080,"Qualified",,8001.62,"CapPass","Cycle 1000",1000,46352,"416-20","Alloy 617",314626,"Plate"
-184.05,-0.00082,"Qualified",,8001.65,"CapPass","Cycle 1000",1000,46353,"416-20","Alloy 617",314626,"Plate"
-187.45,-0.00085,"Qualified",,8001.68,"CapPass","Cycle 1000",1000,46354,"416-20","Alloy 617",314626,"Plate"
-190.51,-0.00088,"Qualified",,8001.70,"CapPass","Cycle 1000",1000,46355,"416-20","Alloy 617",314626,"Plate"
-190.82,-0.00090,"Qualified",,8001.72,"CapPass","Cycle 1000",1000,46356,"416-20","Alloy 617",314626,"Plate"
-191.16,-0.00093,"Qualified",,8001.73,"CapPass","Cycle 1000",1000,46357,"416-20","Alloy 617",314626,"Plate"
-191.50,-0.00097,"Qualified",,8001.73,"CapPass","Cycle 1000",1000,46358,"416-20","Alloy 617",314626,"Plate"
-191.71,-0.00099,"Qualified",,8001.73,"CapPass","Cycle 1000",1000,46359,"416-20","Alloy 617",314626,"Plate"
-191.95,-0.00102,"Qualified",,8001.73,"CapPass","Cycle 1000",1000,46360,"416-20","Alloy 617",314626,"Plate"
-192.31,-0.00105,"Qualified",,8001.74,"CapPass","Cycle 1000",1000,46361,"416-20","Alloy 617",314626,"Plate"
-194.10,-0.00107,"Qualified",,8001.76,"CapPass","Cycle 1000",1000,46362,"416-20","Alloy 617",314626,"Plate"
-191.05,-0.00109,"Qualified",,8001.84,"CapPass","Cycle 1000",1000,46363,"416-20","Alloy 617",314626,"Plate"
-189.33,-0.00110,"Qualified",,8001.90,"CapPass","Cycle 1000",1000,46364,"416-20","Alloy 617",314626,"Plate"
-191.47,-0.00112,"Qualified",,8001.96,"CapPass","Cycle 1000",1000,46365,"416-20","Alloy 617",314626,"Plate"
-194.17,-0.00115,"Qualified",,8001.99,"CapPass","Cycle 1000",1000,46366,"416-20","Alloy 617",314626,"Plate"
-196.68,-0.00117,"Qualified",,8002.01,"CapPass","Cycle 1000",1000,46367,"416-20","Alloy 617",314626,"Plate"
-199.04,-0.00120,"Qualified",,8002.03,"CapPass","Cycle 1000",1000,46368,"416-20","Alloy 617",314626,"Plate"
-201.55,-0.00122,"Qualified",,8002.05,"CapPass","Cycle 1000",1000,46369,"416-20","Alloy 617",314626,"Plate"
-205.21,-0.00125,"Qualified",,8002.08,"CapPass","Cycle 1000",1000,46370,"416-20","Alloy 617",314626,"Plate"
-203.63,-0.00128,"Qualified",,8002.10,"CapPass","Cycle 1000",1000,46371,"416-20","Alloy 617",314626,"Plate"
-204.62,-0.00130,"Qualified",,8002.11,"CapPass","Cycle 1000",1000,46372,"416-20","Alloy 617",314626,"Plate"
-203.99,-0.00133,"Qualified",,8002.12,"CapPass","Cycle 1000",1000,46373,"416-20","Alloy 617",314626,"Plate"
-204.47,-0.00136,"Qualified",,8002.13,"CapPass","Cycle 1000",1000,46374,"416-20","Alloy 617",314626,"Plate"
-204.68,-0.00140,"Qualified",,8002.13,"CapPass","Cycle 1000",1000,46375,"416-20","Alloy 617",314626,"Plate"
-204.88,-0.00144,"Qualified",,8002.13,"CapPass","Cycle 1000",1000,46376,"416-20","Alloy 617",314626,"Plate"
-205.05,-0.00148,"Qualified",,8002.14,"CapPass","Cycle 1000",1000,46377,"416-20","Alloy 617",314626,"Plate"
-205.26,-0.00151,"Qualified",,8002.14,"CapPass","Cycle 1000",1000,46378,"416-20","Alloy 617",314626,"Plate"
-205.50,-0.00154,"Qualified",,8002.14,"CapPass","Cycle 1000",1000,46379,"416-20","Alloy 617",314626,"Plate"
-198.45,-0.00152,"Qualified",,8002.23,"CapPass","Cycle 1000",1000,46380,"416-20","Alloy 617",314626,"Plate"
-193.73,-0.00149,"Qualified",,8002.26,"CapPass","Cycle 1000",1000,46381,"416-20","Alloy 617",314626,"Plate"
-195.80,-0.00152,"Qualified",,8002.38,"CapPass","Cycle 1000",1000,46382,"416-20","Alloy 617",314626,"Plate"
