Repository: js-molina/fatigue-A617

File: data/850C/Strain rate 0.001/0.40% strain/HTM_A19_PeakStress_411.csv (part 8 of 10)
"Cycle","Data State","Max Stress Mpa","Min Stress Mpa","Qual Exceptions","Qual State","Stress Ratio","Time Max Stress Sec","Time Min Stress Sec","Sample","Count","Alloy","Material_Form","Heat"
2659,"CapPass",222.29,-220.46,,"Qualified",1.008,21285.35,21289.14,"4-1-1",2659,"Alloy 617","Plate",314626
2660,"CapPass",220.75,-221.36,,"Qualified",0.997,21293.26,21297.07,"4-1-1",2660,"Alloy 617","Plate",314626
2661,"CapPass",217.47,-225.86,,"Qualified",0.963,21301.09,21305.30,"4-1-1",2661,"Alloy 617","Plate",314626
2662,"CapPass",220.54,-225.62,,"Qualified",0.977,21309.45,21313.30,"4-1-1",2662,"Alloy 617","Plate",314626
2663,"CapPass",216.68,-222.19,,"Qualified",0.975,21317.06,21321.35,"4-1-1",2663,"Alloy 617","Plate",314626
2664,"CapPass",219.89,-224.21,,"Qualified",0.981,21325.20,21329.41,"4-1-1",2664,"Alloy 617","Plate",314626
2665,"CapPass",223.82,-219.11,,"Qualified",1.021,21333.47,21337.45,"4-1-1",2665,"Alloy 617","Plate",314626
2666,"CapPass",223.68,-221.22,,"Qualified",1.011,21341.35,21345.46,"4-1-1",2666,"Alloy 617","Plate",314626
2667,"CapPass",220.77,-225.79,,"Qualified",0.978,21349.45,21353.47,"4-1-1",2667,"Alloy 617","Plate",314626
2668,"CapPass",224.11,-216.49,,"Qualified",1.035,21357.35,21361.36,"4-1-1",2668,"Alloy 617","Plate",314626
2669,"CapPass",219.35,-223.22,,"Qualified",0.983,21365.30,21369.34,"4-1-1",2669,"Alloy 617","Plate",314626
2670,"CapPass",223.53,-222.45,,"Qualified",1.005,21373.38,21377.42,"4-1-1",2670,"Alloy 617","Plate",314626
2671,"CapPass",223.58,-221.13,,"Qualified",1.011,21381.38,21385.27,"4-1-1",2671,"Alloy 617","Plate",314626
2672,"CapPass",222.93,-219.35,,"Qualified",1.016,21389.51,21393.18,"4-1-1",2672,"Alloy 617","Plate",314626
2673,"CapPass",220.30,-222.75,,"Qualified",0.989,21397.39,21401.35,"4-1-1",2673,"Alloy 617","Plate",314626
2674,"CapPass",225.66,-220.16,,"Qualified",1.025,21405.49,21409.33,"4-1-1",2674,"Alloy 617","Plate",314626
2675,"CapPass",219.42,-218.14,,"Qualified",1.006,21413.39,21417.58,"4-1-1",2675,"Alloy 617","Plate",314626
2676,"CapPass",222.31,-218.83,,"Qualified",1.016,21421.53,21425.24,"4-1-1",2676,"Alloy 617","Plate",314626
2677,"CapPass",222.10,-223.54,,"Qualified",0.994,21429.52,21433.42,"4-1-1",2677,"Alloy 617","Plate",314626
2678,"CapPass",223.05,-218.30,,"Qualified",1.022,21437.53,21441.45,"4-1-1",2678,"Alloy 617","Plate",314626
2679,"CapPass",220.78,-217.25,,"Qualified",1.016,21445.56,21449.31,"4-1-1",2679,"Alloy 617","Plate",314626
2680,"CapPass",219.97,-219.53,,"Qualified",1.002,21453.35,21457.35,"4-1-1",2680,"Alloy 617","Plate",314626
2681,"CapPass",218.01,-221.32,,"Qualified",0.985,21461.33,21465.54,"4-1-1",2681,"Alloy 617","Plate",314626
2682,"CapPass",219.35,-221.10,,"Qualified",0.992,21469.42,21473.52,"4-1-1",2682,"Alloy 617","Plate",314626
2683,"CapPass",219.07,-223.83,,"Qualified",0.979,21477.53,21481.55,"4-1-1",2683,"Alloy 617","Plate",314626
2684,"CapPass",221.31,-220.73,,"Qualified",1.003,21485.63,21489.65,"4-1-1",2684,"Alloy 617","Plate",314626
2685,"CapPass",223.60,-221.39,,"Qualified",1.010,21493.60,21497.49,"4-1-1",2685,"Alloy 617","Plate",314626
2686,"CapPass",220.91,-219.08,,"Qualified",1.008,21501.63,21505.36,"4-1-1",2686,"Alloy 617","Plate",314626
2687,"CapPass",216.26,-222.73,,"Qualified",0.971,21509.34,21513.52,"4-1-1",2687,"Alloy 617","Plate",314626
2688,"CapPass",220.25,-222.42,,"Qualified",0.990,21517.60,21521.65,"4-1-1",2688,"Alloy 617","Plate",314626
2689,"CapPass",219.35,-216.13,,"Qualified",1.015,21525.48,21529.69,"4-1-1",2689,"Alloy 617","Plate",314626
2690,"CapPass",214.28,-219.93,,"Qualified",0.974,21533.35,21537.61,"4-1-1",2690,"Alloy 617","Plate",314626
2691,"CapPass",220.54,-222.85,,"Qualified",0.990,21541.45,21545.57,"4-1-1",2691,"Alloy 617","Plate",314626
2692,"CapPass",218.78,-220.98,,"Qualified",0.990,21549.59,21553.54,"4-1-1",2692,"Alloy 617","Plate",314626
2693,"CapPass",219.34,-222.86,,"Qualified",0.984,21557.43,21561.72,"4-1-1",2693,"Alloy 617","Plate",314626
2694,"CapPass",220.93,-222.13,,"Qualified",0.995,21565.66,21569.66,"4-1-1",2694,"Alloy 617","Plate",314626
2695,"CapPass",218.14,-219.65,,"Qualified",0.993,21573.35,21577.71,"4-1-1",2695,"Alloy 617","Plate",314626
2696,"CapPass",222.07,-216.34,,"Qualified",1.027,21581.62,21585.45,"4-1-1",2696,"Alloy 617","Plate",314626
2697,"CapPass",223.12,-218.49,,"Qualified",1.021,21589.70,21593.53,"4-1-1",2697,"Alloy 617","Plate",314626
2698,"CapPass",220.03,-224.32,,"Qualified",0.981,21597.71,21601.65,"4-1-1",2698,"Alloy 617","Plate",314626
2699,"CapPass",223.15,-223.48,,"Qualified",0.999,21605.67,21609.69,"4-1-1",2699,"Alloy 617","Plate",314626
2700,"CapPass",218.31,-218.31,,"Qualified",1.000,21613.77,21617.51,"4-1-1",2700,"Alloy 617","Plate",314626
2701,"CapPass",221.22,-219.87,,"Qualified",1.006,21621.70,21625.80,"4-1-1",2701,"Alloy 617","Plate",314626
2702,"CapPass",219.41,-221.95,,"Qualified",0.989,21629.69,21633.58,"4-1-1",2702,"Alloy 617","Plate",314626
2703,"CapPass",222.60,-219.89,,"Qualified",1.012,21637.76,21641.71,"4-1-1",2703,"Alloy 617","Plate",314626
2704,"CapPass",222.13,-222.99,,"Qualified",0.996,21645.68,21649.59,"4-1-1",2704,"Alloy 617","Plate",314626
2705,"CapPass",215.99,-217.54,,"Qualified",0.993,21653.83,21657.63,"4-1-1",2705,"Alloy 617","Plate",314626
2706,"CapPass",223.36,-217.34,,"Qualified",1.028,21661.64,21665.45,"4-1-1",2706,"Alloy 617","Plate",314626
2707,"CapPass",213.67,-222.50,,"Qualified",0.960,21669.53,21673.83,"4-1-1",2707,"Alloy 617","Plate",314626
2708,"CapPass",215.85,-220.28,,"Qualified",0.980,21677.57,21681.65,"4-1-1",2708,"Alloy 617","Plate",314626
2709,"CapPass",221.16,-221.09,,"Qualified",1.000,21685.78,21689.87,"4-1-1",2709,"Alloy 617","Plate",314626
2710,"CapPass",216.69,-220.67,,"Qualified",0.982,21693.63,21697.69,"4-1-1",2710,"Alloy 617","Plate",314626
2711,"CapPass",220.31,-219.44,,"Qualified",1.004,21701.83,21705.89,"4-1-1",2711,"Alloy 617","Plate",314626
2712,"CapPass",221.53,-221.57,,"Qualified",1.000,21709.77,21713.74,"4-1-1",2712,"Alloy 617","Plate",314626
2713,"CapPass",214.69,-224.10,,"Qualified",0.958,21717.63,21721.82,"4-1-1",2713,"Alloy 617","Plate",314626
2714,"CapPass",221.92,-218.66,,"Qualified",1.015,21725.87,21729.57,"4-1-1",2714,"Alloy 617","Plate",314626
2715,"CapPass",219.10,-221.49,,"Qualified",0.989,21733.79,21737.80,"4-1-1",2715,"Alloy 617","Plate",314626
2716,"CapPass",214.70,-215.37,,"Qualified",0.997,21741.53,21745.70,"4-1-1",2716,"Alloy 617","Plate",314626
2717,"CapPass",222.65,-221.41,,"Qualified",1.006,21749.87,21753.93,"4-1-1",2717,"Alloy 617","Plate",314626
2718,"CapPass",223.14,-219.68,,"Qualified",1.016,21757.86,21761.68,"4-1-1",2718,"Alloy 617","Plate",314626
2719,"CapPass",213.21,-225.53,,"Qualified",0.945,21765.61,21769.95,"4-1-1",2719,"Alloy 617","Plate",314626
2720,"CapPass",215.02,-223.16,,"Qualified",0.964,21773.61,21777.93,"4-1-1",2720,"Alloy 617","Plate",314626
2721,"CapPass",215.88,-224.30,,"Qualified",0.962,21781.66,21785.86,"4-1-1",2721,"Alloy 617","Plate",314626
2722,"CapPass",219.98,-221.57,,"Qualified",0.993,21789.98,21793.86,"4-1-1",2722,"Alloy 617","Plate",314626
2723,"CapPass",221.33,-217.55,,"Qualified",1.017,21797.93,21801.73,"4-1-1",2723,"Alloy 617","Plate",314626
2724,"CapPass",223.07,-221.17,,"Qualified",1.009,21805.93,21809.66,"4-1-1",2724,"Alloy 617","Plate",314626
2725,"CapPass",218.35,-218.75,,"Qualified",0.998,21813.73,21818.00,"4-1-1",2725,"Alloy 617","Plate",314626
2726,"CapPass",219.52,-220.19,,"Qualified",0.997,21821.88,21825.98,"4-1-1",2726,"Alloy 617","Plate",314626
2727,"CapPass",222.42,-221.48,,"Qualified",1.004,21829.97,21833.83,"4-1-1",2727,"Alloy 617","Plate",314626
2728,"CapPass",220.77,-219.25,,"Qualified",1.007,21837.88,21841.77,"4-1-1",2728,"Alloy 617","Plate",314626
2729,"CapPass",219.74,-222.08,,"Qualified",0.989,21845.76,21849.96,"4-1-1",2729,"Alloy 617","Plate",314626
2730,"CapPass",220.12,-224.22,,"Qualified",0.982,21853.86,21858.02,"4-1-1",2730,"Alloy 617","Plate",314626
2731,"CapPass",221.69,-215.52,,"Qualified",1.029,21862.06,21865.78,"4-1-1",2731,"Alloy 617","Plate",314626
2732,"CapPass",220.70,-221.58,,"Qualified",0.996,21869.86,21874.00,"4-1-1",2732,"Alloy 617","Plate",314626
2733,"CapPass",219.04,-218.44,,"Qualified",1.003,21877.89,21881.96,"4-1-1",2733,"Alloy 617","Plate",314626
2734,"CapPass",220.89,-217.77,,"Qualified",1.014,21886.02,21889.76,"4-1-1",2734,"Alloy 617","Plate",314626
2735,"CapPass",219.90,-219.60,,"Qualified",1.001,21894.08,21897.95,"4-1-1",2735,"Alloy 617","Plate",314626
2736,"CapPass",217.48,-212.85,,"Qualified",1.022,21902.07,21905.73,"4-1-1",2736,"Alloy 617","Plate",314626
2737,"CapPass",220.94,-219.43,,"Qualified",1.007,21909.94,21914.10,"4-1-1",2737,"Alloy 617","Plate",314626
2738,"CapPass",217.04,-222.01,,"Qualified",0.978,21917.88,21922.00,"4-1-1",2738,"Alloy 617","Plate",314626
2739,"CapPass",217.60,-220.25,,"Qualified",0.988,21926.01,21930.02,"4-1-1",2739,"Alloy 617","Plate",314626
2740,"CapPass",220.90,-218.11,,"Qualified",1.013,21934.14,21937.94,"4-1-1",2740,"Alloy 617","Plate",314626
2741,"CapPass",223.89,-219.70,,"Qualified",1.019,21942.07,21946.12,"4-1-1",2741,"Alloy 617","Plate",314626
2742,"CapPass",222.45,-224.94,,"Qualified",0.989,21950.10,21954.08,"4-1-1",2742,"Alloy 617","Plate",314626
2743,"CapPass",216.77,-221.61,,"Qualified",0.978,21957.99,21962.04,"4-1-1",2743,"Alloy 617","Plate",314626
2744,"CapPass",220.66,-220.70,,"Qualified",1.000,21966.10,21969.90,"4-1-1",2744,"Alloy 617","Plate",314626
2745,"CapPass",217.25,-221.80,,"Qualified",0.979,21973.98,21978.04,"4-1-1",2745,"Alloy 617","Plate",314626
2746,"CapPass",220.20,-219.74,,"Qualified",1.002,21981.94,21986.12,"4-1-1",2746,"Alloy 617","Plate",314626
2747,"CapPass",215.60,-224.53,,"Qualified",0.960,21990.19,21994.12,"4-1-1",2747,"Alloy 617","Plate",314626
2748,"CapPass",220.95,-222.57,,"Qualified",0.993,21998.00,22002.11,"4-1-1",2748,"Alloy 617","Plate",314626
2749,"CapPass",217.94,-217.85,,"Qualified",1.000,22006.07,22010.22,"4-1-1",2749,"Alloy 617","Plate",314626
2750,"CapPass",220.32,-221.54,,"Qualified",0.995,22014.09,22018.04,"4-1-1",2750,"Alloy 617","Plate",314626
2751,"CapPass",218.10,-218.31,,"Qualified",0.999,22021.91,22025.94,"4-1-1",2751,"Alloy 617","Plate",314626
2752,"CapPass",219.34,-222.57,,"Qualified",0.985,22030.11,22034.11,"4-1-1",2752,"Alloy 617","Plate",314626
2753,"CapPass",220.42,-220.34,,"Qualified",1.000,22038.21,22042.06,"4-1-1",2753,"Alloy 617","Plate",314626
2754,"CapPass",220.49,-220.31,,"Qualified",1.001,22046.19,22050.04,"4-1-1",2754,"Alloy 617","Plate",314626
2755,"CapPass",220.24,-223.96,,"Qualified",0.983,22054.06,22058.14,"4-1-1",2755,"Alloy 617","Plate",314626
2756,"CapPass",216.69,-224.93,,"Qualified",0.963,22061.99,22066.24,"4-1-1",2756,"Alloy 617","Plate",314626
2757,"CapPass",219.29,-219.96,,"Qualified",0.997,22070.06,22074.21,"4-1-1",2757,"Alloy 617","Plate",314626
2758,"CapPass",220.43,-220.12,,"Qualified",1.001,22078.20,22082.17,"4-1-1",2758,"Alloy 617","Plate",314626
2759,"CapPass",218.54,-214.58,,"Qualified",1.018,22086.05,22090.31,"4-1-1",2759,"Alloy 617","Plate",314626
2760,"CapPass",222.96,-220.19,,"Qualified",1.013,22094.19,22098.08,"4-1-1",2760,"Alloy 617","Plate",314626
2761,"CapPass",220.18,-223.16,,"Qualified",0.987,22102.18,22106.24,"4-1-1",2761,"Alloy 617","Plate",314626
2762,"CapPass",220.97,-222.00,,"Qualified",0.995,22110.20,22114.20,"4-1-1",2762,"Alloy 617","Plate",314626
2763,"CapPass",221.62,-219.32,,"Qualified",1.010,22118.27,22122.14,"4-1-1",2763,"Alloy 617","Plate",314626
2764,"CapPass",219.19,-218.93,,"Qualified",1.001,22126.25,22130.36,"4-1-1",2764,"Alloy 617","Plate",314626
2765,"CapPass",222.33,-218.14,,"Qualified",1.019,22134.30,22138.16,"4-1-1",2765,"Alloy 617","Plate",314626
2766,"CapPass",218.71,-222.22,,"Qualified",0.984,22142.33,22146.24,"4-1-1",2766,"Alloy 617","Plate",314626
2767,"CapPass",221.30,-223.81,,"Qualified",0.989,22150.24,22154.32,"4-1-1",2767,"Alloy 617","Plate",314626
2768,"CapPass",224.66,-221.44,,"Qualified",1.015,22158.34,22162.34,"4-1-1",2768,"Alloy 617","Plate",314626
2769,"CapPass",223.47,-220.19,,"Qualified",1.015,22166.35,22170.38,"4-1-1",2769,"Alloy 617","Plate",314626
2770,"CapPass",218.62,-220.35,,"Qualified",0.992,22174.40,22178.37,"4-1-1",2770,"Alloy 617","Plate",314626
2771,"CapPass",221.95,-223.37,,"Qualified",0.994,22182.29,22186.34,"4-1-1",2771,"Alloy 617","Plate",314626
2772,"CapPass",223.54,-217.90,,"Qualified",1.026,22190.32,22194.12,"4-1-1",2772,"Alloy 617","Plate",314626
2773,"CapPass",221.58,-222.30,,"Qualified",0.997,22198.35,22202.34,"4-1-1",2773,"Alloy 617","Plate",314626
2774,"CapPass",217.23,-223.16,,"Qualified",0.973,22206.12,22210.38,"4-1-1",2774,"Alloy 617","Plate",314626
2775,"CapPass",219.73,-219.66,,"Qualified",1.000,22214.35,22218.11,"4-1-1",2775,"Alloy 617","Plate",314626
2776,"CapPass",216.26,-224.80,,"Qualified",0.962,22222.32,22226.40,"4-1-1",2776,"Alloy 617","Plate",314626
2777,"CapPass",219.50,-221.34,,"Qualified",0.992,22230.26,22234.47,"4-1-1",2777,"Alloy 617","Plate",314626
2778,"CapPass",222.25,-221.48,,"Qualified",1.003,22238.43,22242.44,"4-1-1",2778,"Alloy 617","Plate",314626
2779,"CapPass",219.05,-219.96,,"Qualified",0.996,22246.30,22250.47,"4-1-1",2779,"Alloy 617","Plate",314626
2780,"CapPass",220.68,-223.99,,"Qualified",0.985,22254.35,22258.44,"4-1-1",2780,"Alloy 617","Plate",314626
2781,"CapPass",215.56,-215.35,,"Qualified",1.001,22262.50,22266.21,"4-1-1",2781,"Alloy 617","Plate",314626
2782,"CapPass",217.98,-220.45,,"Qualified",0.989,22270.28,22274.34,"4-1-1",2782,"Alloy 617","Plate",314626
2783,"CapPass",219.47,-222.34,,"Qualified",0.987,22278.31,22282.47,"4-1-1",2783,"Alloy 617","Plate",314626
2784,"CapPass",217.42,-220.92,,"Qualified",0.984,22286.22,22290.52,"4-1-1",2784,"Alloy 617","Plate",314626
2785,"CapPass",222.99,-218.20,,"Qualified",1.022,22294.53,22298.28,"4-1-1",2785,"Alloy 617","Plate",314626
2786,"CapPass",221.17,-220.09,,"Qualified",1.005,22302.51,22306.24,"4-1-1",2786,"Alloy 617","Plate",314626
2787,"CapPass",219.41,-222.90,,"Qualified",0.984,22310.47,22314.51,"4-1-1",2787,"Alloy 617","Plate",314626
2788,"CapPass",220.12,-223.83,,"Qualified",0.983,22318.38,22322.50,"4-1-1",2788,"Alloy 617","Plate",314626
2789,"CapPass",223.07,-220.59,,"Qualified",1.011,22326.47,22330.46,"4-1-1",2789,"Alloy 617","Plate",314626
2790,"CapPass",220.38,-220.42,,"Qualified",1.000,22334.44,22338.39,"4-1-1",2790,"Alloy 617","Plate",314626
2791,"CapPass",219.80,-222.94,,"Qualified",0.986,22342.55,22346.56,"4-1-1",2791,"Alloy 617","Plate",314626
2792,"CapPass",218.73,-221.50,,"Qualified",0.988,22350.38,22354.56,"4-1-1",2792,"Alloy 617","Plate",314626
2793,"CapPass",225.60,-219.86,,"Qualified",1.026,22358.58,22362.40,"4-1-1",2793,"Alloy 617","Plate",314626
2794,"CapPass",214.23,-219.60,,"Qualified",0.976,22366.61,22370.30,"4-1-1",2794,"Alloy 617","Plate",314626
2795,"CapPass",220.53,-221.45,,"Qualified",0.996,22374.60,22378.56,"4-1-1",2795,"Alloy 617","Plate",314626
2796,"CapPass",221.04,-216.28,,"Qualified",1.022,22382.50,22386.64,"4-1-1",2796,"Alloy 617","Plate",314626
2797,"CapPass",216.99,-221.39,,"Qualified",0.980,22390.38,22394.59,"4-1-1",2797,"Alloy 617","Plate",314626
2798,"CapPass",215.52,-214.52,,"Qualified",1.005,22398.66,22402.66,"4-1-1",2798,"Alloy 617","Plate",314626
2799,"CapPass",217.89,-219.47,,"Qualified",0.993,22406.46,22410.46,"4-1-1",2799,"Alloy 617","Plate",314626
2800,"CapPass",217.66,-219.33,,"Qualified",0.992,22414.51,22418.42,"4-1-1",2800,"Alloy 617","Plate",314626
2801,"CapPass",220.54,-220.62,,"Qualified",1.000,22422.67,22426.57,"4-1-1",2801,"Alloy 617","Plate",314626
2802,"CapPass",216.80,-213.95,,"Qualified",1.013,22430.50,22434.41,"4-1-1",2802,"Alloy 617","Plate",314626
2803,"CapPass",220.23,-216.79,,"Qualified",1.016,22438.47,22442.49,"4-1-1",2803,"Alloy 617","Plate",314626
2804,"CapPass",218.98,-218.42,,"Qualified",1.003,22446.52,22450.53,"4-1-1",2804,"Alloy 617","Plate",314626
2805,"CapPass",216.53,-220.85,,"Qualified",0.980,22454.51,22458.67,"4-1-1",2805,"Alloy 617","Plate",314626
2806,"CapPass",220.80,-221.60,,"Qualified",0.996,22462.65,22466.51,"4-1-1",2806,"Alloy 617","Plate",314626
2807,"CapPass",222.60,-218.18,,"Qualified",1.020,22470.60,22474.56,"4-1-1",2807,"Alloy 617","Plate",314626
2808,"CapPass",217.89,-221.58,,"Qualified",0.983,22478.68,22482.67,"4-1-1",2808,"Alloy 617","Plate",314626
2809,"CapPass",214.75,-223.81,,"Qualified",0.960,22486.42,22490.71,"4-1-1",2809,"Alloy 617","Plate",314626
2810,"CapPass",222.18,-215.57,,"Qualified",1.031,22494.67,22498.61,"4-1-1",2810,"Alloy 617","Plate",314626
2811,"CapPass",217.91,-217.15,,"Qualified",1.003,22502.57,22506.45,"4-1-1",2811,"Alloy 617","Plate",314626
2812,"CapPass",218.17,-219.61,,"Qualified",0.993,22510.56,22514.52,"4-1-1",2812,"Alloy 617","Plate",314626
2813,"CapPass",218.75,-216.26,,"Qualified",1.012,22518.61,22522.43,"4-1-1",2813,"Alloy 617","Plate",314626
2814,"CapPass",220.30,-218.96,,"Qualified",1.006,22526.76,22530.66,"4-1-1",2814,"Alloy 617","Plate",314626
2815,"CapPass",221.29,-220.72,,"Qualified",1.003,22534.62,22538.54,"4-1-1",2815,"Alloy 617","Plate",314626
2816,"CapPass",215.71,-225.07,,"Qualified",0.958,22542.47,22546.70,"4-1-1",2816,"Alloy 617","Plate",314626
2817,"CapPass",220.67,-221.06,,"Qualified",0.998,22550.81,22554.75,"4-1-1",2817,"Alloy 617","Plate",314626
2818,"CapPass",222.73,-222.51,,"Qualified",1.001,22558.70,22562.78,"4-1-1",2818,"Alloy 617","Plate",314626
2819,"CapPass",218.11,-222.15,,"Qualified",0.982,22566.61,22570.77,"4-1-1",2819,"Alloy 617","Plate",314626
2820,"CapPass",219.07,-222.45,,"Qualified",0.985,22574.58,22578.76,"4-1-1",2820,"Alloy 617","Plate",314626
2821,"CapPass",221.69,-218.75,,"Qualified",1.013,22582.82,22586.86,"4-1-1",2821,"Alloy 617","Plate",314626
2822,"CapPass",220.84,-221.98,,"Qualified",0.995,22590.85,22594.72,"4-1-1",2822,"Alloy 617","Plate",314626
2823,"CapPass",220.50,-220.02,,"Qualified",1.002,22598.85,22602.80,"4-1-1",2823,"Alloy 617","Plate",314626
2824,"CapPass",216.70,-220.73,,"Qualified",0.982,22606.53,22610.84,"4-1-1",2824,"Alloy 617","Plate",314626
2825,"CapPass",219.35,-219.00,,"Qualified",1.002,22614.66,22618.88,"4-1-1",2825,"Alloy 617","Plate",314626
2826,"CapPass",223.07,-220.88,,"Qualified",1.010,22622.89,22626.85,"4-1-1",2826,"Alloy 617","Plate",314626
2827,"CapPass",216.20,-219.46,,"Qualified",0.985,22630.60,22634.64,"4-1-1",2827,"Alloy 617","Plate",314626
2828,"CapPass",218.09,-223.79,,"Qualified",0.975,22638.74,22642.89,"4-1-1",2828,"Alloy 617","Plate",314626
2829,"CapPass",217.16,-216.81,,"Qualified",1.002,22646.58,22650.92,"4-1-1",2829,"Alloy 617","Plate",314626
2830,"CapPass",221.33,-221.71,,"Qualified",0.998,22654.88,22658.88,"4-1-1",2830,"Alloy 617","Plate",314626
2831,"CapPass",219.52,-216.30,,"Qualified",1.015,22662.91,22666.55,"4-1-1",2831,"Alloy 617","Plate",314626
2832,"CapPass",221.87,-220.02,,"Qualified",1.008,22670.88,22674.88,"4-1-1",2832,"Alloy 617","Plate",314626
2833,"CapPass",215.95,-221.92,,"Qualified",0.973,22678.55,22682.87,"4-1-1",2833,"Alloy 617","Plate",314626
2834,"CapPass",222.95,-220.43,,"Qualified",1.011,22686.89,22690.83,"4-1-1",2834,"Alloy 617","Plate",314626
2835,"CapPass",220.38,-220.32,,"Qualified",1.000,22694.94,22698.83,"4-1-1",2835,"Alloy 617","Plate",314626
2836,"CapPass",220.63,-224.02,,"Qualified",0.985,22702.92,22706.88,"4-1-1",2836,"Alloy 617","Plate",314626
2837,"CapPass",218.34,-219.46,,"Qualified",0.995,22710.75,22714.93,"4-1-1",2837,"Alloy 617","Plate",314626
2838,"CapPass",220.25,-221.91,,"Qualified",0.993,22718.87,22722.96,"4-1-1",2838,"Alloy 617","Plate",314626
2839,"CapPass",221.36,-220.99,,"Qualified",1.002,22726.91,22730.98,"4-1-1",2839,"Alloy 617","Plate",314626
2840,"CapPass",220.57,-219.35,,"Qualified",1.006,22734.85,22738.68,"4-1-1",2840,"Alloy 617","Plate",314626
2841,"CapPass",219.89,-220.64,,"Qualified",0.997,22742.83,22747.02,"4-1-1",2841,"Alloy 617","Plate",314626
2842,"CapPass",216.65,-220.58,,"Qualified",0.982,22750.77,22755.04,"4-1-1",2842,"Alloy 617","Plate",314626
2843,"CapPass",221.69,-218.91,,"Qualified",1.013,22758.96,22762.83,"4-1-1",2843,"Alloy 617","Plate",314626
2844,"CapPass",217.46,-224.29,,"Qualified",0.970,22767.04,22770.95,"4-1-1",2844,"Alloy 617","Plate",314626
2845,"CapPass",216.86,-219.48,,"Qualified",0.988,22774.76,22779.05,"4-1-1",2845,"Alloy 617","Plate",314626
2846,"CapPass",220.48,-219.60,,"Qualified",1.004,22782.83,22786.90,"4-1-1",2846,"Alloy 617","Plate",314626
2847,"CapPass",215.44,-215.69,,"Qualified",0.999,22790.75,22795.09,"4-1-1",2847,"Alloy 617","Plate",314626
2848,"CapPass",222.51,-218.19,,"Qualified",1.020,22798.95,22802.86,"4-1-1",2848,"Alloy 617","Plate",314626
2849,"CapPass",220.96,-221.98,,"Qualified",0.995,22807.06,22810.79,"4-1-1",2849,"Alloy 617","Plate",314626
2850,"CapPass",219.02,-219.77,,"Qualified",0.997,22815.06,22818.84,"4-1-1",2850,"Alloy 617","Plate",314626
2851,"CapPass",214.22,-221.14,,"Qualified",0.969,22822.94,22826.92,"4-1-1",2851,"Alloy 617","Plate",314626
2852,"CapPass",220.01,-215.80,,"Qualified",1.020,22830.99,22835.13,"4-1-1",2852,"Alloy 617","Plate",314626
2853,"CapPass",219.44,-221.42,,"Qualified",0.991,22838.97,22842.98,"4-1-1",2853,"Alloy 617","Plate",314626
2854,"CapPass",216.49,-220.60,,"Qualified",0.981,22846.82,22851.11,"4-1-1",2854,"Alloy 617","Plate",314626
2855,"CapPass",217.52,-216.96,,"Qualified",1.003,22854.99,22858.88,"4-1-1",2855,"Alloy 617","Plate",314626
2856,"CapPass",219.10,-219.01,,"Qualified",1.000,22863.10,22866.95,"4-1-1",2856,"Alloy 617","Plate",314626
2857,"CapPass",218.17,-218.01,,"Qualified",1.001,22871.05,22875.18,"4-1-1",2857,"Alloy 617","Plate",314626
2858,"CapPass",219.85,-220.24,,"Qualified",0.998,22879.11,22883.18,"4-1-1",2858,"Alloy 617","Plate",314626
2859,"CapPass",220.00,-222.64,,"Qualified",0.988,22887.12,22891.13,"4-1-1",2859,"Alloy 617","Plate",314626
2860,"CapPass",219.08,-220.69,,"Qualified",0.993,22895.00,22899.03,"4-1-1",2860,"Alloy 617","Plate",314626
2861,"CapPass",217.18,-218.56,,"Qualified",0.994,22902.95,22906.98,"4-1-1",2861,"Alloy 617","Plate",314626
2862,"CapPass",219.04,-223.00,,"Qualified",0.982,22911.00,22915.11,"4-1-1",2862,"Alloy 617","Plate",314626
2863,"CapPass",221.53,-221.02,,"Qualified",1.002,22919.13,22923.15,"4-1-1",2863,"Alloy 617","Plate",314626
2864,"CapPass",220.42,-213.72,,"Qualified",1.031,22927.16,22930.96,"4-1-1",2864,"Alloy 617","Plate",314626
2865,"CapPass",218.88,-220.35,,"Qualified",0.993,22935.12,22939.12,"4-1-1",2865,"Alloy 617","Plate",314626
2866,"CapPass",219.03,-219.04,,"Qualified",1.000,22942.99,22947.05,"4-1-1",2866,"Alloy 617","Plate",314626
2867,"CapPass",221.90,-219.58,,"Qualified",1.011,22951.25,22955.10,"4-1-1",2867,"Alloy 617","Plate",314626
2868,"CapPass",217.94,-222.65,,"Qualified",0.979,22959.06,22963.18,"4-1-1",2868,"Alloy 617","Plate",314626
2869,"CapPass",216.58,-220.40,,"Qualified",0.983,22966.88,22971.24,"4-1-1",2869,"Alloy 617","Plate",314626
2870,"CapPass",219.18,-214.43,,"Qualified",1.022,22975.06,22978.99,"4-1-1",2870,"Alloy 617","Plate",314626
2871,"CapPass",220.32,-219.65,,"Qualified",1.003,22983.29,22987.29,"4-1-1",2871,"Alloy 617","Plate",314626
2872,"CapPass",218.93,-222.49,,"Qualified",0.984,22991.30,22995.26,"4-1-1",2872,"Alloy 617","Plate",314626
2873,"CapPass",217.34,-219.55,,"Qualified",0.990,22999.02,23003.18,"4-1-1",2873,"Alloy 617","Plate",314626
2874,"CapPass",220.77,-223.13,,"Qualified",0.989,23007.26,23011.26,"4-1-1",2874,"Alloy 617","Plate",314626
2875,"CapPass",218.10,-218.58,,"Qualified",0.998,23015.04,23019.20,"4-1-1",2875,"Alloy 617","Plate",314626
2876,"CapPass",217.00,-219.58,,"Qualified",0.988,23023.04,23027.23,"4-1-1",2876,"Alloy 617","Plate",314626
2877,"CapPass",216.44,-220.60,,"Qualified",0.981,23031.01,23035.34,"4-1-1",2877,"Alloy 617","Plate",314626
2878,"CapPass",219.88,-221.01,,"Qualified",0.995,23039.27,23043.21,"4-1-1",2878,"Alloy 617","Plate",314626
2879,"CapPass",221.48,-216.40,,"Qualified",1.024,23047.30,23051.09,"4-1-1",2879,"Alloy 617","Plate",314626
2880,"CapPass",215.53,-222.48,,"Qualified",0.969,23055.37,23059.29,"4-1-1",2880,"Alloy 617","Plate",314626
2881,"CapPass",218.09,-219.64,,"Qualified",0.993,23063.13,23067.25,"4-1-1",2881,"Alloy 617","Plate",314626
2882,"CapPass",219.70,-218.90,,"Qualified",1.004,23071.19,23075.37,"4-1-1",2882,"Alloy 617","Plate",314626
2883,"CapPass",217.01,-223.46,,"Qualified",0.971,23079.17,23083.35,"4-1-1",2883,"Alloy 617","Plate",314626
2884,"CapPass",220.20,-221.56,,"Qualified",0.994,23087.31,23091.24,"4-1-1",2884,"Alloy 617","Plate",314626
2885,"CapPass",217.56,-218.80,,"Qualified",0.994,23095.40,23099.32,"4-1-1",2885,"Alloy 617","Plate",314626
2886,"CapPass",216.52,-219.84,,"Qualified",0.985,23103.42,23107.37,"4-1-1",2886,"Alloy 617","Plate",314626
2887,"CapPass",223.22,-223.58,,"Qualified",0.998,23111.40,23115.43,"4-1-1",2887,"Alloy 617","Plate",314626
2888,"CapPass",214.81,-220.54,,"Qualified",0.974,23119.22,23123.26,"4-1-1",2888,"Alloy 617","Plate",314626
2889,"CapPass",216.64,-219.87,,"Qualified",0.985,23127.22,23131.34,"4-1-1",2889,"Alloy 617","Plate",314626
2890,"CapPass",215.76,-222.78,,"Qualified",0.968,23135.20,23139.33,"4-1-1",2890,"Alloy 617","Plate",314626
2891,"CapPass",220.88,-221.00,,"Qualified",0.999,23143.38,23147.48,"4-1-1",2891,"Alloy 617","Plate",314626
2892,"CapPass",218.64,-222.28,,"Qualified",0.984,23151.47,23155.37,"4-1-1",2892,"Alloy 617","Plate",314626
2893,"CapPass",217.57,-220.31,,"Qualified",0.988,23159.15,23163.45,"4-1-1",2893,"Alloy 617","Plate",314626
2894,"CapPass",221.68,-218.90,,"Qualified",1.013,23167.45,23171.50,"4-1-1",2894,"Alloy 617","Plate",314626
2895,"CapPass",218.72,-220.56,,"Qualified",0.992,23175.38,23179.21,"4-1-1",2895,"Alloy 617","Plate",314626
2896,"CapPass",218.33,-219.25,,"Qualified",0.996,23183.52,23187.31,"4-1-1",2896,"Alloy 617","Plate",314626
2897,"CapPass",219.09,-217.35,,"Qualified",1.008,23191.45,23195.23,"4-1-1",2897,"Alloy 617","Plate",314626
2898,"CapPass",213.52,-221.90,,"Qualified",0.962,23199.23,23203.54,"4-1-1",2898,"Alloy 617","Plate",314626
2899,"CapPass",217.38,-222.24,,"Qualified",0.978,23207.36,23211.50,"4-1-1",2899,"Alloy 617","Plate",314626
2900,"CapPass",218.27,-216.89,,"Qualified",1.006,23215.43,23219.20,"4-1-1",2900,"Alloy 617","Plate",314626
2901,"CapPass",220.31,-221.43,,"Qualified",0.995,23223.44,23227.53,"4-1-1",2901,"Alloy 617","Plate",314626
2902,"CapPass",213.75,-218.68,,"Qualified",0.977,23231.34,23235.39,"4-1-1",2902,"Alloy 617","Plate",314626
2903,"CapPass",217.38,-219.50,,"Qualified",0.990,23239.47,23243.49,"4-1-1",2903,"Alloy 617","Plate",314626
2904,"CapPass",216.55,-217.14,,"Qualified",0.997,23247.34,23251.36,"4-1-1",2904,"Alloy 617","Plate",314626
2905,"CapPass",219.54,-217.09,,"Qualified",1.011,23255.51,23259.31,"4-1-1",2905,"Alloy 617","Plate",314626
2906,"CapPass",216.56,-221.22,,"Qualified",0.979,23263.35,23267.49,"4-1-1",2906,"Alloy 617","Plate",314626
2907,"CapPass",213.08,-220.40,,"Qualified",0.967,23271.26,23275.52,"4-1-1",2907,"Alloy 617","Plate",314626
2908,"CapPass",214.48,-212.32,,"Qualified",1.010,23279.31,23283.30,"4-1-1",2908,"Alloy 617","Plate",314626
2909,"CapPass",219.16,-219.81,,"Qualified",0.997,23287.61,23291.56,"4-1-1",2909,"Alloy 617","Plate",314626
2910,"CapPass",214.70,-220.24,,"Qualified",0.975,23295.29,23299.55,"4-1-1",2910,"Alloy 617","Plate",314626
2911,"CapPass",216.25,-219.21,,"Qualified",0.986,23303.65,23307.57,"4-1-1",2911,"Alloy 617","Plate",314626
2912,"CapPass",218.43,-218.95,,"Qualified",0.998,23311.43,23315.62,"4-1-1",2912,"Alloy 617","Plate",314626
2913,"CapPass",219.66,-217.01,,"Qualified",1.012,23319.64,23323.65,"4-1-1",2913,"Alloy 617","Plate",314626
2914,"CapPass",217.67,-220.50,,"Qualified",0.987,23327.68,23331.61,"4-1-1",2914,"Alloy 617","Plate",314626
2915,"CapPass",219.77,-218.88,,"Qualified",1.004,23335.67,23339.63,"4-1-1",2915,"Alloy 617","Plate",314626
2916,"CapPass",219.80,-219.27,,"Qualified",1.002,23343.65,23347.64,"4-1-1",2916,"Alloy 617","Plate",314626
2917,"CapPass",215.99,-216.96,,"Qualified",0.996,23351.54,23355.70,"4-1-1",2917,"Alloy 617","Plate",314626
2918,"CapPass",221.12,-220.31,,"Qualified",1.004,23359.62,23363.60,"4-1-1",2918,"Alloy 617","Plate",314626
2919,"CapPass",218.76,-218.61,,"Qualified",1.001,23367.66,23371.65,"4-1-1",2919,"Alloy 617","Plate",314626
2920,"CapPass",221.69,-219.62,,"Qualified",1.009,23375.70,23379.62,"4-1-1",2920,"Alloy 617","Plate",314626
2921,"CapPass",218.13,-217.67,,"Qualified",1.002,23383.61,23387.44,"4-1-1",2921,"Alloy 617","Plate",314626
2922,"CapPass",216.09,-219.93,,"Qualified",0.983,23391.52,23395.67,"4-1-1",2922,"Alloy 617","Plate",314626
2923,"CapPass",220.64,-220.82,,"Qualified",0.999,23399.67,23403.72,"4-1-1",2923,"Alloy 617","Plate",314626
2924,"CapPass",218.01,-223.15,,"Qualified",0.977,23407.72,23411.77,"4-1-1",2924,"Alloy 617","Plate",314626
2925,"CapPass",217.63,-220.56,,"Qualified",0.987,23415.64,23419.72,"4-1-1",2925,"Alloy 617","Plate",314626
2926,"CapPass",218.28,-219.79,,"Qualified",0.993,23423.68,23427.61,"4-1-1",2926,"Alloy 617","Plate",314626
2927,"CapPass",217.21,-220.12,,"Qualified",0.987,23431.56,23435.73,"4-1-1",2927,"Alloy 617","Plate",314626
2928,"CapPass",219.18,-219.03,,"Qualified",1.001,23439.63,23443.61,"4-1-1",2928,"Alloy 617","Plate",314626
2929,"CapPass",214.57,-221.55,,"Qualified",0.968,23447.79,23451.70,"4-1-1",2929,"Alloy 617","Plate",314626
2930,"CapPass",217.31,-219.21,,"Qualified",0.991,23455.75,23459.59,"4-1-1",2930,"Alloy 617","Plate",314626
2931,"CapPass",217.22,-220.34,,"Qualified",0.986,23463.72,23467.84,"4-1-1",2931,"Alloy 617","Plate",314626
2932,"CapPass",221.19,-220.85,,"Qualified",1.002,23471.83,23475.76,"4-1-1",2932,"Alloy 617","Plate",314626
2933,"CapPass",217.31,-217.52,,"Qualified",0.999,23479.60,23483.56,"4-1-1",2933,"Alloy 617","Plate",314626
2934,"CapPass",211.90,-218.18,,"Qualified",0.971,23487.49,23491.68,"4-1-1",2934,"Alloy 617","Plate",314626
2935,"CapPass",219.09,-222.34,,"Qualified",0.985,23495.67,23499.71,"4-1-1",2935,"Alloy 617","Plate",314626
2936,"CapPass",213.17,-217.89,,"Qualified",0.978,23503.51,23507.60,"4-1-1",2936,"Alloy 617","Plate",314626
2937,"CapPass",217.44,-222.67,,"Qualified",0.976,23511.70,23515.87,"4-1-1",2937,"Alloy 617","Plate",314626
2938,"CapPass",212.64,-223.12,,"Qualified",0.953,23519.59,23523.86,"4-1-1",2938,"Alloy 617","Plate",314626
2939,"CapPass",216.62,-216.52,,"Qualified",1.000,23527.66,23531.59,"4-1-1",2939,"Alloy 617","Plate",314626
2940,"CapPass",217.64,-215.90,,"Qualified",1.008,23535.68,23539.89,"4-1-1",2940,"Alloy 617","Plate",314626
2941,"CapPass",218.97,-216.31,,"Qualified",1.012,23543.86,23547.66,"4-1-1",2941,"Alloy 617","Plate",314626
2942,"CapPass",214.01,-218.90,,"Qualified",0.978,23551.63,23555.86,"4-1-1",2942,"Alloy 617","Plate",314626
2943,"CapPass",217.98,-214.48,,"Qualified",1.016,23559.70,23563.65,"4-1-1",2943,"Alloy 617","Plate",314626
2944,"CapPass",217.44,-215.97,,"Qualified",1.007,23567.83,23571.68,"4-1-1",2944,"Alloy 617","Plate",314626
2945,"CapPass",220.37,-217.59,,"Qualified",1.013,23575.93,23579.74,"4-1-1",2945,"Alloy 617","Plate",314626
2946,"CapPass",219.84,-215.97,,"Qualified",1.018,23583.87,23587.72,"4-1-1",2946,"Alloy 617","Plate",314626
2947,"CapPass",214.09,-220.38,,"Qualified",0.971,23591.79,23595.88,"4-1-1",2947,"Alloy 617","Plate",314626
2948,"CapPass",215.99,-221.35,,"Qualified",0.976,23599.84,23603.92,"4-1-1",2948,"Alloy 617","Plate",314626
2949,"CapPass",219.14,-216.65,,"Qualified",1.011,23607.92,23611.83,"4-1-1",2949,"Alloy 617","Plate",314626
2950,"CapPass",218.19,-220.85,,"Qualified",0.988,23615.87,23619.80,"4-1-1",2950,"Alloy 617","Plate",314626
2951,"CapPass",217.95,-214.94,,"Qualified",1.014,23623.75,23627.72,"4-1-1",2951,"Alloy 617","Plate",314626
2952,"CapPass",214.04,-219.90,,"Qualified",0.973,23631.67,23635.91,"4-1-1",2952,"Alloy 617","Plate",314626
2953,"CapPass",214.81,-219.83,,"Qualified",0.977,23639.76,23643.88,"4-1-1",2953,"Alloy 617","Plate",314626
2954,"CapPass",217.98,-220.38,,"Qualified",0.989,23647.99,23651.88,"4-1-1",2954,"Alloy 617","Plate",314626
2955,"CapPass",216.86,-217.20,,"Qualified",0.998,23655.89,23659.87,"4-1-1",2955,"Alloy 617","Plate",314626
2956,"CapPass",218.79,-217.82,,"Qualified",1.004,23663.87,23667.85,"4-1-1",2956,"Alloy 617","Plate",314626
2957,"CapPass",219.25,-216.99,,"Qualified",1.010,23671.99,23675.76,"4-1-1",2957,"Alloy 617","Plate",314626
2958,"CapPass",215.89,-218.13,,"Qualified",0.990,23679.84,23683.81,"4-1-1",2958,"Alloy 617","Plate",314626
2959,"CapPass",215.00,-221.11,,"Qualified",0.972,23687.88,23692.02,"4-1-1",2959,"Alloy 617","Plate",314626
2960,"CapPass",215.85,-219.91,,"Qualified",0.982,23695.99,23699.96,"4-1-1",2960,"Alloy 617","Plate",314626
2961,"CapPass",214.07,-216.31,,"Qualified",0.990,23703.77,23707.90,"4-1-1",2961,"Alloy 617","Plate",314626
2962,"CapPass",219.04,-217.75,,"Qualified",1.006,23711.94,23715.97,"4-1-1",2962,"Alloy 617","Plate",314626
2963,"CapPass",218.25,-215.14,,"Qualified",1.014,23720.00,23724.09,"4-1-1",2963,"Alloy 617","Plate",314626
2964,"CapPass",219.74,-217.80,,"Qualified",1.009,23728.02,23731.96,"4-1-1",2964,"Alloy 617","Plate",314626
2965,"CapPass",217.73,-219.09,,"Qualified",0.994,23736.06,23739.95,"4-1-1",2965,"Alloy 617","Plate",314626
2966,"CapPass",213.90,-216.46,,"Qualified",0.988,23743.82,23747.89,"4-1-1",2966,"Alloy 617","Plate",314626
2967,"CapPass",217.40,-220.97,,"Qualified",0.984,23752.05,23756.01,"4-1-1",2967,"Alloy 617","Plate",314626
2968,"CapPass",220.39,-218.95,,"Qualified",1.007,23760.00,23764.08,"4-1-1",2968,"Alloy 617","Plate",314626
2969,"CapPass",215.57,-217.93,,"Qualified",0.989,23767.88,23771.99,"4-1-1",2969,"Alloy 617","Plate",314626
2970,"CapPass",218.27,-222.32,,"Qualified",0.982,23776.13,23780.09,"4-1-1",2970,"Alloy 617","Plate",314626
2971,"CapPass",222.22,-218.23,,"Qualified",1.018,23784.13,23788.18,"4-1-1",2971,"Alloy 617","Plate",314626
2972,"CapPass",217.67,-221.79,,"Qualified",0.981,23792.15,23796.13,"4-1-1",2972,"Alloy 617","Plate",314626
2973,"CapPass",218.29,-213.08,,"Qualified",1.024,23800.09,23803.84,"4-1-1",2973,"Alloy 617","Plate",314626
2974,"CapPass",212.21,-217.49,,"Qualified",0.976,23807.84,23811.83,"4-1-1",2974,"Alloy 617","Plate",314626
2975,"CapPass",215.84,-219.22,,"Qualified",0.985,23816.06,23819.99,"4-1-1",2975,"Alloy 617","Plate",314626
2976,"CapPass",213.47,-219.49,,"Qualified",0.973,23823.92,23828.09,"4-1-1",2976,"Alloy 617","Plate",314626
2977,"CapPass",218.13,-215.35,,"Qualified",1.013,23832.17,23835.93,"4-1-1",2977,"Alloy 617","Plate",314626
2978,"CapPass",217.37,-214.60,,"Qualified",1.013,23840.20,23843.94,"4-1-1",2978,"Alloy 617","Plate",314626
2979,"CapPass",215.50,-222.09,,"Qualified",0.970,23848.24,23852.21,"4-1-1",2979,"Alloy 617","Plate",314626
2980,"CapPass",219.88,-218.27,,"Qualified",1.007,23856.14,23860.25,"4-1-1",2980,"Alloy 617","Plate",314626
2981,"CapPass",213.08,-219.98,,"Qualified",0.969,23864.06,23868.15,"4-1-1",2981,"Alloy 617","Plate",314626
2982,"CapPass",217.55,-221.08,,"Qualified",0.984,23872.13,23876.11,"4-1-1",2982,"Alloy 617","Plate",314626
2983,"CapPass",211.94,-218.27,,"Qualified",0.971,23879.81,23884.06,"4-1-1",2983,"Alloy 617","Plate",314626
2984,"CapPass",216.87,-222.42,,"Qualified",0.975,23888.16,23892.29,"4-1-1",2984,"Alloy 617","Plate",314626
2985,"CapPass",214.85,-215.90,,"Qualified",0.995,23896.09,23900.15,"4-1-1",2985,"Alloy 617","Plate",314626
2986,"CapPass",214.15,-217.60,,"Qualified",0.984,23904.01,23908.11,"4-1-1",2986,"Alloy 617","Plate",314626
2987,"CapPass",217.66,-217.67,,"Qualified",1.000,23912.15,23916.17,"4-1-1",2987,"Alloy 617","Plate",314626
2988,"CapPass",215.47,-218.94,,"Qualified",0.984,23920.04,23924.25,"4-1-1",2988,"Alloy 617","Plate",314626
2989,"CapPass",216.51,-217.30,,"Qualified",0.996,23928.25,23932.23,"4-1-1",2989,"Alloy 617","Plate",314626
2990,"CapPass",217.45,-216.92,,"Qualified",1.002,23936.19,23940.19,"4-1-1",2990,"Alloy 617","Plate",314626
2991,"CapPass",217.21,-216.80,,"Qualified",1.002,23944.35,23948.17,"4-1-1",2991,"Alloy 617","Plate",314626
2992,"CapPass",218.29,-218.89,,"Qualified",0.997,23952.26,23956.28,"4-1-1",2992,"Alloy 617","Plate",314626
2993,"CapPass",213.71,-218.22,,"Qualified",0.979,23960.06,23964.24,"4-1-1",2993,"Alloy 617","Plate",314626
2994,"CapPass",214.94,-216.18,,"Qualified",0.994,23968.30,23972.25,"4-1-1",2994,"Alloy 617","Plate",314626
2995,"CapPass",219.01,-217.90,,"Qualified",1.005,23976.26,23980.29,"4-1-1",2995,"Alloy 617","Plate",314626
2996,"CapPass",216.22,-216.36,,"Qualified",0.999,23984.26,23988.11,"4-1-1",2996,"Alloy 617","Plate",314626
2997,"CapPass",214.83,-216.16,,"Qualified",0.994,23992.20,23996.40,"4-1-1",2997,"Alloy 617","Plate",314626
2998,"CapPass",217.07,-220.00,,"Qualified",0.987,24000.23,24004.36,"4-1-1",2998,"Alloy 617","Plate",314626
2999,"CapPass",211.34,-215.33,,"Qualified",0.981,24008.09,24012.23,"4-1-1",2999,"Alloy 617","Plate",314626
3000,"CapPass",217.74,-215.26,,"Qualified",1.012,24016.32,24020.18,"4-1-1",3000,"Alloy 617","Plate",314626
3001,"CapPass",215.63,-220.53,,"Qualified",0.978,24024.44,24028.39,"4-1-1",3001,"Alloy 617","Plate",314626
3002,"CapPass",219.43,-215.35,,"Qualified",1.019,24032.34,24036.28,"4-1-1",3002,"Alloy 617","Plate",314626
3003,"CapPass",212.83,-215.81,,"Qualified",0.986,24040.45,24044.17,"4-1-1",3003,"Alloy 617","Plate",314626
3004,"CapPass",213.84,-217.14,,"Qualified",0.985,24048.27,24052.31,"4-1-1",3004,"Alloy 617","Plate",314626
3005,"CapPass",214.89,-216.28,,"Qualified",0.994,24056.32,24060.39,"4-1-1",3005,"Alloy 617","Plate",314626
3006,"CapPass",217.40,-218.66,,"Qualified",0.994,24064.47,24068.38,"4-1-1",3006,"Alloy 617","Plate",314626
3007,"CapPass",214.73,-216.71,,"Qualified",0.991,24072.22,24076.35,"4-1-1",3007,"Alloy 617","Plate",314626
3008,"CapPass",215.84,-212.69,,"Qualified",1.015,24080.43,24084.23,"4-1-1",3008,"Alloy 617","Plate",314626
3009,"CapPass",215.81,-218.26,,"Qualified",0.989,24088.50,24092.48,"4-1-1",3009,"Alloy 617","Plate",314626
3010,"CapPass",216.17,-216.58,,"Qualified",0.998,24096.28,24100.48,"4-1-1",3010,"Alloy 617","Plate",314626
3011,"CapPass",215.46,-217.97,,"Qualified",0.988,24104.32,24108.37,"4-1-1",3011,"Alloy 617","Plate",314626
3012,"CapPass",216.21,-219.75,,"Qualified",0.984,24112.54,24116.48,"4-1-1",3012,"Alloy 617","Plate",314626
3013,"CapPass",210.80,-212.08,,"Qualified",0.994,24120.15,24124.15,"4-1-1",3013,"Alloy 617","Plate",314626
3014,"CapPass",215.01,-215.96,,"Qualified",0.996,24128.34,24132.37,"4-1-1",3014,"Alloy 617","Plate",314626
3015,"CapPass",218.08,-220.47,,"Qualified",0.989,24136.53,24140.51,"4-1-1",3015,"Alloy 617","Plate",314626
3016,"CapPass",213.35,-216.69,,"Qualified",0.985,24144.33,24148.30,"4-1-1",3016,"Alloy 617","Plate",314626
3017,"CapPass",213.33,-216.58,,"Qualified",0.985,24152.57,24156.39,"4-1-1",3017,"Alloy 617","Plate",314626
3018,"CapPass",214.80,-217.23,,"Qualified",0.989,24160.59,24164.57,"4-1-1",3018,"Alloy 617","Plate",314626
3019,"CapPass",217.57,-220.21,,"Qualified",0.988,24168.45,24172.47,"4-1-1",3019,"Alloy 617","Plate",314626
3020,"CapPass",216.88,-219.67,,"Qualified",0.987,24176.50,24180.52,"4-1-1",3020,"Alloy 617","Plate",314626
3021,"CapPass",215.58,-221.13,,"Qualified",0.975,24184.36,24188.51,"4-1-1",3021,"Alloy 617","Plate",314626
3022,"CapPass",217.01,-218.58,,"Qualified",0.993,24192.51,24196.54,"4-1-1",3022,"Alloy 617","Plate",314626
3023,"CapPass",213.75,-221.97,,"Qualified",0.963,24200.35,24204.61,"4-1-1",3023,"Alloy 617","Plate",314626
3024,"CapPass",217.25,-216.81,,"Qualified",1.002,24208.44,24212.53,"4-1-1",3024,"Alloy 617","Plate",314626
3025,"CapPass",219.36,-215.85,,"Qualified",1.016,24216.61,24220.65,"4-1-1",3025,"Alloy 617","Plate",314626
3026,"CapPass",218.15,-214.81,,"Qualified",1.016,24224.51,24228.52,"4-1-1",3026,"Alloy 617","Plate",314626
3027,"CapPass",216.10,-217.88,,"Qualified",0.992,24232.68,24236.62,"4-1-1",3027,"Alloy 617","Plate",314626
3028,"CapPass",216.55,-218.69,,"Qualified",0.990,24240.62,24244.53,"4-1-1",3028,"Alloy 617","Plate",314626
3029,"CapPass",215.20,-218.55,,"Qualified",0.985,24248.52,24252.64,"4-1-1",3029,"Alloy 617","Plate",314626
3030,"CapPass",216.20,-219.92,,"Qualified",0.983,24256.57,24260.63,"4-1-1",3030,"Alloy 617","Plate",314626
3031,"CapPass",216.73,-212.78,,"Qualified",1.019,24264.69,24268.71,"4-1-1",3031,"Alloy 617","Plate",314626
