Repository: js-molina/fatigue-A617

File: data/850C/Strain rate 0.001/0.40% strain/HTM_A19_PeakStress_41620.csv (part 8 of 14)
"Cycle","Data State","Max Stress Mpa","Min Stress Mpa","Qual Exceptions","Qual State","Stress Ratio","Time Max Stress Sec","Time Min Stress Sec","Sample","Count","Alloy","Material_Form","Heat"
2635,"CapPass",220.59,-213.24,,"Qualified",1.035,21093.15,21096.94,"416-20",2635,"Alloy 617","Plate",314626
2636,"CapPass",219.11,-218.15,,"Qualified",1.004,21101.06,21105.01,"416-20",2636,"Alloy 617","Plate",314626
2637,"CapPass",219.11,-219.55,,"Qualified",0.998,21108.92,21113.08,"416-20",2637,"Alloy 617","Plate",314626
2638,"CapPass",216.09,-215.05,,"Qualified",1.005,21117.21,21121.22,"416-20",2638,"Alloy 617","Plate",314626
2639,"CapPass",217.78,-215.74,,"Qualified",1.009,21125.22,21128.94,"416-20",2639,"Alloy 617","Plate",314626
2640,"CapPass",224.06,-215.38,,"Qualified",1.040,21133.16,21136.88,"416-20",2640,"Alloy 617","Plate",314626
2641,"CapPass",218.82,-221.13,,"Qualified",0.990,21141.18,21145.10,"416-20",2641,"Alloy 617","Plate",314626
2642,"CapPass",215.38,-221.59,,"Qualified",0.972,21149.24,21153.06,"416-20",2642,"Alloy 617","Plate",314626
2643,"CapPass",216.17,-216.77,,"Qualified",0.997,21157.25,21160.97,"416-20",2643,"Alloy 617","Plate",314626
2644,"CapPass",218.80,-220.02,,"Qualified",0.994,21165.02,21169.10,"416-20",2644,"Alloy 617","Plate",314626
2645,"CapPass",216.46,-218.13,,"Qualified",0.992,21172.97,21176.95,"416-20",2645,"Alloy 617","Plate",314626
2646,"CapPass",223.37,-217.66,,"Qualified",1.026,21181.25,21185.29,"416-20",2646,"Alloy 617","Plate",314626
2647,"CapPass",217.23,-221.10,,"Qualified",0.983,21189.29,21193.29,"416-20",2647,"Alloy 617","Plate",314626
2648,"CapPass",217.67,-219.61,,"Qualified",0.991,21196.93,21201.21,"416-20",2648,"Alloy 617","Plate",314626
2649,"CapPass",213.88,-218.11,,"Qualified",0.981,21205.30,21209.08,"416-20",2649,"Alloy 617","Plate",314626
2650,"CapPass",218.22,-214.36,,"Qualified",1.018,21213.01,21217.31,"416-20",2650,"Alloy 617","Plate",314626
2651,"CapPass",213.37,-222.33,,"Qualified",0.960,21221.32,21225.29,"416-20",2651,"Alloy 617","Plate",314626
2652,"CapPass",216.29,-218.41,,"Qualified",0.990,21229.00,21233.25,"416-20",2652,"Alloy 617","Plate",314626
2653,"CapPass",216.98,-220.15,,"Qualified",0.986,21237.11,21241.27,"416-20",2653,"Alloy 617","Plate",314626
2654,"CapPass",218.41,-214.63,,"Qualified",1.018,21245.12,21249.34,"416-20",2654,"Alloy 617","Plate",314626
2655,"CapPass",220.93,-217.36,,"Qualified",1.016,21253.19,21256.94,"416-20",2655,"Alloy 617","Plate",314626
2656,"CapPass",214.15,-219.06,,"Qualified",0.978,21261.07,21265.33,"416-20",2656,"Alloy 617","Plate",314626
2657,"CapPass",221.86,-219.15,,"Qualified",1.012,21269.29,21273.32,"416-20",2657,"Alloy 617","Plate",314626
2658,"CapPass",220.48,-221.86,,"Qualified",0.994,21277.26,21281.33,"416-20",2658,"Alloy 617","Plate",314626
2659,"CapPass",220.28,-215.37,,"Qualified",1.023,21285.26,21289.06,"416-20",2659,"Alloy 617","Plate",314626
2660,"CapPass",212.00,-222.92,,"Qualified",0.951,21293.21,21297.36,"416-20",2660,"Alloy 617","Plate",314626
2661,"CapPass",218.78,-221.25,,"Qualified",0.989,21301.40,21305.29,"416-20",2661,"Alloy 617","Plate",314626
2662,"CapPass",211.87,-220.77,,"Qualified",0.960,21309.19,21313.39,"416-20",2662,"Alloy 617","Plate",314626
2663,"CapPass",214.97,-218.63,,"Qualified",0.983,21317.13,21321.27,"416-20",2663,"Alloy 617","Plate",314626
2664,"CapPass",218.09,-220.20,,"Qualified",0.990,21325.37,21329.38,"416-20",2664,"Alloy 617","Plate",314626
2665,"CapPass",219.25,-218.82,,"Qualified",1.002,21333.31,21337.35,"416-20",2665,"Alloy 617","Plate",314626
2666,"CapPass",218.36,-216.98,,"Qualified",1.006,21341.32,21345.20,"416-20",2666,"Alloy 617","Plate",314626
2667,"CapPass",219.07,-215.70,,"Qualified",1.016,21349.35,21353.13,"416-20",2667,"Alloy 617","Plate",314626
2668,"CapPass",215.20,-219.81,,"Qualified",0.979,21357.47,21361.35,"416-20",2668,"Alloy 617","Plate",314626
2669,"CapPass",218.97,-218.47,,"Qualified",1.002,21365.32,21369.28,"416-20",2669,"Alloy 617","Plate",314626
2670,"CapPass",217.96,-220.24,,"Qualified",0.990,21373.34,21377.41,"416-20",2670,"Alloy 617","Plate",314626
2671,"CapPass",218.06,-216.82,,"Qualified",1.006,21381.22,21385.32,"416-20",2671,"Alloy 617","Plate",314626
2672,"CapPass",220.08,-217.00,,"Qualified",1.014,21389.23,21393.26,"416-20",2672,"Alloy 617","Plate",314626
2673,"CapPass",218.13,-219.77,,"Qualified",0.993,21397.27,21401.15,"416-20",2673,"Alloy 617","Plate",314626
2674,"CapPass",217.25,-219.43,,"Qualified",0.990,21405.14,21409.40,"416-20",2674,"Alloy 617","Plate",314626
2675,"CapPass",219.75,-220.88,,"Qualified",0.995,21413.32,21417.37,"416-20",2675,"Alloy 617","Plate",314626
2676,"CapPass",220.37,-220.70,,"Qualified",0.999,21421.46,21425.51,"416-20",2676,"Alloy 617","Plate",314626
2677,"CapPass",219.95,-220.01,,"Qualified",1.000,21429.49,21433.29,"416-20",2677,"Alloy 617","Plate",314626
2678,"CapPass",216.94,-220.27,,"Qualified",0.985,21437.36,21441.45,"416-20",2678,"Alloy 617","Plate",314626
2679,"CapPass",220.32,-219.59,,"Qualified",1.003,21445.49,21449.46,"416-20",2679,"Alloy 617","Plate",314626
2680,"CapPass",220.85,-220.13,,"Qualified",1.003,21453.35,21457.37,"416-20",2680,"Alloy 617","Plate",314626
2681,"CapPass",218.17,-222.94,,"Qualified",0.979,21461.51,21465.49,"416-20",2681,"Alloy 617","Plate",314626
2682,"CapPass",219.37,-221.01,,"Qualified",0.993,21469.53,21473.43,"416-20",2682,"Alloy 617","Plate",314626
2683,"CapPass",217.12,-219.80,,"Qualified",0.988,21477.59,21481.60,"416-20",2683,"Alloy 617","Plate",314626
2684,"CapPass",218.74,-218.96,,"Qualified",0.999,21485.27,21489.47,"416-20",2684,"Alloy 617","Plate",314626
2685,"CapPass",219.14,-220.22,,"Qualified",0.995,21493.61,21497.47,"416-20",2685,"Alloy 617","Plate",314626
2686,"CapPass",218.06,-219.31,,"Qualified",0.994,21501.38,21505.56,"416-20",2686,"Alloy 617","Plate",314626
2687,"CapPass",220.86,-216.91,,"Qualified",1.018,21509.43,21513.44,"416-20",2687,"Alloy 617","Plate",314626
2688,"CapPass",215.81,-219.49,,"Qualified",0.983,21517.36,21521.57,"416-20",2688,"Alloy 617","Plate",314626
2689,"CapPass",219.58,-218.08,,"Qualified",1.007,21525.47,21529.39,"416-20",2689,"Alloy 617","Plate",314626
2690,"CapPass",217.49,-217.61,,"Qualified",0.999,21533.53,21537.38,"416-20",2690,"Alloy 617","Plate",314626
2691,"CapPass",215.83,-220.56,,"Qualified",0.979,21541.54,21545.50,"416-20",2691,"Alloy 617","Plate",314626
2692,"CapPass",213.42,-214.23,,"Qualified",0.996,21549.22,21553.38,"416-20",2692,"Alloy 617","Plate",314626
2693,"CapPass",219.44,-220.09,,"Qualified",0.997,21557.49,21561.66,"416-20",2693,"Alloy 617","Plate",314626
2694,"CapPass",221.17,-217.15,,"Qualified",1.018,21565.53,21569.51,"416-20",2694,"Alloy 617","Plate",314626
2695,"CapPass",221.05,-218.18,,"Qualified",1.013,21573.59,21577.41,"416-20",2695,"Alloy 617","Plate",314626
2696,"CapPass",220.63,-212.86,,"Qualified",1.037,21581.70,21585.37,"416-20",2696,"Alloy 617","Plate",314626
2697,"CapPass",221.47,-217.85,,"Qualified",1.017,21589.64,21593.33,"416-20",2697,"Alloy 617","Plate",314626
2698,"CapPass",219.88,-218.74,,"Qualified",1.005,21597.58,21601.48,"416-20",2698,"Alloy 617","Plate",314626
2699,"CapPass",216.60,-221.67,,"Qualified",0.977,21605.64,21609.69,"416-20",2699,"Alloy 617","Plate",314626
2700,"CapPass",221.07,-216.88,,"Qualified",1.019,21613.63,21617.44,"416-20",2700,"Alloy 617","Plate",314626
2701,"CapPass",216.92,-216.25,,"Qualified",1.003,21621.69,21625.55,"416-20",2701,"Alloy 617","Plate",314626
2702,"CapPass",218.60,-213.90,,"Qualified",1.022,21629.56,21633.78,"416-20",2702,"Alloy 617","Plate",314626
2703,"CapPass",219.87,-217.30,,"Qualified",1.012,21637.69,21641.60,"416-20",2703,"Alloy 617","Plate",314626
2704,"CapPass",216.65,-218.80,,"Qualified",0.990,21645.56,21649.69,"416-20",2704,"Alloy 617","Plate",314626
2705,"CapPass",217.26,-219.93,,"Qualified",0.988,21653.78,21657.74,"416-20",2705,"Alloy 617","Plate",314626
2706,"CapPass",219.83,-217.70,,"Qualified",1.010,21661.61,21665.68,"416-20",2706,"Alloy 617","Plate",314626
2707,"CapPass",211.58,-218.47,,"Qualified",0.968,21669.32,21673.55,"416-20",2707,"Alloy 617","Plate",314626
2708,"CapPass",215.86,-218.75,,"Qualified",0.987,21677.58,21681.70,"416-20",2708,"Alloy 617","Plate",314626
2709,"CapPass",216.18,-215.86,,"Qualified",1.002,21685.55,21689.56,"416-20",2709,"Alloy 617","Plate",314626
2710,"CapPass",216.09,-218.86,,"Qualified",0.987,21693.71,21697.76,"416-20",2710,"Alloy 617","Plate",314626
2711,"CapPass",216.69,-217.99,,"Qualified",0.994,21701.66,21705.72,"416-20",2711,"Alloy 617","Plate",314626
2712,"CapPass",219.71,-218.72,,"Qualified",1.004,21709.74,21713.58,"416-20",2712,"Alloy 617","Plate",314626
2713,"CapPass",218.64,-219.71,,"Qualified",0.995,21717.57,21721.78,"416-20",2713,"Alloy 617","Plate",314626
2714,"CapPass",217.80,-219.62,,"Qualified",0.992,21725.87,21729.70,"416-20",2714,"Alloy 617","Plate",314626
2715,"CapPass",217.72,-220.81,,"Qualified",0.986,21733.65,21737.76,"416-20",2715,"Alloy 617","Plate",314626
2716,"CapPass",222.98,-212.14,,"Qualified",1.051,21741.90,21745.66,"416-20",2716,"Alloy 617","Plate",314626
2717,"CapPass",223.44,-217.88,,"Qualified",1.026,21749.82,21753.70,"416-20",2717,"Alloy 617","Plate",314626
2718,"CapPass",220.05,-220.90,,"Qualified",0.996,21757.77,21761.90,"416-20",2718,"Alloy 617","Plate",314626
2719,"CapPass",219.29,-219.04,,"Qualified",1.001,21765.79,21769.63,"416-20",2719,"Alloy 617","Plate",314626
2720,"CapPass",221.25,-219.96,,"Qualified",1.006,21773.83,21777.72,"416-20",2720,"Alloy 617","Plate",314626
2721,"CapPass",216.94,-218.18,,"Qualified",0.994,21781.70,21785.63,"416-20",2721,"Alloy 617","Plate",314626
2722,"CapPass",218.18,-222.05,,"Qualified",0.983,21789.92,21793.78,"416-20",2722,"Alloy 617","Plate",314626
2723,"CapPass",219.88,-218.79,,"Qualified",1.005,21797.87,21801.82,"416-20",2723,"Alloy 617","Plate",314626
2724,"CapPass",213.71,-220.14,,"Qualified",0.971,21805.61,21809.92,"416-20",2724,"Alloy 617","Plate",314626
2725,"CapPass",218.00,-221.36,,"Qualified",0.985,21813.85,21817.95,"416-20",2725,"Alloy 617","Plate",314626
2726,"CapPass",212.21,-223.25,,"Qualified",0.951,21821.62,21825.90,"416-20",2726,"Alloy 617","Plate",314626
2727,"CapPass",218.96,-216.35,,"Qualified",1.012,21829.79,21834.00,"416-20",2727,"Alloy 617","Plate",314626
2728,"CapPass",218.52,-218.88,,"Qualified",0.998,21838.00,21841.79,"416-20",2728,"Alloy 617","Plate",314626
2729,"CapPass",218.14,-219.07,,"Qualified",0.996,21845.84,21849.90,"416-20",2729,"Alloy 617","Plate",314626
2730,"CapPass",219.68,-221.38,,"Qualified",0.992,21853.94,21857.93,"416-20",2730,"Alloy 617","Plate",314626
2731,"CapPass",219.87,-212.60,,"Qualified",1.034,21862.01,21865.61,"416-20",2731,"Alloy 617","Plate",314626
2732,"CapPass",222.17,-217.19,,"Qualified",1.023,21869.80,21873.79,"416-20",2732,"Alloy 617","Plate",314626
2733,"CapPass",215.31,-218.95,,"Qualified",0.983,21878.04,21881.85,"416-20",2733,"Alloy 617","Plate",314626
2734,"CapPass",220.62,-218.85,,"Qualified",1.008,21886.06,21889.89,"416-20",2734,"Alloy 617","Plate",314626
2735,"CapPass",216.99,-216.90,,"Qualified",1.000,21893.73,21898.07,"416-20",2735,"Alloy 617","Plate",314626
2736,"CapPass",218.91,-218.78,,"Qualified",1.001,21901.84,21906.07,"416-20",2736,"Alloy 617","Plate",314626
2737,"CapPass",219.06,-216.91,,"Qualified",1.010,21910.03,21913.72,"416-20",2737,"Alloy 617","Plate",314626
2738,"CapPass",219.29,-219.18,,"Qualified",1.000,21918.09,21922.10,"416-20",2738,"Alloy 617","Plate",314626
2739,"CapPass",220.18,-221.08,,"Qualified",0.996,21926.06,21929.94,"416-20",2739,"Alloy 617","Plate",314626
2740,"CapPass",214.55,-213.58,,"Qualified",1.005,21933.79,21937.68,"416-20",2740,"Alloy 617","Plate",314626
2741,"CapPass",219.93,-215.71,,"Qualified",1.020,21941.88,21945.87,"416-20",2741,"Alloy 617","Plate",314626
2742,"CapPass",222.08,-217.00,,"Qualified",1.023,21950.04,21954.02,"416-20",2742,"Alloy 617","Plate",314626
2743,"CapPass",212.40,-219.66,,"Qualified",0.967,21957.72,21961.86,"416-20",2743,"Alloy 617","Plate",314626
2744,"CapPass",218.83,-217.32,,"Qualified",1.007,21966.02,21969.79,"416-20",2744,"Alloy 617","Plate",314626
2745,"CapPass",214.82,-220.88,,"Qualified",0.973,21973.85,21977.99,"416-20",2745,"Alloy 617","Plate",314626
2746,"CapPass",216.21,-219.24,,"Qualified",0.986,21981.91,21986.02,"416-20",2746,"Alloy 617","Plate",314626
2747,"CapPass",218.23,-217.88,,"Qualified",1.002,21989.99,21994.13,"416-20",2747,"Alloy 617","Plate",314626
2748,"CapPass",222.29,-218.99,,"Qualified",1.015,21998.08,22001.97,"416-20",2748,"Alloy 617","Plate",314626
2749,"CapPass",221.33,-217.96,,"Qualified",1.015,22006.05,22010.14,"416-20",2749,"Alloy 617","Plate",314626
2750,"CapPass",221.61,-219.21,,"Qualified",1.011,22014.16,22017.90,"416-20",2750,"Alloy 617","Plate",314626
2751,"CapPass",218.35,-215.32,,"Qualified",1.014,22022.20,22026.20,"416-20",2751,"Alloy 617","Plate",314626
2752,"CapPass",220.38,-218.25,,"Qualified",1.010,22030.12,22034.16,"416-20",2752,"Alloy 617","Plate",314626
2753,"CapPass",218.55,-218.95,,"Qualified",0.998,22038.16,22042.22,"416-20",2753,"Alloy 617","Plate",314626
2754,"CapPass",217.38,-219.84,,"Qualified",0.989,22046.04,22050.18,"416-20",2754,"Alloy 617","Plate",314626
2755,"CapPass",216.15,-219.37,,"Qualified",0.985,22053.98,22058.16,"416-20",2755,"Alloy 617","Plate",314626
2756,"CapPass",215.92,-218.16,,"Qualified",0.990,22062.15,22066.03,"416-20",2756,"Alloy 617","Plate",314626
2757,"CapPass",216.46,-214.85,,"Qualified",1.008,22070.26,22073.99,"416-20",2757,"Alloy 617","Plate",314626
2758,"CapPass",217.87,-217.44,,"Qualified",1.002,22078.13,22082.26,"416-20",2758,"Alloy 617","Plate",314626
2759,"CapPass",220.86,-216.48,,"Qualified",1.020,22086.16,22089.87,"416-20",2759,"Alloy 617","Plate",314626
2760,"CapPass",218.44,-218.92,,"Qualified",0.998,22094.23,22098.00,"416-20",2760,"Alloy 617","Plate",314626
2761,"CapPass",219.30,-221.42,,"Qualified",0.990,22102.14,22106.25,"416-20",2761,"Alloy 617","Plate",314626
2762,"CapPass",216.13,-219.44,,"Qualified",0.985,22110.22,22114.10,"416-20",2762,"Alloy 617","Plate",314626
2763,"CapPass",217.37,-221.44,,"Qualified",0.982,22118.24,22122.28,"416-20",2763,"Alloy 617","Plate",314626
2764,"CapPass",214.11,-220.00,,"Qualified",0.973,22126.17,22130.09,"416-20",2764,"Alloy 617","Plate",314626
2765,"CapPass",220.02,-216.70,,"Qualified",1.015,22134.11,22138.19,"416-20",2765,"Alloy 617","Plate",314626
2766,"CapPass",222.38,-217.52,,"Qualified",1.022,22142.23,22145.96,"416-20",2766,"Alloy 617","Plate",314626
2767,"CapPass",218.47,-221.25,,"Qualified",0.987,22150.14,22154.28,"416-20",2767,"Alloy 617","Plate",314626
2768,"CapPass",215.64,-222.56,,"Qualified",0.969,22157.96,22162.26,"416-20",2768,"Alloy 617","Plate",314626
2769,"CapPass",217.68,-217.51,,"Qualified",1.001,22165.96,22169.97,"416-20",2769,"Alloy 617","Plate",314626
2770,"CapPass",219.67,-219.27,,"Qualified",1.002,22174.23,22178.17,"416-20",2770,"Alloy 617","Plate",314626
2771,"CapPass",214.85,-218.90,,"Qualified",0.982,22182.03,22186.16,"416-20",2771,"Alloy 617","Plate",314626
2772,"CapPass",221.32,-220.91,,"Qualified",1.002,22190.32,22194.29,"416-20",2772,"Alloy 617","Plate",314626
2773,"CapPass",217.27,-218.87,,"Qualified",0.993,22198.03,22202.28,"416-20",2773,"Alloy 617","Plate",314626
2774,"CapPass",220.86,-217.97,,"Qualified",1.013,22206.22,22210.40,"416-20",2774,"Alloy 617","Plate",314626
2775,"CapPass",218.98,-220.54,,"Qualified",0.993,22214.17,22218.39,"416-20",2775,"Alloy 617","Plate",314626
2776,"CapPass",214.05,-217.96,,"Qualified",0.982,22222.16,22226.15,"416-20",2776,"Alloy 617","Plate",314626
2777,"CapPass",218.08,-216.07,,"Qualified",1.009,22230.20,22234.05,"416-20",2777,"Alloy 617","Plate",314626
2778,"CapPass",216.62,-221.57,,"Qualified",0.978,22238.44,22242.40,"416-20",2778,"Alloy 617","Plate",314626
2779,"CapPass",217.99,-217.77,,"Qualified",1.001,22246.22,22250.24,"416-20",2779,"Alloy 617","Plate",314626
2780,"CapPass",213.18,-220.19,,"Qualified",0.968,22253.94,22258.30,"416-20",2780,"Alloy 617","Plate",314626
2781,"CapPass",214.86,-218.02,,"Qualified",0.986,22262.29,22266.46,"416-20",2781,"Alloy 617","Plate",314626
2782,"CapPass",218.34,-220.33,,"Qualified",0.991,22270.28,22274.46,"416-20",2782,"Alloy 617","Plate",314626
2783,"CapPass",218.07,-220.36,,"Qualified",0.990,22278.40,22282.36,"416-20",2783,"Alloy 617","Plate",314626
2784,"CapPass",216.91,-218.34,,"Qualified",0.993,22286.28,22290.26,"416-20",2784,"Alloy 617","Plate",314626
2785,"CapPass",215.58,-212.77,,"Qualified",1.013,22294.13,22298.23,"416-20",2785,"Alloy 617","Plate",314626
2786,"CapPass",217.27,-218.73,,"Qualified",0.993,22302.25,22306.33,"416-20",2786,"Alloy 617","Plate",314626
2787,"CapPass",220.62,-216.61,,"Qualified",1.018,22310.42,22314.39,"416-20",2787,"Alloy 617","Plate",314626
2788,"CapPass",219.15,-215.95,,"Qualified",1.015,22318.39,22322.15,"416-20",2788,"Alloy 617","Plate",314626
2789,"CapPass",218.72,-219.00,,"Qualified",0.999,22326.27,22330.30,"416-20",2789,"Alloy 617","Plate",314626
2790,"CapPass",215.68,-220.62,,"Qualified",0.978,22334.33,22338.27,"416-20",2790,"Alloy 617","Plate",314626
2791,"CapPass",219.96,-220.59,,"Qualified",0.997,22342.45,22346.38,"416-20",2791,"Alloy 617","Plate",314626
2792,"CapPass",220.46,-218.46,,"Qualified",1.009,22350.48,22354.49,"416-20",2792,"Alloy 617","Plate",314626
2793,"CapPass",220.67,-219.07,,"Qualified",1.007,22358.42,22362.41,"416-20",2793,"Alloy 617","Plate",314626
2794,"CapPass",219.60,-220.31,,"Qualified",0.997,22366.57,22370.54,"416-20",2794,"Alloy 617","Plate",314626
2795,"CapPass",220.94,-215.83,,"Qualified",1.024,22374.53,22378.36,"416-20",2795,"Alloy 617","Plate",314626
2796,"CapPass",218.08,-218.89,,"Qualified",0.996,22382.30,22386.48,"416-20",2796,"Alloy 617","Plate",314626
2797,"CapPass",218.06,-221.53,,"Qualified",0.984,22390.38,22394.55,"416-20",2797,"Alloy 617","Plate",314626
2798,"CapPass",216.95,-217.14,,"Qualified",0.999,22398.27,22402.50,"416-20",2798,"Alloy 617","Plate",314626
2799,"CapPass",221.94,-216.49,,"Qualified",1.025,22406.50,22410.26,"416-20",2799,"Alloy 617","Plate",314626
2800,"CapPass",219.19,-213.27,,"Qualified",1.028,22414.60,22418.64,"416-20",2800,"Alloy 617","Plate",314626
2801,"CapPass",220.85,-220.22,,"Qualified",1.003,22422.52,22426.61,"416-20",2801,"Alloy 617","Plate",314626
2802,"CapPass",220.58,-218.66,,"Qualified",1.009,22430.65,22434.67,"416-20",2802,"Alloy 617","Plate",314626
2803,"CapPass",219.88,-217.81,,"Qualified",1.010,22438.65,22442.66,"416-20",2803,"Alloy 617","Plate",314626
2804,"CapPass",217.98,-220.74,,"Qualified",0.987,22446.63,22450.49,"416-20",2804,"Alloy 617","Plate",314626
2805,"CapPass",217.30,-218.82,,"Qualified",0.993,22454.44,22458.57,"416-20",2805,"Alloy 617","Plate",314626
2806,"CapPass",218.24,-217.24,,"Qualified",1.005,22462.50,22466.68,"416-20",2806,"Alloy 617","Plate",314626
2807,"CapPass",218.55,-220.04,,"Qualified",0.993,22470.68,22474.68,"416-20",2807,"Alloy 617","Plate",314626
2808,"CapPass",217.07,-217.36,,"Qualified",0.999,22478.44,22482.54,"416-20",2808,"Alloy 617","Plate",314626
2809,"CapPass",219.62,-216.80,,"Qualified",1.013,22486.61,22490.42,"416-20",2809,"Alloy 617","Plate",314626
2810,"CapPass",217.46,-218.44,,"Qualified",0.996,22494.65,22498.37,"416-20",2810,"Alloy 617","Plate",314626
2811,"CapPass",220.64,-219.69,,"Qualified",1.004,22502.48,22506.56,"416-20",2811,"Alloy 617","Plate",314626
2812,"CapPass",215.27,-218.37,,"Qualified",0.986,22510.72,22514.55,"416-20",2812,"Alloy 617","Plate",314626
2813,"CapPass",216.24,-221.99,,"Qualified",0.974,22518.65,22522.63,"416-20",2813,"Alloy 617","Plate",314626
2814,"CapPass",217.46,-220.59,,"Qualified",0.986,22526.66,22530.68,"416-20",2814,"Alloy 617","Plate",314626
2815,"CapPass",217.42,-214.47,,"Qualified",1.014,22534.42,22538.57,"416-20",2815,"Alloy 617","Plate",314626
2816,"CapPass",216.21,-218.76,,"Qualified",0.988,22542.51,22546.61,"416-20",2816,"Alloy 617","Plate",314626
2817,"CapPass",223.02,-215.75,,"Qualified",1.034,22550.78,22554.79,"416-20",2817,"Alloy 617","Plate",314626
2818,"CapPass",219.08,-217.73,,"Qualified",1.006,22558.51,22562.66,"416-20",2818,"Alloy 617","Plate",314626
2819,"CapPass",219.71,-218.23,,"Qualified",1.007,22566.79,22570.72,"416-20",2819,"Alloy 617","Plate",314626
2820,"CapPass",213.29,-218.44,,"Qualified",0.976,22574.41,22578.76,"416-20",2820,"Alloy 617","Plate",314626
2821,"CapPass",218.42,-217.92,,"Qualified",1.002,22582.67,22586.59,"416-20",2821,"Alloy 617","Plate",314626
2822,"CapPass",218.03,-215.34,,"Qualified",1.013,22590.51,22594.57,"416-20",2822,"Alloy 617","Plate",314626
2823,"CapPass",214.16,-218.61,,"Qualified",0.980,22598.55,22602.69,"416-20",2823,"Alloy 617","Plate",314626
2824,"CapPass",214.79,-218.76,,"Qualified",0.982,22606.38,22610.73,"416-20",2824,"Alloy 617","Plate",314626
2825,"CapPass",217.52,-219.73,,"Qualified",0.990,22614.66,22618.78,"416-20",2825,"Alloy 617","Plate",314626
2826,"CapPass",216.41,-216.62,,"Qualified",0.999,22622.55,22626.73,"416-20",2826,"Alloy 617","Plate",314626
2827,"CapPass",218.94,-217.49,,"Qualified",1.007,22630.74,22634.75,"416-20",2827,"Alloy 617","Plate",314626
2828,"CapPass",217.83,-217.44,,"Qualified",1.002,22638.67,22642.80,"416-20",2828,"Alloy 617","Plate",314626
2829,"CapPass",221.40,-214.24,,"Qualified",1.033,22646.75,22650.54,"416-20",2829,"Alloy 617","Plate",314626
2830,"CapPass",220.37,-216.22,,"Qualified",1.019,22654.84,22658.71,"416-20",2830,"Alloy 617","Plate",314626
2831,"CapPass",215.94,-219.24,,"Qualified",0.985,22662.58,22666.74,"416-20",2831,"Alloy 617","Plate",314626
2832,"CapPass",219.10,-214.18,,"Qualified",1.023,22670.71,22674.61,"416-20",2832,"Alloy 617","Plate",314626
2833,"CapPass",220.00,-217.60,,"Qualified",1.011,22678.84,22682.66,"416-20",2833,"Alloy 617","Plate",314626
2834,"CapPass",220.51,-218.58,,"Qualified",1.009,22686.81,22690.80,"416-20",2834,"Alloy 617","Plate",314626
2835,"CapPass",218.16,-219.74,,"Qualified",0.993,22694.90,22698.87,"416-20",2835,"Alloy 617","Plate",314626
2836,"CapPass",221.28,-218.59,,"Qualified",1.012,22702.91,22706.70,"416-20",2836,"Alloy 617","Plate",314626
2837,"CapPass",217.99,-214.62,,"Qualified",1.016,22710.94,22714.64,"416-20",2837,"Alloy 617","Plate",314626
2838,"CapPass",218.53,-217.40,,"Qualified",1.005,22718.71,22722.68,"416-20",2838,"Alloy 617","Plate",314626
2839,"CapPass",217.50,-218.19,,"Qualified",0.997,22726.73,22730.79,"416-20",2839,"Alloy 617","Plate",314626
2840,"CapPass",219.81,-216.99,,"Qualified",1.013,22734.75,22738.69,"416-20",2840,"Alloy 617","Plate",314626
2841,"CapPass",216.10,-219.34,,"Qualified",0.985,22742.84,22746.73,"416-20",2841,"Alloy 617","Plate",314626
2842,"CapPass",217.18,-218.67,,"Qualified",0.993,22750.75,22754.69,"416-20",2842,"Alloy 617","Plate",314626
2843,"CapPass",217.55,-217.91,,"Qualified",0.998,22759.02,22762.97,"416-20",2843,"Alloy 617","Plate",314626
2844,"CapPass",217.13,-216.91,,"Qualified",1.001,22766.86,22770.73,"416-20",2844,"Alloy 617","Plate",314626
2845,"CapPass",214.81,-218.60,,"Qualified",0.983,22774.76,22779.01,"416-20",2845,"Alloy 617","Plate",314626
2846,"CapPass",219.44,-220.13,,"Qualified",0.997,22782.79,22786.99,"416-20",2846,"Alloy 617","Plate",314626
2847,"CapPass",218.06,-217.78,,"Qualified",1.001,22790.91,22794.88,"416-20",2847,"Alloy 617","Plate",314626
2848,"CapPass",216.90,-217.91,,"Qualified",0.995,22798.87,22802.82,"416-20",2848,"Alloy 617","Plate",314626
2849,"CapPass",217.22,-215.75,,"Qualified",1.007,22806.75,22810.83,"416-20",2849,"Alloy 617","Plate",314626
2850,"CapPass",220.11,-216.94,,"Qualified",1.015,22814.91,22818.77,"416-20",2850,"Alloy 617","Plate",314626
2851,"CapPass",221.30,-218.62,,"Qualified",1.012,22822.98,22826.80,"416-20",2851,"Alloy 617","Plate",314626
2852,"CapPass",216.99,-219.67,,"Qualified",0.988,22830.81,22834.86,"416-20",2852,"Alloy 617","Plate",314626
2853,"CapPass",218.23,-220.11,,"Qualified",0.991,22839.10,22843.01,"416-20",2853,"Alloy 617","Plate",314626
2854,"CapPass",218.17,-218.73,,"Qualified",0.997,22847.03,22851.06,"416-20",2854,"Alloy 617","Plate",314626
2855,"CapPass",216.54,-218.70,,"Qualified",0.990,22854.81,22859.06,"416-20",2855,"Alloy 617","Plate",314626
2856,"CapPass",218.41,-216.72,,"Qualified",1.008,22862.85,22867.09,"416-20",2856,"Alloy 617","Plate",314626
2857,"CapPass",219.59,-216.44,,"Qualified",1.015,22871.14,22874.89,"416-20",2857,"Alloy 617","Plate",314626
2858,"CapPass",218.90,-218.96,,"Qualified",1.000,22879.06,22883.02,"416-20",2858,"Alloy 617","Plate",314626
2859,"CapPass",217.42,-220.33,,"Qualified",0.987,22887.09,22891.08,"416-20",2859,"Alloy 617","Plate",314626
2860,"CapPass",217.58,-217.64,,"Qualified",1.000,22895.08,22898.95,"416-20",2860,"Alloy 617","Plate",314626
2861,"CapPass",216.54,-215.05,,"Qualified",1.007,22902.93,22906.96,"416-20",2861,"Alloy 617","Plate",314626
2862,"CapPass",219.53,-215.79,,"Qualified",1.017,22911.04,22914.93,"416-20",2862,"Alloy 617","Plate",314626
2863,"CapPass",218.17,-220.18,,"Qualified",0.991,22919.13,22923.09,"416-20",2863,"Alloy 617","Plate",314626
2864,"CapPass",218.78,-218.95,,"Qualified",0.999,22927.12,22931.20,"416-20",2864,"Alloy 617","Plate",314626
2865,"CapPass",217.61,-219.74,,"Qualified",0.990,22935.19,22939.15,"416-20",2865,"Alloy 617","Plate",314626
2866,"CapPass",216.72,-220.29,,"Qualified",0.984,22943.05,22947.12,"416-20",2866,"Alloy 617","Plate",314626
2867,"CapPass",216.45,-216.61,,"Qualified",0.999,22950.84,22955.24,"416-20",2867,"Alloy 617","Plate",314626
2868,"CapPass",217.92,-217.64,,"Qualified",1.001,22959.11,22962.94,"416-20",2868,"Alloy 617","Plate",314626
2869,"CapPass",219.85,-219.65,,"Qualified",1.001,22967.15,22971.18,"416-20",2869,"Alloy 617","Plate",314626
2870,"CapPass",217.79,-216.77,,"Qualified",1.005,22975.26,22979.15,"416-20",2870,"Alloy 617","Plate",314626
2871,"CapPass",218.02,-219.32,,"Qualified",0.994,22983.06,22987.18,"416-20",2871,"Alloy 617","Plate",314626
2872,"CapPass",217.78,-213.54,,"Qualified",1.020,22991.02,22994.99,"416-20",2872,"Alloy 617","Plate",314626
2873,"CapPass",219.12,-217.78,,"Qualified",1.006,22999.26,23003.11,"416-20",2873,"Alloy 617","Plate",314626
2874,"CapPass",217.25,-218.50,,"Qualified",0.994,23007.02,23011.22,"416-20",2874,"Alloy 617","Plate",314626
2875,"CapPass",217.44,-219.95,,"Qualified",0.989,23015.18,23019.17,"416-20",2875,"Alloy 617","Plate",314626
2876,"CapPass",220.76,-217.95,,"Qualified",1.013,23023.28,23027.05,"416-20",2876,"Alloy 617","Plate",314626
2877,"CapPass",219.06,-218.26,,"Qualified",1.004,23031.15,23034.98,"416-20",2877,"Alloy 617","Plate",314626
2878,"CapPass",218.41,-216.84,,"Qualified",1.007,23039.12,23043.32,"416-20",2878,"Alloy 617","Plate",314626
2879,"CapPass",219.94,-218.51,,"Qualified",1.007,23047.14,23051.08,"416-20",2879,"Alloy 617","Plate",314626
2880,"CapPass",218.60,-218.28,,"Qualified",1.001,23055.14,23059.18,"416-20",2880,"Alloy 617","Plate",314626
2881,"CapPass",215.12,-219.68,,"Qualified",0.979,23063.34,23067.16,"416-20",2881,"Alloy 617","Plate",314626
2882,"CapPass",216.22,-220.14,,"Qualified",0.982,23071.03,23075.32,"416-20",2882,"Alloy 617","Plate",314626
2883,"CapPass",217.22,-218.87,,"Qualified",0.992,23079.04,23083.16,"416-20",2883,"Alloy 617","Plate",314626
2884,"CapPass",223.43,-219.96,,"Qualified",1.016,23087.32,23091.15,"416-20",2884,"Alloy 617","Plate",314626
2885,"CapPass",218.11,-212.61,,"Qualified",1.026,23095.26,23098.97,"416-20",2885,"Alloy 617","Plate",314626
2886,"CapPass",214.35,-215.18,,"Qualified",0.996,23103.09,23107.11,"416-20",2886,"Alloy 617","Plate",314626
2887,"CapPass",217.90,-219.83,,"Qualified",0.991,23111.18,23115.24,"416-20",2887,"Alloy 617","Plate",314626
2888,"CapPass",216.94,-218.93,,"Qualified",0.991,23119.17,23123.30,"416-20",2888,"Alloy 617","Plate",314626
2889,"CapPass",217.38,-215.19,,"Qualified",1.010,23127.14,23131.06,"416-20",2889,"Alloy 617","Plate",314626
2890,"CapPass",219.26,-217.77,,"Qualified",1.007,23135.36,23139.22,"416-20",2890,"Alloy 617","Plate",314626
2891,"CapPass",213.90,-219.58,,"Qualified",0.974,23143.13,23147.41,"416-20",2891,"Alloy 617","Plate",314626
2892,"CapPass",220.23,-222.90,,"Qualified",0.988,23151.40,23155.38,"416-20",2892,"Alloy 617","Plate",314626
2893,"CapPass",217.58,-217.80,,"Qualified",0.999,23159.38,23163.45,"416-20",2893,"Alloy 617","Plate",314626
2894,"CapPass",220.14,-216.20,,"Qualified",1.018,23167.28,23171.13,"416-20",2894,"Alloy 617","Plate",314626
2895,"CapPass",211.82,-217.68,,"Qualified",0.973,23175.16,23179.27,"416-20",2895,"Alloy 617","Plate",314626
2896,"CapPass",220.78,-220.08,,"Qualified",1.003,23183.33,23187.39,"416-20",2896,"Alloy 617","Plate",314626
2897,"CapPass",214.35,-212.19,,"Qualified",1.010,23191.10,23195.23,"416-20",2897,"Alloy 617","Plate",314626
2898,"CapPass",217.33,-212.81,,"Qualified",1.021,23199.47,23203.49,"416-20",2898,"Alloy 617","Plate",314626
2899,"CapPass",219.31,-216.42,,"Qualified",1.013,23207.39,23211.18,"416-20",2899,"Alloy 617","Plate",314626
2900,"CapPass",215.89,-219.66,,"Qualified",0.983,23215.31,23219.42,"416-20",2900,"Alloy 617","Plate",314626
2901,"CapPass",217.31,-218.37,,"Qualified",0.995,23223.47,23227.41,"416-20",2901,"Alloy 617","Plate",314626
2902,"CapPass",216.60,-218.06,,"Qualified",0.993,23231.24,23235.44,"416-20",2902,"Alloy 617","Plate",314626
2903,"CapPass",216.03,-220.06,,"Qualified",0.982,23239.30,23243.45,"416-20",2903,"Alloy 617","Plate",314626
2904,"CapPass",217.35,-218.22,,"Qualified",0.996,23247.22,23251.31,"416-20",2904,"Alloy 617","Plate",314626
2905,"CapPass",219.09,-217.87,,"Qualified",1.006,23255.54,23259.56,"416-20",2905,"Alloy 617","Plate",314626
2906,"CapPass",219.85,-219.62,,"Qualified",1.001,23263.29,23267.34,"416-20",2906,"Alloy 617","Plate",314626
2907,"CapPass",224.60,-221.61,,"Qualified",1.013,23271.53,23275.40,"416-20",2907,"Alloy 617","Plate",314626
2908,"CapPass",220.19,-219.74,,"Qualified",1.002,23279.52,23283.42,"416-20",2908,"Alloy 617","Plate",314626
2909,"CapPass",224.06,-222.11,,"Qualified",1.009,23287.56,23291.56,"416-20",2909,"Alloy 617","Plate",314626
2910,"CapPass",212.66,-221.14,,"Qualified",0.962,23295.34,23299.49,"416-20",2910,"Alloy 617","Plate",314626
2911,"CapPass",218.82,-219.87,,"Qualified",0.995,23303.34,23307.61,"416-20",2911,"Alloy 617","Plate",314626
2912,"CapPass",219.94,-220.35,,"Qualified",0.998,23311.43,23315.57,"416-20",2912,"Alloy 617","Plate",314626
2913,"CapPass",213.57,-215.09,,"Qualified",0.993,23319.19,23323.34,"416-20",2913,"Alloy 617","Plate",314626
2914,"CapPass",216.55,-221.39,,"Qualified",0.978,23327.29,23331.50,"416-20",2914,"Alloy 617","Plate",314626
2915,"CapPass",218.86,-212.33,,"Qualified",1.031,23335.37,23339.65,"416-20",2915,"Alloy 617","Plate",314626
2916,"CapPass",220.50,-217.78,,"Qualified",1.012,23343.48,23347.57,"416-20",2916,"Alloy 617","Plate",314626
2917,"CapPass",220.43,-217.53,,"Qualified",1.013,23351.40,23355.67,"416-20",2917,"Alloy 617","Plate",314626
2918,"CapPass",221.27,-216.83,,"Qualified",1.020,23359.57,23363.59,"416-20",2918,"Alloy 617","Plate",314626
2919,"CapPass",215.17,-220.32,,"Qualified",0.977,23367.67,23371.55,"416-20",2919,"Alloy 617","Plate",314626
2920,"CapPass",214.75,-218.58,,"Qualified",0.982,23375.36,23379.68,"416-20",2920,"Alloy 617","Plate",314626
2921,"CapPass",220.88,-218.98,,"Qualified",1.009,23383.62,23387.56,"416-20",2921,"Alloy 617","Plate",314626
2922,"CapPass",215.36,-215.74,,"Qualified",0.998,23391.40,23395.72,"416-20",2922,"Alloy 617","Plate",314626
2923,"CapPass",217.85,-217.69,,"Qualified",1.001,23399.50,23403.47,"416-20",2923,"Alloy 617","Plate",314626
2924,"CapPass",217.55,-220.61,,"Qualified",0.986,23407.53,23411.72,"416-20",2924,"Alloy 617","Plate",314626
2925,"CapPass",221.25,-216.74,,"Qualified",1.021,23415.70,23419.62,"416-20",2925,"Alloy 617","Plate",314626
2926,"CapPass",217.96,-218.12,,"Qualified",0.999,23423.47,23427.71,"416-20",2926,"Alloy 617","Plate",314626
2927,"CapPass",218.74,-216.88,,"Qualified",1.009,23431.55,23435.56,"416-20",2927,"Alloy 617","Plate",314626
2928,"CapPass",214.65,-220.63,,"Qualified",0.973,23439.51,23443.64,"416-20",2928,"Alloy 617","Plate",314626
2929,"CapPass",221.83,-219.80,,"Qualified",1.009,23447.77,23451.72,"416-20",2929,"Alloy 617","Plate",314626
2930,"CapPass",216.25,-215.59,,"Qualified",1.003,23455.53,23459.79,"416-20",2930,"Alloy 617","Plate",314626
2931,"CapPass",219.52,-218.32,,"Qualified",1.006,23463.57,23467.68,"416-20",2931,"Alloy 617","Plate",314626
2932,"CapPass",217.19,-219.48,,"Qualified",0.990,23471.58,23475.60,"416-20",2932,"Alloy 617","Plate",314626
2933,"CapPass",217.97,-210.33,,"Qualified",1.036,23479.61,23483.80,"416-20",2933,"Alloy 617","Plate",314626
2934,"CapPass",215.72,-216.41,,"Qualified",0.997,23487.80,23491.73,"416-20",2934,"Alloy 617","Plate",314626
2935,"CapPass",219.76,-220.33,,"Qualified",0.997,23495.71,23499.72,"416-20",2935,"Alloy 617","Plate",314626
2936,"CapPass",221.55,-213.99,,"Qualified",1.035,23503.72,23507.56,"416-20",2936,"Alloy 617","Plate",314626
2937,"CapPass",217.40,-220.56,,"Qualified",0.986,23511.84,23515.75,"416-20",2937,"Alloy 617","Plate",314626
2938,"CapPass",221.02,-220.56,,"Qualified",1.002,23519.77,23523.63,"416-20",2938,"Alloy 617","Plate",314626
2939,"CapPass",217.73,-217.67,,"Qualified",1.000,23527.85,23531.86,"416-20",2939,"Alloy 617","Plate",314626
2940,"CapPass",218.75,-216.75,,"Qualified",1.009,23535.65,23539.72,"416-20",2940,"Alloy 617","Plate",314626
2941,"CapPass",220.33,-220.28,,"Qualified",1.000,23543.75,23547.60,"416-20",2941,"Alloy 617","Plate",314626
2942,"CapPass",216.48,-217.43,,"Qualified",0.996,23551.57,23555.75,"416-20",2942,"Alloy 617","Plate",314626
2943,"CapPass",218.17,-219.14,,"Qualified",0.996,23559.69,23563.88,"416-20",2943,"Alloy 617","Plate",314626
2944,"CapPass",219.96,-220.04,,"Qualified",1.000,23567.70,23571.88,"416-20",2944,"Alloy 617","Plate",314626
2945,"CapPass",217.10,-216.81,,"Qualified",1.001,23575.91,23579.85,"416-20",2945,"Alloy 617","Plate",314626
2946,"CapPass",218.35,-219.43,,"Qualified",0.995,23583.57,23587.75,"416-20",2946,"Alloy 617","Plate",314626
2947,"CapPass",218.67,-219.16,,"Qualified",0.998,23591.90,23595.86,"416-20",2947,"Alloy 617","Plate",314626
2948,"CapPass",216.52,-219.55,,"Qualified",0.986,23599.93,23603.93,"416-20",2948,"Alloy 617","Plate",314626
2949,"CapPass",220.19,-214.39,,"Qualified",1.027,23607.93,23611.68,"416-20",2949,"Alloy 617","Plate",314626
2950,"CapPass",218.05,-217.50,,"Qualified",1.003,23615.86,23619.73,"416-20",2950,"Alloy 617","Plate",314626
2951,"CapPass",221.85,-213.90,,"Qualified",1.037,23623.91,23627.66,"416-20",2951,"Alloy 617","Plate",314626
2952,"CapPass",220.03,-216.64,,"Qualified",1.016,23631.69,23635.80,"416-20",2952,"Alloy 617","Plate",314626
2953,"CapPass",220.53,-216.22,,"Qualified",1.020,23639.75,23643.84,"416-20",2953,"Alloy 617","Plate",314626
2954,"CapPass",217.61,-220.09,,"Qualified",0.989,23647.97,23651.96,"416-20",2954,"Alloy 617","Plate",314626
2955,"CapPass",217.11,-220.40,,"Qualified",0.985,23655.89,23659.95,"416-20",2955,"Alloy 617","Plate",314626
2956,"CapPass",217.69,-218.57,,"Qualified",0.996,23663.70,23667.84,"416-20",2956,"Alloy 617","Plate",314626
2957,"CapPass",218.92,-217.75,,"Qualified",1.005,23671.84,23676.03,"416-20",2957,"Alloy 617","Plate",314626
2958,"CapPass",219.80,-215.28,,"Qualified",1.021,23679.84,23683.63,"416-20",2958,"Alloy 617","Plate",314626
2959,"CapPass",215.87,-219.79,,"Qualified",0.982,23687.72,23691.94,"416-20",2959,"Alloy 617","Plate",314626
2960,"CapPass",215.20,-218.42,,"Qualified",0.985,23695.79,23699.94,"416-20",2960,"Alloy 617","Plate",314626
2961,"CapPass",215.90,-217.51,,"Qualified",0.993,23703.83,23707.85,"416-20",2961,"Alloy 617","Plate",314626
2962,"CapPass",213.70,-217.85,,"Qualified",0.981,23711.55,23716.07,"416-20",2962,"Alloy 617","Plate",314626
2963,"CapPass",215.44,-218.60,,"Qualified",0.986,23719.70,23723.88,"416-20",2963,"Alloy 617","Plate",314626
2964,"CapPass",219.59,-218.01,,"Qualified",1.007,23728.07,23732.02,"416-20",2964,"Alloy 617","Plate",314626
2965,"CapPass",220.82,-217.24,,"Qualified",1.016,23736.01,23739.92,"416-20",2965,"Alloy 617","Plate",314626
2966,"CapPass",220.51,-219.51,,"Qualified",1.005,23743.92,23747.89,"416-20",2966,"Alloy 617","Plate",314626
2967,"CapPass",220.67,-220.22,,"Qualified",1.002,23751.95,23755.99,"416-20",2967,"Alloy 617","Plate",314626
2968,"CapPass",220.96,-217.77,,"Qualified",1.015,23759.98,23763.79,"416-20",2968,"Alloy 617","Plate",314626
2969,"CapPass",215.48,-216.98,,"Qualified",0.993,23767.86,23772.02,"416-20",2969,"Alloy 617","Plate",314626
2970,"CapPass",220.35,-215.96,,"Qualified",1.020,23776.06,23780.15,"416-20",2970,"Alloy 617","Plate",314626
2971,"CapPass",216.13,-215.47,,"Qualified",1.003,23783.91,23787.84,"416-20",2971,"Alloy 617","Plate",314626
2972,"CapPass",218.89,-218.86,,"Qualified",1.000,23792.10,23795.90,"416-20",2972,"Alloy 617","Plate",314626
2973,"CapPass",219.02,-215.00,,"Qualified",1.019,23799.93,23803.85,"416-20",2973,"Alloy 617","Plate",314626
2974,"CapPass",217.41,-215.30,,"Qualified",1.010,23807.90,23811.88,"416-20",2974,"Alloy 617","Plate",314626
2975,"CapPass",218.82,-215.96,,"Qualified",1.013,23815.98,23819.97,"416-20",2975,"Alloy 617","Plate",314626
2976,"CapPass",216.55,-216.57,,"Qualified",1.000,23824.04,23827.94,"416-20",2976,"Alloy 617","Plate",314626
2977,"CapPass",211.01,-213.81,,"Qualified",0.987,23831.79,23835.86,"416-20",2977,"Alloy 617","Plate",314626
2978,"CapPass",217.54,-218.50,,"Qualified",0.996,23840.06,23844.22,"416-20",2978,"Alloy 617","Plate",314626
2979,"CapPass",216.18,-217.45,,"Qualified",0.994,23847.97,23852.04,"416-20",2979,"Alloy 617","Plate",314626
2980,"CapPass",217.00,-218.12,,"Qualified",0.995,23856.03,23859.97,"416-20",2980,"Alloy 617","Plate",314626
2981,"CapPass",217.72,-216.06,,"Qualified",1.008,23864.16,23867.92,"416-20",2981,"Alloy 617","Plate",314626
2982,"CapPass",217.21,-217.63,,"Qualified",0.998,23871.98,23876.11,"416-20",2982,"Alloy 617","Plate",314626
2983,"CapPass",217.93,-218.92,,"Qualified",0.996,23880.24,23884.06,"416-20",2983,"Alloy 617","Plate",314626
2984,"CapPass",216.20,-217.71,,"Qualified",0.993,23888.03,23892.17,"416-20",2984,"Alloy 617","Plate",314626
2985,"CapPass",218.12,-216.82,,"Qualified",1.006,23896.09,23899.99,"416-20",2985,"Alloy 617","Plate",314626
2986,"CapPass",217.80,-219.17,,"Qualified",0.994,23904.05,23908.11,"416-20",2986,"Alloy 617","Plate",314626
2987,"CapPass",216.30,-222.38,,"Qualified",0.973,23912.21,23916.22,"416-20",2987,"Alloy 617","Plate",314626
2988,"CapPass",215.08,-212.34,,"Qualified",1.013,23919.80,23923.99,"416-20",2988,"Alloy 617","Plate",314626
2989,"CapPass",215.20,-213.28,,"Qualified",1.009,23927.82,23932.31,"416-20",2989,"Alloy 617","Plate",314626
2990,"CapPass",219.21,-216.35,,"Qualified",1.013,23936.22,23940.13,"416-20",2990,"Alloy 617","Plate",314626
2991,"CapPass",213.59,-218.12,,"Qualified",0.979,23943.96,23948.13,"416-20",2991,"Alloy 617","Plate",314626
2992,"CapPass",215.24,-220.70,,"Qualified",0.975,23952.02,23956.33,"416-20",2992,"Alloy 617","Plate",314626
2993,"CapPass",217.22,-217.02,,"Qualified",1.001,23960.10,23964.19,"416-20",2993,"Alloy 617","Plate",314626
2994,"CapPass",218.44,-219.19,,"Qualified",0.997,23968.16,23972.28,"416-20",2994,"Alloy 617","Plate",314626
2995,"CapPass",220.89,-215.11,,"Qualified",1.027,23976.29,23980.09,"416-20",2995,"Alloy 617","Plate",314626
2996,"CapPass",216.04,-217.45,,"Qualified",0.993,23984.35,23988.16,"416-20",2996,"Alloy 617","Plate",314626
2997,"CapPass",217.86,-216.45,,"Qualified",1.007,23992.15,23996.17,"416-20",2997,"Alloy 617","Plate",314626
2998,"CapPass",220.27,-219.12,,"Qualified",1.005,24000.27,24004.20,"416-20",2998,"Alloy 617","Plate",314626
2999,"CapPass",217.60,-211.56,,"Qualified",1.029,24008.38,24012.01,"416-20",2999,"Alloy 617","Plate",314626
3000,"CapPass",220.65,-216.87,,"Qualified",1.017,24016.27,24020.22,"416-20",3000,"Alloy 617","Plate",314626
3001,"CapPass",221.12,-215.12,,"Qualified",1.028,24024.38,24028.15,"416-20",3001,"Alloy 617","Plate",314626
3002,"CapPass",221.89,-215.94,,"Qualified",1.028,24032.38,24036.24,"416-20",3002,"Alloy 617","Plate",314626
3003,"CapPass",216.87,-218.37,,"Qualified",0.993,24040.19,24044.25,"416-20",3003,"Alloy 617","Plate",314626
3004,"CapPass",216.34,-217.61,,"Qualified",0.994,24048.08,24052.28,"416-20",3004,"Alloy 617","Plate",314626
