Repository: js-molina/fatigue-A617

File: data/850C/Strain rate 0.001/0.40% strain/HTM_A19_Cycles_41620.csv (part 9 of 12)
"Stress Mpa","Strain","Qual State","Qual Exceptions","Elapsed Time Sec","Data State","Cycle Label","Cycle","Count","Sample","Alloy","Heat","Material_Form"
-198.93,-0.00154,"Qualified",,8002.40,"CapPass","Cycle 1000",1000,46383,"416-20","Alloy 617",314626,"Plate"
-202.48,-0.00157,"Qualified",,8002.43,"CapPass","Cycle 1000",1000,46384,"416-20","Alloy 617",314626,"Plate"
-205.68,-0.00160,"Qualified",,8002.45,"CapPass","Cycle 1000",1000,46385,"416-20","Alloy 617",314626,"Plate"
-208.44,-0.00162,"Qualified",,8002.47,"CapPass","Cycle 1000",1000,46386,"416-20","Alloy 617",314626,"Plate"
-211.11,-0.00165,"Qualified",,8002.48,"CapPass","Cycle 1000",1000,46387,"416-20","Alloy 617",314626,"Plate"
-213.60,-0.00167,"Qualified",,8002.50,"CapPass","Cycle 1000",1000,46388,"416-20","Alloy 617",314626,"Plate"
-211.67,-0.00170,"Qualified",,8002.52,"CapPass","Cycle 1000",1000,46389,"416-20","Alloy 617",314626,"Plate"
-212.09,-0.00173,"Qualified",,8002.52,"CapPass","Cycle 1000",1000,46390,"416-20","Alloy 617",314626,"Plate"
-212.37,-0.00176,"Qualified",,8002.52,"CapPass","Cycle 1000",1000,46391,"416-20","Alloy 617",314626,"Plate"
-212.56,-0.00181,"Qualified",,8002.52,"CapPass","Cycle 1000",1000,46392,"416-20","Alloy 617",314626,"Plate"
-212.68,-0.00184,"Qualified",,8002.52,"CapPass","Cycle 1000",1000,46393,"416-20","Alloy 617",314626,"Plate"
-212.79,-0.00186,"Qualified",,8002.52,"CapPass","Cycle 1000",1000,46394,"416-20","Alloy 617",314626,"Plate"
-213.04,-0.00191,"Qualified",,8002.53,"CapPass","Cycle 1000",1000,46395,"416-20","Alloy 617",314626,"Plate"
-213.30,-0.00194,"Qualified",,8002.53,"CapPass","Cycle 1000",1000,46396,"416-20","Alloy 617",314626,"Plate"
-204.02,-0.00192,"Qualified",,8002.62,"CapPass","Cycle 1000",1000,46397,"416-20","Alloy 617",314626,"Plate"
-199.07,-0.00189,"Qualified",,8002.65,"CapPass","Cycle 1000",1000,46398,"416-20","Alloy 617",314626,"Plate"
-195.82,-0.00190,"Qualified",,8002.84,"CapPass","Cycle 1000",1000,46399,"416-20","Alloy 617",314626,"Plate"
-188.52,-0.00187,"Qualified",,8002.90,"CapPass","Cycle 1000",1000,46400,"416-20","Alloy 617",314626,"Plate"
-184.00,-0.00184,"Qualified",,8002.93,"CapPass","Cycle 1000",1000,46401,"416-20","Alloy 617",314626,"Plate"
-179.87,-0.00181,"Qualified",,8002.95,"CapPass","Cycle 1000",1000,46402,"416-20","Alloy 617",314626,"Plate"
-175.73,-0.00179,"Qualified",,8002.97,"CapPass","Cycle 1000",1000,46403,"416-20","Alloy 617",314626,"Plate"
-171.97,-0.00176,"Qualified",,8002.99,"CapPass","Cycle 1000",1000,46404,"416-20","Alloy 617",314626,"Plate"
-167.80,-0.00174,"Qualified",,8003.01,"CapPass","Cycle 1000",1000,46405,"416-20","Alloy 617",314626,"Plate"
-164.17,-0.00171,"Qualified",,8003.03,"CapPass","Cycle 1000",1000,46406,"416-20","Alloy 617",314626,"Plate"
-160.18,-0.00169,"Qualified",,8003.05,"CapPass","Cycle 1000",1000,46407,"416-20","Alloy 617",314626,"Plate"
-155.87,-0.00166,"Qualified",,8003.08,"CapPass","Cycle 1000",1000,46408,"416-20","Alloy 617",314626,"Plate"
-151.40,-0.00164,"Qualified",,8003.11,"CapPass","Cycle 1000",1000,46409,"416-20","Alloy 617",314626,"Plate"
-146.86,-0.00161,"Qualified",,8003.14,"CapPass","Cycle 1000",1000,46410,"416-20","Alloy 617",314626,"Plate"
-142.66,-0.00159,"Qualified",,8003.17,"CapPass","Cycle 1000",1000,46411,"416-20","Alloy 617",314626,"Plate"
-138.68,-0.00156,"Qualified",,8003.19,"CapPass","Cycle 1000",1000,46412,"416-20","Alloy 617",314626,"Plate"
-134.80,-0.00153,"Qualified",,8003.22,"CapPass","Cycle 1000",1000,46413,"416-20","Alloy 617",314626,"Plate"
-130.33,-0.00151,"Qualified",,8003.25,"CapPass","Cycle 1000",1000,46414,"416-20","Alloy 617",314626,"Plate"
-125.91,-0.00148,"Qualified",,8003.28,"CapPass","Cycle 1000",1000,46415,"416-20","Alloy 617",314626,"Plate"
-122.20,-0.00146,"Qualified",,8003.30,"CapPass","Cycle 1000",1000,46416,"416-20","Alloy 617",314626,"Plate"
-118.74,-0.00143,"Qualified",,8003.33,"CapPass","Cycle 1000",1000,46417,"416-20","Alloy 617",314626,"Plate"
-114.81,-0.00141,"Qualified",,8003.35,"CapPass","Cycle 1000",1000,46418,"416-20","Alloy 617",314626,"Plate"
-110.92,-0.00138,"Qualified",,8003.38,"CapPass","Cycle 1000",1000,46419,"416-20","Alloy 617",314626,"Plate"
-106.99,-0.00136,"Qualified",,8003.41,"CapPass","Cycle 1000",1000,46420,"416-20","Alloy 617",314626,"Plate"
-103.11,-0.00133,"Qualified",,8003.43,"CapPass","Cycle 1000",1000,46421,"416-20","Alloy 617",314626,"Plate"
-98.95,-0.00131,"Qualified",,8003.46,"CapPass","Cycle 1000",1000,46422,"416-20","Alloy 617",314626,"Plate"
-95.33,-0.00128,"Qualified",,8003.49,"CapPass","Cycle 1000",1000,46423,"416-20","Alloy 617",314626,"Plate"
-91.74,-0.00125,"Qualified",,8003.51,"CapPass","Cycle 1000",1000,46424,"416-20","Alloy 617",314626,"Plate"
-88.30,-0.00123,"Qualified",,8003.54,"CapPass","Cycle 1000",1000,46425,"416-20","Alloy 617",314626,"Plate"
-84.09,-0.00120,"Qualified",,8003.57,"CapPass","Cycle 1000",1000,46426,"416-20","Alloy 617",314626,"Plate"
-79.97,-0.00118,"Qualified",,8003.60,"CapPass","Cycle 1000",1000,46427,"416-20","Alloy 617",314626,"Plate"
-75.85,-0.00115,"Qualified",,8003.63,"CapPass","Cycle 1000",1000,46428,"416-20","Alloy 617",314626,"Plate"
-71.96,-0.00113,"Qualified",,8003.65,"CapPass","Cycle 1000",1000,46429,"416-20","Alloy 617",314626,"Plate"
-67.78,-0.00110,"Qualified",,8003.68,"CapPass","Cycle 1000",1000,46430,"416-20","Alloy 617",314626,"Plate"
-64.52,-0.00108,"Qualified",,8003.71,"CapPass","Cycle 1000",1000,46431,"416-20","Alloy 617",314626,"Plate"
-60.44,-0.00105,"Qualified",,8003.73,"CapPass","Cycle 1000",1000,46432,"416-20","Alloy 617",314626,"Plate"
-56.66,-0.00103,"Qualified",,8003.76,"CapPass","Cycle 1000",1000,46433,"416-20","Alloy 617",314626,"Plate"
-53.03,-0.00100,"Qualified",,8003.79,"CapPass","Cycle 1000",1000,46434,"416-20","Alloy 617",314626,"Plate"
-49.55,-0.00097,"Qualified",,8003.81,"CapPass","Cycle 1000",1000,46435,"416-20","Alloy 617",314626,"Plate"
-46.22,-0.00095,"Qualified",,8003.84,"CapPass","Cycle 1000",1000,46436,"416-20","Alloy 617",314626,"Plate"
-45.30,-0.00094,"Qualified",,8003.84,"CapPass","Cycle 1000",1000,46437,"416-20","Alloy 617",314626,"Plate"
-43.10,-0.00092,"Qualified",,8003.86,"CapPass","Cycle 1000",1000,46438,"416-20","Alloy 617",314626,"Plate"
-39.90,-0.00090,"Qualified",,8003.88,"CapPass","Cycle 1000",1000,46439,"416-20","Alloy 617",314626,"Plate"
-37.03,-0.00087,"Qualified",,8003.91,"CapPass","Cycle 1000",1000,46440,"416-20","Alloy 617",314626,"Plate"
-34.17,-0.00085,"Qualified",,8003.93,"CapPass","Cycle 1000",1000,46441,"416-20","Alloy 617",314626,"Plate"
-31.39,-0.00082,"Qualified",,8003.95,"CapPass","Cycle 1000",1000,46442,"416-20","Alloy 617",314626,"Plate"
-28.68,-0.00080,"Qualified",,8003.98,"CapPass","Cycle 1000",1000,46443,"416-20","Alloy 617",314626,"Plate"
-25.57,-0.00077,"Qualified",,8004.01,"CapPass","Cycle 1000",1000,46444,"416-20","Alloy 617",314626,"Plate"
-22.40,-0.00075,"Qualified",,8004.04,"CapPass","Cycle 1000",1000,46445,"416-20","Alloy 617",314626,"Plate"
-19.40,-0.00072,"Qualified",,8004.07,"CapPass","Cycle 1000",1000,46446,"416-20","Alloy 617",314626,"Plate"
-16.48,-0.00069,"Qualified",,8004.09,"CapPass","Cycle 1000",1000,46447,"416-20","Alloy 617",314626,"Plate"
-13.04,-0.00067,"Qualified",,8004.12,"CapPass","Cycle 1000",1000,46448,"416-20","Alloy 617",314626,"Plate"
-9.73,-0.00064,"Qualified",,8004.15,"CapPass","Cycle 1000",1000,46449,"416-20","Alloy 617",314626,"Plate"
-5.75,-0.00062,"Qualified",,8004.19,"CapPass","Cycle 1000",1000,46450,"416-20","Alloy 617",314626,"Plate"
-1.79,-0.00059,"Qualified",,8004.22,"CapPass","Cycle 1000",1000,46451,"416-20","Alloy 617",314626,"Plate"
1.78,-0.00057,"Qualified",,8004.25,"CapPass","Cycle 1000",1000,46452,"416-20","Alloy 617",314626,"Plate"
5.17,-0.00054,"Qualified",,8004.27,"CapPass","Cycle 1000",1000,46453,"416-20","Alloy 617",314626,"Plate"
8.39,-0.00051,"Qualified",,8004.29,"CapPass","Cycle 1000",1000,46454,"416-20","Alloy 617",314626,"Plate"
11.87,-0.00049,"Qualified",,8004.32,"CapPass","Cycle 1000",1000,46455,"416-20","Alloy 617",314626,"Plate"
15.30,-0.00046,"Qualified",,8004.35,"CapPass","Cycle 1000",1000,46456,"416-20","Alloy 617",314626,"Plate"
18.84,-0.00044,"Qualified",,8004.37,"CapPass","Cycle 1000",1000,46457,"416-20","Alloy 617",314626,"Plate"
22.09,-0.00041,"Qualified",,8004.40,"CapPass","Cycle 1000",1000,46458,"416-20","Alloy 617",314626,"Plate"
24.73,-0.00039,"Qualified",,8004.42,"CapPass","Cycle 1000",1000,46459,"416-20","Alloy 617",314626,"Plate"
27.05,-0.00036,"Qualified",,8004.45,"CapPass","Cycle 1000",1000,46460,"416-20","Alloy 617",314626,"Plate"
29.54,-0.00034,"Qualified",,8004.50,"CapPass","Cycle 1000",1000,46461,"416-20","Alloy 617",314626,"Plate"
32.34,-0.00031,"Qualified",,8004.54,"CapPass","Cycle 1000",1000,46462,"416-20","Alloy 617",314626,"Plate"
34.93,-0.00029,"Qualified",,8004.57,"CapPass","Cycle 1000",1000,46463,"416-20","Alloy 617",314626,"Plate"
38.21,-0.00026,"Qualified",,8004.60,"CapPass","Cycle 1000",1000,46464,"416-20","Alloy 617",314626,"Plate"
41.22,-0.00023,"Qualified",,8004.62,"CapPass","Cycle 1000",1000,46465,"416-20","Alloy 617",314626,"Plate"
44.70,-0.00021,"Qualified",,8004.63,"CapPass","Cycle 1000",1000,46466,"416-20","Alloy 617",314626,"Plate"
47.48,-0.00018,"Qualified",,8004.65,"CapPass","Cycle 1000",1000,46467,"416-20","Alloy 617",314626,"Plate"
50.15,-0.00016,"Qualified",,8004.67,"CapPass","Cycle 1000",1000,46468,"416-20","Alloy 617",314626,"Plate"
52.69,-0.00013,"Qualified",,8004.70,"CapPass","Cycle 1000",1000,46469,"416-20","Alloy 617",314626,"Plate"
71.54,-0.00016,"Qualified",,16005.52,"CapPass","Cycle 2000",2000,59569,"416-20","Alloy 617",314626,"Plate"
75.30,-0.00014,"Qualified",,16005.56,"CapPass","Cycle 2000",2000,59570,"416-20","Alloy 617",314626,"Plate"
78.89,-0.00011,"Qualified",,16005.59,"CapPass","Cycle 2000",2000,59571,"416-20","Alloy 617",314626,"Plate"
82.13,-0.00009,"Qualified",,16005.62,"CapPass","Cycle 2000",2000,59572,"416-20","Alloy 617",314626,"Plate"
85.46,-0.00006,"Qualified",,16005.65,"CapPass","Cycle 2000",2000,59573,"416-20","Alloy 617",314626,"Plate"
88.59,-0.00004,"Qualified",,16005.68,"CapPass","Cycle 2000",2000,59574,"416-20","Alloy 617",314626,"Plate"
91.76,-0.00001,"Qualified",,16005.70,"CapPass","Cycle 2000",2000,59575,"416-20","Alloy 617",314626,"Plate"
94.78,0.00002,"Qualified",,16005.73,"CapPass","Cycle 2000",2000,59576,"416-20","Alloy 617",314626,"Plate"
97.73,0.00004,"Qualified",,16005.76,"CapPass","Cycle 2000",2000,59577,"416-20","Alloy 617",314626,"Plate"
100.60,0.00007,"Qualified",,16005.78,"CapPass","Cycle 2000",2000,59578,"416-20","Alloy 617",314626,"Plate"
103.49,0.00009,"Qualified",,16005.81,"CapPass","Cycle 2000",2000,59579,"416-20","Alloy 617",314626,"Plate"
106.98,0.00012,"Qualified",,16005.83,"CapPass","Cycle 2000",2000,59580,"416-20","Alloy 617",314626,"Plate"
109.10,0.00013,"Qualified",,16005.84,"CapPass","Cycle 2000",2000,59581,"416-20","Alloy 617",314626,"Plate"
110.54,0.00014,"Qualified",,16005.85,"CapPass","Cycle 2000",2000,59582,"416-20","Alloy 617",314626,"Plate"
113.76,0.00017,"Qualified",,16005.87,"CapPass","Cycle 2000",2000,59583,"416-20","Alloy 617",314626,"Plate"
117.24,0.00020,"Qualified",,16005.89,"CapPass","Cycle 2000",2000,59584,"416-20","Alloy 617",314626,"Plate"
120.53,0.00022,"Qualified",,16005.90,"CapPass","Cycle 2000",2000,59585,"416-20","Alloy 617",314626,"Plate"
123.91,0.00025,"Qualified",,16005.92,"CapPass","Cycle 2000",2000,59586,"416-20","Alloy 617",314626,"Plate"
127.23,0.00027,"Qualified",,16005.94,"CapPass","Cycle 2000",2000,59587,"416-20","Alloy 617",314626,"Plate"
130.17,0.00030,"Qualified",,16005.95,"CapPass","Cycle 2000",2000,59588,"416-20","Alloy 617",314626,"Plate"
133.38,0.00032,"Qualified",,16005.97,"CapPass","Cycle 2000",2000,59589,"416-20","Alloy 617",314626,"Plate"
136.52,0.00035,"Qualified",,16005.99,"CapPass","Cycle 2000",2000,59590,"416-20","Alloy 617",314626,"Plate"
139.41,0.00037,"Qualified",,16006.01,"CapPass","Cycle 2000",2000,59591,"416-20","Alloy 617",314626,"Plate"
142.41,0.00040,"Qualified",,16006.03,"CapPass","Cycle 2000",2000,59592,"416-20","Alloy 617",314626,"Plate"
145.28,0.00042,"Qualified",,16006.05,"CapPass","Cycle 2000",2000,59593,"416-20","Alloy 617",314626,"Plate"
147.77,0.00045,"Qualified",,16006.07,"CapPass","Cycle 2000",2000,59594,"416-20","Alloy 617",314626,"Plate"
150.43,0.00047,"Qualified",,16006.09,"CapPass","Cycle 2000",2000,59595,"416-20","Alloy 617",314626,"Plate"
152.99,0.00050,"Qualified",,16006.11,"CapPass","Cycle 2000",2000,59596,"416-20","Alloy 617",314626,"Plate"
155.75,0.00053,"Qualified",,16006.14,"CapPass","Cycle 2000",2000,59597,"416-20","Alloy 617",314626,"Plate"
158.60,0.00055,"Qualified",,16006.16,"CapPass","Cycle 2000",2000,59598,"416-20","Alloy 617",314626,"Plate"
161.19,0.00058,"Qualified",,16006.19,"CapPass","Cycle 2000",2000,59599,"416-20","Alloy 617",314626,"Plate"
163.56,0.00060,"Qualified",,16006.22,"CapPass","Cycle 2000",2000,59600,"416-20","Alloy 617",314626,"Plate"
166.17,0.00063,"Qualified",,16006.24,"CapPass","Cycle 2000",2000,59601,"416-20","Alloy 617",314626,"Plate"
168.65,0.00065,"Qualified",,16006.27,"CapPass","Cycle 2000",2000,59602,"416-20","Alloy 617",314626,"Plate"
171.02,0.00068,"Qualified",,16006.29,"CapPass","Cycle 2000",2000,59603,"416-20","Alloy 617",314626,"Plate"
173.44,0.00070,"Qualified",,16006.32,"CapPass","Cycle 2000",2000,59604,"416-20","Alloy 617",314626,"Plate"
175.78,0.00073,"Qualified",,16006.34,"CapPass","Cycle 2000",2000,59605,"416-20","Alloy 617",314626,"Plate"
178.32,0.00076,"Qualified",,16006.37,"CapPass","Cycle 2000",2000,59606,"416-20","Alloy 617",314626,"Plate"
180.88,0.00078,"Qualified",,16006.40,"CapPass","Cycle 2000",2000,59607,"416-20","Alloy 617",314626,"Plate"
183.18,0.00081,"Qualified",,16006.42,"CapPass","Cycle 2000",2000,59608,"416-20","Alloy 617",314626,"Plate"
185.68,0.00083,"Qualified",,16006.45,"CapPass","Cycle 2000",2000,59609,"416-20","Alloy 617",314626,"Plate"
188.07,0.00086,"Qualified",,16006.47,"CapPass","Cycle 2000",2000,59610,"416-20","Alloy 617",314626,"Plate"
190.43,0.00088,"Qualified",,16006.50,"CapPass","Cycle 2000",2000,59611,"416-20","Alloy 617",314626,"Plate"
192.64,0.00091,"Qualified",,16006.52,"CapPass","Cycle 2000",2000,59612,"416-20","Alloy 617",314626,"Plate"
194.67,0.00093,"Qualified",,16006.55,"CapPass","Cycle 2000",2000,59613,"416-20","Alloy 617",314626,"Plate"
194.46,0.00096,"Qualified",,16006.57,"CapPass","Cycle 2000",2000,59614,"416-20","Alloy 617",314626,"Plate"
194.69,0.00099,"Qualified",,16006.57,"CapPass","Cycle 2000",2000,59615,"416-20","Alloy 617",314626,"Plate"
194.83,0.00102,"Qualified",,16006.57,"CapPass","Cycle 2000",2000,59616,"416-20","Alloy 617",314626,"Plate"
195.01,0.00104,"Qualified",,16006.57,"CapPass","Cycle 2000",2000,59617,"416-20","Alloy 617",314626,"Plate"
195.18,0.00107,"Qualified",,16006.58,"CapPass","Cycle 2000",2000,59618,"416-20","Alloy 617",314626,"Plate"
195.44,0.00110,"Qualified",,16006.58,"CapPass","Cycle 2000",2000,59619,"416-20","Alloy 617",314626,"Plate"
195.56,0.00112,"Qualified",,16006.62,"CapPass","Cycle 2000",2000,59620,"416-20","Alloy 617",314626,"Plate"
192.54,0.00115,"Qualified",,16006.79,"CapPass","Cycle 2000",2000,59621,"416-20","Alloy 617",314626,"Plate"
195.01,0.00117,"Qualified",,16006.82,"CapPass","Cycle 2000",2000,59622,"416-20","Alloy 617",314626,"Plate"
198.02,0.00120,"Qualified",,16006.84,"CapPass","Cycle 2000",2000,59623,"416-20","Alloy 617",314626,"Plate"
198.14,0.00120,"Qualified",,16006.84,"CapPass","Cycle 2000",2000,59624,"416-20","Alloy 617",314626,"Plate"
201.06,0.00122,"Qualified",,16006.87,"CapPass","Cycle 2000",2000,59625,"416-20","Alloy 617",314626,"Plate"
204.04,0.00125,"Qualified",,16006.89,"CapPass","Cycle 2000",2000,59626,"416-20","Alloy 617",314626,"Plate"
205.58,0.00128,"Qualified",,16006.92,"CapPass","Cycle 2000",2000,59627,"416-20","Alloy 617",314626,"Plate"
207.70,0.00130,"Qualified",,16006.93,"CapPass","Cycle 2000",2000,59628,"416-20","Alloy 617",314626,"Plate"
207.94,0.00133,"Qualified",,16006.95,"CapPass","Cycle 2000",2000,59629,"416-20","Alloy 617",314626,"Plate"
207.91,0.00135,"Qualified",,16006.96,"CapPass","Cycle 2000",2000,59630,"416-20","Alloy 617",314626,"Plate"
208.13,0.00139,"Qualified",,16006.96,"CapPass","Cycle 2000",2000,59631,"416-20","Alloy 617",314626,"Plate"
208.29,0.00143,"Qualified",,16006.96,"CapPass","Cycle 2000",2000,59632,"416-20","Alloy 617",314626,"Plate"
208.44,0.00146,"Qualified",,16006.97,"CapPass","Cycle 2000",2000,59633,"416-20","Alloy 617",314626,"Plate"
208.65,0.00149,"Qualified",,16006.97,"CapPass","Cycle 2000",2000,59634,"416-20","Alloy 617",314626,"Plate"
208.97,0.00152,"Qualified",,16006.97,"CapPass","Cycle 2000",2000,59635,"416-20","Alloy 617",314626,"Plate"
209.71,0.00155,"Qualified",,16006.99,"CapPass","Cycle 2000",2000,59636,"416-20","Alloy 617",314626,"Plate"
199.78,0.00153,"Qualified",,16007.09,"CapPass","Cycle 2000",2000,59637,"416-20","Alloy 617",314626,"Plate"
201.60,0.00155,"Qualified",,16007.22,"CapPass","Cycle 2000",2000,59638,"416-20","Alloy 617",314626,"Plate"
204.83,0.00158,"Qualified",,16007.24,"CapPass","Cycle 2000",2000,59639,"416-20","Alloy 617",314626,"Plate"
207.70,0.00160,"Qualified",,16007.26,"CapPass","Cycle 2000",2000,59640,"416-20","Alloy 617",314626,"Plate"
210.90,0.00163,"Qualified",,16007.28,"CapPass","Cycle 2000",2000,59641,"416-20","Alloy 617",314626,"Plate"
213.77,0.00165,"Qualified",,16007.30,"CapPass","Cycle 2000",2000,59642,"416-20","Alloy 617",314626,"Plate"
216.51,0.00168,"Qualified",,16007.32,"CapPass","Cycle 2000",2000,59643,"416-20","Alloy 617",314626,"Plate"
219.25,0.00171,"Qualified",,16007.34,"CapPass","Cycle 2000",2000,59644,"416-20","Alloy 617",314626,"Plate"
215.69,0.00174,"Qualified",,16007.35,"CapPass","Cycle 2000",2000,59645,"416-20","Alloy 617",314626,"Plate"
215.93,0.00177,"Qualified",,16007.35,"CapPass","Cycle 2000",2000,59646,"416-20","Alloy 617",314626,"Plate"
216.17,0.00179,"Qualified",,16007.36,"CapPass","Cycle 2000",2000,59647,"416-20","Alloy 617",314626,"Plate"
216.44,0.00182,"Qualified",,16007.36,"CapPass","Cycle 2000",2000,59648,"416-20","Alloy 617",314626,"Plate"
216.67,0.00185,"Qualified",,16007.36,"CapPass","Cycle 2000",2000,59649,"416-20","Alloy 617",314626,"Plate"
217.09,0.00188,"Qualified",,16007.36,"CapPass","Cycle 2000",2000,59650,"416-20","Alloy 617",314626,"Plate"
217.93,0.00190,"Qualified",,16007.40,"CapPass","Cycle 2000",2000,59651,"416-20","Alloy 617",314626,"Plate"
199.49,0.00188,"Qualified",,16007.70,"CapPass","Cycle 2000",2000,59652,"416-20","Alloy 617",314626,"Plate"
195.07,0.00185,"Qualified",,16007.72,"CapPass","Cycle 2000",2000,59653,"416-20","Alloy 617",314626,"Plate"
190.88,0.00183,"Qualified",,16007.74,"CapPass","Cycle 2000",2000,59654,"416-20","Alloy 617",314626,"Plate"
187.02,0.00180,"Qualified",,16007.76,"CapPass","Cycle 2000",2000,59655,"416-20","Alloy 617",314626,"Plate"
182.92,0.00177,"Qualified",,16007.78,"CapPass","Cycle 2000",2000,59656,"416-20","Alloy 617",314626,"Plate"
178.82,0.00175,"Qualified",,16007.80,"CapPass","Cycle 2000",2000,59657,"416-20","Alloy 617",314626,"Plate"
174.70,0.00172,"Qualified",,16007.82,"CapPass","Cycle 2000",2000,59658,"416-20","Alloy 617",314626,"Plate"
171.05,0.00170,"Qualified",,16007.84,"CapPass","Cycle 2000",2000,59659,"416-20","Alloy 617",314626,"Plate"
170.41,0.00169,"Qualified",,16007.84,"CapPass","Cycle 2000",2000,59660,"416-20","Alloy 617",314626,"Plate"
167.40,0.00167,"Qualified",,16007.86,"CapPass","Cycle 2000",2000,59661,"416-20","Alloy 617",314626,"Plate"
163.66,0.00165,"Qualified",,16007.89,"CapPass","Cycle 2000",2000,59662,"416-20","Alloy 617",314626,"Plate"
159.50,0.00162,"Qualified",,16007.92,"CapPass","Cycle 2000",2000,59663,"416-20","Alloy 617",314626,"Plate"
155.93,0.00160,"Qualified",,16007.94,"CapPass","Cycle 2000",2000,59664,"416-20","Alloy 617",314626,"Plate"
152.62,0.00157,"Qualified",,16007.97,"CapPass","Cycle 2000",2000,59665,"416-20","Alloy 617",314626,"Plate"
148.53,0.00154,"Qualified",,16008.00,"CapPass","Cycle 2000",2000,59666,"416-20","Alloy 617",314626,"Plate"
144.75,0.00152,"Qualified",,16008.03,"CapPass","Cycle 2000",2000,59667,"416-20","Alloy 617",314626,"Plate"
141.06,0.00149,"Qualified",,16008.05,"CapPass","Cycle 2000",2000,59668,"416-20","Alloy 617",314626,"Plate"
136.96,0.00147,"Qualified",,16008.08,"CapPass","Cycle 2000",2000,59669,"416-20","Alloy 617",314626,"Plate"
132.58,0.00144,"Qualified",,16008.12,"CapPass","Cycle 2000",2000,59670,"416-20","Alloy 617",314626,"Plate"
128.61,0.00142,"Qualified",,16008.14,"CapPass","Cycle 2000",2000,59671,"416-20","Alloy 617",314626,"Plate"
124.66,0.00139,"Qualified",,16008.17,"CapPass","Cycle 2000",2000,59672,"416-20","Alloy 617",314626,"Plate"
121.00,0.00137,"Qualified",,16008.20,"CapPass","Cycle 2000",2000,59673,"416-20","Alloy 617",314626,"Plate"
117.38,0.00134,"Qualified",,16008.22,"CapPass","Cycle 2000",2000,59674,"416-20","Alloy 617",314626,"Plate"
114.30,0.00132,"Qualified",,16008.24,"CapPass","Cycle 2000",2000,59675,"416-20","Alloy 617",314626,"Plate"
110.55,0.00129,"Qualified",,16008.27,"CapPass","Cycle 2000",2000,59676,"416-20","Alloy 617",314626,"Plate"
106.94,0.00126,"Qualified",,16008.30,"CapPass","Cycle 2000",2000,59677,"416-20","Alloy 617",314626,"Plate"
103.88,0.00124,"Qualified",,16008.32,"CapPass","Cycle 2000",2000,59678,"416-20","Alloy 617",314626,"Plate"
100.43,0.00121,"Qualified",,16008.35,"CapPass","Cycle 2000",2000,59679,"416-20","Alloy 617",314626,"Plate"
96.84,0.00119,"Qualified",,16008.37,"CapPass","Cycle 2000",2000,59680,"416-20","Alloy 617",314626,"Plate"
93.62,0.00116,"Qualified",,16008.40,"CapPass","Cycle 2000",2000,59681,"416-20","Alloy 617",314626,"Plate"
90.29,0.00114,"Qualified",,16008.43,"CapPass","Cycle 2000",2000,59682,"416-20","Alloy 617",314626,"Plate"
86.21,0.00111,"Qualified",,16008.46,"CapPass","Cycle 2000",2000,59683,"416-20","Alloy 617",314626,"Plate"
82.64,0.00109,"Qualified",,16008.49,"CapPass","Cycle 2000",2000,59684,"416-20","Alloy 617",314626,"Plate"
79.18,0.00106,"Qualified",,16008.52,"CapPass","Cycle 2000",2000,59685,"416-20","Alloy 617",314626,"Plate"
75.10,0.00104,"Qualified",,16008.55,"CapPass","Cycle 2000",2000,59686,"416-20","Alloy 617",314626,"Plate"
71.47,0.00101,"Qualified",,16008.57,"CapPass","Cycle 2000",2000,59687,"416-20","Alloy 617",314626,"Plate"
68.13,0.00098,"Qualified",,16008.60,"CapPass","Cycle 2000",2000,59688,"416-20","Alloy 617",314626,"Plate"
64.12,0.00096,"Qualified",,16008.63,"CapPass","Cycle 2000",2000,59689,"416-20","Alloy 617",314626,"Plate"
60.52,0.00093,"Qualified",,16008.65,"CapPass","Cycle 2000",2000,59690,"416-20","Alloy 617",314626,"Plate"
57.14,0.00091,"Qualified",,16008.68,"CapPass","Cycle 2000",2000,59691,"416-20","Alloy 617",314626,"Plate"
53.58,0.00088,"Qualified",,16008.70,"CapPass","Cycle 2000",2000,59692,"416-20","Alloy 617",314626,"Plate"
50.33,0.00086,"Qualified",,16008.73,"CapPass","Cycle 2000",2000,59693,"416-20","Alloy 617",314626,"Plate"
47.06,0.00083,"Qualified",,16008.75,"CapPass","Cycle 2000",2000,59694,"416-20","Alloy 617",314626,"Plate"
43.27,0.00081,"Qualified",,16008.78,"CapPass","Cycle 2000",2000,59695,"416-20","Alloy 617",314626,"Plate"
39.03,0.00078,"Qualified",,16008.82,"CapPass","Cycle 2000",2000,59696,"416-20","Alloy 617",314626,"Plate"
35.60,0.00076,"Qualified",,16008.84,"CapPass","Cycle 2000",2000,59697,"416-20","Alloy 617",314626,"Plate"
34.69,0.00075,"Qualified",,16008.85,"CapPass","Cycle 2000",2000,59698,"416-20","Alloy 617",314626,"Plate"
30.55,0.00073,"Qualified",,16008.88,"CapPass","Cycle 2000",2000,59699,"416-20","Alloy 617",314626,"Plate"
26.91,0.00070,"Qualified",,16008.90,"CapPass","Cycle 2000",2000,59700,"416-20","Alloy 617",314626,"Plate"
23.45,0.00068,"Qualified",,16008.93,"CapPass","Cycle 2000",2000,59701,"416-20","Alloy 617",314626,"Plate"
20.06,0.00065,"Qualified",,16008.95,"CapPass","Cycle 2000",2000,59702,"416-20","Alloy 617",314626,"Plate"
15.99,0.00063,"Qualified",,16008.98,"CapPass","Cycle 2000",2000,59703,"416-20","Alloy 617",314626,"Plate"
11.94,0.00060,"Qualified",,16009.01,"CapPass","Cycle 2000",2000,59704,"416-20","Alloy 617",314626,"Plate"
8.32,0.00058,"Qualified",,16009.04,"CapPass","Cycle 2000",2000,59705,"416-20","Alloy 617",314626,"Plate"
4.55,0.00055,"Qualified",,16009.07,"CapPass","Cycle 2000",2000,59706,"416-20","Alloy 617",314626,"Plate"
0.88,0.00053,"Qualified",,16009.09,"CapPass","Cycle 2000",2000,59707,"416-20","Alloy 617",314626,"Plate"
-2.54,0.00050,"Qualified",,16009.12,"CapPass","Cycle 2000",2000,59708,"416-20","Alloy 617",314626,"Plate"
-6.24,0.00047,"Qualified",,16009.15,"CapPass","Cycle 2000",2000,59709,"416-20","Alloy 617",314626,"Plate"
-9.69,0.00045,"Qualified",,16009.17,"CapPass","Cycle 2000",2000,59710,"416-20","Alloy 617",314626,"Plate"
-13.14,0.00042,"Qualified",,16009.20,"CapPass","Cycle 2000",2000,59711,"416-20","Alloy 617",314626,"Plate"
-16.46,0.00040,"Qualified",,16009.23,"CapPass","Cycle 2000",2000,59712,"416-20","Alloy 617",314626,"Plate"
-19.48,0.00037,"Qualified",,16009.27,"CapPass","Cycle 2000",2000,59713,"416-20","Alloy 617",314626,"Plate"
-22.65,0.00035,"Qualified",,16009.35,"CapPass","Cycle 2000",2000,59714,"416-20","Alloy 617",314626,"Plate"
-27.05,0.00032,"Qualified",,16009.43,"CapPass","Cycle 2000",2000,59715,"416-20","Alloy 617",314626,"Plate"
-30.72,0.00030,"Qualified",,16009.46,"CapPass","Cycle 2000",2000,59716,"416-20","Alloy 617",314626,"Plate"
-34.83,0.00027,"Qualified",,16009.49,"CapPass","Cycle 2000",2000,59717,"416-20","Alloy 617",314626,"Plate"
-38.64,0.00025,"Qualified",,16009.52,"CapPass","Cycle 2000",2000,59718,"416-20","Alloy 617",314626,"Plate"
-42.83,0.00022,"Qualified",,16009.55,"CapPass","Cycle 2000",2000,59719,"416-20","Alloy 617",314626,"Plate"
-47.13,0.00020,"Qualified",,16009.57,"CapPass","Cycle 2000",2000,59720,"416-20","Alloy 617",314626,"Plate"
-51.54,0.00017,"Qualified",,16009.59,"CapPass","Cycle 2000",2000,59721,"416-20","Alloy 617",314626,"Plate"
-56.01,0.00014,"Qualified",,16009.60,"CapPass","Cycle 2000",2000,59722,"416-20","Alloy 617",314626,"Plate"
-59.81,0.00012,"Qualified",,16009.62,"CapPass","Cycle 2000",2000,59723,"416-20","Alloy 617",314626,"Plate"
-63.33,0.00009,"Qualified",,16009.63,"CapPass","Cycle 2000",2000,59724,"416-20","Alloy 617",314626,"Plate"
-66.83,0.00007,"Qualified",,16009.65,"CapPass","Cycle 2000",2000,59725,"416-20","Alloy 617",314626,"Plate"
-69.95,0.00004,"Qualified",,16009.66,"CapPass","Cycle 2000",2000,59726,"416-20","Alloy 617",314626,"Plate"
-73.30,0.00001,"Qualified",,16009.68,"CapPass","Cycle 2000",2000,59727,"416-20","Alloy 617",314626,"Plate"
-76.76,-0.00001,"Qualified",,16009.70,"CapPass","Cycle 2000",2000,59728,"416-20","Alloy 617",314626,"Plate"
-80.45,-0.00004,"Qualified",,16009.72,"CapPass","Cycle 2000",2000,59729,"416-20","Alloy 617",314626,"Plate"
-84.09,-0.00006,"Qualified",,16009.74,"CapPass","Cycle 2000",2000,59730,"416-20","Alloy 617",314626,"Plate"
-87.75,-0.00009,"Qualified",,16009.76,"CapPass","Cycle 2000",2000,59731,"416-20","Alloy 617",314626,"Plate"
-91.26,-0.00011,"Qualified",,16009.77,"CapPass","Cycle 2000",2000,59732,"416-20","Alloy 617",314626,"Plate"
-94.82,-0.00014,"Qualified",,16009.79,"CapPass","Cycle 2000",2000,59733,"416-20","Alloy 617",314626,"Plate"
-98.29,-0.00016,"Qualified",,16009.81,"CapPass","Cycle 2000",2000,59734,"416-20","Alloy 617",314626,"Plate"
-101.80,-0.00019,"Qualified",,16009.83,"CapPass","Cycle 2000",2000,59735,"416-20","Alloy 617",314626,"Plate"
-104.56,-0.00021,"Qualified",,16009.84,"CapPass","Cycle 2000",2000,59736,"416-20","Alloy 617",314626,"Plate"
-105.15,-0.00022,"Qualified",,16009.85,"CapPass","Cycle 2000",2000,59737,"416-20","Alloy 617",314626,"Plate"
-108.38,-0.00024,"Qualified",,16009.86,"CapPass","Cycle 2000",2000,59738,"416-20","Alloy 617",314626,"Plate"
-111.63,-0.00027,"Qualified",,16009.88,"CapPass","Cycle 2000",2000,59739,"416-20","Alloy 617",314626,"Plate"
-114.82,-0.00029,"Qualified",,16009.90,"CapPass","Cycle 2000",2000,59740,"416-20","Alloy 617",314626,"Plate"
-118.02,-0.00032,"Qualified",,16009.93,"CapPass","Cycle 2000",2000,59741,"416-20","Alloy 617",314626,"Plate"
-120.98,-0.00035,"Qualified",,16009.95,"CapPass","Cycle 2000",2000,59742,"416-20","Alloy 617",314626,"Plate"
-123.76,-0.00037,"Qualified",,16009.97,"CapPass","Cycle 2000",2000,59743,"416-20","Alloy 617",314626,"Plate"
-126.17,-0.00040,"Qualified",,16009.99,"CapPass","Cycle 2000",2000,59744,"416-20","Alloy 617",314626,"Plate"
-128.70,-0.00042,"Qualified",,16010.01,"CapPass","Cycle 2000",2000,59745,"416-20","Alloy 617",314626,"Plate"
-131.17,-0.00045,"Qualified",,16010.04,"CapPass","Cycle 2000",2000,59746,"416-20","Alloy 617",314626,"Plate"
-133.83,-0.00047,"Qualified",,16010.06,"CapPass","Cycle 2000",2000,59747,"416-20","Alloy 617",314626,"Plate"
-136.40,-0.00050,"Qualified",,16010.09,"CapPass","Cycle 2000",2000,59748,"416-20","Alloy 617",314626,"Plate"
-139.16,-0.00052,"Qualified",,16010.12,"CapPass","Cycle 2000",2000,59749,"416-20","Alloy 617",314626,"Plate"
-141.41,-0.00055,"Qualified",,16010.15,"CapPass","Cycle 2000",2000,59750,"416-20","Alloy 617",314626,"Plate"
-144.24,-0.00057,"Qualified",,16010.18,"CapPass","Cycle 2000",2000,59751,"416-20","Alloy 617",314626,"Plate"
-147.45,-0.00060,"Qualified",,16010.21,"CapPass","Cycle 2000",2000,59752,"416-20","Alloy 617",314626,"Plate"
-150.27,-0.00062,"Qualified",,16010.24,"CapPass","Cycle 2000",2000,59753,"416-20","Alloy 617",314626,"Plate"
-153.06,-0.00065,"Qualified",,16010.26,"CapPass","Cycle 2000",2000,59754,"416-20","Alloy 617",314626,"Plate"
-156.00,-0.00068,"Qualified",,16010.29,"CapPass","Cycle 2000",2000,59755,"416-20","Alloy 617",314626,"Plate"
-158.93,-0.00070,"Qualified",,16010.31,"CapPass","Cycle 2000",2000,59756,"416-20","Alloy 617",314626,"Plate"
-162.19,-0.00073,"Qualified",,16010.34,"CapPass","Cycle 2000",2000,59757,"416-20","Alloy 617",314626,"Plate"
-165.30,-0.00075,"Qualified",,16010.37,"CapPass","Cycle 2000",2000,59758,"416-20","Alloy 617",314626,"Plate"
-168.66,-0.00078,"Qualified",,16010.40,"CapPass","Cycle 2000",2000,59759,"416-20","Alloy 617",314626,"Plate"
-171.74,-0.00080,"Qualified",,16010.42,"CapPass","Cycle 2000",2000,59760,"416-20","Alloy 617",314626,"Plate"
-174.52,-0.00083,"Qualified",,16010.45,"CapPass","Cycle 2000",2000,59761,"416-20","Alloy 617",314626,"Plate"
-177.12,-0.00085,"Qualified",,16010.47,"CapPass","Cycle 2000",2000,59762,"416-20","Alloy 617",314626,"Plate"
-180.10,-0.00088,"Qualified",,16010.50,"CapPass","Cycle 2000",2000,59763,"416-20","Alloy 617",314626,"Plate"
-182.93,-0.00091,"Qualified",,16010.52,"CapPass","Cycle 2000",2000,59764,"416-20","Alloy 617",314626,"Plate"
-185.69,-0.00093,"Qualified",,16010.55,"CapPass","Cycle 2000",2000,59765,"416-20","Alloy 617",314626,"Plate"
-188.48,-0.00096,"Qualified",,16010.57,"CapPass","Cycle 2000",2000,59766,"416-20","Alloy 617",314626,"Plate"
-191.12,-0.00098,"Qualified",,16010.60,"CapPass","Cycle 2000",2000,59767,"416-20","Alloy 617",314626,"Plate"
-192.10,-0.00101,"Qualified",,16010.62,"CapPass","Cycle 2000",2000,59768,"416-20","Alloy 617",314626,"Plate"
-193.89,-0.00103,"Qualified",,16010.64,"CapPass","Cycle 2000",2000,59769,"416-20","Alloy 617",314626,"Plate"
-196.29,-0.00106,"Qualified",,16010.67,"CapPass","Cycle 2000",2000,59770,"416-20","Alloy 617",314626,"Plate"
-196.69,-0.00108,"Qualified",,16010.69,"CapPass","Cycle 2000",2000,59771,"416-20","Alloy 617",314626,"Plate"
-196.89,-0.00112,"Qualified",,16010.70,"CapPass","Cycle 2000",2000,59772,"416-20","Alloy 617",314626,"Plate"
-197.08,-0.00114,"Qualified",,16010.70,"CapPass","Cycle 2000",2000,59773,"416-20","Alloy 617",314626,"Plate"
-197.23,-0.00117,"Qualified",,16010.70,"CapPass","Cycle 2000",2000,59774,"416-20","Alloy 617",314626,"Plate"
-197.38,-0.00120,"Qualified",,16010.70,"CapPass","Cycle 2000",2000,59775,"416-20","Alloy 617",314626,"Plate"
-197.62,-0.00122,"Qualified",,16010.70,"CapPass","Cycle 2000",2000,59776,"416-20","Alloy 617",314626,"Plate"
-193.69,-0.00123,"Qualified",,16010.84,"CapPass","Cycle 2000",2000,59777,"416-20","Alloy 617",314626,"Plate"
-194.22,-0.00125,"Qualified",,16010.89,"CapPass","Cycle 2000",2000,59778,"416-20","Alloy 617",314626,"Plate"
-197.45,-0.00127,"Qualified",,16010.93,"CapPass","Cycle 2000",2000,59779,"416-20","Alloy 617",314626,"Plate"
-200.36,-0.00130,"Qualified",,16010.95,"CapPass","Cycle 2000",2000,59780,"416-20","Alloy 617",314626,"Plate"
-203.53,-0.00132,"Qualified",,16010.98,"CapPass","Cycle 2000",2000,59781,"416-20","Alloy 617",314626,"Plate"
-206.84,-0.00135,"Qualified",,16011.00,"CapPass","Cycle 2000",2000,59782,"416-20","Alloy 617",314626,"Plate"
-206.45,-0.00138,"Qualified",,16011.01,"CapPass","Cycle 2000",2000,59783,"416-20","Alloy 617",314626,"Plate"
-206.85,-0.00141,"Qualified",,16011.01,"CapPass","Cycle 2000",2000,59784,"416-20","Alloy 617",314626,"Plate"
-207.10,-0.00144,"Qualified",,16011.02,"CapPass","Cycle 2000",2000,59785,"416-20","Alloy 617",314626,"Plate"
-207.50,-0.00147,"Qualified",,16011.02,"CapPass","Cycle 2000",2000,59786,"416-20","Alloy 617",314626,"Plate"
-208.21,-0.00150,"Qualified",,16011.02,"CapPass","Cycle 2000",2000,59787,"416-20","Alloy 617",314626,"Plate"
-210.03,-0.00152,"Qualified",,16011.05,"CapPass","Cycle 2000",2000,59788,"416-20","Alloy 617",314626,"Plate"
-209.61,-0.00155,"Qualified",,16011.08,"CapPass","Cycle 2000",2000,59789,"416-20","Alloy 617",314626,"Plate"
-207.82,-0.00158,"Qualified",,16011.19,"CapPass","Cycle 2000",2000,59790,"416-20","Alloy 617",314626,"Plate"
-209.50,-0.00160,"Qualified",,16011.24,"CapPass","Cycle 2000",2000,59791,"416-20","Alloy 617",314626,"Plate"
-212.24,-0.00163,"Qualified",,16011.27,"CapPass","Cycle 2000",2000,59792,"416-20","Alloy 617",314626,"Plate"
-214.87,-0.00165,"Qualified",,16011.30,"CapPass","Cycle 2000",2000,59793,"416-20","Alloy 617",314626,"Plate"
-216.26,-0.00168,"Qualified",,16011.32,"CapPass","Cycle 2000",2000,59794,"416-20","Alloy 617",314626,"Plate"
-211.57,-0.00170,"Qualified",,16011.32,"CapPass","Cycle 2000",2000,59795,"416-20","Alloy 617",314626,"Plate"
-211.65,-0.00173,"Qualified",,16011.33,"CapPass","Cycle 2000",2000,59796,"416-20","Alloy 617",314626,"Plate"
-211.84,-0.00177,"Qualified",,16011.33,"CapPass","Cycle 2000",2000,59797,"416-20","Alloy 617",314626,"Plate"
-212.03,-0.00181,"Qualified",,16011.33,"CapPass","Cycle 2000",2000,59798,"416-20","Alloy 617",314626,"Plate"
-212.22,-0.00184,"Qualified",,16011.33,"CapPass","Cycle 2000",2000,59799,"416-20","Alloy 617",314626,"Plate"
-212.45,-0.00187,"Qualified",,16011.33,"CapPass","Cycle 2000",2000,59800,"416-20","Alloy 617",314626,"Plate"
-214.22,-0.00190,"Qualified",,16011.36,"CapPass","Cycle 2000",2000,59801,"416-20","Alloy 617",314626,"Plate"
-193.18,-0.00187,"Qualified",,16011.70,"CapPass","Cycle 2000",2000,59802,"416-20","Alloy 617",314626,"Plate"
-188.80,-0.00185,"Qualified",,16011.73,"CapPass","Cycle 2000",2000,59803,"416-20","Alloy 617",314626,"Plate"
-184.71,-0.00182,"Qualified",,16011.75,"CapPass","Cycle 2000",2000,59804,"416-20","Alloy 617",314626,"Plate"
-180.31,-0.00180,"Qualified",,16011.77,"CapPass","Cycle 2000",2000,59805,"416-20","Alloy 617",314626,"Plate"
-176.07,-0.00177,"Qualified",,16011.79,"CapPass","Cycle 2000",2000,59806,"416-20","Alloy 617",314626,"Plate"
-171.82,-0.00174,"Qualified",,16011.81,"CapPass","Cycle 2000",2000,59807,"416-20","Alloy 617",314626,"Plate"
-167.55,-0.00172,"Qualified",,16011.83,"CapPass","Cycle 2000",2000,59808,"416-20","Alloy 617",314626,"Plate"
-165.31,-0.00171,"Qualified",,16011.84,"CapPass","Cycle 2000",2000,59809,"416-20","Alloy 617",314626,"Plate"
-163.23,-0.00169,"Qualified",,16011.85,"CapPass","Cycle 2000",2000,59810,"416-20","Alloy 617",314626,"Plate"
-159.13,-0.00167,"Qualified",,16011.88,"CapPass","Cycle 2000",2000,59811,"416-20","Alloy 617",314626,"Plate"
-155.17,-0.00164,"Qualified",,16011.90,"CapPass","Cycle 2000",2000,59812,"416-20","Alloy 617",314626,"Plate"
-151.29,-0.00162,"Qualified",,16011.93,"CapPass","Cycle 2000",2000,59813,"416-20","Alloy 617",314626,"Plate"
-147.56,-0.00159,"Qualified",,16011.95,"CapPass","Cycle 2000",2000,59814,"416-20","Alloy 617",314626,"Plate"
-144.01,-0.00157,"Qualified",,16011.98,"CapPass","Cycle 2000",2000,59815,"416-20","Alloy 617",314626,"Plate"
-140.76,-0.00154,"Qualified",,16012.00,"CapPass","Cycle 2000",2000,59816,"416-20","Alloy 617",314626,"Plate"
-137.48,-0.00152,"Qualified",,16012.02,"CapPass","Cycle 2000",2000,59817,"416-20","Alloy 617",314626,"Plate"
-133.96,-0.00149,"Qualified",,16012.05,"CapPass","Cycle 2000",2000,59818,"416-20","Alloy 617",314626,"Plate"
-130.53,-0.00146,"Qualified",,16012.08,"CapPass","Cycle 2000",2000,59819,"416-20","Alloy 617",314626,"Plate"
-126.83,-0.00144,"Qualified",,16012.11,"CapPass","Cycle 2000",2000,59820,"416-20","Alloy 617",314626,"Plate"
-123.04,-0.00141,"Qualified",,16012.14,"CapPass","Cycle 2000",2000,59821,"416-20","Alloy 617",314626,"Plate"
-119.47,-0.00139,"Qualified",,16012.17,"CapPass","Cycle 2000",2000,59822,"416-20","Alloy 617",314626,"Plate"
-116.06,-0.00136,"Qualified",,16012.19,"CapPass","Cycle 2000",2000,59823,"416-20","Alloy 617",314626,"Plate"
-112.16,-0.00134,"Qualified",,16012.22,"CapPass","Cycle 2000",2000,59824,"416-20","Alloy 617",314626,"Plate"
-108.32,-0.00131,"Qualified",,16012.25,"CapPass","Cycle 2000",2000,59825,"416-20","Alloy 617",314626,"Plate"
-104.71,-0.00129,"Qualified",,16012.28,"CapPass","Cycle 2000",2000,59826,"416-20","Alloy 617",314626,"Plate"
-101.31,-0.00126,"Qualified",,16012.30,"CapPass","Cycle 2000",2000,59827,"416-20","Alloy 617",314626,"Plate"
-97.84,-0.00123,"Qualified",,16012.33,"CapPass","Cycle 2000",2000,59828,"416-20","Alloy 617",314626,"Plate"
-94.57,-0.00121,"Qualified",,16012.35,"CapPass","Cycle 2000",2000,59829,"416-20","Alloy 617",314626,"Plate"
-91.50,-0.00118,"Qualified",,16012.38,"CapPass","Cycle 2000",2000,59830,"416-20","Alloy 617",314626,"Plate"
-88.33,-0.00116,"Qualified",,16012.40,"CapPass","Cycle 2000",2000,59831,"416-20","Alloy 617",314626,"Plate"
-85.12,-0.00113,"Qualified",,16012.43,"CapPass","Cycle 2000",2000,59832,"416-20","Alloy 617",314626,"Plate"
-82.05,-0.00111,"Qualified",,16012.45,"CapPass","Cycle 2000",2000,59833,"416-20","Alloy 617",314626,"Plate"
-78.72,-0.00108,"Qualified",,16012.48,"CapPass","Cycle 2000",2000,59834,"416-20","Alloy 617",314626,"Plate"
-75.25,-0.00106,"Qualified",,16012.51,"CapPass","Cycle 2000",2000,59835,"416-20","Alloy 617",314626,"Plate"
-71.38,-0.00103,"Qualified",,16012.54,"CapPass","Cycle 2000",2000,59836,"416-20","Alloy 617",314626,"Plate"
-67.61,-0.00101,"Qualified",,16012.57,"CapPass","Cycle 2000",2000,59837,"416-20","Alloy 617",314626,"Plate"
-63.73,-0.00098,"Qualified",,16012.60,"CapPass","Cycle 2000",2000,59838,"416-20","Alloy 617",314626,"Plate"
-60.05,-0.00095,"Qualified",,16012.63,"CapPass","Cycle 2000",2000,59839,"416-20","Alloy 617",314626,"Plate"
-56.67,-0.00093,"Qualified",,16012.66,"CapPass","Cycle 2000",2000,59840,"416-20","Alloy 617",314626,"Plate"
-52.62,-0.00090,"Qualified",,16012.69,"CapPass","Cycle 2000",2000,59841,"416-20","Alloy 617",314626,"Plate"
-48.75,-0.00088,"Qualified",,16012.71,"CapPass","Cycle 2000",2000,59842,"416-20","Alloy 617",314626,"Plate"
-44.90,-0.00085,"Qualified",,16012.74,"CapPass","Cycle 2000",2000,59843,"416-20","Alloy 617",314626,"Plate"
-41.01,-0.00083,"Qualified",,16012.77,"CapPass","Cycle 2000",2000,59844,"416-20","Alloy 617",314626,"Plate"
-37.44,-0.00080,"Qualified",,16012.79,"CapPass","Cycle 2000",2000,59845,"416-20","Alloy 617",314626,"Plate"
-33.69,-0.00078,"Qualified",,16012.82,"CapPass","Cycle 2000",2000,59846,"416-20","Alloy 617",314626,"Plate"
-30.53,-0.00076,"Qualified",,16012.84,"CapPass","Cycle 2000",2000,59847,"416-20","Alloy 617",314626,"Plate"
-30.00,-0.00075,"Qualified",,16012.85,"CapPass","Cycle 2000",2000,59848,"416-20","Alloy 617",314626,"Plate"
-25.99,-0.00073,"Qualified",,16012.88,"CapPass","Cycle 2000",2000,59849,"416-20","Alloy 617",314626,"Plate"
-22.21,-0.00070,"Qualified",,16012.90,"CapPass","Cycle 2000",2000,59850,"416-20","Alloy 617",314626,"Plate"
-18.55,-0.00067,"Qualified",,16012.93,"CapPass","Cycle 2000",2000,59851,"416-20","Alloy 617",314626,"Plate"
-14.41,-0.00065,"Qualified",,16012.96,"CapPass","Cycle 2000",2000,59852,"416-20","Alloy 617",314626,"Plate"
