Repository: js-molina/fatigue-A617

File: data/850C/Strain rate 0.001/0.40% strain/HTM_A19_PeakStress_411.csv (part 9 of 10)
"Cycle","Data State","Max Stress Mpa","Min Stress Mpa","Qual Exceptions","Qual State","Stress Ratio","Time Max Stress Sec","Time Min Stress Sec","Sample","Count","Alloy","Material_Form","Heat"
3032,"CapPass",216.74,-215.46,,"Qualified",1.006,24272.69,24276.71,"4-1-1",3032,"Alloy 617","Plate",314626
3033,"CapPass",217.45,-219.96,,"Qualified",0.989,24280.66,24284.65,"4-1-1",3033,"Alloy 617","Plate",314626
3034,"CapPass",208.74,-213.56,,"Qualified",0.977,24288.38,24292.74,"4-1-1",3034,"Alloy 617","Plate",314626
3035,"CapPass",217.45,-215.53,,"Qualified",1.009,24296.73,24300.49,"4-1-1",3035,"Alloy 617","Plate",314626
3036,"CapPass",214.86,-214.98,,"Qualified",0.999,24304.57,24308.46,"4-1-1",3036,"Alloy 617","Plate",314626
3037,"CapPass",213.50,-218.58,,"Qualified",0.977,24312.60,24316.70,"4-1-1",3037,"Alloy 617","Plate",314626
3038,"CapPass",214.11,-218.30,,"Qualified",0.981,24320.49,24324.69,"4-1-1",3038,"Alloy 617","Plate",314626
3039,"CapPass",217.65,-216.49,,"Qualified",1.005,24328.66,24332.74,"4-1-1",3039,"Alloy 617","Plate",314626
3040,"CapPass",215.36,-212.58,,"Qualified",1.013,24336.78,24340.77,"4-1-1",3040,"Alloy 617","Plate",314626
3041,"CapPass",217.95,-217.59,,"Qualified",1.002,24344.79,24348.66,"4-1-1",3041,"Alloy 617","Plate",314626
3042,"CapPass",214.02,-211.51,,"Qualified",1.012,24352.54,24356.50,"4-1-1",3042,"Alloy 617","Plate",314626
3043,"CapPass",215.04,-215.86,,"Qualified",0.996,24360.68,24364.81,"4-1-1",3043,"Alloy 617","Plate",314626
3044,"CapPass",214.47,-219.25,,"Qualified",0.978,24368.69,24372.82,"4-1-1",3044,"Alloy 617","Plate",314626
3045,"CapPass",217.09,-214.77,,"Qualified",1.011,24376.65,24380.66,"4-1-1",3045,"Alloy 617","Plate",314626
3046,"CapPass",216.18,-217.04,,"Qualified",0.996,24384.69,24388.73,"4-1-1",3046,"Alloy 617","Plate",314626
3047,"CapPass",212.41,-214.03,,"Qualified",0.992,24392.60,24396.60,"4-1-1",3047,"Alloy 617","Plate",314626
3048,"CapPass",213.27,-215.47,,"Qualified",0.990,24400.69,24404.87,"4-1-1",3048,"Alloy 617","Plate",314626
3049,"CapPass",214.08,-217.00,,"Qualified",0.987,24408.63,24412.74,"4-1-1",3049,"Alloy 617","Plate",314626
3050,"CapPass",214.70,-219.83,,"Qualified",0.977,24416.84,24420.72,"4-1-1",3050,"Alloy 617","Plate",314626
3051,"CapPass",212.08,-213.70,,"Qualified",0.992,24424.62,24428.89,"4-1-1",3051,"Alloy 617","Plate",314626
3052,"CapPass",212.17,-219.85,,"Qualified",0.965,24432.64,24436.84,"4-1-1",3052,"Alloy 617","Plate",314626
3053,"CapPass",210.25,-213.54,,"Qualified",0.985,24440.55,24444.78,"4-1-1",3053,"Alloy 617","Plate",314626
3054,"CapPass",215.74,-216.40,,"Qualified",0.997,24448.78,24452.73,"4-1-1",3054,"Alloy 617","Plate",314626
3055,"CapPass",212.61,-215.27,,"Qualified",0.988,24456.61,24460.87,"4-1-1",3055,"Alloy 617","Plate",314626
3056,"CapPass",214.26,-218.55,,"Qualified",0.980,24464.85,24468.91,"4-1-1",3056,"Alloy 617","Plate",314626
3057,"CapPass",211.01,-216.98,,"Qualified",0.972,24472.67,24476.90,"4-1-1",3057,"Alloy 617","Plate",314626
3058,"CapPass",212.83,-215.14,,"Qualified",0.989,24480.70,24484.82,"4-1-1",3058,"Alloy 617","Plate",314626
3059,"CapPass",214.35,-217.44,,"Qualified",0.986,24488.73,24492.90,"4-1-1",3059,"Alloy 617","Plate",314626
3060,"CapPass",209.01,-217.66,,"Qualified",0.960,24496.95,24500.94,"4-1-1",3060,"Alloy 617","Plate",314626
3061,"CapPass",216.14,-213.00,,"Qualified",1.015,24504.89,24508.71,"4-1-1",3061,"Alloy 617","Plate",314626
3062,"CapPass",210.91,-219.15,,"Qualified",0.962,24512.70,24516.91,"4-1-1",3062,"Alloy 617","Plate",314626
3063,"CapPass",214.47,-220.50,,"Qualified",0.973,24520.77,24524.97,"4-1-1",3063,"Alloy 617","Plate",314626
3064,"CapPass",214.66,-215.72,,"Qualified",0.995,24528.94,24532.79,"4-1-1",3064,"Alloy 617","Plate",314626
3065,"CapPass",214.88,-217.07,,"Qualified",0.990,24536.95,24540.99,"4-1-1",3065,"Alloy 617","Plate",314626
3066,"CapPass",218.24,-219.09,,"Qualified",0.996,24544.99,24548.92,"4-1-1",3066,"Alloy 617","Plate",314626
3067,"CapPass",212.20,-215.31,,"Qualified",0.986,24552.88,24556.98,"4-1-1",3067,"Alloy 617","Plate",314626
3068,"CapPass",213.38,-216.70,,"Qualified",0.985,24560.82,24564.95,"4-1-1",3068,"Alloy 617","Plate",314626
3069,"CapPass",215.86,-218.56,,"Qualified",0.988,24568.83,24572.99,"4-1-1",3069,"Alloy 617","Plate",314626
3070,"CapPass",213.24,-210.52,,"Qualified",1.013,24576.90,24580.78,"4-1-1",3070,"Alloy 617","Plate",314626
3071,"CapPass",216.17,-219.68,,"Qualified",0.984,24585.01,24589.06,"4-1-1",3071,"Alloy 617","Plate",314626
3072,"CapPass",213.74,-218.26,,"Qualified",0.979,24592.85,24597.04,"4-1-1",3072,"Alloy 617","Plate",314626
3073,"CapPass",217.63,-214.40,,"Qualified",1.015,24601.03,24604.86,"4-1-1",3073,"Alloy 617","Plate",314626
3074,"CapPass",212.83,-219.33,,"Qualified",0.970,24609.09,24613.06,"4-1-1",3074,"Alloy 617","Plate",314626
3075,"CapPass",216.78,-217.20,,"Qualified",0.998,24616.96,24621.10,"4-1-1",3075,"Alloy 617","Plate",314626
3076,"CapPass",212.89,-214.56,,"Qualified",0.992,24625.10,24629.11,"4-1-1",3076,"Alloy 617","Plate",314626
3077,"CapPass",209.78,-215.15,,"Qualified",0.975,24632.84,24637.11,"4-1-1",3077,"Alloy 617","Plate",314626
3078,"CapPass",210.84,-216.47,,"Qualified",0.974,24640.92,24645.05,"4-1-1",3078,"Alloy 617","Plate",314626
3079,"CapPass",214.53,-217.59,,"Qualified",0.986,24648.95,24653.06,"4-1-1",3079,"Alloy 617","Plate",314626
3080,"CapPass",212.41,-218.60,,"Qualified",0.972,24656.99,24661.09,"4-1-1",3080,"Alloy 617","Plate",314626
3081,"CapPass",214.27,-210.14,,"Qualified",1.020,24665.13,24669.15,"4-1-1",3081,"Alloy 617","Plate",314626
3082,"CapPass",211.48,-215.14,,"Qualified",0.983,24672.90,24677.06,"4-1-1",3082,"Alloy 617","Plate",314626
3083,"CapPass",213.99,-214.75,,"Qualified",0.996,24681.01,24685.17,"4-1-1",3083,"Alloy 617","Plate",314626
3084,"CapPass",215.98,-212.10,,"Qualified",1.018,24689.04,24693.16,"4-1-1",3084,"Alloy 617","Plate",314626
3085,"CapPass",210.56,-217.62,,"Qualified",0.968,24696.97,24701.13,"4-1-1",3085,"Alloy 617","Plate",314626
3086,"CapPass",210.14,-214.68,,"Qualified",0.979,24705.19,24709.06,"4-1-1",3086,"Alloy 617","Plate",314626
3087,"CapPass",212.49,-217.64,,"Qualified",0.976,24712.97,24717.14,"4-1-1",3087,"Alloy 617","Plate",314626
3088,"CapPass",214.37,-214.88,,"Qualified",0.998,24721.08,24725.13,"4-1-1",3088,"Alloy 617","Plate",314626
3089,"CapPass",211.65,-211.56,,"Qualified",1.000,24729.07,24733.23,"4-1-1",3089,"Alloy 617","Plate",314626
3090,"CapPass",214.23,-211.68,,"Qualified",1.012,24737.19,24741.01,"4-1-1",3090,"Alloy 617","Plate",314626
3091,"CapPass",213.88,-214.88,,"Qualified",0.995,24745.16,24749.02,"4-1-1",3091,"Alloy 617","Plate",314626
3092,"CapPass",212.93,-219.67,,"Qualified",0.969,24753.21,24757.15,"4-1-1",3092,"Alloy 617","Plate",314626
3093,"CapPass",212.42,-214.23,,"Qualified",0.992,24760.91,24765.06,"4-1-1",3093,"Alloy 617","Plate",314626
3094,"CapPass",213.15,-216.08,,"Qualified",0.986,24769.10,24773.15,"4-1-1",3094,"Alloy 617","Plate",314626
3095,"CapPass",211.85,-210.86,,"Qualified",1.005,24777.01,24780.99,"4-1-1",3095,"Alloy 617","Plate",314626
3096,"CapPass",213.43,-215.85,,"Qualified",0.989,24785.18,24789.22,"4-1-1",3096,"Alloy 617","Plate",314626
3097,"CapPass",213.30,-213.38,,"Qualified",1.000,24793.13,24797.18,"4-1-1",3097,"Alloy 617","Plate",314626
3098,"CapPass",214.16,-217.45,,"Qualified",0.985,24801.29,24805.25,"4-1-1",3098,"Alloy 617","Plate",314626
3099,"CapPass",210.60,-218.19,,"Qualified",0.965,24809.19,24813.18,"4-1-1",3099,"Alloy 617","Plate",314626
3100,"CapPass",211.52,-212.45,,"Qualified",0.996,24817.31,24821.31,"4-1-1",3100,"Alloy 617","Plate",314626
3101,"CapPass",215.54,-211.91,,"Qualified",1.017,24825.28,24829.20,"4-1-1",3101,"Alloy 617","Plate",314626
3102,"CapPass",213.14,-214.33,,"Qualified",0.994,24833.18,24837.19,"4-1-1",3102,"Alloy 617","Plate",314626
3103,"CapPass",215.31,-209.29,,"Qualified",1.029,24841.30,24845.04,"4-1-1",3103,"Alloy 617","Plate",314626
3104,"CapPass",210.66,-214.06,,"Qualified",0.984,24849.34,24853.16,"4-1-1",3104,"Alloy 617","Plate",314626
3105,"CapPass",213.83,-216.28,,"Qualified",0.989,24857.32,24861.25,"4-1-1",3105,"Alloy 617","Plate",314626
3106,"CapPass",209.85,-216.03,,"Qualified",0.971,24865.28,24869.28,"4-1-1",3106,"Alloy 617","Plate",314626
3107,"CapPass",214.57,-213.41,,"Qualified",1.005,24873.28,24877.27,"4-1-1",3107,"Alloy 617","Plate",314626
3108,"CapPass",211.29,-215.34,,"Qualified",0.981,24881.31,24885.33,"4-1-1",3108,"Alloy 617","Plate",314626
3109,"CapPass",208.49,-216.23,,"Qualified",0.964,24889.20,24893.31,"4-1-1",3109,"Alloy 617","Plate",314626
3110,"CapPass",215.19,-216.58,,"Qualified",0.994,24897.35,24901.37,"4-1-1",3110,"Alloy 617","Plate",314626
3111,"CapPass",210.24,-210.64,,"Qualified",0.998,24905.25,24909.22,"4-1-1",3111,"Alloy 617","Plate",314626
3112,"CapPass",211.07,-214.60,,"Qualified",0.984,24913.24,24917.39,"4-1-1",3112,"Alloy 617","Plate",314626
3113,"CapPass",212.26,-213.73,,"Qualified",0.993,24921.30,24925.29,"4-1-1",3113,"Alloy 617","Plate",314626
3114,"CapPass",207.41,-215.28,,"Qualified",0.963,24929.15,24933.30,"4-1-1",3114,"Alloy 617","Plate",314626
3115,"CapPass",210.42,-212.38,,"Qualified",0.991,24937.30,24941.45,"4-1-1",3115,"Alloy 617","Plate",314626
3116,"CapPass",210.18,-211.51,,"Qualified",0.994,24945.23,24949.46,"4-1-1",3116,"Alloy 617","Plate",314626
3117,"CapPass",213.57,-211.86,,"Qualified",1.008,24953.44,24957.37,"4-1-1",3117,"Alloy 617","Plate",314626
3118,"CapPass",211.89,-211.08,,"Qualified",1.004,24961.38,24965.47,"4-1-1",3118,"Alloy 617","Plate",314626
3119,"CapPass",209.74,-213.87,,"Qualified",0.981,24969.31,24973.37,"4-1-1",3119,"Alloy 617","Plate",314626
3120,"CapPass",210.37,-213.95,,"Qualified",0.983,24977.33,24981.47,"4-1-1",3120,"Alloy 617","Plate",314626
3121,"CapPass",207.92,-213.60,,"Qualified",0.973,24985.25,24989.44,"4-1-1",3121,"Alloy 617","Plate",314626
3122,"CapPass",211.79,-213.09,,"Qualified",0.994,24993.31,24997.36,"4-1-1",3122,"Alloy 617","Plate",314626
3123,"CapPass",212.30,-209.15,,"Qualified",1.015,25001.34,25005.33,"4-1-1",3123,"Alloy 617","Plate",314626
3124,"CapPass",214.50,-210.84,,"Qualified",1.017,25009.48,25013.25,"4-1-1",3124,"Alloy 617","Plate",314626
3125,"CapPass",210.53,-213.92,,"Qualified",0.984,25017.41,25021.41,"4-1-1",3125,"Alloy 617","Plate",314626
3126,"CapPass",207.98,-219.19,,"Qualified",0.949,25025.39,25029.50,"4-1-1",3126,"Alloy 617","Plate",314626
3127,"CapPass",206.37,-208.16,,"Qualified",0.991,25033.36,25037.22,"4-1-1",3127,"Alloy 617","Plate",314626
3128,"CapPass",210.91,-215.37,,"Qualified",0.979,25041.41,25045.54,"4-1-1",3128,"Alloy 617","Plate",314626
3129,"CapPass",205.81,-214.86,,"Qualified",0.958,25049.30,25053.56,"4-1-1",3129,"Alloy 617","Plate",314626
3130,"CapPass",209.91,-213.90,,"Qualified",0.981,25057.46,25061.49,"4-1-1",3130,"Alloy 617","Plate",314626
3131,"CapPass",206.11,-211.88,,"Qualified",0.973,25065.31,25069.55,"4-1-1",3131,"Alloy 617","Plate",314626
3132,"CapPass",205.97,-217.02,,"Qualified",0.949,25073.34,25077.54,"4-1-1",3132,"Alloy 617","Plate",314626
3133,"CapPass",204.92,-215.17,,"Qualified",0.952,25081.39,25085.53,"4-1-1",3133,"Alloy 617","Plate",314626
3134,"CapPass",209.72,-207.87,,"Qualified",1.009,25089.52,25093.39,"4-1-1",3134,"Alloy 617","Plate",314626
3135,"CapPass",209.52,-214.63,,"Qualified",0.976,25097.48,25101.59,"4-1-1",3135,"Alloy 617","Plate",314626
3136,"CapPass",211.51,-212.38,,"Qualified",0.996,25105.47,25109.59,"4-1-1",3136,"Alloy 617","Plate",314626
3137,"CapPass",211.81,-213.97,,"Qualified",0.990,25113.53,25117.62,"4-1-1",3137,"Alloy 617","Plate",314626
3138,"CapPass",208.57,-213.60,,"Qualified",0.976,25121.48,25125.58,"4-1-1",3138,"Alloy 617","Plate",314626
3139,"CapPass",208.80,-215.01,,"Qualified",0.971,25129.46,25133.61,"4-1-1",3139,"Alloy 617","Plate",314626
3140,"CapPass",211.18,-209.05,,"Qualified",1.010,25137.57,25141.45,"4-1-1",3140,"Alloy 617","Plate",314626
3141,"CapPass",206.84,-210.24,,"Qualified",0.984,25145.43,25149.44,"4-1-1",3141,"Alloy 617","Plate",314626
3142,"CapPass",211.94,-212.33,,"Qualified",0.998,25153.64,25157.56,"4-1-1",3142,"Alloy 617","Plate",314626
3143,"CapPass",207.81,-214.20,,"Qualified",0.970,25161.45,25165.66,"4-1-1",3143,"Alloy 617","Plate",314626
3144,"CapPass",212.69,-215.67,,"Qualified",0.986,25169.67,25173.66,"4-1-1",3144,"Alloy 617","Plate",314626
3145,"CapPass",210.40,-213.79,,"Qualified",0.984,25177.66,25181.70,"4-1-1",3145,"Alloy 617","Plate",314626
3146,"CapPass",207.06,-216.03,,"Qualified",0.958,25185.57,25189.71,"4-1-1",3146,"Alloy 617","Plate",314626
3147,"CapPass",207.58,-214.69,,"Qualified",0.967,25193.60,25197.66,"4-1-1",3147,"Alloy 617","Plate",314626
3148,"CapPass",210.70,-204.98,,"Qualified",1.028,25201.58,25205.53,"4-1-1",3148,"Alloy 617","Plate",314626
3149,"CapPass",212.21,-213.82,,"Qualified",0.992,25209.75,25213.71,"4-1-1",3149,"Alloy 617","Plate",314626
3150,"CapPass",205.51,-210.29,,"Qualified",0.977,25217.52,25221.73,"4-1-1",3150,"Alloy 617","Plate",314626
3151,"CapPass",206.96,-212.18,,"Qualified",0.975,25225.76,25229.73,"4-1-1",3151,"Alloy 617","Plate",314626
3152,"CapPass",207.76,-209.15,,"Qualified",0.993,25233.58,25237.72,"4-1-1",3152,"Alloy 617","Plate",314626
3153,"CapPass",211.06,-206.81,,"Qualified",1.021,25241.67,25245.79,"4-1-1",3153,"Alloy 617","Plate",314626
3154,"CapPass",207.74,-205.81,,"Qualified",1.009,25249.70,25253.80,"4-1-1",3154,"Alloy 617","Plate",314626
3155,"CapPass",207.02,-211.81,,"Qualified",0.977,25257.58,25261.71,"4-1-1",3155,"Alloy 617","Plate",314626
3156,"CapPass",207.20,-212.46,,"Qualified",0.975,25265.63,25269.72,"4-1-1",3156,"Alloy 617","Plate",314626
3157,"CapPass",208.00,-212.74,,"Qualified",0.978,25273.64,25277.79,"4-1-1",3157,"Alloy 617","Plate",314626
3158,"CapPass",208.29,-209.58,,"Qualified",0.994,25281.76,25285.80,"4-1-1",3158,"Alloy 617","Plate",314626
3159,"CapPass",207.84,-214.09,,"Qualified",0.971,25289.83,25293.81,"4-1-1",3159,"Alloy 617","Plate",314626
3160,"CapPass",206.82,-211.37,,"Qualified",0.978,25297.84,25301.82,"4-1-1",3160,"Alloy 617","Plate",314626
3161,"CapPass",206.14,-207.69,,"Qualified",0.993,25305.72,25309.70,"4-1-1",3161,"Alloy 617","Plate",314626
3162,"CapPass",210.77,-205.84,,"Qualified",1.024,25313.80,25317.71,"4-1-1",3162,"Alloy 617","Plate",314626
3163,"CapPass",211.47,-206.73,,"Qualified",1.023,25321.83,25325.88,"4-1-1",3163,"Alloy 617","Plate",314626
3164,"CapPass",204.89,-213.14,,"Qualified",0.961,25329.87,25333.82,"4-1-1",3164,"Alloy 617","Plate",314626
3165,"CapPass",205.94,-209.06,,"Qualified",0.985,25337.64,25341.75,"4-1-1",3165,"Alloy 617","Plate",314626
3166,"CapPass",212.07,-211.09,,"Qualified",1.005,25345.82,25349.76,"4-1-1",3166,"Alloy 617","Plate",314626
3167,"CapPass",207.52,-210.36,,"Qualified",0.987,25353.84,25357.75,"4-1-1",3167,"Alloy 617","Plate",314626
3168,"CapPass",206.70,-215.32,,"Qualified",0.960,25361.85,25365.87,"4-1-1",3168,"Alloy 617","Plate",314626
3169,"CapPass",203.50,-210.07,,"Qualified",0.969,25369.68,25373.86,"4-1-1",3169,"Alloy 617","Plate",314626
3170,"CapPass",207.18,-211.85,,"Qualified",0.978,25377.91,25381.91,"4-1-1",3170,"Alloy 617","Plate",314626
3171,"CapPass",209.67,-212.27,,"Qualified",0.988,25385.82,25389.89,"4-1-1",3171,"Alloy 617","Plate",314626
3172,"CapPass",207.67,-215.71,,"Qualified",0.963,25393.89,25397.94,"4-1-1",3172,"Alloy 617","Plate",314626
3173,"CapPass",203.86,-214.91,,"Qualified",0.949,25401.70,25405.96,"4-1-1",3173,"Alloy 617","Plate",314626
3174,"CapPass",204.38,-213.06,,"Qualified",0.959,25409.96,25413.86,"4-1-1",3174,"Alloy 617","Plate",314626
3175,"CapPass",206.44,-213.41,,"Qualified",0.967,25417.97,25421.85,"4-1-1",3175,"Alloy 617","Plate",314626
3176,"CapPass",207.95,-209.47,,"Qualified",0.993,25425.95,25429.88,"4-1-1",3176,"Alloy 617","Plate",314626
3177,"CapPass",203.59,-211.97,,"Qualified",0.960,25433.99,25437.96,"4-1-1",3177,"Alloy 617","Plate",314626
3178,"CapPass",209.51,-210.69,,"Qualified",0.994,25441.92,25445.96,"4-1-1",3178,"Alloy 617","Plate",314626
3179,"CapPass",209.93,-211.84,,"Qualified",0.991,25449.98,25453.98,"4-1-1",3179,"Alloy 617","Plate",314626
3180,"CapPass",207.65,-212.30,,"Qualified",0.978,25457.97,25462.02,"4-1-1",3180,"Alloy 617","Plate",314626
3181,"CapPass",205.08,-211.63,,"Qualified",0.969,25465.94,25470.03,"4-1-1",3181,"Alloy 617","Plate",314626
3182,"CapPass",205.36,-211.30,,"Qualified",0.972,25473.92,25478.01,"4-1-1",3182,"Alloy 617","Plate",314626
3183,"CapPass",208.55,-205.62,,"Qualified",1.014,25482.00,25485.84,"4-1-1",3183,"Alloy 617","Plate",314626
3184,"CapPass",203.13,-212.81,,"Qualified",0.955,25490.02,25493.93,"4-1-1",3184,"Alloy 617","Plate",314626
3185,"CapPass",205.95,-210.21,,"Qualified",0.980,25497.87,25501.93,"4-1-1",3185,"Alloy 617","Plate",314626
3186,"CapPass",206.72,-207.79,,"Qualified",0.995,25505.97,25510.05,"4-1-1",3186,"Alloy 617","Plate",314626
3187,"CapPass",204.08,-210.11,,"Qualified",0.971,25513.86,25518.03,"4-1-1",3187,"Alloy 617","Plate",314626
3188,"CapPass",202.82,-208.52,,"Qualified",0.973,25521.87,25526.03,"4-1-1",3188,"Alloy 617","Plate",314626
3189,"CapPass",207.29,-204.27,,"Qualified",1.015,25530.01,25534.10,"4-1-1",3189,"Alloy 617","Plate",314626
3190,"CapPass",204.68,-212.35,,"Qualified",0.964,25538.03,25542.09,"4-1-1",3190,"Alloy 617","Plate",314626
3191,"CapPass",199.99,-214.14,,"Qualified",0.934,25545.93,25550.06,"4-1-1",3191,"Alloy 617","Plate",314626
3192,"CapPass",204.32,-203.87,,"Qualified",1.002,25554.01,25558.02,"4-1-1",3192,"Alloy 617","Plate",314626
3193,"CapPass",205.18,-211.70,,"Qualified",0.969,25562.04,25566.08,"4-1-1",3193,"Alloy 617","Plate",314626
3194,"CapPass",205.47,-215.31,,"Qualified",0.954,25570.11,25574.07,"4-1-1",3194,"Alloy 617","Plate",314626
3195,"CapPass",203.15,-208.83,,"Qualified",0.973,25577.94,25582.13,"4-1-1",3195,"Alloy 617","Plate",314626
3196,"CapPass",203.86,-207.56,,"Qualified",0.982,25585.93,25590.11,"4-1-1",3196,"Alloy 617","Plate",314626
3197,"CapPass",204.00,-209.11,,"Qualified",0.976,25594.10,25598.14,"4-1-1",3197,"Alloy 617","Plate",314626
3198,"CapPass",204.75,-213.71,,"Qualified",0.958,25602.08,25606.13,"4-1-1",3198,"Alloy 617","Plate",314626
3199,"CapPass",206.48,-209.66,,"Qualified",0.985,25610.13,25614.09,"4-1-1",3199,"Alloy 617","Plate",314626
3200,"CapPass",203.53,-213.82,,"Qualified",0.952,25618.15,25622.18,"4-1-1",3200,"Alloy 617","Plate",314626
3201,"CapPass",203.49,-209.65,,"Qualified",0.971,25626.09,25630.12,"4-1-1",3201,"Alloy 617","Plate",314626
3202,"CapPass",204.97,-212.75,,"Qualified",0.963,25634.16,25638.17,"4-1-1",3202,"Alloy 617","Plate",314626
3203,"CapPass",200.92,-216.96,,"Qualified",0.926,25642.04,25646.19,"4-1-1",3203,"Alloy 617","Plate",314626
3204,"CapPass",204.67,-207.74,,"Qualified",0.985,25650.23,25654.19,"4-1-1",3204,"Alloy 617","Plate",314626
3205,"CapPass",204.16,-202.19,,"Qualified",1.010,25658.00,25662.24,"4-1-1",3205,"Alloy 617","Plate",314626
3206,"CapPass",207.33,-209.08,,"Qualified",0.992,25666.20,25670.25,"4-1-1",3206,"Alloy 617","Plate",314626
3207,"CapPass",204.60,-210.12,,"Qualified",0.974,25674.20,25678.20,"4-1-1",3207,"Alloy 617","Plate",314626
3208,"CapPass",204.02,-208.07,,"Qualified",0.981,25682.16,25686.22,"4-1-1",3208,"Alloy 617","Plate",314626
3209,"CapPass",200.86,-210.37,,"Qualified",0.955,25690.26,25694.25,"4-1-1",3209,"Alloy 617","Plate",314626
3210,"CapPass",206.38,-200.58,,"Qualified",1.029,25698.25,25702.27,"4-1-1",3210,"Alloy 617","Plate",314626
3211,"CapPass",201.99,-209.41,,"Qualified",0.965,25706.15,25710.28,"4-1-1",3211,"Alloy 617","Plate",314626
3212,"CapPass",202.97,-210.37,,"Qualified",0.965,25714.16,25718.28,"4-1-1",3212,"Alloy 617","Plate",314626
3213,"CapPass",204.81,-209.74,,"Qualified",0.977,25722.27,25726.30,"4-1-1",3213,"Alloy 617","Plate",314626
3214,"CapPass",203.10,-206.67,,"Qualified",0.983,25730.27,25734.32,"4-1-1",3214,"Alloy 617","Plate",314626
3215,"CapPass",203.54,-207.80,,"Qualified",0.980,25738.14,25742.33,"4-1-1",3215,"Alloy 617","Plate",314626
3216,"CapPass",204.55,-203.09,,"Qualified",1.007,25746.30,25750.33,"4-1-1",3216,"Alloy 617","Plate",314626
3217,"CapPass",203.15,-207.11,,"Qualified",0.981,25754.35,25758.19,"4-1-1",3217,"Alloy 617","Plate",314626
3218,"CapPass",202.13,-208.51,,"Qualified",0.969,25762.31,25766.33,"4-1-1",3218,"Alloy 617","Plate",314626
3219,"CapPass",202.44,-204.43,,"Qualified",0.990,25770.29,25774.28,"4-1-1",3219,"Alloy 617","Plate",314626
3220,"CapPass",200.33,-202.73,,"Qualified",0.988,25778.37,25782.37,"4-1-1",3220,"Alloy 617","Plate",314626
3221,"CapPass",204.22,-208.38,,"Qualified",0.980,25786.30,25790.34,"4-1-1",3221,"Alloy 617","Plate",314626
3222,"CapPass",202.93,-205.57,,"Qualified",0.987,25794.33,25798.33,"4-1-1",3222,"Alloy 617","Plate",314626
3223,"CapPass",203.54,-206.18,,"Qualified",0.987,25802.33,25806.35,"4-1-1",3223,"Alloy 617","Plate",314626
3224,"CapPass",202.59,-207.04,,"Qualified",0.979,25810.35,25814.38,"4-1-1",3224,"Alloy 617","Plate",314626
3225,"CapPass",195.77,-207.67,,"Qualified",0.943,25818.18,25822.40,"4-1-1",3225,"Alloy 617","Plate",314626
3226,"CapPass",200.12,-207.83,,"Qualified",0.963,25826.26,25830.40,"4-1-1",3226,"Alloy 617","Plate",314626
3227,"CapPass",197.76,-210.57,,"Qualified",0.939,25834.32,25838.40,"4-1-1",3227,"Alloy 617","Plate",314626
3228,"CapPass",199.18,-210.31,,"Qualified",0.947,25842.39,25846.43,"4-1-1",3228,"Alloy 617","Plate",314626
3229,"CapPass",197.56,-208.02,,"Qualified",0.950,25850.28,25854.40,"4-1-1",3229,"Alloy 617","Plate",314626
3230,"CapPass",202.31,-213.13,,"Qualified",0.949,25858.41,25862.42,"4-1-1",3230,"Alloy 617","Plate",314626
3231,"CapPass",203.25,-206.83,,"Qualified",0.983,25866.44,25870.45,"4-1-1",3231,"Alloy 617","Plate",314626
3232,"CapPass",201.37,-208.86,,"Qualified",0.964,25874.35,25878.47,"4-1-1",3232,"Alloy 617","Plate",314626
3233,"CapPass",200.84,-208.38,,"Qualified",0.964,25882.45,25886.45,"4-1-1",3233,"Alloy 617","Plate",314626
3234,"CapPass",198.51,-211.66,,"Qualified",0.938,25890.29,25894.46,"4-1-1",3234,"Alloy 617","Plate",314626
3235,"CapPass",197.91,-212.04,,"Qualified",0.933,25898.50,25902.48,"4-1-1",3235,"Alloy 617","Plate",314626
3236,"CapPass",199.52,-208.62,,"Qualified",0.956,25906.48,25910.49,"4-1-1",3236,"Alloy 617","Plate",314626
3237,"CapPass",199.73,-207.19,,"Qualified",0.964,25914.51,25918.49,"4-1-1",3237,"Alloy 617","Plate",314626
3238,"CapPass",200.96,-207.50,,"Qualified",0.968,25922.41,25926.51,"4-1-1",3238,"Alloy 617","Plate",314626
3239,"CapPass",196.83,-205.11,,"Qualified",0.960,25930.54,25934.50,"4-1-1",3239,"Alloy 617","Plate",314626
3240,"CapPass",197.21,-209.52,,"Qualified",0.941,25938.41,25942.52,"4-1-1",3240,"Alloy 617","Plate",314626
3241,"CapPass",196.21,-204.30,,"Qualified",0.960,25946.37,25950.52,"4-1-1",3241,"Alloy 617","Plate",314626
3242,"CapPass",196.77,-209.91,,"Qualified",0.937,25954.35,25958.54,"4-1-1",3242,"Alloy 617","Plate",314626
3243,"CapPass",197.80,-207.91,,"Qualified",0.951,25962.43,25966.55,"4-1-1",3243,"Alloy 617","Plate",314626
3244,"CapPass",198.79,-207.17,,"Qualified",0.960,25970.47,25974.55,"4-1-1",3244,"Alloy 617","Plate",314626
3245,"CapPass",196.44,-205.87,,"Qualified",0.954,25978.41,25982.55,"4-1-1",3245,"Alloy 617","Plate",314626
3246,"CapPass",199.31,-206.36,,"Qualified",0.966,25986.45,25990.59,"4-1-1",3246,"Alloy 617","Plate",314626
3247,"CapPass",196.95,-202.88,,"Qualified",0.971,25994.46,25998.60,"4-1-1",3247,"Alloy 617","Plate",314626
3248,"CapPass",201.74,-205.02,,"Qualified",0.984,26002.56,26006.59,"4-1-1",3248,"Alloy 617","Plate",314626
3249,"CapPass",198.72,-208.00,,"Qualified",0.955,26010.52,26014.58,"4-1-1",3249,"Alloy 617","Plate",314626
3250,"CapPass",197.58,-205.59,,"Qualified",0.961,26018.56,26022.62,"4-1-1",3250,"Alloy 617","Plate",314626
3251,"CapPass",199.02,-203.64,,"Qualified",0.977,26026.58,26030.62,"4-1-1",3251,"Alloy 617","Plate",314626
3252,"CapPass",199.33,-203.83,,"Qualified",0.978,26034.57,26038.64,"4-1-1",3252,"Alloy 617","Plate",314626
3253,"CapPass",195.40,-207.02,,"Qualified",0.944,26042.46,26046.65,"4-1-1",3253,"Alloy 617","Plate",314626
3254,"CapPass",197.47,-210.06,,"Qualified",0.940,26050.59,26054.64,"4-1-1",3254,"Alloy 617","Plate",314626
3255,"CapPass",194.09,-209.22,,"Qualified",0.928,26058.54,26062.65,"4-1-1",3255,"Alloy 617","Plate",314626
3256,"CapPass",196.46,-203.08,,"Qualified",0.967,26066.59,26070.63,"4-1-1",3256,"Alloy 617","Plate",314626
3257,"CapPass",199.14,-203.80,,"Qualified",0.977,26074.69,26078.66,"4-1-1",3257,"Alloy 617","Plate",314626
3258,"CapPass",198.20,-209.02,,"Qualified",0.948,26082.64,26086.66,"4-1-1",3258,"Alloy 617","Plate",314626
3259,"CapPass",192.06,-206.03,,"Qualified",0.932,26090.46,26094.70,"4-1-1",3259,"Alloy 617","Plate",314626
3260,"CapPass",198.12,-206.65,,"Qualified",0.959,26098.65,26102.69,"4-1-1",3260,"Alloy 617","Plate",314626
3261,"CapPass",196.92,-202.45,,"Qualified",0.973,26106.68,26110.71,"4-1-1",3261,"Alloy 617","Plate",314626
3262,"CapPass",199.77,-200.77,,"Qualified",0.995,26114.73,26118.70,"4-1-1",3262,"Alloy 617","Plate",314626
3263,"CapPass",195.23,-203.61,,"Qualified",0.959,26122.73,26126.72,"4-1-1",3263,"Alloy 617","Plate",314626
3264,"CapPass",196.67,-206.69,,"Qualified",0.952,26130.70,26134.72,"4-1-1",3264,"Alloy 617","Plate",314626
3265,"CapPass",195.17,-202.74,,"Qualified",0.963,26138.73,26142.75,"4-1-1",3265,"Alloy 617","Plate",314626
3266,"CapPass",193.66,-207.47,,"Qualified",0.933,26146.67,26150.75,"4-1-1",3266,"Alloy 617","Plate",314626
3267,"CapPass",195.15,-209.94,,"Qualified",0.930,26154.75,26158.76,"4-1-1",3267,"Alloy 617","Plate",314626
3268,"CapPass",193.92,-209.41,,"Qualified",0.926,26162.75,26166.77,"4-1-1",3268,"Alloy 617","Plate",314626
3269,"CapPass",195.03,-205.75,,"Qualified",0.948,26170.69,26174.79,"4-1-1",3269,"Alloy 617","Plate",314626
3270,"CapPass",192.44,-210.32,,"Qualified",0.915,26178.80,26182.81,"4-1-1",3270,"Alloy 617","Plate",314626
3271,"CapPass",197.06,-203.82,,"Qualified",0.967,26186.77,26190.81,"4-1-1",3271,"Alloy 617","Plate",314626
3272,"CapPass",193.22,-205.76,,"Qualified",0.939,26194.82,26198.79,"4-1-1",3272,"Alloy 617","Plate",314626
3273,"CapPass",195.89,-205.72,,"Qualified",0.952,26202.81,26206.82,"4-1-1",3273,"Alloy 617","Plate",314626
3274,"CapPass",191.13,-206.64,,"Qualified",0.925,26210.74,26214.81,"4-1-1",3274,"Alloy 617","Plate",314626
3275,"CapPass",190.17,-209.55,,"Qualified",0.908,26218.85,26222.83,"4-1-1",3275,"Alloy 617","Plate",314626
3276,"CapPass",192.57,-197.99,,"Qualified",0.973,26226.70,26230.86,"4-1-1",3276,"Alloy 617","Plate",314626
3277,"CapPass",196.45,-205.57,,"Qualified",0.956,26234.79,26238.83,"4-1-1",3277,"Alloy 617","Plate",314626
3278,"CapPass",195.68,-200.92,,"Qualified",0.974,26242.80,26246.88,"4-1-1",3278,"Alloy 617","Plate",314626
3279,"CapPass",191.78,-204.27,,"Qualified",0.939,26250.83,26254.87,"4-1-1",3279,"Alloy 617","Plate",314626
3280,"CapPass",187.85,-207.74,,"Qualified",0.904,26258.70,26262.86,"4-1-1",3280,"Alloy 617","Plate",314626
3281,"CapPass",192.46,-204.95,,"Qualified",0.939,26266.86,26270.89,"4-1-1",3281,"Alloy 617","Plate",314626
3282,"CapPass",193.77,-204.98,,"Qualified",0.945,26274.87,26278.89,"4-1-1",3282,"Alloy 617","Plate",314626
3283,"CapPass",194.05,-205.83,,"Qualified",0.943,26282.92,26286.90,"4-1-1",3283,"Alloy 617","Plate",314626
3284,"CapPass",189.91,-201.25,,"Qualified",0.944,26290.94,26294.92,"4-1-1",3284,"Alloy 617","Plate",314626
3285,"CapPass",193.33,-200.27,,"Qualified",0.965,26298.85,26302.92,"4-1-1",3285,"Alloy 617","Plate",314626
3286,"CapPass",194.77,-200.88,,"Qualified",0.970,26306.89,26310.94,"4-1-1",3286,"Alloy 617","Plate",314626
3287,"CapPass",193.90,-200.02,,"Qualified",0.969,26314.90,26318.93,"4-1-1",3287,"Alloy 617","Plate",314626
3288,"CapPass",192.27,-200.80,,"Qualified",0.958,26322.77,26326.95,"4-1-1",3288,"Alloy 617","Plate",314626
3289,"CapPass",190.93,-201.62,,"Qualified",0.947,26330.95,26334.95,"4-1-1",3289,"Alloy 617","Plate",314626
3290,"CapPass",188.97,-203.69,,"Qualified",0.928,26338.84,26342.97,"4-1-1",3290,"Alloy 617","Plate",314626
3291,"CapPass",190.11,-203.04,,"Qualified",0.936,26346.94,26350.97,"4-1-1",3291,"Alloy 617","Plate",314626
3292,"CapPass",190.79,-202.85,,"Qualified",0.941,26354.97,26358.99,"4-1-1",3292,"Alloy 617","Plate",314626
3293,"CapPass",185.11,-205.64,,"Qualified",0.900,26362.82,26367.01,"4-1-1",3293,"Alloy 617","Plate",314626
3294,"CapPass",187.57,-208.87,,"Qualified",0.898,26370.87,26374.98,"4-1-1",3294,"Alloy 617","Plate",314626
3295,"CapPass",191.81,-206.44,,"Qualified",0.929,26378.94,26383.00,"4-1-1",3295,"Alloy 617","Plate",314626
3296,"CapPass",190.79,-203.71,,"Qualified",0.937,26386.98,26391.00,"4-1-1",3296,"Alloy 617","Plate",314626
3297,"CapPass",192.79,-202.15,,"Qualified",0.954,26394.99,26399.03,"4-1-1",3297,"Alloy 617","Plate",314626
3298,"CapPass",187.82,-197.53,,"Qualified",0.951,26402.81,26407.05,"4-1-1",3298,"Alloy 617","Plate",314626
3299,"CapPass",191.61,-198.38,,"Qualified",0.966,26411.00,26415.06,"4-1-1",3299,"Alloy 617","Plate",314626
3300,"CapPass",186.48,-194.21,,"Qualified",0.960,26419.07,26423.06,"4-1-1",3300,"Alloy 617","Plate",314626
3301,"CapPass",192.78,-192.95,,"Qualified",0.999,26427.02,26431.08,"4-1-1",3301,"Alloy 617","Plate",314626
3302,"CapPass",186.95,-199.45,,"Qualified",0.937,26435.05,26439.07,"4-1-1",3302,"Alloy 617","Plate",314626
3303,"CapPass",189.22,-204.71,,"Qualified",0.924,26442.98,26447.08,"4-1-1",3303,"Alloy 617","Plate",314626
3304,"CapPass",183.33,-202.28,,"Qualified",0.906,26450.88,26455.09,"4-1-1",3304,"Alloy 617","Plate",314626
3305,"CapPass",185.59,-195.81,,"Qualified",0.948,26459.00,26463.12,"4-1-1",3305,"Alloy 617","Plate",314626
3306,"CapPass",187.69,-199.90,,"Qualified",0.939,26467.11,26471.10,"4-1-1",3306,"Alloy 617","Plate",314626
3307,"CapPass",183.69,-209.05,,"Qualified",0.879,26475.00,26479.11,"4-1-1",3307,"Alloy 617","Plate",314626
3308,"CapPass",187.83,-195.81,,"Qualified",0.959,26483.11,26487.11,"4-1-1",3308,"Alloy 617","Plate",314626
3309,"CapPass",188.34,-198.41,,"Qualified",0.949,26491.09,26495.14,"4-1-1",3309,"Alloy 617","Plate",314626
3310,"CapPass",183.47,-198.48,,"Qualified",0.924,26498.93,26503.14,"4-1-1",3310,"Alloy 617","Plate",314626
3311,"CapPass",188.78,-204.04,,"Qualified",0.925,26507.10,26511.16,"4-1-1",3311,"Alloy 617","Plate",314626
3312,"CapPass",182.10,-206.25,,"Qualified",0.883,26514.95,26519.15,"4-1-1",3312,"Alloy 617","Plate",314626
3313,"CapPass",183.20,-198.09,,"Qualified",0.925,26523.02,26527.17,"4-1-1",3313,"Alloy 617","Plate",314626
3314,"CapPass",189.10,-204.65,,"Qualified",0.924,26531.16,26535.17,"4-1-1",3314,"Alloy 617","Plate",314626
3315,"CapPass",184.20,-196.25,,"Qualified",0.939,26539.02,26543.17,"4-1-1",3315,"Alloy 617","Plate",314626
3316,"CapPass",183.62,-204.07,,"Qualified",0.900,26547.06,26551.19,"4-1-1",3316,"Alloy 617","Plate",314626
3317,"CapPass",185.18,-196.62,,"Qualified",0.942,26555.20,26559.21,"4-1-1",3317,"Alloy 617","Plate",314626
3318,"CapPass",187.66,-201.13,,"Qualified",0.933,26563.10,26567.20,"4-1-1",3318,"Alloy 617","Plate",314626
3319,"CapPass",183.65,-195.99,,"Qualified",0.937,26571.17,26575.22,"4-1-1",3319,"Alloy 617","Plate",314626
3320,"CapPass",180.94,-196.48,,"Qualified",0.921,26579.06,26583.23,"4-1-1",3320,"Alloy 617","Plate",314626
3321,"CapPass",184.05,-199.29,,"Qualified",0.924,26587.23,26591.24,"4-1-1",3321,"Alloy 617","Plate",314626
3322,"CapPass",181.43,-203.64,,"Qualified",0.891,26595.06,26599.25,"4-1-1",3322,"Alloy 617","Plate",314626
3323,"CapPass",184.88,-202.07,,"Qualified",0.915,26603.21,26607.25,"4-1-1",3323,"Alloy 617","Plate",314626
3324,"CapPass",182.24,-198.49,,"Qualified",0.918,26611.17,26615.27,"4-1-1",3324,"Alloy 617","Plate",314626
3325,"CapPass",184.41,-194.33,,"Qualified",0.949,26619.17,26623.28,"4-1-1",3325,"Alloy 617","Plate",314626
3326,"CapPass",185.51,-193.30,,"Qualified",0.960,26627.24,26631.29,"4-1-1",3326,"Alloy 617","Plate",314626
3327,"CapPass",184.73,-196.83,,"Qualified",0.939,26635.17,26639.30,"4-1-1",3327,"Alloy 617","Plate",314626
3328,"CapPass",182.11,-193.41,,"Qualified",0.942,26643.22,26647.30,"4-1-1",3328,"Alloy 617","Plate",314626
3329,"CapPass",184.42,-197.32,,"Qualified",0.935,26651.30,26655.31,"4-1-1",3329,"Alloy 617","Plate",314626
3330,"CapPass",181.18,-193.78,,"Qualified",0.935,26659.28,26663.32,"4-1-1",3330,"Alloy 617","Plate",314626
3331,"CapPass",183.41,-198.51,,"Qualified",0.924,26667.19,26671.33,"4-1-1",3331,"Alloy 617","Plate",314626
3332,"CapPass",184.10,-195.82,,"Qualified",0.940,26675.32,26679.34,"4-1-1",3332,"Alloy 617","Plate",314626
3333,"CapPass",182.91,-192.40,,"Qualified",0.951,26683.26,26687.34,"4-1-1",3333,"Alloy 617","Plate",314626
3334,"CapPass",183.81,-192.18,,"Qualified",0.956,26691.23,26695.35,"4-1-1",3334,"Alloy 617","Plate",314626
3335,"CapPass",178.93,-197.03,,"Qualified",0.908,26699.22,26703.36,"4-1-1",3335,"Alloy 617","Plate",314626
3336,"CapPass",181.84,-197.73,,"Qualified",0.920,26707.31,26711.37,"4-1-1",3336,"Alloy 617","Plate",314626
3337,"CapPass",178.57,-203.67,,"Qualified",0.877,26715.37,26719.36,"4-1-1",3337,"Alloy 617","Plate",314626
3338,"CapPass",179.13,-206.37,,"Qualified",0.868,26723.25,26727.39,"4-1-1",3338,"Alloy 617","Plate",314626
3339,"CapPass",180.26,-189.58,,"Qualified",0.951,26731.42,26735.39,"4-1-1",3339,"Alloy 617","Plate",314626
3340,"CapPass",177.92,-196.18,,"Qualified",0.907,26739.28,26743.42,"4-1-1",3340,"Alloy 617","Plate",314626
3341,"CapPass",179.76,-199.92,,"Qualified",0.899,26747.33,26751.42,"4-1-1",3341,"Alloy 617","Plate",314626
3342,"CapPass",179.86,-198.99,,"Qualified",0.904,26755.41,26759.42,"4-1-1",3342,"Alloy 617","Plate",314626
3343,"CapPass",179.47,-196.70,,"Qualified",0.912,26763.34,26767.43,"4-1-1",3343,"Alloy 617","Plate",314626
3344,"CapPass",178.53,-190.66,,"Qualified",0.936,26771.45,26775.45,"4-1-1",3344,"Alloy 617","Plate",314626
3345,"CapPass",179.65,-200.98,,"Qualified",0.894,26779.45,26783.44,"4-1-1",3345,"Alloy 617","Plate",314626
3346,"CapPass",180.84,-201.30,,"Qualified",0.898,26787.40,26791.45,"4-1-1",3346,"Alloy 617","Plate",314626
3347,"CapPass",178.12,-194.12,,"Qualified",0.918,26795.48,26799.47,"4-1-1",3347,"Alloy 617","Plate",314626
3348,"CapPass",176.17,-192.57,,"Qualified",0.915,26803.46,26807.47,"4-1-1",3348,"Alloy 617","Plate",314626
3349,"CapPass",178.53,-199.51,,"Qualified",0.895,26811.45,26815.49,"4-1-1",3349,"Alloy 617","Plate",314626
3350,"CapPass",178.25,-206.39,,"Qualified",0.864,26819.50,26823.47,"4-1-1",3350,"Alloy 617","Plate",314626
3351,"CapPass",171.64,-201.39,,"Qualified",0.852,26827.52,26831.51,"4-1-1",3351,"Alloy 617","Plate",314626
3352,"CapPass",173.77,-202.74,,"Qualified",0.857,26835.41,26839.51,"4-1-1",3352,"Alloy 617","Plate",314626
3353,"CapPass",176.48,-196.92,,"Qualified",0.896,26843.37,26847.51,"4-1-1",3353,"Alloy 617","Plate",314626
3354,"CapPass",178.80,-189.84,,"Qualified",0.942,26851.49,26855.53,"4-1-1",3354,"Alloy 617","Plate",314626
3355,"CapPass",176.94,-196.62,,"Qualified",0.900,26859.51,26863.55,"4-1-1",3355,"Alloy 617","Plate",314626
3356,"CapPass",176.89,-197.24,,"Qualified",0.897,26867.48,26871.55,"4-1-1",3356,"Alloy 617","Plate",314626
3357,"CapPass",174.76,-191.58,,"Qualified",0.912,26875.37,26879.56,"4-1-1",3357,"Alloy 617","Plate",314626
3358,"CapPass",175.94,-198.40,,"Qualified",0.887,26883.57,26887.56,"4-1-1",3358,"Alloy 617","Plate",314626
3359,"CapPass",178.78,-200.84,,"Qualified",0.890,26891.54,26895.58,"4-1-1",3359,"Alloy 617","Plate",314626
3360,"CapPass",170.88,-195.98,,"Qualified",0.872,26899.40,26903.58,"4-1-1",3360,"Alloy 617","Plate",314626
3361,"CapPass",171.61,-196.21,,"Qualified",0.875,26907.44,26911.60,"4-1-1",3361,"Alloy 617","Plate",314626
3362,"CapPass",172.46,-188.22,,"Qualified",0.916,26915.43,26919.60,"4-1-1",3362,"Alloy 617","Plate",314626
3363,"CapPass",175.56,-201.52,,"Qualified",0.871,26923.50,26927.60,"4-1-1",3363,"Alloy 617","Plate",314626
3364,"CapPass",173.73,-201.88,,"Qualified",0.861,26931.60,26935.63,"4-1-1",3364,"Alloy 617","Plate",314626
3365,"CapPass",174.17,-197.43,,"Qualified",0.882,26939.61,26943.63,"4-1-1",3365,"Alloy 617","Plate",314626
3366,"CapPass",173.77,-198.04,,"Qualified",0.877,26947.64,26951.64,"4-1-1",3366,"Alloy 617","Plate",314626
3367,"CapPass",171.60,-197.28,,"Qualified",0.870,26955.64,26959.65,"4-1-1",3367,"Alloy 617","Plate",314626
3368,"CapPass",172.81,-195.37,,"Qualified",0.885,26963.66,26967.65,"4-1-1",3368,"Alloy 617","Plate",314626
3369,"CapPass",175.10,-192.02,,"Qualified",0.912,26971.61,26975.67,"4-1-1",3369,"Alloy 617","Plate",314626
3370,"CapPass",172.35,-194.97,,"Qualified",0.884,26979.65,26983.67,"4-1-1",3370,"Alloy 617","Plate",314626
3371,"CapPass",171.77,-186.99,,"Qualified",0.919,26987.48,26991.68,"4-1-1",3371,"Alloy 617","Plate",314626
3372,"CapPass",173.27,-193.64,,"Qualified",0.895,26995.66,26999.70,"4-1-1",3372,"Alloy 617","Plate",314626
3373,"CapPass",171.26,-198.23,,"Qualified",0.864,27003.69,27007.71,"4-1-1",3373,"Alloy 617","Plate",314626
3374,"CapPass",170.29,-198.64,,"Qualified",0.857,27011.56,27015.71,"4-1-1",3374,"Alloy 617","Plate",314626
3375,"CapPass",168.54,-196.95,,"Qualified",0.856,27019.63,27023.73,"4-1-1",3375,"Alloy 617","Plate",314626
3376,"CapPass",171.66,-196.30,,"Qualified",0.874,27027.69,27031.72,"4-1-1",3376,"Alloy 617","Plate",314626
3377,"CapPass",171.61,-194.89,,"Qualified",0.881,27035.72,27039.74,"4-1-1",3377,"Alloy 617","Plate",314626
3378,"CapPass",169.94,-206.75,,"Qualified",0.822,27043.72,27047.73,"4-1-1",3378,"Alloy 617","Plate",314626
3379,"CapPass",171.82,-194.38,,"Qualified",0.884,27051.69,27055.75,"4-1-1",3379,"Alloy 617","Plate",314626
3380,"CapPass",170.54,-194.63,,"Qualified",0.876,27059.74,27063.77,"4-1-1",3380,"Alloy 617","Plate",314626
3381,"CapPass",169.37,-198.04,,"Qualified",0.855,27067.73,27071.76,"4-1-1",3381,"Alloy 617","Plate",314626
3382,"CapPass",168.36,-195.46,,"Qualified",0.861,27075.60,27079.78,"4-1-1",3382,"Alloy 617","Plate",314626
3383,"CapPass",173.04,-191.73,,"Qualified",0.903,27083.72,27087.79,"4-1-1",3383,"Alloy 617","Plate",314626
3384,"CapPass",172.99,-186.02,,"Qualified",0.930,27091.79,27095.80,"4-1-1",3384,"Alloy 617","Plate",314626
3385,"CapPass",171.14,-196.77,,"Qualified",0.870,27099.76,27103.81,"4-1-1",3385,"Alloy 617","Plate",314626
3386,"CapPass",169.32,-190.19,,"Qualified",0.890,27107.79,27111.81,"4-1-1",3386,"Alloy 617","Plate",314626
3387,"CapPass",170.19,-189.95,,"Qualified",0.896,27115.78,27119.83,"4-1-1",3387,"Alloy 617","Plate",314626
3388,"CapPass",170.52,-188.37,,"Qualified",0.905,27123.75,27127.83,"4-1-1",3388,"Alloy 617","Plate",314626
3389,"CapPass",170.42,-188.88,,"Qualified",0.902,27131.77,27135.85,"4-1-1",3389,"Alloy 617","Plate",314626
3390,"CapPass",166.99,-193.32,,"Qualified",0.864,27139.72,27143.85,"4-1-1",3390,"Alloy 617","Plate",314626
3391,"CapPass",166.45,-189.11,,"Qualified",0.880,27147.72,27151.86,"4-1-1",3391,"Alloy 617","Plate",314626
3392,"CapPass",166.36,-187.76,,"Qualified",0.886,27155.72,27159.87,"4-1-1",3392,"Alloy 617","Plate",314626
3393,"CapPass",169.50,-193.89,,"Qualified",0.874,27163.87,27167.87,"4-1-1",3393,"Alloy 617","Plate",314626
3394,"CapPass",167.10,-191.43,,"Qualified",0.873,27171.89,27175.88,"4-1-1",3394,"Alloy 617","Plate",314626
3395,"CapPass",168.36,-198.72,,"Qualified",0.847,27179.86,27183.91,"4-1-1",3395,"Alloy 617","Plate",314626
3396,"CapPass",164.42,-187.11,,"Qualified",0.879,27187.81,27191.91,"4-1-1",3396,"Alloy 617","Plate",314626
3397,"CapPass",165.55,-192.73,,"Qualified",0.859,27195.87,27199.91,"4-1-1",3397,"Alloy 617","Plate",314626
3398,"CapPass",166.61,-181.52,,"Qualified",0.918,27203.90,27207.93,"4-1-1",3398,"Alloy 617","Plate",314626
3399,"CapPass",166.46,-184.18,,"Qualified",0.904,27211.80,27215.94,"4-1-1",3399,"Alloy 617","Plate",314626
3400,"CapPass",163.47,-187.30,,"Qualified",0.873,27219.83,27223.94,"4-1-1",3400,"Alloy 617","Plate",314626
3401,"CapPass",163.34,-189.89,,"Qualified",0.860,27227.90,27231.95,"4-1-1",3401,"Alloy 617","Plate",314626
3402,"CapPass",163.31,-190.81,,"Qualified",0.856,27235.84,27239.96,"4-1-1",3402,"Alloy 617","Plate",314626
3403,"CapPass",165.83,-182.84,,"Qualified",0.907,27243.94,27247.98,"4-1-1",3403,"Alloy 617","Plate",314626
3404,"CapPass",164.84,-184.68,,"Qualified",0.893,27251.96,27255.99,"4-1-1",3404,"Alloy 617","Plate",314626
