Repository: js-molina/fatigue-A617

File: data/850C/Strain rate 0.001/0.40% strain/HTM_A19_PeakStress_41620.csv (part 9 of 14)
"Cycle","Data State","Max Stress Mpa","Min Stress Mpa","Qual Exceptions","Qual State","Stress Ratio","Time Max Stress Sec","Time Min Stress Sec","Sample","Count","Alloy","Material_Form","Heat"
3005,"CapPass",218.71,-214.53,,"Qualified",1.019,24056.15,24060.43,"416-20",3005,"Alloy 617","Plate",314626
3006,"CapPass",220.58,-217.00,,"Qualified",1.016,24064.45,24068.45,"416-20",3006,"Alloy 617","Plate",314626
3007,"CapPass",217.90,-218.90,,"Qualified",0.995,24072.15,24076.22,"416-20",3007,"Alloy 617","Plate",314626
3008,"CapPass",216.71,-217.99,,"Qualified",0.994,24080.37,24084.14,"416-20",3008,"Alloy 617","Plate",314626
3009,"CapPass",218.91,-216.43,,"Qualified",1.011,24088.34,24092.18,"416-20",3009,"Alloy 617","Plate",314626
3010,"CapPass",219.74,-217.38,,"Qualified",1.011,24096.37,24100.19,"416-20",3010,"Alloy 617","Plate",314626
3011,"CapPass",218.27,-220.52,,"Qualified",0.990,24104.44,24108.34,"416-20",3011,"Alloy 617","Plate",314626
3012,"CapPass",215.81,-212.87,,"Qualified",1.014,24112.23,24116.51,"416-20",3012,"Alloy 617","Plate",314626
3013,"CapPass",218.02,-218.56,,"Qualified",0.998,24120.35,24124.39,"416-20",3013,"Alloy 617","Plate",314626
3014,"CapPass",216.98,-216.84,,"Qualified",1.001,24128.51,24132.47,"416-20",3014,"Alloy 617","Plate",314626
3015,"CapPass",217.56,-213.80,,"Qualified",1.018,24136.24,24140.29,"416-20",3015,"Alloy 617","Plate",314626
3016,"CapPass",220.68,-220.45,,"Qualified",1.001,24144.41,24148.49,"416-20",3016,"Alloy 617","Plate",314626
3017,"CapPass",219.93,-217.56,,"Qualified",1.011,24152.36,24156.36,"416-20",3017,"Alloy 617","Plate",314626
3018,"CapPass",219.69,-215.34,,"Qualified",1.020,24160.50,24164.37,"416-20",3018,"Alloy 617","Plate",314626
3019,"CapPass",217.94,-221.30,,"Qualified",0.985,24168.52,24172.45,"416-20",3019,"Alloy 617","Plate",314626
3020,"CapPass",222.05,-220.00,,"Qualified",1.009,24176.43,24180.42,"416-20",3020,"Alloy 617","Plate",314626
3021,"CapPass",216.72,-220.27,,"Qualified",0.984,24184.50,24188.51,"416-20",3021,"Alloy 617","Plate",314626
3022,"CapPass",216.57,-219.57,,"Qualified",0.986,24192.59,24196.56,"416-20",3022,"Alloy 617","Plate",314626
3023,"CapPass",221.09,-216.53,,"Qualified",1.021,24200.56,24204.41,"416-20",3023,"Alloy 617","Plate",314626
3024,"CapPass",218.05,-218.14,,"Qualified",1.000,24208.38,24212.39,"416-20",3024,"Alloy 617","Plate",314626
3025,"CapPass",220.03,-215.38,,"Qualified",1.022,24216.40,24220.31,"416-20",3025,"Alloy 617","Plate",314626
3026,"CapPass",219.76,-217.32,,"Qualified",1.011,24224.52,24228.41,"416-20",3026,"Alloy 617","Plate",314626
3027,"CapPass",220.67,-218.29,,"Qualified",1.011,24232.58,24236.37,"416-20",3027,"Alloy 617","Plate",314626
3028,"CapPass",215.06,-220.97,,"Qualified",0.973,24240.35,24244.42,"416-20",3028,"Alloy 617","Plate",314626
3029,"CapPass",218.29,-220.44,,"Qualified",0.990,24248.45,24252.64,"416-20",3029,"Alloy 617","Plate",314626
3030,"CapPass",220.63,-219.14,,"Qualified",1.007,24256.64,24260.54,"416-20",3030,"Alloy 617","Plate",314626
3031,"CapPass",215.58,-220.78,,"Qualified",0.976,24264.50,24268.51,"416-20",3031,"Alloy 617","Plate",314626
3032,"CapPass",217.50,-219.80,,"Qualified",0.990,24272.43,24276.56,"416-20",3032,"Alloy 617","Plate",314626
3033,"CapPass",216.65,-216.31,,"Qualified",1.002,24280.38,24284.43,"416-20",3033,"Alloy 617","Plate",314626
3034,"CapPass",210.48,-218.79,,"Qualified",0.962,24288.14,24292.44,"416-20",3034,"Alloy 617","Plate",314626
3035,"CapPass",218.37,-216.92,,"Qualified",1.007,24296.70,24300.71,"416-20",3035,"Alloy 617","Plate",314626
3036,"CapPass",220.78,-216.49,,"Qualified",1.020,24304.54,24308.41,"416-20",3036,"Alloy 617","Plate",314626
3037,"CapPass",219.77,-216.49,,"Qualified",1.015,24312.58,24316.50,"416-20",3037,"Alloy 617","Plate",314626
3038,"CapPass",218.49,-218.57,,"Qualified",1.000,24320.62,24324.43,"416-20",3038,"Alloy 617","Plate",314626
3039,"CapPass",218.87,-218.06,,"Qualified",1.004,24328.52,24332.57,"416-20",3039,"Alloy 617","Plate",314626
3040,"CapPass",221.77,-212.70,,"Qualified",1.043,24336.67,24340.07,"416-20",3040,"Alloy 617","Plate",314626
3041,"CapPass",216.92,-221.66,,"Qualified",0.979,24344.74,24348.69,"416-20",3041,"Alloy 617","Plate",314626
3042,"CapPass",221.69,-218.69,,"Qualified",1.014,24352.75,24356.72,"416-20",3042,"Alloy 617","Plate",314626
3043,"CapPass",220.60,-219.41,,"Qualified",1.005,24360.62,24364.49,"416-20",3043,"Alloy 617","Plate",314626
3044,"CapPass",219.85,-217.59,,"Qualified",1.010,24368.55,24372.49,"416-20",3044,"Alloy 617","Plate",314626
3045,"CapPass",218.11,-221.78,,"Qualified",0.983,24376.65,24380.70,"416-20",3045,"Alloy 617","Plate",314626
3046,"CapPass",215.96,-219.22,,"Qualified",0.985,24384.52,24388.65,"416-20",3046,"Alloy 617","Plate",314626
3047,"CapPass",219.54,-219.43,,"Qualified",1.000,24392.76,24396.79,"416-20",3047,"Alloy 617","Plate",314626
3048,"CapPass",214.52,-214.49,,"Qualified",1.000,24400.82,24404.54,"416-20",3048,"Alloy 617","Plate",314626
3049,"CapPass",221.62,-213.47,,"Qualified",1.038,24408.64,24412.49,"416-20",3049,"Alloy 617","Plate",314626
3050,"CapPass",216.82,-216.94,,"Qualified",0.999,24416.76,24420.63,"416-20",3050,"Alloy 617","Plate",314626
3051,"CapPass",217.48,-221.99,,"Qualified",0.980,24424.73,24428.75,"416-20",3051,"Alloy 617","Plate",314626
3052,"CapPass",218.59,-212.63,,"Qualified",1.028,24432.68,24436.46,"416-20",3052,"Alloy 617","Plate",314626
3053,"CapPass",221.70,-216.42,,"Qualified",1.024,24440.71,24444.54,"416-20",3053,"Alloy 617","Plate",314626
3054,"CapPass",220.54,-215.98,,"Qualified",1.021,24448.78,24452.57,"416-20",3054,"Alloy 617","Plate",314626
3055,"CapPass",218.82,-219.56,,"Qualified",0.997,24456.62,24460.78,"416-20",3055,"Alloy 617","Plate",314626
3056,"CapPass",219.40,-213.98,,"Qualified",1.025,24464.70,24468.58,"416-20",3056,"Alloy 617","Plate",314626
3057,"CapPass",219.97,-217.23,,"Qualified",1.013,24472.81,24476.78,"416-20",3057,"Alloy 617","Plate",314626
3058,"CapPass",222.17,-216.84,,"Qualified",1.025,24480.83,24484.65,"416-20",3058,"Alloy 617","Plate",314626
3059,"CapPass",216.84,-222.69,,"Qualified",0.974,24488.77,24492.80,"416-20",3059,"Alloy 617","Plate",314626
3060,"CapPass",217.75,-218.38,,"Qualified",0.997,24496.56,24500.76,"416-20",3060,"Alloy 617","Plate",314626
3061,"CapPass",215.01,-222.63,,"Qualified",0.966,24504.63,24508.88,"416-20",3061,"Alloy 617","Plate",314626
3062,"CapPass",220.05,-216.86,,"Qualified",1.015,24512.66,24516.58,"416-20",3062,"Alloy 617","Plate",314626
3063,"CapPass",222.00,-219.62,,"Qualified",1.011,24520.84,24524.86,"416-20",3063,"Alloy 617","Plate",314626
3064,"CapPass",217.78,-219.97,,"Qualified",0.990,24528.60,24532.93,"416-20",3064,"Alloy 617","Plate",314626
3065,"CapPass",214.80,-219.43,,"Qualified",0.979,24536.65,24540.81,"416-20",3065,"Alloy 617","Plate",314626
3066,"CapPass",218.52,-218.76,,"Qualified",0.999,24544.77,24548.71,"416-20",3066,"Alloy 617","Plate",314626
3067,"CapPass",217.08,-220.64,,"Qualified",0.984,24552.81,24556.91,"416-20",3067,"Alloy 617","Plate",314626
3068,"CapPass",216.45,-220.55,,"Qualified",0.981,24560.66,24564.95,"416-20",3068,"Alloy 617","Plate",314626
3069,"CapPass",222.18,-217.31,,"Qualified",1.022,24568.93,24572.71,"416-20",3069,"Alloy 617","Plate",314626
3070,"CapPass",219.65,-217.77,,"Qualified",1.009,24576.91,24580.84,"416-20",3070,"Alloy 617","Plate",314626
3071,"CapPass",218.66,-221.90,,"Qualified",0.985,24585.02,24588.95,"416-20",3071,"Alloy 617","Plate",314626
3072,"CapPass",217.32,-220.84,,"Qualified",0.984,24592.80,24596.99,"416-20",3072,"Alloy 617","Plate",314626
3073,"CapPass",220.04,-218.95,,"Qualified",1.005,24600.92,24604.85,"416-20",3073,"Alloy 617","Plate",314626
3074,"CapPass",218.99,-218.55,,"Qualified",1.002,24608.99,24612.88,"416-20",3074,"Alloy 617","Plate",314626
3075,"CapPass",218.83,-218.86,,"Qualified",1.000,24616.85,24620.87,"416-20",3075,"Alloy 617","Plate",314626
3076,"CapPass",219.67,-220.38,,"Qualified",0.997,24624.99,24628.95,"416-20",3076,"Alloy 617","Plate",314626
3077,"CapPass",218.08,-218.71,,"Qualified",0.997,24633.08,24636.87,"416-20",3077,"Alloy 617","Plate",314626
3078,"CapPass",218.11,-216.41,,"Qualified",1.008,24640.97,24644.89,"416-20",3078,"Alloy 617","Plate",314626
3079,"CapPass",221.72,-219.87,,"Qualified",1.008,24648.97,24652.88,"416-20",3079,"Alloy 617","Plate",314626
3080,"CapPass",217.26,-218.97,,"Qualified",0.992,24657.08,24661.03,"416-20",3080,"Alloy 617","Plate",314626
3081,"CapPass",217.91,-219.48,,"Qualified",0.993,24664.88,24669.04,"416-20",3081,"Alloy 617","Plate",314626
3082,"CapPass",220.59,-214.42,,"Qualified",1.029,24673.04,24676.80,"416-20",3082,"Alloy 617","Plate",314626
3083,"CapPass",220.41,-217.00,,"Qualified",1.016,24681.06,24684.72,"416-20",3083,"Alloy 617","Plate",314626
3084,"CapPass",219.34,-221.72,,"Qualified",0.989,24689.07,24692.99,"416-20",3084,"Alloy 617","Plate",314626
3085,"CapPass",219.05,-220.45,,"Qualified",0.994,24697.03,24701.00,"416-20",3085,"Alloy 617","Plate",314626
3086,"CapPass",219.18,-219.28,,"Qualified",1.000,24705.02,24708.91,"416-20",3086,"Alloy 617","Plate",314626
3087,"CapPass",219.38,-221.60,,"Qualified",0.990,24713.12,24717.04,"416-20",3087,"Alloy 617","Plate",314626
3088,"CapPass",217.31,-216.78,,"Qualified",1.002,24720.97,24724.95,"416-20",3088,"Alloy 617","Plate",314626
3089,"CapPass",218.83,-216.94,,"Qualified",1.009,24729.15,24733.00,"416-20",3089,"Alloy 617","Plate",314626
3090,"CapPass",219.15,-215.45,,"Qualified",1.017,24737.18,24740.92,"416-20",3090,"Alloy 617","Plate",314626
3091,"CapPass",219.35,-217.17,,"Qualified",1.010,24745.02,24749.05,"416-20",3091,"Alloy 617","Plate",314626
3092,"CapPass",218.76,-219.26,,"Qualified",0.998,24753.11,24757.15,"416-20",3092,"Alloy 617","Plate",314626
3093,"CapPass",217.16,-221.38,,"Qualified",0.981,24761.06,24765.07,"416-20",3093,"Alloy 617","Plate",314626
3094,"CapPass",218.27,-219.55,,"Qualified",0.994,24768.95,24773.22,"416-20",3094,"Alloy 617","Plate",314626
3095,"CapPass",214.57,-221.59,,"Qualified",0.968,24776.96,24781.18,"416-20",3095,"Alloy 617","Plate",314626
3096,"CapPass",215.51,-220.70,,"Qualified",0.976,24785.25,24789.16,"416-20",3096,"Alloy 617","Plate",314626
3097,"CapPass",220.09,-216.48,,"Qualified",1.017,24793.08,24797.09,"416-20",3097,"Alloy 617","Plate",314626
3098,"CapPass",219.59,-218.25,,"Qualified",1.006,24801.06,24805.21,"416-20",3098,"Alloy 617","Plate",314626
3099,"CapPass",219.14,-219.18,,"Qualified",1.000,24809.27,24813.00,"416-20",3099,"Alloy 617","Plate",314626
3100,"CapPass",219.69,-220.00,,"Qualified",0.999,24817.12,24821.18,"416-20",3100,"Alloy 617","Plate",314626
3101,"CapPass",219.85,-214.04,,"Qualified",1.027,24825.01,24829.29,"416-20",3101,"Alloy 617","Plate",314626
3102,"CapPass",218.73,-218.18,,"Qualified",1.003,24833.27,24837.03,"416-20",3102,"Alloy 617","Plate",314626
3103,"CapPass",216.33,-215.59,,"Qualified",1.003,24841.01,24845.07,"416-20",3103,"Alloy 617","Plate",314626
3104,"CapPass",219.23,-218.61,,"Qualified",1.003,24849.19,24853.11,"416-20",3104,"Alloy 617","Plate",314626
3105,"CapPass",220.61,-220.57,,"Qualified",1.000,24857.18,24861.13,"416-20",3105,"Alloy 617","Plate",314626
3106,"CapPass",220.18,-220.58,,"Qualified",0.998,24865.22,24869.16,"416-20",3106,"Alloy 617","Plate",314626
3107,"CapPass",214.85,-219.28,,"Qualified",0.980,24873.01,24877.35,"416-20",3107,"Alloy 617","Plate",314626
3108,"CapPass",220.12,-221.41,,"Qualified",0.994,24881.14,24885.29,"416-20",3108,"Alloy 617","Plate",314626
3109,"CapPass",214.35,-218.62,,"Qualified",0.980,24889.22,24893.19,"416-20",3109,"Alloy 617","Plate",314626
3110,"CapPass",217.30,-221.66,,"Qualified",0.980,24897.23,24901.27,"416-20",3110,"Alloy 617","Plate",314626
3111,"CapPass",219.90,-212.83,,"Qualified",1.033,24905.30,24909.36,"416-20",3111,"Alloy 617","Plate",314626
3112,"CapPass",218.52,-217.21,,"Qualified",1.006,24913.23,24917.26,"416-20",3112,"Alloy 617","Plate",314626
3113,"CapPass",219.92,-217.74,,"Qualified",1.010,24921.27,24925.21,"416-20",3113,"Alloy 617","Plate",314626
3114,"CapPass",221.40,-220.34,,"Qualified",1.005,24929.25,24933.22,"416-20",3114,"Alloy 617","Plate",314626
3115,"CapPass",220.89,-219.74,,"Qualified",1.005,24937.25,24941.18,"416-20",3115,"Alloy 617","Plate",314626
3116,"CapPass",218.07,-211.18,,"Qualified",1.033,24945.14,24949.42,"416-20",3116,"Alloy 617","Plate",314626
3117,"CapPass",221.81,-220.48,,"Qualified",1.006,24953.34,24957.30,"416-20",3117,"Alloy 617","Plate",314626
3118,"CapPass",216.49,-219.03,,"Qualified",0.988,24961.11,24965.40,"416-20",3118,"Alloy 617","Plate",314626
3119,"CapPass",217.59,-223.13,,"Qualified",0.975,24969.37,24973.43,"416-20",3119,"Alloy 617","Plate",314626
3120,"CapPass",220.05,-219.55,,"Qualified",1.002,24977.31,24981.39,"416-20",3120,"Alloy 617","Plate",314626
3121,"CapPass",218.26,-216.80,,"Qualified",1.007,24985.27,24989.28,"416-20",3121,"Alloy 617","Plate",314626
3122,"CapPass",220.52,-220.28,,"Qualified",1.001,24993.46,24997.40,"416-20",3122,"Alloy 617","Plate",314626
3123,"CapPass",219.05,-218.35,,"Qualified",1.003,25001.20,25005.28,"416-20",3123,"Alloy 617","Plate",314626
3124,"CapPass",219.79,-217.89,,"Qualified",1.009,25009.38,25013.34,"416-20",3124,"Alloy 617","Plate",314626
3125,"CapPass",217.44,-219.37,,"Qualified",0.991,25017.24,25021.45,"416-20",3125,"Alloy 617","Plate",314626
3126,"CapPass",218.45,-220.19,,"Qualified",0.992,25025.28,25029.50,"416-20",3126,"Alloy 617","Plate",314626
3127,"CapPass",212.63,-220.96,,"Qualified",0.962,25033.13,25037.45,"416-20",3127,"Alloy 617","Plate",314626
3128,"CapPass",217.80,-217.84,,"Qualified",1.000,25041.28,25045.42,"416-20",3128,"Alloy 617","Plate",314626
3129,"CapPass",221.75,-217.90,,"Qualified",1.018,25049.53,25053.46,"416-20",3129,"Alloy 617","Plate",314626
3130,"CapPass",216.44,-220.10,,"Qualified",0.983,25057.22,25061.44,"416-20",3130,"Alloy 617","Plate",314626
3131,"CapPass",219.36,-220.63,,"Qualified",0.994,25065.44,25069.44,"416-20",3131,"Alloy 617","Plate",314626
3132,"CapPass",219.94,-219.51,,"Qualified",1.002,25073.49,25077.38,"416-20",3132,"Alloy 617","Plate",314626
3133,"CapPass",218.32,-216.18,,"Qualified",1.010,25081.37,25085.37,"416-20",3133,"Alloy 617","Plate",314626
3134,"CapPass",219.69,-218.94,,"Qualified",1.003,25089.51,25093.55,"416-20",3134,"Alloy 617","Plate",314626
3135,"CapPass",220.10,-212.57,,"Qualified",1.035,25097.35,25101.14,"416-20",3135,"Alloy 617","Plate",314626
3136,"CapPass",221.37,-217.79,,"Qualified",1.016,25105.58,25109.20,"416-20",3136,"Alloy 617","Plate",314626
3137,"CapPass",217.53,-219.84,,"Qualified",0.990,25113.27,25117.54,"416-20",3137,"Alloy 617","Plate",314626
3138,"CapPass",215.92,-220.70,,"Qualified",0.978,25121.31,25125.54,"416-20",3138,"Alloy 617","Plate",314626
3139,"CapPass",217.58,-219.41,,"Qualified",0.992,25129.38,25133.45,"416-20",3139,"Alloy 617","Plate",314626
3140,"CapPass",215.39,-216.65,,"Qualified",0.994,25137.34,25141.60,"416-20",3140,"Alloy 617","Plate",314626
3141,"CapPass",218.84,-216.89,,"Qualified",1.009,25145.52,25149.66,"416-20",3141,"Alloy 617","Plate",314626
3142,"CapPass",219.41,-218.70,,"Qualified",1.003,25153.62,25157.58,"416-20",3142,"Alloy 617","Plate",314626
3143,"CapPass",219.82,-218.76,,"Qualified",1.005,25161.50,25165.41,"416-20",3143,"Alloy 617","Plate",314626
3144,"CapPass",217.19,-222.33,,"Qualified",0.977,25169.58,25173.66,"416-20",3144,"Alloy 617","Plate",314626
3145,"CapPass",217.93,-219.01,,"Qualified",0.995,25177.62,25181.58,"416-20",3145,"Alloy 617","Plate",314626
3146,"CapPass",219.88,-218.20,,"Qualified",1.008,25185.53,25189.64,"416-20",3146,"Alloy 617","Plate",314626
3147,"CapPass",216.76,-218.85,,"Qualified",0.990,25193.47,25197.57,"416-20",3147,"Alloy 617","Plate",314626
3148,"CapPass",217.69,-216.02,,"Qualified",1.008,25201.54,25205.44,"416-20",3148,"Alloy 617","Plate",314626
3149,"CapPass",219.32,-216.99,,"Qualified",1.011,25209.53,25213.62,"416-20",3149,"Alloy 617","Plate",314626
3150,"CapPass",217.23,-216.37,,"Qualified",1.004,25217.66,25221.72,"416-20",3150,"Alloy 617","Plate",314626
3151,"CapPass",221.30,-219.61,,"Qualified",1.008,25225.66,25229.72,"416-20",3151,"Alloy 617","Plate",314626
3152,"CapPass",215.54,-216.67,,"Qualified",0.995,25233.50,25237.57,"416-20",3152,"Alloy 617","Plate",314626
3153,"CapPass",217.64,-216.32,,"Qualified",1.006,25241.51,25245.42,"416-20",3153,"Alloy 617","Plate",314626
3154,"CapPass",217.91,-219.07,,"Qualified",0.995,25249.68,25253.43,"416-20",3154,"Alloy 617","Plate",314626
3155,"CapPass",218.27,-218.89,,"Qualified",0.997,25257.72,25261.57,"416-20",3155,"Alloy 617","Plate",314626
3156,"CapPass",218.33,-218.28,,"Qualified",1.000,25265.52,25269.55,"416-20",3156,"Alloy 617","Plate",314626
3157,"CapPass",219.91,-220.51,,"Qualified",0.997,25273.57,25277.67,"416-20",3157,"Alloy 617","Plate",314626
3158,"CapPass",214.09,-222.18,,"Qualified",0.964,25281.77,25285.66,"416-20",3158,"Alloy 617","Plate",314626
3159,"CapPass",218.42,-222.26,,"Qualified",0.983,25289.59,25293.72,"416-20",3159,"Alloy 617","Plate",314626
3160,"CapPass",219.98,-219.14,,"Qualified",1.004,25297.61,25301.53,"416-20",3160,"Alloy 617","Plate",314626
3161,"CapPass",218.28,-220.10,,"Qualified",0.992,25305.54,25309.70,"416-20",3161,"Alloy 617","Plate",314626
3162,"CapPass",219.09,-219.57,,"Qualified",0.998,25313.66,25317.76,"416-20",3162,"Alloy 617","Plate",314626
3163,"CapPass",220.40,-221.73,,"Qualified",0.994,25321.68,25325.76,"416-20",3163,"Alloy 617","Plate",314626
3164,"CapPass",222.33,-220.54,,"Qualified",1.008,25329.78,25333.85,"416-20",3164,"Alloy 617","Plate",314626
3165,"CapPass",217.67,-223.98,,"Qualified",0.972,25337.84,25341.71,"416-20",3165,"Alloy 617","Plate",314626
3166,"CapPass",217.89,-220.21,,"Qualified",0.989,25345.58,25349.72,"416-20",3166,"Alloy 617","Plate",314626
3167,"CapPass",224.49,-218.88,,"Qualified",1.026,25353.83,25357.61,"416-20",3167,"Alloy 617","Plate",314626
3168,"CapPass",217.18,-214.63,,"Qualified",1.012,25361.59,25365.51,"416-20",3168,"Alloy 617","Plate",314626
3169,"CapPass",221.65,-218.33,,"Qualified",1.015,25369.70,25373.64,"416-20",3169,"Alloy 617","Plate",314626
3170,"CapPass",215.30,-222.18,,"Qualified",0.969,25377.66,25381.67,"416-20",3170,"Alloy 617","Plate",314626
3171,"CapPass",216.75,-215.47,,"Qualified",1.006,25385.91,25389.62,"416-20",3171,"Alloy 617","Plate",314626
3172,"CapPass",221.18,-218.43,,"Qualified",1.013,25393.81,25397.63,"416-20",3172,"Alloy 617","Plate",314626
3173,"CapPass",220.00,-220.88,,"Qualified",0.996,25401.86,25405.65,"416-20",3173,"Alloy 617","Plate",314626
3174,"CapPass",219.16,-221.81,,"Qualified",0.988,25409.77,25413.87,"416-20",3174,"Alloy 617","Plate",314626
3175,"CapPass",220.97,-211.86,,"Qualified",1.043,25417.79,25421.66,"416-20",3175,"Alloy 617","Plate",314626
3176,"CapPass",218.43,-215.19,,"Qualified",1.015,25425.73,25429.97,"416-20",3176,"Alloy 617","Plate",314626
3177,"CapPass",223.31,-215.45,,"Qualified",1.037,25433.91,25437.72,"416-20",3177,"Alloy 617","Plate",314626
3178,"CapPass",220.74,-222.24,,"Qualified",0.993,25441.95,25445.93,"416-20",3178,"Alloy 617","Plate",314626
3179,"CapPass",219.69,-218.23,,"Qualified",1.007,25449.84,25453.81,"416-20",3179,"Alloy 617","Plate",314626
3180,"CapPass",219.25,-217.03,,"Qualified",1.010,25457.72,25461.73,"416-20",3180,"Alloy 617","Plate",314626
3181,"CapPass",219.71,-218.46,,"Qualified",1.006,25465.74,25469.77,"416-20",3181,"Alloy 617","Plate",314626
3182,"CapPass",221.38,-221.45,,"Qualified",1.000,25473.88,25477.92,"416-20",3182,"Alloy 617","Plate",314626
3183,"CapPass",215.03,-219.86,,"Qualified",0.978,25481.64,25485.91,"416-20",3183,"Alloy 617","Plate",314626
3184,"CapPass",219.74,-216.47,,"Qualified",1.015,25489.88,25493.80,"416-20",3184,"Alloy 617","Plate",314626
3185,"CapPass",220.40,-218.80,,"Qualified",1.007,25497.89,25501.91,"416-20",3185,"Alloy 617","Plate",314626
3186,"CapPass",216.53,-219.44,,"Qualified",0.987,25505.72,25509.85,"416-20",3186,"Alloy 617","Plate",314626
3187,"CapPass",219.05,-218.05,,"Qualified",1.005,25513.91,25517.92,"416-20",3187,"Alloy 617","Plate",314626
3188,"CapPass",219.61,-218.79,,"Qualified",1.004,25521.92,25525.86,"416-20",3188,"Alloy 617","Plate",314626
3189,"CapPass",220.40,-219.11,,"Qualified",1.006,25529.90,25534.05,"416-20",3189,"Alloy 617","Plate",314626
3190,"CapPass",220.46,-219.10,,"Qualified",1.006,25537.92,25541.94,"416-20",3190,"Alloy 617","Plate",314626
3191,"CapPass",220.10,-217.74,,"Qualified",1.011,25545.86,25549.93,"416-20",3191,"Alloy 617","Plate",314626
3192,"CapPass",218.49,-219.82,,"Qualified",0.994,25553.81,25557.91,"416-20",3192,"Alloy 617","Plate",314626
3193,"CapPass",218.93,-222.43,,"Qualified",0.984,25562.09,25566.10,"416-20",3193,"Alloy 617","Plate",314626
3194,"CapPass",220.36,-219.48,,"Qualified",1.004,25569.98,25573.93,"416-20",3194,"Alloy 617","Plate",314626
3195,"CapPass",220.81,-219.33,,"Qualified",1.007,25577.97,25582.02,"416-20",3195,"Alloy 617","Plate",314626
3196,"CapPass",218.68,-219.74,,"Qualified",0.995,25586.00,25590.12,"416-20",3196,"Alloy 617","Plate",314626
3197,"CapPass",215.31,-218.50,,"Qualified",0.985,25593.90,25597.98,"416-20",3197,"Alloy 617","Plate",314626
3198,"CapPass",216.95,-220.52,,"Qualified",0.984,25601.88,25605.99,"416-20",3198,"Alloy 617","Plate",314626
3199,"CapPass",216.96,-220.67,,"Qualified",0.983,25609.77,25614.13,"416-20",3199,"Alloy 617","Plate",314626
3200,"CapPass",216.10,-219.84,,"Qualified",0.983,25617.78,25622.07,"416-20",3200,"Alloy 617","Plate",314626
3201,"CapPass",219.59,-216.63,,"Qualified",1.014,25625.95,25630.09,"416-20",3201,"Alloy 617","Plate",314626
3202,"CapPass",219.53,-218.72,,"Qualified",1.004,25634.02,25638.04,"416-20",3202,"Alloy 617","Plate",314626
3203,"CapPass",213.06,-214.50,,"Qualified",0.993,25641.82,25645.83,"416-20",3203,"Alloy 617","Plate",314626
3204,"CapPass",213.55,-220.09,,"Qualified",0.970,25649.77,25654.11,"416-20",3204,"Alloy 617","Plate",314626
3205,"CapPass",218.07,-218.27,,"Qualified",0.999,25658.03,25662.02,"416-20",3205,"Alloy 617","Plate",314626
3206,"CapPass",218.30,-219.72,,"Qualified",0.994,25665.96,25670.17,"416-20",3206,"Alloy 617","Plate",314626
3207,"CapPass",214.26,-220.48,,"Qualified",0.972,25673.92,25678.18,"416-20",3207,"Alloy 617","Plate",314626
3208,"CapPass",217.32,-219.98,,"Qualified",0.988,25682.06,25686.13,"416-20",3208,"Alloy 617","Plate",314626
3209,"CapPass",217.19,-222.16,,"Qualified",0.978,25690.00,25694.18,"416-20",3209,"Alloy 617","Plate",314626
3210,"CapPass",218.39,-212.80,,"Qualified",1.026,25698.22,25701.93,"416-20",3210,"Alloy 617","Plate",314626
3211,"CapPass",220.91,-218.11,,"Qualified",1.013,25706.10,25710.00,"416-20",3211,"Alloy 617","Plate",314626
3212,"CapPass",218.20,-216.73,,"Qualified",1.007,25714.17,25718.00,"416-20",3212,"Alloy 617","Plate",314626
3213,"CapPass",221.03,-213.36,,"Qualified",1.036,25722.23,25726.06,"416-20",3213,"Alloy 617","Plate",314626
3214,"CapPass",219.69,-217.81,,"Qualified",1.009,25730.29,25734.15,"416-20",3214,"Alloy 617","Plate",314626
3215,"CapPass",218.75,-221.46,,"Qualified",0.988,25738.30,25742.23,"416-20",3215,"Alloy 617","Plate",314626
3216,"CapPass",216.05,-212.49,,"Qualified",1.017,25746.14,25750.01,"416-20",3216,"Alloy 617","Plate",314626
3217,"CapPass",220.46,-217.44,,"Qualified",1.014,25754.29,25758.12,"416-20",3217,"Alloy 617","Plate",314626
3218,"CapPass",218.03,-218.65,,"Qualified",0.997,25762.26,25766.23,"416-20",3218,"Alloy 617","Plate",314626
3219,"CapPass",218.02,-218.28,,"Qualified",0.999,25770.08,25774.32,"416-20",3219,"Alloy 617","Plate",314626
3220,"CapPass",220.18,-218.39,,"Qualified",1.008,25778.15,25782.30,"416-20",3220,"Alloy 617","Plate",314626
3221,"CapPass",213.56,-213.15,,"Qualified",1.002,25786.34,25789.95,"416-20",3221,"Alloy 617","Plate",314626
3222,"CapPass",219.44,-217.39,,"Qualified",1.009,25794.18,25798.16,"416-20",3222,"Alloy 617","Plate",314626
3223,"CapPass",222.84,-220.23,,"Qualified",1.012,25802.27,25806.26,"416-20",3223,"Alloy 617","Plate",314626
3224,"CapPass",218.39,-221.21,,"Qualified",0.987,25810.12,25814.33,"416-20",3224,"Alloy 617","Plate",314626
3225,"CapPass",212.81,-221.13,,"Qualified",0.962,25818.13,25822.22,"416-20",3225,"Alloy 617","Plate",314626
3226,"CapPass",218.31,-217.65,,"Qualified",1.003,25826.22,25830.29,"416-20",3226,"Alloy 617","Plate",314626
3227,"CapPass",217.59,-217.52,,"Qualified",1.000,25834.25,25838.24,"416-20",3227,"Alloy 617","Plate",314626
3228,"CapPass",218.69,-219.12,,"Qualified",0.998,25842.22,25846.20,"416-20",3228,"Alloy 617","Plate",314626
3229,"CapPass",219.03,-212.43,,"Qualified",1.031,25850.42,25854.06,"416-20",3229,"Alloy 617","Plate",314626
3230,"CapPass",220.57,-218.72,,"Qualified",1.008,25858.37,25862.25,"416-20",3230,"Alloy 617","Plate",314626
3231,"CapPass",215.58,-220.41,,"Qualified",0.978,25866.04,25870.30,"416-20",3231,"Alloy 617","Plate",314626
3232,"CapPass",216.48,-219.41,,"Qualified",0.987,25874.45,25878.45,"416-20",3232,"Alloy 617","Plate",314626
3233,"CapPass",219.57,-216.42,,"Qualified",1.015,25882.23,25886.28,"416-20",3233,"Alloy 617","Plate",314626
3234,"CapPass",218.27,-219.80,,"Qualified",0.993,25890.15,25894.33,"416-20",3234,"Alloy 617","Plate",314626
3235,"CapPass",218.85,-219.56,,"Qualified",0.997,25898.31,25902.29,"416-20",3235,"Alloy 617","Plate",314626
3236,"CapPass",214.62,-216.38,,"Qualified",0.992,25906.22,25910.26,"416-20",3236,"Alloy 617","Plate",314626
3237,"CapPass",219.11,-219.85,,"Qualified",0.997,25914.26,25918.37,"416-20",3237,"Alloy 617","Plate",314626
3238,"CapPass",223.96,-216.42,,"Qualified",1.035,25922.45,25926.25,"416-20",3238,"Alloy 617","Plate",314626
3239,"CapPass",217.87,-218.30,,"Qualified",0.998,25930.34,25934.46,"416-20",3239,"Alloy 617","Plate",314626
3240,"CapPass",219.15,-220.15,,"Qualified",0.995,25938.35,25942.47,"416-20",3240,"Alloy 617","Plate",314626
3241,"CapPass",220.24,-214.45,,"Qualified",1.027,25946.41,25950.25,"416-20",3241,"Alloy 617","Plate",314626
3242,"CapPass",221.18,-215.61,,"Qualified",1.026,25954.42,25958.14,"416-20",3242,"Alloy 617","Plate",314626
3243,"CapPass",219.54,-219.39,,"Qualified",1.001,25962.53,25966.41,"416-20",3243,"Alloy 617","Plate",314626
3244,"CapPass",216.26,-216.63,,"Qualified",0.998,25970.45,25974.54,"416-20",3244,"Alloy 617","Plate",314626
3245,"CapPass",218.23,-217.76,,"Qualified",1.002,25978.53,25982.33,"416-20",3245,"Alloy 617","Plate",314626
3246,"CapPass",217.94,-222.18,,"Qualified",0.981,25986.53,25990.51,"416-20",3246,"Alloy 617","Plate",314626
3247,"CapPass",215.94,-219.32,,"Qualified",0.985,25994.20,25998.47,"416-20",3247,"Alloy 617","Plate",314626
3248,"CapPass",219.86,-219.83,,"Qualified",1.000,26002.36,26006.51,"416-20",3248,"Alloy 617","Plate",314626
3249,"CapPass",219.87,-216.90,,"Qualified",1.014,26010.36,26014.55,"416-20",3249,"Alloy 617","Plate",314626
3250,"CapPass",220.13,-214.23,,"Qualified",1.028,26018.50,26022.22,"416-20",3250,"Alloy 617","Plate",314626
3251,"CapPass",219.22,-214.89,,"Qualified",1.020,26026.52,26030.61,"416-20",3251,"Alloy 617","Plate",314626
3252,"CapPass",217.57,-220.05,,"Qualified",0.989,26034.43,26038.58,"416-20",3252,"Alloy 617","Plate",314626
3253,"CapPass",221.36,-216.69,,"Qualified",1.022,26042.55,26046.40,"416-20",3253,"Alloy 617","Plate",314626
3254,"CapPass",214.01,-222.41,,"Qualified",0.962,26050.64,26054.44,"416-20",3254,"Alloy 617","Plate",314626
3255,"CapPass",219.43,-214.96,,"Qualified",1.021,26058.54,26062.37,"416-20",3255,"Alloy 617","Plate",314626
3256,"CapPass",224.35,-216.95,,"Qualified",1.034,26066.58,26070.39,"416-20",3256,"Alloy 617","Plate",314626
3257,"CapPass",220.82,-219.19,,"Qualified",1.007,26074.61,26078.67,"416-20",3257,"Alloy 617","Plate",314626
3258,"CapPass",213.70,-221.08,,"Qualified",0.967,26082.40,26086.52,"416-20",3258,"Alloy 617","Plate",314626
3259,"CapPass",217.20,-219.39,,"Qualified",0.990,26090.45,26094.64,"416-20",3259,"Alloy 617","Plate",314626
3260,"CapPass",220.47,-216.82,,"Qualified",1.017,26098.59,26102.45,"416-20",3260,"Alloy 617","Plate",314626
3261,"CapPass",218.89,-221.07,,"Qualified",0.990,26106.66,26110.63,"416-20",3261,"Alloy 617","Plate",314626
3262,"CapPass",216.66,-218.33,,"Qualified",0.992,26114.36,26118.67,"416-20",3262,"Alloy 617","Plate",314626
3263,"CapPass",218.05,-219.56,,"Qualified",0.993,26122.50,26126.50,"416-20",3263,"Alloy 617","Plate",314626
3264,"CapPass",217.47,-221.61,,"Qualified",0.981,26130.39,26134.55,"416-20",3264,"Alloy 617","Plate",314626
3265,"CapPass",218.72,-216.52,,"Qualified",1.010,26138.51,26142.43,"416-20",3265,"Alloy 617","Plate",314626
3266,"CapPass",218.52,-220.37,,"Qualified",0.992,26146.48,26150.57,"416-20",3266,"Alloy 617","Plate",314626
3267,"CapPass",217.92,-218.11,,"Qualified",0.999,26154.59,26158.45,"416-20",3267,"Alloy 617","Plate",314626
3268,"CapPass",218.17,-217.39,,"Qualified",1.004,26162.46,26166.65,"416-20",3268,"Alloy 617","Plate",314626
3269,"CapPass",221.27,-216.59,,"Qualified",1.022,26170.69,26174.58,"416-20",3269,"Alloy 617","Plate",314626
3270,"CapPass",222.42,-218.07,,"Qualified",1.020,26178.62,26182.56,"416-20",3270,"Alloy 617","Plate",314626
3271,"CapPass",216.78,-221.22,,"Qualified",0.980,26186.41,26190.78,"416-20",3271,"Alloy 617","Plate",314626
3272,"CapPass",216.92,-218.67,,"Qualified",0.992,26194.44,26198.68,"416-20",3272,"Alloy 617","Plate",314626
3273,"CapPass",219.89,-218.96,,"Qualified",1.004,26202.65,26206.59,"416-20",3273,"Alloy 617","Plate",314626
3274,"CapPass",218.54,-217.34,,"Qualified",1.006,26210.52,26214.40,"416-20",3274,"Alloy 617","Plate",314626
3275,"CapPass",215.20,-215.84,,"Qualified",0.997,26218.47,26222.46,"416-20",3275,"Alloy 617","Plate",314626
3276,"CapPass",218.99,-219.75,,"Qualified",0.997,26226.77,26230.57,"416-20",3276,"Alloy 617","Plate",314626
3277,"CapPass",219.57,-221.14,,"Qualified",0.993,26234.78,26238.74,"416-20",3277,"Alloy 617","Plate",314626
3278,"CapPass",218.74,-220.46,,"Qualified",0.992,26242.59,26246.83,"416-20",3278,"Alloy 617","Plate",314626
3279,"CapPass",216.78,-220.94,,"Qualified",0.981,26250.77,26254.86,"416-20",3279,"Alloy 617","Plate",314626
3280,"CapPass",218.01,-218.22,,"Qualified",0.999,26258.69,26262.59,"416-20",3280,"Alloy 617","Plate",314626
3281,"CapPass",218.18,-217.50,,"Qualified",1.003,26266.77,26270.63,"416-20",3281,"Alloy 617","Plate",314626
3282,"CapPass",216.92,-221.70,,"Qualified",0.978,26274.68,26278.82,"416-20",3282,"Alloy 617","Plate",314626
3283,"CapPass",216.35,-220.92,,"Qualified",0.979,26282.69,26286.87,"416-20",3283,"Alloy 617","Plate",314626
3284,"CapPass",221.38,-219.65,,"Qualified",1.008,26290.82,26294.72,"416-20",3284,"Alloy 617","Plate",314626
3285,"CapPass",218.10,-221.20,,"Qualified",0.986,26298.85,26302.82,"416-20",3285,"Alloy 617","Plate",314626
3286,"CapPass",217.78,-217.21,,"Qualified",1.003,26306.59,26310.73,"416-20",3286,"Alloy 617","Plate",314626
3287,"CapPass",217.96,-219.46,,"Qualified",0.993,26314.63,26318.76,"416-20",3287,"Alloy 617","Plate",314626
3288,"CapPass",221.03,-219.74,,"Qualified",1.006,26322.79,26326.78,"416-20",3288,"Alloy 617","Plate",314626
3289,"CapPass",217.96,-217.58,,"Qualified",1.002,26330.67,26334.66,"416-20",3289,"Alloy 617","Plate",314626
3290,"CapPass",213.61,-219.10,,"Qualified",0.975,26338.94,26342.74,"416-20",3290,"Alloy 617","Plate",314626
3291,"CapPass",220.07,-220.18,,"Qualified",1.000,26346.83,26350.81,"416-20",3291,"Alloy 617","Plate",314626
3292,"CapPass",218.13,-220.93,,"Qualified",0.987,26354.71,26358.91,"416-20",3292,"Alloy 617","Plate",314626
3293,"CapPass",223.61,-217.50,,"Qualified",1.028,26362.90,26366.84,"416-20",3293,"Alloy 617","Plate",314626
3294,"CapPass",218.10,-218.58,,"Qualified",0.998,26370.79,26374.87,"416-20",3294,"Alloy 617","Plate",314626
3295,"CapPass",218.75,-218.07,,"Qualified",1.003,26378.83,26382.85,"416-20",3295,"Alloy 617","Plate",314626
3296,"CapPass",218.86,-218.38,,"Qualified",1.002,26386.78,26391.01,"416-20",3296,"Alloy 617","Plate",314626
3297,"CapPass",217.71,-220.76,,"Qualified",0.986,26394.88,26398.91,"416-20",3297,"Alloy 617","Plate",314626
3298,"CapPass",213.84,-220.36,,"Qualified",0.970,26402.71,26407.03,"416-20",3298,"Alloy 617","Plate",314626
3299,"CapPass",217.22,-218.57,,"Qualified",0.994,26410.73,26414.91,"416-20",3299,"Alloy 617","Plate",314626
3300,"CapPass",215.87,-215.49,,"Qualified",1.002,26418.75,26422.75,"416-20",3300,"Alloy 617","Plate",314626
3301,"CapPass",215.76,-221.05,,"Qualified",0.976,26427.06,26430.99,"416-20",3301,"Alloy 617","Plate",314626
3302,"CapPass",216.48,-221.96,,"Qualified",0.975,26434.66,26439.00,"416-20",3302,"Alloy 617","Plate",314626
3303,"CapPass",216.50,-212.32,,"Qualified",1.020,26442.79,26447.09,"416-20",3303,"Alloy 617","Plate",314626
3304,"CapPass",220.30,-210.26,,"Qualified",1.048,26451.00,26455.07,"416-20",3304,"Alloy 617","Plate",314626
3305,"CapPass",219.93,-216.68,,"Qualified",1.015,26459.06,26462.85,"416-20",3305,"Alloy 617","Plate",314626
3306,"CapPass",218.43,-217.18,,"Qualified",1.006,26466.85,26470.90,"416-20",3306,"Alloy 617","Plate",314626
3307,"CapPass",218.95,-221.41,,"Qualified",0.989,26474.91,26478.95,"416-20",3307,"Alloy 617","Plate",314626
3308,"CapPass",219.80,-219.50,,"Qualified",1.001,26483.04,26486.99,"416-20",3308,"Alloy 617","Plate",314626
3309,"CapPass",217.29,-216.64,,"Qualified",1.003,26490.83,26495.00,"416-20",3309,"Alloy 617","Plate",314626
3310,"CapPass",217.01,-219.13,,"Qualified",0.990,26498.74,26502.99,"416-20",3310,"Alloy 617","Plate",314626
3311,"CapPass",216.89,-217.19,,"Qualified",0.999,26506.86,26511.07,"416-20",3311,"Alloy 617","Plate",314626
3312,"CapPass",219.30,-216.28,,"Qualified",1.014,26514.98,26518.93,"416-20",3312,"Alloy 617","Plate",314626
3313,"CapPass",215.67,-219.55,,"Qualified",0.982,26522.88,26527.15,"416-20",3313,"Alloy 617","Plate",314626
3314,"CapPass",220.38,-217.52,,"Qualified",1.013,26531.09,26535.00,"416-20",3314,"Alloy 617","Plate",314626
3315,"CapPass",219.26,-217.64,,"Qualified",1.007,26539.04,26542.87,"416-20",3315,"Alloy 617","Plate",314626
3316,"CapPass",215.71,-219.50,,"Qualified",0.983,26546.98,26551.11,"416-20",3316,"Alloy 617","Plate",314626
3317,"CapPass",219.39,-218.68,,"Qualified",1.003,26555.13,26559.06,"416-20",3317,"Alloy 617","Plate",314626
3318,"CapPass",219.59,-213.49,,"Qualified",1.029,26563.12,26566.87,"416-20",3318,"Alloy 617","Plate",314626
3319,"CapPass",219.64,-220.49,,"Qualified",0.996,26571.07,26575.09,"416-20",3319,"Alloy 617","Plate",314626
3320,"CapPass",220.90,-220.16,,"Qualified",1.003,26578.85,26583.10,"416-20",3320,"Alloy 617","Plate",314626
3321,"CapPass",218.89,-217.88,,"Qualified",1.005,26586.99,26591.21,"416-20",3321,"Alloy 617","Plate",314626
3322,"CapPass",218.25,-220.06,,"Qualified",0.992,26595.22,26599.03,"416-20",3322,"Alloy 617","Plate",314626
3323,"CapPass",215.80,-219.38,,"Qualified",0.984,26603.04,26607.01,"416-20",3323,"Alloy 617","Plate",314626
3324,"CapPass",217.58,-217.60,,"Qualified",1.000,26610.96,26615.11,"416-20",3324,"Alloy 617","Plate",314626
3325,"CapPass",218.68,-221.58,,"Qualified",0.987,26619.11,26623.19,"416-20",3325,"Alloy 617","Plate",314626
3326,"CapPass",217.81,-217.17,,"Qualified",1.003,26626.88,26631.04,"416-20",3326,"Alloy 617","Plate",314626
3327,"CapPass",219.14,-218.49,,"Qualified",1.003,26635.12,26639.11,"416-20",3327,"Alloy 617","Plate",314626
3328,"CapPass",219.32,-217.63,,"Qualified",1.008,26643.25,26646.96,"416-20",3328,"Alloy 617","Plate",314626
3329,"CapPass",219.02,-220.68,,"Qualified",0.992,26651.27,26655.15,"416-20",3329,"Alloy 617","Plate",314626
3330,"CapPass",219.84,-216.95,,"Qualified",1.013,26659.18,26663.07,"416-20",3330,"Alloy 617","Plate",314626
3331,"CapPass",221.65,-220.19,,"Qualified",1.007,26667.23,26671.25,"416-20",3331,"Alloy 617","Plate",314626
3332,"CapPass",220.90,-217.22,,"Qualified",1.017,26675.22,26679.12,"416-20",3332,"Alloy 617","Plate",314626
3333,"CapPass",217.88,-219.34,,"Qualified",0.993,26683.32,26687.19,"416-20",3333,"Alloy 617","Plate",314626
3334,"CapPass",219.21,-220.82,,"Qualified",0.993,26691.08,26695.31,"416-20",3334,"Alloy 617","Plate",314626
3335,"CapPass",218.24,-215.50,,"Qualified",1.013,26699.23,26703.07,"416-20",3335,"Alloy 617","Plate",314626
3336,"CapPass",218.57,-220.58,,"Qualified",0.991,26707.26,26711.16,"416-20",3336,"Alloy 617","Plate",314626
3337,"CapPass",217.21,-219.87,,"Qualified",0.988,26715.20,26719.25,"416-20",3337,"Alloy 617","Plate",314626
3338,"CapPass",218.97,-216.30,,"Qualified",1.012,26723.35,26727.22,"416-20",3338,"Alloy 617","Plate",314626
3339,"CapPass",219.31,-220.46,,"Qualified",0.995,26731.40,26735.24,"416-20",3339,"Alloy 617","Plate",314626
3340,"CapPass",215.21,-219.56,,"Qualified",0.980,26739.05,26743.37,"416-20",3340,"Alloy 617","Plate",314626
3341,"CapPass",221.68,-218.65,,"Qualified",1.014,26747.33,26751.30,"416-20",3341,"Alloy 617","Plate",314626
3342,"CapPass",222.46,-218.52,,"Qualified",1.018,26755.29,26759.12,"416-20",3342,"Alloy 617","Plate",314626
3343,"CapPass",221.57,-220.75,,"Qualified",1.004,26763.36,26767.37,"416-20",3343,"Alloy 617","Plate",314626
3344,"CapPass",217.02,-215.70,,"Qualified",1.006,26771.15,26775.17,"416-20",3344,"Alloy 617","Plate",314626
3345,"CapPass",213.71,-221.96,,"Qualified",0.963,26779.08,26783.33,"416-20",3345,"Alloy 617","Plate",314626
3346,"CapPass",217.07,-217.67,,"Qualified",0.997,26787.02,26791.41,"416-20",3346,"Alloy 617","Plate",314626
3347,"CapPass",217.49,-218.56,,"Qualified",0.995,26794.98,26799.42,"416-20",3347,"Alloy 617","Plate",314626
3348,"CapPass",222.82,-215.35,,"Qualified",1.035,26803.32,26807.46,"416-20",3348,"Alloy 617","Plate",314626
3349,"CapPass",213.38,-220.28,,"Qualified",0.969,26811.14,26815.32,"416-20",3349,"Alloy 617","Plate",314626
3350,"CapPass",218.47,-220.24,,"Qualified",0.992,26819.20,26823.38,"416-20",3350,"Alloy 617","Plate",314626
3351,"CapPass",217.35,-221.54,,"Qualified",0.981,26827.20,26831.48,"416-20",3351,"Alloy 617","Plate",314626
3352,"CapPass",219.20,-216.04,,"Qualified",1.015,26835.38,26839.26,"416-20",3352,"Alloy 617","Plate",314626
3353,"CapPass",218.03,-220.19,,"Qualified",0.990,26843.22,26847.46,"416-20",3353,"Alloy 617","Plate",314626
3354,"CapPass",217.54,-219.05,,"Qualified",0.993,26851.21,26855.48,"416-20",3354,"Alloy 617","Plate",314626
3355,"CapPass",217.70,-219.61,,"Qualified",0.991,26859.18,26863.34,"416-20",3355,"Alloy 617","Plate",314626
3356,"CapPass",220.21,-220.04,,"Qualified",1.001,26867.42,26871.48,"416-20",3356,"Alloy 617","Plate",314626
3357,"CapPass",219.27,-217.27,,"Qualified",1.009,26875.39,26879.32,"416-20",3357,"Alloy 617","Plate",314626
3358,"CapPass",217.03,-221.91,,"Qualified",0.978,26883.26,26887.50,"416-20",3358,"Alloy 617","Plate",314626
3359,"CapPass",219.74,-218.12,,"Qualified",1.007,26891.37,26895.32,"416-20",3359,"Alloy 617","Plate",314626
3360,"CapPass",216.27,-213.40,,"Qualified",1.013,26899.25,26903.23,"416-20",3360,"Alloy 617","Plate",314626
3361,"CapPass",219.79,-216.18,,"Qualified",1.017,26907.33,26911.47,"416-20",3361,"Alloy 617","Plate",314626
3362,"CapPass",217.57,-221.66,,"Qualified",0.982,26915.59,26919.38,"416-20",3362,"Alloy 617","Plate",314626
3363,"CapPass",222.11,-215.64,,"Qualified",1.030,26923.55,26927.61,"416-20",3363,"Alloy 617","Plate",314626
3364,"CapPass",212.95,-219.07,,"Qualified",0.972,26931.61,26935.51,"416-20",3364,"Alloy 617","Plate",314626
3365,"CapPass",217.86,-221.61,,"Qualified",0.983,26939.48,26943.60,"416-20",3365,"Alloy 617","Plate",314626
3366,"CapPass",216.52,-218.49,,"Qualified",0.991,26947.28,26951.63,"416-20",3366,"Alloy 617","Plate",314626
3367,"CapPass",219.16,-218.87,,"Qualified",1.001,26955.50,26959.57,"416-20",3367,"Alloy 617","Plate",314626
3368,"CapPass",219.96,-216.11,,"Qualified",1.018,26963.44,26967.50,"416-20",3368,"Alloy 617","Plate",314626
3369,"CapPass",218.36,-219.13,,"Qualified",0.996,26971.45,26975.55,"416-20",3369,"Alloy 617","Plate",314626
3370,"CapPass",217.87,-219.24,,"Qualified",0.994,26979.39,26983.53,"416-20",3370,"Alloy 617","Plate",314626
3371,"CapPass",222.03,-217.80,,"Qualified",1.019,26987.57,26991.66,"416-20",3371,"Alloy 617","Plate",314626
3372,"CapPass",219.13,-216.96,,"Qualified",1.010,26995.55,26999.43,"416-20",3372,"Alloy 617","Plate",314626
3373,"CapPass",221.82,-215.88,,"Qualified",1.027,27003.66,27007.31,"416-20",3373,"Alloy 617","Plate",314626
3374,"CapPass",217.04,-219.78,,"Qualified",0.988,27011.44,27015.60,"416-20",3374,"Alloy 617","Plate",314626
