Repository: js-molina/fatigue-A617

File: data/850C/Strain rate 0.001/0.40% strain/HTM_A19_Cycles_41615.csv (part 10 of 11)
"Stress Mpa","Strain","Qual State","Qual Exceptions","Elapsed Time Sec","Data State","Cycle Label","Cycle","Count","Sample","Alloy","Heat","Material_Form"
-23.14,-0.00087,"Qualified",,15612.27,"CapPass","Cycle 1989",1989,72189,"416-15","Alloy 617",314626,"Plate"
-19.63,-0.00084,"Qualified",,15612.30,"CapPass","Cycle 1989",1989,72190,"416-15","Alloy 617",314626,"Plate"
-16.12,-0.00081,"Qualified",,15612.33,"CapPass","Cycle 1989",1989,72191,"416-15","Alloy 617",314626,"Plate"
-12.42,-0.00079,"Qualified",,15612.36,"CapPass","Cycle 1989",1989,72192,"416-15","Alloy 617",314626,"Plate"
-8.81,-0.00076,"Qualified",,15612.39,"CapPass","Cycle 1989",1989,72193,"416-15","Alloy 617",314626,"Plate"
-5.49,-0.00074,"Qualified",,15612.41,"CapPass","Cycle 1989",1989,72194,"416-15","Alloy 617",314626,"Plate"
-1.83,-0.00071,"Qualified",,15612.44,"CapPass","Cycle 1989",1989,72195,"416-15","Alloy 617",314626,"Plate"
1.48,-0.00069,"Qualified",,15612.46,"CapPass","Cycle 1989",1989,72196,"416-15","Alloy 617",314626,"Plate"
4.52,-0.00066,"Qualified",,15612.49,"CapPass","Cycle 1989",1989,72197,"416-15","Alloy 617",314626,"Plate"
7.67,-0.00064,"Qualified",,15612.51,"CapPass","Cycle 1989",1989,72198,"416-15","Alloy 617",314626,"Plate"
11.29,-0.00061,"Qualified",,15612.54,"CapPass","Cycle 1989",1989,72199,"416-15","Alloy 617",314626,"Plate"
14.94,-0.00059,"Qualified",,15612.57,"CapPass","Cycle 1989",1989,72200,"416-15","Alloy 617",314626,"Plate"
18.61,-0.00056,"Qualified",,15612.60,"CapPass","Cycle 1989",1989,72201,"416-15","Alloy 617",314626,"Plate"
22.41,-0.00054,"Qualified",,15612.63,"CapPass","Cycle 1989",1989,72202,"416-15","Alloy 617",314626,"Plate"
25.63,-0.00051,"Qualified",,15612.66,"CapPass","Cycle 1989",1989,72203,"416-15","Alloy 617",314626,"Plate"
28.36,-0.00049,"Qualified",,15612.70,"CapPass","Cycle 1989",1989,72204,"416-15","Alloy 617",314626,"Plate"
32.03,-0.00046,"Qualified",,15612.75,"CapPass","Cycle 1989",1989,72205,"416-15","Alloy 617",314626,"Plate"
35.85,-0.00043,"Qualified",,15612.79,"CapPass","Cycle 1989",1989,72206,"416-15","Alloy 617",314626,"Plate"
40.22,-0.00041,"Qualified",,15612.82,"CapPass","Cycle 1989",1989,72207,"416-15","Alloy 617",314626,"Plate"
43.97,-0.00038,"Qualified",,15612.84,"CapPass","Cycle 1989",1989,72208,"416-15","Alloy 617",314626,"Plate"
46.16,-0.00037,"Qualified",,15612.85,"CapPass","Cycle 1989",1989,72209,"416-15","Alloy 617",314626,"Plate"
47.87,-0.00036,"Qualified",,15612.86,"CapPass","Cycle 1989",1989,72210,"416-15","Alloy 617",314626,"Plate"
51.31,-0.00033,"Qualified",,15612.88,"CapPass","Cycle 1989",1989,72211,"416-15","Alloy 617",314626,"Plate"
54.90,-0.00030,"Qualified",,15612.90,"CapPass","Cycle 1989",1989,72212,"416-15","Alloy 617",314626,"Plate"
58.20,-0.00028,"Qualified",,15612.93,"CapPass","Cycle 1989",1989,72213,"416-15","Alloy 617",314626,"Plate"
61.38,-0.00025,"Qualified",,15612.95,"CapPass","Cycle 1989",1989,72214,"416-15","Alloy 617",314626,"Plate"
64.63,-0.00023,"Qualified",,15612.99,"CapPass","Cycle 1989",1989,72215,"416-15","Alloy 617",314626,"Plate"
67.60,-0.00020,"Qualified",,15613.02,"CapPass","Cycle 1989",1989,72216,"416-15","Alloy 617",314626,"Plate"
70.76,-0.00018,"Qualified",,15613.05,"CapPass","Cycle 1989",1989,72217,"416-15","Alloy 617",314626,"Plate"
201.18,0.00183,"Qualified",,18810.58,"CapPass","50% Nf: Cycle 2389-2390",2389,77289,"416-15","Alloy 617",314626,"Plate"
204.52,0.00186,"Qualified",,18810.61,"CapPass","50% Nf: Cycle 2389-2390",2389,77290,"416-15","Alloy 617",314626,"Plate"
207.52,0.00189,"Qualified",,18810.63,"CapPass","50% Nf: Cycle 2389-2390",2389,77291,"416-15","Alloy 617",314626,"Plate"
209.93,0.00191,"Qualified",,18810.65,"CapPass","50% Nf: Cycle 2389-2390",2389,77292,"416-15","Alloy 617",314626,"Plate"
210.72,0.00194,"Qualified",,18810.69,"CapPass","50% Nf: Cycle 2389-2390",2389,77293,"416-15","Alloy 617",314626,"Plate"
201.90,0.00191,"Qualified",,18810.76,"CapPass","50% Nf: Cycle 2389-2390",2389,77294,"416-15","Alloy 617",314626,"Plate"
196.98,0.00189,"Qualified",,18810.78,"CapPass","50% Nf: Cycle 2389-2390",2389,77295,"416-15","Alloy 617",314626,"Plate"
193.20,0.00186,"Qualified",,18810.80,"CapPass","50% Nf: Cycle 2389-2390",2389,77296,"416-15","Alloy 617",314626,"Plate"
189.30,0.00183,"Qualified",,18810.81,"CapPass","50% Nf: Cycle 2389-2390",2389,77297,"416-15","Alloy 617",314626,"Plate"
185.45,0.00181,"Qualified",,18810.83,"CapPass","50% Nf: Cycle 2389-2390",2389,77298,"416-15","Alloy 617",314626,"Plate"
181.30,0.00178,"Qualified",,18810.84,"CapPass","50% Nf: Cycle 2389-2390",2389,77299,"416-15","Alloy 617",314626,"Plate"
179.59,0.00177,"Qualified",,18810.85,"CapPass","50% Nf: Cycle 2389-2390",2389,77300,"416-15","Alloy 617",314626,"Plate"
177.29,0.00176,"Qualified",,18810.86,"CapPass","50% Nf: Cycle 2389-2390",2389,77301,"416-15","Alloy 617",314626,"Plate"
173.19,0.00173,"Qualified",,18810.88,"CapPass","50% Nf: Cycle 2389-2390",2389,77302,"416-15","Alloy 617",314626,"Plate"
169.22,0.00171,"Qualified",,18810.90,"CapPass","50% Nf: Cycle 2389-2390",2389,77303,"416-15","Alloy 617",314626,"Plate"
165.53,0.00168,"Qualified",,18810.93,"CapPass","50% Nf: Cycle 2389-2390",2389,77304,"416-15","Alloy 617",314626,"Plate"
161.47,0.00165,"Qualified",,18810.95,"CapPass","50% Nf: Cycle 2389-2390",2389,77305,"416-15","Alloy 617",314626,"Plate"
157.44,0.00163,"Qualified",,18810.98,"CapPass","50% Nf: Cycle 2389-2390",2389,77306,"416-15","Alloy 617",314626,"Plate"
152.63,0.00160,"Qualified",,18811.01,"CapPass","50% Nf: Cycle 2389-2390",2389,77307,"416-15","Alloy 617",314626,"Plate"
148.26,0.00158,"Qualified",,18811.04,"CapPass","50% Nf: Cycle 2389-2390",2389,77308,"416-15","Alloy 617",314626,"Plate"
144.26,0.00155,"Qualified",,18811.07,"CapPass","50% Nf: Cycle 2389-2390",2389,77309,"416-15","Alloy 617",314626,"Plate"
140.64,0.00153,"Qualified",,18811.10,"CapPass","50% Nf: Cycle 2389-2390",2389,77310,"416-15","Alloy 617",314626,"Plate"
136.82,0.00150,"Qualified",,18811.12,"CapPass","50% Nf: Cycle 2389-2390",2389,77311,"416-15","Alloy 617",314626,"Plate"
133.01,0.00148,"Qualified",,18811.15,"CapPass","50% Nf: Cycle 2389-2390",2389,77312,"416-15","Alloy 617",314626,"Plate"
129.30,0.00145,"Qualified",,18811.18,"CapPass","50% Nf: Cycle 2389-2390",2389,77313,"416-15","Alloy 617",314626,"Plate"
125.50,0.00143,"Qualified",,18811.20,"CapPass","50% Nf: Cycle 2389-2390",2389,77314,"416-15","Alloy 617",314626,"Plate"
121.72,0.00140,"Qualified",,18811.23,"CapPass","50% Nf: Cycle 2389-2390",2389,77315,"416-15","Alloy 617",314626,"Plate"
117.83,0.00138,"Qualified",,18811.26,"CapPass","50% Nf: Cycle 2389-2390",2389,77316,"416-15","Alloy 617",314626,"Plate"
113.98,0.00135,"Qualified",,18811.28,"CapPass","50% Nf: Cycle 2389-2390",2389,77317,"416-15","Alloy 617",314626,"Plate"
110.00,0.00133,"Qualified",,18811.31,"CapPass","50% Nf: Cycle 2389-2390",2389,77318,"416-15","Alloy 617",314626,"Plate"
105.88,0.00130,"Qualified",,18811.34,"CapPass","50% Nf: Cycle 2389-2390",2389,77319,"416-15","Alloy 617",314626,"Plate"
101.70,0.00127,"Qualified",,18811.37,"CapPass","50% Nf: Cycle 2389-2390",2389,77320,"416-15","Alloy 617",314626,"Plate"
98.01,0.00125,"Qualified",,18811.39,"CapPass","50% Nf: Cycle 2389-2390",2389,77321,"416-15","Alloy 617",314626,"Plate"
94.27,0.00122,"Qualified",,18811.42,"CapPass","50% Nf: Cycle 2389-2390",2389,77322,"416-15","Alloy 617",314626,"Plate"
89.62,0.00120,"Qualified",,18811.45,"CapPass","50% Nf: Cycle 2389-2390",2389,77323,"416-15","Alloy 617",314626,"Plate"
85.63,0.00117,"Qualified",,18811.48,"CapPass","50% Nf: Cycle 2389-2390",2389,77324,"416-15","Alloy 617",314626,"Plate"
81.61,0.00115,"Qualified",,18811.51,"CapPass","50% Nf: Cycle 2389-2390",2389,77325,"416-15","Alloy 617",314626,"Plate"
78.43,0.00112,"Qualified",,18811.53,"CapPass","50% Nf: Cycle 2389-2390",2389,77326,"416-15","Alloy 617",314626,"Plate"
75.09,0.00110,"Qualified",,18811.55,"CapPass","50% Nf: Cycle 2389-2390",2389,77327,"416-15","Alloy 617",314626,"Plate"
71.47,0.00107,"Qualified",,18811.58,"CapPass","50% Nf: Cycle 2389-2390",2389,77328,"416-15","Alloy 617",314626,"Plate"
68.37,0.00105,"Qualified",,18811.60,"CapPass","50% Nf: Cycle 2389-2390",2389,77329,"416-15","Alloy 617",314626,"Plate"
64.89,0.00102,"Qualified",,18811.62,"CapPass","50% Nf: Cycle 2389-2390",2389,77330,"416-15","Alloy 617",314626,"Plate"
61.31,0.00099,"Qualified",,18811.65,"CapPass","50% Nf: Cycle 2389-2390",2389,77331,"416-15","Alloy 617",314626,"Plate"
57.50,0.00097,"Qualified",,18811.69,"CapPass","50% Nf: Cycle 2389-2390",2389,77332,"416-15","Alloy 617",314626,"Plate"
53.75,0.00094,"Qualified",,18811.71,"CapPass","50% Nf: Cycle 2389-2390",2389,77333,"416-15","Alloy 617",314626,"Plate"
49.41,0.00092,"Qualified",,18811.75,"CapPass","50% Nf: Cycle 2389-2390",2389,77334,"416-15","Alloy 617",314626,"Plate"
45.44,0.00089,"Qualified",,18811.78,"CapPass","50% Nf: Cycle 2389-2390",2389,77335,"416-15","Alloy 617",314626,"Plate"
41.64,0.00087,"Qualified",,18811.80,"CapPass","50% Nf: Cycle 2389-2390",2389,77336,"416-15","Alloy 617",314626,"Plate"
37.51,0.00084,"Qualified",,18811.83,"CapPass","50% Nf: Cycle 2389-2390",2389,77337,"416-15","Alloy 617",314626,"Plate"
34.90,0.00083,"Qualified",,18811.85,"CapPass","50% Nf: Cycle 2389-2390",2389,77338,"416-15","Alloy 617",314626,"Plate"
33.62,0.00082,"Qualified",,18811.86,"CapPass","50% Nf: Cycle 2389-2390",2389,77339,"416-15","Alloy 617",314626,"Plate"
29.83,0.00079,"Qualified",,18811.89,"CapPass","50% Nf: Cycle 2389-2390",2389,77340,"416-15","Alloy 617",314626,"Plate"
25.98,0.00076,"Qualified",,18811.91,"CapPass","50% Nf: Cycle 2389-2390",2389,77341,"416-15","Alloy 617",314626,"Plate"
22.15,0.00074,"Qualified",,18811.94,"CapPass","50% Nf: Cycle 2389-2390",2389,77342,"416-15","Alloy 617",314626,"Plate"
18.37,0.00071,"Qualified",,18811.97,"CapPass","50% Nf: Cycle 2389-2390",2389,77343,"416-15","Alloy 617",314626,"Plate"
14.62,0.00069,"Qualified",,18811.99,"CapPass","50% Nf: Cycle 2389-2390",2389,77344,"416-15","Alloy 617",314626,"Plate"
10.31,0.00066,"Qualified",,18812.03,"CapPass","50% Nf: Cycle 2389-2390",2389,77345,"416-15","Alloy 617",314626,"Plate"
6.45,0.00064,"Qualified",,18812.05,"CapPass","50% Nf: Cycle 2389-2390",2389,77346,"416-15","Alloy 617",314626,"Plate"
2.80,0.00061,"Qualified",,18812.08,"CapPass","50% Nf: Cycle 2389-2390",2389,77347,"416-15","Alloy 617",314626,"Plate"
-0.89,0.00059,"Qualified",,18812.11,"CapPass","50% Nf: Cycle 2389-2390",2389,77348,"416-15","Alloy 617",314626,"Plate"
-4.69,0.00056,"Qualified",,18812.13,"CapPass","50% Nf: Cycle 2389-2390",2389,77349,"416-15","Alloy 617",314626,"Plate"
-8.41,0.00054,"Qualified",,18812.16,"CapPass","50% Nf: Cycle 2389-2390",2389,77350,"416-15","Alloy 617",314626,"Plate"
-12.24,0.00051,"Qualified",,18812.19,"CapPass","50% Nf: Cycle 2389-2390",2389,77351,"416-15","Alloy 617",314626,"Plate"
-16.25,0.00049,"Qualified",,18812.22,"CapPass","50% Nf: Cycle 2389-2390",2389,77352,"416-15","Alloy 617",314626,"Plate"
-19.65,0.00046,"Qualified",,18812.25,"CapPass","50% Nf: Cycle 2389-2390",2389,77353,"416-15","Alloy 617",314626,"Plate"
-22.83,0.00044,"Qualified",,18812.30,"CapPass","50% Nf: Cycle 2389-2390",2389,77354,"416-15","Alloy 617",314626,"Plate"
-25.31,0.00041,"Qualified",,18812.38,"CapPass","50% Nf: Cycle 2389-2390",2389,77355,"416-15","Alloy 617",314626,"Plate"
-28.68,0.00039,"Qualified",,18812.43,"CapPass","50% Nf: Cycle 2389-2390",2389,77356,"416-15","Alloy 617",314626,"Plate"
-32.37,0.00036,"Qualified",,18812.46,"CapPass","50% Nf: Cycle 2389-2390",2389,77357,"416-15","Alloy 617",314626,"Plate"
-36.04,0.00034,"Qualified",,18812.49,"CapPass","50% Nf: Cycle 2389-2390",2389,77358,"416-15","Alloy 617",314626,"Plate"
-39.50,0.00031,"Qualified",,18812.52,"CapPass","50% Nf: Cycle 2389-2390",2389,77359,"416-15","Alloy 617",314626,"Plate"
-42.97,0.00028,"Qualified",,18812.55,"CapPass","50% Nf: Cycle 2389-2390",2389,77360,"416-15","Alloy 617",314626,"Plate"
-47.09,0.00026,"Qualified",,18812.58,"CapPass","50% Nf: Cycle 2389-2390",2389,77361,"416-15","Alloy 617",314626,"Plate"
-50.81,0.00023,"Qualified",,18812.60,"CapPass","50% Nf: Cycle 2389-2390",2389,77362,"416-15","Alloy 617",314626,"Plate"
-55.27,0.00021,"Qualified",,18812.61,"CapPass","50% Nf: Cycle 2389-2390",2389,77363,"416-15","Alloy 617",314626,"Plate"
-59.05,0.00018,"Qualified",,18812.63,"CapPass","50% Nf: Cycle 2389-2390",2389,77364,"416-15","Alloy 617",314626,"Plate"
-62.69,0.00016,"Qualified",,18812.64,"CapPass","50% Nf: Cycle 2389-2390",2389,77365,"416-15","Alloy 617",314626,"Plate"
-66.05,0.00013,"Qualified",,18812.66,"CapPass","50% Nf: Cycle 2389-2390",2389,77366,"416-15","Alloy 617",314626,"Plate"
-69.51,0.00011,"Qualified",,18812.67,"CapPass","50% Nf: Cycle 2389-2390",2389,77367,"416-15","Alloy 617",314626,"Plate"
-72.85,0.00008,"Qualified",,18812.69,"CapPass","50% Nf: Cycle 2389-2390",2389,77368,"416-15","Alloy 617",314626,"Plate"
-76.08,0.00005,"Qualified",,18812.71,"CapPass","50% Nf: Cycle 2389-2390",2389,77369,"416-15","Alloy 617",314626,"Plate"
-79.29,0.00003,"Qualified",,18812.72,"CapPass","50% Nf: Cycle 2389-2390",2389,77370,"416-15","Alloy 617",314626,"Plate"
-82.44,0.00000,"Qualified",,18812.74,"CapPass","50% Nf: Cycle 2389-2390",2389,77371,"416-15","Alloy 617",314626,"Plate"
-85.66,-0.00002,"Qualified",,18812.76,"CapPass","50% Nf: Cycle 2389-2390",2389,77372,"416-15","Alloy 617",314626,"Plate"
-88.84,-0.00005,"Qualified",,18812.77,"CapPass","50% Nf: Cycle 2389-2390",2389,77373,"416-15","Alloy 617",314626,"Plate"
-91.89,-0.00007,"Qualified",,18812.79,"CapPass","50% Nf: Cycle 2389-2390",2389,77374,"416-15","Alloy 617",314626,"Plate"
-95.15,-0.00010,"Qualified",,18812.81,"CapPass","50% Nf: Cycle 2389-2390",2389,77375,"416-15","Alloy 617",314626,"Plate"
-98.38,-0.00012,"Qualified",,18812.83,"CapPass","50% Nf: Cycle 2389-2390",2389,77376,"416-15","Alloy 617",314626,"Plate"
-101.60,-0.00015,"Qualified",,18812.85,"CapPass","50% Nf: Cycle 2389-2390",2389,77377,"416-15","Alloy 617",314626,"Plate"
-102.70,-0.00016,"Qualified",,18812.85,"CapPass","50% Nf: Cycle 2389-2390",2389,77378,"416-15","Alloy 617",314626,"Plate"
-104.73,-0.00018,"Qualified",,18812.87,"CapPass","50% Nf: Cycle 2389-2390",2389,77379,"416-15","Alloy 617",314626,"Plate"
-108.01,-0.00020,"Qualified",,18812.89,"CapPass","50% Nf: Cycle 2389-2390",2389,77380,"416-15","Alloy 617",314626,"Plate"
-111.05,-0.00023,"Qualified",,18812.91,"CapPass","50% Nf: Cycle 2389-2390",2389,77381,"416-15","Alloy 617",314626,"Plate"
-114.00,-0.00025,"Qualified",,18812.93,"CapPass","50% Nf: Cycle 2389-2390",2389,77382,"416-15","Alloy 617",314626,"Plate"
-117.03,-0.00028,"Qualified",,18812.95,"CapPass","50% Nf: Cycle 2389-2390",2389,77383,"416-15","Alloy 617",314626,"Plate"
-119.93,-0.00030,"Qualified",,18812.98,"CapPass","50% Nf: Cycle 2389-2390",2389,77384,"416-15","Alloy 617",314626,"Plate"
-122.80,-0.00033,"Qualified",,18813.00,"CapPass","50% Nf: Cycle 2389-2390",2389,77385,"416-15","Alloy 617",314626,"Plate"
-125.65,-0.00035,"Qualified",,18813.03,"CapPass","50% Nf: Cycle 2389-2390",2389,77386,"416-15","Alloy 617",314626,"Plate"
-128.51,-0.00038,"Qualified",,18813.05,"CapPass","50% Nf: Cycle 2389-2390",2389,77387,"416-15","Alloy 617",314626,"Plate"
-131.31,-0.00041,"Qualified",,18813.08,"CapPass","50% Nf: Cycle 2389-2390",2389,77388,"416-15","Alloy 617",314626,"Plate"
-133.86,-0.00043,"Qualified",,18813.11,"CapPass","50% Nf: Cycle 2389-2390",2389,77389,"416-15","Alloy 617",314626,"Plate"
-136.66,-0.00046,"Qualified",,18813.13,"CapPass","50% Nf: Cycle 2389-2390",2389,77390,"416-15","Alloy 617",314626,"Plate"
-139.50,-0.00048,"Qualified",,18813.16,"CapPass","50% Nf: Cycle 2389-2390",2389,77391,"416-15","Alloy 617",314626,"Plate"
-142.11,-0.00051,"Qualified",,18813.18,"CapPass","50% Nf: Cycle 2389-2390",2389,77392,"416-15","Alloy 617",314626,"Plate"
-144.95,-0.00053,"Qualified",,18813.21,"CapPass","50% Nf: Cycle 2389-2390",2389,77393,"416-15","Alloy 617",314626,"Plate"
-147.74,-0.00056,"Qualified",,18813.24,"CapPass","50% Nf: Cycle 2389-2390",2389,77394,"416-15","Alloy 617",314626,"Plate"
-150.43,-0.00058,"Qualified",,18813.27,"CapPass","50% Nf: Cycle 2389-2390",2389,77395,"416-15","Alloy 617",314626,"Plate"
-153.03,-0.00061,"Qualified",,18813.29,"CapPass","50% Nf: Cycle 2389-2390",2389,77396,"416-15","Alloy 617",314626,"Plate"
-155.45,-0.00064,"Qualified",,18813.31,"CapPass","50% Nf: Cycle 2389-2390",2389,77397,"416-15","Alloy 617",314626,"Plate"
-157.96,-0.00066,"Qualified",,18813.34,"CapPass","50% Nf: Cycle 2389-2390",2389,77398,"416-15","Alloy 617",314626,"Plate"
-160.51,-0.00069,"Qualified",,18813.36,"CapPass","50% Nf: Cycle 2389-2390",2389,77399,"416-15","Alloy 617",314626,"Plate"
-163.12,-0.00071,"Qualified",,18813.39,"CapPass","50% Nf: Cycle 2389-2390",2389,77400,"416-15","Alloy 617",314626,"Plate"
-165.59,-0.00074,"Qualified",,18813.42,"CapPass","50% Nf: Cycle 2389-2390",2389,77401,"416-15","Alloy 617",314626,"Plate"
-167.93,-0.00076,"Qualified",,18813.44,"CapPass","50% Nf: Cycle 2389-2390",2389,77402,"416-15","Alloy 617",314626,"Plate"
-170.48,-0.00079,"Qualified",,18813.47,"CapPass","50% Nf: Cycle 2389-2390",2389,77403,"416-15","Alloy 617",314626,"Plate"
-173.04,-0.00081,"Qualified",,18813.50,"CapPass","50% Nf: Cycle 2389-2390",2389,77404,"416-15","Alloy 617",314626,"Plate"
-175.35,-0.00084,"Qualified",,18813.52,"CapPass","50% Nf: Cycle 2389-2390",2389,77405,"416-15","Alloy 617",314626,"Plate"
-177.80,-0.00087,"Qualified",,18813.55,"CapPass","50% Nf: Cycle 2389-2390",2389,77406,"416-15","Alloy 617",314626,"Plate"
-180.43,-0.00089,"Qualified",,18813.58,"CapPass","50% Nf: Cycle 2389-2390",2389,77407,"416-15","Alloy 617",314626,"Plate"
-182.91,-0.00092,"Qualified",,18813.60,"CapPass","50% Nf: Cycle 2389-2390",2389,77408,"416-15","Alloy 617",314626,"Plate"
-185.36,-0.00094,"Qualified",,18813.63,"CapPass","50% Nf: Cycle 2389-2390",2389,77409,"416-15","Alloy 617",314626,"Plate"
-187.56,-0.00097,"Qualified",,18813.65,"CapPass","50% Nf: Cycle 2389-2390",2389,77410,"416-15","Alloy 617",314626,"Plate"
-189.77,-0.00100,"Qualified",,18813.68,"CapPass","50% Nf: Cycle 2389-2390",2389,77411,"416-15","Alloy 617",314626,"Plate"
-191.81,-0.00102,"Qualified",,18813.70,"CapPass","50% Nf: Cycle 2389-2390",2389,77412,"416-15","Alloy 617",314626,"Plate"
-193.96,-0.00105,"Qualified",,18813.73,"CapPass","50% Nf: Cycle 2389-2390",2389,77413,"416-15","Alloy 617",314626,"Plate"
-196.00,-0.00107,"Qualified",,18813.75,"CapPass","50% Nf: Cycle 2389-2390",2389,77414,"416-15","Alloy 617",314626,"Plate"
-197.88,-0.00110,"Qualified",,18813.78,"CapPass","50% Nf: Cycle 2389-2390",2389,77415,"416-15","Alloy 617",314626,"Plate"
-199.95,-0.00112,"Qualified",,18813.80,"CapPass","50% Nf: Cycle 2389-2390",2389,77416,"416-15","Alloy 617",314626,"Plate"
-201.88,-0.00115,"Qualified",,18813.83,"CapPass","50% Nf: Cycle 2389-2390",2389,77417,"416-15","Alloy 617",314626,"Plate"
-201.97,-0.00117,"Qualified",,18813.85,"CapPass","50% Nf: Cycle 2389-2390",2389,77418,"416-15","Alloy 617",314626,"Plate"
-201.89,-0.00118,"Qualified",,18813.85,"CapPass","50% Nf: Cycle 2389-2390",2389,77419,"416-15","Alloy 617",314626,"Plate"
-201.95,-0.00120,"Qualified",,18813.86,"CapPass","50% Nf: Cycle 2389-2390",2389,77420,"416-15","Alloy 617",314626,"Plate"
-202.04,-0.00123,"Qualified",,18813.86,"CapPass","50% Nf: Cycle 2389-2390",2389,77421,"416-15","Alloy 617",314626,"Plate"
-202.14,-0.00127,"Qualified",,18813.86,"CapPass","50% Nf: Cycle 2389-2390",2389,77422,"416-15","Alloy 617",314626,"Plate"
-202.30,-0.00130,"Qualified",,18813.86,"CapPass","50% Nf: Cycle 2389-2390",2389,77423,"416-15","Alloy 617",314626,"Plate"
-202.99,-0.00132,"Qualified",,18813.88,"CapPass","50% Nf: Cycle 2389-2390",2389,77424,"416-15","Alloy 617",314626,"Plate"
-202.77,-0.00135,"Qualified",,18813.89,"CapPass","50% Nf: Cycle 2389-2390",2389,77425,"416-15","Alloy 617",314626,"Plate"
-202.59,-0.00138,"Qualified",,18813.90,"CapPass","50% Nf: Cycle 2389-2390",2389,77426,"416-15","Alloy 617",314626,"Plate"
-193.45,-0.00135,"Qualified",,18813.99,"CapPass","50% Nf: Cycle 2389-2390",2389,77427,"416-15","Alloy 617",314626,"Plate"
-194.79,-0.00138,"Qualified",,18814.11,"CapPass","50% Nf: Cycle 2389-2390",2389,77428,"416-15","Alloy 617",314626,"Plate"
-198.10,-0.00140,"Qualified",,18814.14,"CapPass","50% Nf: Cycle 2389-2390",2389,77429,"416-15","Alloy 617",314626,"Plate"
-201.48,-0.00143,"Qualified",,18814.16,"CapPass","50% Nf: Cycle 2389-2390",2389,77430,"416-15","Alloy 617",314626,"Plate"
-204.46,-0.00145,"Qualified",,18814.18,"CapPass","50% Nf: Cycle 2389-2390",2389,77431,"416-15","Alloy 617",314626,"Plate"
-207.63,-0.00148,"Qualified",,18814.20,"CapPass","50% Nf: Cycle 2389-2390",2389,77432,"416-15","Alloy 617",314626,"Plate"
-210.48,-0.00150,"Qualified",,18814.22,"CapPass","50% Nf: Cycle 2389-2390",2389,77433,"416-15","Alloy 617",314626,"Plate"
-213.04,-0.00153,"Qualified",,18814.24,"CapPass","50% Nf: Cycle 2389-2390",2389,77434,"416-15","Alloy 617",314626,"Plate"
-212.07,-0.00155,"Qualified",,18814.26,"CapPass","50% Nf: Cycle 2389-2390",2389,77435,"416-15","Alloy 617",314626,"Plate"
-212.37,-0.00159,"Qualified",,18814.26,"CapPass","50% Nf: Cycle 2389-2390",2389,77436,"416-15","Alloy 617",314626,"Plate"
-212.57,-0.00162,"Qualified",,18814.26,"CapPass","50% Nf: Cycle 2389-2390",2389,77437,"416-15","Alloy 617",314626,"Plate"
-212.79,-0.00165,"Qualified",,18814.27,"CapPass","50% Nf: Cycle 2389-2390",2389,77438,"416-15","Alloy 617",314626,"Plate"
-213.02,-0.00169,"Qualified",,18814.27,"CapPass","50% Nf: Cycle 2389-2390",2389,77439,"416-15","Alloy 617",314626,"Plate"
-213.26,-0.00172,"Qualified",,18814.27,"CapPass","50% Nf: Cycle 2389-2390",2389,77440,"416-15","Alloy 617",314626,"Plate"
-213.60,-0.00174,"Qualified",,18814.27,"CapPass","50% Nf: Cycle 2389-2390",2389,77441,"416-15","Alloy 617",314626,"Plate"
-214.82,-0.00177,"Qualified",,18814.30,"CapPass","50% Nf: Cycle 2389-2390",2389,77442,"416-15","Alloy 617",314626,"Plate"
-203.90,-0.00174,"Qualified",,18814.43,"CapPass","50% Nf: Cycle 2389-2390",2389,77443,"416-15","Alloy 617",314626,"Plate"
-206.03,-0.00177,"Qualified",,18814.50,"CapPass","50% Nf: Cycle 2389-2390",2389,77444,"416-15","Alloy 617",314626,"Plate"
-209.15,-0.00179,"Qualified",,18814.53,"CapPass","50% Nf: Cycle 2389-2390",2389,77445,"416-15","Alloy 617",314626,"Plate"
-212.28,-0.00182,"Qualified",,18814.55,"CapPass","50% Nf: Cycle 2389-2390",2389,77446,"416-15","Alloy 617",314626,"Plate"
-215.46,-0.00184,"Qualified",,18814.57,"CapPass","50% Nf: Cycle 2389-2390",2389,77447,"416-15","Alloy 617",314626,"Plate"
-218.55,-0.00187,"Qualified",,18814.59,"CapPass","50% Nf: Cycle 2389-2390",2389,77448,"416-15","Alloy 617",314626,"Plate"
-221.35,-0.00190,"Qualified",,18814.61,"CapPass","50% Nf: Cycle 2389-2390",2389,77449,"416-15","Alloy 617",314626,"Plate"
-221.57,-0.00192,"Qualified",,18814.64,"CapPass","50% Nf: Cycle 2389-2390",2389,77450,"416-15","Alloy 617",314626,"Plate"
-220.38,-0.00195,"Qualified",,18814.65,"CapPass","50% Nf: Cycle 2389-2390",2389,77451,"416-15","Alloy 617",314626,"Plate"
-220.56,-0.00197,"Qualified",,18814.65,"CapPass","50% Nf: Cycle 2389-2390",2389,77452,"416-15","Alloy 617",314626,"Plate"
-210.03,-0.00195,"Qualified",,18814.74,"CapPass","50% Nf: Cycle 2389-2390",2389,77453,"416-15","Alloy 617",314626,"Plate"
-204.98,-0.00192,"Qualified",,18814.76,"CapPass","50% Nf: Cycle 2389-2390",2389,77454,"416-15","Alloy 617",314626,"Plate"
-200.55,-0.00190,"Qualified",,18814.77,"CapPass","50% Nf: Cycle 2389-2390",2389,77455,"416-15","Alloy 617",314626,"Plate"
-196.07,-0.00187,"Qualified",,18814.79,"CapPass","50% Nf: Cycle 2389-2390",2389,77456,"416-15","Alloy 617",314626,"Plate"
-191.64,-0.00185,"Qualified",,18814.80,"CapPass","50% Nf: Cycle 2389-2390",2389,77457,"416-15","Alloy 617",314626,"Plate"
-187.36,-0.00182,"Qualified",,18814.82,"CapPass","50% Nf: Cycle 2389-2390",2389,77458,"416-15","Alloy 617",314626,"Plate"
-183.03,-0.00179,"Qualified",,18814.84,"CapPass","50% Nf: Cycle 2389-2390",2389,77459,"416-15","Alloy 617",314626,"Plate"
-179.23,-0.00177,"Qualified",,18814.85,"CapPass","50% Nf: Cycle 2389-2390",2389,77460,"416-15","Alloy 617",314626,"Plate"
-179.01,-0.00177,"Qualified",,18814.85,"CapPass","50% Nf: Cycle 2389-2390",2389,77461,"416-15","Alloy 617",314626,"Plate"
-175.05,-0.00174,"Qualified",,18814.87,"CapPass","50% Nf: Cycle 2389-2390",2389,77462,"416-15","Alloy 617",314626,"Plate"
-171.16,-0.00172,"Qualified",,18814.89,"CapPass","50% Nf: Cycle 2389-2390",2389,77463,"416-15","Alloy 617",314626,"Plate"
-167.14,-0.00169,"Qualified",,18814.91,"CapPass","50% Nf: Cycle 2389-2390",2389,77464,"416-15","Alloy 617",314626,"Plate"
-163.10,-0.00167,"Qualified",,18814.94,"CapPass","50% Nf: Cycle 2389-2390",2389,77465,"416-15","Alloy 617",314626,"Plate"
-158.96,-0.00164,"Qualified",,18814.96,"CapPass","50% Nf: Cycle 2389-2390",2389,77466,"416-15","Alloy 617",314626,"Plate"
-154.78,-0.00162,"Qualified",,18814.99,"CapPass","50% Nf: Cycle 2389-2390",2389,77467,"416-15","Alloy 617",314626,"Plate"
-150.68,-0.00159,"Qualified",,18815.02,"CapPass","50% Nf: Cycle 2389-2390",2389,77468,"416-15","Alloy 617",314626,"Plate"
-146.81,-0.00156,"Qualified",,18815.05,"CapPass","50% Nf: Cycle 2389-2390",2389,77469,"416-15","Alloy 617",314626,"Plate"
-143.17,-0.00154,"Qualified",,18815.08,"CapPass","50% Nf: Cycle 2389-2390",2389,77470,"416-15","Alloy 617",314626,"Plate"
-139.14,-0.00151,"Qualified",,18815.11,"CapPass","50% Nf: Cycle 2389-2390",2389,77471,"416-15","Alloy 617",314626,"Plate"
-134.94,-0.00149,"Qualified",,18815.14,"CapPass","50% Nf: Cycle 2389-2390",2389,77472,"416-15","Alloy 617",314626,"Plate"
-130.92,-0.00146,"Qualified",,18815.17,"CapPass","50% Nf: Cycle 2389-2390",2389,77473,"416-15","Alloy 617",314626,"Plate"
-126.67,-0.00144,"Qualified",,18815.20,"CapPass","50% Nf: Cycle 2389-2390",2389,77474,"416-15","Alloy 617",314626,"Plate"
-122.77,-0.00141,"Qualified",,18815.22,"CapPass","50% Nf: Cycle 2389-2390",2389,77475,"416-15","Alloy 617",314626,"Plate"
-118.86,-0.00139,"Qualified",,18815.25,"CapPass","50% Nf: Cycle 2389-2390",2389,77476,"416-15","Alloy 617",314626,"Plate"
-114.70,-0.00136,"Qualified",,18815.28,"CapPass","50% Nf: Cycle 2389-2390",2389,77477,"416-15","Alloy 617",314626,"Plate"
-110.96,-0.00133,"Qualified",,18815.30,"CapPass","50% Nf: Cycle 2389-2390",2389,77478,"416-15","Alloy 617",314626,"Plate"
-107.07,-0.00131,"Qualified",,18815.33,"CapPass","50% Nf: Cycle 2389-2390",2389,77479,"416-15","Alloy 617",314626,"Plate"
-103.12,-0.00128,"Qualified",,18815.35,"CapPass","50% Nf: Cycle 2389-2390",2389,77480,"416-15","Alloy 617",314626,"Plate"
-99.39,-0.00126,"Qualified",,18815.38,"CapPass","50% Nf: Cycle 2389-2390",2389,77481,"416-15","Alloy 617",314626,"Plate"
-95.94,-0.00123,"Qualified",,18815.40,"CapPass","50% Nf: Cycle 2389-2390",2389,77482,"416-15","Alloy 617",314626,"Plate"
-92.33,-0.00121,"Qualified",,18815.43,"CapPass","50% Nf: Cycle 2389-2390",2389,77483,"416-15","Alloy 617",314626,"Plate"
-88.42,-0.00118,"Qualified",,18815.46,"CapPass","50% Nf: Cycle 2389-2390",2389,77484,"416-15","Alloy 617",314626,"Plate"
-84.31,-0.00116,"Qualified",,18815.49,"CapPass","50% Nf: Cycle 2389-2390",2389,77485,"416-15","Alloy 617",314626,"Plate"
-80.41,-0.00113,"Qualified",,18815.52,"CapPass","50% Nf: Cycle 2389-2390",2389,77486,"416-15","Alloy 617",314626,"Plate"
-76.69,-0.00110,"Qualified",,18815.54,"CapPass","50% Nf: Cycle 2389-2390",2389,77487,"416-15","Alloy 617",314626,"Plate"
-72.58,-0.00108,"Qualified",,18815.57,"CapPass","50% Nf: Cycle 2389-2390",2389,77488,"416-15","Alloy 617",314626,"Plate"
-68.29,-0.00105,"Qualified",,18815.60,"CapPass","50% Nf: Cycle 2389-2390",2389,77489,"416-15","Alloy 617",314626,"Plate"
-64.05,-0.00103,"Qualified",,18815.63,"CapPass","50% Nf: Cycle 2389-2390",2389,77490,"416-15","Alloy 617",314626,"Plate"
-60.21,-0.00100,"Qualified",,18815.66,"CapPass","50% Nf: Cycle 2389-2390",2389,77491,"416-15","Alloy 617",314626,"Plate"
-56.67,-0.00098,"Qualified",,18815.68,"CapPass","50% Nf: Cycle 2389-2390",2389,77492,"416-15","Alloy 617",314626,"Plate"
-52.82,-0.00095,"Qualified",,18815.71,"CapPass","50% Nf: Cycle 2389-2390",2389,77493,"416-15","Alloy 617",314626,"Plate"
-48.87,-0.00092,"Qualified",,18815.73,"CapPass","50% Nf: Cycle 2389-2390",2389,77494,"416-15","Alloy 617",314626,"Plate"
-45.14,-0.00090,"Qualified",,18815.76,"CapPass","50% Nf: Cycle 2389-2390",2389,77495,"416-15","Alloy 617",314626,"Plate"
-41.61,-0.00087,"Qualified",,18815.79,"CapPass","50% Nf: Cycle 2389-2390",2389,77496,"416-15","Alloy 617",314626,"Plate"
-37.92,-0.00085,"Qualified",,18815.81,"CapPass","50% Nf: Cycle 2389-2390",2389,77497,"416-15","Alloy 617",314626,"Plate"
-34.49,-0.00082,"Qualified",,18815.84,"CapPass","50% Nf: Cycle 2389-2390",2389,77498,"416-15","Alloy 617",314626,"Plate"
-32.47,-0.00081,"Qualified",,18815.85,"CapPass","50% Nf: Cycle 2389-2390",2389,77499,"416-15","Alloy 617",314626,"Plate"
-30.94,-0.00080,"Qualified",,18815.86,"CapPass","50% Nf: Cycle 2389-2390",2389,77500,"416-15","Alloy 617",314626,"Plate"
-26.82,-0.00077,"Qualified",,18815.89,"CapPass","50% Nf: Cycle 2389-2390",2389,77501,"416-15","Alloy 617",314626,"Plate"
-22.90,-0.00075,"Qualified",,18815.93,"CapPass","50% Nf: Cycle 2389-2390",2389,77502,"416-15","Alloy 617",314626,"Plate"
-19.57,-0.00072,"Qualified",,18815.95,"CapPass","50% Nf: Cycle 2389-2390",2389,77503,"416-15","Alloy 617",314626,"Plate"
-16.08,-0.00070,"Qualified",,18815.98,"CapPass","50% Nf: Cycle 2389-2390",2389,77504,"416-15","Alloy 617",314626,"Plate"
-12.46,-0.00067,"Qualified",,18816.00,"CapPass","50% Nf: Cycle 2389-2390",2389,77505,"416-15","Alloy 617",314626,"Plate"
-8.95,-0.00064,"Qualified",,18816.03,"CapPass","50% Nf: Cycle 2389-2390",2389,77506,"416-15","Alloy 617",314626,"Plate"
-5.46,-0.00062,"Qualified",,18816.05,"CapPass","50% Nf: Cycle 2389-2390",2389,77507,"416-15","Alloy 617",314626,"Plate"
-2.00,-0.00059,"Qualified",,18816.08,"CapPass","50% Nf: Cycle 2389-2390",2389,77508,"416-15","Alloy 617",314626,"Plate"
1.46,-0.00057,"Qualified",,18816.11,"CapPass","50% Nf: Cycle 2389-2390",2389,77509,"416-15","Alloy 617",314626,"Plate"
5.08,-0.00054,"Qualified",,18816.14,"CapPass","50% Nf: Cycle 2389-2390",2389,77510,"416-15","Alloy 617",314626,"Plate"
8.67,-0.00052,"Qualified",,18816.16,"CapPass","50% Nf: Cycle 2389-2390",2389,77511,"416-15","Alloy 617",314626,"Plate"
12.00,-0.00049,"Qualified",,18816.19,"CapPass","50% Nf: Cycle 2389-2390",2389,77512,"416-15","Alloy 617",314626,"Plate"
15.37,-0.00047,"Qualified",,18816.21,"CapPass","50% Nf: Cycle 2389-2390",2389,77513,"416-15","Alloy 617",314626,"Plate"
18.87,-0.00044,"Qualified",,18816.24,"CapPass","50% Nf: Cycle 2389-2390",2389,77514,"416-15","Alloy 617",314626,"Plate"
22.14,-0.00042,"Qualified",,18816.27,"CapPass","50% Nf: Cycle 2389-2390",2389,77515,"416-15","Alloy 617",314626,"Plate"
25.33,-0.00039,"Qualified",,18816.30,"CapPass","50% Nf: Cycle 2389-2390",2389,77516,"416-15","Alloy 617",314626,"Plate"
28.27,-0.00037,"Qualified",,18816.34,"CapPass","50% Nf: Cycle 2389-2390",2389,77517,"416-15","Alloy 617",314626,"Plate"
31.56,-0.00034,"Qualified",,18816.39,"CapPass","50% Nf: Cycle 2389-2390",2389,77518,"416-15","Alloy 617",314626,"Plate"
35.11,-0.00031,"Qualified",,18816.43,"CapPass","50% Nf: Cycle 2389-2390",2389,77519,"416-15","Alloy 617",314626,"Plate"
39.82,-0.00029,"Qualified",,18816.46,"CapPass","50% Nf: Cycle 2389-2390",2389,77520,"416-15","Alloy 617",314626,"Plate"
43.84,-0.00026,"Qualified",,18816.49,"CapPass","50% Nf: Cycle 2389-2390",2389,77521,"416-15","Alloy 617",314626,"Plate"
47.79,-0.00024,"Qualified",,18816.51,"CapPass","50% Nf: Cycle 2389-2390",2389,77522,"416-15","Alloy 617",314626,"Plate"
51.27,-0.00021,"Qualified",,18816.53,"CapPass","50% Nf: Cycle 2389-2390",2389,77523,"416-15","Alloy 617",314626,"Plate"
54.72,-0.00019,"Qualified",,18816.55,"CapPass","50% Nf: Cycle 2389-2390",2389,77524,"416-15","Alloy 617",314626,"Plate"
57.97,-0.00016,"Qualified",,18816.57,"CapPass","50% Nf: Cycle 2389-2390",2389,77525,"416-15","Alloy 617",314626,"Plate"
61.53,-0.00014,"Qualified",,18816.60,"CapPass","50% Nf: Cycle 2389-2390",2390,77526,"416-15","Alloy 617",314626,"Plate"
65.02,-0.00011,"Qualified",,18816.63,"CapPass","50% Nf: Cycle 2389-2390",2390,77527,"416-15","Alloy 617",314626,"Plate"
69.07,-0.00008,"Qualified",,18816.67,"CapPass","50% Nf: Cycle 2389-2390",2390,77528,"416-15","Alloy 617",314626,"Plate"
72.93,-0.00006,"Qualified",,18816.71,"CapPass","50% Nf: Cycle 2389-2390",2390,77529,"416-15","Alloy 617",314626,"Plate"
76.48,-0.00003,"Qualified",,18816.74,"CapPass","50% Nf: Cycle 2389-2390",2390,77530,"416-15","Alloy 617",314626,"Plate"
79.36,-0.00001,"Qualified",,18816.77,"CapPass","50% Nf: Cycle 2389-2390",2390,77531,"416-15","Alloy 617",314626,"Plate"
82.14,0.00002,"Qualified",,18816.79,"CapPass","50% Nf: Cycle 2389-2390",2390,77532,"416-15","Alloy 617",314626,"Plate"
85.17,0.00004,"Qualified",,18816.82,"CapPass","50% Nf: Cycle 2389-2390",2390,77533,"416-15","Alloy 617",314626,"Plate"
88.13,0.00007,"Qualified",,18816.85,"CapPass","50% Nf: Cycle 2389-2390",2390,77534,"416-15","Alloy 617",314626,"Plate"
88.65,0.00007,"Qualified",,18816.85,"CapPass","50% Nf: Cycle 2389-2390",2390,77535,"416-15","Alloy 617",314626,"Plate"
90.92,0.00009,"Qualified",,18816.87,"CapPass","50% Nf: Cycle 2389-2390",2390,77536,"416-15","Alloy 617",314626,"Plate"
93.74,0.00012,"Qualified",,18816.90,"CapPass","50% Nf: Cycle 2389-2390",2390,77537,"416-15","Alloy 617",314626,"Plate"
96.53,0.00015,"Qualified",,18816.93,"CapPass","50% Nf: Cycle 2389-2390",2390,77538,"416-15","Alloy 617",314626,"Plate"
99.45,0.00017,"Qualified",,18816.96,"CapPass","50% Nf: Cycle 2389-2390",2390,77539,"416-15","Alloy 617",314626,"Plate"
102.59,0.00020,"Qualified",,18816.99,"CapPass","50% Nf: Cycle 2389-2390",2390,77540,"416-15","Alloy 617",314626,"Plate"
106.28,0.00022,"Qualified",,18817.02,"CapPass","50% Nf: Cycle 2389-2390",2390,77541,"416-15","Alloy 617",314626,"Plate"
109.82,0.00025,"Qualified",,18817.04,"CapPass","50% Nf: Cycle 2389-2390",2390,77542,"416-15","Alloy 617",314626,"Plate"
113.30,0.00027,"Qualified",,18817.06,"CapPass","50% Nf: Cycle 2389-2390",2390,77543,"416-15","Alloy 617",314626,"Plate"
116.67,0.00030,"Qualified",,18817.08,"CapPass","50% Nf: Cycle 2389-2390",2390,77544,"416-15","Alloy 617",314626,"Plate"
119.91,0.00032,"Qualified",,18817.09,"CapPass","50% Nf: Cycle 2389-2390",2390,77545,"416-15","Alloy 617",314626,"Plate"
123.39,0.00035,"Qualified",,18817.11,"CapPass","50% Nf: Cycle 2389-2390",2390,77546,"416-15","Alloy 617",314626,"Plate"
126.95,0.00038,"Qualified",,18817.12,"CapPass","50% Nf: Cycle 2389-2390",2390,77547,"416-15","Alloy 617",314626,"Plate"
130.42,0.00040,"Qualified",,18817.14,"CapPass","50% Nf: Cycle 2389-2390",2390,77548,"416-15","Alloy 617",314626,"Plate"
134.01,0.00043,"Qualified",,18817.16,"CapPass","50% Nf: Cycle 2389-2390",2390,77549,"416-15","Alloy 617",314626,"Plate"
137.35,0.00045,"Qualified",,18817.18,"CapPass","50% Nf: Cycle 2389-2390",2390,77550,"416-15","Alloy 617",314626,"Plate"
140.47,0.00048,"Qualified",,18817.20,"CapPass","50% Nf: Cycle 2389-2390",2390,77551,"416-15","Alloy 617",314626,"Plate"
143.67,0.00050,"Qualified",,18817.22,"CapPass","50% Nf: Cycle 2389-2390",2390,77552,"416-15","Alloy 617",314626,"Plate"
146.57,0.00053,"Qualified",,18817.24,"CapPass","50% Nf: Cycle 2389-2390",2390,77553,"416-15","Alloy 617",314626,"Plate"
149.64,0.00056,"Qualified",,18817.26,"CapPass","50% Nf: Cycle 2389-2390",2390,77554,"416-15","Alloy 617",314626,"Plate"
152.52,0.00058,"Qualified",,18817.28,"CapPass","50% Nf: Cycle 2389-2390",2390,77555,"416-15","Alloy 617",314626,"Plate"
155.80,0.00061,"Qualified",,18817.31,"CapPass","50% Nf: Cycle 2389-2390",2390,77556,"416-15","Alloy 617",314626,"Plate"
158.57,0.00063,"Qualified",,18817.33,"CapPass","50% Nf: Cycle 2389-2390",2390,77557,"416-15","Alloy 617",314626,"Plate"
161.52,0.00066,"Qualified",,18817.36,"CapPass","50% Nf: Cycle 2389-2390",2390,77558,"416-15","Alloy 617",314626,"Plate"
164.17,0.00068,"Qualified",,18817.38,"CapPass","50% Nf: Cycle 2389-2390",2390,77559,"416-15","Alloy 617",314626,"Plate"
166.83,0.00071,"Qualified",,18817.41,"CapPass","50% Nf: Cycle 2389-2390",2390,77560,"416-15","Alloy 617",314626,"Plate"
169.13,0.00074,"Qualified",,18817.43,"CapPass","50% Nf: Cycle 2389-2390",2390,77561,"416-15","Alloy 617",314626,"Plate"
171.39,0.00076,"Qualified",,18817.45,"CapPass","50% Nf: Cycle 2389-2390",2390,77562,"416-15","Alloy 617",314626,"Plate"
173.78,0.00079,"Qualified",,18817.48,"CapPass","50% Nf: Cycle 2389-2390",2390,77563,"416-15","Alloy 617",314626,"Plate"
176.06,0.00081,"Qualified",,18817.50,"CapPass","50% Nf: Cycle 2389-2390",2390,77564,"416-15","Alloy 617",314626,"Plate"
178.57,0.00084,"Qualified",,18817.53,"CapPass","50% Nf: Cycle 2389-2390",2390,77565,"416-15","Alloy 617",314626,"Plate"
181.21,0.00086,"Qualified",,18817.56,"CapPass","50% Nf: Cycle 2389-2390",2390,77566,"416-15","Alloy 617",314626,"Plate"
183.58,0.00089,"Qualified",,18817.59,"CapPass","50% Nf: Cycle 2389-2390",2390,77567,"416-15","Alloy 617",314626,"Plate"
185.91,0.00091,"Qualified",,18817.61,"CapPass","50% Nf: Cycle 2389-2390",2390,77568,"416-15","Alloy 617",314626,"Plate"
188.15,0.00094,"Qualified",,18817.64,"CapPass","50% Nf: Cycle 2389-2390",2390,77569,"416-15","Alloy 617",314626,"Plate"
190.29,0.00096,"Qualified",,18817.66,"CapPass","50% Nf: Cycle 2389-2390",2390,77570,"416-15","Alloy 617",314626,"Plate"
192.59,0.00099,"Qualified",,18817.69,"CapPass","50% Nf: Cycle 2389-2390",2390,77571,"416-15","Alloy 617",314626,"Plate"
194.13,0.00102,"Qualified",,18817.71,"CapPass","50% Nf: Cycle 2389-2390",2390,77572,"416-15","Alloy 617",314626,"Plate"
196.51,0.00104,"Qualified",,18817.74,"CapPass","50% Nf: Cycle 2389-2390",2390,77573,"416-15","Alloy 617",314626,"Plate"
197.81,0.00107,"Qualified",,18817.76,"CapPass","50% Nf: Cycle 2389-2390",2390,77574,"416-15","Alloy 617",314626,"Plate"
199.29,0.00109,"Qualified",,18817.78,"CapPass","50% Nf: Cycle 2389-2390",2390,77575,"416-15","Alloy 617",314626,"Plate"
200.88,0.00112,"Qualified",,18817.79,"CapPass","50% Nf: Cycle 2389-2390",2390,77576,"416-15","Alloy 617",314626,"Plate"
200.78,0.00115,"Qualified",,18817.81,"CapPass","50% Nf: Cycle 2389-2390",2390,77577,"416-15","Alloy 617",314626,"Plate"
201.21,0.00117,"Qualified",,18817.81,"CapPass","50% Nf: Cycle 2389-2390",2390,77578,"416-15","Alloy 617",314626,"Plate"
201.63,0.00120,"Qualified",,18817.83,"CapPass","50% Nf: Cycle 2389-2390",2390,77579,"416-15","Alloy 617",314626,"Plate"
201.76,0.00123,"Qualified",,18817.83,"CapPass","50% Nf: Cycle 2389-2390",2390,77580,"416-15","Alloy 617",314626,"Plate"
202.02,0.00125,"Qualified",,18817.84,"CapPass","50% Nf: Cycle 2389-2390",2390,77581,"416-15","Alloy 617",314626,"Plate"
202.15,0.00127,"Qualified",,18817.85,"CapPass","50% Nf: Cycle 2389-2390",2390,77582,"416-15","Alloy 617",314626,"Plate"
202.04,0.00128,"Qualified",,18817.86,"CapPass","50% Nf: Cycle 2389-2390",2390,77583,"416-15","Alloy 617",314626,"Plate"
196.67,0.00131,"Qualified",,18818.00,"CapPass","50% Nf: Cycle 2389-2390",2390,77584,"416-15","Alloy 617",314626,"Plate"
198.44,0.00133,"Qualified",,18818.04,"CapPass","50% Nf: Cycle 2389-2390",2390,77585,"416-15","Alloy 617",314626,"Plate"
201.23,0.00136,"Qualified",,18818.07,"CapPass","50% Nf: Cycle 2389-2390",2390,77586,"416-15","Alloy 617",314626,"Plate"
203.93,0.00138,"Qualified",,18818.10,"CapPass","50% Nf: Cycle 2389-2390",2390,77587,"416-15","Alloy 617",314626,"Plate"
206.73,0.00141,"Qualified",,18818.12,"CapPass","50% Nf: Cycle 2389-2390",2390,77588,"416-15","Alloy 617",314626,"Plate"
209.22,0.00143,"Qualified",,18818.15,"CapPass","50% Nf: Cycle 2389-2390",2390,77589,"416-15","Alloy 617",314626,"Plate"
210.71,0.00146,"Qualified",,18818.17,"CapPass","50% Nf: Cycle 2389-2390",2390,77590,"416-15","Alloy 617",314626,"Plate"
211.06,0.00149,"Qualified",,18818.17,"CapPass","50% Nf: Cycle 2389-2390",2390,77591,"416-15","Alloy 617",314626,"Plate"
211.39,0.00152,"Qualified",,18818.17,"CapPass","50% Nf: Cycle 2389-2390",2390,77592,"416-15","Alloy 617",314626,"Plate"
211.84,0.00155,"Qualified",,18818.18,"CapPass","50% Nf: Cycle 2389-2390",2390,77593,"416-15","Alloy 617",314626,"Plate"
