Repository: js-molina/fatigue-A617

File: data/850C/Strain rate 0.001/0.40% strain/HTM_A19_Cycles_41620.csv (part 10 of 12)
"Stress Mpa","Strain","Qual State","Qual Exceptions","Elapsed Time Sec","Data State","Cycle Label","Cycle","Count","Sample","Alloy","Heat","Material_Form"
-10.45,-0.00062,"Qualified",,16012.99,"CapPass","Cycle 2000",2000,59853,"416-20","Alloy 617",314626,"Plate"
-6.75,-0.00060,"Qualified",,16013.02,"CapPass","Cycle 2000",2000,59854,"416-20","Alloy 617",314626,"Plate"
-2.70,-0.00057,"Qualified",,16013.04,"CapPass","Cycle 2000",2000,59855,"416-20","Alloy 617",314626,"Plate"
1.41,-0.00055,"Qualified",,16013.07,"CapPass","Cycle 2000",2000,59856,"416-20","Alloy 617",314626,"Plate"
5.55,-0.00052,"Qualified",,16013.10,"CapPass","Cycle 2000",2000,59857,"416-20","Alloy 617",314626,"Plate"
9.73,-0.00050,"Qualified",,16013.13,"CapPass","Cycle 2000",2000,59858,"416-20","Alloy 617",314626,"Plate"
13.68,-0.00047,"Qualified",,16013.16,"CapPass","Cycle 2000",2000,59859,"416-20","Alloy 617",314626,"Plate"
17.29,-0.00045,"Qualified",,16013.18,"CapPass","Cycle 2000",2000,59860,"416-20","Alloy 617",314626,"Plate"
21.06,-0.00042,"Qualified",,16013.21,"CapPass","Cycle 2000",2000,59861,"416-20","Alloy 617",314626,"Plate"
24.42,-0.00040,"Qualified",,16013.23,"CapPass","Cycle 2000",2000,59862,"416-20","Alloy 617",314626,"Plate"
27.67,-0.00037,"Qualified",,16013.26,"CapPass","Cycle 2000",2000,59863,"416-20","Alloy 617",314626,"Plate"
30.98,-0.00034,"Qualified",,16013.30,"CapPass","Cycle 2000",2000,59864,"416-20","Alloy 617",314626,"Plate"
34.78,-0.00032,"Qualified",,16013.35,"CapPass","Cycle 2000",2000,59865,"416-20","Alloy 617",314626,"Plate"
38.51,-0.00029,"Qualified",,16013.39,"CapPass","Cycle 2000",2000,59866,"416-20","Alloy 617",314626,"Plate"
42.34,-0.00027,"Qualified",,16013.41,"CapPass","Cycle 2000",2000,59867,"416-20","Alloy 617",314626,"Plate"
45.63,-0.00024,"Qualified",,16013.43,"CapPass","Cycle 2000",2000,59868,"416-20","Alloy 617",314626,"Plate"
49.42,-0.00022,"Qualified",,16013.45,"CapPass","Cycle 2000",2000,59869,"416-20","Alloy 617",314626,"Plate"
52.87,-0.00019,"Qualified",,16013.47,"CapPass","Cycle 2000",2000,59870,"416-20","Alloy 617",314626,"Plate"
56.37,-0.00017,"Qualified",,16013.49,"CapPass","Cycle 2000",2000,59871,"416-20","Alloy 617",314626,"Plate"
68.35,-0.00017,"Qualified",,20410.34,"CapPass","50% Nf: Cycle 2550",2550,66750,"416-20","Alloy 617",314626,"Plate"
71.90,-0.00015,"Qualified",,20410.38,"CapPass","50% Nf: Cycle 2550",2550,66751,"416-20","Alloy 617",314626,"Plate"
75.28,-0.00012,"Qualified",,20410.41,"CapPass","50% Nf: Cycle 2550",2550,66752,"416-20","Alloy 617",314626,"Plate"
78.60,-0.00010,"Qualified",,20410.44,"CapPass","50% Nf: Cycle 2550",2550,66753,"416-20","Alloy 617",314626,"Plate"
81.60,-0.00007,"Qualified",,20410.47,"CapPass","50% Nf: Cycle 2550",2550,66754,"416-20","Alloy 617",314626,"Plate"
84.27,-0.00005,"Qualified",,20410.50,"CapPass","50% Nf: Cycle 2550",2550,66755,"416-20","Alloy 617",314626,"Plate"
87.25,-0.00002,"Qualified",,20410.52,"CapPass","50% Nf: Cycle 2550",2550,66756,"416-20","Alloy 617",314626,"Plate"
90.45,0.00000,"Qualified",,20410.56,"CapPass","50% Nf: Cycle 2550",2550,66757,"416-20","Alloy 617",314626,"Plate"
93.19,0.00003,"Qualified",,20410.58,"CapPass","50% Nf: Cycle 2550",2550,66758,"416-20","Alloy 617",314626,"Plate"
95.87,0.00006,"Qualified",,20410.61,"CapPass","50% Nf: Cycle 2550",2550,66759,"416-20","Alloy 617",314626,"Plate"
99.17,0.00008,"Qualified",,20410.64,"CapPass","50% Nf: Cycle 2550",2550,66760,"416-20","Alloy 617",314626,"Plate"
102.00,0.00011,"Qualified",,20410.66,"CapPass","50% Nf: Cycle 2550",2550,66761,"416-20","Alloy 617",314626,"Plate"
105.06,0.00013,"Qualified",,20410.69,"CapPass","50% Nf: Cycle 2550",2550,66762,"416-20","Alloy 617",314626,"Plate"
108.47,0.00016,"Qualified",,20410.71,"CapPass","50% Nf: Cycle 2550",2550,66763,"416-20","Alloy 617",314626,"Plate"
112.08,0.00019,"Qualified",,20410.73,"CapPass","50% Nf: Cycle 2550",2550,66764,"416-20","Alloy 617",314626,"Plate"
115.47,0.00021,"Qualified",,20410.75,"CapPass","50% Nf: Cycle 2550",2550,66765,"416-20","Alloy 617",314626,"Plate"
118.94,0.00024,"Qualified",,20410.76,"CapPass","50% Nf: Cycle 2550",2550,66766,"416-20","Alloy 617",314626,"Plate"
122.56,0.00026,"Qualified",,20410.78,"CapPass","50% Nf: Cycle 2550",2550,66767,"416-20","Alloy 617",314626,"Plate"
125.80,0.00029,"Qualified",,20410.80,"CapPass","50% Nf: Cycle 2550",2550,66768,"416-20","Alloy 617",314626,"Plate"
129.12,0.00032,"Qualified",,20410.82,"CapPass","50% Nf: Cycle 2550",2550,66769,"416-20","Alloy 617",314626,"Plate"
132.46,0.00034,"Qualified",,20410.83,"CapPass","50% Nf: Cycle 2550",2550,66770,"416-20","Alloy 617",314626,"Plate"
134.20,0.00036,"Qualified",,20410.84,"CapPass","50% Nf: Cycle 2550",2550,66771,"416-20","Alloy 617",314626,"Plate"
135.41,0.00037,"Qualified",,20410.85,"CapPass","50% Nf: Cycle 2550",2550,66772,"416-20","Alloy 617",314626,"Plate"
138.17,0.00039,"Qualified",,20410.87,"CapPass","50% Nf: Cycle 2550",2550,66773,"416-20","Alloy 617",314626,"Plate"
141.08,0.00042,"Qualified",,20410.88,"CapPass","50% Nf: Cycle 2550",2550,66774,"416-20","Alloy 617",314626,"Plate"
143.73,0.00044,"Qualified",,20410.90,"CapPass","50% Nf: Cycle 2550",2550,66775,"416-20","Alloy 617",314626,"Plate"
146.08,0.00047,"Qualified",,20410.92,"CapPass","50% Nf: Cycle 2550",2550,66776,"416-20","Alloy 617",314626,"Plate"
148.62,0.00049,"Qualified",,20410.94,"CapPass","50% Nf: Cycle 2550",2550,66777,"416-20","Alloy 617",314626,"Plate"
151.14,0.00052,"Qualified",,20410.96,"CapPass","50% Nf: Cycle 2550",2550,66778,"416-20","Alloy 617",314626,"Plate"
153.68,0.00054,"Qualified",,20410.99,"CapPass","50% Nf: Cycle 2550",2550,66779,"416-20","Alloy 617",314626,"Plate"
156.41,0.00057,"Qualified",,20411.02,"CapPass","50% Nf: Cycle 2550",2550,66780,"416-20","Alloy 617",314626,"Plate"
159.07,0.00059,"Qualified",,20411.05,"CapPass","50% Nf: Cycle 2550",2550,66781,"416-20","Alloy 617",314626,"Plate"
161.31,0.00062,"Qualified",,20411.07,"CapPass","50% Nf: Cycle 2550",2550,66782,"416-20","Alloy 617",314626,"Plate"
163.89,0.00065,"Qualified",,20411.10,"CapPass","50% Nf: Cycle 2550",2550,66783,"416-20","Alloy 617",314626,"Plate"
166.49,0.00067,"Qualified",,20411.13,"CapPass","50% Nf: Cycle 2550",2550,66784,"416-20","Alloy 617",314626,"Plate"
169.00,0.00070,"Qualified",,20411.15,"CapPass","50% Nf: Cycle 2550",2550,66785,"416-20","Alloy 617",314626,"Plate"
171.33,0.00072,"Qualified",,20411.18,"CapPass","50% Nf: Cycle 2550",2550,66786,"416-20","Alloy 617",314626,"Plate"
173.52,0.00075,"Qualified",,20411.20,"CapPass","50% Nf: Cycle 2550",2550,66787,"416-20","Alloy 617",314626,"Plate"
175.51,0.00077,"Qualified",,20411.22,"CapPass","50% Nf: Cycle 2550",2550,66788,"416-20","Alloy 617",314626,"Plate"
177.66,0.00080,"Qualified",,20411.25,"CapPass","50% Nf: Cycle 2550",2550,66789,"416-20","Alloy 617",314626,"Plate"
179.84,0.00082,"Qualified",,20411.27,"CapPass","50% Nf: Cycle 2550",2550,66790,"416-20","Alloy 617",314626,"Plate"
181.91,0.00085,"Qualified",,20411.30,"CapPass","50% Nf: Cycle 2550",2550,66791,"416-20","Alloy 617",314626,"Plate"
183.97,0.00088,"Qualified",,20411.32,"CapPass","50% Nf: Cycle 2550",2550,66792,"416-20","Alloy 617",314626,"Plate"
185.98,0.00090,"Qualified",,20411.35,"CapPass","50% Nf: Cycle 2550",2550,66793,"416-20","Alloy 617",314626,"Plate"
187.97,0.00093,"Qualified",,20411.38,"CapPass","50% Nf: Cycle 2550",2550,66794,"416-20","Alloy 617",314626,"Plate"
189.87,0.00095,"Qualified",,20411.40,"CapPass","50% Nf: Cycle 2550",2550,66795,"416-20","Alloy 617",314626,"Plate"
191.45,0.00098,"Qualified",,20411.42,"CapPass","50% Nf: Cycle 2550",2550,66796,"416-20","Alloy 617",314626,"Plate"
193.20,0.00100,"Qualified",,20411.45,"CapPass","50% Nf: Cycle 2550",2550,66797,"416-20","Alloy 617",314626,"Plate"
194.98,0.00103,"Qualified",,20411.48,"CapPass","50% Nf: Cycle 2550",2550,66798,"416-20","Alloy 617",314626,"Plate"
195.73,0.00105,"Qualified",,20411.51,"CapPass","50% Nf: Cycle 2550",2550,66799,"416-20","Alloy 617",314626,"Plate"
197.71,0.00108,"Qualified",,20411.53,"CapPass","50% Nf: Cycle 2550",2550,66800,"416-20","Alloy 617",314626,"Plate"
197.01,0.00111,"Qualified",,20411.56,"CapPass","50% Nf: Cycle 2550",2550,66801,"416-20","Alloy 617",314626,"Plate"
197.33,0.00114,"Qualified",,20411.56,"CapPass","50% Nf: Cycle 2550",2550,66802,"416-20","Alloy 617",314626,"Plate"
197.51,0.00116,"Qualified",,20411.56,"CapPass","50% Nf: Cycle 2550",2550,66803,"416-20","Alloy 617",314626,"Plate"
197.62,0.00120,"Qualified",,20411.56,"CapPass","50% Nf: Cycle 2550",2550,66804,"416-20","Alloy 617",314626,"Plate"
197.76,0.00123,"Qualified",,20411.57,"CapPass","50% Nf: Cycle 2550",2550,66805,"416-20","Alloy 617",314626,"Plate"
197.94,0.00126,"Qualified",,20411.57,"CapPass","50% Nf: Cycle 2550",2550,66806,"416-20","Alloy 617",314626,"Plate"
198.13,0.00128,"Qualified",,20411.57,"CapPass","50% Nf: Cycle 2550",2550,66807,"416-20","Alloy 617",314626,"Plate"
190.58,0.00131,"Qualified",,20411.79,"CapPass","50% Nf: Cycle 2550",2550,66808,"416-20","Alloy 617",314626,"Plate"
193.16,0.00134,"Qualified",,20411.82,"CapPass","50% Nf: Cycle 2550",2550,66809,"416-20","Alloy 617",314626,"Plate"
195.58,0.00136,"Qualified",,20411.84,"CapPass","50% Nf: Cycle 2550",2550,66810,"416-20","Alloy 617",314626,"Plate"
195.70,0.00136,"Qualified",,20411.84,"CapPass","50% Nf: Cycle 2550",2550,66811,"416-20","Alloy 617",314626,"Plate"
198.33,0.00139,"Qualified",,20411.86,"CapPass","50% Nf: Cycle 2550",2550,66812,"416-20","Alloy 617",314626,"Plate"
200.87,0.00141,"Qualified",,20411.89,"CapPass","50% Nf: Cycle 2550",2550,66813,"416-20","Alloy 617",314626,"Plate"
203.27,0.00144,"Qualified",,20411.90,"CapPass","50% Nf: Cycle 2550",2550,66814,"416-20","Alloy 617",314626,"Plate"
205.56,0.00146,"Qualified",,20411.93,"CapPass","50% Nf: Cycle 2550",2550,66815,"416-20","Alloy 617",314626,"Plate"
207.74,0.00149,"Qualified",,20411.95,"CapPass","50% Nf: Cycle 2550",2550,66816,"416-20","Alloy 617",314626,"Plate"
209.95,0.00152,"Qualified",,20411.97,"CapPass","50% Nf: Cycle 2550",2550,66817,"416-20","Alloy 617",314626,"Plate"
206.96,0.00154,"Qualified",,20411.98,"CapPass","50% Nf: Cycle 2550",2550,66818,"416-20","Alloy 617",314626,"Plate"
207.27,0.00157,"Qualified",,20411.99,"CapPass","50% Nf: Cycle 2550",2550,66819,"416-20","Alloy 617",314626,"Plate"
207.49,0.00160,"Qualified",,20411.99,"CapPass","50% Nf: Cycle 2550",2550,66820,"416-20","Alloy 617",314626,"Plate"
207.79,0.00163,"Qualified",,20411.99,"CapPass","50% Nf: Cycle 2550",2550,66821,"416-20","Alloy 617",314626,"Plate"
209.15,0.00166,"Qualified",,20412.02,"CapPass","50% Nf: Cycle 2550",2550,66822,"416-20","Alloy 617",314626,"Plate"
208.55,0.00168,"Qualified",,20412.17,"CapPass","50% Nf: Cycle 2550",2550,66823,"416-20","Alloy 617",314626,"Plate"
211.10,0.00171,"Qualified",,20412.20,"CapPass","50% Nf: Cycle 2550",2550,66824,"416-20","Alloy 617",314626,"Plate"
213.87,0.00173,"Qualified",,20412.23,"CapPass","50% Nf: Cycle 2550",2550,66825,"416-20","Alloy 617",314626,"Plate"
216.82,0.00176,"Qualified",,20412.25,"CapPass","50% Nf: Cycle 2550",2550,66826,"416-20","Alloy 617",314626,"Plate"
213.36,0.00179,"Qualified",,20412.27,"CapPass","50% Nf: Cycle 2550",2550,66827,"416-20","Alloy 617",314626,"Plate"
214.05,0.00182,"Qualified",,20412.27,"CapPass","50% Nf: Cycle 2550",2550,66828,"416-20","Alloy 617",314626,"Plate"
214.62,0.00185,"Qualified",,20412.28,"CapPass","50% Nf: Cycle 2550",2550,66829,"416-20","Alloy 617",314626,"Plate"
217.00,0.00187,"Qualified",,20412.30,"CapPass","50% Nf: Cycle 2550",2550,66830,"416-20","Alloy 617",314626,"Plate"
218.84,0.00190,"Qualified",,20412.32,"CapPass","50% Nf: Cycle 2550",2550,66831,"416-20","Alloy 617",314626,"Plate"
215.69,0.00192,"Qualified",,20412.33,"CapPass","50% Nf: Cycle 2550",2550,66832,"416-20","Alloy 617",314626,"Plate"
215.84,0.00196,"Qualified",,20412.33,"CapPass","50% Nf: Cycle 2550",2550,66833,"416-20","Alloy 617",314626,"Plate"
215.93,0.00201,"Qualified",,20412.33,"CapPass","50% Nf: Cycle 2550",2550,66834,"416-20","Alloy 617",314626,"Plate"
215.98,0.00204,"Qualified",,20412.34,"CapPass","50% Nf: Cycle 2550",2550,66835,"416-20","Alloy 617",314626,"Plate"
216.07,0.00207,"Qualified",,20412.34,"CapPass","50% Nf: Cycle 2550",2550,66836,"416-20","Alloy 617",314626,"Plate"
216.10,0.00211,"Qualified",,20412.34,"CapPass","50% Nf: Cycle 2550",2550,66837,"416-20","Alloy 617",314626,"Plate"
216.13,0.00214,"Qualified",,20412.34,"CapPass","50% Nf: Cycle 2550",2550,66838,"416-20","Alloy 617",314626,"Plate"
216.18,0.00217,"Qualified",,20412.34,"CapPass","50% Nf: Cycle 2550",2550,66839,"416-20","Alloy 617",314626,"Plate"
216.21,0.00219,"Qualified",,20412.34,"CapPass","50% Nf: Cycle 2550",2550,66840,"416-20","Alloy 617",314626,"Plate"
216.32,0.00223,"Qualified",,20412.34,"CapPass","50% Nf: Cycle 2550",2550,66841,"416-20","Alloy 617",314626,"Plate"
209.59,0.00220,"Qualified",,20412.39,"CapPass","50% Nf: Cycle 2550",2550,66842,"416-20","Alloy 617",314626,"Plate"
204.54,0.00218,"Qualified",,20412.40,"CapPass","50% Nf: Cycle 2550",2550,66843,"416-20","Alloy 617",314626,"Plate"
199.50,0.00215,"Qualified",,20412.41,"CapPass","50% Nf: Cycle 2550",2550,66844,"416-20","Alloy 617",314626,"Plate"
195.14,0.00212,"Qualified",,20412.42,"CapPass","50% Nf: Cycle 2550",2550,66845,"416-20","Alloy 617",314626,"Plate"
190.56,0.00210,"Qualified",,20412.43,"CapPass","50% Nf: Cycle 2550",2550,66846,"416-20","Alloy 617",314626,"Plate"
186.34,0.00207,"Qualified",,20412.44,"CapPass","50% Nf: Cycle 2550",2550,66847,"416-20","Alloy 617",314626,"Plate"
182.26,0.00204,"Qualified",,20412.45,"CapPass","50% Nf: Cycle 2550",2550,66848,"416-20","Alloy 617",314626,"Plate"
178.18,0.00202,"Qualified",,20412.46,"CapPass","50% Nf: Cycle 2550",2550,66849,"416-20","Alloy 617",314626,"Plate"
174.17,0.00199,"Qualified",,20412.47,"CapPass","50% Nf: Cycle 2550",2550,66850,"416-20","Alloy 617",314626,"Plate"
170.00,0.00196,"Qualified",,20412.48,"CapPass","50% Nf: Cycle 2550",2550,66851,"416-20","Alloy 617",314626,"Plate"
166.46,0.00194,"Qualified",,20412.49,"CapPass","50% Nf: Cycle 2550",2550,66852,"416-20","Alloy 617",314626,"Plate"
162.65,0.00191,"Qualified",,20412.50,"CapPass","50% Nf: Cycle 2550",2550,66853,"416-20","Alloy 617",314626,"Plate"
158.87,0.00188,"Qualified",,20412.51,"CapPass","50% Nf: Cycle 2550",2550,66854,"416-20","Alloy 617",314626,"Plate"
155.15,0.00186,"Qualified",,20412.52,"CapPass","50% Nf: Cycle 2550",2550,66855,"416-20","Alloy 617",314626,"Plate"
151.39,0.00183,"Qualified",,20412.53,"CapPass","50% Nf: Cycle 2550",2550,66856,"416-20","Alloy 617",314626,"Plate"
147.79,0.00180,"Qualified",,20412.55,"CapPass","50% Nf: Cycle 2550",2550,66857,"416-20","Alloy 617",314626,"Plate"
144.30,0.00178,"Qualified",,20412.56,"CapPass","50% Nf: Cycle 2550",2550,66858,"416-20","Alloy 617",314626,"Plate"
140.70,0.00175,"Qualified",,20412.58,"CapPass","50% Nf: Cycle 2550",2550,66859,"416-20","Alloy 617",314626,"Plate"
136.73,0.00173,"Qualified",,20412.62,"CapPass","50% Nf: Cycle 2550",2550,66860,"416-20","Alloy 617",314626,"Plate"
132.28,0.00170,"Qualified",,20412.66,"CapPass","50% Nf: Cycle 2550",2550,66861,"416-20","Alloy 617",314626,"Plate"
127.43,0.00168,"Qualified",,20412.71,"CapPass","50% Nf: Cycle 2550",2550,66862,"416-20","Alloy 617",314626,"Plate"
122.82,0.00165,"Qualified",,20412.75,"CapPass","50% Nf: Cycle 2550",2550,66863,"416-20","Alloy 617",314626,"Plate"
118.06,0.00163,"Qualified",,20412.78,"CapPass","50% Nf: Cycle 2550",2550,66864,"416-20","Alloy 617",314626,"Plate"
113.67,0.00160,"Qualified",,20412.81,"CapPass","50% Nf: Cycle 2550",2550,66865,"416-20","Alloy 617",314626,"Plate"
109.44,0.00158,"Qualified",,20412.84,"CapPass","50% Nf: Cycle 2550",2550,66866,"416-20","Alloy 617",314626,"Plate"
108.58,0.00157,"Qualified",,20412.84,"CapPass","50% Nf: Cycle 2550",2550,66867,"416-20","Alloy 617",314626,"Plate"
105.45,0.00155,"Qualified",,20412.86,"CapPass","50% Nf: Cycle 2550",2550,66868,"416-20","Alloy 617",314626,"Plate"
101.29,0.00152,"Qualified",,20412.89,"CapPass","50% Nf: Cycle 2550",2550,66869,"416-20","Alloy 617",314626,"Plate"
97.17,0.00150,"Qualified",,20412.91,"CapPass","50% Nf: Cycle 2550",2550,66870,"416-20","Alloy 617",314626,"Plate"
93.16,0.00147,"Qualified",,20412.94,"CapPass","50% Nf: Cycle 2550",2550,66871,"416-20","Alloy 617",314626,"Plate"
89.22,0.00145,"Qualified",,20412.96,"CapPass","50% Nf: Cycle 2550",2550,66872,"416-20","Alloy 617",314626,"Plate"
85.12,0.00142,"Qualified",,20412.99,"CapPass","50% Nf: Cycle 2550",2550,66873,"416-20","Alloy 617",314626,"Plate"
81.07,0.00140,"Qualified",,20413.02,"CapPass","50% Nf: Cycle 2550",2550,66874,"416-20","Alloy 617",314626,"Plate"
77.18,0.00137,"Qualified",,20413.04,"CapPass","50% Nf: Cycle 2550",2550,66875,"416-20","Alloy 617",314626,"Plate"
73.10,0.00135,"Qualified",,20413.07,"CapPass","50% Nf: Cycle 2550",2550,66876,"416-20","Alloy 617",314626,"Plate"
69.46,0.00132,"Qualified",,20413.10,"CapPass","50% Nf: Cycle 2550",2550,66877,"416-20","Alloy 617",314626,"Plate"
65.69,0.00130,"Qualified",,20413.12,"CapPass","50% Nf: Cycle 2550",2550,66878,"416-20","Alloy 617",314626,"Plate"
62.09,0.00127,"Qualified",,20413.15,"CapPass","50% Nf: Cycle 2550",2550,66879,"416-20","Alloy 617",314626,"Plate"
58.86,0.00125,"Qualified",,20413.17,"CapPass","50% Nf: Cycle 2550",2550,66880,"416-20","Alloy 617",314626,"Plate"
55.55,0.00122,"Qualified",,20413.20,"CapPass","50% Nf: Cycle 2550",2550,66881,"416-20","Alloy 617",314626,"Plate"
51.87,0.00119,"Qualified",,20413.22,"CapPass","50% Nf: Cycle 2550",2550,66882,"416-20","Alloy 617",314626,"Plate"
48.52,0.00117,"Qualified",,20413.25,"CapPass","50% Nf: Cycle 2550",2550,66883,"416-20","Alloy 617",314626,"Plate"
45.12,0.00114,"Qualified",,20413.28,"CapPass","50% Nf: Cycle 2550",2550,66884,"416-20","Alloy 617",314626,"Plate"
41.66,0.00112,"Qualified",,20413.30,"CapPass","50% Nf: Cycle 2550",2550,66885,"416-20","Alloy 617",314626,"Plate"
38.80,0.00109,"Qualified",,20413.32,"CapPass","50% Nf: Cycle 2550",2550,66886,"416-20","Alloy 617",314626,"Plate"
36.06,0.00107,"Qualified",,20413.35,"CapPass","50% Nf: Cycle 2550",2550,66887,"416-20","Alloy 617",314626,"Plate"
33.12,0.00104,"Qualified",,20413.37,"CapPass","50% Nf: Cycle 2550",2550,66888,"416-20","Alloy 617",314626,"Plate"
30.17,0.00102,"Qualified",,20413.40,"CapPass","50% Nf: Cycle 2550",2550,66889,"416-20","Alloy 617",314626,"Plate"
27.11,0.00099,"Qualified",,20413.43,"CapPass","50% Nf: Cycle 2550",2550,66890,"416-20","Alloy 617",314626,"Plate"
23.35,0.00097,"Qualified",,20413.46,"CapPass","50% Nf: Cycle 2550",2550,66891,"416-20","Alloy 617",314626,"Plate"
18.98,0.00094,"Qualified",,20413.50,"CapPass","50% Nf: Cycle 2550",2550,66892,"416-20","Alloy 617",314626,"Plate"
15.22,0.00092,"Qualified",,20413.53,"CapPass","50% Nf: Cycle 2550",2550,66893,"416-20","Alloy 617",314626,"Plate"
11.29,0.00089,"Qualified",,20413.56,"CapPass","50% Nf: Cycle 2550",2550,66894,"416-20","Alloy 617",314626,"Plate"
7.23,0.00086,"Qualified",,20413.59,"CapPass","50% Nf: Cycle 2550",2550,66895,"416-20","Alloy 617",314626,"Plate"
3.63,0.00084,"Qualified",,20413.61,"CapPass","50% Nf: Cycle 2550",2550,66896,"416-20","Alloy 617",314626,"Plate"
0.19,0.00081,"Qualified",,20413.64,"CapPass","50% Nf: Cycle 2550",2550,66897,"416-20","Alloy 617",314626,"Plate"
-3.65,0.00079,"Qualified",,20413.66,"CapPass","50% Nf: Cycle 2550",2550,66898,"416-20","Alloy 617",314626,"Plate"
-6.98,0.00076,"Qualified",,20413.69,"CapPass","50% Nf: Cycle 2550",2550,66899,"416-20","Alloy 617",314626,"Plate"
-10.19,0.00074,"Qualified",,20413.71,"CapPass","50% Nf: Cycle 2550",2550,66900,"416-20","Alloy 617",314626,"Plate"
-13.25,0.00071,"Qualified",,20413.74,"CapPass","50% Nf: Cycle 2550",2550,66901,"416-20","Alloy 617",314626,"Plate"
-16.10,0.00069,"Qualified",,20413.77,"CapPass","50% Nf: Cycle 2550",2550,66902,"416-20","Alloy 617",314626,"Plate"
-18.51,0.00066,"Qualified",,20413.80,"CapPass","50% Nf: Cycle 2550",2550,66903,"416-20","Alloy 617",314626,"Plate"
-19.95,0.00064,"Qualified",,20413.84,"CapPass","50% Nf: Cycle 2550",2550,66904,"416-20","Alloy 617",314626,"Plate"
-20.52,0.00064,"Qualified",,20413.87,"CapPass","50% Nf: Cycle 2550",2550,66905,"416-20","Alloy 617",314626,"Plate"
-23.01,0.00061,"Qualified",,20413.95,"CapPass","50% Nf: Cycle 2550",2550,66906,"416-20","Alloy 617",314626,"Plate"
-25.58,0.00059,"Qualified",,20413.98,"CapPass","50% Nf: Cycle 2550",2550,66907,"416-20","Alloy 617",314626,"Plate"
-28.69,0.00056,"Qualified",,20414.02,"CapPass","50% Nf: Cycle 2550",2550,66908,"416-20","Alloy 617",314626,"Plate"
-32.33,0.00053,"Qualified",,20414.05,"CapPass","50% Nf: Cycle 2550",2550,66909,"416-20","Alloy 617",314626,"Plate"
-35.39,0.00051,"Qualified",,20414.08,"CapPass","50% Nf: Cycle 2550",2550,66910,"416-20","Alloy 617",314626,"Plate"
-38.89,0.00048,"Qualified",,20414.10,"CapPass","50% Nf: Cycle 2550",2550,66911,"416-20","Alloy 617",314626,"Plate"
-42.18,0.00046,"Qualified",,20414.12,"CapPass","50% Nf: Cycle 2550",2550,66912,"416-20","Alloy 617",314626,"Plate"
-45.95,0.00043,"Qualified",,20414.14,"CapPass","50% Nf: Cycle 2550",2550,66913,"416-20","Alloy 617",314626,"Plate"
-50.03,0.00041,"Qualified",,20414.16,"CapPass","50% Nf: Cycle 2550",2550,66914,"416-20","Alloy 617",314626,"Plate"
-53.54,0.00038,"Qualified",,20414.17,"CapPass","50% Nf: Cycle 2550",2550,66915,"416-20","Alloy 617",314626,"Plate"
-56.77,0.00035,"Qualified",,20414.19,"CapPass","50% Nf: Cycle 2550",2550,66916,"416-20","Alloy 617",314626,"Plate"
-60.02,0.00033,"Qualified",,20414.20,"CapPass","50% Nf: Cycle 2550",2550,66917,"416-20","Alloy 617",314626,"Plate"
-63.23,0.00030,"Qualified",,20414.22,"CapPass","50% Nf: Cycle 2550",2550,66918,"416-20","Alloy 617",314626,"Plate"
-66.34,0.00028,"Qualified",,20414.24,"CapPass","50% Nf: Cycle 2550",2550,66919,"416-20","Alloy 617",314626,"Plate"
-69.52,0.00025,"Qualified",,20414.27,"CapPass","50% Nf: Cycle 2550",2550,66920,"416-20","Alloy 617",314626,"Plate"
-72.83,0.00023,"Qualified",,20414.29,"CapPass","50% Nf: Cycle 2550",2550,66921,"416-20","Alloy 617",314626,"Plate"
-76.02,0.00020,"Qualified",,20414.31,"CapPass","50% Nf: Cycle 2550",2550,66922,"416-20","Alloy 617",314626,"Plate"
-79.32,0.00017,"Qualified",,20414.32,"CapPass","50% Nf: Cycle 2550",2550,66923,"416-20","Alloy 617",314626,"Plate"
-82.73,0.00015,"Qualified",,20414.34,"CapPass","50% Nf: Cycle 2550",2550,66924,"416-20","Alloy 617",314626,"Plate"
-86.12,0.00012,"Qualified",,20414.36,"CapPass","50% Nf: Cycle 2550",2550,66925,"416-20","Alloy 617",314626,"Plate"
-89.37,0.00010,"Qualified",,20414.38,"CapPass","50% Nf: Cycle 2550",2550,66926,"416-20","Alloy 617",314626,"Plate"
-92.37,0.00007,"Qualified",,20414.40,"CapPass","50% Nf: Cycle 2550",2550,66927,"416-20","Alloy 617",314626,"Plate"
-95.38,0.00005,"Qualified",,20414.41,"CapPass","50% Nf: Cycle 2550",2550,66928,"416-20","Alloy 617",314626,"Plate"
-98.33,0.00002,"Qualified",,20414.43,"CapPass","50% Nf: Cycle 2550",2550,66929,"416-20","Alloy 617",314626,"Plate"
-101.32,-0.00001,"Qualified",,20414.46,"CapPass","50% Nf: Cycle 2550",2550,66930,"416-20","Alloy 617",314626,"Plate"
-104.23,-0.00003,"Qualified",,20414.48,"CapPass","50% Nf: Cycle 2550",2550,66931,"416-20","Alloy 617",314626,"Plate"
-107.04,-0.00006,"Qualified",,20414.50,"CapPass","50% Nf: Cycle 2550",2550,66932,"416-20","Alloy 617",314626,"Plate"
-109.97,-0.00008,"Qualified",,20414.52,"CapPass","50% Nf: Cycle 2550",2550,66933,"416-20","Alloy 617",314626,"Plate"
-112.91,-0.00011,"Qualified",,20414.55,"CapPass","50% Nf: Cycle 2550",2550,66934,"416-20","Alloy 617",314626,"Plate"
-115.60,-0.00013,"Qualified",,20414.57,"CapPass","50% Nf: Cycle 2550",2550,66935,"416-20","Alloy 617",314626,"Plate"
-118.03,-0.00016,"Qualified",,20414.60,"CapPass","50% Nf: Cycle 2550",2550,66936,"416-20","Alloy 617",314626,"Plate"
-120.39,-0.00018,"Qualified",,20414.62,"CapPass","50% Nf: Cycle 2550",2550,66937,"416-20","Alloy 617",314626,"Plate"
-123.07,-0.00021,"Qualified",,20414.65,"CapPass","50% Nf: Cycle 2550",2550,66938,"416-20","Alloy 617",314626,"Plate"
-125.55,-0.00023,"Qualified",,20414.67,"CapPass","50% Nf: Cycle 2550",2550,66939,"416-20","Alloy 617",314626,"Plate"
-127.96,-0.00026,"Qualified",,20414.70,"CapPass","50% Nf: Cycle 2550",2550,66940,"416-20","Alloy 617",314626,"Plate"
-130.41,-0.00028,"Qualified",,20414.72,"CapPass","50% Nf: Cycle 2550",2550,66941,"416-20","Alloy 617",314626,"Plate"
-132.91,-0.00031,"Qualified",,20414.75,"CapPass","50% Nf: Cycle 2550",2550,66942,"416-20","Alloy 617",314626,"Plate"
-135.24,-0.00033,"Qualified",,20414.78,"CapPass","50% Nf: Cycle 2550",2550,66943,"416-20","Alloy 617",314626,"Plate"
-137.56,-0.00036,"Qualified",,20414.80,"CapPass","50% Nf: Cycle 2550",2550,66944,"416-20","Alloy 617",314626,"Plate"
-139.76,-0.00039,"Qualified",,20414.82,"CapPass","50% Nf: Cycle 2550",2550,66945,"416-20","Alloy 617",314626,"Plate"
-141.45,-0.00040,"Qualified",,20414.84,"CapPass","50% Nf: Cycle 2550",2550,66946,"416-20","Alloy 617",314626,"Plate"
-142.20,-0.00041,"Qualified",,20414.85,"CapPass","50% Nf: Cycle 2550",2550,66947,"416-20","Alloy 617",314626,"Plate"
-144.81,-0.00044,"Qualified",,20414.88,"CapPass","50% Nf: Cycle 2550",2550,66948,"416-20","Alloy 617",314626,"Plate"
-147.19,-0.00046,"Qualified",,20414.91,"CapPass","50% Nf: Cycle 2550",2550,66949,"416-20","Alloy 617",314626,"Plate"
-149.87,-0.00049,"Qualified",,20414.94,"CapPass","50% Nf: Cycle 2550",2550,66950,"416-20","Alloy 617",314626,"Plate"
-153.03,-0.00051,"Qualified",,20414.97,"CapPass","50% Nf: Cycle 2550",2550,66951,"416-20","Alloy 617",314626,"Plate"
-156.28,-0.00054,"Qualified",,20415.00,"CapPass","50% Nf: Cycle 2550",2550,66952,"416-20","Alloy 617",314626,"Plate"
-159.39,-0.00056,"Qualified",,20415.03,"CapPass","50% Nf: Cycle 2550",2550,66953,"416-20","Alloy 617",314626,"Plate"
-162.68,-0.00059,"Qualified",,20415.06,"CapPass","50% Nf: Cycle 2550",2550,66954,"416-20","Alloy 617",314626,"Plate"
-165.60,-0.00062,"Qualified",,20415.08,"CapPass","50% Nf: Cycle 2550",2550,66955,"416-20","Alloy 617",314626,"Plate"
-168.46,-0.00064,"Qualified",,20415.11,"CapPass","50% Nf: Cycle 2550",2550,66956,"416-20","Alloy 617",314626,"Plate"
-171.35,-0.00067,"Qualified",,20415.13,"CapPass","50% Nf: Cycle 2550",2550,66957,"416-20","Alloy 617",314626,"Plate"
-174.31,-0.00069,"Qualified",,20415.16,"CapPass","50% Nf: Cycle 2550",2550,66958,"416-20","Alloy 617",314626,"Plate"
-177.07,-0.00072,"Qualified",,20415.18,"CapPass","50% Nf: Cycle 2550",2550,66959,"416-20","Alloy 617",314626,"Plate"
-179.91,-0.00074,"Qualified",,20415.21,"CapPass","50% Nf: Cycle 2550",2550,66960,"416-20","Alloy 617",314626,"Plate"
-182.64,-0.00077,"Qualified",,20415.23,"CapPass","50% Nf: Cycle 2550",2550,66961,"416-20","Alloy 617",314626,"Plate"
-185.37,-0.00079,"Qualified",,20415.26,"CapPass","50% Nf: Cycle 2550",2550,66962,"416-20","Alloy 617",314626,"Plate"
-188.09,-0.00082,"Qualified",,20415.29,"CapPass","50% Nf: Cycle 2550",2550,66963,"416-20","Alloy 617",314626,"Plate"
-190.68,-0.00084,"Qualified",,20415.31,"CapPass","50% Nf: Cycle 2550",2550,66964,"416-20","Alloy 617",314626,"Plate"
-193.19,-0.00087,"Qualified",,20415.34,"CapPass","50% Nf: Cycle 2550",2550,66965,"416-20","Alloy 617",314626,"Plate"
-195.76,-0.00090,"Qualified",,20415.36,"CapPass","50% Nf: Cycle 2550",2550,66966,"416-20","Alloy 617",314626,"Plate"
-195.79,-0.00092,"Qualified",,20415.39,"CapPass","50% Nf: Cycle 2550",2550,66967,"416-20","Alloy 617",314626,"Plate"
-196.69,-0.00095,"Qualified",,20415.40,"CapPass","50% Nf: Cycle 2550",2550,66968,"416-20","Alloy 617",314626,"Plate"
-198.34,-0.00097,"Qualified",,20415.42,"CapPass","50% Nf: Cycle 2550",2550,66969,"416-20","Alloy 617",314626,"Plate"
-197.82,-0.00100,"Qualified",,20415.43,"CapPass","50% Nf: Cycle 2550",2550,66970,"416-20","Alloy 617",314626,"Plate"
-197.98,-0.00103,"Qualified",,20415.43,"CapPass","50% Nf: Cycle 2550",2550,66971,"416-20","Alloy 617",314626,"Plate"
-198.19,-0.00106,"Qualified",,20415.44,"CapPass","50% Nf: Cycle 2550",2550,66972,"416-20","Alloy 617",314626,"Plate"
-198.41,-0.00109,"Qualified",,20415.44,"CapPass","50% Nf: Cycle 2550",2550,66973,"416-20","Alloy 617",314626,"Plate"
-198.77,-0.00111,"Qualified",,20415.45,"CapPass","50% Nf: Cycle 2550",2550,66974,"416-20","Alloy 617",314626,"Plate"
-199.37,-0.00114,"Qualified",,20415.48,"CapPass","50% Nf: Cycle 2550",2550,66975,"416-20","Alloy 617",314626,"Plate"
-195.64,-0.00116,"Qualified",,20415.65,"CapPass","50% Nf: Cycle 2550",2550,66976,"416-20","Alloy 617",314626,"Plate"
-198.53,-0.00119,"Qualified",,20415.68,"CapPass","50% Nf: Cycle 2550",2550,66977,"416-20","Alloy 617",314626,"Plate"
-201.18,-0.00121,"Qualified",,20415.71,"CapPass","50% Nf: Cycle 2550",2550,66978,"416-20","Alloy 617",314626,"Plate"
-204.02,-0.00124,"Qualified",,20415.73,"CapPass","50% Nf: Cycle 2550",2550,66979,"416-20","Alloy 617",314626,"Plate"
-206.71,-0.00126,"Qualified",,20415.75,"CapPass","50% Nf: Cycle 2550",2550,66980,"416-20","Alloy 617",314626,"Plate"
-208.47,-0.00129,"Qualified",,20415.77,"CapPass","50% Nf: Cycle 2550",2550,66981,"416-20","Alloy 617",314626,"Plate"
-207.68,-0.00132,"Qualified",,20415.78,"CapPass","50% Nf: Cycle 2550",2550,66982,"416-20","Alloy 617",314626,"Plate"
-208.16,-0.00135,"Qualified",,20415.79,"CapPass","50% Nf: Cycle 2550",2550,66983,"416-20","Alloy 617",314626,"Plate"
-208.69,-0.00138,"Qualified",,20415.79,"CapPass","50% Nf: Cycle 2550",2550,66984,"416-20","Alloy 617",314626,"Plate"
-210.82,-0.00141,"Qualified",,20415.81,"CapPass","50% Nf: Cycle 2550",2550,66985,"416-20","Alloy 617",314626,"Plate"
-212.03,-0.00143,"Qualified",,20415.84,"CapPass","50% Nf: Cycle 2550",2550,66986,"416-20","Alloy 617",314626,"Plate"
-212.10,-0.00144,"Qualified",,20415.84,"CapPass","50% Nf: Cycle 2550",2550,66987,"416-20","Alloy 617",314626,"Plate"
-212.20,-0.00146,"Qualified",,20415.85,"CapPass","50% Nf: Cycle 2550",2550,66988,"416-20","Alloy 617",314626,"Plate"
-212.32,-0.00148,"Qualified",,20415.89,"CapPass","50% Nf: Cycle 2550",2550,66989,"416-20","Alloy 617",314626,"Plate"
-211.91,-0.00151,"Qualified",,20415.97,"CapPass","50% Nf: Cycle 2550",2550,66990,"416-20","Alloy 617",314626,"Plate"
-213.78,-0.00153,"Qualified",,20416.01,"CapPass","50% Nf: Cycle 2550",2550,66991,"416-20","Alloy 617",314626,"Plate"
-216.26,-0.00156,"Qualified",,20416.05,"CapPass","50% Nf: Cycle 2550",2550,66992,"416-20","Alloy 617",314626,"Plate"
-219.04,-0.00158,"Qualified",,20416.07,"CapPass","50% Nf: Cycle 2550",2550,66993,"416-20","Alloy 617",314626,"Plate"
-213.31,-0.00162,"Qualified",,20416.09,"CapPass","50% Nf: Cycle 2550",2550,66994,"416-20","Alloy 617",314626,"Plate"
-213.71,-0.00166,"Qualified",,20416.09,"CapPass","50% Nf: Cycle 2550",2550,66995,"416-20","Alloy 617",314626,"Plate"
-213.88,-0.00170,"Qualified",,20416.09,"CapPass","50% Nf: Cycle 2550",2550,66996,"416-20","Alloy 617",314626,"Plate"
-214.10,-0.00174,"Qualified",,20416.10,"CapPass","50% Nf: Cycle 2550",2550,66997,"416-20","Alloy 617",314626,"Plate"
-214.39,-0.00177,"Qualified",,20416.10,"CapPass","50% Nf: Cycle 2550",2550,66998,"416-20","Alloy 617",314626,"Plate"
-214.58,-0.00180,"Qualified",,20416.10,"CapPass","50% Nf: Cycle 2550",2550,66999,"416-20","Alloy 617",314626,"Plate"
-215.92,-0.00182,"Qualified",,20416.15,"CapPass","50% Nf: Cycle 2550",2550,67000,"416-20","Alloy 617",314626,"Plate"
-211.43,-0.00185,"Qualified",,20416.35,"CapPass","50% Nf: Cycle 2550",2550,67001,"416-20","Alloy 617",314626,"Plate"
-214.33,-0.00187,"Qualified",,20416.38,"CapPass","50% Nf: Cycle 2550",2550,67002,"416-20","Alloy 617",314626,"Plate"
-217.01,-0.00190,"Qualified",,20416.40,"CapPass","50% Nf: Cycle 2550",2550,67003,"416-20","Alloy 617",314626,"Plate"
-218.91,-0.00192,"Qualified",,20416.43,"CapPass","50% Nf: Cycle 2550",2550,67004,"416-20","Alloy 617",314626,"Plate"
-207.32,-0.00190,"Qualified",,20416.54,"CapPass","50% Nf: Cycle 2550",2550,67005,"416-20","Alloy 617",314626,"Plate"
-202.65,-0.00187,"Qualified",,20416.56,"CapPass","50% Nf: Cycle 2550",2550,67006,"416-20","Alloy 617",314626,"Plate"
-198.24,-0.00185,"Qualified",,20416.57,"CapPass","50% Nf: Cycle 2550",2550,67007,"416-20","Alloy 617",314626,"Plate"
-194.01,-0.00182,"Qualified",,20416.59,"CapPass","50% Nf: Cycle 2550",2550,67008,"416-20","Alloy 617",314626,"Plate"
-189.90,-0.00180,"Qualified",,20416.61,"CapPass","50% Nf: Cycle 2550",2550,67009,"416-20","Alloy 617",314626,"Plate"
-185.79,-0.00177,"Qualified",,20416.63,"CapPass","50% Nf: Cycle 2550",2550,67010,"416-20","Alloy 617",314626,"Plate"
-181.76,-0.00175,"Qualified",,20416.65,"CapPass","50% Nf: Cycle 2550",2550,67011,"416-20","Alloy 617",314626,"Plate"
-177.84,-0.00172,"Qualified",,20416.66,"CapPass","50% Nf: Cycle 2550",2550,67012,"416-20","Alloy 617",314626,"Plate"
-173.73,-0.00169,"Qualified",,20416.68,"CapPass","50% Nf: Cycle 2550",2550,67013,"416-20","Alloy 617",314626,"Plate"
-169.66,-0.00167,"Qualified",,20416.71,"CapPass","50% Nf: Cycle 2550",2550,67014,"416-20","Alloy 617",314626,"Plate"
-165.21,-0.00164,"Qualified",,20416.74,"CapPass","50% Nf: Cycle 2550",2550,67015,"416-20","Alloy 617",314626,"Plate"
-161.24,-0.00162,"Qualified",,20416.76,"CapPass","50% Nf: Cycle 2550",2550,67016,"416-20","Alloy 617",314626,"Plate"
-157.55,-0.00159,"Qualified",,20416.79,"CapPass","50% Nf: Cycle 2550",2550,67017,"416-20","Alloy 617",314626,"Plate"
-153.61,-0.00157,"Qualified",,20416.82,"CapPass","50% Nf: Cycle 2550",2550,67018,"416-20","Alloy 617",314626,"Plate"
-149.89,-0.00154,"Qualified",,20416.84,"CapPass","50% Nf: Cycle 2550",2550,67019,"416-20","Alloy 617",314626,"Plate"
-149.45,-0.00154,"Qualified",,20416.84,"CapPass","50% Nf: Cycle 2550",2550,67020,"416-20","Alloy 617",314626,"Plate"
-145.40,-0.00152,"Qualified",,20416.88,"CapPass","50% Nf: Cycle 2550",2550,67021,"416-20","Alloy 617",314626,"Plate"
-141.31,-0.00149,"Qualified",,20416.90,"CapPass","50% Nf: Cycle 2550",2550,67022,"416-20","Alloy 617",314626,"Plate"
-137.45,-0.00147,"Qualified",,20416.93,"CapPass","50% Nf: Cycle 2550",2550,67023,"416-20","Alloy 617",314626,"Plate"
-133.80,-0.00144,"Qualified",,20416.96,"CapPass","50% Nf: Cycle 2550",2550,67024,"416-20","Alloy 617",314626,"Plate"
-130.23,-0.00142,"Qualified",,20416.98,"CapPass","50% Nf: Cycle 2550",2550,67025,"416-20","Alloy 617",314626,"Plate"
-126.70,-0.00139,"Qualified",,20417.00,"CapPass","50% Nf: Cycle 2550",2550,67026,"416-20","Alloy 617",314626,"Plate"
-123.36,-0.00136,"Qualified",,20417.03,"CapPass","50% Nf: Cycle 2550",2550,67027,"416-20","Alloy 617",314626,"Plate"
-119.91,-0.00134,"Qualified",,20417.06,"CapPass","50% Nf: Cycle 2550",2550,67028,"416-20","Alloy 617",314626,"Plate"
-116.57,-0.00131,"Qualified",,20417.08,"CapPass","50% Nf: Cycle 2550",2550,67029,"416-20","Alloy 617",314626,"Plate"
-113.03,-0.00129,"Qualified",,20417.11,"CapPass","50% Nf: Cycle 2550",2550,67030,"416-20","Alloy 617",314626,"Plate"
-109.89,-0.00126,"Qualified",,20417.13,"CapPass","50% Nf: Cycle 2550",2550,67031,"416-20","Alloy 617",314626,"Plate"
-106.43,-0.00124,"Qualified",,20417.16,"CapPass","50% Nf: Cycle 2550",2550,67032,"416-20","Alloy 617",314626,"Plate"
-103.04,-0.00121,"Qualified",,20417.18,"CapPass","50% Nf: Cycle 2550",2550,67033,"416-20","Alloy 617",314626,"Plate"
-99.42,-0.00119,"Qualified",,20417.21,"CapPass","50% Nf: Cycle 2550",2550,67034,"416-20","Alloy 617",314626,"Plate"
-96.07,-0.00116,"Qualified",,20417.24,"CapPass","50% Nf: Cycle 2550",2550,67035,"416-20","Alloy 617",314626,"Plate"
-92.37,-0.00114,"Qualified",,20417.27,"CapPass","50% Nf: Cycle 2550",2550,67036,"416-20","Alloy 617",314626,"Plate"
-88.78,-0.00111,"Qualified",,20417.30,"CapPass","50% Nf: Cycle 2550",2550,67037,"416-20","Alloy 617",314626,"Plate"
-85.04,-0.00108,"Qualified",,20417.33,"CapPass","50% Nf: Cycle 2550",2550,67038,"416-20","Alloy 617",314626,"Plate"
-81.06,-0.00106,"Qualified",,20417.36,"CapPass","50% Nf: Cycle 2550",2550,67039,"416-20","Alloy 617",314626,"Plate"
-77.30,-0.00103,"Qualified",,20417.39,"CapPass","50% Nf: Cycle 2550",2550,67040,"416-20","Alloy 617",314626,"Plate"
-73.72,-0.00101,"Qualified",,20417.41,"CapPass","50% Nf: Cycle 2550",2550,67041,"416-20","Alloy 617",314626,"Plate"
-70.04,-0.00098,"Qualified",,20417.44,"CapPass","50% Nf: Cycle 2550",2550,67042,"416-20","Alloy 617",314626,"Plate"
-66.66,-0.00096,"Qualified",,20417.47,"CapPass","50% Nf: Cycle 2550",2550,67043,"416-20","Alloy 617",314626,"Plate"
-63.29,-0.00093,"Qualified",,20417.49,"CapPass","50% Nf: Cycle 2550",2550,67044,"416-20","Alloy 617",314626,"Plate"
-60.00,-0.00091,"Qualified",,20417.51,"CapPass","50% Nf: Cycle 2550",2550,67045,"416-20","Alloy 617",314626,"Plate"
-56.34,-0.00088,"Qualified",,20417.54,"CapPass","50% Nf: Cycle 2550",2550,67046,"416-20","Alloy 617",314626,"Plate"
-52.99,-0.00085,"Qualified",,20417.57,"CapPass","50% Nf: Cycle 2550",2550,67047,"416-20","Alloy 617",314626,"Plate"
-49.52,-0.00083,"Qualified",,20417.59,"CapPass","50% Nf: Cycle 2550",2550,67048,"416-20","Alloy 617",314626,"Plate"
-45.84,-0.00080,"Qualified",,20417.62,"CapPass","50% Nf: Cycle 2550",2550,67049,"416-20","Alloy 617",314626,"Plate"
-42.56,-0.00078,"Qualified",,20417.65,"CapPass","50% Nf: Cycle 2550",2550,67050,"416-20","Alloy 617",314626,"Plate"
-39.06,-0.00075,"Qualified",,20417.68,"CapPass","50% Nf: Cycle 2550",2550,67051,"416-20","Alloy 617",314626,"Plate"
-35.51,-0.00073,"Qualified",,20417.71,"CapPass","50% Nf: Cycle 2550",2550,67052,"416-20","Alloy 617",314626,"Plate"
-32.11,-0.00070,"Qualified",,20417.73,"CapPass","50% Nf: Cycle 2550",2550,67053,"416-20","Alloy 617",314626,"Plate"
-28.47,-0.00068,"Qualified",,20417.76,"CapPass","50% Nf: Cycle 2550",2550,67054,"416-20","Alloy 617",314626,"Plate"
-24.78,-0.00065,"Qualified",,20417.79,"CapPass","50% Nf: Cycle 2550",2550,67055,"416-20","Alloy 617",314626,"Plate"
-21.30,-0.00062,"Qualified",,20417.82,"CapPass","50% Nf: Cycle 2550",2550,67056,"416-20","Alloy 617",314626,"Plate"
-18.06,-0.00060,"Qualified",,20417.84,"CapPass","50% Nf: Cycle 2550",2550,67057,"416-20","Alloy 617",314626,"Plate"
-17.66,-0.00060,"Qualified",,20417.84,"CapPass","50% Nf: Cycle 2550",2550,67058,"416-20","Alloy 617",314626,"Plate"
-13.92,-0.00057,"Qualified",,20417.87,"CapPass","50% Nf: Cycle 2550",2550,67059,"416-20","Alloy 617",314626,"Plate"
-10.36,-0.00055,"Qualified",,20417.90,"CapPass","50% Nf: Cycle 2550",2550,67060,"416-20","Alloy 617",314626,"Plate"
-6.79,-0.00052,"Qualified",,20417.93,"CapPass","50% Nf: Cycle 2550",2550,67061,"416-20","Alloy 617",314626,"Plate"
-2.88,-0.00050,"Qualified",,20417.95,"CapPass","50% Nf: Cycle 2550",2550,67062,"416-20","Alloy 617",314626,"Plate"
0.78,-0.00047,"Qualified",,20417.98,"CapPass","50% Nf: Cycle 2550",2550,67063,"416-20","Alloy 617",314626,"Plate"
4.37,-0.00045,"Qualified",,20418.01,"CapPass","50% Nf: Cycle 2550",2550,67064,"416-20","Alloy 617",314626,"Plate"
7.74,-0.00042,"Qualified",,20418.04,"CapPass","50% Nf: Cycle 2550",2550,67065,"416-20","Alloy 617",314626,"Plate"
11.24,-0.00040,"Qualified",,20418.06,"CapPass","50% Nf: Cycle 2550",2550,67066,"416-20","Alloy 617",314626,"Plate"
14.56,-0.00037,"Qualified",,20418.09,"CapPass","50% Nf: Cycle 2550",2550,67067,"416-20","Alloy 617",314626,"Plate"
17.94,-0.00034,"Qualified",,20418.11,"CapPass","50% Nf: Cycle 2550",2550,67068,"416-20","Alloy 617",314626,"Plate"
21.53,-0.00032,"Qualified",,20418.14,"CapPass","50% Nf: Cycle 2550",2550,67069,"416-20","Alloy 617",314626,"Plate"
24.91,-0.00029,"Qualified",,20418.17,"CapPass","50% Nf: Cycle 2550",2550,67070,"416-20","Alloy 617",314626,"Plate"
27.85,-0.00027,"Qualified",,20418.21,"CapPass","50% Nf: Cycle 2550",2550,67071,"416-20","Alloy 617",314626,"Plate"
30.88,-0.00024,"Qualified",,20418.25,"CapPass","50% Nf: Cycle 2550",2550,67072,"416-20","Alloy 617",314626,"Plate"
34.41,-0.00022,"Qualified",,20418.30,"CapPass","50% Nf: Cycle 2550",2550,67073,"416-20","Alloy 617",314626,"Plate"
38.27,-0.00019,"Qualified",,20418.33,"CapPass","50% Nf: Cycle 2550",2550,67074,"416-20","Alloy 617",314626,"Plate"
41.84,-0.00017,"Qualified",,20418.35,"CapPass","50% Nf: Cycle 2550",2550,67075,"416-20","Alloy 617",314626,"Plate"
194.41,0.00196,"Qualified",,36822.43,"CapPass","90% Nf: Cycle 4599-4600",4599,93386,"416-20","Alloy 617",314626,"Plate"
188.54,0.00194,"Qualified",,36822.49,"CapPass","90% Nf: Cycle 4599-4600",4599,93387,"416-20","Alloy 617",314626,"Plate"
