Repository: js-molina/fatigue-A617

File: data/850C/Strain rate 0.001/0.40% strain/HTM_A19_PeakStress_41620.csv (part 10 of 14)
"Cycle","Data State","Max Stress Mpa","Min Stress Mpa","Qual Exceptions","Qual State","Stress Ratio","Time Max Stress Sec","Time Min Stress Sec","Sample","Count","Alloy","Material_Form","Heat"
3375,"CapPass",217.35,-220.04,,"Qualified",0.988,27019.64,27023.70,"416-20",3375,"Alloy 617","Plate",314626
3376,"CapPass",218.19,-219.05,,"Qualified",0.996,27027.54,27031.56,"416-20",3376,"Alloy 617","Plate",314626
3377,"CapPass",220.27,-218.54,,"Qualified",1.008,27035.57,27039.60,"416-20",3377,"Alloy 617","Plate",314626
3378,"CapPass",217.84,-218.67,,"Qualified",0.996,27043.50,27047.65,"416-20",3378,"Alloy 617","Plate",314626
3379,"CapPass",219.34,-220.61,,"Qualified",0.994,27051.73,27055.61,"416-20",3379,"Alloy 617","Plate",314626
3380,"CapPass",220.84,-219.69,,"Qualified",1.005,27059.65,27063.62,"416-20",3380,"Alloy 617","Plate",314626
3381,"CapPass",217.73,-219.09,,"Qualified",0.994,27067.41,27071.52,"416-20",3381,"Alloy 617","Plate",314626
3382,"CapPass",217.82,-214.38,,"Qualified",1.016,27075.65,27079.38,"416-20",3382,"Alloy 617","Plate",314626
3383,"CapPass",217.49,-219.26,,"Qualified",0.992,27083.54,27087.55,"416-20",3383,"Alloy 617","Plate",314626
3384,"CapPass",215.38,-222.25,,"Qualified",0.969,27091.41,27095.70,"416-20",3384,"Alloy 617","Plate",314626
3385,"CapPass",219.78,-217.64,,"Qualified",1.010,27099.73,27103.80,"416-20",3385,"Alloy 617","Plate",314626
3386,"CapPass",221.55,-217.61,,"Qualified",1.018,27107.71,27111.65,"416-20",3386,"Alloy 617","Plate",314626
3387,"CapPass",216.77,-219.06,,"Qualified",0.990,27115.59,27119.66,"416-20",3387,"Alloy 617","Plate",314626
3388,"CapPass",216.92,-220.59,,"Qualified",0.983,27123.64,27127.71,"416-20",3388,"Alloy 617","Plate",314626
3389,"CapPass",220.04,-216.53,,"Qualified",1.016,27131.74,27135.51,"416-20",3389,"Alloy 617","Plate",314626
3390,"CapPass",217.69,-220.26,,"Qualified",0.988,27139.77,27143.75,"416-20",3390,"Alloy 617","Plate",314626
3391,"CapPass",216.12,-216.34,,"Qualified",0.999,27147.49,27151.85,"416-20",3391,"Alloy 617","Plate",314626
3392,"CapPass",219.67,-216.12,,"Qualified",1.016,27155.81,27159.56,"416-20",3392,"Alloy 617","Plate",314626
3393,"CapPass",217.05,-221.11,,"Qualified",0.982,27163.86,27167.71,"416-20",3393,"Alloy 617","Plate",314626
3394,"CapPass",217.80,-214.46,,"Qualified",1.016,27171.87,27175.64,"416-20",3394,"Alloy 617","Plate",314626
3395,"CapPass",219.74,-216.57,,"Qualified",1.015,27179.78,27183.53,"416-20",3395,"Alloy 617","Plate",314626
3396,"CapPass",218.44,-218.36,,"Qualified",1.000,27187.68,27191.70,"416-20",3396,"Alloy 617","Plate",314626
3397,"CapPass",218.22,-216.77,,"Qualified",1.007,27195.73,27199.62,"416-20",3397,"Alloy 617","Plate",314626
3398,"CapPass",216.46,-218.75,,"Qualified",0.990,27203.67,27207.65,"416-20",3398,"Alloy 617","Plate",314626
3399,"CapPass",215.55,-220.09,,"Qualified",0.979,27211.62,27215.89,"416-20",3399,"Alloy 617","Plate",314626
3400,"CapPass",217.70,-217.82,,"Qualified",0.999,27219.72,27223.85,"416-20",3400,"Alloy 617","Plate",314626
3401,"CapPass",218.28,-219.40,,"Qualified",0.995,27227.73,27231.91,"416-20",3401,"Alloy 617","Plate",314626
3402,"CapPass",221.40,-218.19,,"Qualified",1.015,27235.93,27239.88,"416-20",3402,"Alloy 617","Plate",314626
3403,"CapPass",217.84,-214.55,,"Qualified",1.015,27243.68,27247.65,"416-20",3403,"Alloy 617","Plate",314626
3404,"CapPass",218.46,-219.84,,"Qualified",0.994,27251.83,27255.82,"416-20",3404,"Alloy 617","Plate",314626
3405,"CapPass",216.41,-220.35,,"Qualified",0.982,27259.81,27263.84,"416-20",3405,"Alloy 617","Plate",314626
3406,"CapPass",215.88,-216.42,,"Qualified",0.998,27267.59,27271.90,"416-20",3406,"Alloy 617","Plate",314626
3407,"CapPass",220.77,-216.67,,"Qualified",1.019,27275.94,27280.00,"416-20",3407,"Alloy 617","Plate",314626
3408,"CapPass",219.58,-217.76,,"Qualified",1.008,27283.89,27287.68,"416-20",3408,"Alloy 617","Plate",314626
3409,"CapPass",218.01,-220.62,,"Qualified",0.988,27291.91,27295.95,"416-20",3409,"Alloy 617","Plate",314626
3410,"CapPass",217.86,-210.27,,"Qualified",1.036,27299.82,27303.59,"416-20",3410,"Alloy 617","Plate",314626
3411,"CapPass",220.96,-217.94,,"Qualified",1.014,27307.90,27311.83,"416-20",3411,"Alloy 617","Plate",314626
3412,"CapPass",219.44,-219.58,,"Qualified",0.999,27315.88,27319.80,"416-20",3412,"Alloy 617","Plate",314626
3413,"CapPass",220.92,-217.97,,"Qualified",1.014,27323.86,27327.78,"416-20",3413,"Alloy 617","Plate",314626
3414,"CapPass",220.04,-221.19,,"Qualified",0.995,27331.99,27336.00,"416-20",3414,"Alloy 617","Plate",314626
3415,"CapPass",222.59,-217.75,,"Qualified",1.022,27339.94,27343.89,"416-20",3415,"Alloy 617","Plate",314626
3416,"CapPass",219.16,-218.90,,"Qualified",1.001,27347.85,27351.86,"416-20",3416,"Alloy 617","Plate",314626
3417,"CapPass",222.53,-218.84,,"Qualified",1.017,27355.99,27359.74,"416-20",3417,"Alloy 617","Plate",314626
3418,"CapPass",219.22,-219.94,,"Qualified",0.997,27363.92,27367.73,"416-20",3418,"Alloy 617","Plate",314626
3419,"CapPass",221.90,-221.82,,"Qualified",1.000,27371.99,27376.02,"416-20",3419,"Alloy 617","Plate",314626
3420,"CapPass",218.52,-220.73,,"Qualified",0.990,27379.84,27384.05,"416-20",3420,"Alloy 617","Plate",314626
3421,"CapPass",218.89,-219.01,,"Qualified",0.999,27388.06,27392.12,"416-20",3421,"Alloy 617","Plate",314626
3422,"CapPass",217.72,-220.15,,"Qualified",0.989,27395.95,27400.05,"416-20",3422,"Alloy 617","Plate",314626
3423,"CapPass",222.62,-219.28,,"Qualified",1.015,27404.03,27407.99,"416-20",3423,"Alloy 617","Plate",314626
3424,"CapPass",221.40,-218.36,,"Qualified",1.014,27412.01,27415.82,"416-20",3424,"Alloy 617","Plate",314626
3425,"CapPass",215.33,-220.61,,"Qualified",0.976,27420.12,27424.01,"416-20",3425,"Alloy 617","Plate",314626
3426,"CapPass",221.82,-222.91,,"Qualified",0.995,27428.08,27432.10,"416-20",3426,"Alloy 617","Plate",314626
3427,"CapPass",218.84,-216.20,,"Qualified",1.012,27436.08,27440.00,"416-20",3427,"Alloy 617","Plate",314626
3428,"CapPass",215.44,-221.36,,"Qualified",0.973,27444.16,27448.07,"416-20",3428,"Alloy 617","Plate",314626
3429,"CapPass",217.98,-218.27,,"Qualified",0.999,27451.89,27455.92,"416-20",3429,"Alloy 617","Plate",314626
3430,"CapPass",218.30,-220.46,,"Qualified",0.990,27460.15,27464.04,"416-20",3430,"Alloy 617","Plate",314626
3431,"CapPass",216.27,-220.24,,"Qualified",0.982,27468.00,27472.10,"416-20",3431,"Alloy 617","Plate",314626
3432,"CapPass",218.65,-212.63,,"Qualified",1.028,27476.18,27479.74,"416-20",3432,"Alloy 617","Plate",314626
3433,"CapPass",215.25,-222.37,,"Qualified",0.968,27483.97,27488.18,"416-20",3433,"Alloy 617","Plate",314626
3434,"CapPass",219.75,-216.58,,"Qualified",1.015,27492.11,27495.97,"416-20",3434,"Alloy 617","Plate",314626
3435,"CapPass",221.05,-219.33,,"Qualified",1.008,27500.16,27504.11,"416-20",3435,"Alloy 617","Plate",314626
3436,"CapPass",222.81,-221.11,,"Qualified",1.008,27508.18,27512.05,"416-20",3436,"Alloy 617","Plate",314626
3437,"CapPass",215.26,-218.77,,"Qualified",0.984,27516.23,27520.26,"416-20",3437,"Alloy 617","Plate",314626
3438,"CapPass",219.37,-214.65,,"Qualified",1.022,27524.17,27528.25,"416-20",3438,"Alloy 617","Plate",314626
3439,"CapPass",219.11,-217.81,,"Qualified",1.006,27532.11,27536.17,"416-20",3439,"Alloy 617","Plate",314626
3440,"CapPass",216.14,-215.51,,"Qualified",1.003,27540.26,27544.28,"416-20",3440,"Alloy 617","Plate",314626
3441,"CapPass",217.65,-216.71,,"Qualified",1.004,27547.95,27552.16,"416-20",3441,"Alloy 617","Plate",314626
3442,"CapPass",218.59,-218.53,,"Qualified",1.000,27556.30,27560.23,"416-20",3442,"Alloy 617","Plate",314626
3443,"CapPass",218.41,-216.85,,"Qualified",1.007,27563.95,27568.25,"416-20",3443,"Alloy 617","Plate",314626
3444,"CapPass",219.86,-217.91,,"Qualified",1.009,27572.16,27576.15,"416-20",3444,"Alloy 617","Plate",314626
3445,"CapPass",212.98,-213.76,,"Qualified",0.996,27579.92,27583.99,"416-20",3445,"Alloy 617","Plate",314626
3446,"CapPass",212.49,-219.08,,"Qualified",0.970,27588.05,27592.17,"416-20",3446,"Alloy 617","Plate",314626
3447,"CapPass",215.59,-216.74,,"Qualified",0.995,27595.90,27600.15,"416-20",3447,"Alloy 617","Plate",314626
3448,"CapPass",217.20,-216.14,,"Qualified",1.005,27604.30,27607.99,"416-20",3448,"Alloy 617","Plate",314626
3449,"CapPass",215.05,-218.91,,"Qualified",0.982,27612.04,27616.22,"416-20",3449,"Alloy 617","Plate",314626
3450,"CapPass",216.81,-221.83,,"Qualified",0.977,27620.17,27624.32,"416-20",3450,"Alloy 617","Plate",314626
3451,"CapPass",217.03,-217.07,,"Qualified",1.000,27627.94,27632.38,"416-20",3451,"Alloy 617","Plate",314626
3452,"CapPass",219.28,-218.60,,"Qualified",1.003,27636.20,27640.31,"416-20",3452,"Alloy 617","Plate",314626
3453,"CapPass",220.44,-218.46,,"Qualified",1.009,27644.32,27648.17,"416-20",3453,"Alloy 617","Plate",314626
3454,"CapPass",220.78,-219.00,,"Qualified",1.008,27652.31,27656.24,"416-20",3454,"Alloy 617","Plate",314626
3455,"CapPass",216.64,-216.24,,"Qualified",1.002,27660.14,27664.28,"416-20",3455,"Alloy 617","Plate",314626
3456,"CapPass",219.33,-217.83,,"Qualified",1.007,27668.21,27672.21,"416-20",3456,"Alloy 617","Plate",314626
3457,"CapPass",218.43,-221.25,,"Qualified",0.987,27676.16,27680.35,"416-20",3457,"Alloy 617","Plate",314626
3458,"CapPass",216.25,-220.17,,"Qualified",0.982,27684.01,27688.41,"416-20",3458,"Alloy 617","Plate",314626
3459,"CapPass",220.75,-217.64,,"Qualified",1.014,27692.22,27696.26,"416-20",3459,"Alloy 617","Plate",314626
3460,"CapPass",221.99,-217.22,,"Qualified",1.022,27700.40,27704.27,"416-20",3460,"Alloy 617","Plate",314626
3461,"CapPass",217.86,-220.66,,"Qualified",0.987,27708.32,27712.33,"416-20",3461,"Alloy 617","Plate",314626
3462,"CapPass",216.97,-218.99,,"Qualified",0.991,27716.26,27720.44,"416-20",3462,"Alloy 617","Plate",314626
3463,"CapPass",221.03,-216.10,,"Qualified",1.023,27724.39,27728.23,"416-20",3463,"Alloy 617","Plate",314626
3464,"CapPass",218.38,-220.58,,"Qualified",0.990,27732.20,27736.35,"416-20",3464,"Alloy 617","Plate",314626
3465,"CapPass",221.16,-219.67,,"Qualified",1.007,27740.37,27744.50,"416-20",3465,"Alloy 617","Plate",314626
3466,"CapPass",212.07,-220.65,,"Qualified",0.961,27748.22,27752.34,"416-20",3466,"Alloy 617","Plate",314626
3467,"CapPass",218.82,-221.44,,"Qualified",0.988,27756.27,27760.47,"416-20",3467,"Alloy 617","Plate",314626
3468,"CapPass",221.92,-215.21,,"Qualified",1.031,27764.50,27768.28,"416-20",3468,"Alloy 617","Plate",314626
3469,"CapPass",219.82,-217.12,,"Qualified",1.012,27772.43,27776.29,"416-20",3469,"Alloy 617","Plate",314626
3470,"CapPass",221.74,-218.64,,"Qualified",1.014,27780.45,27784.26,"416-20",3470,"Alloy 617","Plate",314626
3471,"CapPass",218.93,-221.54,,"Qualified",0.988,27788.51,27792.46,"416-20",3471,"Alloy 617","Plate",314626
3472,"CapPass",214.58,-215.81,,"Qualified",0.994,27796.55,27800.57,"416-20",3472,"Alloy 617","Plate",314626
3473,"CapPass",217.64,-219.03,,"Qualified",0.994,27804.29,27808.47,"416-20",3473,"Alloy 617","Plate",314626
3474,"CapPass",218.59,-220.08,,"Qualified",0.993,27812.42,27816.41,"416-20",3474,"Alloy 617","Plate",314626
3475,"CapPass",216.68,-219.28,,"Qualified",0.988,27820.38,27824.48,"416-20",3475,"Alloy 617","Plate",314626
3476,"CapPass",218.97,-215.27,,"Qualified",1.017,27828.35,27832.52,"416-20",3476,"Alloy 617","Plate",314626
3477,"CapPass",218.62,-218.50,,"Qualified",1.001,27836.35,27840.56,"416-20",3477,"Alloy 617","Plate",314626
3478,"CapPass",217.64,-218.96,,"Qualified",0.994,27844.32,27848.59,"416-20",3478,"Alloy 617","Plate",314626
3479,"CapPass",217.24,-217.76,,"Qualified",0.998,27852.32,27856.53,"416-20",3479,"Alloy 617","Plate",314626
3480,"CapPass",217.04,-218.86,,"Qualified",0.992,27860.58,27864.44,"416-20",3480,"Alloy 617","Plate",314626
3481,"CapPass",217.89,-218.50,,"Qualified",0.997,27868.24,27872.42,"416-20",3481,"Alloy 617","Plate",314626
3482,"CapPass",220.05,-215.21,,"Qualified",1.022,27876.53,27880.23,"416-20",3482,"Alloy 617","Plate",314626
3483,"CapPass",215.66,-221.76,,"Qualified",0.973,27884.57,27888.60,"416-20",3483,"Alloy 617","Plate",314626
3484,"CapPass",217.32,-217.88,,"Qualified",0.997,27892.29,27896.58,"416-20",3484,"Alloy 617","Plate",314626
3485,"CapPass",215.23,-218.14,,"Qualified",0.987,27900.31,27904.44,"416-20",3485,"Alloy 617","Plate",314626
3486,"CapPass",220.56,-219.14,,"Qualified",1.006,27908.67,27912.60,"416-20",3486,"Alloy 617","Plate",314626
3487,"CapPass",216.10,-218.50,,"Qualified",0.989,27916.31,27920.56,"416-20",3487,"Alloy 617","Plate",314626
3488,"CapPass",215.73,-219.41,,"Qualified",0.983,27924.45,27928.56,"416-20",3488,"Alloy 617","Plate",314626
3489,"CapPass",220.22,-220.42,,"Qualified",0.999,27932.55,27936.69,"416-20",3489,"Alloy 617","Plate",314626
3490,"CapPass",219.60,-220.00,,"Qualified",0.998,27940.69,27944.68,"416-20",3490,"Alloy 617","Plate",314626
3491,"CapPass",219.23,-215.82,,"Qualified",1.016,27948.51,27952.57,"416-20",3491,"Alloy 617","Plate",314626
3492,"CapPass",219.21,-219.56,,"Qualified",0.998,27956.56,27960.60,"416-20",3492,"Alloy 617","Plate",314626
3493,"CapPass",218.91,-219.25,,"Qualified",0.998,27964.61,27968.59,"416-20",3493,"Alloy 617","Plate",314626
3494,"CapPass",217.22,-222.03,,"Qualified",0.978,27972.61,27976.65,"416-20",3494,"Alloy 617","Plate",314626
3495,"CapPass",217.62,-211.33,,"Qualified",1.030,27980.58,27984.32,"416-20",3495,"Alloy 617","Plate",314626
3496,"CapPass",216.35,-219.05,,"Qualified",0.988,27988.41,27992.69,"416-20",3496,"Alloy 617","Plate",314626
3497,"CapPass",220.60,-218.12,,"Qualified",1.011,27996.59,28000.77,"416-20",3497,"Alloy 617","Plate",314626
3498,"CapPass",221.68,-215.53,,"Qualified",1.029,28004.78,28008.49,"416-20",3498,"Alloy 617","Plate",314626
3499,"CapPass",217.81,-218.53,,"Qualified",0.997,28012.48,28016.72,"416-20",3499,"Alloy 617","Plate",314626
3500,"CapPass",219.13,-217.60,,"Qualified",1.007,28020.59,28024.63,"416-20",3500,"Alloy 617","Plate",314626
3501,"CapPass",221.21,-219.15,,"Qualified",1.009,28028.66,28032.63,"416-20",3501,"Alloy 617","Plate",314626
3502,"CapPass",217.07,-219.30,,"Qualified",0.990,28036.63,28040.65,"416-20",3502,"Alloy 617","Plate",314626
3503,"CapPass",219.71,-218.78,,"Qualified",1.004,28044.63,28048.55,"416-20",3503,"Alloy 617","Plate",314626
3504,"CapPass",222.75,-218.43,,"Qualified",1.020,28052.78,28056.52,"416-20",3504,"Alloy 617","Plate",314626
3505,"CapPass",220.65,-219.57,,"Qualified",1.005,28060.70,28064.65,"416-20",3505,"Alloy 617","Plate",314626
3506,"CapPass",217.95,-221.02,,"Qualified",0.986,28068.72,28072.78,"416-20",3506,"Alloy 617","Plate",314626
3507,"CapPass",219.82,-214.62,,"Qualified",1.024,28076.86,28080.61,"416-20",3507,"Alloy 617","Plate",314626
3508,"CapPass",218.76,-221.87,,"Qualified",0.986,28084.75,28088.80,"416-20",3508,"Alloy 617","Plate",314626
3509,"CapPass",217.56,-219.94,,"Qualified",0.989,28092.68,28096.81,"416-20",3509,"Alloy 617","Plate",314626
3510,"CapPass",218.40,-216.34,,"Qualified",1.010,28100.62,28104.64,"416-20",3510,"Alloy 617","Plate",314626
3511,"CapPass",219.22,-222.58,,"Qualified",0.985,28108.80,28112.88,"416-20",3511,"Alloy 617","Plate",314626
3512,"CapPass",216.61,-218.17,,"Qualified",0.993,28116.58,28120.92,"416-20",3512,"Alloy 617","Plate",314626
3513,"CapPass",218.45,-219.04,,"Qualified",0.997,28124.67,28128.93,"416-20",3513,"Alloy 617","Plate",314626
3514,"CapPass",220.12,-217.31,,"Qualified",1.013,28132.72,28136.67,"416-20",3514,"Alloy 617","Plate",314626
3515,"CapPass",219.68,-217.01,,"Qualified",1.012,28140.68,28144.86,"416-20",3515,"Alloy 617","Plate",314626
3516,"CapPass",215.06,-221.89,,"Qualified",0.969,28148.93,28152.82,"416-20",3516,"Alloy 617","Plate",314626
3517,"CapPass",221.79,-212.26,,"Qualified",1.045,28156.92,28160.60,"416-20",3517,"Alloy 617","Plate",314626
3518,"CapPass",219.95,-218.08,,"Qualified",1.009,28164.86,28168.76,"416-20",3518,"Alloy 617","Plate",314626
3519,"CapPass",213.98,-216.00,,"Qualified",0.991,28172.77,28176.84,"416-20",3519,"Alloy 617","Plate",314626
3520,"CapPass",220.01,-217.02,,"Qualified",1.014,28180.84,28184.64,"416-20",3520,"Alloy 617","Plate",314626
3521,"CapPass",219.39,-220.85,,"Qualified",0.993,28188.73,28192.86,"416-20",3521,"Alloy 617","Plate",314626
3522,"CapPass",220.28,-218.58,,"Qualified",1.008,28196.96,28200.70,"416-20",3522,"Alloy 617","Plate",314626
3523,"CapPass",217.02,-219.98,,"Qualified",0.987,28204.86,28208.88,"416-20",3523,"Alloy 617","Plate",314626
3524,"CapPass",220.85,-219.29,,"Qualified",1.007,28212.84,28216.82,"416-20",3524,"Alloy 617","Plate",314626
3525,"CapPass",217.83,-221.85,,"Qualified",0.982,28220.70,28225.01,"416-20",3525,"Alloy 617","Plate",314626
3526,"CapPass",218.04,-220.84,,"Qualified",0.987,28229.04,28232.99,"416-20",3526,"Alloy 617","Plate",314626
3527,"CapPass",219.59,-217.92,,"Qualified",1.008,28236.82,28240.93,"416-20",3527,"Alloy 617","Plate",314626
3528,"CapPass",218.67,-220.16,,"Qualified",0.993,28244.93,28248.90,"416-20",3528,"Alloy 617","Plate",314626
3529,"CapPass",216.91,-219.16,,"Qualified",0.990,28252.70,28257.06,"416-20",3529,"Alloy 617","Plate",314626
3530,"CapPass",219.93,-220.65,,"Qualified",0.997,28261.07,28265.06,"416-20",3530,"Alloy 617","Plate",314626
3531,"CapPass",218.23,-222.25,,"Qualified",0.982,28269.00,28273.02,"416-20",3531,"Alloy 617","Plate",314626
3532,"CapPass",216.79,-219.62,,"Qualified",0.987,28276.76,28280.96,"416-20",3532,"Alloy 617","Plate",314626
3533,"CapPass",215.64,-218.03,,"Qualified",0.989,28284.87,28288.93,"416-20",3533,"Alloy 617","Plate",314626
3534,"CapPass",219.17,-218.06,,"Qualified",1.005,28293.00,28297.11,"416-20",3534,"Alloy 617","Plate",314626
3535,"CapPass",218.55,-219.64,,"Qualified",0.995,28301.11,28305.11,"416-20",3535,"Alloy 617","Plate",314626
3536,"CapPass",221.49,-216.98,,"Qualified",1.021,28309.07,28312.85,"416-20",3536,"Alloy 617","Plate",314626
3537,"CapPass",219.16,-218.25,,"Qualified",1.004,28317.08,28320.88,"416-20",3537,"Alloy 617","Plate",314626
3538,"CapPass",220.15,-216.85,,"Qualified",1.015,28325.11,28328.98,"416-20",3538,"Alloy 617","Plate",314626
3539,"CapPass",214.08,-217.74,,"Qualified",0.983,28333.15,28337.15,"416-20",3539,"Alloy 617","Plate",314626
3540,"CapPass",218.02,-221.44,,"Qualified",0.985,28341.13,28345.16,"416-20",3540,"Alloy 617","Plate",314626
3541,"CapPass",218.12,-216.89,,"Qualified",1.006,28348.98,28352.90,"416-20",3541,"Alloy 617","Plate",314626
3542,"CapPass",215.66,-220.93,,"Qualified",0.976,28356.96,28361.07,"416-20",3542,"Alloy 617","Plate",314626
3543,"CapPass",220.22,-219.97,,"Qualified",1.001,28365.07,28369.16,"416-20",3543,"Alloy 617","Plate",314626
3544,"CapPass",215.78,-219.96,,"Qualified",0.981,28372.79,28377.13,"416-20",3544,"Alloy 617","Plate",314626
3545,"CapPass",218.01,-219.62,,"Qualified",0.993,28380.93,28385.11,"416-20",3545,"Alloy 617","Plate",314626
3546,"CapPass",220.52,-218.76,,"Qualified",1.008,28389.09,28393.05,"416-20",3546,"Alloy 617","Plate",314626
3547,"CapPass",215.88,-221.91,,"Qualified",0.973,28397.00,28401.08,"416-20",3547,"Alloy 617","Plate",314626
3548,"CapPass",218.36,-216.46,,"Qualified",1.009,28405.09,28408.94,"416-20",3548,"Alloy 617","Plate",314626
3549,"CapPass",214.42,-220.19,,"Qualified",0.974,28412.93,28417.15,"416-20",3549,"Alloy 617","Plate",314626
3550,"CapPass",217.58,-209.84,,"Qualified",1.037,28420.89,28424.84,"416-20",3550,"Alloy 617","Plate",314626
3551,"CapPass",220.39,-216.77,,"Qualified",1.017,28429.20,28432.96,"416-20",3551,"Alloy 617","Plate",314626
3552,"CapPass",222.35,-220.66,,"Qualified",1.008,28437.21,28441.22,"416-20",3552,"Alloy 617","Plate",314626
3553,"CapPass",216.64,-219.68,,"Qualified",0.986,28445.23,28449.09,"416-20",3553,"Alloy 617","Plate",314626
3554,"CapPass",216.61,-219.07,,"Qualified",0.989,28452.96,28457.01,"416-20",3554,"Alloy 617","Plate",314626
3555,"CapPass",215.78,-217.78,,"Qualified",0.991,28461.01,28465.12,"416-20",3555,"Alloy 617","Plate",314626
3556,"CapPass",218.16,-221.18,,"Qualified",0.986,28469.23,28473.16,"416-20",3556,"Alloy 617","Plate",314626
3557,"CapPass",219.78,-218.18,,"Qualified",1.007,28477.22,28481.06,"416-20",3557,"Alloy 617","Plate",314626
3558,"CapPass",218.14,-218.55,,"Qualified",0.998,28485.15,28489.13,"416-20",3558,"Alloy 617","Plate",314626
3559,"CapPass",216.06,-217.35,,"Qualified",0.994,28493.15,28497.32,"416-20",3559,"Alloy 617","Plate",314626
3560,"CapPass",219.58,-214.78,,"Qualified",1.022,28501.13,28505.32,"416-20",3560,"Alloy 617","Plate",314626
3561,"CapPass",218.67,-218.06,,"Qualified",1.003,28509.15,28513.09,"416-20",3561,"Alloy 617","Plate",314626
3562,"CapPass",218.36,-219.55,,"Qualified",0.995,28517.11,28521.20,"416-20",3562,"Alloy 617","Plate",314626
3563,"CapPass",219.39,-215.01,,"Qualified",1.020,28525.36,28529.02,"416-20",3563,"Alloy 617","Plate",314626
3564,"CapPass",221.10,-219.41,,"Qualified",1.008,28533.22,28537.31,"416-20",3564,"Alloy 617","Plate",314626
3565,"CapPass",216.97,-222.11,,"Qualified",0.977,28541.20,28545.26,"416-20",3565,"Alloy 617","Plate",314626
3566,"CapPass",216.13,-219.57,,"Qualified",0.984,28549.10,28553.34,"416-20",3566,"Alloy 617","Plate",314626
3567,"CapPass",219.29,-218.68,,"Qualified",1.003,28557.07,28561.24,"416-20",3567,"Alloy 617","Plate",314626
3568,"CapPass",219.72,-219.79,,"Qualified",1.000,28565.34,28569.36,"416-20",3568,"Alloy 617","Plate",314626
3569,"CapPass",218.03,-219.59,,"Qualified",0.993,28573.15,28577.37,"416-20",3569,"Alloy 617","Plate",314626
3570,"CapPass",220.45,-216.70,,"Qualified",1.017,28581.29,28585.39,"416-20",3570,"Alloy 617","Plate",314626
3571,"CapPass",220.58,-218.88,,"Qualified",1.008,28589.37,28593.44,"416-20",3571,"Alloy 617","Plate",314626
3572,"CapPass",218.77,-215.23,,"Qualified",1.016,28597.25,28601.09,"416-20",3572,"Alloy 617","Plate",314626
3573,"CapPass",220.02,-216.90,,"Qualified",1.014,28605.39,28609.21,"416-20",3573,"Alloy 617","Plate",314626
3574,"CapPass",219.78,-216.16,,"Qualified",1.017,28613.37,28617.26,"416-20",3574,"Alloy 617","Plate",314626
3575,"CapPass",214.55,-214.08,,"Qualified",1.002,28621.47,28625.07,"416-20",3575,"Alloy 617","Plate",314626
3576,"CapPass",220.02,-219.97,,"Qualified",1.000,28629.44,28633.40,"416-20",3576,"Alloy 617","Plate",314626
3577,"CapPass",217.01,-217.52,,"Qualified",0.998,28637.30,28641.40,"416-20",3577,"Alloy 617","Plate",314626
3578,"CapPass",217.47,-214.03,,"Qualified",1.016,28645.26,28649.01,"416-20",3578,"Alloy 617","Plate",314626
3579,"CapPass",213.86,-219.23,,"Qualified",0.975,28653.13,28657.37,"416-20",3579,"Alloy 617","Plate",314626
3580,"CapPass",218.38,-219.08,,"Qualified",0.997,28661.38,28665.34,"416-20",3580,"Alloy 617","Plate",314626
3581,"CapPass",220.26,-220.36,,"Qualified",1.000,28669.37,28673.46,"416-20",3581,"Alloy 617","Plate",314626
3582,"CapPass",216.39,-220.71,,"Qualified",0.980,28677.20,28681.48,"416-20",3582,"Alloy 617","Plate",314626
3583,"CapPass",221.95,-217.38,,"Qualified",1.021,28685.44,28689.39,"416-20",3583,"Alloy 617","Plate",314626
3584,"CapPass",218.58,-221.05,,"Qualified",0.989,28693.40,28697.50,"416-20",3584,"Alloy 617","Plate",314626
3585,"CapPass",221.87,-217.91,,"Qualified",1.018,28701.53,28705.31,"416-20",3585,"Alloy 617","Plate",314626
3586,"CapPass",219.89,-222.64,,"Qualified",0.988,28709.47,28713.55,"416-20",3586,"Alloy 617","Plate",314626
3587,"CapPass",212.00,-222.20,,"Qualified",0.954,28717.57,28721.54,"416-20",3587,"Alloy 617","Plate",314626
3588,"CapPass",216.39,-220.94,,"Qualified",0.979,28725.32,28729.49,"416-20",3588,"Alloy 617","Plate",314626
3589,"CapPass",218.51,-218.32,,"Qualified",1.001,28733.29,28737.36,"416-20",3589,"Alloy 617","Plate",314626
3590,"CapPass",219.49,-220.80,,"Qualified",0.994,28741.55,28745.45,"416-20",3590,"Alloy 617","Plate",314626
3591,"CapPass",217.95,-218.69,,"Qualified",0.997,28749.45,28753.53,"416-20",3591,"Alloy 617","Plate",314626
3592,"CapPass",220.94,-219.19,,"Qualified",1.008,28757.55,28761.49,"416-20",3592,"Alloy 617","Plate",314626
3593,"CapPass",216.57,-218.76,,"Qualified",0.990,28765.34,28769.52,"416-20",3593,"Alloy 617","Plate",314626
3594,"CapPass",220.89,-217.81,,"Qualified",1.014,28773.57,28777.41,"416-20",3594,"Alloy 617","Plate",314626
3595,"CapPass",218.39,-219.85,,"Qualified",0.993,28781.56,28785.62,"416-20",3595,"Alloy 617","Plate",314626
3596,"CapPass",217.97,-222.95,,"Qualified",0.978,28789.64,28793.62,"416-20",3596,"Alloy 617","Plate",314626
3597,"CapPass",219.24,-218.75,,"Qualified",1.002,28797.51,28801.59,"416-20",3597,"Alloy 617","Plate",314626
3598,"CapPass",220.59,-216.83,,"Qualified",1.017,28805.53,28809.50,"416-20",3598,"Alloy 617","Plate",314626
3599,"CapPass",215.47,-218.15,,"Qualified",0.988,28813.39,28817.41,"416-20",3599,"Alloy 617","Plate",314626
3600,"CapPass",219.81,-216.70,,"Qualified",1.014,28821.57,28825.46,"416-20",3600,"Alloy 617","Plate",314626
3601,"CapPass",218.50,-217.64,,"Qualified",1.004,28829.64,28833.39,"416-20",3601,"Alloy 617","Plate",314626
3602,"CapPass",219.92,-217.54,,"Qualified",1.011,28837.68,28841.70,"416-20",3602,"Alloy 617","Plate",314626
3603,"CapPass",214.53,-218.87,,"Qualified",0.980,28845.71,28849.72,"416-20",3603,"Alloy 617","Plate",314626
3604,"CapPass",218.31,-218.39,,"Qualified",1.000,28853.54,28857.52,"416-20",3604,"Alloy 617","Plate",314626
3605,"CapPass",210.36,-220.59,,"Qualified",0.954,28861.25,28865.67,"416-20",3605,"Alloy 617","Plate",314626
3606,"CapPass",216.53,-218.93,,"Qualified",0.989,28869.47,28873.68,"416-20",3606,"Alloy 617","Plate",314626
3607,"CapPass",217.29,-219.65,,"Qualified",0.989,28877.50,28881.66,"416-20",3607,"Alloy 617","Plate",314626
3608,"CapPass",219.76,-220.20,,"Qualified",0.998,28885.61,28889.61,"416-20",3608,"Alloy 617","Plate",314626
3609,"CapPass",216.03,-219.28,,"Qualified",0.985,28893.51,28897.59,"416-20",3609,"Alloy 617","Plate",314626
3610,"CapPass",218.54,-218.51,,"Qualified",1.000,28901.52,28905.58,"416-20",3610,"Alloy 617","Plate",314626
3611,"CapPass",219.34,-213.46,,"Qualified",1.028,28909.50,28913.78,"416-20",3611,"Alloy 617","Plate",314626
3612,"CapPass",217.60,-218.65,,"Qualified",0.995,28917.66,28921.79,"416-20",3612,"Alloy 617","Plate",314626
3613,"CapPass",219.50,-217.59,,"Qualified",1.009,28925.70,28929.71,"416-20",3613,"Alloy 617","Plate",314626
3614,"CapPass",219.29,-216.59,,"Qualified",1.013,28933.62,28937.67,"416-20",3614,"Alloy 617","Plate",314626
3615,"CapPass",220.00,-218.43,,"Qualified",1.007,28941.79,28945.82,"416-20",3615,"Alloy 617","Plate",314626
3616,"CapPass",213.55,-219.42,,"Qualified",0.973,28949.53,28953.84,"416-20",3616,"Alloy 617","Plate",314626
3617,"CapPass",220.58,-218.87,,"Qualified",1.008,28957.76,28961.60,"416-20",3617,"Alloy 617","Plate",314626
3618,"CapPass",217.50,-216.08,,"Qualified",1.007,28965.54,28969.56,"416-20",3618,"Alloy 617","Plate",314626
3619,"CapPass",221.06,-219.77,,"Qualified",1.006,28973.80,28977.61,"416-20",3619,"Alloy 617","Plate",314626
3620,"CapPass",220.17,-218.80,,"Qualified",1.006,28981.57,28985.65,"416-20",3620,"Alloy 617","Plate",314626
3621,"CapPass",219.70,-218.56,,"Qualified",1.005,28989.81,28993.64,"416-20",3621,"Alloy 617","Plate",314626
3622,"CapPass",222.15,-217.49,,"Qualified",1.021,28997.76,29001.54,"416-20",3622,"Alloy 617","Plate",314626
3623,"CapPass",216.20,-219.50,,"Qualified",0.985,29005.68,29009.69,"416-20",3623,"Alloy 617","Plate",314626
3624,"CapPass",217.84,-222.37,,"Qualified",0.980,29013.67,29017.87,"416-20",3624,"Alloy 617","Plate",314626
3625,"CapPass",216.06,-216.74,,"Qualified",0.997,29021.87,29025.70,"416-20",3625,"Alloy 617","Plate",314626
3626,"CapPass",218.58,-220.95,,"Qualified",0.989,29029.75,29033.87,"416-20",3626,"Alloy 617","Plate",314626
3627,"CapPass",216.99,-220.32,,"Qualified",0.985,29037.70,29041.73,"416-20",3627,"Alloy 617","Plate",314626
3628,"CapPass",218.85,-218.51,,"Qualified",1.002,29045.90,29049.72,"416-20",3628,"Alloy 617","Plate",314626
3629,"CapPass",217.50,-219.32,,"Qualified",0.992,29053.72,29057.83,"416-20",3629,"Alloy 617","Plate",314626
3630,"CapPass",217.53,-219.91,,"Qualified",0.989,29061.62,29065.81,"416-20",3630,"Alloy 617","Plate",314626
3631,"CapPass",219.66,-219.19,,"Qualified",1.002,29069.80,29073.79,"416-20",3631,"Alloy 617","Plate",314626
3632,"CapPass",217.06,-218.83,,"Qualified",0.992,29077.97,29081.88,"416-20",3632,"Alloy 617","Plate",314626
3633,"CapPass",216.34,-219.12,,"Qualified",0.987,29085.71,29089.84,"416-20",3633,"Alloy 617","Plate",314626
3634,"CapPass",219.37,-218.98,,"Qualified",1.002,29093.88,29097.77,"416-20",3634,"Alloy 617","Plate",314626
3635,"CapPass",215.47,-212.13,,"Qualified",1.016,29101.59,29105.67,"416-20",3635,"Alloy 617","Plate",314626
3636,"CapPass",219.19,-216.90,,"Qualified",1.011,29109.83,29113.84,"416-20",3636,"Alloy 617","Plate",314626
3637,"CapPass",218.76,-219.04,,"Qualified",0.999,29117.83,29121.89,"416-20",3637,"Alloy 617","Plate",314626
3638,"CapPass",213.75,-215.02,,"Qualified",0.994,29126.00,29129.72,"416-20",3638,"Alloy 617","Plate",314626
3639,"CapPass",217.72,-218.84,,"Qualified",0.995,29133.89,29137.77,"416-20",3639,"Alloy 617","Plate",314626
3640,"CapPass",220.23,-217.54,,"Qualified",1.012,29141.84,29145.95,"416-20",3640,"Alloy 617","Plate",314626
3641,"CapPass",218.72,-216.29,,"Qualified",1.011,29149.81,29154.06,"416-20",3641,"Alloy 617","Plate",314626
3642,"CapPass",214.22,-218.14,,"Qualified",0.982,29157.74,29161.93,"416-20",3642,"Alloy 617","Plate",314626
3643,"CapPass",218.05,-218.97,,"Qualified",0.996,29165.80,29169.94,"416-20",3643,"Alloy 617","Plate",314626
3644,"CapPass",218.28,-219.21,,"Qualified",0.996,29173.73,29178.02,"416-20",3644,"Alloy 617","Plate",314626
3645,"CapPass",219.96,-216.46,,"Qualified",1.016,29182.02,29185.89,"416-20",3645,"Alloy 617","Plate",314626
3646,"CapPass",217.92,-217.71,,"Qualified",1.001,29189.98,29193.85,"416-20",3646,"Alloy 617","Plate",314626
3647,"CapPass",217.62,-220.02,,"Qualified",0.989,29197.90,29201.95,"416-20",3647,"Alloy 617","Plate",314626
3648,"CapPass",219.64,-216.77,,"Qualified",1.013,29206.02,29209.68,"416-20",3648,"Alloy 617","Plate",314626
3649,"CapPass",217.64,-221.72,,"Qualified",0.982,29214.04,29218.09,"416-20",3649,"Alloy 617","Plate",314626
3650,"CapPass",217.85,-216.40,,"Qualified",1.007,29222.14,29225.87,"416-20",3650,"Alloy 617","Plate",314626
3651,"CapPass",220.13,-219.42,,"Qualified",1.003,29230.10,29233.88,"416-20",3651,"Alloy 617","Plate",314626
3652,"CapPass",216.59,-217.59,,"Qualified",0.995,29237.90,29241.94,"416-20",3652,"Alloy 617","Plate",314626
3653,"CapPass",219.66,-212.58,,"Qualified",1.033,29246.16,29249.82,"416-20",3653,"Alloy 617","Plate",314626
3654,"CapPass",219.37,-218.38,,"Qualified",1.005,29253.94,29258.13,"416-20",3654,"Alloy 617","Plate",314626
3655,"CapPass",218.94,-218.51,,"Qualified",1.002,29262.09,29265.95,"416-20",3655,"Alloy 617","Plate",314626
3656,"CapPass",218.37,-220.03,,"Qualified",0.992,29270.17,29274.08,"416-20",3656,"Alloy 617","Plate",314626
3657,"CapPass",219.40,-218.25,,"Qualified",1.005,29278.11,29282.17,"416-20",3657,"Alloy 617","Plate",314626
3658,"CapPass",215.57,-221.01,,"Qualified",0.975,29285.99,29290.09,"416-20",3658,"Alloy 617","Plate",314626
3659,"CapPass",218.05,-219.11,,"Qualified",0.995,29293.95,29298.11,"416-20",3659,"Alloy 617","Plate",314626
3660,"CapPass",218.84,-211.36,,"Qualified",1.035,29301.87,29306.22,"416-20",3660,"Alloy 617","Plate",314626
3661,"CapPass",222.02,-215.97,,"Qualified",1.028,29310.12,29313.98,"416-20",3661,"Alloy 617","Plate",314626
3662,"CapPass",218.34,-218.27,,"Qualified",1.000,29318.09,29321.97,"416-20",3662,"Alloy 617","Plate",314626
3663,"CapPass",215.48,-221.99,,"Qualified",0.971,29326.05,29330.15,"416-20",3663,"Alloy 617","Plate",314626
3664,"CapPass",215.34,-219.38,,"Qualified",0.982,29333.90,29338.19,"416-20",3664,"Alloy 617","Plate",314626
3665,"CapPass",217.93,-217.34,,"Qualified",1.003,29341.94,29346.07,"416-20",3665,"Alloy 617","Plate",314626
3666,"CapPass",221.12,-216.09,,"Qualified",1.023,29350.15,29353.98,"416-20",3666,"Alloy 617","Plate",314626
3667,"CapPass",220.50,-213.65,,"Qualified",1.032,29358.26,29362.29,"416-20",3667,"Alloy 617","Plate",314626
3668,"CapPass",220.89,-216.15,,"Qualified",1.022,29366.10,29369.91,"416-20",3668,"Alloy 617","Plate",314626
3669,"CapPass",217.74,-214.24,,"Qualified",1.016,29374.25,29378.06,"416-20",3669,"Alloy 617","Plate",314626
3670,"CapPass",219.34,-217.70,,"Qualified",1.008,29382.13,29386.07,"416-20",3670,"Alloy 617","Plate",314626
3671,"CapPass",215.07,-219.53,,"Qualified",0.980,29390.04,29394.27,"416-20",3671,"Alloy 617","Plate",314626
3672,"CapPass",218.11,-217.49,,"Qualified",1.003,29398.32,29402.09,"416-20",3672,"Alloy 617","Plate",314626
3673,"CapPass",215.43,-217.17,,"Qualified",0.992,29406.10,29410.30,"416-20",3673,"Alloy 617","Plate",314626
3674,"CapPass",218.87,-215.11,,"Qualified",1.017,29414.10,29418.09,"416-20",3674,"Alloy 617","Plate",314626
3675,"CapPass",216.07,-220.05,,"Qualified",0.982,29422.19,29426.23,"416-20",3675,"Alloy 617","Plate",314626
3676,"CapPass",220.25,-212.05,,"Qualified",1.039,29430.35,29434.03,"416-20",3676,"Alloy 617","Plate",314626
3677,"CapPass",219.28,-216.46,,"Qualified",1.013,29438.16,29442.13,"416-20",3677,"Alloy 617","Plate",314626
3678,"CapPass",217.73,-219.28,,"Qualified",0.993,29446.22,29450.18,"416-20",3678,"Alloy 617","Plate",314626
3679,"CapPass",215.28,-219.94,,"Qualified",0.979,29454.15,29458.27,"416-20",3679,"Alloy 617","Plate",314626
3680,"CapPass",221.40,-216.24,,"Qualified",1.024,29462.31,29466.10,"416-20",3680,"Alloy 617","Plate",314626
3681,"CapPass",218.56,-220.39,,"Qualified",0.992,29470.35,29474.26,"416-20",3681,"Alloy 617","Plate",314626
3682,"CapPass",219.47,-216.16,,"Qualified",1.015,29478.21,29482.41,"416-20",3682,"Alloy 617","Plate",314626
3683,"CapPass",214.26,-214.58,,"Qualified",0.998,29486.41,29490.04,"416-20",3683,"Alloy 617","Plate",314626
3684,"CapPass",217.82,-214.11,,"Qualified",1.017,29494.33,29498.21,"416-20",3684,"Alloy 617","Plate",314626
3685,"CapPass",220.75,-215.42,,"Qualified",1.025,29502.35,29506.18,"416-20",3685,"Alloy 617","Plate",314626
3686,"CapPass",218.72,-216.19,,"Qualified",1.012,29510.38,29514.09,"416-20",3686,"Alloy 617","Plate",314626
3687,"CapPass",216.51,-219.02,,"Qualified",0.989,29518.33,29522.27,"416-20",3687,"Alloy 617","Plate",314626
3688,"CapPass",215.41,-212.83,,"Qualified",1.012,29526.11,29530.47,"416-20",3688,"Alloy 617","Plate",314626
3689,"CapPass",212.28,-214.66,,"Qualified",0.989,29534.12,29538.47,"416-20",3689,"Alloy 617","Plate",314626
3690,"CapPass",220.72,-217.76,,"Qualified",1.014,29542.46,29546.32,"416-20",3690,"Alloy 617","Plate",314626
3691,"CapPass",218.00,-219.06,,"Qualified",0.995,29550.19,29554.37,"416-20",3691,"Alloy 617","Plate",314626
3692,"CapPass",217.35,-217.89,,"Qualified",0.998,29558.28,29562.21,"416-20",3692,"Alloy 617","Plate",314626
3693,"CapPass",215.06,-220.19,,"Qualified",0.977,29566.51,29570.30,"416-20",3693,"Alloy 617","Plate",314626
3694,"CapPass",218.11,-216.40,,"Qualified",1.008,29574.24,29578.37,"416-20",3694,"Alloy 617","Plate",314626
3695,"CapPass",218.63,-220.59,,"Qualified",0.991,29582.51,29586.48,"416-20",3695,"Alloy 617","Plate",314626
3696,"CapPass",215.68,-211.79,,"Qualified",1.018,29590.28,29594.20,"416-20",3696,"Alloy 617","Plate",314626
3697,"CapPass",216.00,-218.04,,"Qualified",0.991,29598.33,29602.36,"416-20",3697,"Alloy 617","Plate",314626
3698,"CapPass",216.76,-218.40,,"Qualified",0.993,29606.27,29610.38,"416-20",3698,"Alloy 617","Plate",314626
3699,"CapPass",218.03,-217.85,,"Qualified",1.001,29614.27,29618.46,"416-20",3699,"Alloy 617","Plate",314626
3700,"CapPass",216.43,-216.57,,"Qualified",0.999,29622.57,29626.56,"416-20",3700,"Alloy 617","Plate",314626
3701,"CapPass",218.91,-215.22,,"Qualified",1.017,29630.27,29634.25,"416-20",3701,"Alloy 617","Plate",314626
3702,"CapPass",218.41,-217.99,,"Qualified",1.002,29638.49,29642.30,"416-20",3702,"Alloy 617","Plate",314626
3703,"CapPass",218.69,-218.99,,"Qualified",0.999,29646.45,29650.60,"416-20",3703,"Alloy 617","Plate",314626
3704,"CapPass",213.89,-221.59,,"Qualified",0.965,29654.60,29658.54,"416-20",3704,"Alloy 617","Plate",314626
3705,"CapPass",214.10,-217.60,,"Qualified",0.984,29662.20,29666.54,"416-20",3705,"Alloy 617","Plate",314626
3706,"CapPass",216.40,-218.64,,"Qualified",0.990,29670.27,29674.58,"416-20",3706,"Alloy 617","Plate",314626
3707,"CapPass",218.76,-216.95,,"Qualified",1.008,29678.46,29682.60,"416-20",3707,"Alloy 617","Plate",314626
3708,"CapPass",214.39,-217.79,,"Qualified",0.984,29686.40,29690.40,"416-20",3708,"Alloy 617","Plate",314626
3709,"CapPass",213.88,-217.90,,"Qualified",0.982,29694.31,29698.51,"416-20",3709,"Alloy 617","Plate",314626
3710,"CapPass",217.41,-216.44,,"Qualified",1.004,29702.40,29706.63,"416-20",3710,"Alloy 617","Plate",314626
3711,"CapPass",220.71,-214.95,,"Qualified",1.027,29710.53,29714.24,"416-20",3711,"Alloy 617","Plate",314626
3712,"CapPass",217.38,-220.15,,"Qualified",0.987,29718.49,29722.51,"416-20",3712,"Alloy 617","Plate",314626
3713,"CapPass",218.77,-212.53,,"Qualified",1.029,29726.66,29730.33,"416-20",3713,"Alloy 617","Plate",314626
3714,"CapPass",214.61,-217.67,,"Qualified",0.986,29734.69,29738.65,"416-20",3714,"Alloy 617","Plate",314626
3715,"CapPass",217.68,-216.51,,"Qualified",1.005,29742.70,29746.53,"416-20",3715,"Alloy 617","Plate",314626
3716,"CapPass",217.07,-217.92,,"Qualified",0.996,29750.68,29754.48,"416-20",3716,"Alloy 617","Plate",314626
3717,"CapPass",217.51,-219.57,,"Qualified",0.991,29758.49,29762.67,"416-20",3717,"Alloy 617","Plate",314626
3718,"CapPass",218.06,-220.37,,"Qualified",0.990,29766.66,29770.59,"416-20",3718,"Alloy 617","Plate",314626
3719,"CapPass",217.12,-219.23,,"Qualified",0.990,29774.56,29778.70,"416-20",3719,"Alloy 617","Plate",314626
3720,"CapPass",219.28,-218.28,,"Qualified",1.005,29782.68,29786.50,"416-20",3720,"Alloy 617","Plate",314626
3721,"CapPass",219.78,-216.63,,"Qualified",1.015,29790.65,29794.38,"416-20",3721,"Alloy 617","Plate",314626
3722,"CapPass",220.26,-218.74,,"Qualified",1.007,29798.61,29802.76,"416-20",3722,"Alloy 617","Plate",314626
3723,"CapPass",214.97,-220.99,,"Qualified",0.973,29806.48,29810.73,"416-20",3723,"Alloy 617","Plate",314626
3724,"CapPass",215.71,-221.80,,"Qualified",0.973,29814.77,29818.73,"416-20",3724,"Alloy 617","Plate",314626
3725,"CapPass",211.65,-217.94,,"Qualified",0.971,29822.33,29826.58,"416-20",3725,"Alloy 617","Plate",314626
3726,"CapPass",217.38,-218.04,,"Qualified",0.997,29830.49,29834.75,"416-20",3726,"Alloy 617","Plate",314626
3727,"CapPass",217.93,-216.30,,"Qualified",1.008,29838.57,29842.65,"416-20",3727,"Alloy 617","Plate",314626
3728,"CapPass",219.03,-210.73,,"Qualified",1.039,29846.57,29850.81,"416-20",3728,"Alloy 617","Plate",314626
3729,"CapPass",218.29,-216.74,,"Qualified",1.007,29854.58,29858.61,"416-20",3729,"Alloy 617","Plate",314626
3730,"CapPass",212.88,-220.85,,"Qualified",0.964,29862.53,29866.75,"416-20",3730,"Alloy 617","Plate",314626
3731,"CapPass",217.97,-215.92,,"Qualified",1.010,29870.73,29874.52,"416-20",3731,"Alloy 617","Plate",314626
3732,"CapPass",217.01,-218.11,,"Qualified",0.995,29878.71,29882.73,"416-20",3732,"Alloy 617","Plate",314626
3733,"CapPass",217.89,-216.17,,"Qualified",1.008,29886.73,29890.57,"416-20",3733,"Alloy 617","Plate",314626
3734,"CapPass",210.60,-219.34,,"Qualified",0.960,29894.48,29898.78,"416-20",3734,"Alloy 617","Plate",314626
3735,"CapPass",217.37,-216.08,,"Qualified",1.006,29902.86,29906.85,"416-20",3735,"Alloy 617","Plate",314626
3736,"CapPass",219.55,-217.58,,"Qualified",1.009,29910.87,29914.71,"416-20",3736,"Alloy 617","Plate",314626
3737,"CapPass",217.79,-218.34,,"Qualified",0.997,29918.70,29922.74,"416-20",3737,"Alloy 617","Plate",314626
3738,"CapPass",217.11,-218.98,,"Qualified",0.991,29926.59,29930.74,"416-20",3738,"Alloy 617","Plate",314626
3739,"CapPass",216.41,-216.18,,"Qualified",1.001,29934.54,29938.74,"416-20",3739,"Alloy 617","Plate",314626
3740,"CapPass",215.52,-216.78,,"Qualified",0.994,29942.60,29946.90,"416-20",3740,"Alloy 617","Plate",314626
3741,"CapPass",216.13,-216.21,,"Qualified",1.000,29950.92,29954.68,"416-20",3741,"Alloy 617","Plate",314626
3742,"CapPass",217.42,-218.38,,"Qualified",0.996,29958.73,29962.93,"416-20",3742,"Alloy 617","Plate",314626
3743,"CapPass",216.58,-214.87,,"Qualified",1.008,29966.67,29970.96,"416-20",3743,"Alloy 617","Plate",314626
3744,"CapPass",219.52,-217.52,,"Qualified",1.009,29974.91,29978.66,"416-20",3744,"Alloy 617","Plate",314626
