Repository: js-molina/fatigue-A617

File: data/850C/Strain rate 0.001/0.40% strain/HTM_A19_Cycles_41620.csv (part 11 of 12)
"Stress Mpa","Strain","Qual State","Qual Exceptions","Elapsed Time Sec","Data State","Cycle Label","Cycle","Count","Sample","Alloy","Heat","Material_Form"
183.76,0.00191,"Qualified",,36822.52,"CapPass","90% Nf: Cycle 4599-4600",4599,93388,"416-20","Alloy 617",314626,"Plate"
179.47,0.00189,"Qualified",,36822.56,"CapPass","90% Nf: Cycle 4599-4600",4599,93389,"416-20","Alloy 617",314626,"Plate"
175.39,0.00186,"Qualified",,36822.58,"CapPass","90% Nf: Cycle 4599-4600",4599,93390,"416-20","Alloy 617",314626,"Plate"
171.44,0.00183,"Qualified",,36822.61,"CapPass","90% Nf: Cycle 4599-4600",4599,93391,"416-20","Alloy 617",314626,"Plate"
168.00,0.00181,"Qualified",,36822.63,"CapPass","90% Nf: Cycle 4599-4600",4599,93392,"416-20","Alloy 617",314626,"Plate"
164.37,0.00178,"Qualified",,36822.65,"CapPass","90% Nf: Cycle 4599-4600",4599,93393,"416-20","Alloy 617",314626,"Plate"
160.57,0.00176,"Qualified",,36822.67,"CapPass","90% Nf: Cycle 4599-4600",4599,93394,"416-20","Alloy 617",314626,"Plate"
156.94,0.00173,"Qualified",,36822.70,"CapPass","90% Nf: Cycle 4599-4600",4599,93395,"416-20","Alloy 617",314626,"Plate"
153.33,0.00171,"Qualified",,36822.72,"CapPass","90% Nf: Cycle 4599-4600",4599,93396,"416-20","Alloy 617",314626,"Plate"
149.50,0.00168,"Qualified",,36822.75,"CapPass","90% Nf: Cycle 4599-4600",4599,93397,"416-20","Alloy 617",314626,"Plate"
145.73,0.00165,"Qualified",,36822.78,"CapPass","90% Nf: Cycle 4599-4600",4599,93398,"416-20","Alloy 617",314626,"Plate"
141.66,0.00163,"Qualified",,36822.81,"CapPass","90% Nf: Cycle 4599-4600",4599,93399,"416-20","Alloy 617",314626,"Plate"
137.68,0.00160,"Qualified",,36822.84,"CapPass","90% Nf: Cycle 4599-4600",4599,93400,"416-20","Alloy 617",314626,"Plate"
137.56,0.00160,"Qualified",,36822.84,"CapPass","90% Nf: Cycle 4599-4600",4599,93401,"416-20","Alloy 617",314626,"Plate"
133.55,0.00158,"Qualified",,36822.87,"CapPass","90% Nf: Cycle 4599-4600",4599,93402,"416-20","Alloy 617",314626,"Plate"
129.61,0.00155,"Qualified",,36822.90,"CapPass","90% Nf: Cycle 4599-4600",4599,93403,"416-20","Alloy 617",314626,"Plate"
125.85,0.00153,"Qualified",,36822.92,"CapPass","90% Nf: Cycle 4599-4600",4599,93404,"416-20","Alloy 617",314626,"Plate"
122.20,0.00150,"Qualified",,36822.95,"CapPass","90% Nf: Cycle 4599-4600",4599,93405,"416-20","Alloy 617",314626,"Plate"
118.80,0.00148,"Qualified",,36822.97,"CapPass","90% Nf: Cycle 4599-4600",4599,93406,"416-20","Alloy 617",314626,"Plate"
115.41,0.00145,"Qualified",,36823.00,"CapPass","90% Nf: Cycle 4599-4600",4599,93407,"416-20","Alloy 617",314626,"Plate"
112.01,0.00143,"Qualified",,36823.02,"CapPass","90% Nf: Cycle 4599-4600",4599,93408,"416-20","Alloy 617",314626,"Plate"
108.68,0.00140,"Qualified",,36823.05,"CapPass","90% Nf: Cycle 4599-4600",4599,93409,"416-20","Alloy 617",314626,"Plate"
105.46,0.00137,"Qualified",,36823.07,"CapPass","90% Nf: Cycle 4599-4600",4599,93410,"416-20","Alloy 617",314626,"Plate"
102.67,0.00135,"Qualified",,36823.09,"CapPass","90% Nf: Cycle 4599-4600",4599,93411,"416-20","Alloy 617",314626,"Plate"
100.15,0.00132,"Qualified",,36823.12,"CapPass","90% Nf: Cycle 4599-4600",4599,93412,"416-20","Alloy 617",314626,"Plate"
97.42,0.00130,"Qualified",,36823.14,"CapPass","90% Nf: Cycle 4599-4600",4599,93413,"416-20","Alloy 617",314626,"Plate"
94.93,0.00127,"Qualified",,36823.16,"CapPass","90% Nf: Cycle 4599-4600",4599,93414,"416-20","Alloy 617",314626,"Plate"
91.82,0.00125,"Qualified",,36823.19,"CapPass","90% Nf: Cycle 4599-4600",4599,93415,"416-20","Alloy 617",314626,"Plate"
88.66,0.00122,"Qualified",,36823.23,"CapPass","90% Nf: Cycle 4599-4600",4599,93416,"416-20","Alloy 617",314626,"Plate"
85.33,0.00120,"Qualified",,36823.26,"CapPass","90% Nf: Cycle 4599-4600",4599,93417,"416-20","Alloy 617",314626,"Plate"
81.93,0.00117,"Qualified",,36823.29,"CapPass","90% Nf: Cycle 4599-4600",4599,93418,"416-20","Alloy 617",314626,"Plate"
78.67,0.00115,"Qualified",,36823.32,"CapPass","90% Nf: Cycle 4599-4600",4599,93419,"416-20","Alloy 617",314626,"Plate"
75.17,0.00112,"Qualified",,36823.35,"CapPass","90% Nf: Cycle 4599-4600",4599,93420,"416-20","Alloy 617",314626,"Plate"
71.57,0.00109,"Qualified",,36823.38,"CapPass","90% Nf: Cycle 4599-4600",4599,93421,"416-20","Alloy 617",314626,"Plate"
68.30,0.00107,"Qualified",,36823.40,"CapPass","90% Nf: Cycle 4599-4600",4599,93422,"416-20","Alloy 617",314626,"Plate"
65.19,0.00104,"Qualified",,36823.43,"CapPass","90% Nf: Cycle 4599-4600",4599,93423,"416-20","Alloy 617",314626,"Plate"
61.98,0.00102,"Qualified",,36823.45,"CapPass","90% Nf: Cycle 4599-4600",4599,93424,"416-20","Alloy 617",314626,"Plate"
58.56,0.00099,"Qualified",,36823.48,"CapPass","90% Nf: Cycle 4599-4600",4599,93425,"416-20","Alloy 617",314626,"Plate"
55.06,0.00097,"Qualified",,36823.51,"CapPass","90% Nf: Cycle 4599-4600",4599,93426,"416-20","Alloy 617",314626,"Plate"
51.63,0.00094,"Qualified",,36823.54,"CapPass","90% Nf: Cycle 4599-4600",4599,93427,"416-20","Alloy 617",314626,"Plate"
48.31,0.00092,"Qualified",,36823.56,"CapPass","90% Nf: Cycle 4599-4600",4599,93428,"416-20","Alloy 617",314626,"Plate"
44.97,0.00089,"Qualified",,36823.59,"CapPass","90% Nf: Cycle 4599-4600",4599,93429,"416-20","Alloy 617",314626,"Plate"
41.55,0.00087,"Qualified",,36823.62,"CapPass","90% Nf: Cycle 4599-4600",4599,93430,"416-20","Alloy 617",314626,"Plate"
39.00,0.00084,"Qualified",,36823.64,"CapPass","90% Nf: Cycle 4599-4600",4599,93431,"416-20","Alloy 617",314626,"Plate"
36.07,0.00081,"Qualified",,36823.66,"CapPass","90% Nf: Cycle 4599-4600",4599,93432,"416-20","Alloy 617",314626,"Plate"
33.05,0.00079,"Qualified",,36823.69,"CapPass","90% Nf: Cycle 4599-4600",4599,93433,"416-20","Alloy 617",314626,"Plate"
29.88,0.00076,"Qualified",,36823.72,"CapPass","90% Nf: Cycle 4599-4600",4599,93434,"416-20","Alloy 617",314626,"Plate"
27.13,0.00074,"Qualified",,36823.74,"CapPass","90% Nf: Cycle 4599-4600",4599,93435,"416-20","Alloy 617",314626,"Plate"
24.17,0.00071,"Qualified",,36823.77,"CapPass","90% Nf: Cycle 4599-4600",4599,93436,"416-20","Alloy 617",314626,"Plate"
21.47,0.00069,"Qualified",,36823.79,"CapPass","90% Nf: Cycle 4599-4600",4599,93437,"416-20","Alloy 617",314626,"Plate"
18.74,0.00066,"Qualified",,36823.82,"CapPass","90% Nf: Cycle 4599-4600",4599,93438,"416-20","Alloy 617",314626,"Plate"
16.12,0.00064,"Qualified",,36823.84,"CapPass","90% Nf: Cycle 4599-4600",4599,93439,"416-20","Alloy 617",314626,"Plate"
13.49,0.00061,"Qualified",,36823.87,"CapPass","90% Nf: Cycle 4599-4600",4599,93440,"416-20","Alloy 617",314626,"Plate"
10.92,0.00058,"Qualified",,36823.89,"CapPass","90% Nf: Cycle 4599-4600",4599,93441,"416-20","Alloy 617",314626,"Plate"
8.36,0.00056,"Qualified",,36823.92,"CapPass","90% Nf: Cycle 4599-4600",4599,93442,"416-20","Alloy 617",314626,"Plate"
5.65,0.00053,"Qualified",,36823.95,"CapPass","90% Nf: Cycle 4599-4600",4599,93443,"416-20","Alloy 617",314626,"Plate"
2.99,0.00051,"Qualified",,36823.98,"CapPass","90% Nf: Cycle 4599-4600",4599,93444,"416-20","Alloy 617",314626,"Plate"
0.05,0.00048,"Qualified",,36824.01,"CapPass","90% Nf: Cycle 4599-4600",4599,93445,"416-20","Alloy 617",314626,"Plate"
-2.90,0.00046,"Qualified",,36824.04,"CapPass","90% Nf: Cycle 4599-4600",4599,93446,"416-20","Alloy 617",314626,"Plate"
-6.13,0.00043,"Qualified",,36824.07,"CapPass","90% Nf: Cycle 4599-4600",4599,93447,"416-20","Alloy 617",314626,"Plate"
-8.98,0.00041,"Qualified",,36824.09,"CapPass","90% Nf: Cycle 4599-4600",4599,93448,"416-20","Alloy 617",314626,"Plate"
-12.00,0.00038,"Qualified",,36824.13,"CapPass","90% Nf: Cycle 4599-4600",4599,93449,"416-20","Alloy 617",314626,"Plate"
-15.00,0.00035,"Qualified",,36824.16,"CapPass","90% Nf: Cycle 4599-4600",4599,93450,"416-20","Alloy 617",314626,"Plate"
-18.07,0.00033,"Qualified",,36824.22,"CapPass","90% Nf: Cycle 4599-4600",4599,93451,"416-20","Alloy 617",314626,"Plate"
-20.92,0.00030,"Qualified",,36824.30,"CapPass","90% Nf: Cycle 4599-4600",4599,93452,"416-20","Alloy 617",314626,"Plate"
-23.79,0.00028,"Qualified",,36824.34,"CapPass","90% Nf: Cycle 4599-4600",4599,93453,"416-20","Alloy 617",314626,"Plate"
-27.04,0.00025,"Qualified",,36824.37,"CapPass","90% Nf: Cycle 4599-4600",4599,93454,"416-20","Alloy 617",314626,"Plate"
-29.97,0.00023,"Qualified",,36824.40,"CapPass","90% Nf: Cycle 4599-4600",4599,93455,"416-20","Alloy 617",314626,"Plate"
-33.06,0.00020,"Qualified",,36824.43,"CapPass","90% Nf: Cycle 4599-4600",4599,93456,"416-20","Alloy 617",314626,"Plate"
-35.87,0.00018,"Qualified",,36824.45,"CapPass","90% Nf: Cycle 4599-4600",4599,93457,"416-20","Alloy 617",314626,"Plate"
-39.13,0.00015,"Qualified",,36824.48,"CapPass","90% Nf: Cycle 4599-4600",4599,93458,"416-20","Alloy 617",314626,"Plate"
-42.34,0.00013,"Qualified",,36824.50,"CapPass","90% Nf: Cycle 4599-4600",4599,93459,"416-20","Alloy 617",314626,"Plate"
-45.80,0.00010,"Qualified",,36824.52,"CapPass","90% Nf: Cycle 4599-4600",4599,93460,"416-20","Alloy 617",314626,"Plate"
-49.89,0.00007,"Qualified",,36824.54,"CapPass","90% Nf: Cycle 4599-4600",4599,93461,"416-20","Alloy 617",314626,"Plate"
-53.14,0.00005,"Qualified",,36824.55,"CapPass","90% Nf: Cycle 4599-4600",4599,93462,"416-20","Alloy 617",314626,"Plate"
-56.41,0.00002,"Qualified",,36824.56,"CapPass","90% Nf: Cycle 4599-4600",4599,93463,"416-20","Alloy 617",314626,"Plate"
-59.79,-0.00000,"Qualified",,36824.58,"CapPass","90% Nf: Cycle 4599-4600",4599,93464,"416-20","Alloy 617",314626,"Plate"
-63.17,-0.00003,"Qualified",,36824.60,"CapPass","90% Nf: Cycle 4599-4600",4599,93465,"416-20","Alloy 617",314626,"Plate"
-66.73,-0.00006,"Qualified",,36824.63,"CapPass","90% Nf: Cycle 4599-4600",4599,93466,"416-20","Alloy 617",314626,"Plate"
-70.75,-0.00008,"Qualified",,36824.65,"CapPass","90% Nf: Cycle 4599-4600",4599,93467,"416-20","Alloy 617",314626,"Plate"
-74.49,-0.00011,"Qualified",,36824.67,"CapPass","90% Nf: Cycle 4599-4600",4599,93468,"416-20","Alloy 617",314626,"Plate"
-78.20,-0.00013,"Qualified",,36824.69,"CapPass","90% Nf: Cycle 4599-4600",4599,93469,"416-20","Alloy 617",314626,"Plate"
-81.81,-0.00016,"Qualified",,36824.71,"CapPass","90% Nf: Cycle 4599-4600",4599,93470,"416-20","Alloy 617",314626,"Plate"
-85.11,-0.00018,"Qualified",,36824.73,"CapPass","90% Nf: Cycle 4599-4600",4599,93471,"416-20","Alloy 617",314626,"Plate"
-88.48,-0.00021,"Qualified",,36824.74,"CapPass","90% Nf: Cycle 4599-4600",4599,93472,"416-20","Alloy 617",314626,"Plate"
-91.68,-0.00024,"Qualified",,36824.76,"CapPass","90% Nf: Cycle 4599-4600",4599,93473,"416-20","Alloy 617",314626,"Plate"
-95.08,-0.00026,"Qualified",,36824.78,"CapPass","90% Nf: Cycle 4599-4600",4599,93474,"416-20","Alloy 617",314626,"Plate"
-98.40,-0.00029,"Qualified",,36824.80,"CapPass","90% Nf: Cycle 4599-4600",4599,93475,"416-20","Alloy 617",314626,"Plate"
-101.53,-0.00031,"Qualified",,36824.82,"CapPass","90% Nf: Cycle 4599-4600",4599,93476,"416-20","Alloy 617",314626,"Plate"
-104.83,-0.00034,"Qualified",,36824.84,"CapPass","90% Nf: Cycle 4599-4600",4599,93477,"416-20","Alloy 617",314626,"Plate"
-104.98,-0.00034,"Qualified",,36824.84,"CapPass","90% Nf: Cycle 4599-4600",4599,93478,"416-20","Alloy 617",314626,"Plate"
-107.86,-0.00037,"Qualified",,36824.86,"CapPass","90% Nf: Cycle 4599-4600",4599,93479,"416-20","Alloy 617",314626,"Plate"
-110.75,-0.00039,"Qualified",,36824.88,"CapPass","90% Nf: Cycle 4599-4600",4599,93480,"416-20","Alloy 617",314626,"Plate"
-113.57,-0.00042,"Qualified",,36824.91,"CapPass","90% Nf: Cycle 4599-4600",4599,93481,"416-20","Alloy 617",314626,"Plate"
-116.50,-0.00044,"Qualified",,36824.93,"CapPass","90% Nf: Cycle 4599-4600",4599,93482,"416-20","Alloy 617",314626,"Plate"
-119.22,-0.00047,"Qualified",,36824.95,"CapPass","90% Nf: Cycle 4599-4600",4599,93483,"416-20","Alloy 617",314626,"Plate"
-121.89,-0.00049,"Qualified",,36824.98,"CapPass","90% Nf: Cycle 4599-4600",4599,93484,"416-20","Alloy 617",314626,"Plate"
-124.31,-0.00052,"Qualified",,36825.01,"CapPass","90% Nf: Cycle 4599-4600",4599,93485,"416-20","Alloy 617",314626,"Plate"
-126.73,-0.00054,"Qualified",,36825.03,"CapPass","90% Nf: Cycle 4599-4600",4599,93486,"416-20","Alloy 617",314626,"Plate"
-129.13,-0.00057,"Qualified",,36825.06,"CapPass","90% Nf: Cycle 4599-4600",4599,93487,"416-20","Alloy 617",314626,"Plate"
-131.39,-0.00060,"Qualified",,36825.08,"CapPass","90% Nf: Cycle 4599-4600",4599,93488,"416-20","Alloy 617",314626,"Plate"
-133.54,-0.00062,"Qualified",,36825.10,"CapPass","90% Nf: Cycle 4599-4600",4599,93489,"416-20","Alloy 617",314626,"Plate"
-135.52,-0.00065,"Qualified",,36825.13,"CapPass","90% Nf: Cycle 4599-4600",4599,93490,"416-20","Alloy 617",314626,"Plate"
-137.76,-0.00067,"Qualified",,36825.15,"CapPass","90% Nf: Cycle 4599-4600",4599,93491,"416-20","Alloy 617",314626,"Plate"
-140.09,-0.00070,"Qualified",,36825.18,"CapPass","90% Nf: Cycle 4599-4600",4599,93492,"416-20","Alloy 617",314626,"Plate"
-142.07,-0.00072,"Qualified",,36825.21,"CapPass","90% Nf: Cycle 4599-4600",4599,93493,"416-20","Alloy 617",314626,"Plate"
-144.47,-0.00075,"Qualified",,36825.24,"CapPass","90% Nf: Cycle 4599-4600",4599,93494,"416-20","Alloy 617",314626,"Plate"
-146.99,-0.00077,"Qualified",,36825.27,"CapPass","90% Nf: Cycle 4599-4600",4599,93495,"416-20","Alloy 617",314626,"Plate"
-149.26,-0.00080,"Qualified",,36825.30,"CapPass","90% Nf: Cycle 4599-4600",4599,93496,"416-20","Alloy 617",314626,"Plate"
-151.79,-0.00083,"Qualified",,36825.32,"CapPass","90% Nf: Cycle 4599-4600",4599,93497,"416-20","Alloy 617",314626,"Plate"
-153.76,-0.00085,"Qualified",,36825.34,"CapPass","90% Nf: Cycle 4599-4600",4599,93498,"416-20","Alloy 617",314626,"Plate"
-156.04,-0.00088,"Qualified",,36825.37,"CapPass","90% Nf: Cycle 4599-4600",4599,93499,"416-20","Alloy 617",314626,"Plate"
-158.16,-0.00090,"Qualified",,36825.39,"CapPass","90% Nf: Cycle 4599-4600",4599,93500,"416-20","Alloy 617",314626,"Plate"
-160.35,-0.00093,"Qualified",,36825.42,"CapPass","90% Nf: Cycle 4599-4600",4599,93501,"416-20","Alloy 617",314626,"Plate"
-162.56,-0.00095,"Qualified",,36825.44,"CapPass","90% Nf: Cycle 4599-4600",4599,93502,"416-20","Alloy 617",314626,"Plate"
-164.78,-0.00098,"Qualified",,36825.47,"CapPass","90% Nf: Cycle 4599-4600",4599,93503,"416-20","Alloy 617",314626,"Plate"
-166.36,-0.00101,"Qualified",,36825.49,"CapPass","90% Nf: Cycle 4599-4600",4599,93504,"416-20","Alloy 617",314626,"Plate"
-168.38,-0.00103,"Qualified",,36825.52,"CapPass","90% Nf: Cycle 4599-4600",4599,93505,"416-20","Alloy 617",314626,"Plate"
-170.48,-0.00106,"Qualified",,36825.55,"CapPass","90% Nf: Cycle 4599-4600",4599,93506,"416-20","Alloy 617",314626,"Plate"
-172.82,-0.00108,"Qualified",,36825.57,"CapPass","90% Nf: Cycle 4599-4600",4599,93507,"416-20","Alloy 617",314626,"Plate"
-175.11,-0.00111,"Qualified",,36825.60,"CapPass","90% Nf: Cycle 4599-4600",4599,93508,"416-20","Alloy 617",314626,"Plate"
-176.88,-0.00113,"Qualified",,36825.63,"CapPass","90% Nf: Cycle 4599-4600",4599,93509,"416-20","Alloy 617",314626,"Plate"
-178.26,-0.00116,"Qualified",,36825.65,"CapPass","90% Nf: Cycle 4599-4600",4599,93510,"416-20","Alloy 617",314626,"Plate"
-179.98,-0.00118,"Qualified",,36825.66,"CapPass","90% Nf: Cycle 4599-4600",4599,93511,"416-20","Alloy 617",314626,"Plate"
-181.71,-0.00121,"Qualified",,36825.69,"CapPass","90% Nf: Cycle 4599-4600",4599,93512,"416-20","Alloy 617",314626,"Plate"
-183.62,-0.00124,"Qualified",,36825.72,"CapPass","90% Nf: Cycle 4599-4600",4599,93513,"416-20","Alloy 617",314626,"Plate"
-185.02,-0.00126,"Qualified",,36825.75,"CapPass","90% Nf: Cycle 4599-4600",4599,93514,"416-20","Alloy 617",314626,"Plate"
-185.38,-0.00129,"Qualified",,36825.75,"CapPass","90% Nf: Cycle 4599-4600",4599,93515,"416-20","Alloy 617",314626,"Plate"
-186.63,-0.00132,"Qualified",,36825.77,"CapPass","90% Nf: Cycle 4599-4600",4599,93516,"416-20","Alloy 617",314626,"Plate"
-187.92,-0.00134,"Qualified",,36825.81,"CapPass","90% Nf: Cycle 4599-4600",4599,93517,"416-20","Alloy 617",314626,"Plate"
-188.93,-0.00136,"Qualified",,36825.84,"CapPass","90% Nf: Cycle 4599-4600",4599,93518,"416-20","Alloy 617",314626,"Plate"
-189.14,-0.00137,"Qualified",,36825.85,"CapPass","90% Nf: Cycle 4599-4600",4599,93519,"416-20","Alloy 617",314626,"Plate"
-191.00,-0.00139,"Qualified",,36825.89,"CapPass","90% Nf: Cycle 4599-4600",4599,93520,"416-20","Alloy 617",314626,"Plate"
-192.84,-0.00142,"Qualified",,36825.92,"CapPass","90% Nf: Cycle 4599-4600",4599,93521,"416-20","Alloy 617",314626,"Plate"
-193.38,-0.00145,"Qualified",,36825.94,"CapPass","90% Nf: Cycle 4599-4600",4599,93522,"416-20","Alloy 617",314626,"Plate"
-193.65,-0.00147,"Qualified",,36825.95,"CapPass","90% Nf: Cycle 4599-4600",4599,93523,"416-20","Alloy 617",314626,"Plate"
-193.83,-0.00150,"Qualified",,36825.95,"CapPass","90% Nf: Cycle 4599-4600",4599,93524,"416-20","Alloy 617",314626,"Plate"
-194.11,-0.00153,"Qualified",,36825.95,"CapPass","90% Nf: Cycle 4599-4600",4599,93525,"416-20","Alloy 617",314626,"Plate"
-195.19,-0.00155,"Qualified",,36825.97,"CapPass","90% Nf: Cycle 4599-4600",4599,93526,"416-20","Alloy 617",314626,"Plate"
-195.58,-0.00158,"Qualified",,36826.02,"CapPass","90% Nf: Cycle 4599-4600",4599,93527,"416-20","Alloy 617",314626,"Plate"
-195.16,-0.00160,"Qualified",,36826.10,"CapPass","90% Nf: Cycle 4599-4600",4599,93528,"416-20","Alloy 617",314626,"Plate"
-197.00,-0.00163,"Qualified",,36826.14,"CapPass","90% Nf: Cycle 4599-4600",4599,93529,"416-20","Alloy 617",314626,"Plate"
-199.17,-0.00165,"Qualified",,36826.17,"CapPass","90% Nf: Cycle 4599-4600",4599,93530,"416-20","Alloy 617",314626,"Plate"
-201.58,-0.00168,"Qualified",,36826.20,"CapPass","90% Nf: Cycle 4599-4600",4599,93531,"416-20","Alloy 617",314626,"Plate"
-202.98,-0.00170,"Qualified",,36826.22,"CapPass","90% Nf: Cycle 4599-4600",4599,93532,"416-20","Alloy 617",314626,"Plate"
-202.05,-0.00173,"Qualified",,36826.22,"CapPass","90% Nf: Cycle 4599-4600",4599,93533,"416-20","Alloy 617",314626,"Plate"
-202.37,-0.00176,"Qualified",,36826.23,"CapPass","90% Nf: Cycle 4599-4600",4599,93534,"416-20","Alloy 617",314626,"Plate"
-202.53,-0.00179,"Qualified",,36826.23,"CapPass","90% Nf: Cycle 4599-4600",4599,93535,"416-20","Alloy 617",314626,"Plate"
-202.75,-0.00182,"Qualified",,36826.23,"CapPass","90% Nf: Cycle 4599-4600",4599,93536,"416-20","Alloy 617",314626,"Plate"
-203.06,-0.00185,"Qualified",,36826.24,"CapPass","90% Nf: Cycle 4599-4600",4599,93537,"416-20","Alloy 617",314626,"Plate"
-203.41,-0.00188,"Qualified",,36826.25,"CapPass","90% Nf: Cycle 4599-4600",4599,93538,"416-20","Alloy 617",314626,"Plate"
-198.84,-0.00190,"Qualified",,36826.42,"CapPass","90% Nf: Cycle 4599-4600",4599,93539,"416-20","Alloy 617",314626,"Plate"
-199.32,-0.00193,"Qualified",,36826.49,"CapPass","90% Nf: Cycle 4599-4600",4599,93540,"416-20","Alloy 617",314626,"Plate"
-189.68,-0.00190,"Qualified",,36826.57,"CapPass","90% Nf: Cycle 4599-4600",4599,93541,"416-20","Alloy 617",314626,"Plate"
-184.66,-0.00188,"Qualified",,36826.60,"CapPass","90% Nf: Cycle 4599-4600",4599,93542,"416-20","Alloy 617",314626,"Plate"
-180.05,-0.00185,"Qualified",,36826.62,"CapPass","90% Nf: Cycle 4599-4600",4599,93543,"416-20","Alloy 617",314626,"Plate"
-175.69,-0.00182,"Qualified",,36826.64,"CapPass","90% Nf: Cycle 4599-4600",4599,93544,"416-20","Alloy 617",314626,"Plate"
-171.26,-0.00180,"Qualified",,36826.66,"CapPass","90% Nf: Cycle 4599-4600",4599,93545,"416-20","Alloy 617",314626,"Plate"
-167.20,-0.00177,"Qualified",,36826.68,"CapPass","90% Nf: Cycle 4599-4600",4599,93546,"416-20","Alloy 617",314626,"Plate"
-162.97,-0.00175,"Qualified",,36826.70,"CapPass","90% Nf: Cycle 4599-4600",4599,93547,"416-20","Alloy 617",314626,"Plate"
-158.68,-0.00172,"Qualified",,36826.72,"CapPass","90% Nf: Cycle 4599-4600",4599,93548,"416-20","Alloy 617",314626,"Plate"
-154.84,-0.00169,"Qualified",,36826.74,"CapPass","90% Nf: Cycle 4599-4600",4599,93549,"416-20","Alloy 617",314626,"Plate"
-151.16,-0.00167,"Qualified",,36826.76,"CapPass","90% Nf: Cycle 4599-4600",4599,93550,"416-20","Alloy 617",314626,"Plate"
-147.19,-0.00164,"Qualified",,36826.79,"CapPass","90% Nf: Cycle 4599-4600",4599,93551,"416-20","Alloy 617",314626,"Plate"
-143.74,-0.00162,"Qualified",,36826.81,"CapPass","90% Nf: Cycle 4599-4600",4599,93552,"416-20","Alloy 617",314626,"Plate"
-140.12,-0.00159,"Qualified",,36826.84,"CapPass","90% Nf: Cycle 4599-4600",4599,93553,"416-20","Alloy 617",314626,"Plate"
-139.22,-0.00159,"Qualified",,36826.84,"CapPass","90% Nf: Cycle 4599-4600",4599,93554,"416-20","Alloy 617",314626,"Plate"
-135.80,-0.00157,"Qualified",,36826.87,"CapPass","90% Nf: Cycle 4599-4600",4599,93555,"416-20","Alloy 617",314626,"Plate"
-131.45,-0.00154,"Qualified",,36826.90,"CapPass","90% Nf: Cycle 4599-4600",4599,93556,"416-20","Alloy 617",314626,"Plate"
-127.51,-0.00152,"Qualified",,36826.93,"CapPass","90% Nf: Cycle 4599-4600",4599,93557,"416-20","Alloy 617",314626,"Plate"
-123.36,-0.00149,"Qualified",,36826.96,"CapPass","90% Nf: Cycle 4599-4600",4599,93558,"416-20","Alloy 617",314626,"Plate"
-119.11,-0.00147,"Qualified",,36826.99,"CapPass","90% Nf: Cycle 4599-4600",4599,93559,"416-20","Alloy 617",314626,"Plate"
-114.96,-0.00144,"Qualified",,36827.02,"CapPass","90% Nf: Cycle 4599-4600",4599,93560,"416-20","Alloy 617",314626,"Plate"
-111.21,-0.00142,"Qualified",,36827.04,"CapPass","90% Nf: Cycle 4599-4600",4599,93561,"416-20","Alloy 617",314626,"Plate"
-107.38,-0.00139,"Qualified",,36827.07,"CapPass","90% Nf: Cycle 4599-4600",4599,93562,"416-20","Alloy 617",314626,"Plate"
-103.56,-0.00137,"Qualified",,36827.09,"CapPass","90% Nf: Cycle 4599-4600",4599,93563,"416-20","Alloy 617",314626,"Plate"
-99.83,-0.00134,"Qualified",,36827.12,"CapPass","90% Nf: Cycle 4599-4600",4599,93564,"416-20","Alloy 617",314626,"Plate"
-95.99,-0.00132,"Qualified",,36827.15,"CapPass","90% Nf: Cycle 4599-4600",4599,93565,"416-20","Alloy 617",314626,"Plate"
-92.22,-0.00129,"Qualified",,36827.17,"CapPass","90% Nf: Cycle 4599-4600",4599,93566,"416-20","Alloy 617",314626,"Plate"
-88.67,-0.00126,"Qualified",,36827.20,"CapPass","90% Nf: Cycle 4599-4600",4599,93567,"416-20","Alloy 617",314626,"Plate"
-85.06,-0.00124,"Qualified",,36827.22,"CapPass","90% Nf: Cycle 4599-4600",4599,93568,"416-20","Alloy 617",314626,"Plate"
-81.48,-0.00121,"Qualified",,36827.25,"CapPass","90% Nf: Cycle 4599-4600",4599,93569,"416-20","Alloy 617",314626,"Plate"
-77.99,-0.00119,"Qualified",,36827.27,"CapPass","90% Nf: Cycle 4599-4600",4599,93570,"416-20","Alloy 617",314626,"Plate"
-74.32,-0.00116,"Qualified",,36827.31,"CapPass","90% Nf: Cycle 4599-4600",4599,93571,"416-20","Alloy 617",314626,"Plate"
-70.82,-0.00114,"Qualified",,36827.33,"CapPass","90% Nf: Cycle 4599-4600",4599,93572,"416-20","Alloy 617",314626,"Plate"
-67.51,-0.00111,"Qualified",,36827.35,"CapPass","90% Nf: Cycle 4599-4600",4599,93573,"416-20","Alloy 617",314626,"Plate"
-64.02,-0.00109,"Qualified",,36827.38,"CapPass","90% Nf: Cycle 4599-4600",4599,93574,"416-20","Alloy 617",314626,"Plate"
-60.38,-0.00106,"Qualified",,36827.41,"CapPass","90% Nf: Cycle 4599-4600",4599,93575,"416-20","Alloy 617",314626,"Plate"
-56.63,-0.00104,"Qualified",,36827.44,"CapPass","90% Nf: Cycle 4599-4600",4599,93576,"416-20","Alloy 617",314626,"Plate"
-53.23,-0.00101,"Qualified",,36827.47,"CapPass","90% Nf: Cycle 4599-4600",4599,93577,"416-20","Alloy 617",314626,"Plate"
-49.71,-0.00098,"Qualified",,36827.49,"CapPass","90% Nf: Cycle 4599-4600",4599,93578,"416-20","Alloy 617",314626,"Plate"
-46.10,-0.00096,"Qualified",,36827.52,"CapPass","90% Nf: Cycle 4599-4600",4599,93579,"416-20","Alloy 617",314626,"Plate"
-42.40,-0.00093,"Qualified",,36827.55,"CapPass","90% Nf: Cycle 4599-4600",4599,93580,"416-20","Alloy 617",314626,"Plate"
-38.61,-0.00091,"Qualified",,36827.58,"CapPass","90% Nf: Cycle 4599-4600",4599,93581,"416-20","Alloy 617",314626,"Plate"
-34.98,-0.00088,"Qualified",,36827.60,"CapPass","90% Nf: Cycle 4599-4600",4599,93582,"416-20","Alloy 617",314626,"Plate"
-31.82,-0.00086,"Qualified",,36827.63,"CapPass","90% Nf: Cycle 4599-4600",4599,93583,"416-20","Alloy 617",314626,"Plate"
-28.36,-0.00083,"Qualified",,36827.66,"CapPass","90% Nf: Cycle 4599-4600",4599,93584,"416-20","Alloy 617",314626,"Plate"
-24.90,-0.00081,"Qualified",,36827.68,"CapPass","90% Nf: Cycle 4599-4600",4599,93585,"416-20","Alloy 617",314626,"Plate"
-21.34,-0.00078,"Qualified",,36827.71,"CapPass","90% Nf: Cycle 4599-4600",4599,93586,"416-20","Alloy 617",314626,"Plate"
-17.84,-0.00076,"Qualified",,36827.74,"CapPass","90% Nf: Cycle 4599-4600",4599,93587,"416-20","Alloy 617",314626,"Plate"
-14.01,-0.00073,"Qualified",,36827.77,"CapPass","90% Nf: Cycle 4599-4600",4599,93588,"416-20","Alloy 617",314626,"Plate"
-10.48,-0.00070,"Qualified",,36827.79,"CapPass","90% Nf: Cycle 4599-4600",4599,93589,"416-20","Alloy 617",314626,"Plate"
-7.16,-0.00068,"Qualified",,36827.82,"CapPass","90% Nf: Cycle 4599-4600",4599,93590,"416-20","Alloy 617",314626,"Plate"
-3.90,-0.00066,"Qualified",,36827.84,"CapPass","90% Nf: Cycle 4599-4600",4599,93591,"416-20","Alloy 617",314626,"Plate"
-3.61,-0.00065,"Qualified",,36827.84,"CapPass","90% Nf: Cycle 4599-4600",4599,93592,"416-20","Alloy 617",314626,"Plate"
-0.20,-0.00063,"Qualified",,36827.87,"CapPass","90% Nf: Cycle 4599-4600",4599,93593,"416-20","Alloy 617",314626,"Plate"
2.70,-0.00060,"Qualified",,36827.89,"CapPass","90% Nf: Cycle 4599-4600",4599,93594,"416-20","Alloy 617",314626,"Plate"
5.63,-0.00058,"Qualified",,36827.91,"CapPass","90% Nf: Cycle 4599-4600",4599,93595,"416-20","Alloy 617",314626,"Plate"
8.58,-0.00055,"Qualified",,36827.94,"CapPass","90% Nf: Cycle 4599-4600",4599,93596,"416-20","Alloy 617",314626,"Plate"
11.41,-0.00053,"Qualified",,36827.97,"CapPass","90% Nf: Cycle 4599-4600",4599,93597,"416-20","Alloy 617",314626,"Plate"
14.32,-0.00050,"Qualified",,36827.99,"CapPass","90% Nf: Cycle 4599-4600",4599,93598,"416-20","Alloy 617",314626,"Plate"
17.14,-0.00047,"Qualified",,36828.02,"CapPass","90% Nf: Cycle 4599-4600",4599,93599,"416-20","Alloy 617",314626,"Plate"
20.27,-0.00045,"Qualified",,36828.05,"CapPass","90% Nf: Cycle 4599-4600",4599,93600,"416-20","Alloy 617",314626,"Plate"
23.13,-0.00042,"Qualified",,36828.07,"CapPass","90% Nf: Cycle 4599-4600",4599,93601,"416-20","Alloy 617",314626,"Plate"
25.63,-0.00040,"Qualified",,36828.11,"CapPass","90% Nf: Cycle 4599-4600",4599,93602,"416-20","Alloy 617",314626,"Plate"
27.83,-0.00037,"Qualified",,36828.15,"CapPass","90% Nf: Cycle 4599-4600",4599,93603,"416-20","Alloy 617",314626,"Plate"
31.20,-0.00035,"Qualified",,36828.20,"CapPass","90% Nf: Cycle 4599-4600",4599,93604,"416-20","Alloy 617",314626,"Plate"
34.64,-0.00032,"Qualified",,36828.24,"CapPass","90% Nf: Cycle 4599-4600",4599,93605,"416-20","Alloy 617",314626,"Plate"
38.40,-0.00030,"Qualified",,36828.27,"CapPass","90% Nf: Cycle 4599-4600",4599,93606,"416-20","Alloy 617",314626,"Plate"
42.11,-0.00027,"Qualified",,36828.28,"CapPass","90% Nf: Cycle 4599-4600",4599,93607,"416-20","Alloy 617",314626,"Plate"
45.49,-0.00024,"Qualified",,36828.30,"CapPass","90% Nf: Cycle 4599-4600",4599,93608,"416-20","Alloy 617",314626,"Plate"
48.41,-0.00022,"Qualified",,36828.32,"CapPass","90% Nf: Cycle 4599-4600",4599,93609,"416-20","Alloy 617",314626,"Plate"
51.39,-0.00019,"Qualified",,36828.34,"CapPass","90% Nf: Cycle 4599-4600",4599,93610,"416-20","Alloy 617",314626,"Plate"
54.31,-0.00017,"Qualified",,36828.37,"CapPass","90% Nf: Cycle 4599-4600",4599,93611,"416-20","Alloy 617",314626,"Plate"
57.22,-0.00014,"Qualified",,36828.40,"CapPass","90% Nf: Cycle 4599-4600",4599,93612,"416-20","Alloy 617",314626,"Plate"
60.00,-0.00012,"Qualified",,36828.43,"CapPass","90% Nf: Cycle 4599-4600",4600,93613,"416-20","Alloy 617",314626,"Plate"
63.05,-0.00009,"Qualified",,36828.47,"CapPass","90% Nf: Cycle 4599-4600",4600,93614,"416-20","Alloy 617",314626,"Plate"
66.09,-0.00007,"Qualified",,36828.51,"CapPass","90% Nf: Cycle 4599-4600",4600,93615,"416-20","Alloy 617",314626,"Plate"
68.96,-0.00004,"Qualified",,36828.54,"CapPass","90% Nf: Cycle 4599-4600",4600,93616,"416-20","Alloy 617",314626,"Plate"
72.08,-0.00001,"Qualified",,36828.57,"CapPass","90% Nf: Cycle 4599-4600",4600,93617,"416-20","Alloy 617",314626,"Plate"
75.19,0.00001,"Qualified",,36828.60,"CapPass","90% Nf: Cycle 4599-4600",4600,93618,"416-20","Alloy 617",314626,"Plate"
78.18,0.00004,"Qualified",,36828.63,"CapPass","90% Nf: Cycle 4599-4600",4600,93619,"416-20","Alloy 617",314626,"Plate"
81.20,0.00006,"Qualified",,36828.66,"CapPass","90% Nf: Cycle 4599-4600",4600,93620,"416-20","Alloy 617",314626,"Plate"
84.10,0.00009,"Qualified",,36828.68,"CapPass","90% Nf: Cycle 4599-4600",4600,93621,"416-20","Alloy 617",314626,"Plate"
87.06,0.00011,"Qualified",,36828.71,"CapPass","90% Nf: Cycle 4599-4600",4600,93622,"416-20","Alloy 617",314626,"Plate"
90.05,0.00014,"Qualified",,36828.74,"CapPass","90% Nf: Cycle 4599-4600",4600,93623,"416-20","Alloy 617",314626,"Plate"
93.02,0.00016,"Qualified",,36828.77,"CapPass","90% Nf: Cycle 4599-4600",4600,93624,"416-20","Alloy 617",314626,"Plate"
96.02,0.00019,"Qualified",,36828.80,"CapPass","90% Nf: Cycle 4599-4600",4600,93625,"416-20","Alloy 617",314626,"Plate"
99.37,0.00022,"Qualified",,36828.82,"CapPass","90% Nf: Cycle 4599-4600",4600,93626,"416-20","Alloy 617",314626,"Plate"
102.36,0.00024,"Qualified",,36828.84,"CapPass","90% Nf: Cycle 4599-4600",4600,93627,"416-20","Alloy 617",314626,"Plate"
102.85,0.00024,"Qualified",,36828.84,"CapPass","90% Nf: Cycle 4599-4600",4600,93628,"416-20","Alloy 617",314626,"Plate"
106.21,0.00027,"Qualified",,36828.86,"CapPass","90% Nf: Cycle 4599-4600",4600,93629,"416-20","Alloy 617",314626,"Plate"
109.64,0.00029,"Qualified",,36828.88,"CapPass","90% Nf: Cycle 4599-4600",4600,93630,"416-20","Alloy 617",314626,"Plate"
112.96,0.00032,"Qualified",,36828.90,"CapPass","90% Nf: Cycle 4599-4600",4600,93631,"416-20","Alloy 617",314626,"Plate"
116.13,0.00035,"Qualified",,36828.91,"CapPass","90% Nf: Cycle 4599-4600",4600,93632,"416-20","Alloy 617",314626,"Plate"
118.92,0.00037,"Qualified",,36828.93,"CapPass","90% Nf: Cycle 4599-4600",4600,93633,"416-20","Alloy 617",314626,"Plate"
121.95,0.00040,"Qualified",,36828.95,"CapPass","90% Nf: Cycle 4599-4600",4600,93634,"416-20","Alloy 617",314626,"Plate"
124.90,0.00042,"Qualified",,36828.96,"CapPass","90% Nf: Cycle 4599-4600",4600,93635,"416-20","Alloy 617",314626,"Plate"
127.83,0.00045,"Qualified",,36828.98,"CapPass","90% Nf: Cycle 4599-4600",4600,93636,"416-20","Alloy 617",314626,"Plate"
130.54,0.00047,"Qualified",,36829.00,"CapPass","90% Nf: Cycle 4599-4600",4600,93637,"416-20","Alloy 617",314626,"Plate"
133.00,0.00050,"Qualified",,36829.01,"CapPass","90% Nf: Cycle 4599-4600",4600,93638,"416-20","Alloy 617",314626,"Plate"
135.51,0.00053,"Qualified",,36829.03,"CapPass","90% Nf: Cycle 4599-4600",4600,93639,"416-20","Alloy 617",314626,"Plate"
138.16,0.00055,"Qualified",,36829.06,"CapPass","90% Nf: Cycle 4599-4600",4600,93640,"416-20","Alloy 617",314626,"Plate"
140.56,0.00058,"Qualified",,36829.08,"CapPass","90% Nf: Cycle 4599-4600",4600,93641,"416-20","Alloy 617",314626,"Plate"
142.80,0.00060,"Qualified",,36829.10,"CapPass","90% Nf: Cycle 4599-4600",4600,93642,"416-20","Alloy 617",314626,"Plate"
144.92,0.00063,"Qualified",,36829.13,"CapPass","90% Nf: Cycle 4599-4600",4600,93643,"416-20","Alloy 617",314626,"Plate"
146.91,0.00065,"Qualified",,36829.15,"CapPass","90% Nf: Cycle 4599-4600",4600,93644,"416-20","Alloy 617",314626,"Plate"
148.93,0.00068,"Qualified",,36829.18,"CapPass","90% Nf: Cycle 4599-4600",4600,93645,"416-20","Alloy 617",314626,"Plate"
151.00,0.00070,"Qualified",,36829.20,"CapPass","90% Nf: Cycle 4599-4600",4600,93646,"416-20","Alloy 617",314626,"Plate"
152.99,0.00073,"Qualified",,36829.23,"CapPass","90% Nf: Cycle 4599-4600",4600,93647,"416-20","Alloy 617",314626,"Plate"
155.11,0.00076,"Qualified",,36829.26,"CapPass","90% Nf: Cycle 4599-4600",4600,93648,"416-20","Alloy 617",314626,"Plate"
157.08,0.00078,"Qualified",,36829.28,"CapPass","90% Nf: Cycle 4599-4600",4600,93649,"416-20","Alloy 617",314626,"Plate"
159.45,0.00081,"Qualified",,36829.31,"CapPass","90% Nf: Cycle 4599-4600",4600,93650,"416-20","Alloy 617",314626,"Plate"
161.32,0.00083,"Qualified",,36829.34,"CapPass","90% Nf: Cycle 4599-4600",4600,93651,"416-20","Alloy 617",314626,"Plate"
163.50,0.00086,"Qualified",,36829.36,"CapPass","90% Nf: Cycle 4599-4600",4600,93652,"416-20","Alloy 617",314626,"Plate"
165.78,0.00088,"Qualified",,36829.39,"CapPass","90% Nf: Cycle 4599-4600",4600,93653,"416-20","Alloy 617",314626,"Plate"
167.93,0.00091,"Qualified",,36829.42,"CapPass","90% Nf: Cycle 4599-4600",4600,93654,"416-20","Alloy 617",314626,"Plate"
170.02,0.00093,"Qualified",,36829.44,"CapPass","90% Nf: Cycle 4599-4600",4600,93655,"416-20","Alloy 617",314626,"Plate"
171.76,0.00096,"Qualified",,36829.46,"CapPass","90% Nf: Cycle 4599-4600",4600,93656,"416-20","Alloy 617",314626,"Plate"
173.35,0.00099,"Qualified",,36829.48,"CapPass","90% Nf: Cycle 4599-4600",4600,93657,"416-20","Alloy 617",314626,"Plate"
175.36,0.00101,"Qualified",,36829.51,"CapPass","90% Nf: Cycle 4599-4600",4600,93658,"416-20","Alloy 617",314626,"Plate"
177.36,0.00104,"Qualified",,36829.54,"CapPass","90% Nf: Cycle 4599-4600",4600,93659,"416-20","Alloy 617",314626,"Plate"
178.24,0.00106,"Qualified",,36829.55,"CapPass","90% Nf: Cycle 4599-4600",4600,93660,"416-20","Alloy 617",314626,"Plate"
180.49,0.00109,"Qualified",,36829.58,"CapPass","90% Nf: Cycle 4599-4600",4600,93661,"416-20","Alloy 617",314626,"Plate"
182.73,0.00111,"Qualified",,36829.62,"CapPass","90% Nf: Cycle 4599-4600",4600,93662,"416-20","Alloy 617",314626,"Plate"
184.13,0.00114,"Qualified",,36829.65,"CapPass","90% Nf: Cycle 4599-4600",4600,93663,"416-20","Alloy 617",314626,"Plate"
184.50,0.00116,"Qualified",,36829.66,"CapPass","90% Nf: Cycle 4599-4600",4600,93664,"416-20","Alloy 617",314626,"Plate"
185.16,0.00119,"Qualified",,36829.66,"CapPass","90% Nf: Cycle 4599-4600",4600,93665,"416-20","Alloy 617",314626,"Plate"
186.49,0.00122,"Qualified",,36829.69,"CapPass","90% Nf: Cycle 4599-4600",4600,93666,"416-20","Alloy 617",314626,"Plate"
187.96,0.00124,"Qualified",,36829.72,"CapPass","90% Nf: Cycle 4599-4600",4600,93667,"416-20","Alloy 617",314626,"Plate"
189.63,0.00127,"Qualified",,36829.76,"CapPass","90% Nf: Cycle 4599-4600",4600,93668,"416-20","Alloy 617",314626,"Plate"
190.88,0.00129,"Qualified",,36829.80,"CapPass","90% Nf: Cycle 4599-4600",4600,93669,"416-20","Alloy 617",314626,"Plate"
191.37,0.00132,"Qualified",,36829.81,"CapPass","90% Nf: Cycle 4599-4600",4600,93670,"416-20","Alloy 617",314626,"Plate"
191.71,0.00135,"Qualified",,36829.82,"CapPass","90% Nf: Cycle 4599-4600",4600,93671,"416-20","Alloy 617",314626,"Plate"
192.38,0.00137,"Qualified",,36829.83,"CapPass","90% Nf: Cycle 4599-4600",4600,93672,"416-20","Alloy 617",314626,"Plate"
192.76,0.00138,"Qualified",,36829.84,"CapPass","90% Nf: Cycle 4599-4600",4600,93673,"416-20","Alloy 617",314626,"Plate"
193.39,0.00140,"Qualified",,36829.86,"CapPass","90% Nf: Cycle 4599-4600",4600,93674,"416-20","Alloy 617",314626,"Plate"
194.44,0.00142,"Qualified",,36829.91,"CapPass","90% Nf: Cycle 4599-4600",4600,93675,"416-20","Alloy 617",314626,"Plate"
195.98,0.00145,"Qualified",,36829.96,"CapPass","90% Nf: Cycle 4599-4600",4600,93676,"416-20","Alloy 617",314626,"Plate"
198.10,0.00147,"Qualified",,36830.00,"CapPass","90% Nf: Cycle 4599-4600",4600,93677,"416-20","Alloy 617",314626,"Plate"
197.24,0.00150,"Qualified",,36830.02,"CapPass","90% Nf: Cycle 4599-4600",4600,93678,"416-20","Alloy 617",314626,"Plate"
197.55,0.00154,"Qualified",,36830.02,"CapPass","90% Nf: Cycle 4599-4600",4600,93679,"416-20","Alloy 617",314626,"Plate"
197.74,0.00156,"Qualified",,36830.02,"CapPass","90% Nf: Cycle 4599-4600",4600,93680,"416-20","Alloy 617",314626,"Plate"
197.87,0.00159,"Qualified",,36830.02,"CapPass","90% Nf: Cycle 4599-4600",4600,93681,"416-20","Alloy 617",314626,"Plate"
198.12,0.00162,"Qualified",,36830.02,"CapPass","90% Nf: Cycle 4599-4600",4600,93682,"416-20","Alloy 617",314626,"Plate"
199.32,0.00165,"Qualified",,36830.05,"CapPass","90% Nf: Cycle 4599-4600",4600,93683,"416-20","Alloy 617",314626,"Plate"
195.54,0.00168,"Qualified",,36830.20,"CapPass","90% Nf: Cycle 4599-4600",4600,93684,"416-20","Alloy 617",314626,"Plate"
197.91,0.00170,"Qualified",,36830.24,"CapPass","90% Nf: Cycle 4599-4600",4600,93685,"416-20","Alloy 617",314626,"Plate"
200.97,0.00173,"Qualified",,36830.27,"CapPass","90% Nf: Cycle 4599-4600",4600,93686,"416-20","Alloy 617",314626,"Plate"
203.87,0.00175,"Qualified",,36830.30,"CapPass","90% Nf: Cycle 4599-4600",4600,93687,"416-20","Alloy 617",314626,"Plate"
203.60,0.00178,"Qualified",,36830.32,"CapPass","90% Nf: Cycle 4599-4600",4600,93688,"416-20","Alloy 617",314626,"Plate"
204.23,0.00181,"Qualified",,36830.32,"CapPass","90% Nf: Cycle 4599-4600",4600,93689,"416-20","Alloy 617",314626,"Plate"
204.53,0.00184,"Qualified",,36830.32,"CapPass","90% Nf: Cycle 4599-4600",4600,93690,"416-20","Alloy 617",314626,"Plate"
204.78,0.00189,"Qualified",,36830.33,"CapPass","90% Nf: Cycle 4599-4600",4600,93691,"416-20","Alloy 617",314626,"Plate"
204.88,0.00192,"Qualified",,36830.33,"CapPass","90% Nf: Cycle 4599-4600",4600,93692,"416-20","Alloy 617",314626,"Plate"
205.02,0.00194,"Qualified",,36830.33,"CapPass","90% Nf: Cycle 4599-4600",4600,93693,"416-20","Alloy 617",314626,"Plate"
205.15,0.00197,"Qualified",,36830.33,"CapPass","90% Nf: Cycle 4599-4600",4600,93694,"416-20","Alloy 617",314626,"Plate"
205.41,0.00201,"Qualified",,36830.33,"CapPass","90% Nf: Cycle 4599-4600",4600,93695,"416-20","Alloy 617",314626,"Plate"
205.64,0.00204,"Qualified",,36830.33,"CapPass","90% Nf: Cycle 4599-4600",4600,93696,"416-20","Alloy 617",314626,"Plate"
35.29,-0.00012,"Qualified",,40031.94,"CapPass","Cycle 5000",5000,98670,"416-20","Alloy 617",314626,"Plate"
37.70,-0.00009,"Qualified",,40031.96,"CapPass","Cycle 5000",5000,98671,"416-20","Alloy 617",314626,"Plate"
40.30,-0.00006,"Qualified",,40031.97,"CapPass","Cycle 5000",5000,98672,"416-20","Alloy 617",314626,"Plate"
42.52,-0.00004,"Qualified",,40031.99,"CapPass","Cycle 5000",5000,98673,"416-20","Alloy 617",314626,"Plate"
44.58,-0.00001,"Qualified",,40032.01,"CapPass","Cycle 5000",5000,98674,"416-20","Alloy 617",314626,"Plate"
46.40,0.00001,"Qualified",,40032.03,"CapPass","Cycle 5000",5000,98675,"416-20","Alloy 617",314626,"Plate"
48.18,0.00004,"Qualified",,40032.06,"CapPass","Cycle 5000",5000,98676,"416-20","Alloy 617",314626,"Plate"
50.02,0.00006,"Qualified",,40032.10,"CapPass","Cycle 5000",5000,98677,"416-20","Alloy 617",314626,"Plate"
52.01,0.00009,"Qualified",,40032.14,"CapPass","Cycle 5000",5000,98678,"416-20","Alloy 617",314626,"Plate"
54.34,0.00011,"Qualified",,40032.18,"CapPass","Cycle 5000",5000,98679,"416-20","Alloy 617",314626,"Plate"
57.26,0.00014,"Qualified",,40032.22,"CapPass","Cycle 5000",5000,98680,"416-20","Alloy 617",314626,"Plate"
59.75,0.00016,"Qualified",,40032.25,"CapPass","Cycle 5000",5000,98681,"416-20","Alloy 617",314626,"Plate"
62.18,0.00019,"Qualified",,40032.27,"CapPass","Cycle 5000",5000,98682,"416-20","Alloy 617",314626,"Plate"
64.45,0.00021,"Qualified",,40032.30,"CapPass","Cycle 5000",5000,98683,"416-20","Alloy 617",314626,"Plate"
66.81,0.00024,"Qualified",,40032.32,"CapPass","Cycle 5000",5000,98684,"416-20","Alloy 617",314626,"Plate"
69.01,0.00027,"Qualified",,40032.34,"CapPass","Cycle 5000",5000,98685,"416-20","Alloy 617",314626,"Plate"
71.17,0.00029,"Qualified",,40032.37,"CapPass","Cycle 5000",5000,98686,"416-20","Alloy 617",314626,"Plate"
73.43,0.00032,"Qualified",,40032.40,"CapPass","Cycle 5000",5000,98687,"416-20","Alloy 617",314626,"Plate"
75.67,0.00034,"Qualified",,40032.43,"CapPass","Cycle 5000",5000,98688,"416-20","Alloy 617",314626,"Plate"
77.74,0.00037,"Qualified",,40032.46,"CapPass","Cycle 5000",5000,98689,"416-20","Alloy 617",314626,"Plate"
79.93,0.00039,"Qualified",,40032.49,"CapPass","Cycle 5000",5000,98690,"416-20","Alloy 617",314626,"Plate"
82.16,0.00042,"Qualified",,40032.52,"CapPass","Cycle 5000",5000,98691,"416-20","Alloy 617",314626,"Plate"
84.42,0.00044,"Qualified",,40032.54,"CapPass","Cycle 5000",5000,98692,"416-20","Alloy 617",314626,"Plate"
86.78,0.00047,"Qualified",,40032.57,"CapPass","Cycle 5000",5000,98693,"416-20","Alloy 617",314626,"Plate"
89.35,0.00050,"Qualified",,40032.59,"CapPass","Cycle 5000",5000,98694,"416-20","Alloy 617",314626,"Plate"
