Repository: js-molina/fatigue-A617

File: data/850C/Strain rate 0.001/0.40% strain/HTM_A19_PeakStress_41620.csv (part 13 of 14)
"Cycle","Data State","Max Stress Mpa","Min Stress Mpa","Qual Exceptions","Qual State","Stress Ratio","Time Max Stress Sec","Time Min Stress Sec","Sample","Count","Alloy","Material_Form","Heat"
4485,"CapPass",214.51,-214.73,,"Qualified",0.999,35909.36,35913.48,"416-20",4485,"Alloy 617","Plate",314626
4486,"CapPass",208.99,-212.31,,"Qualified",0.984,35917.39,35921.49,"416-20",4486,"Alloy 617","Plate",314626
4487,"CapPass",209.74,-212.24,,"Qualified",0.988,35925.49,35929.26,"416-20",4487,"Alloy 617","Plate",314626
4488,"CapPass",203.14,-215.41,,"Qualified",0.943,35933.16,35937.45,"416-20",4488,"Alloy 617","Plate",314626
4489,"CapPass",207.48,-210.33,,"Qualified",0.986,35941.49,35945.30,"416-20",4489,"Alloy 617","Plate",314626
4490,"CapPass",207.17,-209.90,,"Qualified",0.987,35949.24,35953.54,"416-20",4490,"Alloy 617","Plate",314626
4491,"CapPass",212.60,-213.57,,"Qualified",0.995,35957.47,35961.41,"416-20",4491,"Alloy 617","Plate",314626
4492,"CapPass",209.16,-208.17,,"Qualified",1.005,35965.33,35969.24,"416-20",4492,"Alloy 617","Plate",314626
4493,"CapPass",209.02,-207.06,,"Qualified",1.009,35973.32,35977.33,"416-20",4493,"Alloy 617","Plate",314626
4494,"CapPass",209.65,-207.76,,"Qualified",1.009,35981.24,35985.24,"416-20",4494,"Alloy 617","Plate",314626
4495,"CapPass",212.31,-204.18,,"Qualified",1.040,35989.44,35993.58,"416-20",4495,"Alloy 617","Plate",314626
4496,"CapPass",212.74,-213.42,,"Qualified",0.997,35997.54,36001.58,"416-20",4496,"Alloy 617","Plate",314626
4497,"CapPass",211.78,-208.12,,"Qualified",1.018,36005.52,36009.29,"416-20",4497,"Alloy 617","Plate",314626
4498,"CapPass",207.24,-211.97,,"Qualified",0.978,36013.41,36017.45,"416-20",4498,"Alloy 617","Plate",314626
4499,"CapPass",209.65,-212.33,,"Qualified",0.987,36021.48,36025.53,"416-20",4499,"Alloy 617","Plate",314626
4500,"CapPass",211.78,-214.06,,"Qualified",0.989,36029.52,36033.47,"416-20",4500,"Alloy 617","Plate",314626
4501,"CapPass",210.74,-211.31,,"Qualified",0.997,36037.57,36041.55,"416-20",4501,"Alloy 617","Plate",314626
4502,"CapPass",211.73,-209.05,,"Qualified",1.013,36045.62,36049.43,"416-20",4502,"Alloy 617","Plate",314626
4503,"CapPass",212.22,-210.67,,"Qualified",1.007,36053.62,36057.52,"416-20",4503,"Alloy 617","Plate",314626
4504,"CapPass",206.51,-211.61,,"Qualified",0.976,36061.65,36065.61,"416-20",4504,"Alloy 617","Plate",314626
4505,"CapPass",209.55,-210.11,,"Qualified",0.997,36069.50,36073.49,"416-20",4505,"Alloy 617","Plate",314626
4506,"CapPass",208.86,-213.86,,"Qualified",0.977,36077.66,36081.54,"416-20",4506,"Alloy 617","Plate",314626
4507,"CapPass",212.48,-215.05,,"Qualified",0.988,36085.55,36089.61,"416-20",4507,"Alloy 617","Plate",314626
4508,"CapPass",210.67,-206.34,,"Qualified",1.021,36093.45,36097.35,"416-20",4508,"Alloy 617","Plate",314626
4509,"CapPass",210.83,-214.40,,"Qualified",0.983,36101.66,36105.63,"416-20",4509,"Alloy 617","Plate",314626
4510,"CapPass",213.04,-206.02,,"Qualified",1.034,36109.58,36113.42,"416-20",4510,"Alloy 617","Plate",314626
4511,"CapPass",206.70,-209.35,,"Qualified",0.987,36117.36,36121.54,"416-20",4511,"Alloy 617","Plate",314626
4512,"CapPass",208.28,-211.44,,"Qualified",0.985,36125.41,36129.52,"416-20",4512,"Alloy 617","Plate",314626
4513,"CapPass",210.41,-209.70,,"Qualified",1.003,36133.56,36137.73,"416-20",4513,"Alloy 617","Plate",314626
4514,"CapPass",207.15,-209.89,,"Qualified",0.987,36141.74,36145.41,"416-20",4514,"Alloy 617","Plate",314626
4515,"CapPass",207.86,-211.84,,"Qualified",0.981,36149.49,36153.68,"416-20",4515,"Alloy 617","Plate",314626
4516,"CapPass",210.10,-210.54,,"Qualified",0.998,36157.61,36161.56,"416-20",4516,"Alloy 617","Plate",314626
4517,"CapPass",209.65,-209.21,,"Qualified",1.002,36165.60,36169.56,"416-20",4517,"Alloy 617","Plate",314626
4518,"CapPass",207.92,-210.16,,"Qualified",0.989,36173.53,36177.50,"416-20",4518,"Alloy 617","Plate",314626
4519,"CapPass",210.29,-211.41,,"Qualified",0.995,36181.61,36185.75,"416-20",4519,"Alloy 617","Plate",314626
4520,"CapPass",210.88,-210.35,,"Qualified",1.003,36189.72,36193.52,"416-20",4520,"Alloy 617","Plate",314626
4521,"CapPass",207.91,-210.89,,"Qualified",0.986,36197.50,36201.77,"416-20",4521,"Alloy 617","Plate",314626
4522,"CapPass",208.49,-209.79,,"Qualified",0.994,36205.52,36209.65,"416-20",4522,"Alloy 617","Plate",314626
4523,"CapPass",208.86,-209.18,,"Qualified",0.998,36213.49,36217.61,"416-20",4523,"Alloy 617","Plate",314626
4524,"CapPass",209.68,-213.12,,"Qualified",0.984,36221.65,36225.71,"416-20",4524,"Alloy 617","Plate",314626
4525,"CapPass",209.33,-211.96,,"Qualified",0.988,36229.79,36233.72,"416-20",4525,"Alloy 617","Plate",314626
4526,"CapPass",210.78,-206.16,,"Qualified",1.022,36237.83,36241.58,"416-20",4526,"Alloy 617","Plate",314626
4527,"CapPass",207.58,-206.86,,"Qualified",1.004,36245.54,36249.85,"416-20",4527,"Alloy 617","Plate",314626
4528,"CapPass",208.21,-211.67,,"Qualified",0.984,36253.65,36257.83,"416-20",4528,"Alloy 617","Plate",314626
4529,"CapPass",208.15,-207.63,,"Qualified",1.002,36261.62,36265.54,"416-20",4529,"Alloy 617","Plate",314626
4530,"CapPass",209.16,-213.69,,"Qualified",0.979,36269.76,36273.87,"416-20",4530,"Alloy 617","Plate",314626
4531,"CapPass",208.68,-211.73,,"Qualified",0.986,36277.56,36281.88,"416-20",4531,"Alloy 617","Plate",314626
4532,"CapPass",206.90,-209.36,,"Qualified",0.988,36285.68,36289.66,"416-20",4532,"Alloy 617","Plate",314626
4533,"CapPass",206.65,-212.36,,"Qualified",0.973,36293.65,36297.90,"416-20",4533,"Alloy 617","Plate",314626
4534,"CapPass",208.65,-210.16,,"Qualified",0.993,36301.82,36305.81,"416-20",4534,"Alloy 617","Plate",314626
4535,"CapPass",210.48,-211.76,,"Qualified",0.994,36309.90,36313.78,"416-20",4535,"Alloy 617","Plate",314626
4536,"CapPass",208.23,-213.92,,"Qualified",0.973,36317.78,36321.81,"416-20",4536,"Alloy 617","Plate",314626
4537,"CapPass",209.47,-209.75,,"Qualified",0.999,36325.91,36329.94,"416-20",4537,"Alloy 617","Plate",314626
4538,"CapPass",208.86,-210.85,,"Qualified",0.991,36333.93,36337.80,"416-20",4538,"Alloy 617","Plate",314626
4539,"CapPass",208.05,-208.76,,"Qualified",0.997,36341.74,36345.83,"416-20",4539,"Alloy 617","Plate",314626
4540,"CapPass",207.22,-211.31,,"Qualified",0.981,36349.78,36353.79,"416-20",4540,"Alloy 617","Plate",314626
4541,"CapPass",210.24,-212.61,,"Qualified",0.989,36357.88,36361.95,"416-20",4541,"Alloy 617","Plate",314626
4542,"CapPass",205.72,-213.87,,"Qualified",0.962,36365.77,36369.91,"416-20",4542,"Alloy 617","Plate",314626
4543,"CapPass",210.48,-210.74,,"Qualified",0.999,36373.90,36377.95,"416-20",4543,"Alloy 617","Plate",314626
4544,"CapPass",207.55,-206.53,,"Qualified",1.005,36381.86,36385.59,"416-20",4544,"Alloy 617","Plate",314626
4545,"CapPass",207.73,-207.40,,"Qualified",1.002,36389.95,36394.01,"416-20",4545,"Alloy 617","Plate",314626
4546,"CapPass",208.96,-212.20,,"Qualified",0.985,36397.70,36401.92,"416-20",4546,"Alloy 617","Plate",314626
4547,"CapPass",206.74,-208.85,,"Qualified",0.990,36405.76,36409.80,"416-20",4547,"Alloy 617","Plate",314626
4548,"CapPass",209.01,-206.66,,"Qualified",1.011,36414.03,36417.77,"416-20",4548,"Alloy 617","Plate",314626
4549,"CapPass",208.42,-205.85,,"Qualified",1.012,36421.96,36425.79,"416-20",4549,"Alloy 617","Plate",314626
4550,"CapPass",207.29,-210.19,,"Qualified",0.986,36429.88,36433.85,"416-20",4550,"Alloy 617","Plate",314626
4551,"CapPass",201.51,-211.11,,"Qualified",0.955,36437.73,36442.06,"416-20",4551,"Alloy 617","Plate",314626
4552,"CapPass",208.88,-213.27,,"Qualified",0.979,36446.00,36450.03,"416-20",4552,"Alloy 617","Plate",314626
4553,"CapPass",207.00,-207.68,,"Qualified",0.997,36454.02,36457.84,"416-20",4553,"Alloy 617","Plate",314626
4554,"CapPass",210.24,-203.19,,"Qualified",1.035,36462.03,36465.81,"416-20",4554,"Alloy 617","Plate",314626
4555,"CapPass",201.08,-211.90,,"Qualified",0.949,36470.08,36473.94,"416-20",4555,"Alloy 617","Plate",314626
4556,"CapPass",205.14,-204.34,,"Qualified",1.004,36477.77,36482.11,"416-20",4556,"Alloy 617","Plate",314626
4557,"CapPass",213.59,-206.45,,"Qualified",1.035,36486.02,36490.07,"416-20",4557,"Alloy 617","Plate",314626
4558,"CapPass",208.51,-209.88,,"Qualified",0.993,36494.11,36498.13,"416-20",4558,"Alloy 617","Plate",314626
4559,"CapPass",206.31,-210.62,,"Qualified",0.980,36502.12,36506.01,"416-20",4559,"Alloy 617","Plate",314626
4560,"CapPass",203.99,-211.80,,"Qualified",0.963,36509.85,36513.90,"416-20",4560,"Alloy 617","Plate",314626
4561,"CapPass",205.89,-209.84,,"Qualified",0.981,36518.15,36521.94,"416-20",4561,"Alloy 617","Plate",314626
4562,"CapPass",203.57,-208.28,,"Qualified",0.977,36525.91,36529.97,"416-20",4562,"Alloy 617","Plate",314626
4563,"CapPass",207.15,-211.65,,"Qualified",0.979,36534.12,36538.13,"416-20",4563,"Alloy 617","Plate",314626
4564,"CapPass",208.16,-207.97,,"Qualified",1.001,36542.12,36546.18,"416-20",4564,"Alloy 617","Plate",314626
4565,"CapPass",208.45,-208.50,,"Qualified",1.000,36550.17,36554.19,"416-20",4565,"Alloy 617","Plate",314626
4566,"CapPass",209.81,-210.99,,"Qualified",0.994,36558.06,36562.06,"416-20",4566,"Alloy 617","Plate",314626
4567,"CapPass",206.17,-206.02,,"Qualified",1.001,36566.08,36569.94,"416-20",4567,"Alloy 617","Plate",314626
4568,"CapPass",210.87,-206.76,,"Qualified",1.020,36574.10,36578.11,"416-20",4568,"Alloy 617","Plate",314626
4569,"CapPass",206.19,-210.42,,"Qualified",0.980,36582.13,36586.06,"416-20",4569,"Alloy 617","Plate",314626
4570,"CapPass",207.99,-209.98,,"Qualified",0.991,36589.98,36594.23,"416-20",4570,"Alloy 617","Plate",314626
4571,"CapPass",207.30,-211.79,,"Qualified",0.979,36598.06,36602.12,"416-20",4571,"Alloy 617","Plate",314626
4572,"CapPass",207.60,-211.26,,"Qualified",0.983,36606.09,36610.26,"416-20",4572,"Alloy 617","Plate",314626
4573,"CapPass",206.65,-213.57,,"Qualified",0.968,36614.12,36618.21,"416-20",4573,"Alloy 617","Plate",314626
4574,"CapPass",208.07,-211.06,,"Qualified",0.986,36622.17,36626.20,"416-20",4574,"Alloy 617","Plate",314626
4575,"CapPass",208.72,-208.38,,"Qualified",1.002,36630.09,36634.28,"416-20",4575,"Alloy 617","Plate",314626
4576,"CapPass",205.93,-209.25,,"Qualified",0.984,36638.12,36642.29,"416-20",4576,"Alloy 617","Plate",314626
4577,"CapPass",206.36,-209.07,,"Qualified",0.987,36646.17,36650.01,"416-20",4577,"Alloy 617","Plate",314626
4578,"CapPass",207.61,-210.13,,"Qualified",0.988,36654.29,36658.12,"416-20",4578,"Alloy 617","Plate",314626
4579,"CapPass",209.39,-209.41,,"Qualified",1.000,36662.19,36666.16,"416-20",4579,"Alloy 617","Plate",314626
4580,"CapPass",206.22,-211.33,,"Qualified",0.976,36670.16,36674.27,"416-20",4580,"Alloy 617","Plate",314626
4581,"CapPass",209.06,-203.97,,"Qualified",1.025,36678.24,36682.02,"416-20",4581,"Alloy 617","Plate",314626
4582,"CapPass",205.61,-212.18,,"Qualified",0.969,36686.09,36690.29,"416-20",4582,"Alloy 617","Plate",314626
4583,"CapPass",209.15,-206.62,,"Qualified",1.012,36694.32,36698.08,"416-20",4583,"Alloy 617","Plate",314626
4584,"CapPass",208.05,-207.21,,"Qualified",1.004,36702.11,36706.34,"416-20",4584,"Alloy 617","Plate",314626
4585,"CapPass",208.73,-208.89,,"Qualified",0.999,36710.32,36714.35,"416-20",4585,"Alloy 617","Plate",314626
4586,"CapPass",209.13,-209.38,,"Qualified",0.999,36718.30,36722.21,"416-20",4586,"Alloy 617","Plate",314626
4587,"CapPass",202.95,-208.76,,"Qualified",0.972,36726.13,36730.20,"416-20",4587,"Alloy 617","Plate",314626
4588,"CapPass",209.23,-211.54,,"Qualified",0.989,36734.26,36738.35,"416-20",4588,"Alloy 617","Plate",314626
4589,"CapPass",205.65,-204.41,,"Qualified",1.006,36742.19,36746.17,"416-20",4589,"Alloy 617","Plate",314626
4590,"CapPass",207.71,-206.36,,"Qualified",1.007,36750.34,36754.41,"416-20",4590,"Alloy 617","Plate",314626
4591,"CapPass",208.52,-210.15,,"Qualified",0.992,36758.31,36762.37,"416-20",4591,"Alloy 617","Plate",314626
4592,"CapPass",204.00,-211.94,,"Qualified",0.963,36766.03,36770.34,"416-20",4592,"Alloy 617","Plate",314626
4593,"CapPass",203.87,-209.02,,"Qualified",0.975,36774.07,36778.34,"416-20",4593,"Alloy 617","Plate",314626
4594,"CapPass",204.06,-212.13,,"Qualified",0.962,36782.44,36786.44,"416-20",4594,"Alloy 617","Plate",314626
4595,"CapPass",201.96,-210.03,,"Qualified",0.962,36790.18,36794.44,"416-20",4595,"Alloy 617","Plate",314626
4596,"CapPass",206.48,-206.00,,"Qualified",1.002,36798.24,36802.46,"416-20",4596,"Alloy 617","Plate",314626
4597,"CapPass",206.88,-208.18,,"Qualified",0.994,36806.24,36810.47,"416-20",4597,"Alloy 617","Plate",314626
4598,"CapPass",205.46,-210.54,,"Qualified",0.976,36814.46,36818.26,"416-20",4598,"Alloy 617","Plate",314626
4599,"CapPass",203.37,-203.93,,"Qualified",0.997,36822.33,36826.25,"416-20",4599,"Alloy 617","Plate",314626
4600,"CapPass",206.83,-210.41,,"Qualified",0.983,36830.35,36834.49,"416-20",4600,"Alloy 617","Plate",314626
4601,"CapPass",205.93,-209.85,,"Qualified",0.981,36838.49,36842.41,"416-20",4601,"Alloy 617","Plate",314626
4602,"CapPass",204.16,-203.64,,"Qualified",1.003,36846.32,36850.21,"416-20",4602,"Alloy 617","Plate",314626
4603,"CapPass",207.71,-208.45,,"Qualified",0.996,36854.49,36858.48,"416-20",4603,"Alloy 617","Plate",314626
4604,"CapPass",206.80,-209.55,,"Qualified",0.987,36862.52,36866.33,"416-20",4604,"Alloy 617","Plate",314626
4605,"CapPass",203.89,-211.61,,"Qualified",0.964,36870.54,36874.52,"416-20",4605,"Alloy 617","Plate",314626
4606,"CapPass",204.63,-205.38,,"Qualified",0.996,36878.38,36882.30,"416-20",4606,"Alloy 617","Plate",314626
4607,"CapPass",201.95,-207.36,,"Qualified",0.974,36886.23,36890.49,"416-20",4607,"Alloy 617","Plate",314626
4608,"CapPass",207.36,-207.87,,"Qualified",0.998,36894.32,36898.53,"416-20",4608,"Alloy 617","Plate",314626
4609,"CapPass",204.60,-206.92,,"Qualified",0.989,36902.25,36906.34,"416-20",4609,"Alloy 617","Plate",314626
4610,"CapPass",203.87,-207.89,,"Qualified",0.981,36910.37,36914.58,"416-20",4610,"Alloy 617","Plate",314626
4611,"CapPass",206.41,-205.81,,"Qualified",1.003,36918.40,36922.34,"416-20",4611,"Alloy 617","Plate",314626
4612,"CapPass",205.47,-208.41,,"Qualified",0.986,36926.44,36930.57,"416-20",4612,"Alloy 617","Plate",314626
4613,"CapPass",205.44,-204.44,,"Qualified",1.005,36934.39,36938.61,"416-20",4613,"Alloy 617","Plate",314626
4614,"CapPass",208.26,-212.01,,"Qualified",0.982,36942.56,36946.56,"416-20",4614,"Alloy 617","Plate",314626
4615,"CapPass",200.78,-207.67,,"Qualified",0.967,36950.32,36954.45,"416-20",4615,"Alloy 617","Plate",314626
4616,"CapPass",204.45,-210.57,,"Qualified",0.971,36958.63,36962.56,"416-20",4616,"Alloy 617","Plate",314626
4617,"CapPass",201.51,-210.83,,"Qualified",0.956,36966.64,36970.59,"416-20",4617,"Alloy 617","Plate",314626
4618,"CapPass",205.69,-206.58,,"Qualified",0.996,36974.57,36978.41,"416-20",4618,"Alloy 617","Plate",314626
4619,"CapPass",204.00,-205.05,,"Qualified",0.995,36982.50,36986.51,"416-20",4619,"Alloy 617","Plate",314626
4620,"CapPass",205.82,-209.18,,"Qualified",0.984,36990.49,36994.56,"416-20",4620,"Alloy 617","Plate",314626
4621,"CapPass",202.80,-207.83,,"Qualified",0.976,36998.52,37002.69,"416-20",4621,"Alloy 617","Plate",314626
4622,"CapPass",205.80,-201.53,,"Qualified",1.021,37006.53,37010.69,"416-20",4622,"Alloy 617","Plate",314626
4623,"CapPass",202.80,-204.11,,"Qualified",0.994,37014.51,37018.69,"416-20",4623,"Alloy 617","Plate",314626
4624,"CapPass",203.61,-206.89,,"Qualified",0.984,37022.52,37026.60,"416-20",4624,"Alloy 617","Plate",314626
4625,"CapPass",208.02,-208.40,,"Qualified",0.998,37030.64,37034.65,"416-20",4625,"Alloy 617","Plate",314626
4626,"CapPass",200.40,-210.41,,"Qualified",0.952,37038.38,37042.63,"416-20",4626,"Alloy 617","Plate",314626
4627,"CapPass",207.21,-202.95,,"Qualified",1.021,37046.70,37050.74,"416-20",4627,"Alloy 617","Plate",314626
4628,"CapPass",205.57,-204.34,,"Qualified",1.006,37054.70,37058.54,"416-20",4628,"Alloy 617","Plate",314626
4629,"CapPass",206.18,-210.28,,"Qualified",0.980,37062.67,37066.66,"416-20",4629,"Alloy 617","Plate",314626
4630,"CapPass",202.46,-210.59,,"Qualified",0.961,37070.76,37074.69,"416-20",4630,"Alloy 617","Plate",314626
4631,"CapPass",199.46,-211.60,,"Qualified",0.943,37078.49,37082.70,"416-20",4631,"Alloy 617","Plate",314626
4632,"CapPass",201.19,-210.47,,"Qualified",0.956,37086.45,37090.69,"416-20",4632,"Alloy 617","Plate",314626
4633,"CapPass",203.47,-204.50,,"Qualified",0.995,37094.59,37098.60,"416-20",4633,"Alloy 617","Plate",314626
4634,"CapPass",207.40,-208.16,,"Qualified",0.996,37102.68,37106.69,"416-20",4634,"Alloy 617","Plate",314626
4635,"CapPass",203.36,-207.40,,"Qualified",0.980,37110.54,37114.57,"416-20",4635,"Alloy 617","Plate",314626
4636,"CapPass",202.56,-208.44,,"Qualified",0.972,37118.80,37122.78,"416-20",4636,"Alloy 617","Plate",314626
4637,"CapPass",201.76,-210.21,,"Qualified",0.960,37126.53,37130.66,"416-20",4637,"Alloy 617","Plate",314626
4638,"CapPass",205.58,-209.71,,"Qualified",0.980,37134.78,37138.71,"416-20",4638,"Alloy 617","Plate",314626
4639,"CapPass",200.39,-209.02,,"Qualified",0.959,37142.50,37146.77,"416-20",4639,"Alloy 617","Plate",314626
4640,"CapPass",203.18,-208.18,,"Qualified",0.976,37150.65,37154.84,"416-20",4640,"Alloy 617","Plate",314626
4641,"CapPass",201.89,-201.73,,"Qualified",1.001,37158.64,37162.84,"416-20",4641,"Alloy 617","Plate",314626
4642,"CapPass",202.00,-204.42,,"Qualified",0.988,37166.63,37170.76,"416-20",4642,"Alloy 617","Plate",314626
4643,"CapPass",202.30,-208.44,,"Qualified",0.971,37174.64,37178.73,"416-20",4643,"Alloy 617","Plate",314626
4644,"CapPass",206.28,-205.41,,"Qualified",1.004,37182.83,37186.77,"416-20",4644,"Alloy 617","Plate",314626
4645,"CapPass",199.98,-208.57,,"Qualified",0.959,37190.61,37194.79,"416-20",4645,"Alloy 617","Plate",314626
4646,"CapPass",203.02,-208.88,,"Qualified",0.972,37198.88,37202.87,"416-20",4646,"Alloy 617","Plate",314626
4647,"CapPass",202.60,-207.82,,"Qualified",0.975,37206.68,37210.87,"416-20",4647,"Alloy 617","Plate",314626
4648,"CapPass",205.54,-200.86,,"Qualified",1.023,37214.81,37218.61,"416-20",4648,"Alloy 617","Plate",314626
4649,"CapPass",200.74,-208.98,,"Qualified",0.961,37222.64,37226.92,"416-20",4649,"Alloy 617","Plate",314626
4650,"CapPass",206.72,-197.77,,"Qualified",1.045,37230.91,37234.72,"416-20",4650,"Alloy 617","Plate",314626
4651,"CapPass",202.06,-206.65,,"Qualified",0.978,37238.68,37242.80,"416-20",4651,"Alloy 617","Plate",314626
4652,"CapPass",205.89,-201.21,,"Qualified",1.023,37246.87,37250.95,"416-20",4652,"Alloy 617","Plate",314626
4653,"CapPass",203.34,-208.00,,"Qualified",0.978,37254.79,37258.88,"416-20",4653,"Alloy 617","Plate",314626
4654,"CapPass",205.88,-201.84,,"Qualified",1.020,37262.97,37266.95,"416-20",4654,"Alloy 617","Plate",314626
4655,"CapPass",204.03,-200.60,,"Qualified",1.017,37270.86,37274.68,"416-20",4655,"Alloy 617","Plate",314626
4656,"CapPass",201.61,-201.34,,"Qualified",1.001,37278.77,37282.72,"416-20",4656,"Alloy 617","Plate",314626
4657,"CapPass",204.05,-201.04,,"Qualified",1.015,37286.85,37291.00,"416-20",4657,"Alloy 617","Plate",314626
4658,"CapPass",203.50,-206.95,,"Qualified",0.983,37294.98,37298.86,"416-20",4658,"Alloy 617","Plate",314626
4659,"CapPass",203.67,-207.61,,"Qualified",0.981,37303.00,37306.90,"416-20",4659,"Alloy 617","Plate",314626
4660,"CapPass",203.39,-200.63,,"Qualified",1.014,37310.95,37314.74,"416-20",4660,"Alloy 617","Plate",314626
4661,"CapPass",202.13,-207.30,,"Qualified",0.975,37319.02,37322.96,"416-20",4661,"Alloy 617","Plate",314626
4662,"CapPass",203.72,-206.00,,"Qualified",0.989,37326.99,37330.97,"416-20",4662,"Alloy 617","Plate",314626
4663,"CapPass",201.69,-204.67,,"Qualified",0.985,37335.05,37339.03,"416-20",4663,"Alloy 617","Plate",314626
4664,"CapPass",199.89,-208.65,,"Qualified",0.958,37342.81,37347.01,"416-20",4664,"Alloy 617","Plate",314626
4665,"CapPass",199.55,-207.03,,"Qualified",0.964,37350.84,37355.04,"416-20",4665,"Alloy 617","Plate",314626
4666,"CapPass",198.07,-206.73,,"Qualified",0.958,37358.72,37362.96,"416-20",4666,"Alloy 617","Plate",314626
4667,"CapPass",204.61,-202.21,,"Qualified",1.012,37367.01,37370.88,"416-20",4667,"Alloy 617","Plate",314626
4668,"CapPass",201.83,-203.07,,"Qualified",0.994,37374.95,37378.93,"416-20",4668,"Alloy 617","Plate",314626
4669,"CapPass",205.77,-202.63,,"Qualified",1.015,37383.02,37386.97,"416-20",4669,"Alloy 617","Plate",314626
4670,"CapPass",203.44,-204.30,,"Qualified",0.996,37390.95,37395.11,"416-20",4670,"Alloy 617","Plate",314626
4671,"CapPass",199.20,-204.41,,"Qualified",0.975,37398.84,37402.87,"416-20",4671,"Alloy 617","Plate",314626
4672,"CapPass",198.51,-208.18,,"Qualified",0.954,37406.90,37411.11,"416-20",4672,"Alloy 617","Plate",314626
4673,"CapPass",201.20,-207.72,,"Qualified",0.969,37415.12,37419.03,"416-20",4673,"Alloy 617","Plate",314626
4674,"CapPass",198.41,-206.25,,"Qualified",0.962,37422.93,37427.04,"416-20",4674,"Alloy 617","Plate",314626
4675,"CapPass",198.91,-204.60,,"Qualified",0.972,37430.96,37435.08,"416-20",4675,"Alloy 617","Plate",314626
4676,"CapPass",200.61,-202.63,,"Qualified",0.990,37438.99,37442.88,"416-20",4676,"Alloy 617","Plate",314626
4677,"CapPass",198.63,-206.69,,"Qualified",0.961,37446.97,37451.15,"416-20",4677,"Alloy 617","Plate",314626
4678,"CapPass",198.03,-211.00,,"Qualified",0.939,37454.94,37459.19,"416-20",4678,"Alloy 617","Plate",314626
4679,"CapPass",196.42,-206.50,,"Qualified",0.951,37462.97,37467.11,"416-20",4679,"Alloy 617","Plate",314626
4680,"CapPass",198.22,-208.58,,"Qualified",0.950,37471.20,37475.19,"416-20",4680,"Alloy 617","Plate",314626
4681,"CapPass",200.46,-207.41,,"Qualified",0.967,37479.08,37483.16,"416-20",4681,"Alloy 617","Plate",314626
4682,"CapPass",201.52,-198.92,,"Qualified",1.013,37487.03,37491.00,"416-20",4682,"Alloy 617","Plate",314626
4683,"CapPass",206.44,-201.65,,"Qualified",1.024,37495.18,37498.96,"416-20",4683,"Alloy 617","Plate",314626
4684,"CapPass",198.96,-209.52,,"Qualified",0.950,37503.17,37507.16,"416-20",4684,"Alloy 617","Plate",314626
4685,"CapPass",199.83,-200.71,,"Qualified",0.996,37511.04,37515.08,"416-20",4685,"Alloy 617","Plate",314626
4686,"CapPass",196.47,-207.35,,"Qualified",0.948,37518.89,37523.25,"416-20",4686,"Alloy 617","Plate",314626
4687,"CapPass",196.87,-207.57,,"Qualified",0.948,37527.26,37531.12,"416-20",4687,"Alloy 617","Plate",314626
4688,"CapPass",199.94,-204.78,,"Qualified",0.976,37535.04,37539.19,"416-20",4688,"Alloy 617","Plate",314626
4689,"CapPass",201.49,-205.62,,"Qualified",0.980,37543.27,37547.28,"416-20",4689,"Alloy 617","Plate",314626
4690,"CapPass",200.31,-205.50,,"Qualified",0.975,37551.12,37555.12,"416-20",4690,"Alloy 617","Plate",314626
4691,"CapPass",195.72,-204.92,,"Qualified",0.955,37559.01,37563.09,"416-20",4691,"Alloy 617","Plate",314626
4692,"CapPass",198.74,-201.74,,"Qualified",0.985,37567.15,37571.13,"416-20",4692,"Alloy 617","Plate",314626
4693,"CapPass",204.09,-198.42,,"Qualified",1.029,37575.30,37579.08,"416-20",4693,"Alloy 617","Plate",314626
4694,"CapPass",199.40,-203.02,,"Qualified",0.982,37583.08,37587.32,"416-20",4694,"Alloy 617","Plate",314626
4695,"CapPass",197.60,-205.37,,"Qualified",0.962,37591.09,37595.32,"416-20",4695,"Alloy 617","Plate",314626
4696,"CapPass",197.40,-206.56,,"Qualified",0.956,37599.11,37603.31,"416-20",4696,"Alloy 617","Plate",314626
4697,"CapPass",195.42,-209.82,,"Qualified",0.931,37607.12,37611.34,"416-20",4697,"Alloy 617","Plate",314626
4698,"CapPass",200.36,-205.30,,"Qualified",0.976,37615.23,37619.34,"416-20",4698,"Alloy 617","Plate",314626
4699,"CapPass",198.50,-201.28,,"Qualified",0.986,37623.11,37627.14,"416-20",4699,"Alloy 617","Plate",314626
4700,"CapPass",201.33,-205.56,,"Qualified",0.979,37631.32,37635.26,"416-20",4700,"Alloy 617","Plate",314626
4701,"CapPass",198.85,-208.07,,"Qualified",0.956,37639.37,37643.33,"416-20",4701,"Alloy 617","Plate",314626
4702,"CapPass",199.64,-208.21,,"Qualified",0.959,37647.22,37651.34,"416-20",4702,"Alloy 617","Plate",314626
4703,"CapPass",197.53,-208.19,,"Qualified",0.949,37655.22,37659.35,"416-20",4703,"Alloy 617","Plate",314626
4704,"CapPass",196.43,-207.47,,"Qualified",0.947,37663.39,37667.38,"416-20",4704,"Alloy 617","Plate",314626
4705,"CapPass",201.93,-201.46,,"Qualified",1.002,37671.40,37675.32,"416-20",4705,"Alloy 617","Plate",314626
4706,"CapPass",196.53,-205.51,,"Qualified",0.956,37679.18,37683.36,"416-20",4706,"Alloy 617","Plate",314626
4707,"CapPass",201.67,-201.89,,"Qualified",0.999,37687.42,37691.38,"416-20",4707,"Alloy 617","Plate",314626
4708,"CapPass",197.61,-200.58,,"Qualified",0.985,37695.13,37699.38,"416-20",4708,"Alloy 617","Plate",314626
4709,"CapPass",199.82,-199.22,,"Qualified",1.003,37703.44,37707.46,"416-20",4709,"Alloy 617","Plate",314626
4710,"CapPass",201.03,-206.87,,"Qualified",0.972,37711.41,37715.39,"416-20",4710,"Alloy 617","Plate",314626
4711,"CapPass",194.61,-195.96,,"Qualified",0.993,37719.11,37723.24,"416-20",4711,"Alloy 617","Plate",314626
4712,"CapPass",199.09,-198.53,,"Qualified",1.003,37727.25,37731.34,"416-20",4712,"Alloy 617","Plate",314626
4713,"CapPass",196.14,-201.24,,"Qualified",0.975,37735.24,37739.32,"416-20",4713,"Alloy 617","Plate",314626
4714,"CapPass",199.00,-195.24,,"Qualified",1.019,37743.34,37747.25,"416-20",4714,"Alloy 617","Plate",314626
4715,"CapPass",197.21,-207.32,,"Qualified",0.951,37751.34,37755.43,"416-20",4715,"Alloy 617","Plate",314626
4716,"CapPass",198.77,-199.93,,"Qualified",0.994,37759.44,37763.40,"416-20",4716,"Alloy 617","Plate",314626
4717,"CapPass",197.48,-202.91,,"Qualified",0.973,37767.32,37771.41,"416-20",4717,"Alloy 617","Plate",314626
4718,"CapPass",199.93,-206.13,,"Qualified",0.970,37775.49,37779.43,"416-20",4718,"Alloy 617","Plate",314626
4719,"CapPass",199.31,-204.90,,"Qualified",0.973,37783.46,37787.39,"416-20",4719,"Alloy 617","Plate",314626
4720,"CapPass",197.05,-207.46,,"Qualified",0.950,37791.49,37795.49,"416-20",4720,"Alloy 617","Plate",314626
4721,"CapPass",195.52,-204.23,,"Qualified",0.957,37799.39,37803.50,"416-20",4721,"Alloy 617","Plate",314626
4722,"CapPass",196.53,-203.79,,"Qualified",0.964,37807.37,37811.52,"416-20",4722,"Alloy 617","Plate",314626
4723,"CapPass",197.83,-206.43,,"Qualified",0.958,37815.38,37819.54,"416-20",4723,"Alloy 617","Plate",314626
4724,"CapPass",197.61,-208.37,,"Qualified",0.948,37823.38,37827.55,"416-20",4724,"Alloy 617","Plate",314626
4725,"CapPass",197.79,-199.63,,"Qualified",0.991,37831.49,37835.42,"416-20",4725,"Alloy 617","Plate",314626
4726,"CapPass",194.78,-205.00,,"Qualified",0.950,37839.36,37843.47,"416-20",4726,"Alloy 617","Plate",314626
4727,"CapPass",195.81,-201.83,,"Qualified",0.970,37847.42,37851.48,"416-20",4727,"Alloy 617","Plate",314626
4728,"CapPass",199.49,-197.56,,"Qualified",1.010,37855.51,37859.43,"416-20",4728,"Alloy 617","Plate",314626
4729,"CapPass",198.22,-199.20,,"Qualified",0.995,37863.54,37867.63,"416-20",4729,"Alloy 617","Plate",314626
4730,"CapPass",195.45,-205.03,,"Qualified",0.953,37871.41,37875.58,"416-20",4730,"Alloy 617","Plate",314626
4731,"CapPass",195.76,-196.33,,"Qualified",0.997,37879.34,37883.41,"416-20",4731,"Alloy 617","Plate",314626
4732,"CapPass",196.27,-202.82,,"Qualified",0.968,37887.56,37891.53,"416-20",4732,"Alloy 617","Plate",314626
4733,"CapPass",199.61,-195.74,,"Qualified",1.020,37895.63,37899.48,"416-20",4733,"Alloy 617","Plate",314626
4734,"CapPass",193.24,-201.32,,"Qualified",0.960,37903.40,37907.52,"416-20",4734,"Alloy 617","Plate",314626
4735,"CapPass",198.17,-199.40,,"Qualified",0.994,37911.54,37915.42,"416-20",4735,"Alloy 617","Plate",314626
4736,"CapPass",197.12,-196.87,,"Qualified",1.001,37919.55,37923.45,"416-20",4736,"Alloy 617","Plate",314626
4737,"CapPass",193.32,-203.42,,"Qualified",0.950,37927.56,37931.61,"416-20",4737,"Alloy 617","Plate",314626
4738,"CapPass",196.72,-202.31,,"Qualified",0.972,37935.46,37939.69,"416-20",4738,"Alloy 617","Plate",314626
4739,"CapPass",192.40,-200.05,,"Qualified",0.962,37943.38,37947.59,"416-20",4739,"Alloy 617","Plate",314626
4740,"CapPass",199.50,-198.12,,"Qualified",1.007,37951.65,37955.51,"416-20",4740,"Alloy 617","Plate",314626
4741,"CapPass",192.48,-202.70,,"Qualified",0.950,37959.51,37963.72,"416-20",4741,"Alloy 617","Plate",314626
4742,"CapPass",197.36,-199.54,,"Qualified",0.989,37967.70,37971.56,"416-20",4742,"Alloy 617","Plate",314626
4743,"CapPass",197.20,-207.66,,"Qualified",0.950,37975.63,37979.62,"416-20",4743,"Alloy 617","Plate",314626
4744,"CapPass",195.78,-203.78,,"Qualified",0.961,37983.67,37987.67,"416-20",4744,"Alloy 617","Plate",314626
4745,"CapPass",194.58,-205.55,,"Qualified",0.947,37991.54,37995.74,"416-20",4745,"Alloy 617","Plate",314626
4746,"CapPass",191.80,-199.67,,"Qualified",0.961,37999.47,38003.77,"416-20",4746,"Alloy 617","Plate",314626
4747,"CapPass",194.39,-200.25,,"Qualified",0.971,38007.58,38011.72,"416-20",4747,"Alloy 617","Plate",314626
4748,"CapPass",196.30,-200.56,,"Qualified",0.979,38015.66,38019.75,"416-20",4748,"Alloy 617","Plate",314626
4749,"CapPass",196.08,-195.44,,"Qualified",1.003,38023.55,38027.81,"416-20",4749,"Alloy 617","Plate",314626
4750,"CapPass",196.52,-200.87,,"Qualified",0.978,38031.79,38035.65,"416-20",4750,"Alloy 617","Plate",314626
4751,"CapPass",197.84,-205.84,,"Qualified",0.961,38039.75,38043.80,"416-20",4751,"Alloy 617","Plate",314626
4752,"CapPass",196.39,-201.51,,"Qualified",0.975,38047.75,38051.81,"416-20",4752,"Alloy 617","Plate",314626
4753,"CapPass",195.41,-199.58,,"Qualified",0.979,38055.63,38059.79,"416-20",4753,"Alloy 617","Plate",314626
4754,"CapPass",193.41,-196.82,,"Qualified",0.983,38063.64,38067.66,"416-20",4754,"Alloy 617","Plate",314626
4755,"CapPass",194.21,-197.66,,"Qualified",0.983,38071.77,38075.63,"416-20",4755,"Alloy 617","Plate",314626
4756,"CapPass",196.03,-205.24,,"Qualified",0.955,38079.72,38083.82,"416-20",4756,"Alloy 617","Plate",314626
4757,"CapPass",192.70,-197.08,,"Qualified",0.978,38087.84,38091.81,"416-20",4757,"Alloy 617","Plate",314626
4758,"CapPass",194.07,-199.75,,"Qualified",0.972,38095.76,38099.77,"416-20",4758,"Alloy 617","Plate",314626
4759,"CapPass",191.68,-198.70,,"Qualified",0.965,38103.74,38107.87,"416-20",4759,"Alloy 617","Plate",314626
4760,"CapPass",193.81,-203.50,,"Qualified",0.952,38111.74,38115.84,"416-20",4760,"Alloy 617","Plate",314626
4761,"CapPass",193.05,-202.87,,"Qualified",0.952,38119.84,38123.88,"416-20",4761,"Alloy 617","Plate",314626
4762,"CapPass",195.07,-195.20,,"Qualified",0.999,38127.79,38131.84,"416-20",4762,"Alloy 617","Plate",314626
4763,"CapPass",190.28,-199.87,,"Qualified",0.952,38135.74,38139.92,"416-20",4763,"Alloy 617","Plate",314626
4764,"CapPass",197.05,-196.32,,"Qualified",1.004,38143.87,38147.78,"416-20",4764,"Alloy 617","Plate",314626
4765,"CapPass",193.20,-203.16,,"Qualified",0.951,38151.87,38155.90,"416-20",4765,"Alloy 617","Plate",314626
4766,"CapPass",189.49,-203.19,,"Qualified",0.933,38159.67,38163.90,"416-20",4766,"Alloy 617","Plate",314626
4767,"CapPass",195.15,-198.22,,"Qualified",0.985,38167.91,38171.91,"416-20",4767,"Alloy 617","Plate",314626
4768,"CapPass",190.24,-205.44,,"Qualified",0.926,38175.81,38179.92,"416-20",4768,"Alloy 617","Plate",314626
4769,"CapPass",189.67,-198.08,,"Qualified",0.958,38183.69,38187.93,"416-20",4769,"Alloy 617","Plate",314626
4770,"CapPass",196.29,-193.71,,"Qualified",1.013,38191.91,38195.99,"416-20",4770,"Alloy 617","Plate",314626
4771,"CapPass",190.37,-202.26,,"Qualified",0.941,38199.80,38203.94,"416-20",4771,"Alloy 617","Plate",314626
4772,"CapPass",195.12,-199.40,,"Qualified",0.979,38207.90,38212.01,"416-20",4772,"Alloy 617","Plate",314626
4773,"CapPass",192.30,-198.37,,"Qualified",0.969,38216.00,38219.95,"416-20",4773,"Alloy 617","Plate",314626
4774,"CapPass",194.14,-205.76,,"Qualified",0.944,38223.93,38227.99,"416-20",4774,"Alloy 617","Plate",314626
4775,"CapPass",189.62,-195.55,,"Qualified",0.970,38232.03,38235.88,"416-20",4775,"Alloy 617","Plate",314626
4776,"CapPass",192.50,-195.58,,"Qualified",0.984,38239.74,38244.03,"416-20",4776,"Alloy 617","Plate",314626
4777,"CapPass",193.57,-204.35,,"Qualified",0.947,38247.99,38251.97,"416-20",4777,"Alloy 617","Plate",314626
4778,"CapPass",190.04,-203.05,,"Qualified",0.936,38255.83,38260.00,"416-20",4778,"Alloy 617","Plate",314626
4779,"CapPass",188.41,-196.73,,"Qualified",0.958,38263.81,38268.05,"416-20",4779,"Alloy 617","Plate",314626
4780,"CapPass",193.53,-202.62,,"Qualified",0.955,38272.02,38276.06,"416-20",4780,"Alloy 617","Plate",314626
4781,"CapPass",190.33,-196.41,,"Qualified",0.969,38279.79,38284.03,"416-20",4781,"Alloy 617","Plate",314626
4782,"CapPass",195.96,-196.19,,"Qualified",0.999,38288.05,38292.06,"416-20",4782,"Alloy 617","Plate",314626
4783,"CapPass",194.83,-198.75,,"Qualified",0.980,38296.02,38300.08,"416-20",4783,"Alloy 617","Plate",314626
4784,"CapPass",190.62,-197.99,,"Qualified",0.963,38303.93,38308.05,"416-20",4784,"Alloy 617","Plate",314626
4785,"CapPass",189.15,-201.66,,"Qualified",0.938,38311.95,38316.09,"416-20",4785,"Alloy 617","Plate",314626
4786,"CapPass",187.08,-199.64,,"Qualified",0.937,38319.92,38324.13,"416-20",4786,"Alloy 617","Plate",314626
4787,"CapPass",190.08,-202.68,,"Qualified",0.938,38327.94,38332.13,"416-20",4787,"Alloy 617","Plate",314626
4788,"CapPass",191.28,-202.20,,"Qualified",0.946,38336.10,38340.11,"416-20",4788,"Alloy 617","Plate",314626
4789,"CapPass",191.79,-204.36,,"Qualified",0.939,38344.09,38348.08,"416-20",4789,"Alloy 617","Plate",314626
4790,"CapPass",189.43,-203.29,,"Qualified",0.932,38351.99,38356.09,"416-20",4790,"Alloy 617","Plate",314626
4791,"CapPass",192.19,-196.89,,"Qualified",0.976,38360.07,38364.14,"416-20",4791,"Alloy 617","Plate",314626
4792,"CapPass",195.04,-198.00,,"Qualified",0.985,38368.14,38372.16,"416-20",4792,"Alloy 617","Plate",314626
4793,"CapPass",187.81,-198.94,,"Qualified",0.944,38375.92,38380.16,"416-20",4793,"Alloy 617","Plate",314626
4794,"CapPass",186.88,-199.92,,"Qualified",0.935,38383.94,38388.19,"416-20",4794,"Alloy 617","Plate",314626
4795,"CapPass",189.13,-199.10,,"Qualified",0.950,38392.20,38396.18,"416-20",4795,"Alloy 617","Plate",314626
4796,"CapPass",188.89,-199.03,,"Qualified",0.949,38399.99,38404.21,"416-20",4796,"Alloy 617","Plate",314626
4797,"CapPass",187.54,-199.40,,"Qualified",0.940,38408.15,38412.21,"416-20",4797,"Alloy 617","Plate",314626
4798,"CapPass",192.34,-200.81,,"Qualified",0.958,38416.18,38420.18,"416-20",4798,"Alloy 617","Plate",314626
4799,"CapPass",186.29,-200.09,,"Qualified",0.931,38424.24,38428.19,"416-20",4799,"Alloy 617","Plate",314626
4800,"CapPass",186.63,-201.21,,"Qualified",0.928,38432.25,38436.23,"416-20",4800,"Alloy 617","Plate",314626
4801,"CapPass",189.32,-189.27,,"Qualified",1.000,38440.24,38444.21,"416-20",4801,"Alloy 617","Plate",314626
4802,"CapPass",187.84,-201.42,,"Qualified",0.933,38448.06,38452.24,"416-20",4802,"Alloy 617","Plate",314626
4803,"CapPass",187.62,-192.15,,"Qualified",0.976,38456.14,38460.25,"416-20",4803,"Alloy 617","Plate",314626
4804,"CapPass",189.81,-204.61,,"Qualified",0.928,38464.27,38468.22,"416-20",4804,"Alloy 617","Plate",314626
4805,"CapPass",189.69,-203.09,,"Qualified",0.934,38472.20,38476.28,"416-20",4805,"Alloy 617","Plate",314626
4806,"CapPass",189.05,-190.06,,"Qualified",0.995,38480.19,38484.29,"416-20",4806,"Alloy 617","Plate",314626
4807,"CapPass",185.00,-194.44,,"Qualified",0.951,38488.30,38492.29,"416-20",4807,"Alloy 617","Plate",314626
4808,"CapPass",191.61,-194.41,,"Qualified",0.986,38496.25,38500.32,"416-20",4808,"Alloy 617","Plate",314626
4809,"CapPass",190.58,-190.68,,"Qualified",0.999,38504.29,38508.32,"416-20",4809,"Alloy 617","Plate",314626
4810,"CapPass",188.79,-194.84,,"Qualified",0.969,38512.11,38516.22,"416-20",4810,"Alloy 617","Plate",314626
4811,"CapPass",189.78,-199.28,,"Qualified",0.952,38520.25,38524.27,"416-20",4811,"Alloy 617","Plate",314626
4812,"CapPass",189.70,-199.66,,"Qualified",0.950,38528.23,38532.34,"416-20",4812,"Alloy 617","Plate",314626
4813,"CapPass",184.94,-200.82,,"Qualified",0.921,38536.13,38540.33,"416-20",4813,"Alloy 617","Plate",314626
4814,"CapPass",189.81,-202.23,,"Qualified",0.939,38544.32,38548.35,"416-20",4814,"Alloy 617","Plate",314626
4815,"CapPass",187.70,-195.60,,"Qualified",0.960,38552.25,38556.36,"416-20",4815,"Alloy 617","Plate",314626
4816,"CapPass",185.65,-192.11,,"Qualified",0.966,38560.24,38564.36,"416-20",4816,"Alloy 617","Plate",314626
4817,"CapPass",186.84,-195.71,,"Qualified",0.955,38568.38,38572.38,"416-20",4817,"Alloy 617","Plate",314626
4818,"CapPass",185.29,-197.69,,"Qualified",0.937,38576.40,38580.38,"416-20",4818,"Alloy 617","Plate",314626
4819,"CapPass",184.24,-194.14,,"Qualified",0.949,38584.23,38588.41,"416-20",4819,"Alloy 617","Plate",314626
4820,"CapPass",189.50,-196.32,,"Qualified",0.965,38592.43,38596.41,"416-20",4820,"Alloy 617","Plate",314626
4821,"CapPass",185.47,-195.22,,"Qualified",0.950,38600.43,38604.43,"416-20",4821,"Alloy 617","Plate",314626
4822,"CapPass",190.01,-203.43,,"Qualified",0.934,38608.43,38612.42,"416-20",4822,"Alloy 617","Plate",314626
4823,"CapPass",183.74,-193.49,,"Qualified",0.950,38616.26,38620.41,"416-20",4823,"Alloy 617","Plate",314626
4824,"CapPass",187.49,-194.69,,"Qualified",0.963,38624.34,38628.44,"416-20",4824,"Alloy 617","Plate",314626
4825,"CapPass",186.10,-197.94,,"Qualified",0.940,38632.27,38636.45,"416-20",4825,"Alloy 617","Plate",314626
4826,"CapPass",185.13,-198.04,,"Qualified",0.935,38640.35,38644.46,"416-20",4826,"Alloy 617","Plate",314626
4827,"CapPass",184.97,-193.57,,"Qualified",0.956,38648.43,38652.45,"416-20",4827,"Alloy 617","Plate",314626
4828,"CapPass",189.58,-197.21,,"Qualified",0.961,38656.43,38660.47,"416-20",4828,"Alloy 617","Plate",314626
4829,"CapPass",185.37,-201.78,,"Qualified",0.919,38664.50,38668.47,"416-20",4829,"Alloy 617","Plate",314626
4830,"CapPass",184.85,-197.11,,"Qualified",0.938,38672.31,38676.48,"416-20",4830,"Alloy 617","Plate",314626
4831,"CapPass",187.21,-191.55,,"Qualified",0.977,38680.52,38684.49,"416-20",4831,"Alloy 617","Plate",314626
4832,"CapPass",188.10,-187.01,,"Qualified",1.006,38688.43,38692.52,"416-20",4832,"Alloy 617","Plate",314626
4833,"CapPass",189.03,-193.18,,"Qualified",0.978,38696.51,38700.51,"416-20",4833,"Alloy 617","Plate",314626
4834,"CapPass",189.31,-190.89,,"Qualified",0.992,38704.52,38708.45,"416-20",4834,"Alloy 617","Plate",314626
4835,"CapPass",184.22,-197.22,,"Qualified",0.934,38712.49,38716.54,"416-20",4835,"Alloy 617","Plate",314626
4836,"CapPass",184.81,-199.75,,"Qualified",0.925,38720.47,38724.55,"416-20",4836,"Alloy 617","Plate",314626
4837,"CapPass",183.95,-190.20,,"Qualified",0.967,38728.37,38732.53,"416-20",4837,"Alloy 617","Plate",314626
4838,"CapPass",188.02,-190.26,,"Qualified",0.988,38736.58,38740.58,"416-20",4838,"Alloy 617","Plate",314626
4839,"CapPass",183.39,-199.95,,"Qualified",0.917,38744.49,38748.57,"416-20",4839,"Alloy 617","Plate",314626
4840,"CapPass",185.37,-197.49,,"Qualified",0.939,38752.55,38756.59,"416-20",4840,"Alloy 617","Plate",314626
4841,"CapPass",186.03,-193.46,,"Qualified",0.962,38760.52,38764.57,"416-20",4841,"Alloy 617","Plate",314626
4842,"CapPass",183.87,-200.96,,"Qualified",0.915,38768.56,38772.56,"416-20",4842,"Alloy 617","Plate",314626
4843,"CapPass",182.16,-200.18,,"Qualified",0.910,38776.43,38780.60,"416-20",4843,"Alloy 617","Plate",314626
4844,"CapPass",185.46,-195.39,,"Qualified",0.949,38784.55,38788.63,"416-20",4844,"Alloy 617","Plate",314626
4845,"CapPass",185.57,-194.20,,"Qualified",0.956,38792.63,38796.59,"416-20",4845,"Alloy 617","Plate",314626
4846,"CapPass",184.70,-193.75,,"Qualified",0.953,38800.59,38804.65,"416-20",4846,"Alloy 617","Plate",314626
4847,"CapPass",187.02,-191.25,,"Qualified",0.978,38808.63,38812.67,"416-20",4847,"Alloy 617","Plate",314626
4848,"CapPass",182.68,-197.38,,"Qualified",0.926,38816.54,38820.65,"416-20",4848,"Alloy 617","Plate",314626
4849,"CapPass",182.07,-195.87,,"Qualified",0.930,38824.49,38828.65,"416-20",4849,"Alloy 617","Plate",314626
4850,"CapPass",181.90,-195.61,,"Qualified",0.930,38832.59,38836.66,"416-20",4850,"Alloy 617","Plate",314626
4851,"CapPass",183.94,-195.26,,"Qualified",0.942,38840.54,38844.66,"416-20",4851,"Alloy 617","Plate",314626
4852,"CapPass",176.84,-196.86,,"Qualified",0.898,38848.41,38852.70,"416-20",4852,"Alloy 617","Plate",314626
4853,"CapPass",178.60,-192.96,,"Qualified",0.926,38856.71,38860.71,"416-20",4853,"Alloy 617","Plate",314626
4854,"CapPass",181.11,-198.20,,"Qualified",0.914,38864.56,38868.68,"416-20",4854,"Alloy 617","Plate",314626
