Repository: js-molina/fatigue-A617

File: data/850C/Strain rate 0.001/0.40% strain/HTM_A19_PeakStress_41620.csv (part 14 of 14)
"Cycle","Data State","Max Stress Mpa","Min Stress Mpa","Qual Exceptions","Qual State","Stress Ratio","Time Max Stress Sec","Time Min Stress Sec","Sample","Count","Alloy","Material_Form","Heat"
4855,"CapPass",180.16,-191.84,,"Qualified",0.939,38872.48,38876.71,"416-20",4855,"Alloy 617","Plate",314626
4856,"CapPass",183.44,-193.08,,"Qualified",0.950,38880.55,38884.69,"416-20",4856,"Alloy 617","Plate",314626
4857,"CapPass",179.81,-199.28,,"Qualified",0.902,38888.74,38892.70,"416-20",4857,"Alloy 617","Plate",314626
4858,"CapPass",181.28,-199.46,,"Qualified",0.909,38896.54,38900.73,"416-20",4858,"Alloy 617","Plate",314626
4859,"CapPass",179.69,-199.56,,"Qualified",0.900,38904.63,38908.73,"416-20",4859,"Alloy 617","Plate",314626
4860,"CapPass",179.78,-195.48,,"Qualified",0.920,38912.77,38916.73,"416-20",4860,"Alloy 617","Plate",314626
4861,"CapPass",182.78,-196.12,,"Qualified",0.932,38920.65,38924.74,"416-20",4861,"Alloy 617","Plate",314626
4862,"CapPass",180.20,-193.71,,"Qualified",0.930,38928.79,38932.76,"416-20",4862,"Alloy 617","Plate",314626
4863,"CapPass",182.19,-193.70,,"Qualified",0.941,38936.64,38940.76,"416-20",4863,"Alloy 617","Plate",314626
4864,"CapPass",179.48,-194.31,,"Qualified",0.924,38944.63,38948.79,"416-20",4864,"Alloy 617","Plate",314626
4865,"CapPass",179.64,-199.27,,"Qualified",0.901,38952.73,38956.79,"416-20",4865,"Alloy 617","Plate",314626
4866,"CapPass",180.21,-199.68,,"Qualified",0.903,38960.72,38964.82,"416-20",4866,"Alloy 617","Plate",314626
4867,"CapPass",181.18,-198.24,,"Qualified",0.914,38968.80,38972.81,"416-20",4867,"Alloy 617","Plate",314626
4868,"CapPass",182.14,-199.82,,"Qualified",0.912,38976.79,38980.84,"416-20",4868,"Alloy 617","Plate",314626
4869,"CapPass",179.60,-197.58,,"Qualified",0.909,38984.68,38988.83,"416-20",4869,"Alloy 617","Plate",314626
4870,"CapPass",180.28,-199.64,,"Qualified",0.903,38992.83,38996.83,"416-20",4870,"Alloy 617","Plate",314626
4871,"CapPass",180.74,-197.37,,"Qualified",0.916,39000.70,39004.84,"416-20",4871,"Alloy 617","Plate",314626
4872,"CapPass",182.18,-196.16,,"Qualified",0.929,39008.84,39012.86,"416-20",4872,"Alloy 617","Plate",314626
4873,"CapPass",179.82,-189.46,,"Qualified",0.949,39016.88,39020.88,"416-20",4873,"Alloy 617","Plate",314626
4874,"CapPass",181.55,-191.02,,"Qualified",0.950,39024.73,39028.86,"416-20",4874,"Alloy 617","Plate",314626
4875,"CapPass",181.90,-196.51,,"Qualified",0.926,39032.91,39036.90,"416-20",4875,"Alloy 617","Plate",314626
4876,"CapPass",177.33,-194.62,,"Qualified",0.911,39040.70,39044.89,"416-20",4876,"Alloy 617","Plate",314626
4877,"CapPass",178.85,-195.58,,"Qualified",0.914,39048.91,39052.91,"416-20",4877,"Alloy 617","Plate",314626
4878,"CapPass",179.54,-197.03,,"Qualified",0.911,39056.93,39060.91,"416-20",4878,"Alloy 617","Plate",314626
4879,"CapPass",180.28,-195.05,,"Qualified",0.924,39064.90,39068.93,"416-20",4879,"Alloy 617","Plate",314626
4880,"CapPass",176.46,-198.75,,"Qualified",0.888,39072.78,39076.93,"416-20",4880,"Alloy 617","Plate",314626
4881,"CapPass",176.64,-192.97,,"Qualified",0.915,39080.76,39084.93,"416-20",4881,"Alloy 617","Plate",314626
4882,"CapPass",179.16,-193.36,,"Qualified",0.927,39088.79,39092.94,"416-20",4882,"Alloy 617","Plate",314626
4883,"CapPass",179.98,-195.08,,"Qualified",0.923,39096.88,39100.96,"416-20",4883,"Alloy 617","Plate",314626
4884,"CapPass",176.30,-192.72,,"Qualified",0.915,39104.77,39108.95,"416-20",4884,"Alloy 617","Plate",314626
4885,"CapPass",180.49,-188.29,,"Qualified",0.959,39112.96,39116.98,"416-20",4885,"Alloy 617","Plate",314626
4886,"CapPass",175.98,-190.42,,"Qualified",0.924,39120.85,39124.98,"416-20",4886,"Alloy 617","Plate",314626
4887,"CapPass",179.62,-196.43,,"Qualified",0.914,39128.86,39132.97,"416-20",4887,"Alloy 617","Plate",314626
4888,"CapPass",174.20,-191.55,,"Qualified",0.909,39136.80,39140.99,"416-20",4888,"Alloy 617","Plate",314626
4889,"CapPass",176.11,-193.89,,"Qualified",0.908,39144.84,39149.02,"416-20",4889,"Alloy 617","Plate",314626
4890,"CapPass",175.36,-195.77,,"Qualified",0.896,39152.85,39157.02,"416-20",4890,"Alloy 617","Plate",314626
4891,"CapPass",179.80,-188.22,,"Qualified",0.955,39161.02,39165.02,"416-20",4891,"Alloy 617","Plate",314626
4892,"CapPass",177.93,-188.87,,"Qualified",0.942,39169.01,39173.04,"416-20",4892,"Alloy 617","Plate",314626
4893,"CapPass",179.74,-183.30,,"Qualified",0.981,39177.02,39181.05,"416-20",4893,"Alloy 617","Plate",314626
4894,"CapPass",180.60,-189.08,,"Qualified",0.955,39185.02,39189.03,"416-20",4894,"Alloy 617","Plate",314626
4895,"CapPass",175.62,-191.74,,"Qualified",0.916,39193.02,39197.06,"416-20",4895,"Alloy 617","Plate",314626
4896,"CapPass",174.11,-194.53,,"Qualified",0.895,39201.09,39205.06,"416-20",4896,"Alloy 617","Plate",314626
4897,"CapPass",176.71,-193.15,,"Qualified",0.915,39208.98,39213.09,"416-20",4897,"Alloy 617","Plate",314626
4898,"CapPass",171.57,-196.24,,"Qualified",0.874,39216.90,39221.09,"416-20",4898,"Alloy 617","Plate",314626
4899,"CapPass",177.83,-191.89,,"Qualified",0.927,39225.07,39229.09,"416-20",4899,"Alloy 617","Plate",314626
4900,"CapPass",175.02,-196.68,,"Qualified",0.890,39232.95,39237.09,"416-20",4900,"Alloy 617","Plate",314626
4901,"CapPass",170.81,-197.25,,"Qualified",0.866,39240.96,39245.12,"416-20",4901,"Alloy 617","Plate",314626
4902,"CapPass",176.07,-196.11,,"Qualified",0.898,39249.03,39253.12,"416-20",4902,"Alloy 617","Plate",314626
4903,"CapPass",177.06,-191.58,,"Qualified",0.924,39257.09,39261.13,"416-20",4903,"Alloy 617","Plate",314626
4904,"CapPass",173.67,-193.54,,"Qualified",0.897,39264.95,39269.14,"416-20",4904,"Alloy 617","Plate",314626
4905,"CapPass",174.35,-189.12,,"Qualified",0.922,39273.00,39277.14,"416-20",4905,"Alloy 617","Plate",314626
4906,"CapPass",175.73,-186.55,,"Qualified",0.942,39280.99,39285.17,"416-20",4906,"Alloy 617","Plate",314626
4907,"CapPass",175.30,-195.33,,"Qualified",0.897,39289.05,39293.16,"416-20",4907,"Alloy 617","Plate",314626
4908,"CapPass",174.99,-188.37,,"Qualified",0.929,39297.20,39301.17,"416-20",4908,"Alloy 617","Plate",314626
4909,"CapPass",176.59,-192.63,,"Qualified",0.917,39305.15,39309.18,"416-20",4909,"Alloy 617","Plate",314626
4910,"CapPass",174.77,-199.51,,"Qualified",0.876,39313.20,39317.19,"416-20",4910,"Alloy 617","Plate",314626
4911,"CapPass",171.91,-196.37,,"Qualified",0.875,39321.22,39325.20,"416-20",4911,"Alloy 617","Plate",314626
4912,"CapPass",172.23,-193.19,,"Qualified",0.891,39329.05,39333.21,"416-20",4912,"Alloy 617","Plate",314626
4913,"CapPass",175.04,-194.51,,"Qualified",0.900,39337.08,39341.22,"416-20",4913,"Alloy 617","Plate",314626
4914,"CapPass",171.94,-186.09,,"Qualified",0.924,39345.09,39349.23,"416-20",4914,"Alloy 617","Plate",314626
4915,"CapPass",173.99,-188.12,,"Qualified",0.925,39353.09,39357.24,"416-20",4915,"Alloy 617","Plate",314626
4916,"CapPass",175.50,-196.38,,"Qualified",0.894,39361.22,39365.25,"416-20",4916,"Alloy 617","Plate",314626
4917,"CapPass",173.33,-197.22,,"Qualified",0.879,39369.18,39373.25,"416-20",4917,"Alloy 617","Plate",314626
4918,"CapPass",170.01,-190.77,,"Qualified",0.891,39377.02,39381.27,"416-20",4918,"Alloy 617","Plate",314626
4919,"CapPass",172.95,-185.53,,"Qualified",0.932,39385.21,39389.27,"416-20",4919,"Alloy 617","Plate",314626
4920,"CapPass",174.77,-189.77,,"Qualified",0.921,39393.21,39397.26,"416-20",4920,"Alloy 617","Plate",314626
4921,"CapPass",170.71,-182.59,,"Qualified",0.935,39401.07,39405.30,"416-20",4921,"Alloy 617","Plate",314626
4922,"CapPass",172.65,-190.94,,"Qualified",0.904,39409.16,39413.30,"416-20",4922,"Alloy 617","Plate",314626
4923,"CapPass",175.03,-194.11,,"Qualified",0.902,39417.23,39421.31,"416-20",4923,"Alloy 617","Plate",314626
4924,"CapPass",169.10,-187.82,,"Qualified",0.900,39425.08,39429.32,"416-20",4924,"Alloy 617","Plate",314626
4925,"CapPass",174.64,-190.19,,"Qualified",0.918,39433.23,39437.31,"416-20",4925,"Alloy 617","Plate",314626
4926,"CapPass",172.21,-186.82,,"Qualified",0.922,39441.28,39445.34,"416-20",4926,"Alloy 617","Plate",314626
4927,"CapPass",173.05,-191.19,,"Qualified",0.905,39449.24,39453.35,"416-20",4927,"Alloy 617","Plate",314626
4928,"CapPass",175.32,-191.34,,"Qualified",0.916,39457.30,39461.37,"416-20",4928,"Alloy 617","Plate",314626
4929,"CapPass",169.81,-188.47,,"Qualified",0.901,39465.38,39469.36,"416-20",4929,"Alloy 617","Plate",314626
4930,"CapPass",172.52,-187.17,,"Qualified",0.922,39473.35,39477.38,"416-20",4930,"Alloy 617","Plate",314626
4931,"CapPass",171.96,-188.04,,"Qualified",0.915,39481.31,39485.39,"416-20",4931,"Alloy 617","Plate",314626
4932,"CapPass",174.59,-184.22,,"Qualified",0.948,39489.34,39493.40,"416-20",4932,"Alloy 617","Plate",314626
4933,"CapPass",170.63,-192.54,,"Qualified",0.886,39497.32,39501.40,"416-20",4933,"Alloy 617","Plate",314626
4934,"CapPass",168.11,-195.14,,"Qualified",0.861,39505.27,39509.40,"416-20",4934,"Alloy 617","Plate",314626
4935,"CapPass",167.74,-192.71,,"Qualified",0.870,39513.21,39517.41,"416-20",4935,"Alloy 617","Plate",314626
4936,"CapPass",171.98,-185.80,,"Qualified",0.926,39521.32,39525.42,"416-20",4936,"Alloy 617","Plate",314626
4937,"CapPass",171.44,-188.94,,"Qualified",0.907,39529.35,39533.43,"416-20",4937,"Alloy 617","Plate",314626
4938,"CapPass",167.82,-189.41,,"Qualified",0.886,39537.23,39541.44,"416-20",4938,"Alloy 617","Plate",314626
4939,"CapPass",170.41,-187.01,,"Qualified",0.911,39545.30,39549.45,"416-20",4939,"Alloy 617","Plate",314626
4940,"CapPass",170.72,-191.01,,"Qualified",0.894,39553.32,39557.45,"416-20",4940,"Alloy 617","Plate",314626
4941,"CapPass",168.38,-188.49,,"Qualified",0.893,39561.49,39565.47,"416-20",4941,"Alloy 617","Plate",314626
4942,"CapPass",166.34,-191.54,,"Qualified",0.868,39569.34,39573.48,"416-20",4942,"Alloy 617","Plate",314626
4943,"CapPass",167.65,-191.97,,"Qualified",0.873,39577.50,39581.49,"416-20",4943,"Alloy 617","Plate",314626
4944,"CapPass",170.78,-188.26,,"Qualified",0.907,39585.48,39589.49,"416-20",4944,"Alloy 617","Plate",314626
4945,"CapPass",170.44,-182.63,,"Qualified",0.933,39593.51,39597.52,"416-20",4945,"Alloy 617","Plate",314626
4946,"CapPass",173.44,-179.61,,"Qualified",0.966,39601.50,39605.51,"416-20",4946,"Alloy 617","Plate",314626
4947,"CapPass",170.45,-186.94,,"Qualified",0.912,39609.42,39613.52,"416-20",4947,"Alloy 617","Plate",314626
4948,"CapPass",168.04,-186.49,,"Qualified",0.901,39617.48,39621.53,"416-20",4948,"Alloy 617","Plate",314626
4949,"CapPass",167.38,-193.93,,"Qualified",0.863,39625.50,39629.53,"416-20",4949,"Alloy 617","Plate",314626
4950,"CapPass",169.24,-181.22,,"Qualified",0.934,39633.56,39637.55,"416-20",4950,"Alloy 617","Plate",314626
4951,"CapPass",165.54,-185.72,,"Qualified",0.891,39641.54,39645.57,"416-20",4951,"Alloy 617","Plate",314626
4952,"CapPass",167.88,-182.93,,"Qualified",0.918,39649.40,39653.57,"416-20",4952,"Alloy 617","Plate",314626
4953,"CapPass",167.15,-191.20,,"Qualified",0.874,39657.41,39661.57,"416-20",4953,"Alloy 617","Plate",314626
4954,"CapPass",166.56,-191.01,,"Qualified",0.872,39665.45,39669.59,"416-20",4954,"Alloy 617","Plate",314626
4955,"CapPass",163.71,-186.93,,"Qualified",0.876,39673.61,39677.59,"416-20",4955,"Alloy 617","Plate",314626
4956,"CapPass",168.24,-186.95,,"Qualified",0.900,39681.48,39685.61,"416-20",4956,"Alloy 617","Plate",314626
4957,"CapPass",167.90,-183.67,,"Qualified",0.914,39689.50,39693.61,"416-20",4957,"Alloy 617","Plate",314626
4958,"CapPass",169.39,-182.67,,"Qualified",0.927,39697.59,39701.62,"416-20",4958,"Alloy 617","Plate",314626
4959,"CapPass",169.48,-188.63,,"Qualified",0.898,39705.59,39709.63,"416-20",4959,"Alloy 617","Plate",314626
4960,"CapPass",161.29,-186.05,,"Qualified",0.867,39713.43,39717.65,"416-20",4960,"Alloy 617","Plate",314626
4961,"CapPass",166.05,-181.94,,"Qualified",0.913,39721.42,39725.64,"416-20",4961,"Alloy 617","Plate",314626
4962,"CapPass",168.23,-192.89,,"Qualified",0.872,39729.61,39733.64,"416-20",4962,"Alloy 617","Plate",314626
4963,"CapPass",164.08,-185.13,,"Qualified",0.886,39737.52,39741.66,"416-20",4963,"Alloy 617","Plate",314626
4964,"CapPass",166.94,-193.76,,"Qualified",0.862,39745.52,39749.67,"416-20",4964,"Alloy 617","Plate",314626
4965,"CapPass",164.83,-194.99,,"Qualified",0.845,39753.66,39757.68,"416-20",4965,"Alloy 617","Plate",314626
4966,"CapPass",164.59,-181.74,,"Qualified",0.906,39761.71,39765.69,"416-20",4966,"Alloy 617","Plate",314626
4967,"CapPass",164.17,-186.53,,"Qualified",0.880,39769.59,39773.71,"416-20",4967,"Alloy 617","Plate",314626
4968,"CapPass",162.56,-194.33,,"Qualified",0.837,39777.51,39781.70,"416-20",4968,"Alloy 617","Plate",314626
4969,"CapPass",165.52,-183.70,,"Qualified",0.901,39785.64,39789.72,"416-20",4969,"Alloy 617","Plate",314626
4970,"CapPass",161.95,-192.55,,"Qualified",0.841,39793.73,39797.72,"416-20",4970,"Alloy 617","Plate",314626
4971,"CapPass",166.11,-185.52,,"Qualified",0.895,39801.74,39805.74,"416-20",4971,"Alloy 617","Plate",314626
4972,"CapPass",163.19,-188.77,,"Qualified",0.865,39809.53,39813.75,"416-20",4972,"Alloy 617","Plate",314626
4973,"CapPass",164.72,-181.77,,"Qualified",0.906,39817.70,39821.76,"416-20",4973,"Alloy 617","Plate",314626
4974,"CapPass",165.13,-191.03,,"Qualified",0.864,39825.77,39829.77,"416-20",4974,"Alloy 617","Plate",314626
4975,"CapPass",160.13,-196.78,,"Qualified",0.814,39833.63,39837.75,"416-20",4975,"Alloy 617","Plate",314626
4976,"CapPass",162.72,-183.87,,"Qualified",0.885,39841.59,39845.78,"416-20",4976,"Alloy 617","Plate",314626
4977,"CapPass",160.74,-192.17,,"Qualified",0.836,39849.65,39853.78,"416-20",4977,"Alloy 617","Plate",314626
4978,"CapPass",164.33,-185.24,,"Qualified",0.887,39857.62,39861.79,"416-20",4978,"Alloy 617","Plate",314626
4979,"CapPass",165.80,-192.40,,"Qualified",0.862,39865.78,39869.81,"416-20",4979,"Alloy 617","Plate",314626
4980,"CapPass",160.97,-187.12,,"Qualified",0.860,39873.66,39877.82,"416-20",4980,"Alloy 617","Plate",314626
4981,"CapPass",164.99,-191.60,,"Qualified",0.861,39881.80,39885.82,"416-20",4981,"Alloy 617","Plate",314626
4982,"CapPass",164.61,-183.44,,"Qualified",0.897,39889.77,39893.83,"416-20",4982,"Alloy 617","Plate",314626
4983,"CapPass",161.80,-189.30,,"Qualified",0.855,39897.68,39901.84,"416-20",4983,"Alloy 617","Plate",314626
4984,"CapPass",164.92,-185.66,,"Qualified",0.888,39905.80,39909.85,"416-20",4984,"Alloy 617","Plate",314626
4985,"CapPass",160.86,-182.03,,"Qualified",0.884,39913.69,39917.87,"416-20",4985,"Alloy 617","Plate",314626
4986,"CapPass",160.81,-191.74,,"Qualified",0.839,39921.75,39925.86,"416-20",4986,"Alloy 617","Plate",314626
4987,"CapPass",162.83,-188.48,,"Qualified",0.864,39929.88,39933.88,"416-20",4987,"Alloy 617","Plate",314626
4988,"CapPass",162.98,-194.10,,"Qualified",0.840,39937.82,39941.88,"416-20",4988,"Alloy 617","Plate",314626
4989,"CapPass",162.85,-185.42,,"Qualified",0.878,39945.87,39949.90,"416-20",4989,"Alloy 617","Plate",314626
4990,"CapPass",162.72,-184.47,,"Qualified",0.882,39953.83,39957.90,"416-20",4990,"Alloy 617","Plate",314626
4991,"CapPass",162.52,-188.41,,"Qualified",0.863,39961.90,39965.91,"416-20",4991,"Alloy 617","Plate",314626
4992,"CapPass",161.84,-185.36,,"Qualified",0.873,39969.92,39973.92,"416-20",4992,"Alloy 617","Plate",314626
4993,"CapPass",161.30,-186.51,,"Qualified",0.865,39977.78,39981.93,"416-20",4993,"Alloy 617","Plate",314626
4994,"CapPass",159.99,-180.17,,"Qualified",0.888,39985.95,39989.94,"416-20",4994,"Alloy 617","Plate",314626
4995,"CapPass",165.20,-176.45,,"Qualified",0.936,39993.92,39997.95,"416-20",4995,"Alloy 617","Plate",314626
4996,"CapPass",162.49,-184.98,,"Qualified",0.878,40001.96,40005.95,"416-20",4996,"Alloy 617","Plate",314626
4997,"CapPass",157.52,-191.00,,"Qualified",0.825,40009.74,40013.97,"416-20",4997,"Alloy 617","Plate",314626
4998,"CapPass",163.41,-185.61,,"Qualified",0.880,40017.89,40021.97,"416-20",4998,"Alloy 617","Plate",314626
4999,"CapPass",161.06,-180.25,,"Qualified",0.894,40025.89,40029.98,"416-20",4999,"Alloy 617","Plate",314626
5000,"CapPass",162.28,-192.21,,"Qualified",0.844,40033.95,40037.99,"416-20",5000,"Alloy 617","Plate",314626
5001,"CapPass",157.85,-180.95,,"Qualified",0.872,40041.84,40046.00,"416-20",5001,"Alloy 617","Plate",314626
5002,"CapPass",159.65,-192.96,,"Qualified",0.827,40050.02,40054.02,"416-20",5002,"Alloy 617","Plate",314626
5003,"CapPass",161.64,-193.79,,"Qualified",0.834,40058.00,40062.02,"416-20",5003,"Alloy 617","Plate",314626
5004,"CapPass",156.95,-181.94,,"Qualified",0.863,40065.85,40070.03,"416-20",5004,"Alloy 617","Plate",314626
5005,"CapPass",158.74,-190.62,,"Qualified",0.833,40073.88,40078.04,"416-20",5005,"Alloy 617","Plate",314626
5006,"CapPass",157.13,-185.45,,"Qualified",0.847,40081.93,40086.05,"416-20",5006,"Alloy 617","Plate",314626
5007,"CapPass",160.87,-185.95,,"Qualified",0.865,40089.87,40094.06,"416-20",5007,"Alloy 617","Plate",314626
5008,"CapPass",161.12,-183.27,,"Qualified",0.879,40098.06,40102.06,"416-20",5008,"Alloy 617","Plate",314626
5009,"CapPass",156.11,-194.39,,"Qualified",0.803,40106.04,40110.07,"416-20",5009,"Alloy 617","Plate",314626
5010,"CapPass",156.50,-182.75,,"Qualified",0.856,40113.94,40118.09,"416-20",5010,"Alloy 617","Plate",314626
5011,"CapPass",156.24,-190.95,,"Qualified",0.818,40121.95,40126.09,"416-20",5011,"Alloy 617","Plate",314626
5012,"CapPass",158.32,-178.34,,"Qualified",0.888,40129.92,40134.09,"416-20",5012,"Alloy 617","Plate",314626
5013,"CapPass",160.79,-181.65,,"Qualified",0.885,40138.08,40142.10,"416-20",5013,"Alloy 617","Plate",314626
5014,"CapPass",159.30,-186.83,,"Qualified",0.853,40146.09,40150.11,"416-20",5014,"Alloy 617","Plate",314626
5015,"CapPass",156.40,-183.53,,"Qualified",0.852,40154.11,40158.13,"416-20",5015,"Alloy 617","Plate",314626
5016,"CapPass",155.99,-183.77,,"Qualified",0.849,40162.00,40166.14,"416-20",5016,"Alloy 617","Plate",314626
5017,"CapPass",157.48,-182.34,,"Qualified",0.864,40170.07,40174.14,"416-20",5017,"Alloy 617","Plate",314626
5018,"CapPass",159.05,-185.86,,"Qualified",0.856,40178.11,40182.15,"416-20",5018,"Alloy 617","Plate",314626
5019,"CapPass",159.11,-193.06,,"Qualified",0.824,40186.11,40190.16,"416-20",5019,"Alloy 617","Plate",314626
5020,"CapPass",157.92,-184.78,,"Qualified",0.855,40194.15,40198.16,"416-20",5020,"Alloy 617","Plate",314626
5021,"CapPass",155.82,-183.28,,"Qualified",0.850,40202.01,40206.18,"416-20",5021,"Alloy 617","Plate",314626
5022,"CapPass",154.04,-191.92,,"Qualified",0.803,40210.06,40214.18,"416-20",5022,"Alloy 617","Plate",314626
5023,"CapPass",154.75,-186.94,,"Qualified",0.828,40218.04,40222.20,"416-20",5023,"Alloy 617","Plate",314626
5024,"CapPass",158.07,-179.81,,"Qualified",0.879,40226.16,40230.21,"416-20",5024,"Alloy 617","Plate",314626
5025,"CapPass",158.73,-178.77,,"Qualified",0.888,40234.20,40238.22,"416-20",5025,"Alloy 617","Plate",314626
5026,"CapPass",156.96,-188.48,,"Qualified",0.833,40242.18,40246.22,"416-20",5026,"Alloy 617","Plate",314626
5027,"CapPass",159.69,-177.85,,"Qualified",0.898,40250.19,40254.22,"416-20",5027,"Alloy 617","Plate",314626
5028,"CapPass",155.69,-189.88,,"Qualified",0.820,40258.18,40262.24,"416-20",5028,"Alloy 617","Plate",314626
5029,"CapPass",156.99,-185.86,,"Qualified",0.845,40266.24,40270.24,"416-20",5029,"Alloy 617","Plate",314626
5030,"CapPass",156.88,-187.58,,"Qualified",0.836,40274.27,40278.26,"416-20",5030,"Alloy 617","Plate",314626
5031,"CapPass",156.66,-183.21,,"Qualified",0.855,40282.19,40286.27,"416-20",5031,"Alloy 617","Plate",314626
5032,"CapPass",154.82,-172.17,,"Qualified",0.899,40290.24,40294.27,"416-20",5032,"Alloy 617","Plate",314626
5033,"CapPass",159.60,-187.02,,"Qualified",0.853,40298.25,40302.28,"416-20",5033,"Alloy 617","Plate",314626
5034,"CapPass",152.68,-189.24,,"Qualified",0.807,40306.11,40310.29,"416-20",5034,"Alloy 617","Plate",314626
5035,"CapPass",155.21,-185.76,,"Qualified",0.836,40314.21,40318.30,"416-20",5035,"Alloy 617","Plate",314626
5036,"CapPass",157.73,-188.69,,"Qualified",0.836,40322.26,40326.31,"416-20",5036,"Alloy 617","Plate",314626
5037,"CapPass",155.32,-180.81,,"Qualified",0.859,40330.26,40334.32,"416-20",5037,"Alloy 617","Plate",314626
5038,"CapPass",154.27,-176.71,,"Qualified",0.873,40338.31,40342.32,"416-20",5038,"Alloy 617","Plate",314626
5039,"CapPass",156.59,-186.38,,"Qualified",0.840,40346.29,40350.34,"416-20",5039,"Alloy 617","Plate",314626
5040,"CapPass",155.95,-176.70,,"Qualified",0.883,40354.33,40358.34,"416-20",5040,"Alloy 617","Plate",314626
5041,"CapPass",153.99,-189.70,,"Qualified",0.812,40362.28,40366.35,"416-20",5041,"Alloy 617","Plate",314626
5042,"CapPass",155.00,-185.34,,"Qualified",0.836,40370.36,40374.36,"416-20",5042,"Alloy 617","Plate",314626
5043,"CapPass",156.76,-187.65,,"Qualified",0.835,40378.32,40382.38,"416-20",5043,"Alloy 617","Plate",314626
5044,"CapPass",151.68,-187.95,,"Qualified",0.807,40386.22,40390.37,"416-20",5044,"Alloy 617","Plate",314626
5045,"CapPass",150.02,-176.89,,"Qualified",0.848,40394.25,40398.39,"416-20",5045,"Alloy 617","Plate",314626
5046,"CapPass",154.54,-187.18,,"Qualified",0.826,40402.38,40406.39,"416-20",5046,"Alloy 617","Plate",314626
5047,"CapPass",153.96,-186.80,,"Qualified",0.824,40410.40,40414.41,"416-20",5047,"Alloy 617","Plate",314626
5048,"CapPass",150.52,-182.78,,"Qualified",0.824,40418.43,40422.43,"416-20",5048,"Alloy 617","Plate",314626
5049,"CapPass",152.94,-182.48,,"Qualified",0.838,40426.41,40430.43,"416-20",5049,"Alloy 617","Plate",314626
5050,"CapPass",153.67,-178.29,,"Qualified",0.862,40434.37,40438.44,"416-20",5050,"Alloy 617","Plate",314626
5051,"CapPass",153.54,-186.44,,"Qualified",0.824,40442.43,40446.44,"416-20",5051,"Alloy 617","Plate",314626
5052,"CapPass",152.97,-182.66,,"Qualified",0.837,40450.34,40454.46,"416-20",5052,"Alloy 617","Plate",314626
5053,"CapPass",150.71,-186.88,,"Qualified",0.806,40458.30,40462.46,"416-20",5053,"Alloy 617","Plate",314626
5054,"CapPass",154.43,-181.96,,"Qualified",0.849,40466.43,40470.47,"416-20",5054,"Alloy 617","Plate",314626
5055,"CapPass",150.50,-180.48,,"Qualified",0.834,40474.33,40478.47,"416-20",5055,"Alloy 617","Plate",314626
5056,"CapPass",152.19,-177.61,,"Qualified",0.857,40482.46,40486.49,"416-20",5056,"Alloy 617","Plate",314626
5057,"CapPass",152.55,-182.88,,"Qualified",0.834,40490.46,40494.50,"416-20",5057,"Alloy 617","Plate",314626
5058,"CapPass",150.96,-187.34,,"Qualified",0.806,40498.44,40502.50,"416-20",5058,"Alloy 617","Plate",314626
5059,"CapPass",150.08,-182.28,,"Qualified",0.823,40506.41,40510.51,"416-20",5059,"Alloy 617","Plate",314626
5060,"CapPass",152.88,-174.79,,"Qualified",0.875,40514.42,40518.52,"416-20",5060,"Alloy 617","Plate",314626
5061,"CapPass",150.82,-174.00,,"Qualified",0.867,40522.52,40526.54,"416-20",5061,"Alloy 617","Plate",314626
5062,"CapPass",150.10,-181.13,,"Qualified",0.829,40530.45,40534.55,"416-20",5062,"Alloy 617","Plate",314626
5063,"CapPass",148.63,-186.69,,"Qualified",0.796,40538.55,40542.54,"416-20",5063,"Alloy 617","Plate",314626
5064,"CapPass",149.22,-181.88,,"Qualified",0.820,40546.44,40550.56,"416-20",5064,"Alloy 617","Plate",314626
5065,"CapPass",148.90,-182.59,,"Qualified",0.816,40554.39,40558.57,"416-20",5065,"Alloy 617","Plate",314626
5066,"CapPass",151.12,-178.12,,"Qualified",0.848,40562.57,40566.58,"416-20",5066,"Alloy 617","Plate",314626
5067,"CapPass",149.78,-176.53,,"Qualified",0.848,40570.56,40574.59,"416-20",5067,"Alloy 617","Plate",314626
5068,"CapPass",149.31,-181.32,,"Qualified",0.823,40578.58,40582.59,"416-20",5068,"Alloy 617","Plate",314626
5069,"CapPass",148.59,-173.07,,"Qualified",0.859,40586.50,40590.60,"416-20",5069,"Alloy 617","Plate",314626
5070,"CapPass",152.12,-173.07,,"Qualified",0.879,40594.59,40598.60,"416-20",5070,"Alloy 617","Plate",314626
5071,"CapPass",148.87,-182.73,,"Qualified",0.815,40602.60,40606.62,"416-20",5071,"Alloy 617","Plate",314626
5072,"CapPass",150.33,-181.45,,"Qualified",0.828,40610.61,40614.63,"416-20",5072,"Alloy 617","Plate",314626
5073,"CapPass",146.85,-180.99,,"Qualified",0.811,40618.44,40622.63,"416-20",5073,"Alloy 617","Plate",314626
5074,"CapPass",145.39,-179.43,,"Qualified",0.810,40626.55,40630.65,"416-20",5074,"Alloy 617","Plate",314626
5075,"CapPass",148.79,-188.33,,"Qualified",0.790,40634.65,40638.66,"416-20",5075,"Alloy 617","Plate",314626
5076,"CapPass",149.02,-182.99,,"Qualified",0.814,40642.61,40646.66,"416-20",5076,"Alloy 617","Plate",314626
5077,"CapPass",146.43,-184.64,,"Qualified",0.793,40650.59,40654.68,"416-20",5077,"Alloy 617","Plate",314626
5078,"CapPass",146.05,-183.63,,"Qualified",0.795,40658.67,40662.68,"416-20",5078,"Alloy 617","Plate",314626
5079,"CapPass",148.17,-182.42,,"Qualified",0.812,40666.58,40670.69,"416-20",5079,"Alloy 617","Plate",314626
5080,"CapPass",143.64,-177.88,,"Qualified",0.808,40674.70,40678.71,"416-20",5080,"Alloy 617","Plate",314626
5081,"CapPass",146.88,-178.65,,"Qualified",0.822,40682.69,40686.70,"416-20",5081,"Alloy 617","Plate",314626
5082,"CapPass",146.98,-185.06,,"Qualified",0.794,40690.69,40694.72,"416-20",5082,"Alloy 617","Plate",314626
5083,"CapPass",147.41,-185.16,,"Qualified",0.796,40698.60,40702.73,"416-20",5083,"Alloy 617","Plate",314626
5084,"CapPass",144.07,-176.31,,"Qualified",0.817,40706.54,40710.74,"416-20",5084,"Alloy 617","Plate",314626
5085,"CapPass",146.22,-169.75,,"Qualified",0.861,40714.74,40718.75,"416-20",5085,"Alloy 617","Plate",314626
5086,"CapPass",149.80,-181.02,,"Qualified",0.828,40722.74,40726.75,"416-20",5086,"Alloy 617","Plate",314626
5087,"CapPass",143.09,-184.57,,"Qualified",0.775,40730.74,40734.76,"416-20",5087,"Alloy 617","Plate",314626
5088,"CapPass",146.81,-177.88,,"Qualified",0.825,40738.70,40742.77,"416-20",5088,"Alloy 617","Plate",314626
5089,"CapPass",148.42,-185.47,,"Qualified",0.800,40746.77,40750.78,"416-20",5089,"Alloy 617","Plate",314626
5090,"CapPass",146.18,-176.10,,"Qualified",0.830,40754.78,40758.79,"416-20",5090,"Alloy 617","Plate",314626
5091,"CapPass",147.51,-178.60,,"Qualified",0.826,40762.76,40766.79,"416-20",5091,"Alloy 617","Plate",314626
5092,"CapPass",145.95,-180.21,,"Qualified",0.810,40770.81,40774.81,"416-20",5092,"Alloy 617","Plate",314626
5093,"CapPass",145.55,-184.74,,"Qualified",0.788,40778.77,40782.82,"416-20",5093,"Alloy 617","Plate",314626
5094,"CapPass",145.16,-178.56,,"Qualified",0.813,40786.82,40790.82,"416-20",5094,"Alloy 617","Plate",314626
5095,"CapPass",146.07,-177.35,,"Qualified",0.824,40794.74,40798.83,"416-20",5095,"Alloy 617","Plate",314626
5096,"CapPass",145.40,-173.93,,"Qualified",0.836,40802.80,40806.84,"416-20",5096,"Alloy 617","Plate",314626
5097,"CapPass",145.67,-181.47,,"Qualified",0.803,40810.83,40814.85,"416-20",5097,"Alloy 617","Plate",314626
5098,"CapPass",142.68,-184.43,,"Qualified",0.774,40818.76,40822.86,"416-20",5098,"Alloy 617","Plate",314626
5099,"CapPass",139.73,-177.76,,"Qualified",0.786,40826.78,40830.86,"416-20",5099,"Alloy 617","Plate",314626
5100,"CapPass",143.52,-179.72,,"Qualified",0.799,40834.84,40838.87,"416-20",5100,"Alloy 617","Plate",314626
5101,"CapPass",142.86,-172.34,,"Qualified",0.829,40842.84,40846.88,"416-20",5101,"Alloy 617","Plate",314626
5102,"CapPass",144.82,-182.27,,"Qualified",0.795,40850.86,40854.90,"416-20",5102,"Alloy 617","Plate",314626
5103,"CapPass",141.28,-177.62,,"Qualified",0.795,40858.84,40862.90,"416-20",5103,"Alloy 617","Plate",314626
5104,"CapPass",140.74,-187.44,,"Qualified",0.751,40866.86,40870.91,"416-20",5104,"Alloy 617","Plate",314626
5105,"CapPass",140.80,-188.07,,"Qualified",0.749,40874.91,40878.91,"416-20",5105,"Alloy 617","Plate",314626
5106,"CapPass",140.74,-192.01,,"Qualified",0.733,40882.75,40886.91,"416-20",5106,"Alloy 617","Plate",314626
5107,"CapPass",142.73,-175.82,,"Qualified",0.812,40890.90,40894.93,"416-20",5107,"Alloy 617","Plate",314626
5108,"CapPass",142.57,-171.47,,"Qualified",0.831,40898.86,40902.95,"416-20",5108,"Alloy 617","Plate",314626
5109,"CapPass",143.99,-177.67,,"Qualified",0.810,40906.93,40910.95,"416-20",5109,"Alloy 617","Plate",314626
5110,"CapPass",141.58,-186.11,,"Qualified",0.761,40914.91,40918.96,"416-20",5110,"Alloy 617","Plate",314626
5111,"CapPass",138.64,-187.38,,"Qualified",0.740,40922.97,40926.97,"416-20",5111,"Alloy 617","Plate",314626
5112,"CapPass",142.49,-182.14,,"Qualified",0.782,40930.94,40934.99,"416-20",5112,"Alloy 617","Plate",314626
5113,"CapPass",142.81,-174.54,,"Qualified",0.818,40938.99,40943.00,"416-20",5113,"Alloy 617","Plate",314626
5114,"CapPass",142.82,-176.90,,"Qualified",0.807,40946.95,40950.99,"416-20",5114,"Alloy 617","Plate",314626
5115,"CapPass",141.86,-180.31,,"Qualified",0.787,40954.91,40959.01,"416-20",5115,"Alloy 617","Plate",314626
5116,"CapPass",142.19,-182.89,,"Qualified",0.777,40963.01,40967.02,"416-20",5116,"Alloy 617","Plate",314626
5117,"CapPass",140.86,-176.25,,"Qualified",0.799,40970.88,40975.02,"416-20",5117,"Alloy 617","Plate",314626
5118,"CapPass",141.11,-183.35,,"Qualified",0.770,40979.02,40983.03,"416-20",5118,"Alloy 617","Plate",314626
5119,"CapPass",141.33,-185.28,,"Qualified",0.763,40987.05,40991.03,"416-20",5119,"Alloy 617","Plate",314626
5120,"CapPass",142.90,-174.56,,"Qualified",0.819,40994.97,40999.06,"416-20",5120,"Alloy 617","Plate",314626
5121,"CapPass",143.29,-170.51,,"Qualified",0.840,41003.06,41007.06,"416-20",5121,"Alloy 617","Plate",314626
5122,"CapPass",138.55,-171.28,,"Qualified",0.809,41010.97,41015.07,"416-20",5122,"Alloy 617","Plate",314626
5123,"CapPass",139.38,-183.81,,"Qualified",0.758,41019.04,41023.07,"416-20",5123,"Alloy 617","Plate",314626
5124,"CapPass",140.94,-184.82,,"Qualified",0.763,41027.05,41031.08,"416-20",5124,"Alloy 617","Plate",314626
5125,"CapPass",136.88,-184.12,,"Qualified",0.743,41034.95,41039.10,"416-20",5125,"Alloy 617","Plate",314626
5126,"CapPass",141.24,-174.16,,"Qualified",0.811,41043.08,41047.11,"416-20",5126,"Alloy 617","Plate",314626
5127,"CapPass",141.16,-179.39,,"Qualified",0.787,41051.07,41055.13,"416-20",5127,"Alloy 617","Plate",314626
5128,"CapPass",139.00,-186.76,,"Qualified",0.744,41059.07,41063.12,"416-20",5128,"Alloy 617","Plate",314626
5129,"CapPass",139.92,-180.15,,"Qualified",0.777,41067.09,41071.13,"416-20",5129,"Alloy 617","Plate",314626
5130,"CapPass",137.14,-182.33,,"Qualified",0.752,41074.95,41079.14,"416-20",5130,"Alloy 617","Plate",314626
5131,"CapPass",139.22,-170.07,,"Qualified",0.819,41083.04,41087.15,"416-20",5131,"Alloy 617","Plate",314626
5132,"CapPass",141.78,-170.06,,"Qualified",0.834,41091.11,41095.16,"416-20",5132,"Alloy 617","Plate",314626
5133,"CapPass",140.03,-175.19,,"Qualified",0.799,41099.12,41103.17,"416-20",5133,"Alloy 617","Plate",314626
5134,"CapPass",139.05,-171.84,,"Qualified",0.809,41107.13,41111.18,"416-20",5134,"Alloy 617","Plate",314626
5135,"CapPass",139.92,-174.93,,"Qualified",0.800,41115.18,41119.19,"416-20",5135,"Alloy 617","Plate",314626
5136,"CapPass",137.25,-168.58,,"Qualified",0.814,41123.09,41127.20,"416-20",5136,"Alloy 617","Plate",314626
5137,"CapPass",135.84,-174.31,,"Qualified",0.779,41131.11,41135.21,"416-20",5137,"Alloy 617","Plate",314626
5138,"CapPass",139.41,-165.97,,"Qualified",0.840,41139.16,41143.21,"416-20",5138,"Alloy 617","Plate",314626
5139,"CapPass",135.98,-182.32,,"Qualified",0.746,41147.20,41151.22,"416-20",5139,"Alloy 617","Plate",314626
5140,"CapPass",132.42,-177.72,,"Qualified",0.745,41155.22,41159.23,"416-20",5140,"Alloy 617","Plate",314626
5141,"CapPass",136.40,-180.20,,"Qualified",0.757,41163.24,41167.23,"416-20",5141,"Alloy 617","Plate",314626
5142,"CapPass",134.49,-176.68,,"Qualified",0.761,41171.20,41175.25,"416-20",5142,"Alloy 617","Plate",314626
5143,"CapPass",135.62,-179.48,,"Qualified",0.756,41179.18,41183.25,"416-20",5143,"Alloy 617","Plate",314626
5144,"CapPass",137.94,-179.62,,"Qualified",0.768,41187.22,41191.27,"416-20",5144,"Alloy 617","Plate",314626
5145,"CapPass",135.18,-172.91,,"Qualified",0.782,41195.22,41199.27,"416-20",5145,"Alloy 617","Plate",314626
5146,"CapPass",136.59,-171.52,,"Qualified",0.796,41203.27,41207.29,"416-20",5146,"Alloy 617","Plate",314626
5147,"CapPass",136.30,-178.40,,"Qualified",0.764,41211.22,41215.29,"416-20",5147,"Alloy 617","Plate",314626
5148,"CapPass",134.13,-176.00,,"Qualified",0.762,41219.28,41223.29,"416-20",5148,"Alloy 617","Plate",314626
5149,"CapPass",135.06,-175.06,,"Qualified",0.772,41227.27,41231.31,"416-20",5149,"Alloy 617","Plate",314626
5150,"CapPass",134.14,-176.16,,"Qualified",0.761,41235.31,41239.31,"416-20",5150,"Alloy 617","Plate",314626
5151,"CapPass",135.29,-165.58,,"Qualified",0.817,41243.31,41247.32,"416-20",5151,"Alloy 617","Plate",314626
5152,"CapPass",137.60,-162.70,,"Qualified",0.846,41251.31,41255.34,"416-20",5152,"Alloy 617","Plate",314626
5153,"CapPass",137.71,-175.48,,"Qualified",0.785,41259.30,41263.34,"416-20",5153,"Alloy 617","Plate",314626
5154,"CapPass",135.44,-178.14,,"Qualified",0.760,41267.33,41271.35,"416-20",5154,"Alloy 617","Plate",314626
5155,"CapPass",130.61,-185.78,,"Qualified",0.703,41275.29,41279.36,"416-20",5155,"Alloy 617","Plate",314626
5156,"CapPass",133.79,-174.87,,"Qualified",0.765,41283.37,41287.38,"416-20",5156,"Alloy 617","Plate",314626
5157,"CapPass",133.44,-172.34,,"Qualified",0.774,41291.30,41295.38,"416-20",5157,"Alloy 617","Plate",314626
5158,"CapPass",132.40,-179.55,,"Qualified",0.737,41299.24,41303.39,"416-20",5158,"Alloy 617","Plate",314626
5159,"CapPass",132.17,-177.83,,"Qualified",0.743,41307.38,41311.40,"416-20",5159,"Alloy 617","Plate",314626
5160,"CapPass",132.93,-179.72,,"Qualified",0.740,41315.39,41319.41,"416-20",5160,"Alloy 617","Plate",314626
5161,"CapPass",128.62,-178.84,,"Qualified",0.719,41323.29,41327.42,"416-20",5161,"Alloy 617","Plate",314626
5162,"CapPass",134.69,-164.49,,"Qualified",0.819,41331.35,41335.43,"416-20",5162,"Alloy 617","Plate",314626
5163,"CapPass",132.70,-184.53,,"Qualified",0.719,41339.40,41343.43,"416-20",5163,"Alloy 617","Plate",314626
5164,"CapPass",129.60,-173.73,,"Qualified",0.746,41347.42,41351.45,"416-20",5164,"Alloy 617","Plate",314626
5165,"CapPass",134.53,-162.15,,"Qualified",0.830,41355.42,41359.45,"416-20",5165,"Alloy 617","Plate",314626
5166,"CapPass",131.52,-174.82,,"Qualified",0.752,41363.43,41367.46,"416-20",5166,"Alloy 617","Plate",314626
5167,"CapPass",131.78,-179.04,,"Qualified",0.736,41371.46,41375.47,"416-20",5167,"Alloy 617","Plate",314626
5168,"CapPass",128.15,-166.85,,"Qualified",0.768,41379.37,41383.48,"416-20",5168,"Alloy 617","Plate",314626
5169,"CapPass",132.88,-165.35,,"Qualified",0.804,41387.38,41391.49,"416-20",5169,"Alloy 617","Plate",314626
5170,"CapPass",131.26,-163.91,,"Qualified",0.801,41395.45,41399.50,"416-20",5170,"Alloy 617","Plate",314626
5171,"CapPass",132.83,-179.17,,"Qualified",0.741,41403.41,41407.51,"416-20",5171,"Alloy 617","Plate",314626
5172,"CapPass",130.26,-179.41,,"Qualified",0.726,41411.42,41415.52,"416-20",5172,"Alloy 617","Plate",314626
5173,"CapPass",130.51,-182.08,,"Qualified",0.717,41419.49,41423.52,"416-20",5173,"Alloy 617","Plate",314626
5174,"CapPass",132.75,-177.83,,"Qualified",0.746,41427.49,41431.53,"416-20",5174,"Alloy 617","Plate",314626
5175,"CapPass",129.03,-170.24,,"Qualified",0.758,41435.50,41439.54,"416-20",5175,"Alloy 617","Plate",314626
5176,"CapPass",131.48,-173.19,,"Qualified",0.759,41443.53,41447.55,"416-20",5176,"Alloy 617","Plate",314626
5177,"CapPass",129.42,-167.54,,"Qualified",0.772,41451.53,41455.56,"416-20",5177,"Alloy 617","Plate",314626
5178,"CapPass",128.59,-178.87,,"Qualified",0.719,41459.51,41463.56,"416-20",5178,"Alloy 617","Plate",314626
5179,"CapPass",130.08,-174.69,,"Qualified",0.745,41467.52,41471.57,"416-20",5179,"Alloy 617","Plate",314626
5180,"CapPass",130.89,-175.37,,"Qualified",0.746,41475.53,41479.57,"416-20",5180,"Alloy 617","Plate",314626
5181,"CapPass",128.79,-181.16,,"Qualified",0.711,41483.55,41487.59,"416-20",5181,"Alloy 617","Plate",314626
5182,"CapPass",128.16,-171.05,,"Qualified",0.749,41491.47,41495.60,"416-20",5182,"Alloy 617","Plate",314626
5183,"CapPass",130.27,-168.88,,"Qualified",0.771,41499.60,41503.61,"416-20",5183,"Alloy 617","Plate",314626
5184,"CapPass",129.13,-172.51,,"Qualified",0.749,41507.56,41511.62,"416-20",5184,"Alloy 617","Plate",314626
5185,"CapPass",128.89,-172.29,,"Qualified",0.748,41515.59,41519.63,"416-20",5185,"Alloy 617","Plate",314626
5186,"CapPass",129.19,-169.55,,"Qualified",0.762,41523.49,41527.64,"416-20",5186,"Alloy 617","Plate",314626
5187,"CapPass",127.02,-173.95,,"Qualified",0.730,41531.62,41535.65,"416-20",5187,"Alloy 617","Plate",314626
5188,"CapPass",129.48,-176.18,,"Qualified",0.735,41539.61,41543.65,"416-20",5188,"Alloy 617","Plate",314626
5189,"CapPass",128.20,-180.78,,"Qualified",0.709,41547.61,41551.66,"416-20",5189,"Alloy 617","Plate",314626
5190,"CapPass",126.91,-176.90,,"Qualified",0.717,41555.56,41559.66,"416-20",5190,"Alloy 617","Plate",314626
5191,"CapPass",126.27,-170.87,,"Qualified",0.739,41563.53,41567.68,"416-20",5191,"Alloy 617","Plate",314626
5192,"CapPass",126.61,-173.90,,"Qualified",0.728,41571.63,41575.70,"416-20",5192,"Alloy 617","Plate",314626
5193,"CapPass",126.48,-167.23,,"Qualified",0.756,41579.65,41583.70,"416-20",5193,"Alloy 617","Plate",314626
5194,"CapPass",127.35,-173.62,,"Qualified",0.734,41587.65,41591.71,"416-20",5194,"Alloy 617","Plate",314626
5195,"CapPass",127.55,-176.73,,"Qualified",0.722,41595.66,41599.71,"416-20",5195,"Alloy 617","Plate",314626
5196,"CapPass",124.15,-185.30,,"Qualified",0.670,41603.63,41607.72,"416-20",5196,"Alloy 617","Plate",314626
5197,"CapPass",126.67,-166.22,,"Qualified",0.762,41611.68,41615.73,"416-20",5197,"Alloy 617","Plate",314626
5198,"CapPass",125.15,-183.70,,"Qualified",0.681,41619.65,41623.74,"416-20",5198,"Alloy 617","Plate",314626
5199,"CapPass",124.42,-176.85,,"Qualified",0.704,41627.73,41631.75,"416-20",5199,"Alloy 617","Plate",314626
5200,"CapPass",128.12,-172.00,,"Qualified",0.745,41635.70,41639.75,"416-20",5200,"Alloy 617","Plate",314626
5201,"CapPass",126.09,-164.46,,"Qualified",0.767,41643.75,41647.77,"416-20",5201,"Alloy 617","Plate",314626
5202,"CapPass",124.55,-172.21,,"Qualified",0.723,41651.74,41655.78,"416-20",5202,"Alloy 617","Plate",314626
5203,"CapPass",126.62,-170.22,,"Qualified",0.744,41659.77,41663.78,"416-20",5203,"Alloy 617","Plate",314626
5204,"CapPass",123.65,-180.95,,"Qualified",0.683,41667.76,41671.79,"416-20",5204,"Alloy 617","Plate",314626
5205,"CapPass",126.66,-168.50,,"Qualified",0.752,41675.79,41679.81,"416-20",5205,"Alloy 617","Plate",314626
5206,"CapPass",125.36,-168.98,,"Qualified",0.742,41683.74,41687.81,"416-20",5206,"Alloy 617","Plate",314626
5207,"CapPass",127.80,-166.07,,"Qualified",0.770,41691.75,41695.82,"416-20",5207,"Alloy 617","Plate",314626
5208,"CapPass",123.50,-173.27,,"Qualified",0.713,41699.77,41703.83,"416-20",5208,"Alloy 617","Plate",314626
5209,"CapPass",124.69,-172.61,,"Qualified",0.722,41707.80,41711.84,"416-20",5209,"Alloy 617","Plate",314626
5210,"CapPass",127.99,-159.12,,"Qualified",0.804,41715.81,41719.84,"416-20",5210,"Alloy 617","Plate",314626
5211,"CapPass",127.76,-173.77,,"Qualified",0.735,41723.81,41727.85,"416-20",5211,"Alloy 617","Plate",314626
5212,"CapPass",124.44,-174.64,,"Qualified",0.713,41731.80,41735.87,"416-20",5212,"Alloy 617","Plate",314626
5213,"CapPass",125.21,-163.95,,"Qualified",0.764,41739.84,41743.87,"416-20",5213,"Alloy 617","Plate",314626
5214,"CapPass",122.29,-181.74,,"Qualified",0.673,41747.82,41751.88,"416-20",5214,"Alloy 617","Plate",314626
5215,"CapPass",123.78,-171.55,,"Qualified",0.722,41755.84,41759.90,"416-20",5215,"Alloy 617","Plate",314626
5216,"CapPass",122.95,-165.73,,"Qualified",0.742,41763.84,41767.90,"416-20",5216,"Alloy 617","Plate",314626
5217,"CapPass",125.19,-173.31,,"Qualified",0.722,41771.88,41775.91,"416-20",5217,"Alloy 617","Plate",314626
5218,"CapPass",122.23,-158.09,,"Qualified",0.773,41779.83,41783.92,"416-20",5218,"Alloy 617","Plate",314626
5219,"CapPass",126.13,-157.36,,"Qualified",0.802,41787.88,41791.93,"416-20",5219,"Alloy 617","Plate",314626
5220,"CapPass",121.86,-177.68,,"Qualified",0.686,41795.89,41799.94,"416-20",5220,"Alloy 617","Plate",314626
5221,"CapPass",122.50,-169.31,,"Qualified",0.724,41803.90,41807.94,"416-20",5221,"Alloy 617","Plate",314626
5222,"CapPass",120.91,-174.32,,"Qualified",0.694,41811.94,41815.96,"416-20",5222,"Alloy 617","Plate",314626
5223,"CapPass",121.96,-170.90,,"Qualified",0.714,41819.93,41823.97,"416-20",5223,"Alloy 617","Plate",314626
5224,"CapPass",121.10,-169.80,,"Qualified",0.713,41827.87,41831.97,"416-20",5224,"Alloy 617","Plate",314626
5225,"CapPass",121.85,-166.37,,"Qualified",0.732,41835.96,41839.99,"416-20",5225,"Alloy 617","Plate",314626
5226,"CapPass",123.03,-161.95,,"Qualified",0.760,41843.95,41848.00,"416-20",5226,"Alloy 617","Plate",314626
5227,"CapPass",124.43,-175.27,,"Qualified",0.710,41851.96,41856.00,"416-20",5227,"Alloy 617","Plate",314626
5228,"CapPass",118.29,-178.18,,"Qualified",0.664,41859.91,41864.00,"416-20",5228,"Alloy 617","Plate",314626
5229,"CapPass",119.95,-176.59,,"Qualified",0.679,41867.93,41872.02,"416-20",5229,"Alloy 617","Plate",314626
5230,"CapPass",122.67,-170.35,,"Qualified",0.720,41875.95,41880.02,"416-20",5230,"Alloy 617","Plate",314626
5231,"CapPass",123.24,-155.85,,"Qualified",0.791,41883.95,41888.04,"416-20",5231,"Alloy 617","Plate",314626
5232,"CapPass",123.08,-154.07,,"Qualified",0.799,41892.00,41896.04,"416-20",5232,"Alloy 617","Plate",314626
5233,"CapPass",122.02,-164.69,,"Qualified",0.741,41900.03,41904.06,"416-20",5233,"Alloy 617","Plate",314626
5234,"CapPass",123.62,-154.02,,"Qualified",0.803,41908.02,41912.07,"416-20",5234,"Alloy 617","Plate",314626
5235,"CapPass",119.86,-169.98,,"Qualified",0.705,41916.00,41920.07,"416-20",5235,"Alloy 617","Plate",314626
5236,"CapPass",120.70,-167.35,,"Qualified",0.721,41924.03,41928.08,"416-20",5236,"Alloy 617","Plate",314626
5237,"CapPass",120.33,-171.32,,"Qualified",0.702,41931.98,41936.09,"416-20",5237,"Alloy 617","Plate",314626
5238,"CapPass",118.60,-174.59,,"Qualified",0.679,41940.01,41944.11,"416-20",5238,"Alloy 617","Plate",314626
5239,"CapPass",119.77,-168.35,,"Qualified",0.711,41948.05,41952.10,"416-20",5239,"Alloy 617","Plate",314626
5240,"CapPass",119.27,-166.88,,"Qualified",0.715,41956.06,41960.11,"416-20",5240,"Alloy 617","Plate",314626
5241,"CapPass",118.79,-172.17,,"Qualified",0.690,41964.10,41968.13,"416-20",5241,"Alloy 617","Plate",314626
5242,"CapPass",116.95,-168.81,,"Qualified",0.693,41972.11,41976.13,"416-20",5242,"Alloy 617","Plate",314626
5243,"CapPass",119.59,-174.64,,"Qualified",0.685,41980.10,41984.14,"416-20",5243,"Alloy 617","Plate",314626
5244,"CapPass",120.03,-162.28,,"Qualified",0.740,41988.10,41992.15,"416-20",5244,"Alloy 617","Plate",314626
5245,"CapPass",120.79,-164.46,,"Qualified",0.734,41996.11,42000.16,"416-20",5245,"Alloy 617","Plate",314626
5246,"CapPass",120.00,-165.89,,"Qualified",0.723,42004.08,42008.17,"416-20",5246,"Alloy 617","Plate",314626
5247,"CapPass",118.08,-169.60,,"Qualified",0.696,42012.11,42016.17,"416-20",5247,"Alloy 617","Plate",314626
5248,"CapPass",118.92,-174.15,,"Qualified",0.683,42020.13,42024.18,"416-20",5248,"Alloy 617","Plate",314626
5249,"CapPass",115.67,-178.42,,"Qualified",0.648,42028.12,42032.20,"416-20",5249,"Alloy 617","Plate",314626
5250,"CapPass",118.46,-166.82,,"Qualified",0.710,42036.15,42040.20,"416-20",5250,"Alloy 617","Plate",314626
5251,"CapPass",117.42,-174.85,,"Qualified",0.672,42044.18,42048.21,"416-20",5251,"Alloy 617","Plate",314626
5252,"CapPass",116.57,-171.14,,"Qualified",0.681,42052.19,42056.22,"416-20",5252,"Alloy 617","Plate",314626
5253,"CapPass",117.88,-166.03,,"Qualified",0.710,42060.14,42064.23,"416-20",5253,"Alloy 617","Plate",314626
5254,"CapPass",119.35,-158.99,,"Qualified",0.751,42068.22,42072.24,"416-20",5254,"Alloy 617","Plate",314626
5255,"CapPass",117.23,-169.10,,"Qualified",0.693,42076.24,42080.25,"416-20",5255,"Alloy 617","Plate",314626
5256,"CapPass",116.16,-165.66,,"Qualified",0.701,42084.15,42088.26,"416-20",5256,"Alloy 617","Plate",314626
5257,"CapPass",115.33,-167.69,,"Qualified",0.688,42092.21,42096.27,"416-20",5257,"Alloy 617","Plate",314626
5258,"CapPass",112.39,-174.32,,"Qualified",0.645,42100.25,42104.27,"416-20",5258,"Alloy 617","Plate",314626
5259,"CapPass",118.24,-165.11,,"Qualified",0.716,42108.24,42112.28,"416-20",5259,"Alloy 617","Plate",314626
5260,"CapPass",113.99,-171.55,,"Qualified",0.664,42116.24,42120.29,"416-20",5260,"Alloy 617","Plate",314626
5261,"CapPass",116.23,-156.46,,"Qualified",0.743,42124.21,42128.31,"416-20",5261,"Alloy 617","Plate",314626
5262,"CapPass",116.99,-169.25,,"Qualified",0.691,42132.28,42136.31,"416-20",5262,"Alloy 617","Plate",314626
5263,"CapPass",115.67,-170.20,,"Qualified",0.680,42140.20,42144.31,"416-20",5263,"Alloy 617","Plate",314626
5264,"CapPass",114.30,-173.87,,"Qualified",0.657,42148.27,42152.33,"416-20",5264,"Alloy 617","Plate",314626
5265,"CapPass",115.75,-172.57,,"Qualified",0.671,42156.31,42160.34,"416-20",5265,"Alloy 617","Plate",314626
5266,"CapPass",114.34,-179.36,,"Qualified",0.637,42164.30,42168.35,"416-20",5266,"Alloy 617","Plate",314626
5267,"CapPass",117.47,-157.76,,"Qualified",0.745,42172.31,42176.36,"416-20",5267,"Alloy 617","Plate",314626
5268,"CapPass",118.25,-166.40,,"Qualified",0.711,42180.29,42184.37,"416-20",5268,"Alloy 617","Plate",314626
5269,"CapPass",114.01,-166.16,,"Qualified",0.686,42188.32,42192.36,"416-20",5269,"Alloy 617","Plate",314626
5270,"CapPass",115.71,-155.35,,"Qualified",0.745,42196.34,42200.38,"416-20",5270,"Alloy 617","Plate",314626
5271,"CapPass",112.76,-165.99,,"Qualified",0.679,42204.37,42208.39,"416-20",5271,"Alloy 617","Plate",314626
5272,"CapPass",114.01,-167.58,,"Qualified",0.680,42212.37,42216.40,"416-20",5272,"Alloy 617","Plate",314626
5273,"CapPass",112.73,-160.38,,"Qualified",0.703,42220.38,42224.40,"416-20",5273,"Alloy 617","Plate",314626
5274,"CapPass",114.50,-173.97,,"Qualified",0.658,42228.36,42232.41,"416-20",5274,"Alloy 617","Plate",314626
5275,"CapPass",112.56,-175.61,,"Qualified",0.641,42236.36,42240.42,"416-20",5275,"Alloy 617","Plate",314626
5276,"CapPass",113.91,-157.00,,"Qualified",0.726,42244.39,42248.43,"416-20",5276,"Alloy 617","Plate",314626
5277,"CapPass",114.36,-169.69,,"Qualified",0.674,42252.39,42256.44,"416-20",5277,"Alloy 617","Plate",314626
5278,"CapPass",112.40,-168.08,,"Qualified",0.669,42260.34,42264.45,"416-20",5278,"Alloy 617","Plate",314626
5279,"CapPass",114.23,-166.02,,"Qualified",0.688,42268.43,42272.45,"416-20",5279,"Alloy 617","Plate",314626
5280,"CapPass",114.29,-158.22,,"Qualified",0.722,42276.35,42280.47,"416-20",5280,"Alloy 617","Plate",314626
5281,"CapPass",112.62,-162.79,,"Qualified",0.692,42284.42,42288.48,"416-20",5281,"Alloy 617","Plate",314626
5282,"CapPass",113.66,-164.42,,"Qualified",0.691,42292.45,42296.48,"416-20",5282,"Alloy 617","Plate",314626
5283,"CapPass",109.26,-172.91,,"Qualified",0.632,42300.45,42304.50,"416-20",5283,"Alloy 617","Plate",314626
5284,"CapPass",111.23,-173.61,,"Qualified",0.641,42308.39,42312.50,"416-20",5284,"Alloy 617","Plate",314626
5285,"CapPass",111.49,-170.34,,"Qualified",0.655,42316.44,42320.51,"416-20",5285,"Alloy 617","Plate",314626
5286,"CapPass",111.35,-171.67,,"Qualified",0.649,42324.49,42328.52,"416-20",5286,"Alloy 617","Plate",314626
5287,"CapPass",111.69,-172.46,,"Qualified",0.648,42332.44,42336.53,"416-20",5287,"Alloy 617","Plate",314626
5288,"CapPass",111.57,-168.46,,"Qualified",0.662,42340.50,42344.54,"416-20",5288,"Alloy 617","Plate",314626
5289,"CapPass",111.36,-158.53,,"Qualified",0.702,42348.49,42352.55,"416-20",5289,"Alloy 617","Plate",314626
5290,"CapPass",113.50,-162.34,,"Qualified",0.699,42356.52,42360.56,"416-20",5290,"Alloy 617","Plate",314626
5291,"CapPass",112.30,-165.25,,"Qualified",0.680,42364.47,42368.56,"416-20",5291,"Alloy 617","Plate",314626
5292,"CapPass",113.51,-167.76,,"Qualified",0.677,42372.54,42376.58,"416-20",5292,"Alloy 617","Plate",314626
5293,"CapPass",109.77,-165.22,,"Qualified",0.664,42380.55,42384.59,"416-20",5293,"Alloy 617","Plate",314626
5294,"CapPass",109.76,-171.15,,"Qualified",0.641,42388.56,42392.59,"416-20",5294,"Alloy 617","Plate",314626
5295,"CapPass",111.14,-167.88,,"Qualified",0.662,42396.56,42400.61,"416-20",5295,"Alloy 617","Plate",314626
5296,"CapPass",110.90,-160.49,,"Qualified",0.691,42404.56,42408.60,"416-20",5296,"Alloy 617","Plate",314626
5297,"CapPass",110.21,-164.20,,"Qualified",0.671,42412.57,42416.62,"416-20",5297,"Alloy 617","Plate",314626
5298,"CapPass",112.34,-168.08,,"Qualified",0.668,42420.59,42424.63,"416-20",5298,"Alloy 617","Plate",314626
5299,"CapPass",110.42,-157.31,,"Qualified",0.702,42428.59,42432.64,"416-20",5299,"Alloy 617","Plate",314626
5300,"CapPass",110.48,-169.60,,"Qualified",0.651,42436.60,42440.65,"416-20",5300,"Alloy 617","Plate",314626
5301,"CapPass",112.84,-156.39,,"Qualified",0.722,42444.63,42448.65,"416-20",5301,"Alloy 617","Plate",314626
5302,"CapPass",108.52,-174.47,,"Qualified",0.622,42452.63,42456.65,"416-20",5302,"Alloy 617","Plate",314626
5303,"CapPass",108.82,-166.71,,"Qualified",0.653,42460.63,42464.67,"416-20",5303,"Alloy 617","Plate",314626
5304,"CapPass",110.35,-161.19,,"Qualified",0.685,42468.63,42472.68,"416-20",5304,"Alloy 617","Plate",314626
5305,"CapPass",108.70,-171.72,,"Qualified",0.633,42476.65,42480.68,"416-20",5305,"Alloy 617","Plate",314626
5306,"CapPass",108.01,-162.32,,"Qualified",0.665,42484.65,42488.69,"416-20",5306,"Alloy 617","Plate",314626
5307,"CapPass",106.50,".",,"Qualified",".",42492.66,".","416-20",5307,"Alloy 617","Plate",314626
