Repository: js-molina/fatigue-A617

File: data/850C/Strain rate 0.001/0.40% strain/HTM_A19_PeakStress_41615.csv (part 1 of 14)
"Cycle","Data State","Max Stress Mpa","Min Stress Mpa","Qual Exceptions","Qual State","Stress Ratio","Time Max Stress Sec","Time Min Stress Sec","Sample","Count","Alloy","Material_Form","Heat"
21,"CapPass",199.01,-195.40,,"Qualified",1.018,157.85,161.93,"416-15",1,"Alloy 617","Plate",314626
22,"CapPass",192.79,-197.37,,"Qualified",0.977,165.76,169.91,"416-15",2,"Alloy 617","Plate",314626
23,"CapPass",198.71,-196.43,,"Qualified",1.012,174.08,178.00,"416-15",3,"Alloy 617","Plate",314626
24,"CapPass",197.64,-195.34,,"Qualified",1.012,182.06,185.88,"416-15",4,"Alloy 617","Plate",314626
25,"CapPass",197.54,-196.04,,"Qualified",1.008,189.87,193.84,"416-15",5,"Alloy 617","Plate",314626
26,"CapPass",197.76,-198.20,,"Qualified",0.998,198.02,202.04,"416-15",6,"Alloy 617","Plate",314626
27,"CapPass",198.68,-199.20,,"Qualified",0.997,205.97,209.99,"416-15",7,"Alloy 617","Plate",314626
28,"CapPass",199.38,-199.11,,"Qualified",1.001,214.10,217.95,"416-15",8,"Alloy 617","Plate",314626
29,"CapPass",197.65,-200.03,,"Qualified",0.988,222.04,226.07,"416-15",9,"Alloy 617","Plate",314626
30,"CapPass",202.84,-198.26,,"Qualified",1.023,230.20,233.91,"416-15",10,"Alloy 617","Plate",314626
31,"CapPass",200.64,-202.70,,"Qualified",0.990,238.13,242.18,"416-15",11,"Alloy 617","Plate",314626
32,"CapPass",197.80,-197.18,,"Qualified",1.003,245.73,250.25,"416-15",12,"Alloy 617","Plate",314626
33,"CapPass",201.96,-203.71,,"Qualified",0.991,254.18,258.15,"416-15",13,"Alloy 617","Plate",314626
34,"CapPass",203.22,-198.34,,"Qualified",1.025,262.16,266.00,"416-15",14,"Alloy 617","Plate",314626
35,"CapPass",201.19,-201.28,,"Qualified",1.000,270.00,274.12,"416-15",15,"Alloy 617","Plate",314626
36,"CapPass",201.77,-202.65,,"Qualified",0.996,277.99,282.20,"416-15",16,"Alloy 617","Plate",314626
37,"CapPass",206.39,-206.29,,"Qualified",1.000,286.20,290.23,"416-15",17,"Alloy 617","Plate",314626
38,"CapPass",198.08,-200.95,,"Qualified",0.986,293.93,298.03,"416-15",18,"Alloy 617","Plate",314626
39,"CapPass",201.11,-208.31,,"Qualified",0.965,302.03,306.29,"416-15",19,"Alloy 617","Plate",314626
40,"CapPass",199.78,-194.15,,"Qualified",1.029,1.51,4.71,"416-15",20,"Alloy 617","Plate",314626
41,"CapPass",195.77,-193.29,,"Qualified",1.013,7.90,11.26,"416-15",21,"Alloy 617","Plate",314626
42,"CapPass",196.29,-200.56,,"Qualified",0.979,14.78,18.58,"416-15",22,"Alloy 617","Plate",314626
43,"CapPass",198.80,-202.17,,"Qualified",0.983,22.00,26.01,"416-15",23,"Alloy 617","Plate",314626
44,"CapPass",205.84,-199.57,,"Qualified",1.031,29.96,33.66,"416-15",24,"Alloy 617","Plate",314626
45,"CapPass",201.07,-198.67,,"Qualified",1.012,38.03,42.03,"416-15",25,"Alloy 617","Plate",314626
46,"CapPass",201.57,-203.34,,"Qualified",0.991,45.95,49.84,"416-15",26,"Alloy 617","Plate",314626
47,"CapPass",201.46,-199.06,,"Qualified",1.012,53.76,58.04,"416-15",27,"Alloy 617","Plate",314626
48,"CapPass",203.77,-204.93,,"Qualified",0.994,62.00,65.94,"416-15",28,"Alloy 617","Plate",314626
49,"CapPass",201.69,-203.93,,"Qualified",0.989,69.77,73.91,"416-15",29,"Alloy 617","Plate",314626
50,"CapPass",203.46,-204.71,,"Qualified",0.994,77.91,81.94,"416-15",30,"Alloy 617","Plate",314626
51,"CapPass",200.29,-198.33,,"Qualified",1.010,86.08,89.64,"416-15",31,"Alloy 617","Plate",314626
52,"CapPass",205.33,-205.19,,"Qualified",1.001,93.96,97.94,"416-15",32,"Alloy 617","Plate",314626
53,"CapPass",204.67,-202.10,,"Qualified",1.013,102.06,105.85,"416-15",33,"Alloy 617","Plate",314626
54,"CapPass",205.94,-203.33,,"Qualified",1.013,110.06,113.96,"416-15",34,"Alloy 617","Plate",314626
55,"CapPass",205.31,-198.91,,"Qualified",1.032,117.99,122.14,"416-15",35,"Alloy 617","Plate",314626
56,"CapPass",209.80,-204.02,,"Qualified",1.028,126.05,129.80,"416-15",36,"Alloy 617","Plate",314626
57,"CapPass",205.88,-207.06,,"Qualified",0.994,133.96,138.01,"416-15",37,"Alloy 617","Plate",314626
58,"CapPass",200.91,-207.26,,"Qualified",0.969,141.94,145.92,"416-15",38,"Alloy 617","Plate",314626
59,"CapPass",203.68,-201.47,,"Qualified",1.011,149.91,153.77,"416-15",39,"Alloy 617","Plate",314626
60,"CapPass",207.17,-208.00,,"Qualified",0.996,158.06,162.08,"416-15",40,"Alloy 617","Plate",314626
61,"CapPass",206.40,-200.10,,"Qualified",1.031,166.04,169.52,"416-15",41,"Alloy 617","Plate",314626
62,"CapPass",201.41,-207.74,,"Qualified",0.970,173.71,178.13,"416-15",42,"Alloy 617","Plate",314626
63,"CapPass",205.81,-207.14,,"Qualified",0.994,182.20,186.18,"416-15",43,"Alloy 617","Plate",314626
64,"CapPass",206.41,-206.99,,"Qualified",0.997,190.05,193.88,"416-15",44,"Alloy 617","Plate",314626
65,"CapPass",206.17,-208.02,,"Qualified",0.991,198.20,202.04,"416-15",45,"Alloy 617","Plate",314626
66,"CapPass",203.76,-204.37,,"Qualified",0.997,206.20,210.22,"416-15",46,"Alloy 617","Plate",314626
67,"CapPass",208.47,-209.85,,"Qualified",0.993,214.14,218.14,"416-15",47,"Alloy 617","Plate",314626
68,"CapPass",204.35,-208.00,,"Qualified",0.982,221.88,226.10,"416-15",48,"Alloy 617","Plate",314626
69,"CapPass",208.11,-209.15,,"Qualified",0.995,230.22,234.18,"416-15",49,"Alloy 617","Plate",314626
70,"CapPass",211.52,-205.37,,"Qualified",1.030,238.23,241.79,"416-15",50,"Alloy 617","Plate",314626
71,"CapPass",204.41,-210.68,,"Qualified",0.970,246.25,250.17,"416-15",51,"Alloy 617","Plate",314626
72,"CapPass",210.25,-210.96,,"Qualified",0.997,254.12,258.09,"416-15",52,"Alloy 617","Plate",314626
73,"CapPass",205.52,-205.03,,"Qualified",1.002,262.02,265.89,"416-15",53,"Alloy 617","Plate",314626
74,"CapPass",208.67,-206.88,,"Qualified",1.009,270.24,274.00,"416-15",54,"Alloy 617","Plate",314626
75,"CapPass",205.49,-208.87,,"Qualified",0.984,278.31,282.20,"416-15",55,"Alloy 617","Plate",314626
76,"CapPass",203.89,-204.51,,"Qualified",0.997,285.75,289.84,"416-15",56,"Alloy 617","Plate",314626
77,"CapPass",204.37,-201.96,,"Qualified",1.012,293.83,297.84,"416-15",57,"Alloy 617","Plate",314626
78,"CapPass",206.26,-203.61,,"Qualified",1.013,302.31,306.33,"416-15",58,"Alloy 617","Plate",314626
79,"CapPass",204.98,-210.81,,"Qualified",0.972,310.03,314.03,"416-15",59,"Alloy 617","Plate",314626
80,"CapPass",209.13,-207.09,,"Qualified",1.010,318.21,322.13,"416-15",60,"Alloy 617","Plate",314626
81,"CapPass",202.30,-206.16,,"Qualified",0.981,325.84,330.01,"416-15",61,"Alloy 617","Plate",314626
82,"CapPass",206.79,-205.03,,"Qualified",1.009,334.17,338.01,"416-15",62,"Alloy 617","Plate",314626
83,"CapPass",204.42,-203.78,,"Qualified",1.003,342.37,345.92,"416-15",63,"Alloy 617","Plate",314626
84,"CapPass",201.61,-202.32,,"Qualified",0.997,349.85,353.89,"416-15",64,"Alloy 617","Plate",314626
85,"CapPass",203.03,-205.33,,"Qualified",0.989,358.01,361.85,"416-15",65,"Alloy 617","Plate",314626
86,"CapPass",201.34,-207.53,,"Qualified",0.970,365.85,370.12,"416-15",66,"Alloy 617","Plate",314626
87,"CapPass",207.20,-207.32,,"Qualified",0.999,374.39,378.17,"416-15",67,"Alloy 617","Plate",314626
88,"CapPass",209.91,-209.10,,"Qualified",1.004,382.33,386.16,"416-15",68,"Alloy 617","Plate",314626
89,"CapPass",204.12,-210.76,,"Qualified",0.968,390.41,394.37,"416-15",69,"Alloy 617","Plate",314626
90,"CapPass",208.61,-206.97,,"Qualified",1.008,398.44,402.44,"416-15",70,"Alloy 617","Plate",314626
91,"CapPass",210.58,-209.56,,"Qualified",1.005,406.20,410.32,"416-15",71,"Alloy 617","Plate",314626
92,"CapPass",203.11,-206.57,,"Qualified",0.983,414.44,418.26,"416-15",72,"Alloy 617","Plate",314626
93,"CapPass",206.93,-208.46,,"Qualified",0.993,422.46,426.46,"416-15",73,"Alloy 617","Plate",314626
94,"CapPass",207.45,-204.42,,"Qualified",1.015,430.45,434.09,"416-15",74,"Alloy 617","Plate",314626
95,"CapPass",204.26,-202.62,,"Qualified",1.008,438.01,442.03,"416-15",75,"Alloy 617","Plate",314626
96,"CapPass",207.85,-203.65,,"Qualified",1.021,446.10,449.98,"416-15",76,"Alloy 617","Plate",314626
97,"CapPass",210.82,-210.70,,"Qualified",1.001,454.37,458.44,"416-15",77,"Alloy 617","Plate",314626
98,"CapPass",207.77,-209.16,,"Qualified",0.993,462.38,466.47,"416-15",78,"Alloy 617","Plate",314626
99,"CapPass",205.14,-211.38,,"Qualified",0.970,470.27,474.45,"416-15",79,"Alloy 617","Plate",314626
100,"CapPass",204.78,-210.19,,"Qualified",0.974,478.42,482.27,"416-15",80,"Alloy 617","Plate",314626
101,"CapPass",211.00,-209.41,,"Qualified",1.008,486.41,490.24,"416-15",81,"Alloy 617","Plate",314626
102,"CapPass",205.57,-207.90,,"Qualified",0.989,494.54,498.16,"416-15",82,"Alloy 617","Plate",314626
103,"CapPass",203.43,-215.40,,"Qualified",0.944,502.22,506.54,"416-15",83,"Alloy 617","Plate",314626
104,"CapPass",201.03,-210.43,,"Qualified",0.955,510.28,514.17,"416-15",84,"Alloy 617","Plate",314626
105,"CapPass",209.13,-215.89,,"Qualified",0.969,518.48,522.50,"416-15",85,"Alloy 617","Plate",314626
106,"CapPass",205.66,-212.36,,"Qualified",0.968,526.29,530.11,"416-15",86,"Alloy 617","Plate",314626
107,"CapPass",200.57,-212.96,,"Qualified",0.942,534.07,538.30,"416-15",87,"Alloy 617","Plate",314626
108,"CapPass",203.18,-208.94,,"Qualified",0.972,542.01,546.19,"416-15",88,"Alloy 617","Plate",314626
109,"CapPass",207.17,-215.96,,"Qualified",0.959,550.58,554.49,"416-15",89,"Alloy 617","Plate",314626
110,"CapPass",209.21,-214.80,,"Qualified",0.974,558.39,562.56,"416-15",90,"Alloy 617","Plate",314626
111,"CapPass",205.37,-209.72,,"Qualified",0.979,566.07,570.28,"416-15",91,"Alloy 617","Plate",314626
112,"CapPass",206.45,-209.37,,"Qualified",0.986,574.15,578.26,"416-15",92,"Alloy 617","Plate",314626
113,"CapPass",207.69,-209.89,,"Qualified",0.990,582.62,586.36,"416-15",93,"Alloy 617","Plate",314626
114,"CapPass",205.92,-211.45,,"Qualified",0.974,590.26,594.35,"416-15",94,"Alloy 617","Plate",314626
115,"CapPass",208.91,-214.26,,"Qualified",0.975,598.62,602.49,"416-15",95,"Alloy 617","Plate",314626
116,"CapPass",206.07,-214.58,,"Qualified",0.960,606.35,610.65,"416-15",96,"Alloy 617","Plate",314626
117,"CapPass",213.97,-215.86,,"Qualified",0.991,614.63,618.54,"416-15",97,"Alloy 617","Plate",314626
118,"CapPass",204.46,-215.29,,"Qualified",0.950,622.68,626.51,"416-15",98,"Alloy 617","Plate",314626
119,"CapPass",206.35,-212.83,,"Qualified",0.970,630.68,634.34,"416-15",99,"Alloy 617","Plate",314626
120,"CapPass",202.20,-214.69,,"Qualified",0.942,638.70,642.31,"416-15",100,"Alloy 617","Plate",314626
121,"CapPass",202.07,-214.74,,"Qualified",0.941,646.24,650.46,"416-15",101,"Alloy 617","Plate",314626
122,"CapPass",209.45,-210.68,,"Qualified",0.994,654.70,658.74,"416-15",102,"Alloy 617","Plate",314626
123,"CapPass",204.24,-218.95,,"Qualified",0.933,662.37,666.67,"416-15",103,"Alloy 617","Plate",314626
124,"CapPass",209.08,-213.12,,"Qualified",0.981,670.68,674.51,"416-15",104,"Alloy 617","Plate",314626
125,"CapPass",205.44,-210.15,,"Qualified",0.978,678.17,682.30,"416-15",105,"Alloy 617","Plate",314626
126,"CapPass",206.94,-209.85,,"Qualified",0.986,686.74,690.41,"416-15",106,"Alloy 617","Plate",314626
127,"CapPass",205.55,-216.39,,"Qualified",0.950,694.33,698.75,"416-15",107,"Alloy 617","Plate",314626
128,"CapPass",208.13,-210.60,,"Qualified",0.988,702.62,706.51,"416-15",108,"Alloy 617","Plate",314626
129,"CapPass",210.19,-219.29,,"Qualified",0.958,710.74,714.71,"416-15",109,"Alloy 617","Plate",314626
130,"CapPass",204.19,-211.30,,"Qualified",0.966,718.59,722.42,"416-15",110,"Alloy 617","Plate",314626
131,"CapPass",203.74,-209.42,,"Qualified",0.973,726.33,730.33,"416-15",111,"Alloy 617","Plate",314626
132,"CapPass",209.95,-212.79,,"Qualified",0.987,734.77,738.65,"416-15",112,"Alloy 617","Plate",314626
133,"CapPass",207.91,-215.22,,"Qualified",0.966,742.74,746.62,"416-15",113,"Alloy 617","Plate",314626
134,"CapPass",211.49,-217.19,,"Qualified",0.974,750.57,754.83,"416-15",114,"Alloy 617","Plate",314626
135,"CapPass",206.37,-218.38,,"Qualified",0.945,758.53,762.73,"416-15",115,"Alloy 617","Plate",314626
136,"CapPass",205.31,-213.48,,"Qualified",0.962,766.13,770.72,"416-15",116,"Alloy 617","Plate",314626
137,"CapPass",213.46,-215.31,,"Qualified",0.991,774.79,778.75,"416-15",117,"Alloy 617","Plate",314626
138,"CapPass",207.95,-215.90,,"Qualified",0.963,782.47,786.69,"416-15",118,"Alloy 617","Plate",314626
139,"CapPass",206.17,-209.21,,"Qualified",0.985,790.47,794.54,"416-15",119,"Alloy 617","Plate",314626
140,"CapPass",208.22,-215.05,,"Qualified",0.968,798.47,802.63,"416-15",120,"Alloy 617","Plate",314626
141,"CapPass",208.06,-214.55,,"Qualified",0.970,806.35,810.67,"416-15",121,"Alloy 617","Plate",314626
142,"CapPass",211.02,-218.48,,"Qualified",0.966,814.68,818.75,"416-15",122,"Alloy 617","Plate",314626
143,"CapPass",210.56,-215.93,,"Qualified",0.975,822.61,826.84,"416-15",123,"Alloy 617","Plate",314626
144,"CapPass",211.72,-217.58,,"Qualified",0.973,830.82,834.79,"416-15",124,"Alloy 617","Plate",314626
145,"CapPass",204.38,-214.36,,"Qualified",0.953,838.41,842.63,"416-15",125,"Alloy 617","Plate",314626
146,"CapPass",206.95,-213.69,,"Qualified",0.968,846.39,850.66,"416-15",126,"Alloy 617","Plate",314626
147,"CapPass",211.05,-208.86,,"Qualified",1.010,854.70,858.35,"416-15",127,"Alloy 617","Plate",314626
148,"CapPass",206.16,-212.10,,"Qualified",0.972,862.66,866.54,"416-15",128,"Alloy 617","Plate",314626
149,"CapPass",203.81,-211.40,,"Qualified",0.964,870.45,874.57,"416-15",129,"Alloy 617","Plate",314626
150,"CapPass",214.66,-213.60,,"Qualified",1.005,878.91,882.71,"416-15",130,"Alloy 617","Plate",314626
151,"CapPass",212.65,-217.59,,"Qualified",0.977,886.94,890.91,"416-15",131,"Alloy 617","Plate",314626
152,"CapPass",207.13,-216.26,,"Qualified",0.958,894.62,898.99,"416-15",132,"Alloy 617","Plate",314626
153,"CapPass",212.22,-214.03,,"Qualified",0.992,902.93,906.74,"416-15",133,"Alloy 617","Plate",314626
154,"CapPass",204.09,-212.03,,"Qualified",0.963,910.58,914.67,"416-15",134,"Alloy 617","Plate",314626
155,"CapPass",205.56,-214.55,,"Qualified",0.958,918.59,923.01,"416-15",135,"Alloy 617","Plate",314626
156,"CapPass",205.34,-211.67,,"Qualified",0.970,926.62,930.71,"416-15",136,"Alloy 617","Plate",314626
157,"CapPass",212.61,-209.63,,"Qualified",1.014,934.94,938.49,"416-15",137,"Alloy 617","Plate",314626
158,"CapPass",205.01,-210.94,,"Qualified",0.972,942.67,946.62,"416-15",138,"Alloy 617","Plate",314626
159,"CapPass",210.60,-213.26,,"Qualified",0.988,950.79,954.60,"416-15",139,"Alloy 617","Plate",314626
160,"CapPass",212.61,-214.05,,"Qualified",0.993,959.04,962.90,"416-15",140,"Alloy 617","Plate",314626
161,"CapPass",208.62,-209.83,,"Qualified",0.994,966.70,971.06,"416-15",141,"Alloy 617","Plate",314626
162,"CapPass",208.25,-211.35,,"Qualified",0.985,974.84,978.78,"416-15",142,"Alloy 617","Plate",314626
163,"CapPass",207.92,-218.29,,"Qualified",0.953,982.73,986.98,"416-15",143,"Alloy 617","Plate",314626
164,"CapPass",211.04,-214.34,,"Qualified",0.985,990.92,995.10,"416-15",144,"Alloy 617","Plate",314626
165,"CapPass",205.76,-218.92,,"Qualified",0.940,998.83,1003.07,"416-15",145,"Alloy 617","Plate",314626
166,"CapPass",208.07,-210.66,,"Qualified",0.988,1006.83,1010.68,"416-15",146,"Alloy 617","Plate",314626
167,"CapPass",208.78,-213.81,,"Qualified",0.976,1014.82,1018.80,"416-15",147,"Alloy 617","Plate",314626
168,"CapPass",207.14,-211.18,,"Qualified",0.981,1022.84,1026.85,"416-15",148,"Alloy 617","Plate",314626
169,"CapPass",209.22,-219.05,,"Qualified",0.955,1030.74,1035.08,"416-15",149,"Alloy 617","Plate",314626
170,"CapPass",211.69,-208.66,,"Qualified",1.015,1038.95,1042.85,"416-15",150,"Alloy 617","Plate",314626
171,"CapPass",211.88,-212.31,,"Qualified",0.998,1046.76,1050.93,"416-15",151,"Alloy 617","Plate",314626
172,"CapPass",207.01,-210.22,,"Qualified",0.985,1054.83,1058.79,"416-15",152,"Alloy 617","Plate",314626
173,"CapPass",208.21,-214.47,,"Qualified",0.971,1062.73,1066.93,"416-15",153,"Alloy 617","Plate",314626
174,"CapPass",211.61,-212.96,,"Qualified",0.994,1071.16,1074.84,"416-15",154,"Alloy 617","Plate",314626
175,"CapPass",206.88,-211.98,,"Qualified",0.976,1078.91,1082.82,"416-15",155,"Alloy 617","Plate",314626
176,"CapPass",206.82,-213.10,,"Qualified",0.971,1086.86,1090.87,"416-15",156,"Alloy 617","Plate",314626
177,"CapPass",207.42,-216.10,,"Qualified",0.960,1094.90,1098.88,"416-15",157,"Alloy 617","Plate",314626
178,"CapPass",214.03,-210.59,,"Qualified",1.016,1103.20,1106.91,"416-15",158,"Alloy 617","Plate",314626
179,"CapPass",209.29,-212.69,,"Qualified",0.984,1110.73,1115.22,"416-15",159,"Alloy 617","Plate",314626
180,"CapPass",212.96,-216.02,,"Qualified",0.986,1119.19,1123.09,"416-15",160,"Alloy 617","Plate",314626
181,"CapPass",213.50,-213.69,,"Qualified",0.999,1127.20,1130.86,"416-15",161,"Alloy 617","Plate",314626
182,"CapPass",209.89,-211.33,,"Qualified",0.993,1135.02,1138.93,"416-15",162,"Alloy 617","Plate",314626
183,"CapPass",204.31,-211.88,,"Qualified",0.964,1142.81,1146.89,"416-15",163,"Alloy 617","Plate",314626
184,"CapPass",210.46,-215.20,,"Qualified",0.978,1150.97,1155.27,"416-15",164,"Alloy 617","Plate",314626
185,"CapPass",213.41,-213.95,,"Qualified",0.997,1159.26,1163.27,"416-15",165,"Alloy 617","Plate",314626
186,"CapPass",211.60,-212.34,,"Qualified",0.996,1167.24,1170.77,"416-15",166,"Alloy 617","Plate",314626
187,"CapPass",208.54,-217.31,,"Qualified",0.960,1174.96,1178.95,"416-15",167,"Alloy 617","Plate",314626
188,"CapPass",207.28,-214.52,,"Qualified",0.966,1182.69,1186.90,"416-15",168,"Alloy 617","Plate",314626
189,"CapPass",214.61,-214.68,,"Qualified",1.000,1191.19,1195.06,"416-15",169,"Alloy 617","Plate",314626
190,"CapPass",207.41,-220.48,,"Qualified",0.941,1199.29,1203.13,"416-15",170,"Alloy 617","Plate",314626
191,"CapPass",206.42,-212.75,,"Qualified",0.970,1206.72,1211.03,"416-15",171,"Alloy 617","Plate",314626
192,"CapPass",207.36,-213.79,,"Qualified",0.970,1214.99,1218.96,"416-15",172,"Alloy 617","Plate",314626
193,"CapPass",207.18,-215.57,,"Qualified",0.961,1222.92,1227.13,"416-15",173,"Alloy 617","Plate",314626
194,"CapPass",206.16,-216.68,,"Qualified",0.951,1230.98,1235.14,"416-15",174,"Alloy 617","Plate",314626
195,"CapPass",204.30,-216.21,,"Qualified",0.945,1238.97,1243.36,"416-15",175,"Alloy 617","Plate",314626
196,"CapPass",213.90,-211.91,,"Qualified",1.009,1247.34,1250.84,"416-15",176,"Alloy 617","Plate",314626
197,"CapPass",210.36,-214.01,,"Qualified",0.983,1255.26,1258.90,"416-15",177,"Alloy 617","Plate",314626
198,"CapPass",209.14,-214.55,,"Qualified",0.975,1263.07,1266.89,"416-15",178,"Alloy 617","Plate",314626
199,"CapPass",206.03,-216.63,,"Qualified",0.951,1271.00,1275.37,"416-15",179,"Alloy 617","Plate",314626
200,"CapPass",211.18,-214.85,,"Qualified",0.983,1279.18,1283.01,"416-15",180,"Alloy 617","Plate",314626
201,"CapPass",212.55,-213.35,,"Qualified",0.996,1287.18,1290.86,"416-15",181,"Alloy 617","Plate",314626
202,"CapPass",211.92,-224.97,,"Qualified",0.942,1295.38,1299.36,"416-15",182,"Alloy 617","Plate",314626
203,"CapPass",209.69,-217.70,,"Qualified",0.963,1303.34,1307.11,"416-15",183,"Alloy 617","Plate",314626
204,"CapPass",206.53,-219.98,,"Qualified",0.939,1311.05,1315.39,"416-15",184,"Alloy 617","Plate",314626
205,"CapPass",214.12,-216.99,,"Qualified",0.987,1319.42,1323.37,"416-15",185,"Alloy 617","Plate",314626
206,"CapPass",212.44,-211.24,,"Qualified",1.006,1327.18,1331.06,"416-15",186,"Alloy 617","Plate",314626
207,"CapPass",210.99,-216.30,,"Qualified",0.975,1335.25,1339.20,"416-15",187,"Alloy 617","Plate",314626
208,"CapPass",209.11,-215.45,,"Qualified",0.971,1343.10,1346.99,"416-15",188,"Alloy 617","Plate",314626
209,"CapPass",208.11,-214.33,,"Qualified",0.971,1350.94,1354.99,"416-15",189,"Alloy 617","Plate",314626
210,"CapPass",212.92,-213.80,,"Qualified",0.996,1359.23,1363.08,"416-15",190,"Alloy 617","Plate",314626
211,"CapPass",204.37,-218.90,,"Qualified",0.934,1367.48,1371.38,"416-15",191,"Alloy 617","Plate",314626
212,"CapPass",211.60,-216.30,,"Qualified",0.978,1375.51,1379.47,"416-15",192,"Alloy 617","Plate",314626
213,"CapPass",210.32,-212.34,,"Qualified",0.990,1383.36,1387.18,"416-15",193,"Alloy 617","Plate",314626
214,"CapPass",211.40,-214.59,,"Qualified",0.985,1391.19,1395.12,"416-15",194,"Alloy 617","Plate",314626
215,"CapPass",213.95,-218.24,,"Qualified",0.980,1399.33,1403.43,"416-15",195,"Alloy 617","Plate",314626
216,"CapPass",214.73,-212.25,,"Qualified",1.012,1407.48,1411.55,"416-15",196,"Alloy 617","Plate",314626
217,"CapPass",210.54,-216.74,,"Qualified",0.971,1415.24,1419.26,"416-15",197,"Alloy 617","Plate",314626
218,"CapPass",207.30,-217.00,,"Qualified",0.955,1423.31,1427.35,"416-15",198,"Alloy 617","Plate",314626
219,"CapPass",210.10,-216.89,,"Qualified",0.969,1431.33,1435.34,"416-15",199,"Alloy 617","Plate",314626
220,"CapPass",212.39,-218.29,,"Qualified",0.973,1439.42,1443.42,"416-15",200,"Alloy 617","Plate",314626
221,"CapPass",209.79,-216.71,,"Qualified",0.968,1447.16,1451.31,"416-15",201,"Alloy 617","Plate",314626
222,"CapPass",206.08,-215.86,,"Qualified",0.955,1455.04,1459.35,"416-15",202,"Alloy 617","Plate",314626
223,"CapPass",207.57,-215.36,,"Qualified",0.964,1463.21,1467.42,"416-15",203,"Alloy 617","Plate",314626
224,"CapPass",209.40,-216.27,,"Qualified",0.968,1471.12,1475.61,"416-15",204,"Alloy 617","Plate",314626
225,"CapPass",216.34,-217.76,,"Qualified",0.993,1479.60,1483.53,"416-15",205,"Alloy 617","Plate",314626
226,"CapPass",214.73,-211.43,,"Qualified",1.016,1487.55,1491.10,"416-15",206,"Alloy 617","Plate",314626
227,"CapPass",210.55,-217.01,,"Qualified",0.970,1495.53,1499.36,"416-15",207,"Alloy 617","Plate",314626
228,"CapPass",207.06,-216.33,,"Qualified",0.957,1503.19,1507.39,"416-15",208,"Alloy 617","Plate",314626
229,"CapPass",207.01,-216.14,,"Qualified",0.958,1511.09,1515.48,"416-15",209,"Alloy 617","Plate",314626
230,"CapPass",213.10,-212.61,,"Qualified",1.002,1519.65,1523.22,"416-15",210,"Alloy 617","Plate",314626
231,"CapPass",213.20,-215.43,,"Qualified",0.990,1527.45,1531.41,"416-15",211,"Alloy 617","Plate",314626
232,"CapPass",210.71,-218.31,,"Qualified",0.965,1535.36,1539.52,"416-15",212,"Alloy 617","Plate",314626
233,"CapPass",212.20,-217.56,,"Qualified",0.975,1543.67,1547.59,"416-15",213,"Alloy 617","Plate",314626
234,"CapPass",214.50,-219.12,,"Qualified",0.979,1551.64,1555.62,"416-15",214,"Alloy 617","Plate",314626
235,"CapPass",206.76,-214.79,,"Qualified",0.963,1559.09,1563.52,"416-15",215,"Alloy 617","Plate",314626
236,"CapPass",208.66,-212.60,,"Qualified",0.981,1567.38,1571.73,"416-15",216,"Alloy 617","Plate",314626
237,"CapPass",214.91,-220.26,,"Qualified",0.976,1575.59,1579.73,"416-15",217,"Alloy 617","Plate",314626
238,"CapPass",210.89,-214.73,,"Qualified",0.982,1583.41,1587.33,"416-15",218,"Alloy 617","Plate",314626
239,"CapPass",209.33,-214.10,,"Qualified",0.978,1591.46,1595.41,"416-15",219,"Alloy 617","Plate",314626
240,"CapPass",212.48,-219.67,,"Qualified",0.967,1599.73,1603.58,"416-15",220,"Alloy 617","Plate",314626
241,"CapPass",212.47,-214.79,,"Qualified",0.989,1607.65,1611.40,"416-15",221,"Alloy 617","Plate",314626
242,"CapPass",213.97,-219.76,,"Qualified",0.974,1615.47,1619.77,"416-15",222,"Alloy 617","Plate",314626
243,"CapPass",211.79,-221.92,,"Qualified",0.954,1623.64,1627.77,"416-15",223,"Alloy 617","Plate",314626
244,"CapPass",208.45,-220.53,,"Qualified",0.945,1631.54,1635.71,"416-15",224,"Alloy 617","Plate",314626
245,"CapPass",213.97,-215.35,,"Qualified",0.994,1639.48,1643.49,"416-15",225,"Alloy 617","Plate",314626
246,"CapPass",215.93,-213.29,,"Qualified",1.012,1647.39,1651.53,"416-15",226,"Alloy 617","Plate",314626
247,"CapPass",216.06,-218.80,,"Qualified",0.987,1655.72,1659.78,"416-15",227,"Alloy 617","Plate",314626
248,"CapPass",211.19,-214.11,,"Qualified",0.986,1663.48,1667.69,"416-15",228,"Alloy 617","Plate",314626
249,"CapPass",216.74,-215.22,,"Qualified",1.007,1671.69,1675.47,"416-15",229,"Alloy 617","Plate",314626
250,"CapPass",211.63,-213.32,,"Qualified",0.992,1679.53,1683.46,"416-15",230,"Alloy 617","Plate",314626
251,"CapPass",216.73,-217.41,,"Qualified",0.997,1687.72,1691.69,"416-15",231,"Alloy 617","Plate",314626
252,"CapPass",213.45,-213.81,,"Qualified",0.998,1695.55,1699.47,"416-15",232,"Alloy 617","Plate",314626
253,"CapPass",215.28,-217.03,,"Qualified",0.992,1703.68,1707.64,"416-15",233,"Alloy 617","Plate",314626
254,"CapPass",210.57,-219.30,,"Qualified",0.960,1711.59,1715.82,"416-15",234,"Alloy 617","Plate",314626
255,"CapPass",211.65,-213.88,,"Qualified",0.990,1719.57,1723.59,"416-15",235,"Alloy 617","Plate",314626
256,"CapPass",215.51,-221.35,,"Qualified",0.974,1727.81,1731.78,"416-15",236,"Alloy 617","Plate",314626
257,"CapPass",209.55,-217.18,,"Qualified",0.965,1735.64,1739.90,"416-15",237,"Alloy 617","Plate",314626
258,"CapPass",212.73,-212.51,,"Qualified",1.001,1743.68,1747.37,"416-15",238,"Alloy 617","Plate",314626
259,"CapPass",213.91,-214.89,,"Qualified",0.995,1751.52,1755.60,"416-15",239,"Alloy 617","Plate",314626
260,"CapPass",210.66,-217.42,,"Qualified",0.969,1759.60,1763.70,"416-15",240,"Alloy 617","Plate",314626
261,"CapPass",212.29,-218.70,,"Qualified",0.971,1767.59,1771.94,"416-15",241,"Alloy 617","Plate",314626
262,"CapPass",214.01,-217.26,,"Qualified",0.985,1775.78,1779.52,"416-15",242,"Alloy 617","Plate",314626
263,"CapPass",216.98,-214.30,,"Qualified",1.013,1783.83,1787.47,"416-15",243,"Alloy 617","Plate",314626
264,"CapPass",208.26,-216.22,,"Qualified",0.963,1791.61,1795.69,"416-15",244,"Alloy 617","Plate",314626
265,"CapPass",211.81,-214.37,,"Qualified",0.988,1799.74,1803.73,"416-15",245,"Alloy 617","Plate",314626
266,"CapPass",210.63,-214.75,,"Qualified",0.981,1807.67,1811.70,"416-15",246,"Alloy 617","Plate",314626
267,"CapPass",216.27,-213.60,,"Qualified",1.012,1815.89,1819.56,"416-15",247,"Alloy 617","Plate",314626
268,"CapPass",211.17,-217.61,,"Qualified",0.970,1823.67,1827.78,"416-15",248,"Alloy 617","Plate",314626
269,"CapPass",210.87,-215.08,,"Qualified",0.980,1831.53,1835.66,"416-15",249,"Alloy 617","Plate",314626
270,"CapPass",212.55,-215.31,,"Qualified",0.987,1839.61,1843.65,"416-15",250,"Alloy 617","Plate",314626
271,"CapPass",219.00,-215.51,,"Qualified",1.016,1848.01,1851.57,"416-15",251,"Alloy 617","Plate",314626
272,"CapPass",214.65,-217.27,,"Qualified",0.988,1855.77,1860.03,"416-15",252,"Alloy 617","Plate",314626
273,"CapPass",210.04,-220.50,,"Qualified",0.953,1863.65,1867.79,"416-15",253,"Alloy 617","Plate",314626
274,"CapPass",218.49,-213.13,,"Qualified",1.025,1872.01,1875.80,"416-15",254,"Alloy 617","Plate",314626
275,"CapPass",219.89,-213.90,,"Qualified",1.028,1879.95,1883.74,"416-15",255,"Alloy 617","Plate",314626
276,"CapPass",214.26,-210.83,,"Qualified",1.016,1888.00,1891.51,"416-15",256,"Alloy 617","Plate",314626
277,"CapPass",211.13,-214.87,,"Qualified",0.983,1895.85,1899.70,"416-15",257,"Alloy 617","Plate",314626
278,"CapPass",214.24,-213.69,,"Qualified",1.003,1903.86,1907.59,"416-15",258,"Alloy 617","Plate",314626
279,"CapPass",214.05,-215.93,,"Qualified",0.991,1911.85,1915.65,"416-15",259,"Alloy 617","Plate",314626
280,"CapPass",211.19,-215.70,,"Qualified",0.979,1919.74,1924.09,"416-15",260,"Alloy 617","Plate",314626
281,"CapPass",214.05,-217.15,,"Qualified",0.986,1927.95,1931.95,"416-15",261,"Alloy 617","Plate",314626
282,"CapPass",209.19,-214.65,,"Qualified",0.975,1936.13,1939.84,"416-15",262,"Alloy 617","Plate",314626
283,"CapPass",211.73,-215.79,,"Qualified",0.981,1943.71,1947.86,"416-15",263,"Alloy 617","Plate",314626
284,"CapPass",216.57,-217.26,,"Qualified",0.997,1951.94,1956.13,"416-15",264,"Alloy 617","Plate",314626
285,"CapPass",210.97,-213.80,,"Qualified",0.987,1960.16,1963.81,"416-15",265,"Alloy 617","Plate",314626
286,"CapPass",211.09,-214.08,,"Qualified",0.986,1968.17,1971.91,"416-15",266,"Alloy 617","Plate",314626
287,"CapPass",213.41,-220.98,,"Qualified",0.966,1976.15,1980.04,"416-15",267,"Alloy 617","Plate",314626
288,"CapPass",213.97,-215.83,,"Qualified",0.991,1984.09,1987.89,"416-15",268,"Alloy 617","Plate",314626
289,"CapPass",209.96,-219.42,,"Qualified",0.957,1991.72,1996.08,"416-15",269,"Alloy 617","Plate",314626
290,"CapPass",211.54,-215.15,,"Qualified",0.983,1999.59,2004.01,"416-15",270,"Alloy 617","Plate",314626
291,"CapPass",210.55,-216.77,,"Qualified",0.971,2008.19,2012.00,"416-15",271,"Alloy 617","Plate",314626
292,"CapPass",213.96,-215.37,,"Qualified",0.993,2015.75,2019.99,"416-15",272,"Alloy 617","Plate",314626
293,"CapPass",219.14,-216.88,,"Qualified",1.010,2024.05,2028.08,"416-15",273,"Alloy 617","Plate",314626
294,"CapPass",216.86,-218.65,,"Qualified",0.992,2032.05,2036.17,"416-15",274,"Alloy 617","Plate",314626
295,"CapPass",216.72,-214.58,,"Qualified",1.010,2039.98,2043.87,"416-15",275,"Alloy 617","Plate",314626
296,"CapPass",214.16,-210.35,,"Qualified",1.018,2048.24,2051.82,"416-15",276,"Alloy 617","Plate",314626
297,"CapPass",214.33,-211.92,,"Qualified",1.011,2055.92,2060.26,"416-15",277,"Alloy 617","Plate",314626
298,"CapPass",216.11,-218.12,,"Qualified",0.991,2064.19,2068.22,"416-15",278,"Alloy 617","Plate",314626
299,"CapPass",209.74,-219.40,,"Qualified",0.956,2072.28,2076.22,"416-15",279,"Alloy 617","Plate",314626
300,"CapPass",212.41,-219.04,,"Qualified",0.970,2079.93,2084.07,"416-15",280,"Alloy 617","Plate",314626
301,"CapPass",212.33,-215.81,,"Qualified",0.984,2087.89,2092.19,"416-15",281,"Alloy 617","Plate",314626
302,"CapPass",215.73,-215.90,,"Qualified",0.999,2096.25,2100.24,"416-15",282,"Alloy 617","Plate",314626
303,"CapPass",214.64,-217.75,,"Qualified",0.986,2103.99,2108.30,"416-15",283,"Alloy 617","Plate",314626
304,"CapPass",215.44,-216.19,,"Qualified",0.997,2112.11,2116.02,"416-15",284,"Alloy 617","Plate",314626
305,"CapPass",212.20,-215.14,,"Qualified",0.986,2120.33,2124.07,"416-15",285,"Alloy 617","Plate",314626
306,"CapPass",218.47,-218.17,,"Qualified",1.001,2128.28,2132.33,"416-15",286,"Alloy 617","Plate",314626
307,"CapPass",214.25,-216.26,,"Qualified",0.991,2136.20,2140.35,"416-15",287,"Alloy 617","Plate",314626
308,"CapPass",212.22,-220.86,,"Qualified",0.961,2144.08,2148.27,"416-15",288,"Alloy 617","Plate",314626
309,"CapPass",212.55,-214.54,,"Qualified",0.991,2151.72,2156.06,"416-15",289,"Alloy 617","Plate",314626
310,"CapPass",213.07,-215.99,,"Qualified",0.987,2160.11,2164.15,"416-15",290,"Alloy 617","Plate",314626
311,"CapPass",211.33,-213.78,,"Qualified",0.989,2168.37,2172.08,"416-15",291,"Alloy 617","Plate",314626
312,"CapPass",216.24,-216.76,,"Qualified",0.998,2176.23,2180.22,"416-15",292,"Alloy 617","Plate",314626
313,"CapPass",214.23,-213.23,,"Qualified",1.005,2184.39,2188.18,"416-15",293,"Alloy 617","Plate",314626
314,"CapPass",212.30,-218.03,,"Qualified",0.974,2192.03,2196.32,"416-15",294,"Alloy 617","Plate",314626
315,"CapPass",212.35,-214.76,,"Qualified",0.989,2200.02,2204.25,"416-15",295,"Alloy 617","Plate",314626
316,"CapPass",220.53,-215.49,,"Qualified",1.023,2208.39,2212.25,"416-15",296,"Alloy 617","Plate",314626
317,"CapPass",213.34,-214.32,,"Qualified",0.995,2216.10,2220.17,"416-15",297,"Alloy 617","Plate",314626
318,"CapPass",214.50,-216.35,,"Qualified",0.991,2224.21,2228.10,"416-15",298,"Alloy 617","Plate",314626
319,"CapPass",216.98,-213.73,,"Qualified",1.015,2232.07,2236.10,"416-15",299,"Alloy 617","Plate",314626
320,"CapPass",210.15,-217.46,,"Qualified",0.966,2240.20,2244.29,"416-15",300,"Alloy 617","Plate",314626
321,"CapPass",210.43,-215.93,,"Qualified",0.975,2248.04,2252.19,"416-15",301,"Alloy 617","Plate",314626
322,"CapPass",211.76,-219.08,,"Qualified",0.967,2256.02,2260.43,"416-15",302,"Alloy 617","Plate",314626
323,"CapPass",211.35,-215.94,,"Qualified",0.979,2264.10,2268.20,"416-15",303,"Alloy 617","Plate",314626
324,"CapPass",217.66,-214.45,,"Qualified",1.015,2272.49,2276.19,"416-15",304,"Alloy 617","Plate",314626
325,"CapPass",213.08,-212.38,,"Qualified",1.003,2280.16,2284.18,"416-15",305,"Alloy 617","Plate",314626
326,"CapPass",214.86,-214.85,,"Qualified",1.000,2288.14,2292.28,"416-15",306,"Alloy 617","Plate",314626
327,"CapPass",217.18,-215.65,,"Qualified",1.007,2296.47,2300.30,"416-15",307,"Alloy 617","Plate",314626
328,"CapPass",219.30,-218.99,,"Qualified",1.001,2304.50,2308.46,"416-15",308,"Alloy 617","Plate",314626
329,"CapPass",210.19,-213.64,,"Qualified",0.984,2312.07,2316.35,"416-15",309,"Alloy 617","Plate",314626
330,"CapPass",214.91,-218.84,,"Qualified",0.982,2320.39,2324.40,"416-15",310,"Alloy 617","Plate",314626
331,"CapPass",216.71,-218.01,,"Qualified",0.994,2328.55,2332.54,"416-15",311,"Alloy 617","Plate",314626
332,"CapPass",212.52,-214.47,,"Qualified",0.991,2336.35,2340.38,"416-15",312,"Alloy 617","Plate",314626
333,"CapPass",217.54,-214.56,,"Qualified",1.014,2344.39,2348.58,"416-15",313,"Alloy 617","Plate",314626
334,"CapPass",215.24,-214.72,,"Qualified",1.002,2352.34,2356.33,"416-15",314,"Alloy 617","Plate",314626
335,"CapPass",216.95,-213.84,,"Qualified",1.015,2360.51,2364.18,"416-15",315,"Alloy 617","Plate",314626
336,"CapPass",216.12,-216.94,,"Qualified",0.996,2368.40,2372.54,"416-15",316,"Alloy 617","Plate",314626
337,"CapPass",217.84,-214.64,,"Qualified",1.015,2376.45,2380.07,"416-15",317,"Alloy 617","Plate",314626
338,"CapPass",215.85,-215.25,,"Qualified",1.003,2384.41,2388.31,"416-15",318,"Alloy 617","Plate",314626
339,"CapPass",213.43,-218.73,,"Qualified",0.976,2392.63,2396.47,"416-15",319,"Alloy 617","Plate",314626
340,"CapPass",215.30,-214.14,,"Qualified",1.005,2400.62,2404.34,"416-15",320,"Alloy 617","Plate",314626
341,"CapPass",213.24,-216.90,,"Qualified",0.983,2408.65,2412.51,"416-15",321,"Alloy 617","Plate",314626
342,"CapPass",214.81,-215.71,,"Qualified",0.996,2416.39,2420.60,"416-15",322,"Alloy 617","Plate",314626
343,"CapPass",218.86,-213.39,,"Qualified",1.026,2424.63,2428.27,"416-15",323,"Alloy 617","Plate",314626
344,"CapPass",214.66,-220.01,,"Qualified",0.976,2432.44,2436.55,"416-15",324,"Alloy 617","Plate",314626
345,"CapPass",217.62,-214.02,,"Qualified",1.017,2440.62,2444.33,"416-15",325,"Alloy 617","Plate",314626
346,"CapPass",217.93,-218.16,,"Qualified",0.999,2448.63,2452.29,"416-15",326,"Alloy 617","Plate",314626
347,"CapPass",213.45,-215.21,,"Qualified",0.992,2456.36,2460.27,"416-15",327,"Alloy 617","Plate",314626
348,"CapPass",220.08,-216.87,,"Qualified",1.015,2464.64,2468.57,"416-15",328,"Alloy 617","Plate",314626
349,"CapPass",213.01,-213.17,,"Qualified",0.999,2472.35,2476.48,"416-15",329,"Alloy 617","Plate",314626
350,"CapPass",215.52,-216.25,,"Qualified",0.997,2480.52,2484.44,"416-15",330,"Alloy 617","Plate",314626
351,"CapPass",217.46,-213.61,,"Qualified",1.018,2488.45,2492.25,"416-15",331,"Alloy 617","Plate",314626
352,"CapPass",218.02,-219.97,,"Qualified",0.991,2496.48,2500.73,"416-15",332,"Alloy 617","Plate",314626
353,"CapPass",214.90,-218.08,,"Qualified",0.985,2504.55,2508.55,"416-15",333,"Alloy 617","Plate",314626
354,"CapPass",212.89,-217.22,,"Qualified",0.980,2512.51,2516.76,"416-15",334,"Alloy 617","Plate",314626
355,"CapPass",215.55,-215.77,,"Qualified",0.999,2520.69,2524.50,"416-15",335,"Alloy 617","Plate",314626
356,"CapPass",211.97,-220.20,,"Qualified",0.963,2528.54,2532.61,"416-15",336,"Alloy 617","Plate",314626
357,"CapPass",217.66,-217.74,,"Qualified",1.000,2536.55,2540.48,"416-15",337,"Alloy 617","Plate",314626
358,"CapPass",211.59,-215.05,,"Qualified",0.984,2544.26,2548.62,"416-15",338,"Alloy 617","Plate",314626
359,"CapPass",215.94,-217.36,,"Qualified",0.993,2552.76,2556.66,"416-15",339,"Alloy 617","Plate",314626
360,"CapPass",216.33,-215.19,,"Qualified",1.005,2560.65,2564.45,"416-15",340,"Alloy 617","Plate",314626
361,"CapPass",211.89,-217.64,,"Qualified",0.974,2568.58,2572.60,"416-15",341,"Alloy 617","Plate",314626
362,"CapPass",217.73,-214.66,,"Qualified",1.014,2576.61,2580.37,"416-15",342,"Alloy 617","Plate",314626
363,"CapPass",214.15,-215.58,,"Qualified",0.993,2584.75,2588.58,"416-15",343,"Alloy 617","Plate",314626
364,"CapPass",213.66,-216.33,,"Qualified",0.988,2592.54,2596.57,"416-15",344,"Alloy 617","Plate",314626
365,"CapPass",211.74,-215.41,,"Qualified",0.983,2600.61,2604.73,"416-15",345,"Alloy 617","Plate",314626
366,"CapPass",217.71,-215.48,,"Qualified",1.010,2608.81,2612.41,"416-15",346,"Alloy 617","Plate",314626
367,"CapPass",218.64,-217.92,,"Qualified",1.003,2616.77,2620.79,"416-15",347,"Alloy 617","Plate",314626
368,"CapPass",209.49,-217.39,,"Qualified",0.964,2624.42,2628.61,"416-15",348,"Alloy 617","Plate",314626
369,"CapPass",216.66,-217.43,,"Qualified",0.996,2632.77,2636.58,"416-15",349,"Alloy 617","Plate",314626
370,"CapPass",215.64,-219.70,,"Qualified",0.981,2640.86,2644.80,"416-15",350,"Alloy 617","Plate",314626
371,"CapPass",216.55,-222.01,,"Qualified",0.975,2648.71,2652.71,"416-15",351,"Alloy 617","Plate",314626
372,"CapPass",220.51,-216.42,,"Qualified",1.019,2656.69,2660.61,"416-15",352,"Alloy 617","Plate",314626
373,"CapPass",215.66,-219.93,,"Qualified",0.981,2664.86,2668.75,"416-15",353,"Alloy 617","Plate",314626
374,"CapPass",215.70,-223.39,,"Qualified",0.966,2672.70,2676.82,"416-15",354,"Alloy 617","Plate",314626
375,"CapPass",212.28,-219.02,,"Qualified",0.969,2680.92,2684.78,"416-15",355,"Alloy 617","Plate",314626
376,"CapPass",216.73,-216.29,,"Qualified",1.002,2688.60,2692.95,"416-15",356,"Alloy 617","Plate",314626
377,"CapPass",217.51,-220.11,,"Qualified",0.988,2696.70,2700.80,"416-15",357,"Alloy 617","Plate",314626
378,"CapPass",215.82,-217.88,,"Qualified",0.991,2704.96,2708.92,"416-15",358,"Alloy 617","Plate",314626
379,"CapPass",213.96,-217.29,,"Qualified",0.985,2712.73,2716.93,"416-15",359,"Alloy 617","Plate",314626
380,"CapPass",215.13,-219.47,,"Qualified",0.980,2720.74,2724.91,"416-15",360,"Alloy 617","Plate",314626
381,"CapPass",219.99,-222.39,,"Qualified",0.989,2728.94,2732.94,"416-15",361,"Alloy 617","Plate",314626
382,"CapPass",223.25,-216.75,,"Qualified",1.030,2736.85,2740.69,"416-15",362,"Alloy 617","Plate",314626
383,"CapPass",219.04,-223.00,,"Qualified",0.982,2744.89,2748.97,"416-15",363,"Alloy 617","Plate",314626
384,"CapPass",219.13,-216.76,,"Qualified",1.011,2752.79,2756.60,"416-15",364,"Alloy 617","Plate",314626
385,"CapPass",218.80,-221.28,,"Qualified",0.989,2760.96,2764.97,"416-15",365,"Alloy 617","Plate",314626
386,"CapPass",215.29,-219.07,,"Qualified",0.983,2768.60,2772.90,"416-15",366,"Alloy 617","Plate",314626
387,"CapPass",216.13,-216.40,,"Qualified",0.999,2776.77,2780.73,"416-15",367,"Alloy 617","Plate",314626
388,"CapPass",218.96,-214.11,,"Qualified",1.023,2785.00,2788.72,"416-15",368,"Alloy 617","Plate",314626
389,"CapPass",217.25,-217.53,,"Qualified",0.999,2793.07,2797.01,"416-15",369,"Alloy 617","Plate",314626
390,"CapPass",214.41,-213.03,,"Qualified",1.006,2801.07,2804.82,"416-15",370,"Alloy 617","Plate",314626
391,"CapPass",215.13,-215.77,,"Qualified",0.997,2808.82,2812.88,"416-15",371,"Alloy 617","Plate",314626
392,"CapPass",215.65,-214.76,,"Qualified",1.004,2816.77,2820.78,"416-15",372,"Alloy 617","Plate",314626
393,"CapPass",216.35,-212.76,,"Qualified",1.017,2824.91,2829.10,"416-15",373,"Alloy 617","Plate",314626
394,"CapPass",217.03,-216.30,,"Qualified",1.003,2832.88,2836.74,"416-15",374,"Alloy 617","Plate",314626
395,"CapPass",218.34,-220.51,,"Qualified",0.990,2840.97,2844.90,"416-15",375,"Alloy 617","Plate",314626
396,"CapPass",215.34,-220.35,,"Qualified",0.977,2848.79,2852.83,"416-15",376,"Alloy 617","Plate",314626
397,"CapPass",213.67,-218.20,,"Qualified",0.979,2856.77,2861.09,"416-15",377,"Alloy 617","Plate",314626
398,"CapPass",216.53,-221.02,,"Qualified",0.980,2864.89,2869.14,"416-15",378,"Alloy 617","Plate",314626
399,"CapPass",221.78,-215.61,,"Qualified",1.029,2873.06,2876.86,"416-15",379,"Alloy 617","Plate",314626
400,"CapPass",214.16,-218.33,,"Qualified",0.981,2880.87,2885.17,"416-15",380,"Alloy 617","Plate",314626
401,"CapPass",217.89,-213.69,,"Qualified",1.020,2888.97,2892.85,"416-15",381,"Alloy 617","Plate",314626
402,"CapPass",217.44,-213.58,,"Qualified",1.018,2897.08,2900.85,"416-15",382,"Alloy 617","Plate",314626
403,"CapPass",217.25,-216.95,,"Qualified",1.001,2905.13,2908.90,"416-15",383,"Alloy 617","Plate",314626
404,"CapPass",217.11,-215.90,,"Qualified",1.006,2912.95,2916.78,"416-15",384,"Alloy 617","Plate",314626
405,"CapPass",213.45,-218.45,,"Qualified",0.977,2921.18,2925.02,"416-15",385,"Alloy 617","Plate",314626
406,"CapPass",212.17,-217.04,,"Qualified",0.978,2928.81,2933.09,"416-15",386,"Alloy 617","Plate",314626
407,"CapPass",213.54,-215.46,,"Qualified",0.991,2936.76,2941.04,"416-15",387,"Alloy 617","Plate",314626
