Repository: js-molina/fatigue-A617

File: data/850C/Strain rate 0.001/0.60% strain/HTM_A19_Cycles_4164.csv (part 1 of 17)
"Stress Mpa","Strain","Qual State","Qual Exceptions","Elapsed Time Sec","Data State","Cycle Label","Cycle","Count","Sample","Alloy","Heat","Material_Form"
9.13,0.00004,"Qualified",,0.00,"CapPass","Cycle 1",1,1,"416-4","Alloy 617",314626,"Plate"
12.77,0.00006,"Qualified",,0.06,"CapPass","Cycle 1",1,2,"416-4","Alloy 617",314626,"Plate"
16.16,0.00009,"Qualified",,0.12,"CapPass","Cycle 1",1,3,"416-4","Alloy 617",314626,"Plate"
20.66,0.00011,"Qualified",,0.18,"CapPass","Cycle 1",1,4,"416-4","Alloy 617",314626,"Plate"
25.52,0.00014,"Qualified",,0.22,"CapPass","Cycle 1",1,5,"416-4","Alloy 617",314626,"Plate"
30.73,0.00017,"Qualified",,0.25,"CapPass","Cycle 1",1,6,"416-4","Alloy 617",314626,"Plate"
34.92,0.00019,"Qualified",,0.27,"CapPass","Cycle 1",1,7,"416-4","Alloy 617",314626,"Plate"
38.36,0.00022,"Qualified",,0.29,"CapPass","Cycle 1",1,8,"416-4","Alloy 617",314626,"Plate"
41.88,0.00024,"Qualified",,0.31,"CapPass","Cycle 1",1,9,"416-4","Alloy 617",314626,"Plate"
45.37,0.00027,"Qualified",,0.33,"CapPass","Cycle 1",1,10,"416-4","Alloy 617",314626,"Plate"
48.71,0.00029,"Qualified",,0.35,"CapPass","Cycle 1",1,11,"416-4","Alloy 617",314626,"Plate"
52.31,0.00032,"Qualified",,0.38,"CapPass","Cycle 1",1,12,"416-4","Alloy 617",314626,"Plate"
55.75,0.00034,"Qualified",,0.40,"CapPass","Cycle 1",1,13,"416-4","Alloy 617",314626,"Plate"
59.36,0.00037,"Qualified",,0.43,"CapPass","Cycle 1",1,14,"416-4","Alloy 617",314626,"Plate"
63.02,0.00040,"Qualified",,0.46,"CapPass","Cycle 1",1,15,"416-4","Alloy 617",314626,"Plate"
66.55,0.00042,"Qualified",,0.50,"CapPass","Cycle 1",1,16,"416-4","Alloy 617",314626,"Plate"
70.28,0.00045,"Qualified",,0.53,"CapPass","Cycle 1",1,17,"416-4","Alloy 617",314626,"Plate"
74.06,0.00047,"Qualified",,0.56,"CapPass","Cycle 1",1,18,"416-4","Alloy 617",314626,"Plate"
78.18,0.00050,"Qualified",,0.60,"CapPass","Cycle 1",1,19,"416-4","Alloy 617",314626,"Plate"
82.47,0.00052,"Qualified",,0.64,"CapPass","Cycle 1",1,20,"416-4","Alloy 617",314626,"Plate"
86.20,0.00055,"Qualified",,0.67,"CapPass","Cycle 1",1,21,"416-4","Alloy 617",314626,"Plate"
90.09,0.00057,"Qualified",,0.70,"CapPass","Cycle 1",1,22,"416-4","Alloy 617",314626,"Plate"
94.02,0.00060,"Qualified",,0.73,"CapPass","Cycle 1",1,23,"416-4","Alloy 617",314626,"Plate"
97.82,0.00062,"Qualified",,0.76,"CapPass","Cycle 1",1,24,"416-4","Alloy 617",314626,"Plate"
101.79,0.00065,"Qualified",,0.79,"CapPass","Cycle 1",1,25,"416-4","Alloy 617",314626,"Plate"
106.07,0.00067,"Qualified",,0.83,"CapPass","Cycle 1",1,26,"416-4","Alloy 617",314626,"Plate"
106.55,0.00068,"Qualified",,0.83,"CapPass","Cycle 1",1,27,"416-4","Alloy 617",314626,"Plate"
110.06,0.00070,"Qualified",,0.86,"CapPass","Cycle 1",1,28,"416-4","Alloy 617",314626,"Plate"
114.26,0.00072,"Qualified",,0.89,"CapPass","Cycle 1",1,29,"416-4","Alloy 617",314626,"Plate"
118.44,0.00075,"Qualified",,0.92,"CapPass","Cycle 1",1,30,"416-4","Alloy 617",314626,"Plate"
122.65,0.00077,"Qualified",,0.95,"CapPass","Cycle 1",1,31,"416-4","Alloy 617",314626,"Plate"
127.21,0.00080,"Qualified",,0.98,"CapPass","Cycle 1",1,32,"416-4","Alloy 617",314626,"Plate"
131.57,0.00083,"Qualified",,1.00,"CapPass","Cycle 1",1,33,"416-4","Alloy 617",314626,"Plate"
135.58,0.00085,"Qualified",,1.02,"CapPass","Cycle 1",1,34,"416-4","Alloy 617",314626,"Plate"
139.65,0.00088,"Qualified",,1.05,"CapPass","Cycle 1",1,35,"416-4","Alloy 617",314626,"Plate"
143.81,0.00090,"Qualified",,1.07,"CapPass","Cycle 1",1,36,"416-4","Alloy 617",314626,"Plate"
147.70,0.00093,"Qualified",,1.09,"CapPass","Cycle 1",1,37,"416-4","Alloy 617",314626,"Plate"
151.72,0.00095,"Qualified",,1.11,"CapPass","Cycle 1",1,38,"416-4","Alloy 617",314626,"Plate"
155.83,0.00098,"Qualified",,1.13,"CapPass","Cycle 1",1,39,"416-4","Alloy 617",314626,"Plate"
159.85,0.00100,"Qualified",,1.16,"CapPass","Cycle 1",1,40,"416-4","Alloy 617",314626,"Plate"
163.42,0.00103,"Qualified",,1.18,"CapPass","Cycle 1",1,41,"416-4","Alloy 617",314626,"Plate"
166.75,0.00106,"Qualified",,1.20,"CapPass","Cycle 1",1,42,"416-4","Alloy 617",314626,"Plate"
169.23,0.00108,"Qualified",,1.21,"CapPass","Cycle 1",1,43,"416-4","Alloy 617",314626,"Plate"
169.71,0.00111,"Qualified",,1.23,"CapPass","Cycle 1",1,44,"416-4","Alloy 617",314626,"Plate"
169.95,0.00113,"Qualified",,1.24,"CapPass","Cycle 1",1,45,"416-4","Alloy 617",314626,"Plate"
170.29,0.00116,"Qualified",,1.24,"CapPass","Cycle 1",1,46,"416-4","Alloy 617",314626,"Plate"
170.50,0.00119,"Qualified",,1.25,"CapPass","Cycle 1",1,47,"416-4","Alloy 617",314626,"Plate"
170.64,0.00122,"Qualified",,1.25,"CapPass","Cycle 1",1,48,"416-4","Alloy 617",314626,"Plate"
170.82,0.00125,"Qualified",,1.26,"CapPass","Cycle 1",1,49,"416-4","Alloy 617",314626,"Plate"
170.96,0.00128,"Qualified",,1.26,"CapPass","Cycle 1",1,50,"416-4","Alloy 617",314626,"Plate"
171.03,0.00131,"Qualified",,1.26,"CapPass","Cycle 1",1,51,"416-4","Alloy 617",314626,"Plate"
171.08,0.00134,"Qualified",,1.27,"CapPass","Cycle 1",1,52,"416-4","Alloy 617",314626,"Plate"
171.05,0.00137,"Qualified",,1.27,"CapPass","Cycle 1",1,53,"416-4","Alloy 617",314626,"Plate"
171.04,0.00139,"Qualified",,1.28,"CapPass","Cycle 1",1,54,"416-4","Alloy 617",314626,"Plate"
170.96,0.00142,"Qualified",,1.28,"CapPass","Cycle 1",1,55,"416-4","Alloy 617",314626,"Plate"
170.85,0.00145,"Qualified",,1.28,"CapPass","Cycle 1",1,56,"416-4","Alloy 617",314626,"Plate"
170.63,0.00148,"Qualified",,1.29,"CapPass","Cycle 1",1,57,"416-4","Alloy 617",314626,"Plate"
170.41,0.00150,"Qualified",,1.29,"CapPass","Cycle 1",1,58,"416-4","Alloy 617",314626,"Plate"
169.92,0.00153,"Qualified",,1.30,"CapPass","Cycle 1",1,59,"416-4","Alloy 617",314626,"Plate"
169.08,0.00156,"Qualified",,1.31,"CapPass","Cycle 1",1,60,"416-4","Alloy 617",314626,"Plate"
166.69,0.00158,"Qualified",,1.32,"CapPass","Cycle 1",1,61,"416-4","Alloy 617",314626,"Plate"
158.82,0.00156,"Qualified",,1.36,"CapPass","Cycle 1",1,62,"416-4","Alloy 617",314626,"Plate"
155.61,0.00153,"Qualified",,1.37,"CapPass","Cycle 1",1,63,"416-4","Alloy 617",314626,"Plate"
152.70,0.00151,"Qualified",,1.39,"CapPass","Cycle 1",1,64,"416-4","Alloy 617",314626,"Plate"
150.44,0.00148,"Qualified",,1.41,"CapPass","Cycle 1",1,65,"416-4","Alloy 617",314626,"Plate"
158.46,0.00151,"Qualified",,1.56,"CapPass","Cycle 1",1,66,"416-4","Alloy 617",314626,"Plate"
161.95,0.00153,"Qualified",,1.59,"CapPass","Cycle 1",1,67,"416-4","Alloy 617",314626,"Plate"
165.34,0.00156,"Qualified",,1.62,"CapPass","Cycle 1",1,68,"416-4","Alloy 617",314626,"Plate"
168.67,0.00158,"Qualified",,1.64,"CapPass","Cycle 1",1,69,"416-4","Alloy 617",314626,"Plate"
172.09,0.00161,"Qualified",,1.67,"CapPass","Cycle 1",1,70,"416-4","Alloy 617",314626,"Plate"
175.54,0.00164,"Qualified",,1.70,"CapPass","Cycle 1",1,71,"416-4","Alloy 617",314626,"Plate"
169.16,0.00166,"Qualified",,1.73,"CapPass","Cycle 1",1,72,"416-4","Alloy 617",314626,"Plate"
171.73,0.00169,"Qualified",,1.74,"CapPass","Cycle 1",1,73,"416-4","Alloy 617",314626,"Plate"
172.92,0.00171,"Qualified",,1.75,"CapPass","Cycle 1",1,74,"416-4","Alloy 617",314626,"Plate"
174.14,0.00174,"Qualified",,1.76,"CapPass","Cycle 1",1,75,"416-4","Alloy 617",314626,"Plate"
174.73,0.00177,"Qualified",,1.78,"CapPass","Cycle 1",1,76,"416-4","Alloy 617",314626,"Plate"
174.59,0.00179,"Qualified",,1.79,"CapPass","Cycle 1",1,77,"416-4","Alloy 617",314626,"Plate"
174.36,0.00182,"Qualified",,1.79,"CapPass","Cycle 1",1,78,"416-4","Alloy 617",314626,"Plate"
174.26,0.00185,"Qualified",,1.80,"CapPass","Cycle 1",1,79,"416-4","Alloy 617",314626,"Plate"
174.22,0.00187,"Qualified",,1.80,"CapPass","Cycle 1",1,80,"416-4","Alloy 617",314626,"Plate"
174.22,0.00190,"Qualified",,1.80,"CapPass","Cycle 1",1,81,"416-4","Alloy 617",314626,"Plate"
174.32,0.00194,"Qualified",,1.81,"CapPass","Cycle 1",1,82,"416-4","Alloy 617",314626,"Plate"
174.27,0.00197,"Qualified",,1.81,"CapPass","Cycle 1",1,83,"416-4","Alloy 617",314626,"Plate"
174.14,0.00200,"Qualified",,1.82,"CapPass","Cycle 1",1,84,"416-4","Alloy 617",314626,"Plate"
174.13,0.00203,"Qualified",,1.82,"CapPass","Cycle 1",1,85,"416-4","Alloy 617",314626,"Plate"
173.99,0.00205,"Qualified",,1.82,"CapPass","Cycle 1",1,86,"416-4","Alloy 617",314626,"Plate"
173.71,0.00208,"Qualified",,1.83,"CapPass","Cycle 1",1,87,"416-4","Alloy 617",314626,"Plate"
173.33,0.00211,"Qualified",,1.83,"CapPass","Cycle 1",1,88,"416-4","Alloy 617",314626,"Plate"
172.57,0.00214,"Qualified",,1.84,"CapPass","Cycle 1",1,89,"416-4","Alloy 617",314626,"Plate"
159.14,0.00211,"Qualified",,1.90,"CapPass","Cycle 1",1,90,"416-4","Alloy 617",314626,"Plate"
156.05,0.00209,"Qualified",,1.92,"CapPass","Cycle 1",1,91,"416-4","Alloy 617",314626,"Plate"
153.18,0.00206,"Qualified",,1.94,"CapPass","Cycle 1",1,92,"416-4","Alloy 617",314626,"Plate"
150.93,0.00204,"Qualified",,1.97,"CapPass","Cycle 1",1,93,"416-4","Alloy 617",314626,"Plate"
157.70,0.00206,"Qualified",,2.10,"CapPass","Cycle 1",1,94,"416-4","Alloy 617",314626,"Plate"
161.43,0.00209,"Qualified",,2.13,"CapPass","Cycle 1",1,95,"416-4","Alloy 617",314626,"Plate"
165.05,0.00211,"Qualified",,2.16,"CapPass","Cycle 1",1,96,"416-4","Alloy 617",314626,"Plate"
168.40,0.00214,"Qualified",,2.18,"CapPass","Cycle 1",1,97,"416-4","Alloy 617",314626,"Plate"
171.90,0.00216,"Qualified",,2.21,"CapPass","Cycle 1",1,98,"416-4","Alloy 617",314626,"Plate"
175.30,0.00219,"Qualified",,2.24,"CapPass","Cycle 1",1,99,"416-4","Alloy 617",314626,"Plate"
178.68,0.00222,"Qualified",,2.27,"CapPass","Cycle 1",1,100,"416-4","Alloy 617",314626,"Plate"
171.14,0.00225,"Qualified",,2.29,"CapPass","Cycle 1",1,101,"416-4","Alloy 617",314626,"Plate"
171.34,0.00228,"Qualified",,2.29,"CapPass","Cycle 1",1,102,"416-4","Alloy 617",314626,"Plate"
171.59,0.00231,"Qualified",,2.29,"CapPass","Cycle 1",1,103,"416-4","Alloy 617",314626,"Plate"
171.89,0.00235,"Qualified",,2.29,"CapPass","Cycle 1",1,104,"416-4","Alloy 617",314626,"Plate"
172.06,0.00238,"Qualified",,2.29,"CapPass","Cycle 1",1,105,"416-4","Alloy 617",314626,"Plate"
172.17,0.00240,"Qualified",,2.29,"CapPass","Cycle 1",1,106,"416-4","Alloy 617",314626,"Plate"
172.27,0.00243,"Qualified",,2.30,"CapPass","Cycle 1",1,107,"416-4","Alloy 617",314626,"Plate"
172.46,0.00246,"Qualified",,2.30,"CapPass","Cycle 1",1,108,"416-4","Alloy 617",314626,"Plate"
172.61,0.00249,"Qualified",,2.30,"CapPass","Cycle 1",1,109,"416-4","Alloy 617",314626,"Plate"
172.71,0.00252,"Qualified",,2.30,"CapPass","Cycle 1",1,110,"416-4","Alloy 617",314626,"Plate"
172.78,0.00256,"Qualified",,2.30,"CapPass","Cycle 1",1,111,"416-4","Alloy 617",314626,"Plate"
172.82,0.00259,"Qualified",,2.30,"CapPass","Cycle 1",1,112,"416-4","Alloy 617",314626,"Plate"
172.91,0.00262,"Qualified",,2.30,"CapPass","Cycle 1",1,113,"416-4","Alloy 617",314626,"Plate"
173.11,0.00265,"Qualified",,2.30,"CapPass","Cycle 1",1,114,"416-4","Alloy 617",314626,"Plate"
173.19,0.00267,"Qualified",,2.30,"CapPass","Cycle 1",1,115,"416-4","Alloy 617",314626,"Plate"
173.20,0.00270,"Qualified",,2.30,"CapPass","Cycle 1",1,116,"416-4","Alloy 617",314626,"Plate"
173.24,0.00273,"Qualified",,2.31,"CapPass","Cycle 1",1,117,"416-4","Alloy 617",314626,"Plate"
173.36,0.00277,"Qualified",,2.31,"CapPass","Cycle 1",1,118,"416-4","Alloy 617",314626,"Plate"
173.50,0.00282,"Qualified",,2.31,"CapPass","Cycle 1",1,119,"416-4","Alloy 617",314626,"Plate"
173.37,0.00286,"Qualified",,2.31,"CapPass","Cycle 1",1,120,"416-4","Alloy 617",314626,"Plate"
173.33,0.00289,"Qualified",,2.31,"CapPass","Cycle 1",1,121,"416-4","Alloy 617",314626,"Plate"
173.25,0.00292,"Qualified",,2.32,"CapPass","Cycle 1",1,122,"416-4","Alloy 617",314626,"Plate"
172.96,0.00295,"Qualified",,2.32,"CapPass","Cycle 1",1,123,"416-4","Alloy 617",314626,"Plate"
172.72,0.00298,"Qualified",,2.32,"CapPass","Cycle 1",1,124,"416-4","Alloy 617",314626,"Plate"
172.08,0.00300,"Qualified",,2.32,"CapPass","Cycle 1",1,125,"416-4","Alloy 617",314626,"Plate"
170.68,0.00303,"Qualified",,2.33,"CapPass","Cycle 1",1,126,"416-4","Alloy 617",314626,"Plate"
153.33,0.00300,"Qualified",,2.36,"CapPass","Cycle 1",1,127,"416-4","Alloy 617",314626,"Plate"
148.49,0.00298,"Qualified",,2.36,"CapPass","Cycle 1",1,128,"416-4","Alloy 617",314626,"Plate"
144.32,0.00295,"Qualified",,2.37,"CapPass","Cycle 1",1,129,"416-4","Alloy 617",314626,"Plate"
140.24,0.00292,"Qualified",,2.38,"CapPass","Cycle 1",1,130,"416-4","Alloy 617",314626,"Plate"
136.28,0.00289,"Qualified",,2.38,"CapPass","Cycle 1",1,131,"416-4","Alloy 617",314626,"Plate"
132.44,0.00287,"Qualified",,2.39,"CapPass","Cycle 1",1,132,"416-4","Alloy 617",314626,"Plate"
128.91,0.00284,"Qualified",,2.39,"CapPass","Cycle 1",1,133,"416-4","Alloy 617",314626,"Plate"
125.56,0.00281,"Qualified",,2.40,"CapPass","Cycle 1",1,134,"416-4","Alloy 617",314626,"Plate"
122.38,0.00278,"Qualified",,2.41,"CapPass","Cycle 1",1,135,"416-4","Alloy 617",314626,"Plate"
119.53,0.00276,"Qualified",,2.41,"CapPass","Cycle 1",1,136,"416-4","Alloy 617",314626,"Plate"
116.36,0.00273,"Qualified",,2.42,"CapPass","Cycle 1",1,137,"416-4","Alloy 617",314626,"Plate"
113.62,0.00270,"Qualified",,2.42,"CapPass","Cycle 1",1,138,"416-4","Alloy 617",314626,"Plate"
110.84,0.00268,"Qualified",,2.43,"CapPass","Cycle 1",1,139,"416-4","Alloy 617",314626,"Plate"
108.28,0.00265,"Qualified",,2.44,"CapPass","Cycle 1",1,140,"416-4","Alloy 617",314626,"Plate"
106.07,0.00262,"Qualified",,2.45,"CapPass","Cycle 1",1,141,"416-4","Alloy 617",314626,"Plate"
104.00,0.00260,"Qualified",,2.46,"CapPass","Cycle 1",1,142,"416-4","Alloy 617",314626,"Plate"
102.38,0.00257,"Qualified",,2.48,"CapPass","Cycle 1",1,143,"416-4","Alloy 617",314626,"Plate"
98.82,0.00255,"Qualified",,2.58,"CapPass","Cycle 1",1,144,"416-4","Alloy 617",314626,"Plate"
93.59,0.00252,"Qualified",,2.64,"CapPass","Cycle 1",1,145,"416-4","Alloy 617",314626,"Plate"
89.29,0.00250,"Qualified",,2.67,"CapPass","Cycle 1",1,146,"416-4","Alloy 617",314626,"Plate"
85.34,0.00247,"Qualified",,2.70,"CapPass","Cycle 1",1,147,"416-4","Alloy 617",314626,"Plate"
81.50,0.00245,"Qualified",,2.73,"CapPass","Cycle 1",1,148,"416-4","Alloy 617",314626,"Plate"
77.47,0.00242,"Qualified",,2.76,"CapPass","Cycle 1",1,149,"416-4","Alloy 617",314626,"Plate"
73.77,0.00240,"Qualified",,2.79,"CapPass","Cycle 1",1,150,"416-4","Alloy 617",314626,"Plate"
70.00,0.00237,"Qualified",,2.82,"CapPass","Cycle 1",1,151,"416-4","Alloy 617",314626,"Plate"
68.47,0.00236,"Qualified",,2.83,"CapPass","Cycle 1",1,152,"416-4","Alloy 617",314626,"Plate"
66.31,0.00235,"Qualified",,2.84,"CapPass","Cycle 1",1,153,"416-4","Alloy 617",314626,"Plate"
62.56,0.00232,"Qualified",,2.87,"CapPass","Cycle 1",1,154,"416-4","Alloy 617",314626,"Plate"
58.69,0.00229,"Qualified",,2.90,"CapPass","Cycle 1",1,155,"416-4","Alloy 617",314626,"Plate"
55.15,0.00227,"Qualified",,2.93,"CapPass","Cycle 1",1,156,"416-4","Alloy 617",314626,"Plate"
51.59,0.00224,"Qualified",,2.96,"CapPass","Cycle 1",1,157,"416-4","Alloy 617",314626,"Plate"
47.86,0.00222,"Qualified",,2.98,"CapPass","Cycle 1",1,158,"416-4","Alloy 617",314626,"Plate"
44.42,0.00219,"Qualified",,3.01,"CapPass","Cycle 1",1,159,"416-4","Alloy 617",314626,"Plate"
40.96,0.00217,"Qualified",,3.04,"CapPass","Cycle 1",1,160,"416-4","Alloy 617",314626,"Plate"
36.98,0.00214,"Qualified",,3.07,"CapPass","Cycle 1",1,161,"416-4","Alloy 617",314626,"Plate"
32.96,0.00212,"Qualified",,3.10,"CapPass","Cycle 1",1,162,"416-4","Alloy 617",314626,"Plate"
29.15,0.00209,"Qualified",,3.13,"CapPass","Cycle 1",1,163,"416-4","Alloy 617",314626,"Plate"
25.31,0.00207,"Qualified",,3.16,"CapPass","Cycle 1",1,164,"416-4","Alloy 617",314626,"Plate"
21.66,0.00204,"Qualified",,3.18,"CapPass","Cycle 1",1,165,"416-4","Alloy 617",314626,"Plate"
18.40,0.00202,"Qualified",,3.21,"CapPass","Cycle 1",1,166,"416-4","Alloy 617",314626,"Plate"
14.57,0.00199,"Qualified",,3.24,"CapPass","Cycle 1",1,167,"416-4","Alloy 617",314626,"Plate"
10.87,0.00196,"Qualified",,3.27,"CapPass","Cycle 1",1,168,"416-4","Alloy 617",314626,"Plate"
7.30,0.00194,"Qualified",,3.29,"CapPass","Cycle 1",1,169,"416-4","Alloy 617",314626,"Plate"
3.74,0.00191,"Qualified",,3.32,"CapPass","Cycle 1",1,170,"416-4","Alloy 617",314626,"Plate"
0.30,0.00189,"Qualified",,3.35,"CapPass","Cycle 1",1,171,"416-4","Alloy 617",314626,"Plate"
-3.44,0.00186,"Qualified",,3.38,"CapPass","Cycle 1",1,172,"416-4","Alloy 617",314626,"Plate"
-7.19,0.00184,"Qualified",,3.41,"CapPass","Cycle 1",1,173,"416-4","Alloy 617",314626,"Plate"
-10.88,0.00181,"Qualified",,3.44,"CapPass","Cycle 1",1,174,"416-4","Alloy 617",314626,"Plate"
-14.13,0.00179,"Qualified",,3.47,"CapPass","Cycle 1",1,175,"416-4","Alloy 617",314626,"Plate"
-15.09,0.00176,"Qualified",,3.51,"CapPass","Cycle 1",1,176,"416-4","Alloy 617",314626,"Plate"
-21.86,0.00174,"Qualified",,3.66,"CapPass","Cycle 1",1,177,"416-4","Alloy 617",314626,"Plate"
-27.72,0.00171,"Qualified",,3.68,"CapPass","Cycle 1",1,178,"416-4","Alloy 617",314626,"Plate"
-32.29,0.00168,"Qualified",,3.70,"CapPass","Cycle 1",1,179,"416-4","Alloy 617",314626,"Plate"
-35.95,0.00166,"Qualified",,3.71,"CapPass","Cycle 1",1,180,"416-4","Alloy 617",314626,"Plate"
-39.27,0.00163,"Qualified",,3.72,"CapPass","Cycle 1",1,181,"416-4","Alloy 617",314626,"Plate"
-42.58,0.00161,"Qualified",,3.74,"CapPass","Cycle 1",1,182,"416-4","Alloy 617",314626,"Plate"
-45.99,0.00158,"Qualified",,3.75,"CapPass","Cycle 1",1,183,"416-4","Alloy 617",314626,"Plate"
-49.14,0.00156,"Qualified",,3.77,"CapPass","Cycle 1",1,184,"416-4","Alloy 617",314626,"Plate"
-52.08,0.00153,"Qualified",,3.79,"CapPass","Cycle 1",1,185,"416-4","Alloy 617",314626,"Plate"
-55.16,0.00151,"Qualified",,3.81,"CapPass","Cycle 1",1,186,"416-4","Alloy 617",314626,"Plate"
-57.21,0.00149,"Qualified",,3.83,"CapPass","Cycle 1",1,187,"416-4","Alloy 617",314626,"Plate"
-58.36,0.00148,"Qualified",,3.84,"CapPass","Cycle 1",1,188,"416-4","Alloy 617",314626,"Plate"
-61.72,0.00145,"Qualified",,3.87,"CapPass","Cycle 1",1,189,"416-4","Alloy 617",314626,"Plate"
-65.20,0.00143,"Qualified",,3.90,"CapPass","Cycle 1",1,190,"416-4","Alloy 617",314626,"Plate"
-68.78,0.00140,"Qualified",,3.93,"CapPass","Cycle 1",1,191,"416-4","Alloy 617",314626,"Plate"
-72.00,0.00138,"Qualified",,3.96,"CapPass","Cycle 1",1,192,"416-4","Alloy 617",314626,"Plate"
-75.45,0.00135,"Qualified",,4.00,"CapPass","Cycle 1",1,193,"416-4","Alloy 617",314626,"Plate"
-78.81,0.00133,"Qualified",,4.03,"CapPass","Cycle 1",1,194,"416-4","Alloy 617",314626,"Plate"
-81.97,0.00130,"Qualified",,4.06,"CapPass","Cycle 1",1,195,"416-4","Alloy 617",314626,"Plate"
-85.27,0.00128,"Qualified",,4.09,"CapPass","Cycle 1",1,196,"416-4","Alloy 617",314626,"Plate"
-89.15,0.00125,"Qualified",,4.13,"CapPass","Cycle 1",1,197,"416-4","Alloy 617",314626,"Plate"
-93.12,0.00123,"Qualified",,4.17,"CapPass","Cycle 1",1,198,"416-4","Alloy 617",314626,"Plate"
-97.20,0.00120,"Qualified",,4.20,"CapPass","Cycle 1",1,199,"416-4","Alloy 617",314626,"Plate"
-101.14,0.00118,"Qualified",,4.23,"CapPass","Cycle 1",1,200,"416-4","Alloy 617",314626,"Plate"
-105.05,0.00115,"Qualified",,4.27,"CapPass","Cycle 1",1,201,"416-4","Alloy 617",314626,"Plate"
-108.89,0.00113,"Qualified",,4.29,"CapPass","Cycle 1",1,202,"416-4","Alloy 617",314626,"Plate"
-112.75,0.00110,"Qualified",,4.32,"CapPass","Cycle 1",1,203,"416-4","Alloy 617",314626,"Plate"
-116.12,0.00107,"Qualified",,4.34,"CapPass","Cycle 1",1,204,"416-4","Alloy 617",314626,"Plate"
-119.13,0.00105,"Qualified",,4.35,"CapPass","Cycle 1",1,205,"416-4","Alloy 617",314626,"Plate"
-121.70,0.00102,"Qualified",,4.37,"CapPass","Cycle 1",1,206,"416-4","Alloy 617",314626,"Plate"
-123.84,0.00100,"Qualified",,4.38,"CapPass","Cycle 1",1,207,"416-4","Alloy 617",314626,"Plate"
-125.73,0.00097,"Qualified",,4.39,"CapPass","Cycle 1",1,208,"416-4","Alloy 617",314626,"Plate"
-127.27,0.00094,"Qualified",,4.40,"CapPass","Cycle 1",1,209,"416-4","Alloy 617",314626,"Plate"
-128.48,0.00092,"Qualified",,4.41,"CapPass","Cycle 1",1,210,"416-4","Alloy 617",314626,"Plate"
-129.66,0.00089,"Qualified",,4.42,"CapPass","Cycle 1",1,211,"416-4","Alloy 617",314626,"Plate"
-130.66,0.00086,"Qualified",,4.43,"CapPass","Cycle 1",1,212,"416-4","Alloy 617",314626,"Plate"
-131.65,0.00084,"Qualified",,4.44,"CapPass","Cycle 1",1,213,"416-4","Alloy 617",314626,"Plate"
-132.59,0.00081,"Qualified",,4.45,"CapPass","Cycle 1",1,214,"416-4","Alloy 617",314626,"Plate"
-133.36,0.00078,"Qualified",,4.46,"CapPass","Cycle 1",1,215,"416-4","Alloy 617",314626,"Plate"
-134.13,0.00076,"Qualified",,4.47,"CapPass","Cycle 1",1,216,"416-4","Alloy 617",314626,"Plate"
-134.79,0.00073,"Qualified",,4.48,"CapPass","Cycle 1",1,217,"416-4","Alloy 617",314626,"Plate"
-135.55,0.00071,"Qualified",,4.50,"CapPass","Cycle 1",1,218,"416-4","Alloy 617",314626,"Plate"
-136.40,0.00068,"Qualified",,4.53,"CapPass","Cycle 1",1,219,"416-4","Alloy 617",314626,"Plate"
-138.49,0.00066,"Qualified",,4.58,"CapPass","Cycle 1",1,220,"416-4","Alloy 617",314626,"Plate"
-141.23,0.00063,"Qualified",,4.62,"CapPass","Cycle 1",1,221,"416-4","Alloy 617",314626,"Plate"
-143.47,0.00061,"Qualified",,4.64,"CapPass","Cycle 1",1,222,"416-4","Alloy 617",314626,"Plate"
-144.24,0.00058,"Qualified",,4.66,"CapPass","Cycle 1",1,223,"416-4","Alloy 617",314626,"Plate"
-144.07,0.00055,"Qualified",,4.67,"CapPass","Cycle 1",1,224,"416-4","Alloy 617",314626,"Plate"
-144.17,0.00053,"Qualified",,4.68,"CapPass","Cycle 1",1,225,"416-4","Alloy 617",314626,"Plate"
-144.42,0.00050,"Qualified",,4.68,"CapPass","Cycle 1",1,226,"416-4","Alloy 617",314626,"Plate"
-144.63,0.00047,"Qualified",,4.69,"CapPass","Cycle 1",1,227,"416-4","Alloy 617",314626,"Plate"
-144.82,0.00044,"Qualified",,4.69,"CapPass","Cycle 1",1,228,"416-4","Alloy 617",314626,"Plate"
-144.99,0.00041,"Qualified",,4.70,"CapPass","Cycle 1",1,229,"416-4","Alloy 617",314626,"Plate"
-145.19,0.00039,"Qualified",,4.70,"CapPass","Cycle 1",1,230,"416-4","Alloy 617",314626,"Plate"
-145.26,0.00036,"Qualified",,4.71,"CapPass","Cycle 1",1,231,"416-4","Alloy 617",314626,"Plate"
-145.26,0.00034,"Qualified",,4.71,"CapPass","Cycle 1",1,232,"416-4","Alloy 617",314626,"Plate"
-145.04,0.00031,"Qualified",,4.72,"CapPass","Cycle 1",1,233,"416-4","Alloy 617",314626,"Plate"
-136.14,0.00033,"Qualified",,4.82,"CapPass","Cycle 1",1,234,"416-4","Alloy 617",314626,"Plate"
-135.90,0.00034,"Qualified",,4.83,"CapPass","Cycle 1",1,235,"416-4","Alloy 617",314626,"Plate"
-144.26,0.00031,"Qualified",,4.96,"CapPass","Cycle 1",1,236,"416-4","Alloy 617",314626,"Plate"
-148.25,0.00028,"Qualified",,4.99,"CapPass","Cycle 1",1,237,"416-4","Alloy 617",314626,"Plate"
-152.22,0.00026,"Qualified",,5.02,"CapPass","Cycle 1",1,238,"416-4","Alloy 617",314626,"Plate"
-155.66,0.00023,"Qualified",,5.05,"CapPass","Cycle 1",1,239,"416-4","Alloy 617",314626,"Plate"
-155.03,0.00021,"Qualified",,5.08,"CapPass","Cycle 1",1,240,"416-4","Alloy 617",314626,"Plate"
-155.71,0.00018,"Qualified",,5.08,"CapPass","Cycle 1",1,241,"416-4","Alloy 617",314626,"Plate"
-156.17,0.00015,"Qualified",,5.09,"CapPass","Cycle 1",1,242,"416-4","Alloy 617",314626,"Plate"
-156.56,0.00013,"Qualified",,5.09,"CapPass","Cycle 1",1,243,"416-4","Alloy 617",314626,"Plate"
-156.47,0.00010,"Qualified",,5.10,"CapPass","Cycle 1",1,244,"416-4","Alloy 617",314626,"Plate"
-155.40,0.00007,"Qualified",,5.11,"CapPass","Cycle 1",1,245,"416-4","Alloy 617",314626,"Plate"
-155.30,0.00004,"Qualified",,5.11,"CapPass","Cycle 1",1,246,"416-4","Alloy 617",314626,"Plate"
-155.49,0.00001,"Qualified",,5.12,"CapPass","Cycle 1",1,247,"416-4","Alloy 617",314626,"Plate"
-155.67,-0.00002,"Qualified",,5.12,"CapPass","Cycle 1",1,248,"416-4","Alloy 617",314626,"Plate"
-155.80,-0.00006,"Qualified",,5.12,"CapPass","Cycle 1",1,249,"416-4","Alloy 617",314626,"Plate"
-155.94,-0.00009,"Qualified",,5.12,"CapPass","Cycle 1",1,250,"416-4","Alloy 617",314626,"Plate"
-156.06,-0.00013,"Qualified",,5.13,"CapPass","Cycle 1",1,251,"416-4","Alloy 617",314626,"Plate"
-156.10,-0.00016,"Qualified",,5.13,"CapPass","Cycle 1",1,252,"416-4","Alloy 617",314626,"Plate"
-156.11,-0.00019,"Qualified",,5.13,"CapPass","Cycle 1",1,253,"416-4","Alloy 617",314626,"Plate"
-155.99,-0.00022,"Qualified",,5.14,"CapPass","Cycle 1",1,254,"416-4","Alloy 617",314626,"Plate"
-155.76,-0.00025,"Qualified",,5.14,"CapPass","Cycle 1",1,255,"416-4","Alloy 617",314626,"Plate"
-155.20,-0.00028,"Qualified",,5.15,"CapPass","Cycle 1",1,256,"416-4","Alloy 617",314626,"Plate"
-143.61,-0.00025,"Qualified",,5.19,"CapPass","Cycle 1",1,257,"416-4","Alloy 617",314626,"Plate"
-139.92,-0.00023,"Qualified",,5.21,"CapPass","Cycle 1",1,258,"416-4","Alloy 617",314626,"Plate"
-136.64,-0.00020,"Qualified",,5.22,"CapPass","Cycle 1",1,259,"416-4","Alloy 617",314626,"Plate"
-133.72,-0.00017,"Qualified",,5.23,"CapPass","Cycle 1",1,260,"416-4","Alloy 617",314626,"Plate"
-131.17,-0.00015,"Qualified",,5.25,"CapPass","Cycle 1",1,261,"416-4","Alloy 617",314626,"Plate"
-129.08,-0.00012,"Qualified",,5.27,"CapPass","Cycle 1",1,262,"416-4","Alloy 617",314626,"Plate"
-138.60,-0.00015,"Qualified",,5.41,"CapPass","Cycle 1",1,263,"416-4","Alloy 617",314626,"Plate"
-142.51,-0.00017,"Qualified",,5.44,"CapPass","Cycle 1",1,264,"416-4","Alloy 617",314626,"Plate"
-146.16,-0.00020,"Qualified",,5.46,"CapPass","Cycle 1",1,265,"416-4","Alloy 617",314626,"Plate"
-150.10,-0.00022,"Qualified",,5.49,"CapPass","Cycle 1",1,266,"416-4","Alloy 617",314626,"Plate"
-153.79,-0.00025,"Qualified",,5.52,"CapPass","Cycle 1",1,267,"416-4","Alloy 617",314626,"Plate"
-157.34,-0.00027,"Qualified",,5.55,"CapPass","Cycle 1",1,268,"416-4","Alloy 617",314626,"Plate"
-161.20,-0.00030,"Qualified",,5.58,"CapPass","Cycle 1",1,269,"416-4","Alloy 617",314626,"Plate"
-164.85,-0.00033,"Qualified",,5.60,"CapPass","Cycle 1",1,270,"416-4","Alloy 617",314626,"Plate"
-167.69,-0.00035,"Qualified",,5.63,"CapPass","Cycle 1",1,271,"416-4","Alloy 617",314626,"Plate"
-165.27,-0.00038,"Qualified",,5.65,"CapPass","Cycle 1",1,272,"416-4","Alloy 617",314626,"Plate"
-165.43,-0.00040,"Qualified",,5.65,"CapPass","Cycle 1",1,273,"416-4","Alloy 617",314626,"Plate"
-165.69,-0.00043,"Qualified",,5.66,"CapPass","Cycle 1",1,274,"416-4","Alloy 617",314626,"Plate"
-165.94,-0.00046,"Qualified",,5.66,"CapPass","Cycle 1",1,275,"416-4","Alloy 617",314626,"Plate"
-166.19,-0.00050,"Qualified",,5.66,"CapPass","Cycle 1",1,276,"416-4","Alloy 617",314626,"Plate"
-166.40,-0.00053,"Qualified",,5.67,"CapPass","Cycle 1",1,277,"416-4","Alloy 617",314626,"Plate"
-166.58,-0.00057,"Qualified",,5.67,"CapPass","Cycle 1",1,278,"416-4","Alloy 617",314626,"Plate"
-166.70,-0.00060,"Qualified",,5.67,"CapPass","Cycle 1",1,279,"416-4","Alloy 617",314626,"Plate"
-166.77,-0.00063,"Qualified",,5.68,"CapPass","Cycle 1",1,280,"416-4","Alloy 617",314626,"Plate"
-166.82,-0.00066,"Qualified",,5.68,"CapPass","Cycle 1",1,281,"416-4","Alloy 617",314626,"Plate"
-166.81,-0.00069,"Qualified",,5.68,"CapPass","Cycle 1",1,282,"416-4","Alloy 617",314626,"Plate"
-166.76,-0.00072,"Qualified",,5.69,"CapPass","Cycle 1",1,283,"416-4","Alloy 617",314626,"Plate"
-166.61,-0.00075,"Qualified",,5.69,"CapPass","Cycle 1",1,284,"416-4","Alloy 617",314626,"Plate"
-166.40,-0.00077,"Qualified",,5.69,"CapPass","Cycle 1",1,285,"416-4","Alloy 617",314626,"Plate"
-166.05,-0.00080,"Qualified",,5.70,"CapPass","Cycle 1",1,286,"416-4","Alloy 617",314626,"Plate"
-165.38,-0.00083,"Qualified",,5.71,"CapPass","Cycle 1",1,287,"416-4","Alloy 617",314626,"Plate"
-163.08,-0.00085,"Qualified",,5.72,"CapPass","Cycle 1",1,288,"416-4","Alloy 617",314626,"Plate"
-153.70,-0.00083,"Qualified",,5.75,"CapPass","Cycle 1",1,289,"416-4","Alloy 617",314626,"Plate"
-149.86,-0.00080,"Qualified",,5.76,"CapPass","Cycle 1",1,290,"416-4","Alloy 617",314626,"Plate"
-146.35,-0.00077,"Qualified",,5.77,"CapPass","Cycle 1",1,291,"416-4","Alloy 617",314626,"Plate"
-143.25,-0.00075,"Qualified",,5.79,"CapPass","Cycle 1",1,292,"416-4","Alloy 617",314626,"Plate"
-140.54,-0.00072,"Qualified",,5.80,"CapPass","Cycle 1",1,293,"416-4","Alloy 617",314626,"Plate"
-138.11,-0.00070,"Qualified",,5.82,"CapPass","Cycle 1",1,294,"416-4","Alloy 617",314626,"Plate"
-137.47,-0.00069,"Qualified",,5.83,"CapPass","Cycle 1",1,295,"416-4","Alloy 617",314626,"Plate"
-136.50,-0.00067,"Qualified",,5.86,"CapPass","Cycle 1",1,296,"416-4","Alloy 617",314626,"Plate"
-143.02,-0.00070,"Qualified",,5.95,"CapPass","Cycle 1",1,297,"416-4","Alloy 617",314626,"Plate"
-147.00,-0.00072,"Qualified",,5.98,"CapPass","Cycle 1",1,298,"416-4","Alloy 617",314626,"Plate"
-150.57,-0.00075,"Qualified",,6.01,"CapPass","Cycle 1",1,299,"416-4","Alloy 617",314626,"Plate"
-154.18,-0.00077,"Qualified",,6.03,"CapPass","Cycle 1",1,300,"416-4","Alloy 617",314626,"Plate"
-157.85,-0.00080,"Qualified",,6.06,"CapPass","Cycle 1",1,301,"416-4","Alloy 617",314626,"Plate"
-161.37,-0.00083,"Qualified",,6.09,"CapPass","Cycle 1",1,302,"416-4","Alloy 617",314626,"Plate"
-164.83,-0.00085,"Qualified",,6.11,"CapPass","Cycle 1",1,303,"416-4","Alloy 617",314626,"Plate"
-168.13,-0.00088,"Qualified",,6.14,"CapPass","Cycle 1",1,304,"416-4","Alloy 617",314626,"Plate"
-171.48,-0.00090,"Qualified",,6.17,"CapPass","Cycle 1",1,305,"416-4","Alloy 617",314626,"Plate"
-169.05,-0.00093,"Qualified",,6.19,"CapPass","Cycle 1",1,306,"416-4","Alloy 617",314626,"Plate"
-169.69,-0.00096,"Qualified",,6.20,"CapPass","Cycle 1",1,307,"416-4","Alloy 617",314626,"Plate"
-170.09,-0.00098,"Qualified",,6.20,"CapPass","Cycle 1",1,308,"416-4","Alloy 617",314626,"Plate"
-170.43,-0.00102,"Qualified",,6.20,"CapPass","Cycle 1",1,309,"416-4","Alloy 617",314626,"Plate"
-170.83,-0.00105,"Qualified",,6.21,"CapPass","Cycle 1",1,310,"416-4","Alloy 617",314626,"Plate"
-171.18,-0.00108,"Qualified",,6.21,"CapPass","Cycle 1",1,311,"416-4","Alloy 617",314626,"Plate"
-171.47,-0.00111,"Qualified",,6.21,"CapPass","Cycle 1",1,312,"416-4","Alloy 617",314626,"Plate"
-171.79,-0.00114,"Qualified",,6.22,"CapPass","Cycle 1",1,313,"416-4","Alloy 617",314626,"Plate"
-172.02,-0.00117,"Qualified",,6.22,"CapPass","Cycle 1",1,314,"416-4","Alloy 617",314626,"Plate"
-172.27,-0.00120,"Qualified",,6.22,"CapPass","Cycle 1",1,315,"416-4","Alloy 617",314626,"Plate"
-172.36,-0.00122,"Qualified",,6.23,"CapPass","Cycle 1",1,316,"416-4","Alloy 617",314626,"Plate"
-162.40,-0.00120,"Qualified",,6.33,"CapPass","Cycle 1",1,317,"416-4","Alloy 617",314626,"Plate"
-170.33,-0.00123,"Qualified",,6.49,"CapPass","Cycle 1",1,318,"416-4","Alloy 617",314626,"Plate"
-174.14,-0.00125,"Qualified",,6.52,"CapPass","Cycle 1",1,319,"416-4","Alloy 617",314626,"Plate"
-177.84,-0.00128,"Qualified",,6.55,"CapPass","Cycle 1",1,320,"416-4","Alloy 617",314626,"Plate"
-175.88,-0.00130,"Qualified",,6.62,"CapPass","Cycle 1",1,321,"416-4","Alloy 617",314626,"Plate"
-176.42,-0.00133,"Qualified",,6.62,"CapPass","Cycle 1",1,322,"416-4","Alloy 617",314626,"Plate"
-175.62,-0.00137,"Qualified",,6.63,"CapPass","Cycle 1",1,323,"416-4","Alloy 617",314626,"Plate"
-174.43,-0.00139,"Qualified",,6.63,"CapPass","Cycle 1",1,324,"416-4","Alloy 617",314626,"Plate"
-174.38,-0.00142,"Qualified",,6.63,"CapPass","Cycle 1",1,325,"416-4","Alloy 617",314626,"Plate"
-174.86,-0.00145,"Qualified",,6.63,"CapPass","Cycle 1",1,326,"416-4","Alloy 617",314626,"Plate"
-175.18,-0.00149,"Qualified",,6.64,"CapPass","Cycle 1",1,327,"416-4","Alloy 617",314626,"Plate"
-175.54,-0.00152,"Qualified",,6.64,"CapPass","Cycle 1",1,328,"416-4","Alloy 617",314626,"Plate"
-175.77,-0.00155,"Qualified",,6.64,"CapPass","Cycle 1",1,329,"416-4","Alloy 617",314626,"Plate"
-175.96,-0.00158,"Qualified",,6.64,"CapPass","Cycle 1",1,330,"416-4","Alloy 617",314626,"Plate"
-176.26,-0.00162,"Qualified",,6.64,"CapPass","Cycle 1",1,331,"416-4","Alloy 617",314626,"Plate"
-176.43,-0.00165,"Qualified",,6.65,"CapPass","Cycle 1",1,332,"416-4","Alloy 617",314626,"Plate"
-176.53,-0.00169,"Qualified",,6.65,"CapPass","Cycle 1",1,333,"416-4","Alloy 617",314626,"Plate"
-176.78,-0.00172,"Qualified",,6.65,"CapPass","Cycle 1",1,334,"416-4","Alloy 617",314626,"Plate"
-176.81,-0.00175,"Qualified",,6.65,"CapPass","Cycle 1",1,335,"416-4","Alloy 617",314626,"Plate"
-176.81,-0.00177,"Qualified",,6.65,"CapPass","Cycle 1",1,336,"416-4","Alloy 617",314626,"Plate"
-176.91,-0.00181,"Qualified",,6.66,"CapPass","Cycle 1",1,337,"416-4","Alloy 617",314626,"Plate"
-176.74,-0.00184,"Qualified",,6.66,"CapPass","Cycle 1",1,338,"416-4","Alloy 617",314626,"Plate"
-176.64,-0.00187,"Qualified",,6.66,"CapPass","Cycle 1",1,339,"416-4","Alloy 617",314626,"Plate"
-176.32,-0.00190,"Qualified",,6.67,"CapPass","Cycle 1",1,340,"416-4","Alloy 617",314626,"Plate"
-175.68,-0.00192,"Qualified",,6.67,"CapPass","Cycle 1",1,341,"416-4","Alloy 617",314626,"Plate"
-173.31,-0.00195,"Qualified",,6.68,"CapPass","Cycle 1",1,342,"416-4","Alloy 617",314626,"Plate"
-161.97,-0.00192,"Qualified",,6.71,"CapPass","Cycle 1",1,343,"416-4","Alloy 617",314626,"Plate"
-157.48,-0.00189,"Qualified",,6.72,"CapPass","Cycle 1",1,344,"416-4","Alloy 617",314626,"Plate"
-153.54,-0.00187,"Qualified",,6.73,"CapPass","Cycle 1",1,345,"416-4","Alloy 617",314626,"Plate"
-149.98,-0.00184,"Qualified",,6.74,"CapPass","Cycle 1",1,346,"416-4","Alloy 617",314626,"Plate"
-146.42,-0.00182,"Qualified",,6.75,"CapPass","Cycle 1",1,347,"416-4","Alloy 617",314626,"Plate"
-143.10,-0.00179,"Qualified",,6.75,"CapPass","Cycle 1",1,348,"416-4","Alloy 617",314626,"Plate"
-140.23,-0.00176,"Qualified",,6.76,"CapPass","Cycle 1",1,349,"416-4","Alloy 617",314626,"Plate"
-137.53,-0.00174,"Qualified",,6.78,"CapPass","Cycle 1",1,350,"416-4","Alloy 617",314626,"Plate"
-134.96,-0.00171,"Qualified",,6.79,"CapPass","Cycle 1",1,351,"416-4","Alloy 617",314626,"Plate"
-132.84,-0.00169,"Qualified",,6.80,"CapPass","Cycle 1",1,352,"416-4","Alloy 617",314626,"Plate"
-131.57,-0.00166,"Qualified",,6.83,"CapPass","Cycle 1",1,353,"416-4","Alloy 617",314626,"Plate"
-131.57,-0.00166,"Qualified",,6.83,"CapPass","Cycle 1",1,354,"416-4","Alloy 617",314626,"Plate"
-138.09,-0.00169,"Qualified",,6.92,"CapPass","Cycle 1",1,355,"416-4","Alloy 617",314626,"Plate"
-141.78,-0.00171,"Qualified",,6.95,"CapPass","Cycle 1",1,356,"416-4","Alloy 617",314626,"Plate"
-145.29,-0.00174,"Qualified",,6.98,"CapPass","Cycle 1",1,357,"416-4","Alloy 617",314626,"Plate"
-148.74,-0.00176,"Qualified",,7.00,"CapPass","Cycle 1",1,358,"416-4","Alloy 617",314626,"Plate"
-152.29,-0.00179,"Qualified",,7.03,"CapPass","Cycle 1",1,359,"416-4","Alloy 617",314626,"Plate"
-155.78,-0.00181,"Qualified",,7.06,"CapPass","Cycle 1",1,360,"416-4","Alloy 617",314626,"Plate"
-159.35,-0.00184,"Qualified",,7.09,"CapPass","Cycle 1",1,361,"416-4","Alloy 617",314626,"Plate"
-162.81,-0.00186,"Qualified",,7.11,"CapPass","Cycle 1",1,362,"416-4","Alloy 617",314626,"Plate"
-166.30,-0.00189,"Qualified",,7.14,"CapPass","Cycle 1",1,363,"416-4","Alloy 617",314626,"Plate"
-170.02,-0.00191,"Qualified",,7.17,"CapPass","Cycle 1",1,364,"416-4","Alloy 617",314626,"Plate"
-173.41,-0.00194,"Qualified",,7.20,"CapPass","Cycle 1",1,365,"416-4","Alloy 617",314626,"Plate"
-176.72,-0.00197,"Qualified",,7.23,"CapPass","Cycle 1",1,366,"416-4","Alloy 617",314626,"Plate"
-180.11,-0.00199,"Qualified",,7.25,"CapPass","Cycle 1",1,367,"416-4","Alloy 617",314626,"Plate"
-183.39,-0.00202,"Qualified",,7.28,"CapPass","Cycle 1",1,368,"416-4","Alloy 617",314626,"Plate"
-178.69,-0.00204,"Qualified",,7.30,"CapPass","Cycle 1",1,369,"416-4","Alloy 617",314626,"Plate"
-180.23,-0.00207,"Qualified",,7.31,"CapPass","Cycle 1",1,370,"416-4","Alloy 617",314626,"Plate"
-179.50,-0.00209,"Qualified",,7.33,"CapPass","Cycle 1",1,371,"416-4","Alloy 617",314626,"Plate"
-179.87,-0.00212,"Qualified",,7.34,"CapPass","Cycle 1",1,372,"416-4","Alloy 617",314626,"Plate"
-180.24,-0.00215,"Qualified",,7.34,"CapPass","Cycle 1",1,373,"416-4","Alloy 617",314626,"Plate"
-180.45,-0.00217,"Qualified",,7.34,"CapPass","Cycle 1",1,374,"416-4","Alloy 617",314626,"Plate"
-180.81,-0.00220,"Qualified",,7.35,"CapPass","Cycle 1",1,375,"416-4","Alloy 617",314626,"Plate"
-180.97,-0.00223,"Qualified",,7.35,"CapPass","Cycle 1",1,376,"416-4","Alloy 617",314626,"Plate"
-181.24,-0.00226,"Qualified",,7.35,"CapPass","Cycle 1",1,377,"416-4","Alloy 617",314626,"Plate"
-181.38,-0.00229,"Qualified",,7.35,"CapPass","Cycle 1",1,378,"416-4","Alloy 617",314626,"Plate"
-181.59,-0.00232,"Qualified",,7.36,"CapPass","Cycle 1",1,379,"416-4","Alloy 617",314626,"Plate"
-181.76,-0.00235,"Qualified",,7.36,"CapPass","Cycle 1",1,380,"416-4","Alloy 617",314626,"Plate"
-181.72,-0.00237,"Qualified",,7.37,"CapPass","Cycle 1",1,381,"416-4","Alloy 617",314626,"Plate"
-181.49,-0.00240,"Qualified",,7.37,"CapPass","Cycle 1",1,382,"416-4","Alloy 617",314626,"Plate"
-180.55,-0.00242,"Qualified",,7.39,"CapPass","Cycle 1",1,383,"416-4","Alloy 617",314626,"Plate"
-171.06,-0.00240,"Qualified",,7.44,"CapPass","Cycle 1",1,384,"416-4","Alloy 617",314626,"Plate"
-168.03,-0.00237,"Qualified",,7.46,"CapPass","Cycle 1",1,385,"416-4","Alloy 617",314626,"Plate"
-165.53,-0.00235,"Qualified",,7.50,"CapPass","Cycle 1",1,386,"416-4","Alloy 617",314626,"Plate"
-172.54,-0.00237,"Qualified",,7.63,"CapPass","Cycle 1",1,387,"416-4","Alloy 617",314626,"Plate"
-176.43,-0.00240,"Qualified",,7.66,"CapPass","Cycle 1",1,388,"416-4","Alloy 617",314626,"Plate"
-180.30,-0.00243,"Qualified",,7.69,"CapPass","Cycle 1",1,389,"416-4","Alloy 617",314626,"Plate"
-183.20,-0.00245,"Qualified",,7.72,"CapPass","Cycle 1",1,390,"416-4","Alloy 617",314626,"Plate"
-184.37,-0.00248,"Qualified",,7.77,"CapPass","Cycle 1",1,391,"416-4","Alloy 617",314626,"Plate"
-181.30,-0.00247,"Qualified",,7.83,"CapPass","Cycle 1",1,392,"416-4","Alloy 617",314626,"Plate"
-176.83,-0.00245,"Qualified",,7.87,"CapPass","Cycle 1",1,393,"416-4","Alloy 617",314626,"Plate"
-172.20,-0.00243,"Qualified",,7.91,"CapPass","Cycle 1",1,394,"416-4","Alloy 617",314626,"Plate"
-167.95,-0.00240,"Qualified",,7.93,"CapPass","Cycle 1",1,395,"416-4","Alloy 617",314626,"Plate"
-163.98,-0.00237,"Qualified",,7.96,"CapPass","Cycle 1",1,396,"416-4","Alloy 617",314626,"Plate"
-160.01,-0.00235,"Qualified",,7.99,"CapPass","Cycle 1",1,397,"416-4","Alloy 617",314626,"Plate"
-155.80,-0.00232,"Qualified",,8.02,"CapPass","Cycle 1",1,398,"416-4","Alloy 617",314626,"Plate"
-151.97,-0.00230,"Qualified",,8.04,"CapPass","Cycle 1",1,399,"416-4","Alloy 617",314626,"Plate"
-147.80,-0.00227,"Qualified",,8.07,"CapPass","Cycle 1",1,400,"416-4","Alloy 617",314626,"Plate"
-143.36,-0.00225,"Qualified",,8.10,"CapPass","Cycle 1",1,401,"416-4","Alloy 617",314626,"Plate"
-139.37,-0.00222,"Qualified",,8.13,"CapPass","Cycle 1",1,402,"416-4","Alloy 617",314626,"Plate"
-135.21,-0.00220,"Qualified",,8.16,"CapPass","Cycle 1",1,403,"416-4","Alloy 617",314626,"Plate"
-131.20,-0.00217,"Qualified",,8.19,"CapPass","Cycle 1",1,404,"416-4","Alloy 617",314626,"Plate"
-127.34,-0.00215,"Qualified",,8.22,"CapPass","Cycle 1",1,405,"416-4","Alloy 617",314626,"Plate"
-123.33,-0.00212,"Qualified",,8.25,"CapPass","Cycle 1",1,406,"416-4","Alloy 617",314626,"Plate"
-119.40,-0.00210,"Qualified",,8.27,"CapPass","Cycle 1",1,407,"416-4","Alloy 617",314626,"Plate"
-115.32,-0.00207,"Qualified",,8.30,"CapPass","Cycle 1",1,408,"416-4","Alloy 617",314626,"Plate"
-111.52,-0.00204,"Qualified",,8.33,"CapPass","Cycle 1",1,409,"416-4","Alloy 617",314626,"Plate"
-107.63,-0.00202,"Qualified",,8.36,"CapPass","Cycle 1",1,410,"416-4","Alloy 617",314626,"Plate"
-103.67,-0.00199,"Qualified",,8.39,"CapPass","Cycle 1",1,411,"416-4","Alloy 617",314626,"Plate"
-99.83,-0.00197,"Qualified",,8.42,"CapPass","Cycle 1",1,412,"416-4","Alloy 617",314626,"Plate"
-96.00,-0.00194,"Qualified",,8.44,"CapPass","Cycle 1",1,413,"416-4","Alloy 617",314626,"Plate"
-91.89,-0.00192,"Qualified",,8.47,"CapPass","Cycle 1",1,414,"416-4","Alloy 617",314626,"Plate"
-88.00,-0.00189,"Qualified",,8.50,"CapPass","Cycle 1",1,415,"416-4","Alloy 617",314626,"Plate"
-84.06,-0.00187,"Qualified",,8.53,"CapPass","Cycle 1",1,416,"416-4","Alloy 617",314626,"Plate"
-80.01,-0.00184,"Qualified",,8.56,"CapPass","Cycle 1",1,417,"416-4","Alloy 617",314626,"Plate"
-76.27,-0.00182,"Qualified",,8.59,"CapPass","Cycle 1",1,418,"416-4","Alloy 617",314626,"Plate"
-72.12,-0.00179,"Qualified",,8.62,"CapPass","Cycle 1",1,419,"416-4","Alloy 617",314626,"Plate"
-68.20,-0.00177,"Qualified",,8.64,"CapPass","Cycle 1",1,420,"416-4","Alloy 617",314626,"Plate"
-64.28,-0.00174,"Qualified",,8.67,"CapPass","Cycle 1",1,421,"416-4","Alloy 617",314626,"Plate"
