Repository: js-molina/fatigue-A617

File: data/850C/Strain rate 0.001/0.60% strain/HTM_A19_Cycles_4165.csv (part 1 of 17)
"Stress Mpa","Strain","Qual State","Qual Exceptions","Elapsed Time Sec","Data State","Cycle Label","Cycle","Count","Sample","Alloy","Heat","Material_Form"
2.20,0.00003,"Qualified",,0.00,"CapPass","Cycle 1",1,1,"416-5","Alloy 617",314626,"Plate"
6.69,0.00006,"Qualified",,0.05,"CapPass","Cycle 1",1,2,"416-5","Alloy 617",314626,"Plate"
10.97,0.00008,"Qualified",,0.08,"CapPass","Cycle 1",1,3,"416-5","Alloy 617",314626,"Plate"
14.88,0.00011,"Qualified",,0.11,"CapPass","Cycle 1",1,4,"416-5","Alloy 617",314626,"Plate"
18.42,0.00013,"Qualified",,0.14,"CapPass","Cycle 1",1,5,"416-5","Alloy 617",314626,"Plate"
22.22,0.00016,"Qualified",,0.19,"CapPass","Cycle 1",1,6,"416-5","Alloy 617",314626,"Plate"
25.07,0.00018,"Qualified",,0.25,"CapPass","Cycle 1",1,7,"416-5","Alloy 617",314626,"Plate"
29.23,0.00021,"Qualified",,0.31,"CapPass","Cycle 1",1,8,"416-5","Alloy 617",314626,"Plate"
33.25,0.00024,"Qualified",,0.36,"CapPass","Cycle 1",1,9,"416-5","Alloy 617",314626,"Plate"
37.88,0.00026,"Qualified",,0.38,"CapPass","Cycle 1",1,10,"416-5","Alloy 617",314626,"Plate"
41.74,0.00029,"Qualified",,0.40,"CapPass","Cycle 1",1,11,"416-5","Alloy 617",314626,"Plate"
45.26,0.00031,"Qualified",,0.41,"CapPass","Cycle 1",1,12,"416-5","Alloy 617",314626,"Plate"
48.82,0.00034,"Qualified",,0.43,"CapPass","Cycle 1",1,13,"416-5","Alloy 617",314626,"Plate"
52.32,0.00036,"Qualified",,0.45,"CapPass","Cycle 1",1,14,"416-5","Alloy 617",314626,"Plate"
55.80,0.00039,"Qualified",,0.47,"CapPass","Cycle 1",1,15,"416-5","Alloy 617",314626,"Plate"
59.17,0.00041,"Qualified",,0.49,"CapPass","Cycle 1",1,16,"416-5","Alloy 617",314626,"Plate"
62.78,0.00044,"Qualified",,0.52,"CapPass","Cycle 1",1,17,"416-5","Alloy 617",314626,"Plate"
66.49,0.00046,"Qualified",,0.55,"CapPass","Cycle 1",1,18,"416-5","Alloy 617",314626,"Plate"
69.80,0.00049,"Qualified",,0.58,"CapPass","Cycle 1",1,19,"416-5","Alloy 617",314626,"Plate"
73.10,0.00052,"Qualified",,0.62,"CapPass","Cycle 1",1,20,"416-5","Alloy 617",314626,"Plate"
76.51,0.00054,"Qualified",,0.65,"CapPass","Cycle 1",1,21,"416-5","Alloy 617",314626,"Plate"
80.03,0.00057,"Qualified",,0.69,"CapPass","Cycle 1",1,22,"416-5","Alloy 617",314626,"Plate"
84.04,0.00059,"Qualified",,0.73,"CapPass","Cycle 1",1,23,"416-5","Alloy 617",314626,"Plate"
88.10,0.00062,"Qualified",,0.76,"CapPass","Cycle 1",1,24,"416-5","Alloy 617",314626,"Plate"
92.12,0.00064,"Qualified",,0.79,"CapPass","Cycle 1",1,25,"416-5","Alloy 617",314626,"Plate"
96.41,0.00067,"Qualified",,0.82,"CapPass","Cycle 1",1,26,"416-5","Alloy 617",314626,"Plate"
96.58,0.00067,"Qualified",,0.82,"CapPass","Cycle 1",1,27,"416-5","Alloy 617",314626,"Plate"
100.36,0.00069,"Qualified",,0.84,"CapPass","Cycle 1",1,28,"416-5","Alloy 617",314626,"Plate"
104.17,0.00072,"Qualified",,0.86,"CapPass","Cycle 1",1,29,"416-5","Alloy 617",314626,"Plate"
107.92,0.00074,"Qualified",,0.88,"CapPass","Cycle 1",1,30,"416-5","Alloy 617",314626,"Plate"
111.84,0.00077,"Qualified",,0.89,"CapPass","Cycle 1",1,31,"416-5","Alloy 617",314626,"Plate"
115.61,0.00080,"Qualified",,0.91,"CapPass","Cycle 1",1,32,"416-5","Alloy 617",314626,"Plate"
119.41,0.00082,"Qualified",,0.93,"CapPass","Cycle 1",1,33,"416-5","Alloy 617",314626,"Plate"
124.16,0.00085,"Qualified",,0.95,"CapPass","Cycle 1",1,34,"416-5","Alloy 617",314626,"Plate"
127.83,0.00087,"Qualified",,0.97,"CapPass","Cycle 1",1,35,"416-5","Alloy 617",314626,"Plate"
131.85,0.00090,"Qualified",,0.99,"CapPass","Cycle 1",1,36,"416-5","Alloy 617",314626,"Plate"
135.63,0.00093,"Qualified",,1.01,"CapPass","Cycle 1",1,37,"416-5","Alloy 617",314626,"Plate"
139.19,0.00095,"Qualified",,1.03,"CapPass","Cycle 1",1,38,"416-5","Alloy 617",314626,"Plate"
143.01,0.00098,"Qualified",,1.05,"CapPass","Cycle 1",1,39,"416-5","Alloy 617",314626,"Plate"
146.61,0.00100,"Qualified",,1.07,"CapPass","Cycle 1",1,40,"416-5","Alloy 617",314626,"Plate"
150.27,0.00103,"Qualified",,1.09,"CapPass","Cycle 1",1,41,"416-5","Alloy 617",314626,"Plate"
154.09,0.00105,"Qualified",,1.11,"CapPass","Cycle 1",1,42,"416-5","Alloy 617",314626,"Plate"
157.39,0.00108,"Qualified",,1.14,"CapPass","Cycle 1",1,43,"416-5","Alloy 617",314626,"Plate"
160.42,0.00110,"Qualified",,1.16,"CapPass","Cycle 1",1,44,"416-5","Alloy 617",314626,"Plate"
163.30,0.00113,"Qualified",,1.18,"CapPass","Cycle 1",1,45,"416-5","Alloy 617",314626,"Plate"
165.81,0.00116,"Qualified",,1.20,"CapPass","Cycle 1",1,46,"416-5","Alloy 617",314626,"Plate"
167.28,0.00118,"Qualified",,1.21,"CapPass","Cycle 1",1,47,"416-5","Alloy 617",314626,"Plate"
167.75,0.00121,"Qualified",,1.22,"CapPass","Cycle 1",1,48,"416-5","Alloy 617",314626,"Plate"
167.92,0.00124,"Qualified",,1.23,"CapPass","Cycle 1",1,49,"416-5","Alloy 617",314626,"Plate"
168.05,0.00127,"Qualified",,1.23,"CapPass","Cycle 1",1,50,"416-5","Alloy 617",314626,"Plate"
168.16,0.00130,"Qualified",,1.24,"CapPass","Cycle 1",1,51,"416-5","Alloy 617",314626,"Plate"
168.30,0.00132,"Qualified",,1.24,"CapPass","Cycle 1",1,52,"416-5","Alloy 617",314626,"Plate"
168.40,0.00135,"Qualified",,1.25,"CapPass","Cycle 1",1,53,"416-5","Alloy 617",314626,"Plate"
168.57,0.00138,"Qualified",,1.25,"CapPass","Cycle 1",1,54,"416-5","Alloy 617",314626,"Plate"
168.70,0.00140,"Qualified",,1.26,"CapPass","Cycle 1",1,55,"416-5","Alloy 617",314626,"Plate"
168.75,0.00143,"Qualified",,1.26,"CapPass","Cycle 1",1,56,"416-5","Alloy 617",314626,"Plate"
168.78,0.00146,"Qualified",,1.27,"CapPass","Cycle 1",1,57,"416-5","Alloy 617",314626,"Plate"
168.79,0.00148,"Qualified",,1.27,"CapPass","Cycle 1",1,58,"416-5","Alloy 617",314626,"Plate"
168.64,0.00151,"Qualified",,1.28,"CapPass","Cycle 1",1,59,"416-5","Alloy 617",314626,"Plate"
167.97,0.00154,"Qualified",,1.30,"CapPass","Cycle 1",1,60,"416-5","Alloy 617",314626,"Plate"
159.76,0.00151,"Qualified",,1.37,"CapPass","Cycle 1",1,61,"416-5","Alloy 617",314626,"Plate"
156.06,0.00149,"Qualified",,1.41,"CapPass","Cycle 1",1,62,"416-5","Alloy 617",314626,"Plate"
162.00,0.00151,"Qualified",,1.58,"CapPass","Cycle 1",1,63,"416-5","Alloy 617",314626,"Plate"
165.70,0.00154,"Qualified",,1.60,"CapPass","Cycle 1",1,64,"416-5","Alloy 617",314626,"Plate"
169.31,0.00156,"Qualified",,1.63,"CapPass","Cycle 1",1,65,"416-5","Alloy 617",314626,"Plate"
172.72,0.00159,"Qualified",,1.65,"CapPass","Cycle 1",1,66,"416-5","Alloy 617",314626,"Plate"
175.74,0.00161,"Qualified",,1.67,"CapPass","Cycle 1",1,67,"416-5","Alloy 617",314626,"Plate"
167.48,0.00164,"Qualified",,1.68,"CapPass","Cycle 1",1,68,"416-5","Alloy 617",314626,"Plate"
167.92,0.00167,"Qualified",,1.68,"CapPass","Cycle 1",1,69,"416-5","Alloy 617",314626,"Plate"
167.99,0.00171,"Qualified",,1.68,"CapPass","Cycle 1",1,70,"416-5","Alloy 617",314626,"Plate"
168.22,0.00175,"Qualified",,1.68,"CapPass","Cycle 1",1,71,"416-5","Alloy 617",314626,"Plate"
168.47,0.00180,"Qualified",,1.69,"CapPass","Cycle 1",1,72,"416-5","Alloy 617",314626,"Plate"
168.56,0.00186,"Qualified",,1.69,"CapPass","Cycle 1",1,73,"416-5","Alloy 617",314626,"Plate"
168.71,0.00194,"Qualified",,1.69,"CapPass","Cycle 1",1,74,"416-5","Alloy 617",314626,"Plate"
168.86,0.00201,"Qualified",,1.69,"CapPass","Cycle 1",1,75,"416-5","Alloy 617",314626,"Plate"
168.94,0.00209,"Qualified",,1.69,"CapPass","Cycle 1",1,76,"416-5","Alloy 617",314626,"Plate"
169.07,0.00216,"Qualified",,1.69,"CapPass","Cycle 1",1,77,"416-5","Alloy 617",314626,"Plate"
169.23,0.00223,"Qualified",,1.69,"CapPass","Cycle 1",1,78,"416-5","Alloy 617",314626,"Plate"
169.39,0.00229,"Qualified",,1.69,"CapPass","Cycle 1",1,79,"416-5","Alloy 617",314626,"Plate"
169.59,0.00234,"Qualified",,1.69,"CapPass","Cycle 1",1,80,"416-5","Alloy 617",314626,"Plate"
169.69,0.00238,"Qualified",,1.69,"CapPass","Cycle 1",1,81,"416-5","Alloy 617",314626,"Plate"
169.90,0.00241,"Qualified",,1.70,"CapPass","Cycle 1",1,82,"416-5","Alloy 617",314626,"Plate"
170.27,0.00239,"Qualified",,1.70,"CapPass","Cycle 1",1,83,"416-5","Alloy 617",314626,"Plate"
170.41,0.00236,"Qualified",,1.70,"CapPass","Cycle 1",1,84,"416-5","Alloy 617",314626,"Plate"
170.43,0.00233,"Qualified",,1.71,"CapPass","Cycle 1",1,85,"416-5","Alloy 617",314626,"Plate"
170.04,0.00235,"Qualified",,1.71,"CapPass","Cycle 1",1,86,"416-5","Alloy 617",314626,"Plate"
169.61,0.00238,"Qualified",,1.72,"CapPass","Cycle 1",1,87,"416-5","Alloy 617",314626,"Plate"
162.97,0.00235,"Qualified",,1.74,"CapPass","Cycle 1",1,88,"416-5","Alloy 617",314626,"Plate"
158.45,0.00233,"Qualified",,1.75,"CapPass","Cycle 1",1,89,"416-5","Alloy 617",314626,"Plate"
154.40,0.00230,"Qualified",,1.76,"CapPass","Cycle 1",1,90,"416-5","Alloy 617",314626,"Plate"
150.37,0.00227,"Qualified",,1.77,"CapPass","Cycle 1",1,91,"416-5","Alloy 617",314626,"Plate"
146.41,0.00225,"Qualified",,1.78,"CapPass","Cycle 1",1,92,"416-5","Alloy 617",314626,"Plate"
142.32,0.00222,"Qualified",,1.78,"CapPass","Cycle 1",1,93,"416-5","Alloy 617",314626,"Plate"
138.78,0.00219,"Qualified",,1.79,"CapPass","Cycle 1",1,94,"416-5","Alloy 617",314626,"Plate"
135.30,0.00217,"Qualified",,1.80,"CapPass","Cycle 1",1,95,"416-5","Alloy 617",314626,"Plate"
131.50,0.00214,"Qualified",,1.81,"CapPass","Cycle 1",1,96,"416-5","Alloy 617",314626,"Plate"
127.77,0.00212,"Qualified",,1.81,"CapPass","Cycle 1",1,97,"416-5","Alloy 617",314626,"Plate"
125.14,0.00210,"Qualified",,1.82,"CapPass","Cycle 1",1,98,"416-5","Alloy 617",314626,"Plate"
124.24,0.00209,"Qualified",,1.82,"CapPass","Cycle 1",1,99,"416-5","Alloy 617",314626,"Plate"
120.62,0.00206,"Qualified",,1.83,"CapPass","Cycle 1",1,100,"416-5","Alloy 617",314626,"Plate"
117.09,0.00204,"Qualified",,1.84,"CapPass","Cycle 1",1,101,"416-5","Alloy 617",314626,"Plate"
113.66,0.00201,"Qualified",,1.85,"CapPass","Cycle 1",1,102,"416-5","Alloy 617",314626,"Plate"
110.42,0.00199,"Qualified",,1.86,"CapPass","Cycle 1",1,103,"416-5","Alloy 617",314626,"Plate"
107.03,0.00196,"Qualified",,1.87,"CapPass","Cycle 1",1,104,"416-5","Alloy 617",314626,"Plate"
104.03,0.00193,"Qualified",,1.89,"CapPass","Cycle 1",1,105,"416-5","Alloy 617",314626,"Plate"
101.35,0.00191,"Qualified",,1.91,"CapPass","Cycle 1",1,106,"416-5","Alloy 617",314626,"Plate"
106.38,0.00193,"Qualified",,2.00,"CapPass","Cycle 1",1,107,"416-5","Alloy 617",314626,"Plate"
110.17,0.00196,"Qualified",,2.02,"CapPass","Cycle 1",1,108,"416-5","Alloy 617",314626,"Plate"
113.96,0.00199,"Qualified",,2.04,"CapPass","Cycle 1",1,109,"416-5","Alloy 617",314626,"Plate"
117.51,0.00201,"Qualified",,2.06,"CapPass","Cycle 1",1,110,"416-5","Alloy 617",314626,"Plate"
121.46,0.00204,"Qualified",,2.08,"CapPass","Cycle 1",1,111,"416-5","Alloy 617",314626,"Plate"
125.49,0.00206,"Qualified",,2.10,"CapPass","Cycle 1",1,112,"416-5","Alloy 617",314626,"Plate"
129.24,0.00209,"Qualified",,2.12,"CapPass","Cycle 1",1,113,"416-5","Alloy 617",314626,"Plate"
132.90,0.00212,"Qualified",,2.15,"CapPass","Cycle 1",1,114,"416-5","Alloy 617",314626,"Plate"
136.84,0.00214,"Qualified",,2.17,"CapPass","Cycle 1",1,115,"416-5","Alloy 617",314626,"Plate"
140.06,0.00217,"Qualified",,2.19,"CapPass","Cycle 1",1,116,"416-5","Alloy 617",314626,"Plate"
143.40,0.00219,"Qualified",,2.21,"CapPass","Cycle 1",1,117,"416-5","Alloy 617",314626,"Plate"
146.84,0.00222,"Qualified",,2.24,"CapPass","Cycle 1",1,118,"416-5","Alloy 617",314626,"Plate"
150.08,0.00224,"Qualified",,2.26,"CapPass","Cycle 1",1,119,"416-5","Alloy 617",314626,"Plate"
153.76,0.00227,"Qualified",,2.29,"CapPass","Cycle 1",1,120,"416-5","Alloy 617",314626,"Plate"
157.48,0.00229,"Qualified",,2.32,"CapPass","Cycle 1",1,121,"416-5","Alloy 617",314626,"Plate"
160.91,0.00232,"Qualified",,2.35,"CapPass","Cycle 1",1,122,"416-5","Alloy 617",314626,"Plate"
164.44,0.00234,"Qualified",,2.38,"CapPass","Cycle 1",1,123,"416-5","Alloy 617",314626,"Plate"
167.84,0.00237,"Qualified",,2.41,"CapPass","Cycle 1",1,124,"416-5","Alloy 617",314626,"Plate"
171.15,0.00239,"Qualified",,2.43,"CapPass","Cycle 1",1,125,"416-5","Alloy 617",314626,"Plate"
174.44,0.00242,"Qualified",,2.46,"CapPass","Cycle 1",1,126,"416-5","Alloy 617",314626,"Plate"
170.92,0.00245,"Qualified",,2.48,"CapPass","Cycle 1",1,127,"416-5","Alloy 617",314626,"Plate"
171.16,0.00248,"Qualified",,2.49,"CapPass","Cycle 1",1,128,"416-5","Alloy 617",314626,"Plate"
171.30,0.00251,"Qualified",,2.49,"CapPass","Cycle 1",1,129,"416-5","Alloy 617",314626,"Plate"
171.50,0.00256,"Qualified",,2.49,"CapPass","Cycle 1",1,130,"416-5","Alloy 617",314626,"Plate"
171.63,0.00261,"Qualified",,2.49,"CapPass","Cycle 1",1,131,"416-5","Alloy 617",314626,"Plate"
171.84,0.00265,"Qualified",,2.49,"CapPass","Cycle 1",1,132,"416-5","Alloy 617",314626,"Plate"
172.03,0.00268,"Qualified",,2.50,"CapPass","Cycle 1",1,133,"416-5","Alloy 617",314626,"Plate"
172.38,0.00271,"Qualified",,2.50,"CapPass","Cycle 1",1,134,"416-5","Alloy 617",314626,"Plate"
172.65,0.00268,"Qualified",,2.51,"CapPass","Cycle 1",1,135,"416-5","Alloy 617",314626,"Plate"
172.59,0.00271,"Qualified",,2.52,"CapPass","Cycle 1",1,136,"416-5","Alloy 617",314626,"Plate"
166.89,0.00268,"Qualified",,2.57,"CapPass","Cycle 1",1,137,"416-5","Alloy 617",314626,"Plate"
162.25,0.00265,"Qualified",,2.59,"CapPass","Cycle 1",1,138,"416-5","Alloy 617",314626,"Plate"
157.82,0.00263,"Qualified",,2.60,"CapPass","Cycle 1",1,139,"416-5","Alloy 617",314626,"Plate"
155.16,0.00260,"Qualified",,2.61,"CapPass","Cycle 1",1,140,"416-5","Alloy 617",314626,"Plate"
150.62,0.00258,"Qualified",,2.63,"CapPass","Cycle 1",1,141,"416-5","Alloy 617",314626,"Plate"
146.19,0.00255,"Qualified",,2.65,"CapPass","Cycle 1",1,142,"416-5","Alloy 617",314626,"Plate"
143.19,0.00252,"Qualified",,2.66,"CapPass","Cycle 1",1,143,"416-5","Alloy 617",314626,"Plate"
139.43,0.00250,"Qualified",,2.67,"CapPass","Cycle 1",1,144,"416-5","Alloy 617",314626,"Plate"
135.40,0.00247,"Qualified",,2.69,"CapPass","Cycle 1",1,145,"416-5","Alloy 617",314626,"Plate"
131.87,0.00245,"Qualified",,2.70,"CapPass","Cycle 1",1,146,"416-5","Alloy 617",314626,"Plate"
128.46,0.00242,"Qualified",,2.71,"CapPass","Cycle 1",1,147,"416-5","Alloy 617",314626,"Plate"
124.94,0.00239,"Qualified",,2.73,"CapPass","Cycle 1",1,148,"416-5","Alloy 617",314626,"Plate"
121.32,0.00237,"Qualified",,2.75,"CapPass","Cycle 1",1,149,"416-5","Alloy 617",314626,"Plate"
117.55,0.00234,"Qualified",,2.77,"CapPass","Cycle 1",1,150,"416-5","Alloy 617",314626,"Plate"
113.91,0.00232,"Qualified",,2.79,"CapPass","Cycle 1",1,151,"416-5","Alloy 617",314626,"Plate"
110.12,0.00229,"Qualified",,2.82,"CapPass","Cycle 1",1,152,"416-5","Alloy 617",314626,"Plate"
110.00,0.00229,"Qualified",,2.82,"CapPass","Cycle 1",1,153,"416-5","Alloy 617",314626,"Plate"
106.81,0.00227,"Qualified",,2.84,"CapPass","Cycle 1",1,154,"416-5","Alloy 617",314626,"Plate"
103.42,0.00224,"Qualified",,2.87,"CapPass","Cycle 1",1,155,"416-5","Alloy 617",314626,"Plate"
99.56,0.00222,"Qualified",,2.90,"CapPass","Cycle 1",1,156,"416-5","Alloy 617",314626,"Plate"
96.00,0.00219,"Qualified",,2.93,"CapPass","Cycle 1",1,157,"416-5","Alloy 617",314626,"Plate"
92.47,0.00216,"Qualified",,2.96,"CapPass","Cycle 1",1,158,"416-5","Alloy 617",314626,"Plate"
88.80,0.00214,"Qualified",,2.99,"CapPass","Cycle 1",1,159,"416-5","Alloy 617",314626,"Plate"
84.60,0.00211,"Qualified",,3.02,"CapPass","Cycle 1",1,160,"416-5","Alloy 617",314626,"Plate"
81.10,0.00209,"Qualified",,3.05,"CapPass","Cycle 1",1,161,"416-5","Alloy 617",314626,"Plate"
77.87,0.00206,"Qualified",,3.08,"CapPass","Cycle 1",1,162,"416-5","Alloy 617",314626,"Plate"
73.98,0.00204,"Qualified",,3.11,"CapPass","Cycle 1",1,163,"416-5","Alloy 617",314626,"Plate"
70.28,0.00201,"Qualified",,3.14,"CapPass","Cycle 1",1,164,"416-5","Alloy 617",314626,"Plate"
66.64,0.00199,"Qualified",,3.17,"CapPass","Cycle 1",1,165,"416-5","Alloy 617",314626,"Plate"
63.16,0.00196,"Qualified",,3.19,"CapPass","Cycle 1",1,166,"416-5","Alloy 617",314626,"Plate"
59.86,0.00194,"Qualified",,3.22,"CapPass","Cycle 1",1,167,"416-5","Alloy 617",314626,"Plate"
56.00,0.00191,"Qualified",,3.25,"CapPass","Cycle 1",1,168,"416-5","Alloy 617",314626,"Plate"
52.18,0.00189,"Qualified",,3.28,"CapPass","Cycle 1",1,169,"416-5","Alloy 617",314626,"Plate"
48.71,0.00186,"Qualified",,3.30,"CapPass","Cycle 1",1,170,"416-5","Alloy 617",314626,"Plate"
44.67,0.00183,"Qualified",,3.33,"CapPass","Cycle 1",1,171,"416-5","Alloy 617",314626,"Plate"
41.08,0.00181,"Qualified",,3.36,"CapPass","Cycle 1",1,172,"416-5","Alloy 617",314626,"Plate"
37.54,0.00178,"Qualified",,3.39,"CapPass","Cycle 1",1,173,"416-5","Alloy 617",314626,"Plate"
33.60,0.00176,"Qualified",,3.42,"CapPass","Cycle 1",1,174,"416-5","Alloy 617",314626,"Plate"
29.97,0.00173,"Qualified",,3.45,"CapPass","Cycle 1",1,175,"416-5","Alloy 617",314626,"Plate"
26.41,0.00171,"Qualified",,3.47,"CapPass","Cycle 1",1,176,"416-5","Alloy 617",314626,"Plate"
22.48,0.00168,"Qualified",,3.50,"CapPass","Cycle 1",1,177,"416-5","Alloy 617",314626,"Plate"
18.91,0.00166,"Qualified",,3.53,"CapPass","Cycle 1",1,178,"416-5","Alloy 617",314626,"Plate"
14.96,0.00163,"Qualified",,3.56,"CapPass","Cycle 1",1,179,"416-5","Alloy 617",314626,"Plate"
11.24,0.00160,"Qualified",,3.59,"CapPass","Cycle 1",1,180,"416-5","Alloy 617",314626,"Plate"
7.53,0.00158,"Qualified",,3.62,"CapPass","Cycle 1",1,181,"416-5","Alloy 617",314626,"Plate"
3.92,0.00155,"Qualified",,3.65,"CapPass","Cycle 1",1,182,"416-5","Alloy 617",314626,"Plate"
0.43,0.00153,"Qualified",,3.67,"CapPass","Cycle 1",1,183,"416-5","Alloy 617",314626,"Plate"
-3.06,0.00150,"Qualified",,3.70,"CapPass","Cycle 1",1,184,"416-5","Alloy 617",314626,"Plate"
-6.75,0.00148,"Qualified",,3.73,"CapPass","Cycle 1",1,185,"416-5","Alloy 617",314626,"Plate"
-10.30,0.00145,"Qualified",,3.76,"CapPass","Cycle 1",1,186,"416-5","Alloy 617",314626,"Plate"
-13.56,0.00143,"Qualified",,3.78,"CapPass","Cycle 1",1,187,"416-5","Alloy 617",314626,"Plate"
-17.02,0.00140,"Qualified",,3.81,"CapPass","Cycle 1",1,188,"416-5","Alloy 617",314626,"Plate"
-18.01,0.00140,"Qualified",,3.82,"CapPass","Cycle 1",1,189,"416-5","Alloy 617",314626,"Plate"
-20.36,0.00138,"Qualified",,3.84,"CapPass","Cycle 1",1,190,"416-5","Alloy 617",314626,"Plate"
-24.05,0.00135,"Qualified",,3.99,"CapPass","Cycle 1",1,191,"416-5","Alloy 617",314626,"Plate"
-27.66,0.00133,"Qualified",,4.03,"CapPass","Cycle 1",1,192,"416-5","Alloy 617",314626,"Plate"
-31.96,0.00130,"Qualified",,4.08,"CapPass","Cycle 1",1,193,"416-5","Alloy 617",314626,"Plate"
-35.86,0.00127,"Qualified",,4.12,"CapPass","Cycle 1",1,194,"416-5","Alloy 617",314626,"Plate"
-39.26,0.00125,"Qualified",,4.14,"CapPass","Cycle 1",1,195,"416-5","Alloy 617",314626,"Plate"
-43.03,0.00122,"Qualified",,4.17,"CapPass","Cycle 1",1,196,"416-5","Alloy 617",314626,"Plate"
-46.89,0.00120,"Qualified",,4.20,"CapPass","Cycle 1",1,197,"416-5","Alloy 617",314626,"Plate"
-50.97,0.00117,"Qualified",,4.22,"CapPass","Cycle 1",1,198,"416-5","Alloy 617",314626,"Plate"
-54.79,0.00115,"Qualified",,4.24,"CapPass","Cycle 1",1,199,"416-5","Alloy 617",314626,"Plate"
-59.09,0.00112,"Qualified",,4.26,"CapPass","Cycle 1",1,200,"416-5","Alloy 617",314626,"Plate"
-62.90,0.00110,"Qualified",,4.27,"CapPass","Cycle 1",1,201,"416-5","Alloy 617",314626,"Plate"
-66.55,0.00107,"Qualified",,4.29,"CapPass","Cycle 1",1,202,"416-5","Alloy 617",314626,"Plate"
-70.58,0.00104,"Qualified",,4.31,"CapPass","Cycle 1",1,203,"416-5","Alloy 617",314626,"Plate"
-74.65,0.00102,"Qualified",,4.32,"CapPass","Cycle 1",1,204,"416-5","Alloy 617",314626,"Plate"
-78.42,0.00099,"Qualified",,4.34,"CapPass","Cycle 1",1,205,"416-5","Alloy 617",314626,"Plate"
-82.46,0.00097,"Qualified",,4.35,"CapPass","Cycle 1",1,206,"416-5","Alloy 617",314626,"Plate"
-86.24,0.00094,"Qualified",,4.37,"CapPass","Cycle 1",1,207,"416-5","Alloy 617",314626,"Plate"
-89.94,0.00092,"Qualified",,4.38,"CapPass","Cycle 1",1,208,"416-5","Alloy 617",314626,"Plate"
-93.51,0.00089,"Qualified",,4.40,"CapPass","Cycle 1",1,209,"416-5","Alloy 617",314626,"Plate"
-97.10,0.00086,"Qualified",,4.41,"CapPass","Cycle 1",1,210,"416-5","Alloy 617",314626,"Plate"
-100.41,0.00084,"Qualified",,4.42,"CapPass","Cycle 1",1,211,"416-5","Alloy 617",314626,"Plate"
-103.58,0.00081,"Qualified",,4.44,"CapPass","Cycle 1",1,212,"416-5","Alloy 617",314626,"Plate"
-106.93,0.00079,"Qualified",,4.46,"CapPass","Cycle 1",1,213,"416-5","Alloy 617",314626,"Plate"
-109.98,0.00076,"Qualified",,4.47,"CapPass","Cycle 1",1,214,"416-5","Alloy 617",314626,"Plate"
-112.84,0.00074,"Qualified",,4.49,"CapPass","Cycle 1",1,215,"416-5","Alloy 617",314626,"Plate"
-115.54,0.00071,"Qualified",,4.50,"CapPass","Cycle 1",1,216,"416-5","Alloy 617",314626,"Plate"
-118.09,0.00069,"Qualified",,4.52,"CapPass","Cycle 1",1,217,"416-5","Alloy 617",314626,"Plate"
-120.45,0.00066,"Qualified",,4.53,"CapPass","Cycle 1",1,218,"416-5","Alloy 617",314626,"Plate"
-122.57,0.00063,"Qualified",,4.55,"CapPass","Cycle 1",1,219,"416-5","Alloy 617",314626,"Plate"
-124.64,0.00061,"Qualified",,4.57,"CapPass","Cycle 1",1,220,"416-5","Alloy 617",314626,"Plate"
-126.42,0.00058,"Qualified",,4.58,"CapPass","Cycle 1",1,221,"416-5","Alloy 617",314626,"Plate"
-128.11,0.00056,"Qualified",,4.60,"CapPass","Cycle 1",1,222,"416-5","Alloy 617",314626,"Plate"
-129.60,0.00053,"Qualified",,4.62,"CapPass","Cycle 1",1,223,"416-5","Alloy 617",314626,"Plate"
-130.99,0.00051,"Qualified",,4.63,"CapPass","Cycle 1",1,224,"416-5","Alloy 617",314626,"Plate"
-132.35,0.00048,"Qualified",,4.66,"CapPass","Cycle 1",1,225,"416-5","Alloy 617",314626,"Plate"
-133.81,0.00046,"Qualified",,4.68,"CapPass","Cycle 1",1,226,"416-5","Alloy 617",314626,"Plate"
-135.28,0.00043,"Qualified",,4.71,"CapPass","Cycle 1",1,227,"416-5","Alloy 617",314626,"Plate"
-136.91,0.00041,"Qualified",,4.74,"CapPass","Cycle 1",1,228,"416-5","Alloy 617",314626,"Plate"
-138.32,0.00038,"Qualified",,4.77,"CapPass","Cycle 1",1,229,"416-5","Alloy 617",314626,"Plate"
-139.88,0.00035,"Qualified",,4.80,"CapPass","Cycle 1",1,230,"416-5","Alloy 617",314626,"Plate"
-140.66,0.00034,"Qualified",,4.82,"CapPass","Cycle 1",1,231,"416-5","Alloy 617",314626,"Plate"
-141.14,0.00033,"Qualified",,4.83,"CapPass","Cycle 1",1,232,"416-5","Alloy 617",314626,"Plate"
-141.93,0.00030,"Qualified",,4.85,"CapPass","Cycle 1",1,233,"416-5","Alloy 617",314626,"Plate"
-142.60,0.00028,"Qualified",,4.86,"CapPass","Cycle 1",1,234,"416-5","Alloy 617",314626,"Plate"
-143.10,0.00025,"Qualified",,4.88,"CapPass","Cycle 1",1,235,"416-5","Alloy 617",314626,"Plate"
-143.57,0.00023,"Qualified",,4.89,"CapPass","Cycle 1",1,236,"416-5","Alloy 617",314626,"Plate"
-144.11,0.00020,"Qualified",,4.91,"CapPass","Cycle 1",1,237,"416-5","Alloy 617",314626,"Plate"
-144.71,0.00017,"Qualified",,4.93,"CapPass","Cycle 1",1,238,"416-5","Alloy 617",314626,"Plate"
-145.64,0.00015,"Qualified",,4.98,"CapPass","Cycle 1",1,239,"416-5","Alloy 617",314626,"Plate"
-148.13,0.00012,"Qualified",,5.05,"CapPass","Cycle 1",1,240,"416-5","Alloy 617",314626,"Plate"
-150.73,0.00010,"Qualified",,5.10,"CapPass","Cycle 1",1,241,"416-5","Alloy 617",314626,"Plate"
-152.06,0.00007,"Qualified",,5.12,"CapPass","Cycle 1",1,242,"416-5","Alloy 617",314626,"Plate"
-151.99,0.00005,"Qualified",,5.13,"CapPass","Cycle 1",1,243,"416-5","Alloy 617",314626,"Plate"
-151.45,0.00002,"Qualified",,5.14,"CapPass","Cycle 1",1,244,"416-5","Alloy 617",314626,"Plate"
-151.42,-0.00001,"Qualified",,5.14,"CapPass","Cycle 1",1,245,"416-5","Alloy 617",314626,"Plate"
-151.48,-0.00005,"Qualified",,5.14,"CapPass","Cycle 1",1,246,"416-5","Alloy 617",314626,"Plate"
-151.63,-0.00008,"Qualified",,5.15,"CapPass","Cycle 1",1,247,"416-5","Alloy 617",314626,"Plate"
-151.77,-0.00011,"Qualified",,5.15,"CapPass","Cycle 1",1,248,"416-5","Alloy 617",314626,"Plate"
-151.98,-0.00014,"Qualified",,5.15,"CapPass","Cycle 1",1,249,"416-5","Alloy 617",314626,"Plate"
-152.43,-0.00016,"Qualified",,5.17,"CapPass","Cycle 1",1,250,"416-5","Alloy 617",314626,"Plate"
-152.48,-0.00019,"Qualified",,5.18,"CapPass","Cycle 1",1,251,"416-5","Alloy 617",314626,"Plate"
-151.55,-0.00022,"Qualified",,5.45,"CapPass","Cycle 1",1,252,"416-5","Alloy 617",314626,"Plate"
-155.20,-0.00024,"Qualified",,5.48,"CapPass","Cycle 1",1,253,"416-5","Alloy 617",314626,"Plate"
-158.91,-0.00027,"Qualified",,5.51,"CapPass","Cycle 1",1,254,"416-5","Alloy 617",314626,"Plate"
-160.93,-0.00029,"Qualified",,5.53,"CapPass","Cycle 1",1,255,"416-5","Alloy 617",314626,"Plate"
-160.15,-0.00032,"Qualified",,5.54,"CapPass","Cycle 1",1,256,"416-5","Alloy 617",314626,"Plate"
-160.38,-0.00035,"Qualified",,5.54,"CapPass","Cycle 1",1,257,"416-5","Alloy 617",314626,"Plate"
-160.55,-0.00038,"Qualified",,5.55,"CapPass","Cycle 1",1,258,"416-5","Alloy 617",314626,"Plate"
-160.72,-0.00041,"Qualified",,5.55,"CapPass","Cycle 1",1,259,"416-5","Alloy 617",314626,"Plate"
-160.92,-0.00043,"Qualified",,5.55,"CapPass","Cycle 1",1,260,"416-5","Alloy 617",314626,"Plate"
-161.25,-0.00046,"Qualified",,5.55,"CapPass","Cycle 1",1,261,"416-5","Alloy 617",314626,"Plate"
-162.27,-0.00049,"Qualified",,5.56,"CapPass","Cycle 1",1,262,"416-5","Alloy 617",314626,"Plate"
-162.67,-0.00051,"Qualified",,5.57,"CapPass","Cycle 1",1,263,"416-5","Alloy 617",314626,"Plate"
-162.87,-0.00054,"Qualified",,5.58,"CapPass","Cycle 1",1,264,"416-5","Alloy 617",314626,"Plate"
-162.92,-0.00057,"Qualified",,5.58,"CapPass","Cycle 1",1,265,"416-5","Alloy 617",314626,"Plate"
-162.84,-0.00059,"Qualified",,5.59,"CapPass","Cycle 1",1,266,"416-5","Alloy 617",314626,"Plate"
-162.68,-0.00062,"Qualified",,5.59,"CapPass","Cycle 1",1,267,"416-5","Alloy 617",314626,"Plate"
-162.35,-0.00065,"Qualified",,5.60,"CapPass","Cycle 1",1,268,"416-5","Alloy 617",314626,"Plate"
-161.99,-0.00067,"Qualified",,5.61,"CapPass","Cycle 1",1,269,"416-5","Alloy 617",314626,"Plate"
-161.65,-0.00070,"Qualified",,5.61,"CapPass","Cycle 1",1,270,"416-5","Alloy 617",314626,"Plate"
-151.57,-0.00067,"Qualified",,5.69,"CapPass","Cycle 1",1,271,"416-5","Alloy 617",314626,"Plate"
-147.74,-0.00065,"Qualified",,5.72,"CapPass","Cycle 1",1,272,"416-5","Alloy 617",314626,"Plate"
-144.29,-0.00062,"Qualified",,5.75,"CapPass","Cycle 1",1,273,"416-5","Alloy 617",314626,"Plate"
-142.58,-0.00061,"Qualified",,5.82,"CapPass","Cycle 1",1,274,"416-5","Alloy 617",314626,"Plate"
-148.65,-0.00065,"Qualified",,5.89,"CapPass","Cycle 1",1,275,"416-5","Alloy 617",314626,"Plate"
-152.32,-0.00068,"Qualified",,5.92,"CapPass","Cycle 1",1,276,"416-5","Alloy 617",314626,"Plate"
-155.65,-0.00070,"Qualified",,5.94,"CapPass","Cycle 1",1,277,"416-5","Alloy 617",314626,"Plate"
-159.19,-0.00073,"Qualified",,5.97,"CapPass","Cycle 1",1,278,"416-5","Alloy 617",314626,"Plate"
-163.02,-0.00075,"Qualified",,5.99,"CapPass","Cycle 1",1,279,"416-5","Alloy 617",314626,"Plate"
-166.35,-0.00078,"Qualified",,6.02,"CapPass","Cycle 1",1,280,"416-5","Alloy 617",314626,"Plate"
-169.68,-0.00080,"Qualified",,6.04,"CapPass","Cycle 1",1,281,"416-5","Alloy 617",314626,"Plate"
-167.52,-0.00083,"Qualified",,6.05,"CapPass","Cycle 1",1,282,"416-5","Alloy 617",314626,"Plate"
-167.81,-0.00087,"Qualified",,6.06,"CapPass","Cycle 1",1,283,"416-5","Alloy 617",314626,"Plate"
-168.01,-0.00091,"Qualified",,6.06,"CapPass","Cycle 1",1,284,"416-5","Alloy 617",314626,"Plate"
-168.21,-0.00095,"Qualified",,6.06,"CapPass","Cycle 1",1,285,"416-5","Alloy 617",314626,"Plate"
-168.45,-0.00099,"Qualified",,6.06,"CapPass","Cycle 1",1,286,"416-5","Alloy 617",314626,"Plate"
-168.66,-0.00101,"Qualified",,6.06,"CapPass","Cycle 1",1,287,"416-5","Alloy 617",314626,"Plate"
-169.73,-0.00104,"Qualified",,6.08,"CapPass","Cycle 1",1,288,"416-5","Alloy 617",314626,"Plate"
-169.70,-0.00107,"Qualified",,6.08,"CapPass","Cycle 1",1,289,"416-5","Alloy 617",314626,"Plate"
-169.45,-0.00109,"Qualified",,6.09,"CapPass","Cycle 1",1,290,"416-5","Alloy 617",314626,"Plate"
-169.36,-0.00112,"Qualified",,6.09,"CapPass","Cycle 1",1,291,"416-5","Alloy 617",314626,"Plate"
-169.36,-0.00115,"Qualified",,6.10,"CapPass","Cycle 1",1,292,"416-5","Alloy 617",314626,"Plate"
-169.38,-0.00118,"Qualified",,6.10,"CapPass","Cycle 1",1,293,"416-5","Alloy 617",314626,"Plate"
-169.31,-0.00121,"Qualified",,6.11,"CapPass","Cycle 1",1,294,"416-5","Alloy 617",314626,"Plate"
-159.39,-0.00118,"Qualified",,6.19,"CapPass","Cycle 1",1,295,"416-5","Alloy 617",314626,"Plate"
-155.74,-0.00116,"Qualified",,6.21,"CapPass","Cycle 1",1,296,"416-5","Alloy 617",314626,"Plate"
-152.17,-0.00113,"Qualified",,6.24,"CapPass","Cycle 1",1,297,"416-5","Alloy 617",314626,"Plate"
-148.94,-0.00111,"Qualified",,6.30,"CapPass","Cycle 1",1,298,"416-5","Alloy 617",314626,"Plate"
-153.94,-0.00113,"Qualified",,6.38,"CapPass","Cycle 1",1,299,"416-5","Alloy 617",314626,"Plate"
-157.58,-0.00116,"Qualified",,6.41,"CapPass","Cycle 1",1,300,"416-5","Alloy 617",314626,"Plate"
-161.34,-0.00118,"Qualified",,6.44,"CapPass","Cycle 1",1,301,"416-5","Alloy 617",314626,"Plate"
-165.12,-0.00121,"Qualified",,6.46,"CapPass","Cycle 1",1,302,"416-5","Alloy 617",314626,"Plate"
-168.86,-0.00123,"Qualified",,6.49,"CapPass","Cycle 1",1,303,"416-5","Alloy 617",314626,"Plate"
-172.66,-0.00126,"Qualified",,6.51,"CapPass","Cycle 1",1,304,"416-5","Alloy 617",314626,"Plate"
-170.05,-0.00129,"Qualified",,6.54,"CapPass","Cycle 1",1,305,"416-5","Alloy 617",314626,"Plate"
-170.65,-0.00132,"Qualified",,6.54,"CapPass","Cycle 1",1,306,"416-5","Alloy 617",314626,"Plate"
-171.11,-0.00134,"Qualified",,6.55,"CapPass","Cycle 1",1,307,"416-5","Alloy 617",314626,"Plate"
-171.95,-0.00137,"Qualified",,6.55,"CapPass","Cycle 1",1,308,"416-5","Alloy 617",314626,"Plate"
-174.03,-0.00140,"Qualified",,6.57,"CapPass","Cycle 1",1,309,"416-5","Alloy 617",314626,"Plate"
-174.10,-0.00143,"Qualified",,6.58,"CapPass","Cycle 1",1,310,"416-5","Alloy 617",314626,"Plate"
-174.05,-0.00145,"Qualified",,6.58,"CapPass","Cycle 1",1,311,"416-5","Alloy 617",314626,"Plate"
-174.23,-0.00148,"Qualified",,6.58,"CapPass","Cycle 1",1,312,"416-5","Alloy 617",314626,"Plate"
-174.48,-0.00152,"Qualified",,6.59,"CapPass","Cycle 1",1,313,"416-5","Alloy 617",314626,"Plate"
-174.78,-0.00155,"Qualified",,6.59,"CapPass","Cycle 1",1,314,"416-5","Alloy 617",314626,"Plate"
-175.07,-0.00158,"Qualified",,6.60,"CapPass","Cycle 1",1,315,"416-5","Alloy 617",314626,"Plate"
-175.62,-0.00160,"Qualified",,6.61,"CapPass","Cycle 1",1,316,"416-5","Alloy 617",314626,"Plate"
-175.48,-0.00163,"Qualified",,6.64,"CapPass","Cycle 1",1,317,"416-5","Alloy 617",314626,"Plate"
-169.82,-0.00161,"Qualified",,6.82,"CapPass","Cycle 1",1,318,"416-5","Alloy 617",314626,"Plate"
-175.95,-0.00165,"Qualified",,6.90,"CapPass","Cycle 1",1,319,"416-5","Alloy 617",314626,"Plate"
-179.39,-0.00168,"Qualified",,6.93,"CapPass","Cycle 1",1,320,"416-5","Alloy 617",314626,"Plate"
-173.56,-0.00171,"Qualified",,6.94,"CapPass","Cycle 1",1,321,"416-5","Alloy 617",314626,"Plate"
-173.90,-0.00175,"Qualified",,6.94,"CapPass","Cycle 1",1,322,"416-5","Alloy 617",314626,"Plate"
-174.05,-0.00178,"Qualified",,6.94,"CapPass","Cycle 1",1,323,"416-5","Alloy 617",314626,"Plate"
-174.15,-0.00180,"Qualified",,6.94,"CapPass","Cycle 1",1,324,"416-5","Alloy 617",314626,"Plate"
-174.27,-0.00184,"Qualified",,6.94,"CapPass","Cycle 1",1,325,"416-5","Alloy 617",314626,"Plate"
-174.34,-0.00187,"Qualified",,6.94,"CapPass","Cycle 1",1,326,"416-5","Alloy 617",314626,"Plate"
-174.43,-0.00190,"Qualified",,6.94,"CapPass","Cycle 1",1,327,"416-5","Alloy 617",314626,"Plate"
-174.56,-0.00193,"Qualified",,6.94,"CapPass","Cycle 1",1,328,"416-5","Alloy 617",314626,"Plate"
-174.73,-0.00196,"Qualified",,6.95,"CapPass","Cycle 1",1,329,"416-5","Alloy 617",314626,"Plate"
-175.01,-0.00200,"Qualified",,6.95,"CapPass","Cycle 1",1,330,"416-5","Alloy 617",314626,"Plate"
-175.38,-0.00203,"Qualified",,6.95,"CapPass","Cycle 1",1,331,"416-5","Alloy 617",314626,"Plate"
-176.38,-0.00206,"Qualified",,6.97,"CapPass","Cycle 1",1,332,"416-5","Alloy 617",314626,"Plate"
-175.83,-0.00208,"Qualified",,6.99,"CapPass","Cycle 1",1,333,"416-5","Alloy 617",314626,"Plate"
-169.45,-0.00206,"Qualified",,7.04,"CapPass","Cycle 1",1,334,"416-5","Alloy 617",314626,"Plate"
-165.07,-0.00203,"Qualified",,7.07,"CapPass","Cycle 1",1,335,"416-5","Alloy 617",314626,"Plate"
-161.62,-0.00201,"Qualified",,7.10,"CapPass","Cycle 1",1,336,"416-5","Alloy 617",314626,"Plate"
-158.13,-0.00198,"Qualified",,7.15,"CapPass","Cycle 1",1,337,"416-5","Alloy 617",314626,"Plate"
-162.59,-0.00201,"Qualified",,7.25,"CapPass","Cycle 1",1,338,"416-5","Alloy 617",314626,"Plate"
-166.16,-0.00203,"Qualified",,7.28,"CapPass","Cycle 1",1,339,"416-5","Alloy 617",314626,"Plate"
-169.93,-0.00206,"Qualified",,7.31,"CapPass","Cycle 1",1,340,"416-5","Alloy 617",314626,"Plate"
-173.68,-0.00208,"Qualified",,7.33,"CapPass","Cycle 1",1,341,"416-5","Alloy 617",314626,"Plate"
-176.88,-0.00211,"Qualified",,7.35,"CapPass","Cycle 1",1,342,"416-5","Alloy 617",314626,"Plate"
-180.40,-0.00213,"Qualified",,7.38,"CapPass","Cycle 1",1,343,"416-5","Alloy 617",314626,"Plate"
-175.48,-0.00216,"Qualified",,7.39,"CapPass","Cycle 1",1,344,"416-5","Alloy 617",314626,"Plate"
-175.52,-0.00220,"Qualified",,7.39,"CapPass","Cycle 1",1,345,"416-5","Alloy 617",314626,"Plate"
-175.75,-0.00222,"Qualified",,7.40,"CapPass","Cycle 1",1,346,"416-5","Alloy 617",314626,"Plate"
-176.00,-0.00226,"Qualified",,7.40,"CapPass","Cycle 1",1,347,"416-5","Alloy 617",314626,"Plate"
-176.13,-0.00231,"Qualified",,7.40,"CapPass","Cycle 1",1,348,"416-5","Alloy 617",314626,"Plate"
-176.22,-0.00237,"Qualified",,7.40,"CapPass","Cycle 1",1,349,"416-5","Alloy 617",314626,"Plate"
-176.38,-0.00243,"Qualified",,7.40,"CapPass","Cycle 1",1,350,"416-5","Alloy 617",314626,"Plate"
-176.49,-0.00250,"Qualified",,7.40,"CapPass","Cycle 1",1,351,"416-5","Alloy 617",314626,"Plate"
-176.63,-0.00256,"Qualified",,7.40,"CapPass","Cycle 1",1,352,"416-5","Alloy 617",314626,"Plate"
-176.80,-0.00263,"Qualified",,7.40,"CapPass","Cycle 1",1,353,"416-5","Alloy 617",314626,"Plate"
-176.93,-0.00268,"Qualified",,7.40,"CapPass","Cycle 1",1,354,"416-5","Alloy 617",314626,"Plate"
-177.10,-0.00273,"Qualified",,7.40,"CapPass","Cycle 1",1,355,"416-5","Alloy 617",314626,"Plate"
-177.26,-0.00276,"Qualified",,7.41,"CapPass","Cycle 1",1,356,"416-5","Alloy 617",314626,"Plate"
-177.35,-0.00279,"Qualified",,7.41,"CapPass","Cycle 1",1,357,"416-5","Alloy 617",314626,"Plate"
-178.23,-0.00275,"Qualified",,7.41,"CapPass","Cycle 1",1,358,"416-5","Alloy 617",314626,"Plate"
-178.28,-0.00273,"Qualified",,7.42,"CapPass","Cycle 1",1,359,"416-5","Alloy 617",314626,"Plate"
-178.19,-0.00275,"Qualified",,7.42,"CapPass","Cycle 1",1,360,"416-5","Alloy 617",314626,"Plate"
-168.39,-0.00273,"Qualified",,7.47,"CapPass","Cycle 1",1,361,"416-5","Alloy 617",314626,"Plate"
-164.40,-0.00270,"Qualified",,7.48,"CapPass","Cycle 1",1,362,"416-5","Alloy 617",314626,"Plate"
-160.11,-0.00267,"Qualified",,7.49,"CapPass","Cycle 1",1,363,"416-5","Alloy 617",314626,"Plate"
-156.29,-0.00265,"Qualified",,7.50,"CapPass","Cycle 1",1,364,"416-5","Alloy 617",314626,"Plate"
-152.12,-0.00262,"Qualified",,7.51,"CapPass","Cycle 1",1,365,"416-5","Alloy 617",314626,"Plate"
-148.38,-0.00260,"Qualified",,7.52,"CapPass","Cycle 1",1,366,"416-5","Alloy 617",314626,"Plate"
-144.58,-0.00257,"Qualified",,7.53,"CapPass","Cycle 1",1,367,"416-5","Alloy 617",314626,"Plate"
-140.84,-0.00254,"Qualified",,7.54,"CapPass","Cycle 1",1,368,"416-5","Alloy 617",314626,"Plate"
-137.44,-0.00252,"Qualified",,7.56,"CapPass","Cycle 1",1,369,"416-5","Alloy 617",314626,"Plate"
-133.64,-0.00249,"Qualified",,7.57,"CapPass","Cycle 1",1,370,"416-5","Alloy 617",314626,"Plate"
-130.24,-0.00246,"Qualified",,7.59,"CapPass","Cycle 1",1,371,"416-5","Alloy 617",314626,"Plate"
-127.09,-0.00244,"Qualified",,7.62,"CapPass","Cycle 1",1,372,"416-5","Alloy 617",314626,"Plate"
-131.59,-0.00246,"Qualified",,7.72,"CapPass","Cycle 1",1,373,"416-5","Alloy 617",314626,"Plate"
-133.98,-0.00249,"Qualified",,7.82,"CapPass","Cycle 1",1,374,"416-5","Alloy 617",314626,"Plate"
-126.77,-0.00244,"Qualified",,7.91,"CapPass","Cycle 1",1,375,"416-5","Alloy 617",314626,"Plate"
-123.03,-0.00241,"Qualified",,7.94,"CapPass","Cycle 1",1,376,"416-5","Alloy 617",314626,"Plate"
-118.93,-0.00239,"Qualified",,7.97,"CapPass","Cycle 1",1,377,"416-5","Alloy 617",314626,"Plate"
-114.76,-0.00236,"Qualified",,7.99,"CapPass","Cycle 1",1,378,"416-5","Alloy 617",314626,"Plate"
-110.28,-0.00234,"Qualified",,8.02,"CapPass","Cycle 1",1,379,"416-5","Alloy 617",314626,"Plate"
-106.01,-0.00231,"Qualified",,8.05,"CapPass","Cycle 1",1,380,"416-5","Alloy 617",314626,"Plate"
-101.99,-0.00229,"Qualified",,8.08,"CapPass","Cycle 1",1,381,"416-5","Alloy 617",314626,"Plate"
-98.21,-0.00226,"Qualified",,8.10,"CapPass","Cycle 1",1,382,"416-5","Alloy 617",314626,"Plate"
-94.34,-0.00224,"Qualified",,8.13,"CapPass","Cycle 1",1,383,"416-5","Alloy 617",314626,"Plate"
-90.53,-0.00221,"Qualified",,8.15,"CapPass","Cycle 1",1,384,"416-5","Alloy 617",314626,"Plate"
-86.57,-0.00219,"Qualified",,8.18,"CapPass","Cycle 1",1,385,"416-5","Alloy 617",314626,"Plate"
-82.45,-0.00216,"Qualified",,8.21,"CapPass","Cycle 1",1,386,"416-5","Alloy 617",314626,"Plate"
-78.53,-0.00213,"Qualified",,8.24,"CapPass","Cycle 1",1,387,"416-5","Alloy 617",314626,"Plate"
-75.09,-0.00211,"Qualified",,8.26,"CapPass","Cycle 1",1,388,"416-5","Alloy 617",314626,"Plate"
-71.61,-0.00208,"Qualified",,8.29,"CapPass","Cycle 1",1,389,"416-5","Alloy 617",314626,"Plate"
-67.54,-0.00206,"Qualified",,8.32,"CapPass","Cycle 1",1,390,"416-5","Alloy 617",314626,"Plate"
-64.15,-0.00203,"Qualified",,8.34,"CapPass","Cycle 1",1,391,"416-5","Alloy 617",314626,"Plate"
-60.85,-0.00201,"Qualified",,8.37,"CapPass","Cycle 1",1,392,"416-5","Alloy 617",314626,"Plate"
-57.56,-0.00198,"Qualified",,8.39,"CapPass","Cycle 1",1,393,"416-5","Alloy 617",314626,"Plate"
-53.94,-0.00196,"Qualified",,8.42,"CapPass","Cycle 1",1,394,"416-5","Alloy 617",314626,"Plate"
-50.23,-0.00193,"Qualified",,8.45,"CapPass","Cycle 1",1,395,"416-5","Alloy 617",314626,"Plate"
-46.65,-0.00191,"Qualified",,8.47,"CapPass","Cycle 1",1,396,"416-5","Alloy 617",314626,"Plate"
-42.97,-0.00188,"Qualified",,8.50,"CapPass","Cycle 1",1,397,"416-5","Alloy 617",314626,"Plate"
-39.20,-0.00186,"Qualified",,8.53,"CapPass","Cycle 1",1,398,"416-5","Alloy 617",314626,"Plate"
-35.64,-0.00183,"Qualified",,8.56,"CapPass","Cycle 1",1,399,"416-5","Alloy 617",314626,"Plate"
-31.89,-0.00180,"Qualified",,8.59,"CapPass","Cycle 1",1,400,"416-5","Alloy 617",314626,"Plate"
-27.82,-0.00178,"Qualified",,8.62,"CapPass","Cycle 1",1,401,"416-5","Alloy 617",314626,"Plate"
-23.73,-0.00175,"Qualified",,8.65,"CapPass","Cycle 1",1,402,"416-5","Alloy 617",314626,"Plate"
-19.90,-0.00173,"Qualified",,8.68,"CapPass","Cycle 1",1,403,"416-5","Alloy 617",314626,"Plate"
-15.76,-0.00170,"Qualified",,8.71,"CapPass","Cycle 1",1,404,"416-5","Alloy 617",314626,"Plate"
-11.77,-0.00168,"Qualified",,8.74,"CapPass","Cycle 1",1,405,"416-5","Alloy 617",314626,"Plate"
-7.81,-0.00165,"Qualified",,8.77,"CapPass","Cycle 1",1,406,"416-5","Alloy 617",314626,"Plate"
-4.07,-0.00163,"Qualified",,8.79,"CapPass","Cycle 1",1,407,"416-5","Alloy 617",314626,"Plate"
-0.52,-0.00160,"Qualified",,8.82,"CapPass","Cycle 1",1,408,"416-5","Alloy 617",314626,"Plate"
-0.24,-0.00160,"Qualified",,8.82,"CapPass","Cycle 1",1,409,"416-5","Alloy 617",314626,"Plate"
3.26,-0.00157,"Qualified",,8.85,"CapPass","Cycle 1",1,410,"416-5","Alloy 617",314626,"Plate"
7.34,-0.00155,"Qualified",,8.88,"CapPass","Cycle 1",1,411,"416-5","Alloy 617",314626,"Plate"
11.48,-0.00152,"Qualified",,8.91,"CapPass","Cycle 1",1,412,"416-5","Alloy 617",314626,"Plate"
15.29,-0.00150,"Qualified",,8.94,"CapPass","Cycle 1",1,413,"416-5","Alloy 617",314626,"Plate"
19.41,-0.00147,"Qualified",,8.96,"CapPass","Cycle 1",1,414,"416-5","Alloy 617",314626,"Plate"
23.36,-0.00145,"Qualified",,8.99,"CapPass","Cycle 1",1,415,"416-5","Alloy 617",314626,"Plate"
27.02,-0.00142,"Qualified",,9.02,"CapPass","Cycle 1",1,416,"416-5","Alloy 617",314626,"Plate"
30.43,-0.00140,"Qualified",,9.06,"CapPass","Cycle 1",1,417,"416-5","Alloy 617",314626,"Plate"
34.45,-0.00137,"Qualified",,9.12,"CapPass","Cycle 1",1,418,"416-5","Alloy 617",314626,"Plate"
37.79,-0.00135,"Qualified",,9.18,"CapPass","Cycle 1",1,419,"416-5","Alloy 617",314626,"Plate"
42.64,-0.00132,"Qualified",,9.22,"CapPass","Cycle 1",1,420,"416-5","Alloy 617",314626,"Plate"
46.76,-0.00130,"Qualified",,9.25,"CapPass","Cycle 1",1,421,"416-5","Alloy 617",314626,"Plate"
50.20,-0.00127,"Qualified",,9.28,"CapPass","Cycle 1",1,422,"416-5","Alloy 617",314626,"Plate"
