Repository: js-molina/fatigue-A617

File: data/850C/Strain rate 0.001/0.60% strain/HTM_A19_Cycles_4163.csv (part 2 of 20)
"Stress Mpa","Strain","Qual State","Qual Exceptions","Elapsed Time Sec","Data State","Cycle Label","Cycle","Count","Sample","Alloy","Heat","Material_Form"
-131.44,-0.00128,"Trend",,6.34,"CapPass","Cycle 1",1,442,"416-3","Alloy 617",314626,"Plate"
-132.74,-0.00131,"Trend",,6.35,"CapPass","Cycle 1",1,443,"416-3","Alloy 617",314626,"Plate"
-133.36,-0.00133,"Trend",,6.35,"CapPass","Cycle 1",1,444,"416-3","Alloy 617",314626,"Plate"
-133.07,-0.00136,"Trend",,6.36,"CapPass","Cycle 1",1,445,"416-3","Alloy 617",314626,"Plate"
-119.10,-0.00133,"Trend",,6.41,"CapPass","Cycle 1",1,446,"416-3","Alloy 617",314626,"Plate"
-115.98,-0.00131,"Trend",,6.42,"CapPass","Cycle 1",1,447,"416-3","Alloy 617",314626,"Plate"
-113.91,-0.00128,"Trend",,6.44,"CapPass","Cycle 1",1,448,"416-3","Alloy 617",314626,"Plate"
-112.80,-0.00125,"Trend",,6.45,"CapPass","Cycle 1",1,449,"416-3","Alloy 617",314626,"Plate"
-126.98,-0.00128,"Trend",,6.52,"CapPass","Cycle 1",1,450,"416-3","Alloy 617",314626,"Plate"
-131.14,-0.00131,"Trend",,6.53,"CapPass","Cycle 1",1,451,"416-3","Alloy 617",314626,"Plate"
-134.74,-0.00133,"Trend",,6.54,"CapPass","Cycle 1",1,452,"416-3","Alloy 617",314626,"Plate"
-138.36,-0.00136,"Trend",,6.55,"CapPass","Cycle 1",1,453,"416-3","Alloy 617",314626,"Plate"
-141.39,-0.00138,"Trend",,6.56,"CapPass","Cycle 1",1,454,"416-3","Alloy 617",314626,"Plate"
-144.15,-0.00141,"Trend",,6.57,"CapPass","Cycle 1",1,455,"416-3","Alloy 617",314626,"Plate"
-146.70,-0.00144,"Trend",,6.59,"CapPass","Cycle 1",1,456,"416-3","Alloy 617",314626,"Plate"
-148.88,-0.00146,"Trend",,6.61,"CapPass","Cycle 1",1,457,"416-3","Alloy 617",314626,"Plate"
-151.56,-0.00149,"Trend",,6.65,"CapPass","Cycle 1",1,458,"416-3","Alloy 617",314626,"Plate"
-156.17,-0.00151,"Trend",,6.70,"CapPass","Cycle 1",1,459,"416-3","Alloy 617",314626,"Plate"
-160.91,-0.00154,"Trend",,6.73,"CapPass","Cycle 1",1,460,"416-3","Alloy 617",314626,"Plate"
-165.06,-0.00156,"Trend",,6.76,"CapPass","Cycle 1",1,461,"416-3","Alloy 617",314626,"Plate"
-168.84,-0.00159,"Trend",,6.78,"CapPass","Cycle 1",1,462,"416-3","Alloy 617",314626,"Plate"
-172.28,-0.00162,"Trend",,6.80,"CapPass","Cycle 1",1,463,"416-3","Alloy 617",314626,"Plate"
-175.52,-0.00164,"Trend",,6.82,"CapPass","Cycle 1",1,464,"416-3","Alloy 617",314626,"Plate"
-170.74,-0.00167,"Trend",,6.85,"CapPass","Cycle 1",1,465,"416-3","Alloy 617",314626,"Plate"
-172.10,-0.00169,"Trend",,6.85,"CapPass","Cycle 1",1,466,"416-3","Alloy 617",314626,"Plate"
-172.49,-0.00172,"Trend",,6.86,"CapPass","Cycle 1",1,467,"416-3","Alloy 617",314626,"Plate"
-172.77,-0.00175,"Trend",,6.86,"CapPass","Cycle 1",1,468,"416-3","Alloy 617",314626,"Plate"
-172.98,-0.00178,"Trend",,6.86,"CapPass","Cycle 1",1,469,"416-3","Alloy 617",314626,"Plate"
-173.33,-0.00182,"Trend",,6.86,"CapPass","Cycle 1",1,470,"416-3","Alloy 617",314626,"Plate"
-173.56,-0.00185,"Trend",,6.87,"CapPass","Cycle 1",1,471,"416-3","Alloy 617",314626,"Plate"
-173.69,-0.00189,"Trend",,6.87,"CapPass","Cycle 1",1,472,"416-3","Alloy 617",314626,"Plate"
-173.82,-0.00191,"Trend",,6.87,"CapPass","Cycle 1",1,473,"416-3","Alloy 617",314626,"Plate"
-173.92,-0.00193,"Trend",,6.87,"CapPass","Cycle 1",1,474,"416-3","Alloy 617",314626,"Plate"
-174.01,-0.00196,"Trend",,6.87,"CapPass","Cycle 1",1,475,"416-3","Alloy 617",314626,"Plate"
-174.03,-0.00199,"Trend",,6.87,"CapPass","Cycle 1",1,476,"416-3","Alloy 617",314626,"Plate"
-174.09,-0.00202,"Trend",,6.88,"CapPass","Cycle 1",1,477,"416-3","Alloy 617",314626,"Plate"
-173.84,-0.00205,"Trend",,6.88,"CapPass","Cycle 1",1,478,"416-3","Alloy 617",314626,"Plate"
-173.56,-0.00208,"Trend",,6.88,"CapPass","Cycle 1",1,479,"416-3","Alloy 617",314626,"Plate"
-172.58,-0.00212,"Trend",,6.88,"CapPass","Cycle 1",1,480,"416-3","Alloy 617",314626,"Plate"
-170.42,-0.00214,"Trend",,6.89,"CapPass","Cycle 1",1,481,"416-3","Alloy 617",314626,"Plate"
-142.78,-0.00212,"Trend",,6.92,"CapPass","Cycle 1",1,482,"416-3","Alloy 617",314626,"Plate"
-136.77,-0.00209,"Trend",,6.92,"CapPass","Cycle 1",1,483,"416-3","Alloy 617",314626,"Plate"
-130.88,-0.00206,"Trend",,6.93,"CapPass","Cycle 1",1,484,"416-3","Alloy 617",314626,"Plate"
-126.24,-0.00203,"Trend",,6.93,"CapPass","Cycle 1",1,485,"416-3","Alloy 617",314626,"Plate"
-121.75,-0.00200,"Trend",,6.94,"CapPass","Cycle 1",1,486,"416-3","Alloy 617",314626,"Plate"
-117.53,-0.00197,"Trend",,6.94,"CapPass","Cycle 1",1,487,"416-3","Alloy 617",314626,"Plate"
-113.53,-0.00194,"Trend",,6.94,"CapPass","Cycle 1",1,488,"416-3","Alloy 617",314626,"Plate"
-109.85,-0.00191,"Trend",,6.95,"CapPass","Cycle 1",1,489,"416-3","Alloy 617",314626,"Plate"
-106.51,-0.00188,"Trend",,6.95,"CapPass","Cycle 1",1,490,"416-3","Alloy 617",314626,"Plate"
-103.57,-0.00185,"Trend",,6.96,"CapPass","Cycle 1",1,491,"416-3","Alloy 617",314626,"Plate"
-100.96,-0.00182,"Trend",,6.96,"CapPass","Cycle 1",1,492,"416-3","Alloy 617",314626,"Plate"
-98.88,-0.00179,"Trend",,6.96,"CapPass","Cycle 1",1,493,"416-3","Alloy 617",314626,"Plate"
-97.27,-0.00176,"Trend",,6.97,"CapPass","Cycle 1",1,494,"416-3","Alloy 617",314626,"Plate"
-95.66,-0.00173,"Trend",,6.97,"CapPass","Cycle 1",1,495,"416-3","Alloy 617",314626,"Plate"
-94.79,-0.00171,"Trend",,6.98,"CapPass","Cycle 1",1,496,"416-3","Alloy 617",314626,"Plate"
-94.50,-0.00168,"Trend",,6.98,"CapPass","Cycle 1",1,497,"416-3","Alloy 617",314626,"Plate"
-95.26,-0.00165,"Trend",,6.99,"CapPass","Cycle 1",1,498,"416-3","Alloy 617",314626,"Plate"
-117.78,-0.00168,"Trend",,7.03,"CapPass","Cycle 1",1,499,"416-3","Alloy 617",314626,"Plate"
-123.08,-0.00171,"Trend",,7.04,"CapPass","Cycle 1",1,500,"416-3","Alloy 617",314626,"Plate"
-127.65,-0.00173,"Trend",,7.04,"CapPass","Cycle 1",1,501,"416-3","Alloy 617",314626,"Plate"
-132.08,-0.00176,"Trend",,7.05,"CapPass","Cycle 1",1,502,"416-3","Alloy 617",314626,"Plate"
-135.62,-0.00179,"Trend",,7.05,"CapPass","Cycle 1",1,503,"416-3","Alloy 617",314626,"Plate"
-139.01,-0.00181,"Trend",,7.06,"CapPass","Cycle 1",1,504,"416-3","Alloy 617",314626,"Plate"
-142.15,-0.00184,"Trend",,7.06,"CapPass","Cycle 1",1,505,"416-3","Alloy 617",314626,"Plate"
-145.04,-0.00186,"Trend",,7.07,"CapPass","Cycle 1",1,506,"416-3","Alloy 617",314626,"Plate"
-148.11,-0.00189,"Trend",,7.07,"CapPass","Cycle 1",1,507,"416-3","Alloy 617",314626,"Plate"
-150.85,-0.00192,"Trend",,7.08,"CapPass","Cycle 1",1,508,"416-3","Alloy 617",314626,"Plate"
-153.11,-0.00195,"Trend",,7.08,"CapPass","Cycle 1",1,509,"416-3","Alloy 617",314626,"Plate"
-155.15,-0.00197,"Trend",,7.09,"CapPass","Cycle 1",1,510,"416-3","Alloy 617",314626,"Plate"
-156.73,-0.00200,"Trend",,7.10,"CapPass","Cycle 1",1,511,"416-3","Alloy 617",314626,"Plate"
-157.72,-0.00203,"Trend",,7.11,"CapPass","Cycle 1",1,512,"416-3","Alloy 617",314626,"Plate"
-157.64,-0.00205,"Trend",,7.13,"CapPass","Cycle 1",1,513,"416-3","Alloy 617",314626,"Plate"
-150.71,-0.00203,"Trend",,7.19,"CapPass","Cycle 1",1,514,"416-3","Alloy 617",314626,"Plate"
-160.82,-0.00205,"Trend",,7.27,"CapPass","Cycle 1",1,515,"416-3","Alloy 617",314626,"Plate"
-164.90,-0.00208,"Trend",,7.29,"CapPass","Cycle 1",1,516,"416-3","Alloy 617",314626,"Plate"
-168.43,-0.00211,"Trend",,7.30,"CapPass","Cycle 1",1,517,"416-3","Alloy 617",314626,"Plate"
-171.62,-0.00213,"Trend",,7.32,"CapPass","Cycle 1",1,518,"416-3","Alloy 617",314626,"Plate"
-174.31,-0.00216,"Trend",,7.33,"CapPass","Cycle 1",1,519,"416-3","Alloy 617",314626,"Plate"
-176.80,-0.00219,"Trend",,7.35,"CapPass","Cycle 1",1,520,"416-3","Alloy 617",314626,"Plate"
-179.10,-0.00221,"Trend",,7.38,"CapPass","Cycle 1",1,521,"416-3","Alloy 617",314626,"Plate"
-174.78,-0.00224,"Trend",,7.40,"CapPass","Cycle 1",1,522,"416-3","Alloy 617",314626,"Plate"
-175.37,-0.00226,"Trend",,7.41,"CapPass","Cycle 1",1,523,"416-3","Alloy 617",314626,"Plate"
-175.86,-0.00229,"Trend",,7.41,"CapPass","Cycle 1",1,524,"416-3","Alloy 617",314626,"Plate"
-176.33,-0.00232,"Trend",,7.42,"CapPass","Cycle 1",1,525,"416-3","Alloy 617",314626,"Plate"
-176.53,-0.00235,"Trend",,7.43,"CapPass","Cycle 1",1,526,"416-3","Alloy 617",314626,"Plate"
-179.28,-0.00237,"Trend",,7.59,"CapPass","Cycle 1",1,527,"416-3","Alloy 617",314626,"Plate"
-175.19,-0.00240,"Trend",,7.61,"CapPass","Cycle 1",1,528,"416-3","Alloy 617",314626,"Plate"
-177.29,-0.00243,"Trend",,7.62,"CapPass","Cycle 1",1,529,"416-3","Alloy 617",314626,"Plate"
-177.93,-0.00245,"Trend",,7.62,"CapPass","Cycle 1",1,530,"416-3","Alloy 617",314626,"Plate"
-178.52,-0.00249,"Trend",,7.62,"CapPass","Cycle 1",1,531,"416-3","Alloy 617",314626,"Plate"
-178.92,-0.00252,"Trend",,7.63,"CapPass","Cycle 1",1,532,"416-3","Alloy 617",314626,"Plate"
-179.44,-0.00255,"Trend",,7.63,"CapPass","Cycle 1",1,533,"416-3","Alloy 617",314626,"Plate"
-179.73,-0.00258,"Trend",,7.63,"CapPass","Cycle 1",1,534,"416-3","Alloy 617",314626,"Plate"
-180.03,-0.00261,"Trend",,7.63,"CapPass","Cycle 1",1,535,"416-3","Alloy 617",314626,"Plate"
-180.21,-0.00264,"Trend",,7.63,"CapPass","Cycle 1",1,536,"416-3","Alloy 617",314626,"Plate"
-180.22,-0.00266,"Trend",,7.63,"CapPass","Cycle 1",1,537,"416-3","Alloy 617",314626,"Plate"
-180.31,-0.00270,"Trend",,7.64,"CapPass","Cycle 1",1,538,"416-3","Alloy 617",314626,"Plate"
-180.06,-0.00273,"Trend",,7.64,"CapPass","Cycle 1",1,539,"416-3","Alloy 617",314626,"Plate"
-179.81,-0.00276,"Trend",,7.64,"CapPass","Cycle 1",1,540,"416-3","Alloy 617",314626,"Plate"
-179.05,-0.00279,"Trend",,7.65,"CapPass","Cycle 1",1,541,"416-3","Alloy 617",314626,"Plate"
-176.49,-0.00281,"Trend",,7.66,"CapPass","Cycle 1",1,542,"416-3","Alloy 617",314626,"Plate"
-158.34,-0.00279,"Trend",,7.68,"CapPass","Cycle 1",1,543,"416-3","Alloy 617",314626,"Plate"
-152.47,-0.00276,"Trend",,7.69,"CapPass","Cycle 1",1,544,"416-3","Alloy 617",314626,"Plate"
-147.42,-0.00273,"Trend",,7.70,"CapPass","Cycle 1",1,545,"416-3","Alloy 617",314626,"Plate"
-142.74,-0.00270,"Trend",,7.70,"CapPass","Cycle 1",1,546,"416-3","Alloy 617",314626,"Plate"
-139.11,-0.00268,"Trend",,7.71,"CapPass","Cycle 1",1,547,"416-3","Alloy 617",314626,"Plate"
-135.65,-0.00265,"Trend",,7.71,"CapPass","Cycle 1",1,548,"416-3","Alloy 617",314626,"Plate"
-132.62,-0.00262,"Trend",,7.72,"CapPass","Cycle 1",1,549,"416-3","Alloy 617",314626,"Plate"
-129.93,-0.00260,"Trend",,7.72,"CapPass","Cycle 1",1,550,"416-3","Alloy 617",314626,"Plate"
-127.61,-0.00257,"Trend",,7.73,"CapPass","Cycle 1",1,551,"416-3","Alloy 617",314626,"Plate"
-125.31,-0.00254,"Trend",,7.73,"CapPass","Cycle 1",1,552,"416-3","Alloy 617",314626,"Plate"
-123.57,-0.00252,"Trend",,7.74,"CapPass","Cycle 1",1,553,"416-3","Alloy 617",314626,"Plate"
-122.22,-0.00249,"Trend",,7.74,"CapPass","Cycle 1",1,554,"416-3","Alloy 617",314626,"Plate"
-121.20,-0.00247,"Trend",,7.75,"CapPass","Cycle 1",1,555,"416-3","Alloy 617",314626,"Plate"
-121.48,-0.00244,"Trend",,7.77,"CapPass","Cycle 1",1,556,"416-3","Alloy 617",314626,"Plate"
-129.64,-0.00247,"Trend",,7.82,"CapPass","Cycle 1",1,557,"416-3","Alloy 617",314626,"Plate"
-131.08,-0.00249,"Trend",,7.84,"CapPass","Cycle 1",1,558,"416-3","Alloy 617",314626,"Plate"
-129.67,-0.00250,"Trend",,7.87,"CapPass","Cycle 1",1,559,"416-3","Alloy 617",314626,"Plate"
-119.01,-0.00246,"Trend",,7.92,"CapPass","Cycle 1",1,560,"416-3","Alloy 617",314626,"Plate"
-114.74,-0.00244,"Trend",,7.93,"CapPass","Cycle 1",1,561,"416-3","Alloy 617",314626,"Plate"
-111.10,-0.00241,"Trend",,7.94,"CapPass","Cycle 1",1,562,"416-3","Alloy 617",314626,"Plate"
-107.75,-0.00239,"Trend",,7.96,"CapPass","Cycle 1",1,563,"416-3","Alloy 617",314626,"Plate"
-104.65,-0.00236,"Trend",,7.97,"CapPass","Cycle 1",1,564,"416-3","Alloy 617",314626,"Plate"
-101.59,-0.00234,"Trend",,7.99,"CapPass","Cycle 1",1,565,"416-3","Alloy 617",314626,"Plate"
-98.65,-0.00231,"Trend",,8.01,"CapPass","Cycle 1",1,566,"416-3","Alloy 617",314626,"Plate"
-95.20,-0.00228,"Trend",,8.04,"CapPass","Cycle 1",1,567,"416-3","Alloy 617",314626,"Plate"
-90.57,-0.00226,"Trend",,8.08,"CapPass","Cycle 1",1,568,"416-3","Alloy 617",314626,"Plate"
-85.50,-0.00223,"Trend",,8.12,"CapPass","Cycle 1",1,569,"416-3","Alloy 617",314626,"Plate"
-80.95,-0.00221,"Trend",,8.15,"CapPass","Cycle 1",1,570,"416-3","Alloy 617",314626,"Plate"
-76.75,-0.00218,"Trend",,8.17,"CapPass","Cycle 1",1,571,"416-3","Alloy 617",314626,"Plate"
-72.65,-0.00216,"Trend",,8.20,"CapPass","Cycle 1",1,572,"416-3","Alloy 617",314626,"Plate"
-68.74,-0.00213,"Trend",,8.22,"CapPass","Cycle 1",1,573,"416-3","Alloy 617",314626,"Plate"
-64.98,-0.00211,"Trend",,8.24,"CapPass","Cycle 1",1,574,"416-3","Alloy 617",314626,"Plate"
-61.19,-0.00208,"Trend",,8.27,"CapPass","Cycle 1",1,575,"416-3","Alloy 617",314626,"Plate"
-57.35,-0.00206,"Trend",,8.30,"CapPass","Cycle 1",1,576,"416-3","Alloy 617",314626,"Plate"
-53.24,-0.00203,"Trend",,8.32,"CapPass","Cycle 1",1,577,"416-3","Alloy 617",314626,"Plate"
-49.03,-0.00201,"Trend",,8.35,"CapPass","Cycle 1",1,578,"416-3","Alloy 617",314626,"Plate"
-44.97,-0.00198,"Trend",,8.38,"CapPass","Cycle 1",1,579,"416-3","Alloy 617",314626,"Plate"
-41.03,-0.00196,"Trend",,8.41,"CapPass","Cycle 1",1,580,"416-3","Alloy 617",314626,"Plate"
-37.36,-0.00193,"Trend",,8.43,"CapPass","Cycle 1",1,581,"416-3","Alloy 617",314626,"Plate"
-33.78,-0.00191,"Trend",,8.46,"CapPass","Cycle 1",1,582,"416-3","Alloy 617",314626,"Plate"
-29.95,-0.00188,"Trend",,8.48,"CapPass","Cycle 1",1,583,"416-3","Alloy 617",314626,"Plate"
-26.17,-0.00185,"Trend",,8.51,"CapPass","Cycle 1",1,584,"416-3","Alloy 617",314626,"Plate"
-22.39,-0.00183,"Trend",,8.54,"CapPass","Cycle 1",1,585,"416-3","Alloy 617",314626,"Plate"
-18.56,-0.00180,"Trend",,8.56,"CapPass","Cycle 1",1,586,"416-3","Alloy 617",314626,"Plate"
-14.66,-0.00178,"Trend",,8.59,"CapPass","Cycle 1",1,587,"416-3","Alloy 617",314626,"Plate"
-10.80,-0.00175,"Trend",,8.62,"CapPass","Cycle 1",1,588,"416-3","Alloy 617",314626,"Plate"
-6.82,-0.00173,"Trend",,8.65,"CapPass","Cycle 1",1,589,"416-3","Alloy 617",314626,"Plate"
-3.03,-0.00170,"Trend",,8.67,"CapPass","Cycle 1",1,590,"416-3","Alloy 617",314626,"Plate"
0.84,-0.00167,"Trend",,8.70,"CapPass","Cycle 1",1,591,"416-3","Alloy 617",314626,"Plate"
4.68,-0.00165,"Trend",,8.73,"CapPass","Cycle 1",1,592,"416-3","Alloy 617",314626,"Plate"
8.57,-0.00162,"Trend",,8.75,"CapPass","Cycle 1",1,593,"416-3","Alloy 617",314626,"Plate"
12.41,-0.00160,"Trend",,8.78,"CapPass","Cycle 1",1,594,"416-3","Alloy 617",314626,"Plate"
16.28,-0.00157,"Trend",,8.81,"CapPass","Cycle 1",1,595,"416-3","Alloy 617",314626,"Plate"
20.21,-0.00155,"Trend",,8.84,"CapPass","Cycle 1",1,596,"416-3","Alloy 617",314626,"Plate"
24.05,-0.00152,"Trend",,8.86,"CapPass","Cycle 1",1,597,"416-3","Alloy 617",314626,"Plate"
24.78,-0.00152,"Trend",,8.87,"CapPass","Cycle 1",1,598,"416-3","Alloy 617",314626,"Plate"
28.00,-0.00150,"Trend",,8.89,"CapPass","Cycle 1",1,599,"416-3","Alloy 617",314626,"Plate"
31.96,-0.00147,"Trend",,8.92,"CapPass","Cycle 1",1,600,"416-3","Alloy 617",314626,"Plate"
35.63,-0.00144,"Trend",,8.94,"CapPass","Cycle 1",1,601,"416-3","Alloy 617",314626,"Plate"
38.86,-0.00142,"Trend",,8.97,"CapPass","Cycle 1",1,602,"416-3","Alloy 617",314626,"Plate"
46.80,-0.00139,"Trend",,9.09,"CapPass","Cycle 1",1,603,"416-3","Alloy 617",314626,"Plate"
52.80,-0.00137,"Trend",,9.10,"CapPass","Cycle 1",1,604,"416-3","Alloy 617",314626,"Plate"
57.48,-0.00134,"Trend",,9.11,"CapPass","Cycle 1",1,605,"416-3","Alloy 617",314626,"Plate"
61.50,-0.00132,"Trend",,9.12,"CapPass","Cycle 1",1,606,"416-3","Alloy 617",314626,"Plate"
64.78,-0.00129,"Trend",,9.13,"CapPass","Cycle 1",1,607,"416-3","Alloy 617",314626,"Plate"
67.59,-0.00127,"Trend",,9.14,"CapPass","Cycle 1",1,608,"416-3","Alloy 617",314626,"Plate"
70.23,-0.00124,"Trend",,9.15,"CapPass","Cycle 1",1,609,"416-3","Alloy 617",314626,"Plate"
72.81,-0.00121,"Trend",,9.16,"CapPass","Cycle 1",1,610,"416-3","Alloy 617",314626,"Plate"
74.87,-0.00119,"Trend",,9.17,"CapPass","Cycle 1",1,611,"416-3","Alloy 617",314626,"Plate"
76.46,-0.00116,"Trend",,9.19,"CapPass","Cycle 1",1,612,"416-3","Alloy 617",314626,"Plate"
78.75,-0.00114,"Trend",,9.26,"CapPass","Cycle 1",1,613,"416-3","Alloy 617",314626,"Plate"
84.08,-0.00111,"Trend",,9.31,"CapPass","Cycle 1",1,614,"416-3","Alloy 617",314626,"Plate"
88.31,-0.00109,"Trend",,9.34,"CapPass","Cycle 1",1,615,"416-3","Alloy 617",314626,"Plate"
92.23,-0.00106,"Trend",,9.36,"CapPass","Cycle 1",1,616,"416-3","Alloy 617",314626,"Plate"
95.64,-0.00104,"Trend",,9.38,"CapPass","Cycle 1",1,617,"416-3","Alloy 617",314626,"Plate"
98.81,-0.00101,"Trend",,9.41,"CapPass","Cycle 1",1,618,"416-3","Alloy 617",314626,"Plate"
102.05,-0.00098,"Trend",,9.43,"CapPass","Cycle 1",1,619,"416-3","Alloy 617",314626,"Plate"
105.17,-0.00096,"Trend",,9.46,"CapPass","Cycle 1",1,620,"416-3","Alloy 617",314626,"Plate"
108.43,-0.00093,"Trend",,9.49,"CapPass","Cycle 1",1,621,"416-3","Alloy 617",314626,"Plate"
112.17,-0.00091,"Trend",,9.52,"CapPass","Cycle 1",1,622,"416-3","Alloy 617",314626,"Plate"
115.88,-0.00088,"Trend",,9.55,"CapPass","Cycle 1",1,623,"416-3","Alloy 617",314626,"Plate"
119.81,-0.00086,"Trend",,9.58,"CapPass","Cycle 1",1,624,"416-3","Alloy 617",314626,"Plate"
123.32,-0.00083,"Trend",,9.61,"CapPass","Cycle 1",1,625,"416-3","Alloy 617",314626,"Plate"
126.34,-0.00081,"Trend",,9.63,"CapPass","Cycle 1",1,626,"416-3","Alloy 617",314626,"Plate"
129.10,-0.00078,"Trend",,9.65,"CapPass","Cycle 1",1,627,"416-3","Alloy 617",314626,"Plate"
131.49,-0.00075,"Trend",,9.68,"CapPass","Cycle 1",1,628,"416-3","Alloy 617",314626,"Plate"
133.51,-0.00073,"Trend",,9.70,"CapPass","Cycle 1",1,629,"416-3","Alloy 617",314626,"Plate"
135.09,-0.00070,"Trend",,9.72,"CapPass","Cycle 1",1,630,"416-3","Alloy 617",314626,"Plate"
136.58,-0.00068,"Trend",,9.74,"CapPass","Cycle 1",1,631,"416-3","Alloy 617",314626,"Plate"
137.90,-0.00065,"Trend",,9.76,"CapPass","Cycle 1",1,632,"416-3","Alloy 617",314626,"Plate"
139.30,-0.00063,"Trend",,9.79,"CapPass","Cycle 1",1,633,"416-3","Alloy 617",314626,"Plate"
140.81,-0.00060,"Trend",,9.82,"CapPass","Cycle 1",1,634,"416-3","Alloy 617",314626,"Plate"
142.73,-0.00058,"Trend",,9.85,"CapPass","Cycle 1",1,635,"416-3","Alloy 617",314626,"Plate"
143.91,-0.00056,"Trend",,9.87,"CapPass","Cycle 1",1,636,"416-3","Alloy 617",314626,"Plate"
144.65,-0.00055,"Trend",,9.88,"CapPass","Cycle 1",1,637,"416-3","Alloy 617",314626,"Plate"
146.04,-0.00053,"Trend",,9.90,"CapPass","Cycle 1",1,638,"416-3","Alloy 617",314626,"Plate"
146.60,-0.00050,"Trend",,9.91,"CapPass","Cycle 1",1,639,"416-3","Alloy 617",314626,"Plate"
147.14,-0.00047,"Trend",,9.92,"CapPass","Cycle 1",1,640,"416-3","Alloy 617",314626,"Plate"
147.55,-0.00045,"Trend",,9.93,"CapPass","Cycle 1",1,641,"416-3","Alloy 617",314626,"Plate"
147.96,-0.00042,"Trend",,9.93,"CapPass","Cycle 1",1,642,"416-3","Alloy 617",314626,"Plate"
148.18,-0.00040,"Trend",,9.94,"CapPass","Cycle 1",1,643,"416-3","Alloy 617",314626,"Plate"
148.15,-0.00037,"Trend",,9.95,"CapPass","Cycle 1",1,644,"416-3","Alloy 617",314626,"Plate"
147.56,-0.00034,"Trend",,9.97,"CapPass","Cycle 1",1,645,"416-3","Alloy 617",314626,"Plate"
153.03,-0.00032,"Trend",,10.12,"CapPass","Cycle 1",1,646,"416-3","Alloy 617",314626,"Plate"
156.48,-0.00029,"Trend",,10.13,"CapPass","Cycle 1",1,647,"416-3","Alloy 617",314626,"Plate"
156.16,-0.00027,"Trend",,10.15,"CapPass","Cycle 1",1,648,"416-3","Alloy 617",314626,"Plate"
156.32,-0.00024,"Trend",,10.15,"CapPass","Cycle 1",1,649,"416-3","Alloy 617",314626,"Plate"
156.28,-0.00021,"Trend",,10.16,"CapPass","Cycle 1",1,650,"416-3","Alloy 617",314626,"Plate"
156.32,-0.00018,"Trend",,10.16,"CapPass","Cycle 1",1,651,"416-3","Alloy 617",314626,"Plate"
156.46,-0.00014,"Trend",,10.16,"CapPass","Cycle 1",1,652,"416-3","Alloy 617",314626,"Plate"
156.58,-0.00010,"Trend",,10.16,"CapPass","Cycle 1",1,653,"416-3","Alloy 617",314626,"Plate"
156.65,-0.00008,"Trend",,10.17,"CapPass","Cycle 1",1,654,"416-3","Alloy 617",314626,"Plate"
156.70,-0.00005,"Trend",,10.17,"CapPass","Cycle 1",1,655,"416-3","Alloy 617",314626,"Plate"
156.81,-0.00002,"Trend",,10.17,"CapPass","Cycle 1",1,656,"416-3","Alloy 617",314626,"Plate"
156.81,0.00002,"Trend",,10.17,"CapPass","Cycle 1",1,657,"416-3","Alloy 617",314626,"Plate"
156.72,0.00005,"Trend",,10.18,"CapPass","Cycle 1",1,658,"416-3","Alloy 617",314626,"Plate"
156.56,0.00007,"Trend",,10.18,"CapPass","Cycle 1",1,659,"416-3","Alloy 617",314626,"Plate"
156.10,0.00010,"Trend",,10.18,"CapPass","Cycle 1",1,660,"416-3","Alloy 617",314626,"Plate"
154.99,0.00013,"Trend",,10.19,"CapPass","Cycle 1",1,661,"416-3","Alloy 617",314626,"Plate"
152.03,0.00016,"Trend",,10.20,"CapPass","Cycle 1",1,662,"416-3","Alloy 617",314626,"Plate"
131.96,0.00013,"Trend",,10.22,"CapPass","Cycle 1",1,663,"416-3","Alloy 617",314626,"Plate"
126.77,0.00011,"Trend",,10.23,"CapPass","Cycle 1",1,664,"416-3","Alloy 617",314626,"Plate"
121.64,0.00008,"Trend",,10.23,"CapPass","Cycle 1",1,665,"416-3","Alloy 617",314626,"Plate"
117.61,0.00005,"Trend",,10.24,"CapPass","Cycle 1",1,666,"416-3","Alloy 617",314626,"Plate"
113.81,0.00002,"Trend",,10.24,"CapPass","Cycle 1",1,667,"416-3","Alloy 617",314626,"Plate"
110.27,-0.00001,"Trend",,10.25,"CapPass","Cycle 1",1,668,"416-3","Alloy 617",314626,"Plate"
107.13,-0.00003,"Trend",,10.25,"CapPass","Cycle 1",1,669,"416-3","Alloy 617",314626,"Plate"
104.40,-0.00006,"Trend",,10.26,"CapPass","Cycle 1",1,670,"416-3","Alloy 617",314626,"Plate"
102.15,-0.00009,"Trend",,10.26,"CapPass","Cycle 1",1,671,"416-3","Alloy 617",314626,"Plate"
100.25,-0.00011,"Trend",,10.27,"CapPass","Cycle 1",1,672,"416-3","Alloy 617",314626,"Plate"
98.72,-0.00014,"Trend",,10.27,"CapPass","Cycle 1",1,673,"416-3","Alloy 617",314626,"Plate"
97.79,-0.00017,"Trend",,10.28,"CapPass","Cycle 1",1,674,"416-3","Alloy 617",314626,"Plate"
97.83,-0.00019,"Trend",,10.29,"CapPass","Cycle 1",1,675,"416-3","Alloy 617",314626,"Plate"
117.15,-0.00017,"Trend",,10.34,"CapPass","Cycle 2",2,676,"416-3","Alloy 617",314626,"Plate"
121.56,-0.00014,"Trend",,10.34,"CapPass","Cycle 2",2,677,"416-3","Alloy 617",314626,"Plate"
125.94,-0.00012,"Trend",,10.35,"CapPass","Cycle 2",2,678,"416-3","Alloy 617",314626,"Plate"
129.53,-0.00009,"Trend",,10.36,"CapPass","Cycle 2",2,679,"416-3","Alloy 617",314626,"Plate"
132.86,-0.00006,"Trend",,10.37,"CapPass","Cycle 2",2,680,"416-3","Alloy 617",314626,"Plate"
135.91,-0.00004,"Trend",,10.37,"CapPass","Cycle 2",2,681,"416-3","Alloy 617",314626,"Plate"
138.85,-0.00001,"Trend",,10.38,"CapPass","Cycle 2",2,682,"416-3","Alloy 617",314626,"Plate"
141.35,0.00002,"Trend",,10.39,"CapPass","Cycle 2",2,683,"416-3","Alloy 617",314626,"Plate"
143.63,0.00004,"Trend",,10.40,"CapPass","Cycle 2",2,684,"416-3","Alloy 617",314626,"Plate"
145.60,0.00007,"Trend",,10.41,"CapPass","Cycle 2",2,685,"416-3","Alloy 617",314626,"Plate"
146.94,0.00009,"Trend",,10.42,"CapPass","Cycle 2",2,686,"416-3","Alloy 617",314626,"Plate"
147.06,0.00012,"Trend",,10.45,"CapPass","Cycle 2",2,687,"416-3","Alloy 617",314626,"Plate"
153.46,0.00015,"Trend",,10.56,"CapPass","Cycle 2",2,688,"416-3","Alloy 617",314626,"Plate"
157.71,0.00017,"Trend",,10.58,"CapPass","Cycle 2",2,689,"416-3","Alloy 617",314626,"Plate"
161.35,0.00020,"Trend",,10.60,"CapPass","Cycle 2",2,690,"416-3","Alloy 617",314626,"Plate"
164.96,0.00022,"Trend",,10.63,"CapPass","Cycle 2",2,691,"416-3","Alloy 617",314626,"Plate"
167.94,0.00025,"Trend",,10.65,"CapPass","Cycle 2",2,692,"416-3","Alloy 617",314626,"Plate"
165.36,0.00027,"Trend",,10.67,"CapPass","Cycle 2",2,693,"416-3","Alloy 617",314626,"Plate"
166.02,0.00031,"Trend",,10.67,"CapPass","Cycle 2",2,694,"416-3","Alloy 617",314626,"Plate"
166.45,0.00034,"Trend",,10.67,"CapPass","Cycle 2",2,695,"416-3","Alloy 617",314626,"Plate"
166.87,0.00038,"Trend",,10.68,"CapPass","Cycle 2",2,696,"416-3","Alloy 617",314626,"Plate"
167.14,0.00040,"Trend",,10.68,"CapPass","Cycle 2",2,697,"416-3","Alloy 617",314626,"Plate"
167.30,0.00043,"Trend",,10.68,"CapPass","Cycle 2",2,698,"416-3","Alloy 617",314626,"Plate"
167.45,0.00046,"Trend",,10.68,"CapPass","Cycle 2",2,699,"416-3","Alloy 617",314626,"Plate"
167.64,0.00049,"Trend",,10.69,"CapPass","Cycle 2",2,700,"416-3","Alloy 617",314626,"Plate"
167.75,0.00052,"Trend",,10.69,"CapPass","Cycle 2",2,701,"416-3","Alloy 617",314626,"Plate"
167.72,0.00055,"Trend",,10.69,"CapPass","Cycle 2",2,702,"416-3","Alloy 617",314626,"Plate"
167.52,0.00058,"Trend",,10.70,"CapPass","Cycle 2",2,703,"416-3","Alloy 617",314626,"Plate"
166.80,0.00061,"Trend",,10.70,"CapPass","Cycle 2",2,704,"416-3","Alloy 617",314626,"Plate"
164.25,0.00064,"Trend",,10.71,"CapPass","Cycle 2",2,705,"416-3","Alloy 617",314626,"Plate"
146.58,0.00061,"Trend",,10.73,"CapPass","Cycle 2",2,706,"416-3","Alloy 617",314626,"Plate"
141.26,0.00058,"Trend",,10.74,"CapPass","Cycle 2",2,707,"416-3","Alloy 617",314626,"Plate"
136.82,0.00056,"Trend",,10.75,"CapPass","Cycle 2",2,708,"416-3","Alloy 617",314626,"Plate"
132.54,0.00053,"Trend",,10.75,"CapPass","Cycle 2",2,709,"416-3","Alloy 617",314626,"Plate"
128.73,0.00050,"Trend",,10.76,"CapPass","Cycle 2",2,710,"416-3","Alloy 617",314626,"Plate"
125.32,0.00047,"Trend",,10.76,"CapPass","Cycle 2",2,711,"416-3","Alloy 617",314626,"Plate"
122.27,0.00044,"Trend",,10.77,"CapPass","Cycle 2",2,712,"416-3","Alloy 617",314626,"Plate"
119.90,0.00041,"Trend",,10.78,"CapPass","Cycle 2",2,713,"416-3","Alloy 617",314626,"Plate"
118.11,0.00039,"Trend",,10.78,"CapPass","Cycle 2",2,714,"416-3","Alloy 617",314626,"Plate"
116.74,0.00036,"Trend",,10.79,"CapPass","Cycle 2",2,715,"416-3","Alloy 617",314626,"Plate"
116.17,0.00034,"Trend",,10.80,"CapPass","Cycle 2",2,716,"416-3","Alloy 617",314626,"Plate"
117.88,0.00031,"Trend",,10.81,"CapPass","Cycle 2",2,717,"416-3","Alloy 617",314626,"Plate"
131.68,0.00034,"Trend",,10.85,"CapPass","Cycle 2",2,718,"416-3","Alloy 617",314626,"Plate"
136.90,0.00036,"Trend",,10.86,"CapPass","Cycle 2",2,719,"416-3","Alloy 617",314626,"Plate"
141.08,0.00039,"Trend",,10.86,"CapPass","Cycle 2",2,720,"416-3","Alloy 617",314626,"Plate"
143.55,0.00040,"Trend",,10.87,"CapPass","Cycle 2",2,721,"416-3","Alloy 617",314626,"Plate"
145.07,0.00041,"Trend",,10.87,"CapPass","Cycle 2",2,722,"416-3","Alloy 617",314626,"Plate"
148.80,0.00044,"Trend",,10.88,"CapPass","Cycle 2",2,723,"416-3","Alloy 617",314626,"Plate"
152.12,0.00047,"Trend",,10.89,"CapPass","Cycle 2",2,724,"416-3","Alloy 617",314626,"Plate"
155.15,0.00050,"Trend",,10.89,"CapPass","Cycle 2",2,725,"416-3","Alloy 617",314626,"Plate"
157.99,0.00052,"Trend",,10.90,"CapPass","Cycle 2",2,726,"416-3","Alloy 617",314626,"Plate"
160.21,0.00055,"Trend",,10.91,"CapPass","Cycle 2",2,727,"416-3","Alloy 617",314626,"Plate"
162.26,0.00057,"Trend",,10.92,"CapPass","Cycle 2",2,728,"416-3","Alloy 617",314626,"Plate"
163.93,0.00060,"Trend",,10.94,"CapPass","Cycle 2",2,729,"416-3","Alloy 617",314626,"Plate"
164.75,0.00063,"Trend",,10.96,"CapPass","Cycle 2",2,730,"416-3","Alloy 617",314626,"Plate"
168.91,0.00065,"Trend",,11.06,"CapPass","Cycle 2",2,731,"416-3","Alloy 617",314626,"Plate"
173.17,0.00068,"Trend",,11.09,"CapPass","Cycle 2",2,732,"416-3","Alloy 617",314626,"Plate"
168.62,0.00070,"Trend",,11.11,"CapPass","Cycle 2",2,733,"416-3","Alloy 617",314626,"Plate"
168.81,0.00073,"Trend",,11.11,"CapPass","Cycle 2",2,734,"416-3","Alloy 617",314626,"Plate"
169.11,0.00077,"Trend",,11.12,"CapPass","Cycle 2",2,735,"416-3","Alloy 617",314626,"Plate"
169.34,0.00080,"Trend",,11.12,"CapPass","Cycle 2",2,736,"416-3","Alloy 617",314626,"Plate"
169.64,0.00083,"Trend",,11.12,"CapPass","Cycle 2",2,737,"416-3","Alloy 617",314626,"Plate"
169.89,0.00086,"Trend",,11.12,"CapPass","Cycle 2",2,738,"416-3","Alloy 617",314626,"Plate"
170.08,0.00090,"Trend",,11.12,"CapPass","Cycle 2",2,739,"416-3","Alloy 617",314626,"Plate"
170.24,0.00093,"Trend",,11.13,"CapPass","Cycle 2",2,740,"416-3","Alloy 617",314626,"Plate"
170.38,0.00096,"Trend",,11.13,"CapPass","Cycle 2",2,741,"416-3","Alloy 617",314626,"Plate"
170.40,0.00099,"Trend",,11.13,"CapPass","Cycle 2",2,742,"416-3","Alloy 617",314626,"Plate"
170.49,0.00102,"Trend",,11.13,"CapPass","Cycle 2",2,743,"416-3","Alloy 617",314626,"Plate"
170.39,0.00105,"Trend",,11.13,"CapPass","Cycle 2",2,744,"416-3","Alloy 617",314626,"Plate"
170.19,0.00108,"Trend",,11.14,"CapPass","Cycle 2",2,745,"416-3","Alloy 617",314626,"Plate"
169.79,0.00111,"Trend",,11.14,"CapPass","Cycle 2",2,746,"416-3","Alloy 617",314626,"Plate"
168.90,0.00113,"Trend",,11.14,"CapPass","Cycle 2",2,747,"416-3","Alloy 617",314626,"Plate"
166.39,0.00116,"Trend",,11.15,"CapPass","Cycle 2",2,748,"416-3","Alloy 617",314626,"Plate"
143.72,0.00113,"Trend",,11.18,"CapPass","Cycle 2",2,749,"416-3","Alloy 617",314626,"Plate"
137.61,0.00111,"Trend",,11.18,"CapPass","Cycle 2",2,750,"416-3","Alloy 617",314626,"Plate"
132.58,0.00108,"Trend",,11.19,"CapPass","Cycle 2",2,751,"416-3","Alloy 617",314626,"Plate"
127.68,0.00105,"Trend",,11.19,"CapPass","Cycle 2",2,752,"416-3","Alloy 617",314626,"Plate"
123.89,0.00102,"Trend",,11.20,"CapPass","Cycle 2",2,753,"416-3","Alloy 617",314626,"Plate"
120.31,0.00100,"Trend",,11.20,"CapPass","Cycle 2",2,754,"416-3","Alloy 617",314626,"Plate"
117.03,0.00097,"Trend",,11.20,"CapPass","Cycle 2",2,755,"416-3","Alloy 617",314626,"Plate"
113.96,0.00095,"Trend",,11.21,"CapPass","Cycle 2",2,756,"416-3","Alloy 617",314626,"Plate"
111.07,0.00092,"Trend",,11.21,"CapPass","Cycle 2",2,757,"416-3","Alloy 617",314626,"Plate"
108.63,0.00089,"Trend",,11.21,"CapPass","Cycle 2",2,758,"416-3","Alloy 617",314626,"Plate"
106.00,0.00086,"Trend",,11.22,"CapPass","Cycle 2",2,759,"416-3","Alloy 617",314626,"Plate"
103.89,0.00083,"Trend",,11.22,"CapPass","Cycle 2",2,760,"416-3","Alloy 617",314626,"Plate"
102.39,0.00081,"Trend",,11.23,"CapPass","Cycle 2",2,761,"416-3","Alloy 617",314626,"Plate"
101.24,0.00078,"Trend",,11.24,"CapPass","Cycle 2",2,762,"416-3","Alloy 617",314626,"Plate"
100.88,0.00075,"Trend",,11.24,"CapPass","Cycle 2",2,763,"416-3","Alloy 617",314626,"Plate"
102.05,0.00073,"Trend",,11.25,"CapPass","Cycle 2",2,764,"416-3","Alloy 617",314626,"Plate"
120.40,0.00075,"Trend",,11.29,"CapPass","Cycle 2",2,765,"416-3","Alloy 617",314626,"Plate"
125.64,0.00078,"Trend",,11.30,"CapPass","Cycle 2",2,766,"416-3","Alloy 617",314626,"Plate"
130.13,0.00081,"Trend",,11.30,"CapPass","Cycle 2",2,767,"416-3","Alloy 617",314626,"Plate"
134.54,0.00083,"Trend",,11.31,"CapPass","Cycle 2",2,768,"416-3","Alloy 617",314626,"Plate"
138.06,0.00086,"Trend",,11.32,"CapPass","Cycle 2",2,769,"416-3","Alloy 617",314626,"Plate"
141.30,0.00089,"Trend",,11.32,"CapPass","Cycle 2",2,770,"416-3","Alloy 617",314626,"Plate"
144.41,0.00091,"Trend",,11.33,"CapPass","Cycle 2",2,771,"416-3","Alloy 617",314626,"Plate"
147.07,0.00094,"Trend",,11.33,"CapPass","Cycle 2",2,772,"416-3","Alloy 617",314626,"Plate"
149.80,0.00097,"Trend",,11.34,"CapPass","Cycle 2",2,773,"416-3","Alloy 617",314626,"Plate"
152.00,0.00099,"Trend",,11.35,"CapPass","Cycle 2",2,774,"416-3","Alloy 617",314626,"Plate"
154.04,0.00102,"Trend",,11.36,"CapPass","Cycle 2",2,775,"416-3","Alloy 617",314626,"Plate"
155.70,0.00104,"Trend",,11.37,"CapPass","Cycle 2",2,776,"416-3","Alloy 617",314626,"Plate"
156.70,0.00107,"Trend",,11.38,"CapPass","Cycle 2",2,777,"416-3","Alloy 617",314626,"Plate"
161.25,0.00109,"Trend",,11.52,"CapPass","Cycle 2",2,778,"416-3","Alloy 617",314626,"Plate"
166.08,0.00112,"Trend",,11.54,"CapPass","Cycle 2",2,779,"416-3","Alloy 617",314626,"Plate"
170.10,0.00115,"Trend",,11.56,"CapPass","Cycle 2",2,780,"416-3","Alloy 617",314626,"Plate"
173.45,0.00117,"Trend",,11.58,"CapPass","Cycle 2",2,781,"416-3","Alloy 617",314626,"Plate"
176.70,0.00120,"Trend",,11.60,"CapPass","Cycle 2",2,782,"416-3","Alloy 617",314626,"Plate"
178.70,0.00122,"Trend",,11.62,"CapPass","Cycle 2",2,783,"416-3","Alloy 617",314626,"Plate"
176.08,0.00125,"Trend",,11.63,"CapPass","Cycle 2",2,784,"416-3","Alloy 617",314626,"Plate"
177.22,0.00128,"Trend",,11.64,"CapPass","Cycle 2",2,785,"416-3","Alloy 617",314626,"Plate"
177.98,0.00130,"Trend",,11.65,"CapPass","Cycle 2",2,786,"416-3","Alloy 617",314626,"Plate"
178.59,0.00133,"Trend",,11.65,"CapPass","Cycle 2",2,787,"416-3","Alloy 617",314626,"Plate"
178.94,0.00135,"Trend",,11.66,"CapPass","Cycle 2",2,788,"416-3","Alloy 617",314626,"Plate"
178.48,0.00138,"Trend",,11.68,"CapPass","Cycle 2",2,789,"416-3","Alloy 617",314626,"Plate"
178.09,0.00141,"Trend",,11.83,"CapPass","Cycle 2",2,790,"416-3","Alloy 617",314626,"Plate"
179.36,0.00144,"Trend",,11.84,"CapPass","Cycle 2",2,791,"416-3","Alloy 617",314626,"Plate"
179.99,0.00147,"Trend",,11.84,"CapPass","Cycle 2",2,792,"416-3","Alloy 617",314626,"Plate"
180.30,0.00150,"Trend",,11.84,"CapPass","Cycle 2",2,793,"416-3","Alloy 617",314626,"Plate"
180.58,0.00153,"Trend",,11.85,"CapPass","Cycle 2",2,794,"416-3","Alloy 617",314626,"Plate"
180.69,0.00157,"Trend",,11.85,"CapPass","Cycle 2",2,795,"416-3","Alloy 617",314626,"Plate"
180.17,0.00161,"Trend",,11.85,"CapPass","Cycle 2",2,796,"416-3","Alloy 617",314626,"Plate"
179.33,0.00164,"Trend",,11.85,"CapPass","Cycle 2",2,797,"416-3","Alloy 617",314626,"Plate"
178.92,0.00168,"Trend",,11.85,"CapPass","Cycle 2",2,798,"416-3","Alloy 617",314626,"Plate"
178.89,0.00171,"Trend",,11.86,"CapPass","Cycle 2",2,799,"416-3","Alloy 617",314626,"Plate"
178.99,0.00175,"Trend",,11.86,"CapPass","Cycle 2",2,800,"416-3","Alloy 617",314626,"Plate"
179.06,0.00177,"Trend",,11.86,"CapPass","Cycle 2",2,801,"416-3","Alloy 617",314626,"Plate"
178.95,0.00180,"Trend",,11.86,"CapPass","Cycle 2",2,802,"416-3","Alloy 617",314626,"Plate"
178.86,0.00183,"Trend",,11.86,"CapPass","Cycle 2",2,803,"416-3","Alloy 617",314626,"Plate"
178.69,0.00186,"Trend",,11.87,"CapPass","Cycle 2",2,804,"416-3","Alloy 617",314626,"Plate"
178.42,0.00188,"Trend",,11.87,"CapPass","Cycle 2",2,805,"416-3","Alloy 617",314626,"Plate"
178.26,0.00189,"Trend",,11.87,"CapPass","Cycle 2",2,806,"416-3","Alloy 617",314626,"Plate"
177.71,0.00193,"Trend",,11.87,"CapPass","Cycle 2",2,807,"416-3","Alloy 617",314626,"Plate"
176.63,0.00196,"Trend",,11.88,"CapPass","Cycle 2",2,808,"416-3","Alloy 617",314626,"Plate"
174.50,0.00199,"Trend",,11.88,"CapPass","Cycle 2",2,809,"416-3","Alloy 617",314626,"Plate"
170.92,0.00201,"Trend",,11.88,"CapPass","Cycle 2",2,810,"416-3","Alloy 617",314626,"Plate"
143.48,0.00199,"Trend",,11.91,"CapPass","Cycle 2",2,811,"416-3","Alloy 617",314626,"Plate"
136.56,0.00196,"Trend",,11.91,"CapPass","Cycle 2",2,812,"416-3","Alloy 617",314626,"Plate"
130.96,0.00193,"Trend",,11.92,"CapPass","Cycle 2",2,813,"416-3","Alloy 617",314626,"Plate"
125.46,0.00190,"Trend",,11.92,"CapPass","Cycle 2",2,814,"416-3","Alloy 617",314626,"Plate"
120.05,0.00187,"Trend",,11.92,"CapPass","Cycle 2",2,815,"416-3","Alloy 617",314626,"Plate"
116.20,0.00184,"Trend",,11.93,"CapPass","Cycle 2",2,816,"416-3","Alloy 617",314626,"Plate"
112.39,0.00182,"Trend",,11.93,"CapPass","Cycle 2",2,817,"416-3","Alloy 617",314626,"Plate"
108.72,0.00179,"Trend",,11.93,"CapPass","Cycle 2",2,818,"416-3","Alloy 617",314626,"Plate"
105.21,0.00176,"Trend",,11.94,"CapPass","Cycle 2",2,819,"416-3","Alloy 617",314626,"Plate"
101.95,0.00174,"Trend",,11.94,"CapPass","Cycle 2",2,820,"416-3","Alloy 617",314626,"Plate"
98.79,0.00171,"Trend",,11.94,"CapPass","Cycle 2",2,821,"416-3","Alloy 617",314626,"Plate"
95.96,0.00168,"Trend",,11.94,"CapPass","Cycle 2",2,822,"416-3","Alloy 617",314626,"Plate"
93.31,0.00166,"Trend",,11.95,"CapPass","Cycle 2",2,823,"416-3","Alloy 617",314626,"Plate"
90.90,0.00163,"Trend",,11.95,"CapPass","Cycle 2",2,824,"416-3","Alloy 617",314626,"Plate"
88.12,0.00160,"Trend",,11.95,"CapPass","Cycle 2",2,825,"416-3","Alloy 617",314626,"Plate"
85.88,0.00157,"Trend",,11.96,"CapPass","Cycle 2",2,826,"416-3","Alloy 617",314626,"Plate"
84.16,0.00154,"Trend",,11.96,"CapPass","Cycle 2",2,827,"416-3","Alloy 617",314626,"Plate"
82.90,0.00151,"Trend",,11.97,"CapPass","Cycle 2",2,828,"416-3","Alloy 617",314626,"Plate"
82.00,0.00148,"Trend",,11.97,"CapPass","Cycle 2",2,829,"416-3","Alloy 617",314626,"Plate"
81.76,0.00145,"Trend",,11.98,"CapPass","Cycle 2",2,830,"416-3","Alloy 617",314626,"Plate"
82.57,0.00143,"Trend",,11.98,"CapPass","Cycle 2",2,831,"416-3","Alloy 617",314626,"Plate"
106.02,0.00145,"Trend",,12.02,"CapPass","Cycle 2",2,832,"416-3","Alloy 617",314626,"Plate"
111.68,0.00148,"Trend",,12.03,"CapPass","Cycle 2",2,833,"416-3","Alloy 617",314626,"Plate"
116.51,0.00151,"Trend",,12.04,"CapPass","Cycle 2",2,834,"416-3","Alloy 617",314626,"Plate"
120.36,0.00154,"Trend",,12.04,"CapPass","Cycle 2",2,835,"416-3","Alloy 617",314626,"Plate"
124.07,0.00156,"Trend",,12.04,"CapPass","Cycle 2",2,836,"416-3","Alloy 617",314626,"Plate"
127.61,0.00159,"Trend",,12.05,"CapPass","Cycle 2",2,837,"416-3","Alloy 617",314626,"Plate"
130.88,0.00162,"Trend",,12.05,"CapPass","Cycle 2",2,838,"416-3","Alloy 617",314626,"Plate"
133.93,0.00165,"Trend",,12.06,"CapPass","Cycle 2",2,839,"416-3","Alloy 617",314626,"Plate"
136.63,0.00167,"Trend",,12.06,"CapPass","Cycle 2",2,840,"416-3","Alloy 617",314626,"Plate"
139.48,0.00170,"Trend",,12.07,"CapPass","Cycle 2",2,841,"416-3","Alloy 617",314626,"Plate"
141.75,0.00173,"Trend",,12.08,"CapPass","Cycle 2",2,842,"416-3","Alloy 617",314626,"Plate"
143.72,0.00175,"Trend",,12.08,"CapPass","Cycle 2",2,843,"416-3","Alloy 617",314626,"Plate"
145.33,0.00178,"Trend",,12.09,"CapPass","Cycle 2",2,844,"416-3","Alloy 617",314626,"Plate"
146.42,0.00181,"Trend",,12.10,"CapPass","Cycle 2",2,845,"416-3","Alloy 617",314626,"Plate"
146.92,0.00183,"Trend",,12.11,"CapPass","Cycle 2",2,846,"416-3","Alloy 617",314626,"Plate"
138.61,0.00181,"Trend",,12.19,"CapPass","Cycle 2",2,847,"416-3","Alloy 617",314626,"Plate"
149.13,0.00183,"Trend",,12.27,"CapPass","Cycle 2",2,848,"416-3","Alloy 617",314626,"Plate"
153.60,0.00186,"Trend",,12.28,"CapPass","Cycle 2",2,849,"416-3","Alloy 617",314626,"Plate"
157.44,0.00189,"Trend",,12.30,"CapPass","Cycle 2",2,850,"416-3","Alloy 617",314626,"Plate"
160.88,0.00191,"Trend",,12.31,"CapPass","Cycle 2",2,851,"416-3","Alloy 617",314626,"Plate"
164.18,0.00194,"Trend",,12.33,"CapPass","Cycle 2",2,852,"416-3","Alloy 617",314626,"Plate"
167.55,0.00196,"Trend",,12.35,"CapPass","Cycle 2",2,853,"416-3","Alloy 617",314626,"Plate"
170.71,0.00199,"Trend",,12.38,"CapPass","Cycle 2",2,854,"416-3","Alloy 617",314626,"Plate"
174.20,0.00201,"Trend",,12.41,"CapPass","Cycle 2",2,855,"416-3","Alloy 617",314626,"Plate"
177.99,0.00204,"Trend",,12.44,"CapPass","Cycle 2",2,856,"416-3","Alloy 617",314626,"Plate"
181.86,0.00207,"Trend",,12.47,"CapPass","Cycle 2",2,857,"416-3","Alloy 617",314626,"Plate"
185.72,0.00209,"Trend",,12.50,"CapPass","Cycle 2",2,858,"416-3","Alloy 617",314626,"Plate"
182.16,0.00212,"Trend",,12.52,"CapPass","Cycle 2",2,859,"416-3","Alloy 617",314626,"Plate"
182.85,0.00214,"Trend",,12.52,"CapPass","Cycle 2",2,860,"416-3","Alloy 617",314626,"Plate"
183.35,0.00218,"Trend",,12.53,"CapPass","Cycle 2",2,861,"416-3","Alloy 617",314626,"Plate"
183.77,0.00221,"Trend",,12.53,"CapPass","Cycle 2",2,862,"416-3","Alloy 617",314626,"Plate"
184.08,0.00224,"Trend",,12.53,"CapPass","Cycle 2",2,863,"416-3","Alloy 617",314626,"Plate"
184.39,0.00228,"Trend",,12.54,"CapPass","Cycle 2",2,864,"416-3","Alloy 617",314626,"Plate"
184.63,0.00231,"Trend",,12.54,"CapPass","Cycle 2",2,865,"416-3","Alloy 617",314626,"Plate"
184.80,0.00233,"Trend",,12.54,"CapPass","Cycle 2",2,866,"416-3","Alloy 617",314626,"Plate"
184.80,0.00236,"Trend",,12.55,"CapPass","Cycle 2",2,867,"416-3","Alloy 617",314626,"Plate"
184.58,0.00239,"Trend",,12.55,"CapPass","Cycle 2",2,868,"416-3","Alloy 617",314626,"Plate"
184.10,0.00241,"Trend",,12.55,"CapPass","Cycle 2",2,869,"416-3","Alloy 617",314626,"Plate"
182.56,0.00244,"Trend",,12.56,"CapPass","Cycle 2",2,870,"416-3","Alloy 617",314626,"Plate"
163.70,0.00241,"Trend",,12.60,"CapPass","Cycle 2",2,871,"416-3","Alloy 617",314626,"Plate"
158.79,0.00239,"Trend",,12.60,"CapPass","Cycle 2",2,872,"416-3","Alloy 617",314626,"Plate"
154.86,0.00236,"Trend",,12.61,"CapPass","Cycle 2",2,873,"416-3","Alloy 617",314626,"Plate"
151.13,0.00233,"Trend",,12.62,"CapPass","Cycle 2",2,874,"416-3","Alloy 617",314626,"Plate"
148.07,0.00230,"Trend",,12.63,"CapPass","Cycle 2",2,875,"416-3","Alloy 617",314626,"Plate"
145.54,0.00228,"Trend",,12.63,"CapPass","Cycle 2",2,876,"416-3","Alloy 617",314626,"Plate"
143.39,0.00225,"Trend",,12.64,"CapPass","Cycle 2",2,877,"416-3","Alloy 617",314626,"Plate"
141.99,0.00222,"Trend",,12.65,"CapPass","Cycle 2",2,878,"416-3","Alloy 617",314626,"Plate"
142.00,0.00220,"Trend",,12.66,"CapPass","Cycle 2",2,879,"416-3","Alloy 617",314626,"Plate"
