Repository: js-molina/fatigue-A617

File: data/850C/Strain rate 0.001/0.60% strain/HTM_A19_Cycles_4164.csv (part 2 of 17)
"Stress Mpa","Strain","Qual State","Qual Exceptions","Elapsed Time Sec","Data State","Cycle Label","Cycle","Count","Sample","Alloy","Heat","Material_Form"
-60.50,-0.00171,"Qualified",,8.70,"CapPass","Cycle 1",1,422,"416-4","Alloy 617",314626,"Plate"
-56.79,-0.00169,"Qualified",,8.73,"CapPass","Cycle 1",1,423,"416-4","Alloy 617",314626,"Plate"
-52.96,-0.00166,"Qualified",,8.75,"CapPass","Cycle 1",1,424,"416-4","Alloy 617",314626,"Plate"
-49.02,-0.00164,"Qualified",,8.78,"CapPass","Cycle 1",1,425,"416-4","Alloy 617",314626,"Plate"
-45.32,-0.00161,"Qualified",,8.81,"CapPass","Cycle 1",1,426,"416-4","Alloy 617",314626,"Plate"
-42.41,-0.00159,"Qualified",,8.83,"CapPass","Cycle 1",1,427,"416-4","Alloy 617",314626,"Plate"
-41.60,-0.00159,"Qualified",,8.83,"CapPass","Cycle 1",1,428,"416-4","Alloy 617",314626,"Plate"
-37.90,-0.00156,"Qualified",,8.86,"CapPass","Cycle 1",1,429,"416-4","Alloy 617",314626,"Plate"
-34.34,-0.00154,"Qualified",,8.89,"CapPass","Cycle 1",1,430,"416-4","Alloy 617",314626,"Plate"
-30.65,-0.00151,"Qualified",,8.92,"CapPass","Cycle 1",1,431,"416-4","Alloy 617",314626,"Plate"
-26.72,-0.00148,"Qualified",,8.95,"CapPass","Cycle 1",1,432,"416-4","Alloy 617",314626,"Plate"
-22.81,-0.00146,"Qualified",,8.98,"CapPass","Cycle 1",1,433,"416-4","Alloy 617",314626,"Plate"
-19.08,-0.00143,"Qualified",,9.00,"CapPass","Cycle 1",1,434,"416-4","Alloy 617",314626,"Plate"
-15.15,-0.00141,"Qualified",,9.03,"CapPass","Cycle 1",1,435,"416-4","Alloy 617",314626,"Plate"
-11.21,-0.00138,"Qualified",,9.06,"CapPass","Cycle 1",1,436,"416-4","Alloy 617",314626,"Plate"
-7.68,-0.00136,"Qualified",,9.09,"CapPass","Cycle 1",1,437,"416-4","Alloy 617",314626,"Plate"
-3.84,-0.00133,"Qualified",,9.12,"CapPass","Cycle 1",1,438,"416-4","Alloy 617",314626,"Plate"
0.02,-0.00131,"Qualified",,9.15,"CapPass","Cycle 1",1,439,"416-4","Alloy 617",314626,"Plate"
3.75,-0.00128,"Qualified",,9.17,"CapPass","Cycle 1",1,440,"416-4","Alloy 617",314626,"Plate"
7.65,-0.00126,"Qualified",,9.20,"CapPass","Cycle 1",1,441,"416-4","Alloy 617",314626,"Plate"
11.87,-0.00123,"Qualified",,9.23,"CapPass","Cycle 1",1,442,"416-4","Alloy 617",314626,"Plate"
15.48,-0.00120,"Qualified",,9.26,"CapPass","Cycle 1",1,443,"416-4","Alloy 617",314626,"Plate"
19.21,-0.00118,"Qualified",,9.29,"CapPass","Cycle 1",1,444,"416-4","Alloy 617",314626,"Plate"
23.05,-0.00115,"Qualified",,9.32,"CapPass","Cycle 1",1,445,"416-4","Alloy 617",314626,"Plate"
26.80,-0.00113,"Qualified",,9.34,"CapPass","Cycle 1",1,446,"416-4","Alloy 617",314626,"Plate"
30.54,-0.00110,"Qualified",,9.37,"CapPass","Cycle 1",1,447,"416-4","Alloy 617",314626,"Plate"
34.19,-0.00108,"Qualified",,9.40,"CapPass","Cycle 1",1,448,"416-4","Alloy 617",314626,"Plate"
36.96,-0.00105,"Qualified",,9.44,"CapPass","Cycle 1",1,449,"416-4","Alloy 617",314626,"Plate"
44.09,-0.00103,"Qualified",,9.56,"CapPass","Cycle 1",1,450,"416-4","Alloy 617",314626,"Plate"
49.20,-0.00100,"Qualified",,9.58,"CapPass","Cycle 1",1,451,"416-4","Alloy 617",314626,"Plate"
53.31,-0.00097,"Qualified",,9.59,"CapPass","Cycle 1",1,452,"416-4","Alloy 617",314626,"Plate"
56.78,-0.00095,"Qualified",,9.61,"CapPass","Cycle 1",1,453,"416-4","Alloy 617",314626,"Plate"
60.18,-0.00092,"Qualified",,9.62,"CapPass","Cycle 1",1,454,"416-4","Alloy 617",314626,"Plate"
63.55,-0.00089,"Qualified",,9.64,"CapPass","Cycle 1",1,455,"416-4","Alloy 617",314626,"Plate"
66.83,-0.00087,"Qualified",,9.66,"CapPass","Cycle 1",1,456,"416-4","Alloy 617",314626,"Plate"
70.24,-0.00084,"Qualified",,9.68,"CapPass","Cycle 1",1,457,"416-4","Alloy 617",314626,"Plate"
73.80,-0.00082,"Qualified",,9.71,"CapPass","Cycle 1",1,458,"416-4","Alloy 617",314626,"Plate"
77.29,-0.00079,"Qualified",,9.73,"CapPass","Cycle 1",1,459,"416-4","Alloy 617",314626,"Plate"
80.75,-0.00077,"Qualified",,9.76,"CapPass","Cycle 1",1,460,"416-4","Alloy 617",314626,"Plate"
84.33,-0.00074,"Qualified",,9.79,"CapPass","Cycle 1",1,461,"416-4","Alloy 617",314626,"Plate"
88.03,-0.00072,"Qualified",,9.83,"CapPass","Cycle 1",1,462,"416-4","Alloy 617",314626,"Plate"
88.34,-0.00071,"Qualified",,9.83,"CapPass","Cycle 1",1,463,"416-4","Alloy 617",314626,"Plate"
91.91,-0.00069,"Qualified",,9.86,"CapPass","Cycle 1",1,464,"416-4","Alloy 617",314626,"Plate"
95.58,-0.00067,"Qualified",,9.89,"CapPass","Cycle 1",1,465,"416-4","Alloy 617",314626,"Plate"
99.33,-0.00064,"Qualified",,9.93,"CapPass","Cycle 1",1,466,"416-4","Alloy 617",314626,"Plate"
103.14,-0.00061,"Qualified",,9.96,"CapPass","Cycle 1",1,467,"416-4","Alloy 617",314626,"Plate"
106.95,-0.00059,"Qualified",,9.99,"CapPass","Cycle 1",1,468,"416-4","Alloy 617",314626,"Plate"
110.46,-0.00056,"Qualified",,10.02,"CapPass","Cycle 1",1,469,"416-4","Alloy 617",314626,"Plate"
114.41,-0.00054,"Qualified",,10.06,"CapPass","Cycle 1",1,470,"416-4","Alloy 617",314626,"Plate"
118.11,-0.00051,"Qualified",,10.09,"CapPass","Cycle 1",1,471,"416-4","Alloy 617",314626,"Plate"
121.52,-0.00049,"Qualified",,10.12,"CapPass","Cycle 1",1,472,"416-4","Alloy 617",314626,"Plate"
124.96,-0.00046,"Qualified",,10.15,"CapPass","Cycle 1",1,473,"416-4","Alloy 617",314626,"Plate"
128.15,-0.00044,"Qualified",,10.17,"CapPass","Cycle 1",1,474,"416-4","Alloy 617",314626,"Plate"
130.99,-0.00041,"Qualified",,10.20,"CapPass","Cycle 1",1,475,"416-4","Alloy 617",314626,"Plate"
133.70,-0.00038,"Qualified",,10.23,"CapPass","Cycle 1",1,476,"416-4","Alloy 617",314626,"Plate"
136.04,-0.00036,"Qualified",,10.25,"CapPass","Cycle 1",1,477,"416-4","Alloy 617",314626,"Plate"
137.87,-0.00033,"Qualified",,10.27,"CapPass","Cycle 2",2,478,"416-4","Alloy 617",314626,"Plate"
139.40,-0.00031,"Qualified",,10.29,"CapPass","Cycle 2",2,479,"416-4","Alloy 617",314626,"Plate"
140.67,-0.00028,"Qualified",,10.30,"CapPass","Cycle 2",2,480,"416-4","Alloy 617",314626,"Plate"
141.65,-0.00026,"Qualified",,10.32,"CapPass","Cycle 2",2,481,"416-4","Alloy 617",314626,"Plate"
142.64,-0.00023,"Qualified",,10.33,"CapPass","Cycle 2",2,482,"416-4","Alloy 617",314626,"Plate"
143.96,-0.00020,"Qualified",,10.35,"CapPass","Cycle 2",2,483,"416-4","Alloy 617",314626,"Plate"
145.40,-0.00018,"Qualified",,10.38,"CapPass","Cycle 2",2,484,"416-4","Alloy 617",314626,"Plate"
146.74,-0.00015,"Qualified",,10.40,"CapPass","Cycle 2",2,485,"416-4","Alloy 617",314626,"Plate"
148.20,-0.00013,"Qualified",,10.42,"CapPass","Cycle 2",2,486,"416-4","Alloy 617",314626,"Plate"
149.26,-0.00010,"Qualified",,10.43,"CapPass","Cycle 2",2,487,"416-4","Alloy 617",314626,"Plate"
150.13,-0.00007,"Qualified",,10.45,"CapPass","Cycle 2",2,488,"416-4","Alloy 617",314626,"Plate"
150.91,-0.00005,"Qualified",,10.46,"CapPass","Cycle 2",2,489,"416-4","Alloy 617",314626,"Plate"
151.60,-0.00002,"Qualified",,10.47,"CapPass","Cycle 2",2,490,"416-4","Alloy 617",314626,"Plate"
152.15,0.00000,"Qualified",,10.48,"CapPass","Cycle 2",2,491,"416-4","Alloy 617",314626,"Plate"
152.72,0.00003,"Qualified",,10.49,"CapPass","Cycle 2",2,492,"416-4","Alloy 617",314626,"Plate"
153.21,0.00006,"Qualified",,10.50,"CapPass","Cycle 2",2,493,"416-4","Alloy 617",314626,"Plate"
153.64,0.00008,"Qualified",,10.51,"CapPass","Cycle 2",2,494,"416-4","Alloy 617",314626,"Plate"
154.13,0.00011,"Qualified",,10.53,"CapPass","Cycle 2",2,495,"416-4","Alloy 617",314626,"Plate"
154.49,0.00013,"Qualified",,10.55,"CapPass","Cycle 2",2,496,"416-4","Alloy 617",314626,"Plate"
155.39,0.00016,"Qualified",,10.60,"CapPass","Cycle 2",2,497,"416-4","Alloy 617",314626,"Plate"
158.44,0.00018,"Qualified",,10.65,"CapPass","Cycle 2",2,498,"416-4","Alloy 617",314626,"Plate"
161.18,0.00021,"Qualified",,10.69,"CapPass","Cycle 2",2,499,"416-4","Alloy 617",314626,"Plate"
160.18,0.00023,"Qualified",,10.71,"CapPass","Cycle 2",2,500,"416-4","Alloy 617",314626,"Plate"
160.41,0.00026,"Qualified",,10.72,"CapPass","Cycle 2",2,501,"416-4","Alloy 617",314626,"Plate"
160.88,0.00028,"Qualified",,10.73,"CapPass","Cycle 2",2,502,"416-4","Alloy 617",314626,"Plate"
161.38,0.00031,"Qualified",,10.74,"CapPass","Cycle 2",2,503,"416-4","Alloy 617",314626,"Plate"
161.78,0.00034,"Qualified",,10.74,"CapPass","Cycle 2",2,504,"416-4","Alloy 617",314626,"Plate"
162.10,0.00036,"Qualified",,10.75,"CapPass","Cycle 2",2,505,"416-4","Alloy 617",314626,"Plate"
162.17,0.00039,"Qualified",,10.76,"CapPass","Cycle 2",2,506,"416-4","Alloy 617",314626,"Plate"
162.24,0.00042,"Qualified",,10.77,"CapPass","Cycle 2",2,507,"416-4","Alloy 617",314626,"Plate"
162.29,0.00044,"Qualified",,10.78,"CapPass","Cycle 2",2,508,"416-4","Alloy 617",314626,"Plate"
162.26,0.00047,"Qualified",,10.79,"CapPass","Cycle 2",2,509,"416-4","Alloy 617",314626,"Plate"
162.16,0.00050,"Qualified",,10.80,"CapPass","Cycle 2",2,510,"416-4","Alloy 617",314626,"Plate"
161.57,0.00052,"Qualified",,10.82,"CapPass","Cycle 2",2,511,"416-4","Alloy 617",314626,"Plate"
160.88,0.00053,"Qualified",,10.83,"CapPass","Cycle 2",2,512,"416-4","Alloy 617",314626,"Plate"
163.05,0.00055,"Qualified",,11.00,"CapPass","Cycle 2",2,513,"416-4","Alloy 617",314626,"Plate"
166.47,0.00057,"Qualified",,11.04,"CapPass","Cycle 2",2,514,"416-4","Alloy 617",314626,"Plate"
169.71,0.00060,"Qualified",,11.07,"CapPass","Cycle 2",2,515,"416-4","Alloy 617",314626,"Plate"
172.60,0.00062,"Qualified",,11.10,"CapPass","Cycle 2",2,516,"416-4","Alloy 617",314626,"Plate"
169.33,0.00065,"Qualified",,11.11,"CapPass","Cycle 2",2,517,"416-4","Alloy 617",314626,"Plate"
169.61,0.00068,"Qualified",,11.12,"CapPass","Cycle 2",2,518,"416-4","Alloy 617",314626,"Plate"
169.91,0.00071,"Qualified",,11.12,"CapPass","Cycle 2",2,519,"416-4","Alloy 617",314626,"Plate"
170.10,0.00074,"Qualified",,11.12,"CapPass","Cycle 2",2,520,"416-4","Alloy 617",314626,"Plate"
170.30,0.00077,"Qualified",,11.12,"CapPass","Cycle 2",2,521,"416-4","Alloy 617",314626,"Plate"
170.47,0.00080,"Qualified",,11.13,"CapPass","Cycle 2",2,522,"416-4","Alloy 617",314626,"Plate"
170.60,0.00083,"Qualified",,11.13,"CapPass","Cycle 2",2,523,"416-4","Alloy 617",314626,"Plate"
170.75,0.00086,"Qualified",,11.13,"CapPass","Cycle 2",2,524,"416-4","Alloy 617",314626,"Plate"
170.87,0.00089,"Qualified",,11.13,"CapPass","Cycle 2",2,525,"416-4","Alloy 617",314626,"Plate"
170.93,0.00091,"Qualified",,11.13,"CapPass","Cycle 2",2,526,"416-4","Alloy 617",314626,"Plate"
171.05,0.00095,"Qualified",,11.14,"CapPass","Cycle 2",2,527,"416-4","Alloy 617",314626,"Plate"
171.04,0.00098,"Qualified",,11.14,"CapPass","Cycle 2",2,528,"416-4","Alloy 617",314626,"Plate"
171.00,0.00100,"Qualified",,11.14,"CapPass","Cycle 2",2,529,"416-4","Alloy 617",314626,"Plate"
170.85,0.00103,"Qualified",,11.15,"CapPass","Cycle 2",2,530,"416-4","Alloy 617",314626,"Plate"
170.52,0.00106,"Qualified",,11.15,"CapPass","Cycle 2",2,531,"416-4","Alloy 617",314626,"Plate"
169.73,0.00108,"Qualified",,11.16,"CapPass","Cycle 2",2,532,"416-4","Alloy 617",314626,"Plate"
156.81,0.00105,"Qualified",,11.21,"CapPass","Cycle 2",2,533,"416-4","Alloy 617",314626,"Plate"
152.99,0.00103,"Qualified",,11.22,"CapPass","Cycle 2",2,534,"416-4","Alloy 617",314626,"Plate"
149.79,0.00100,"Qualified",,11.23,"CapPass","Cycle 2",2,535,"416-4","Alloy 617",314626,"Plate"
146.96,0.00098,"Qualified",,11.25,"CapPass","Cycle 2",2,536,"416-4","Alloy 617",314626,"Plate"
144.20,0.00095,"Qualified",,11.27,"CapPass","Cycle 2",2,537,"416-4","Alloy 617",314626,"Plate"
142.01,0.00093,"Qualified",,11.31,"CapPass","Cycle 2",2,538,"416-4","Alloy 617",314626,"Plate"
146.57,0.00095,"Qualified",,11.40,"CapPass","Cycle 2",2,539,"416-4","Alloy 617",314626,"Plate"
149.85,0.00098,"Qualified",,11.43,"CapPass","Cycle 2",2,540,"416-4","Alloy 617",314626,"Plate"
152.92,0.00100,"Qualified",,11.46,"CapPass","Cycle 2",2,541,"416-4","Alloy 617",314626,"Plate"
156.10,0.00103,"Qualified",,11.48,"CapPass","Cycle 2",2,542,"416-4","Alloy 617",314626,"Plate"
159.32,0.00105,"Qualified",,11.51,"CapPass","Cycle 2",2,543,"416-4","Alloy 617",314626,"Plate"
162.62,0.00108,"Qualified",,11.54,"CapPass","Cycle 2",2,544,"416-4","Alloy 617",314626,"Plate"
166.01,0.00110,"Qualified",,11.57,"CapPass","Cycle 2",2,545,"416-4","Alloy 617",314626,"Plate"
169.18,0.00113,"Qualified",,11.60,"CapPass","Cycle 2",2,546,"416-4","Alloy 617",314626,"Plate"
172.28,0.00115,"Qualified",,11.63,"CapPass","Cycle 2",2,547,"416-4","Alloy 617",314626,"Plate"
175.39,0.00118,"Qualified",,11.66,"CapPass","Cycle 2",2,548,"416-4","Alloy 617",314626,"Plate"
172.03,0.00121,"Qualified",,11.68,"CapPass","Cycle 2",2,549,"416-4","Alloy 617",314626,"Plate"
173.18,0.00123,"Qualified",,11.69,"CapPass","Cycle 2",2,550,"416-4","Alloy 617",314626,"Plate"
173.95,0.00126,"Qualified",,11.70,"CapPass","Cycle 2",2,551,"416-4","Alloy 617",314626,"Plate"
174.60,0.00129,"Qualified",,11.71,"CapPass","Cycle 2",2,552,"416-4","Alloy 617",314626,"Plate"
175.35,0.00132,"Qualified",,11.71,"CapPass","Cycle 2",2,553,"416-4","Alloy 617",314626,"Plate"
176.14,0.00134,"Qualified",,11.72,"CapPass","Cycle 2",2,554,"416-4","Alloy 617",314626,"Plate"
176.94,0.00137,"Qualified",,11.74,"CapPass","Cycle 2",2,555,"416-4","Alloy 617",314626,"Plate"
174.87,0.00140,"Qualified",,11.76,"CapPass","Cycle 2",2,556,"416-4","Alloy 617",314626,"Plate"
174.40,0.00142,"Qualified",,11.78,"CapPass","Cycle 2",2,557,"416-4","Alloy 617",314626,"Plate"
174.40,0.00145,"Qualified",,11.79,"CapPass","Cycle 2",2,558,"416-4","Alloy 617",314626,"Plate"
174.41,0.00148,"Qualified",,11.80,"CapPass","Cycle 2",2,559,"416-4","Alloy 617",314626,"Plate"
174.12,0.00148,"Qualified",,11.83,"CapPass","Cycle 2",2,560,"416-4","Alloy 617",314626,"Plate"
176.65,0.00150,"Qualified",,11.94,"CapPass","Cycle 2",2,561,"416-4","Alloy 617",314626,"Plate"
180.13,0.00153,"Qualified",,11.98,"CapPass","Cycle 2",2,562,"416-4","Alloy 617",314626,"Plate"
179.68,0.00155,"Qualified",,12.01,"CapPass","Cycle 2",2,563,"416-4","Alloy 617",314626,"Plate"
179.85,0.00158,"Qualified",,12.02,"CapPass","Cycle 2",2,564,"416-4","Alloy 617",314626,"Plate"
180.15,0.00161,"Qualified",,12.02,"CapPass","Cycle 2",2,565,"416-4","Alloy 617",314626,"Plate"
180.44,0.00163,"Qualified",,12.03,"CapPass","Cycle 2",2,566,"416-4","Alloy 617",314626,"Plate"
180.67,0.00166,"Qualified",,12.03,"CapPass","Cycle 2",2,567,"416-4","Alloy 617",314626,"Plate"
180.88,0.00169,"Qualified",,12.03,"CapPass","Cycle 2",2,568,"416-4","Alloy 617",314626,"Plate"
180.88,0.00171,"Qualified",,12.04,"CapPass","Cycle 2",2,569,"416-4","Alloy 617",314626,"Plate"
180.58,0.00174,"Qualified",,12.05,"CapPass","Cycle 2",2,570,"416-4","Alloy 617",314626,"Plate"
180.24,0.00176,"Qualified",,12.06,"CapPass","Cycle 2",2,571,"416-4","Alloy 617",314626,"Plate"
180.08,0.00179,"Qualified",,12.23,"CapPass","Cycle 2",2,572,"416-4","Alloy 617",314626,"Plate"
183.82,0.00181,"Qualified",,12.27,"CapPass","Cycle 2",2,573,"416-4","Alloy 617",314626,"Plate"
178.99,0.00184,"Qualified",,12.31,"CapPass","Cycle 2",2,574,"416-4","Alloy 617",314626,"Plate"
179.55,0.00187,"Qualified",,12.32,"CapPass","Cycle 2",2,575,"416-4","Alloy 617",314626,"Plate"
179.85,0.00191,"Qualified",,12.32,"CapPass","Cycle 2",2,576,"416-4","Alloy 617",314626,"Plate"
180.11,0.00194,"Qualified",,12.32,"CapPass","Cycle 2",2,577,"416-4","Alloy 617",314626,"Plate"
180.32,0.00199,"Qualified",,12.32,"CapPass","Cycle 2",2,578,"416-4","Alloy 617",314626,"Plate"
180.60,0.00203,"Qualified",,12.32,"CapPass","Cycle 2",2,579,"416-4","Alloy 617",314626,"Plate"
180.76,0.00206,"Qualified",,12.33,"CapPass","Cycle 2",2,580,"416-4","Alloy 617",314626,"Plate"
180.87,0.00209,"Qualified",,12.33,"CapPass","Cycle 2",2,581,"416-4","Alloy 617",314626,"Plate"
180.94,0.00211,"Qualified",,12.33,"CapPass","Cycle 2",2,582,"416-4","Alloy 617",314626,"Plate"
181.11,0.00216,"Qualified",,12.33,"CapPass","Cycle 2",2,583,"416-4","Alloy 617",314626,"Plate"
181.36,0.00221,"Qualified",,12.33,"CapPass","Cycle 2",2,584,"416-4","Alloy 617",314626,"Plate"
181.42,0.00225,"Qualified",,12.33,"CapPass","Cycle 2",2,585,"416-4","Alloy 617",314626,"Plate"
181.59,0.00229,"Qualified",,12.33,"CapPass","Cycle 2",2,586,"416-4","Alloy 617",314626,"Plate"
181.68,0.00232,"Qualified",,12.34,"CapPass","Cycle 2",2,587,"416-4","Alloy 617",314626,"Plate"
181.61,0.00235,"Qualified",,12.34,"CapPass","Cycle 2",2,588,"416-4","Alloy 617",314626,"Plate"
181.64,0.00238,"Qualified",,12.34,"CapPass","Cycle 2",2,589,"416-4","Alloy 617",314626,"Plate"
181.52,0.00241,"Qualified",,12.34,"CapPass","Cycle 2",2,590,"416-4","Alloy 617",314626,"Plate"
181.31,0.00244,"Qualified",,12.35,"CapPass","Cycle 2",2,591,"416-4","Alloy 617",314626,"Plate"
180.77,0.00247,"Qualified",,12.35,"CapPass","Cycle 2",2,592,"416-4","Alloy 617",314626,"Plate"
179.37,0.00250,"Qualified",,12.36,"CapPass","Cycle 2",2,593,"416-4","Alloy 617",314626,"Plate"
167.04,0.00247,"Qualified",,12.38,"CapPass","Cycle 2",2,594,"416-4","Alloy 617",314626,"Plate"
162.36,0.00245,"Qualified",,12.39,"CapPass","Cycle 2",2,595,"416-4","Alloy 617",314626,"Plate"
158.19,0.00242,"Qualified",,12.40,"CapPass","Cycle 2",2,596,"416-4","Alloy 617",314626,"Plate"
154.29,0.00239,"Qualified",,12.41,"CapPass","Cycle 2",2,597,"416-4","Alloy 617",314626,"Plate"
150.48,0.00236,"Qualified",,12.42,"CapPass","Cycle 2",2,598,"416-4","Alloy 617",314626,"Plate"
146.97,0.00234,"Qualified",,12.42,"CapPass","Cycle 2",2,599,"416-4","Alloy 617",314626,"Plate"
143.88,0.00231,"Qualified",,12.43,"CapPass","Cycle 2",2,600,"416-4","Alloy 617",314626,"Plate"
140.59,0.00228,"Qualified",,12.44,"CapPass","Cycle 2",2,601,"416-4","Alloy 617",314626,"Plate"
137.91,0.00225,"Qualified",,12.45,"CapPass","Cycle 2",2,602,"416-4","Alloy 617",314626,"Plate"
135.27,0.00223,"Qualified",,12.46,"CapPass","Cycle 2",2,603,"416-4","Alloy 617",314626,"Plate"
132.76,0.00220,"Qualified",,12.47,"CapPass","Cycle 2",2,604,"416-4","Alloy 617",314626,"Plate"
130.58,0.00218,"Qualified",,12.49,"CapPass","Cycle 2",2,605,"416-4","Alloy 617",314626,"Plate"
129.09,0.00215,"Qualified",,12.51,"CapPass","Cycle 2",2,606,"416-4","Alloy 617",314626,"Plate"
135.69,0.00218,"Qualified",,12.61,"CapPass","Cycle 2",2,607,"416-4","Alloy 617",314626,"Plate"
139.35,0.00220,"Qualified",,12.64,"CapPass","Cycle 2",2,608,"416-4","Alloy 617",314626,"Plate"
143.09,0.00223,"Qualified",,12.67,"CapPass","Cycle 2",2,609,"416-4","Alloy 617",314626,"Plate"
146.94,0.00225,"Qualified",,12.70,"CapPass","Cycle 2",2,610,"416-4","Alloy 617",314626,"Plate"
150.48,0.00228,"Qualified",,12.73,"CapPass","Cycle 2",2,611,"416-4","Alloy 617",314626,"Plate"
154.28,0.00230,"Qualified",,12.76,"CapPass","Cycle 2",2,612,"416-4","Alloy 617",314626,"Plate"
158.30,0.00233,"Qualified",,12.79,"CapPass","Cycle 2",2,613,"416-4","Alloy 617",314626,"Plate"
162.14,0.00236,"Qualified",,12.82,"CapPass","Cycle 2",2,614,"416-4","Alloy 617",314626,"Plate"
162.81,0.00236,"Qualified",,12.83,"CapPass","Cycle 2",2,615,"416-4","Alloy 617",314626,"Plate"
166.12,0.00238,"Qualified",,12.85,"CapPass","Cycle 2",2,616,"416-4","Alloy 617",314626,"Plate"
170.01,0.00241,"Qualified",,12.88,"CapPass","Cycle 2",2,617,"416-4","Alloy 617",314626,"Plate"
173.43,0.00243,"Qualified",,12.91,"CapPass","Cycle 2",2,618,"416-4","Alloy 617",314626,"Plate"
177.11,0.00246,"Qualified",,12.94,"CapPass","Cycle 2",2,619,"416-4","Alloy 617",314626,"Plate"
180.57,0.00248,"Qualified",,12.96,"CapPass","Cycle 2",2,620,"416-4","Alloy 617",314626,"Plate"
183.58,0.00251,"Qualified",,12.99,"CapPass","Cycle 2",2,621,"416-4","Alloy 617",314626,"Plate"
186.65,0.00253,"Qualified",,13.01,"CapPass","Cycle 2",2,622,"416-4","Alloy 617",314626,"Plate"
183.29,0.00256,"Qualified",,13.03,"CapPass","Cycle 2",2,623,"416-4","Alloy 617",314626,"Plate"
183.48,0.00259,"Qualified",,13.04,"CapPass","Cycle 2",2,624,"416-4","Alloy 617",314626,"Plate"
183.62,0.00262,"Qualified",,13.04,"CapPass","Cycle 2",2,625,"416-4","Alloy 617",314626,"Plate"
183.75,0.00265,"Qualified",,13.04,"CapPass","Cycle 2",2,626,"416-4","Alloy 617",314626,"Plate"
183.85,0.00268,"Qualified",,13.04,"CapPass","Cycle 2",2,627,"416-4","Alloy 617",314626,"Plate"
183.87,0.00271,"Qualified",,13.05,"CapPass","Cycle 2",2,628,"416-4","Alloy 617",314626,"Plate"
183.94,0.00273,"Qualified",,13.05,"CapPass","Cycle 2",2,629,"416-4","Alloy 617",314626,"Plate"
183.94,0.00277,"Qualified",,13.05,"CapPass","Cycle 2",2,630,"416-4","Alloy 617",314626,"Plate"
183.92,0.00280,"Qualified",,13.05,"CapPass","Cycle 2",2,631,"416-4","Alloy 617",314626,"Plate"
183.80,0.00283,"Qualified",,13.06,"CapPass","Cycle 2",2,632,"416-4","Alloy 617",314626,"Plate"
183.64,0.00286,"Qualified",,13.06,"CapPass","Cycle 2",2,633,"416-4","Alloy 617",314626,"Plate"
183.23,0.00288,"Qualified",,13.07,"CapPass","Cycle 2",2,634,"416-4","Alloy 617",314626,"Plate"
181.56,0.00291,"Qualified",,13.08,"CapPass","Cycle 2",2,635,"416-4","Alloy 617",314626,"Plate"
171.32,0.00288,"Qualified",,13.10,"CapPass","Cycle 2",2,636,"416-4","Alloy 617",314626,"Plate"
166.66,0.00286,"Qualified",,13.12,"CapPass","Cycle 2",2,637,"416-4","Alloy 617",314626,"Plate"
162.29,0.00283,"Qualified",,13.13,"CapPass","Cycle 2",2,638,"416-4","Alloy 617",314626,"Plate"
158.48,0.00281,"Qualified",,13.13,"CapPass","Cycle 2",2,639,"416-4","Alloy 617",314626,"Plate"
154.75,0.00278,"Qualified",,13.14,"CapPass","Cycle 2",2,640,"416-4","Alloy 617",314626,"Plate"
151.14,0.00275,"Qualified",,13.15,"CapPass","Cycle 2",2,641,"416-4","Alloy 617",314626,"Plate"
147.76,0.00273,"Qualified",,13.16,"CapPass","Cycle 2",2,642,"416-4","Alloy 617",314626,"Plate"
144.27,0.00270,"Qualified",,13.17,"CapPass","Cycle 2",2,643,"416-4","Alloy 617",314626,"Plate"
140.92,0.00268,"Qualified",,13.18,"CapPass","Cycle 2",2,644,"416-4","Alloy 617",314626,"Plate"
137.53,0.00265,"Qualified",,13.19,"CapPass","Cycle 2",2,645,"416-4","Alloy 617",314626,"Plate"
134.14,0.00262,"Qualified",,13.20,"CapPass","Cycle 2",2,646,"416-4","Alloy 617",314626,"Plate"
130.73,0.00260,"Qualified",,13.21,"CapPass","Cycle 2",2,647,"416-4","Alloy 617",314626,"Plate"
127.46,0.00257,"Qualified",,13.23,"CapPass","Cycle 2",2,648,"416-4","Alloy 617",314626,"Plate"
124.08,0.00254,"Qualified",,13.24,"CapPass","Cycle 2",2,649,"416-4","Alloy 617",314626,"Plate"
120.65,0.00252,"Qualified",,13.26,"CapPass","Cycle 2",2,650,"416-4","Alloy 617",314626,"Plate"
117.23,0.00249,"Qualified",,13.28,"CapPass","Cycle 2",2,651,"416-4","Alloy 617",314626,"Plate"
113.57,0.00247,"Qualified",,13.30,"CapPass","Cycle 2",2,652,"416-4","Alloy 617",314626,"Plate"
109.63,0.00244,"Qualified",,13.33,"CapPass","Cycle 2",2,653,"416-4","Alloy 617",314626,"Plate"
105.92,0.00241,"Qualified",,13.35,"CapPass","Cycle 2",2,654,"416-4","Alloy 617",314626,"Plate"
102.33,0.00239,"Qualified",,13.38,"CapPass","Cycle 2",2,655,"416-4","Alloy 617",314626,"Plate"
98.60,0.00236,"Qualified",,13.41,"CapPass","Cycle 2",2,656,"416-4","Alloy 617",314626,"Plate"
95.07,0.00234,"Qualified",,13.43,"CapPass","Cycle 2",2,657,"416-4","Alloy 617",314626,"Plate"
91.38,0.00231,"Qualified",,13.46,"CapPass","Cycle 2",2,658,"416-4","Alloy 617",314626,"Plate"
87.71,0.00229,"Qualified",,13.49,"CapPass","Cycle 2",2,659,"416-4","Alloy 617",314626,"Plate"
84.20,0.00226,"Qualified",,13.51,"CapPass","Cycle 2",2,660,"416-4","Alloy 617",314626,"Plate"
80.23,0.00224,"Qualified",,13.54,"CapPass","Cycle 2",2,661,"416-4","Alloy 617",314626,"Plate"
76.44,0.00221,"Qualified",,13.57,"CapPass","Cycle 2",2,662,"416-4","Alloy 617",314626,"Plate"
72.99,0.00219,"Qualified",,13.60,"CapPass","Cycle 2",2,663,"416-4","Alloy 617",314626,"Plate"
69.24,0.00216,"Qualified",,13.63,"CapPass","Cycle 2",2,664,"416-4","Alloy 617",314626,"Plate"
65.31,0.00213,"Qualified",,13.66,"CapPass","Cycle 2",2,665,"416-4","Alloy 617",314626,"Plate"
61.55,0.00211,"Qualified",,13.69,"CapPass","Cycle 2",2,666,"416-4","Alloy 617",314626,"Plate"
57.82,0.00208,"Qualified",,13.72,"CapPass","Cycle 2",2,667,"416-4","Alloy 617",314626,"Plate"
53.96,0.00206,"Qualified",,13.75,"CapPass","Cycle 2",2,668,"416-4","Alloy 617",314626,"Plate"
50.30,0.00203,"Qualified",,13.77,"CapPass","Cycle 2",2,669,"416-4","Alloy 617",314626,"Plate"
46.33,0.00201,"Qualified",,13.80,"CapPass","Cycle 2",2,670,"416-4","Alloy 617",314626,"Plate"
42.98,0.00198,"Qualified",,13.83,"CapPass","Cycle 2",2,671,"416-4","Alloy 617",314626,"Plate"
42.46,0.00198,"Qualified",,13.83,"CapPass","Cycle 2",2,672,"416-4","Alloy 617",314626,"Plate"
38.49,0.00195,"Qualified",,13.86,"CapPass","Cycle 2",2,673,"416-4","Alloy 617",314626,"Plate"
34.75,0.00193,"Qualified",,13.89,"CapPass","Cycle 2",2,674,"416-4","Alloy 617",314626,"Plate"
31.00,0.00190,"Qualified",,13.92,"CapPass","Cycle 2",2,675,"416-4","Alloy 617",314626,"Plate"
27.06,0.00188,"Qualified",,13.95,"CapPass","Cycle 2",2,676,"416-4","Alloy 617",314626,"Plate"
23.42,0.00185,"Qualified",,13.98,"CapPass","Cycle 2",2,677,"416-4","Alloy 617",314626,"Plate"
19.76,0.00183,"Qualified",,14.00,"CapPass","Cycle 2",2,678,"416-4","Alloy 617",314626,"Plate"
15.84,0.00180,"Qualified",,14.03,"CapPass","Cycle 2",2,679,"416-4","Alloy 617",314626,"Plate"
12.28,0.00178,"Qualified",,14.06,"CapPass","Cycle 2",2,680,"416-4","Alloy 617",314626,"Plate"
8.43,0.00175,"Qualified",,14.09,"CapPass","Cycle 2",2,681,"416-4","Alloy 617",314626,"Plate"
4.67,0.00173,"Qualified",,14.12,"CapPass","Cycle 2",2,682,"416-4","Alloy 617",314626,"Plate"
1.16,0.00170,"Qualified",,14.15,"CapPass","Cycle 2",2,683,"416-4","Alloy 617",314626,"Plate"
-2.57,0.00167,"Qualified",,14.17,"CapPass","Cycle 2",2,684,"416-4","Alloy 617",314626,"Plate"
-6.16,0.00165,"Qualified",,14.20,"CapPass","Cycle 2",2,685,"416-4","Alloy 617",314626,"Plate"
-9.64,0.00162,"Qualified",,14.23,"CapPass","Cycle 2",2,686,"416-4","Alloy 617",314626,"Plate"
-13.52,0.00160,"Qualified",,14.26,"CapPass","Cycle 2",2,687,"416-4","Alloy 617",314626,"Plate"
-16.21,0.00157,"Qualified",,14.30,"CapPass","Cycle 2",2,688,"416-4","Alloy 617",314626,"Plate"
-24.83,0.00155,"Qualified",,14.43,"CapPass","Cycle 2",2,689,"416-4","Alloy 617",314626,"Plate"
-29.31,0.00152,"Qualified",,14.45,"CapPass","Cycle 2",2,690,"416-4","Alloy 617",314626,"Plate"
-33.17,0.00149,"Qualified",,14.47,"CapPass","Cycle 2",2,691,"416-4","Alloy 617",314626,"Plate"
-36.60,0.00147,"Qualified",,14.48,"CapPass","Cycle 2",2,692,"416-4","Alloy 617",314626,"Plate"
-39.90,0.00144,"Qualified",,14.49,"CapPass","Cycle 2",2,693,"416-4","Alloy 617",314626,"Plate"
-43.12,0.00142,"Qualified",,14.51,"CapPass","Cycle 2",2,694,"416-4","Alloy 617",314626,"Plate"
-46.14,0.00139,"Qualified",,14.53,"CapPass","Cycle 2",2,695,"416-4","Alloy 617",314626,"Plate"
-49.17,0.00137,"Qualified",,14.55,"CapPass","Cycle 2",2,696,"416-4","Alloy 617",314626,"Plate"
-52.53,0.00134,"Qualified",,14.58,"CapPass","Cycle 2",2,697,"416-4","Alloy 617",314626,"Plate"
-56.19,0.00131,"Qualified",,14.61,"CapPass","Cycle 2",2,698,"416-4","Alloy 617",314626,"Plate"
-59.88,0.00129,"Qualified",,14.65,"CapPass","Cycle 2",2,699,"416-4","Alloy 617",314626,"Plate"
-63.85,0.00126,"Qualified",,14.69,"CapPass","Cycle 2",2,700,"416-4","Alloy 617",314626,"Plate"
-67.75,0.00124,"Qualified",,14.72,"CapPass","Cycle 2",2,701,"416-4","Alloy 617",314626,"Plate"
-71.51,0.00121,"Qualified",,14.75,"CapPass","Cycle 2",2,702,"416-4","Alloy 617",314626,"Plate"
-75.54,0.00119,"Qualified",,14.79,"CapPass","Cycle 2",2,703,"416-4","Alloy 617",314626,"Plate"
-79.19,0.00116,"Qualified",,14.82,"CapPass","Cycle 2",2,704,"416-4","Alloy 617",314626,"Plate"
-79.88,0.00116,"Qualified",,14.83,"CapPass","Cycle 2",2,705,"416-4","Alloy 617",314626,"Plate"
-82.92,0.00114,"Qualified",,14.86,"CapPass","Cycle 2",2,706,"416-4","Alloy 617",314626,"Plate"
-86.53,0.00111,"Qualified",,14.89,"CapPass","Cycle 2",2,707,"416-4","Alloy 617",314626,"Plate"
-90.04,0.00109,"Qualified",,14.92,"CapPass","Cycle 2",2,708,"416-4","Alloy 617",314626,"Plate"
-93.53,0.00106,"Qualified",,14.95,"CapPass","Cycle 2",2,709,"416-4","Alloy 617",314626,"Plate"
-97.32,0.00104,"Qualified",,14.98,"CapPass","Cycle 2",2,710,"416-4","Alloy 617",314626,"Plate"
-100.98,0.00101,"Qualified",,15.01,"CapPass","Cycle 2",2,711,"416-4","Alloy 617",314626,"Plate"
-104.57,0.00099,"Qualified",,15.04,"CapPass","Cycle 2",2,712,"416-4","Alloy 617",314626,"Plate"
-108.12,0.00096,"Qualified",,15.07,"CapPass","Cycle 2",2,713,"416-4","Alloy 617",314626,"Plate"
-111.61,0.00094,"Qualified",,15.10,"CapPass","Cycle 2",2,714,"416-4","Alloy 617",314626,"Plate"
-115.00,0.00091,"Qualified",,15.13,"CapPass","Cycle 2",2,715,"416-4","Alloy 617",314626,"Plate"
-118.73,0.00088,"Qualified",,15.15,"CapPass","Cycle 2",2,716,"416-4","Alloy 617",314626,"Plate"
-122.53,0.00086,"Qualified",,15.18,"CapPass","Cycle 2",2,717,"416-4","Alloy 617",314626,"Plate"
-126.09,0.00083,"Qualified",,15.20,"CapPass","Cycle 2",2,718,"416-4","Alloy 617",314626,"Plate"
-129.42,0.00081,"Qualified",,15.22,"CapPass","Cycle 2",2,719,"416-4","Alloy 617",314626,"Plate"
-132.21,0.00078,"Qualified",,15.24,"CapPass","Cycle 2",2,720,"416-4","Alloy 617",314626,"Plate"
-134.37,0.00076,"Qualified",,15.25,"CapPass","Cycle 2",2,721,"416-4","Alloy 617",314626,"Plate"
-136.22,0.00073,"Qualified",,15.26,"CapPass","Cycle 2",2,722,"416-4","Alloy 617",314626,"Plate"
-138.09,0.00070,"Qualified",,15.27,"CapPass","Cycle 2",2,723,"416-4","Alloy 617",314626,"Plate"
-139.46,0.00068,"Qualified",,15.28,"CapPass","Cycle 2",2,724,"416-4","Alloy 617",314626,"Plate"
-140.61,0.00065,"Qualified",,15.29,"CapPass","Cycle 2",2,725,"416-4","Alloy 617",314626,"Plate"
-141.70,0.00063,"Qualified",,15.30,"CapPass","Cycle 2",2,726,"416-4","Alloy 617",314626,"Plate"
-142.72,0.00060,"Qualified",,15.31,"CapPass","Cycle 2",2,727,"416-4","Alloy 617",314626,"Plate"
-143.61,0.00057,"Qualified",,15.32,"CapPass","Cycle 2",2,728,"416-4","Alloy 617",314626,"Plate"
-144.49,0.00055,"Qualified",,15.33,"CapPass","Cycle 2",2,729,"416-4","Alloy 617",314626,"Plate"
-145.34,0.00052,"Qualified",,15.34,"CapPass","Cycle 2",2,730,"416-4","Alloy 617",314626,"Plate"
-146.10,0.00049,"Qualified",,15.35,"CapPass","Cycle 2",2,731,"416-4","Alloy 617",314626,"Plate"
-146.83,0.00047,"Qualified",,15.36,"CapPass","Cycle 2",2,732,"416-4","Alloy 617",314626,"Plate"
-147.53,0.00044,"Qualified",,15.38,"CapPass","Cycle 2",2,733,"416-4","Alloy 617",314626,"Plate"
-148.74,0.00042,"Qualified",,15.42,"CapPass","Cycle 2",2,734,"416-4","Alloy 617",314626,"Plate"
-151.06,0.00039,"Qualified",,15.46,"CapPass","Cycle 2",2,735,"416-4","Alloy 617",314626,"Plate"
-153.76,0.00037,"Qualified",,15.50,"CapPass","Cycle 2",2,736,"416-4","Alloy 617",314626,"Plate"
-155.74,0.00034,"Qualified",,15.52,"CapPass","Cycle 2",2,737,"416-4","Alloy 617",314626,"Plate"
-155.88,0.00031,"Qualified",,15.54,"CapPass","Cycle 2",2,738,"416-4","Alloy 617",314626,"Plate"
-155.97,0.00029,"Qualified",,15.55,"CapPass","Cycle 2",2,739,"416-4","Alloy 617",314626,"Plate"
-156.06,0.00026,"Qualified",,15.56,"CapPass","Cycle 2",2,740,"416-4","Alloy 617",314626,"Plate"
-156.26,0.00024,"Qualified",,15.57,"CapPass","Cycle 2",2,741,"416-4","Alloy 617",314626,"Plate"
-156.55,0.00020,"Qualified",,15.57,"CapPass","Cycle 2",2,742,"416-4","Alloy 617",314626,"Plate"
-156.79,0.00018,"Qualified",,15.58,"CapPass","Cycle 2",2,743,"416-4","Alloy 617",314626,"Plate"
-157.03,0.00015,"Qualified",,15.58,"CapPass","Cycle 2",2,744,"416-4","Alloy 617",314626,"Plate"
-157.20,0.00012,"Qualified",,15.59,"CapPass","Cycle 2",2,745,"416-4","Alloy 617",314626,"Plate"
-157.35,0.00009,"Qualified",,15.59,"CapPass","Cycle 2",2,746,"416-4","Alloy 617",314626,"Plate"
-157.30,0.00007,"Qualified",,15.60,"CapPass","Cycle 2",2,747,"416-4","Alloy 617",314626,"Plate"
-156.99,0.00004,"Qualified",,15.61,"CapPass","Cycle 2",2,748,"416-4","Alloy 617",314626,"Plate"
-148.76,0.00007,"Qualified",,15.72,"CapPass","Cycle 2",2,749,"416-4","Alloy 617",314626,"Plate"
-153.86,0.00004,"Qualified",,15.82,"CapPass","Cycle 2",2,750,"416-4","Alloy 617",314626,"Plate"
-154.89,0.00004,"Qualified",,15.83,"CapPass","Cycle 2",2,751,"416-4","Alloy 617",314626,"Plate"
-157.43,0.00002,"Qualified",,15.85,"CapPass","Cycle 2",2,752,"416-4","Alloy 617",314626,"Plate"
-160.85,-0.00001,"Qualified",,15.88,"CapPass","Cycle 2",2,753,"416-4","Alloy 617",314626,"Plate"
-164.09,-0.00003,"Qualified",,15.91,"CapPass","Cycle 2",2,754,"416-4","Alloy 617",314626,"Plate"
-166.77,-0.00006,"Qualified",,15.94,"CapPass","Cycle 2",2,755,"416-4","Alloy 617",314626,"Plate"
-166.45,-0.00009,"Qualified",,15.96,"CapPass","Cycle 2",2,756,"416-4","Alloy 617",314626,"Plate"
-167.03,-0.00011,"Qualified",,15.96,"CapPass","Cycle 2",2,757,"416-4","Alloy 617",314626,"Plate"
-167.40,-0.00014,"Qualified",,15.97,"CapPass","Cycle 2",2,758,"416-4","Alloy 617",314626,"Plate"
-167.48,-0.00016,"Qualified",,15.98,"CapPass","Cycle 2",2,759,"416-4","Alloy 617",314626,"Plate"
-167.54,-0.00019,"Qualified",,15.98,"CapPass","Cycle 2",2,760,"416-4","Alloy 617",314626,"Plate"
-167.76,-0.00022,"Qualified",,15.99,"CapPass","Cycle 2",2,761,"416-4","Alloy 617",314626,"Plate"
-167.97,-0.00024,"Qualified",,15.99,"CapPass","Cycle 2",2,762,"416-4","Alloy 617",314626,"Plate"
-168.18,-0.00027,"Qualified",,16.00,"CapPass","Cycle 2",2,763,"416-4","Alloy 617",314626,"Plate"
-168.31,-0.00030,"Qualified",,16.00,"CapPass","Cycle 2",2,764,"416-4","Alloy 617",314626,"Plate"
-168.40,-0.00032,"Qualified",,16.01,"CapPass","Cycle 2",2,765,"416-4","Alloy 617",314626,"Plate"
-168.30,-0.00035,"Qualified",,16.02,"CapPass","Cycle 2",2,766,"416-4","Alloy 617",314626,"Plate"
-167.84,-0.00038,"Qualified",,16.03,"CapPass","Cycle 2",2,767,"416-4","Alloy 617",314626,"Plate"
-160.43,-0.00035,"Qualified",,16.14,"CapPass","Cycle 2",2,768,"416-4","Alloy 617",314626,"Plate"
-165.19,-0.00038,"Qualified",,16.24,"CapPass","Cycle 2",2,769,"416-4","Alloy 617",314626,"Plate"
-168.97,-0.00040,"Qualified",,16.27,"CapPass","Cycle 2",2,770,"416-4","Alloy 617",314626,"Plate"
-172.33,-0.00043,"Qualified",,16.30,"CapPass","Cycle 2",2,771,"416-4","Alloy 617",314626,"Plate"
-169.50,-0.00045,"Qualified",,16.33,"CapPass","Cycle 2",2,772,"416-4","Alloy 617",314626,"Plate"
-170.04,-0.00048,"Qualified",,16.34,"CapPass","Cycle 2",2,773,"416-4","Alloy 617",314626,"Plate"
-170.33,-0.00051,"Qualified",,16.34,"CapPass","Cycle 2",2,774,"416-4","Alloy 617",314626,"Plate"
-170.56,-0.00054,"Qualified",,16.35,"CapPass","Cycle 2",2,775,"416-4","Alloy 617",314626,"Plate"
-170.80,-0.00057,"Qualified",,16.35,"CapPass","Cycle 2",2,776,"416-4","Alloy 617",314626,"Plate"
-170.94,-0.00060,"Qualified",,16.35,"CapPass","Cycle 2",2,777,"416-4","Alloy 617",314626,"Plate"
-171.13,-0.00062,"Qualified",,16.35,"CapPass","Cycle 2",2,778,"416-4","Alloy 617",314626,"Plate"
-171.40,-0.00066,"Qualified",,16.36,"CapPass","Cycle 2",2,779,"416-4","Alloy 617",314626,"Plate"
-171.66,-0.00069,"Qualified",,16.36,"CapPass","Cycle 2",2,780,"416-4","Alloy 617",314626,"Plate"
-171.88,-0.00071,"Qualified",,16.36,"CapPass","Cycle 2",2,781,"416-4","Alloy 617",314626,"Plate"
-172.07,-0.00074,"Qualified",,16.37,"CapPass","Cycle 2",2,782,"416-4","Alloy 617",314626,"Plate"
-172.16,-0.00077,"Qualified",,16.37,"CapPass","Cycle 2",2,783,"416-4","Alloy 617",314626,"Plate"
-172.05,-0.00080,"Qualified",,16.38,"CapPass","Cycle 2",2,784,"416-4","Alloy 617",314626,"Plate"
-161.33,-0.00077,"Qualified",,16.45,"CapPass","Cycle 2",2,785,"416-4","Alloy 617",314626,"Plate"
-158.33,-0.00074,"Qualified",,16.47,"CapPass","Cycle 2",2,786,"416-4","Alloy 617",314626,"Plate"
-165.03,-0.00077,"Qualified",,16.64,"CapPass","Cycle 2",2,787,"416-4","Alloy 617",314626,"Plate"
-168.46,-0.00080,"Qualified",,16.67,"CapPass","Cycle 2",2,788,"416-4","Alloy 617",314626,"Plate"
-171.90,-0.00082,"Qualified",,16.70,"CapPass","Cycle 2",2,789,"416-4","Alloy 617",314626,"Plate"
-175.40,-0.00085,"Qualified",,16.73,"CapPass","Cycle 2",2,790,"416-4","Alloy 617",314626,"Plate"
-178.70,-0.00087,"Qualified",,16.75,"CapPass","Cycle 2",2,791,"416-4","Alloy 617",314626,"Plate"
-175.41,-0.00090,"Qualified",,16.78,"CapPass","Cycle 2",2,792,"416-4","Alloy 617",314626,"Plate"
-175.99,-0.00093,"Qualified",,16.79,"CapPass","Cycle 2",2,793,"416-4","Alloy 617",314626,"Plate"
-176.36,-0.00096,"Qualified",,16.79,"CapPass","Cycle 2",2,794,"416-4","Alloy 617",314626,"Plate"
-176.60,-0.00099,"Qualified",,16.79,"CapPass","Cycle 2",2,795,"416-4","Alloy 617",314626,"Plate"
-176.80,-0.00103,"Qualified",,16.79,"CapPass","Cycle 2",2,796,"416-4","Alloy 617",314626,"Plate"
-177.14,-0.00106,"Qualified",,16.80,"CapPass","Cycle 2",2,797,"416-4","Alloy 617",314626,"Plate"
-177.32,-0.00110,"Qualified",,16.80,"CapPass","Cycle 2",2,798,"416-4","Alloy 617",314626,"Plate"
-177.51,-0.00114,"Qualified",,16.80,"CapPass","Cycle 2",2,799,"416-4","Alloy 617",314626,"Plate"
-177.80,-0.00118,"Qualified",,16.80,"CapPass","Cycle 2",2,800,"416-4","Alloy 617",314626,"Plate"
-177.89,-0.00122,"Qualified",,16.80,"CapPass","Cycle 2",2,801,"416-4","Alloy 617",314626,"Plate"
-178.04,-0.00125,"Qualified",,16.81,"CapPass","Cycle 2",2,802,"416-4","Alloy 617",314626,"Plate"
-178.21,-0.00128,"Qualified",,16.81,"CapPass","Cycle 2",2,803,"416-4","Alloy 617",314626,"Plate"
-178.23,-0.00130,"Qualified",,16.81,"CapPass","Cycle 2",2,804,"416-4","Alloy 617",314626,"Plate"
-178.31,-0.00134,"Qualified",,16.81,"CapPass","Cycle 2",2,805,"416-4","Alloy 617",314626,"Plate"
-178.21,-0.00137,"Qualified",,16.82,"CapPass","Cycle 2",2,806,"416-4","Alloy 617",314626,"Plate"
-178.10,-0.00140,"Qualified",,16.82,"CapPass","Cycle 2",2,807,"416-4","Alloy 617",314626,"Plate"
-177.64,-0.00142,"Qualified",,16.82,"CapPass","Cycle 2",2,808,"416-4","Alloy 617",314626,"Plate"
-176.90,-0.00144,"Qualified",,16.83,"CapPass","Cycle 2",2,809,"416-4","Alloy 617",314626,"Plate"
-175.03,-0.00145,"Qualified",,16.84,"CapPass","Cycle 2",2,810,"416-4","Alloy 617",314626,"Plate"
-166.11,-0.00142,"Qualified",,16.86,"CapPass","Cycle 2",2,811,"416-4","Alloy 617",314626,"Plate"
-161.28,-0.00140,"Qualified",,16.87,"CapPass","Cycle 2",2,812,"416-4","Alloy 617",314626,"Plate"
-157.40,-0.00137,"Qualified",,16.88,"CapPass","Cycle 2",2,813,"416-4","Alloy 617",314626,"Plate"
-153.80,-0.00134,"Qualified",,16.89,"CapPass","Cycle 2",2,814,"416-4","Alloy 617",314626,"Plate"
-150.53,-0.00132,"Qualified",,16.90,"CapPass","Cycle 2",2,815,"416-4","Alloy 617",314626,"Plate"
-147.36,-0.00129,"Qualified",,16.91,"CapPass","Cycle 2",2,816,"416-4","Alloy 617",314626,"Plate"
-144.56,-0.00127,"Qualified",,16.92,"CapPass","Cycle 2",2,817,"416-4","Alloy 617",314626,"Plate"
-141.99,-0.00124,"Qualified",,16.94,"CapPass","Cycle 2",2,818,"416-4","Alloy 617",314626,"Plate"
-139.65,-0.00121,"Qualified",,16.96,"CapPass","Cycle 2",2,819,"416-4","Alloy 617",314626,"Plate"
-138.59,-0.00119,"Qualified",,17.00,"CapPass","Cycle 2",2,820,"416-4","Alloy 617",314626,"Plate"
-143.92,-0.00121,"Qualified",,17.07,"CapPass","Cycle 2",2,821,"416-4","Alloy 617",314626,"Plate"
-147.63,-0.00124,"Qualified",,17.10,"CapPass","Cycle 2",2,822,"416-4","Alloy 617",314626,"Plate"
-151.19,-0.00127,"Qualified",,17.13,"CapPass","Cycle 2",2,823,"416-4","Alloy 617",314626,"Plate"
-154.57,-0.00129,"Qualified",,17.15,"CapPass","Cycle 2",2,824,"416-4","Alloy 617",314626,"Plate"
-157.96,-0.00132,"Qualified",,17.18,"CapPass","Cycle 2",2,825,"416-4","Alloy 617",314626,"Plate"
-161.48,-0.00134,"Qualified",,17.21,"CapPass","Cycle 2",2,826,"416-4","Alloy 617",314626,"Plate"
-164.69,-0.00137,"Qualified",,17.23,"CapPass","Cycle 2",2,827,"416-4","Alloy 617",314626,"Plate"
-168.06,-0.00139,"Qualified",,17.26,"CapPass","Cycle 2",2,828,"416-4","Alloy 617",314626,"Plate"
-171.38,-0.00142,"Qualified",,17.29,"CapPass","Cycle 2",2,829,"416-4","Alloy 617",314626,"Plate"
-174.68,-0.00144,"Qualified",,17.32,"CapPass","Cycle 2",2,830,"416-4","Alloy 617",314626,"Plate"
-177.87,-0.00147,"Qualified",,17.34,"CapPass","Cycle 2",2,831,"416-4","Alloy 617",314626,"Plate"
-181.23,-0.00149,"Qualified",,17.37,"CapPass","Cycle 2",2,832,"416-4","Alloy 617",314626,"Plate"
-184.41,-0.00152,"Qualified",,17.40,"CapPass","Cycle 2",2,833,"416-4","Alloy 617",314626,"Plate"
-179.09,-0.00155,"Qualified",,17.42,"CapPass","Cycle 2",2,834,"416-4","Alloy 617",314626,"Plate"
-179.50,-0.00158,"Qualified",,17.42,"CapPass","Cycle 2",2,835,"416-4","Alloy 617",314626,"Plate"
-179.81,-0.00161,"Qualified",,17.42,"CapPass","Cycle 2",2,836,"416-4","Alloy 617",314626,"Plate"
-180.07,-0.00165,"Qualified",,17.42,"CapPass","Cycle 2",2,837,"416-4","Alloy 617",314626,"Plate"
-180.32,-0.00169,"Qualified",,17.43,"CapPass","Cycle 2",2,838,"416-4","Alloy 617",314626,"Plate"
-180.61,-0.00173,"Qualified",,17.43,"CapPass","Cycle 2",2,839,"416-4","Alloy 617",314626,"Plate"
-180.81,-0.00177,"Qualified",,17.43,"CapPass","Cycle 2",2,840,"416-4","Alloy 617",314626,"Plate"
