Repository: js-molina/fatigue-A617

File: data/850C/Strain rate 0.001/0.60% strain/HTM_A19_Cycles_4165.csv (part 2 of 17)
"Stress Mpa","Strain","Qual State","Qual Exceptions","Elapsed Time Sec","Data State","Cycle Label","Cycle","Count","Sample","Alloy","Heat","Material_Form"
54.49,-0.00125,"Qualified",,9.30,"CapPass","Cycle 1",1,423,"416-5","Alloy 617",314626,"Plate"
58.23,-0.00122,"Qualified",,9.32,"CapPass","Cycle 1",1,424,"416-5","Alloy 617",314626,"Plate"
61.91,-0.00119,"Qualified",,9.34,"CapPass","Cycle 1",1,425,"416-5","Alloy 617",314626,"Plate"
65.49,-0.00117,"Qualified",,9.36,"CapPass","Cycle 1",1,426,"416-5","Alloy 617",314626,"Plate"
69.42,-0.00114,"Qualified",,9.38,"CapPass","Cycle 1",1,427,"416-5","Alloy 617",314626,"Plate"
72.92,-0.00112,"Qualified",,9.41,"CapPass","Cycle 1",1,428,"416-5","Alloy 617",314626,"Plate"
76.36,-0.00109,"Qualified",,9.43,"CapPass","Cycle 1",1,429,"416-5","Alloy 617",314626,"Plate"
79.62,-0.00107,"Qualified",,9.46,"CapPass","Cycle 1",1,430,"416-5","Alloy 617",314626,"Plate"
83.10,-0.00104,"Qualified",,9.50,"CapPass","Cycle 1",1,431,"416-5","Alloy 617",314626,"Plate"
86.56,-0.00102,"Qualified",,9.53,"CapPass","Cycle 1",1,432,"416-5","Alloy 617",314626,"Plate"
89.93,-0.00099,"Qualified",,9.56,"CapPass","Cycle 1",1,433,"416-5","Alloy 617",314626,"Plate"
93.28,-0.00097,"Qualified",,9.60,"CapPass","Cycle 1",1,434,"416-5","Alloy 617",314626,"Plate"
96.44,-0.00094,"Qualified",,9.63,"CapPass","Cycle 1",1,435,"416-5","Alloy 617",314626,"Plate"
100.27,-0.00092,"Qualified",,9.66,"CapPass","Cycle 1",1,436,"416-5","Alloy 617",314626,"Plate"
104.16,-0.00089,"Qualified",,9.68,"CapPass","Cycle 1",1,437,"416-5","Alloy 617",314626,"Plate"
107.48,-0.00086,"Qualified",,9.70,"CapPass","Cycle 1",1,438,"416-5","Alloy 617",314626,"Plate"
110.92,-0.00084,"Qualified",,9.71,"CapPass","Cycle 1",1,439,"416-5","Alloy 617",314626,"Plate"
114.35,-0.00081,"Qualified",,9.73,"CapPass","Cycle 1",1,440,"416-5","Alloy 617",314626,"Plate"
117.62,-0.00079,"Qualified",,9.75,"CapPass","Cycle 1",1,441,"416-5","Alloy 617",314626,"Plate"
121.08,-0.00076,"Qualified",,9.76,"CapPass","Cycle 1",1,442,"416-5","Alloy 617",314626,"Plate"
124.25,-0.00073,"Qualified",,9.78,"CapPass","Cycle 1",1,443,"416-5","Alloy 617",314626,"Plate"
127.09,-0.00071,"Qualified",,9.79,"CapPass","Cycle 1",1,444,"416-5","Alloy 617",314626,"Plate"
129.39,-0.00068,"Qualified",,9.81,"CapPass","Cycle 1",1,445,"416-5","Alloy 617",314626,"Plate"
131.61,-0.00066,"Qualified",,9.82,"CapPass","Cycle 1",1,446,"416-5","Alloy 617",314626,"Plate"
133.38,-0.00063,"Qualified",,9.83,"CapPass","Cycle 1",1,447,"416-5","Alloy 617",314626,"Plate"
134.96,-0.00060,"Qualified",,9.84,"CapPass","Cycle 1",1,448,"416-5","Alloy 617",314626,"Plate"
136.44,-0.00058,"Qualified",,9.85,"CapPass","Cycle 1",1,449,"416-5","Alloy 617",314626,"Plate"
137.78,-0.00055,"Qualified",,9.86,"CapPass","Cycle 1",1,450,"416-5","Alloy 617",314626,"Plate"
138.94,-0.00052,"Qualified",,9.87,"CapPass","Cycle 1",1,451,"416-5","Alloy 617",314626,"Plate"
140.01,-0.00050,"Qualified",,9.88,"CapPass","Cycle 1",1,452,"416-5","Alloy 617",314626,"Plate"
140.91,-0.00047,"Qualified",,9.89,"CapPass","Cycle 1",1,453,"416-5","Alloy 617",314626,"Plate"
141.91,-0.00045,"Qualified",,9.90,"CapPass","Cycle 1",1,454,"416-5","Alloy 617",314626,"Plate"
142.82,-0.00042,"Qualified",,9.92,"CapPass","Cycle 1",1,455,"416-5","Alloy 617",314626,"Plate"
143.70,-0.00039,"Qualified",,9.94,"CapPass","Cycle 1",1,456,"416-5","Alloy 617",314626,"Plate"
144.50,-0.00037,"Qualified",,9.96,"CapPass","Cycle 1",1,457,"416-5","Alloy 617",314626,"Plate"
145.16,-0.00034,"Qualified",,10.01,"CapPass","Cycle 1",1,458,"416-5","Alloy 617",314626,"Plate"
148.01,-0.00032,"Qualified",,10.10,"CapPass","Cycle 1",1,459,"416-5","Alloy 617",314626,"Plate"
150.55,-0.00029,"Qualified",,10.14,"CapPass","Cycle 1",1,460,"416-5","Alloy 617",314626,"Plate"
153.02,-0.00027,"Qualified",,10.17,"CapPass","Cycle 1",1,461,"416-5","Alloy 617",314626,"Plate"
154.63,-0.00024,"Qualified",,10.19,"CapPass","Cycle 1",1,462,"416-5","Alloy 617",314626,"Plate"
153.20,-0.00021,"Qualified",,10.20,"CapPass","Cycle 1",1,463,"416-5","Alloy 617",314626,"Plate"
153.02,-0.00019,"Qualified",,10.20,"CapPass","Cycle 1",1,464,"416-5","Alloy 617",314626,"Plate"
153.13,-0.00016,"Qualified",,10.21,"CapPass","Cycle 1",1,465,"416-5","Alloy 617",314626,"Plate"
153.29,-0.00013,"Qualified",,10.21,"CapPass","Cycle 1",1,466,"416-5","Alloy 617",314626,"Plate"
153.47,-0.00010,"Qualified",,10.21,"CapPass","Cycle 1",1,467,"416-5","Alloy 617",314626,"Plate"
153.70,-0.00007,"Qualified",,10.21,"CapPass","Cycle 1",1,468,"416-5","Alloy 617",314626,"Plate"
154.43,-0.00004,"Qualified",,10.23,"CapPass","Cycle 1",1,469,"416-5","Alloy 617",314626,"Plate"
154.71,-0.00002,"Qualified",,10.23,"CapPass","Cycle 1",1,470,"416-5","Alloy 617",314626,"Plate"
154.81,0.00001,"Qualified",,10.25,"CapPass","Cycle 1",1,471,"416-5","Alloy 617",314626,"Plate"
154.66,0.00004,"Qualified",,10.26,"CapPass","Cycle 2",2,472,"416-5","Alloy 617",314626,"Plate"
154.14,0.00006,"Qualified",,10.52,"CapPass","Cycle 2",2,473,"416-5","Alloy 617",314626,"Plate"
157.73,0.00009,"Qualified",,10.55,"CapPass","Cycle 2",2,474,"416-5","Alloy 617",314626,"Plate"
160.88,0.00011,"Qualified",,10.58,"CapPass","Cycle 2",2,475,"416-5","Alloy 617",314626,"Plate"
163.79,0.00014,"Qualified",,10.60,"CapPass","Cycle 2",2,476,"416-5","Alloy 617",314626,"Plate"
164.96,0.00016,"Qualified",,10.62,"CapPass","Cycle 2",2,477,"416-5","Alloy 617",314626,"Plate"
163.40,0.00020,"Qualified",,10.63,"CapPass","Cycle 2",2,478,"416-5","Alloy 617",314626,"Plate"
163.45,0.00023,"Qualified",,10.63,"CapPass","Cycle 2",2,479,"416-5","Alloy 617",314626,"Plate"
163.54,0.00027,"Qualified",,10.63,"CapPass","Cycle 2",2,480,"416-5","Alloy 617",314626,"Plate"
163.68,0.00031,"Qualified",,10.63,"CapPass","Cycle 2",2,481,"416-5","Alloy 617",314626,"Plate"
163.80,0.00036,"Qualified",,10.63,"CapPass","Cycle 2",2,482,"416-5","Alloy 617",314626,"Plate"
163.98,0.00040,"Qualified",,10.64,"CapPass","Cycle 2",2,483,"416-5","Alloy 617",314626,"Plate"
164.11,0.00042,"Qualified",,10.64,"CapPass","Cycle 2",2,484,"416-5","Alloy 617",314626,"Plate"
164.33,0.00045,"Qualified",,10.64,"CapPass","Cycle 2",2,485,"416-5","Alloy 617",314626,"Plate"
164.76,0.00048,"Qualified",,10.65,"CapPass","Cycle 2",2,486,"416-5","Alloy 617",314626,"Plate"
164.88,0.00050,"Qualified",,10.66,"CapPass","Cycle 2",2,487,"416-5","Alloy 617",314626,"Plate"
164.78,0.00053,"Qualified",,10.67,"CapPass","Cycle 2",2,488,"416-5","Alloy 617",314626,"Plate"
155.19,0.00050,"Qualified",,10.75,"CapPass","Cycle 2",2,489,"416-5","Alloy 617",314626,"Plate"
150.91,0.00048,"Qualified",,10.78,"CapPass","Cycle 2",2,490,"416-5","Alloy 617",314626,"Plate"
147.49,0.00045,"Qualified",,10.82,"CapPass","Cycle 2",2,491,"416-5","Alloy 617",314626,"Plate"
147.37,0.00045,"Qualified",,10.82,"CapPass","Cycle 2",2,492,"416-5","Alloy 617",314626,"Plate"
150.35,0.00048,"Qualified",,10.93,"CapPass","Cycle 2",2,493,"416-5","Alloy 617",314626,"Plate"
153.70,0.00050,"Qualified",,10.96,"CapPass","Cycle 2",2,494,"416-5","Alloy 617",314626,"Plate"
157.28,0.00053,"Qualified",,10.99,"CapPass","Cycle 2",2,495,"416-5","Alloy 617",314626,"Plate"
160.43,0.00055,"Qualified",,11.01,"CapPass","Cycle 2",2,496,"416-5","Alloy 617",314626,"Plate"
163.54,0.00058,"Qualified",,11.04,"CapPass","Cycle 2",2,497,"416-5","Alloy 617",314626,"Plate"
166.95,0.00061,"Qualified",,11.06,"CapPass","Cycle 2",2,498,"416-5","Alloy 617",314626,"Plate"
170.09,0.00063,"Qualified",,11.08,"CapPass","Cycle 2",2,499,"416-5","Alloy 617",314626,"Plate"
167.03,0.00066,"Qualified",,11.10,"CapPass","Cycle 2",2,500,"416-5","Alloy 617",314626,"Plate"
167.31,0.00069,"Qualified",,11.11,"CapPass","Cycle 2",2,501,"416-5","Alloy 617",314626,"Plate"
167.56,0.00072,"Qualified",,11.11,"CapPass","Cycle 2",2,502,"416-5","Alloy 617",314626,"Plate"
167.79,0.00076,"Qualified",,11.11,"CapPass","Cycle 2",2,503,"416-5","Alloy 617",314626,"Plate"
168.00,0.00080,"Qualified",,11.11,"CapPass","Cycle 2",2,504,"416-5","Alloy 617",314626,"Plate"
168.33,0.00083,"Qualified",,11.12,"CapPass","Cycle 2",2,505,"416-5","Alloy 617",314626,"Plate"
168.67,0.00087,"Qualified",,11.12,"CapPass","Cycle 2",2,506,"416-5","Alloy 617",314626,"Plate"
171.06,0.00089,"Qualified",,11.15,"CapPass","Cycle 2",2,507,"416-5","Alloy 617",314626,"Plate"
172.06,0.00092,"Qualified",,11.37,"CapPass","Cycle 2",2,508,"416-5","Alloy 617",314626,"Plate"
175.38,0.00094,"Qualified",,11.40,"CapPass","Cycle 2",2,509,"416-5","Alloy 617",314626,"Plate"
177.89,0.00097,"Qualified",,11.43,"CapPass","Cycle 2",2,510,"416-5","Alloy 617",314626,"Plate"
173.13,0.00099,"Qualified",,11.44,"CapPass","Cycle 2",2,511,"416-5","Alloy 617",314626,"Plate"
173.44,0.00104,"Qualified",,11.44,"CapPass","Cycle 2",2,512,"416-5","Alloy 617",314626,"Plate"
173.66,0.00108,"Qualified",,11.44,"CapPass","Cycle 2",2,513,"416-5","Alloy 617",314626,"Plate"
173.75,0.00111,"Qualified",,11.44,"CapPass","Cycle 2",2,514,"416-5","Alloy 617",314626,"Plate"
173.83,0.00114,"Qualified",,11.44,"CapPass","Cycle 2",2,515,"416-5","Alloy 617",314626,"Plate"
173.93,0.00117,"Qualified",,11.44,"CapPass","Cycle 2",2,516,"416-5","Alloy 617",314626,"Plate"
174.06,0.00119,"Qualified",,11.44,"CapPass","Cycle 2",2,517,"416-5","Alloy 617",314626,"Plate"
174.36,0.00124,"Qualified",,11.45,"CapPass","Cycle 2",2,518,"416-5","Alloy 617",314626,"Plate"
174.51,0.00127,"Qualified",,11.45,"CapPass","Cycle 2",2,519,"416-5","Alloy 617",314626,"Plate"
175.90,0.00129,"Qualified",,11.47,"CapPass","Cycle 2",2,520,"416-5","Alloy 617",314626,"Plate"
165.82,0.00127,"Qualified",,11.59,"CapPass","Cycle 2",2,521,"416-5","Alloy 617",314626,"Plate"
169.39,0.00129,"Qualified",,11.75,"CapPass","Cycle 2",2,522,"416-5","Alloy 617",314626,"Plate"
172.76,0.00132,"Qualified",,11.78,"CapPass","Cycle 2",2,523,"416-5","Alloy 617",314626,"Plate"
176.36,0.00134,"Qualified",,11.81,"CapPass","Cycle 2",2,524,"416-5","Alloy 617",314626,"Plate"
177.91,0.00136,"Qualified",,11.82,"CapPass","Cycle 2",2,525,"416-5","Alloy 617",314626,"Plate"
179.75,0.00137,"Qualified",,11.83,"CapPass","Cycle 2",2,526,"416-5","Alloy 617",314626,"Plate"
174.83,0.00140,"Qualified",,11.85,"CapPass","Cycle 2",2,527,"416-5","Alloy 617",314626,"Plate"
174.89,0.00144,"Qualified",,11.85,"CapPass","Cycle 2",2,528,"416-5","Alloy 617",314626,"Plate"
175.06,0.00147,"Qualified",,11.85,"CapPass","Cycle 2",2,529,"416-5","Alloy 617",314626,"Plate"
175.27,0.00151,"Qualified",,11.85,"CapPass","Cycle 2",2,530,"416-5","Alloy 617",314626,"Plate"
175.41,0.00156,"Qualified",,11.85,"CapPass","Cycle 2",2,531,"416-5","Alloy 617",314626,"Plate"
175.56,0.00161,"Qualified",,11.86,"CapPass","Cycle 2",2,532,"416-5","Alloy 617",314626,"Plate"
175.71,0.00167,"Qualified",,11.86,"CapPass","Cycle 2",2,533,"416-5","Alloy 617",314626,"Plate"
175.76,0.00173,"Qualified",,11.86,"CapPass","Cycle 2",2,534,"416-5","Alloy 617",314626,"Plate"
175.86,0.00179,"Qualified",,11.86,"CapPass","Cycle 2",2,535,"416-5","Alloy 617",314626,"Plate"
176.03,0.00185,"Qualified",,11.86,"CapPass","Cycle 2",2,536,"416-5","Alloy 617",314626,"Plate"
176.23,0.00190,"Qualified",,11.86,"CapPass","Cycle 2",2,537,"416-5","Alloy 617",314626,"Plate"
176.45,0.00194,"Qualified",,11.86,"CapPass","Cycle 2",2,538,"416-5","Alloy 617",314626,"Plate"
176.58,0.00197,"Qualified",,11.86,"CapPass","Cycle 2",2,539,"416-5","Alloy 617",314626,"Plate"
176.83,0.00200,"Qualified",,11.86,"CapPass","Cycle 2",2,540,"416-5","Alloy 617",314626,"Plate"
177.45,0.00197,"Qualified",,11.87,"CapPass","Cycle 2",2,541,"416-5","Alloy 617",314626,"Plate"
177.62,0.00194,"Qualified",,11.87,"CapPass","Cycle 2",2,542,"416-5","Alloy 617",314626,"Plate"
177.47,0.00197,"Qualified",,11.88,"CapPass","Cycle 2",2,543,"416-5","Alloy 617",314626,"Plate"
170.08,0.00194,"Qualified",,11.92,"CapPass","Cycle 2",2,544,"416-5","Alloy 617",314626,"Plate"
165.31,0.00192,"Qualified",,11.94,"CapPass","Cycle 2",2,545,"416-5","Alloy 617",314626,"Plate"
161.05,0.00189,"Qualified",,11.95,"CapPass","Cycle 2",2,546,"416-5","Alloy 617",314626,"Plate"
157.54,0.00186,"Qualified",,11.96,"CapPass","Cycle 2",2,547,"416-5","Alloy 617",314626,"Plate"
153.67,0.00184,"Qualified",,11.97,"CapPass","Cycle 2",2,548,"416-5","Alloy 617",314626,"Plate"
149.98,0.00181,"Qualified",,11.98,"CapPass","Cycle 2",2,549,"416-5","Alloy 617",314626,"Plate"
146.04,0.00179,"Qualified",,11.99,"CapPass","Cycle 2",2,550,"416-5","Alloy 617",314626,"Plate"
142.90,0.00176,"Qualified",,12.00,"CapPass","Cycle 2",2,551,"416-5","Alloy 617",314626,"Plate"
139.10,0.00174,"Qualified",,12.02,"CapPass","Cycle 2",2,552,"416-5","Alloy 617",314626,"Plate"
135.70,0.00171,"Qualified",,12.03,"CapPass","Cycle 2",2,553,"416-5","Alloy 617",314626,"Plate"
132.61,0.00168,"Qualified",,12.05,"CapPass","Cycle 2",2,554,"416-5","Alloy 617",314626,"Plate"
138.44,0.00171,"Qualified",,12.19,"CapPass","Cycle 2",2,555,"416-5","Alloy 617",314626,"Plate"
142.21,0.00173,"Qualified",,12.21,"CapPass","Cycle 2",2,556,"416-5","Alloy 617",314626,"Plate"
145.84,0.00176,"Qualified",,12.23,"CapPass","Cycle 2",2,557,"416-5","Alloy 617",314626,"Plate"
149.57,0.00179,"Qualified",,12.25,"CapPass","Cycle 2",2,558,"416-5","Alloy 617",314626,"Plate"
153.16,0.00181,"Qualified",,12.27,"CapPass","Cycle 2",2,559,"416-5","Alloy 617",314626,"Plate"
156.60,0.00184,"Qualified",,12.29,"CapPass","Cycle 2",2,560,"416-5","Alloy 617",314626,"Plate"
160.15,0.00186,"Qualified",,12.31,"CapPass","Cycle 2",2,561,"416-5","Alloy 617",314626,"Plate"
163.51,0.00189,"Qualified",,12.33,"CapPass","Cycle 2",2,562,"416-5","Alloy 617",314626,"Plate"
166.70,0.00191,"Qualified",,12.35,"CapPass","Cycle 2",2,563,"416-5","Alloy 617",314626,"Plate"
169.90,0.00194,"Qualified",,12.38,"CapPass","Cycle 2",2,564,"416-5","Alloy 617",314626,"Plate"
173.11,0.00196,"Qualified",,12.40,"CapPass","Cycle 2",2,565,"416-5","Alloy 617",314626,"Plate"
176.54,0.00199,"Qualified",,12.43,"CapPass","Cycle 2",2,566,"416-5","Alloy 617",314626,"Plate"
179.82,0.00202,"Qualified",,12.45,"CapPass","Cycle 2",2,567,"416-5","Alloy 617",314626,"Plate"
182.93,0.00204,"Qualified",,12.48,"CapPass","Cycle 2",2,568,"416-5","Alloy 617",314626,"Plate"
178.16,0.00207,"Qualified",,12.50,"CapPass","Cycle 2",2,569,"416-5","Alloy 617",314626,"Plate"
178.81,0.00210,"Qualified",,12.50,"CapPass","Cycle 2",2,570,"416-5","Alloy 617",314626,"Plate"
179.04,0.00214,"Qualified",,12.51,"CapPass","Cycle 2",2,571,"416-5","Alloy 617",314626,"Plate"
179.21,0.00217,"Qualified",,12.51,"CapPass","Cycle 2",2,572,"416-5","Alloy 617",314626,"Plate"
179.29,0.00220,"Qualified",,12.51,"CapPass","Cycle 2",2,573,"416-5","Alloy 617",314626,"Plate"
179.40,0.00224,"Qualified",,12.51,"CapPass","Cycle 2",2,574,"416-5","Alloy 617",314626,"Plate"
179.53,0.00228,"Qualified",,12.51,"CapPass","Cycle 2",2,575,"416-5","Alloy 617",314626,"Plate"
179.60,0.00232,"Qualified",,12.51,"CapPass","Cycle 2",2,576,"416-5","Alloy 617",314626,"Plate"
179.73,0.00236,"Qualified",,12.51,"CapPass","Cycle 2",2,577,"416-5","Alloy 617",314626,"Plate"
179.84,0.00239,"Qualified",,12.51,"CapPass","Cycle 2",2,578,"416-5","Alloy 617",314626,"Plate"
179.94,0.00242,"Qualified",,12.51,"CapPass","Cycle 2",2,579,"416-5","Alloy 617",314626,"Plate"
180.23,0.00246,"Qualified",,12.52,"CapPass","Cycle 2",2,580,"416-5","Alloy 617",314626,"Plate"
181.10,0.00244,"Qualified",,12.53,"CapPass","Cycle 2",2,581,"416-5","Alloy 617",314626,"Plate"
181.11,0.00246,"Qualified",,12.54,"CapPass","Cycle 2",2,582,"416-5","Alloy 617",314626,"Plate"
174.34,0.00244,"Qualified",,12.59,"CapPass","Cycle 2",2,583,"416-5","Alloy 617",314626,"Plate"
170.16,0.00241,"Qualified",,12.61,"CapPass","Cycle 2",2,584,"416-5","Alloy 617",314626,"Plate"
166.57,0.00239,"Qualified",,12.63,"CapPass","Cycle 2",2,585,"416-5","Alloy 617",314626,"Plate"
162.77,0.00236,"Qualified",,12.65,"CapPass","Cycle 2",2,586,"416-5","Alloy 617",314626,"Plate"
158.98,0.00233,"Qualified",,12.68,"CapPass","Cycle 2",2,587,"416-5","Alloy 617",314626,"Plate"
161.32,0.00236,"Qualified",,12.82,"CapPass","Cycle 2",2,588,"416-5","Alloy 617",314626,"Plate"
161.80,0.00236,"Qualified",,12.82,"CapPass","Cycle 2",2,589,"416-5","Alloy 617",314626,"Plate"
165.36,0.00239,"Qualified",,12.85,"CapPass","Cycle 2",2,590,"416-5","Alloy 617",314626,"Plate"
168.87,0.00241,"Qualified",,12.88,"CapPass","Cycle 2",2,591,"416-5","Alloy 617",314626,"Plate"
172.12,0.00244,"Qualified",,12.90,"CapPass","Cycle 2",2,592,"416-5","Alloy 617",314626,"Plate"
175.16,0.00246,"Qualified",,12.92,"CapPass","Cycle 2",2,593,"416-5","Alloy 617",314626,"Plate"
178.70,0.00249,"Qualified",,12.94,"CapPass","Cycle 2",2,594,"416-5","Alloy 617",314626,"Plate"
181.88,0.00251,"Qualified",,12.96,"CapPass","Cycle 2",2,595,"416-5","Alloy 617",314626,"Plate"
184.75,0.00254,"Qualified",,12.98,"CapPass","Cycle 2",2,596,"416-5","Alloy 617",314626,"Plate"
187.29,0.00257,"Qualified",,13.00,"CapPass","Cycle 2",2,597,"416-5","Alloy 617",314626,"Plate"
179.23,0.00254,"Qualified",,13.02,"CapPass","Cycle 2",2,598,"416-5","Alloy 617",314626,"Plate"
183.55,0.00256,"Qualified",,13.09,"CapPass","Cycle 2",2,599,"416-5","Alloy 617",314626,"Plate"
177.18,0.00254,"Qualified",,13.20,"CapPass","Cycle 2",2,600,"416-5","Alloy 617",314626,"Plate"
173.43,0.00251,"Qualified",,13.23,"CapPass","Cycle 2",2,601,"416-5","Alloy 617",314626,"Plate"
169.32,0.00249,"Qualified",,13.25,"CapPass","Cycle 2",2,602,"416-5","Alloy 617",314626,"Plate"
165.59,0.00246,"Qualified",,13.28,"CapPass","Cycle 2",2,603,"416-5","Alloy 617",314626,"Plate"
161.66,0.00244,"Qualified",,13.30,"CapPass","Cycle 2",2,604,"416-5","Alloy 617",314626,"Plate"
157.77,0.00241,"Qualified",,13.33,"CapPass","Cycle 2",2,605,"416-5","Alloy 617",314626,"Plate"
153.88,0.00239,"Qualified",,13.35,"CapPass","Cycle 2",2,606,"416-5","Alloy 617",314626,"Plate"
149.51,0.00236,"Qualified",,13.38,"CapPass","Cycle 2",2,607,"416-5","Alloy 617",314626,"Plate"
145.24,0.00233,"Qualified",,13.41,"CapPass","Cycle 2",2,608,"416-5","Alloy 617",314626,"Plate"
141.34,0.00231,"Qualified",,13.43,"CapPass","Cycle 2",2,609,"416-5","Alloy 617",314626,"Plate"
137.78,0.00228,"Qualified",,13.46,"CapPass","Cycle 2",2,610,"416-5","Alloy 617",314626,"Plate"
133.79,0.00226,"Qualified",,13.49,"CapPass","Cycle 2",2,611,"416-5","Alloy 617",314626,"Plate"
129.62,0.00223,"Qualified",,13.52,"CapPass","Cycle 2",2,612,"416-5","Alloy 617",314626,"Plate"
125.50,0.00221,"Qualified",,13.55,"CapPass","Cycle 2",2,613,"416-5","Alloy 617",314626,"Plate"
121.69,0.00218,"Qualified",,13.57,"CapPass","Cycle 2",2,614,"416-5","Alloy 617",314626,"Plate"
117.19,0.00216,"Qualified",,13.61,"CapPass","Cycle 2",2,615,"416-5","Alloy 617",314626,"Plate"
113.12,0.00213,"Qualified",,13.63,"CapPass","Cycle 2",2,616,"416-5","Alloy 617",314626,"Plate"
109.31,0.00210,"Qualified",,13.66,"CapPass","Cycle 2",2,617,"416-5","Alloy 617",314626,"Plate"
104.82,0.00208,"Qualified",,13.69,"CapPass","Cycle 2",2,618,"416-5","Alloy 617",314626,"Plate"
100.71,0.00205,"Qualified",,13.72,"CapPass","Cycle 2",2,619,"416-5","Alloy 617",314626,"Plate"
96.95,0.00203,"Qualified",,13.75,"CapPass","Cycle 2",2,620,"416-5","Alloy 617",314626,"Plate"
93.07,0.00200,"Qualified",,13.78,"CapPass","Cycle 2",2,621,"416-5","Alloy 617",314626,"Plate"
89.27,0.00198,"Qualified",,13.80,"CapPass","Cycle 2",2,622,"416-5","Alloy 617",314626,"Plate"
86.79,0.00196,"Qualified",,13.82,"CapPass","Cycle 2",2,623,"416-5","Alloy 617",314626,"Plate"
86.01,0.00195,"Qualified",,13.82,"CapPass","Cycle 2",2,624,"416-5","Alloy 617",314626,"Plate"
82.66,0.00193,"Qualified",,13.85,"CapPass","Cycle 2",2,625,"416-5","Alloy 617",314626,"Plate"
79.07,0.00190,"Qualified",,13.88,"CapPass","Cycle 2",2,626,"416-5","Alloy 617",314626,"Plate"
75.17,0.00188,"Qualified",,13.90,"CapPass","Cycle 2",2,627,"416-5","Alloy 617",314626,"Plate"
71.69,0.00185,"Qualified",,13.93,"CapPass","Cycle 2",2,628,"416-5","Alloy 617",314626,"Plate"
68.46,0.00182,"Qualified",,13.96,"CapPass","Cycle 2",2,629,"416-5","Alloy 617",314626,"Plate"
64.99,0.00180,"Qualified",,13.98,"CapPass","Cycle 2",2,630,"416-5","Alloy 617",314626,"Plate"
61.36,0.00177,"Qualified",,14.01,"CapPass","Cycle 2",2,631,"416-5","Alloy 617",314626,"Plate"
58.09,0.00175,"Qualified",,14.04,"CapPass","Cycle 2",2,632,"416-5","Alloy 617",314626,"Plate"
54.43,0.00172,"Qualified",,14.07,"CapPass","Cycle 2",2,633,"416-5","Alloy 617",314626,"Plate"
50.01,0.00170,"Qualified",,14.10,"CapPass","Cycle 2",2,634,"416-5","Alloy 617",314626,"Plate"
46.45,0.00167,"Qualified",,14.13,"CapPass","Cycle 2",2,635,"416-5","Alloy 617",314626,"Plate"
42.82,0.00165,"Qualified",,14.16,"CapPass","Cycle 2",2,636,"416-5","Alloy 617",314626,"Plate"
38.51,0.00162,"Qualified",,14.19,"CapPass","Cycle 2",2,637,"416-5","Alloy 617",314626,"Plate"
34.70,0.00160,"Qualified",,14.22,"CapPass","Cycle 2",2,638,"416-5","Alloy 617",314626,"Plate"
31.15,0.00157,"Qualified",,14.24,"CapPass","Cycle 2",2,639,"416-5","Alloy 617",314626,"Plate"
27.37,0.00154,"Qualified",,14.27,"CapPass","Cycle 2",2,640,"416-5","Alloy 617",314626,"Plate"
23.85,0.00152,"Qualified",,14.30,"CapPass","Cycle 2",2,641,"416-5","Alloy 617",314626,"Plate"
20.74,0.00149,"Qualified",,14.32,"CapPass","Cycle 2",2,642,"416-5","Alloy 617",314626,"Plate"
16.98,0.00147,"Qualified",,14.35,"CapPass","Cycle 2",2,643,"416-5","Alloy 617",314626,"Plate"
13.32,0.00144,"Qualified",,14.38,"CapPass","Cycle 2",2,644,"416-5","Alloy 617",314626,"Plate"
10.32,0.00142,"Qualified",,14.40,"CapPass","Cycle 2",2,645,"416-5","Alloy 617",314626,"Plate"
7.26,0.00139,"Qualified",,14.43,"CapPass","Cycle 2",2,646,"416-5","Alloy 617",314626,"Plate"
3.91,0.00137,"Qualified",,14.45,"CapPass","Cycle 2",2,647,"416-5","Alloy 617",314626,"Plate"
0.06,0.00134,"Qualified",,14.49,"CapPass","Cycle 2",2,648,"416-5","Alloy 617",314626,"Plate"
-3.61,0.00132,"Qualified",,14.52,"CapPass","Cycle 2",2,649,"416-5","Alloy 617",314626,"Plate"
-7.53,0.00129,"Qualified",,14.55,"CapPass","Cycle 2",2,650,"416-5","Alloy 617",314626,"Plate"
-11.14,0.00126,"Qualified",,14.58,"CapPass","Cycle 2",2,651,"416-5","Alloy 617",314626,"Plate"
-14.61,0.00124,"Qualified",,14.60,"CapPass","Cycle 2",2,652,"416-5","Alloy 617",314626,"Plate"
-18.69,0.00121,"Qualified",,14.64,"CapPass","Cycle 2",2,653,"416-5","Alloy 617",314626,"Plate"
-22.05,0.00119,"Qualified",,14.68,"CapPass","Cycle 2",2,654,"416-5","Alloy 617",314626,"Plate"
-24.48,0.00116,"Qualified",,14.80,"CapPass","Cycle 2",2,655,"416-5","Alloy 617",314626,"Plate"
-25.87,0.00115,"Qualified",,14.82,"CapPass","Cycle 2",2,656,"416-5","Alloy 617",314626,"Plate"
-28.16,0.00114,"Qualified",,14.85,"CapPass","Cycle 2",2,657,"416-5","Alloy 617",314626,"Plate"
-31.99,0.00111,"Qualified",,14.89,"CapPass","Cycle 2",2,658,"416-5","Alloy 617",314626,"Plate"
-35.77,0.00109,"Qualified",,14.93,"CapPass","Cycle 2",2,659,"416-5","Alloy 617",314626,"Plate"
-40.05,0.00106,"Qualified",,14.97,"CapPass","Cycle 2",2,660,"416-5","Alloy 617",314626,"Plate"
-43.73,0.00104,"Qualified",,15.00,"CapPass","Cycle 2",2,661,"416-5","Alloy 617",314626,"Plate"
-47.50,0.00101,"Qualified",,15.03,"CapPass","Cycle 2",2,662,"416-5","Alloy 617",314626,"Plate"
-51.37,0.00099,"Qualified",,15.05,"CapPass","Cycle 2",2,663,"416-5","Alloy 617",314626,"Plate"
-55.61,0.00096,"Qualified",,15.07,"CapPass","Cycle 2",2,664,"416-5","Alloy 617",314626,"Plate"
-59.88,0.00093,"Qualified",,15.08,"CapPass","Cycle 2",2,665,"416-5","Alloy 617",314626,"Plate"
-63.73,0.00091,"Qualified",,15.09,"CapPass","Cycle 2",2,666,"416-5","Alloy 617",314626,"Plate"
-67.62,0.00088,"Qualified",,15.11,"CapPass","Cycle 2",2,667,"416-5","Alloy 617",314626,"Plate"
-71.26,0.00085,"Qualified",,15.12,"CapPass","Cycle 2",2,668,"416-5","Alloy 617",314626,"Plate"
-74.86,0.00083,"Qualified",,15.13,"CapPass","Cycle 2",2,669,"416-5","Alloy 617",314626,"Plate"
-78.60,0.00080,"Qualified",,15.14,"CapPass","Cycle 2",2,670,"416-5","Alloy 617",314626,"Plate"
-82.23,0.00078,"Qualified",,15.16,"CapPass","Cycle 2",2,671,"416-5","Alloy 617",314626,"Plate"
-85.81,0.00075,"Qualified",,15.17,"CapPass","Cycle 2",2,672,"416-5","Alloy 617",314626,"Plate"
-89.41,0.00072,"Qualified",,15.18,"CapPass","Cycle 2",2,673,"416-5","Alloy 617",314626,"Plate"
-92.84,0.00070,"Qualified",,15.20,"CapPass","Cycle 2",2,674,"416-5","Alloy 617",314626,"Plate"
-96.43,0.00067,"Qualified",,15.21,"CapPass","Cycle 2",2,675,"416-5","Alloy 617",314626,"Plate"
-100.00,0.00065,"Qualified",,15.23,"CapPass","Cycle 2",2,676,"416-5","Alloy 617",314626,"Plate"
-103.54,0.00062,"Qualified",,15.24,"CapPass","Cycle 2",2,677,"416-5","Alloy 617",314626,"Plate"
-107.24,0.00060,"Qualified",,15.26,"CapPass","Cycle 2",2,678,"416-5","Alloy 617",314626,"Plate"
-110.58,0.00057,"Qualified",,15.28,"CapPass","Cycle 2",2,679,"416-5","Alloy 617",314626,"Plate"
-114.27,0.00055,"Qualified",,15.30,"CapPass","Cycle 2",2,680,"416-5","Alloy 617",314626,"Plate"
-117.66,0.00052,"Qualified",,15.32,"CapPass","Cycle 2",2,681,"416-5","Alloy 617",314626,"Plate"
-120.78,0.00049,"Qualified",,15.34,"CapPass","Cycle 2",2,682,"416-5","Alloy 617",314626,"Plate"
-123.91,0.00047,"Qualified",,15.36,"CapPass","Cycle 2",2,683,"416-5","Alloy 617",314626,"Plate"
-126.80,0.00044,"Qualified",,15.38,"CapPass","Cycle 2",2,684,"416-5","Alloy 617",314626,"Plate"
-129.71,0.00042,"Qualified",,15.40,"CapPass","Cycle 2",2,685,"416-5","Alloy 617",314626,"Plate"
-132.09,0.00039,"Qualified",,15.42,"CapPass","Cycle 2",2,686,"416-5","Alloy 617",314626,"Plate"
-134.23,0.00037,"Qualified",,15.44,"CapPass","Cycle 2",2,687,"416-5","Alloy 617",314626,"Plate"
-136.08,0.00034,"Qualified",,15.46,"CapPass","Cycle 2",2,688,"416-5","Alloy 617",314626,"Plate"
-137.85,0.00031,"Qualified",,15.47,"CapPass","Cycle 2",2,689,"416-5","Alloy 617",314626,"Plate"
-139.70,0.00029,"Qualified",,15.49,"CapPass","Cycle 2",2,690,"416-5","Alloy 617",314626,"Plate"
-141.07,0.00026,"Qualified",,15.51,"CapPass","Cycle 2",2,691,"416-5","Alloy 617",314626,"Plate"
-142.44,0.00024,"Qualified",,15.53,"CapPass","Cycle 2",2,692,"416-5","Alloy 617",314626,"Plate"
-143.86,0.00021,"Qualified",,15.55,"CapPass","Cycle 2",2,693,"416-5","Alloy 617",314626,"Plate"
-145.26,0.00019,"Qualified",,15.58,"CapPass","Cycle 2",2,694,"416-5","Alloy 617",314626,"Plate"
-146.67,0.00016,"Qualified",,15.61,"CapPass","Cycle 2",2,695,"416-5","Alloy 617",314626,"Plate"
-148.15,0.00013,"Qualified",,15.64,"CapPass","Cycle 2",2,696,"416-5","Alloy 617",314626,"Plate"
-150.06,0.00011,"Qualified",,15.68,"CapPass","Cycle 2",2,697,"416-5","Alloy 617",314626,"Plate"
-151.39,0.00008,"Qualified",,15.70,"CapPass","Cycle 2",2,698,"416-5","Alloy 617",314626,"Plate"
-152.46,0.00006,"Qualified",,15.72,"CapPass","Cycle 2",2,699,"416-5","Alloy 617",314626,"Plate"
-153.07,0.00003,"Qualified",,15.74,"CapPass","Cycle 2",2,700,"416-5","Alloy 617",314626,"Plate"
-153.52,0.00001,"Qualified",,15.75,"CapPass","Cycle 2",2,701,"416-5","Alloy 617",314626,"Plate"
-153.82,-0.00002,"Qualified",,15.76,"CapPass","Cycle 2",2,702,"416-5","Alloy 617",314626,"Plate"
-154.11,-0.00005,"Qualified",,15.77,"CapPass","Cycle 2",2,703,"416-5","Alloy 617",314626,"Plate"
-154.47,-0.00007,"Qualified",,15.78,"CapPass","Cycle 2",2,704,"416-5","Alloy 617",314626,"Plate"
-154.81,-0.00010,"Qualified",,15.80,"CapPass","Cycle 2",2,705,"416-5","Alloy 617",314626,"Plate"
-154.89,-0.00011,"Qualified",,15.82,"CapPass","Cycle 2",2,706,"416-5","Alloy 617",314626,"Plate"
-154.79,-0.00013,"Qualified",,15.84,"CapPass","Cycle 2",2,707,"416-5","Alloy 617",314626,"Plate"
-155.02,-0.00015,"Qualified",,15.93,"CapPass","Cycle 2",2,708,"416-5","Alloy 617",314626,"Plate"
-157.49,-0.00018,"Qualified",,15.99,"CapPass","Cycle 2",2,709,"416-5","Alloy 617",314626,"Plate"
-160.24,-0.00020,"Qualified",,16.03,"CapPass","Cycle 2",2,710,"416-5","Alloy 617",314626,"Plate"
-162.65,-0.00023,"Qualified",,16.06,"CapPass","Cycle 2",2,711,"416-5","Alloy 617",314626,"Plate"
-161.38,-0.00025,"Qualified",,16.08,"CapPass","Cycle 2",2,712,"416-5","Alloy 617",314626,"Plate"
-161.50,-0.00028,"Qualified",,16.09,"CapPass","Cycle 2",2,713,"416-5","Alloy 617",314626,"Plate"
-161.82,-0.00031,"Qualified",,16.09,"CapPass","Cycle 2",2,714,"416-5","Alloy 617",314626,"Plate"
-162.19,-0.00034,"Qualified",,16.09,"CapPass","Cycle 2",2,715,"416-5","Alloy 617",314626,"Plate"
-163.10,-0.00037,"Qualified",,16.11,"CapPass","Cycle 2",2,716,"416-5","Alloy 617",314626,"Plate"
-163.75,-0.00039,"Qualified",,16.12,"CapPass","Cycle 2",2,717,"416-5","Alloy 617",314626,"Plate"
-164.03,-0.00042,"Qualified",,16.13,"CapPass","Cycle 2",2,718,"416-5","Alloy 617",314626,"Plate"
-164.14,-0.00044,"Qualified",,16.15,"CapPass","Cycle 2",2,719,"416-5","Alloy 617",314626,"Plate"
-164.18,-0.00047,"Qualified",,16.16,"CapPass","Cycle 2",2,720,"416-5","Alloy 617",314626,"Plate"
-164.07,-0.00050,"Qualified",,16.18,"CapPass","Cycle 2",2,721,"416-5","Alloy 617",314626,"Plate"
-163.51,-0.00052,"Qualified",,16.21,"CapPass","Cycle 2",2,722,"416-5","Alloy 617",314626,"Plate"
-162.63,-0.00055,"Qualified",,16.35,"CapPass","Cycle 2",2,723,"416-5","Alloy 617",314626,"Plate"
-165.97,-0.00057,"Qualified",,16.40,"CapPass","Cycle 2",2,724,"416-5","Alloy 617",314626,"Plate"
-169.11,-0.00060,"Qualified",,16.44,"CapPass","Cycle 2",2,725,"416-5","Alloy 617",314626,"Plate"
-171.24,-0.00062,"Qualified",,16.46,"CapPass","Cycle 2",2,726,"416-5","Alloy 617",314626,"Plate"
-168.85,-0.00065,"Qualified",,16.47,"CapPass","Cycle 2",2,727,"416-5","Alloy 617",314626,"Plate"
-168.81,-0.00069,"Qualified",,16.47,"CapPass","Cycle 2",2,728,"416-5","Alloy 617",314626,"Plate"
-168.92,-0.00073,"Qualified",,16.47,"CapPass","Cycle 2",2,729,"416-5","Alloy 617",314626,"Plate"
-169.00,-0.00075,"Qualified",,16.48,"CapPass","Cycle 2",2,730,"416-5","Alloy 617",314626,"Plate"
-169.07,-0.00078,"Qualified",,16.48,"CapPass","Cycle 2",2,731,"416-5","Alloy 617",314626,"Plate"
-169.13,-0.00081,"Qualified",,16.48,"CapPass","Cycle 2",2,732,"416-5","Alloy 617",314626,"Plate"
-169.20,-0.00084,"Qualified",,16.48,"CapPass","Cycle 2",2,733,"416-5","Alloy 617",314626,"Plate"
-169.30,-0.00087,"Qualified",,16.48,"CapPass","Cycle 2",2,734,"416-5","Alloy 617",314626,"Plate"
-169.40,-0.00089,"Qualified",,16.48,"CapPass","Cycle 2",2,735,"416-5","Alloy 617",314626,"Plate"
-169.62,-0.00093,"Qualified",,16.48,"CapPass","Cycle 2",2,736,"416-5","Alloy 617",314626,"Plate"
-169.76,-0.00096,"Qualified",,16.48,"CapPass","Cycle 2",2,737,"416-5","Alloy 617",314626,"Plate"
-161.53,-0.00094,"Qualified",,16.59,"CapPass","Cycle 2",2,738,"416-5","Alloy 617",314626,"Plate"
-157.29,-0.00091,"Qualified",,16.62,"CapPass","Cycle 2",2,739,"416-5","Alloy 617",314626,"Plate"
-153.97,-0.00089,"Qualified",,16.66,"CapPass","Cycle 2",2,740,"416-5","Alloy 617",314626,"Plate"
-158.10,-0.00091,"Qualified",,16.77,"CapPass","Cycle 2",2,741,"416-5","Alloy 617",314626,"Plate"
-162.03,-0.00094,"Qualified",,16.80,"CapPass","Cycle 2",2,742,"416-5","Alloy 617",314626,"Plate"
-164.01,-0.00095,"Qualified",,16.82,"CapPass","Cycle 2",2,743,"416-5","Alloy 617",314626,"Plate"
-165.79,-0.00096,"Qualified",,16.83,"CapPass","Cycle 2",2,744,"416-5","Alloy 617",314626,"Plate"
-169.44,-0.00099,"Qualified",,16.86,"CapPass","Cycle 2",2,745,"416-5","Alloy 617",314626,"Plate"
-173.14,-0.00101,"Qualified",,16.88,"CapPass","Cycle 2",2,746,"416-5","Alloy 617",314626,"Plate"
-176.15,-0.00104,"Qualified",,16.90,"CapPass","Cycle 2",2,747,"416-5","Alloy 617",314626,"Plate"
-174.27,-0.00107,"Qualified",,16.92,"CapPass","Cycle 2",2,748,"416-5","Alloy 617",314626,"Plate"
-174.67,-0.00110,"Qualified",,16.93,"CapPass","Cycle 2",2,749,"416-5","Alloy 617",314626,"Plate"
-174.87,-0.00114,"Qualified",,16.93,"CapPass","Cycle 2",2,750,"416-5","Alloy 617",314626,"Plate"
-175.10,-0.00119,"Qualified",,16.93,"CapPass","Cycle 2",2,751,"416-5","Alloy 617",314626,"Plate"
-175.39,-0.00123,"Qualified",,16.93,"CapPass","Cycle 2",2,752,"416-5","Alloy 617",314626,"Plate"
-175.62,-0.00126,"Qualified",,16.94,"CapPass","Cycle 2",2,753,"416-5","Alloy 617",314626,"Plate"
-176.18,-0.00129,"Qualified",,16.94,"CapPass","Cycle 2",2,754,"416-5","Alloy 617",314626,"Plate"
-177.88,-0.00131,"Qualified",,16.96,"CapPass","Cycle 2",2,755,"416-5","Alloy 617",314626,"Plate"
-177.68,-0.00134,"Qualified",,16.98,"CapPass","Cycle 2",2,756,"416-5","Alloy 617",314626,"Plate"
-177.32,-0.00136,"Qualified",,17.00,"CapPass","Cycle 2",2,757,"416-5","Alloy 617",314626,"Plate"
-175.51,-0.00139,"Qualified",,17.24,"CapPass","Cycle 2",2,758,"416-5","Alloy 617",314626,"Plate"
-178.75,-0.00141,"Qualified",,17.27,"CapPass","Cycle 2",2,759,"416-5","Alloy 617",314626,"Plate"
-182.40,-0.00144,"Qualified",,17.30,"CapPass","Cycle 2",2,760,"416-5","Alloy 617",314626,"Plate"
-176.87,-0.00147,"Qualified",,17.31,"CapPass","Cycle 2",2,761,"416-5","Alloy 617",314626,"Plate"
-177.26,-0.00151,"Qualified",,17.32,"CapPass","Cycle 2",2,762,"416-5","Alloy 617",314626,"Plate"
-177.45,-0.00155,"Qualified",,17.32,"CapPass","Cycle 2",2,763,"416-5","Alloy 617",314626,"Plate"
-177.76,-0.00158,"Qualified",,17.32,"CapPass","Cycle 2",2,764,"416-5","Alloy 617",314626,"Plate"
-178.15,-0.00161,"Qualified",,17.32,"CapPass","Cycle 2",2,765,"416-5","Alloy 617",314626,"Plate"
-181.01,-0.00164,"Qualified",,17.35,"CapPass","Cycle 2",2,766,"416-5","Alloy 617",314626,"Plate"
-182.27,-0.00166,"Qualified",,17.38,"CapPass","Cycle 2",2,767,"416-5","Alloy 617",314626,"Plate"
-182.93,-0.00169,"Qualified",,17.45,"CapPass","Cycle 2",2,768,"416-5","Alloy 617",314626,"Plate"
-185.12,-0.00171,"Qualified",,17.53,"CapPass","Cycle 2",2,769,"416-5","Alloy 617",314626,"Plate"
-178.33,-0.00174,"Qualified",,17.55,"CapPass","Cycle 2",2,770,"416-5","Alloy 617",314626,"Plate"
-178.19,-0.00178,"Qualified",,17.55,"CapPass","Cycle 2",2,771,"416-5","Alloy 617",314626,"Plate"
-178.34,-0.00181,"Qualified",,17.55,"CapPass","Cycle 2",2,772,"416-5","Alloy 617",314626,"Plate"
-178.48,-0.00184,"Qualified",,17.55,"CapPass","Cycle 2",2,773,"416-5","Alloy 617",314626,"Plate"
-178.53,-0.00188,"Qualified",,17.55,"CapPass","Cycle 2",2,774,"416-5","Alloy 617",314626,"Plate"
-178.62,-0.00193,"Qualified",,17.56,"CapPass","Cycle 2",2,775,"416-5","Alloy 617",314626,"Plate"
-178.65,-0.00198,"Qualified",,17.56,"CapPass","Cycle 2",2,776,"416-5","Alloy 617",314626,"Plate"
-178.63,-0.00203,"Qualified",,17.56,"CapPass","Cycle 2",2,777,"416-5","Alloy 617",314626,"Plate"
-178.70,-0.00207,"Qualified",,17.56,"CapPass","Cycle 2",2,778,"416-5","Alloy 617",314626,"Plate"
-178.82,-0.00211,"Qualified",,17.56,"CapPass","Cycle 2",2,779,"416-5","Alloy 617",314626,"Plate"
-178.96,-0.00215,"Qualified",,17.56,"CapPass","Cycle 2",2,780,"416-5","Alloy 617",314626,"Plate"
-179.09,-0.00218,"Qualified",,17.56,"CapPass","Cycle 2",2,781,"416-5","Alloy 617",314626,"Plate"
-179.09,-0.00221,"Qualified",,17.56,"CapPass","Cycle 2",2,782,"416-5","Alloy 617",314626,"Plate"
-179.43,-0.00218,"Qualified",,17.57,"CapPass","Cycle 2",2,783,"416-5","Alloy 617",314626,"Plate"
-179.53,-0.00216,"Qualified",,17.57,"CapPass","Cycle 2",2,784,"416-5","Alloy 617",314626,"Plate"
-170.78,-0.00213,"Qualified",,17.63,"CapPass","Cycle 2",2,785,"416-5","Alloy 617",314626,"Plate"
-166.47,-0.00210,"Qualified",,17.65,"CapPass","Cycle 2",2,786,"416-5","Alloy 617",314626,"Plate"
-162.62,-0.00208,"Qualified",,17.66,"CapPass","Cycle 2",2,787,"416-5","Alloy 617",314626,"Plate"
-159.19,-0.00205,"Qualified",,17.68,"CapPass","Cycle 2",2,788,"416-5","Alloy 617",314626,"Plate"
-155.26,-0.00203,"Qualified",,17.69,"CapPass","Cycle 2",2,789,"416-5","Alloy 617",314626,"Plate"
-151.72,-0.00200,"Qualified",,17.71,"CapPass","Cycle 2",2,790,"416-5","Alloy 617",314626,"Plate"
-148.16,-0.00198,"Qualified",,17.74,"CapPass","Cycle 2",2,791,"416-5","Alloy 617",314626,"Plate"
-147.60,-0.00198,"Qualified",,17.82,"CapPass","Cycle 2",2,792,"416-5","Alloy 617",314626,"Plate"
-151.78,-0.00200,"Qualified",,17.87,"CapPass","Cycle 2",2,793,"416-5","Alloy 617",314626,"Plate"
-155.42,-0.00203,"Qualified",,17.89,"CapPass","Cycle 2",2,794,"416-5","Alloy 617",314626,"Plate"
-158.81,-0.00205,"Qualified",,17.92,"CapPass","Cycle 2",2,795,"416-5","Alloy 617",314626,"Plate"
-162.27,-0.00208,"Qualified",,17.94,"CapPass","Cycle 2",2,796,"416-5","Alloy 617",314626,"Plate"
-165.80,-0.00210,"Qualified",,17.96,"CapPass","Cycle 2",2,797,"416-5","Alloy 617",314626,"Plate"
-169.15,-0.00213,"Qualified",,17.98,"CapPass","Cycle 2",2,798,"416-5","Alloy 617",314626,"Plate"
-172.40,-0.00216,"Qualified",,18.01,"CapPass","Cycle 2",2,799,"416-5","Alloy 617",314626,"Plate"
-175.95,-0.00218,"Qualified",,18.03,"CapPass","Cycle 2",2,800,"416-5","Alloy 617",314626,"Plate"
-179.50,-0.00221,"Qualified",,18.06,"CapPass","Cycle 2",2,801,"416-5","Alloy 617",314626,"Plate"
-182.92,-0.00223,"Qualified",,18.08,"CapPass","Cycle 2",2,802,"416-5","Alloy 617",314626,"Plate"
-185.94,-0.00226,"Qualified",,18.10,"CapPass","Cycle 2",2,803,"416-5","Alloy 617",314626,"Plate"
-183.42,-0.00229,"Qualified",,18.11,"CapPass","Cycle 2",2,804,"416-5","Alloy 617",314626,"Plate"
-183.80,-0.00232,"Qualified",,18.11,"CapPass","Cycle 2",2,805,"416-5","Alloy 617",314626,"Plate"
-183.97,-0.00236,"Qualified",,18.12,"CapPass","Cycle 2",2,806,"416-5","Alloy 617",314626,"Plate"
-184.08,-0.00239,"Qualified",,18.12,"CapPass","Cycle 2",2,807,"416-5","Alloy 617",314626,"Plate"
-184.20,-0.00242,"Qualified",,18.12,"CapPass","Cycle 2",2,808,"416-5","Alloy 617",314626,"Plate"
-184.35,-0.00245,"Qualified",,18.12,"CapPass","Cycle 2",2,809,"416-5","Alloy 617",314626,"Plate"
-184.50,-0.00247,"Qualified",,18.12,"CapPass","Cycle 2",2,810,"416-5","Alloy 617",314626,"Plate"
-184.71,-0.00252,"Qualified",,18.12,"CapPass","Cycle 2",2,811,"416-5","Alloy 617",314626,"Plate"
-184.88,-0.00254,"Qualified",,18.12,"CapPass","Cycle 2",2,812,"416-5","Alloy 617",314626,"Plate"
-182.60,-0.00252,"Qualified",,18.21,"CapPass","Cycle 2",2,813,"416-5","Alloy 617",314626,"Plate"
-183.69,-0.00254,"Qualified",,18.39,"CapPass","Cycle 2",2,814,"416-5","Alloy 617",314626,"Plate"
-186.46,-0.00257,"Qualified",,18.43,"CapPass","Cycle 2",2,815,"416-5","Alloy 617",314626,"Plate"
-180.66,-0.00254,"Qualified",,18.59,"CapPass","Cycle 2",2,816,"416-5","Alloy 617",314626,"Plate"
-176.73,-0.00252,"Qualified",,18.62,"CapPass","Cycle 2",2,817,"416-5","Alloy 617",314626,"Plate"
-172.92,-0.00249,"Qualified",,18.65,"CapPass","Cycle 2",2,818,"416-5","Alloy 617",314626,"Plate"
-169.19,-0.00247,"Qualified",,18.67,"CapPass","Cycle 2",2,819,"416-5","Alloy 617",314626,"Plate"
-165.37,-0.00244,"Qualified",,18.70,"CapPass","Cycle 2",2,820,"416-5","Alloy 617",314626,"Plate"
-161.86,-0.00242,"Qualified",,18.72,"CapPass","Cycle 2",2,821,"416-5","Alloy 617",314626,"Plate"
-157.91,-0.00239,"Qualified",,18.74,"CapPass","Cycle 2",2,822,"416-5","Alloy 617",314626,"Plate"
-154.23,-0.00237,"Qualified",,18.77,"CapPass","Cycle 2",2,823,"416-5","Alloy 617",314626,"Plate"
-150.29,-0.00234,"Qualified",,18.80,"CapPass","Cycle 2",2,824,"416-5","Alloy 617",314626,"Plate"
-147.17,-0.00232,"Qualified",,18.82,"CapPass","Cycle 2",2,825,"416-5","Alloy 617",314626,"Plate"
-146.47,-0.00232,"Qualified",,18.82,"CapPass","Cycle 2",2,826,"416-5","Alloy 617",314626,"Plate"
-142.51,-0.00229,"Qualified",,18.85,"CapPass","Cycle 2",2,827,"416-5","Alloy 617",314626,"Plate"
-138.69,-0.00226,"Qualified",,18.88,"CapPass","Cycle 2",2,828,"416-5","Alloy 617",314626,"Plate"
-135.64,-0.00224,"Qualified",,18.90,"CapPass","Cycle 2",2,829,"416-5","Alloy 617",314626,"Plate"
-132.18,-0.00221,"Qualified",,18.93,"CapPass","Cycle 2",2,830,"416-5","Alloy 617",314626,"Plate"
-128.31,-0.00219,"Qualified",,18.96,"CapPass","Cycle 2",2,831,"416-5","Alloy 617",314626,"Plate"
-124.35,-0.00216,"Qualified",,18.99,"CapPass","Cycle 2",2,832,"416-5","Alloy 617",314626,"Plate"
-120.86,-0.00214,"Qualified",,19.02,"CapPass","Cycle 2",2,833,"416-5","Alloy 617",314626,"Plate"
-117.37,-0.00211,"Qualified",,19.04,"CapPass","Cycle 2",2,834,"416-5","Alloy 617",314626,"Plate"
-113.77,-0.00209,"Qualified",,19.07,"CapPass","Cycle 2",2,835,"416-5","Alloy 617",314626,"Plate"
-110.40,-0.00206,"Qualified",,19.10,"CapPass","Cycle 2",2,836,"416-5","Alloy 617",314626,"Plate"
-106.95,-0.00203,"Qualified",,19.12,"CapPass","Cycle 2",2,837,"416-5","Alloy 617",314626,"Plate"
-103.38,-0.00201,"Qualified",,19.15,"CapPass","Cycle 2",2,838,"416-5","Alloy 617",314626,"Plate"
-100.03,-0.00198,"Qualified",,19.18,"CapPass","Cycle 2",2,839,"416-5","Alloy 617",314626,"Plate"
-96.45,-0.00196,"Qualified",,19.21,"CapPass","Cycle 2",2,840,"416-5","Alloy 617",314626,"Plate"
