Repository: js-molina/fatigue-A617

File: data/850C/Strain rate 0.001/0.60% strain/HTM_A19_Cycles_4168.csv (part 2 of 17)
"Stress Mpa","Strain","Qual State","Qual Exceptions","Elapsed Time Sec","Data State","Cycle Label","Cycle","Count","Sample","Alloy","Heat","Material_Form"
-135.38,-0.00259,"Qualified",,7.55,"CapPass","Cycle 1",1,422,"416-8","Alloy 617",314626,"Plate"
-132.11,-0.00256,"Qualified",,7.56,"CapPass","Cycle 1",1,423,"416-8","Alloy 617",314626,"Plate"
-129.19,-0.00253,"Qualified",,7.57,"CapPass","Cycle 1",1,424,"416-8","Alloy 617",314626,"Plate"
-126.52,-0.00250,"Qualified",,7.58,"CapPass","Cycle 1",1,425,"416-8","Alloy 617",314626,"Plate"
-124.19,-0.00248,"Qualified",,7.58,"CapPass","Cycle 1",1,426,"416-8","Alloy 617",314626,"Plate"
-122.23,-0.00245,"Qualified",,7.60,"CapPass","Cycle 1",1,427,"416-8","Alloy 617",314626,"Plate"
-120.96,-0.00243,"Qualified",,7.62,"CapPass","Cycle 1",1,428,"416-8","Alloy 617",314626,"Plate"
-129.06,-0.00245,"Qualified",,7.70,"CapPass","Cycle 1",1,429,"416-8","Alloy 617",314626,"Plate"
-132.56,-0.00248,"Qualified",,7.72,"CapPass","Cycle 1",1,430,"416-8","Alloy 617",314626,"Plate"
-134.98,-0.00250,"Qualified",,7.75,"CapPass","Cycle 1",1,431,"416-8","Alloy 617",314626,"Plate"
-130.33,-0.00251,"Qualified",,7.85,"CapPass","Cycle 1",1,432,"416-8","Alloy 617",314626,"Plate"
-124.43,-0.00248,"Qualified",,7.89,"CapPass","Cycle 1",1,433,"416-8","Alloy 617",314626,"Plate"
-120.39,-0.00245,"Qualified",,7.92,"CapPass","Cycle 1",1,434,"416-8","Alloy 617",314626,"Plate"
-116.49,-0.00243,"Qualified",,7.95,"CapPass","Cycle 1",1,435,"416-8","Alloy 617",314626,"Plate"
-112.65,-0.00240,"Qualified",,7.97,"CapPass","Cycle 1",1,436,"416-8","Alloy 617",314626,"Plate"
-108.80,-0.00238,"Qualified",,8.00,"CapPass","Cycle 1",1,437,"416-8","Alloy 617",314626,"Plate"
-104.90,-0.00235,"Qualified",,8.02,"CapPass","Cycle 1",1,438,"416-8","Alloy 617",314626,"Plate"
-100.66,-0.00232,"Qualified",,8.05,"CapPass","Cycle 1",1,439,"416-8","Alloy 617",314626,"Plate"
-96.46,-0.00230,"Qualified",,8.08,"CapPass","Cycle 1",1,440,"416-8","Alloy 617",314626,"Plate"
-92.35,-0.00227,"Qualified",,8.11,"CapPass","Cycle 1",1,441,"416-8","Alloy 617",314626,"Plate"
-88.39,-0.00225,"Qualified",,8.14,"CapPass","Cycle 1",1,442,"416-8","Alloy 617",314626,"Plate"
-84.39,-0.00222,"Qualified",,8.16,"CapPass","Cycle 1",1,443,"416-8","Alloy 617",314626,"Plate"
-80.45,-0.00220,"Qualified",,8.19,"CapPass","Cycle 1",1,444,"416-8","Alloy 617",314626,"Plate"
-76.37,-0.00217,"Qualified",,8.22,"CapPass","Cycle 1",1,445,"416-8","Alloy 617",314626,"Plate"
-72.21,-0.00215,"Qualified",,8.25,"CapPass","Cycle 1",1,446,"416-8","Alloy 617",314626,"Plate"
-67.92,-0.00212,"Qualified",,8.28,"CapPass","Cycle 1",1,447,"416-8","Alloy 617",314626,"Plate"
-63.61,-0.00210,"Qualified",,8.31,"CapPass","Cycle 1",1,448,"416-8","Alloy 617",314626,"Plate"
-59.27,-0.00207,"Qualified",,8.34,"CapPass","Cycle 1",1,449,"416-8","Alloy 617",314626,"Plate"
-54.99,-0.00204,"Qualified",,8.37,"CapPass","Cycle 1",1,450,"416-8","Alloy 617",314626,"Plate"
-50.81,-0.00202,"Qualified",,8.40,"CapPass","Cycle 1",1,451,"416-8","Alloy 617",314626,"Plate"
-46.74,-0.00199,"Qualified",,8.42,"CapPass","Cycle 1",1,452,"416-8","Alloy 617",314626,"Plate"
-42.25,-0.00197,"Qualified",,8.45,"CapPass","Cycle 1",1,453,"416-8","Alloy 617",314626,"Plate"
-38.23,-0.00194,"Qualified",,8.48,"CapPass","Cycle 1",1,454,"416-8","Alloy 617",314626,"Plate"
-34.45,-0.00192,"Qualified",,8.51,"CapPass","Cycle 1",1,455,"416-8","Alloy 617",314626,"Plate"
-30.65,-0.00189,"Qualified",,8.53,"CapPass","Cycle 1",1,456,"416-8","Alloy 617",314626,"Plate"
-27.05,-0.00187,"Qualified",,8.56,"CapPass","Cycle 1",1,457,"416-8","Alloy 617",314626,"Plate"
-23.53,-0.00184,"Qualified",,8.58,"CapPass","Cycle 1",1,458,"416-8","Alloy 617",314626,"Plate"
-19.75,-0.00182,"Qualified",,8.61,"CapPass","Cycle 1",1,459,"416-8","Alloy 617",314626,"Plate"
-16.24,-0.00179,"Qualified",,8.63,"CapPass","Cycle 1",1,460,"416-8","Alloy 617",314626,"Plate"
-12.82,-0.00176,"Qualified",,8.66,"CapPass","Cycle 1",1,461,"416-8","Alloy 617",314626,"Plate"
-9.09,-0.00174,"Qualified",,8.69,"CapPass","Cycle 1",1,462,"416-8","Alloy 617",314626,"Plate"
-5.69,-0.00171,"Qualified",,8.71,"CapPass","Cycle 1",1,463,"416-8","Alloy 617",314626,"Plate"
-2.14,-0.00169,"Qualified",,8.74,"CapPass","Cycle 1",1,464,"416-8","Alloy 617",314626,"Plate"
1.40,-0.00166,"Qualified",,8.77,"CapPass","Cycle 1",1,465,"416-8","Alloy 617",314626,"Plate"
4.97,-0.00164,"Qualified",,8.80,"CapPass","Cycle 1",1,466,"416-8","Alloy 617",314626,"Plate"
8.68,-0.00161,"Qualified",,8.83,"CapPass","Cycle 1",1,467,"416-8","Alloy 617",314626,"Plate"
12.22,-0.00159,"Qualified",,8.85,"CapPass","Cycle 1",1,468,"416-8","Alloy 617",314626,"Plate"
15.60,-0.00156,"Qualified",,8.88,"CapPass","Cycle 1",1,469,"416-8","Alloy 617",314626,"Plate"
19.35,-0.00153,"Qualified",,8.91,"CapPass","Cycle 1",1,470,"416-8","Alloy 617",314626,"Plate"
22.83,-0.00151,"Qualified",,8.94,"CapPass","Cycle 1",1,471,"416-8","Alloy 617",314626,"Plate"
26.26,-0.00148,"Qualified",,8.96,"CapPass","Cycle 1",1,472,"416-8","Alloy 617",314626,"Plate"
29.87,-0.00146,"Qualified",,8.99,"CapPass","Cycle 1",1,473,"416-8","Alloy 617",314626,"Plate"
33.46,-0.00143,"Qualified",,9.02,"CapPass","Cycle 1",1,474,"416-8","Alloy 617",314626,"Plate"
36.69,-0.00141,"Qualified",,9.05,"CapPass","Cycle 1",1,475,"416-8","Alloy 617",314626,"Plate"
42.41,-0.00138,"Qualified",,9.18,"CapPass","Cycle 1",1,476,"416-8","Alloy 617",314626,"Plate"
47.81,-0.00136,"Qualified",,9.20,"CapPass","Cycle 1",1,477,"416-8","Alloy 617",314626,"Plate"
52.52,-0.00133,"Qualified",,9.21,"CapPass","Cycle 1",1,478,"416-8","Alloy 617",314626,"Plate"
56.15,-0.00131,"Qualified",,9.23,"CapPass","Cycle 1",1,479,"416-8","Alloy 617",314626,"Plate"
59.71,-0.00128,"Qualified",,9.24,"CapPass","Cycle 1",1,480,"416-8","Alloy 617",314626,"Plate"
62.87,-0.00125,"Qualified",,9.25,"CapPass","Cycle 1",1,481,"416-8","Alloy 617",314626,"Plate"
65.78,-0.00123,"Qualified",,9.27,"CapPass","Cycle 1",1,482,"416-8","Alloy 617",314626,"Plate"
68.85,-0.00120,"Qualified",,9.29,"CapPass","Cycle 1",1,483,"416-8","Alloy 617",314626,"Plate"
72.03,-0.00118,"Qualified",,9.31,"CapPass","Cycle 1",1,484,"416-8","Alloy 617",314626,"Plate"
75.34,-0.00115,"Qualified",,9.33,"CapPass","Cycle 1",1,485,"416-8","Alloy 617",314626,"Plate"
78.97,-0.00113,"Qualified",,9.36,"CapPass","Cycle 1",1,486,"416-8","Alloy 617",314626,"Plate"
82.61,-0.00110,"Qualified",,9.39,"CapPass","Cycle 1",1,487,"416-8","Alloy 617",314626,"Plate"
86.11,-0.00108,"Qualified",,9.42,"CapPass","Cycle 1",1,488,"416-8","Alloy 617",314626,"Plate"
89.64,-0.00105,"Qualified",,9.46,"CapPass","Cycle 1",1,489,"416-8","Alloy 617",314626,"Plate"
93.26,-0.00102,"Qualified",,9.49,"CapPass","Cycle 1",1,490,"416-8","Alloy 617",314626,"Plate"
96.79,-0.00100,"Qualified",,9.52,"CapPass","Cycle 1",1,491,"416-8","Alloy 617",314626,"Plate"
100.58,-0.00097,"Qualified",,9.55,"CapPass","Cycle 1",1,492,"416-8","Alloy 617",314626,"Plate"
104.03,-0.00095,"Qualified",,9.58,"CapPass","Cycle 1",1,493,"416-8","Alloy 617",314626,"Plate"
107.71,-0.00092,"Qualified",,9.61,"CapPass","Cycle 1",1,494,"416-8","Alloy 617",314626,"Plate"
111.52,-0.00090,"Qualified",,9.64,"CapPass","Cycle 1",1,495,"416-8","Alloy 617",314626,"Plate"
115.12,-0.00087,"Qualified",,9.67,"CapPass","Cycle 1",1,496,"416-8","Alloy 617",314626,"Plate"
118.21,-0.00085,"Qualified",,9.70,"CapPass","Cycle 1",1,497,"416-8","Alloy 617",314626,"Plate"
121.33,-0.00082,"Qualified",,9.73,"CapPass","Cycle 1",1,498,"416-8","Alloy 617",314626,"Plate"
124.61,-0.00080,"Qualified",,9.76,"CapPass","Cycle 1",1,499,"416-8","Alloy 617",314626,"Plate"
127.46,-0.00077,"Qualified",,9.78,"CapPass","Cycle 1",1,500,"416-8","Alloy 617",314626,"Plate"
130.18,-0.00075,"Qualified",,9.81,"CapPass","Cycle 1",1,501,"416-8","Alloy 617",314626,"Plate"
132.65,-0.00072,"Qualified",,9.83,"CapPass","Cycle 1",1,502,"416-8","Alloy 617",314626,"Plate"
134.56,-0.00070,"Qualified",,9.85,"CapPass","Cycle 1",1,503,"416-8","Alloy 617",314626,"Plate"
135.01,-0.00069,"Qualified",,9.86,"CapPass","Cycle 1",1,504,"416-8","Alloy 617",314626,"Plate"
136.95,-0.00067,"Qualified",,9.88,"CapPass","Cycle 1",1,505,"416-8","Alloy 617",314626,"Plate"
138.63,-0.00064,"Qualified",,9.90,"CapPass","Cycle 1",1,506,"416-8","Alloy 617",314626,"Plate"
140.09,-0.00062,"Qualified",,9.92,"CapPass","Cycle 1",1,507,"416-8","Alloy 617",314626,"Plate"
141.33,-0.00059,"Qualified",,9.94,"CapPass","Cycle 1",1,508,"416-8","Alloy 617",314626,"Plate"
142.45,-0.00057,"Qualified",,9.96,"CapPass","Cycle 1",1,509,"416-8","Alloy 617",314626,"Plate"
143.53,-0.00054,"Qualified",,9.98,"CapPass","Cycle 1",1,510,"416-8","Alloy 617",314626,"Plate"
144.52,-0.00052,"Qualified",,10.00,"CapPass","Cycle 1",1,511,"416-8","Alloy 617",314626,"Plate"
145.51,-0.00049,"Qualified",,10.02,"CapPass","Cycle 1",1,512,"416-8","Alloy 617",314626,"Plate"
146.79,-0.00046,"Qualified",,10.04,"CapPass","Cycle 1",1,513,"416-8","Alloy 617",314626,"Plate"
148.16,-0.00044,"Qualified",,10.07,"CapPass","Cycle 1",1,514,"416-8","Alloy 617",314626,"Plate"
149.37,-0.00041,"Qualified",,10.09,"CapPass","Cycle 1",1,515,"416-8","Alloy 617",314626,"Plate"
150.24,-0.00039,"Qualified",,10.10,"CapPass","Cycle 1",1,516,"416-8","Alloy 617",314626,"Plate"
150.84,-0.00036,"Qualified",,10.12,"CapPass","Cycle 1",1,517,"416-8","Alloy 617",314626,"Plate"
151.27,-0.00033,"Qualified",,10.13,"CapPass","Cycle 1",1,518,"416-8","Alloy 617",314626,"Plate"
151.70,-0.00031,"Qualified",,10.14,"CapPass","Cycle 1",1,519,"416-8","Alloy 617",314626,"Plate"
152.08,-0.00028,"Qualified",,10.15,"CapPass","Cycle 1",1,520,"416-8","Alloy 617",314626,"Plate"
152.45,-0.00025,"Qualified",,10.16,"CapPass","Cycle 1",1,521,"416-8","Alloy 617",314626,"Plate"
152.70,-0.00023,"Qualified",,10.17,"CapPass","Cycle 1",1,522,"416-8","Alloy 617",314626,"Plate"
152.85,-0.00020,"Qualified",,10.19,"CapPass","Cycle 1",1,523,"416-8","Alloy 617",314626,"Plate"
152.73,-0.00018,"Qualified",,10.22,"CapPass","Cycle 1",1,524,"416-8","Alloy 617",314626,"Plate"
155.49,-0.00015,"Qualified",,10.30,"CapPass","Cycle 2",2,525,"416-8","Alloy 617",314626,"Plate"
158.77,-0.00013,"Qualified",,10.34,"CapPass","Cycle 2",2,526,"416-8","Alloy 617",314626,"Plate"
160.70,-0.00010,"Qualified",,10.37,"CapPass","Cycle 2",2,527,"416-8","Alloy 617",314626,"Plate"
158.58,-0.00007,"Qualified",,10.38,"CapPass","Cycle 2",2,528,"416-8","Alloy 617",314626,"Plate"
158.93,-0.00005,"Qualified",,10.39,"CapPass","Cycle 2",2,529,"416-8","Alloy 617",314626,"Plate"
159.24,-0.00002,"Qualified",,10.39,"CapPass","Cycle 2",2,530,"416-8","Alloy 617",314626,"Plate"
159.55,0.00001,"Qualified",,10.40,"CapPass","Cycle 2",2,531,"416-8","Alloy 617",314626,"Plate"
159.83,0.00004,"Qualified",,10.40,"CapPass","Cycle 2",2,532,"416-8","Alloy 617",314626,"Plate"
160.07,0.00007,"Qualified",,10.41,"CapPass","Cycle 2",2,533,"416-8","Alloy 617",314626,"Plate"
160.20,0.00009,"Qualified",,10.41,"CapPass","Cycle 2",2,534,"416-8","Alloy 617",314626,"Plate"
160.11,0.00012,"Qualified",,10.42,"CapPass","Cycle 2",2,535,"416-8","Alloy 617",314626,"Plate"
159.94,0.00015,"Qualified",,10.42,"CapPass","Cycle 2",2,536,"416-8","Alloy 617",314626,"Plate"
159.70,0.00017,"Qualified",,10.43,"CapPass","Cycle 2",2,537,"416-8","Alloy 617",314626,"Plate"
159.21,0.00020,"Qualified",,10.44,"CapPass","Cycle 2",2,538,"416-8","Alloy 617",314626,"Plate"
157.76,0.00022,"Qualified",,10.45,"CapPass","Cycle 2",2,539,"416-8","Alloy 617",314626,"Plate"
150.16,0.00020,"Qualified",,10.50,"CapPass","Cycle 2",2,540,"416-8","Alloy 617",314626,"Plate"
147.49,0.00017,"Qualified",,10.52,"CapPass","Cycle 2",2,541,"416-8","Alloy 617",314626,"Plate"
146.15,0.00015,"Qualified",,10.55,"CapPass","Cycle 2",2,542,"416-8","Alloy 617",314626,"Plate"
153.75,0.00017,"Qualified",,10.65,"CapPass","Cycle 2",2,543,"416-8","Alloy 617",314626,"Plate"
157.88,0.00020,"Qualified",,10.67,"CapPass","Cycle 2",2,544,"416-8","Alloy 617",314626,"Plate"
161.80,0.00022,"Qualified",,10.70,"CapPass","Cycle 2",2,545,"416-8","Alloy 617",314626,"Plate"
165.82,0.00025,"Qualified",,10.73,"CapPass","Cycle 2",2,546,"416-8","Alloy 617",314626,"Plate"
167.13,0.00027,"Qualified",,10.75,"CapPass","Cycle 2",2,547,"416-8","Alloy 617",314626,"Plate"
166.97,0.00030,"Qualified",,10.77,"CapPass","Cycle 2",2,548,"416-8","Alloy 617",314626,"Plate"
167.44,0.00033,"Qualified",,10.77,"CapPass","Cycle 2",2,549,"416-8","Alloy 617",314626,"Plate"
167.83,0.00036,"Qualified",,10.77,"CapPass","Cycle 2",2,550,"416-8","Alloy 617",314626,"Plate"
168.15,0.00039,"Qualified",,10.78,"CapPass","Cycle 2",2,551,"416-8","Alloy 617",314626,"Plate"
168.48,0.00042,"Qualified",,10.78,"CapPass","Cycle 2",2,552,"416-8","Alloy 617",314626,"Plate"
168.75,0.00045,"Qualified",,10.79,"CapPass","Cycle 2",2,553,"416-8","Alloy 617",314626,"Plate"
168.89,0.00048,"Qualified",,10.79,"CapPass","Cycle 2",2,554,"416-8","Alloy 617",314626,"Plate"
168.92,0.00051,"Qualified",,10.79,"CapPass","Cycle 2",2,555,"416-8","Alloy 617",314626,"Plate"
168.92,0.00053,"Qualified",,10.80,"CapPass","Cycle 2",2,556,"416-8","Alloy 617",314626,"Plate"
168.82,0.00056,"Qualified",,10.80,"CapPass","Cycle 2",2,557,"416-8","Alloy 617",314626,"Plate"
168.62,0.00059,"Qualified",,10.81,"CapPass","Cycle 2",2,558,"416-8","Alloy 617",314626,"Plate"
168.30,0.00061,"Qualified",,10.81,"CapPass","Cycle 2",2,559,"416-8","Alloy 617",314626,"Plate"
167.77,0.00064,"Qualified",,10.82,"CapPass","Cycle 2",2,560,"416-8","Alloy 617",314626,"Plate"
166.42,0.00067,"Qualified",,10.83,"CapPass","Cycle 2",2,561,"416-8","Alloy 617",314626,"Plate"
161.40,0.00067,"Qualified",,10.85,"CapPass","Cycle 2",2,562,"416-8","Alloy 617",314626,"Plate"
155.78,0.00064,"Qualified",,10.88,"CapPass","Cycle 2",2,563,"416-8","Alloy 617",314626,"Plate"
152.47,0.00062,"Qualified",,10.89,"CapPass","Cycle 2",2,564,"416-8","Alloy 617",314626,"Plate"
149.65,0.00059,"Qualified",,10.91,"CapPass","Cycle 2",2,565,"416-8","Alloy 617",314626,"Plate"
147.32,0.00057,"Qualified",,10.93,"CapPass","Cycle 2",2,566,"416-8","Alloy 617",314626,"Plate"
155.15,0.00059,"Qualified",,11.05,"CapPass","Cycle 2",2,567,"416-8","Alloy 617",314626,"Plate"
158.92,0.00062,"Qualified",,11.08,"CapPass","Cycle 2",2,568,"416-8","Alloy 617",314626,"Plate"
162.54,0.00064,"Qualified",,11.11,"CapPass","Cycle 2",2,569,"416-8","Alloy 617",314626,"Plate"
166.18,0.00067,"Qualified",,11.13,"CapPass","Cycle 2",2,570,"416-8","Alloy 617",314626,"Plate"
169.59,0.00069,"Qualified",,11.16,"CapPass","Cycle 2",2,571,"416-8","Alloy 617",314626,"Plate"
173.14,0.00072,"Qualified",,11.19,"CapPass","Cycle 2",2,572,"416-8","Alloy 617",314626,"Plate"
168.48,0.00074,"Qualified",,11.21,"CapPass","Cycle 2",2,573,"416-8","Alloy 617",314626,"Plate"
168.96,0.00077,"Qualified",,11.21,"CapPass","Cycle 2",2,574,"416-8","Alloy 617",314626,"Plate"
169.35,0.00080,"Qualified",,11.21,"CapPass","Cycle 2",2,575,"416-8","Alloy 617",314626,"Plate"
169.74,0.00083,"Qualified",,11.22,"CapPass","Cycle 2",2,576,"416-8","Alloy 617",314626,"Plate"
170.11,0.00087,"Qualified",,11.22,"CapPass","Cycle 2",2,577,"416-8","Alloy 617",314626,"Plate"
170.38,0.00090,"Qualified",,11.22,"CapPass","Cycle 2",2,578,"416-8","Alloy 617",314626,"Plate"
170.64,0.00093,"Qualified",,11.23,"CapPass","Cycle 2",2,579,"416-8","Alloy 617",314626,"Plate"
170.81,0.00096,"Qualified",,11.23,"CapPass","Cycle 2",2,580,"416-8","Alloy 617",314626,"Plate"
170.88,0.00099,"Qualified",,11.23,"CapPass","Cycle 2",2,581,"416-8","Alloy 617",314626,"Plate"
170.87,0.00102,"Qualified",,11.24,"CapPass","Cycle 2",2,582,"416-8","Alloy 617",314626,"Plate"
170.64,0.00105,"Qualified",,11.25,"CapPass","Cycle 2",2,583,"416-8","Alloy 617",314626,"Plate"
160.87,0.00102,"Qualified",,11.31,"CapPass","Cycle 2",2,584,"416-8","Alloy 617",314626,"Plate"
158.09,0.00100,"Qualified",,11.33,"CapPass","Cycle 2",2,585,"416-8","Alloy 617",314626,"Plate"
156.31,0.00097,"Qualified",,11.37,"CapPass","Cycle 2",2,586,"416-8","Alloy 617",314626,"Plate"
161.84,0.00100,"Qualified",,11.45,"CapPass","Cycle 2",2,587,"416-8","Alloy 617",314626,"Plate"
165.58,0.00102,"Qualified",,11.48,"CapPass","Cycle 2",2,588,"416-8","Alloy 617",314626,"Plate"
168.89,0.00105,"Qualified",,11.51,"CapPass","Cycle 2",2,589,"416-8","Alloy 617",314626,"Plate"
172.27,0.00107,"Qualified",,11.53,"CapPass","Cycle 2",2,590,"416-8","Alloy 617",314626,"Plate"
175.97,0.00110,"Qualified",,11.56,"CapPass","Cycle 2",2,591,"416-8","Alloy 617",314626,"Plate"
177.34,0.00112,"Qualified",,11.59,"CapPass","Cycle 2",2,592,"416-8","Alloy 617",314626,"Plate"
176.44,0.00115,"Qualified",,11.60,"CapPass","Cycle 2",2,593,"416-8","Alloy 617",314626,"Plate"
177.02,0.00118,"Qualified",,11.61,"CapPass","Cycle 2",2,594,"416-8","Alloy 617",314626,"Plate"
177.50,0.00120,"Qualified",,11.61,"CapPass","Cycle 2",2,595,"416-8","Alloy 617",314626,"Plate"
177.97,0.00123,"Qualified",,11.61,"CapPass","Cycle 2",2,596,"416-8","Alloy 617",314626,"Plate"
178.39,0.00126,"Qualified",,11.62,"CapPass","Cycle 2",2,597,"416-8","Alloy 617",314626,"Plate"
178.84,0.00128,"Qualified",,11.63,"CapPass","Cycle 2",2,598,"416-8","Alloy 617",314626,"Plate"
179.07,0.00131,"Qualified",,11.63,"CapPass","Cycle 2",2,599,"416-8","Alloy 617",314626,"Plate"
178.86,0.00134,"Qualified",,11.65,"CapPass","Cycle 2",2,600,"416-8","Alloy 617",314626,"Plate"
178.39,0.00136,"Qualified",,11.66,"CapPass","Cycle 2",2,601,"416-8","Alloy 617",314626,"Plate"
177.76,0.00139,"Qualified",,11.67,"CapPass","Cycle 2",2,602,"416-8","Alloy 617",314626,"Plate"
176.31,0.00140,"Qualified",,11.85,"CapPass","Cycle 2",2,603,"416-8","Alloy 617",314626,"Plate"
178.40,0.00141,"Qualified",,11.87,"CapPass","Cycle 2",2,604,"416-8","Alloy 617",314626,"Plate"
181.86,0.00144,"Qualified",,11.90,"CapPass","Cycle 2",2,605,"416-8","Alloy 617",314626,"Plate"
178.53,0.00146,"Qualified",,11.95,"CapPass","Cycle 2",2,606,"416-8","Alloy 617",314626,"Plate"
180.61,0.00149,"Qualified",,11.97,"CapPass","Cycle 2",2,607,"416-8","Alloy 617",314626,"Plate"
181.21,0.00152,"Qualified",,11.98,"CapPass","Cycle 2",2,608,"416-8","Alloy 617",314626,"Plate"
180.84,0.00154,"Qualified",,11.98,"CapPass","Cycle 2",2,609,"416-8","Alloy 617",314626,"Plate"
180.77,0.00157,"Qualified",,11.99,"CapPass","Cycle 2",2,610,"416-8","Alloy 617",314626,"Plate"
181.00,0.00160,"Qualified",,11.99,"CapPass","Cycle 2",2,611,"416-8","Alloy 617",314626,"Plate"
181.16,0.00163,"Qualified",,12.00,"CapPass","Cycle 2",2,612,"416-8","Alloy 617",314626,"Plate"
181.42,0.00166,"Qualified",,12.00,"CapPass","Cycle 2",2,613,"416-8","Alloy 617",314626,"Plate"
181.55,0.00169,"Qualified",,12.00,"CapPass","Cycle 2",2,614,"416-8","Alloy 617",314626,"Plate"
181.72,0.00171,"Qualified",,12.00,"CapPass","Cycle 2",2,615,"416-8","Alloy 617",314626,"Plate"
181.78,0.00174,"Qualified",,12.01,"CapPass","Cycle 2",2,616,"416-8","Alloy 617",314626,"Plate"
181.86,0.00177,"Qualified",,12.01,"CapPass","Cycle 2",2,617,"416-8","Alloy 617",314626,"Plate"
181.85,0.00180,"Qualified",,12.01,"CapPass","Cycle 2",2,618,"416-8","Alloy 617",314626,"Plate"
181.78,0.00183,"Qualified",,12.02,"CapPass","Cycle 2",2,619,"416-8","Alloy 617",314626,"Plate"
181.77,0.00186,"Qualified",,12.02,"CapPass","Cycle 2",2,620,"416-8","Alloy 617",314626,"Plate"
181.45,0.00189,"Qualified",,12.03,"CapPass","Cycle 2",2,621,"416-8","Alloy 617",314626,"Plate"
180.90,0.00192,"Qualified",,12.03,"CapPass","Cycle 2",2,622,"416-8","Alloy 617",314626,"Plate"
179.69,0.00194,"Qualified",,12.04,"CapPass","Cycle 2",2,623,"416-8","Alloy 617",314626,"Plate"
165.49,0.00191,"Qualified",,12.09,"CapPass","Cycle 2",2,624,"416-8","Alloy 617",314626,"Plate"
161.74,0.00189,"Qualified",,12.10,"CapPass","Cycle 2",2,625,"416-8","Alloy 617",314626,"Plate"
158.39,0.00186,"Qualified",,12.11,"CapPass","Cycle 2",2,626,"416-8","Alloy 617",314626,"Plate"
155.34,0.00184,"Qualified",,12.12,"CapPass","Cycle 2",2,627,"416-8","Alloy 617",314626,"Plate"
152.85,0.00181,"Qualified",,12.14,"CapPass","Cycle 2",2,628,"416-8","Alloy 617",314626,"Plate"
150.81,0.00179,"Qualified",,12.16,"CapPass","Cycle 2",2,629,"416-8","Alloy 617",314626,"Plate"
158.78,0.00181,"Qualified",,12.27,"CapPass","Cycle 2",2,630,"416-8","Alloy 617",314626,"Plate"
162.35,0.00184,"Qualified",,12.29,"CapPass","Cycle 2",2,631,"416-8","Alloy 617",314626,"Plate"
166.09,0.00186,"Qualified",,12.32,"CapPass","Cycle 2",2,632,"416-8","Alloy 617",314626,"Plate"
169.66,0.00189,"Qualified",,12.35,"CapPass","Cycle 2",2,633,"416-8","Alloy 617",314626,"Plate"
173.15,0.00191,"Qualified",,12.37,"CapPass","Cycle 2",2,634,"416-8","Alloy 617",314626,"Plate"
176.62,0.00194,"Qualified",,12.40,"CapPass","Cycle 2",2,635,"416-8","Alloy 617",314626,"Plate"
180.18,0.00196,"Qualified",,12.42,"CapPass","Cycle 2",2,636,"416-8","Alloy 617",314626,"Plate"
183.60,0.00199,"Qualified",,12.45,"CapPass","Cycle 2",2,637,"416-8","Alloy 617",314626,"Plate"
187.05,0.00202,"Qualified",,12.48,"CapPass","Cycle 2",2,638,"416-8","Alloy 617",314626,"Plate"
179.11,0.00204,"Qualified",,12.49,"CapPass","Cycle 2",2,639,"416-8","Alloy 617",314626,"Plate"
179.32,0.00208,"Qualified",,12.50,"CapPass","Cycle 2",2,640,"416-8","Alloy 617",314626,"Plate"
179.63,0.00211,"Qualified",,12.50,"CapPass","Cycle 2",2,641,"416-8","Alloy 617",314626,"Plate"
179.90,0.00216,"Qualified",,12.50,"CapPass","Cycle 2",2,642,"416-8","Alloy 617",314626,"Plate"
180.06,0.00218,"Qualified",,12.50,"CapPass","Cycle 2",2,643,"416-8","Alloy 617",314626,"Plate"
180.16,0.00221,"Qualified",,12.50,"CapPass","Cycle 2",2,644,"416-8","Alloy 617",314626,"Plate"
180.35,0.00224,"Qualified",,12.50,"CapPass","Cycle 2",2,645,"416-8","Alloy 617",314626,"Plate"
180.57,0.00227,"Qualified",,12.50,"CapPass","Cycle 2",2,646,"416-8","Alloy 617",314626,"Plate"
180.68,0.00229,"Qualified",,12.50,"CapPass","Cycle 2",2,647,"416-8","Alloy 617",314626,"Plate"
180.76,0.00232,"Qualified",,12.50,"CapPass","Cycle 2",2,648,"416-8","Alloy 617",314626,"Plate"
180.86,0.00235,"Qualified",,12.51,"CapPass","Cycle 2",2,649,"416-8","Alloy 617",314626,"Plate"
180.93,0.00238,"Qualified",,12.51,"CapPass","Cycle 2",2,650,"416-8","Alloy 617",314626,"Plate"
181.06,0.00241,"Qualified",,12.51,"CapPass","Cycle 2",2,651,"416-8","Alloy 617",314626,"Plate"
181.20,0.00244,"Qualified",,12.51,"CapPass","Cycle 2",2,652,"416-8","Alloy 617",314626,"Plate"
181.25,0.00246,"Qualified",,12.51,"CapPass","Cycle 2",2,653,"416-8","Alloy 617",314626,"Plate"
181.31,0.00251,"Qualified",,12.51,"CapPass","Cycle 2",2,654,"416-8","Alloy 617",314626,"Plate"
181.43,0.00256,"Qualified",,12.51,"CapPass","Cycle 2",2,655,"416-8","Alloy 617",314626,"Plate"
181.50,0.00260,"Qualified",,12.52,"CapPass","Cycle 2",2,656,"416-8","Alloy 617",314626,"Plate"
181.38,0.00263,"Qualified",,12.52,"CapPass","Cycle 2",2,657,"416-8","Alloy 617",314626,"Plate"
181.31,0.00266,"Qualified",,12.52,"CapPass","Cycle 2",2,658,"416-8","Alloy 617",314626,"Plate"
181.15,0.00269,"Qualified",,12.52,"CapPass","Cycle 2",2,659,"416-8","Alloy 617",314626,"Plate"
180.67,0.00272,"Qualified",,12.52,"CapPass","Cycle 2",2,660,"416-8","Alloy 617",314626,"Plate"
180.07,0.00275,"Qualified",,12.53,"CapPass","Cycle 2",2,661,"416-8","Alloy 617",314626,"Plate"
178.81,0.00277,"Qualified",,12.53,"CapPass","Cycle 2",2,662,"416-8","Alloy 617",314626,"Plate"
158.24,0.00275,"Qualified",,12.56,"CapPass","Cycle 2",2,663,"416-8","Alloy 617",314626,"Plate"
153.32,0.00272,"Qualified",,12.57,"CapPass","Cycle 2",2,664,"416-8","Alloy 617",314626,"Plate"
148.51,0.00270,"Qualified",,12.57,"CapPass","Cycle 2",2,665,"416-8","Alloy 617",314626,"Plate"
143.73,0.00267,"Qualified",,12.58,"CapPass","Cycle 2",2,666,"416-8","Alloy 617",314626,"Plate"
139.85,0.00264,"Qualified",,12.58,"CapPass","Cycle 2",2,667,"416-8","Alloy 617",314626,"Plate"
136.23,0.00261,"Qualified",,12.59,"CapPass","Cycle 2",2,668,"416-8","Alloy 617",314626,"Plate"
132.68,0.00259,"Qualified",,12.59,"CapPass","Cycle 2",2,669,"416-8","Alloy 617",314626,"Plate"
129.28,0.00256,"Qualified",,12.60,"CapPass","Cycle 2",2,670,"416-8","Alloy 617",314626,"Plate"
125.62,0.00253,"Qualified",,12.60,"CapPass","Cycle 2",2,671,"416-8","Alloy 617",314626,"Plate"
122.12,0.00251,"Qualified",,12.61,"CapPass","Cycle 2",2,672,"416-8","Alloy 617",314626,"Plate"
118.92,0.00248,"Qualified",,12.62,"CapPass","Cycle 2",2,673,"416-8","Alloy 617",314626,"Plate"
116.14,0.00245,"Qualified",,12.62,"CapPass","Cycle 2",2,674,"416-8","Alloy 617",314626,"Plate"
113.25,0.00242,"Qualified",,12.63,"CapPass","Cycle 2",2,675,"416-8","Alloy 617",314626,"Plate"
110.73,0.00240,"Qualified",,12.64,"CapPass","Cycle 2",2,676,"416-8","Alloy 617",314626,"Plate"
108.50,0.00237,"Qualified",,12.64,"CapPass","Cycle 2",2,677,"416-8","Alloy 617",314626,"Plate"
106.38,0.00235,"Qualified",,12.65,"CapPass","Cycle 2",2,678,"416-8","Alloy 617",314626,"Plate"
104.76,0.00232,"Qualified",,12.67,"CapPass","Cycle 2",2,679,"416-8","Alloy 617",314626,"Plate"
104.34,0.00229,"Qualified",,12.69,"CapPass","Cycle 2",2,680,"416-8","Alloy 617",314626,"Plate"
111.92,0.00232,"Qualified",,12.76,"CapPass","Cycle 2",2,681,"416-8","Alloy 617",314626,"Plate"
115.87,0.00235,"Qualified",,12.78,"CapPass","Cycle 2",2,682,"416-8","Alloy 617",314626,"Plate"
119.44,0.00237,"Qualified",,12.80,"CapPass","Cycle 2",2,683,"416-8","Alloy 617",314626,"Plate"
123.08,0.00240,"Qualified",,12.83,"CapPass","Cycle 2",2,684,"416-8","Alloy 617",314626,"Plate"
126.59,0.00242,"Qualified",,12.85,"CapPass","Cycle 2",2,685,"416-8","Alloy 617",314626,"Plate"
126.73,0.00242,"Qualified",,12.85,"CapPass","Cycle 2",2,686,"416-8","Alloy 617",314626,"Plate"
130.13,0.00245,"Qualified",,12.88,"CapPass","Cycle 2",2,687,"416-8","Alloy 617",314626,"Plate"
133.70,0.00247,"Qualified",,12.91,"CapPass","Cycle 2",2,688,"416-8","Alloy 617",314626,"Plate"
137.39,0.00250,"Qualified",,12.94,"CapPass","Cycle 2",2,689,"416-8","Alloy 617",314626,"Plate"
141.39,0.00252,"Qualified",,12.97,"CapPass","Cycle 2",2,690,"416-8","Alloy 617",314626,"Plate"
145.10,0.00255,"Qualified",,13.00,"CapPass","Cycle 2",2,691,"416-8","Alloy 617",314626,"Plate"
148.87,0.00258,"Qualified",,13.02,"CapPass","Cycle 2",2,692,"416-8","Alloy 617",314626,"Plate"
151.77,0.00260,"Qualified",,13.06,"CapPass","Cycle 2",2,693,"416-8","Alloy 617",314626,"Plate"
142.06,0.00258,"Qualified",,13.20,"CapPass","Cycle 2",2,694,"416-8","Alloy 617",314626,"Plate"
137.94,0.00255,"Qualified",,13.23,"CapPass","Cycle 2",2,695,"416-8","Alloy 617",314626,"Plate"
134.14,0.00253,"Qualified",,13.26,"CapPass","Cycle 2",2,696,"416-8","Alloy 617",314626,"Plate"
130.36,0.00250,"Qualified",,13.28,"CapPass","Cycle 2",2,697,"416-8","Alloy 617",314626,"Plate"
126.39,0.00247,"Qualified",,13.31,"CapPass","Cycle 2",2,698,"416-8","Alloy 617",314626,"Plate"
122.37,0.00245,"Qualified",,13.34,"CapPass","Cycle 2",2,699,"416-8","Alloy 617",314626,"Plate"
118.42,0.00242,"Qualified",,13.37,"CapPass","Cycle 2",2,700,"416-8","Alloy 617",314626,"Plate"
114.31,0.00240,"Qualified",,13.40,"CapPass","Cycle 2",2,701,"416-8","Alloy 617",314626,"Plate"
110.15,0.00237,"Qualified",,13.42,"CapPass","Cycle 2",2,702,"416-8","Alloy 617",314626,"Plate"
106.16,0.00235,"Qualified",,13.45,"CapPass","Cycle 2",2,703,"416-8","Alloy 617",314626,"Plate"
101.99,0.00232,"Qualified",,13.48,"CapPass","Cycle 2",2,704,"416-8","Alloy 617",314626,"Plate"
97.74,0.00230,"Qualified",,13.51,"CapPass","Cycle 2",2,705,"416-8","Alloy 617",314626,"Plate"
93.78,0.00227,"Qualified",,13.54,"CapPass","Cycle 2",2,706,"416-8","Alloy 617",314626,"Plate"
89.63,0.00225,"Qualified",,13.57,"CapPass","Cycle 2",2,707,"416-8","Alloy 617",314626,"Plate"
85.51,0.00222,"Qualified",,13.60,"CapPass","Cycle 2",2,708,"416-8","Alloy 617",314626,"Plate"
81.74,0.00220,"Qualified",,13.62,"CapPass","Cycle 2",2,709,"416-8","Alloy 617",314626,"Plate"
77.72,0.00217,"Qualified",,13.65,"CapPass","Cycle 2",2,710,"416-8","Alloy 617",314626,"Plate"
73.85,0.00214,"Qualified",,13.68,"CapPass","Cycle 2",2,711,"416-8","Alloy 617",314626,"Plate"
70.19,0.00212,"Qualified",,13.70,"CapPass","Cycle 2",2,712,"416-8","Alloy 617",314626,"Plate"
66.53,0.00209,"Qualified",,13.73,"CapPass","Cycle 2",2,713,"416-8","Alloy 617",314626,"Plate"
62.70,0.00207,"Qualified",,13.76,"CapPass","Cycle 2",2,714,"416-8","Alloy 617",314626,"Plate"
58.76,0.00204,"Qualified",,13.79,"CapPass","Cycle 2",2,715,"416-8","Alloy 617",314626,"Plate"
54.73,0.00202,"Qualified",,13.81,"CapPass","Cycle 2",2,716,"416-8","Alloy 617",314626,"Plate"
50.71,0.00199,"Qualified",,13.84,"CapPass","Cycle 2",2,717,"416-8","Alloy 617",314626,"Plate"
49.30,0.00198,"Qualified",,13.85,"CapPass","Cycle 2",2,718,"416-8","Alloy 617",314626,"Plate"
46.52,0.00197,"Qualified",,13.87,"CapPass","Cycle 2",2,719,"416-8","Alloy 617",314626,"Plate"
42.44,0.00194,"Qualified",,13.90,"CapPass","Cycle 2",2,720,"416-8","Alloy 617",314626,"Plate"
38.07,0.00192,"Qualified",,13.93,"CapPass","Cycle 2",2,721,"416-8","Alloy 617",314626,"Plate"
33.95,0.00189,"Qualified",,13.96,"CapPass","Cycle 2",2,722,"416-8","Alloy 617",314626,"Plate"
29.76,0.00186,"Qualified",,13.99,"CapPass","Cycle 2",2,723,"416-8","Alloy 617",314626,"Plate"
25.67,0.00184,"Qualified",,14.02,"CapPass","Cycle 2",2,724,"416-8","Alloy 617",314626,"Plate"
21.60,0.00181,"Qualified",,14.04,"CapPass","Cycle 2",2,725,"416-8","Alloy 617",314626,"Plate"
17.37,0.00179,"Qualified",,14.07,"CapPass","Cycle 2",2,726,"416-8","Alloy 617",314626,"Plate"
13.23,0.00176,"Qualified",,14.10,"CapPass","Cycle 2",2,727,"416-8","Alloy 617",314626,"Plate"
9.14,0.00174,"Qualified",,14.13,"CapPass","Cycle 2",2,728,"416-8","Alloy 617",314626,"Plate"
4.91,0.00171,"Qualified",,14.16,"CapPass","Cycle 2",2,729,"416-8","Alloy 617",314626,"Plate"
0.94,0.00169,"Qualified",,14.18,"CapPass","Cycle 2",2,730,"416-8","Alloy 617",314626,"Plate"
-3.18,0.00166,"Qualified",,14.21,"CapPass","Cycle 2",2,731,"416-8","Alloy 617",314626,"Plate"
-6.99,0.00164,"Qualified",,14.24,"CapPass","Cycle 2",2,732,"416-8","Alloy 617",314626,"Plate"
-10.90,0.00161,"Qualified",,14.27,"CapPass","Cycle 2",2,733,"416-8","Alloy 617",314626,"Plate"
-14.77,0.00159,"Qualified",,14.29,"CapPass","Cycle 2",2,734,"416-8","Alloy 617",314626,"Plate"
-17.94,0.00156,"Qualified",,14.32,"CapPass","Cycle 2",2,735,"416-8","Alloy 617",314626,"Plate"
-23.55,0.00154,"Qualified",,14.45,"CapPass","Cycle 2",2,736,"416-8","Alloy 617",314626,"Plate"
-29.20,0.00151,"Qualified",,14.47,"CapPass","Cycle 2",2,737,"416-8","Alloy 617",314626,"Plate"
-34.10,0.00148,"Qualified",,14.49,"CapPass","Cycle 2",2,738,"416-8","Alloy 617",314626,"Plate"
-38.14,0.00146,"Qualified",,14.50,"CapPass","Cycle 2",2,739,"416-8","Alloy 617",314626,"Plate"
-41.59,0.00143,"Qualified",,14.51,"CapPass","Cycle 2",2,740,"416-8","Alloy 617",314626,"Plate"
-44.84,0.00141,"Qualified",,14.53,"CapPass","Cycle 2",2,741,"416-8","Alloy 617",314626,"Plate"
-48.07,0.00138,"Qualified",,14.54,"CapPass","Cycle 2",2,742,"416-8","Alloy 617",314626,"Plate"
-50.90,0.00135,"Qualified",,14.56,"CapPass","Cycle 2",2,743,"416-8","Alloy 617",314626,"Plate"
-53.75,0.00133,"Qualified",,14.57,"CapPass","Cycle 2",2,744,"416-8","Alloy 617",314626,"Plate"
-56.89,0.00130,"Qualified",,14.60,"CapPass","Cycle 2",2,745,"416-8","Alloy 617",314626,"Plate"
-60.01,0.00128,"Qualified",,14.63,"CapPass","Cycle 2",2,746,"416-8","Alloy 617",314626,"Plate"
-63.28,0.00125,"Qualified",,14.66,"CapPass","Cycle 2",2,747,"416-8","Alloy 617",314626,"Plate"
-67.00,0.00123,"Qualified",,14.69,"CapPass","Cycle 2",2,748,"416-8","Alloy 617",314626,"Plate"
-70.81,0.00120,"Qualified",,14.73,"CapPass","Cycle 2",2,749,"416-8","Alloy 617",314626,"Plate"
-74.67,0.00118,"Qualified",,14.76,"CapPass","Cycle 2",2,750,"416-8","Alloy 617",314626,"Plate"
-78.54,0.00115,"Qualified",,14.80,"CapPass","Cycle 2",2,751,"416-8","Alloy 617",314626,"Plate"
-82.42,0.00113,"Qualified",,14.83,"CapPass","Cycle 2",2,752,"416-8","Alloy 617",314626,"Plate"
-85.09,0.00111,"Qualified",,14.85,"CapPass","Cycle 2",2,753,"416-8","Alloy 617",314626,"Plate"
-86.20,0.00110,"Qualified",,14.86,"CapPass","Cycle 2",2,754,"416-8","Alloy 617",314626,"Plate"
-90.18,0.00107,"Qualified",,14.90,"CapPass","Cycle 2",2,755,"416-8","Alloy 617",314626,"Plate"
-94.07,0.00105,"Qualified",,14.93,"CapPass","Cycle 2",2,756,"416-8","Alloy 617",314626,"Plate"
-97.90,0.00102,"Qualified",,14.96,"CapPass","Cycle 2",2,757,"416-8","Alloy 617",314626,"Plate"
-101.74,0.00100,"Qualified",,14.99,"CapPass","Cycle 2",2,758,"416-8","Alloy 617",314626,"Plate"
-105.53,0.00097,"Qualified",,15.02,"CapPass","Cycle 2",2,759,"416-8","Alloy 617",314626,"Plate"
-109.34,0.00095,"Qualified",,15.05,"CapPass","Cycle 2",2,760,"416-8","Alloy 617",314626,"Plate"
-113.22,0.00092,"Qualified",,15.08,"CapPass","Cycle 2",2,761,"416-8","Alloy 617",314626,"Plate"
-117.09,0.00090,"Qualified",,15.11,"CapPass","Cycle 2",2,762,"416-8","Alloy 617",314626,"Plate"
-120.63,0.00087,"Qualified",,15.13,"CapPass","Cycle 2",2,763,"416-8","Alloy 617",314626,"Plate"
-124.18,0.00085,"Qualified",,15.16,"CapPass","Cycle 2",2,764,"416-8","Alloy 617",314626,"Plate"
-127.73,0.00082,"Qualified",,15.19,"CapPass","Cycle 2",2,765,"416-8","Alloy 617",314626,"Plate"
-131.18,0.00079,"Qualified",,15.21,"CapPass","Cycle 2",2,766,"416-8","Alloy 617",314626,"Plate"
-134.43,0.00077,"Qualified",,15.24,"CapPass","Cycle 2",2,767,"416-8","Alloy 617",314626,"Plate"
-137.11,0.00074,"Qualified",,15.25,"CapPass","Cycle 2",2,768,"416-8","Alloy 617",314626,"Plate"
-139.12,0.00072,"Qualified",,15.27,"CapPass","Cycle 2",2,769,"416-8","Alloy 617",314626,"Plate"
-140.68,0.00069,"Qualified",,15.28,"CapPass","Cycle 2",2,770,"416-8","Alloy 617",314626,"Plate"
-142.09,0.00066,"Qualified",,15.29,"CapPass","Cycle 2",2,771,"416-8","Alloy 617",314626,"Plate"
-143.30,0.00064,"Qualified",,15.30,"CapPass","Cycle 2",2,772,"416-8","Alloy 617",314626,"Plate"
-144.45,0.00061,"Qualified",,15.31,"CapPass","Cycle 2",2,773,"416-8","Alloy 617",314626,"Plate"
-145.32,0.00058,"Qualified",,15.32,"CapPass","Cycle 2",2,774,"416-8","Alloy 617",314626,"Plate"
-146.17,0.00056,"Qualified",,15.33,"CapPass","Cycle 2",2,775,"416-8","Alloy 617",314626,"Plate"
-146.94,0.00053,"Qualified",,15.34,"CapPass","Cycle 2",2,776,"416-8","Alloy 617",314626,"Plate"
-147.72,0.00051,"Qualified",,15.35,"CapPass","Cycle 2",2,777,"416-8","Alloy 617",314626,"Plate"
-148.47,0.00048,"Qualified",,15.36,"CapPass","Cycle 2",2,778,"416-8","Alloy 617",314626,"Plate"
-149.16,0.00046,"Qualified",,15.38,"CapPass","Cycle 2",2,779,"416-8","Alloy 617",314626,"Plate"
-149.96,0.00043,"Qualified",,15.40,"CapPass","Cycle 2",2,780,"416-8","Alloy 617",314626,"Plate"
-151.66,0.00040,"Qualified",,15.45,"CapPass","Cycle 2",2,781,"416-8","Alloy 617",314626,"Plate"
-154.65,0.00038,"Qualified",,15.49,"CapPass","Cycle 2",2,782,"416-8","Alloy 617",314626,"Plate"
-157.05,0.00035,"Qualified",,15.52,"CapPass","Cycle 2",2,783,"416-8","Alloy 617",314626,"Plate"
-156.17,0.00033,"Qualified",,15.53,"CapPass","Cycle 2",2,784,"416-8","Alloy 617",314626,"Plate"
-156.25,0.00030,"Qualified",,15.54,"CapPass","Cycle 2",2,785,"416-8","Alloy 617",314626,"Plate"
-156.55,0.00028,"Qualified",,15.55,"CapPass","Cycle 2",2,786,"416-8","Alloy 617",314626,"Plate"
-156.89,0.00025,"Qualified",,15.55,"CapPass","Cycle 2",2,787,"416-8","Alloy 617",314626,"Plate"
-157.17,0.00022,"Qualified",,15.56,"CapPass","Cycle 2",2,788,"416-8","Alloy 617",314626,"Plate"
-157.47,0.00019,"Qualified",,15.56,"CapPass","Cycle 2",2,789,"416-8","Alloy 617",314626,"Plate"
-157.70,0.00016,"Qualified",,15.57,"CapPass","Cycle 2",2,790,"416-8","Alloy 617",314626,"Plate"
-157.78,0.00014,"Qualified",,15.58,"CapPass","Cycle 2",2,791,"416-8","Alloy 617",314626,"Plate"
-157.55,0.00011,"Qualified",,15.59,"CapPass","Cycle 2",2,792,"416-8","Alloy 617",314626,"Plate"
-155.56,0.00009,"Qualified",,15.61,"CapPass","Cycle 2",2,793,"416-8","Alloy 617",314626,"Plate"
-150.28,0.00011,"Qualified",,15.68,"CapPass","Cycle 2",2,794,"416-8","Alloy 617",314626,"Plate"
-155.41,0.00009,"Qualified",,15.78,"CapPass","Cycle 2",2,795,"416-8","Alloy 617",314626,"Plate"
-158.97,0.00006,"Qualified",,15.81,"CapPass","Cycle 2",2,796,"416-8","Alloy 617",314626,"Plate"
-162.31,0.00004,"Qualified",,15.84,"CapPass","Cycle 2",2,797,"416-8","Alloy 617",314626,"Plate"
-163.97,0.00002,"Qualified",,15.85,"CapPass","Cycle 2",2,798,"416-8","Alloy 617",314626,"Plate"
-165.67,0.00001,"Qualified",,15.87,"CapPass","Cycle 2",2,799,"416-8","Alloy 617",314626,"Plate"
-166.86,-0.00002,"Qualified",,15.89,"CapPass","Cycle 2",2,800,"416-8","Alloy 617",314626,"Plate"
-166.90,-0.00004,"Qualified",,15.90,"CapPass","Cycle 2",2,801,"416-8","Alloy 617",314626,"Plate"
-167.23,-0.00007,"Qualified",,15.91,"CapPass","Cycle 2",2,802,"416-8","Alloy 617",314626,"Plate"
-167.24,-0.00010,"Qualified",,15.92,"CapPass","Cycle 2",2,803,"416-8","Alloy 617",314626,"Plate"
-166.43,-0.00012,"Qualified",,15.92,"CapPass","Cycle 2",2,804,"416-8","Alloy 617",314626,"Plate"
-166.17,-0.00015,"Qualified",,15.93,"CapPass","Cycle 2",2,805,"416-8","Alloy 617",314626,"Plate"
-166.28,-0.00017,"Qualified",,15.93,"CapPass","Cycle 2",2,806,"416-8","Alloy 617",314626,"Plate"
-166.43,-0.00020,"Qualified",,15.94,"CapPass","Cycle 2",2,807,"416-8","Alloy 617",314626,"Plate"
-166.58,-0.00023,"Qualified",,15.94,"CapPass","Cycle 2",2,808,"416-8","Alloy 617",314626,"Plate"
-166.69,-0.00026,"Qualified",,15.95,"CapPass","Cycle 2",2,809,"416-8","Alloy 617",314626,"Plate"
-166.68,-0.00029,"Qualified",,15.95,"CapPass","Cycle 2",2,810,"416-8","Alloy 617",314626,"Plate"
-166.60,-0.00032,"Qualified",,15.95,"CapPass","Cycle 2",2,811,"416-8","Alloy 617",314626,"Plate"
-166.36,-0.00034,"Qualified",,15.96,"CapPass","Cycle 2",2,812,"416-8","Alloy 617",314626,"Plate"
-165.60,-0.00037,"Qualified",,15.97,"CapPass","Cycle 2",2,813,"416-8","Alloy 617",314626,"Plate"
-155.08,-0.00035,"Qualified",,16.02,"CapPass","Cycle 2",2,814,"416-8","Alloy 617",314626,"Plate"
-151.81,-0.00032,"Qualified",,16.04,"CapPass","Cycle 2",2,815,"416-8","Alloy 617",314626,"Plate"
-149.15,-0.00029,"Qualified",,16.06,"CapPass","Cycle 2",2,816,"416-8","Alloy 617",314626,"Plate"
-156.96,-0.00032,"Qualified",,16.20,"CapPass","Cycle 2",2,817,"416-8","Alloy 617",314626,"Plate"
-160.62,-0.00035,"Qualified",,16.22,"CapPass","Cycle 2",2,818,"416-8","Alloy 617",314626,"Plate"
-164.02,-0.00037,"Qualified",,16.25,"CapPass","Cycle 2",2,819,"416-8","Alloy 617",314626,"Plate"
-167.15,-0.00040,"Qualified",,16.27,"CapPass","Cycle 2",2,820,"416-8","Alloy 617",314626,"Plate"
-170.51,-0.00042,"Qualified",,16.29,"CapPass","Cycle 2",2,821,"416-8","Alloy 617",314626,"Plate"
-169.32,-0.00045,"Qualified",,16.32,"CapPass","Cycle 2",2,822,"416-8","Alloy 617",314626,"Plate"
-170.56,-0.00047,"Qualified",,16.33,"CapPass","Cycle 2",2,823,"416-8","Alloy 617",314626,"Plate"
-171.42,-0.00050,"Qualified",,16.34,"CapPass","Cycle 2",2,824,"416-8","Alloy 617",314626,"Plate"
-172.21,-0.00053,"Qualified",,16.35,"CapPass","Cycle 2",2,825,"416-8","Alloy 617",314626,"Plate"
-173.05,-0.00055,"Qualified",,16.35,"CapPass","Cycle 2",2,826,"416-8","Alloy 617",314626,"Plate"
-173.87,-0.00058,"Qualified",,16.37,"CapPass","Cycle 2",2,827,"416-8","Alloy 617",314626,"Plate"
-174.39,-0.00060,"Qualified",,16.39,"CapPass","Cycle 2",2,828,"416-8","Alloy 617",314626,"Plate"
-174.69,-0.00063,"Qualified",,16.41,"CapPass","Cycle 2",2,829,"416-8","Alloy 617",314626,"Plate"
-174.89,-0.00065,"Qualified",,16.45,"CapPass","Cycle 2",2,830,"416-8","Alloy 617",314626,"Plate"
-177.29,-0.00068,"Qualified",,16.52,"CapPass","Cycle 2",2,831,"416-8","Alloy 617",314626,"Plate"
-175.44,-0.00071,"Qualified",,16.55,"CapPass","Cycle 2",2,832,"416-8","Alloy 617",314626,"Plate"
-175.29,-0.00073,"Qualified",,16.56,"CapPass","Cycle 2",2,833,"416-8","Alloy 617",314626,"Plate"
-175.59,-0.00077,"Qualified",,16.56,"CapPass","Cycle 2",2,834,"416-8","Alloy 617",314626,"Plate"
-175.85,-0.00081,"Qualified",,16.57,"CapPass","Cycle 2",2,835,"416-8","Alloy 617",314626,"Plate"
-176.00,-0.00084,"Qualified",,16.57,"CapPass","Cycle 2",2,836,"416-8","Alloy 617",314626,"Plate"
-176.17,-0.00087,"Qualified",,16.57,"CapPass","Cycle 2",2,837,"416-8","Alloy 617",314626,"Plate"
-176.32,-0.00090,"Qualified",,16.57,"CapPass","Cycle 2",2,838,"416-8","Alloy 617",314626,"Plate"
-176.43,-0.00093,"Qualified",,16.58,"CapPass","Cycle 2",2,839,"416-8","Alloy 617",314626,"Plate"
-176.57,-0.00096,"Qualified",,16.58,"CapPass","Cycle 2",2,840,"416-8","Alloy 617",314626,"Plate"
-176.65,-0.00099,"Qualified",,16.58,"CapPass","Cycle 2",2,841,"416-8","Alloy 617",314626,"Plate"
