Repository: js-molina/fatigue-A617

File: data/850C/Strain rate 0.001/0.60% strain/HTM_A19_PeakStress_4163.csv (part 2 of 5)
"Cycle","Data State","Max Stress Mpa","Min Stress Mpa","Qual Exceptions","Qual State","Stress Ratio","Time Max Stress Sec","Time Min Stress Sec","Sample","Count","Alloy","Material_Form","Heat"
2,"CapPass",".",-190.74,,"Trend",".",".",18.22,"416-3",1,"Alloy 617","Plate",314626
408,"CapPass",247.81,-246.17,,"Trend",1.007,4886.32,4891.48,"416-3",407,"Alloy 617","Plate",314626
409,"CapPass",246.10,-244.52,,"Trend",1.006,4897.91,4904.53,"416-3",408,"Alloy 617","Plate",314626
410,"CapPass",253.37,-252.11,,"Trend",1.005,4910.54,4916.53,"416-3",409,"Alloy 617","Plate",314626
411,"CapPass",241.23,-250.96,,"Trend",0.961,4922.57,4928.27,"416-3",410,"Alloy 617","Plate",314626
412,"CapPass",247.06,-244.98,,"Trend",1.008,4934.23,4940.58,"416-3",411,"Alloy 617","Plate",314626
413,"CapPass",247.97,-241.53,,"Trend",1.027,4946.16,4952.18,"416-3",412,"Alloy 617","Plate",314626
414,"CapPass",244.21,-247.71,,"Trend",0.986,4957.91,4964.53,"416-3",413,"Alloy 617","Plate",314626
415,"CapPass",244.88,-250.59,,"Trend",0.977,4969.77,4976.54,"416-3",414,"Alloy 617","Plate",314626
416,"CapPass",244.48,-245.83,,"Trend",0.995,4982.11,4988.19,"416-3",415,"Alloy 617","Plate",314626
417,"CapPass",249.17,-247.85,,"Trend",1.005,4994.53,5000.54,"416-3",416,"Alloy 617","Plate",314626
418,"CapPass",250.92,-246.81,,"Trend",1.017,5006.56,5012.27,"416-3",417,"Alloy 617","Plate",314626
419,"CapPass",249.60,-244.53,,"Trend",1.021,5018.15,5023.71,"416-3",418,"Alloy 617","Plate",314626
420,"CapPass",247.48,-250.13,,"Trend",0.989,5030.30,5036.21,"416-3",419,"Alloy 617","Plate",314626
421,"CapPass",247.48,-248.80,,"Trend",0.995,5042.58,5048.21,"416-3",420,"Alloy 617","Plate",314626
422,"CapPass",248.11,-248.99,,"Trend",0.996,5054.67,5060.62,"416-3",421,"Alloy 617","Plate",314626
423,"CapPass",248.87,-248.80,,"Trend",1.000,5066.38,5072.68,"416-3",422,"Alloy 617","Plate",314626
424,"CapPass",251.22,-245.47,,"Trend",1.023,5078.68,5084.55,"416-3",423,"Alloy 617","Plate",314626
425,"CapPass",250.55,-255.06,,"Trend",0.982,5090.61,5096.67,"416-3",424,"Alloy 617","Plate",314626
426,"CapPass",246.14,-244.29,,"Trend",1.008,5102.70,5107.98,"416-3",425,"Alloy 617","Plate",314626
427,"CapPass",254.85,-244.28,,"Trend",1.043,5114.49,5120.39,"416-3",426,"Alloy 617","Plate",314626
428,"CapPass",249.41,-251.65,,"Trend",0.991,5126.14,5132.50,"416-3",427,"Alloy 617","Plate",314626
429,"CapPass",246.88,-247.02,,"Trend",0.999,5138.24,5144.74,"416-3",428,"Alloy 617","Plate",314626
430,"CapPass",248.43,-247.44,,"Trend",1.004,5150.22,5156.74,"416-3",429,"Alloy 617","Plate",314626
431,"CapPass",245.33,-246.10,,"Trend",0.997,5161.95,5168.61,"416-3",430,"Alloy 617","Plate",314626
432,"CapPass",250.32,-244.61,,"Trend",1.023,5174.19,5180.06,"416-3",431,"Alloy 617","Plate",314626
433,"CapPass",248.89,-251.79,,"Trend",0.988,5186.49,5192.54,"416-3",432,"Alloy 617","Plate",314626
434,"CapPass",250.84,-249.03,,"Trend",1.007,5198.42,5204.28,"416-3",433,"Alloy 617","Plate",314626
435,"CapPass",247.19,-252.72,,"Trend",0.978,5210.51,5216.54,"416-3",434,"Alloy 617","Plate",314626
436,"CapPass",248.58,-246.84,,"Trend",1.007,5222.21,5228.25,"416-3",435,"Alloy 617","Plate",314626
437,"CapPass",250.12,-246.42,,"Trend",1.015,5234.79,5240.02,"416-3",436,"Alloy 617","Plate",314626
438,"CapPass",243.40,-247.38,,"Trend",0.984,5246.15,5252.51,"416-3",437,"Alloy 617","Plate",314626
439,"CapPass",250.28,-248.57,,"Trend",1.007,5258.46,5264.33,"416-3",438,"Alloy 617","Plate",314626
440,"CapPass",245.44,-249.44,,"Trend",0.984,5270.38,5276.83,"416-3",439,"Alloy 617","Plate",314626
441,"CapPass",243.15,-246.54,,"Trend",0.986,5282.83,5288.64,"416-3",440,"Alloy 617","Plate",314626
442,"CapPass",244.93,-246.21,,"Trend",0.995,5294.22,5300.67,"416-3",441,"Alloy 617","Plate",314626
443,"CapPass",241.12,-245.05,,"Trend",0.984,5306.02,5312.39,"416-3",442,"Alloy 617","Plate",314626
444,"CapPass",244.21,-244.62,,"Trend",0.998,5318.16,5324.83,"416-3",443,"Alloy 617","Plate",314626
445,"CapPass",246.65,-243.88,,"Trend",1.011,5330.86,5336.77,"416-3",444,"Alloy 617","Plate",314626
446,"CapPass",248.40,-249.47,,"Trend",0.996,5342.47,5348.73,"416-3",445,"Alloy 617","Plate",314626
447,"CapPass",251.25,-246.68,,"Trend",1.019,5354.46,5360.83,"416-3",446,"Alloy 617","Plate",314626
448,"CapPass",248.97,-249.27,,"Trend",0.999,5366.63,5372.67,"416-3",447,"Alloy 617","Plate",314626
449,"CapPass",247.70,-245.72,,"Trend",1.008,5378.59,5384.68,"416-3",448,"Alloy 617","Plate",314626
450,"CapPass",249.61,-250.18,,"Trend",0.998,5390.84,5396.36,"416-3",449,"Alloy 617","Plate",314626
451,"CapPass",249.60,-245.78,,"Trend",1.016,5402.58,5408.93,"416-3",450,"Alloy 617","Plate",314626
452,"CapPass",247.33,-248.98,,"Trend",0.993,5414.27,5420.45,"416-3",451,"Alloy 617","Plate",314626
453,"CapPass",249.76,-243.88,,"Trend",1.024,5426.69,5432.58,"416-3",452,"Alloy 617","Plate",314626
454,"CapPass",243.87,-248.86,,"Trend",0.980,5438.26,5444.69,"416-3",453,"Alloy 617","Plate",314626
455,"CapPass",244.71,-247.97,,"Trend",0.987,5450.96,5456.90,"416-3",454,"Alloy 617","Plate",314626
456,"CapPass",248.51,-247.90,,"Trend",1.002,5462.92,5468.71,"416-3",455,"Alloy 617","Plate",314626
457,"CapPass",252.14,-245.97,,"Trend",1.025,5474.98,5480.45,"416-3",456,"Alloy 617","Plate",314626
458,"CapPass",249.62,-245.29,,"Trend",1.018,5486.43,5492.40,"416-3",457,"Alloy 617","Plate",314626
459,"CapPass",248.28,-246.96,,"Trend",1.005,5498.24,5504.15,"416-3",458,"Alloy 617","Plate",314626
460,"CapPass",242.40,-246.57,,"Trend",0.983,5509.92,5516.60,"416-3",459,"Alloy 617","Plate",314626
461,"CapPass",242.42,-248.91,,"Trend",0.974,5522.12,5528.67,"416-3",460,"Alloy 617","Plate",314626
462,"CapPass",251.20,-250.47,,"Trend",1.003,5534.51,5541.01,"416-3",461,"Alloy 617","Plate",314626
463,"CapPass",245.94,-251.04,,"Trend",0.980,5546.88,5552.95,"416-3",462,"Alloy 617","Plate",314626
464,"CapPass",246.83,-243.20,,"Trend",1.015,5558.89,5564.26,"416-3",463,"Alloy 617","Plate",314626
465,"CapPass",251.02,-250.68,,"Trend",1.001,5571.00,5576.33,"416-3",464,"Alloy 617","Plate",314626
466,"CapPass",245.85,-247.71,,"Trend",0.992,5582.82,5588.85,"416-3",465,"Alloy 617","Plate",314626
467,"CapPass",247.95,-246.03,,"Trend",1.008,5594.94,5600.56,"416-3",466,"Alloy 617","Plate",314626
468,"CapPass",250.82,-249.86,,"Trend",1.004,5606.91,5612.85,"416-3",467,"Alloy 617","Plate",314626
469,"CapPass",250.17,-251.77,,"Trend",0.994,5618.82,5625.03,"416-3",468,"Alloy 617","Plate",314626
470,"CapPass",245.21,-247.92,,"Trend",0.989,5630.32,5636.94,"416-3",469,"Alloy 617","Plate",314626
471,"CapPass",246.37,-242.91,,"Trend",1.014,5643.03,5648.44,"416-3",470,"Alloy 617","Plate",314626
472,"CapPass",244.56,-245.80,,"Trend",0.995,5654.41,5660.61,"416-3",471,"Alloy 617","Plate",314626
473,"CapPass",246.44,-243.93,,"Trend",1.010,5666.71,5672.50,"416-3",472,"Alloy 617","Plate",314626
474,"CapPass",245.10,-249.10,,"Trend",0.984,5678.65,5684.90,"416-3",473,"Alloy 617","Plate",314626
475,"CapPass",245.31,-240.40,,"Trend",1.020,5691.14,5696.31,"416-3",474,"Alloy 617","Plate",314626
476,"CapPass",248.36,-246.53,,"Trend",1.007,5702.88,5709.08,"416-3",475,"Alloy 617","Plate",314626
477,"CapPass",243.69,-244.32,,"Trend",0.997,5714.03,5721.16,"416-3",476,"Alloy 617","Plate",314626
478,"CapPass",243.63,-242.40,,"Trend",1.005,5726.85,5732.42,"416-3",477,"Alloy 617","Plate",314626
479,"CapPass",243.62,-246.46,,"Trend",0.988,5738.39,5745.17,"416-3",478,"Alloy 617","Plate",314626
480,"CapPass",249.24,-245.92,,"Trend",1.014,5751.07,5756.59,"416-3",479,"Alloy 617","Plate",314626
481,"CapPass",246.88,-245.79,,"Trend",1.004,5763.19,5768.63,"416-3",480,"Alloy 617","Plate",314626
482,"CapPass",249.11,-246.71,,"Trend",1.010,5774.69,5780.92,"416-3",481,"Alloy 617","Plate",314626
483,"CapPass",243.76,-245.48,,"Trend",0.993,5786.19,5792.71,"416-3",482,"Alloy 617","Plate",314626
484,"CapPass",244.77,-242.63,,"Trend",1.009,5798.47,5804.62,"416-3",483,"Alloy 617","Plate",314626
485,"CapPass",249.62,-245.95,,"Trend",1.015,5810.74,5816.45,"416-3",484,"Alloy 617","Plate",314626
486,"CapPass",246.43,-246.02,,"Trend",1.002,5823.24,5828.90,"416-3",485,"Alloy 617","Plate",314626
487,"CapPass",244.50,-248.03,,"Trend",0.986,5834.12,5841.12,"416-3",486,"Alloy 617","Plate",314626
488,"CapPass",243.68,-246.88,,"Trend",0.987,5846.09,5853.16,"416-3",487,"Alloy 617","Plate",314626
489,"CapPass",250.57,-244.00,,"Trend",1.027,5859.00,5865.27,"416-3",488,"Alloy 617","Plate",314626
490,"CapPass",247.98,-247.77,,"Trend",1.001,5871.08,5877.27,"416-3",489,"Alloy 617","Plate",314626
491,"CapPass",248.96,-246.67,,"Trend",1.009,5882.96,5888.58,"416-3",490,"Alloy 617","Plate",314626
492,"CapPass",246.46,-243.59,,"Trend",1.012,5895.29,5900.56,"416-3",491,"Alloy 617","Plate",314626
493,"CapPass",246.33,-245.53,,"Trend",1.003,5907.30,5913.26,"416-3",492,"Alloy 617","Plate",314626
494,"CapPass",248.48,-250.84,,"Trend",0.991,5918.80,5925.25,"416-3",493,"Alloy 617","Plate",314626
495,"CapPass",250.10,-254.19,,"Trend",0.984,5930.82,5937.23,"416-3",494,"Alloy 617","Plate",314626
496,"CapPass",256.13,-246.13,,"Trend",1.041,5943.30,5949.33,"416-3",495,"Alloy 617","Plate",314626
497,"CapPass",252.98,-247.39,,"Trend",1.023,5955.04,5960.78,"416-3",496,"Alloy 617","Plate",314626
498,"CapPass",247.16,-247.25,,"Trend",1.000,5966.80,5973.11,"416-3",497,"Alloy 617","Plate",314626
499,"CapPass",243.58,-247.48,,"Trend",0.984,5979.35,5984.93,"416-3",498,"Alloy 617","Plate",314626
500,"CapPass",248.76,-250.28,,"Trend",0.994,5990.91,5997.31,"416-3",499,"Alloy 617","Plate",314626
501,"CapPass",245.43,-244.63,,"Trend",1.003,6002.85,6009.01,"416-3",500,"Alloy 617","Plate",314626
502,"CapPass",246.70,-251.82,,"Trend",0.980,6014.99,6021.30,"416-3",501,"Alloy 617","Plate",314626
503,"CapPass",250.29,-249.81,,"Trend",1.002,6026.81,6033.01,"416-3",502,"Alloy 617","Plate",314626
504,"CapPass",249.34,-251.71,,"Trend",0.991,6039.08,6045.31,"416-3",503,"Alloy 617","Plate",314626
505,"CapPass",249.45,-248.32,,"Trend",1.005,6050.54,6056.85,"416-3",504,"Alloy 617","Plate",314626
506,"CapPass",247.41,-247.62,,"Trend",0.999,6062.80,6069.39,"416-3",505,"Alloy 617","Plate",314626
507,"CapPass",250.04,-242.95,,"Trend",1.029,6075.38,6081.42,"416-3",506,"Alloy 617","Plate",314626
508,"CapPass",249.61,-248.77,,"Trend",1.003,6087.29,6093.43,"416-3",507,"Alloy 617","Plate",314626
509,"CapPass",240.14,-249.22,,"Trend",0.964,6098.41,6105.35,"416-3",508,"Alloy 617","Plate",314626
510,"CapPass",251.45,-249.44,,"Trend",1.008,6111.37,6117.42,"416-3",509,"Alloy 617","Plate",314626
511,"CapPass",245.81,-247.96,,"Trend",0.991,6123.22,6128.80,"416-3",510,"Alloy 617","Plate",314626
512,"CapPass",247.76,-245.13,,"Trend",1.011,6135.46,6140.97,"416-3",511,"Alloy 617","Plate",314626
513,"CapPass",248.71,-242.88,,"Trend",1.024,6147.44,6152.50,"416-3",512,"Alloy 617","Plate",314626
514,"CapPass",247.57,-251.65,,"Trend",0.984,6159.38,6165.43,"416-3",513,"Alloy 617","Plate",314626
515,"CapPass",254.05,-248.47,,"Trend",1.022,6171.48,6176.32,"416-3",514,"Alloy 617","Plate",314626
516,"CapPass",248.46,-245.10,,"Trend",1.014,6182.96,6188.41,"416-3",515,"Alloy 617","Plate",314626
517,"CapPass",250.47,-253.50,,"Trend",0.988,6195.11,6201.37,"416-3",516,"Alloy 617","Plate",314626
518,"CapPass",247.66,-249.51,,"Trend",0.993,6206.87,6213.16,"416-3",517,"Alloy 617","Plate",314626
519,"CapPass",249.13,-243.93,,"Trend",1.021,6218.82,6225.02,"416-3",518,"Alloy 617","Plate",314626
520,"CapPass",254.02,-245.56,,"Trend",1.034,6231.21,6236.53,"416-3",519,"Alloy 617","Plate",314626
521,"CapPass",246.60,-247.41,,"Trend",0.997,6243.54,6249.08,"416-3",520,"Alloy 617","Plate",314626
522,"CapPass",245.61,-250.70,,"Trend",0.980,6255.26,6261.25,"416-3",521,"Alloy 617","Plate",314626
523,"CapPass",247.61,-247.77,,"Trend",0.999,6267.48,6273.24,"416-3",522,"Alloy 617","Plate",314626
524,"CapPass",249.20,-238.89,,"Trend",1.043,6279.23,6284.62,"416-3",523,"Alloy 617","Plate",314626
525,"CapPass",247.99,-248.20,,"Trend",0.999,6291.46,6297.19,"416-3",524,"Alloy 617","Plate",314626
526,"CapPass",247.27,-243.78,,"Trend",1.014,6302.75,6308.62,"416-3",525,"Alloy 617","Plate",314626
527,"CapPass",246.16,-246.61,,"Trend",0.998,6314.58,6321.36,"416-3",526,"Alloy 617","Plate",314626
528,"CapPass",245.29,-246.64,,"Trend",0.995,6327.08,6333.38,"416-3",527,"Alloy 617","Plate",314626
529,"CapPass",247.96,-243.35,,"Trend",1.019,6339.61,6344.85,"416-3",528,"Alloy 617","Plate",314626
530,"CapPass",246.89,-242.98,,"Trend",1.016,6351.29,6356.95,"416-3",529,"Alloy 617","Plate",314626
531,"CapPass",248.57,-248.35,,"Trend",1.001,6363.61,6369.47,"416-3",530,"Alloy 617","Plate",314626
532,"CapPass",249.41,-245.95,,"Trend",1.014,6375.54,6381.40,"416-3",531,"Alloy 617","Plate",314626
533,"CapPass",248.97,-248.87,,"Trend",1.000,6387.34,6393.62,"416-3",532,"Alloy 617","Plate",314626
534,"CapPass",246.46,-249.52,,"Trend",0.988,6399.29,6405.66,"416-3",533,"Alloy 617","Plate",314626
535,"CapPass",246.77,-247.61,,"Trend",0.997,6411.28,6417.43,"416-3",534,"Alloy 617","Plate",314626
536,"CapPass",246.77,-249.65,,"Trend",0.988,6423.39,6429.46,"416-3",535,"Alloy 617","Plate",314626
537,"CapPass",247.46,-243.35,,"Trend",1.017,6435.53,6441.27,"416-3",536,"Alloy 617","Plate",314626
538,"CapPass",244.08,-244.05,,"Trend",1.000,6447.22,6453.48,"416-3",537,"Alloy 617","Plate",314626
539,"CapPass",246.35,-242.64,,"Trend",1.015,6459.14,6465.70,"416-3",538,"Alloy 617","Plate",314626
540,"CapPass",245.96,-243.32,,"Trend",1.011,6471.68,6477.67,"416-3",539,"Alloy 617","Plate",314626
541,"CapPass",240.14,-241.87,,"Trend",0.993,6483.01,6488.81,"416-3",540,"Alloy 617","Plate",314626
542,"CapPass",246.48,-246.19,,"Trend",1.001,6495.24,6500.75,"416-3",541,"Alloy 617","Plate",314626
543,"CapPass",245.19,-247.90,,"Trend",0.989,6507.21,6513.63,"416-3",542,"Alloy 617","Plate",314626
544,"CapPass",247.70,-244.64,,"Trend",1.012,6519.46,6524.67,"416-3",543,"Alloy 617","Plate",314626
545,"CapPass",242.84,-250.56,,"Trend",0.969,6531.00,6537.56,"416-3",544,"Alloy 617","Plate",314626
546,"CapPass",254.49,-247.11,,"Trend",1.030,6543.71,6549.24,"416-3",545,"Alloy 617","Plate",314626
547,"CapPass",249.37,-249.50,,"Trend",0.999,6555.63,6561.77,"416-3",546,"Alloy 617","Plate",314626
548,"CapPass",241.98,-252.03,,"Trend",0.960,6566.88,6573.76,"416-3",547,"Alloy 617","Plate",314626
549,"CapPass",250.79,-244.35,,"Trend",1.026,6579.78,6585.25,"416-3",548,"Alloy 617","Plate",314626
550,"CapPass",249.69,-250.35,,"Trend",0.997,6591.35,6597.70,"416-3",549,"Alloy 617","Plate",314626
551,"CapPass",247.15,-247.71,,"Trend",0.998,6603.70,6609.46,"416-3",550,"Alloy 617","Plate",314626
552,"CapPass",248.57,-251.01,,"Trend",0.990,6615.51,6621.66,"416-3",551,"Alloy 617","Plate",314626
553,"CapPass",249.89,-246.09,,"Trend",1.015,6627.62,6633.11,"416-3",552,"Alloy 617","Plate",314626
554,"CapPass",250.28,-244.18,,"Trend",1.025,6639.76,6645.06,"416-3",553,"Alloy 617","Plate",314626
555,"CapPass",246.52,-245.33,,"Trend",1.005,6651.82,6656.93,"416-3",554,"Alloy 617","Plate",314626
556,"CapPass",249.79,-246.27,,"Trend",1.014,6663.36,6669.78,"416-3",555,"Alloy 617","Plate",314626
557,"CapPass",250.02,-246.98,,"Trend",1.012,6675.82,6681.38,"416-3",556,"Alloy 617","Plate",314626
558,"CapPass",246.97,-248.73,,"Trend",0.993,6687.47,6693.54,"416-3",557,"Alloy 617","Plate",314626
559,"CapPass",249.23,-253.72,,"Trend",0.982,6699.63,6705.82,"416-3",558,"Alloy 617","Plate",314626
560,"CapPass",247.99,-247.53,,"Trend",1.002,6711.69,6717.63,"416-3",559,"Alloy 617","Plate",314626
561,"CapPass",243.62,-245.71,,"Trend",0.992,6723.01,6729.09,"416-3",560,"Alloy 617","Plate",314626
562,"CapPass",245.93,-243.14,,"Trend",1.011,6735.90,6741.34,"416-3",561,"Alloy 617","Plate",314626
563,"CapPass",250.02,-245.75,,"Trend",1.017,6747.88,6753.65,"416-3",562,"Alloy 617","Plate",314626
564,"CapPass",249.95,-249.93,,"Trend",1.000,6759.87,6765.28,"416-3",563,"Alloy 617","Plate",314626
565,"CapPass",249.01,-252.53,,"Trend",0.986,6771.58,6777.81,"416-3",564,"Alloy 617","Plate",314626
566,"CapPass",249.70,-251.52,,"Trend",0.993,6783.39,6789.41,"416-3",565,"Alloy 617","Plate",314626
567,"CapPass",251.49,-248.82,,"Trend",1.011,6795.94,6801.52,"416-3",566,"Alloy 617","Plate",314626
568,"CapPass",244.85,-248.67,,"Trend",0.985,6807.48,6813.77,"416-3",567,"Alloy 617","Plate",314626
569,"CapPass",248.37,-250.87,,"Trend",0.990,6819.43,6825.93,"416-3",568,"Alloy 617","Plate",314626
570,"CapPass",246.81,-248.05,,"Trend",0.995,6831.13,6837.86,"416-3",569,"Alloy 617","Plate",314626
571,"CapPass",248.76,-248.78,,"Trend",1.000,6843.85,6849.40,"416-3",570,"Alloy 617","Plate",314626
572,"CapPass",249.90,-248.00,,"Trend",1.008,6855.73,6861.99,"416-3",571,"Alloy 617","Plate",314626
573,"CapPass",248.80,-241.88,,"Trend",1.029,6867.69,6873.47,"416-3",572,"Alloy 617","Plate",314626
574,"CapPass",245.71,-243.13,,"Trend",1.011,6879.83,6885.00,"416-3",573,"Alloy 617","Plate",314626
575,"CapPass",244.87,-245.54,,"Trend",0.997,6891.86,6897.53,"416-3",574,"Alloy 617","Plate",314626
576,"CapPass",248.17,-248.16,,"Trend",1.000,6903.51,6910.02,"416-3",575,"Alloy 617","Plate",314626
577,"CapPass",242.54,-247.08,,"Trend",0.982,6915.07,6921.76,"416-3",576,"Alloy 617","Plate",314626
578,"CapPass",248.90,-244.36,,"Trend",1.019,6927.59,6933.62,"416-3",577,"Alloy 617","Plate",314626
579,"CapPass",247.75,-248.28,,"Trend",0.998,6939.55,6945.82,"416-3",578,"Alloy 617","Plate",314626
580,"CapPass",245.85,-248.06,,"Trend",0.991,6951.56,6957.71,"416-3",579,"Alloy 617","Plate",314626
581,"CapPass",245.78,-248.06,,"Trend",0.991,6963.82,6969.85,"416-3",580,"Alloy 617","Plate",314626
582,"CapPass",249.05,-244.94,,"Trend",1.017,6976.04,6982.08,"416-3",581,"Alloy 617","Plate",314626
583,"CapPass",248.48,-243.85,,"Trend",1.019,6988.06,6993.55,"416-3",582,"Alloy 617","Plate",314626
584,"CapPass",246.89,-246.38,,"Trend",1.002,6999.97,7006.10,"416-3",583,"Alloy 617","Plate",314626
585,"CapPass",243.40,-248.65,,"Trend",0.979,7011.63,7018.11,"416-3",584,"Alloy 617","Plate",314626
586,"CapPass",243.73,-244.41,,"Trend",0.997,7023.45,7029.95,"416-3",585,"Alloy 617","Plate",314626
587,"CapPass",245.05,-247.71,,"Trend",0.989,7035.90,7041.91,"416-3",586,"Alloy 617","Plate",314626
588,"CapPass",245.38,-244.08,,"Trend",1.005,7047.94,7054.12,"416-3",587,"Alloy 617","Plate",314626
589,"CapPass",250.93,-245.96,,"Trend",1.020,7059.85,7065.00,"416-3",588,"Alloy 617","Plate",314626
590,"CapPass",241.81,-244.84,,"Trend",0.988,7072.15,7077.62,"416-3",589,"Alloy 617","Plate",314626
591,"CapPass",250.12,-244.76,,"Trend",1.022,7084.12,7089.38,"416-3",590,"Alloy 617","Plate",314626
592,"CapPass",248.03,-246.72,,"Trend",1.005,7095.79,7101.60,"416-3",591,"Alloy 617","Plate",314626
593,"CapPass",245.19,-245.31,,"Trend",1.000,7107.77,7113.86,"416-3",592,"Alloy 617","Plate",314626
594,"CapPass",243.10,-242.11,,"Trend",1.004,7119.15,7125.40,"416-3",593,"Alloy 617","Plate",314626
595,"CapPass",242.62,-249.85,,"Trend",0.971,7131.33,7138.07,"416-3",594,"Alloy 617","Plate",314626
596,"CapPass",249.52,-248.42,,"Trend",1.004,7143.64,7149.66,"416-3",595,"Alloy 617","Plate",314626
597,"CapPass",248.56,-246.48,,"Trend",1.008,7156.04,7161.94,"416-3",596,"Alloy 617","Plate",314626
598,"CapPass",250.87,-247.28,,"Trend",1.015,7168.18,7174.01,"416-3",597,"Alloy 617","Plate",314626
599,"CapPass",245.75,-242.86,,"Trend",1.012,7180.06,7185.48,"416-3",598,"Alloy 617","Plate",314626
600,"CapPass",243.12,-247.59,,"Trend",0.982,7191.21,7197.84,"416-3",599,"Alloy 617","Plate",314626
601,"CapPass",245.23,-249.92,,"Trend",0.981,7203.52,7210.25,"416-3",600,"Alloy 617","Plate",314626
602,"CapPass",247.81,-247.48,,"Trend",1.001,7215.75,7222.25,"416-3",601,"Alloy 617","Plate",314626
603,"CapPass",248.55,-249.36,,"Trend",0.997,7228.16,7234.17,"416-3",602,"Alloy 617","Plate",314626
604,"CapPass",250.33,-244.45,,"Trend",1.024,7239.71,7245.80,"416-3",603,"Alloy 617","Plate",314626
605,"CapPass",243.78,-250.72,,"Trend",0.972,7252.28,7258.18,"416-3",604,"Alloy 617","Plate",314626
606,"CapPass",251.71,-251.32,,"Trend",1.002,7263.70,7270.17,"416-3",605,"Alloy 617","Plate",314626
607,"CapPass",252.06,-244.21,,"Trend",1.032,7276.29,7281.56,"416-3",606,"Alloy 617","Plate",314626
608,"CapPass",246.01,-248.36,,"Trend",0.991,7287.83,7294.30,"416-3",607,"Alloy 617","Plate",314626
609,"CapPass",248.93,-249.94,,"Trend",0.996,7300.12,7306.32,"416-3",608,"Alloy 617","Plate",314626
610,"CapPass",251.43,-250.13,,"Trend",1.005,7312.22,7318.30,"416-3",609,"Alloy 617","Plate",314626
611,"CapPass",248.64,-245.16,,"Trend",1.014,7324.26,7329.69,"416-3",610,"Alloy 617","Plate",314626
612,"CapPass",248.28,-244.87,,"Trend",1.014,7335.84,7342.35,"416-3",611,"Alloy 617","Plate",314626
613,"CapPass",250.01,-246.57,,"Trend",1.014,7348.35,7354.21,"416-3",612,"Alloy 617","Plate",314626
614,"CapPass",249.24,-249.68,,"Trend",0.998,7360.28,7366.16,"416-3",613,"Alloy 617","Plate",314626
615,"CapPass",253.67,-245.93,,"Trend",1.031,7372.34,7377.12,"416-3",614,"Alloy 617","Plate",314626
616,"CapPass",247.15,-243.67,,"Trend",1.014,7384.10,7389.85,"416-3",615,"Alloy 617","Plate",314626
617,"CapPass",249.93,-249.16,,"Trend",1.003,7396.14,7402.07,"416-3",616,"Alloy 617","Plate",314626
618,"CapPass",248.71,-250.21,,"Trend",0.994,7408.27,7414.02,"416-3",617,"Alloy 617","Plate",314626
619,"CapPass",245.86,-247.82,,"Trend",0.992,7419.57,7426.19,"416-3",618,"Alloy 617","Plate",314626
620,"CapPass",248.31,-242.12,,"Trend",1.026,7431.67,7437.42,"416-3",619,"Alloy 617","Plate",314626
621,"CapPass",249.71,-247.66,,"Trend",1.008,7443.82,7450.02,"416-3",620,"Alloy 617","Plate",314626
622,"CapPass",250.39,-244.16,,"Trend",1.025,7456.01,7461.37,"416-3",621,"Alloy 617","Plate",314626
623,"CapPass",248.25,-250.50,,"Trend",0.991,7467.92,7474.16,"416-3",622,"Alloy 617","Plate",314626
624,"CapPass",248.70,-250.22,,"Trend",0.994,7480.34,7486.26,"416-3",623,"Alloy 617","Plate",314626
625,"CapPass",247.87,-245.35,,"Trend",1.010,7492.46,7498.28,"416-3",624,"Alloy 617","Plate",314626
626,"CapPass",252.20,-246.43,,"Trend",1.023,7504.26,7509.45,"416-3",625,"Alloy 617","Plate",314626
627,"CapPass",241.73,-250.13,,"Trend",0.966,7516.05,7522.39,"416-3",626,"Alloy 617","Plate",314626
628,"CapPass",251.07,-246.93,,"Trend",1.017,7528.48,7534.08,"416-3",627,"Alloy 617","Plate",314626
629,"CapPass",248.03,-247.25,,"Trend",1.003,7539.90,7546.21,"416-3",628,"Alloy 617","Plate",314626
630,"CapPass",251.08,-241.20,,"Trend",1.041,7552.34,7556.86,"416-3",629,"Alloy 617","Plate",314626
631,"CapPass",".",-230.67,,"Trend",".",".",7.63,"416-3",630,"Alloy 617","Plate",314626
632,"CapPass",236.83,-232.53,,"Trend",1.019,12.99,18.45,"416-3",631,"Alloy 617","Plate",314626
633,"CapPass",238.23,-236.07,,"Trend",1.009,23.72,29.38,"416-3",632,"Alloy 617","Plate",314626
634,"CapPass",243.57,-240.62,,"Trend",1.012,35.26,40.67,"416-3",633,"Alloy 617","Plate",314626
635,"CapPass",240.48,-243.46,,"Trend",0.988,46.58,52.76,"416-3",634,"Alloy 617","Plate",314626
636,"CapPass",241.15,-235.67,,"Trend",1.023,58.64,64.07,"416-3",635,"Alloy 617","Plate",314626
637,"CapPass",244.74,-243.60,,"Trend",1.005,70.93,76.50,"416-3",636,"Alloy 617","Plate",314626
638,"CapPass",242.71,-247.62,,"Trend",0.980,82.72,89.00,"416-3",637,"Alloy 617","Plate",314626
639,"CapPass",241.26,-241.39,,"Trend",0.999,95.02,100.63,"416-3",638,"Alloy 617","Plate",314626
640,"CapPass",240.91,-247.53,,"Trend",0.973,106.57,112.98,"416-3",639,"Alloy 617","Plate",314626
641,"CapPass",244.05,-240.39,,"Trend",1.015,118.48,124.18,"416-3",640,"Alloy 617","Plate",314626
642,"CapPass",245.44,-241.29,,"Trend",1.017,130.69,136.06,"416-3",641,"Alloy 617","Plate",314626
643,"CapPass",238.61,-239.05,,"Trend",0.998,141.96,147.88,"416-3",642,"Alloy 617","Plate",314626
644,"CapPass",251.32,-240.12,,"Trend",1.047,154.94,159.99,"416-3",643,"Alloy 617","Plate",314626
645,"CapPass",239.11,-243.30,,"Trend",0.983,165.93,172.60,"416-3",644,"Alloy 617","Plate",314626
646,"CapPass",243.96,-240.45,,"Trend",1.015,178.58,184.62,"416-3",645,"Alloy 617","Plate",314626
647,"CapPass",249.80,-243.62,,"Trend",1.025,191.09,196.60,"416-3",646,"Alloy 617","Plate",314626
648,"CapPass",242.23,-242.42,,"Trend",0.999,202.33,209.10,"416-3",647,"Alloy 617","Plate",314626
649,"CapPass",241.57,-240.63,,"Trend",1.004,214.23,220.75,"416-3",648,"Alloy 617","Plate",314626
650,"CapPass",243.36,-245.73,,"Trend",0.990,226.72,232.95,"416-3",649,"Alloy 617","Plate",314626
651,"CapPass",241.46,-241.94,,"Trend",0.998,238.39,244.62,"416-3",650,"Alloy 617","Plate",314626
652,"CapPass",249.34,-246.32,,"Trend",1.012,251.11,256.60,"416-3",651,"Alloy 617","Plate",314626
653,"CapPass",241.49,-245.72,,"Trend",0.983,262.26,268.91,"416-3",652,"Alloy 617","Plate",314626
654,"CapPass",246.31,-244.29,,"Trend",1.008,274.96,280.58,"416-3",653,"Alloy 617","Plate",314626
655,"CapPass",243.33,-251.21,,"Trend",0.969,286.56,293.07,"416-3",654,"Alloy 617","Plate",314626
656,"CapPass",247.85,-242.47,,"Trend",1.022,298.86,304.62,"416-3",655,"Alloy 617","Plate",314626
657,"CapPass",245.32,-250.18,,"Trend",0.981,310.71,317.03,"416-3",656,"Alloy 617","Plate",314626
658,"CapPass",251.26,-247.29,,"Trend",1.016,322.93,328.48,"416-3",657,"Alloy 617","Plate",314626
659,"CapPass",248.29,-251.29,,"Trend",0.988,334.96,340.94,"416-3",658,"Alloy 617","Plate",314626
660,"CapPass",247.51,-247.74,,"Trend",0.999,346.86,352.92,"416-3",659,"Alloy 617","Plate",314626
661,"CapPass",243.16,-245.23,,"Trend",0.992,358.27,364.25,"416-3",660,"Alloy 617","Plate",314626
662,"CapPass",241.72,-240.55,,"Trend",1.005,370.37,376.46,"416-3",661,"Alloy 617","Plate",314626
663,"CapPass",249.42,-248.78,,"Trend",1.003,383.05,389.04,"416-3",662,"Alloy 617","Plate",314626
664,"CapPass",247.53,-242.60,,"Trend",1.020,395.16,400.61,"416-3",663,"Alloy 617","Plate",314626
665,"CapPass",249.63,-240.17,,"Trend",1.039,407.25,412.52,"416-3",664,"Alloy 617","Plate",314626
666,"CapPass",240.06,-246.00,,"Trend",0.976,418.43,425.17,"416-3",665,"Alloy 617","Plate",314626
667,"CapPass",245.70,-249.29,,"Trend",0.986,431.00,437.19,"416-3",666,"Alloy 617","Plate",314626
668,"CapPass",243.34,-244.50,,"Trend",0.995,442.35,449.13,"416-3",667,"Alloy 617","Plate",314626
669,"CapPass",248.67,-248.55,,"Trend",1.000,454.98,461.14,"416-3",668,"Alloy 617","Plate",314626
670,"CapPass",248.21,-247.36,,"Trend",1.003,467.30,472.83,"416-3",669,"Alloy 617","Plate",314626
671,"CapPass",250.22,-245.03,,"Trend",1.021,478.99,485.18,"416-3",670,"Alloy 617","Plate",314626
672,"CapPass",249.60,-244.45,,"Trend",1.021,491.20,496.16,"416-3",671,"Alloy 617","Plate",314626
673,"CapPass",249.26,-248.23,,"Trend",1.004,503.33,508.83,"416-3",672,"Alloy 617","Plate",314626
674,"CapPass",249.18,-248.88,,"Trend",1.001,515.33,521.16,"416-3",673,"Alloy 617","Plate",314626
675,"CapPass",245.95,-240.52,,"Trend",1.023,526.97,532.90,"416-3",674,"Alloy 617","Plate",314626
676,"CapPass",248.88,-246.80,,"Trend",1.008,539.07,545.23,"416-3",675,"Alloy 617","Plate",314626
677,"CapPass",244.69,-246.93,,"Trend",0.991,551.36,556.88,"416-3",676,"Alloy 617","Plate",314626
678,"CapPass",246.36,-243.11,,"Trend",1.013,562.71,568.28,"416-3",677,"Alloy 617","Plate",314626
679,"CapPass",248.60,-249.23,,"Trend",0.997,575.34,581.08,"416-3",678,"Alloy 617","Plate",314626
680,"CapPass",245.85,-243.35,,"Trend",1.010,586.96,592.68,"416-3",679,"Alloy 617","Plate",314626
681,"CapPass",248.03,-247.50,,"Trend",1.002,599.02,605.33,"416-3",680,"Alloy 617","Plate",314626
682,"CapPass",245.18,-242.45,,"Trend",1.011,611.16,617.15,"416-3",681,"Alloy 617","Plate",314626
683,"CapPass",246.14,-242.24,,"Trend",1.016,623.35,628.25,"416-3",682,"Alloy 617","Plate",314626
684,"CapPass",247.96,-248.44,,"Trend",0.998,635.01,641.42,"416-3",683,"Alloy 617","Plate",314626
685,"CapPass",246.82,-248.61,,"Trend",0.993,647.15,652.90,"416-3",684,"Alloy 617","Plate",314626
686,"CapPass",249.90,-243.44,,"Trend",1.027,659.29,665.22,"416-3",685,"Alloy 617","Plate",314626
687,"CapPass",244.08,-246.90,,"Trend",0.989,671.34,677.34,"416-3",686,"Alloy 617","Plate",314626
688,"CapPass",247.97,-243.89,,"Trend",1.017,683.17,689.42,"416-3",687,"Alloy 617","Plate",314626
689,"CapPass",249.89,-251.10,,"Trend",0.995,695.33,701.35,"416-3",688,"Alloy 617","Plate",314626
690,"CapPass",247.96,-248.21,,"Trend",0.999,707.37,713.13,"416-3",689,"Alloy 617","Plate",314626
691,"CapPass",240.90,-243.39,,"Trend",0.990,718.61,725.32,"416-3",690,"Alloy 617","Plate",314626
692,"CapPass",247.89,-243.38,,"Trend",1.019,731.39,736.76,"416-3",691,"Alloy 617","Plate",314626
693,"CapPass",245.60,-246.83,,"Trend",0.995,743.12,749.29,"416-3",692,"Alloy 617","Plate",314626
694,"CapPass",250.72,-249.86,,"Trend",1.003,755.01,761.37,"416-3",693,"Alloy 617","Plate",314626
695,"CapPass",252.10,-250.50,,"Trend",1.006,767.47,773.41,"416-3",694,"Alloy 617","Plate",314626
696,"CapPass",246.29,-251.52,,"Trend",0.979,779.21,785.41,"416-3",695,"Alloy 617","Plate",314626
697,"CapPass",250.38,-245.17,,"Trend",1.021,791.41,796.87,"416-3",696,"Alloy 617","Plate",314626
698,"CapPass",251.48,-252.96,,"Trend",0.994,803.44,809.51,"416-3",697,"Alloy 617","Plate",314626
699,"CapPass",253.76,-245.85,,"Trend",1.032,815.48,820.76,"416-3",698,"Alloy 617","Plate",314626
700,"CapPass",249.51,-245.37,,"Trend",1.017,827.33,832.95,"416-3",699,"Alloy 617","Plate",314626
701,"CapPass",247.16,-243.16,,"Trend",1.016,839.57,845.58,"416-3",700,"Alloy 617","Plate",314626
702,"CapPass",245.34,-243.32,,"Trend",1.008,851.58,856.84,"416-3",701,"Alloy 617","Plate",314626
703,"CapPass",241.60,-244.31,,"Trend",0.989,862.82,869.27,"416-3",702,"Alloy 617","Plate",314626
704,"CapPass",246.12,-247.66,,"Trend",0.994,875.10,881.60,"416-3",703,"Alloy 617","Plate",314626
705,"CapPass",241.22,-242.20,,"Trend",0.996,887.05,893.00,"416-3",704,"Alloy 617","Plate",314626
706,"CapPass",246.27,-246.00,,"Trend",1.001,899.61,905.59,"416-3",705,"Alloy 617","Plate",314626
707,"CapPass",245.35,-243.26,,"Trend",1.009,910.99,917.57,"416-3",706,"Alloy 617","Plate",314626
708,"CapPass",245.14,-242.53,,"Trend",1.011,923.14,928.73,"416-3",707,"Alloy 617","Plate",314626
709,"CapPass",243.56,-239.33,,"Trend",1.018,935.25,941.64,"416-3",708,"Alloy 617","Plate",314626
710,"CapPass",242.57,-241.14,,"Trend",1.006,946.71,952.75,"416-3",709,"Alloy 617","Plate",314626
711,"CapPass",248.59,-249.15,,"Trend",0.998,959.37,965.50,"416-3",710,"Alloy 617","Plate",314626
712,"CapPass",243.58,-247.50,,"Trend",0.984,971.04,977.45,"416-3",711,"Alloy 617","Plate",314626
713,"CapPass",252.40,-248.74,,"Trend",1.015,983.59,989.68,"416-3",712,"Alloy 617","Plate",314626
714,"CapPass",243.26,-245.56,,"Trend",0.991,995.00,1001.69,"416-3",713,"Alloy 617","Plate",314626
715,"CapPass",248.88,-248.17,,"Trend",1.003,1007.62,1013.31,"416-3",714,"Alloy 617","Plate",314626
716,"CapPass",240.61,-246.01,,"Trend",0.978,1018.97,1025.36,"416-3",715,"Alloy 617","Plate",314626
717,"CapPass",241.93,-244.42,,"Trend",0.990,1030.81,1037.12,"416-3",716,"Alloy 617","Plate",314626
718,"CapPass",241.86,-248.27,,"Trend",0.974,1043.72,1049.67,"416-3",717,"Alloy 617","Plate",314626
719,"CapPass",244.89,-240.08,,"Trend",1.020,1054.90,1061.13,"416-3",718,"Alloy 617","Plate",314626
720,"CapPass",245.26,-245.16,,"Trend",1.000,1066.87,1073.65,"416-3",719,"Alloy 617","Plate",314626
721,"CapPass",244.45,-246.93,,"Trend",0.990,1079.54,1085.55,"416-3",720,"Alloy 617","Plate",314626
722,"CapPass",248.77,-245.14,,"Trend",1.015,1091.75,1097.30,"416-3",721,"Alloy 617","Plate",314626
723,"CapPass",245.95,-249.48,,"Trend",0.986,1103.19,1109.35,"416-3",722,"Alloy 617","Plate",314626
724,"CapPass",248.47,-248.84,,"Trend",0.999,1115.77,1121.77,"416-3",723,"Alloy 617","Plate",314626
725,"CapPass",246.12,-246.37,,"Trend",0.999,1127.09,1133.76,"416-3",724,"Alloy 617","Plate",314626
726,"CapPass",249.84,-243.70,,"Trend",1.025,1139.32,1145.20,"416-3",725,"Alloy 617","Plate",314626
727,"CapPass",248.97,-243.62,,"Trend",1.022,1151.56,1157.69,"416-3",726,"Alloy 617","Plate",314626
728,"CapPass",250.73,-250.16,,"Trend",1.002,1163.49,1168.79,"416-3",727,"Alloy 617","Plate",314626
729,"CapPass",246.45,-242.11,,"Trend",1.018,1175.15,1181.72,"416-3",728,"Alloy 617","Plate",314626
730,"CapPass",240.18,-245.33,,"Trend",0.979,1186.90,1193.33,"416-3",729,"Alloy 617","Plate",314626
731,"CapPass",245.95,-241.27,,"Trend",1.019,1199.48,1205.10,"416-3",730,"Alloy 617","Plate",314626
732,"CapPass",245.68,-243.85,,"Trend",1.008,1211.06,1217.42,"416-3",731,"Alloy 617","Plate",314626
733,"CapPass",244.98,-248.18,,"Trend",0.987,1223.26,1229.19,"416-3",732,"Alloy 617","Plate",314626
734,"CapPass",251.66,-245.83,,"Trend",1.024,1235.83,1241.86,"416-3",733,"Alloy 617","Plate",314626
735,"CapPass",247.53,-250.59,,"Trend",0.988,1247.72,1253.47,"416-3",734,"Alloy 617","Plate",314626
736,"CapPass",240.78,-246.13,,"Trend",0.978,1259.23,1265.80,"416-3",735,"Alloy 617","Plate",314626
737,"CapPass",240.42,-249.82,,"Trend",0.962,1270.95,1277.85,"416-3",736,"Alloy 617","Plate",314626
738,"CapPass",249.92,-246.39,,"Trend",1.014,1283.64,1289.71,"416-3",737,"Alloy 617","Plate",314626
739,"CapPass",244.92,-244.36,,"Trend",1.002,1295.85,1301.54,"416-3",738,"Alloy 617","Plate",314626
740,"CapPass",244.50,-243.03,,"Trend",1.006,1307.29,1313.46,"416-3",739,"Alloy 617","Plate",314626
741,"CapPass",246.96,-245.81,,"Trend",1.005,1319.67,1325.49,"416-3",740,"Alloy 617","Plate",314626
742,"CapPass",246.90,-247.41,,"Trend",0.998,1331.29,1337.38,"416-3",741,"Alloy 617","Plate",314626
743,"CapPass",246.47,-244.34,,"Trend",1.009,1343.33,1349.69,"416-3",742,"Alloy 617","Plate",314626
744,"CapPass",251.19,-250.95,,"Trend",1.001,1355.84,1361.67,"416-3",743,"Alloy 617","Plate",314626
745,"CapPass",250.26,-246.39,,"Trend",1.016,1367.76,1373.55,"416-3",744,"Alloy 617","Plate",314626
746,"CapPass",249.92,-249.05,,"Trend",1.003,1379.93,1385.96,"416-3",745,"Alloy 617","Plate",314626
747,"CapPass",250.85,-247.85,,"Trend",1.012,1391.68,1397.64,"416-3",746,"Alloy 617","Plate",314626
748,"CapPass",248.44,-247.04,,"Trend",1.006,1403.92,1409.46,"416-3",747,"Alloy 617","Plate",314626
749,"CapPass",248.90,-247.11,,"Trend",1.007,1415.44,1421.97,"416-3",748,"Alloy 617","Plate",314626
750,"CapPass",246.83,-244.73,,"Trend",1.009,1427.36,1433.77,"416-3",749,"Alloy 617","Plate",314626
751,"CapPass",247.66,-246.83,,"Trend",1.003,1439.43,1445.47,"416-3",750,"Alloy 617","Plate",314626
752,"CapPass",249.38,-244.00,,"Trend",1.022,1452.02,1456.93,"416-3",751,"Alloy 617","Plate",314626
753,"CapPass",247.64,-243.98,,"Trend",1.015,1463.55,1468.94,"416-3",752,"Alloy 617","Plate",314626
754,"CapPass",243.39,-248.15,,"Trend",0.981,1476.03,1482.00,"416-3",753,"Alloy 617","Plate",314626
755,"CapPass",248.42,-244.86,,"Trend",1.015,1487.98,1493.56,"416-3",754,"Alloy 617","Plate",314626
756,"CapPass",246.77,-245.29,,"Trend",1.006,1499.34,1505.50,"416-3",755,"Alloy 617","Plate",314626
757,"CapPass",250.16,-248.75,,"Trend",1.006,1512.05,1517.98,"416-3",756,"Alloy 617","Plate",314626
758,"CapPass",249.90,-245.52,,"Trend",1.018,1523.74,1529.33,"416-3",757,"Alloy 617","Plate",314626
759,"CapPass",241.19,-243.05,,"Trend",0.992,1535.18,1542.09,"416-3",758,"Alloy 617","Plate",314626
760,"CapPass",246.37,-241.78,,"Trend",1.019,1547.95,1553.16,"416-3",759,"Alloy 617","Plate",314626
761,"CapPass",241.27,-245.00,,"Trend",0.985,1559.07,1565.54,"416-3",760,"Alloy 617","Plate",314626
762,"CapPass",244.67,-244.73,,"Trend",1.000,1571.42,1577.89,"416-3",761,"Alloy 617","Plate",314626
763,"CapPass",240.36,-245.98,,"Trend",0.977,1583.23,1589.43,"416-3",762,"Alloy 617","Plate",314626
764,"CapPass",249.91,-243.86,,"Trend",1.025,1595.92,1600.94,"416-3",763,"Alloy 617","Plate",314626
765,"CapPass",246.13,-249.58,,"Trend",0.986,1607.48,1613.43,"416-3",764,"Alloy 617","Plate",314626
766,"CapPass",249.88,-245.23,,"Trend",1.019,1620.14,1625.69,"416-3",765,"Alloy 617","Plate",314626
767,"CapPass",246.75,-249.10,,"Trend",0.991,1631.65,1638.11,"416-3",766,"Alloy 617","Plate",314626
768,"CapPass",249.22,-244.86,,"Trend",1.018,1643.96,1649.32,"416-3",767,"Alloy 617","Plate",314626
769,"CapPass",247.59,-247.74,,"Trend",0.999,1656.17,1662.17,"416-3",768,"Alloy 617","Plate",314626
770,"CapPass",249.60,-247.18,,"Trend",1.010,1668.05,1673.79,"416-3",769,"Alloy 617","Plate",314626
771,"CapPass",247.64,-248.04,,"Trend",0.998,1679.98,1686.18,"416-3",770,"Alloy 617","Plate",314626
772,"CapPass",244.95,-249.60,,"Trend",0.981,1691.41,1698.18,"416-3",771,"Alloy 617","Plate",314626
773,"CapPass",242.80,-241.34,,"Trend",1.006,1703.74,1709.41,"416-3",772,"Alloy 617","Plate",314626
774,"CapPass",243.09,-247.58,,"Trend",0.982,1715.25,1722.11,"416-3",773,"Alloy 617","Plate",314626
775,"CapPass",246.48,-250.57,,"Trend",0.984,1727.74,1734.09,"416-3",774,"Alloy 617","Plate",314626
776,"CapPass",248.11,-246.05,,"Trend",1.008,1740.14,1745.68,"416-3",775,"Alloy 617","Plate",314626
777,"CapPass",249.63,-251.59,,"Trend",0.992,1751.87,1758.17,"416-3",776,"Alloy 617","Plate",314626
778,"CapPass",246.23,-245.64,,"Trend",1.002,1764.25,1769.91,"416-3",777,"Alloy 617","Plate",314626
779,"CapPass",249.22,-248.85,,"Trend",1.001,1776.21,1782.22,"416-3",778,"Alloy 617","Plate",314626
780,"CapPass",249.08,-239.81,,"Trend",1.039,1788.26,1793.61,"416-3",779,"Alloy 617","Plate",314626
781,"CapPass",243.42,-244.57,,"Trend",0.995,1799.40,1805.91,"416-3",780,"Alloy 617","Plate",314626
782,"CapPass",245.22,-250.45,,"Trend",0.979,1811.93,1818.16,"416-3",781,"Alloy 617","Plate",314626
783,"CapPass",246.77,-246.51,,"Trend",1.001,1824.14,1830.19,"416-3",782,"Alloy 617","Plate",314626
784,"CapPass",251.04,-253.09,,"Trend",0.992,1836.18,1842.16,"416-3",783,"Alloy 617","Plate",314626
785,"CapPass",254.72,-247.73,,"Trend",1.028,1848.29,1853.84,"416-3",784,"Alloy 617","Plate",314626
786,"CapPass",245.04,-251.89,,"Trend",0.973,1859.48,1865.84,"416-3",785,"Alloy 617","Plate",314626
787,"CapPass",249.54,-249.10,,"Trend",1.002,1871.62,1878.28,"416-3",786,"Alloy 617","Plate",314626
788,"CapPass",246.91,-248.09,,"Trend",0.995,1884.33,1890.34,"416-3",787,"Alloy 617","Plate",314626
789,"CapPass",246.94,-246.03,,"Trend",1.004,1895.74,1901.81,"416-3",788,"Alloy 617","Plate",314626
790,"CapPass",243.58,-244.37,,"Trend",0.997,1907.62,1914.01,"416-3",789,"Alloy 617","Plate",314626
791,"CapPass",246.87,-242.65,,"Trend",1.017,1920.21,1925.45,"416-3",790,"Alloy 617","Plate",314626
792,"CapPass",247.51,-241.52,,"Trend",1.025,1932.28,1937.52,"416-3",791,"Alloy 617","Plate",314626
793,"CapPass",246.53,-244.98,,"Trend",1.006,1944.39,1949.88,"416-3",792,"Alloy 617","Plate",314626
794,"CapPass",245.45,-245.70,,"Trend",0.999,1956.15,1962.11,"416-3",793,"Alloy 617","Plate",314626
795,"CapPass",240.28,-243.02,,"Trend",0.989,1967.59,1973.42,"416-3",794,"Alloy 617","Plate",314626
796,"CapPass",248.64,-247.28,,"Trend",1.006,1980.37,1985.96,"416-3",795,"Alloy 617","Plate",314626
797,"CapPass",245.02,-240.37,,"Trend",1.019,1992.22,1997.25,"416-3",796,"Alloy 617","Plate",314626
798,"CapPass",248.62,-248.00,,"Trend",1.003,2004.13,2010.10,"416-3",797,"Alloy 617","Plate",314626
799,"CapPass",243.02,-244.10,,"Trend",0.996,2015.60,2021.90,"416-3",798,"Alloy 617","Plate",314626
800,"CapPass",241.94,-240.56,,"Trend",1.006,2027.69,2034.45,"416-3",799,"Alloy 617","Plate",314626
801,"CapPass",239.32,-241.05,,"Trend",0.993,2039.45,2046.04,"416-3",800,"Alloy 617","Plate",314626
802,"CapPass",244.41,-247.63,,"Trend",0.987,2051.77,2058.44,"416-3",801,"Alloy 617","Plate",314626
803,"CapPass",239.53,-249.69,,"Trend",0.959,2063.50,2070.45,"416-3",802,"Alloy 617","Plate",314626
804,"CapPass",248.22,-246.71,,"Trend",1.006,2076.35,2082.15,"416-3",803,"Alloy 617","Plate",314626
805,"CapPass",249.55,-245.96,,"Trend",1.015,2088.44,2094.15,"416-3",804,"Alloy 617","Plate",314626
806,"CapPass",249.92,-246.15,,"Trend",1.015,2100.31,2105.74,"416-3",805,"Alloy 617","Plate",314626
807,"CapPass",245.43,-248.32,,"Trend",0.988,2112.13,2118.27,"416-3",806,"Alloy 617","Plate",314626
808,"CapPass",252.99,-244.30,,"Trend",1.036,2124.39,2129.70,"416-3",807,"Alloy 617","Plate",314626
809,"CapPass",249.00,-250.50,,"Trend",0.994,2136.49,2142.36,"416-3",808,"Alloy 617","Plate",314626
810,"CapPass",247.55,-248.82,,"Trend",0.995,2147.83,2154.25,"416-3",809,"Alloy 617","Plate",314626
811,"CapPass",252.48,-249.37,,"Trend",1.012,2160.36,2166.30,"416-3",810,"Alloy 617","Plate",314626
812,"CapPass",248.29,-249.05,,"Trend",0.997,2172.43,2178.38,"416-3",811,"Alloy 617","Plate",314626
