Repository: js-molina/fatigue-A617

File: data/850C/Strain rate 0.001/0.60% strain/HTM_A19_Cycles_4163.csv (part 3 of 20)
"Stress Mpa","Strain","Qual State","Qual Exceptions","Elapsed Time Sec","Data State","Cycle Label","Cycle","Count","Sample","Alloy","Heat","Material_Form"
156.56,0.00222,"Trend",,12.71,"CapPass","Cycle 2",2,880,"416-3","Alloy 617",314626,"Plate"
160.93,0.00225,"Trend",,12.72,"CapPass","Cycle 2",2,881,"416-3","Alloy 617",314626,"Plate"
164.90,0.00228,"Trend",,12.73,"CapPass","Cycle 2",2,882,"416-3","Alloy 617",314626,"Plate"
168.52,0.00230,"Trend",,12.74,"CapPass","Cycle 2",2,883,"416-3","Alloy 617",314626,"Plate"
171.84,0.00233,"Trend",,12.74,"CapPass","Cycle 2",2,884,"416-3","Alloy 617",314626,"Plate"
174.77,0.00236,"Trend",,12.75,"CapPass","Cycle 2",2,885,"416-3","Alloy 617",314626,"Plate"
177.55,0.00239,"Trend",,12.76,"CapPass","Cycle 2",2,886,"416-3","Alloy 617",314626,"Plate"
179.82,0.00241,"Trend",,12.77,"CapPass","Cycle 2",2,887,"416-3","Alloy 617",314626,"Plate"
181.70,0.00244,"Trend",,12.79,"CapPass","Cycle 2",2,888,"416-3","Alloy 617",314626,"Plate"
183.23,0.00246,"Trend",,12.81,"CapPass","Cycle 2",2,889,"416-3","Alloy 617",314626,"Plate"
184.56,0.00248,"Trend",,12.87,"CapPass","Cycle 2",2,890,"416-3","Alloy 617",314626,"Plate"
186.20,0.00249,"Trend",,12.89,"CapPass","Cycle 2",2,891,"416-3","Alloy 617",314626,"Plate"
187.21,0.00251,"Trend",,12.93,"CapPass","Cycle 2",2,892,"416-3","Alloy 617",314626,"Plate"
183.60,0.00254,"Trend",,12.94,"CapPass","Cycle 2",2,893,"416-3","Alloy 617",314626,"Plate"
184.32,0.00257,"Trend",,12.94,"CapPass","Cycle 2",2,894,"416-3","Alloy 617",314626,"Plate"
184.87,0.00261,"Trend",,12.95,"CapPass","Cycle 2",2,895,"416-3","Alloy 617",314626,"Plate"
185.37,0.00264,"Trend",,12.95,"CapPass","Cycle 2",2,896,"416-3","Alloy 617",314626,"Plate"
185.64,0.00266,"Trend",,12.95,"CapPass","Cycle 2",2,897,"416-3","Alloy 617",314626,"Plate"
185.90,0.00269,"Trend",,12.95,"CapPass","Cycle 2",2,898,"416-3","Alloy 617",314626,"Plate"
186.24,0.00272,"Trend",,12.95,"CapPass","Cycle 2",2,899,"416-3","Alloy 617",314626,"Plate"
186.47,0.00275,"Trend",,12.96,"CapPass","Cycle 2",2,900,"416-3","Alloy 617",314626,"Plate"
186.77,0.00278,"Trend",,12.96,"CapPass","Cycle 2",2,901,"416-3","Alloy 617",314626,"Plate"
186.78,0.00281,"Trend",,12.96,"CapPass","Cycle 2",2,902,"416-3","Alloy 617",314626,"Plate"
186.73,0.00284,"Trend",,12.97,"CapPass","Cycle 2",2,903,"416-3","Alloy 617",314626,"Plate"
186.23,0.00286,"Trend",,12.97,"CapPass","Cycle 2",2,904,"416-3","Alloy 617",314626,"Plate"
184.21,0.00289,"Trend",,12.98,"CapPass","Cycle 2",2,905,"416-3","Alloy 617",314626,"Plate"
165.53,0.00286,"Trend",,13.01,"CapPass","Cycle 2",2,906,"416-3","Alloy 617",314626,"Plate"
159.80,0.00283,"Trend",,13.02,"CapPass","Cycle 2",2,907,"416-3","Alloy 617",314626,"Plate"
155.06,0.00280,"Trend",,13.02,"CapPass","Cycle 2",2,908,"416-3","Alloy 617",314626,"Plate"
151.24,0.00278,"Trend",,13.03,"CapPass","Cycle 2",2,909,"416-3","Alloy 617",314626,"Plate"
147.78,0.00275,"Trend",,13.04,"CapPass","Cycle 2",2,910,"416-3","Alloy 617",314626,"Plate"
144.66,0.00272,"Trend",,13.04,"CapPass","Cycle 2",2,911,"416-3","Alloy 617",314626,"Plate"
141.80,0.00270,"Trend",,13.05,"CapPass","Cycle 2",2,912,"416-3","Alloy 617",314626,"Plate"
139.04,0.00267,"Trend",,13.05,"CapPass","Cycle 2",2,913,"416-3","Alloy 617",314626,"Plate"
136.77,0.00264,"Trend",,13.06,"CapPass","Cycle 2",2,914,"416-3","Alloy 617",314626,"Plate"
134.71,0.00262,"Trend",,13.07,"CapPass","Cycle 2",2,915,"416-3","Alloy 617",314626,"Plate"
133.09,0.00259,"Trend",,13.08,"CapPass","Cycle 2",2,916,"416-3","Alloy 617",314626,"Plate"
132.03,0.00256,"Trend",,13.09,"CapPass","Cycle 2",2,917,"416-3","Alloy 617",314626,"Plate"
125.31,0.00254,"Trend",,13.24,"CapPass","Cycle 2",2,918,"416-3","Alloy 617",314626,"Plate"
120.84,0.00251,"Trend",,13.26,"CapPass","Cycle 2",2,919,"416-3","Alloy 617",314626,"Plate"
117.21,0.00249,"Trend",,13.28,"CapPass","Cycle 2",2,920,"416-3","Alloy 617",314626,"Plate"
113.60,0.00246,"Trend",,13.29,"CapPass","Cycle 2",2,921,"416-3","Alloy 617",314626,"Plate"
110.24,0.00244,"Trend",,13.31,"CapPass","Cycle 2",2,922,"416-3","Alloy 617",314626,"Plate"
107.13,0.00241,"Trend",,13.33,"CapPass","Cycle 2",2,923,"416-3","Alloy 617",314626,"Plate"
103.86,0.00239,"Trend",,13.36,"CapPass","Cycle 2",2,924,"416-3","Alloy 617",314626,"Plate"
100.58,0.00236,"Trend",,13.39,"CapPass","Cycle 2",2,925,"416-3","Alloy 617",314626,"Plate"
97.05,0.00233,"Trend",,13.42,"CapPass","Cycle 2",2,926,"416-3","Alloy 617",314626,"Plate"
93.55,0.00231,"Trend",,13.44,"CapPass","Cycle 2",2,927,"416-3","Alloy 617",314626,"Plate"
89.94,0.00228,"Trend",,13.47,"CapPass","Cycle 2",2,928,"416-3","Alloy 617",314626,"Plate"
86.17,0.00226,"Trend",,13.50,"CapPass","Cycle 2",2,929,"416-3","Alloy 617",314626,"Plate"
82.41,0.00223,"Trend",,13.53,"CapPass","Cycle 2",2,930,"416-3","Alloy 617",314626,"Plate"
78.72,0.00221,"Trend",,13.55,"CapPass","Cycle 2",2,931,"416-3","Alloy 617",314626,"Plate"
75.15,0.00218,"Trend",,13.58,"CapPass","Cycle 2",2,932,"416-3","Alloy 617",314626,"Plate"
71.63,0.00216,"Trend",,13.61,"CapPass","Cycle 2",2,933,"416-3","Alloy 617",314626,"Plate"
68.06,0.00213,"Trend",,13.63,"CapPass","Cycle 2",2,934,"416-3","Alloy 617",314626,"Plate"
64.27,0.00210,"Trend",,13.66,"CapPass","Cycle 2",2,935,"416-3","Alloy 617",314626,"Plate"
60.47,0.00208,"Trend",,13.69,"CapPass","Cycle 2",2,936,"416-3","Alloy 617",314626,"Plate"
56.55,0.00205,"Trend",,13.72,"CapPass","Cycle 2",2,937,"416-3","Alloy 617",314626,"Plate"
52.66,0.00203,"Trend",,13.74,"CapPass","Cycle 2",2,938,"416-3","Alloy 617",314626,"Plate"
48.65,0.00200,"Trend",,13.77,"CapPass","Cycle 2",2,939,"416-3","Alloy 617",314626,"Plate"
44.68,0.00198,"Trend",,13.80,"CapPass","Cycle 2",2,940,"416-3","Alloy 617",314626,"Plate"
40.57,0.00195,"Trend",,13.83,"CapPass","Cycle 2",2,941,"416-3","Alloy 617",314626,"Plate"
36.67,0.00193,"Trend",,13.85,"CapPass","Cycle 2",2,942,"416-3","Alloy 617",314626,"Plate"
34.19,0.00191,"Trend",,13.87,"CapPass","Cycle 2",2,943,"416-3","Alloy 617",314626,"Plate"
32.77,0.00190,"Trend",,13.88,"CapPass","Cycle 2",2,944,"416-3","Alloy 617",314626,"Plate"
28.75,0.00188,"Trend",,13.90,"CapPass","Cycle 2",2,945,"416-3","Alloy 617",314626,"Plate"
24.86,0.00185,"Trend",,13.93,"CapPass","Cycle 2",2,946,"416-3","Alloy 617",314626,"Plate"
20.67,0.00183,"Trend",,13.96,"CapPass","Cycle 2",2,947,"416-3","Alloy 617",314626,"Plate"
16.53,0.00180,"Trend",,13.99,"CapPass","Cycle 2",2,948,"416-3","Alloy 617",314626,"Plate"
12.72,0.00178,"Trend",,14.01,"CapPass","Cycle 2",2,949,"416-3","Alloy 617",314626,"Plate"
8.66,0.00175,"Trend",,14.04,"CapPass","Cycle 2",2,950,"416-3","Alloy 617",314626,"Plate"
4.51,0.00172,"Trend",,14.07,"CapPass","Cycle 2",2,951,"416-3","Alloy 617",314626,"Plate"
0.59,0.00170,"Trend",,14.09,"CapPass","Cycle 2",2,952,"416-3","Alloy 617",314626,"Plate"
-3.58,0.00167,"Trend",,14.12,"CapPass","Cycle 2",2,953,"416-3","Alloy 617",314626,"Plate"
-7.55,0.00165,"Trend",,14.15,"CapPass","Cycle 2",2,954,"416-3","Alloy 617",314626,"Plate"
-11.18,0.00162,"Trend",,14.17,"CapPass","Cycle 2",2,955,"416-3","Alloy 617",314626,"Plate"
-15.16,0.00160,"Trend",,14.20,"CapPass","Cycle 2",2,956,"416-3","Alloy 617",314626,"Plate"
-18.47,0.00157,"Trend",,14.23,"CapPass","Cycle 2",2,957,"416-3","Alloy 617",314626,"Plate"
-25.26,0.00155,"Trend",,14.34,"CapPass","Cycle 2",2,958,"416-3","Alloy 617",314626,"Plate"
-31.67,0.00152,"Trend",,14.36,"CapPass","Cycle 2",2,959,"416-3","Alloy 617",314626,"Plate"
-37.15,0.00150,"Trend",,14.37,"CapPass","Cycle 2",2,960,"416-3","Alloy 617",314626,"Plate"
-41.52,0.00147,"Trend",,14.38,"CapPass","Cycle 2",2,961,"416-3","Alloy 617",314626,"Plate"
-45.22,0.00145,"Trend",,14.39,"CapPass","Cycle 2",2,962,"416-3","Alloy 617",314626,"Plate"
-48.45,0.00142,"Trend",,14.40,"CapPass","Cycle 2",2,963,"416-3","Alloy 617",314626,"Plate"
-51.15,0.00140,"Trend",,14.41,"CapPass","Cycle 2",2,964,"416-3","Alloy 617",314626,"Plate"
-53.43,0.00137,"Trend",,14.42,"CapPass","Cycle 2",2,965,"416-3","Alloy 617",314626,"Plate"
-55.55,0.00134,"Trend",,14.44,"CapPass","Cycle 2",2,966,"416-3","Alloy 617",314626,"Plate"
-57.22,0.00132,"Trend",,14.46,"CapPass","Cycle 2",2,967,"416-3","Alloy 617",314626,"Plate"
-60.61,0.00129,"Trend",,14.53,"CapPass","Cycle 2",2,968,"416-3","Alloy 617",314626,"Plate"
-65.90,0.00127,"Trend",,14.57,"CapPass","Cycle 2",2,969,"416-3","Alloy 617",314626,"Plate"
-69.95,0.00124,"Trend",,14.60,"CapPass","Cycle 2",2,970,"416-3","Alloy 617",314626,"Plate"
-73.58,0.00122,"Trend",,14.62,"CapPass","Cycle 2",2,971,"416-3","Alloy 617",314626,"Plate"
-77.20,0.00119,"Trend",,14.64,"CapPass","Cycle 2",2,972,"416-3","Alloy 617",314626,"Plate"
-80.42,0.00117,"Trend",,14.67,"CapPass","Cycle 2",2,973,"416-3","Alloy 617",314626,"Plate"
-83.43,0.00114,"Trend",,14.69,"CapPass","Cycle 2",2,974,"416-3","Alloy 617",314626,"Plate"
-86.60,0.00112,"Trend",,14.72,"CapPass","Cycle 2",2,975,"416-3","Alloy 617",314626,"Plate"
-89.94,0.00109,"Trend",,14.75,"CapPass","Cycle 2",2,976,"416-3","Alloy 617",314626,"Plate"
-93.34,0.00106,"Trend",,14.78,"CapPass","Cycle 2",2,977,"416-3","Alloy 617",314626,"Plate"
-96.99,0.00104,"Trend",,14.81,"CapPass","Cycle 2",2,978,"416-3","Alloy 617",314626,"Plate"
-100.69,0.00101,"Trend",,14.84,"CapPass","Cycle 2",2,979,"416-3","Alloy 617",314626,"Plate"
-104.26,0.00099,"Trend",,14.87,"CapPass","Cycle 2",2,980,"416-3","Alloy 617",314626,"Plate"
-104.52,0.00099,"Trend",,14.87,"CapPass","Cycle 2",2,981,"416-3","Alloy 617",314626,"Plate"
-107.80,0.00096,"Trend",,14.89,"CapPass","Cycle 2",2,982,"416-3","Alloy 617",314626,"Plate"
-111.21,0.00094,"Trend",,14.92,"CapPass","Cycle 2",2,983,"416-3","Alloy 617",314626,"Plate"
-114.71,0.00091,"Trend",,14.95,"CapPass","Cycle 2",2,984,"416-3","Alloy 617",314626,"Plate"
-118.50,0.00089,"Trend",,14.98,"CapPass","Cycle 2",2,985,"416-3","Alloy 617",314626,"Plate"
-122.07,0.00086,"Trend",,15.00,"CapPass","Cycle 2",2,986,"416-3","Alloy 617",314626,"Plate"
-125.42,0.00084,"Trend",,15.03,"CapPass","Cycle 2",2,987,"416-3","Alloy 617",314626,"Plate"
-128.67,0.00081,"Trend",,15.05,"CapPass","Cycle 2",2,988,"416-3","Alloy 617",314626,"Plate"
-131.69,0.00078,"Trend",,15.07,"CapPass","Cycle 2",2,989,"416-3","Alloy 617",314626,"Plate"
-134.29,0.00076,"Trend",,15.09,"CapPass","Cycle 2",2,990,"416-3","Alloy 617",314626,"Plate"
-136.30,0.00073,"Trend",,15.10,"CapPass","Cycle 2",2,991,"416-3","Alloy 617",314626,"Plate"
-138.01,0.00071,"Trend",,15.12,"CapPass","Cycle 2",2,992,"416-3","Alloy 617",314626,"Plate"
-139.16,0.00068,"Trend",,15.13,"CapPass","Cycle 2",2,993,"416-3","Alloy 617",314626,"Plate"
-140.07,0.00066,"Trend",,15.14,"CapPass","Cycle 2",2,994,"416-3","Alloy 617",314626,"Plate"
-140.82,0.00063,"Trend",,15.15,"CapPass","Cycle 2",2,995,"416-3","Alloy 617",314626,"Plate"
-141.32,0.00060,"Trend",,15.16,"CapPass","Cycle 2",2,996,"416-3","Alloy 617",314626,"Plate"
-141.43,0.00058,"Trend",,15.18,"CapPass","Cycle 2",2,997,"416-3","Alloy 617",314626,"Plate"
-142.44,0.00055,"Trend",,15.27,"CapPass","Cycle 2",2,998,"416-3","Alloy 617",314626,"Plate"
-147.48,0.00053,"Trend",,15.30,"CapPass","Cycle 2",2,999,"416-3","Alloy 617",314626,"Plate"
-150.87,0.00050,"Trend",,15.32,"CapPass","Cycle 2",2,1000,"416-3","Alloy 617",314626,"Plate"
-150.70,0.00048,"Trend",,15.34,"CapPass","Cycle 2",2,1001,"416-3","Alloy 617",314626,"Plate"
-151.10,0.00045,"Trend",,15.34,"CapPass","Cycle 2",2,1002,"416-3","Alloy 617",314626,"Plate"
-151.66,0.00042,"Trend",,15.35,"CapPass","Cycle 2",2,1003,"416-3","Alloy 617",314626,"Plate"
-152.06,0.00039,"Trend",,15.36,"CapPass","Cycle 2",2,1004,"416-3","Alloy 617",314626,"Plate"
-152.30,0.00036,"Trend",,15.36,"CapPass","Cycle 2",2,1005,"416-3","Alloy 617",314626,"Plate"
-152.58,0.00034,"Trend",,15.36,"CapPass","Cycle 2",2,1006,"416-3","Alloy 617",314626,"Plate"
-152.75,0.00031,"Trend",,15.37,"CapPass","Cycle 2",2,1007,"416-3","Alloy 617",314626,"Plate"
-152.80,0.00028,"Trend",,15.37,"CapPass","Cycle 2",2,1008,"416-3","Alloy 617",314626,"Plate"
-152.74,0.00025,"Trend",,15.38,"CapPass","Cycle 2",2,1009,"416-3","Alloy 617",314626,"Plate"
-152.44,0.00023,"Trend",,15.38,"CapPass","Cycle 2",2,1010,"416-3","Alloy 617",314626,"Plate"
-151.55,0.00020,"Trend",,15.39,"CapPass","Cycle 2",2,1011,"416-3","Alloy 617",314626,"Plate"
-147.06,0.00018,"Trend",,15.40,"CapPass","Cycle 2",2,1012,"416-3","Alloy 617",314626,"Plate"
-136.42,0.00020,"Trend",,15.42,"CapPass","Cycle 2",2,1013,"416-3","Alloy 617",314626,"Plate"
-131.79,0.00023,"Trend",,15.43,"CapPass","Cycle 2",2,1014,"416-3","Alloy 617",314626,"Plate"
-128.04,0.00026,"Trend",,15.44,"CapPass","Cycle 2",2,1015,"416-3","Alloy 617",314626,"Plate"
-124.78,0.00028,"Trend",,15.45,"CapPass","Cycle 2",2,1016,"416-3","Alloy 617",314626,"Plate"
-122.38,0.00031,"Trend",,15.46,"CapPass","Cycle 2",2,1017,"416-3","Alloy 617",314626,"Plate"
-120.45,0.00034,"Trend",,15.47,"CapPass","Cycle 2",2,1018,"416-3","Alloy 617",314626,"Plate"
-119.88,0.00036,"Trend",,15.49,"CapPass","Cycle 2",2,1019,"416-3","Alloy 617",314626,"Plate"
-133.44,0.00033,"Trend",,15.54,"CapPass","Cycle 2",2,1020,"416-3","Alloy 617",314626,"Plate"
-137.72,0.00031,"Trend",,15.55,"CapPass","Cycle 2",2,1021,"416-3","Alloy 617",314626,"Plate"
-141.42,0.00028,"Trend",,15.56,"CapPass","Cycle 2",2,1022,"416-3","Alloy 617",314626,"Plate"
-144.84,0.00026,"Trend",,15.57,"CapPass","Cycle 2",2,1023,"416-3","Alloy 617",314626,"Plate"
-147.87,0.00023,"Trend",,15.58,"CapPass","Cycle 2",2,1024,"416-3","Alloy 617",314626,"Plate"
-150.71,0.00020,"Trend",,15.59,"CapPass","Cycle 2",2,1025,"416-3","Alloy 617",314626,"Plate"
-153.07,0.00018,"Trend",,15.60,"CapPass","Cycle 2",2,1026,"416-3","Alloy 617",314626,"Plate"
-155.13,0.00015,"Trend",,15.61,"CapPass","Cycle 2",2,1027,"416-3","Alloy 617",314626,"Plate"
-156.69,0.00013,"Trend",,15.63,"CapPass","Cycle 2",2,1028,"416-3","Alloy 617",314626,"Plate"
-158.16,0.00010,"Trend",,15.68,"CapPass","Cycle 2",2,1029,"416-3","Alloy 617",314626,"Plate"
-162.13,0.00007,"Trend",,15.73,"CapPass","Cycle 2",2,1030,"416-3","Alloy 617",314626,"Plate"
-165.38,0.00005,"Trend",,15.76,"CapPass","Cycle 2",2,1031,"416-3","Alloy 617",314626,"Plate"
-164.75,0.00002,"Trend",,15.78,"CapPass","Cycle 2",2,1032,"416-3","Alloy 617",314626,"Plate"
-164.85,-0.00000,"Trend",,15.79,"CapPass","Cycle 2",2,1033,"416-3","Alloy 617",314626,"Plate"
-163.77,-0.00003,"Trend",,15.79,"CapPass","Cycle 2",2,1034,"416-3","Alloy 617",314626,"Plate"
-163.70,-0.00006,"Trend",,15.80,"CapPass","Cycle 2",2,1035,"416-3","Alloy 617",314626,"Plate"
-163.96,-0.00009,"Trend",,15.80,"CapPass","Cycle 2",2,1036,"416-3","Alloy 617",314626,"Plate"
-164.15,-0.00012,"Trend",,15.80,"CapPass","Cycle 2",2,1037,"416-3","Alloy 617",314626,"Plate"
-164.32,-0.00016,"Trend",,15.81,"CapPass","Cycle 2",2,1038,"416-3","Alloy 617",314626,"Plate"
-164.38,-0.00018,"Trend",,15.81,"CapPass","Cycle 2",2,1039,"416-3","Alloy 617",314626,"Plate"
-164.40,-0.00021,"Trend",,15.81,"CapPass","Cycle 2",2,1040,"416-3","Alloy 617",314626,"Plate"
-164.39,-0.00025,"Trend",,15.81,"CapPass","Cycle 2",2,1041,"416-3","Alloy 617",314626,"Plate"
-164.32,-0.00028,"Trend",,15.82,"CapPass","Cycle 2",2,1042,"416-3","Alloy 617",314626,"Plate"
-164.10,-0.00031,"Trend",,15.82,"CapPass","Cycle 2",2,1043,"416-3","Alloy 617",314626,"Plate"
-163.77,-0.00034,"Trend",,15.82,"CapPass","Cycle 2",2,1044,"416-3","Alloy 617",314626,"Plate"
-162.96,-0.00037,"Trend",,15.83,"CapPass","Cycle 2",2,1045,"416-3","Alloy 617",314626,"Plate"
-161.21,-0.00040,"Trend",,15.83,"CapPass","Cycle 2",2,1046,"416-3","Alloy 617",314626,"Plate"
-156.88,-0.00042,"Trend",,15.84,"CapPass","Cycle 2",2,1047,"416-3","Alloy 617",314626,"Plate"
-138.34,-0.00040,"Trend",,15.86,"CapPass","Cycle 2",2,1048,"416-3","Alloy 617",314626,"Plate"
-131.49,-0.00037,"Trend",,15.87,"CapPass","Cycle 2",2,1049,"416-3","Alloy 617",314626,"Plate"
-130.53,-0.00036,"Trend",,15.87,"CapPass","Cycle 2",2,1050,"416-3","Alloy 617",314626,"Plate"
-126.64,-0.00034,"Trend",,15.87,"CapPass","Cycle 2",2,1051,"416-3","Alloy 617",314626,"Plate"
-121.94,-0.00031,"Trend",,15.88,"CapPass","Cycle 2",2,1052,"416-3","Alloy 617",314626,"Plate"
-117.50,-0.00028,"Trend",,15.88,"CapPass","Cycle 2",2,1053,"416-3","Alloy 617",314626,"Plate"
-113.40,-0.00025,"Trend",,15.89,"CapPass","Cycle 2",2,1054,"416-3","Alloy 617",314626,"Plate"
-109.57,-0.00022,"Trend",,15.89,"CapPass","Cycle 2",2,1055,"416-3","Alloy 617",314626,"Plate"
-106.21,-0.00019,"Trend",,15.90,"CapPass","Cycle 2",2,1056,"416-3","Alloy 617",314626,"Plate"
-103.37,-0.00016,"Trend",,15.90,"CapPass","Cycle 2",2,1057,"416-3","Alloy 617",314626,"Plate"
-101.01,-0.00013,"Trend",,15.91,"CapPass","Cycle 2",2,1058,"416-3","Alloy 617",314626,"Plate"
-99.18,-0.00011,"Trend",,15.91,"CapPass","Cycle 2",2,1059,"416-3","Alloy 617",314626,"Plate"
-97.77,-0.00008,"Trend",,15.92,"CapPass","Cycle 2",2,1060,"416-3","Alloy 617",314626,"Plate"
-96.97,-0.00005,"Trend",,15.92,"CapPass","Cycle 2",2,1061,"416-3","Alloy 617",314626,"Plate"
-97.22,-0.00003,"Trend",,15.93,"CapPass","Cycle 2",2,1062,"416-3","Alloy 617",314626,"Plate"
-117.61,-0.00005,"Trend",,15.98,"CapPass","Cycle 2",2,1063,"416-3","Alloy 617",314626,"Plate"
-122.66,-0.00008,"Trend",,15.98,"CapPass","Cycle 2",2,1064,"416-3","Alloy 617",314626,"Plate"
-126.95,-0.00011,"Trend",,15.99,"CapPass","Cycle 2",2,1065,"416-3","Alloy 617",314626,"Plate"
-130.54,-0.00013,"Trend",,16.00,"CapPass","Cycle 2",2,1066,"416-3","Alloy 617",314626,"Plate"
-133.93,-0.00016,"Trend",,16.00,"CapPass","Cycle 2",2,1067,"416-3","Alloy 617",314626,"Plate"
-136.97,-0.00018,"Trend",,16.01,"CapPass","Cycle 2",2,1068,"416-3","Alloy 617",314626,"Plate"
-139.84,-0.00021,"Trend",,16.01,"CapPass","Cycle 2",2,1069,"416-3","Alloy 617",314626,"Plate"
-142.79,-0.00024,"Trend",,16.02,"CapPass","Cycle 2",2,1070,"416-3","Alloy 617",314626,"Plate"
-145.15,-0.00026,"Trend",,16.03,"CapPass","Cycle 2",2,1071,"416-3","Alloy 617",314626,"Plate"
-147.35,-0.00029,"Trend",,16.04,"CapPass","Cycle 2",2,1072,"416-3","Alloy 617",314626,"Plate"
-149.12,-0.00032,"Trend",,16.04,"CapPass","Cycle 2",2,1073,"416-3","Alloy 617",314626,"Plate"
-150.36,-0.00035,"Trend",,16.06,"CapPass","Cycle 2",2,1074,"416-3","Alloy 617",314626,"Plate"
-150.54,-0.00037,"Trend",,16.07,"CapPass","Cycle 2",2,1075,"416-3","Alloy 617",314626,"Plate"
-155.56,-0.00040,"Trend",,16.22,"CapPass","Cycle 2",2,1076,"416-3","Alloy 617",314626,"Plate"
-159.21,-0.00042,"Trend",,16.23,"CapPass","Cycle 2",2,1077,"416-3","Alloy 617",314626,"Plate"
-162.56,-0.00045,"Trend",,16.25,"CapPass","Cycle 2",2,1078,"416-3","Alloy 617",314626,"Plate"
-165.47,-0.00047,"Trend",,16.27,"CapPass","Cycle 2",2,1079,"416-3","Alloy 617",314626,"Plate"
-168.06,-0.00050,"Trend",,16.29,"CapPass","Cycle 2",2,1080,"416-3","Alloy 617",314626,"Plate"
-170.54,-0.00052,"Trend",,16.31,"CapPass","Cycle 2",2,1081,"416-3","Alloy 617",314626,"Plate"
-167.00,-0.00055,"Trend",,16.33,"CapPass","Cycle 2",2,1082,"416-3","Alloy 617",314626,"Plate"
-167.65,-0.00058,"Trend",,16.34,"CapPass","Cycle 2",2,1083,"416-3","Alloy 617",314626,"Plate"
-168.06,-0.00061,"Trend",,16.34,"CapPass","Cycle 2",2,1084,"416-3","Alloy 617",314626,"Plate"
-168.34,-0.00063,"Trend",,16.34,"CapPass","Cycle 2",2,1085,"416-3","Alloy 617",314626,"Plate"
-168.67,-0.00066,"Trend",,16.35,"CapPass","Cycle 2",2,1086,"416-3","Alloy 617",314626,"Plate"
-168.91,-0.00069,"Trend",,16.35,"CapPass","Cycle 2",2,1087,"416-3","Alloy 617",314626,"Plate"
-168.74,-0.00072,"Trend",,16.36,"CapPass","Cycle 2",2,1088,"416-3","Alloy 617",314626,"Plate"
-154.60,-0.00069,"Trend",,16.42,"CapPass","Cycle 2",2,1089,"416-3","Alloy 617",314626,"Plate"
-152.04,-0.00066,"Trend",,16.44,"CapPass","Cycle 2",2,1090,"416-3","Alloy 617",314626,"Plate"
-150.79,-0.00064,"Trend",,16.46,"CapPass","Cycle 2",2,1091,"416-3","Alloy 617",314626,"Plate"
-162.06,-0.00067,"Trend",,16.52,"CapPass","Cycle 2",2,1092,"416-3","Alloy 617",314626,"Plate"
-166.25,-0.00069,"Trend",,16.53,"CapPass","Cycle 2",2,1093,"416-3","Alloy 617",314626,"Plate"
-169.67,-0.00072,"Trend",,16.54,"CapPass","Cycle 2",2,1094,"416-3","Alloy 617",314626,"Plate"
-172.81,-0.00074,"Trend",,16.55,"CapPass","Cycle 2",2,1095,"416-3","Alloy 617",314626,"Plate"
-175.64,-0.00077,"Trend",,16.57,"CapPass","Cycle 2",2,1096,"416-3","Alloy 617",314626,"Plate"
-175.02,-0.00079,"Trend",,16.58,"CapPass","Cycle 2",2,1097,"416-3","Alloy 617",314626,"Plate"
-175.73,-0.00082,"Trend",,16.58,"CapPass","Cycle 2",2,1098,"416-3","Alloy 617",314626,"Plate"
-176.13,-0.00085,"Trend",,16.59,"CapPass","Cycle 2",2,1099,"416-3","Alloy 617",314626,"Plate"
-176.47,-0.00088,"Trend",,16.59,"CapPass","Cycle 2",2,1100,"416-3","Alloy 617",314626,"Plate"
-176.74,-0.00090,"Trend",,16.59,"CapPass","Cycle 2",2,1101,"416-3","Alloy 617",314626,"Plate"
-176.94,-0.00093,"Trend",,16.60,"CapPass","Cycle 2",2,1102,"416-3","Alloy 617",314626,"Plate"
-177.09,-0.00096,"Trend",,16.60,"CapPass","Cycle 2",2,1103,"416-3","Alloy 617",314626,"Plate"
-177.09,-0.00099,"Trend",,16.60,"CapPass","Cycle 2",2,1104,"416-3","Alloy 617",314626,"Plate"
-177.00,-0.00101,"Trend",,16.61,"CapPass","Cycle 2",2,1105,"416-3","Alloy 617",314626,"Plate"
-176.62,-0.00104,"Trend",,16.61,"CapPass","Cycle 2",2,1106,"416-3","Alloy 617",314626,"Plate"
-175.59,-0.00107,"Trend",,16.62,"CapPass","Cycle 2",2,1107,"416-3","Alloy 617",314626,"Plate"
-154.30,-0.00104,"Trend",,16.66,"CapPass","Cycle 2",2,1108,"416-3","Alloy 617",314626,"Plate"
-149.98,-0.00101,"Trend",,16.67,"CapPass","Cycle 2",2,1109,"416-3","Alloy 617",314626,"Plate"
-146.35,-0.00098,"Trend",,16.68,"CapPass","Cycle 2",2,1110,"416-3","Alloy 617",314626,"Plate"
-143.37,-0.00096,"Trend",,16.68,"CapPass","Cycle 2",2,1111,"416-3","Alloy 617",314626,"Plate"
-140.91,-0.00093,"Trend",,16.69,"CapPass","Cycle 2",2,1112,"416-3","Alloy 617",314626,"Plate"
-138.75,-0.00090,"Trend",,16.70,"CapPass","Cycle 2",2,1113,"416-3","Alloy 617",314626,"Plate"
-137.24,-0.00087,"Trend",,16.71,"CapPass","Cycle 2",2,1114,"416-3","Alloy 617",314626,"Plate"
-137.01,-0.00085,"Trend",,16.72,"CapPass","Cycle 2",2,1115,"416-3","Alloy 617",314626,"Plate"
-153.68,-0.00087,"Trend",,16.77,"CapPass","Cycle 2",2,1116,"416-3","Alloy 617",314626,"Plate"
-158.47,-0.00090,"Trend",,16.78,"CapPass","Cycle 2",2,1117,"416-3","Alloy 617",314626,"Plate"
-162.72,-0.00093,"Trend",,16.79,"CapPass","Cycle 2",2,1118,"416-3","Alloy 617",314626,"Plate"
-166.17,-0.00095,"Trend",,16.79,"CapPass","Cycle 2",2,1119,"416-3","Alloy 617",314626,"Plate"
-169.44,-0.00098,"Trend",,16.80,"CapPass","Cycle 2",2,1120,"416-3","Alloy 617",314626,"Plate"
-172.25,-0.00100,"Trend",,16.81,"CapPass","Cycle 2",2,1121,"416-3","Alloy 617",314626,"Plate"
-174.92,-0.00103,"Trend",,16.82,"CapPass","Cycle 2",2,1122,"416-3","Alloy 617",314626,"Plate"
-177.22,-0.00106,"Trend",,16.83,"CapPass","Cycle 2",2,1123,"416-3","Alloy 617",314626,"Plate"
-179.16,-0.00108,"Trend",,16.84,"CapPass","Cycle 2",2,1124,"416-3","Alloy 617",314626,"Plate"
-180.69,-0.00111,"Trend",,16.85,"CapPass","Cycle 2",2,1125,"416-3","Alloy 617",314626,"Plate"
-181.22,-0.00113,"Trend",,16.87,"CapPass","Cycle 2",2,1126,"416-3","Alloy 617",314626,"Plate"
-180.74,-0.00113,"Trend",,16.87,"CapPass","Cycle 2",2,1127,"416-3","Alloy 617",314626,"Plate"
-174.96,-0.00116,"Trend",,16.89,"CapPass","Cycle 2",2,1128,"416-3","Alloy 617",314626,"Plate"
-174.92,-0.00120,"Trend",,16.89,"CapPass","Cycle 2",2,1129,"416-3","Alloy 617",314626,"Plate"
-174.90,-0.00122,"Trend",,16.89,"CapPass","Cycle 2",2,1130,"416-3","Alloy 617",314626,"Plate"
-174.88,-0.00125,"Trend",,16.89,"CapPass","Cycle 2",2,1131,"416-3","Alloy 617",314626,"Plate"
-174.89,-0.00128,"Trend",,16.90,"CapPass","Cycle 2",2,1132,"416-3","Alloy 617",314626,"Plate"
-174.83,-0.00131,"Trend",,16.90,"CapPass","Cycle 2",2,1133,"416-3","Alloy 617",314626,"Plate"
-174.77,-0.00134,"Trend",,16.90,"CapPass","Cycle 2",2,1134,"416-3","Alloy 617",314626,"Plate"
-174.72,-0.00137,"Trend",,16.90,"CapPass","Cycle 2",2,1135,"416-3","Alloy 617",314626,"Plate"
-174.51,-0.00139,"Trend",,16.90,"CapPass","Cycle 2",2,1136,"416-3","Alloy 617",314626,"Plate"
-174.29,-0.00143,"Trend",,16.91,"CapPass","Cycle 2",2,1137,"416-3","Alloy 617",314626,"Plate"
-173.77,-0.00146,"Trend",,16.91,"CapPass","Cycle 2",2,1138,"416-3","Alloy 617",314626,"Plate"
-172.77,-0.00149,"Trend",,16.91,"CapPass","Cycle 2",2,1139,"416-3","Alloy 617",314626,"Plate"
-170.68,-0.00151,"Trend",,16.92,"CapPass","Cycle 2",2,1140,"416-3","Alloy 617",314626,"Plate"
-145.24,-0.00149,"Trend",,16.95,"CapPass","Cycle 2",2,1141,"416-3","Alloy 617",314626,"Plate"
-139.11,-0.00146,"Trend",,16.95,"CapPass","Cycle 2",2,1142,"416-3","Alloy 617",314626,"Plate"
-133.99,-0.00143,"Trend",,16.96,"CapPass","Cycle 2",2,1143,"416-3","Alloy 617",314626,"Plate"
-129.06,-0.00140,"Trend",,16.96,"CapPass","Cycle 2",2,1144,"416-3","Alloy 617",314626,"Plate"
-125.31,-0.00137,"Trend",,16.97,"CapPass","Cycle 2",2,1145,"416-3","Alloy 617",314626,"Plate"
-121.86,-0.00135,"Trend",,16.97,"CapPass","Cycle 2",2,1146,"416-3","Alloy 617",314626,"Plate"
-118.63,-0.00132,"Trend",,16.97,"CapPass","Cycle 2",2,1147,"416-3","Alloy 617",314626,"Plate"
-115.52,-0.00129,"Trend",,16.98,"CapPass","Cycle 2",2,1148,"416-3","Alloy 617",314626,"Plate"
-112.89,-0.00126,"Trend",,16.98,"CapPass","Cycle 2",2,1149,"416-3","Alloy 617",314626,"Plate"
-110.62,-0.00124,"Trend",,16.99,"CapPass","Cycle 2",2,1150,"416-3","Alloy 617",314626,"Plate"
-108.27,-0.00121,"Trend",,16.99,"CapPass","Cycle 2",2,1151,"416-3","Alloy 617",314626,"Plate"
-106.39,-0.00118,"Trend",,17.00,"CapPass","Cycle 2",2,1152,"416-3","Alloy 617",314626,"Plate"
-105.15,-0.00115,"Trend",,17.00,"CapPass","Cycle 2",2,1153,"416-3","Alloy 617",314626,"Plate"
-104.41,-0.00113,"Trend",,17.01,"CapPass","Cycle 2",2,1154,"416-3","Alloy 617",314626,"Plate"
-104.40,-0.00110,"Trend",,17.01,"CapPass","Cycle 2",2,1155,"416-3","Alloy 617",314626,"Plate"
-106.67,-0.00108,"Trend",,17.03,"CapPass","Cycle 2",2,1156,"416-3","Alloy 617",314626,"Plate"
-122.12,-0.00110,"Trend",,17.05,"CapPass","Cycle 2",2,1157,"416-3","Alloy 617",314626,"Plate"
-127.56,-0.00113,"Trend",,17.06,"CapPass","Cycle 2",2,1158,"416-3","Alloy 617",314626,"Plate"
-132.38,-0.00115,"Trend",,17.07,"CapPass","Cycle 2",2,1159,"416-3","Alloy 617",314626,"Plate"
-136.35,-0.00118,"Trend",,17.07,"CapPass","Cycle 2",2,1160,"416-3","Alloy 617",314626,"Plate"
-140.28,-0.00121,"Trend",,17.08,"CapPass","Cycle 2",2,1161,"416-3","Alloy 617",314626,"Plate"
-143.92,-0.00123,"Trend",,17.09,"CapPass","Cycle 2",2,1162,"416-3","Alloy 617",314626,"Plate"
-147.29,-0.00126,"Trend",,17.09,"CapPass","Cycle 2",2,1163,"416-3","Alloy 617",314626,"Plate"
-150.44,-0.00129,"Trend",,17.10,"CapPass","Cycle 2",2,1164,"416-3","Alloy 617",314626,"Plate"
-153.19,-0.00132,"Trend",,17.10,"CapPass","Cycle 2",2,1165,"416-3","Alloy 617",314626,"Plate"
-155.52,-0.00134,"Trend",,17.11,"CapPass","Cycle 2",2,1166,"416-3","Alloy 617",314626,"Plate"
-157.75,-0.00137,"Trend",,17.12,"CapPass","Cycle 2",2,1167,"416-3","Alloy 617",314626,"Plate"
-159.72,-0.00140,"Trend",,17.12,"CapPass","Cycle 2",2,1168,"416-3","Alloy 617",314626,"Plate"
-161.19,-0.00142,"Trend",,17.13,"CapPass","Cycle 2",2,1169,"416-3","Alloy 617",314626,"Plate"
-161.68,-0.00145,"Trend",,17.15,"CapPass","Cycle 2",2,1170,"416-3","Alloy 617",314626,"Plate"
-165.90,-0.00147,"Trend",,17.30,"CapPass","Cycle 2",2,1171,"416-3","Alloy 617",314626,"Plate"
-170.10,-0.00150,"Trend",,17.32,"CapPass","Cycle 2",2,1172,"416-3","Alloy 617",314626,"Plate"
-173.60,-0.00153,"Trend",,17.33,"CapPass","Cycle 2",2,1173,"416-3","Alloy 617",314626,"Plate"
-176.95,-0.00155,"Trend",,17.35,"CapPass","Cycle 2",2,1174,"416-3","Alloy 617",314626,"Plate"
-180.05,-0.00158,"Trend",,17.37,"CapPass","Cycle 2",2,1175,"416-3","Alloy 617",314626,"Plate"
-182.90,-0.00160,"Trend",,17.39,"CapPass","Cycle 2",2,1176,"416-3","Alloy 617",314626,"Plate"
-184.70,-0.00163,"Trend",,17.46,"CapPass","Cycle 2",2,1177,"416-3","Alloy 617",314626,"Plate"
-184.50,-0.00166,"Trend",,17.47,"CapPass","Cycle 2",2,1178,"416-3","Alloy 617",314626,"Plate"
-183.93,-0.00169,"Trend",,17.48,"CapPass","Cycle 2",2,1179,"416-3","Alloy 617",314626,"Plate"
-184.00,-0.00172,"Trend",,17.48,"CapPass","Cycle 2",2,1180,"416-3","Alloy 617",314626,"Plate"
-184.09,-0.00175,"Trend",,17.48,"CapPass","Cycle 2",2,1181,"416-3","Alloy 617",314626,"Plate"
-184.17,-0.00179,"Trend",,17.49,"CapPass","Cycle 2",2,1182,"416-3","Alloy 617",314626,"Plate"
-184.10,-0.00182,"Trend",,17.49,"CapPass","Cycle 2",2,1183,"416-3","Alloy 617",314626,"Plate"
-183.83,-0.00185,"Trend",,17.49,"CapPass","Cycle 2",2,1184,"416-3","Alloy 617",314626,"Plate"
-183.37,-0.00188,"Trend",,17.49,"CapPass","Cycle 2",2,1185,"416-3","Alloy 617",314626,"Plate"
-182.48,-0.00191,"Trend",,17.50,"CapPass","Cycle 2",2,1186,"416-3","Alloy 617",314626,"Plate"
-181.94,-0.00194,"Trend",,17.50,"CapPass","Cycle 2",2,1187,"416-3","Alloy 617",314626,"Plate"
-181.86,-0.00197,"Trend",,17.50,"CapPass","Cycle 2",2,1188,"416-3","Alloy 617",314626,"Plate"
-181.71,-0.00201,"Trend",,17.50,"CapPass","Cycle 2",2,1189,"416-3","Alloy 617",314626,"Plate"
-181.59,-0.00204,"Trend",,17.50,"CapPass","Cycle 2",2,1190,"416-3","Alloy 617",314626,"Plate"
-181.50,-0.00206,"Trend",,17.50,"CapPass","Cycle 2",2,1191,"416-3","Alloy 617",314626,"Plate"
-181.24,-0.00209,"Trend",,17.51,"CapPass","Cycle 2",2,1192,"416-3","Alloy 617",314626,"Plate"
-180.95,-0.00212,"Trend",,17.51,"CapPass","Cycle 2",2,1193,"416-3","Alloy 617",314626,"Plate"
-180.41,-0.00215,"Trend",,17.51,"CapPass","Cycle 2",2,1194,"416-3","Alloy 617",314626,"Plate"
-179.43,-0.00218,"Trend",,17.51,"CapPass","Cycle 2",2,1195,"416-3","Alloy 617",314626,"Plate"
-177.31,-0.00221,"Trend",,17.52,"CapPass","Cycle 2",2,1196,"416-3","Alloy 617",314626,"Plate"
-173.81,-0.00224,"Trend",,17.52,"CapPass","Cycle 2",2,1197,"416-3","Alloy 617",314626,"Plate"
-144.16,-0.00221,"Trend",,17.55,"CapPass","Cycle 2",2,1198,"416-3","Alloy 617",314626,"Plate"
-136.83,-0.00218,"Trend",,17.55,"CapPass","Cycle 2",2,1199,"416-3","Alloy 617",314626,"Plate"
-131.03,-0.00215,"Trend",,17.56,"CapPass","Cycle 2",2,1200,"416-3","Alloy 617",314626,"Plate"
-125.23,-0.00212,"Trend",,17.56,"CapPass","Cycle 2",2,1201,"416-3","Alloy 617",314626,"Plate"
-119.61,-0.00209,"Trend",,17.56,"CapPass","Cycle 2",2,1202,"416-3","Alloy 617",314626,"Plate"
-115.55,-0.00206,"Trend",,17.57,"CapPass","Cycle 2",2,1203,"416-3","Alloy 617",314626,"Plate"
-111.57,-0.00203,"Trend",,17.57,"CapPass","Cycle 2",2,1204,"416-3","Alloy 617",314626,"Plate"
-107.87,-0.00201,"Trend",,17.57,"CapPass","Cycle 2",2,1205,"416-3","Alloy 617",314626,"Plate"
-104.20,-0.00198,"Trend",,17.58,"CapPass","Cycle 2",2,1206,"416-3","Alloy 617",314626,"Plate"
-100.94,-0.00195,"Trend",,17.58,"CapPass","Cycle 2",2,1207,"416-3","Alloy 617",314626,"Plate"
-97.92,-0.00192,"Trend",,17.58,"CapPass","Cycle 2",2,1208,"416-3","Alloy 617",314626,"Plate"
-95.08,-0.00189,"Trend",,17.58,"CapPass","Cycle 2",2,1209,"416-3","Alloy 617",314626,"Plate"
-92.54,-0.00187,"Trend",,17.59,"CapPass","Cycle 2",2,1210,"416-3","Alloy 617",314626,"Plate"
-90.33,-0.00184,"Trend",,17.59,"CapPass","Cycle 2",2,1211,"416-3","Alloy 617",314626,"Plate"
-88.42,-0.00181,"Trend",,17.59,"CapPass","Cycle 2",2,1212,"416-3","Alloy 617",314626,"Plate"
-86.34,-0.00178,"Trend",,17.60,"CapPass","Cycle 2",2,1213,"416-3","Alloy 617",314626,"Plate"
-84.70,-0.00175,"Trend",,17.60,"CapPass","Cycle 2",2,1214,"416-3","Alloy 617",314626,"Plate"
-83.59,-0.00172,"Trend",,17.61,"CapPass","Cycle 2",2,1215,"416-3","Alloy 617",314626,"Plate"
-82.91,-0.00169,"Trend",,17.61,"CapPass","Cycle 2",2,1216,"416-3","Alloy 617",314626,"Plate"
-82.88,-0.00167,"Trend",,17.62,"CapPass","Cycle 2",2,1217,"416-3","Alloy 617",314626,"Plate"
-83.83,-0.00164,"Trend",,17.62,"CapPass","Cycle 2",2,1218,"416-3","Alloy 617",314626,"Plate"
-108.57,-0.00167,"Trend",,17.66,"CapPass","Cycle 2",2,1219,"416-3","Alloy 617",314626,"Plate"
-113.79,-0.00169,"Trend",,17.67,"CapPass","Cycle 2",2,1220,"416-3","Alloy 617",314626,"Plate"
-119.12,-0.00172,"Trend",,17.67,"CapPass","Cycle 2",2,1221,"416-3","Alloy 617",314626,"Plate"
-123.40,-0.00175,"Trend",,17.68,"CapPass","Cycle 2",2,1222,"416-3","Alloy 617",314626,"Plate"
-127.57,-0.00178,"Trend",,17.68,"CapPass","Cycle 2",2,1223,"416-3","Alloy 617",314626,"Plate"
-131.49,-0.00181,"Trend",,17.69,"CapPass","Cycle 2",2,1224,"416-3","Alloy 617",314626,"Plate"
-135.17,-0.00184,"Trend",,17.69,"CapPass","Cycle 2",2,1225,"416-3","Alloy 617",314626,"Plate"
-138.64,-0.00186,"Trend",,17.70,"CapPass","Cycle 2",2,1226,"416-3","Alloy 617",314626,"Plate"
-141.70,-0.00189,"Trend",,17.70,"CapPass","Cycle 2",2,1227,"416-3","Alloy 617",314626,"Plate"
-144.50,-0.00192,"Trend",,17.71,"CapPass","Cycle 2",2,1228,"416-3","Alloy 617",314626,"Plate"
-146.88,-0.00195,"Trend",,17.71,"CapPass","Cycle 2",2,1229,"416-3","Alloy 617",314626,"Plate"
-149.40,-0.00197,"Trend",,17.72,"CapPass","Cycle 2",2,1230,"416-3","Alloy 617",314626,"Plate"
-151.37,-0.00200,"Trend",,17.72,"CapPass","Cycle 2",2,1231,"416-3","Alloy 617",314626,"Plate"
-152.96,-0.00203,"Trend",,17.73,"CapPass","Cycle 2",2,1232,"416-3","Alloy 617",314626,"Plate"
-154.01,-0.00205,"Trend",,17.74,"CapPass","Cycle 2",2,1233,"416-3","Alloy 617",314626,"Plate"
-154.16,-0.00208,"Trend",,17.75,"CapPass","Cycle 2",2,1234,"416-3","Alloy 617",314626,"Plate"
-143.90,-0.00205,"Trend",,17.82,"CapPass","Cycle 2",2,1235,"416-3","Alloy 617",314626,"Plate"
-146.34,-0.00203,"Trend",,17.87,"CapPass","Cycle 2",2,1236,"416-3","Alloy 617",314626,"Plate"
-156.65,-0.00208,"Trend",,17.91,"CapPass","Cycle 2",2,1237,"416-3","Alloy 617",314626,"Plate"
-160.59,-0.00211,"Trend",,17.93,"CapPass","Cycle 2",2,1238,"416-3","Alloy 617",314626,"Plate"
-163.97,-0.00213,"Trend",,17.94,"CapPass","Cycle 2",2,1239,"416-3","Alloy 617",314626,"Plate"
-167.11,-0.00216,"Trend",,17.95,"CapPass","Cycle 2",2,1240,"416-3","Alloy 617",314626,"Plate"
-169.96,-0.00218,"Trend",,17.97,"CapPass","Cycle 2",2,1241,"416-3","Alloy 617",314626,"Plate"
-172.54,-0.00221,"Trend",,17.99,"CapPass","Cycle 2",2,1242,"416-3","Alloy 617",314626,"Plate"
-175.07,-0.00223,"Trend",,18.01,"CapPass","Cycle 2",2,1243,"416-3","Alloy 617",314626,"Plate"
-177.97,-0.00226,"Trend",,18.05,"CapPass","Cycle 2",2,1244,"416-3","Alloy 617",314626,"Plate"
-181.19,-0.00228,"Trend",,18.08,"CapPass","Cycle 2",2,1245,"416-3","Alloy 617",314626,"Plate"
-185.12,-0.00231,"Trend",,18.11,"CapPass","Cycle 2",2,1246,"416-3","Alloy 617",314626,"Plate"
-188.94,-0.00233,"Trend",,18.14,"CapPass","Cycle 2",2,1247,"416-3","Alloy 617",314626,"Plate"
-188.57,-0.00236,"Trend",,18.17,"CapPass","Cycle 2",2,1248,"416-3","Alloy 617",314626,"Plate"
-187.21,-0.00239,"Trend",,18.19,"CapPass","Cycle 2",2,1249,"416-3","Alloy 617",314626,"Plate"
-188.48,-0.00241,"Trend",,18.20,"CapPass","Cycle 2",2,1250,"416-3","Alloy 617",314626,"Plate"
-189.45,-0.00244,"Trend",,18.21,"CapPass","Cycle 2",2,1251,"416-3","Alloy 617",314626,"Plate"
-190.22,-0.00247,"Trend",,18.21,"CapPass","Cycle 2",2,1252,"416-3","Alloy 617",314626,"Plate"
-190.68,-0.00250,"Trend",,18.22,"CapPass","Cycle 2",2,1253,"416-3","Alloy 617",314626,"Plate"
-189.75,-0.00252,"Trend",,18.23,"CapPass","Cycle 2",2,1254,"416-3","Alloy 617",314626,"Plate"
-188.19,-0.00255,"Trend",,18.24,"CapPass","Cycle 2",2,1255,"416-3","Alloy 617",314626,"Plate"
-187.74,-0.00258,"Trend",,18.25,"CapPass","Cycle 2",2,1256,"416-3","Alloy 617",314626,"Plate"
-187.29,-0.00261,"Trend",,18.25,"CapPass","Cycle 2",2,1257,"416-3","Alloy 617",314626,"Plate"
-186.55,-0.00263,"Trend",,18.26,"CapPass","Cycle 2",2,1258,"416-3","Alloy 617",314626,"Plate"
-184.52,-0.00266,"Trend",,18.27,"CapPass","Cycle 2",2,1259,"416-3","Alloy 617",314626,"Plate"
-172.57,-0.00263,"Trend",,18.30,"CapPass","Cycle 2",2,1260,"416-3","Alloy 617",314626,"Plate"
-168.72,-0.00261,"Trend",,18.31,"CapPass","Cycle 2",2,1261,"416-3","Alloy 617",314626,"Plate"
-165.54,-0.00258,"Trend",,18.33,"CapPass","Cycle 2",2,1262,"416-3","Alloy 617",314626,"Plate"
-163.33,-0.00256,"Trend",,18.34,"CapPass","Cycle 2",2,1263,"416-3","Alloy 617",314626,"Plate"
-161.87,-0.00253,"Trend",,18.35,"CapPass","Cycle 2",2,1264,"416-3","Alloy 617",314626,"Plate"
-163.35,-0.00251,"Trend",,18.37,"CapPass","Cycle 2",2,1265,"416-3","Alloy 617",314626,"Plate"
-173.24,-0.00253,"Trend",,18.41,"CapPass","Cycle 2",2,1266,"416-3","Alloy 617",314626,"Plate"
-178.04,-0.00256,"Trend",,18.42,"CapPass","Cycle 2",2,1267,"416-3","Alloy 617",314626,"Plate"
-182.15,-0.00258,"Trend",,18.43,"CapPass","Cycle 2",2,1268,"416-3","Alloy 617",314626,"Plate"
-185.60,-0.00261,"Trend",,18.44,"CapPass","Cycle 2",2,1269,"416-3","Alloy 617",314626,"Plate"
-188.28,-0.00264,"Trend",,18.45,"CapPass","Cycle 2",2,1270,"416-3","Alloy 617",314626,"Plate"
-190.14,-0.00267,"Trend",,18.46,"CapPass","Cycle 2",2,1271,"416-3","Alloy 617",314626,"Plate"
-190.57,-0.00269,"Trend",,18.48,"CapPass","Cycle 2",2,1272,"416-3","Alloy 617",314626,"Plate"
-174.90,-0.00266,"Trend",,18.54,"CapPass","Cycle 2",2,1273,"416-3","Alloy 617",314626,"Plate"
-170.37,-0.00264,"Trend",,18.55,"CapPass","Cycle 2",2,1274,"416-3","Alloy 617",314626,"Plate"
-166.37,-0.00261,"Trend",,18.56,"CapPass","Cycle 2",2,1275,"416-3","Alloy 617",314626,"Plate"
-162.71,-0.00259,"Trend",,18.57,"CapPass","Cycle 2",2,1276,"416-3","Alloy 617",314626,"Plate"
-159.43,-0.00256,"Trend",,18.58,"CapPass","Cycle 2",2,1277,"416-3","Alloy 617",314626,"Plate"
-156.53,-0.00253,"Trend",,18.60,"CapPass","Cycle 2",2,1278,"416-3","Alloy 617",314626,"Plate"
-153.77,-0.00251,"Trend",,18.61,"CapPass","Cycle 2",2,1279,"416-3","Alloy 617",314626,"Plate"
-151.33,-0.00248,"Trend",,18.62,"CapPass","Cycle 2",2,1280,"416-3","Alloy 617",314626,"Plate"
-149.08,-0.00246,"Trend",,18.64,"CapPass","Cycle 2",2,1281,"416-3","Alloy 617",314626,"Plate"
-146.61,-0.00243,"Trend",,18.68,"CapPass","Cycle 2",2,1282,"416-3","Alloy 617",314626,"Plate"
-141.52,-0.00241,"Trend",,18.74,"CapPass","Cycle 2",2,1283,"416-3","Alloy 617",314626,"Plate"
-136.83,-0.00238,"Trend",,18.77,"CapPass","Cycle 2",2,1284,"416-3","Alloy 617",314626,"Plate"
-132.73,-0.00235,"Trend",,18.79,"CapPass","Cycle 2",2,1285,"416-3","Alloy 617",314626,"Plate"
-128.97,-0.00233,"Trend",,18.82,"CapPass","Cycle 2",2,1286,"416-3","Alloy 617",314626,"Plate"
-125.51,-0.00230,"Trend",,18.84,"CapPass","Cycle 2",2,1287,"416-3","Alloy 617",314626,"Plate"
-122.21,-0.00228,"Trend",,18.86,"CapPass","Cycle 2",2,1288,"416-3","Alloy 617",314626,"Plate"
-121.24,-0.00227,"Trend",,18.87,"CapPass","Cycle 2",2,1289,"416-3","Alloy 617",314626,"Plate"
-119.02,-0.00225,"Trend",,18.88,"CapPass","Cycle 2",2,1290,"416-3","Alloy 617",314626,"Plate"
-115.73,-0.00223,"Trend",,18.91,"CapPass","Cycle 2",2,1291,"416-3","Alloy 617",314626,"Plate"
-112.21,-0.00220,"Trend",,18.94,"CapPass","Cycle 2",2,1292,"416-3","Alloy 617",314626,"Plate"
-108.48,-0.00218,"Trend",,18.97,"CapPass","Cycle 2",2,1293,"416-3","Alloy 617",314626,"Plate"
-104.52,-0.00215,"Trend",,19.00,"CapPass","Cycle 2",2,1294,"416-3","Alloy 617",314626,"Plate"
-100.64,-0.00213,"Trend",,19.03,"CapPass","Cycle 2",2,1295,"416-3","Alloy 617",314626,"Plate"
-96.63,-0.00210,"Trend",,19.06,"CapPass","Cycle 2",2,1296,"416-3","Alloy 617",314626,"Plate"
-92.72,-0.00207,"Trend",,19.08,"CapPass","Cycle 2",2,1297,"416-3","Alloy 617",314626,"Plate"
-88.64,-0.00205,"Trend",,19.11,"CapPass","Cycle 2",2,1298,"416-3","Alloy 617",314626,"Plate"
-84.63,-0.00202,"Trend",,19.14,"CapPass","Cycle 2",2,1299,"416-3","Alloy 617",314626,"Plate"
-80.42,-0.00200,"Trend",,19.17,"CapPass","Cycle 2",2,1300,"416-3","Alloy 617",314626,"Plate"
-76.38,-0.00197,"Trend",,19.19,"CapPass","Cycle 2",2,1301,"416-3","Alloy 617",314626,"Plate"
-72.37,-0.00195,"Trend",,19.22,"CapPass","Cycle 2",2,1302,"416-3","Alloy 617",314626,"Plate"
-68.35,-0.00192,"Trend",,19.25,"CapPass","Cycle 2",2,1303,"416-3","Alloy 617",314626,"Plate"
-64.55,-0.00189,"Trend",,19.27,"CapPass","Cycle 2",2,1304,"416-3","Alloy 617",314626,"Plate"
-60.69,-0.00187,"Trend",,19.30,"CapPass","Cycle 2",2,1305,"416-3","Alloy 617",314626,"Plate"
-56.82,-0.00184,"Trend",,19.33,"CapPass","Cycle 2",2,1306,"416-3","Alloy 617",314626,"Plate"
-52.47,-0.00182,"Trend",,19.36,"CapPass","Cycle 2",2,1307,"416-3","Alloy 617",314626,"Plate"
-48.14,-0.00179,"Trend",,19.39,"CapPass","Cycle 2",2,1308,"416-3","Alloy 617",314626,"Plate"
-43.92,-0.00177,"Trend",,19.41,"CapPass","Cycle 2",2,1309,"416-3","Alloy 617",314626,"Plate"
