Repository: js-molina/fatigue-A617

File: data/850C/Strain rate 0.001/0.60% strain/HTM_A19_Cycles_4164.csv (part 3 of 17)
"Stress Mpa","Strain","Qual State","Qual Exceptions","Elapsed Time Sec","Data State","Cycle Label","Cycle","Count","Sample","Alloy","Heat","Material_Form"
-181.02,-0.00182,"Qualified",,17.43,"CapPass","Cycle 2",2,841,"416-4","Alloy 617",314626,"Plate"
-181.26,-0.00186,"Qualified",,17.43,"CapPass","Cycle 2",2,842,"416-4","Alloy 617",314626,"Plate"
-181.33,-0.00189,"Qualified",,17.44,"CapPass","Cycle 2",2,843,"416-4","Alloy 617",314626,"Plate"
-181.51,-0.00192,"Qualified",,17.44,"CapPass","Cycle 2",2,844,"416-4","Alloy 617",314626,"Plate"
-181.65,-0.00195,"Qualified",,17.44,"CapPass","Cycle 2",2,845,"416-4","Alloy 617",314626,"Plate"
-181.63,-0.00198,"Qualified",,17.44,"CapPass","Cycle 2",2,846,"416-4","Alloy 617",314626,"Plate"
-181.70,-0.00201,"Qualified",,17.45,"CapPass","Cycle 2",2,847,"416-4","Alloy 617",314626,"Plate"
-181.47,-0.00204,"Qualified",,17.45,"CapPass","Cycle 2",2,848,"416-4","Alloy 617",314626,"Plate"
-181.26,-0.00207,"Qualified",,17.45,"CapPass","Cycle 2",2,849,"416-4","Alloy 617",314626,"Plate"
-180.55,-0.00209,"Qualified",,17.46,"CapPass","Cycle 2",2,850,"416-4","Alloy 617",314626,"Plate"
-166.94,-0.00207,"Qualified",,17.50,"CapPass","Cycle 2",2,851,"416-4","Alloy 617",314626,"Plate"
-162.65,-0.00204,"Qualified",,17.50,"CapPass","Cycle 2",2,852,"416-4","Alloy 617",314626,"Plate"
-158.61,-0.00201,"Qualified",,17.51,"CapPass","Cycle 2",2,853,"416-4","Alloy 617",314626,"Plate"
-155.20,-0.00199,"Qualified",,17.52,"CapPass","Cycle 2",2,854,"416-4","Alloy 617",314626,"Plate"
-151.71,-0.00196,"Qualified",,17.53,"CapPass","Cycle 2",2,855,"416-4","Alloy 617",314626,"Plate"
-148.71,-0.00193,"Qualified",,17.54,"CapPass","Cycle 2",2,856,"416-4","Alloy 617",314626,"Plate"
-145.86,-0.00191,"Qualified",,17.55,"CapPass","Cycle 2",2,857,"416-4","Alloy 617",314626,"Plate"
-143.16,-0.00188,"Qualified",,17.57,"CapPass","Cycle 2",2,858,"416-4","Alloy 617",314626,"Plate"
-140.87,-0.00186,"Qualified",,17.58,"CapPass","Cycle 2",2,859,"416-4","Alloy 617",314626,"Plate"
-139.18,-0.00183,"Qualified",,17.61,"CapPass","Cycle 2",2,860,"416-4","Alloy 617",314626,"Plate"
-146.11,-0.00186,"Qualified",,17.71,"CapPass","Cycle 2",2,861,"416-4","Alloy 617",314626,"Plate"
-149.95,-0.00188,"Qualified",,17.74,"CapPass","Cycle 2",2,862,"416-4","Alloy 617",314626,"Plate"
-153.49,-0.00191,"Qualified",,17.77,"CapPass","Cycle 2",2,863,"416-4","Alloy 617",314626,"Plate"
-156.93,-0.00193,"Qualified",,17.79,"CapPass","Cycle 2",2,864,"416-4","Alloy 617",314626,"Plate"
-160.35,-0.00196,"Qualified",,17.82,"CapPass","Cycle 2",2,865,"416-4","Alloy 617",314626,"Plate"
-161.39,-0.00197,"Qualified",,17.83,"CapPass","Cycle 2",2,866,"416-4","Alloy 617",314626,"Plate"
-163.71,-0.00198,"Qualified",,17.85,"CapPass","Cycle 2",2,867,"416-4","Alloy 617",314626,"Plate"
-166.97,-0.00201,"Qualified",,17.87,"CapPass","Cycle 2",2,868,"416-4","Alloy 617",314626,"Plate"
-170.39,-0.00204,"Qualified",,17.90,"CapPass","Cycle 2",2,869,"416-4","Alloy 617",314626,"Plate"
-173.75,-0.00206,"Qualified",,17.93,"CapPass","Cycle 2",2,870,"416-4","Alloy 617",314626,"Plate"
-177.06,-0.00209,"Qualified",,17.96,"CapPass","Cycle 2",2,871,"416-4","Alloy 617",314626,"Plate"
-180.34,-0.00211,"Qualified",,17.98,"CapPass","Cycle 2",2,872,"416-4","Alloy 617",314626,"Plate"
-183.62,-0.00214,"Qualified",,18.01,"CapPass","Cycle 2",2,873,"416-4","Alloy 617",314626,"Plate"
-186.81,-0.00216,"Qualified",,18.04,"CapPass","Cycle 2",2,874,"416-4","Alloy 617",314626,"Plate"
-182.21,-0.00219,"Qualified",,18.10,"CapPass","Cycle 2",2,875,"416-4","Alloy 617",314626,"Plate"
-184.14,-0.00221,"Qualified",,18.11,"CapPass","Cycle 2",2,876,"416-4","Alloy 617",314626,"Plate"
-185.82,-0.00224,"Qualified",,18.12,"CapPass","Cycle 2",2,877,"416-4","Alloy 617",314626,"Plate"
-185.62,-0.00227,"Qualified",,18.13,"CapPass","Cycle 2",2,878,"416-4","Alloy 617",314626,"Plate"
-187.56,-0.00229,"Qualified",,18.15,"CapPass","Cycle 2",2,879,"416-4","Alloy 617",314626,"Plate"
-187.10,-0.00232,"Qualified",,18.18,"CapPass","Cycle 2",2,880,"416-4","Alloy 617",314626,"Plate"
-187.63,-0.00234,"Qualified",,18.19,"CapPass","Cycle 2",2,881,"416-4","Alloy 617",314626,"Plate"
-188.30,-0.00237,"Qualified",,18.20,"CapPass","Cycle 2",2,882,"416-4","Alloy 617",314626,"Plate"
-188.87,-0.00240,"Qualified",,18.20,"CapPass","Cycle 2",2,883,"416-4","Alloy 617",314626,"Plate"
-189.45,-0.00242,"Qualified",,18.21,"CapPass","Cycle 2",2,884,"416-4","Alloy 617",314626,"Plate"
-189.95,-0.00245,"Qualified",,18.22,"CapPass","Cycle 2",2,885,"416-4","Alloy 617",314626,"Plate"
-190.03,-0.00248,"Qualified",,18.23,"CapPass","Cycle 2",2,886,"416-4","Alloy 617",314626,"Plate"
-189.97,-0.00250,"Qualified",,18.24,"CapPass","Cycle 2",2,887,"416-4","Alloy 617",314626,"Plate"
-189.96,-0.00253,"Qualified",,18.25,"CapPass","Cycle 2",2,888,"416-4","Alloy 617",314626,"Plate"
-189.90,-0.00255,"Qualified",,18.26,"CapPass","Cycle 2",2,889,"416-4","Alloy 617",314626,"Plate"
-189.46,-0.00258,"Qualified",,18.27,"CapPass","Cycle 2",2,890,"416-4","Alloy 617",314626,"Plate"
-186.06,-0.00260,"Qualified",,18.46,"CapPass","Cycle 2",2,891,"416-4","Alloy 617",314626,"Plate"
-177.84,-0.00258,"Qualified",,18.56,"CapPass","Cycle 2",2,892,"416-4","Alloy 617",314626,"Plate"
-172.93,-0.00255,"Qualified",,18.60,"CapPass","Cycle 2",2,893,"416-4","Alloy 617",314626,"Plate"
-168.38,-0.00253,"Qualified",,18.63,"CapPass","Cycle 2",2,894,"416-4","Alloy 617",314626,"Plate"
-164.12,-0.00250,"Qualified",,18.66,"CapPass","Cycle 2",2,895,"416-4","Alloy 617",314626,"Plate"
-160.16,-0.00248,"Qualified",,18.68,"CapPass","Cycle 2",2,896,"416-4","Alloy 617",314626,"Plate"
-156.24,-0.00245,"Qualified",,18.71,"CapPass","Cycle 2",2,897,"416-4","Alloy 617",314626,"Plate"
-152.43,-0.00243,"Qualified",,18.74,"CapPass","Cycle 2",2,898,"416-4","Alloy 617",314626,"Plate"
-148.50,-0.00240,"Qualified",,18.76,"CapPass","Cycle 2",2,899,"416-4","Alloy 617",314626,"Plate"
-144.47,-0.00237,"Qualified",,18.79,"CapPass","Cycle 2",2,900,"416-4","Alloy 617",314626,"Plate"
-140.35,-0.00235,"Qualified",,18.82,"CapPass","Cycle 2",2,901,"416-4","Alloy 617",314626,"Plate"
-139.15,-0.00234,"Qualified",,18.83,"CapPass","Cycle 2",2,902,"416-4","Alloy 617",314626,"Plate"
-136.20,-0.00232,"Qualified",,18.85,"CapPass","Cycle 2",2,903,"416-4","Alloy 617",314626,"Plate"
-132.13,-0.00230,"Qualified",,18.88,"CapPass","Cycle 2",2,904,"416-4","Alloy 617",314626,"Plate"
-128.01,-0.00227,"Qualified",,18.91,"CapPass","Cycle 2",2,905,"416-4","Alloy 617",314626,"Plate"
-123.75,-0.00225,"Qualified",,18.94,"CapPass","Cycle 2",2,906,"416-4","Alloy 617",314626,"Plate"
-119.79,-0.00222,"Qualified",,18.97,"CapPass","Cycle 2",2,907,"416-4","Alloy 617",314626,"Plate"
-115.69,-0.00220,"Qualified",,19.00,"CapPass","Cycle 2",2,908,"416-4","Alloy 617",314626,"Plate"
-111.67,-0.00217,"Qualified",,19.02,"CapPass","Cycle 2",2,909,"416-4","Alloy 617",314626,"Plate"
-107.83,-0.00215,"Qualified",,19.05,"CapPass","Cycle 2",2,910,"416-4","Alloy 617",314626,"Plate"
-104.05,-0.00212,"Qualified",,19.08,"CapPass","Cycle 2",2,911,"416-4","Alloy 617",314626,"Plate"
-100.48,-0.00209,"Qualified",,19.10,"CapPass","Cycle 2",2,912,"416-4","Alloy 617",314626,"Plate"
-96.87,-0.00207,"Qualified",,19.13,"CapPass","Cycle 2",2,913,"416-4","Alloy 617",314626,"Plate"
-93.16,-0.00204,"Qualified",,19.16,"CapPass","Cycle 2",2,914,"416-4","Alloy 617",314626,"Plate"
-89.45,-0.00202,"Qualified",,19.18,"CapPass","Cycle 2",2,915,"416-4","Alloy 617",314626,"Plate"
-85.77,-0.00199,"Qualified",,19.21,"CapPass","Cycle 2",2,916,"416-4","Alloy 617",314626,"Plate"
-82.16,-0.00197,"Qualified",,19.24,"CapPass","Cycle 2",2,917,"416-4","Alloy 617",314626,"Plate"
-78.51,-0.00194,"Qualified",,19.27,"CapPass","Cycle 2",2,918,"416-4","Alloy 617",314626,"Plate"
-74.64,-0.00192,"Qualified",,19.30,"CapPass","Cycle 2",2,919,"416-4","Alloy 617",314626,"Plate"
-71.05,-0.00189,"Qualified",,19.32,"CapPass","Cycle 2",2,920,"416-4","Alloy 617",314626,"Plate"
-67.34,-0.00187,"Qualified",,19.35,"CapPass","Cycle 2",2,921,"416-4","Alloy 617",314626,"Plate"
-63.43,-0.00184,"Qualified",,19.38,"CapPass","Cycle 2",2,922,"416-4","Alloy 617",314626,"Plate"
-59.52,-0.00181,"Qualified",,19.41,"CapPass","Cycle 2",2,923,"416-4","Alloy 617",314626,"Plate"
-55.61,-0.00179,"Qualified",,19.44,"CapPass","Cycle 2",2,924,"416-4","Alloy 617",314626,"Plate"
-51.66,-0.00176,"Qualified",,19.47,"CapPass","Cycle 2",2,925,"416-4","Alloy 617",314626,"Plate"
-47.92,-0.00174,"Qualified",,19.50,"CapPass","Cycle 2",2,926,"416-4","Alloy 617",314626,"Plate"
-44.09,-0.00171,"Qualified",,19.53,"CapPass","Cycle 2",2,927,"416-4","Alloy 617",314626,"Plate"
-40.19,-0.00169,"Qualified",,19.55,"CapPass","Cycle 2",2,928,"416-4","Alloy 617",314626,"Plate"
-36.47,-0.00166,"Qualified",,19.58,"CapPass","Cycle 2",2,929,"416-4","Alloy 617",314626,"Plate"
-32.49,-0.00164,"Qualified",,19.61,"CapPass","Cycle 2",2,930,"416-4","Alloy 617",314626,"Plate"
-28.45,-0.00161,"Qualified",,19.64,"CapPass","Cycle 2",2,931,"416-4","Alloy 617",314626,"Plate"
-24.70,-0.00159,"Qualified",,19.67,"CapPass","Cycle 2",2,932,"416-4","Alloy 617",314626,"Plate"
-20.78,-0.00156,"Qualified",,19.70,"CapPass","Cycle 2",2,933,"416-4","Alloy 617",314626,"Plate"
-16.78,-0.00153,"Qualified",,19.72,"CapPass","Cycle 2",2,934,"416-4","Alloy 617",314626,"Plate"
-12.99,-0.00151,"Qualified",,19.75,"CapPass","Cycle 2",2,935,"416-4","Alloy 617",314626,"Plate"
-8.84,-0.00148,"Qualified",,19.78,"CapPass","Cycle 2",2,936,"416-4","Alloy 617",314626,"Plate"
-4.83,-0.00146,"Qualified",,19.81,"CapPass","Cycle 2",2,937,"416-4","Alloy 617",314626,"Plate"
-2.21,-0.00144,"Qualified",,19.83,"CapPass","Cycle 2",2,938,"416-4","Alloy 617",314626,"Plate"
-0.72,-0.00143,"Qualified",,19.84,"CapPass","Cycle 2",2,939,"416-4","Alloy 617",314626,"Plate"
3.44,-0.00141,"Qualified",,19.87,"CapPass","Cycle 2",2,940,"416-4","Alloy 617",314626,"Plate"
7.68,-0.00138,"Qualified",,19.90,"CapPass","Cycle 2",2,941,"416-4","Alloy 617",314626,"Plate"
11.41,-0.00136,"Qualified",,19.93,"CapPass","Cycle 2",2,942,"416-4","Alloy 617",314626,"Plate"
15.35,-0.00133,"Qualified",,19.96,"CapPass","Cycle 2",2,943,"416-4","Alloy 617",314626,"Plate"
19.64,-0.00130,"Qualified",,19.99,"CapPass","Cycle 2",2,944,"416-4","Alloy 617",314626,"Plate"
23.75,-0.00128,"Qualified",,20.01,"CapPass","Cycle 2",2,945,"416-4","Alloy 617",314626,"Plate"
27.74,-0.00125,"Qualified",,20.04,"CapPass","Cycle 2",2,946,"416-4","Alloy 617",314626,"Plate"
31.52,-0.00123,"Qualified",,20.07,"CapPass","Cycle 2",2,947,"416-4","Alloy 617",314626,"Plate"
34.99,-0.00120,"Qualified",,20.10,"CapPass","Cycle 2",2,948,"416-4","Alloy 617",314626,"Plate"
37.72,-0.00118,"Qualified",,20.13,"CapPass","Cycle 2",2,949,"416-4","Alloy 617",314626,"Plate"
46.70,-0.00115,"Qualified",,20.26,"CapPass","Cycle 2",2,950,"416-4","Alloy 617",314626,"Plate"
51.12,-0.00113,"Qualified",,20.27,"CapPass","Cycle 2",2,951,"416-4","Alloy 617",314626,"Plate"
54.95,-0.00110,"Qualified",,20.29,"CapPass","Cycle 2",2,952,"416-4","Alloy 617",314626,"Plate"
58.51,-0.00108,"Qualified",,20.30,"CapPass","Cycle 2",2,953,"416-4","Alloy 617",314626,"Plate"
61.96,-0.00105,"Qualified",,20.32,"CapPass","Cycle 2",2,954,"416-4","Alloy 617",314626,"Plate"
65.12,-0.00102,"Qualified",,20.33,"CapPass","Cycle 2",2,955,"416-4","Alloy 617",314626,"Plate"
68.29,-0.00100,"Qualified",,20.35,"CapPass","Cycle 2",2,956,"416-4","Alloy 617",314626,"Plate"
71.62,-0.00097,"Qualified",,20.37,"CapPass","Cycle 2",2,957,"416-4","Alloy 617",314626,"Plate"
74.96,-0.00095,"Qualified",,20.39,"CapPass","Cycle 2",2,958,"416-4","Alloy 617",314626,"Plate"
78.24,-0.00092,"Qualified",,20.42,"CapPass","Cycle 2",2,959,"416-4","Alloy 617",314626,"Plate"
81.40,-0.00090,"Qualified",,20.44,"CapPass","Cycle 2",2,960,"416-4","Alloy 617",314626,"Plate"
84.48,-0.00087,"Qualified",,20.47,"CapPass","Cycle 2",2,961,"416-4","Alloy 617",314626,"Plate"
87.60,-0.00085,"Qualified",,20.50,"CapPass","Cycle 2",2,962,"416-4","Alloy 617",314626,"Plate"
90.68,-0.00082,"Qualified",,20.53,"CapPass","Cycle 2",2,963,"416-4","Alloy 617",314626,"Plate"
93.77,-0.00079,"Qualified",,20.56,"CapPass","Cycle 2",2,964,"416-4","Alloy 617",314626,"Plate"
97.25,-0.00077,"Qualified",,20.60,"CapPass","Cycle 2",2,965,"416-4","Alloy 617",314626,"Plate"
100.70,-0.00074,"Qualified",,20.63,"CapPass","Cycle 2",2,966,"416-4","Alloy 617",314626,"Plate"
103.98,-0.00072,"Qualified",,20.66,"CapPass","Cycle 2",2,967,"416-4","Alloy 617",314626,"Plate"
107.61,-0.00069,"Qualified",,20.70,"CapPass","Cycle 2",2,968,"416-4","Alloy 617",314626,"Plate"
111.18,-0.00067,"Qualified",,20.73,"CapPass","Cycle 2",2,969,"416-4","Alloy 617",314626,"Plate"
114.96,-0.00064,"Qualified",,20.76,"CapPass","Cycle 2",2,970,"416-4","Alloy 617",314626,"Plate"
118.37,-0.00062,"Qualified",,20.79,"CapPass","Cycle 2",2,971,"416-4","Alloy 617",314626,"Plate"
121.89,-0.00059,"Qualified",,20.82,"CapPass","Cycle 2",2,972,"416-4","Alloy 617",314626,"Plate"
122.47,-0.00059,"Qualified",,20.83,"CapPass","Cycle 2",2,973,"416-4","Alloy 617",314626,"Plate"
125.62,-0.00057,"Qualified",,20.86,"CapPass","Cycle 2",2,974,"416-4","Alloy 617",314626,"Plate"
128.80,-0.00054,"Qualified",,20.88,"CapPass","Cycle 2",2,975,"416-4","Alloy 617",314626,"Plate"
132.08,-0.00052,"Qualified",,20.91,"CapPass","Cycle 2",2,976,"416-4","Alloy 617",314626,"Plate"
135.33,-0.00049,"Qualified",,20.94,"CapPass","Cycle 2",2,977,"416-4","Alloy 617",314626,"Plate"
138.22,-0.00046,"Qualified",,20.97,"CapPass","Cycle 2",2,978,"416-4","Alloy 617",314626,"Plate"
140.92,-0.00044,"Qualified",,21.00,"CapPass","Cycle 2",2,979,"416-4","Alloy 617",314626,"Plate"
143.36,-0.00041,"Qualified",,21.02,"CapPass","Cycle 2",2,980,"416-4","Alloy 617",314626,"Plate"
145.36,-0.00039,"Qualified",,21.04,"CapPass","Cycle 2",2,981,"416-4","Alloy 617",314626,"Plate"
146.95,-0.00036,"Qualified",,21.05,"CapPass","Cycle 2",2,982,"416-4","Alloy 617",314626,"Plate"
148.32,-0.00034,"Qualified",,21.07,"CapPass","Cycle 2",2,983,"416-4","Alloy 617",314626,"Plate"
149.42,-0.00031,"Qualified",,21.08,"CapPass","Cycle 2",2,984,"416-4","Alloy 617",314626,"Plate"
155.27,-0.00034,"Qualified",,43.91,"CapPass","Cycle 5",5,2030,"416-4","Alloy 617",314626,"Plate"
156.91,-0.00031,"Qualified",,43.93,"CapPass","Cycle 5",5,2031,"416-4","Alloy 617",314626,"Plate"
158.07,-0.00029,"Qualified",,43.94,"CapPass","Cycle 5",5,2032,"416-4","Alloy 617",314626,"Plate"
159.10,-0.00026,"Qualified",,43.95,"CapPass","Cycle 5",5,2033,"416-4","Alloy 617",314626,"Plate"
159.96,-0.00023,"Qualified",,43.96,"CapPass","Cycle 5",5,2034,"416-4","Alloy 617",314626,"Plate"
160.68,-0.00021,"Qualified",,43.96,"CapPass","Cycle 5",5,2035,"416-4","Alloy 617",314626,"Plate"
161.37,-0.00018,"Qualified",,43.97,"CapPass","Cycle 5",5,2036,"416-4","Alloy 617",314626,"Plate"
161.97,-0.00015,"Qualified",,43.98,"CapPass","Cycle 5",5,2037,"416-4","Alloy 617",314626,"Plate"
162.45,-0.00013,"Qualified",,43.99,"CapPass","Cycle 5",5,2038,"416-4","Alloy 617",314626,"Plate"
162.82,-0.00010,"Qualified",,44.00,"CapPass","Cycle 5",5,2039,"416-4","Alloy 617",314626,"Plate"
163.17,-0.00007,"Qualified",,44.00,"CapPass","Cycle 5",5,2040,"416-4","Alloy 617",314626,"Plate"
163.48,-0.00005,"Qualified",,44.01,"CapPass","Cycle 5",5,2041,"416-4","Alloy 617",314626,"Plate"
163.68,-0.00002,"Qualified",,44.02,"CapPass","Cycle 5",5,2042,"416-4","Alloy 617",314626,"Plate"
163.56,0.00000,"Qualified",,44.05,"CapPass","Cycle 5",5,2043,"416-4","Alloy 617",314626,"Plate"
165.11,0.00003,"Qualified",,44.14,"CapPass","Cycle 5",5,2044,"416-4","Alloy 617",314626,"Plate"
167.83,0.00005,"Qualified",,44.18,"CapPass","Cycle 5",5,2045,"416-4","Alloy 617",314626,"Plate"
170.40,0.00008,"Qualified",,44.21,"CapPass","Cycle 5",5,2046,"416-4","Alloy 617",314626,"Plate"
172.91,0.00010,"Qualified",,44.24,"CapPass","Cycle 5",5,2047,"416-4","Alloy 617",314626,"Plate"
174.07,0.00013,"Qualified",,44.26,"CapPass","Cycle 5",5,2048,"416-4","Alloy 617",314626,"Plate"
174.53,0.00016,"Qualified",,44.28,"CapPass","Cycle 5",5,2049,"416-4","Alloy 617",314626,"Plate"
173.28,0.00018,"Qualified",,44.29,"CapPass","Cycle 5",5,2050,"416-4","Alloy 617",314626,"Plate"
173.46,0.00021,"Qualified",,44.30,"CapPass","Cycle 5",5,2051,"416-4","Alloy 617",314626,"Plate"
174.09,0.00024,"Qualified",,44.31,"CapPass","Cycle 5",5,2052,"416-4","Alloy 617",314626,"Plate"
174.73,0.00026,"Qualified",,44.31,"CapPass","Cycle 5",5,2053,"416-4","Alloy 617",314626,"Plate"
175.15,0.00029,"Qualified",,44.32,"CapPass","Cycle 5",5,2054,"416-4","Alloy 617",314626,"Plate"
175.57,0.00032,"Qualified",,44.33,"CapPass","Cycle 5",5,2055,"416-4","Alloy 617",314626,"Plate"
175.80,0.00034,"Qualified",,44.34,"CapPass","Cycle 5",5,2056,"416-4","Alloy 617",314626,"Plate"
175.84,0.00037,"Qualified",,44.35,"CapPass","Cycle 5",5,2057,"416-4","Alloy 617",314626,"Plate"
175.58,0.00039,"Qualified",,44.36,"CapPass","Cycle 5",5,2058,"416-4","Alloy 617",314626,"Plate"
174.62,0.00042,"Qualified",,44.39,"CapPass","Cycle 5",5,2059,"416-4","Alloy 617",314626,"Plate"
176.15,0.00045,"Qualified",,44.54,"CapPass","Cycle 5",5,2060,"416-4","Alloy 617",314626,"Plate"
179.17,0.00047,"Qualified",,44.58,"CapPass","Cycle 5",5,2061,"416-4","Alloy 617",314626,"Plate"
181.72,0.00050,"Qualified",,44.61,"CapPass","Cycle 5",5,2062,"416-4","Alloy 617",314626,"Plate"
181.01,0.00052,"Qualified",,44.63,"CapPass","Cycle 5",5,2063,"416-4","Alloy 617",314626,"Plate"
181.45,0.00055,"Qualified",,44.63,"CapPass","Cycle 5",5,2064,"416-4","Alloy 617",314626,"Plate"
181.84,0.00059,"Qualified",,44.63,"CapPass","Cycle 5",5,2065,"416-4","Alloy 617",314626,"Plate"
182.11,0.00061,"Qualified",,44.64,"CapPass","Cycle 5",5,2066,"416-4","Alloy 617",314626,"Plate"
182.44,0.00064,"Qualified",,44.64,"CapPass","Cycle 5",5,2067,"416-4","Alloy 617",314626,"Plate"
182.73,0.00067,"Qualified",,44.64,"CapPass","Cycle 5",5,2068,"416-4","Alloy 617",314626,"Plate"
183.02,0.00070,"Qualified",,44.65,"CapPass","Cycle 5",5,2069,"416-4","Alloy 617",314626,"Plate"
183.20,0.00073,"Qualified",,44.66,"CapPass","Cycle 5",5,2070,"416-4","Alloy 617",314626,"Plate"
183.19,0.00076,"Qualified",,44.66,"CapPass","Cycle 5",5,2071,"416-4","Alloy 617",314626,"Plate"
182.21,0.00078,"Qualified",,44.68,"CapPass","Cycle 5",5,2072,"416-4","Alloy 617",314626,"Plate"
175.26,0.00076,"Qualified",,44.78,"CapPass","Cycle 5",5,2073,"416-4","Alloy 617",314626,"Plate"
175.90,0.00076,"Qualified",,44.83,"CapPass","Cycle 5",5,2074,"416-4","Alloy 617",314626,"Plate"
179.02,0.00078,"Qualified",,44.88,"CapPass","Cycle 5",5,2075,"416-4","Alloy 617",314626,"Plate"
182.10,0.00081,"Qualified",,44.92,"CapPass","Cycle 5",5,2076,"416-4","Alloy 617",314626,"Plate"
185.25,0.00083,"Qualified",,44.95,"CapPass","Cycle 5",5,2077,"416-4","Alloy 617",314626,"Plate"
188.10,0.00086,"Qualified",,44.97,"CapPass","Cycle 5",5,2078,"416-4","Alloy 617",314626,"Plate"
190.85,0.00088,"Qualified",,45.00,"CapPass","Cycle 5",5,2079,"416-4","Alloy 617",314626,"Plate"
186.15,0.00091,"Qualified",,45.02,"CapPass","Cycle 5",5,2080,"416-4","Alloy 617",314626,"Plate"
186.56,0.00094,"Qualified",,45.02,"CapPass","Cycle 5",5,2081,"416-4","Alloy 617",314626,"Plate"
186.90,0.00097,"Qualified",,45.03,"CapPass","Cycle 5",5,2082,"416-4","Alloy 617",314626,"Plate"
187.15,0.00099,"Qualified",,45.03,"CapPass","Cycle 5",5,2083,"416-4","Alloy 617",314626,"Plate"
187.40,0.00102,"Qualified",,45.03,"CapPass","Cycle 5",5,2084,"416-4","Alloy 617",314626,"Plate"
187.61,0.00105,"Qualified",,45.03,"CapPass","Cycle 5",5,2085,"416-4","Alloy 617",314626,"Plate"
187.80,0.00107,"Qualified",,45.04,"CapPass","Cycle 5",5,2086,"416-4","Alloy 617",314626,"Plate"
188.06,0.00111,"Qualified",,45.04,"CapPass","Cycle 5",5,2087,"416-4","Alloy 617",314626,"Plate"
188.32,0.00114,"Qualified",,45.04,"CapPass","Cycle 5",5,2088,"416-4","Alloy 617",314626,"Plate"
188.47,0.00117,"Qualified",,45.04,"CapPass","Cycle 5",5,2089,"416-4","Alloy 617",314626,"Plate"
188.62,0.00120,"Qualified",,45.05,"CapPass","Cycle 5",5,2090,"416-4","Alloy 617",314626,"Plate"
188.62,0.00123,"Qualified",,45.05,"CapPass","Cycle 5",5,2091,"416-4","Alloy 617",314626,"Plate"
188.39,0.00125,"Qualified",,45.06,"CapPass","Cycle 5",5,2092,"416-4","Alloy 617",314626,"Plate"
177.55,0.00123,"Qualified",,45.12,"CapPass","Cycle 5",5,2093,"416-4","Alloy 617",314626,"Plate"
174.10,0.00120,"Qualified",,45.15,"CapPass","Cycle 5",5,2094,"416-4","Alloy 617",314626,"Plate"
171.44,0.00118,"Qualified",,45.18,"CapPass","Cycle 5",5,2095,"416-4","Alloy 617",314626,"Plate"
176.67,0.00120,"Qualified",,45.31,"CapPass","Cycle 5",5,2096,"416-4","Alloy 617",314626,"Plate"
180.24,0.00123,"Qualified",,45.34,"CapPass","Cycle 5",5,2097,"416-4","Alloy 617",314626,"Plate"
183.46,0.00125,"Qualified",,45.37,"CapPass","Cycle 5",5,2098,"416-4","Alloy 617",314626,"Plate"
186.74,0.00128,"Qualified",,45.40,"CapPass","Cycle 5",5,2099,"416-4","Alloy 617",314626,"Plate"
189.94,0.00130,"Qualified",,45.43,"CapPass","Cycle 5",5,2100,"416-4","Alloy 617",314626,"Plate"
192.91,0.00133,"Qualified",,45.45,"CapPass","Cycle 5",5,2101,"416-4","Alloy 617",314626,"Plate"
189.52,0.00135,"Qualified",,45.48,"CapPass","Cycle 5",5,2102,"416-4","Alloy 617",314626,"Plate"
194.05,0.00138,"Qualified",,45.52,"CapPass","Cycle 5",5,2103,"416-4","Alloy 617",314626,"Plate"
196.59,0.00140,"Qualified",,45.54,"CapPass","Cycle 5",5,2104,"416-4","Alloy 617",314626,"Plate"
189.15,0.00143,"Qualified",,45.56,"CapPass","Cycle 5",5,2105,"416-4","Alloy 617",314626,"Plate"
190.28,0.00146,"Qualified",,45.57,"CapPass","Cycle 5",5,2106,"416-4","Alloy 617",314626,"Plate"
191.06,0.00148,"Qualified",,45.57,"CapPass","Cycle 5",5,2107,"416-4","Alloy 617",314626,"Plate"
191.79,0.00151,"Qualified",,45.58,"CapPass","Cycle 5",5,2108,"416-4","Alloy 617",314626,"Plate"
192.79,0.00154,"Qualified",,45.59,"CapPass","Cycle 5",5,2109,"416-4","Alloy 617",314626,"Plate"
193.56,0.00156,"Qualified",,45.60,"CapPass","Cycle 5",5,2110,"416-4","Alloy 617",314626,"Plate"
194.57,0.00159,"Qualified",,45.61,"CapPass","Cycle 5",5,2111,"416-4","Alloy 617",314626,"Plate"
194.61,0.00162,"Qualified",,45.63,"CapPass","Cycle 5",5,2112,"416-4","Alloy 617",314626,"Plate"
194.74,0.00164,"Qualified",,45.65,"CapPass","Cycle 5",5,2113,"416-4","Alloy 617",314626,"Plate"
194.80,0.00167,"Qualified",,45.66,"CapPass","Cycle 5",5,2114,"416-4","Alloy 617",314626,"Plate"
194.91,0.00169,"Qualified",,45.75,"CapPass","Cycle 5",5,2115,"416-4","Alloy 617",314626,"Plate"
198.13,0.00172,"Qualified",,45.81,"CapPass","Cycle 5",5,2116,"416-4","Alloy 617",314626,"Plate"
199.58,0.00173,"Qualified",,45.83,"CapPass","Cycle 5",5,2117,"416-4","Alloy 617",314626,"Plate"
195.67,0.00174,"Qualified",,45.85,"CapPass","Cycle 5",5,2118,"416-4","Alloy 617",314626,"Plate"
194.36,0.00177,"Qualified",,45.86,"CapPass","Cycle 5",5,2119,"416-4","Alloy 617",314626,"Plate"
194.55,0.00180,"Qualified",,45.86,"CapPass","Cycle 5",5,2120,"416-4","Alloy 617",314626,"Plate"
194.81,0.00184,"Qualified",,45.86,"CapPass","Cycle 5",5,2121,"416-4","Alloy 617",314626,"Plate"
194.98,0.00188,"Qualified",,45.87,"CapPass","Cycle 5",5,2122,"416-4","Alloy 617",314626,"Plate"
195.18,0.00192,"Qualified",,45.87,"CapPass","Cycle 5",5,2123,"416-4","Alloy 617",314626,"Plate"
195.59,0.00197,"Qualified",,45.87,"CapPass","Cycle 5",5,2124,"416-4","Alloy 617",314626,"Plate"
195.65,0.00200,"Qualified",,45.87,"CapPass","Cycle 5",5,2125,"416-4","Alloy 617",314626,"Plate"
195.63,0.00203,"Qualified",,45.87,"CapPass","Cycle 5",5,2126,"416-4","Alloy 617",314626,"Plate"
195.86,0.00207,"Qualified",,45.87,"CapPass","Cycle 5",5,2127,"416-4","Alloy 617",314626,"Plate"
196.03,0.00212,"Qualified",,45.88,"CapPass","Cycle 5",5,2128,"416-4","Alloy 617",314626,"Plate"
196.00,0.00216,"Qualified",,45.88,"CapPass","Cycle 5",5,2129,"416-4","Alloy 617",314626,"Plate"
196.16,0.00220,"Qualified",,45.88,"CapPass","Cycle 5",5,2130,"416-4","Alloy 617",314626,"Plate"
196.27,0.00223,"Qualified",,45.88,"CapPass","Cycle 5",5,2131,"416-4","Alloy 617",314626,"Plate"
196.12,0.00226,"Qualified",,45.88,"CapPass","Cycle 5",5,2132,"416-4","Alloy 617",314626,"Plate"
196.18,0.00229,"Qualified",,45.88,"CapPass","Cycle 5",5,2133,"416-4","Alloy 617",314626,"Plate"
195.94,0.00232,"Qualified",,45.89,"CapPass","Cycle 5",5,2134,"416-4","Alloy 617",314626,"Plate"
195.69,0.00235,"Qualified",,45.89,"CapPass","Cycle 5",5,2135,"416-4","Alloy 617",314626,"Plate"
194.98,0.00238,"Qualified",,45.89,"CapPass","Cycle 5",5,2136,"416-4","Alloy 617",314626,"Plate"
193.12,0.00240,"Qualified",,45.90,"CapPass","Cycle 5",5,2137,"416-4","Alloy 617",314626,"Plate"
182.06,0.00238,"Qualified",,45.93,"CapPass","Cycle 5",5,2138,"416-4","Alloy 617",314626,"Plate"
177.16,0.00235,"Qualified",,45.93,"CapPass","Cycle 5",5,2139,"416-4","Alloy 617",314626,"Plate"
172.90,0.00233,"Qualified",,45.94,"CapPass","Cycle 5",5,2140,"416-4","Alloy 617",314626,"Plate"
168.67,0.00230,"Qualified",,45.95,"CapPass","Cycle 5",5,2141,"416-4","Alloy 617",314626,"Plate"
165.30,0.00227,"Qualified",,45.96,"CapPass","Cycle 5",5,2142,"416-4","Alloy 617",314626,"Plate"
162.06,0.00225,"Qualified",,45.96,"CapPass","Cycle 5",5,2143,"416-4","Alloy 617",314626,"Plate"
158.71,0.00222,"Qualified",,45.97,"CapPass","Cycle 5",5,2144,"416-4","Alloy 617",314626,"Plate"
155.55,0.00219,"Qualified",,45.98,"CapPass","Cycle 5",5,2145,"416-4","Alloy 617",314626,"Plate"
152.47,0.00217,"Qualified",,45.99,"CapPass","Cycle 5",5,2146,"416-4","Alloy 617",314626,"Plate"
149.53,0.00214,"Qualified",,46.00,"CapPass","Cycle 5",5,2147,"416-4","Alloy 617",314626,"Plate"
146.86,0.00211,"Qualified",,46.01,"CapPass","Cycle 5",5,2148,"416-4","Alloy 617",314626,"Plate"
144.54,0.00209,"Qualified",,46.02,"CapPass","Cycle 5",5,2149,"416-4","Alloy 617",314626,"Plate"
142.38,0.00206,"Qualified",,46.04,"CapPass","Cycle 5",5,2150,"416-4","Alloy 617",314626,"Plate"
149.89,0.00209,"Qualified",,46.17,"CapPass","Cycle 5",5,2151,"416-4","Alloy 617",314626,"Plate"
152.87,0.00211,"Qualified",,46.20,"CapPass","Cycle 5",5,2152,"416-4","Alloy 617",314626,"Plate"
156.15,0.00214,"Qualified",,46.23,"CapPass","Cycle 5",5,2153,"416-4","Alloy 617",314626,"Plate"
159.20,0.00216,"Qualified",,46.25,"CapPass","Cycle 5",5,2154,"416-4","Alloy 617",314626,"Plate"
161.92,0.00219,"Qualified",,46.28,"CapPass","Cycle 5",5,2155,"416-4","Alloy 617",314626,"Plate"
164.87,0.00222,"Qualified",,46.30,"CapPass","Cycle 5",5,2156,"416-4","Alloy 617",314626,"Plate"
167.79,0.00224,"Qualified",,46.33,"CapPass","Cycle 5",5,2157,"416-4","Alloy 617",314626,"Plate"
170.61,0.00227,"Qualified",,46.36,"CapPass","Cycle 5",5,2158,"416-4","Alloy 617",314626,"Plate"
173.32,0.00229,"Qualified",,46.38,"CapPass","Cycle 5",5,2159,"416-4","Alloy 617",314626,"Plate"
176.13,0.00232,"Qualified",,46.41,"CapPass","Cycle 5",5,2160,"416-4","Alloy 617",314626,"Plate"
178.66,0.00234,"Qualified",,46.44,"CapPass","Cycle 5",5,2161,"416-4","Alloy 617",314626,"Plate"
181.28,0.00237,"Qualified",,46.46,"CapPass","Cycle 5",5,2162,"416-4","Alloy 617",314626,"Plate"
184.07,0.00239,"Qualified",,46.49,"CapPass","Cycle 5",5,2163,"416-4","Alloy 617",314626,"Plate"
187.08,0.00242,"Qualified",,46.52,"CapPass","Cycle 5",5,2164,"416-4","Alloy 617",314626,"Plate"
190.27,0.00244,"Qualified",,46.55,"CapPass","Cycle 5",5,2165,"416-4","Alloy 617",314626,"Plate"
193.31,0.00247,"Qualified",,46.58,"CapPass","Cycle 5",5,2166,"416-4","Alloy 617",314626,"Plate"
196.37,0.00249,"Qualified",,46.61,"CapPass","Cycle 5",5,2167,"416-4","Alloy 617",314626,"Plate"
199.24,0.00252,"Qualified",,46.64,"CapPass","Cycle 5",5,2168,"416-4","Alloy 617",314626,"Plate"
202.15,0.00255,"Qualified",,46.67,"CapPass","Cycle 5",5,2169,"416-4","Alloy 617",314626,"Plate"
198.18,0.00257,"Qualified",,46.69,"CapPass","Cycle 5",5,2170,"416-4","Alloy 617",314626,"Plate"
198.88,0.00260,"Qualified",,46.70,"CapPass","Cycle 5",5,2171,"416-4","Alloy 617",314626,"Plate"
199.25,0.00263,"Qualified",,46.70,"CapPass","Cycle 5",5,2172,"416-4","Alloy 617",314626,"Plate"
199.57,0.00266,"Qualified",,46.70,"CapPass","Cycle 5",5,2173,"416-4","Alloy 617",314626,"Plate"
199.95,0.00270,"Qualified",,46.71,"CapPass","Cycle 5",5,2174,"416-4","Alloy 617",314626,"Plate"
200.21,0.00273,"Qualified",,46.71,"CapPass","Cycle 5",5,2175,"416-4","Alloy 617",314626,"Plate"
200.51,0.00276,"Qualified",,46.71,"CapPass","Cycle 5",5,2176,"416-4","Alloy 617",314626,"Plate"
200.74,0.00279,"Qualified",,46.72,"CapPass","Cycle 5",5,2177,"416-4","Alloy 617",314626,"Plate"
200.99,0.00282,"Qualified",,46.72,"CapPass","Cycle 5",5,2178,"416-4","Alloy 617",314626,"Plate"
201.18,0.00285,"Qualified",,46.72,"CapPass","Cycle 5",5,2179,"416-4","Alloy 617",314626,"Plate"
201.21,0.00287,"Qualified",,46.73,"CapPass","Cycle 5",5,2180,"416-4","Alloy 617",314626,"Plate"
200.79,0.00290,"Qualified",,46.74,"CapPass","Cycle 5",5,2181,"416-4","Alloy 617",314626,"Plate"
192.57,0.00287,"Qualified",,46.80,"CapPass","Cycle 5",5,2182,"416-4","Alloy 617",314626,"Plate"
189.99,0.00286,"Qualified",,46.83,"CapPass","Cycle 5",5,2183,"416-4","Alloy 617",314626,"Plate"
189.26,0.00285,"Qualified",,46.84,"CapPass","Cycle 5",5,2184,"416-4","Alloy 617",314626,"Plate"
191.97,0.00287,"Qualified",,46.97,"CapPass","Cycle 5",5,2185,"416-4","Alloy 617",314626,"Plate"
179.99,0.00285,"Qualified",,47.14,"CapPass","Cycle 5",5,2186,"416-4","Alloy 617",314626,"Plate"
175.36,0.00282,"Qualified",,47.17,"CapPass","Cycle 5",5,2187,"416-4","Alloy 617",314626,"Plate"
171.28,0.00280,"Qualified",,47.20,"CapPass","Cycle 5",5,2188,"416-4","Alloy 617",314626,"Plate"
167.48,0.00277,"Qualified",,47.23,"CapPass","Cycle 5",5,2189,"416-4","Alloy 617",314626,"Plate"
163.55,0.00275,"Qualified",,47.25,"CapPass","Cycle 5",5,2190,"416-4","Alloy 617",314626,"Plate"
159.92,0.00272,"Qualified",,47.28,"CapPass","Cycle 5",5,2191,"416-4","Alloy 617",314626,"Plate"
156.24,0.00270,"Qualified",,47.31,"CapPass","Cycle 5",5,2192,"416-4","Alloy 617",314626,"Plate"
152.42,0.00267,"Qualified",,47.33,"CapPass","Cycle 5",5,2193,"416-4","Alloy 617",314626,"Plate"
148.85,0.00265,"Qualified",,47.36,"CapPass","Cycle 5",5,2194,"416-4","Alloy 617",314626,"Plate"
145.19,0.00262,"Qualified",,47.39,"CapPass","Cycle 5",5,2195,"416-4","Alloy 617",314626,"Plate"
141.26,0.00259,"Qualified",,47.42,"CapPass","Cycle 5",5,2196,"416-4","Alloy 617",314626,"Plate"
137.56,0.00257,"Qualified",,47.45,"CapPass","Cycle 5",5,2197,"416-4","Alloy 617",314626,"Plate"
133.89,0.00254,"Qualified",,47.47,"CapPass","Cycle 5",5,2198,"416-4","Alloy 617",314626,"Plate"
130.18,0.00252,"Qualified",,47.50,"CapPass","Cycle 5",5,2199,"416-4","Alloy 617",314626,"Plate"
126.62,0.00249,"Qualified",,47.53,"CapPass","Cycle 5",5,2200,"416-4","Alloy 617",314626,"Plate"
122.90,0.00247,"Qualified",,47.56,"CapPass","Cycle 5",5,2201,"416-4","Alloy 617",314626,"Plate"
119.15,0.00244,"Qualified",,47.59,"CapPass","Cycle 5",5,2202,"416-4","Alloy 617",314626,"Plate"
115.46,0.00242,"Qualified",,47.62,"CapPass","Cycle 5",5,2203,"416-4","Alloy 617",314626,"Plate"
111.53,0.00239,"Qualified",,47.64,"CapPass","Cycle 5",5,2204,"416-4","Alloy 617",314626,"Plate"
107.69,0.00237,"Qualified",,47.67,"CapPass","Cycle 5",5,2205,"416-4","Alloy 617",314626,"Plate"
103.77,0.00234,"Qualified",,47.70,"CapPass","Cycle 5",5,2206,"416-4","Alloy 617",314626,"Plate"
99.72,0.00231,"Qualified",,47.73,"CapPass","Cycle 5",5,2207,"416-4","Alloy 617",314626,"Plate"
95.84,0.00229,"Qualified",,47.76,"CapPass","Cycle 5",5,2208,"416-4","Alloy 617",314626,"Plate"
92.06,0.00226,"Qualified",,47.79,"CapPass","Cycle 5",5,2209,"416-4","Alloy 617",314626,"Plate"
88.33,0.00224,"Qualified",,47.82,"CapPass","Cycle 5",5,2210,"416-4","Alloy 617",314626,"Plate"
86.48,0.00223,"Qualified",,47.83,"CapPass","Cycle 5",5,2211,"416-4","Alloy 617",314626,"Plate"
84.54,0.00221,"Qualified",,47.84,"CapPass","Cycle 5",5,2212,"416-4","Alloy 617",314626,"Plate"
80.67,0.00219,"Qualified",,47.87,"CapPass","Cycle 5",5,2213,"416-4","Alloy 617",314626,"Plate"
76.97,0.00216,"Qualified",,47.90,"CapPass","Cycle 5",5,2214,"416-4","Alloy 617",314626,"Plate"
73.06,0.00214,"Qualified",,47.93,"CapPass","Cycle 5",5,2215,"416-4","Alloy 617",314626,"Plate"
69.07,0.00211,"Qualified",,47.96,"CapPass","Cycle 5",5,2216,"416-4","Alloy 617",314626,"Plate"
65.22,0.00209,"Qualified",,47.99,"CapPass","Cycle 5",5,2217,"416-4","Alloy 617",314626,"Plate"
61.26,0.00206,"Qualified",,48.02,"CapPass","Cycle 5",5,2218,"416-4","Alloy 617",314626,"Plate"
57.12,0.00204,"Qualified",,48.04,"CapPass","Cycle 5",5,2219,"416-4","Alloy 617",314626,"Plate"
53.40,0.00201,"Qualified",,48.07,"CapPass","Cycle 5",5,2220,"416-4","Alloy 617",314626,"Plate"
49.58,0.00199,"Qualified",,48.10,"CapPass","Cycle 5",5,2221,"416-4","Alloy 617",314626,"Plate"
45.85,0.00196,"Qualified",,48.13,"CapPass","Cycle 5",5,2222,"416-4","Alloy 617",314626,"Plate"
42.19,0.00193,"Qualified",,48.15,"CapPass","Cycle 5",5,2223,"416-4","Alloy 617",314626,"Plate"
38.29,0.00191,"Qualified",,48.18,"CapPass","Cycle 5",5,2224,"416-4","Alloy 617",314626,"Plate"
34.49,0.00188,"Qualified",,48.21,"CapPass","Cycle 5",5,2225,"416-4","Alloy 617",314626,"Plate"
30.79,0.00186,"Qualified",,48.24,"CapPass","Cycle 5",5,2226,"416-4","Alloy 617",314626,"Plate"
26.90,0.00183,"Qualified",,48.27,"CapPass","Cycle 5",5,2227,"416-4","Alloy 617",314626,"Plate"
23.06,0.00181,"Qualified",,48.30,"CapPass","Cycle 5",5,2228,"416-4","Alloy 617",314626,"Plate"
19.34,0.00178,"Qualified",,48.33,"CapPass","Cycle 5",5,2229,"416-4","Alloy 617",314626,"Plate"
15.39,0.00176,"Qualified",,48.35,"CapPass","Cycle 5",5,2230,"416-4","Alloy 617",314626,"Plate"
11.43,0.00173,"Qualified",,48.38,"CapPass","Cycle 5",5,2231,"416-4","Alloy 617",314626,"Plate"
7.54,0.00170,"Qualified",,48.41,"CapPass","Cycle 5",5,2232,"416-4","Alloy 617",314626,"Plate"
3.70,0.00168,"Qualified",,48.44,"CapPass","Cycle 5",5,2233,"416-4","Alloy 617",314626,"Plate"
0.05,0.00165,"Qualified",,48.47,"CapPass","Cycle 5",5,2234,"416-4","Alloy 617",314626,"Plate"
-3.53,0.00163,"Qualified",,48.49,"CapPass","Cycle 5",5,2235,"416-4","Alloy 617",314626,"Plate"
-7.24,0.00160,"Qualified",,48.52,"CapPass","Cycle 5",5,2236,"416-4","Alloy 617",314626,"Plate"
-10.86,0.00158,"Qualified",,48.55,"CapPass","Cycle 5",5,2237,"416-4","Alloy 617",314626,"Plate"
-14.35,0.00155,"Qualified",,48.58,"CapPass","Cycle 5",5,2238,"416-4","Alloy 617",314626,"Plate"
-16.39,0.00153,"Qualified",,48.61,"CapPass","Cycle 5",5,2239,"416-4","Alloy 617",314626,"Plate"
-24.41,0.00150,"Qualified",,48.74,"CapPass","Cycle 5",5,2240,"416-4","Alloy 617",314626,"Plate"
-29.08,0.00148,"Qualified",,48.76,"CapPass","Cycle 5",5,2241,"416-4","Alloy 617",314626,"Plate"
-32.84,0.00145,"Qualified",,48.77,"CapPass","Cycle 5",5,2242,"416-4","Alloy 617",314626,"Plate"
-36.48,0.00142,"Qualified",,48.79,"CapPass","Cycle 5",5,2243,"416-4","Alloy 617",314626,"Plate"
-39.76,0.00140,"Qualified",,48.80,"CapPass","Cycle 5",5,2244,"416-4","Alloy 617",314626,"Plate"
-42.94,0.00137,"Qualified",,48.81,"CapPass","Cycle 5",5,2245,"416-4","Alloy 617",314626,"Plate"
-45.88,0.00135,"Qualified",,48.83,"CapPass","Cycle 5",5,2246,"416-4","Alloy 617",314626,"Plate"
-46.06,0.00135,"Qualified",,48.83,"CapPass","Cycle 5",5,2247,"416-4","Alloy 617",314626,"Plate"
-48.84,0.00132,"Qualified",,48.85,"CapPass","Cycle 5",5,2248,"416-4","Alloy 617",314626,"Plate"
-51.64,0.00130,"Qualified",,48.87,"CapPass","Cycle 5",5,2249,"416-4","Alloy 617",314626,"Plate"
-54.87,0.00127,"Qualified",,48.90,"CapPass","Cycle 5",5,2250,"416-4","Alloy 617",314626,"Plate"
-58.12,0.00125,"Qualified",,48.93,"CapPass","Cycle 5",5,2251,"416-4","Alloy 617",314626,"Plate"
-61.50,0.00122,"Qualified",,48.97,"CapPass","Cycle 5",5,2252,"416-4","Alloy 617",314626,"Plate"
-65.07,0.00120,"Qualified",,49.00,"CapPass","Cycle 5",5,2253,"416-4","Alloy 617",314626,"Plate"
-68.47,0.00117,"Qualified",,49.03,"CapPass","Cycle 5",5,2254,"416-4","Alloy 617",314626,"Plate"
-71.95,0.00115,"Qualified",,49.07,"CapPass","Cycle 5",5,2255,"416-4","Alloy 617",314626,"Plate"
-75.52,0.00112,"Qualified",,49.10,"CapPass","Cycle 5",5,2256,"416-4","Alloy 617",314626,"Plate"
-78.98,0.00109,"Qualified",,49.13,"CapPass","Cycle 5",5,2257,"416-4","Alloy 617",314626,"Plate"
-82.33,0.00107,"Qualified",,49.17,"CapPass","Cycle 5",5,2258,"416-4","Alloy 617",314626,"Plate"
-85.93,0.00104,"Qualified",,49.20,"CapPass","Cycle 5",5,2259,"416-4","Alloy 617",314626,"Plate"
-89.39,0.00102,"Qualified",,49.23,"CapPass","Cycle 5",5,2260,"416-4","Alloy 617",314626,"Plate"
-92.83,0.00099,"Qualified",,49.26,"CapPass","Cycle 5",5,2261,"416-4","Alloy 617",314626,"Plate"
-96.26,0.00097,"Qualified",,49.29,"CapPass","Cycle 5",5,2262,"416-4","Alloy 617",314626,"Plate"
-99.78,0.00094,"Qualified",,49.32,"CapPass","Cycle 5",5,2263,"416-4","Alloy 617",314626,"Plate"
-103.02,0.00092,"Qualified",,49.35,"CapPass","Cycle 5",5,2264,"416-4","Alloy 617",314626,"Plate"
-106.54,0.00089,"Qualified",,49.38,"CapPass","Cycle 5",5,2265,"416-4","Alloy 617",314626,"Plate"
-109.87,0.00087,"Qualified",,49.41,"CapPass","Cycle 5",5,2266,"416-4","Alloy 617",314626,"Plate"
-113.22,0.00084,"Qualified",,49.44,"CapPass","Cycle 5",5,2267,"416-4","Alloy 617",314626,"Plate"
-116.51,0.00082,"Qualified",,49.46,"CapPass","Cycle 5",5,2268,"416-4","Alloy 617",314626,"Plate"
-120.31,0.00079,"Qualified",,49.49,"CapPass","Cycle 5",5,2269,"416-4","Alloy 617",314626,"Plate"
-124.15,0.00076,"Qualified",,49.52,"CapPass","Cycle 5",5,2270,"416-4","Alloy 617",314626,"Plate"
-127.99,0.00074,"Qualified",,49.54,"CapPass","Cycle 5",5,2271,"416-4","Alloy 617",314626,"Plate"
-131.49,0.00071,"Qualified",,49.56,"CapPass","Cycle 5",5,2272,"416-4","Alloy 617",314626,"Plate"
-134.99,0.00069,"Qualified",,49.58,"CapPass","Cycle 5",5,2273,"416-4","Alloy 617",314626,"Plate"
-138.50,0.00066,"Qualified",,49.59,"CapPass","Cycle 5",5,2274,"416-4","Alloy 617",314626,"Plate"
-141.80,0.00064,"Qualified",,49.61,"CapPass","Cycle 5",5,2275,"416-4","Alloy 617",314626,"Plate"
-145.01,0.00061,"Qualified",,49.63,"CapPass","Cycle 5",5,2276,"416-4","Alloy 617",314626,"Plate"
-148.16,0.00058,"Qualified",,49.65,"CapPass","Cycle 5",5,2277,"416-4","Alloy 617",314626,"Plate"
-150.55,0.00056,"Qualified",,49.66,"CapPass","Cycle 5",5,2278,"416-4","Alloy 617",314626,"Plate"
-152.35,0.00053,"Qualified",,49.67,"CapPass","Cycle 5",5,2279,"416-4","Alloy 617",314626,"Plate"
-153.73,0.00051,"Qualified",,49.68,"CapPass","Cycle 5",5,2280,"416-4","Alloy 617",314626,"Plate"
-155.04,0.00048,"Qualified",,49.69,"CapPass","Cycle 5",5,2281,"416-4","Alloy 617",314626,"Plate"
-156.25,0.00045,"Qualified",,49.70,"CapPass","Cycle 5",5,2282,"416-4","Alloy 617",314626,"Plate"
-157.41,0.00043,"Qualified",,49.71,"CapPass","Cycle 5",5,2283,"416-4","Alloy 617",314626,"Plate"
-158.59,0.00040,"Qualified",,49.72,"CapPass","Cycle 5",5,2284,"416-4","Alloy 617",314626,"Plate"
-159.44,0.00037,"Qualified",,49.74,"CapPass","Cycle 5",5,2285,"416-4","Alloy 617",314626,"Plate"
-160.09,0.00035,"Qualified",,49.75,"CapPass","Cycle 5",5,2286,"416-4","Alloy 617",314626,"Plate"
-160.59,0.00032,"Qualified",,49.76,"CapPass","Cycle 5",5,2287,"416-4","Alloy 617",314626,"Plate"
-161.12,0.00030,"Qualified",,49.76,"CapPass","Cycle 5",5,2288,"416-4","Alloy 617",314626,"Plate"
-161.55,0.00027,"Qualified",,49.77,"CapPass","Cycle 5",5,2289,"416-4","Alloy 617",314626,"Plate"
-162.03,0.00025,"Qualified",,49.79,"CapPass","Cycle 5",5,2290,"416-4","Alloy 617",314626,"Plate"
-162.41,0.00022,"Qualified",,49.82,"CapPass","Cycle 5",5,2291,"416-4","Alloy 617",314626,"Plate"
-162.46,0.00022,"Qualified",,49.83,"CapPass","Cycle 5",5,2292,"416-4","Alloy 617",314626,"Plate"
-164.08,0.00020,"Qualified",,49.88,"CapPass","Cycle 5",5,2293,"416-4","Alloy 617",314626,"Plate"
-166.85,0.00017,"Qualified",,49.93,"CapPass","Cycle 5",5,2294,"416-4","Alloy 617",314626,"Plate"
-169.75,0.00015,"Qualified",,49.96,"CapPass","Cycle 5",5,2295,"416-4","Alloy 617",314626,"Plate"
-171.94,0.00012,"Qualified",,49.99,"CapPass","Cycle 5",5,2296,"416-4","Alloy 617",314626,"Plate"
-172.12,0.00009,"Qualified",,50.02,"CapPass","Cycle 5",5,2297,"416-4","Alloy 617",314626,"Plate"
-171.78,0.00007,"Qualified",,50.04,"CapPass","Cycle 5",5,2298,"416-4","Alloy 617",314626,"Plate"
-171.35,0.00004,"Qualified",,50.05,"CapPass","Cycle 5",5,2299,"416-4","Alloy 617",314626,"Plate"
-171.70,0.00001,"Qualified",,50.06,"CapPass","Cycle 5",5,2300,"416-4","Alloy 617",314626,"Plate"
-172.03,-0.00002,"Qualified",,50.06,"CapPass","Cycle 5",5,2301,"416-4","Alloy 617",314626,"Plate"
