Repository: js-molina/fatigue-A617

File: data/850C/Strain rate 0.001/0.60% strain/HTM_A19_Cycles_4165.csv (part 3 of 17)
"Stress Mpa","Strain","Qual State","Qual Exceptions","Elapsed Time Sec","Data State","Cycle Label","Cycle","Count","Sample","Alloy","Heat","Material_Form"
-92.81,-0.00193,"Qualified",,19.23,"CapPass","Cycle 2",2,841,"416-5","Alloy 617",314626,"Plate"
-89.25,-0.00191,"Qualified",,19.26,"CapPass","Cycle 2",2,842,"416-5","Alloy 617",314626,"Plate"
-85.58,-0.00188,"Qualified",,19.29,"CapPass","Cycle 2",2,843,"416-5","Alloy 617",314626,"Plate"
-81.95,-0.00186,"Qualified",,19.32,"CapPass","Cycle 2",2,844,"416-5","Alloy 617",314626,"Plate"
-78.14,-0.00183,"Qualified",,19.35,"CapPass","Cycle 2",2,845,"416-5","Alloy 617",314626,"Plate"
-74.43,-0.00181,"Qualified",,19.38,"CapPass","Cycle 2",2,846,"416-5","Alloy 617",314626,"Plate"
-70.65,-0.00178,"Qualified",,19.41,"CapPass","Cycle 2",2,847,"416-5","Alloy 617",314626,"Plate"
-67.16,-0.00175,"Qualified",,19.43,"CapPass","Cycle 2",2,848,"416-5","Alloy 617",314626,"Plate"
-63.12,-0.00173,"Qualified",,19.46,"CapPass","Cycle 2",2,849,"416-5","Alloy 617",314626,"Plate"
-59.29,-0.00170,"Qualified",,19.49,"CapPass","Cycle 2",2,850,"416-5","Alloy 617",314626,"Plate"
-55.38,-0.00168,"Qualified",,19.52,"CapPass","Cycle 2",2,851,"416-5","Alloy 617",314626,"Plate"
-51.42,-0.00165,"Qualified",,19.55,"CapPass","Cycle 2",2,852,"416-5","Alloy 617",314626,"Plate"
-47.48,-0.00163,"Qualified",,19.58,"CapPass","Cycle 2",2,853,"416-5","Alloy 617",314626,"Plate"
-43.76,-0.00160,"Qualified",,19.61,"CapPass","Cycle 2",2,854,"416-5","Alloy 617",314626,"Plate"
-40.16,-0.00158,"Qualified",,19.63,"CapPass","Cycle 2",2,855,"416-5","Alloy 617",314626,"Plate"
-36.38,-0.00155,"Qualified",,19.66,"CapPass","Cycle 2",2,856,"416-5","Alloy 617",314626,"Plate"
-32.95,-0.00152,"Qualified",,19.68,"CapPass","Cycle 2",2,857,"416-5","Alloy 617",314626,"Plate"
-29.65,-0.00150,"Qualified",,19.71,"CapPass","Cycle 2",2,858,"416-5","Alloy 617",314626,"Plate"
-26.34,-0.00147,"Qualified",,19.73,"CapPass","Cycle 2",2,859,"416-5","Alloy 617",314626,"Plate"
-22.64,-0.00145,"Qualified",,19.76,"CapPass","Cycle 2",2,860,"416-5","Alloy 617",314626,"Plate"
-19.21,-0.00142,"Qualified",,19.79,"CapPass","Cycle 2",2,861,"416-5","Alloy 617",314626,"Plate"
-15.61,-0.00140,"Qualified",,19.82,"CapPass","Cycle 2",2,862,"416-5","Alloy 617",314626,"Plate"
-15.39,-0.00140,"Qualified",,19.82,"CapPass","Cycle 2",2,863,"416-5","Alloy 617",314626,"Plate"
-11.97,-0.00137,"Qualified",,19.85,"CapPass","Cycle 2",2,864,"416-5","Alloy 617",314626,"Plate"
-8.34,-0.00135,"Qualified",,19.87,"CapPass","Cycle 2",2,865,"416-5","Alloy 617",314626,"Plate"
-4.52,-0.00132,"Qualified",,19.91,"CapPass","Cycle 2",2,866,"416-5","Alloy 617",314626,"Plate"
-0.74,-0.00129,"Qualified",,19.93,"CapPass","Cycle 2",2,867,"416-5","Alloy 617",314626,"Plate"
2.88,-0.00127,"Qualified",,19.96,"CapPass","Cycle 2",2,868,"416-5","Alloy 617",314626,"Plate"
6.38,-0.00124,"Qualified",,19.99,"CapPass","Cycle 2",2,869,"416-5","Alloy 617",314626,"Plate"
9.94,-0.00122,"Qualified",,20.02,"CapPass","Cycle 2",2,870,"416-5","Alloy 617",314626,"Plate"
13.48,-0.00119,"Qualified",,20.04,"CapPass","Cycle 2",2,871,"416-5","Alloy 617",314626,"Plate"
17.27,-0.00117,"Qualified",,20.07,"CapPass","Cycle 2",2,872,"416-5","Alloy 617",314626,"Plate"
20.99,-0.00114,"Qualified",,20.10,"CapPass","Cycle 2",2,873,"416-5","Alloy 617",314626,"Plate"
24.57,-0.00112,"Qualified",,20.13,"CapPass","Cycle 2",2,874,"416-5","Alloy 617",314626,"Plate"
28.11,-0.00109,"Qualified",,20.16,"CapPass","Cycle 2",2,875,"416-5","Alloy 617",314626,"Plate"
31.32,-0.00107,"Qualified",,20.21,"CapPass","Cycle 2",2,876,"416-5","Alloy 617",314626,"Plate"
35.24,-0.00104,"Qualified",,20.27,"CapPass","Cycle 2",2,877,"416-5","Alloy 617",314626,"Plate"
39.17,-0.00102,"Qualified",,20.32,"CapPass","Cycle 2",2,878,"416-5","Alloy 617",314626,"Plate"
43.11,-0.00099,"Qualified",,20.35,"CapPass","Cycle 2",2,879,"416-5","Alloy 617",314626,"Plate"
46.55,-0.00097,"Qualified",,20.38,"CapPass","Cycle 2",2,880,"416-5","Alloy 617",314626,"Plate"
50.85,-0.00094,"Qualified",,20.41,"CapPass","Cycle 2",2,881,"416-5","Alloy 617",314626,"Plate"
54.49,-0.00091,"Qualified",,20.43,"CapPass","Cycle 2",2,882,"416-5","Alloy 617",314626,"Plate"
58.11,-0.00089,"Qualified",,20.45,"CapPass","Cycle 2",2,883,"416-5","Alloy 617",314626,"Plate"
61.64,-0.00086,"Qualified",,20.47,"CapPass","Cycle 2",2,884,"416-5","Alloy 617",314626,"Plate"
65.20,-0.00084,"Qualified",,20.49,"CapPass","Cycle 2",2,885,"416-5","Alloy 617",314626,"Plate"
68.57,-0.00081,"Qualified",,20.51,"CapPass","Cycle 2",2,886,"416-5","Alloy 617",314626,"Plate"
71.86,-0.00079,"Qualified",,20.54,"CapPass","Cycle 2",2,887,"416-5","Alloy 617",314626,"Plate"
75.11,-0.00076,"Qualified",,20.57,"CapPass","Cycle 2",2,888,"416-5","Alloy 617",314626,"Plate"
78.42,-0.00074,"Qualified",,20.60,"CapPass","Cycle 2",2,889,"416-5","Alloy 617",314626,"Plate"
81.64,-0.00071,"Qualified",,20.64,"CapPass","Cycle 2",2,890,"416-5","Alloy 617",314626,"Plate"
84.78,-0.00068,"Qualified",,20.67,"CapPass","Cycle 2",2,891,"416-5","Alloy 617",314626,"Plate"
88.25,-0.00066,"Qualified",,20.71,"CapPass","Cycle 2",2,892,"416-5","Alloy 617",314626,"Plate"
91.46,-0.00063,"Qualified",,20.74,"CapPass","Cycle 2",2,893,"416-5","Alloy 617",314626,"Plate"
94.88,-0.00061,"Qualified",,20.77,"CapPass","Cycle 2",2,894,"416-5","Alloy 617",314626,"Plate"
98.55,-0.00058,"Qualified",,20.80,"CapPass","Cycle 2",2,895,"416-5","Alloy 617",314626,"Plate"
101.35,-0.00056,"Qualified",,20.82,"CapPass","Cycle 2",2,896,"416-5","Alloy 617",314626,"Plate"
102.53,-0.00056,"Qualified",,20.83,"CapPass","Cycle 2",2,897,"416-5","Alloy 617",314626,"Plate"
106.24,-0.00053,"Qualified",,20.85,"CapPass","Cycle 2",2,898,"416-5","Alloy 617",314626,"Plate"
110.10,-0.00051,"Qualified",,20.87,"CapPass","Cycle 2",2,899,"416-5","Alloy 617",314626,"Plate"
113.77,-0.00048,"Qualified",,20.88,"CapPass","Cycle 2",2,900,"416-5","Alloy 617",314626,"Plate"
117.55,-0.00045,"Qualified",,20.90,"CapPass","Cycle 2",2,901,"416-5","Alloy 617",314626,"Plate"
121.02,-0.00043,"Qualified",,20.92,"CapPass","Cycle 2",2,902,"416-5","Alloy 617",314626,"Plate"
124.43,-0.00040,"Qualified",,20.93,"CapPass","Cycle 2",2,903,"416-5","Alloy 617",314626,"Plate"
127.71,-0.00038,"Qualified",,20.95,"CapPass","Cycle 2",2,904,"416-5","Alloy 617",314626,"Plate"
130.53,-0.00035,"Qualified",,20.96,"CapPass","Cycle 2",2,905,"416-5","Alloy 617",314626,"Plate"
133.26,-0.00033,"Qualified",,20.97,"CapPass","Cycle 2",2,906,"416-5","Alloy 617",314626,"Plate"
135.71,-0.00030,"Qualified",,20.99,"CapPass","Cycle 2",2,907,"416-5","Alloy 617",314626,"Plate"
137.69,-0.00027,"Qualified",,21.00,"CapPass","Cycle 2",2,908,"416-5","Alloy 617",314626,"Plate"
139.68,-0.00025,"Qualified",,21.01,"CapPass","Cycle 2",2,909,"416-5","Alloy 617",314626,"Plate"
141.21,-0.00022,"Qualified",,21.02,"CapPass","Cycle 2",2,910,"416-5","Alloy 617",314626,"Plate"
142.49,-0.00019,"Qualified",,21.03,"CapPass","Cycle 2",2,911,"416-5","Alloy 617",314626,"Plate"
143.83,-0.00017,"Qualified",,21.04,"CapPass","Cycle 2",2,912,"416-5","Alloy 617",314626,"Plate"
144.94,-0.00014,"Qualified",,21.05,"CapPass","Cycle 2",2,913,"416-5","Alloy 617",314626,"Plate"
145.98,-0.00012,"Qualified",,21.07,"CapPass","Cycle 2",2,914,"416-5","Alloy 617",314626,"Plate"
164.38,-0.00012,"Qualified",,43.92,"CapPass","Cycle 5",5,1935,"416-5","Alloy 617",314626,"Plate"
166.10,-0.00009,"Qualified",,43.95,"CapPass","Cycle 5",5,1936,"416-5","Alloy 617",314626,"Plate"
167.44,-0.00007,"Qualified",,43.98,"CapPass","Cycle 5",5,1937,"416-5","Alloy 617",314626,"Plate"
168.59,-0.00004,"Qualified",,44.00,"CapPass","Cycle 5",5,1938,"416-5","Alloy 617",314626,"Plate"
169.12,-0.00001,"Qualified",,44.02,"CapPass","Cycle 5",5,1939,"416-5","Alloy 617",314626,"Plate"
169.11,0.00001,"Qualified",,44.03,"CapPass","Cycle 5",5,1940,"416-5","Alloy 617",314626,"Plate"
169.09,0.00004,"Qualified",,44.04,"CapPass","Cycle 5",5,1941,"416-5","Alloy 617",314626,"Plate"
169.26,0.00007,"Qualified",,44.05,"CapPass","Cycle 5",5,1942,"416-5","Alloy 617",314626,"Plate"
169.56,0.00009,"Qualified",,44.06,"CapPass","Cycle 5",5,1943,"416-5","Alloy 617",314626,"Plate"
169.92,0.00012,"Qualified",,44.08,"CapPass","Cycle 5",5,1944,"416-5","Alloy 617",314626,"Plate"
169.88,0.00014,"Qualified",,44.13,"CapPass","Cycle 5",5,1945,"416-5","Alloy 617",314626,"Plate"
170.63,0.00017,"Qualified",,44.21,"CapPass","Cycle 5",5,1946,"416-5","Alloy 617",314626,"Plate"
172.67,0.00019,"Qualified",,44.25,"CapPass","Cycle 5",5,1947,"416-5","Alloy 617",314626,"Plate"
174.76,0.00022,"Qualified",,44.28,"CapPass","Cycle 5",5,1948,"416-5","Alloy 617",314626,"Plate"
176.86,0.00024,"Qualified",,44.31,"CapPass","Cycle 5",5,1949,"416-5","Alloy 617",314626,"Plate"
173.68,0.00027,"Qualified",,44.32,"CapPass","Cycle 5",5,1950,"416-5","Alloy 617",314626,"Plate"
173.83,0.00031,"Qualified",,44.33,"CapPass","Cycle 5",5,1951,"416-5","Alloy 617",314626,"Plate"
173.95,0.00035,"Qualified",,44.33,"CapPass","Cycle 5",5,1952,"416-5","Alloy 617",314626,"Plate"
174.07,0.00040,"Qualified",,44.33,"CapPass","Cycle 5",5,1953,"416-5","Alloy 617",314626,"Plate"
174.22,0.00045,"Qualified",,44.33,"CapPass","Cycle 5",5,1954,"416-5","Alloy 617",314626,"Plate"
174.43,0.00048,"Qualified",,44.33,"CapPass","Cycle 5",5,1955,"416-5","Alloy 617",314626,"Plate"
174.67,0.00051,"Qualified",,44.34,"CapPass","Cycle 5",5,1956,"416-5","Alloy 617",314626,"Plate"
166.34,0.00049,"Qualified",,44.48,"CapPass","Cycle 5",5,1957,"416-5","Alloy 617",314626,"Plate"
168.88,0.00051,"Qualified",,44.61,"CapPass","Cycle 5",5,1958,"416-5","Alloy 617",314626,"Plate"
171.81,0.00054,"Qualified",,44.64,"CapPass","Cycle 5",5,1959,"416-5","Alloy 617",314626,"Plate"
174.83,0.00057,"Qualified",,44.66,"CapPass","Cycle 5",5,1960,"416-5","Alloy 617",314626,"Plate"
178.02,0.00059,"Qualified",,44.69,"CapPass","Cycle 5",5,1961,"416-5","Alloy 617",314626,"Plate"
181.24,0.00062,"Qualified",,44.71,"CapPass","Cycle 5",5,1962,"416-5","Alloy 617",314626,"Plate"
184.00,0.00064,"Qualified",,44.74,"CapPass","Cycle 5",5,1963,"416-5","Alloy 617",314626,"Plate"
185.23,0.00067,"Qualified",,44.77,"CapPass","Cycle 5",5,1964,"416-5","Alloy 617",314626,"Plate"
180.60,0.00070,"Qualified",,44.79,"CapPass","Cycle 5",5,1965,"416-5","Alloy 617",314626,"Plate"
180.64,0.00073,"Qualified",,44.79,"CapPass","Cycle 5",5,1966,"416-5","Alloy 617",314626,"Plate"
180.79,0.00076,"Qualified",,44.79,"CapPass","Cycle 5",5,1967,"416-5","Alloy 617",314626,"Plate"
181.01,0.00079,"Qualified",,44.79,"CapPass","Cycle 5",5,1968,"416-5","Alloy 617",314626,"Plate"
181.14,0.00084,"Qualified",,44.79,"CapPass","Cycle 5",5,1969,"416-5","Alloy 617",314626,"Plate"
181.25,0.00089,"Qualified",,44.79,"CapPass","Cycle 5",5,1970,"416-5","Alloy 617",314626,"Plate"
181.38,0.00095,"Qualified",,44.79,"CapPass","Cycle 5",5,1971,"416-5","Alloy 617",314626,"Plate"
181.46,0.00100,"Qualified",,44.80,"CapPass","Cycle 5",5,1972,"416-5","Alloy 617",314626,"Plate"
181.57,0.00106,"Qualified",,44.80,"CapPass","Cycle 5",5,1973,"416-5","Alloy 617",314626,"Plate"
181.69,0.00112,"Qualified",,44.80,"CapPass","Cycle 5",5,1974,"416-5","Alloy 617",314626,"Plate"
181.83,0.00116,"Qualified",,44.80,"CapPass","Cycle 5",5,1975,"416-5","Alloy 617",314626,"Plate"
182.01,0.00120,"Qualified",,44.80,"CapPass","Cycle 5",5,1976,"416-5","Alloy 617",314626,"Plate"
182.17,0.00124,"Qualified",,44.80,"CapPass","Cycle 5",5,1977,"416-5","Alloy 617",314626,"Plate"
182.33,0.00127,"Qualified",,44.80,"CapPass","Cycle 5",5,1978,"416-5","Alloy 617",314626,"Plate"
182.86,0.00124,"Qualified",,44.81,"CapPass","Cycle 5",5,1979,"416-5","Alloy 617",314626,"Plate"
182.96,0.00122,"Qualified",,44.81,"CapPass","Cycle 5",5,1980,"416-5","Alloy 617",314626,"Plate"
182.74,0.00123,"Qualified",,44.82,"CapPass","Cycle 5",5,1981,"416-5","Alloy 617",314626,"Plate"
182.73,0.00124,"Qualified",,44.82,"CapPass","Cycle 5",5,1982,"416-5","Alloy 617",314626,"Plate"
175.04,0.00122,"Qualified",,44.86,"CapPass","Cycle 5",5,1983,"416-5","Alloy 617",314626,"Plate"
170.24,0.00119,"Qualified",,44.88,"CapPass","Cycle 5",5,1984,"416-5","Alloy 617",314626,"Plate"
166.26,0.00116,"Qualified",,44.89,"CapPass","Cycle 5",5,1985,"416-5","Alloy 617",314626,"Plate"
161.88,0.00114,"Qualified",,44.90,"CapPass","Cycle 5",5,1986,"416-5","Alloy 617",314626,"Plate"
158.00,0.00111,"Qualified",,44.91,"CapPass","Cycle 5",5,1987,"416-5","Alloy 617",314626,"Plate"
154.29,0.00109,"Qualified",,44.92,"CapPass","Cycle 5",5,1988,"416-5","Alloy 617",314626,"Plate"
150.30,0.00106,"Qualified",,44.94,"CapPass","Cycle 5",5,1989,"416-5","Alloy 617",314626,"Plate"
146.83,0.00103,"Qualified",,44.95,"CapPass","Cycle 5",5,1990,"416-5","Alloy 617",314626,"Plate"
143.36,0.00101,"Qualified",,44.97,"CapPass","Cycle 5",5,1991,"416-5","Alloy 617",314626,"Plate"
140.02,0.00098,"Qualified",,44.99,"CapPass","Cycle 5",5,1992,"416-5","Alloy 617",314626,"Plate"
137.46,0.00096,"Qualified",,45.04,"CapPass","Cycle 5",5,1993,"416-5","Alloy 617",314626,"Plate"
141.58,0.00098,"Qualified",,45.10,"CapPass","Cycle 5",5,1994,"416-5","Alloy 617",314626,"Plate"
145.58,0.00101,"Qualified",,45.13,"CapPass","Cycle 5",5,1995,"416-5","Alloy 617",314626,"Plate"
149.21,0.00103,"Qualified",,45.15,"CapPass","Cycle 5",5,1996,"416-5","Alloy 617",314626,"Plate"
152.86,0.00106,"Qualified",,45.17,"CapPass","Cycle 5",5,1997,"416-5","Alloy 617",314626,"Plate"
156.54,0.00108,"Qualified",,45.19,"CapPass","Cycle 5",5,1998,"416-5","Alloy 617",314626,"Plate"
160.09,0.00111,"Qualified",,45.21,"CapPass","Cycle 5",5,1999,"416-5","Alloy 617",314626,"Plate"
163.57,0.00114,"Qualified",,45.23,"CapPass","Cycle 5",5,2000,"416-5","Alloy 617",314626,"Plate"
166.99,0.00116,"Qualified",,45.25,"CapPass","Cycle 5",5,2001,"416-5","Alloy 617",314626,"Plate"
170.01,0.00119,"Qualified",,45.27,"CapPass","Cycle 5",5,2002,"416-5","Alloy 617",314626,"Plate"
173.32,0.00121,"Qualified",,45.30,"CapPass","Cycle 5",5,2003,"416-5","Alloy 617",314626,"Plate"
176.43,0.00124,"Qualified",,45.32,"CapPass","Cycle 5",5,2004,"416-5","Alloy 617",314626,"Plate"
179.56,0.00126,"Qualified",,45.34,"CapPass","Cycle 5",5,2005,"416-5","Alloy 617",314626,"Plate"
182.62,0.00129,"Qualified",,45.37,"CapPass","Cycle 5",5,2006,"416-5","Alloy 617",314626,"Plate"
185.68,0.00131,"Qualified",,45.39,"CapPass","Cycle 5",5,2007,"416-5","Alloy 617",314626,"Plate"
188.52,0.00134,"Qualified",,45.42,"CapPass","Cycle 5",5,2008,"416-5","Alloy 617",314626,"Plate"
190.41,0.00136,"Qualified",,45.45,"CapPass","Cycle 5",5,2009,"416-5","Alloy 617",314626,"Plate"
191.24,0.00139,"Qualified",,45.46,"CapPass","Cycle 5",5,2010,"416-5","Alloy 617",314626,"Plate"
192.40,0.00142,"Qualified",,45.48,"CapPass","Cycle 5",5,2011,"416-5","Alloy 617",314626,"Plate"
191.66,0.00144,"Qualified",,45.49,"CapPass","Cycle 5",5,2012,"416-5","Alloy 617",314626,"Plate"
191.82,0.00148,"Qualified",,45.49,"CapPass","Cycle 5",5,2013,"416-5","Alloy 617",314626,"Plate"
191.99,0.00151,"Qualified",,45.49,"CapPass","Cycle 5",5,2014,"416-5","Alloy 617",314626,"Plate"
192.14,0.00154,"Qualified",,45.50,"CapPass","Cycle 5",5,2015,"416-5","Alloy 617",314626,"Plate"
192.29,0.00157,"Qualified",,45.50,"CapPass","Cycle 5",5,2016,"416-5","Alloy 617",314626,"Plate"
192.61,0.00159,"Qualified",,45.50,"CapPass","Cycle 5",5,2017,"416-5","Alloy 617",314626,"Plate"
191.75,0.00162,"Qualified",,45.52,"CapPass","Cycle 5",5,2018,"416-5","Alloy 617",314626,"Plate"
190.42,0.00165,"Qualified",,45.53,"CapPass","Cycle 5",5,2019,"416-5","Alloy 617",314626,"Plate"
190.38,0.00168,"Qualified",,45.53,"CapPass","Cycle 5",5,2020,"416-5","Alloy 617",314626,"Plate"
190.40,0.00171,"Qualified",,45.54,"CapPass","Cycle 5",5,2021,"416-5","Alloy 617",314626,"Plate"
181.93,0.00168,"Qualified",,45.64,"CapPass","Cycle 5",5,2022,"416-5","Alloy 617",314626,"Plate"
183.41,0.00171,"Qualified",,45.81,"CapPass","Cycle 5",5,2023,"416-5","Alloy 617",314626,"Plate"
184.80,0.00172,"Qualified",,45.82,"CapPass","Cycle 5",5,2024,"416-5","Alloy 617",314626,"Plate"
186.73,0.00173,"Qualified",,45.84,"CapPass","Cycle 5",5,2025,"416-5","Alloy 617",314626,"Plate"
189.82,0.00176,"Qualified",,45.86,"CapPass","Cycle 5",5,2026,"416-5","Alloy 617",314626,"Plate"
192.99,0.00178,"Qualified",,45.88,"CapPass","Cycle 5",5,2027,"416-5","Alloy 617",314626,"Plate"
196.22,0.00181,"Qualified",,45.91,"CapPass","Cycle 5",5,2028,"416-5","Alloy 617",314626,"Plate"
199.35,0.00183,"Qualified",,45.93,"CapPass","Cycle 5",5,2029,"416-5","Alloy 617",314626,"Plate"
194.65,0.00187,"Qualified",,45.94,"CapPass","Cycle 5",5,2030,"416-5","Alloy 617",314626,"Plate"
194.98,0.00190,"Qualified",,45.94,"CapPass","Cycle 5",5,2031,"416-5","Alloy 617",314626,"Plate"
195.18,0.00194,"Qualified",,45.95,"CapPass","Cycle 5",5,2032,"416-5","Alloy 617",314626,"Plate"
195.35,0.00198,"Qualified",,45.95,"CapPass","Cycle 5",5,2033,"416-5","Alloy 617",314626,"Plate"
195.60,0.00203,"Qualified",,45.95,"CapPass","Cycle 5",5,2034,"416-5","Alloy 617",314626,"Plate"
195.90,0.00206,"Qualified",,45.95,"CapPass","Cycle 5",5,2035,"416-5","Alloy 617",314626,"Plate"
196.11,0.00208,"Qualified",,45.98,"CapPass","Cycle 5",5,2036,"416-5","Alloy 617",314626,"Plate"
195.65,0.00211,"Qualified",,46.00,"CapPass","Cycle 5",5,2037,"416-5","Alloy 617",314626,"Plate"
193.67,0.00214,"Qualified",,46.22,"CapPass","Cycle 5",5,2038,"416-5","Alloy 617",314626,"Plate"
197.02,0.00216,"Qualified",,46.26,"CapPass","Cycle 5",5,2039,"416-5","Alloy 617",314626,"Plate"
200.70,0.00219,"Qualified",,46.29,"CapPass","Cycle 5",5,2040,"416-5","Alloy 617",314626,"Plate"
200.80,0.00221,"Qualified",,46.32,"CapPass","Cycle 5",5,2041,"416-5","Alloy 617",314626,"Plate"
194.25,0.00225,"Qualified",,46.32,"CapPass","Cycle 5",5,2042,"416-5","Alloy 617",314626,"Plate"
194.32,0.00228,"Qualified",,46.32,"CapPass","Cycle 5",5,2043,"416-5","Alloy 617",314626,"Plate"
194.54,0.00233,"Qualified",,46.32,"CapPass","Cycle 5",5,2044,"416-5","Alloy 617",314626,"Plate"
194.75,0.00238,"Qualified",,46.32,"CapPass","Cycle 5",5,2045,"416-5","Alloy 617",314626,"Plate"
194.83,0.00245,"Qualified",,46.33,"CapPass","Cycle 5",5,2046,"416-5","Alloy 617",314626,"Plate"
194.97,0.00253,"Qualified",,46.33,"CapPass","Cycle 5",5,2047,"416-5","Alloy 617",314626,"Plate"
195.10,0.00261,"Qualified",,46.33,"CapPass","Cycle 5",5,2048,"416-5","Alloy 617",314626,"Plate"
195.17,0.00269,"Qualified",,46.33,"CapPass","Cycle 5",5,2049,"416-5","Alloy 617",314626,"Plate"
195.28,0.00277,"Qualified",,46.33,"CapPass","Cycle 5",5,2050,"416-5","Alloy 617",314626,"Plate"
195.41,0.00285,"Qualified",,46.33,"CapPass","Cycle 5",5,2051,"416-5","Alloy 617",314626,"Plate"
195.57,0.00291,"Qualified",,46.33,"CapPass","Cycle 5",5,2052,"416-5","Alloy 617",314626,"Plate"
195.80,0.00296,"Qualified",,46.33,"CapPass","Cycle 5",5,2053,"416-5","Alloy 617",314626,"Plate"
195.90,0.00300,"Qualified",,46.33,"CapPass","Cycle 5",5,2054,"416-5","Alloy 617",314626,"Plate"
195.94,0.00303,"Qualified",,46.33,"CapPass","Cycle 5",5,2055,"416-5","Alloy 617",314626,"Plate"
196.53,0.00299,"Qualified",,46.34,"CapPass","Cycle 5",5,2056,"416-5","Alloy 617",314626,"Plate"
196.57,0.00296,"Qualified",,46.34,"CapPass","Cycle 5",5,2057,"416-5","Alloy 617",314626,"Plate"
196.52,0.00293,"Qualified",,46.34,"CapPass","Cycle 5",5,2058,"416-5","Alloy 617",314626,"Plate"
196.19,0.00296,"Qualified",,46.35,"CapPass","Cycle 5",5,2059,"416-5","Alloy 617",314626,"Plate"
195.49,0.00298,"Qualified",,46.36,"CapPass","Cycle 5",5,2060,"416-5","Alloy 617",314626,"Plate"
191.04,0.00296,"Qualified",,46.37,"CapPass","Cycle 5",5,2061,"416-5","Alloy 617",314626,"Plate"
185.83,0.00293,"Qualified",,46.39,"CapPass","Cycle 5",5,2062,"416-5","Alloy 617",314626,"Plate"
181.20,0.00290,"Qualified",,46.40,"CapPass","Cycle 5",5,2063,"416-5","Alloy 617",314626,"Plate"
176.83,0.00288,"Qualified",,46.41,"CapPass","Cycle 5",5,2064,"416-5","Alloy 617",314626,"Plate"
172.61,0.00285,"Qualified",,46.41,"CapPass","Cycle 5",5,2065,"416-5","Alloy 617",314626,"Plate"
168.47,0.00283,"Qualified",,46.42,"CapPass","Cycle 5",5,2066,"416-5","Alloy 617",314626,"Plate"
164.29,0.00280,"Qualified",,46.43,"CapPass","Cycle 5",5,2067,"416-5","Alloy 617",314626,"Plate"
160.17,0.00277,"Qualified",,46.44,"CapPass","Cycle 5",5,2068,"416-5","Alloy 617",314626,"Plate"
156.24,0.00274,"Qualified",,46.44,"CapPass","Cycle 5",5,2069,"416-5","Alloy 617",314626,"Plate"
152.35,0.00272,"Qualified",,46.45,"CapPass","Cycle 5",5,2070,"416-5","Alloy 617",314626,"Plate"
148.66,0.00269,"Qualified",,46.46,"CapPass","Cycle 5",5,2071,"416-5","Alloy 617",314626,"Plate"
144.84,0.00266,"Qualified",,46.47,"CapPass","Cycle 5",5,2072,"416-5","Alloy 617",314626,"Plate"
141.17,0.00264,"Qualified",,46.48,"CapPass","Cycle 5",5,2073,"416-5","Alloy 617",314626,"Plate"
137.57,0.00261,"Qualified",,46.49,"CapPass","Cycle 5",5,2074,"416-5","Alloy 617",314626,"Plate"
134.15,0.00259,"Qualified",,46.50,"CapPass","Cycle 5",5,2075,"416-5","Alloy 617",314626,"Plate"
130.53,0.00256,"Qualified",,46.51,"CapPass","Cycle 5",5,2076,"416-5","Alloy 617",314626,"Plate"
127.22,0.00253,"Qualified",,46.53,"CapPass","Cycle 5",5,2077,"416-5","Alloy 617",314626,"Plate"
124.22,0.00251,"Qualified",,46.55,"CapPass","Cycle 5",5,2078,"416-5","Alloy 617",314626,"Plate"
129.54,0.00253,"Qualified",,46.65,"CapPass","Cycle 5",5,2079,"416-5","Alloy 617",314626,"Plate"
133.40,0.00256,"Qualified",,46.67,"CapPass","Cycle 5",5,2080,"416-5","Alloy 617",314626,"Plate"
136.99,0.00258,"Qualified",,46.69,"CapPass","Cycle 5",5,2081,"416-5","Alloy 617",314626,"Plate"
140.63,0.00261,"Qualified",,46.71,"CapPass","Cycle 5",5,2082,"416-5","Alloy 617",314626,"Plate"
144.28,0.00264,"Qualified",,46.73,"CapPass","Cycle 5",5,2083,"416-5","Alloy 617",314626,"Plate"
147.71,0.00266,"Qualified",,46.75,"CapPass","Cycle 5",5,2084,"416-5","Alloy 617",314626,"Plate"
151.11,0.00269,"Qualified",,46.77,"CapPass","Cycle 5",5,2085,"416-5","Alloy 617",314626,"Plate"
154.66,0.00271,"Qualified",,46.79,"CapPass","Cycle 5",5,2086,"416-5","Alloy 617",314626,"Plate"
157.76,0.00274,"Qualified",,46.81,"CapPass","Cycle 5",5,2087,"416-5","Alloy 617",314626,"Plate"
159.53,0.00275,"Qualified",,46.82,"CapPass","Cycle 5",5,2088,"416-5","Alloy 617",314626,"Plate"
161.13,0.00276,"Qualified",,46.83,"CapPass","Cycle 5",5,2089,"416-5","Alloy 617",314626,"Plate"
164.38,0.00279,"Qualified",,46.85,"CapPass","Cycle 5",5,2090,"416-5","Alloy 617",314626,"Plate"
167.59,0.00281,"Qualified",,46.88,"CapPass","Cycle 5",5,2091,"416-5","Alloy 617",314626,"Plate"
170.84,0.00284,"Qualified",,46.90,"CapPass","Cycle 5",5,2092,"416-5","Alloy 617",314626,"Plate"
173.97,0.00287,"Qualified",,46.93,"CapPass","Cycle 5",5,2093,"416-5","Alloy 617",314626,"Plate"
176.94,0.00289,"Qualified",,46.96,"CapPass","Cycle 5",5,2094,"416-5","Alloy 617",314626,"Plate"
168.05,0.00286,"Qualified",,47.13,"CapPass","Cycle 5",5,2095,"416-5","Alloy 617",314626,"Plate"
163.63,0.00284,"Qualified",,47.16,"CapPass","Cycle 5",5,2096,"416-5","Alloy 617",314626,"Plate"
159.64,0.00281,"Qualified",,47.19,"CapPass","Cycle 5",5,2097,"416-5","Alloy 617",314626,"Plate"
155.71,0.00279,"Qualified",,47.21,"CapPass","Cycle 5",5,2098,"416-5","Alloy 617",314626,"Plate"
151.65,0.00276,"Qualified",,47.23,"CapPass","Cycle 5",5,2099,"416-5","Alloy 617",314626,"Plate"
147.75,0.00274,"Qualified",,47.26,"CapPass","Cycle 5",5,2100,"416-5","Alloy 617",314626,"Plate"
143.93,0.00271,"Qualified",,47.28,"CapPass","Cycle 5",5,2101,"416-5","Alloy 617",314626,"Plate"
139.72,0.00269,"Qualified",,47.31,"CapPass","Cycle 5",5,2102,"416-5","Alloy 617",314626,"Plate"
135.65,0.00266,"Qualified",,47.33,"CapPass","Cycle 5",5,2103,"416-5","Alloy 617",314626,"Plate"
131.75,0.00264,"Qualified",,47.36,"CapPass","Cycle 5",5,2104,"416-5","Alloy 617",314626,"Plate"
127.56,0.00261,"Qualified",,47.39,"CapPass","Cycle 5",5,2105,"416-5","Alloy 617",314626,"Plate"
123.68,0.00258,"Qualified",,47.42,"CapPass","Cycle 5",5,2106,"416-5","Alloy 617",314626,"Plate"
119.77,0.00256,"Qualified",,47.44,"CapPass","Cycle 5",5,2107,"416-5","Alloy 617",314626,"Plate"
115.80,0.00253,"Qualified",,47.47,"CapPass","Cycle 5",5,2108,"416-5","Alloy 617",314626,"Plate"
111.85,0.00251,"Qualified",,47.50,"CapPass","Cycle 5",5,2109,"416-5","Alloy 617",314626,"Plate"
107.63,0.00248,"Qualified",,47.53,"CapPass","Cycle 5",5,2110,"416-5","Alloy 617",314626,"Plate"
103.62,0.00246,"Qualified",,47.56,"CapPass","Cycle 5",5,2111,"416-5","Alloy 617",314626,"Plate"
99.76,0.00243,"Qualified",,47.59,"CapPass","Cycle 5",5,2112,"416-5","Alloy 617",314626,"Plate"
95.85,0.00241,"Qualified",,47.62,"CapPass","Cycle 5",5,2113,"416-5","Alloy 617",314626,"Plate"
92.20,0.00238,"Qualified",,47.64,"CapPass","Cycle 5",5,2114,"416-5","Alloy 617",314626,"Plate"
88.36,0.00236,"Qualified",,47.67,"CapPass","Cycle 5",5,2115,"416-5","Alloy 617",314626,"Plate"
84.39,0.00233,"Qualified",,47.70,"CapPass","Cycle 5",5,2116,"416-5","Alloy 617",314626,"Plate"
80.65,0.00230,"Qualified",,47.73,"CapPass","Cycle 5",5,2117,"416-5","Alloy 617",314626,"Plate"
76.89,0.00228,"Qualified",,47.75,"CapPass","Cycle 5",5,2118,"416-5","Alloy 617",314626,"Plate"
72.85,0.00225,"Qualified",,47.78,"CapPass","Cycle 5",5,2119,"416-5","Alloy 617",314626,"Plate"
69.03,0.00223,"Qualified",,47.81,"CapPass","Cycle 5",5,2120,"416-5","Alloy 617",314626,"Plate"
67.95,0.00222,"Qualified",,47.82,"CapPass","Cycle 5",5,2121,"416-5","Alloy 617",314626,"Plate"
65.05,0.00220,"Qualified",,47.84,"CapPass","Cycle 5",5,2122,"416-5","Alloy 617",314626,"Plate"
61.07,0.00218,"Qualified",,47.87,"CapPass","Cycle 5",5,2123,"416-5","Alloy 617",314626,"Plate"
57.23,0.00215,"Qualified",,47.90,"CapPass","Cycle 5",5,2124,"416-5","Alloy 617",314626,"Plate"
53.28,0.00213,"Qualified",,47.93,"CapPass","Cycle 5",5,2125,"416-5","Alloy 617",314626,"Plate"
49.46,0.00210,"Qualified",,47.95,"CapPass","Cycle 5",5,2126,"416-5","Alloy 617",314626,"Plate"
45.69,0.00208,"Qualified",,47.98,"CapPass","Cycle 5",5,2127,"416-5","Alloy 617",314626,"Plate"
42.07,0.00205,"Qualified",,48.01,"CapPass","Cycle 5",5,2128,"416-5","Alloy 617",314626,"Plate"
38.67,0.00203,"Qualified",,48.03,"CapPass","Cycle 5",5,2129,"416-5","Alloy 617",314626,"Plate"
34.95,0.00200,"Qualified",,48.06,"CapPass","Cycle 5",5,2130,"416-5","Alloy 617",314626,"Plate"
31.18,0.00197,"Qualified",,48.09,"CapPass","Cycle 5",5,2131,"416-5","Alloy 617",314626,"Plate"
27.23,0.00195,"Qualified",,48.12,"CapPass","Cycle 5",5,2132,"416-5","Alloy 617",314626,"Plate"
23.41,0.00192,"Qualified",,48.14,"CapPass","Cycle 5",5,2133,"416-5","Alloy 617",314626,"Plate"
19.80,0.00190,"Qualified",,48.17,"CapPass","Cycle 5",5,2134,"416-5","Alloy 617",314626,"Plate"
16.18,0.00187,"Qualified",,48.20,"CapPass","Cycle 5",5,2135,"416-5","Alloy 617",314626,"Plate"
12.67,0.00185,"Qualified",,48.23,"CapPass","Cycle 5",5,2136,"416-5","Alloy 617",314626,"Plate"
9.06,0.00182,"Qualified",,48.25,"CapPass","Cycle 5",5,2137,"416-5","Alloy 617",314626,"Plate"
5.32,0.00180,"Qualified",,48.28,"CapPass","Cycle 5",5,2138,"416-5","Alloy 617",314626,"Plate"
1.55,0.00177,"Qualified",,48.31,"CapPass","Cycle 5",5,2139,"416-5","Alloy 617",314626,"Plate"
-1.87,0.00175,"Qualified",,48.34,"CapPass","Cycle 5",5,2140,"416-5","Alloy 617",314626,"Plate"
-5.58,0.00172,"Qualified",,48.37,"CapPass","Cycle 5",5,2141,"416-5","Alloy 617",314626,"Plate"
-9.13,0.00169,"Qualified",,48.39,"CapPass","Cycle 5",5,2142,"416-5","Alloy 617",314626,"Plate"
-12.72,0.00167,"Qualified",,48.42,"CapPass","Cycle 5",5,2143,"416-5","Alloy 617",314626,"Plate"
-16.11,0.00164,"Qualified",,48.45,"CapPass","Cycle 5",5,2144,"416-5","Alloy 617",314626,"Plate"
-19.61,0.00162,"Qualified",,48.48,"CapPass","Cycle 5",5,2145,"416-5","Alloy 617",314626,"Plate"
-22.60,0.00159,"Qualified",,48.52,"CapPass","Cycle 5",5,2146,"416-5","Alloy 617",314626,"Plate"
-25.05,0.00157,"Qualified",,48.65,"CapPass","Cycle 5",5,2147,"416-5","Alloy 617",314626,"Plate"
-28.90,0.00154,"Qualified",,48.70,"CapPass","Cycle 5",5,2148,"416-5","Alloy 617",314626,"Plate"
-32.41,0.00152,"Qualified",,48.74,"CapPass","Cycle 5",5,2149,"416-5","Alloy 617",314626,"Plate"
-35.87,0.00149,"Qualified",,48.78,"CapPass","Cycle 5",5,2150,"416-5","Alloy 617",314626,"Plate"
-39.57,0.00147,"Qualified",,48.82,"CapPass","Cycle 5",5,2151,"416-5","Alloy 617",314626,"Plate"
-39.76,0.00146,"Qualified",,48.82,"CapPass","Cycle 5",5,2152,"416-5","Alloy 617",314626,"Plate"
-43.54,0.00144,"Qualified",,48.85,"CapPass","Cycle 5",5,2153,"416-5","Alloy 617",314626,"Plate"
-47.20,0.00142,"Qualified",,48.87,"CapPass","Cycle 5",5,2154,"416-5","Alloy 617",314626,"Plate"
-51.45,0.00139,"Qualified",,48.89,"CapPass","Cycle 5",5,2155,"416-5","Alloy 617",314626,"Plate"
-56.03,0.00136,"Qualified",,48.91,"CapPass","Cycle 5",5,2156,"416-5","Alloy 617",314626,"Plate"
-59.67,0.00134,"Qualified",,48.92,"CapPass","Cycle 5",5,2157,"416-5","Alloy 617",314626,"Plate"
-63.48,0.00131,"Qualified",,48.94,"CapPass","Cycle 5",5,2158,"416-5","Alloy 617",314626,"Plate"
-67.01,0.00129,"Qualified",,48.95,"CapPass","Cycle 5",5,2159,"416-5","Alloy 617",314626,"Plate"
-70.83,0.00126,"Qualified",,48.96,"CapPass","Cycle 5",5,2160,"416-5","Alloy 617",314626,"Plate"
-74.35,0.00124,"Qualified",,48.97,"CapPass","Cycle 5",5,2161,"416-5","Alloy 617",314626,"Plate"
-77.99,0.00121,"Qualified",,48.98,"CapPass","Cycle 5",5,2162,"416-5","Alloy 617",314626,"Plate"
-81.52,0.00118,"Qualified",,49.00,"CapPass","Cycle 5",5,2163,"416-5","Alloy 617",314626,"Plate"
-84.99,0.00116,"Qualified",,49.01,"CapPass","Cycle 5",5,2164,"416-5","Alloy 617",314626,"Plate"
-88.51,0.00113,"Qualified",,49.02,"CapPass","Cycle 5",5,2165,"416-5","Alloy 617",314626,"Plate"
-92.13,0.00110,"Qualified",,49.04,"CapPass","Cycle 5",5,2166,"416-5","Alloy 617",314626,"Plate"
-95.63,0.00108,"Qualified",,49.05,"CapPass","Cycle 5",5,2167,"416-5","Alloy 617",314626,"Plate"
-98.89,0.00105,"Qualified",,49.07,"CapPass","Cycle 5",5,2168,"416-5","Alloy 617",314626,"Plate"
-102.20,0.00103,"Qualified",,49.08,"CapPass","Cycle 5",5,2169,"416-5","Alloy 617",314626,"Plate"
-105.58,0.00100,"Qualified",,49.10,"CapPass","Cycle 5",5,2170,"416-5","Alloy 617",314626,"Plate"
-108.75,0.00098,"Qualified",,49.12,"CapPass","Cycle 5",5,2171,"416-5","Alloy 617",314626,"Plate"
-111.89,0.00095,"Qualified",,49.13,"CapPass","Cycle 5",5,2172,"416-5","Alloy 617",314626,"Plate"
-114.98,0.00092,"Qualified",,49.15,"CapPass","Cycle 5",5,2173,"416-5","Alloy 617",314626,"Plate"
-118.15,0.00090,"Qualified",,49.17,"CapPass","Cycle 5",5,2174,"416-5","Alloy 617",314626,"Plate"
-121.31,0.00087,"Qualified",,49.19,"CapPass","Cycle 5",5,2175,"416-5","Alloy 617",314626,"Plate"
-124.30,0.00085,"Qualified",,49.21,"CapPass","Cycle 5",5,2176,"416-5","Alloy 617",314626,"Plate"
-127.21,0.00082,"Qualified",,49.24,"CapPass","Cycle 5",5,2177,"416-5","Alloy 617",314626,"Plate"
-130.25,0.00080,"Qualified",,49.26,"CapPass","Cycle 5",5,2178,"416-5","Alloy 617",314626,"Plate"
-133.36,0.00077,"Qualified",,49.29,"CapPass","Cycle 5",5,2179,"416-5","Alloy 617",314626,"Plate"
-136.13,0.00075,"Qualified",,49.31,"CapPass","Cycle 5",5,2180,"416-5","Alloy 617",314626,"Plate"
-138.88,0.00072,"Qualified",,49.34,"CapPass","Cycle 5",5,2181,"416-5","Alloy 617",314626,"Plate"
-141.75,0.00069,"Qualified",,49.37,"CapPass","Cycle 5",5,2182,"416-5","Alloy 617",314626,"Plate"
-144.25,0.00067,"Qualified",,49.39,"CapPass","Cycle 5",5,2183,"416-5","Alloy 617",314626,"Plate"
-146.69,0.00064,"Qualified",,49.41,"CapPass","Cycle 5",5,2184,"416-5","Alloy 617",314626,"Plate"
-149.15,0.00062,"Qualified",,49.44,"CapPass","Cycle 5",5,2185,"416-5","Alloy 617",314626,"Plate"
-151.41,0.00059,"Qualified",,49.46,"CapPass","Cycle 5",5,2186,"416-5","Alloy 617",314626,"Plate"
-153.30,0.00057,"Qualified",,49.49,"CapPass","Cycle 5",5,2187,"416-5","Alloy 617",314626,"Plate"
-154.92,0.00054,"Qualified",,49.51,"CapPass","Cycle 5",5,2188,"416-5","Alloy 617",314626,"Plate"
-156.04,0.00052,"Qualified",,49.52,"CapPass","Cycle 5",5,2189,"416-5","Alloy 617",314626,"Plate"
-156.96,0.00049,"Qualified",,49.53,"CapPass","Cycle 5",5,2190,"416-5","Alloy 617",314626,"Plate"
-157.73,0.00046,"Qualified",,49.55,"CapPass","Cycle 5",5,2191,"416-5","Alloy 617",314626,"Plate"
-158.34,0.00044,"Qualified",,49.56,"CapPass","Cycle 5",5,2192,"416-5","Alloy 617",314626,"Plate"
-158.90,0.00041,"Qualified",,49.57,"CapPass","Cycle 5",5,2193,"416-5","Alloy 617",314626,"Plate"
-159.56,0.00039,"Qualified",,49.58,"CapPass","Cycle 5",5,2194,"416-5","Alloy 617",314626,"Plate"
-160.13,0.00036,"Qualified",,49.61,"CapPass","Cycle 5",5,2195,"416-5","Alloy 617",314626,"Plate"
-160.55,0.00034,"Qualified",,49.65,"CapPass","Cycle 5",5,2196,"416-5","Alloy 617",314626,"Plate"
-161.57,0.00031,"Qualified",,49.72,"CapPass","Cycle 5",5,2197,"416-5","Alloy 617",314626,"Plate"
-163.51,0.00029,"Qualified",,49.77,"CapPass","Cycle 5",5,2198,"416-5","Alloy 617",314626,"Plate"
-165.91,0.00026,"Qualified",,49.81,"CapPass","Cycle 5",5,2199,"416-5","Alloy 617",314626,"Plate"
-166.91,0.00025,"Qualified",,49.82,"CapPass","Cycle 5",5,2200,"416-5","Alloy 617",314626,"Plate"
-168.46,0.00024,"Qualified",,49.84,"CapPass","Cycle 5",5,2201,"416-5","Alloy 617",314626,"Plate"
-170.66,0.00021,"Qualified",,49.87,"CapPass","Cycle 5",5,2202,"416-5","Alloy 617",314626,"Plate"
-170.79,0.00018,"Qualified",,49.88,"CapPass","Cycle 5",5,2203,"416-5","Alloy 617",314626,"Plate"
-169.80,0.00016,"Qualified",,49.89,"CapPass","Cycle 5",5,2204,"416-5","Alloy 617",314626,"Plate"
-171.47,0.00013,"Qualified",,49.92,"CapPass","Cycle 5",5,2205,"416-5","Alloy 617",314626,"Plate"
-172.82,0.00010,"Qualified",,49.93,"CapPass","Cycle 5",5,2206,"416-5","Alloy 617",314626,"Plate"
-172.06,0.00008,"Qualified",,49.95,"CapPass","Cycle 5",5,2207,"416-5","Alloy 617",314626,"Plate"
-171.87,0.00005,"Qualified",,49.96,"CapPass","Cycle 5",5,2208,"416-5","Alloy 617",314626,"Plate"
-171.80,0.00002,"Qualified",,49.96,"CapPass","Cycle 5",5,2209,"416-5","Alloy 617",314626,"Plate"
-171.85,-0.00002,"Qualified",,49.96,"CapPass","Cycle 5",5,2210,"416-5","Alloy 617",314626,"Plate"
-171.96,-0.00005,"Qualified",,49.96,"CapPass","Cycle 5",5,2211,"416-5","Alloy 617",314626,"Plate"
-172.04,-0.00008,"Qualified",,49.97,"CapPass","Cycle 5",5,2212,"416-5","Alloy 617",314626,"Plate"
-172.13,-0.00010,"Qualified",,49.97,"CapPass","Cycle 5",5,2213,"416-5","Alloy 617",314626,"Plate"
-172.18,-0.00013,"Qualified",,49.98,"CapPass","Cycle 5",5,2214,"416-5","Alloy 617",314626,"Plate"
-172.23,-0.00016,"Qualified",,49.99,"CapPass","Cycle 5",5,2215,"416-5","Alloy 617",314626,"Plate"
-171.92,-0.00018,"Qualified",,50.00,"CapPass","Cycle 5",5,2216,"416-5","Alloy 617",314626,"Plate"
-164.66,-0.00016,"Qualified",,50.08,"CapPass","Cycle 5",5,2217,"416-5","Alloy 617",314626,"Plate"
-160.18,-0.00013,"Qualified",,50.12,"CapPass","Cycle 5",5,2218,"416-5","Alloy 617",314626,"Plate"
-162.26,-0.00016,"Qualified",,50.26,"CapPass","Cycle 5",5,2219,"416-5","Alloy 617",314626,"Plate"
-165.41,-0.00019,"Qualified",,50.29,"CapPass","Cycle 5",5,2220,"416-5","Alloy 617",314626,"Plate"
-168.39,-0.00021,"Qualified",,50.31,"CapPass","Cycle 5",5,2221,"416-5","Alloy 617",314626,"Plate"
-171.56,-0.00024,"Qualified",,50.34,"CapPass","Cycle 5",5,2222,"416-5","Alloy 617",314626,"Plate"
-174.66,-0.00026,"Qualified",,50.36,"CapPass","Cycle 5",5,2223,"416-5","Alloy 617",314626,"Plate"
-177.65,-0.00029,"Qualified",,50.38,"CapPass","Cycle 5",5,2224,"416-5","Alloy 617",314626,"Plate"
-180.50,-0.00031,"Qualified",,50.41,"CapPass","Cycle 5",5,2225,"416-5","Alloy 617",314626,"Plate"
-183.29,-0.00034,"Qualified",,50.43,"CapPass","Cycle 5",5,2226,"416-5","Alloy 617",314626,"Plate"
-185.09,-0.00036,"Qualified",,50.45,"CapPass","Cycle 5",5,2227,"416-5","Alloy 617",314626,"Plate"
-182.79,-0.00040,"Qualified",,50.46,"CapPass","Cycle 5",5,2228,"416-5","Alloy 617",314626,"Plate"
-182.88,-0.00043,"Qualified",,50.46,"CapPass","Cycle 5",5,2229,"416-5","Alloy 617",314626,"Plate"
-183.00,-0.00048,"Qualified",,50.46,"CapPass","Cycle 5",5,2230,"416-5","Alloy 617",314626,"Plate"
-183.06,-0.00050,"Qualified",,50.46,"CapPass","Cycle 5",5,2231,"416-5","Alloy 617",314626,"Plate"
-183.13,-0.00053,"Qualified",,50.46,"CapPass","Cycle 5",5,2232,"416-5","Alloy 617",314626,"Plate"
-183.22,-0.00056,"Qualified",,50.46,"CapPass","Cycle 5",5,2233,"416-5","Alloy 617",314626,"Plate"
-183.31,-0.00059,"Qualified",,50.46,"CapPass","Cycle 5",5,2234,"416-5","Alloy 617",314626,"Plate"
-183.51,-0.00063,"Qualified",,50.47,"CapPass","Cycle 5",5,2235,"416-5","Alloy 617",314626,"Plate"
-183.70,-0.00066,"Qualified",,50.47,"CapPass","Cycle 5",5,2236,"416-5","Alloy 617",314626,"Plate"
-184.76,-0.00069,"Qualified",,50.48,"CapPass","Cycle 5",5,2237,"416-5","Alloy 617",314626,"Plate"
-184.66,-0.00072,"Qualified",,50.50,"CapPass","Cycle 5",5,2238,"416-5","Alloy 617",314626,"Plate"
-175.45,-0.00069,"Qualified",,50.57,"CapPass","Cycle 5",5,2239,"416-5","Alloy 617",314626,"Plate"
-171.27,-0.00067,"Qualified",,50.60,"CapPass","Cycle 5",5,2240,"416-5","Alloy 617",314626,"Plate"
-167.21,-0.00064,"Qualified",,50.63,"CapPass","Cycle 5",5,2241,"416-5","Alloy 617",314626,"Plate"
-169.80,-0.00067,"Qualified",,50.77,"CapPass","Cycle 5",5,2242,"416-5","Alloy 617",314626,"Plate"
-173.15,-0.00069,"Qualified",,50.80,"CapPass","Cycle 5",5,2243,"416-5","Alloy 617",314626,"Plate"
-175.72,-0.00071,"Qualified",,50.82,"CapPass","Cycle 5",5,2244,"416-5","Alloy 617",314626,"Plate"
-176.21,-0.00072,"Qualified",,50.82,"CapPass","Cycle 5",5,2245,"416-5","Alloy 617",314626,"Plate"
-179.49,-0.00074,"Qualified",,50.85,"CapPass","Cycle 5",5,2246,"416-5","Alloy 617",314626,"Plate"
-182.50,-0.00077,"Qualified",,50.87,"CapPass","Cycle 5",5,2247,"416-5","Alloy 617",314626,"Plate"
-185.64,-0.00079,"Qualified",,50.89,"CapPass","Cycle 5",5,2248,"416-5","Alloy 617",314626,"Plate"
-188.78,-0.00082,"Qualified",,50.92,"CapPass","Cycle 5",5,2249,"416-5","Alloy 617",314626,"Plate"
-191.76,-0.00084,"Qualified",,50.94,"CapPass","Cycle 5",5,2250,"416-5","Alloy 617",314626,"Plate"
-184.84,-0.00087,"Qualified",,50.95,"CapPass","Cycle 5",5,2251,"416-5","Alloy 617",314626,"Plate"
-185.34,-0.00090,"Qualified",,50.95,"CapPass","Cycle 5",5,2252,"416-5","Alloy 617",314626,"Plate"
-185.54,-0.00094,"Qualified",,50.95,"CapPass","Cycle 5",5,2253,"416-5","Alloy 617",314626,"Plate"
-185.77,-0.00097,"Qualified",,50.96,"CapPass","Cycle 5",5,2254,"416-5","Alloy 617",314626,"Plate"
-186.07,-0.00100,"Qualified",,50.96,"CapPass","Cycle 5",5,2255,"416-5","Alloy 617",314626,"Plate"
-186.62,-0.00102,"Qualified",,50.96,"CapPass","Cycle 5",5,2256,"416-5","Alloy 617",314626,"Plate"
-190.88,-0.00105,"Qualified",,51.08,"CapPass","Cycle 5",5,2257,"416-5","Alloy 617",314626,"Plate"
-193.08,-0.00107,"Qualified",,51.14,"CapPass","Cycle 5",5,2258,"416-5","Alloy 617",314626,"Plate"
-186.18,-0.00110,"Qualified",,51.16,"CapPass","Cycle 5",5,2259,"416-5","Alloy 617",314626,"Plate"
-186.04,-0.00113,"Qualified",,51.16,"CapPass","Cycle 5",5,2260,"416-5","Alloy 617",314626,"Plate"
-186.14,-0.00116,"Qualified",,51.17,"CapPass","Cycle 5",5,2261,"416-5","Alloy 617",314626,"Plate"
-186.31,-0.00120,"Qualified",,51.17,"CapPass","Cycle 5",5,2262,"416-5","Alloy 617",314626,"Plate"
-186.42,-0.00125,"Qualified",,51.17,"CapPass","Cycle 5",5,2263,"416-5","Alloy 617",314626,"Plate"
-186.48,-0.00130,"Qualified",,51.17,"CapPass","Cycle 5",5,2264,"416-5","Alloy 617",314626,"Plate"
-186.58,-0.00136,"Qualified",,51.17,"CapPass","Cycle 5",5,2265,"416-5","Alloy 617",314626,"Plate"
-186.56,-0.00142,"Qualified",,51.17,"CapPass","Cycle 5",5,2266,"416-5","Alloy 617",314626,"Plate"
-186.58,-0.00148,"Qualified",,51.17,"CapPass","Cycle 5",5,2267,"416-5","Alloy 617",314626,"Plate"
-186.69,-0.00153,"Qualified",,51.17,"CapPass","Cycle 5",5,2268,"416-5","Alloy 617",314626,"Plate"
-186.83,-0.00158,"Qualified",,51.17,"CapPass","Cycle 5",5,2269,"416-5","Alloy 617",314626,"Plate"
-186.99,-0.00162,"Qualified",,51.17,"CapPass","Cycle 5",5,2270,"416-5","Alloy 617",314626,"Plate"
-187.07,-0.00166,"Qualified",,51.17,"CapPass","Cycle 5",5,2271,"416-5","Alloy 617",314626,"Plate"
-187.06,-0.00169,"Qualified",,51.18,"CapPass","Cycle 5",5,2272,"416-5","Alloy 617",314626,"Plate"
-187.35,-0.00166,"Qualified",,51.18,"CapPass","Cycle 5",5,2273,"416-5","Alloy 617",314626,"Plate"
-187.40,-0.00163,"Qualified",,51.18,"CapPass","Cycle 5",5,2274,"416-5","Alloy 617",314626,"Plate"
-179.08,-0.00161,"Qualified",,51.23,"CapPass","Cycle 5",5,2275,"416-5","Alloy 617",314626,"Plate"
