Repository: js-molina/fatigue-A617

File: data/850C/Strain rate 0.001/0.60% strain/HTM_A19_Cycles_4165.csv (part 4 of 17)
"Stress Mpa","Strain","Qual State","Qual Exceptions","Elapsed Time Sec","Data State","Cycle Label","Cycle","Count","Sample","Alloy","Heat","Material_Form"
-174.59,-0.00158,"Qualified",,51.24,"CapPass","Cycle 5",5,2276,"416-5","Alloy 617",314626,"Plate"
-170.27,-0.00156,"Qualified",,51.25,"CapPass","Cycle 5",5,2277,"416-5","Alloy 617",314626,"Plate"
-165.95,-0.00153,"Qualified",,51.26,"CapPass","Cycle 5",5,2278,"416-5","Alloy 617",314626,"Plate"
-162.18,-0.00150,"Qualified",,51.27,"CapPass","Cycle 5",5,2279,"416-5","Alloy 617",314626,"Plate"
-158.13,-0.00148,"Qualified",,51.28,"CapPass","Cycle 5",5,2280,"416-5","Alloy 617",314626,"Plate"
-154.40,-0.00145,"Qualified",,51.29,"CapPass","Cycle 5",5,2281,"416-5","Alloy 617",314626,"Plate"
-150.56,-0.00143,"Qualified",,51.31,"CapPass","Cycle 5",5,2282,"416-5","Alloy 617",314626,"Plate"
-147.17,-0.00140,"Qualified",,51.32,"CapPass","Cycle 5",5,2283,"416-5","Alloy 617",314626,"Plate"
-143.51,-0.00137,"Qualified",,51.33,"CapPass","Cycle 5",5,2284,"416-5","Alloy 617",314626,"Plate"
-140.28,-0.00135,"Qualified",,51.35,"CapPass","Cycle 5",5,2285,"416-5","Alloy 617",314626,"Plate"
-137.24,-0.00132,"Qualified",,51.38,"CapPass","Cycle 5",5,2286,"416-5","Alloy 617",314626,"Plate"
-141.76,-0.00135,"Qualified",,51.47,"CapPass","Cycle 5",5,2287,"416-5","Alloy 617",314626,"Plate"
-145.11,-0.00137,"Qualified",,51.49,"CapPass","Cycle 5",5,2288,"416-5","Alloy 617",314626,"Plate"
-148.62,-0.00140,"Qualified",,51.51,"CapPass","Cycle 5",5,2289,"416-5","Alloy 617",314626,"Plate"
-152.00,-0.00143,"Qualified",,51.53,"CapPass","Cycle 5",5,2290,"416-5","Alloy 617",314626,"Plate"
-155.18,-0.00145,"Qualified",,51.55,"CapPass","Cycle 5",5,2291,"416-5","Alloy 617",314626,"Plate"
-158.71,-0.00148,"Qualified",,51.57,"CapPass","Cycle 5",5,2292,"416-5","Alloy 617",314626,"Plate"
-162.58,-0.00150,"Qualified",,51.59,"CapPass","Cycle 5",5,2293,"416-5","Alloy 617",314626,"Plate"
-166.04,-0.00153,"Qualified",,51.61,"CapPass","Cycle 5",5,2294,"416-5","Alloy 617",314626,"Plate"
-168.89,-0.00156,"Qualified",,51.63,"CapPass","Cycle 5",5,2295,"416-5","Alloy 617",314626,"Plate"
-172.22,-0.00158,"Qualified",,51.66,"CapPass","Cycle 5",5,2296,"416-5","Alloy 617",314626,"Plate"
-175.34,-0.00161,"Qualified",,51.68,"CapPass","Cycle 5",5,2297,"416-5","Alloy 617",314626,"Plate"
-178.47,-0.00163,"Qualified",,51.70,"CapPass","Cycle 5",5,2298,"416-5","Alloy 617",314626,"Plate"
-181.58,-0.00166,"Qualified",,51.73,"CapPass","Cycle 5",5,2299,"416-5","Alloy 617",314626,"Plate"
-184.68,-0.00168,"Qualified",,51.75,"CapPass","Cycle 5",5,2300,"416-5","Alloy 617",314626,"Plate"
-187.51,-0.00171,"Qualified",,51.78,"CapPass","Cycle 5",5,2301,"416-5","Alloy 617",314626,"Plate"
-190.27,-0.00173,"Qualified",,51.81,"CapPass","Cycle 5",5,2302,"416-5","Alloy 617",314626,"Plate"
-191.78,-0.00175,"Qualified",,51.82,"CapPass","Cycle 5",5,2303,"416-5","Alloy 617",314626,"Plate"
-193.13,-0.00176,"Qualified",,51.83,"CapPass","Cycle 5",5,2304,"416-5","Alloy 617",314626,"Plate"
-196.39,-0.00179,"Qualified",,51.86,"CapPass","Cycle 5",5,2305,"416-5","Alloy 617",314626,"Plate"
-194.63,-0.00181,"Qualified",,51.91,"CapPass","Cycle 5",5,2306,"416-5","Alloy 617",314626,"Plate"
-194.87,-0.00186,"Qualified",,51.91,"CapPass","Cycle 5",5,2307,"416-5","Alloy 617",314626,"Plate"
-195.14,-0.00189,"Qualified",,51.92,"CapPass","Cycle 5",5,2308,"416-5","Alloy 617",314626,"Plate"
-195.30,-0.00193,"Qualified",,51.92,"CapPass","Cycle 5",5,2309,"416-5","Alloy 617",314626,"Plate"
-195.36,-0.00197,"Qualified",,51.92,"CapPass","Cycle 5",5,2310,"416-5","Alloy 617",314626,"Plate"
-195.49,-0.00202,"Qualified",,51.92,"CapPass","Cycle 5",5,2311,"416-5","Alloy 617",314626,"Plate"
-195.57,-0.00207,"Qualified",,51.92,"CapPass","Cycle 5",5,2312,"416-5","Alloy 617",314626,"Plate"
-195.70,-0.00212,"Qualified",,51.92,"CapPass","Cycle 5",5,2313,"416-5","Alloy 617",314626,"Plate"
-195.87,-0.00217,"Qualified",,51.92,"CapPass","Cycle 5",5,2314,"416-5","Alloy 617",314626,"Plate"
-196.01,-0.00222,"Qualified",,51.92,"CapPass","Cycle 5",5,2315,"416-5","Alloy 617",314626,"Plate"
-196.15,-0.00225,"Qualified",,51.92,"CapPass","Cycle 5",5,2316,"416-5","Alloy 617",314626,"Plate"
-196.27,-0.00228,"Qualified",,51.92,"CapPass","Cycle 5",5,2317,"416-5","Alloy 617",314626,"Plate"
-196.50,-0.00231,"Qualified",,51.93,"CapPass","Cycle 5",5,2318,"416-5","Alloy 617",314626,"Plate"
-197.14,-0.00229,"Qualified",,51.93,"CapPass","Cycle 5",5,2319,"416-5","Alloy 617",314626,"Plate"
-197.26,-0.00226,"Qualified",,51.94,"CapPass","Cycle 5",5,2320,"416-5","Alloy 617",314626,"Plate"
-197.35,-0.00229,"Qualified",,51.94,"CapPass","Cycle 5",5,2321,"416-5","Alloy 617",314626,"Plate"
-189.03,-0.00226,"Qualified",,51.99,"CapPass","Cycle 5",5,2322,"416-5","Alloy 617",314626,"Plate"
-184.61,-0.00223,"Qualified",,52.01,"CapPass","Cycle 5",5,2323,"416-5","Alloy 617",314626,"Plate"
-180.08,-0.00221,"Qualified",,52.02,"CapPass","Cycle 5",5,2324,"416-5","Alloy 617",314626,"Plate"
-175.48,-0.00218,"Qualified",,52.04,"CapPass","Cycle 5",5,2325,"416-5","Alloy 617",314626,"Plate"
-171.24,-0.00216,"Qualified",,52.06,"CapPass","Cycle 5",5,2326,"416-5","Alloy 617",314626,"Plate"
-167.64,-0.00213,"Qualified",,52.07,"CapPass","Cycle 5",5,2327,"416-5","Alloy 617",314626,"Plate"
-163.95,-0.00211,"Qualified",,52.10,"CapPass","Cycle 5",5,2328,"416-5","Alloy 617",314626,"Plate"
-166.94,-0.00213,"Qualified",,52.24,"CapPass","Cycle 5",5,2329,"416-5","Alloy 617",314626,"Plate"
-170.39,-0.00216,"Qualified",,52.26,"CapPass","Cycle 5",5,2330,"416-5","Alloy 617",314626,"Plate"
-173.83,-0.00218,"Qualified",,52.28,"CapPass","Cycle 5",5,2331,"416-5","Alloy 617",314626,"Plate"
-177.18,-0.00221,"Qualified",,52.30,"CapPass","Cycle 5",5,2332,"416-5","Alloy 617",314626,"Plate"
-180.53,-0.00223,"Qualified",,52.33,"CapPass","Cycle 5",5,2333,"416-5","Alloy 617",314626,"Plate"
-183.68,-0.00226,"Qualified",,52.35,"CapPass","Cycle 5",5,2334,"416-5","Alloy 617",314626,"Plate"
-187.06,-0.00229,"Qualified",,52.37,"CapPass","Cycle 5",5,2335,"416-5","Alloy 617",314626,"Plate"
-190.44,-0.00231,"Qualified",,52.39,"CapPass","Cycle 5",5,2336,"416-5","Alloy 617",314626,"Plate"
-193.59,-0.00234,"Qualified",,52.41,"CapPass","Cycle 5",5,2337,"416-5","Alloy 617",314626,"Plate"
-196.77,-0.00236,"Qualified",,52.44,"CapPass","Cycle 5",5,2338,"416-5","Alloy 617",314626,"Plate"
-199.94,-0.00239,"Qualified",,52.46,"CapPass","Cycle 5",5,2339,"416-5","Alloy 617",314626,"Plate"
-202.77,-0.00241,"Qualified",,52.49,"CapPass","Cycle 5",5,2340,"416-5","Alloy 617",314626,"Plate"
-194.39,-0.00245,"Qualified",,52.50,"CapPass","Cycle 5",5,2341,"416-5","Alloy 617",314626,"Plate"
-194.32,-0.00248,"Qualified",,52.51,"CapPass","Cycle 5",5,2342,"416-5","Alloy 617",314626,"Plate"
-194.61,-0.00250,"Qualified",,52.51,"CapPass","Cycle 5",5,2343,"416-5","Alloy 617",314626,"Plate"
-194.82,-0.00253,"Qualified",,52.51,"CapPass","Cycle 5",5,2344,"416-5","Alloy 617",314626,"Plate"
-194.85,-0.00257,"Qualified",,52.51,"CapPass","Cycle 5",5,2345,"416-5","Alloy 617",314626,"Plate"
-194.99,-0.00261,"Qualified",,52.51,"CapPass","Cycle 5",5,2346,"416-5","Alloy 617",314626,"Plate"
-195.05,-0.00265,"Qualified",,52.51,"CapPass","Cycle 5",5,2347,"416-5","Alloy 617",314626,"Plate"
-195.10,-0.00269,"Qualified",,52.51,"CapPass","Cycle 5",5,2348,"416-5","Alloy 617",314626,"Plate"
-195.27,-0.00273,"Qualified",,52.51,"CapPass","Cycle 5",5,2349,"416-5","Alloy 617",314626,"Plate"
-195.46,-0.00276,"Qualified",,52.51,"CapPass","Cycle 5",5,2350,"416-5","Alloy 617",314626,"Plate"
-195.65,-0.00279,"Qualified",,52.52,"CapPass","Cycle 5",5,2351,"416-5","Alloy 617",314626,"Plate"
-195.78,-0.00283,"Qualified",,52.52,"CapPass","Cycle 5",5,2352,"416-5","Alloy 617",314626,"Plate"
-196.68,-0.00280,"Qualified",,52.53,"CapPass","Cycle 5",5,2353,"416-5","Alloy 617",314626,"Plate"
-185.58,-0.00278,"Qualified",,52.61,"CapPass","Cycle 5",5,2354,"416-5","Alloy 617",314626,"Plate"
-181.37,-0.00275,"Qualified",,52.63,"CapPass","Cycle 5",5,2355,"416-5","Alloy 617",314626,"Plate"
-177.29,-0.00273,"Qualified",,52.65,"CapPass","Cycle 5",5,2356,"416-5","Alloy 617",314626,"Plate"
-173.07,-0.00270,"Qualified",,52.68,"CapPass","Cycle 5",5,2357,"416-5","Alloy 617",314626,"Plate"
-174.88,-0.00273,"Qualified",,52.82,"CapPass","Cycle 5",5,2358,"416-5","Alloy 617",314626,"Plate"
-174.98,-0.00273,"Qualified",,52.82,"CapPass","Cycle 5",5,2359,"416-5","Alloy 617",314626,"Plate"
-177.90,-0.00275,"Qualified",,52.84,"CapPass","Cycle 5",5,2360,"416-5","Alloy 617",314626,"Plate"
-181.47,-0.00278,"Qualified",,52.87,"CapPass","Cycle 5",5,2361,"416-5","Alloy 617",314626,"Plate"
-184.91,-0.00280,"Qualified",,52.89,"CapPass","Cycle 5",5,2362,"416-5","Alloy 617",314626,"Plate"
-187.94,-0.00283,"Qualified",,52.91,"CapPass","Cycle 5",5,2363,"416-5","Alloy 617",314626,"Plate"
-191.12,-0.00285,"Qualified",,52.94,"CapPass","Cycle 5",5,2364,"416-5","Alloy 617",314626,"Plate"
-194.07,-0.00288,"Qualified",,52.96,"CapPass","Cycle 5",5,2365,"416-5","Alloy 617",314626,"Plate"
-196.40,-0.00290,"Qualified",,52.99,"CapPass","Cycle 5",5,2366,"416-5","Alloy 617",314626,"Plate"
-187.57,-0.00288,"Qualified",,53.12,"CapPass","Cycle 5",5,2367,"416-5","Alloy 617",314626,"Plate"
-182.93,-0.00285,"Qualified",,53.15,"CapPass","Cycle 5",5,2368,"416-5","Alloy 617",314626,"Plate"
-178.60,-0.00283,"Qualified",,53.17,"CapPass","Cycle 5",5,2369,"416-5","Alloy 617",314626,"Plate"
-174.61,-0.00280,"Qualified",,53.19,"CapPass","Cycle 5",5,2370,"416-5","Alloy 617",314626,"Plate"
-170.58,-0.00278,"Qualified",,53.21,"CapPass","Cycle 5",5,2371,"416-5","Alloy 617",314626,"Plate"
-166.47,-0.00275,"Qualified",,53.24,"CapPass","Cycle 5",5,2372,"416-5","Alloy 617",314626,"Plate"
-162.16,-0.00273,"Qualified",,53.26,"CapPass","Cycle 5",5,2373,"416-5","Alloy 617",314626,"Plate"
-157.57,-0.00270,"Qualified",,53.29,"CapPass","Cycle 5",5,2374,"416-5","Alloy 617",314626,"Plate"
-153.35,-0.00267,"Qualified",,53.31,"CapPass","Cycle 5",5,2375,"416-5","Alloy 617",314626,"Plate"
-149.36,-0.00265,"Qualified",,53.34,"CapPass","Cycle 5",5,2376,"416-5","Alloy 617",314626,"Plate"
-145.16,-0.00262,"Qualified",,53.36,"CapPass","Cycle 5",5,2377,"416-5","Alloy 617",314626,"Plate"
-140.89,-0.00260,"Qualified",,53.39,"CapPass","Cycle 5",5,2378,"416-5","Alloy 617",314626,"Plate"
-136.95,-0.00257,"Qualified",,53.42,"CapPass","Cycle 5",5,2379,"416-5","Alloy 617",314626,"Plate"
-133.28,-0.00255,"Qualified",,53.44,"CapPass","Cycle 5",5,2380,"416-5","Alloy 617",314626,"Plate"
-129.67,-0.00252,"Qualified",,53.47,"CapPass","Cycle 5",5,2381,"416-5","Alloy 617",314626,"Plate"
-125.73,-0.00250,"Qualified",,53.49,"CapPass","Cycle 5",5,2382,"416-5","Alloy 617",314626,"Plate"
-121.80,-0.00247,"Qualified",,53.52,"CapPass","Cycle 5",5,2383,"416-5","Alloy 617",314626,"Plate"
-117.63,-0.00244,"Qualified",,53.55,"CapPass","Cycle 5",5,2384,"416-5","Alloy 617",314626,"Plate"
-112.87,-0.00242,"Qualified",,53.59,"CapPass","Cycle 5",5,2385,"416-5","Alloy 617",314626,"Plate"
-109.11,-0.00239,"Qualified",,53.61,"CapPass","Cycle 5",5,2386,"416-5","Alloy 617",314626,"Plate"
-105.21,-0.00237,"Qualified",,53.64,"CapPass","Cycle 5",5,2387,"416-5","Alloy 617",314626,"Plate"
-101.33,-0.00234,"Qualified",,53.67,"CapPass","Cycle 5",5,2388,"416-5","Alloy 617",314626,"Plate"
-97.46,-0.00232,"Qualified",,53.69,"CapPass","Cycle 5",5,2389,"416-5","Alloy 617",314626,"Plate"
-93.88,-0.00229,"Qualified",,53.72,"CapPass","Cycle 5",5,2390,"416-5","Alloy 617",314626,"Plate"
-90.02,-0.00227,"Qualified",,53.75,"CapPass","Cycle 5",5,2391,"416-5","Alloy 617",314626,"Plate"
-86.34,-0.00224,"Qualified",,53.77,"CapPass","Cycle 5",5,2392,"416-5","Alloy 617",314626,"Plate"
-82.71,-0.00221,"Qualified",,53.80,"CapPass","Cycle 5",5,2393,"416-5","Alloy 617",314626,"Plate"
-79.71,-0.00219,"Qualified",,53.82,"CapPass","Cycle 5",5,2394,"416-5","Alloy 617",314626,"Plate"
-79.12,-0.00219,"Qualified",,53.82,"CapPass","Cycle 5",5,2395,"416-5","Alloy 617",314626,"Plate"
-75.74,-0.00216,"Qualified",,53.85,"CapPass","Cycle 5",5,2396,"416-5","Alloy 617",314626,"Plate"
-71.97,-0.00214,"Qualified",,53.88,"CapPass","Cycle 5",5,2397,"416-5","Alloy 617",314626,"Plate"
-68.07,-0.00211,"Qualified",,53.91,"CapPass","Cycle 5",5,2398,"416-5","Alloy 617",314626,"Plate"
-64.55,-0.00209,"Qualified",,53.93,"CapPass","Cycle 5",5,2399,"416-5","Alloy 617",314626,"Plate"
-60.77,-0.00206,"Qualified",,53.96,"CapPass","Cycle 5",5,2400,"416-5","Alloy 617",314626,"Plate"
-56.53,-0.00204,"Qualified",,53.99,"CapPass","Cycle 5",5,2401,"416-5","Alloy 617",314626,"Plate"
-52.26,-0.00201,"Qualified",,54.02,"CapPass","Cycle 5",5,2402,"416-5","Alloy 617",314626,"Plate"
-48.30,-0.00199,"Qualified",,54.05,"CapPass","Cycle 5",5,2403,"416-5","Alloy 617",314626,"Plate"
-44.21,-0.00196,"Qualified",,54.08,"CapPass","Cycle 5",5,2404,"416-5","Alloy 617",314626,"Plate"
-40.47,-0.00194,"Qualified",,54.11,"CapPass","Cycle 5",5,2405,"416-5","Alloy 617",314626,"Plate"
-36.53,-0.00191,"Qualified",,54.14,"CapPass","Cycle 5",5,2406,"416-5","Alloy 617",314626,"Plate"
-32.49,-0.00188,"Qualified",,54.16,"CapPass","Cycle 5",5,2407,"416-5","Alloy 617",314626,"Plate"
-28.33,-0.00186,"Qualified",,54.19,"CapPass","Cycle 5",5,2408,"416-5","Alloy 617",314626,"Plate"
-24.61,-0.00183,"Qualified",,54.22,"CapPass","Cycle 5",5,2409,"416-5","Alloy 617",314626,"Plate"
-20.95,-0.00181,"Qualified",,54.25,"CapPass","Cycle 5",5,2410,"416-5","Alloy 617",314626,"Plate"
-17.68,-0.00178,"Qualified",,54.27,"CapPass","Cycle 5",5,2411,"416-5","Alloy 617",314626,"Plate"
-13.86,-0.00176,"Qualified",,54.30,"CapPass","Cycle 5",5,2412,"416-5","Alloy 617",314626,"Plate"
-10.25,-0.00173,"Qualified",,54.32,"CapPass","Cycle 5",5,2413,"416-5","Alloy 617",314626,"Plate"
-6.57,-0.00171,"Qualified",,54.35,"CapPass","Cycle 5",5,2414,"416-5","Alloy 617",314626,"Plate"
-3.13,-0.00168,"Qualified",,54.38,"CapPass","Cycle 5",5,2415,"416-5","Alloy 617",314626,"Plate"
0.62,-0.00166,"Qualified",,54.40,"CapPass","Cycle 5",5,2416,"416-5","Alloy 617",314626,"Plate"
4.27,-0.00163,"Qualified",,54.43,"CapPass","Cycle 5",5,2417,"416-5","Alloy 617",314626,"Plate"
8.00,-0.00160,"Qualified",,54.46,"CapPass","Cycle 5",5,2418,"416-5","Alloy 617",314626,"Plate"
11.19,-0.00158,"Qualified",,54.48,"CapPass","Cycle 5",5,2419,"416-5","Alloy 617",314626,"Plate"
14.83,-0.00155,"Qualified",,54.51,"CapPass","Cycle 5",5,2420,"416-5","Alloy 617",314626,"Plate"
18.24,-0.00153,"Qualified",,54.54,"CapPass","Cycle 5",5,2421,"416-5","Alloy 617",314626,"Plate"
21.71,-0.00150,"Qualified",,54.57,"CapPass","Cycle 5",5,2422,"416-5","Alloy 617",314626,"Plate"
25.88,-0.00148,"Qualified",,54.60,"CapPass","Cycle 5",5,2423,"416-5","Alloy 617",314626,"Plate"
29.11,-0.00145,"Qualified",,54.63,"CapPass","Cycle 5",5,2424,"416-5","Alloy 617",314626,"Plate"
32.12,-0.00143,"Qualified",,54.68,"CapPass","Cycle 5",5,2425,"416-5","Alloy 617",314626,"Plate"
35.26,-0.00140,"Qualified",,54.72,"CapPass","Cycle 5",5,2426,"416-5","Alloy 617",314626,"Plate"
38.39,-0.00138,"Qualified",,54.76,"CapPass","Cycle 5",5,2427,"416-5","Alloy 617",314626,"Plate"
41.53,-0.00135,"Qualified",,54.79,"CapPass","Cycle 5",5,2428,"416-5","Alloy 617",314626,"Plate"
44.51,-0.00133,"Qualified",,54.82,"CapPass","Cycle 5",5,2429,"416-5","Alloy 617",314626,"Plate"
44.78,-0.00132,"Qualified",,54.82,"CapPass","Cycle 5",5,2430,"416-5","Alloy 617",314626,"Plate"
48.97,-0.00130,"Qualified",,54.85,"CapPass","Cycle 5",5,2431,"416-5","Alloy 617",314626,"Plate"
52.16,-0.00127,"Qualified",,54.87,"CapPass","Cycle 5",5,2432,"416-5","Alloy 617",314626,"Plate"
55.57,-0.00125,"Qualified",,54.89,"CapPass","Cycle 5",5,2433,"416-5","Alloy 617",314626,"Plate"
59.09,-0.00122,"Qualified",,54.92,"CapPass","Cycle 5",5,2434,"416-5","Alloy 617",314626,"Plate"
63.04,-0.00120,"Qualified",,54.95,"CapPass","Cycle 5",5,2435,"416-5","Alloy 617",314626,"Plate"
66.71,-0.00117,"Qualified",,54.98,"CapPass","Cycle 5",5,2436,"416-5","Alloy 617",314626,"Plate"
70.06,-0.00114,"Qualified",,55.01,"CapPass","Cycle 5",5,2437,"416-5","Alloy 617",314626,"Plate"
73.79,-0.00112,"Qualified",,55.04,"CapPass","Cycle 5",5,2438,"416-5","Alloy 617",314626,"Plate"
76.55,-0.00109,"Qualified",,55.07,"CapPass","Cycle 5",5,2439,"416-5","Alloy 617",314626,"Plate"
79.66,-0.00107,"Qualified",,55.10,"CapPass","Cycle 5",5,2440,"416-5","Alloy 617",314626,"Plate"
82.98,-0.00104,"Qualified",,55.13,"CapPass","Cycle 5",5,2441,"416-5","Alloy 617",314626,"Plate"
86.34,-0.00102,"Qualified",,55.16,"CapPass","Cycle 5",5,2442,"416-5","Alloy 617",314626,"Plate"
90.13,-0.00099,"Qualified",,55.20,"CapPass","Cycle 5",5,2443,"416-5","Alloy 617",314626,"Plate"
93.48,-0.00097,"Qualified",,55.23,"CapPass","Cycle 5",5,2444,"416-5","Alloy 617",314626,"Plate"
97.29,-0.00094,"Qualified",,55.26,"CapPass","Cycle 5",5,2445,"416-5","Alloy 617",314626,"Plate"
100.58,-0.00092,"Qualified",,55.29,"CapPass","Cycle 5",5,2446,"416-5","Alloy 617",314626,"Plate"
104.01,-0.00089,"Qualified",,55.31,"CapPass","Cycle 5",5,2447,"416-5","Alloy 617",314626,"Plate"
107.56,-0.00086,"Qualified",,55.33,"CapPass","Cycle 5",5,2448,"416-5","Alloy 617",314626,"Plate"
111.24,-0.00084,"Qualified",,55.35,"CapPass","Cycle 5",5,2449,"416-5","Alloy 617",314626,"Plate"
114.81,-0.00081,"Qualified",,55.37,"CapPass","Cycle 5",5,2450,"416-5","Alloy 617",314626,"Plate"
118.53,-0.00079,"Qualified",,55.38,"CapPass","Cycle 5",5,2451,"416-5","Alloy 617",314626,"Plate"
121.72,-0.00076,"Qualified",,55.40,"CapPass","Cycle 5",5,2452,"416-5","Alloy 617",314626,"Plate"
124.95,-0.00073,"Qualified",,55.41,"CapPass","Cycle 5",5,2453,"416-5","Alloy 617",314626,"Plate"
128.20,-0.00071,"Qualified",,55.43,"CapPass","Cycle 5",5,2454,"416-5","Alloy 617",314626,"Plate"
131.32,-0.00068,"Qualified",,55.45,"CapPass","Cycle 5",5,2455,"416-5","Alloy 617",314626,"Plate"
134.73,-0.00066,"Qualified",,55.46,"CapPass","Cycle 5",5,2456,"416-5","Alloy 617",314626,"Plate"
137.80,-0.00063,"Qualified",,55.48,"CapPass","Cycle 5",5,2457,"416-5","Alloy 617",314626,"Plate"
140.75,-0.00061,"Qualified",,55.50,"CapPass","Cycle 5",5,2458,"416-5","Alloy 617",314626,"Plate"
143.68,-0.00058,"Qualified",,55.51,"CapPass","Cycle 5",5,2459,"416-5","Alloy 617",314626,"Plate"
146.21,-0.00055,"Qualified",,55.53,"CapPass","Cycle 5",5,2460,"416-5","Alloy 617",314626,"Plate"
148.46,-0.00053,"Qualified",,55.55,"CapPass","Cycle 5",5,2461,"416-5","Alloy 617",314626,"Plate"
151.07,-0.00050,"Qualified",,55.57,"CapPass","Cycle 5",5,2462,"416-5","Alloy 617",314626,"Plate"
152.99,-0.00048,"Qualified",,55.59,"CapPass","Cycle 5",5,2463,"416-5","Alloy 617",314626,"Plate"
154.48,-0.00045,"Qualified",,55.60,"CapPass","Cycle 5",5,2464,"416-5","Alloy 617",314626,"Plate"
155.67,-0.00043,"Qualified",,55.61,"CapPass","Cycle 5",5,2465,"416-5","Alloy 617",314626,"Plate"
156.90,-0.00040,"Qualified",,55.63,"CapPass","Cycle 5",5,2466,"416-5","Alloy 617",314626,"Plate"
157.89,-0.00037,"Qualified",,55.65,"CapPass","Cycle 5",5,2467,"416-5","Alloy 617",314626,"Plate"
158.99,-0.00035,"Qualified",,55.66,"CapPass","Cycle 5",5,2468,"416-5","Alloy 617",314626,"Plate"
159.96,-0.00032,"Qualified",,55.68,"CapPass","Cycle 5",5,2469,"416-5","Alloy 617",314626,"Plate"
160.97,-0.00030,"Qualified",,55.71,"CapPass","Cycle 5",5,2470,"416-5","Alloy 617",314626,"Plate"
161.95,-0.00027,"Qualified",,55.74,"CapPass","Cycle 5",5,2471,"416-5","Alloy 617",314626,"Plate"
163.20,-0.00025,"Qualified",,55.78,"CapPass","Cycle 5",5,2472,"416-5","Alloy 617",314626,"Plate"
164.70,-0.00022,"Qualified",,55.82,"CapPass","Cycle 5",5,2473,"416-5","Alloy 617",314626,"Plate"
164.81,-0.00022,"Qualified",,55.82,"CapPass","Cycle 5",5,2474,"416-5","Alloy 617",314626,"Plate"
166.83,-0.00020,"Qualified",,55.86,"CapPass","Cycle 5",5,2475,"416-5","Alloy 617",314626,"Plate"
168.76,-0.00017,"Qualified",,55.89,"CapPass","Cycle 5",5,2476,"416-5","Alloy 617",314626,"Plate"
185.46,-0.00012,"Qualified",,103.95,"CapPass","Cycle 10",10,4700,"416-5","Alloy 617",314626,"Plate"
187.55,-0.00009,"Qualified",,103.99,"CapPass","Cycle 10",10,4701,"416-5","Alloy 617",314626,"Plate"
189.54,-0.00006,"Qualified",,104.02,"CapPass","Cycle 10",10,4702,"416-5","Alloy 617",314626,"Plate"
185.47,-0.00004,"Qualified",,104.04,"CapPass","Cycle 10",10,4703,"416-5","Alloy 617",314626,"Plate"
185.58,0.00000,"Qualified",,104.04,"CapPass","Cycle 10",10,4704,"416-5","Alloy 617",314626,"Plate"
185.73,0.00003,"Qualified",,104.04,"CapPass","Cycle 10",10,4705,"416-5","Alloy 617",314626,"Plate"
185.81,0.00006,"Qualified",,104.04,"CapPass","Cycle 10",10,4706,"416-5","Alloy 617",314626,"Plate"
185.86,0.00010,"Qualified",,104.04,"CapPass","Cycle 10",10,4707,"416-5","Alloy 617",314626,"Plate"
185.96,0.00014,"Qualified",,104.04,"CapPass","Cycle 10",10,4708,"416-5","Alloy 617",314626,"Plate"
186.03,0.00018,"Qualified",,104.05,"CapPass","Cycle 10",10,4709,"416-5","Alloy 617",314626,"Plate"
186.08,0.00022,"Qualified",,104.05,"CapPass","Cycle 10",10,4710,"416-5","Alloy 617",314626,"Plate"
186.17,0.00026,"Qualified",,104.05,"CapPass","Cycle 10",10,4711,"416-5","Alloy 617",314626,"Plate"
186.25,0.00030,"Qualified",,104.05,"CapPass","Cycle 10",10,4712,"416-5","Alloy 617",314626,"Plate"
186.34,0.00033,"Qualified",,104.05,"CapPass","Cycle 10",10,4713,"416-5","Alloy 617",314626,"Plate"
186.47,0.00037,"Qualified",,104.05,"CapPass","Cycle 10",10,4714,"416-5","Alloy 617",314626,"Plate"
186.96,0.00034,"Qualified",,104.06,"CapPass","Cycle 10",10,4715,"416-5","Alloy 617",314626,"Plate"
175.26,0.00031,"Qualified",,104.12,"CapPass","Cycle 10",10,4716,"416-5","Alloy 617",314626,"Plate"
171.10,0.00029,"Qualified",,104.14,"CapPass","Cycle 10",10,4717,"416-5","Alloy 617",314626,"Plate"
166.37,0.00026,"Qualified",,104.15,"CapPass","Cycle 10",10,4718,"416-5","Alloy 617",314626,"Plate"
162.48,0.00024,"Qualified",,104.17,"CapPass","Cycle 10",10,4719,"416-5","Alloy 617",314626,"Plate"
158.43,0.00021,"Qualified",,104.18,"CapPass","Cycle 10",10,4720,"416-5","Alloy 617",314626,"Plate"
154.75,0.00018,"Qualified",,104.20,"CapPass","Cycle 10",10,4721,"416-5","Alloy 617",314626,"Plate"
151.02,0.00016,"Qualified",,104.23,"CapPass","Cycle 10",10,4722,"416-5","Alloy 617",314626,"Plate"
155.75,0.00018,"Qualified",,104.33,"CapPass","Cycle 10",10,4723,"416-5","Alloy 617",314626,"Plate"
159.17,0.00021,"Qualified",,104.36,"CapPass","Cycle 10",10,4724,"416-5","Alloy 617",314626,"Plate"
162.80,0.00024,"Qualified",,104.38,"CapPass","Cycle 10",10,4725,"416-5","Alloy 617",314626,"Plate"
166.47,0.00026,"Qualified",,104.40,"CapPass","Cycle 10",10,4726,"416-5","Alloy 617",314626,"Plate"
169.82,0.00029,"Qualified",,104.42,"CapPass","Cycle 10",10,4727,"416-5","Alloy 617",314626,"Plate"
173.05,0.00031,"Qualified",,104.43,"CapPass","Cycle 10",10,4728,"416-5","Alloy 617",314626,"Plate"
175.96,0.00034,"Qualified",,104.45,"CapPass","Cycle 10",10,4729,"416-5","Alloy 617",314626,"Plate"
178.54,0.00036,"Qualified",,104.47,"CapPass","Cycle 10",10,4730,"416-5","Alloy 617",314626,"Plate"
181.24,0.00039,"Qualified",,104.49,"CapPass","Cycle 10",10,4731,"416-5","Alloy 617",314626,"Plate"
184.00,0.00042,"Qualified",,104.51,"CapPass","Cycle 10",10,4732,"416-5","Alloy 617",314626,"Plate"
186.74,0.00044,"Qualified",,104.53,"CapPass","Cycle 10",10,4733,"416-5","Alloy 617",314626,"Plate"
189.62,0.00047,"Qualified",,104.56,"CapPass","Cycle 10",10,4734,"416-5","Alloy 617",314626,"Plate"
192.14,0.00049,"Qualified",,104.58,"CapPass","Cycle 10",10,4735,"416-5","Alloy 617",314626,"Plate"
194.58,0.00052,"Qualified",,104.61,"CapPass","Cycle 10",10,4736,"416-5","Alloy 617",314626,"Plate"
196.78,0.00054,"Qualified",,104.63,"CapPass","Cycle 10",10,4737,"416-5","Alloy 617",314626,"Plate"
194.01,0.00057,"Qualified",,104.66,"CapPass","Cycle 10",10,4738,"416-5","Alloy 617",314626,"Plate"
196.04,0.00060,"Qualified",,104.68,"CapPass","Cycle 10",10,4739,"416-5","Alloy 617",314626,"Plate"
197.90,0.00062,"Qualified",,104.70,"CapPass","Cycle 10",10,4740,"416-5","Alloy 617",314626,"Plate"
196.08,0.00065,"Qualified",,104.72,"CapPass","Cycle 10",10,4741,"416-5","Alloy 617",314626,"Plate"
199.36,0.00067,"Qualified",,104.77,"CapPass","Cycle 10",10,4742,"416-5","Alloy 617",314626,"Plate"
195.94,0.00071,"Qualified",,104.78,"CapPass","Cycle 10",10,4743,"416-5","Alloy 617",314626,"Plate"
196.14,0.00074,"Qualified",,104.79,"CapPass","Cycle 10",10,4744,"416-5","Alloy 617",314626,"Plate"
196.32,0.00077,"Qualified",,104.79,"CapPass","Cycle 10",10,4745,"416-5","Alloy 617",314626,"Plate"
196.62,0.00080,"Qualified",,104.79,"CapPass","Cycle 10",10,4746,"416-5","Alloy 617",314626,"Plate"
198.05,0.00082,"Qualified",,104.81,"CapPass","Cycle 10",10,4747,"416-5","Alloy 617",314626,"Plate"
198.38,0.00082,"Qualified",,104.82,"CapPass","Cycle 10",10,4748,"416-5","Alloy 617",314626,"Plate"
198.34,0.00085,"Qualified",,104.89,"CapPass","Cycle 10",10,4749,"416-5","Alloy 617",314626,"Plate"
199.69,0.00087,"Qualified",,104.97,"CapPass","Cycle 10",10,4750,"416-5","Alloy 617",314626,"Plate"
202.53,0.00090,"Qualified",,105.01,"CapPass","Cycle 10",10,4751,"416-5","Alloy 617",314626,"Plate"
204.98,0.00092,"Qualified",,105.04,"CapPass","Cycle 10",10,4752,"416-5","Alloy 617",314626,"Plate"
201.31,0.00095,"Qualified",,105.05,"CapPass","Cycle 10",10,4753,"416-5","Alloy 617",314626,"Plate"
201.64,0.00099,"Qualified",,105.05,"CapPass","Cycle 10",10,4754,"416-5","Alloy 617",314626,"Plate"
201.79,0.00102,"Qualified",,105.05,"CapPass","Cycle 10",10,4755,"416-5","Alloy 617",314626,"Plate"
201.86,0.00105,"Qualified",,105.05,"CapPass","Cycle 10",10,4756,"416-5","Alloy 617",314626,"Plate"
201.93,0.00109,"Qualified",,105.05,"CapPass","Cycle 10",10,4757,"416-5","Alloy 617",314626,"Plate"
201.98,0.00113,"Qualified",,105.06,"CapPass","Cycle 10",10,4758,"416-5","Alloy 617",314626,"Plate"
202.08,0.00117,"Qualified",,105.06,"CapPass","Cycle 10",10,4759,"416-5","Alloy 617",314626,"Plate"
202.23,0.00120,"Qualified",,105.06,"CapPass","Cycle 10",10,4760,"416-5","Alloy 617",314626,"Plate"
202.36,0.00124,"Qualified",,105.06,"CapPass","Cycle 10",10,4761,"416-5","Alloy 617",314626,"Plate"
202.48,0.00126,"Qualified",,105.06,"CapPass","Cycle 10",10,4762,"416-5","Alloy 617",314626,"Plate"
202.65,0.00130,"Qualified",,105.06,"CapPass","Cycle 10",10,4763,"416-5","Alloy 617",314626,"Plate"
203.40,0.00128,"Qualified",,105.07,"CapPass","Cycle 10",10,4764,"416-5","Alloy 617",314626,"Plate"
203.21,0.00130,"Qualified",,105.08,"CapPass","Cycle 10",10,4765,"416-5","Alloy 617",314626,"Plate"
196.35,0.00128,"Qualified",,105.13,"CapPass","Cycle 10",10,4766,"416-5","Alloy 617",314626,"Plate"
191.84,0.00125,"Qualified",,105.15,"CapPass","Cycle 10",10,4767,"416-5","Alloy 617",314626,"Plate"
187.33,0.00123,"Qualified",,105.17,"CapPass","Cycle 10",10,4768,"416-5","Alloy 617",314626,"Plate"
183.20,0.00120,"Qualified",,105.19,"CapPass","Cycle 10",10,4769,"416-5","Alloy 617",314626,"Plate"
178.86,0.00118,"Qualified",,105.23,"CapPass","Cycle 10",10,4770,"416-5","Alloy 617",314626,"Plate"
181.23,0.00120,"Qualified",,105.34,"CapPass","Cycle 10",10,4771,"416-5","Alloy 617",314626,"Plate"
184.50,0.00123,"Qualified",,105.36,"CapPass","Cycle 10",10,4772,"416-5","Alloy 617",314626,"Plate"
187.87,0.00125,"Qualified",,105.38,"CapPass","Cycle 10",10,4773,"416-5","Alloy 617",314626,"Plate"
191.08,0.00128,"Qualified",,105.41,"CapPass","Cycle 10",10,4774,"416-5","Alloy 617",314626,"Plate"
194.37,0.00130,"Qualified",,105.43,"CapPass","Cycle 10",10,4775,"416-5","Alloy 617",314626,"Plate"
197.62,0.00133,"Qualified",,105.45,"CapPass","Cycle 10",10,4776,"416-5","Alloy 617",314626,"Plate"
200.73,0.00135,"Qualified",,105.47,"CapPass","Cycle 10",10,4777,"416-5","Alloy 617",314626,"Plate"
203.56,0.00138,"Qualified",,105.49,"CapPass","Cycle 10",10,4778,"416-5","Alloy 617",314626,"Plate"
206.55,0.00141,"Qualified",,105.51,"CapPass","Cycle 10",10,4779,"416-5","Alloy 617",314626,"Plate"
209.35,0.00143,"Qualified",,105.53,"CapPass","Cycle 10",10,4780,"416-5","Alloy 617",314626,"Plate"
212.03,0.00146,"Qualified",,105.56,"CapPass","Cycle 10",10,4781,"416-5","Alloy 617",314626,"Plate"
207.71,0.00149,"Qualified",,105.57,"CapPass","Cycle 10",10,4782,"416-5","Alloy 617",314626,"Plate"
208.07,0.00152,"Qualified",,105.57,"CapPass","Cycle 10",10,4783,"416-5","Alloy 617",314626,"Plate"
208.29,0.00156,"Qualified",,105.57,"CapPass","Cycle 10",10,4784,"416-5","Alloy 617",314626,"Plate"
208.36,0.00159,"Qualified",,105.57,"CapPass","Cycle 10",10,4785,"416-5","Alloy 617",314626,"Plate"
208.44,0.00162,"Qualified",,105.58,"CapPass","Cycle 10",10,4786,"416-5","Alloy 617",314626,"Plate"
208.56,0.00165,"Qualified",,105.58,"CapPass","Cycle 10",10,4787,"416-5","Alloy 617",314626,"Plate"
208.70,0.00168,"Qualified",,105.58,"CapPass","Cycle 10",10,4788,"416-5","Alloy 617",314626,"Plate"
208.92,0.00172,"Qualified",,105.58,"CapPass","Cycle 10",10,4789,"416-5","Alloy 617",314626,"Plate"
209.11,0.00175,"Qualified",,105.58,"CapPass","Cycle 10",10,4790,"416-5","Alloy 617",314626,"Plate"
203.16,0.00173,"Qualified",,105.67,"CapPass","Cycle 10",10,4791,"416-5","Alloy 617",314626,"Plate"
198.09,0.00170,"Qualified",,105.71,"CapPass","Cycle 10",10,4792,"416-5","Alloy 617",314626,"Plate"
195.23,0.00169,"Qualified",,105.82,"CapPass","Cycle 10",10,4793,"416-5","Alloy 617",314626,"Plate"
199.30,0.00173,"Qualified",,105.86,"CapPass","Cycle 10",10,4794,"416-5","Alloy 617",314626,"Plate"
202.38,0.00175,"Qualified",,105.88,"CapPass","Cycle 10",10,4795,"416-5","Alloy 617",314626,"Plate"
205.31,0.00178,"Qualified",,105.91,"CapPass","Cycle 10",10,4796,"416-5","Alloy 617",314626,"Plate"
208.35,0.00180,"Qualified",,105.93,"CapPass","Cycle 10",10,4797,"416-5","Alloy 617",314626,"Plate"
211.47,0.00183,"Qualified",,105.95,"CapPass","Cycle 10",10,4798,"416-5","Alloy 617",314626,"Plate"
214.24,0.00185,"Qualified",,105.97,"CapPass","Cycle 10",10,4799,"416-5","Alloy 617",314626,"Plate"
205.31,0.00188,"Qualified",,105.98,"CapPass","Cycle 10",10,4800,"416-5","Alloy 617",314626,"Plate"
205.09,0.00192,"Qualified",,105.98,"CapPass","Cycle 10",10,4801,"416-5","Alloy 617",314626,"Plate"
205.40,0.00196,"Qualified",,105.98,"CapPass","Cycle 10",10,4802,"416-5","Alloy 617",314626,"Plate"
205.68,0.00201,"Qualified",,105.98,"CapPass","Cycle 10",10,4803,"416-5","Alloy 617",314626,"Plate"
205.75,0.00208,"Qualified",,105.98,"CapPass","Cycle 10",10,4804,"416-5","Alloy 617",314626,"Plate"
205.82,0.00215,"Qualified",,105.99,"CapPass","Cycle 10",10,4805,"416-5","Alloy 617",314626,"Plate"
206.00,0.00222,"Qualified",,105.99,"CapPass","Cycle 10",10,4806,"416-5","Alloy 617",314626,"Plate"
206.04,0.00230,"Qualified",,105.99,"CapPass","Cycle 10",10,4807,"416-5","Alloy 617",314626,"Plate"
206.18,0.00238,"Qualified",,105.99,"CapPass","Cycle 10",10,4808,"416-5","Alloy 617",314626,"Plate"
206.37,0.00245,"Qualified",,105.99,"CapPass","Cycle 10",10,4809,"416-5","Alloy 617",314626,"Plate"
206.51,0.00251,"Qualified",,105.99,"CapPass","Cycle 10",10,4810,"416-5","Alloy 617",314626,"Plate"
206.69,0.00256,"Qualified",,105.99,"CapPass","Cycle 10",10,4811,"416-5","Alloy 617",314626,"Plate"
206.82,0.00260,"Qualified",,105.99,"CapPass","Cycle 10",10,4812,"416-5","Alloy 617",314626,"Plate"
206.85,0.00262,"Qualified",,105.99,"CapPass","Cycle 10",10,4813,"416-5","Alloy 617",314626,"Plate"
207.44,0.00258,"Qualified",,106.00,"CapPass","Cycle 10",10,4814,"416-5","Alloy 617",314626,"Plate"
207.53,0.00254,"Qualified",,106.00,"CapPass","Cycle 10",10,4815,"416-5","Alloy 617",314626,"Plate"
207.46,0.00252,"Qualified",,106.00,"CapPass","Cycle 10",10,4816,"416-5","Alloy 617",314626,"Plate"
206.70,0.00254,"Qualified",,106.01,"CapPass","Cycle 10",10,4817,"416-5","Alloy 617",314626,"Plate"
197.59,0.00251,"Qualified",,106.04,"CapPass","Cycle 10",10,4818,"416-5","Alloy 617",314626,"Plate"
193.68,0.00249,"Qualified",,106.05,"CapPass","Cycle 10",10,4819,"416-5","Alloy 617",314626,"Plate"
188.45,0.00246,"Qualified",,106.06,"CapPass","Cycle 10",10,4820,"416-5","Alloy 617",314626,"Plate"
183.22,0.00243,"Qualified",,106.07,"CapPass","Cycle 10",10,4821,"416-5","Alloy 617",314626,"Plate"
179.24,0.00241,"Qualified",,106.07,"CapPass","Cycle 10",10,4822,"416-5","Alloy 617",314626,"Plate"
175.23,0.00238,"Qualified",,106.08,"CapPass","Cycle 10",10,4823,"416-5","Alloy 617",314626,"Plate"
171.32,0.00235,"Qualified",,106.09,"CapPass","Cycle 10",10,4824,"416-5","Alloy 617",314626,"Plate"
167.43,0.00233,"Qualified",,106.09,"CapPass","Cycle 10",10,4825,"416-5","Alloy 617",314626,"Plate"
163.03,0.00230,"Qualified",,106.10,"CapPass","Cycle 10",10,4826,"416-5","Alloy 617",314626,"Plate"
159.57,0.00227,"Qualified",,106.11,"CapPass","Cycle 10",10,4827,"416-5","Alloy 617",314626,"Plate"
156.26,0.00225,"Qualified",,106.12,"CapPass","Cycle 10",10,4828,"416-5","Alloy 617",314626,"Plate"
152.49,0.00222,"Qualified",,106.12,"CapPass","Cycle 10",10,4829,"416-5","Alloy 617",314626,"Plate"
148.85,0.00219,"Qualified",,106.13,"CapPass","Cycle 10",10,4830,"416-5","Alloy 617",314626,"Plate"
145.09,0.00217,"Qualified",,106.14,"CapPass","Cycle 10",10,4831,"416-5","Alloy 617",314626,"Plate"
141.58,0.00214,"Qualified",,106.15,"CapPass","Cycle 10",10,4832,"416-5","Alloy 617",314626,"Plate"
138.55,0.00212,"Qualified",,106.16,"CapPass","Cycle 10",10,4833,"416-5","Alloy 617",314626,"Plate"
135.87,0.00209,"Qualified",,106.18,"CapPass","Cycle 10",10,4834,"416-5","Alloy 617",314626,"Plate"
141.70,0.00212,"Qualified",,106.28,"CapPass","Cycle 10",10,4835,"416-5","Alloy 617",314626,"Plate"
145.71,0.00214,"Qualified",,106.30,"CapPass","Cycle 10",10,4836,"416-5","Alloy 617",314626,"Plate"
149.25,0.00217,"Qualified",,106.31,"CapPass","Cycle 10",10,4837,"416-5","Alloy 617",314626,"Plate"
152.73,0.00220,"Qualified",,106.33,"CapPass","Cycle 10",10,4838,"416-5","Alloy 617",314626,"Plate"
155.96,0.00222,"Qualified",,106.34,"CapPass","Cycle 10",10,4839,"416-5","Alloy 617",314626,"Plate"
159.28,0.00225,"Qualified",,106.36,"CapPass","Cycle 10",10,4840,"416-5","Alloy 617",314626,"Plate"
162.29,0.00227,"Qualified",,106.37,"CapPass","Cycle 10",10,4841,"416-5","Alloy 617",314626,"Plate"
165.72,0.00230,"Qualified",,106.39,"CapPass","Cycle 10",10,4842,"416-5","Alloy 617",314626,"Plate"
168.64,0.00232,"Qualified",,106.41,"CapPass","Cycle 10",10,4843,"416-5","Alloy 617",314626,"Plate"
171.97,0.00235,"Qualified",,106.43,"CapPass","Cycle 10",10,4844,"416-5","Alloy 617",314626,"Plate"
174.84,0.00237,"Qualified",,106.45,"CapPass","Cycle 10",10,4845,"416-5","Alloy 617",314626,"Plate"
177.67,0.00240,"Qualified",,106.47,"CapPass","Cycle 10",10,4846,"416-5","Alloy 617",314626,"Plate"
181.03,0.00243,"Qualified",,106.50,"CapPass","Cycle 10",10,4847,"416-5","Alloy 617",314626,"Plate"
183.90,0.00245,"Qualified",,106.53,"CapPass","Cycle 10",10,4848,"416-5","Alloy 617",314626,"Plate"
186.73,0.00248,"Qualified",,106.56,"CapPass","Cycle 10",10,4849,"416-5","Alloy 617",314626,"Plate"
189.47,0.00250,"Qualified",,106.59,"CapPass","Cycle 10",10,4850,"416-5","Alloy 617",314626,"Plate"
192.05,0.00253,"Qualified",,106.61,"CapPass","Cycle 10",10,4851,"416-5","Alloy 617",314626,"Plate"
194.72,0.00255,"Qualified",,106.64,"CapPass","Cycle 10",10,4852,"416-5","Alloy 617",314626,"Plate"
197.60,0.00258,"Qualified",,106.67,"CapPass","Cycle 10",10,4853,"416-5","Alloy 617",314626,"Plate"
200.87,0.00260,"Qualified",,106.70,"CapPass","Cycle 10",10,4854,"416-5","Alloy 617",314626,"Plate"
203.84,0.00263,"Qualified",,106.73,"CapPass","Cycle 10",10,4855,"416-5","Alloy 617",314626,"Plate"
206.46,0.00266,"Qualified",,106.75,"CapPass","Cycle 10",10,4856,"416-5","Alloy 617",314626,"Plate"
209.10,0.00268,"Qualified",,106.78,"CapPass","Cycle 10",10,4857,"416-5","Alloy 617",314626,"Plate"
212.01,0.00271,"Qualified",,106.80,"CapPass","Cycle 10",10,4858,"416-5","Alloy 617",314626,"Plate"
213.53,0.00272,"Qualified",,106.82,"CapPass","Cycle 10",10,4859,"416-5","Alloy 617",314626,"Plate"
214.71,0.00273,"Qualified",,106.83,"CapPass","Cycle 10",10,4860,"416-5","Alloy 617",314626,"Plate"
217.54,0.00276,"Qualified",,106.86,"CapPass","Cycle 10",10,4861,"416-5","Alloy 617",314626,"Plate"
211.22,0.00278,"Qualified",,106.89,"CapPass","Cycle 10",10,4862,"416-5","Alloy 617",314626,"Plate"
215.33,0.00281,"Qualified",,106.92,"CapPass","Cycle 10",10,4863,"416-5","Alloy 617",314626,"Plate"
217.72,0.00283,"Qualified",,106.94,"CapPass","Cycle 10",10,4864,"416-5","Alloy 617",314626,"Plate"
211.72,0.00286,"Qualified",,106.95,"CapPass","Cycle 10",10,4865,"416-5","Alloy 617",314626,"Plate"
214.86,0.00289,"Qualified",,106.98,"CapPass","Cycle 10",10,4866,"416-5","Alloy 617",314626,"Plate"
217.13,0.00291,"Qualified",,107.00,"CapPass","Cycle 10",10,4867,"416-5","Alloy 617",314626,"Plate"
205.13,0.00289,"Qualified",,107.15,"CapPass","Cycle 10",10,4868,"416-5","Alloy 617",314626,"Plate"
200.65,0.00286,"Qualified",,107.18,"CapPass","Cycle 10",10,4869,"416-5","Alloy 617",314626,"Plate"
195.93,0.00284,"Qualified",,107.20,"CapPass","Cycle 10",10,4870,"416-5","Alloy 617",314626,"Plate"
191.73,0.00281,"Qualified",,107.22,"CapPass","Cycle 10",10,4871,"416-5","Alloy 617",314626,"Plate"
187.39,0.00278,"Qualified",,107.24,"CapPass","Cycle 10",10,4872,"416-5","Alloy 617",314626,"Plate"
183.37,0.00276,"Qualified",,107.26,"CapPass","Cycle 10",10,4873,"416-5","Alloy 617",314626,"Plate"
179.26,0.00273,"Qualified",,107.28,"CapPass","Cycle 10",10,4874,"416-5","Alloy 617",314626,"Plate"
175.23,0.00271,"Qualified",,107.30,"CapPass","Cycle 10",10,4875,"416-5","Alloy 617",314626,"Plate"
171.02,0.00268,"Qualified",,107.33,"CapPass","Cycle 10",10,4876,"416-5","Alloy 617",314626,"Plate"
166.93,0.00266,"Qualified",,107.35,"CapPass","Cycle 10",10,4877,"416-5","Alloy 617",314626,"Plate"
162.71,0.00263,"Qualified",,107.38,"CapPass","Cycle 10",10,4878,"416-5","Alloy 617",314626,"Plate"
158.40,0.00260,"Qualified",,107.41,"CapPass","Cycle 10",10,4879,"416-5","Alloy 617",314626,"Plate"
154.07,0.00258,"Qualified",,107.44,"CapPass","Cycle 10",10,4880,"416-5","Alloy 617",314626,"Plate"
149.87,0.00255,"Qualified",,107.46,"CapPass","Cycle 10",10,4881,"416-5","Alloy 617",314626,"Plate"
145.43,0.00253,"Qualified",,107.50,"CapPass","Cycle 10",10,4882,"416-5","Alloy 617",314626,"Plate"
141.05,0.00250,"Qualified",,107.52,"CapPass","Cycle 10",10,4883,"416-5","Alloy 617",314626,"Plate"
136.85,0.00248,"Qualified",,107.55,"CapPass","Cycle 10",10,4884,"416-5","Alloy 617",314626,"Plate"
132.69,0.00245,"Qualified",,107.58,"CapPass","Cycle 10",10,4885,"416-5","Alloy 617",314626,"Plate"
128.37,0.00243,"Qualified",,107.61,"CapPass","Cycle 10",10,4886,"416-5","Alloy 617",314626,"Plate"
124.12,0.00240,"Qualified",,107.64,"CapPass","Cycle 10",10,4887,"416-5","Alloy 617",314626,"Plate"
120.35,0.00238,"Qualified",,107.66,"CapPass","Cycle 10",10,4888,"416-5","Alloy 617",314626,"Plate"
116.78,0.00235,"Qualified",,107.69,"CapPass","Cycle 10",10,4889,"416-5","Alloy 617",314626,"Plate"
112.20,0.00232,"Qualified",,107.72,"CapPass","Cycle 10",10,4890,"416-5","Alloy 617",314626,"Plate"
108.43,0.00230,"Qualified",,107.74,"CapPass","Cycle 10",10,4891,"416-5","Alloy 617",314626,"Plate"
104.70,0.00227,"Qualified",,107.77,"CapPass","Cycle 10",10,4892,"416-5","Alloy 617",314626,"Plate"
100.68,0.00225,"Qualified",,107.80,"CapPass","Cycle 10",10,4893,"416-5","Alloy 617",314626,"Plate"
97.43,0.00223,"Qualified",,107.82,"CapPass","Cycle 10",10,4894,"416-5","Alloy 617",314626,"Plate"
96.46,0.00222,"Qualified",,107.83,"CapPass","Cycle 10",10,4895,"416-5","Alloy 617",314626,"Plate"
92.76,0.00220,"Qualified",,107.85,"CapPass","Cycle 10",10,4896,"416-5","Alloy 617",314626,"Plate"
89.17,0.00217,"Qualified",,107.88,"CapPass","Cycle 10",10,4897,"416-5","Alloy 617",314626,"Plate"
85.86,0.00215,"Qualified",,107.90,"CapPass","Cycle 10",10,4898,"416-5","Alloy 617",314626,"Plate"
82.32,0.00212,"Qualified",,107.93,"CapPass","Cycle 10",10,4899,"416-5","Alloy 617",314626,"Plate"
78.81,0.00209,"Qualified",,107.95,"CapPass","Cycle 10",10,4900,"416-5","Alloy 617",314626,"Plate"
75.63,0.00207,"Qualified",,107.98,"CapPass","Cycle 10",10,4901,"416-5","Alloy 617",314626,"Plate"
71.86,0.00204,"Qualified",,108.01,"CapPass","Cycle 10",10,4902,"416-5","Alloy 617",314626,"Plate"
68.23,0.00202,"Qualified",,108.03,"CapPass","Cycle 10",10,4903,"416-5","Alloy 617",314626,"Plate"
64.78,0.00199,"Qualified",,108.06,"CapPass","Cycle 10",10,4904,"416-5","Alloy 617",314626,"Plate"
61.21,0.00197,"Qualified",,108.09,"CapPass","Cycle 10",10,4905,"416-5","Alloy 617",314626,"Plate"
