Repository: js-molina/fatigue-A617

File: data/850C/Strain rate 0.001/0.60% strain/HTM_A19_PeakStress_4163.csv (part 4 of 5)
"Cycle","Data State","Max Stress Mpa","Min Stress Mpa","Qual Exceptions","Qual State","Stress Ratio","Time Max Stress Sec","Time Min Stress Sec","Sample","Count","Alloy","Material_Form","Heat"
2,"CapPass",".",-190.74,,"Trend",".",".",18.22,"416-3",1,"Alloy 617","Plate",314626
1212,"CapPass",240.51,-245.53,,"Trend",0.980,6976.08,6981.94,"416-3",1211,"Alloy 617","Plate",314626
1213,"CapPass",243.65,-243.16,,"Trend",1.002,6987.84,6994.09,"416-3",1212,"Alloy 617","Plate",314626
1214,"CapPass",246.49,-242.09,,"Trend",1.018,6999.93,7005.84,"416-3",1213,"Alloy 617","Plate",314626
1215,"CapPass",242.15,-242.02,,"Trend",1.001,7011.70,7018.06,"416-3",1214,"Alloy 617","Plate",314626
1216,"CapPass",240.19,-244.59,,"Trend",0.982,7023.30,7029.96,"416-3",1215,"Alloy 617","Plate",314626
1217,"CapPass",246.16,-242.75,,"Trend",1.014,7035.61,7042.12,"416-3",1216,"Alloy 617","Plate",314626
1218,"CapPass",240.66,-239.11,,"Trend",1.006,7047.47,7054.14,"416-3",1217,"Alloy 617","Plate",314626
1219,"CapPass",238.02,-243.25,,"Trend",0.979,7059.87,7066.15,"416-3",1218,"Alloy 617","Plate",314626
1220,"CapPass",239.67,-246.04,,"Trend",0.974,7072.15,7078.09,"416-3",1219,"Alloy 617","Plate",314626
1221,"CapPass",246.33,-242.42,,"Trend",1.016,7083.87,7090.11,"416-3",1220,"Alloy 617","Plate",314626
1222,"CapPass",245.48,-240.15,,"Trend",1.022,7096.03,7101.55,"416-3",1221,"Alloy 617","Plate",314626
1223,"CapPass",242.95,-241.84,,"Trend",1.005,7108.18,7113.87,"416-3",1222,"Alloy 617","Plate",314626
1224,"CapPass",241.31,-239.45,,"Trend",1.008,7120.19,7125.42,"416-3",1223,"Alloy 617","Plate",314626
1225,"CapPass",241.38,-238.72,,"Trend",1.011,7131.72,7137.57,"416-3",1224,"Alloy 617","Plate",314626
1226,"CapPass",245.67,-241.50,,"Trend",1.017,7144.10,7149.94,"416-3",1225,"Alloy 617","Plate",314626
1227,"CapPass",242.42,-246.17,,"Trend",0.985,7155.76,7162.14,"416-3",1226,"Alloy 617","Plate",314626
1228,"CapPass",244.70,-244.76,,"Trend",1.000,7168.14,7174.02,"416-3",1227,"Alloy 617","Plate",314626
1229,"CapPass",239.82,-243.72,,"Trend",0.984,7180.03,7186.08,"416-3",1228,"Alloy 617","Plate",314626
1230,"CapPass",243.76,-244.35,,"Trend",0.998,7192.07,7198.18,"416-3",1229,"Alloy 617","Plate",314626
1231,"CapPass",247.48,-244.61,,"Trend",1.012,7203.94,7209.76,"416-3",1230,"Alloy 617","Plate",314626
1232,"CapPass",242.62,-244.85,,"Trend",0.991,7216.11,7222.26,"416-3",1231,"Alloy 617","Plate",314626
1233,"CapPass",247.07,-243.23,,"Trend",1.016,7228.26,7233.79,"416-3",1232,"Alloy 617","Plate",314626
1234,"CapPass",240.78,-244.32,,"Trend",0.985,7239.42,7246.22,"416-3",1233,"Alloy 617","Plate",314626
1235,"CapPass",244.54,-246.50,,"Trend",0.992,7252.09,7258.01,"416-3",1234,"Alloy 617","Plate",314626
1236,"CapPass",242.86,-246.08,,"Trend",0.987,7263.95,7270.17,"416-3",1235,"Alloy 617","Plate",314626
1237,"CapPass",240.58,-238.66,,"Trend",1.008,7276.30,7281.53,"416-3",1236,"Alloy 617","Plate",314626
1238,"CapPass",244.22,-240.23,,"Trend",1.017,7287.80,7293.80,"416-3",1237,"Alloy 617","Plate",314626
1239,"CapPass",245.29,-241.30,,"Trend",1.017,7300.32,7305.98,"416-3",1238,"Alloy 617","Plate",314626
1240,"CapPass",243.41,-242.96,,"Trend",1.002,7312.30,7318.33,"416-3",1239,"Alloy 617","Plate",314626
1241,"CapPass",246.22,-246.84,,"Trend",0.997,7324.11,7330.26,"416-3",1240,"Alloy 617","Plate",314626
1242,"CapPass",238.94,-235.89,,"Trend",1.013,7335.71,7341.60,"416-3",1241,"Alloy 617","Plate",314626
1243,"CapPass",245.46,-244.13,,"Trend",1.005,7348.33,7353.91,"416-3",1242,"Alloy 617","Plate",314626
1244,"CapPass",239.83,-240.27,,"Trend",0.998,7360.37,7366.14,"416-3",1243,"Alloy 617","Plate",314626
1245,"CapPass",245.48,-238.77,,"Trend",1.028,7372.33,7377.49,"416-3",1244,"Alloy 617","Plate",314626
1246,"CapPass",237.63,-243.57,,"Trend",0.976,7383.33,7390.35,"416-3",1245,"Alloy 617","Plate",314626
1247,"CapPass",244.92,-245.25,,"Trend",0.999,7396.28,7402.18,"416-3",1246,"Alloy 617","Plate",314626
1248,"CapPass",245.50,-242.06,,"Trend",1.014,7407.97,7413.78,"416-3",1247,"Alloy 617","Plate",314626
1249,"CapPass",244.61,-245.70,,"Trend",0.996,7420.35,7426.17,"416-3",1248,"Alloy 617","Plate",314626
1250,"CapPass",244.16,-242.56,,"Trend",1.007,7432.42,7437.83,"416-3",1249,"Alloy 617","Plate",314626
1251,"CapPass",243.19,-244.36,,"Trend",0.995,7443.78,7450.16,"416-3",1250,"Alloy 617","Plate",314626
1252,"CapPass",246.74,-241.36,,"Trend",1.022,7456.33,7461.85,"416-3",1251,"Alloy 617","Plate",314626
1253,"CapPass",241.21,-245.67,,"Trend",0.982,7468.44,7474.32,"416-3",1252,"Alloy 617","Plate",314626
1254,"CapPass",245.24,-239.56,,"Trend",1.024,7480.42,7485.83,"416-3",1253,"Alloy 617","Plate",314626
1255,"CapPass",241.63,-246.93,,"Trend",0.979,7491.97,7498.38,"416-3",1254,"Alloy 617","Plate",314626
1256,"CapPass",241.21,-236.25,,"Trend",1.021,7504.15,7509.84,"416-3",1255,"Alloy 617","Plate",314626
1257,"CapPass",238.58,-242.20,,"Trend",0.985,7515.77,7522.15,"416-3",1256,"Alloy 617","Plate",314626
1258,"CapPass",244.83,-239.07,,"Trend",1.024,7528.45,7534.49,"416-3",1257,"Alloy 617","Plate",314626
1259,"CapPass",241.74,-243.76,,"Trend",0.992,7540.09,7546.13,"416-3",1258,"Alloy 617","Plate",314626
1260,"CapPass",240.15,-237.94,,"Trend",1.009,7552.36,7557.83,"416-3",1259,"Alloy 617","Plate",314626
1261,"CapPass",245.00,-241.56,,"Trend",1.014,7564.20,7569.97,"416-3",1260,"Alloy 617","Plate",314626
1262,"CapPass",240.02,-242.00,,"Trend",0.992,7575.78,7582.38,"416-3",1261,"Alloy 617","Plate",314626
1263,"CapPass",240.20,-241.17,,"Trend",0.996,7587.98,7594.28,"416-3",1262,"Alloy 617","Plate",314626
1264,"CapPass",237.64,-238.16,,"Trend",0.998,7600.17,7605.75,"416-3",1263,"Alloy 617","Plate",314626
1265,"CapPass",240.92,-242.97,,"Trend",0.992,7612.04,7618.41,"416-3",1264,"Alloy 617","Plate",314626
1266,"CapPass",240.78,-240.50,,"Trend",1.001,7624.32,7629.67,"416-3",1265,"Alloy 617","Plate",314626
1267,"CapPass",241.16,-242.47,,"Trend",0.995,7636.53,7641.99,"416-3",1266,"Alloy 617","Plate",314626
1268,"CapPass",243.51,-242.50,,"Trend",1.004,7648.57,7654.33,"416-3",1267,"Alloy 617","Plate",314626
1269,"CapPass",238.98,-242.32,,"Trend",0.986,7659.83,7666.06,"416-3",1268,"Alloy 617","Plate",314626
1270,"CapPass",244.14,-241.33,,"Trend",1.012,7672.55,7678.43,"416-3",1269,"Alloy 617","Plate",314626
1271,"CapPass",239.28,-237.10,,"Trend",1.009,7683.72,7689.92,"416-3",1270,"Alloy 617","Plate",314626
1272,"CapPass",244.05,-242.95,,"Trend",1.005,7696.26,7702.31,"416-3",1271,"Alloy 617","Plate",314626
1273,"CapPass",246.18,-241.65,,"Trend",1.019,7708.25,7714.05,"416-3",1272,"Alloy 617","Plate",314626
1274,"CapPass",239.94,-241.33,,"Trend",0.994,7720.11,7726.63,"416-3",1273,"Alloy 617","Plate",314626
1275,"CapPass",242.09,-241.49,,"Trend",1.002,7732.24,7738.46,"416-3",1274,"Alloy 617","Plate",314626
1276,"CapPass",239.28,-246.29,,"Trend",0.972,7744.41,7750.59,"416-3",1275,"Alloy 617","Plate",314626
1277,"CapPass",247.72,-243.63,,"Trend",1.017,7756.65,7762.64,"416-3",1276,"Alloy 617","Plate",314626
1278,"CapPass",242.83,-242.63,,"Trend",1.001,7768.03,7774.15,"416-3",1277,"Alloy 617","Plate",314626
1279,"CapPass",243.42,-239.36,,"Trend",1.017,7780.53,7785.97,"416-3",1278,"Alloy 617","Plate",314626
1280,"CapPass",240.48,-242.68,,"Trend",0.991,7792.42,7798.69,"416-3",1279,"Alloy 617","Plate",314626
1281,"CapPass",242.36,-246.32,,"Trend",0.984,7804.03,7810.31,"416-3",1280,"Alloy 617","Plate",314626
1282,"CapPass",244.98,-243.78,,"Trend",1.005,7816.63,7822.23,"416-3",1281,"Alloy 617","Plate",314626
1283,"CapPass",244.36,-244.72,,"Trend",0.999,7828.67,7834.67,"416-3",1282,"Alloy 617","Plate",314626
1284,"CapPass",241.12,-243.01,,"Trend",0.992,7840.72,7846.46,"416-3",1283,"Alloy 617","Plate",314626
1285,"CapPass",245.08,-240.66,,"Trend",1.018,7852.42,7858.03,"416-3",1284,"Alloy 617","Plate",314626
1286,"CapPass",247.00,-240.94,,"Trend",1.025,7864.70,7870.53,"416-3",1285,"Alloy 617","Plate",314626
1287,"CapPass",242.00,-243.14,,"Trend",0.995,7876.47,7882.26,"416-3",1286,"Alloy 617","Plate",314626
1288,"CapPass",244.33,-244.65,,"Trend",0.999,7888.57,7894.53,"416-3",1287,"Alloy 617","Plate",314626
1289,"CapPass",245.14,-240.97,,"Trend",1.017,7900.64,7906.15,"416-3",1288,"Alloy 617","Plate",314626
1290,"CapPass",237.65,-240.27,,"Trend",0.989,7911.83,7918.77,"416-3",1289,"Alloy 617","Plate",314626
1291,"CapPass",238.10,-239.77,,"Trend",0.993,7924.52,7930.15,"416-3",1290,"Alloy 617","Plate",314626
1292,"CapPass",246.65,-243.01,,"Trend",1.015,7936.71,7941.96,"416-3",1291,"Alloy 617","Plate",314626
1293,"CapPass",240.06,-244.34,,"Trend",0.982,7948.80,7954.65,"416-3",1292,"Alloy 617","Plate",314626
1294,"CapPass",238.04,-238.98,,"Trend",0.996,7960.27,7966.33,"416-3",1293,"Alloy 617","Plate",314626
1295,"CapPass",240.59,-242.88,,"Trend",0.991,7972.56,7978.75,"416-3",1294,"Alloy 617","Plate",314626
1296,"CapPass",242.45,-241.93,,"Trend",1.002,7984.60,7990.83,"416-3",1295,"Alloy 617","Plate",314626
1297,"CapPass",237.64,-241.99,,"Trend",0.982,7995.99,8002.68,"416-3",1296,"Alloy 617","Plate",314626
1298,"CapPass",239.93,-240.97,,"Trend",0.996,8008.36,8014.54,"416-3",1297,"Alloy 617","Plate",314626
1299,"CapPass",237.99,-245.11,,"Trend",0.971,8020.25,8026.68,"416-3",1298,"Alloy 617","Plate",314626
1300,"CapPass",245.40,-242.94,,"Trend",1.010,8032.69,8038.72,"416-3",1299,"Alloy 617","Plate",314626
1301,"CapPass",241.11,-240.43,,"Trend",1.003,8044.87,8050.69,"416-3",1300,"Alloy 617","Plate",314626
1302,"CapPass",239.72,-240.90,,"Trend",0.995,8056.28,8062.88,"416-3",1301,"Alloy 617","Plate",314626
1303,"CapPass",237.28,-241.87,,"Trend",0.981,8068.89,8074.62,"416-3",1302,"Alloy 617","Plate",314626
1304,"CapPass",246.17,-239.48,,"Trend",1.028,8080.83,8086.80,"416-3",1303,"Alloy 617","Plate",314626
1305,"CapPass",241.99,-244.44,,"Trend",0.990,8092.78,8098.72,"416-3",1304,"Alloy 617","Plate",314626
1306,"CapPass",247.17,-240.54,,"Trend",1.028,8104.76,8110.10,"416-3",1305,"Alloy 617","Plate",314626
1307,"CapPass",244.36,-245.66,,"Trend",0.995,8116.81,8122.64,"416-3",1306,"Alloy 617","Plate",314626
1308,"CapPass",240.31,-241.71,,"Trend",0.994,8128.40,8134.76,"416-3",1307,"Alloy 617","Plate",314626
1309,"CapPass",245.83,-243.89,,"Trend",1.008,8140.83,8146.79,"416-3",1308,"Alloy 617","Plate",314626
1310,"CapPass",243.84,-244.64,,"Trend",0.997,8152.40,8158.89,"416-3",1309,"Alloy 617","Plate",314626
1311,"CapPass",241.43,-242.61,,"Trend",0.995,8164.60,8170.74,"416-3",1310,"Alloy 617","Plate",314626
1312,"CapPass",248.30,-245.42,,"Trend",1.012,8176.75,8182.96,"416-3",1311,"Alloy 617","Plate",314626
1313,"CapPass",241.88,-242.14,,"Trend",0.999,8188.37,8194.84,"416-3",1312,"Alloy 617","Plate",314626
1314,"CapPass",242.54,-244.48,,"Trend",0.992,8200.95,8206.93,"416-3",1313,"Alloy 617","Plate",314626
1315,"CapPass",236.80,-239.78,,"Trend",0.988,8212.58,8218.62,"416-3",1314,"Alloy 617","Plate",314626
1316,"CapPass",240.34,-241.55,,"Trend",0.995,8224.81,8231.00,"416-3",1315,"Alloy 617","Plate",314626
1317,"CapPass",239.64,-236.88,,"Trend",1.012,8236.43,8242.36,"416-3",1316,"Alloy 617","Plate",314626
1318,"CapPass",242.28,-241.80,,"Trend",1.002,8248.75,8254.57,"416-3",1317,"Alloy 617","Plate",314626
1319,"CapPass",247.03,-242.35,,"Trend",1.019,8261.00,8266.62,"416-3",1318,"Alloy 617","Plate",314626
1320,"CapPass",241.97,-245.15,,"Trend",0.987,8272.99,8278.89,"416-3",1319,"Alloy 617","Plate",314626
1321,"CapPass",242.13,-238.11,,"Trend",1.017,8284.65,8290.61,"416-3",1320,"Alloy 617","Plate",314626
1322,"CapPass",241.42,-241.22,,"Trend",1.001,8296.75,8302.73,"416-3",1321,"Alloy 617","Plate",314626
1323,"CapPass",235.67,-243.00,,"Trend",0.970,8308.57,8314.60,"416-3",1322,"Alloy 617","Plate",314626
1324,"CapPass",243.81,-245.67,,"Trend",0.992,8321.07,8327.07,"416-3",1323,"Alloy 617","Plate",314626
1325,"CapPass",240.58,-242.07,,"Trend",0.994,8332.54,8338.57,"416-3",1324,"Alloy 617","Plate",314626
1326,"CapPass",241.27,-240.84,,"Trend",1.002,8344.84,8351.01,"416-3",1325,"Alloy 617","Plate",314626
1327,"CapPass",243.61,-244.15,,"Trend",0.998,8356.85,8362.94,"416-3",1326,"Alloy 617","Plate",314626
1328,"CapPass",239.78,-235.88,,"Trend",1.017,8368.18,8374.31,"416-3",1327,"Alloy 617","Plate",314626
1329,"CapPass",241.96,-242.70,,"Trend",0.997,8380.85,8387.01,"416-3",1328,"Alloy 617","Plate",314626
1330,"CapPass",244.78,-237.50,,"Trend",1.031,8393.12,8398.33,"416-3",1329,"Alloy 617","Plate",314626
1331,"CapPass",241.51,-241.81,,"Trend",0.999,8405.03,8411.04,"416-3",1330,"Alloy 617","Plate",314626
1332,"CapPass",234.66,-243.15,,"Trend",0.965,8417.15,8423.02,"416-3",1331,"Alloy 617","Plate",314626
1333,"CapPass",243.14,-244.08,,"Trend",0.996,8428.97,8434.90,"416-3",1332,"Alloy 617","Plate",314626
1334,"CapPass",243.07,-240.64,,"Trend",1.010,8440.97,8446.94,"416-3",1333,"Alloy 617","Plate",314626
1335,"CapPass",243.57,-240.17,,"Trend",1.014,8452.69,8458.90,"416-3",1334,"Alloy 617","Plate",314626
1336,"CapPass",239.57,-242.66,,"Trend",0.987,8464.88,8470.88,"416-3",1335,"Alloy 617","Plate",314626
1337,"CapPass",237.95,-243.06,,"Trend",0.979,8476.56,8482.92,"416-3",1336,"Alloy 617","Plate",314626
1338,"CapPass",238.13,-239.86,,"Trend",0.993,8488.65,8494.71,"416-3",1337,"Alloy 617","Plate",314626
1339,"CapPass",241.65,-238.96,,"Trend",1.011,8501.16,8506.74,"416-3",1338,"Alloy 617","Plate",314626
1340,"CapPass",244.34,-243.06,,"Trend",1.005,8513.21,8519.00,"416-3",1339,"Alloy 617","Plate",314626
1341,"CapPass",243.34,-241.36,,"Trend",1.008,8524.76,8531.17,"416-3",1340,"Alloy 617","Plate",314626
1342,"CapPass",243.34,-240.00,,"Trend",1.014,8537.17,8542.49,"416-3",1341,"Alloy 617","Plate",314626
1343,"CapPass",243.24,-241.28,,"Trend",1.008,8549.21,8554.78,"416-3",1342,"Alloy 617","Plate",314626
1344,"CapPass",241.16,-240.81,,"Trend",1.001,8561.25,8567.24,"416-3",1343,"Alloy 617","Plate",314626
1345,"CapPass",239.44,-239.24,,"Trend",1.001,8572.54,8579.03,"416-3",1344,"Alloy 617","Plate",314626
1346,"CapPass",236.95,-235.68,,"Trend",1.005,8584.67,8590.76,"416-3",1345,"Alloy 617","Plate",314626
1347,"CapPass",238.05,-238.80,,"Trend",0.997,8596.71,8603.25,"416-3",1346,"Alloy 617","Plate",314626
1348,"CapPass",241.36,-239.78,,"Trend",1.007,8609.00,8615.15,"416-3",1347,"Alloy 617","Plate",314626
1349,"CapPass",239.40,-238.89,,"Trend",1.002,8621.06,8626.61,"416-3",1348,"Alloy 617","Plate",314626
1350,"CapPass",237.95,-239.43,,"Trend",0.994,8632.58,8639.01,"416-3",1349,"Alloy 617","Plate",314626
1351,"CapPass",241.92,-241.02,,"Trend",1.004,8644.96,8651.24,"416-3",1350,"Alloy 617","Plate",314626
1352,"CapPass",242.11,-241.41,,"Trend",1.003,8657.10,8663.31,"416-3",1351,"Alloy 617","Plate",314626
1353,"CapPass",243.64,-243.46,,"Trend",1.001,8669.15,8674.90,"416-3",1352,"Alloy 617","Plate",314626
1354,"CapPass",241.85,-238.92,,"Trend",1.012,8681.16,8686.73,"416-3",1353,"Alloy 617","Plate",314626
1355,"CapPass",235.65,-241.43,,"Trend",0.976,8692.38,8699.26,"416-3",1354,"Alloy 617","Plate",314626
1356,"CapPass",239.76,-241.21,,"Trend",0.994,8705.29,8711.11,"416-3",1355,"Alloy 617","Plate",314626
1357,"CapPass",239.82,-239.51,,"Trend",1.001,8717.04,8723.19,"416-3",1356,"Alloy 617","Plate",314626
1358,"CapPass",240.25,-239.82,,"Trend",1.002,8729.22,8735.08,"416-3",1357,"Alloy 617","Plate",314626
1359,"CapPass",242.60,-239.94,,"Trend",1.011,8741.38,8746.78,"416-3",1358,"Alloy 617","Plate",314626
1360,"CapPass",236.69,-243.63,,"Trend",0.971,8752.59,8759.30,"416-3",1359,"Alloy 617","Plate",314626
1361,"CapPass",239.68,-240.82,,"Trend",0.995,8765.23,8771.40,"416-3",1360,"Alloy 617","Plate",314626
1362,"CapPass",240.40,-240.42,,"Trend",1.000,8777.31,8783.22,"416-3",1361,"Alloy 617","Plate",314626
1363,"CapPass",242.27,-243.91,,"Trend",0.993,8789.32,8795.35,"416-3",1362,"Alloy 617","Plate",314626
1364,"CapPass",241.79,-242.26,,"Trend",0.998,8800.97,8807.28,"416-3",1363,"Alloy 617","Plate",314626
1365,"CapPass",241.00,-237.68,,"Trend",1.014,8813.00,8818.56,"416-3",1364,"Alloy 617","Plate",314626
1366,"CapPass",240.01,-238.37,,"Trend",1.007,8824.88,8830.91,"416-3",1365,"Alloy 617","Plate",314626
1367,"CapPass",237.89,-239.30,,"Trend",0.994,8836.90,8843.06,"416-3",1366,"Alloy 617","Plate",314626
1368,"CapPass",239.39,-240.48,,"Trend",0.995,8848.83,8855.21,"416-3",1367,"Alloy 617","Plate",314626
1369,"CapPass",237.71,-242.97,,"Trend",0.978,8861.12,8867.33,"416-3",1368,"Alloy 617","Plate",314626
1370,"CapPass",238.10,-239.68,,"Trend",0.993,8873.12,8878.92,"416-3",1369,"Alloy 617","Plate",314626
1371,"CapPass",242.28,-241.24,,"Trend",1.004,8885.36,8891.18,"416-3",1370,"Alloy 617","Plate",314626
1372,"CapPass",241.84,-238.35,,"Trend",1.015,8897.25,8903.49,"416-3",1371,"Alloy 617","Plate",314626
1373,"CapPass",241.60,-237.05,,"Trend",1.019,8909.23,8914.54,"416-3",1372,"Alloy 617","Plate",314626
1374,"CapPass",238.47,-243.21,,"Trend",0.980,8921.19,8927.46,"416-3",1373,"Alloy 617","Plate",314626
1375,"CapPass",243.92,-239.86,,"Trend",1.017,8933.48,8938.81,"416-3",1374,"Alloy 617","Plate",314626
1376,"CapPass",239.92,-238.78,,"Trend",1.005,8945.54,8951.04,"416-3",1375,"Alloy 617","Plate",314626
1377,"CapPass",236.82,-235.82,,"Trend",1.004,8957.07,8962.71,"416-3",1376,"Alloy 617","Plate",314626
1378,"CapPass",238.27,-239.51,,"Trend",0.995,8968.76,8975.38,"416-3",1377,"Alloy 617","Plate",314626
1379,"CapPass",241.89,-237.72,,"Trend",1.018,8981.43,8986.74,"416-3",1378,"Alloy 617","Plate",314626
1380,"CapPass",236.47,-240.65,,"Trend",0.983,8993.23,8999.52,"416-3",1379,"Alloy 617","Plate",314626
1381,"CapPass",241.24,-244.05,,"Trend",0.988,9005.40,9011.52,"416-3",1380,"Alloy 617","Plate",314626
1382,"CapPass",243.69,-239.05,,"Trend",1.019,9017.34,9022.95,"416-3",1381,"Alloy 617","Plate",314626
1383,"CapPass",236.83,-240.89,,"Trend",0.983,9029.24,9035.60,"416-3",1382,"Alloy 617","Plate",314626
1384,"CapPass",240.97,-239.86,,"Trend",1.005,9041.43,9047.41,"416-3",1383,"Alloy 617","Plate",314626
1385,"CapPass",240.20,-238.62,,"Trend",1.007,9053.52,9059.62,"416-3",1384,"Alloy 617","Plate",314626
1386,"CapPass",241.07,-238.13,,"Trend",1.012,9065.48,9071.24,"416-3",1385,"Alloy 617","Plate",314626
1387,"CapPass",241.18,-241.76,,"Trend",0.998,9077.58,9083.36,"416-3",1386,"Alloy 617","Plate",314626
1388,"CapPass",244.39,-236.30,,"Trend",1.034,9089.63,9095.38,"416-3",1387,"Alloy 617","Plate",314626
1389,"CapPass",238.91,-239.61,,"Trend",0.997,9101.16,9107.11,"416-3",1388,"Alloy 617","Plate",314626
1390,"CapPass",239.01,-241.27,,"Trend",0.991,9113.38,9119.49,"416-3",1389,"Alloy 617","Plate",314626
1391,"CapPass",238.53,-235.37,,"Trend",1.013,9125.20,9131.07,"416-3",1390,"Alloy 617","Plate",314626
1392,"CapPass",236.53,-240.61,,"Trend",0.983,9136.86,9143.67,"416-3",1391,"Alloy 617","Plate",314626
1393,"CapPass",238.06,-239.39,,"Trend",0.994,9148.82,9155.36,"416-3",1392,"Alloy 617","Plate",314626
1394,"CapPass",238.51,-241.00,,"Trend",0.990,9161.09,9167.69,"416-3",1393,"Alloy 617","Plate",314626
1395,"CapPass",239.75,-240.66,,"Trend",0.996,9173.64,9179.51,"416-3",1394,"Alloy 617","Plate",314626
1396,"CapPass",236.61,-233.86,,"Trend",1.012,9185.28,9190.81,"416-3",1395,"Alloy 617","Plate",314626
1397,"CapPass",234.12,-237.97,,"Trend",0.984,9197.10,9203.16,"416-3",1396,"Alloy 617","Plate",314626
1398,"CapPass",237.86,-241.69,,"Trend",0.984,9209.20,9215.68,"416-3",1397,"Alloy 617","Plate",314626
1399,"CapPass",236.11,-235.54,,"Trend",1.002,9221.05,9227.57,"416-3",1398,"Alloy 617","Plate",314626
1400,"CapPass",239.67,-238.61,,"Trend",1.004,9233.50,9239.74,"416-3",1399,"Alloy 617","Plate",314626
1401,"CapPass",241.38,-239.51,,"Trend",1.008,9245.60,9251.50,"416-3",1400,"Alloy 617","Plate",314626
1402,"CapPass",239.72,-238.54,,"Trend",1.005,9257.44,9263.45,"416-3",1401,"Alloy 617","Plate",314626
1403,"CapPass",242.83,-241.54,,"Trend",1.005,9269.71,9275.75,"416-3",1402,"Alloy 617","Plate",314626
1404,"CapPass",241.40,-243.85,,"Trend",0.990,9281.60,9287.51,"416-3",1403,"Alloy 617","Plate",314626
1405,"CapPass",240.57,-238.14,,"Trend",1.010,9293.52,9299.45,"416-3",1404,"Alloy 617","Plate",314626
1406,"CapPass",236.87,-237.82,,"Trend",0.996,9305.79,9311.80,"416-3",1405,"Alloy 617","Plate",314626
1407,"CapPass",240.30,-241.69,,"Trend",0.994,9317.59,9323.51,"416-3",1406,"Alloy 617","Plate",314626
1408,"CapPass",237.23,-238.54,,"Trend",0.995,9329.79,9335.54,"416-3",1407,"Alloy 617","Plate",314626
1409,"CapPass",241.56,-238.89,,"Trend",1.011,9341.73,9347.33,"416-3",1408,"Alloy 617","Plate",314626
1410,"CapPass",238.71,-241.16,,"Trend",0.990,9353.40,9359.64,"416-3",1409,"Alloy 617","Plate",314626
1411,"CapPass",242.17,-240.18,,"Trend",1.008,9365.71,9371.60,"416-3",1410,"Alloy 617","Plate",314626
1412,"CapPass",238.94,-237.81,,"Trend",1.005,9377.57,9383.45,"416-3",1411,"Alloy 617","Plate",314626
1413,"CapPass",240.75,-237.08,,"Trend",1.016,9389.70,9395.86,"416-3",1412,"Alloy 617","Plate",314626
1414,"CapPass",237.42,-239.31,,"Trend",0.992,9401.86,9407.81,"416-3",1413,"Alloy 617","Plate",314626
1415,"CapPass",240.28,-238.40,,"Trend",1.008,9413.85,9419.81,"416-3",1414,"Alloy 617","Plate",314626
1416,"CapPass",239.70,-241.42,,"Trend",0.993,9425.64,9431.88,"416-3",1415,"Alloy 617","Plate",314626
1417,"CapPass",232.82,-240.90,,"Trend",0.966,9437.30,9443.85,"416-3",1416,"Alloy 617","Plate",314626
1418,"CapPass",238.36,-232.88,,"Trend",1.024,9449.58,9455.32,"416-3",1417,"Alloy 617","Plate",314626
1419,"CapPass",240.14,-238.80,,"Trend",1.006,9461.76,9467.53,"416-3",1418,"Alloy 617","Plate",314626
1420,"CapPass",240.62,-237.80,,"Trend",1.012,9473.82,9479.40,"416-3",1419,"Alloy 617","Plate",314626
1421,"CapPass",240.69,-240.91,,"Trend",0.999,9485.79,9491.83,"416-3",1420,"Alloy 617","Plate",314626
1422,"CapPass",239.78,-236.37,,"Trend",1.014,9497.78,9503.31,"416-3",1421,"Alloy 617","Plate",314626
1423,"CapPass",239.67,-238.52,,"Trend",1.005,9509.79,9515.38,"416-3",1422,"Alloy 617","Plate",314626
1424,"CapPass",238.79,-237.79,,"Trend",1.004,9521.95,9527.34,"416-3",1423,"Alloy 617","Plate",314626
1425,"CapPass",237.52,-240.63,,"Trend",0.987,9533.52,9539.97,"416-3",1424,"Alloy 617","Plate",314626
1426,"CapPass",235.70,-234.50,,"Trend",1.005,9545.43,9551.17,"416-3",1425,"Alloy 617","Plate",314626
1427,"CapPass",238.16,-240.88,,"Trend",0.989,9557.83,9563.91,"416-3",1426,"Alloy 617","Plate",314626
1428,"CapPass",238.97,-236.30,,"Trend",1.011,9569.99,9575.55,"416-3",1427,"Alloy 617","Plate",314626
1429,"CapPass",237.64,-237.49,,"Trend",1.001,9581.35,9587.76,"416-3",1428,"Alloy 617","Plate",314626
1430,"CapPass",237.15,-239.48,,"Trend",0.990,9593.24,9599.52,"416-3",1429,"Alloy 617","Plate",314626
1431,"CapPass",240.91,-237.73,,"Trend",1.013,9605.95,9611.67,"416-3",1430,"Alloy 617","Plate",314626
1432,"CapPass",238.97,-238.47,,"Trend",1.002,9617.93,9623.55,"416-3",1431,"Alloy 617","Plate",314626
1433,"CapPass",239.98,-237.36,,"Trend",1.011,9629.96,9635.67,"416-3",1432,"Alloy 617","Plate",314626
1434,"CapPass",239.54,-238.15,,"Trend",1.006,9641.77,9647.74,"416-3",1433,"Alloy 617","Plate",314626
1435,"CapPass",234.42,-236.75,,"Trend",0.990,9653.41,9659.88,"416-3",1434,"Alloy 617","Plate",314626
1436,"CapPass",236.05,-238.05,,"Trend",0.992,9665.45,9671.77,"416-3",1435,"Alloy 617","Plate",314626
1437,"CapPass",241.35,-240.24,,"Trend",1.005,9677.81,9683.74,"416-3",1436,"Alloy 617","Plate",314626
1438,"CapPass",239.54,-234.42,,"Trend",1.022,9689.76,9695.44,"416-3",1437,"Alloy 617","Plate",314626
1439,"CapPass",237.87,-238.54,,"Trend",0.997,9701.98,9707.86,"416-3",1438,"Alloy 617","Plate",314626
1440,"CapPass",234.56,-238.33,,"Trend",0.984,9714.09,9719.78,"416-3",1439,"Alloy 617","Plate",314626
1441,"CapPass",236.59,-237.10,,"Trend",0.998,9725.55,9732.07,"416-3",1440,"Alloy 617","Plate",314626
1442,"CapPass",238.11,-240.52,,"Trend",0.990,9737.73,9743.92,"416-3",1441,"Alloy 617","Plate",314626
1443,"CapPass",238.67,-238.66,,"Trend",1.000,9750.00,9755.67,"416-3",1442,"Alloy 617","Plate",314626
1444,"CapPass",233.88,-238.22,,"Trend",0.982,9761.24,9767.61,"416-3",1443,"Alloy 617","Plate",314626
1445,"CapPass",235.31,-239.58,,"Trend",0.982,9774.14,9779.87,"416-3",1444,"Alloy 617","Plate",314626
1446,"CapPass",236.34,-234.78,,"Trend",1.007,9785.75,9792.15,"416-3",1445,"Alloy 617","Plate",314626
1447,"CapPass",236.44,-234.31,,"Trend",1.009,9798.02,9803.70,"416-3",1446,"Alloy 617","Plate",314626
1448,"CapPass",238.72,-237.52,,"Trend",1.005,9810.04,9816.10,"416-3",1447,"Alloy 617","Plate",314626
1449,"CapPass",232.69,-235.49,,"Trend",0.988,9821.47,9828.00,"416-3",1448,"Alloy 617","Plate",314626
1450,"CapPass",237.00,-240.66,,"Trend",0.985,9833.96,9840.04,"416-3",1449,"Alloy 617","Plate",314626
1451,"CapPass",237.16,-235.29,,"Trend",1.008,9846.14,9851.79,"416-3",1450,"Alloy 617","Plate",314626
1452,"CapPass",235.81,-234.59,,"Trend",1.005,9857.92,9863.85,"416-3",1451,"Alloy 617","Plate",314626
1453,"CapPass",240.42,-241.32,,"Trend",0.996,9870.12,9876.19,"416-3",1452,"Alloy 617","Plate",314626
1454,"CapPass",237.19,-232.74,,"Trend",1.019,9882.03,9887.42,"416-3",1453,"Alloy 617","Plate",314626
1455,"CapPass",235.59,-236.83,,"Trend",0.995,9894.23,9899.84,"416-3",1454,"Alloy 617","Plate",314626
1456,"CapPass",235.99,-233.95,,"Trend",1.009,9906.17,9912.21,"416-3",1455,"Alloy 617","Plate",314626
1457,"CapPass",236.72,-231.40,,"Trend",1.023,9918.24,9923.73,"416-3",1456,"Alloy 617","Plate",314626
1458,"CapPass",233.92,-234.08,,"Trend",0.999,9929.33,9935.99,"416-3",1457,"Alloy 617","Plate",314626
1459,"CapPass",236.41,-234.05,,"Trend",1.010,9942.18,9947.78,"416-3",1458,"Alloy 617","Plate",314626
1460,"CapPass",233.63,-236.71,,"Trend",0.987,9953.79,9959.84,"416-3",1459,"Alloy 617","Plate",314626
1461,"CapPass",235.17,-237.84,,"Trend",0.989,9965.76,9972.20,"416-3",1460,"Alloy 617","Plate",314626
1462,"CapPass",237.85,-237.08,,"Trend",1.003,9977.85,9984.01,"416-3",1461,"Alloy 617","Plate",314626
1463,"CapPass",233.64,-237.98,,"Trend",0.982,9990.30,9996.21,"416-3",1462,"Alloy 617","Plate",314626
1464,"CapPass",230.74,-233.70,,"Trend",0.987,10001.35,10008.04,"416-3",1463,"Alloy 617","Plate",314626
1465,"CapPass",232.40,-235.24,,"Trend",0.988,10014.31,10019.98,"416-3",1464,"Alloy 617","Plate",314626
1466,"CapPass",233.69,-241.04,,"Trend",0.970,10025.57,10032.25,"416-3",1465,"Alloy 617","Plate",314626
1467,"CapPass",237.52,-238.53,,"Trend",0.996,10038.20,10044.28,"416-3",1466,"Alloy 617","Plate",314626
1468,"CapPass",234.38,-232.78,,"Trend",1.007,10049.96,10056.34,"416-3",1467,"Alloy 617","Plate",314626
1469,"CapPass",236.48,-235.77,,"Trend",1.003,10062.31,10067.92,"416-3",1468,"Alloy 617","Plate",314626
1470,"CapPass",237.40,-236.38,,"Trend",1.004,10074.00,10080.33,"416-3",1469,"Alloy 617","Plate",314626
1471,"CapPass",238.17,-235.02,,"Trend",1.013,10085.92,10092.01,"416-3",1470,"Alloy 617","Plate",314626
1472,"CapPass",236.48,-240.62,,"Trend",0.983,10098.10,10104.35,"416-3",1471,"Alloy 617","Plate",314626
1473,"CapPass",236.59,-239.25,,"Trend",0.989,10110.39,10116.39,"416-3",1472,"Alloy 617","Plate",314626
1474,"CapPass",237.57,-238.80,,"Trend",0.995,10122.31,10128.38,"416-3",1473,"Alloy 617","Plate",314626
1475,"CapPass",233.71,-234.85,,"Trend",0.995,10133.52,10139.87,"416-3",1474,"Alloy 617","Plate",314626
1476,"CapPass",236.14,-237.00,,"Trend",0.996,10146.16,10152.33,"416-3",1475,"Alloy 617","Plate",314626
1477,"CapPass",234.53,-234.90,,"Trend",0.998,10157.76,10163.98,"416-3",1476,"Alloy 617","Plate",314626
1478,"CapPass",237.67,-239.07,,"Trend",0.994,10170.27,10176.28,"416-3",1477,"Alloy 617","Plate",314626
1479,"CapPass",239.80,-236.97,,"Trend",1.012,10182.42,10188.44,"416-3",1478,"Alloy 617","Plate",314626
1480,"CapPass",237.33,-234.32,,"Trend",1.013,10194.24,10200.30,"416-3",1479,"Alloy 617","Plate",314626
1481,"CapPass",231.93,-234.76,,"Trend",0.988,10205.97,10212.05,"416-3",1480,"Alloy 617","Plate",314626
1482,"CapPass",237.15,-240.21,,"Trend",0.987,10218.40,10224.40,"416-3",1481,"Alloy 617","Plate",314626
1483,"CapPass",235.48,-232.45,,"Trend",1.013,10230.38,10235.92,"416-3",1482,"Alloy 617","Plate",314626
1484,"CapPass",232.64,-240.26,,"Trend",0.968,10241.78,10248.39,"416-3",1483,"Alloy 617","Plate",314626
1485,"CapPass",238.34,-235.62,,"Trend",1.012,10254.26,10259.86,"416-3",1484,"Alloy 617","Plate",314626
1486,"CapPass",230.88,-236.89,,"Trend",0.975,10266.50,10272.36,"416-3",1485,"Alloy 617","Plate",314626
1487,"CapPass",239.58,-238.14,,"Trend",1.006,10278.44,10284.51,"416-3",1486,"Alloy 617","Plate",314626
1488,"CapPass",238.48,-234.68,,"Trend",1.016,10290.43,10295.98,"416-3",1487,"Alloy 617","Plate",314626
1489,"CapPass",236.64,-233.67,,"Trend",1.013,10302.29,10307.91,"416-3",1488,"Alloy 617","Plate",314626
1490,"CapPass",237.92,-237.45,,"Trend",1.002,10314.43,10320.43,"416-3",1489,"Alloy 617","Plate",314626
1491,"CapPass",235.15,-235.53,,"Trend",0.998,10326.53,10332.11,"416-3",1490,"Alloy 617","Plate",314626
1492,"CapPass",231.51,-237.51,,"Trend",0.975,10337.92,10344.53,"416-3",1491,"Alloy 617","Plate",314626
1493,"CapPass",232.13,-234.43,,"Trend",0.990,10349.94,10356.38,"416-3",1492,"Alloy 617","Plate",314626
1494,"CapPass",234.85,-237.35,,"Trend",0.989,10362.44,10368.37,"416-3",1493,"Alloy 617","Plate",314626
1495,"CapPass",235.03,-238.43,,"Trend",0.986,10374.05,10380.52,"416-3",1494,"Alloy 617","Plate",314626
1496,"CapPass",231.09,-234.26,,"Trend",0.986,10385.59,10392.06,"416-3",1495,"Alloy 617","Plate",314626
1497,"CapPass",232.52,-230.02,,"Trend",1.011,10397.93,10403.87,"416-3",1496,"Alloy 617","Plate",314626
1498,"CapPass",235.04,-236.68,,"Trend",0.993,10410.36,10416.27,"416-3",1497,"Alloy 617","Plate",314626
1499,"CapPass",236.16,-236.83,,"Trend",0.997,10422.50,10428.27,"416-3",1498,"Alloy 617","Plate",314626
1500,"CapPass",235.06,-235.13,,"Trend",1.000,10434.22,10440.28,"416-3",1499,"Alloy 617","Plate",314626
1501,"CapPass",231.78,-234.38,,"Trend",0.989,10446.38,10452.63,"416-3",1500,"Alloy 617","Plate",314626
1502,"CapPass",232.97,-233.38,,"Trend",0.998,10458.05,10464.14,"416-3",1501,"Alloy 617","Plate",314626
1503,"CapPass",234.68,-233.00,,"Trend",1.007,10470.53,10476.51,"416-3",1502,"Alloy 617","Plate",314626
1504,"CapPass",236.18,-230.59,,"Trend",1.024,10482.65,10488.66,"416-3",1503,"Alloy 617","Plate",314626
1505,"CapPass",232.15,-236.58,,"Trend",0.981,10494.04,10500.53,"416-3",1504,"Alloy 617","Plate",314626
1506,"CapPass",233.82,-236.43,,"Trend",0.989,10506.41,10512.45,"416-3",1505,"Alloy 617","Plate",314626
1507,"CapPass",234.06,-233.72,,"Trend",1.001,10518.23,10524.49,"416-3",1506,"Alloy 617","Plate",314626
1508,"CapPass",235.09,-233.85,,"Trend",1.005,10530.65,10536.36,"416-3",1507,"Alloy 617","Plate",314626
1509,"CapPass",234.94,-231.39,,"Trend",1.015,10542.54,10548.71,"416-3",1508,"Alloy 617","Plate",314626
1510,"CapPass",239.22,-235.98,,"Trend",1.014,10554.68,10560.57,"416-3",1509,"Alloy 617","Plate",314626
1511,"CapPass",231.89,-233.61,,"Trend",0.993,10566.34,10572.31,"416-3",1510,"Alloy 617","Plate",314626
1512,"CapPass",231.09,-233.15,,"Trend",0.991,10578.33,10584.45,"416-3",1511,"Alloy 617","Plate",314626
1513,"CapPass",232.05,-232.31,,"Trend",0.999,10590.18,10596.57,"416-3",1512,"Alloy 617","Plate",314626
1514,"CapPass",233.16,-236.64,,"Trend",0.985,10602.38,10608.58,"416-3",1513,"Alloy 617","Plate",314626
1515,"CapPass",234.58,-233.11,,"Trend",1.006,10614.29,10620.67,"416-3",1514,"Alloy 617","Plate",314626
1516,"CapPass",232.96,-233.80,,"Trend",0.996,10626.18,10632.41,"416-3",1515,"Alloy 617","Plate",314626
1517,"CapPass",232.93,-234.91,,"Trend",0.992,10638.41,10644.71,"416-3",1516,"Alloy 617","Plate",314626
1518,"CapPass",235.09,-233.07,,"Trend",1.009,10650.67,10656.46,"416-3",1517,"Alloy 617","Plate",314626
1519,"CapPass",228.18,-231.03,,"Trend",0.988,10662.08,10668.29,"416-3",1518,"Alloy 617","Plate",314626
1520,"CapPass",231.58,-233.37,,"Trend",0.992,10674.14,10680.50,"416-3",1519,"Alloy 617","Plate",314626
1521,"CapPass",233.20,-233.53,,"Trend",0.999,10686.79,10692.59,"416-3",1520,"Alloy 617","Plate",314626
1522,"CapPass",233.08,-234.88,,"Trend",0.992,10698.19,10704.74,"416-3",1521,"Alloy 617","Plate",314626
1523,"CapPass",233.09,-233.62,,"Trend",0.998,10710.25,10716.54,"416-3",1522,"Alloy 617","Plate",314626
1524,"CapPass",234.88,-231.99,,"Trend",1.012,10722.70,10728.84,"416-3",1523,"Alloy 617","Plate",314626
1525,"CapPass",231.48,-235.45,,"Trend",0.983,10734.21,10740.58,"416-3",1524,"Alloy 617","Plate",314626
1526,"CapPass",233.37,-235.50,,"Trend",0.991,10746.85,10752.73,"416-3",1525,"Alloy 617","Plate",314626
1527,"CapPass",231.63,-232.68,,"Trend",0.995,10758.86,10764.68,"416-3",1526,"Alloy 617","Plate",314626
1528,"CapPass",232.57,-230.25,,"Trend",1.010,10770.36,10776.27,"416-3",1527,"Alloy 617","Plate",314626
1529,"CapPass",232.89,-232.59,,"Trend",1.001,10782.88,10788.74,"416-3",1528,"Alloy 617","Plate",314626
1530,"CapPass",231.88,-229.13,,"Trend",1.012,10794.33,10800.22,"416-3",1529,"Alloy 617","Plate",314626
1531,"CapPass",232.85,-235.15,,"Trend",0.990,10806.55,10812.77,"416-3",1530,"Alloy 617","Plate",314626
1532,"CapPass",229.79,-233.78,,"Trend",0.983,10818.41,10824.54,"416-3",1531,"Alloy 617","Plate",314626
1533,"CapPass",231.61,-234.94,,"Trend",0.986,10830.23,10836.80,"416-3",1532,"Alloy 617","Plate",314626
1534,"CapPass",232.81,-231.88,,"Trend",1.004,10842.44,10848.67,"416-3",1533,"Alloy 617","Plate",314626
1535,"CapPass",228.77,-233.59,,"Trend",0.979,10854.29,10860.87,"416-3",1534,"Alloy 617","Plate",314626
1536,"CapPass",232.38,-235.19,,"Trend",0.988,10866.66,10872.79,"416-3",1535,"Alloy 617","Plate",314626
1537,"CapPass",231.69,-234.10,,"Trend",0.990,10878.42,10884.95,"416-3",1536,"Alloy 617","Plate",314626
1538,"CapPass",230.59,-233.65,,"Trend",0.987,10890.76,10896.90,"416-3",1537,"Alloy 617","Plate",314626
1539,"CapPass",234.52,-229.66,,"Trend",1.021,10902.63,10908.97,"416-3",1538,"Alloy 617","Plate",314626
1540,"CapPass",234.41,-229.48,,"Trend",1.021,10914.93,10920.98,"416-3",1539,"Alloy 617","Plate",314626
1541,"CapPass",231.68,-232.78,,"Trend",0.995,10926.93,10932.92,"416-3",1540,"Alloy 617","Plate",314626
1542,"CapPass",231.80,-232.18,,"Trend",0.998,10938.60,10944.96,"416-3",1541,"Alloy 617","Plate",314626
1543,"CapPass",231.57,-233.48,,"Trend",0.992,10951.00,10956.86,"416-3",1542,"Alloy 617","Plate",314626
1544,"CapPass",235.20,-231.63,,"Trend",1.015,10962.93,10968.69,"416-3",1543,"Alloy 617","Plate",314626
1545,"CapPass",232.60,-231.60,,"Trend",1.004,10974.57,10980.63,"416-3",1544,"Alloy 617","Plate",314626
1546,"CapPass",231.62,-228.97,,"Trend",1.012,10987.02,10992.31,"416-3",1545,"Alloy 617","Plate",314626
1547,"CapPass",227.89,-235.03,,"Trend",0.970,10998.48,11005.01,"416-3",1546,"Alloy 617","Plate",314626
1548,"CapPass",230.06,-234.03,,"Trend",0.983,11010.41,11017.03,"416-3",1547,"Alloy 617","Plate",314626
1549,"CapPass",230.28,-233.13,,"Trend",0.988,11022.43,11029.00,"416-3",1548,"Alloy 617","Plate",314626
1550,"CapPass",234.09,-229.04,,"Trend",1.022,11034.93,11040.58,"416-3",1549,"Alloy 617","Plate",314626
1551,"CapPass",233.42,-231.29,,"Trend",1.009,11047.07,11053.01,"416-3",1550,"Alloy 617","Plate",314626
1552,"CapPass",234.73,-228.52,,"Trend",1.027,11059.06,11064.37,"416-3",1551,"Alloy 617","Plate",314626
1553,"CapPass",229.20,-229.34,,"Trend",0.999,11071.09,11076.47,"416-3",1552,"Alloy 617","Plate",314626
1554,"CapPass",231.34,-233.71,,"Trend",0.990,11082.88,11088.89,"416-3",1553,"Alloy 617","Plate",314626
1555,"CapPass",229.74,-227.53,,"Trend",1.010,11094.81,11101.11,"416-3",1554,"Alloy 617","Plate",314626
1556,"CapPass",229.96,-231.57,,"Trend",0.993,11106.71,11113.06,"416-3",1555,"Alloy 617","Plate",314626
1557,"CapPass",228.05,-226.57,,"Trend",1.007,11118.43,11124.40,"416-3",1556,"Alloy 617","Plate",314626
1558,"CapPass",231.34,-232.42,,"Trend",0.995,11130.89,11136.97,"416-3",1557,"Alloy 617","Plate",314626
1559,"CapPass",227.59,-229.00,,"Trend",0.994,11142.53,11148.83,"416-3",1558,"Alloy 617","Plate",314626
1560,"CapPass",229.55,-228.06,,"Trend",1.007,11154.80,11160.71,"416-3",1559,"Alloy 617","Plate",314626
1561,"CapPass",228.92,-234.81,,"Trend",0.975,11166.71,11172.99,"416-3",1560,"Alloy 617","Plate",314626
1562,"CapPass",230.33,-232.51,,"Trend",0.991,11179.17,11184.94,"416-3",1561,"Alloy 617","Plate",314626
1563,"CapPass",232.09,-223.83,,"Trend",1.037,11191.13,11197.18,"416-3",1562,"Alloy 617","Plate",314626
1564,"CapPass",234.41,-233.81,,"Trend",1.003,11203.17,11209.16,"416-3",1563,"Alloy 617","Plate",314626
1565,"CapPass",227.51,-227.31,,"Trend",1.001,11214.58,11220.64,"416-3",1564,"Alloy 617","Plate",314626
1566,"CapPass",228.15,-228.67,,"Trend",0.998,11226.68,11232.80,"416-3",1565,"Alloy 617","Plate",314626
1567,"CapPass",227.59,-231.46,,"Trend",0.983,11238.62,11244.87,"416-3",1566,"Alloy 617","Plate",314626
1568,"CapPass",230.76,-230.98,,"Trend",0.999,11251.02,11257.00,"416-3",1567,"Alloy 617","Plate",314626
1569,"CapPass",233.02,-227.44,,"Trend",1.025,11262.98,11268.66,"416-3",1568,"Alloy 617","Plate",314626
1570,"CapPass",228.94,-229.79,,"Trend",0.996,11274.61,11281.24,"416-3",1569,"Alloy 617","Plate",314626
1571,"CapPass",228.46,-232.54,,"Trend",0.982,11287.13,11293.24,"416-3",1570,"Alloy 617","Plate",314626
1572,"CapPass",229.14,-233.74,,"Trend",0.980,11298.87,11305.18,"416-3",1571,"Alloy 617","Plate",314626
1573,"CapPass",228.21,-225.41,,"Trend",1.012,11311.27,11316.66,"416-3",1572,"Alloy 617","Plate",314626
1574,"CapPass",233.29,-228.67,,"Trend",1.020,11323.27,11329.03,"416-3",1573,"Alloy 617","Plate",314626
1575,"CapPass",230.87,-230.52,,"Trend",1.002,11335.00,11341.07,"416-3",1574,"Alloy 617","Plate",314626
1576,"CapPass",231.28,-226.57,,"Trend",1.021,11347.22,11352.79,"416-3",1575,"Alloy 617","Plate",314626
1577,"CapPass",225.19,-227.97,,"Trend",0.988,11358.75,11365.30,"416-3",1576,"Alloy 617","Plate",314626
1578,"CapPass",228.38,-229.41,,"Trend",0.995,11371.31,11377.31,"416-3",1577,"Alloy 617","Plate",314626
1579,"CapPass",224.53,-232.64,,"Trend",0.965,11382.79,11389.29,"416-3",1578,"Alloy 617","Plate",314626
1580,"CapPass",231.30,-230.15,,"Trend",1.005,11395.24,11400.77,"416-3",1579,"Alloy 617","Plate",314626
1581,"CapPass",229.43,-228.91,,"Trend",1.002,11407.02,11413.04,"416-3",1580,"Alloy 617","Plate",314626
1582,"CapPass",229.94,-230.48,,"Trend",0.998,11419.02,11425.14,"416-3",1581,"Alloy 617","Plate",314626
1583,"CapPass",231.34,-226.09,,"Trend",1.023,11431.25,11436.69,"416-3",1582,"Alloy 617","Plate",314626
1584,"CapPass",226.61,-225.07,,"Trend",1.007,11443.23,11448.74,"416-3",1583,"Alloy 617","Plate",314626
1585,"CapPass",229.13,-230.10,,"Trend",0.996,11455.09,11461.31,"416-3",1584,"Alloy 617","Plate",314626
1586,"CapPass",231.09,-230.26,,"Trend",1.004,11467.28,11473.21,"416-3",1585,"Alloy 617","Plate",314626
1587,"CapPass",227.20,-231.79,,"Trend",0.980,11479.00,11485.36,"416-3",1586,"Alloy 617","Plate",314626
1588,"CapPass",226.34,-233.95,,"Trend",0.967,11490.98,11497.32,"416-3",1587,"Alloy 617","Plate",314626
1589,"CapPass",228.00,-231.20,,"Trend",0.986,11502.90,11509.41,"416-3",1588,"Alloy 617","Plate",314626
1590,"CapPass",223.43,-229.03,,"Trend",0.976,11514.87,11521.41,"416-3",1589,"Alloy 617","Plate",314626
1591,"CapPass",228.61,-228.86,,"Trend",0.999,11527.23,11533.28,"416-3",1590,"Alloy 617","Plate",314626
1592,"CapPass",230.56,-227.12,,"Trend",1.015,11539.35,11545.38,"416-3",1591,"Alloy 617","Plate",314626
1593,"CapPass",227.29,-233.02,,"Trend",0.975,11551.15,11557.42,"416-3",1592,"Alloy 617","Plate",314626
1594,"CapPass",228.59,-226.22,,"Trend",1.011,11563.33,11569.04,"416-3",1593,"Alloy 617","Plate",314626
1595,"CapPass",227.11,-227.56,,"Trend",0.998,11575.14,11581.35,"416-3",1594,"Alloy 617","Plate",314626
1596,"CapPass",229.69,-232.00,,"Trend",0.990,11587.07,11593.26,"416-3",1595,"Alloy 617","Plate",314626
1597,"CapPass",224.38,-231.61,,"Trend",0.969,11599.48,11605.47,"416-3",1596,"Alloy 617","Plate",314626
1598,"CapPass",228.58,-223.71,,"Trend",1.022,11611.22,11617.49,"416-3",1597,"Alloy 617","Plate",314626
1599,"CapPass",226.53,-229.84,,"Trend",0.986,11623.50,11629.26,"416-3",1598,"Alloy 617","Plate",314626
1600,"CapPass",228.92,-230.07,,"Trend",0.995,11635.27,11641.41,"416-3",1599,"Alloy 617","Plate",314626
1601,"CapPass",226.18,-224.22,,"Trend",1.009,11647.27,11652.87,"416-3",1600,"Alloy 617","Plate",314626
1602,"CapPass",223.43,-225.52,,"Trend",0.991,11659.02,11665.53,"416-3",1601,"Alloy 617","Plate",314626
1603,"CapPass",227.72,-226.49,,"Trend",1.005,11671.23,11677.20,"416-3",1602,"Alloy 617","Plate",314626
1604,"CapPass",226.46,-226.33,,"Trend",1.001,11683.14,11689.20,"416-3",1603,"Alloy 617","Plate",314626
