Repository: js-molina/fatigue-A617

File: data/850C/Strain rate 0.001/0.60% strain/HTM_A19_Cycles_4163.csv (part 5 of 20)
"Stress Mpa","Strain","Qual State","Qual Exceptions","Elapsed Time Sec","Data State","Cycle Label","Cycle","Count","Sample","Alloy","Heat","Material_Form"
-175.07,-0.00001,"Trend",,50.07,"CapPass","Cycle 5",5,3270,"416-3","Alloy 617",314626,"Plate"
-178.80,-0.00003,"Trend",,50.09,"CapPass","Cycle 5",5,3271,"416-3","Alloy 617",314626,"Plate"
-181.29,-0.00006,"Trend",,50.11,"CapPass","Cycle 5",5,3272,"416-3","Alloy 617",314626,"Plate"
-178.85,-0.00008,"Trend",,50.13,"CapPass","Cycle 5",5,3273,"416-3","Alloy 617",314626,"Plate"
-179.59,-0.00012,"Trend",,50.13,"CapPass","Cycle 5",5,3274,"416-3","Alloy 617",314626,"Plate"
-179.95,-0.00014,"Trend",,50.13,"CapPass","Cycle 5",5,3275,"416-3","Alloy 617",314626,"Plate"
-180.27,-0.00017,"Trend",,50.14,"CapPass","Cycle 5",5,3276,"416-3","Alloy 617",314626,"Plate"
-180.46,-0.00020,"Trend",,50.14,"CapPass","Cycle 5",5,3277,"416-3","Alloy 617",314626,"Plate"
-180.01,-0.00023,"Trend",,50.14,"CapPass","Cycle 5",5,3278,"416-3","Alloy 617",314626,"Plate"
-178.71,-0.00025,"Trend",,50.15,"CapPass","Cycle 5",5,3279,"416-3","Alloy 617",314626,"Plate"
-178.55,-0.00029,"Trend",,50.15,"CapPass","Cycle 5",5,3280,"416-3","Alloy 617",314626,"Plate"
-178.47,-0.00032,"Trend",,50.15,"CapPass","Cycle 5",5,3281,"416-3","Alloy 617",314626,"Plate"
-178.29,-0.00035,"Trend",,50.16,"CapPass","Cycle 5",5,3282,"416-3","Alloy 617",314626,"Plate"
-178.01,-0.00038,"Trend",,50.16,"CapPass","Cycle 5",5,3283,"416-3","Alloy 617",314626,"Plate"
-177.50,-0.00041,"Trend",,50.16,"CapPass","Cycle 5",5,3284,"416-3","Alloy 617",314626,"Plate"
-176.56,-0.00044,"Trend",,50.17,"CapPass","Cycle 5",5,3285,"416-3","Alloy 617",314626,"Plate"
-174.77,-0.00046,"Trend",,50.17,"CapPass","Cycle 5",5,3286,"416-3","Alloy 617",314626,"Plate"
-170.09,-0.00049,"Trend",,50.18,"CapPass","Cycle 5",5,3287,"416-3","Alloy 617",314626,"Plate"
-153.89,-0.00046,"Trend",,50.20,"CapPass","Cycle 5",5,3288,"416-3","Alloy 617",314626,"Plate"
-147.80,-0.00044,"Trend",,50.21,"CapPass","Cycle 5",5,3289,"416-3","Alloy 617",314626,"Plate"
-142.69,-0.00041,"Trend",,50.21,"CapPass","Cycle 5",5,3290,"416-3","Alloy 617",314626,"Plate"
-138.55,-0.00038,"Trend",,50.22,"CapPass","Cycle 5",5,3291,"416-3","Alloy 617",314626,"Plate"
-134.68,-0.00035,"Trend",,50.22,"CapPass","Cycle 5",5,3292,"416-3","Alloy 617",314626,"Plate"
-131.11,-0.00033,"Trend",,50.23,"CapPass","Cycle 5",5,3293,"416-3","Alloy 617",314626,"Plate"
-127.83,-0.00030,"Trend",,50.23,"CapPass","Cycle 5",5,3294,"416-3","Alloy 617",314626,"Plate"
-124.96,-0.00027,"Trend",,50.24,"CapPass","Cycle 5",5,3295,"416-3","Alloy 617",314626,"Plate"
-122.58,-0.00024,"Trend",,50.24,"CapPass","Cycle 5",5,3296,"416-3","Alloy 617",314626,"Plate"
-120.26,-0.00021,"Trend",,50.25,"CapPass","Cycle 5",5,3297,"416-3","Alloy 617",314626,"Plate"
-118.59,-0.00019,"Trend",,50.26,"CapPass","Cycle 5",5,3298,"416-3","Alloy 617",314626,"Plate"
-117.55,-0.00016,"Trend",,50.26,"CapPass","Cycle 5",5,3299,"416-3","Alloy 617",314626,"Plate"
-117.34,-0.00014,"Trend",,50.27,"CapPass","Cycle 5",5,3300,"416-3","Alloy 617",314626,"Plate"
-136.76,-0.00016,"Trend",,50.32,"CapPass","Cycle 5",5,3301,"416-3","Alloy 617",314626,"Plate"
-141.41,-0.00019,"Trend",,50.33,"CapPass","Cycle 5",5,3302,"416-3","Alloy 617",314626,"Plate"
-145.35,-0.00021,"Trend",,50.33,"CapPass","Cycle 5",5,3303,"416-3","Alloy 617",314626,"Plate"
-149.16,-0.00024,"Trend",,50.34,"CapPass","Cycle 5",5,3304,"416-3","Alloy 617",314626,"Plate"
-152.70,-0.00027,"Trend",,50.35,"CapPass","Cycle 5",5,3305,"416-3","Alloy 617",314626,"Plate"
-155.83,-0.00029,"Trend",,50.35,"CapPass","Cycle 5",5,3306,"416-3","Alloy 617",314626,"Plate"
-158.64,-0.00032,"Trend",,50.36,"CapPass","Cycle 5",5,3307,"416-3","Alloy 617",314626,"Plate"
-161.01,-0.00035,"Trend",,50.37,"CapPass","Cycle 5",5,3308,"416-3","Alloy 617",314626,"Plate"
-163.26,-0.00037,"Trend",,50.38,"CapPass","Cycle 5",5,3309,"416-3","Alloy 617",314626,"Plate"
-165.16,-0.00040,"Trend",,50.38,"CapPass","Cycle 5",5,3310,"416-3","Alloy 617",314626,"Plate"
-166.59,-0.00042,"Trend",,50.40,"CapPass","Cycle 5",5,3311,"416-3","Alloy 617",314626,"Plate"
-167.31,-0.00045,"Trend",,50.41,"CapPass","Cycle 5",5,3312,"416-3","Alloy 617",314626,"Plate"
-170.43,-0.00047,"Trend",,50.54,"CapPass","Cycle 5",5,3313,"416-3","Alloy 617",314626,"Plate"
-174.93,-0.00050,"Trend",,50.56,"CapPass","Cycle 5",5,3314,"416-3","Alloy 617",314626,"Plate"
-178.70,-0.00052,"Trend",,50.58,"CapPass","Cycle 5",5,3315,"416-3","Alloy 617",314626,"Plate"
-182.19,-0.00055,"Trend",,50.60,"CapPass","Cycle 5",5,3316,"416-3","Alloy 617",314626,"Plate"
-185.30,-0.00058,"Trend",,50.62,"CapPass","Cycle 5",5,3317,"416-3","Alloy 617",314626,"Plate"
-188.01,-0.00060,"Trend",,50.64,"CapPass","Cycle 5",5,3318,"416-3","Alloy 617",314626,"Plate"
-186.41,-0.00063,"Trend",,50.66,"CapPass","Cycle 5",5,3319,"416-3","Alloy 617",314626,"Plate"
-186.70,-0.00066,"Trend",,50.67,"CapPass","Cycle 5",5,3320,"416-3","Alloy 617",314626,"Plate"
-187.34,-0.00068,"Trend",,50.68,"CapPass","Cycle 5",5,3321,"416-3","Alloy 617",314626,"Plate"
-187.82,-0.00071,"Trend",,50.68,"CapPass","Cycle 5",5,3322,"416-3","Alloy 617",314626,"Plate"
-188.16,-0.00074,"Trend",,50.69,"CapPass","Cycle 5",5,3323,"416-3","Alloy 617",314626,"Plate"
-188.15,-0.00076,"Trend",,50.70,"CapPass","Cycle 5",5,3324,"416-3","Alloy 617",314626,"Plate"
-189.84,-0.00079,"Trend",,50.86,"CapPass","Cycle 5",5,3325,"416-3","Alloy 617",314626,"Plate"
-190.92,-0.00080,"Trend",,50.87,"CapPass","Cycle 5",5,3326,"416-3","Alloy 617",314626,"Plate"
-193.34,-0.00081,"Trend",,50.88,"CapPass","Cycle 5",5,3327,"416-3","Alloy 617",314626,"Plate"
-193.06,-0.00084,"Trend",,50.89,"CapPass","Cycle 5",5,3328,"416-3","Alloy 617",314626,"Plate"
-190.24,-0.00087,"Trend",,50.91,"CapPass","Cycle 5",5,3329,"416-3","Alloy 617",314626,"Plate"
-190.75,-0.00089,"Trend",,50.92,"CapPass","Cycle 5",5,3330,"416-3","Alloy 617",314626,"Plate"
-191.19,-0.00092,"Trend",,50.92,"CapPass","Cycle 5",5,3331,"416-3","Alloy 617",314626,"Plate"
-191.45,-0.00095,"Trend",,50.92,"CapPass","Cycle 5",5,3332,"416-3","Alloy 617",314626,"Plate"
-191.79,-0.00098,"Trend",,50.92,"CapPass","Cycle 5",5,3333,"416-3","Alloy 617",314626,"Plate"
-192.07,-0.00102,"Trend",,50.93,"CapPass","Cycle 5",5,3334,"416-3","Alloy 617",314626,"Plate"
-192.32,-0.00106,"Trend",,50.93,"CapPass","Cycle 5",5,3335,"416-3","Alloy 617",314626,"Plate"
-192.52,-0.00110,"Trend",,50.93,"CapPass","Cycle 5",5,3336,"416-3","Alloy 617",314626,"Plate"
-192.70,-0.00114,"Trend",,50.93,"CapPass","Cycle 5",5,3337,"416-3","Alloy 617",314626,"Plate"
-192.78,-0.00118,"Trend",,50.93,"CapPass","Cycle 5",5,3338,"416-3","Alloy 617",314626,"Plate"
-192.79,-0.00121,"Trend",,50.94,"CapPass","Cycle 5",5,3339,"416-3","Alloy 617",314626,"Plate"
-192.81,-0.00124,"Trend",,50.94,"CapPass","Cycle 5",5,3340,"416-3","Alloy 617",314626,"Plate"
-192.65,-0.00127,"Trend",,50.94,"CapPass","Cycle 5",5,3341,"416-3","Alloy 617",314626,"Plate"
-192.46,-0.00130,"Trend",,50.94,"CapPass","Cycle 5",5,3342,"416-3","Alloy 617",314626,"Plate"
-191.99,-0.00133,"Trend",,50.94,"CapPass","Cycle 5",5,3343,"416-3","Alloy 617",314626,"Plate"
-191.18,-0.00136,"Trend",,50.95,"CapPass","Cycle 5",5,3344,"416-3","Alloy 617",314626,"Plate"
-189.41,-0.00140,"Trend",,50.95,"CapPass","Cycle 5",5,3345,"416-3","Alloy 617",314626,"Plate"
-186.17,-0.00142,"Trend",,50.96,"CapPass","Cycle 5",5,3346,"416-3","Alloy 617",314626,"Plate"
-157.56,-0.00139,"Trend",,50.98,"CapPass","Cycle 5",5,3347,"416-3","Alloy 617",314626,"Plate"
-150.47,-0.00136,"Trend",,50.99,"CapPass","Cycle 5",5,3348,"416-3","Alloy 617",314626,"Plate"
-144.72,-0.00134,"Trend",,50.99,"CapPass","Cycle 5",5,3349,"416-3","Alloy 617",314626,"Plate"
-139.04,-0.00131,"Trend",,50.99,"CapPass","Cycle 5",5,3350,"416-3","Alloy 617",314626,"Plate"
-133.47,-0.00127,"Trend",,51.00,"CapPass","Cycle 5",5,3351,"416-3","Alloy 617",314626,"Plate"
-129.47,-0.00125,"Trend",,51.00,"CapPass","Cycle 5",5,3352,"416-3","Alloy 617",314626,"Plate"
-125.54,-0.00122,"Trend",,51.00,"CapPass","Cycle 5",5,3353,"416-3","Alloy 617",314626,"Plate"
-121.87,-0.00119,"Trend",,51.01,"CapPass","Cycle 5",5,3354,"416-3","Alloy 617",314626,"Plate"
-118.38,-0.00117,"Trend",,51.01,"CapPass","Cycle 5",5,3355,"416-3","Alloy 617",314626,"Plate"
-115.03,-0.00114,"Trend",,51.01,"CapPass","Cycle 5",5,3356,"416-3","Alloy 617",314626,"Plate"
-111.97,-0.00111,"Trend",,51.01,"CapPass","Cycle 5",5,3357,"416-3","Alloy 617",314626,"Plate"
-109.23,-0.00108,"Trend",,51.02,"CapPass","Cycle 5",5,3358,"416-3","Alloy 617",314626,"Plate"
-106.63,-0.00106,"Trend",,51.02,"CapPass","Cycle 5",5,3359,"416-3","Alloy 617",314626,"Plate"
-104.36,-0.00103,"Trend",,51.02,"CapPass","Cycle 5",5,3360,"416-3","Alloy 617",314626,"Plate"
-102.37,-0.00100,"Trend",,51.03,"CapPass","Cycle 5",5,3361,"416-3","Alloy 617",314626,"Plate"
-100.20,-0.00097,"Trend",,51.03,"CapPass","Cycle 5",5,3362,"416-3","Alloy 617",314626,"Plate"
-98.53,-0.00094,"Trend",,51.03,"CapPass","Cycle 5",5,3363,"416-3","Alloy 617",314626,"Plate"
-97.34,-0.00091,"Trend",,51.04,"CapPass","Cycle 5",5,3364,"416-3","Alloy 617",314626,"Plate"
-96.60,-0.00088,"Trend",,51.04,"CapPass","Cycle 5",5,3365,"416-3","Alloy 617",314626,"Plate"
-96.44,-0.00086,"Trend",,51.05,"CapPass","Cycle 5",5,3366,"416-3","Alloy 617",314626,"Plate"
-97.24,-0.00083,"Trend",,51.05,"CapPass","Cycle 5",5,3367,"416-3","Alloy 617",314626,"Plate"
-122.89,-0.00086,"Trend",,51.09,"CapPass","Cycle 5",5,3368,"416-3","Alloy 617",314626,"Plate"
-128.13,-0.00088,"Trend",,51.10,"CapPass","Cycle 5",5,3369,"416-3","Alloy 617",314626,"Plate"
-132.47,-0.00091,"Trend",,51.10,"CapPass","Cycle 5",5,3370,"416-3","Alloy 617",314626,"Plate"
-136.69,-0.00094,"Trend",,51.11,"CapPass","Cycle 5",5,3371,"416-3","Alloy 617",314626,"Plate"
-140.86,-0.00096,"Trend",,51.11,"CapPass","Cycle 5",5,3372,"416-3","Alloy 617",314626,"Plate"
-144.73,-0.00099,"Trend",,51.12,"CapPass","Cycle 5",5,3373,"416-3","Alloy 617",314626,"Plate"
-148.42,-0.00102,"Trend",,51.12,"CapPass","Cycle 5",5,3374,"416-3","Alloy 617",314626,"Plate"
-151.87,-0.00105,"Trend",,51.13,"CapPass","Cycle 5",5,3375,"416-3","Alloy 617",314626,"Plate"
-154.89,-0.00108,"Trend",,51.13,"CapPass","Cycle 5",5,3376,"416-3","Alloy 617",314626,"Plate"
-157.60,-0.00111,"Trend",,51.14,"CapPass","Cycle 5",5,3377,"416-3","Alloy 617",314626,"Plate"
-160.07,-0.00113,"Trend",,51.14,"CapPass","Cycle 5",5,3378,"416-3","Alloy 617",314626,"Plate"
-162.44,-0.00116,"Trend",,51.15,"CapPass","Cycle 5",5,3379,"416-3","Alloy 617",314626,"Plate"
-164.32,-0.00119,"Trend",,51.16,"CapPass","Cycle 5",5,3380,"416-3","Alloy 617",314626,"Plate"
-165.91,-0.00122,"Trend",,51.16,"CapPass","Cycle 5",5,3381,"416-3","Alloy 617",314626,"Plate"
-166.86,-0.00124,"Trend",,51.17,"CapPass","Cycle 5",5,3382,"416-3","Alloy 617",314626,"Plate"
-167.03,-0.00127,"Trend",,51.18,"CapPass","Cycle 5",5,3383,"416-3","Alloy 617",314626,"Plate"
-156.33,-0.00124,"Trend",,51.25,"CapPass","Cycle 5",5,3384,"416-3","Alloy 617",314626,"Plate"
-167.83,-0.00127,"Trend",,51.34,"CapPass","Cycle 5",5,3385,"416-3","Alloy 617",314626,"Plate"
-171.58,-0.00130,"Trend",,51.36,"CapPass","Cycle 5",5,3386,"416-3","Alloy 617",314626,"Plate"
-174.95,-0.00132,"Trend",,51.37,"CapPass","Cycle 5",5,3387,"416-3","Alloy 617",314626,"Plate"
-177.89,-0.00135,"Trend",,51.39,"CapPass","Cycle 5",5,3388,"416-3","Alloy 617",314626,"Plate"
-180.56,-0.00137,"Trend",,51.40,"CapPass","Cycle 5",5,3389,"416-3","Alloy 617",314626,"Plate"
-182.92,-0.00140,"Trend",,51.42,"CapPass","Cycle 5",5,3390,"416-3","Alloy 617",314626,"Plate"
-185.18,-0.00142,"Trend",,51.45,"CapPass","Cycle 5",5,3391,"416-3","Alloy 617",314626,"Plate"
-187.60,-0.00145,"Trend",,51.48,"CapPass","Cycle 5",5,3392,"416-3","Alloy 617",314626,"Plate"
-190.75,-0.00147,"Trend",,51.51,"CapPass","Cycle 5",5,3393,"416-3","Alloy 617",314626,"Plate"
-194.44,-0.00150,"Trend",,51.55,"CapPass","Cycle 5",5,3394,"416-3","Alloy 617",314626,"Plate"
-197.88,-0.00153,"Trend",,51.57,"CapPass","Cycle 5",5,3395,"416-3","Alloy 617",314626,"Plate"
-190.84,-0.00155,"Trend",,51.59,"CapPass","Cycle 5",5,3396,"416-3","Alloy 617",314626,"Plate"
-191.32,-0.00159,"Trend",,51.59,"CapPass","Cycle 5",5,3397,"416-3","Alloy 617",314626,"Plate"
-191.65,-0.00161,"Trend",,51.59,"CapPass","Cycle 5",5,3398,"416-3","Alloy 617",314626,"Plate"
-191.94,-0.00164,"Trend",,51.60,"CapPass","Cycle 5",5,3399,"416-3","Alloy 617",314626,"Plate"
-192.27,-0.00168,"Trend",,51.60,"CapPass","Cycle 5",5,3400,"416-3","Alloy 617",314626,"Plate"
-192.56,-0.00172,"Trend",,51.60,"CapPass","Cycle 5",5,3401,"416-3","Alloy 617",314626,"Plate"
-192.74,-0.00175,"Trend",,51.60,"CapPass","Cycle 5",5,3402,"416-3","Alloy 617",314626,"Plate"
-192.99,-0.00179,"Trend",,51.60,"CapPass","Cycle 5",5,3403,"416-3","Alloy 617",314626,"Plate"
-193.13,-0.00182,"Trend",,51.61,"CapPass","Cycle 5",5,3404,"416-3","Alloy 617",314626,"Plate"
-193.16,-0.00185,"Trend",,51.61,"CapPass","Cycle 5",5,3405,"416-3","Alloy 617",314626,"Plate"
-193.28,-0.00188,"Trend",,51.61,"CapPass","Cycle 5",5,3406,"416-3","Alloy 617",314626,"Plate"
-193.10,-0.00191,"Trend",,51.61,"CapPass","Cycle 5",5,3407,"416-3","Alloy 617",314626,"Plate"
-192.90,-0.00194,"Trend",,51.62,"CapPass","Cycle 5",5,3408,"416-3","Alloy 617",314626,"Plate"
-192.07,-0.00197,"Trend",,51.62,"CapPass","Cycle 5",5,3409,"416-3","Alloy 617",314626,"Plate"
-190.28,-0.00200,"Trend",,51.63,"CapPass","Cycle 5",5,3410,"416-3","Alloy 617",314626,"Plate"
-162.43,-0.00197,"Trend",,51.66,"CapPass","Cycle 5",5,3411,"416-3","Alloy 617",314626,"Plate"
-156.66,-0.00195,"Trend",,51.66,"CapPass","Cycle 5",5,3412,"416-3","Alloy 617",314626,"Plate"
-151.05,-0.00192,"Trend",,51.67,"CapPass","Cycle 5",5,3413,"416-3","Alloy 617",314626,"Plate"
-146.68,-0.00189,"Trend",,51.67,"CapPass","Cycle 5",5,3414,"416-3","Alloy 617",314626,"Plate"
-142.56,-0.00186,"Trend",,51.67,"CapPass","Cycle 5",5,3415,"416-3","Alloy 617",314626,"Plate"
-138.54,-0.00184,"Trend",,51.68,"CapPass","Cycle 5",5,3416,"416-3","Alloy 617",314626,"Plate"
-134.77,-0.00181,"Trend",,51.68,"CapPass","Cycle 5",5,3417,"416-3","Alloy 617",314626,"Plate"
-131.38,-0.00178,"Trend",,51.68,"CapPass","Cycle 5",5,3418,"416-3","Alloy 617",314626,"Plate"
-128.25,-0.00175,"Trend",,51.69,"CapPass","Cycle 5",5,3419,"416-3","Alloy 617",314626,"Plate"
-125.40,-0.00172,"Trend",,51.69,"CapPass","Cycle 5",5,3420,"416-3","Alloy 617",314626,"Plate"
-123.10,-0.00169,"Trend",,51.70,"CapPass","Cycle 5",5,3421,"416-3","Alloy 617",314626,"Plate"
-121.05,-0.00167,"Trend",,51.70,"CapPass","Cycle 5",5,3422,"416-3","Alloy 617",314626,"Plate"
-119.08,-0.00164,"Trend",,51.71,"CapPass","Cycle 5",5,3423,"416-3","Alloy 617",314626,"Plate"
-117.78,-0.00161,"Trend",,51.71,"CapPass","Cycle 5",5,3424,"416-3","Alloy 617",314626,"Plate"
-116.95,-0.00158,"Trend",,51.72,"CapPass","Cycle 5",5,3425,"416-3","Alloy 617",314626,"Plate"
-117.01,-0.00155,"Trend",,51.72,"CapPass","Cycle 5",5,3426,"416-3","Alloy 617",314626,"Plate"
-119.34,-0.00153,"Trend",,51.73,"CapPass","Cycle 5",5,3427,"416-3","Alloy 617",314626,"Plate"
-135.60,-0.00156,"Trend",,51.76,"CapPass","Cycle 5",5,3428,"416-3","Alloy 617",314626,"Plate"
-141.38,-0.00158,"Trend",,51.77,"CapPass","Cycle 5",5,3429,"416-3","Alloy 617",314626,"Plate"
-146.30,-0.00161,"Trend",,51.78,"CapPass","Cycle 5",5,3430,"416-3","Alloy 617",314626,"Plate"
-150.58,-0.00164,"Trend",,51.78,"CapPass","Cycle 5",5,3431,"416-3","Alloy 617",314626,"Plate"
-154.62,-0.00167,"Trend",,51.79,"CapPass","Cycle 5",5,3432,"416-3","Alloy 617",314626,"Plate"
-158.33,-0.00169,"Trend",,51.79,"CapPass","Cycle 5",5,3433,"416-3","Alloy 617",314626,"Plate"
-161.88,-0.00172,"Trend",,51.80,"CapPass","Cycle 5",5,3434,"416-3","Alloy 617",314626,"Plate"
-165.04,-0.00175,"Trend",,51.81,"CapPass","Cycle 5",5,3435,"416-3","Alloy 617",314626,"Plate"
-167.76,-0.00178,"Trend",,51.81,"CapPass","Cycle 5",5,3436,"416-3","Alloy 617",314626,"Plate"
-170.24,-0.00181,"Trend",,51.82,"CapPass","Cycle 5",5,3437,"416-3","Alloy 617",314626,"Plate"
-172.53,-0.00183,"Trend",,51.83,"CapPass","Cycle 5",5,3438,"416-3","Alloy 617",314626,"Plate"
-174.20,-0.00186,"Trend",,51.83,"CapPass","Cycle 5",5,3439,"416-3","Alloy 617",314626,"Plate"
-175.57,-0.00189,"Trend",,51.84,"CapPass","Cycle 5",5,3440,"416-3","Alloy 617",314626,"Plate"
-176.31,-0.00191,"Trend",,51.85,"CapPass","Cycle 5",5,3441,"416-3","Alloy 617",314626,"Plate"
-175.83,-0.00193,"Trend",,51.87,"CapPass","Cycle 5",5,3442,"416-3","Alloy 617",314626,"Plate"
-175.18,-0.00194,"Trend",,51.88,"CapPass","Cycle 5",5,3443,"416-3","Alloy 617",314626,"Plate"
-169.51,-0.00191,"Trend",,51.94,"CapPass","Cycle 5",5,3444,"416-3","Alloy 617",314626,"Plate"
-176.89,-0.00194,"Trend",,52.00,"CapPass","Cycle 5",5,3445,"416-3","Alloy 617",314626,"Plate"
-180.80,-0.00196,"Trend",,52.02,"CapPass","Cycle 5",5,3446,"416-3","Alloy 617",314626,"Plate"
-183.96,-0.00199,"Trend",,52.04,"CapPass","Cycle 5",5,3447,"416-3","Alloy 617",314626,"Plate"
-186.84,-0.00202,"Trend",,52.05,"CapPass","Cycle 5",5,3448,"416-3","Alloy 617",314626,"Plate"
-189.43,-0.00204,"Trend",,52.07,"CapPass","Cycle 5",5,3449,"416-3","Alloy 617",314626,"Plate"
-191.85,-0.00207,"Trend",,52.09,"CapPass","Cycle 5",5,3450,"416-3","Alloy 617",314626,"Plate"
-194.01,-0.00209,"Trend",,52.11,"CapPass","Cycle 5",5,3451,"416-3","Alloy 617",314626,"Plate"
-196.09,-0.00212,"Trend",,52.14,"CapPass","Cycle 5",5,3452,"416-3","Alloy 617",314626,"Plate"
-198.79,-0.00214,"Trend",,52.18,"CapPass","Cycle 5",5,3453,"416-3","Alloy 617",314626,"Plate"
-201.43,-0.00217,"Trend",,52.21,"CapPass","Cycle 5",5,3454,"416-3","Alloy 617",314626,"Plate"
-203.26,-0.00220,"Trend",,52.24,"CapPass","Cycle 5",5,3455,"416-3","Alloy 617",314626,"Plate"
-204.14,-0.00222,"Trend",,52.25,"CapPass","Cycle 5",5,3456,"416-3","Alloy 617",314626,"Plate"
-203.24,-0.00225,"Trend",,52.26,"CapPass","Cycle 5",5,3457,"416-3","Alloy 617",314626,"Plate"
-201.40,-0.00227,"Trend",,52.27,"CapPass","Cycle 5",5,3458,"416-3","Alloy 617",314626,"Plate"
-204.98,-0.00230,"Trend",,52.34,"CapPass","Cycle 5",5,3459,"416-3","Alloy 617",314626,"Plate"
-198.84,-0.00232,"Trend",,52.36,"CapPass","Cycle 5",5,3460,"416-3","Alloy 617",314626,"Plate"
-199.54,-0.00236,"Trend",,52.37,"CapPass","Cycle 5",5,3461,"416-3","Alloy 617",314626,"Plate"
-199.87,-0.00240,"Trend",,52.37,"CapPass","Cycle 5",5,3462,"416-3","Alloy 617",314626,"Plate"
-200.24,-0.00243,"Trend",,52.37,"CapPass","Cycle 5",5,3463,"416-3","Alloy 617",314626,"Plate"
-200.41,-0.00247,"Trend",,52.38,"CapPass","Cycle 5",5,3464,"416-3","Alloy 617",314626,"Plate"
-200.78,-0.00252,"Trend",,52.38,"CapPass","Cycle 5",5,3465,"416-3","Alloy 617",314626,"Plate"
-200.95,-0.00257,"Trend",,52.38,"CapPass","Cycle 5",5,3466,"416-3","Alloy 617",314626,"Plate"
-201.06,-0.00262,"Trend",,52.38,"CapPass","Cycle 5",5,3467,"416-3","Alloy 617",314626,"Plate"
-201.26,-0.00266,"Trend",,52.38,"CapPass","Cycle 5",5,3468,"416-3","Alloy 617",314626,"Plate"
-201.22,-0.00270,"Trend",,52.39,"CapPass","Cycle 5",5,3469,"416-3","Alloy 617",314626,"Plate"
-201.14,-0.00274,"Trend",,52.39,"CapPass","Cycle 5",5,3470,"416-3","Alloy 617",314626,"Plate"
-201.13,-0.00277,"Trend",,52.39,"CapPass","Cycle 5",5,3471,"416-3","Alloy 617",314626,"Plate"
-200.89,-0.00280,"Trend",,52.39,"CapPass","Cycle 5",5,3472,"416-3","Alloy 617",314626,"Plate"
-200.58,-0.00283,"Trend",,52.39,"CapPass","Cycle 5",5,3473,"416-3","Alloy 617",314626,"Plate"
-199.89,-0.00286,"Trend",,52.40,"CapPass","Cycle 5",5,3474,"416-3","Alloy 617",314626,"Plate"
-198.47,-0.00289,"Trend",,52.40,"CapPass","Cycle 5",5,3475,"416-3","Alloy 617",314626,"Plate"
-195.94,-0.00291,"Trend",,52.40,"CapPass","Cycle 5",5,3476,"416-3","Alloy 617",314626,"Plate"
-187.57,-0.00294,"Trend",,52.41,"CapPass","Cycle 5",5,3477,"416-3","Alloy 617",314626,"Plate"
-168.57,-0.00291,"Trend",,52.43,"CapPass","Cycle 5",5,3478,"416-3","Alloy 617",314626,"Plate"
-160.83,-0.00288,"Trend",,52.43,"CapPass","Cycle 5",5,3479,"416-3","Alloy 617",314626,"Plate"
-154.40,-0.00286,"Trend",,52.43,"CapPass","Cycle 5",5,3480,"416-3","Alloy 617",314626,"Plate"
-147.84,-0.00283,"Trend",,52.44,"CapPass","Cycle 5",5,3481,"416-3","Alloy 617",314626,"Plate"
-141.48,-0.00279,"Trend",,52.44,"CapPass","Cycle 5",5,3482,"416-3","Alloy 617",314626,"Plate"
-136.73,-0.00277,"Trend",,52.45,"CapPass","Cycle 5",5,3483,"416-3","Alloy 617",314626,"Plate"
-132.12,-0.00274,"Trend",,52.45,"CapPass","Cycle 5",5,3484,"416-3","Alloy 617",314626,"Plate"
-127.70,-0.00271,"Trend",,52.45,"CapPass","Cycle 5",5,3485,"416-3","Alloy 617",314626,"Plate"
-123.31,-0.00268,"Trend",,52.45,"CapPass","Cycle 5",5,3486,"416-3","Alloy 617",314626,"Plate"
-119.39,-0.00265,"Trend",,52.46,"CapPass","Cycle 5",5,3487,"416-3","Alloy 617",314626,"Plate"
-115.47,-0.00262,"Trend",,52.46,"CapPass","Cycle 5",5,3488,"416-3","Alloy 617",314626,"Plate"
-112.02,-0.00258,"Trend",,52.46,"CapPass","Cycle 5",5,3489,"416-3","Alloy 617",314626,"Plate"
-108.68,-0.00255,"Trend",,52.47,"CapPass","Cycle 5",5,3490,"416-3","Alloy 617",314626,"Plate"
-105.76,-0.00252,"Trend",,52.47,"CapPass","Cycle 5",5,3491,"416-3","Alloy 617",314626,"Plate"
-103.03,-0.00249,"Trend",,52.47,"CapPass","Cycle 5",5,3492,"416-3","Alloy 617",314626,"Plate"
-100.80,-0.00246,"Trend",,52.47,"CapPass","Cycle 5",5,3493,"416-3","Alloy 617",314626,"Plate"
-98.76,-0.00244,"Trend",,52.48,"CapPass","Cycle 5",5,3494,"416-3","Alloy 617",314626,"Plate"
-97.18,-0.00241,"Trend",,52.48,"CapPass","Cycle 5",5,3495,"416-3","Alloy 617",314626,"Plate"
-95.34,-0.00238,"Trend",,52.48,"CapPass","Cycle 5",5,3496,"416-3","Alloy 617",314626,"Plate"
-94.17,-0.00235,"Trend",,52.49,"CapPass","Cycle 5",5,3497,"416-3","Alloy 617",314626,"Plate"
-93.60,-0.00232,"Trend",,52.49,"CapPass","Cycle 5",5,3498,"416-3","Alloy 617",314626,"Plate"
-93.46,-0.00229,"Trend",,52.50,"CapPass","Cycle 5",5,3499,"416-3","Alloy 617",314626,"Plate"
-94.11,-0.00227,"Trend",,52.50,"CapPass","Cycle 5",5,3500,"416-3","Alloy 617",314626,"Plate"
-98.24,-0.00224,"Trend",,52.51,"CapPass","Cycle 5",5,3501,"416-3","Alloy 617",314626,"Plate"
-115.77,-0.00227,"Trend",,52.54,"CapPass","Cycle 5",5,3502,"416-3","Alloy 617",314626,"Plate"
-122.35,-0.00229,"Trend",,52.54,"CapPass","Cycle 5",5,3503,"416-3","Alloy 617",314626,"Plate"
-128.11,-0.00232,"Trend",,52.55,"CapPass","Cycle 5",5,3504,"416-3","Alloy 617",314626,"Plate"
-132.81,-0.00235,"Trend",,52.55,"CapPass","Cycle 5",5,3505,"416-3","Alloy 617",314626,"Plate"
-137.39,-0.00238,"Trend",,52.56,"CapPass","Cycle 5",5,3506,"416-3","Alloy 617",314626,"Plate"
-141.78,-0.00241,"Trend",,52.56,"CapPass","Cycle 5",5,3507,"416-3","Alloy 617",314626,"Plate"
-145.11,-0.00244,"Trend",,52.57,"CapPass","Cycle 5",5,3508,"416-3","Alloy 617",314626,"Plate"
-148.41,-0.00246,"Trend",,52.57,"CapPass","Cycle 5",5,3509,"416-3","Alloy 617",314626,"Plate"
-151.46,-0.00249,"Trend",,52.58,"CapPass","Cycle 5",5,3510,"416-3","Alloy 617",314626,"Plate"
-154.18,-0.00251,"Trend",,52.58,"CapPass","Cycle 5",5,3511,"416-3","Alloy 617",314626,"Plate"
-157.34,-0.00254,"Trend",,52.58,"CapPass","Cycle 5",5,3512,"416-3","Alloy 617",314626,"Plate"
-160.26,-0.00257,"Trend",,52.59,"CapPass","Cycle 5",5,3513,"416-3","Alloy 617",314626,"Plate"
-162.70,-0.00260,"Trend",,52.59,"CapPass","Cycle 5",5,3514,"416-3","Alloy 617",314626,"Plate"
-164.71,-0.00263,"Trend",,52.60,"CapPass","Cycle 5",5,3515,"416-3","Alloy 617",314626,"Plate"
-166.53,-0.00266,"Trend",,52.60,"CapPass","Cycle 5",5,3516,"416-3","Alloy 617",314626,"Plate"
-167.98,-0.00268,"Trend",,52.61,"CapPass","Cycle 5",5,3517,"416-3","Alloy 617",314626,"Plate"
-168.75,-0.00271,"Trend",,52.62,"CapPass","Cycle 5",5,3518,"416-3","Alloy 617",314626,"Plate"
-168.56,-0.00274,"Trend",,52.63,"CapPass","Cycle 5",5,3519,"416-3","Alloy 617",314626,"Plate"
-156.06,-0.00271,"Trend",,52.69,"CapPass","Cycle 5",5,3520,"416-3","Alloy 617",314626,"Plate"
-154.01,-0.00269,"Trend",,52.71,"CapPass","Cycle 5",5,3521,"416-3","Alloy 617",314626,"Plate"
-165.45,-0.00271,"Trend",,52.79,"CapPass","Cycle 5",5,3522,"416-3","Alloy 617",314626,"Plate"
-169.18,-0.00274,"Trend",,52.80,"CapPass","Cycle 5",5,3523,"416-3","Alloy 617",314626,"Plate"
-172.54,-0.00276,"Trend",,52.82,"CapPass","Cycle 5",5,3524,"416-3","Alloy 617",314626,"Plate"
-175.60,-0.00279,"Trend",,52.83,"CapPass","Cycle 5",5,3525,"416-3","Alloy 617",314626,"Plate"
-178.33,-0.00281,"Trend",,52.84,"CapPass","Cycle 5",5,3526,"416-3","Alloy 617",314626,"Plate"
-180.82,-0.00284,"Trend",,52.86,"CapPass","Cycle 5",5,3527,"416-3","Alloy 617",314626,"Plate"
-181.77,-0.00285,"Trend",,52.87,"CapPass","Cycle 5",5,3528,"416-3","Alloy 617",314626,"Plate"
-183.07,-0.00287,"Trend",,52.88,"CapPass","Cycle 5",5,3529,"416-3","Alloy 617",314626,"Plate"
-185.31,-0.00289,"Trend",,52.91,"CapPass","Cycle 5",5,3530,"416-3","Alloy 617",314626,"Plate"
-188.06,-0.00292,"Trend",,52.95,"CapPass","Cycle 5",5,3531,"416-3","Alloy 617",314626,"Plate"
-191.26,-0.00294,"Trend",,52.98,"CapPass","Cycle 5",5,3532,"416-3","Alloy 617",314626,"Plate"
-192.80,-0.00297,"Trend",,53.01,"CapPass","Cycle 5",5,3533,"416-3","Alloy 617",314626,"Plate"
-178.56,-0.00294,"Trend",,53.09,"CapPass","Cycle 5",5,3534,"416-3","Alloy 617",314626,"Plate"
-173.89,-0.00291,"Trend",,53.10,"CapPass","Cycle 5",5,3535,"416-3","Alloy 617",314626,"Plate"
-169.99,-0.00289,"Trend",,53.12,"CapPass","Cycle 5",5,3536,"416-3","Alloy 617",314626,"Plate"
-166.38,-0.00286,"Trend",,53.13,"CapPass","Cycle 5",5,3537,"416-3","Alloy 617",314626,"Plate"
-163.03,-0.00284,"Trend",,53.15,"CapPass","Cycle 5",5,3538,"416-3","Alloy 617",314626,"Plate"
-159.78,-0.00281,"Trend",,53.16,"CapPass","Cycle 5",5,3539,"416-3","Alloy 617",314626,"Plate"
-156.60,-0.00279,"Trend",,53.18,"CapPass","Cycle 5",5,3540,"416-3","Alloy 617",314626,"Plate"
-153.47,-0.00276,"Trend",,53.21,"CapPass","Cycle 5",5,3541,"416-3","Alloy 617",314626,"Plate"
-149.56,-0.00274,"Trend",,53.24,"CapPass","Cycle 5",5,3542,"416-3","Alloy 617",314626,"Plate"
-144.43,-0.00271,"Trend",,53.28,"CapPass","Cycle 5",5,3543,"416-3","Alloy 617",314626,"Plate"
-139.70,-0.00269,"Trend",,53.31,"CapPass","Cycle 5",5,3544,"416-3","Alloy 617",314626,"Plate"
-135.27,-0.00266,"Trend",,53.34,"CapPass","Cycle 5",5,3545,"416-3","Alloy 617",314626,"Plate"
-131.18,-0.00263,"Trend",,53.36,"CapPass","Cycle 5",5,3546,"416-3","Alloy 617",314626,"Plate"
-127.59,-0.00261,"Trend",,53.39,"CapPass","Cycle 5",5,3547,"416-3","Alloy 617",314626,"Plate"
-123.91,-0.00258,"Trend",,53.41,"CapPass","Cycle 5",5,3548,"416-3","Alloy 617",314626,"Plate"
-120.29,-0.00256,"Trend",,53.43,"CapPass","Cycle 5",5,3549,"416-3","Alloy 617",314626,"Plate"
-116.78,-0.00253,"Trend",,53.46,"CapPass","Cycle 5",5,3550,"416-3","Alloy 617",314626,"Plate"
-113.02,-0.00251,"Trend",,53.49,"CapPass","Cycle 5",5,3551,"416-3","Alloy 617",314626,"Plate"
-109.04,-0.00248,"Trend",,53.52,"CapPass","Cycle 5",5,3552,"416-3","Alloy 617",314626,"Plate"
-105.26,-0.00246,"Trend",,53.54,"CapPass","Cycle 5",5,3553,"416-3","Alloy 617",314626,"Plate"
-101.40,-0.00243,"Trend",,53.57,"CapPass","Cycle 5",5,3554,"416-3","Alloy 617",314626,"Plate"
-97.61,-0.00241,"Trend",,53.60,"CapPass","Cycle 5",5,3555,"416-3","Alloy 617",314626,"Plate"
-93.92,-0.00238,"Trend",,53.62,"CapPass","Cycle 5",5,3556,"416-3","Alloy 617",314626,"Plate"
-90.07,-0.00236,"Trend",,53.65,"CapPass","Cycle 5",5,3557,"416-3","Alloy 617",314626,"Plate"
-86.30,-0.00233,"Trend",,53.68,"CapPass","Cycle 5",5,3558,"416-3","Alloy 617",314626,"Plate"
-82.39,-0.00230,"Trend",,53.71,"CapPass","Cycle 5",5,3559,"416-3","Alloy 617",314626,"Plate"
-78.36,-0.00228,"Trend",,53.73,"CapPass","Cycle 5",5,3560,"416-3","Alloy 617",314626,"Plate"
-74.23,-0.00225,"Trend",,53.76,"CapPass","Cycle 5",5,3561,"416-3","Alloy 617",314626,"Plate"
-70.12,-0.00223,"Trend",,53.79,"CapPass","Cycle 5",5,3562,"416-3","Alloy 617",314626,"Plate"
-66.13,-0.00220,"Trend",,53.82,"CapPass","Cycle 5",5,3563,"416-3","Alloy 617",314626,"Plate"
-62.25,-0.00218,"Trend",,53.84,"CapPass","Cycle 5",5,3564,"416-3","Alloy 617",314626,"Plate"
-58.49,-0.00215,"Trend",,53.87,"CapPass","Cycle 5",5,3565,"416-3","Alloy 617",314626,"Plate"
-58.20,-0.00215,"Trend",,53.87,"CapPass","Cycle 5",5,3566,"416-3","Alloy 617",314626,"Plate"
-54.67,-0.00213,"Trend",,53.89,"CapPass","Cycle 5",5,3567,"416-3","Alloy 617",314626,"Plate"
-50.68,-0.00210,"Trend",,53.92,"CapPass","Cycle 5",5,3568,"416-3","Alloy 617",314626,"Plate"
-46.97,-0.00208,"Trend",,53.95,"CapPass","Cycle 5",5,3569,"416-3","Alloy 617",314626,"Plate"
-43.11,-0.00205,"Trend",,53.97,"CapPass","Cycle 5",5,3570,"416-3","Alloy 617",314626,"Plate"
-39.32,-0.00202,"Trend",,54.00,"CapPass","Cycle 5",5,3571,"416-3","Alloy 617",314626,"Plate"
-35.74,-0.00200,"Trend",,54.02,"CapPass","Cycle 5",5,3572,"416-3","Alloy 617",314626,"Plate"
-32.13,-0.00197,"Trend",,54.05,"CapPass","Cycle 5",5,3573,"416-3","Alloy 617",314626,"Plate"
-28.75,-0.00195,"Trend",,54.08,"CapPass","Cycle 5",5,3574,"416-3","Alloy 617",314626,"Plate"
-25.19,-0.00192,"Trend",,54.10,"CapPass","Cycle 5",5,3575,"416-3","Alloy 617",314626,"Plate"
-21.66,-0.00190,"Trend",,54.13,"CapPass","Cycle 5",5,3576,"416-3","Alloy 617",314626,"Plate"
-18.06,-0.00187,"Trend",,54.16,"CapPass","Cycle 5",5,3577,"416-3","Alloy 617",314626,"Plate"
-14.51,-0.00185,"Trend",,54.18,"CapPass","Cycle 5",5,3578,"416-3","Alloy 617",314626,"Plate"
-10.99,-0.00182,"Trend",,54.21,"CapPass","Cycle 5",5,3579,"416-3","Alloy 617",314626,"Plate"
-7.46,-0.00180,"Trend",,54.24,"CapPass","Cycle 5",5,3580,"416-3","Alloy 617",314626,"Plate"
-3.95,-0.00177,"Trend",,54.26,"CapPass","Cycle 5",5,3581,"416-3","Alloy 617",314626,"Plate"
-0.40,-0.00175,"Trend",,54.29,"CapPass","Cycle 5",5,3582,"416-3","Alloy 617",314626,"Plate"
2.99,-0.00172,"Trend",,54.31,"CapPass","Cycle 5",5,3583,"416-3","Alloy 617",314626,"Plate"
6.46,-0.00170,"Trend",,54.34,"CapPass","Cycle 5",5,3584,"416-3","Alloy 617",314626,"Plate"
9.98,-0.00167,"Trend",,54.37,"CapPass","Cycle 5",5,3585,"416-3","Alloy 617",314626,"Plate"
13.46,-0.00164,"Trend",,54.39,"CapPass","Cycle 5",5,3586,"416-3","Alloy 617",314626,"Plate"
17.15,-0.00162,"Trend",,54.42,"CapPass","Cycle 5",5,3587,"416-3","Alloy 617",314626,"Plate"
20.70,-0.00159,"Trend",,54.45,"CapPass","Cycle 5",5,3588,"416-3","Alloy 617",314626,"Plate"
24.33,-0.00157,"Trend",,54.48,"CapPass","Cycle 5",5,3589,"416-3","Alloy 617",314626,"Plate"
27.79,-0.00154,"Trend",,54.50,"CapPass","Cycle 5",5,3590,"416-3","Alloy 617",314626,"Plate"
31.12,-0.00152,"Trend",,54.53,"CapPass","Cycle 5",5,3591,"416-3","Alloy 617",314626,"Plate"
34.46,-0.00149,"Trend",,54.55,"CapPass","Cycle 5",5,3592,"416-3","Alloy 617",314626,"Plate"
37.12,-0.00147,"Trend",,54.58,"CapPass","Cycle 5",5,3593,"416-3","Alloy 617",314626,"Plate"
44.71,-0.00144,"Trend",,54.70,"CapPass","Cycle 5",5,3594,"416-3","Alloy 617",314626,"Plate"
51.00,-0.00141,"Trend",,54.71,"CapPass","Cycle 5",5,3595,"416-3","Alloy 617",314626,"Plate"
55.51,-0.00139,"Trend",,54.72,"CapPass","Cycle 5",5,3596,"416-3","Alloy 617",314626,"Plate"
59.41,-0.00136,"Trend",,54.73,"CapPass","Cycle 5",5,3597,"416-3","Alloy 617",314626,"Plate"
63.04,-0.00133,"Trend",,54.74,"CapPass","Cycle 5",5,3598,"416-3","Alloy 617",314626,"Plate"
66.08,-0.00131,"Trend",,54.75,"CapPass","Cycle 5",5,3599,"416-3","Alloy 617",314626,"Plate"
68.62,-0.00128,"Trend",,54.76,"CapPass","Cycle 5",5,3600,"416-3","Alloy 617",314626,"Plate"
71.03,-0.00126,"Trend",,54.77,"CapPass","Cycle 5",5,3601,"416-3","Alloy 617",314626,"Plate"
72.94,-0.00123,"Trend",,54.79,"CapPass","Cycle 5",5,3602,"416-3","Alloy 617",314626,"Plate"
74.46,-0.00120,"Trend",,54.81,"CapPass","Cycle 5",5,3603,"416-3","Alloy 617",314626,"Plate"
76.14,-0.00118,"Trend",,54.87,"CapPass","Cycle 5",5,3604,"416-3","Alloy 617",314626,"Plate"
77.06,-0.00118,"Trend",,54.88,"CapPass","Cycle 5",5,3605,"416-3","Alloy 617",314626,"Plate"
82.01,-0.00115,"Trend",,54.93,"CapPass","Cycle 5",5,3606,"416-3","Alloy 617",314626,"Plate"
86.00,-0.00113,"Trend",,54.95,"CapPass","Cycle 5",5,3607,"416-3","Alloy 617",314626,"Plate"
89.68,-0.00110,"Trend",,54.98,"CapPass","Cycle 5",5,3608,"416-3","Alloy 617",314626,"Plate"
93.13,-0.00108,"Trend",,55.00,"CapPass","Cycle 5",5,3609,"416-3","Alloy 617",314626,"Plate"
96.26,-0.00105,"Trend",,55.02,"CapPass","Cycle 5",5,3610,"416-3","Alloy 617",314626,"Plate"
99.36,-0.00103,"Trend",,55.05,"CapPass","Cycle 5",5,3611,"416-3","Alloy 617",314626,"Plate"
102.55,-0.00100,"Trend",,55.07,"CapPass","Cycle 5",5,3612,"416-3","Alloy 617",314626,"Plate"
105.85,-0.00098,"Trend",,55.10,"CapPass","Cycle 5",5,3613,"416-3","Alloy 617",314626,"Plate"
109.03,-0.00095,"Trend",,55.13,"CapPass","Cycle 5",5,3614,"416-3","Alloy 617",314626,"Plate"
112.51,-0.00093,"Trend",,55.16,"CapPass","Cycle 5",5,3615,"416-3","Alloy 617",314626,"Plate"
115.79,-0.00090,"Trend",,55.19,"CapPass","Cycle 5",5,3616,"416-3","Alloy 617",314626,"Plate"
119.00,-0.00087,"Trend",,55.22,"CapPass","Cycle 5",5,3617,"416-3","Alloy 617",314626,"Plate"
122.22,-0.00085,"Trend",,55.24,"CapPass","Cycle 5",5,3618,"416-3","Alloy 617",314626,"Plate"
125.61,-0.00082,"Trend",,55.27,"CapPass","Cycle 5",5,3619,"416-3","Alloy 617",314626,"Plate"
128.73,-0.00080,"Trend",,55.30,"CapPass","Cycle 5",5,3620,"416-3","Alloy 617",314626,"Plate"
131.93,-0.00077,"Trend",,55.32,"CapPass","Cycle 5",5,3621,"416-3","Alloy 617",314626,"Plate"
135.14,-0.00075,"Trend",,55.35,"CapPass","Cycle 5",5,3622,"416-3","Alloy 617",314626,"Plate"
138.03,-0.00072,"Trend",,55.38,"CapPass","Cycle 5",5,3623,"416-3","Alloy 617",314626,"Plate"
141.05,-0.00070,"Trend",,55.40,"CapPass","Cycle 5",5,3624,"416-3","Alloy 617",314626,"Plate"
144.06,-0.00067,"Trend",,55.43,"CapPass","Cycle 5",5,3625,"416-3","Alloy 617",314626,"Plate"
147.00,-0.00065,"Trend",,55.46,"CapPass","Cycle 5",5,3626,"416-3","Alloy 617",314626,"Plate"
149.89,-0.00062,"Trend",,55.48,"CapPass","Cycle 5",5,3627,"416-3","Alloy 617",314626,"Plate"
152.93,-0.00060,"Trend",,55.51,"CapPass","Cycle 5",5,3628,"416-3","Alloy 617",314626,"Plate"
155.95,-0.00057,"Trend",,55.53,"CapPass","Cycle 5",5,3629,"416-3","Alloy 617",314626,"Plate"
158.74,-0.00054,"Trend",,55.55,"CapPass","Cycle 5",5,3630,"416-3","Alloy 617",314626,"Plate"
161.00,-0.00052,"Trend",,55.57,"CapPass","Cycle 5",5,3631,"416-3","Alloy 617",314626,"Plate"
162.26,-0.00049,"Trend",,55.58,"CapPass","Cycle 5",5,3632,"416-3","Alloy 617",314626,"Plate"
162.83,-0.00047,"Trend",,55.59,"CapPass","Cycle 5",5,3633,"416-3","Alloy 617",314626,"Plate"
163.42,-0.00044,"Trend",,55.60,"CapPass","Cycle 5",5,3634,"416-3","Alloy 617",314626,"Plate"
163.88,-0.00041,"Trend",,55.61,"CapPass","Cycle 5",5,3635,"416-3","Alloy 617",314626,"Plate"
164.26,-0.00039,"Trend",,55.62,"CapPass","Cycle 5",5,3636,"416-3","Alloy 617",314626,"Plate"
164.45,-0.00036,"Trend",,55.62,"CapPass","Cycle 5",5,3637,"416-3","Alloy 617",314626,"Plate"
164.33,-0.00033,"Trend",,55.63,"CapPass","Cycle 5",5,3638,"416-3","Alloy 617",314626,"Plate"
163.11,-0.00031,"Trend",,55.65,"CapPass","Cycle 5",5,3639,"416-3","Alloy 617",314626,"Plate"
155.30,-0.00033,"Trend",,55.70,"CapPass","Cycle 5",5,3640,"416-3","Alloy 617",314626,"Plate"
164.40,-0.00031,"Trend",,55.79,"CapPass","Cycle 5",5,3641,"416-3","Alloy 617",314626,"Plate"
168.04,-0.00028,"Trend",,55.80,"CapPass","Cycle 5",5,3642,"416-3","Alloy 617",314626,"Plate"
171.11,-0.00026,"Trend",,55.82,"CapPass","Cycle 5",5,3643,"416-3","Alloy 617",314626,"Plate"
173.63,-0.00023,"Trend",,55.83,"CapPass","Cycle 5",5,3644,"416-3","Alloy 617",314626,"Plate"
172.77,-0.00020,"Trend",,55.85,"CapPass","Cycle 5",5,3645,"416-3","Alloy 617",314626,"Plate"
173.41,-0.00018,"Trend",,55.85,"CapPass","Cycle 5",5,3646,"416-3","Alloy 617",314626,"Plate"
173.99,-0.00015,"Trend",,55.86,"CapPass","Cycle 5",5,3647,"416-3","Alloy 617",314626,"Plate"
174.41,-0.00012,"Trend",,55.87,"CapPass","Cycle 5",5,3648,"416-3","Alloy 617",314626,"Plate"
174.56,-0.00011,"Trend",,55.87,"CapPass","Cycle 5",5,3649,"416-3","Alloy 617",314626,"Plate"
174.84,-0.00009,"Trend",,55.87,"CapPass","Cycle 5",5,3650,"416-3","Alloy 617",314626,"Plate"
174.94,-0.00007,"Trend",,55.88,"CapPass","Cycle 5",5,3651,"416-3","Alloy 617",314626,"Plate"
173.86,-0.00004,"Trend",,55.90,"CapPass","Cycle 5",5,3652,"416-3","Alloy 617",314626,"Plate"
165.84,-0.00007,"Trend",,55.96,"CapPass","Cycle 5",5,3653,"416-3","Alloy 617",314626,"Plate"
174.74,-0.00001,"Trend",,104.10,"CapPass","Cycle 10",10,6730,"416-3","Alloy 617",314626,"Plate"
178.12,0.00002,"Trend",,104.12,"CapPass","Cycle 10",10,6731,"416-3","Alloy 617",314626,"Plate"
180.97,0.00004,"Trend",,104.14,"CapPass","Cycle 10",10,6732,"416-3","Alloy 617",314626,"Plate"
183.45,0.00007,"Trend",,104.16,"CapPass","Cycle 10",10,6733,"416-3","Alloy 617",314626,"Plate"
185.63,0.00009,"Trend",,104.17,"CapPass","Cycle 10",10,6734,"416-3","Alloy 617",314626,"Plate"
185.00,0.00012,"Trend",,104.19,"CapPass","Cycle 10",10,6735,"416-3","Alloy 617",314626,"Plate"
185.70,0.00014,"Trend",,104.20,"CapPass","Cycle 10",10,6736,"416-3","Alloy 617",314626,"Plate"
186.09,0.00017,"Trend",,104.21,"CapPass","Cycle 10",10,6737,"416-3","Alloy 617",314626,"Plate"
186.38,0.00020,"Trend",,104.21,"CapPass","Cycle 10",10,6738,"416-3","Alloy 617",314626,"Plate"
186.66,0.00023,"Trend",,104.22,"CapPass","Cycle 10",10,6739,"416-3","Alloy 617",314626,"Plate"
186.71,0.00026,"Trend",,104.22,"CapPass","Cycle 10",10,6740,"416-3","Alloy 617",314626,"Plate"
186.37,0.00028,"Trend",,104.23,"CapPass","Cycle 10",10,6741,"416-3","Alloy 617",314626,"Plate"
185.40,0.00031,"Trend",,104.24,"CapPass","Cycle 10",10,6742,"416-3","Alloy 617",314626,"Plate"
171.94,0.00029,"Trend",,104.29,"CapPass","Cycle 10",10,6743,"416-3","Alloy 617",314626,"Plate"
168.57,0.00026,"Trend",,104.31,"CapPass","Cycle 10",10,6744,"416-3","Alloy 617",314626,"Plate"
166.84,0.00023,"Trend",,104.33,"CapPass","Cycle 10",10,6745,"416-3","Alloy 617",314626,"Plate"
175.83,0.00026,"Trend",,104.39,"CapPass","Cycle 10",10,6746,"416-3","Alloy 617",314626,"Plate"
179.61,0.00029,"Trend",,104.40,"CapPass","Cycle 10",10,6747,"416-3","Alloy 617",314626,"Plate"
182.76,0.00031,"Trend",,104.42,"CapPass","Cycle 10",10,6748,"416-3","Alloy 617",314626,"Plate"
185.86,0.00034,"Trend",,104.43,"CapPass","Cycle 10",10,6749,"416-3","Alloy 617",314626,"Plate"
188.35,0.00036,"Trend",,104.45,"CapPass","Cycle 10",10,6750,"416-3","Alloy 617",314626,"Plate"
190.48,0.00039,"Trend",,104.46,"CapPass","Cycle 10",10,6751,"416-3","Alloy 617",314626,"Plate"
192.47,0.00042,"Trend",,104.48,"CapPass","Cycle 10",10,6752,"416-3","Alloy 617",314626,"Plate"
193.27,0.00044,"Trend",,104.50,"CapPass","Cycle 10",10,6753,"416-3","Alloy 617",314626,"Plate"
193.30,0.00047,"Trend",,104.51,"CapPass","Cycle 10",10,6754,"416-3","Alloy 617",314626,"Plate"
193.41,0.00049,"Trend",,104.52,"CapPass","Cycle 10",10,6755,"416-3","Alloy 617",314626,"Plate"
193.40,0.00052,"Trend",,104.54,"CapPass","Cycle 10",10,6756,"416-3","Alloy 617",314626,"Plate"
192.92,0.00055,"Trend",,104.55,"CapPass","Cycle 10",10,6757,"416-3","Alloy 617",314626,"Plate"
193.33,0.00057,"Trend",,104.68,"CapPass","Cycle 10",10,6758,"416-3","Alloy 617",314626,"Plate"
196.94,0.00060,"Trend",,104.70,"CapPass","Cycle 10",10,6759,"416-3","Alloy 617",314626,"Plate"
191.43,0.00062,"Trend",,104.72,"CapPass","Cycle 10",10,6760,"416-3","Alloy 617",314626,"Plate"
193.12,0.00065,"Trend",,104.73,"CapPass","Cycle 10",10,6761,"416-3","Alloy 617",314626,"Plate"
194.11,0.00068,"Trend",,104.74,"CapPass","Cycle 10",10,6762,"416-3","Alloy 617",314626,"Plate"
194.92,0.00070,"Trend",,104.74,"CapPass","Cycle 10",10,6763,"416-3","Alloy 617",314626,"Plate"
195.81,0.00073,"Trend",,104.75,"CapPass","Cycle 10",10,6764,"416-3","Alloy 617",314626,"Plate"
196.46,0.00076,"Trend",,104.76,"CapPass","Cycle 10",10,6765,"416-3","Alloy 617",314626,"Plate"
196.20,0.00078,"Trend",,104.78,"CapPass","Cycle 10",10,6766,"416-3","Alloy 617",314626,"Plate"
190.37,0.00078,"Trend",,104.87,"CapPass","Cycle 10",10,6767,"416-3","Alloy 617",314626,"Plate"
195.26,0.00081,"Trend",,104.92,"CapPass","Cycle 10",10,6768,"416-3","Alloy 617",314626,"Plate"
198.76,0.00083,"Trend",,104.94,"CapPass","Cycle 10",10,6769,"416-3","Alloy 617",314626,"Plate"
201.52,0.00086,"Trend",,104.96,"CapPass","Cycle 10",10,6770,"416-3","Alloy 617",314626,"Plate"
199.17,0.00088,"Trend",,104.97,"CapPass","Cycle 10",10,6771,"416-3","Alloy 617",314626,"Plate"
