Repository: js-molina/fatigue-A617

File: data/850C/Strain rate 0.001/0.60% strain/HTM_A19_Cycles_4168.csv (part 5 of 17)
"Stress Mpa","Strain","Qual State","Qual Exceptions","Elapsed Time Sec","Data State","Cycle Label","Cycle","Count","Sample","Alloy","Heat","Material_Form"
192.67,0.00045,"Qualified",,104.59,"CapPass","Cycle 10",10,5039,"416-8","Alloy 617",314626,"Plate"
193.11,0.00048,"Qualified",,104.60,"CapPass","Cycle 10",10,5040,"416-8","Alloy 617",314626,"Plate"
193.43,0.00050,"Qualified",,104.61,"CapPass","Cycle 10",10,5041,"416-8","Alloy 617",314626,"Plate"
193.52,0.00053,"Qualified",,104.62,"CapPass","Cycle 10",10,5042,"416-8","Alloy 617",314626,"Plate"
193.59,0.00056,"Qualified",,104.63,"CapPass","Cycle 10",10,5043,"416-8","Alloy 617",314626,"Plate"
193.99,0.00058,"Qualified",,104.64,"CapPass","Cycle 10",10,5044,"416-8","Alloy 617",314626,"Plate"
194.21,0.00061,"Qualified",,104.65,"CapPass","Cycle 10",10,5045,"416-8","Alloy 617",314626,"Plate"
194.11,0.00063,"Qualified",,104.67,"CapPass","Cycle 10",10,5046,"416-8","Alloy 617",314626,"Plate"
192.37,0.00066,"Qualified",,104.77,"CapPass","Cycle 10",10,5047,"416-8","Alloy 617",314626,"Plate"
195.19,0.00068,"Qualified",,104.83,"CapPass","Cycle 10",10,5048,"416-8","Alloy 617",314626,"Plate"
197.61,0.00070,"Qualified",,104.85,"CapPass","Cycle 10",10,5049,"416-8","Alloy 617",314626,"Plate"
198.11,0.00071,"Qualified",,104.86,"CapPass","Cycle 10",10,5050,"416-8","Alloy 617",314626,"Plate"
194.63,0.00073,"Qualified",,104.89,"CapPass","Cycle 10",10,5051,"416-8","Alloy 617",314626,"Plate"
195.20,0.00076,"Qualified",,104.89,"CapPass","Cycle 10",10,5052,"416-8","Alloy 617",314626,"Plate"
195.53,0.00079,"Qualified",,104.89,"CapPass","Cycle 10",10,5053,"416-8","Alloy 617",314626,"Plate"
195.79,0.00082,"Qualified",,104.90,"CapPass","Cycle 10",10,5054,"416-8","Alloy 617",314626,"Plate"
195.96,0.00085,"Qualified",,104.90,"CapPass","Cycle 10",10,5055,"416-8","Alloy 617",314626,"Plate"
196.27,0.00089,"Qualified",,104.90,"CapPass","Cycle 10",10,5056,"416-8","Alloy 617",314626,"Plate"
196.48,0.00092,"Qualified",,104.90,"CapPass","Cycle 10",10,5057,"416-8","Alloy 617",314626,"Plate"
196.61,0.00096,"Qualified",,104.90,"CapPass","Cycle 10",10,5058,"416-8","Alloy 617",314626,"Plate"
196.86,0.00100,"Qualified",,104.91,"CapPass","Cycle 10",10,5059,"416-8","Alloy 617",314626,"Plate"
196.90,0.00103,"Qualified",,104.91,"CapPass","Cycle 10",10,5060,"416-8","Alloy 617",314626,"Plate"
197.01,0.00106,"Qualified",,104.91,"CapPass","Cycle 10",10,5061,"416-8","Alloy 617",314626,"Plate"
197.13,0.00108,"Qualified",,104.91,"CapPass","Cycle 10",10,5062,"416-8","Alloy 617",314626,"Plate"
197.12,0.00111,"Qualified",,104.92,"CapPass","Cycle 10",10,5063,"416-8","Alloy 617",314626,"Plate"
197.12,0.00114,"Qualified",,104.92,"CapPass","Cycle 10",10,5064,"416-8","Alloy 617",314626,"Plate"
196.83,0.00117,"Qualified",,104.92,"CapPass","Cycle 10",10,5065,"416-8","Alloy 617",314626,"Plate"
196.22,0.00120,"Qualified",,104.93,"CapPass","Cycle 10",10,5066,"416-8","Alloy 617",314626,"Plate"
193.00,0.00123,"Qualified",,104.94,"CapPass","Cycle 10",10,5067,"416-8","Alloy 617",314626,"Plate"
183.55,0.00120,"Qualified",,104.96,"CapPass","Cycle 10",10,5068,"416-8","Alloy 617",314626,"Plate"
178.69,0.00117,"Qualified",,104.97,"CapPass","Cycle 10",10,5069,"416-8","Alloy 617",314626,"Plate"
174.39,0.00115,"Qualified",,104.98,"CapPass","Cycle 10",10,5070,"416-8","Alloy 617",314626,"Plate"
170.50,0.00112,"Qualified",,104.99,"CapPass","Cycle 10",10,5071,"416-8","Alloy 617",314626,"Plate"
167.01,0.00109,"Qualified",,105.00,"CapPass","Cycle 10",10,5072,"416-8","Alloy 617",314626,"Plate"
163.52,0.00107,"Qualified",,105.01,"CapPass","Cycle 10",10,5073,"416-8","Alloy 617",314626,"Plate"
160.59,0.00104,"Qualified",,105.02,"CapPass","Cycle 10",10,5074,"416-8","Alloy 617",314626,"Plate"
158.16,0.00101,"Qualified",,105.04,"CapPass","Cycle 10",10,5075,"416-8","Alloy 617",314626,"Plate"
155.87,0.00099,"Qualified",,105.06,"CapPass","Cycle 10",10,5076,"416-8","Alloy 617",314626,"Plate"
163.95,0.00102,"Qualified",,105.17,"CapPass","Cycle 10",10,5077,"416-8","Alloy 617",314626,"Plate"
167.50,0.00104,"Qualified",,105.20,"CapPass","Cycle 10",10,5078,"416-8","Alloy 617",314626,"Plate"
170.98,0.00107,"Qualified",,105.22,"CapPass","Cycle 10",10,5079,"416-8","Alloy 617",314626,"Plate"
174.52,0.00109,"Qualified",,105.25,"CapPass","Cycle 10",10,5080,"416-8","Alloy 617",314626,"Plate"
177.96,0.00112,"Qualified",,105.27,"CapPass","Cycle 10",10,5081,"416-8","Alloy 617",314626,"Plate"
181.52,0.00114,"Qualified",,105.30,"CapPass","Cycle 10",10,5082,"416-8","Alloy 617",314626,"Plate"
185.15,0.00117,"Qualified",,105.33,"CapPass","Cycle 10",10,5083,"416-8","Alloy 617",314626,"Plate"
188.32,0.00119,"Qualified",,105.36,"CapPass","Cycle 10",10,5084,"416-8","Alloy 617",314626,"Plate"
191.57,0.00122,"Qualified",,105.38,"CapPass","Cycle 10",10,5085,"416-8","Alloy 617",314626,"Plate"
194.74,0.00124,"Qualified",,105.41,"CapPass","Cycle 10",10,5086,"416-8","Alloy 617",314626,"Plate"
197.99,0.00127,"Qualified",,105.43,"CapPass","Cycle 10",10,5087,"416-8","Alloy 617",314626,"Plate"
200.99,0.00130,"Qualified",,105.46,"CapPass","Cycle 10",10,5088,"416-8","Alloy 617",314626,"Plate"
203.98,0.00132,"Qualified",,105.49,"CapPass","Cycle 10",10,5089,"416-8","Alloy 617",314626,"Plate"
200.38,0.00135,"Qualified",,105.51,"CapPass","Cycle 10",10,5090,"416-8","Alloy 617",314626,"Plate"
203.64,0.00137,"Qualified",,105.54,"CapPass","Cycle 10",10,5091,"416-8","Alloy 617",314626,"Plate"
205.56,0.00140,"Qualified",,105.56,"CapPass","Cycle 10",10,5092,"416-8","Alloy 617",314626,"Plate"
201.53,0.00143,"Qualified",,105.58,"CapPass","Cycle 10",10,5093,"416-8","Alloy 617",314626,"Plate"
201.97,0.00146,"Qualified",,105.58,"CapPass","Cycle 10",10,5094,"416-8","Alloy 617",314626,"Plate"
202.39,0.00150,"Qualified",,105.58,"CapPass","Cycle 10",10,5095,"416-8","Alloy 617",314626,"Plate"
202.58,0.00152,"Qualified",,105.58,"CapPass","Cycle 10",10,5096,"416-8","Alloy 617",314626,"Plate"
202.86,0.00156,"Qualified",,105.59,"CapPass","Cycle 10",10,5097,"416-8","Alloy 617",314626,"Plate"
203.11,0.00159,"Qualified",,105.59,"CapPass","Cycle 10",10,5098,"416-8","Alloy 617",314626,"Plate"
203.25,0.00162,"Qualified",,105.59,"CapPass","Cycle 10",10,5099,"416-8","Alloy 617",314626,"Plate"
203.44,0.00164,"Qualified",,105.59,"CapPass","Cycle 10",10,5100,"416-8","Alloy 617",314626,"Plate"
203.62,0.00167,"Qualified",,105.59,"CapPass","Cycle 10",10,5101,"416-8","Alloy 617",314626,"Plate"
203.79,0.00170,"Qualified",,105.60,"CapPass","Cycle 10",10,5102,"416-8","Alloy 617",314626,"Plate"
203.91,0.00173,"Qualified",,105.60,"CapPass","Cycle 10",10,5103,"416-8","Alloy 617",314626,"Plate"
203.88,0.00177,"Qualified",,105.60,"CapPass","Cycle 10",10,5104,"416-8","Alloy 617",314626,"Plate"
203.66,0.00180,"Qualified",,105.61,"CapPass","Cycle 10",10,5105,"416-8","Alloy 617",314626,"Plate"
203.05,0.00182,"Qualified",,105.62,"CapPass","Cycle 10",10,5106,"416-8","Alloy 617",314626,"Plate"
189.78,0.00179,"Qualified",,105.66,"CapPass","Cycle 10",10,5107,"416-8","Alloy 617",314626,"Plate"
185.73,0.00177,"Qualified",,105.67,"CapPass","Cycle 10",10,5108,"416-8","Alloy 617",314626,"Plate"
182.08,0.00174,"Qualified",,105.69,"CapPass","Cycle 10",10,5109,"416-8","Alloy 617",314626,"Plate"
178.96,0.00172,"Qualified",,105.70,"CapPass","Cycle 10",10,5110,"416-8","Alloy 617",314626,"Plate"
176.06,0.00169,"Qualified",,105.72,"CapPass","Cycle 10",10,5111,"416-8","Alloy 617",314626,"Plate"
173.73,0.00167,"Qualified",,105.74,"CapPass","Cycle 10",10,5112,"416-8","Alloy 617",314626,"Plate"
180.03,0.00169,"Qualified",,105.85,"CapPass","Cycle 10",10,5113,"416-8","Alloy 617",314626,"Plate"
180.93,0.00170,"Qualified",,105.85,"CapPass","Cycle 10",10,5114,"416-8","Alloy 617",314626,"Plate"
183.30,0.00172,"Qualified",,105.87,"CapPass","Cycle 10",10,5115,"416-8","Alloy 617",314626,"Plate"
186.51,0.00174,"Qualified",,105.90,"CapPass","Cycle 10",10,5116,"416-8","Alloy 617",314626,"Plate"
189.62,0.00177,"Qualified",,105.92,"CapPass","Cycle 10",10,5117,"416-8","Alloy 617",314626,"Plate"
192.60,0.00179,"Qualified",,105.95,"CapPass","Cycle 10",10,5118,"416-8","Alloy 617",314626,"Plate"
195.75,0.00182,"Qualified",,105.97,"CapPass","Cycle 10",10,5119,"416-8","Alloy 617",314626,"Plate"
199.00,0.00184,"Qualified",,106.00,"CapPass","Cycle 10",10,5120,"416-8","Alloy 617",314626,"Plate"
202.30,0.00187,"Qualified",,106.03,"CapPass","Cycle 10",10,5121,"416-8","Alloy 617",314626,"Plate"
205.71,0.00189,"Qualified",,106.06,"CapPass","Cycle 10",10,5122,"416-8","Alloy 617",314626,"Plate"
209.03,0.00192,"Qualified",,106.09,"CapPass","Cycle 10",10,5123,"416-8","Alloy 617",314626,"Plate"
212.20,0.00195,"Qualified",,106.11,"CapPass","Cycle 10",10,5124,"416-8","Alloy 617",314626,"Plate"
207.69,0.00197,"Qualified",,106.14,"CapPass","Cycle 10",10,5125,"416-8","Alloy 617",314626,"Plate"
209.70,0.00200,"Qualified",,106.16,"CapPass","Cycle 10",10,5126,"416-8","Alloy 617",314626,"Plate"
211.40,0.00202,"Qualified",,106.17,"CapPass","Cycle 10",10,5127,"416-8","Alloy 617",314626,"Plate"
212.79,0.00205,"Qualified",,106.19,"CapPass","Cycle 10",10,5128,"416-8","Alloy 617",314626,"Plate"
208.72,0.00207,"Qualified",,106.20,"CapPass","Cycle 10",10,5129,"416-8","Alloy 617",314626,"Plate"
209.29,0.00210,"Qualified",,106.21,"CapPass","Cycle 10",10,5130,"416-8","Alloy 617",314626,"Plate"
209.60,0.00213,"Qualified",,106.21,"CapPass","Cycle 10",10,5131,"416-8","Alloy 617",314626,"Plate"
209.85,0.00216,"Qualified",,106.21,"CapPass","Cycle 10",10,5132,"416-8","Alloy 617",314626,"Plate"
210.07,0.00219,"Qualified",,106.21,"CapPass","Cycle 10",10,5133,"416-8","Alloy 617",314626,"Plate"
210.20,0.00222,"Qualified",,106.22,"CapPass","Cycle 10",10,5134,"416-8","Alloy 617",314626,"Plate"
210.36,0.00225,"Qualified",,106.22,"CapPass","Cycle 10",10,5135,"416-8","Alloy 617",314626,"Plate"
210.53,0.00228,"Qualified",,106.22,"CapPass","Cycle 10",10,5136,"416-8","Alloy 617",314626,"Plate"
210.55,0.00231,"Qualified",,106.22,"CapPass","Cycle 10",10,5137,"416-8","Alloy 617",314626,"Plate"
210.74,0.00234,"Qualified",,106.23,"CapPass","Cycle 10",10,5138,"416-8","Alloy 617",314626,"Plate"
210.72,0.00237,"Qualified",,106.23,"CapPass","Cycle 10",10,5139,"416-8","Alloy 617",314626,"Plate"
210.75,0.00240,"Qualified",,106.23,"CapPass","Cycle 10",10,5140,"416-8","Alloy 617",314626,"Plate"
210.56,0.00243,"Qualified",,106.24,"CapPass","Cycle 10",10,5141,"416-8","Alloy 617",314626,"Plate"
210.13,0.00245,"Qualified",,106.24,"CapPass","Cycle 10",10,5142,"416-8","Alloy 617",314626,"Plate"
208.66,0.00248,"Qualified",,106.25,"CapPass","Cycle 10",10,5143,"416-8","Alloy 617",314626,"Plate"
198.27,0.00245,"Qualified",,106.28,"CapPass","Cycle 10",10,5144,"416-8","Alloy 617",314626,"Plate"
193.67,0.00243,"Qualified",,106.29,"CapPass","Cycle 10",10,5145,"416-8","Alloy 617",314626,"Plate"
189.81,0.00240,"Qualified",,106.31,"CapPass","Cycle 10",10,5146,"416-8","Alloy 617",314626,"Plate"
186.39,0.00238,"Qualified",,106.32,"CapPass","Cycle 10",10,5147,"416-8","Alloy 617",314626,"Plate"
183.25,0.00235,"Qualified",,106.33,"CapPass","Cycle 10",10,5148,"416-8","Alloy 617",314626,"Plate"
180.48,0.00233,"Qualified",,106.35,"CapPass","Cycle 10",10,5149,"416-8","Alloy 617",314626,"Plate"
178.12,0.00230,"Qualified",,106.37,"CapPass","Cycle 10",10,5150,"416-8","Alloy 617",314626,"Plate"
184.61,0.00233,"Qualified",,106.48,"CapPass","Cycle 10",10,5151,"416-8","Alloy 617",314626,"Plate"
187.97,0.00235,"Qualified",,106.51,"CapPass","Cycle 10",10,5152,"416-8","Alloy 617",314626,"Plate"
190.92,0.00238,"Qualified",,106.53,"CapPass","Cycle 10",10,5153,"416-8","Alloy 617",314626,"Plate"
193.88,0.00240,"Qualified",,106.55,"CapPass","Cycle 10",10,5154,"416-8","Alloy 617",314626,"Plate"
196.79,0.00243,"Qualified",,106.58,"CapPass","Cycle 10",10,5155,"416-8","Alloy 617",314626,"Plate"
199.58,0.00245,"Qualified",,106.60,"CapPass","Cycle 10",10,5156,"416-8","Alloy 617",314626,"Plate"
202.44,0.00248,"Qualified",,106.63,"CapPass","Cycle 10",10,5157,"416-8","Alloy 617",314626,"Plate"
205.49,0.00251,"Qualified",,106.65,"CapPass","Cycle 10",10,5158,"416-8","Alloy 617",314626,"Plate"
208.43,0.00253,"Qualified",,106.68,"CapPass","Cycle 10",10,5159,"416-8","Alloy 617",314626,"Plate"
211.37,0.00256,"Qualified",,106.71,"CapPass","Cycle 10",10,5160,"416-8","Alloy 617",314626,"Plate"
214.41,0.00258,"Qualified",,106.74,"CapPass","Cycle 10",10,5161,"416-8","Alloy 617",314626,"Plate"
209.98,0.00261,"Qualified",,106.76,"CapPass","Cycle 10",10,5162,"416-8","Alloy 617",314626,"Plate"
210.52,0.00264,"Qualified",,106.77,"CapPass","Cycle 10",10,5163,"416-8","Alloy 617",314626,"Plate"
210.86,0.00268,"Qualified",,106.77,"CapPass","Cycle 10",10,5164,"416-8","Alloy 617",314626,"Plate"
211.12,0.00271,"Qualified",,106.77,"CapPass","Cycle 10",10,5165,"416-8","Alloy 617",314626,"Plate"
211.32,0.00275,"Qualified",,106.78,"CapPass","Cycle 10",10,5166,"416-8","Alloy 617",314626,"Plate"
211.62,0.00279,"Qualified",,106.78,"CapPass","Cycle 10",10,5167,"416-8","Alloy 617",314626,"Plate"
211.80,0.00283,"Qualified",,106.78,"CapPass","Cycle 10",10,5168,"416-8","Alloy 617",314626,"Plate"
211.96,0.00288,"Qualified",,106.78,"CapPass","Cycle 10",10,5169,"416-8","Alloy 617",314626,"Plate"
212.20,0.00291,"Qualified",,106.78,"CapPass","Cycle 10",10,5170,"416-8","Alloy 617",314626,"Plate"
212.31,0.00295,"Qualified",,106.79,"CapPass","Cycle 10",10,5171,"416-8","Alloy 617",314626,"Plate"
212.45,0.00298,"Qualified",,106.79,"CapPass","Cycle 10",10,5172,"416-8","Alloy 617",314626,"Plate"
212.54,0.00301,"Qualified",,106.79,"CapPass","Cycle 10",10,5173,"416-8","Alloy 617",314626,"Plate"
212.49,0.00304,"Qualified",,106.79,"CapPass","Cycle 10",10,5174,"416-8","Alloy 617",314626,"Plate"
212.46,0.00307,"Qualified",,106.79,"CapPass","Cycle 10",10,5175,"416-8","Alloy 617",314626,"Plate"
212.19,0.00310,"Qualified",,106.80,"CapPass","Cycle 10",10,5176,"416-8","Alloy 617",314626,"Plate"
211.89,0.00313,"Qualified",,106.80,"CapPass","Cycle 10",10,5177,"416-8","Alloy 617",314626,"Plate"
210.82,0.00315,"Qualified",,106.81,"CapPass","Cycle 10",10,5178,"416-8","Alloy 617",314626,"Plate"
195.29,0.00313,"Qualified",,106.84,"CapPass","Cycle 10",10,5179,"416-8","Alloy 617",314626,"Plate"
190.55,0.00310,"Qualified",,106.85,"CapPass","Cycle 10",10,5180,"416-8","Alloy 617",314626,"Plate"
188.50,0.00309,"Qualified",,106.85,"CapPass","Cycle 10",10,5181,"416-8","Alloy 617",314626,"Plate"
186.53,0.00308,"Qualified",,106.86,"CapPass","Cycle 10",10,5182,"416-8","Alloy 617",314626,"Plate"
182.63,0.00305,"Qualified",,106.87,"CapPass","Cycle 10",10,5183,"416-8","Alloy 617",314626,"Plate"
179.20,0.00303,"Qualified",,106.87,"CapPass","Cycle 10",10,5184,"416-8","Alloy 617",314626,"Plate"
175.56,0.00300,"Qualified",,106.88,"CapPass","Cycle 10",10,5185,"416-8","Alloy 617",314626,"Plate"
172.40,0.00297,"Qualified",,106.89,"CapPass","Cycle 10",10,5186,"416-8","Alloy 617",314626,"Plate"
169.43,0.00295,"Qualified",,106.90,"CapPass","Cycle 10",10,5187,"416-8","Alloy 617",314626,"Plate"
166.75,0.00292,"Qualified",,106.91,"CapPass","Cycle 10",10,5188,"416-8","Alloy 617",314626,"Plate"
164.42,0.00289,"Qualified",,106.92,"CapPass","Cycle 10",10,5189,"416-8","Alloy 617",314626,"Plate"
162.49,0.00287,"Qualified",,106.94,"CapPass","Cycle 10",10,5190,"416-8","Alloy 617",314626,"Plate"
169.19,0.00289,"Qualified",,107.05,"CapPass","Cycle 10",10,5191,"416-8","Alloy 617",314626,"Plate"
158.82,0.00287,"Qualified",,107.20,"CapPass","Cycle 10",10,5192,"416-8","Alloy 617",314626,"Plate"
154.40,0.00284,"Qualified",,107.23,"CapPass","Cycle 10",10,5193,"416-8","Alloy 617",314626,"Plate"
150.22,0.00282,"Qualified",,107.25,"CapPass","Cycle 10",10,5194,"416-8","Alloy 617",314626,"Plate"
146.23,0.00279,"Qualified",,107.28,"CapPass","Cycle 10",10,5195,"416-8","Alloy 617",314626,"Plate"
142.31,0.00277,"Qualified",,107.31,"CapPass","Cycle 10",10,5196,"416-8","Alloy 617",314626,"Plate"
138.69,0.00274,"Qualified",,107.33,"CapPass","Cycle 10",10,5197,"416-8","Alloy 617",314626,"Plate"
134.86,0.00272,"Qualified",,107.36,"CapPass","Cycle 10",10,5198,"416-8","Alloy 617",314626,"Plate"
130.53,0.00269,"Qualified",,107.39,"CapPass","Cycle 10",10,5199,"416-8","Alloy 617",314626,"Plate"
126.36,0.00267,"Qualified",,107.42,"CapPass","Cycle 10",10,5200,"416-8","Alloy 617",314626,"Plate"
122.10,0.00264,"Qualified",,107.45,"CapPass","Cycle 10",10,5201,"416-8","Alloy 617",314626,"Plate"
117.92,0.00261,"Qualified",,107.48,"CapPass","Cycle 10",10,5202,"416-8","Alloy 617",314626,"Plate"
113.84,0.00259,"Qualified",,107.50,"CapPass","Cycle 10",10,5203,"416-8","Alloy 617",314626,"Plate"
109.91,0.00256,"Qualified",,107.53,"CapPass","Cycle 10",10,5204,"416-8","Alloy 617",314626,"Plate"
106.14,0.00254,"Qualified",,107.56,"CapPass","Cycle 10",10,5205,"416-8","Alloy 617",314626,"Plate"
102.62,0.00251,"Qualified",,107.58,"CapPass","Cycle 10",10,5206,"416-8","Alloy 617",314626,"Plate"
98.60,0.00249,"Qualified",,107.61,"CapPass","Cycle 10",10,5207,"416-8","Alloy 617",314626,"Plate"
94.80,0.00246,"Qualified",,107.63,"CapPass","Cycle 10",10,5208,"416-8","Alloy 617",314626,"Plate"
91.05,0.00244,"Qualified",,107.66,"CapPass","Cycle 10",10,5209,"416-8","Alloy 617",314626,"Plate"
86.78,0.00241,"Qualified",,107.69,"CapPass","Cycle 10",10,5210,"416-8","Alloy 617",314626,"Plate"
82.73,0.00239,"Qualified",,107.72,"CapPass","Cycle 10",10,5211,"416-8","Alloy 617",314626,"Plate"
78.99,0.00236,"Qualified",,107.75,"CapPass","Cycle 10",10,5212,"416-8","Alloy 617",314626,"Plate"
74.94,0.00233,"Qualified",,107.78,"CapPass","Cycle 10",10,5213,"416-8","Alloy 617",314626,"Plate"
71.01,0.00231,"Qualified",,107.80,"CapPass","Cycle 10",10,5214,"416-8","Alloy 617",314626,"Plate"
67.03,0.00228,"Qualified",,107.83,"CapPass","Cycle 10",10,5215,"416-8","Alloy 617",314626,"Plate"
64.00,0.00226,"Qualified",,107.85,"CapPass","Cycle 10",10,5216,"416-8","Alloy 617",314626,"Plate"
63.01,0.00226,"Qualified",,107.86,"CapPass","Cycle 10",10,5217,"416-8","Alloy 617",314626,"Plate"
59.26,0.00223,"Qualified",,107.89,"CapPass","Cycle 10",10,5218,"416-8","Alloy 617",314626,"Plate"
55.47,0.00221,"Qualified",,107.91,"CapPass","Cycle 10",10,5219,"416-8","Alloy 617",314626,"Plate"
51.63,0.00218,"Qualified",,107.94,"CapPass","Cycle 10",10,5220,"416-8","Alloy 617",314626,"Plate"
47.90,0.00216,"Qualified",,107.97,"CapPass","Cycle 10",10,5221,"416-8","Alloy 617",314626,"Plate"
44.20,0.00213,"Qualified",,108.00,"CapPass","Cycle 10",10,5222,"416-8","Alloy 617",314626,"Plate"
40.51,0.00211,"Qualified",,108.02,"CapPass","Cycle 10",10,5223,"416-8","Alloy 617",314626,"Plate"
36.63,0.00208,"Qualified",,108.05,"CapPass","Cycle 10",10,5224,"416-8","Alloy 617",314626,"Plate"
32.94,0.00205,"Qualified",,108.08,"CapPass","Cycle 10",10,5225,"416-8","Alloy 617",314626,"Plate"
29.24,0.00203,"Qualified",,108.11,"CapPass","Cycle 10",10,5226,"416-8","Alloy 617",314626,"Plate"
25.44,0.00200,"Qualified",,108.13,"CapPass","Cycle 10",10,5227,"416-8","Alloy 617",314626,"Plate"
21.70,0.00198,"Qualified",,108.16,"CapPass","Cycle 10",10,5228,"416-8","Alloy 617",314626,"Plate"
18.10,0.00195,"Qualified",,108.19,"CapPass","Cycle 10",10,5229,"416-8","Alloy 617",314626,"Plate"
14.47,0.00193,"Qualified",,108.21,"CapPass","Cycle 10",10,5230,"416-8","Alloy 617",314626,"Plate"
10.87,0.00190,"Qualified",,108.24,"CapPass","Cycle 10",10,5231,"416-8","Alloy 617",314626,"Plate"
7.23,0.00188,"Qualified",,108.27,"CapPass","Cycle 10",10,5232,"416-8","Alloy 617",314626,"Plate"
3.64,0.00185,"Qualified",,108.30,"CapPass","Cycle 10",10,5233,"416-8","Alloy 617",314626,"Plate"
0.10,0.00183,"Qualified",,108.32,"CapPass","Cycle 10",10,5234,"416-8","Alloy 617",314626,"Plate"
-3.62,0.00180,"Qualified",,108.35,"CapPass","Cycle 10",10,5235,"416-8","Alloy 617",314626,"Plate"
-7.31,0.00177,"Qualified",,108.38,"CapPass","Cycle 10",10,5236,"416-8","Alloy 617",314626,"Plate"
-10.85,0.00175,"Qualified",,108.41,"CapPass","Cycle 10",10,5237,"416-8","Alloy 617",314626,"Plate"
-14.24,0.00172,"Qualified",,108.44,"CapPass","Cycle 10",10,5238,"416-8","Alloy 617",314626,"Plate"
-16.66,0.00170,"Qualified",,108.47,"CapPass","Cycle 10",10,5239,"416-8","Alloy 617",314626,"Plate"
-22.75,0.00167,"Qualified",,108.59,"CapPass","Cycle 10",10,5240,"416-8","Alloy 617",314626,"Plate"
-27.59,0.00165,"Qualified",,108.61,"CapPass","Cycle 10",10,5241,"416-8","Alloy 617",314626,"Plate"
-32.10,0.00162,"Qualified",,108.63,"CapPass","Cycle 10",10,5242,"416-8","Alloy 617",314626,"Plate"
-35.99,0.00160,"Qualified",,108.64,"CapPass","Cycle 10",10,5243,"416-8","Alloy 617",314626,"Plate"
-39.28,0.00157,"Qualified",,108.65,"CapPass","Cycle 10",10,5244,"416-8","Alloy 617",314626,"Plate"
-42.71,0.00154,"Qualified",,108.67,"CapPass","Cycle 10",10,5245,"416-8","Alloy 617",314626,"Plate"
-45.89,0.00152,"Qualified",,108.68,"CapPass","Cycle 10",10,5246,"416-8","Alloy 617",314626,"Plate"
-48.69,0.00149,"Qualified",,108.70,"CapPass","Cycle 10",10,5247,"416-8","Alloy 617",314626,"Plate"
-51.20,0.00147,"Qualified",,108.71,"CapPass","Cycle 10",10,5248,"416-8","Alloy 617",314626,"Plate"
-53.81,0.00144,"Qualified",,108.74,"CapPass","Cycle 10",10,5249,"416-8","Alloy 617",314626,"Plate"
-56.42,0.00142,"Qualified",,108.76,"CapPass","Cycle 10",10,5250,"416-8","Alloy 617",314626,"Plate"
-59.41,0.00139,"Qualified",,108.80,"CapPass","Cycle 10",10,5251,"416-8","Alloy 617",314626,"Plate"
-62.40,0.00137,"Qualified",,108.83,"CapPass","Cycle 10",10,5252,"416-8","Alloy 617",314626,"Plate"
-64.59,0.00135,"Qualified",,108.85,"CapPass","Cycle 10",10,5253,"416-8","Alloy 617",314626,"Plate"
-65.43,0.00134,"Qualified",,108.86,"CapPass","Cycle 10",10,5254,"416-8","Alloy 617",314626,"Plate"
-68.86,0.00132,"Qualified",,108.90,"CapPass","Cycle 10",10,5255,"416-8","Alloy 617",314626,"Plate"
-72.29,0.00129,"Qualified",,108.93,"CapPass","Cycle 10",10,5256,"416-8","Alloy 617",314626,"Plate"
-75.53,0.00126,"Qualified",,108.96,"CapPass","Cycle 10",10,5257,"416-8","Alloy 617",314626,"Plate"
-78.71,0.00124,"Qualified",,108.99,"CapPass","Cycle 10",10,5258,"416-8","Alloy 617",314626,"Plate"
-81.93,0.00121,"Qualified",,109.02,"CapPass","Cycle 10",10,5259,"416-8","Alloy 617",314626,"Plate"
-85.20,0.00119,"Qualified",,109.05,"CapPass","Cycle 10",10,5260,"416-8","Alloy 617",314626,"Plate"
-88.45,0.00116,"Qualified",,109.08,"CapPass","Cycle 10",10,5261,"416-8","Alloy 617",314626,"Plate"
-91.87,0.00114,"Qualified",,109.12,"CapPass","Cycle 10",10,5262,"416-8","Alloy 617",314626,"Plate"
-95.29,0.00111,"Qualified",,109.15,"CapPass","Cycle 10",10,5263,"416-8","Alloy 617",314626,"Plate"
-98.56,0.00109,"Qualified",,109.18,"CapPass","Cycle 10",10,5264,"416-8","Alloy 617",314626,"Plate"
-101.74,0.00106,"Qualified",,109.21,"CapPass","Cycle 10",10,5265,"416-8","Alloy 617",314626,"Plate"
-104.98,0.00103,"Qualified",,109.23,"CapPass","Cycle 10",10,5266,"416-8","Alloy 617",314626,"Plate"
-108.19,0.00101,"Qualified",,109.26,"CapPass","Cycle 10",10,5267,"416-8","Alloy 617",314626,"Plate"
-111.44,0.00098,"Qualified",,109.29,"CapPass","Cycle 10",10,5268,"416-8","Alloy 617",314626,"Plate"
-114.87,0.00096,"Qualified",,109.32,"CapPass","Cycle 10",10,5269,"416-8","Alloy 617",314626,"Plate"
-118.29,0.00093,"Qualified",,109.35,"CapPass","Cycle 10",10,5270,"416-8","Alloy 617",314626,"Plate"
-121.61,0.00091,"Qualified",,109.38,"CapPass","Cycle 10",10,5271,"416-8","Alloy 617",314626,"Plate"
-124.91,0.00088,"Qualified",,109.40,"CapPass","Cycle 10",10,5272,"416-8","Alloy 617",314626,"Plate"
-128.40,0.00086,"Qualified",,109.43,"CapPass","Cycle 10",10,5273,"416-8","Alloy 617",314626,"Plate"
-131.88,0.00083,"Qualified",,109.45,"CapPass","Cycle 10",10,5274,"416-8","Alloy 617",314626,"Plate"
-135.16,0.00080,"Qualified",,109.47,"CapPass","Cycle 10",10,5275,"416-8","Alloy 617",314626,"Plate"
-138.41,0.00078,"Qualified",,109.49,"CapPass","Cycle 10",10,5276,"416-8","Alloy 617",314626,"Plate"
-141.55,0.00075,"Qualified",,109.50,"CapPass","Cycle 10",10,5277,"416-8","Alloy 617",314626,"Plate"
-144.77,0.00073,"Qualified",,109.52,"CapPass","Cycle 10",10,5278,"416-8","Alloy 617",314626,"Plate"
-147.73,0.00070,"Qualified",,109.54,"CapPass","Cycle 10",10,5279,"416-8","Alloy 617",314626,"Plate"
-150.81,0.00068,"Qualified",,109.56,"CapPass","Cycle 10",10,5280,"416-8","Alloy 617",314626,"Plate"
-153.63,0.00065,"Qualified",,109.58,"CapPass","Cycle 10",10,5281,"416-8","Alloy 617",314626,"Plate"
-156.35,0.00063,"Qualified",,109.59,"CapPass","Cycle 10",10,5282,"416-8","Alloy 617",314626,"Plate"
-159.26,0.00060,"Qualified",,109.61,"CapPass","Cycle 10",10,5283,"416-8","Alloy 617",314626,"Plate"
-161.87,0.00057,"Qualified",,109.63,"CapPass","Cycle 10",10,5284,"416-8","Alloy 617",314626,"Plate"
-164.09,0.00055,"Qualified",,109.65,"CapPass","Cycle 10",10,5285,"416-8","Alloy 617",314626,"Plate"
-166.08,0.00052,"Qualified",,109.67,"CapPass","Cycle 10",10,5286,"416-8","Alloy 617",314626,"Plate"
-167.48,0.00050,"Qualified",,109.68,"CapPass","Cycle 10",10,5287,"416-8","Alloy 617",314626,"Plate"
-168.47,0.00047,"Qualified",,109.70,"CapPass","Cycle 10",10,5288,"416-8","Alloy 617",314626,"Plate"
-169.34,0.00044,"Qualified",,109.71,"CapPass","Cycle 10",10,5289,"416-8","Alloy 617",314626,"Plate"
-169.96,0.00042,"Qualified",,109.71,"CapPass","Cycle 10",10,5290,"416-8","Alloy 617",314626,"Plate"
-170.63,0.00039,"Qualified",,109.73,"CapPass","Cycle 10",10,5291,"416-8","Alloy 617",314626,"Plate"
-171.26,0.00036,"Qualified",,109.74,"CapPass","Cycle 10",10,5292,"416-8","Alloy 617",314626,"Plate"
-171.72,0.00034,"Qualified",,109.76,"CapPass","Cycle 10",10,5293,"416-8","Alloy 617",314626,"Plate"
-172.12,0.00031,"Qualified",,109.77,"CapPass","Cycle 10",10,5294,"416-8","Alloy 617",314626,"Plate"
-172.44,0.00029,"Qualified",,109.81,"CapPass","Cycle 10",10,5295,"416-8","Alloy 617",314626,"Plate"
-173.62,0.00026,"Qualified",,109.85,"CapPass","Cycle 10",10,5296,"416-8","Alloy 617",314626,"Plate"
-175.68,0.00024,"Qualified",,109.90,"CapPass","Cycle 10",10,5297,"416-8","Alloy 617",314626,"Plate"
-177.94,0.00021,"Qualified",,109.93,"CapPass","Cycle 10",10,5298,"416-8","Alloy 617",314626,"Plate"
-180.04,0.00019,"Qualified",,109.95,"CapPass","Cycle 10",10,5299,"416-8","Alloy 617",314626,"Plate"
-181.65,0.00016,"Qualified",,109.98,"CapPass","Cycle 10",10,5300,"416-8","Alloy 617",314626,"Plate"
-182.11,0.00014,"Qualified",,110.00,"CapPass","Cycle 10",10,5301,"416-8","Alloy 617",314626,"Plate"
-183.23,0.00011,"Qualified",,110.02,"CapPass","Cycle 10",10,5302,"416-8","Alloy 617",314626,"Plate"
-182.33,0.00008,"Qualified",,110.03,"CapPass","Cycle 10",10,5303,"416-8","Alloy 617",314626,"Plate"
-182.57,0.00006,"Qualified",,110.04,"CapPass","Cycle 10",10,5304,"416-8","Alloy 617",314626,"Plate"
-182.95,0.00003,"Qualified",,110.04,"CapPass","Cycle 10",10,5305,"416-8","Alloy 617",314626,"Plate"
-183.24,0.00001,"Qualified",,110.05,"CapPass","Cycle 10",10,5306,"416-8","Alloy 617",314626,"Plate"
-183.58,-0.00002,"Qualified",,110.06,"CapPass","Cycle 10",10,5307,"416-8","Alloy 617",314626,"Plate"
-183.71,-0.00005,"Qualified",,110.07,"CapPass","Cycle 10",10,5308,"416-8","Alloy 617",314626,"Plate"
-183.28,-0.00007,"Qualified",,110.09,"CapPass","Cycle 10",10,5309,"416-8","Alloy 617",314626,"Plate"
-180.28,-0.00010,"Qualified",,110.22,"CapPass","Cycle 10",10,5310,"416-8","Alloy 617",314626,"Plate"
-183.11,-0.00012,"Qualified",,110.26,"CapPass","Cycle 10",10,5311,"416-8","Alloy 617",314626,"Plate"
-185.89,-0.00015,"Qualified",,110.29,"CapPass","Cycle 10",10,5312,"416-8","Alloy 617",314626,"Plate"
-188.44,-0.00017,"Qualified",,110.32,"CapPass","Cycle 10",10,5313,"416-8","Alloy 617",314626,"Plate"
-187.01,-0.00020,"Qualified",,110.34,"CapPass","Cycle 10",10,5314,"416-8","Alloy 617",314626,"Plate"
-187.53,-0.00023,"Qualified",,110.35,"CapPass","Cycle 10",10,5315,"416-8","Alloy 617",314626,"Plate"
-187.80,-0.00025,"Qualified",,110.35,"CapPass","Cycle 10",10,5316,"416-8","Alloy 617",314626,"Plate"
-188.10,-0.00028,"Qualified",,110.36,"CapPass","Cycle 10",10,5317,"416-8","Alloy 617",314626,"Plate"
-188.41,-0.00032,"Qualified",,110.36,"CapPass","Cycle 10",10,5318,"416-8","Alloy 617",314626,"Plate"
-188.66,-0.00035,"Qualified",,110.36,"CapPass","Cycle 10",10,5319,"416-8","Alloy 617",314626,"Plate"
-188.89,-0.00037,"Qualified",,110.36,"CapPass","Cycle 10",10,5320,"416-8","Alloy 617",314626,"Plate"
-189.13,-0.00041,"Qualified",,110.37,"CapPass","Cycle 10",10,5321,"416-8","Alloy 617",314626,"Plate"
-189.30,-0.00043,"Qualified",,110.37,"CapPass","Cycle 10",10,5322,"416-8","Alloy 617",314626,"Plate"
-189.31,-0.00046,"Qualified",,110.38,"CapPass","Cycle 10",10,5323,"416-8","Alloy 617",314626,"Plate"
-189.02,-0.00049,"Qualified",,110.38,"CapPass","Cycle 10",10,5324,"416-8","Alloy 617",314626,"Plate"
-174.68,-0.00046,"Qualified",,110.46,"CapPass","Cycle 10",10,5325,"416-8","Alloy 617",314626,"Plate"
-171.47,-0.00044,"Qualified",,110.48,"CapPass","Cycle 10",10,5326,"416-8","Alloy 617",314626,"Plate"
-175.44,-0.00046,"Qualified",,110.61,"CapPass","Cycle 10",10,5327,"416-8","Alloy 617",314626,"Plate"
-178.33,-0.00049,"Qualified",,110.64,"CapPass","Cycle 10",10,5328,"416-8","Alloy 617",314626,"Plate"
-181.11,-0.00051,"Qualified",,110.67,"CapPass","Cycle 10",10,5329,"416-8","Alloy 617",314626,"Plate"
-183.84,-0.00054,"Qualified",,110.69,"CapPass","Cycle 10",10,5330,"416-8","Alloy 617",314626,"Plate"
-186.46,-0.00056,"Qualified",,110.71,"CapPass","Cycle 10",10,5331,"416-8","Alloy 617",314626,"Plate"
-189.19,-0.00059,"Qualified",,110.74,"CapPass","Cycle 10",10,5332,"416-8","Alloy 617",314626,"Plate"
-191.86,-0.00062,"Qualified",,110.77,"CapPass","Cycle 10",10,5333,"416-8","Alloy 617",314626,"Plate"
-194.35,-0.00064,"Qualified",,110.79,"CapPass","Cycle 10",10,5334,"416-8","Alloy 617",314626,"Plate"
-196.68,-0.00067,"Qualified",,110.82,"CapPass","Cycle 10",10,5335,"416-8","Alloy 617",314626,"Plate"
-194.73,-0.00069,"Qualified",,110.84,"CapPass","Cycle 10",10,5336,"416-8","Alloy 617",314626,"Plate"
-195.36,-0.00072,"Qualified",,110.85,"CapPass","Cycle 10",10,5337,"416-8","Alloy 617",314626,"Plate"
-195.89,-0.00075,"Qualified",,110.85,"CapPass","Cycle 10",10,5338,"416-8","Alloy 617",314626,"Plate"
-196.11,-0.00077,"Qualified",,110.85,"CapPass","Cycle 10",10,5339,"416-8","Alloy 617",314626,"Plate"
-196.33,-0.00078,"Qualified",,110.86,"CapPass","Cycle 10",10,5340,"416-8","Alloy 617",314626,"Plate"
-196.68,-0.00081,"Qualified",,110.86,"CapPass","Cycle 10",10,5341,"416-8","Alloy 617",314626,"Plate"
-197.17,-0.00083,"Qualified",,110.87,"CapPass","Cycle 10",10,5342,"416-8","Alloy 617",314626,"Plate"
-197.40,-0.00086,"Qualified",,110.88,"CapPass","Cycle 10",10,5343,"416-8","Alloy 617",314626,"Plate"
-195.14,-0.00089,"Qualified",,111.03,"CapPass","Cycle 10",10,5344,"416-8","Alloy 617",314626,"Plate"
-198.22,-0.00091,"Qualified",,111.07,"CapPass","Cycle 10",10,5345,"416-8","Alloy 617",314626,"Plate"
-201.32,-0.00094,"Qualified",,111.10,"CapPass","Cycle 10",10,5346,"416-8","Alloy 617",314626,"Plate"
-198.52,-0.00096,"Qualified",,111.13,"CapPass","Cycle 10",10,5347,"416-8","Alloy 617",314626,"Plate"
-203.17,-0.00099,"Qualified",,111.17,"CapPass","Cycle 10",10,5348,"416-8","Alloy 617",314626,"Plate"
-199.99,-0.00101,"Qualified",,111.19,"CapPass","Cycle 10",10,5349,"416-8","Alloy 617",314626,"Plate"
-202.58,-0.00104,"Qualified",,111.21,"CapPass","Cycle 10",10,5350,"416-8","Alloy 617",314626,"Plate"
-200.47,-0.00107,"Qualified",,111.23,"CapPass","Cycle 10",10,5351,"416-8","Alloy 617",314626,"Plate"
-201.21,-0.00109,"Qualified",,111.23,"CapPass","Cycle 10",10,5352,"416-8","Alloy 617",314626,"Plate"
-201.64,-0.00113,"Qualified",,111.24,"CapPass","Cycle 10",10,5353,"416-8","Alloy 617",314626,"Plate"
-202.20,-0.00116,"Qualified",,111.24,"CapPass","Cycle 10",10,5354,"416-8","Alloy 617",314626,"Plate"
-202.48,-0.00120,"Qualified",,111.24,"CapPass","Cycle 10",10,5355,"416-8","Alloy 617",314626,"Plate"
-202.92,-0.00123,"Qualified",,111.25,"CapPass","Cycle 10",10,5356,"416-8","Alloy 617",314626,"Plate"
-203.10,-0.00126,"Qualified",,111.25,"CapPass","Cycle 10",10,5357,"416-8","Alloy 617",314626,"Plate"
-203.44,-0.00129,"Qualified",,111.25,"CapPass","Cycle 10",10,5358,"416-8","Alloy 617",314626,"Plate"
-203.63,-0.00132,"Qualified",,111.26,"CapPass","Cycle 10",10,5359,"416-8","Alloy 617",314626,"Plate"
-203.72,-0.00135,"Qualified",,111.26,"CapPass","Cycle 10",10,5360,"416-8","Alloy 617",314626,"Plate"
-203.55,-0.00138,"Qualified",,111.27,"CapPass","Cycle 10",10,5361,"416-8","Alloy 617",314626,"Plate"
-190.30,-0.00135,"Qualified",,111.34,"CapPass","Cycle 10",10,5362,"416-8","Alloy 617",314626,"Plate"
-187.14,-0.00132,"Qualified",,111.36,"CapPass","Cycle 10",10,5363,"416-8","Alloy 617",314626,"Plate"
-184.71,-0.00130,"Qualified",,111.39,"CapPass","Cycle 10",10,5364,"416-8","Alloy 617",314626,"Plate"
-191.10,-0.00133,"Qualified",,111.49,"CapPass","Cycle 10",10,5365,"416-8","Alloy 617",314626,"Plate"
-194.56,-0.00135,"Qualified",,111.52,"CapPass","Cycle 10",10,5366,"416-8","Alloy 617",314626,"Plate"
-197.70,-0.00138,"Qualified",,111.54,"CapPass","Cycle 10",10,5367,"416-8","Alloy 617",314626,"Plate"
-200.82,-0.00140,"Qualified",,111.57,"CapPass","Cycle 10",10,5368,"416-8","Alloy 617",314626,"Plate"
-204.00,-0.00143,"Qualified",,111.59,"CapPass","Cycle 10",10,5369,"416-8","Alloy 617",314626,"Plate"
-206.96,-0.00145,"Qualified",,111.62,"CapPass","Cycle 10",10,5370,"416-8","Alloy 617",314626,"Plate"
-204.95,-0.00148,"Qualified",,111.63,"CapPass","Cycle 10",10,5371,"416-8","Alloy 617",314626,"Plate"
-205.46,-0.00151,"Qualified",,111.64,"CapPass","Cycle 10",10,5372,"416-8","Alloy 617",314626,"Plate"
-205.84,-0.00154,"Qualified",,111.64,"CapPass","Cycle 10",10,5373,"416-8","Alloy 617",314626,"Plate"
-206.01,-0.00157,"Qualified",,111.64,"CapPass","Cycle 10",10,5374,"416-8","Alloy 617",314626,"Plate"
-206.36,-0.00160,"Qualified",,111.65,"CapPass","Cycle 10",10,5375,"416-8","Alloy 617",314626,"Plate"
-206.57,-0.00162,"Qualified",,111.65,"CapPass","Cycle 10",10,5376,"416-8","Alloy 617",314626,"Plate"
-206.71,-0.00165,"Qualified",,111.65,"CapPass","Cycle 10",10,5377,"416-8","Alloy 617",314626,"Plate"
-207.00,-0.00168,"Qualified",,111.65,"CapPass","Cycle 10",10,5378,"416-8","Alloy 617",314626,"Plate"
-207.11,-0.00171,"Qualified",,111.65,"CapPass","Cycle 10",10,5379,"416-8","Alloy 617",314626,"Plate"
-207.38,-0.00174,"Qualified",,111.66,"CapPass","Cycle 10",10,5380,"416-8","Alloy 617",314626,"Plate"
-207.47,-0.00177,"Qualified",,111.66,"CapPass","Cycle 10",10,5381,"416-8","Alloy 617",314626,"Plate"
-207.58,-0.00180,"Qualified",,111.66,"CapPass","Cycle 10",10,5382,"416-8","Alloy 617",314626,"Plate"
-207.39,-0.00183,"Qualified",,111.67,"CapPass","Cycle 10",10,5383,"416-8","Alloy 617",314626,"Plate"
-206.85,-0.00185,"Qualified",,111.68,"CapPass","Cycle 10",10,5384,"416-8","Alloy 617",314626,"Plate"
-193.51,-0.00183,"Qualified",,111.72,"CapPass","Cycle 10",10,5385,"416-8","Alloy 617",314626,"Plate"
-189.43,-0.00180,"Qualified",,111.74,"CapPass","Cycle 10",10,5386,"416-8","Alloy 617",314626,"Plate"
-185.91,-0.00178,"Qualified",,111.75,"CapPass","Cycle 10",10,5387,"416-8","Alloy 617",314626,"Plate"
-182.83,-0.00175,"Qualified",,111.77,"CapPass","Cycle 10",10,5388,"416-8","Alloy 617",314626,"Plate"
-180.37,-0.00173,"Qualified",,111.79,"CapPass","Cycle 10",10,5389,"416-8","Alloy 617",314626,"Plate"
-180.32,-0.00171,"Qualified",,111.85,"CapPass","Cycle 10",10,5390,"416-8","Alloy 617",314626,"Plate"
-186.37,-0.00175,"Qualified",,111.91,"CapPass","Cycle 10",10,5391,"416-8","Alloy 617",314626,"Plate"
-189.45,-0.00178,"Qualified",,111.93,"CapPass","Cycle 10",10,5392,"416-8","Alloy 617",314626,"Plate"
-192.44,-0.00180,"Qualified",,111.96,"CapPass","Cycle 10",10,5393,"416-8","Alloy 617",314626,"Plate"
-195.34,-0.00183,"Qualified",,111.98,"CapPass","Cycle 10",10,5394,"416-8","Alloy 617",314626,"Plate"
-198.30,-0.00185,"Qualified",,112.00,"CapPass","Cycle 10",10,5395,"416-8","Alloy 617",314626,"Plate"
-201.19,-0.00188,"Qualified",,112.03,"CapPass","Cycle 10",10,5396,"416-8","Alloy 617",314626,"Plate"
-204.07,-0.00190,"Qualified",,112.06,"CapPass","Cycle 10",10,5397,"416-8","Alloy 617",314626,"Plate"
-206.93,-0.00193,"Qualified",,112.08,"CapPass","Cycle 10",10,5398,"416-8","Alloy 617",314626,"Plate"
-209.59,-0.00196,"Qualified",,112.11,"CapPass","Cycle 10",10,5399,"416-8","Alloy 617",314626,"Plate"
-212.22,-0.00198,"Qualified",,112.13,"CapPass","Cycle 10",10,5400,"416-8","Alloy 617",314626,"Plate"
-211.97,-0.00201,"Qualified",,112.16,"CapPass","Cycle 10",10,5401,"416-8","Alloy 617",314626,"Plate"
-207.95,-0.00203,"Qualified",,112.17,"CapPass","Cycle 10",10,5402,"416-8","Alloy 617",314626,"Plate"
-208.46,-0.00206,"Qualified",,112.17,"CapPass","Cycle 10",10,5403,"416-8","Alloy 617",314626,"Plate"
-208.88,-0.00209,"Qualified",,112.18,"CapPass","Cycle 10",10,5404,"416-8","Alloy 617",314626,"Plate"
-209.18,-0.00212,"Qualified",,112.18,"CapPass","Cycle 10",10,5405,"416-8","Alloy 617",314626,"Plate"
-209.52,-0.00215,"Qualified",,112.18,"CapPass","Cycle 10",10,5406,"416-8","Alloy 617",314626,"Plate"
-209.73,-0.00218,"Qualified",,112.19,"CapPass","Cycle 10",10,5407,"416-8","Alloy 617",314626,"Plate"
-210.15,-0.00221,"Qualified",,112.19,"CapPass","Cycle 10",10,5408,"416-8","Alloy 617",314626,"Plate"
-210.32,-0.00224,"Qualified",,112.19,"CapPass","Cycle 10",10,5409,"416-8","Alloy 617",314626,"Plate"
-210.26,-0.00226,"Qualified",,112.20,"CapPass","Cycle 10",10,5410,"416-8","Alloy 617",314626,"Plate"
-210.25,-0.00229,"Qualified",,112.21,"CapPass","Cycle 10",10,5411,"416-8","Alloy 617",314626,"Plate"
-199.07,-0.00226,"Qualified",,112.28,"CapPass","Cycle 10",10,5412,"416-8","Alloy 617",314626,"Plate"
-195.99,-0.00224,"Qualified",,112.33,"CapPass","Cycle 10",10,5413,"416-8","Alloy 617",314626,"Plate"
-200.14,-0.00226,"Qualified",,112.42,"CapPass","Cycle 10",10,5414,"416-8","Alloy 617",314626,"Plate"
-203.46,-0.00229,"Qualified",,112.45,"CapPass","Cycle 10",10,5415,"416-8","Alloy 617",314626,"Plate"
-206.60,-0.00231,"Qualified",,112.47,"CapPass","Cycle 10",10,5416,"416-8","Alloy 617",314626,"Plate"
-209.49,-0.00234,"Qualified",,112.50,"CapPass","Cycle 10",10,5417,"416-8","Alloy 617",314626,"Plate"
-212.51,-0.00237,"Qualified",,112.52,"CapPass","Cycle 10",10,5418,"416-8","Alloy 617",314626,"Plate"
-215.34,-0.00239,"Qualified",,112.55,"CapPass","Cycle 10",10,5419,"416-8","Alloy 617",314626,"Plate"
-218.27,-0.00242,"Qualified",,112.58,"CapPass","Cycle 10",10,5420,"416-8","Alloy 617",314626,"Plate"
-210.36,-0.00244,"Qualified",,112.60,"CapPass","Cycle 10",10,5421,"416-8","Alloy 617",314626,"Plate"
-211.06,-0.00247,"Qualified",,112.61,"CapPass","Cycle 10",10,5422,"416-8","Alloy 617",314626,"Plate"
-211.60,-0.00249,"Qualified",,112.61,"CapPass","Cycle 10",10,5423,"416-8","Alloy 617",314626,"Plate"
-212.09,-0.00253,"Qualified",,112.61,"CapPass","Cycle 10",10,5424,"416-8","Alloy 617",314626,"Plate"
-212.56,-0.00255,"Qualified",,112.62,"CapPass","Cycle 10",10,5425,"416-8","Alloy 617",314626,"Plate"
-212.95,-0.00258,"Qualified",,112.62,"CapPass","Cycle 10",10,5426,"416-8","Alloy 617",314626,"Plate"
-213.35,-0.00261,"Qualified",,112.63,"CapPass","Cycle 10",10,5427,"416-8","Alloy 617",314626,"Plate"
-213.66,-0.00264,"Qualified",,112.63,"CapPass","Cycle 10",10,5428,"416-8","Alloy 617",314626,"Plate"
-213.70,-0.00266,"Qualified",,112.64,"CapPass","Cycle 10",10,5429,"416-8","Alloy 617",314626,"Plate"
-210.46,-0.00269,"Qualified",,112.83,"CapPass","Cycle 10",10,5430,"416-8","Alloy 617",314626,"Plate"
-212.37,-0.00270,"Qualified",,112.85,"CapPass","Cycle 10",10,5431,"416-8","Alloy 617",314626,"Plate"
-213.56,-0.00271,"Qualified",,112.87,"CapPass","Cycle 10",10,5432,"416-8","Alloy 617",314626,"Plate"
-216.62,-0.00274,"Qualified",,112.89,"CapPass","Cycle 10",10,5433,"416-8","Alloy 617",314626,"Plate"
-210.16,-0.00276,"Qualified",,112.92,"CapPass","Cycle 10",10,5434,"416-8","Alloy 617",314626,"Plate"
-211.58,-0.00279,"Qualified",,112.93,"CapPass","Cycle 10",10,5435,"416-8","Alloy 617",314626,"Plate"
-215.47,-0.00281,"Qualified",,112.97,"CapPass","Cycle 10",10,5436,"416-8","Alloy 617",314626,"Plate"
-217.83,-0.00284,"Qualified",,112.99,"CapPass","Cycle 10",10,5437,"416-8","Alloy 617",314626,"Plate"
-217.37,-0.00287,"Qualified",,113.01,"CapPass","Cycle 10",10,5438,"416-8","Alloy 617",314626,"Plate"
-216.25,-0.00289,"Qualified",,113.02,"CapPass","Cycle 10",10,5439,"416-8","Alloy 617",314626,"Plate"
