Repository: js-molina/fatigue-A617

File: data/850C/Strain rate 0.001/0.60% strain/HTM_A19_PeakStress_4163.csv (part 5 of 5)
"Cycle","Data State","Max Stress Mpa","Min Stress Mpa","Qual Exceptions","Qual State","Stress Ratio","Time Max Stress Sec","Time Min Stress Sec","Sample","Count","Alloy","Material_Form","Heat"
2,"CapPass",".",-190.74,,"Trend",".",".",18.22,"416-3",1,"Alloy 617","Plate",314626
1605,"CapPass",223.47,-224.94,,"Trend",0.993,11694.91,11701.20,"416-3",1604,"Alloy 617","Plate",314626
1606,"CapPass",229.97,-229.10,,"Trend",1.004,11707.49,11713.21,"416-3",1605,"Alloy 617","Plate",314626
1607,"CapPass",225.93,-224.79,,"Trend",1.005,11719.18,11725.05,"416-3",1606,"Alloy 617","Plate",314626
1608,"CapPass",222.29,-228.05,,"Trend",0.975,11731.04,11737.39,"416-3",1607,"Alloy 617","Plate",314626
1609,"CapPass",224.40,-227.21,,"Trend",0.988,11743.16,11749.33,"416-3",1608,"Alloy 617","Plate",314626
1610,"CapPass",226.74,-227.56,,"Trend",0.996,11755.33,11761.59,"416-3",1609,"Alloy 617","Plate",314626
1611,"CapPass",227.20,-225.31,,"Trend",1.008,11767.60,11773.20,"416-3",1610,"Alloy 617","Plate",314626
1612,"CapPass",228.00,-224.30,,"Trend",1.016,11779.49,11785.33,"416-3",1611,"Alloy 617","Plate",314626
1613,"CapPass",222.61,-226.74,,"Trend",0.982,11791.13,11797.18,"416-3",1612,"Alloy 617","Plate",314626
1614,"CapPass",223.66,-221.94,,"Trend",1.008,11803.47,11809.06,"416-3",1613,"Alloy 617","Plate",314626
1615,"CapPass",228.09,-227.63,,"Trend",1.002,11815.49,11821.59,"416-3",1614,"Alloy 617","Plate",314626
1616,"CapPass",223.33,-227.81,,"Trend",0.980,11827.51,11833.63,"416-3",1615,"Alloy 617","Plate",314626
1617,"CapPass",225.75,-226.60,,"Trend",0.996,11839.48,11845.65,"416-3",1616,"Alloy 617","Plate",314626
1618,"CapPass",226.25,-227.16,,"Trend",0.996,11851.46,11857.42,"416-3",1617,"Alloy 617","Plate",314626
1619,"CapPass",223.66,-225.26,,"Trend",0.993,11863.67,11869.58,"416-3",1618,"Alloy 617","Plate",314626
1620,"CapPass",221.50,-220.63,,"Trend",1.004,11875.00,11881.19,"416-3",1619,"Alloy 617","Plate",314626
1621,"CapPass",223.33,-226.54,,"Trend",0.986,11887.12,11893.58,"416-3",1620,"Alloy 617","Plate",314626
1622,"CapPass",228.23,-226.06,,"Trend",1.010,11899.64,11905.59,"416-3",1621,"Alloy 617","Plate",314626
1623,"CapPass",221.71,-228.05,,"Trend",0.972,11911.42,11917.71,"416-3",1622,"Alloy 617","Plate",314626
1624,"CapPass",220.97,-222.07,,"Trend",0.995,11923.26,11929.37,"416-3",1623,"Alloy 617","Plate",314626
1625,"CapPass",221.62,-225.50,,"Trend",0.983,11935.23,11941.70,"416-3",1624,"Alloy 617","Plate",314626
1626,"CapPass",222.45,-221.04,,"Trend",1.006,11947.73,11953.35,"416-3",1625,"Alloy 617","Plate",314626
1627,"CapPass",222.27,-223.75,,"Trend",0.993,11959.75,11965.75,"416-3",1626,"Alloy 617","Plate",314626
1628,"CapPass",220.89,-219.93,,"Trend",1.004,11971.35,11977.75,"416-3",1627,"Alloy 617","Plate",314626
1629,"CapPass",219.19,-224.26,,"Trend",0.977,11983.28,11989.76,"416-3",1628,"Alloy 617","Plate",314626
1630,"CapPass",224.75,-226.80,,"Trend",0.991,11995.69,12001.74,"416-3",1629,"Alloy 617","Plate",314626
1631,"CapPass",224.50,-226.29,,"Trend",0.992,12007.68,12013.62,"416-3",1630,"Alloy 617","Plate",314626
1632,"CapPass",223.62,-221.27,,"Trend",1.011,12019.79,12025.48,"416-3",1631,"Alloy 617","Plate",314626
1633,"CapPass",220.10,-226.11,,"Trend",0.973,12031.52,12037.75,"416-3",1632,"Alloy 617","Plate",314626
1634,"CapPass",226.51,-224.83,,"Trend",1.007,12043.73,12049.51,"416-3",1633,"Alloy 617","Plate",314626
1635,"CapPass",224.01,-221.97,,"Trend",1.009,12055.58,12061.65,"416-3",1634,"Alloy 617","Plate",314626
1636,"CapPass",219.68,-225.09,,"Trend",0.976,12067.13,12073.62,"416-3",1635,"Alloy 617","Plate",314626
1637,"CapPass",225.39,-223.32,,"Trend",1.009,12079.81,12085.61,"416-3",1636,"Alloy 617","Plate",314626
1638,"CapPass",222.85,-221.37,,"Trend",1.007,12091.52,12097.84,"416-3",1637,"Alloy 617","Plate",314626
1639,"CapPass",223.93,-222.91,,"Trend",1.005,12103.59,12109.45,"416-3",1638,"Alloy 617","Plate",314626
1640,"CapPass",221.43,-223.20,,"Trend",0.992,12115.86,12121.86,"416-3",1639,"Alloy 617","Plate",314626
1641,"CapPass",221.50,-220.41,,"Trend",1.005,12127.60,12133.87,"416-3",1640,"Alloy 617","Plate",314626
1642,"CapPass",225.18,-224.48,,"Trend",1.003,12139.83,12145.87,"416-3",1641,"Alloy 617","Plate",314626
1643,"CapPass",219.06,-224.70,,"Trend",0.975,12151.33,12157.72,"416-3",1642,"Alloy 617","Plate",314626
1644,"CapPass",220.64,-225.24,,"Trend",0.980,12163.46,12169.75,"416-3",1643,"Alloy 617","Plate",314626
1645,"CapPass",224.97,-222.32,,"Trend",1.012,12175.73,12181.90,"416-3",1644,"Alloy 617","Plate",314626
1646,"CapPass",222.86,-223.24,,"Trend",0.998,12187.68,12193.47,"416-3",1645,"Alloy 617","Plate",314626
1647,"CapPass",222.61,-225.71,,"Trend",0.986,12199.80,12205.73,"416-3",1646,"Alloy 617","Plate",314626
1648,"CapPass",221.64,-225.62,,"Trend",0.982,12211.50,12217.88,"416-3",1647,"Alloy 617","Plate",314626
1649,"CapPass",220.88,-224.10,,"Trend",0.986,12223.93,12229.83,"416-3",1648,"Alloy 617","Plate",314626
1650,"CapPass",224.02,-224.70,,"Trend",0.997,12235.92,12241.88,"416-3",1649,"Alloy 617","Plate",314626
1651,"CapPass",223.84,-226.46,,"Trend",0.988,12247.78,12253.91,"416-3",1650,"Alloy 617","Plate",314626
1652,"CapPass",225.41,-226.91,,"Trend",0.993,12259.76,12265.92,"416-3",1651,"Alloy 617","Plate",314626
1653,"CapPass",221.83,-226.48,,"Trend",0.979,12271.77,12277.88,"416-3",1652,"Alloy 617","Plate",314626
1654,"CapPass",218.25,-222.96,,"Trend",0.979,12283.44,12289.98,"416-3",1653,"Alloy 617","Plate",314626
1655,"CapPass",223.62,-218.19,,"Trend",1.025,12295.80,12301.16,"416-3",1654,"Alloy 617","Plate",314626
1656,"CapPass",217.55,-219.87,,"Trend",0.989,12307.45,12313.56,"416-3",1655,"Alloy 617","Plate",314626
1657,"CapPass",221.42,-224.56,,"Trend",0.986,12320.00,12325.95,"416-3",1656,"Alloy 617","Plate",314626
1658,"CapPass",220.01,-218.80,,"Trend",1.006,12331.45,12337.63,"416-3",1657,"Alloy 617","Plate",314626
1659,"CapPass",219.24,-222.75,,"Trend",0.984,12343.85,12349.82,"416-3",1658,"Alloy 617","Plate",314626
1660,"CapPass",223.23,-223.66,,"Trend",0.998,12355.78,12361.81,"416-3",1659,"Alloy 617","Plate",314626
1661,"CapPass",223.80,-220.85,,"Trend",1.013,12367.97,12373.68,"416-3",1660,"Alloy 617","Plate",314626
1662,"CapPass",221.24,-221.76,,"Trend",0.998,12379.68,12386.05,"416-3",1661,"Alloy 617","Plate",314626
1663,"CapPass",219.85,-226.27,,"Trend",0.972,12391.63,12397.99,"416-3",1662,"Alloy 617","Plate",314626
1664,"CapPass",222.14,-222.02,,"Trend",1.001,12403.74,12409.92,"416-3",1663,"Alloy 617","Plate",314626
1665,"CapPass",216.87,-219.31,,"Trend",0.989,12415.60,12421.80,"416-3",1664,"Alloy 617","Plate",314626
1666,"CapPass",220.25,-218.53,,"Trend",1.008,12428.08,12433.72,"416-3",1665,"Alloy 617","Plate",314626
1667,"CapPass",223.06,-225.38,,"Trend",0.990,12440.06,12446.00,"416-3",1666,"Alloy 617","Plate",314626
1668,"CapPass",221.07,-221.03,,"Trend",1.000,12451.91,12457.62,"416-3",1667,"Alloy 617","Plate",314626
1669,"CapPass",217.79,-221.12,,"Trend",0.985,12463.49,12470.05,"416-3",1668,"Alloy 617","Plate",314626
1670,"CapPass",217.11,-218.82,,"Trend",0.992,12475.51,12481.69,"416-3",1669,"Alloy 617","Plate",314626
1671,"CapPass",217.62,-222.73,,"Trend",0.977,12487.64,12494.07,"416-3",1670,"Alloy 617","Plate",314626
1672,"CapPass",221.92,-222.81,,"Trend",0.996,12500.00,12506.08,"416-3",1671,"Alloy 617","Plate",314626
1673,"CapPass",216.68,-220.06,,"Trend",0.985,12512.14,12518.01,"416-3",1672,"Alloy 617","Plate",314626
1674,"CapPass",221.03,-219.65,,"Trend",1.006,12523.97,12530.00,"416-3",1673,"Alloy 617","Plate",314626
1675,"CapPass",217.01,-219.43,,"Trend",0.989,12536.16,12542.17,"416-3",1674,"Alloy 617","Plate",314626
1676,"CapPass",221.91,-221.79,,"Trend",1.001,12548.16,12553.99,"416-3",1675,"Alloy 617","Plate",314626
1677,"CapPass",215.97,-217.76,,"Trend",0.992,12559.44,12565.74,"416-3",1676,"Alloy 617","Plate",314626
1678,"CapPass",217.43,-217.31,,"Trend",1.001,12571.62,12577.73,"416-3",1677,"Alloy 617","Plate",314626
1679,"CapPass",220.68,-221.26,,"Trend",0.997,12584.08,12590.18,"416-3",1678,"Alloy 617","Plate",314626
1680,"CapPass",213.59,-224.48,,"Trend",0.951,12595.53,12602.14,"416-3",1679,"Alloy 617","Plate",314626
1681,"CapPass",214.51,-222.12,,"Trend",0.966,12607.55,12614.14,"416-3",1680,"Alloy 617","Plate",314626
1682,"CapPass",216.74,-222.17,,"Trend",0.976,12620.22,12626.22,"416-3",1681,"Alloy 617","Plate",314626
1683,"CapPass",220.91,-216.95,,"Trend",1.018,12632.17,12638.23,"416-3",1682,"Alloy 617","Plate",314626
1684,"CapPass",213.12,-218.80,,"Trend",0.974,12644.24,12650.25,"416-3",1683,"Alloy 617","Plate",314626
1685,"CapPass",215.80,-217.88,,"Trend",0.990,12655.82,12661.98,"416-3",1684,"Alloy 617","Plate",314626
1686,"CapPass",219.97,-221.58,,"Trend",0.993,12668.15,12674.19,"416-3",1685,"Alloy 617","Plate",314626
1687,"CapPass",218.70,-214.32,,"Trend",1.020,12680.27,12685.75,"416-3",1686,"Alloy 617","Plate",314626
1688,"CapPass",218.20,-216.51,,"Trend",1.008,12692.19,12697.92,"416-3",1687,"Alloy 617","Plate",314626
1689,"CapPass",217.56,-218.89,,"Trend",0.994,12704.21,12710.09,"416-3",1688,"Alloy 617","Plate",314626
1690,"CapPass",216.45,-218.72,,"Trend",0.990,12716.09,12722.28,"416-3",1689,"Alloy 617","Plate",314626
1691,"CapPass",213.60,-217.38,,"Trend",0.983,12727.83,12733.94,"416-3",1690,"Alloy 617","Plate",314626
1692,"CapPass",215.97,-216.38,,"Trend",0.998,12739.92,12746.31,"416-3",1691,"Alloy 617","Plate",314626
1693,"CapPass",216.83,-213.57,,"Trend",1.015,12752.32,12757.95,"416-3",1692,"Alloy 617","Plate",314626
1694,"CapPass",214.01,-218.15,,"Trend",0.981,12764.32,12770.12,"416-3",1693,"Alloy 617","Plate",314626
1695,"CapPass",217.33,-216.32,,"Trend",1.005,12776.14,12782.07,"416-3",1694,"Alloy 617","Plate",314626
1696,"CapPass",213.60,-213.50,,"Trend",1.000,12788.00,12793.76,"416-3",1695,"Alloy 617","Plate",314626
1697,"CapPass",213.18,-218.82,,"Trend",0.974,12799.79,12806.35,"416-3",1696,"Alloy 617","Plate",314626
1698,"CapPass",216.07,-218.90,,"Trend",0.987,12812.36,12818.27,"416-3",1697,"Alloy 617","Plate",314626
1699,"CapPass",218.34,-218.21,,"Trend",1.001,12824.23,12830.36,"416-3",1698,"Alloy 617","Plate",314626
1700,"CapPass",213.45,-220.37,,"Trend",0.969,12836.38,12842.36,"416-3",1699,"Alloy 617","Plate",314626
1701,"CapPass",212.06,-219.64,,"Trend",0.966,12847.82,12854.36,"416-3",1700,"Alloy 617","Plate",314626
1702,"CapPass",214.86,-215.25,,"Trend",0.998,12860.40,12866.27,"416-3",1701,"Alloy 617","Plate",314626
1703,"CapPass",213.05,-215.64,,"Trend",0.988,12871.97,12877.96,"416-3",1702,"Alloy 617","Plate",314626
1704,"CapPass",214.21,-220.21,,"Trend",0.973,12884.23,12890.42,"416-3",1703,"Alloy 617","Plate",314626
1705,"CapPass",214.90,-215.81,,"Trend",0.996,12896.12,12902.24,"416-3",1704,"Alloy 617","Plate",314626
1706,"CapPass",217.35,-216.80,,"Trend",1.003,12908.43,12914.20,"416-3",1705,"Alloy 617","Plate",314626
1707,"CapPass",215.83,-216.09,,"Trend",0.999,12920.41,12926.39,"416-3",1706,"Alloy 617","Plate",314626
1708,"CapPass",216.18,-217.03,,"Trend",0.996,12932.26,12938.36,"416-3",1707,"Alloy 617","Plate",314626
1709,"CapPass",212.94,-212.82,,"Trend",1.001,12944.22,12950.04,"416-3",1708,"Alloy 617","Plate",314626
1710,"CapPass",211.45,-216.46,,"Trend",0.977,12956.06,12962.41,"416-3",1709,"Alloy 617","Plate",314626
1711,"CapPass",212.40,-218.37,,"Trend",0.973,12967.96,12974.47,"416-3",1710,"Alloy 617","Plate",314626
1712,"CapPass",213.77,-217.03,,"Trend",0.985,12980.10,12986.35,"416-3",1711,"Alloy 617","Plate",314626
1713,"CapPass",210.34,-218.68,,"Trend",0.962,12991.73,12998.50,"416-3",1712,"Alloy 617","Plate",314626
1714,"CapPass",209.58,-218.69,,"Trend",0.958,13004.20,13010.49,"416-3",1713,"Alloy 617","Plate",314626
1715,"CapPass",210.42,-213.53,,"Trend",0.985,13016.51,13022.28,"416-3",1714,"Alloy 617","Plate",314626
1716,"CapPass",213.50,-211.35,,"Trend",1.010,13028.37,13034.53,"416-3",1715,"Alloy 617","Plate",314626
1717,"CapPass",210.08,-217.54,,"Trend",0.966,13040.15,13046.44,"416-3",1716,"Alloy 617","Plate",314626
1718,"CapPass",210.18,-215.59,,"Trend",0.975,13052.12,13058.50,"416-3",1717,"Alloy 617","Plate",314626
1719,"CapPass",213.59,-213.20,,"Trend",1.002,13064.54,13070.34,"416-3",1718,"Alloy 617","Plate",314626
1720,"CapPass",211.34,-214.27,,"Trend",0.986,13076.06,13082.24,"416-3",1719,"Alloy 617","Plate",314626
1721,"CapPass",215.65,-217.10,,"Trend",0.993,13088.50,13094.50,"416-3",1720,"Alloy 617","Plate",314626
1722,"CapPass",211.63,-214.98,,"Trend",0.984,13100.38,13106.38,"416-3",1721,"Alloy 617","Plate",314626
1723,"CapPass",209.29,-216.51,,"Trend",0.967,13111.89,13118.52,"416-3",1722,"Alloy 617","Plate",314626
1724,"CapPass",209.25,-215.12,,"Trend",0.973,13124.14,13130.60,"416-3",1723,"Alloy 617","Plate",314626
1725,"CapPass",212.87,-215.02,,"Trend",0.990,13136.60,13142.44,"416-3",1724,"Alloy 617","Plate",314626
1726,"CapPass",210.30,-214.12,,"Trend",0.982,13148.35,13154.58,"416-3",1725,"Alloy 617","Plate",314626
1727,"CapPass",210.51,-216.82,,"Trend",0.971,13160.62,13166.56,"416-3",1726,"Alloy 617","Plate",314626
1728,"CapPass",209.48,-211.35,,"Trend",0.991,13172.15,13178.63,"416-3",1727,"Alloy 617","Plate",314626
1729,"CapPass",210.84,-211.26,,"Trend",0.998,13184.29,13190.36,"416-3",1728,"Alloy 617","Plate",314626
1730,"CapPass",211.78,-212.02,,"Trend",0.999,13196.47,13202.65,"416-3",1729,"Alloy 617","Plate",314626
1731,"CapPass",211.83,-214.59,,"Trend",0.987,13208.49,13214.57,"416-3",1730,"Alloy 617","Plate",314626
1732,"CapPass",208.97,-213.93,,"Trend",0.977,13220.16,13226.67,"416-3",1731,"Alloy 617","Plate",314626
1733,"CapPass",208.18,-213.78,,"Trend",0.974,13232.23,13238.64,"416-3",1732,"Alloy 617","Plate",314626
1734,"CapPass",211.04,-216.11,,"Trend",0.977,13244.59,13250.68,"416-3",1733,"Alloy 617","Plate",314626
1735,"CapPass",210.12,-210.79,,"Trend",0.997,13256.63,13262.47,"416-3",1734,"Alloy 617","Plate",314626
1736,"CapPass",210.66,-214.43,,"Trend",0.982,13268.47,13274.63,"416-3",1735,"Alloy 617","Plate",314626
1737,"CapPass",211.05,-213.29,,"Trend",0.990,13280.65,13286.52,"416-3",1736,"Alloy 617","Plate",314626
1738,"CapPass",212.38,-213.43,,"Trend",0.995,13292.71,13298.72,"416-3",1737,"Alloy 617","Plate",314626
1739,"CapPass",208.85,-212.40,,"Trend",0.983,13304.63,13310.74,"416-3",1738,"Alloy 617","Plate",314626
1740,"CapPass",209.23,-214.86,,"Trend",0.974,13316.74,13322.63,"416-3",1739,"Alloy 617","Plate",314626
1741,"CapPass",210.17,-213.81,,"Trend",0.983,13328.69,13334.74,"416-3",1740,"Alloy 617","Plate",314626
1742,"CapPass",209.45,-212.30,,"Trend",0.987,13340.59,13346.57,"416-3",1741,"Alloy 617","Plate",314626
1743,"CapPass",210.84,-212.17,,"Trend",0.994,13352.62,13358.64,"416-3",1742,"Alloy 617","Plate",314626
1744,"CapPass",207.29,-212.51,,"Trend",0.975,13364.31,13370.78,"416-3",1743,"Alloy 617","Plate",314626
1745,"CapPass",209.18,-214.94,,"Trend",0.973,13376.62,13382.76,"416-3",1744,"Alloy 617","Plate",314626
1746,"CapPass",208.43,-209.22,,"Trend",0.996,13388.47,13394.39,"416-3",1745,"Alloy 617","Plate",314626
1747,"CapPass",209.39,-210.02,,"Trend",0.997,13400.77,13406.52,"416-3",1746,"Alloy 617","Plate",314626
1748,"CapPass",208.94,-213.74,,"Trend",0.978,13412.79,13418.78,"416-3",1747,"Alloy 617","Plate",314626
1749,"CapPass",206.76,-206.27,,"Trend",1.002,13424.81,13430.51,"416-3",1748,"Alloy 617","Plate",314626
1750,"CapPass",205.43,-210.69,,"Trend",0.975,13436.19,13442.63,"416-3",1749,"Alloy 617","Plate",314626
1751,"CapPass",204.70,-210.09,,"Trend",0.974,13448.25,13454.63,"416-3",1750,"Alloy 617","Plate",314626
1752,"CapPass",207.30,-214.30,,"Trend",0.967,13460.84,13466.84,"416-3",1751,"Alloy 617","Plate",314626
1753,"CapPass",209.11,-209.32,,"Trend",0.999,13472.74,13478.86,"416-3",1752,"Alloy 617","Plate",314626
1754,"CapPass",205.46,-212.48,,"Trend",0.967,13484.86,13490.86,"416-3",1753,"Alloy 617","Plate",314626
1755,"CapPass",207.64,-211.21,,"Trend",0.983,13496.73,13502.88,"416-3",1754,"Alloy 617","Plate",314626
1756,"CapPass",208.30,-209.80,,"Trend",0.993,13508.75,13514.68,"416-3",1755,"Alloy 617","Plate",314626
1757,"CapPass",207.44,-208.28,,"Trend",0.996,13520.76,13526.58,"416-3",1756,"Alloy 617","Plate",314626
1758,"CapPass",204.74,-211.23,,"Trend",0.969,13532.61,13538.88,"416-3",1757,"Alloy 617","Plate",314626
1759,"CapPass",202.77,-208.65,,"Trend",0.972,13544.41,13550.91,"416-3",1758,"Alloy 617","Plate",314626
1760,"CapPass",204.26,-207.13,,"Trend",0.986,13556.90,13562.92,"416-3",1759,"Alloy 617","Plate",314626
1761,"CapPass",206.87,-209.80,,"Trend",0.986,13568.92,13574.81,"416-3",1760,"Alloy 617","Plate",314626
1762,"CapPass",205.10,-209.43,,"Trend",0.979,13580.66,13586.92,"416-3",1761,"Alloy 617","Plate",314626
1763,"CapPass",204.54,-205.43,,"Trend",0.996,13592.75,13598.95,"416-3",1762,"Alloy 617","Plate",314626
1764,"CapPass",204.33,-210.09,,"Trend",0.973,13604.75,13610.95,"416-3",1763,"Alloy 617","Plate",314626
1765,"CapPass",206.71,-207.70,,"Trend",0.995,13616.86,13622.96,"416-3",1764,"Alloy 617","Plate",314626
1766,"CapPass",205.22,-209.82,,"Trend",0.978,13628.96,13634.96,"416-3",1765,"Alloy 617","Plate",314626
1767,"CapPass",205.13,-205.86,,"Trend",0.996,13640.63,13646.73,"416-3",1766,"Alloy 617","Plate",314626
1768,"CapPass",205.18,-209.92,,"Trend",0.977,13652.96,13658.97,"416-3",1767,"Alloy 617","Plate",314626
1769,"CapPass",202.49,-209.14,,"Trend",0.968,13664.77,13670.91,"416-3",1768,"Alloy 617","Plate",314626
1770,"CapPass",199.92,-210.49,,"Trend",0.950,13676.58,13682.95,"416-3",1769,"Alloy 617","Plate",314626
1771,"CapPass",204.41,-209.35,,"Trend",0.976,13688.91,13695.01,"416-3",1770,"Alloy 617","Plate",314626
1772,"CapPass",203.34,-207.76,,"Trend",0.979,13700.91,13706.88,"416-3",1771,"Alloy 617","Plate",314626
1773,"CapPass",205.69,-206.31,,"Trend",0.997,13713.02,13718.85,"416-3",1772,"Alloy 617","Plate",314626
1774,"CapPass",201.91,-208.33,,"Trend",0.969,13725.02,13730.99,"416-3",1773,"Alloy 617","Plate",314626
1775,"CapPass",202.10,-209.88,,"Trend",0.963,13736.90,13743.04,"416-3",1774,"Alloy 617","Plate",314626
1776,"CapPass",201.64,-208.46,,"Trend",0.967,13748.81,13755.03,"416-3",1775,"Alloy 617","Plate",314626
1777,"CapPass",198.00,-206.62,,"Trend",0.958,13760.63,13767.06,"416-3",1776,"Alloy 617","Plate",314626
1778,"CapPass",202.37,-208.61,,"Trend",0.970,13773.07,13779.01,"416-3",1777,"Alloy 617","Plate",314626
1779,"CapPass",200.96,-206.49,,"Trend",0.973,13784.96,13790.93,"416-3",1778,"Alloy 617","Plate",314626
1780,"CapPass",203.73,-208.52,,"Trend",0.977,13797.03,13803.01,"416-3",1779,"Alloy 617","Plate",314626
1781,"CapPass",202.73,-205.71,,"Trend",0.986,13808.90,13814.92,"416-3",1780,"Alloy 617","Plate",314626
1782,"CapPass",199.96,-209.12,,"Trend",0.956,13820.78,13827.11,"416-3",1781,"Alloy 617","Plate",314626
1783,"CapPass",202.03,-206.72,,"Trend",0.977,13833.09,13839.12,"416-3",1782,"Alloy 617","Plate",314626
1784,"CapPass",198.73,-207.75,,"Trend",0.957,13844.84,13851.06,"416-3",1783,"Alloy 617","Plate",314626
1785,"CapPass",199.22,-208.03,,"Trend",0.958,13856.91,13863.14,"416-3",1784,"Alloy 617","Plate",314626
1786,"CapPass",198.55,-207.63,,"Trend",0.956,13868.72,13875.12,"416-3",1785,"Alloy 617","Plate",314626
1787,"CapPass",199.45,-207.07,,"Trend",0.963,13881.15,13887.07,"416-3",1786,"Alloy 617","Plate",314626
1788,"CapPass",199.96,-203.23,,"Trend",0.984,13892.99,13899.16,"416-3",1787,"Alloy 617","Plate",314626
1789,"CapPass",201.77,-209.03,,"Trend",0.965,13905.04,13911.17,"416-3",1788,"Alloy 617","Plate",314626
1790,"CapPass",201.31,-208.63,,"Trend",0.965,13917.16,13923.17,"416-3",1789,"Alloy 617","Plate",314626
1791,"CapPass",195.88,-202.50,,"Trend",0.967,13928.69,13935.19,"416-3",1790,"Alloy 617","Plate",314626
1792,"CapPass",194.60,-201.85,,"Trend",0.964,13940.72,13947.20,"416-3",1791,"Alloy 617","Plate",314626
1793,"CapPass",201.20,-204.48,,"Trend",0.984,13953.16,13959.21,"416-3",1792,"Alloy 617","Plate",314626
1794,"CapPass",198.81,-205.72,,"Trend",0.966,13965.12,13971.11,"416-3",1793,"Alloy 617","Plate",314626
1795,"CapPass",198.52,-203.62,,"Trend",0.975,13977.21,13983.23,"416-3",1794,"Alloy 617","Plate",314626
1796,"CapPass",201.31,-203.69,,"Trend",0.988,13989.21,13995.14,"416-3",1795,"Alloy 617","Plate",314626
1797,"CapPass",197.21,-204.21,,"Trend",0.966,14001.04,14007.05,"416-3",1796,"Alloy 617","Plate",314626
1798,"CapPass",196.57,-204.25,,"Trend",0.962,14012.86,14019.19,"416-3",1797,"Alloy 617","Plate",314626
1799,"CapPass",195.34,-205.22,,"Trend",0.952,14025.25,14031.26,"416-3",1798,"Alloy 617","Plate",314626
1800,"CapPass",197.13,-207.57,,"Trend",0.950,14037.01,14043.27,"416-3",1799,"Alloy 617","Plate",314626
1801,"CapPass",198.21,-203.88,,"Trend",0.972,14049.27,14055.27,"416-3",1800,"Alloy 617","Plate",314626
1802,"CapPass",198.41,-204.31,,"Trend",0.971,14061.20,14067.29,"416-3",1801,"Alloy 617","Plate",314626
1803,"CapPass",194.71,-203.56,,"Trend",0.957,14072.91,14079.21,"416-3",1802,"Alloy 617","Plate",314626
1804,"CapPass",196.81,-200.34,,"Trend",0.982,14085.19,14091.16,"416-3",1803,"Alloy 617","Plate",314626
1805,"CapPass",199.53,-206.72,,"Trend",0.965,14097.28,14103.30,"416-3",1804,"Alloy 617","Plate",314626
1806,"CapPass",195.60,-204.22,,"Trend",0.958,14109.31,14115.29,"416-3",1805,"Alloy 617","Plate",314626
1807,"CapPass",196.72,-202.78,,"Trend",0.970,14121.27,14127.31,"416-3",1806,"Alloy 617","Plate",314626
1808,"CapPass",192.77,-204.63,,"Trend",0.942,14132.97,14139.27,"416-3",1807,"Alloy 617","Plate",314626
1809,"CapPass",193.52,-201.12,,"Trend",0.962,14145.06,14151.35,"416-3",1808,"Alloy 617","Plate",314626
1810,"CapPass",196.47,-204.79,,"Trend",0.959,14157.35,14163.34,"416-3",1809,"Alloy 617","Plate",314626
1811,"CapPass",192.35,-203.08,,"Trend",0.947,14169.02,14175.30,"416-3",1810,"Alloy 617","Plate",314626
1812,"CapPass",196.12,-202.77,,"Trend",0.967,14181.36,14187.31,"416-3",1811,"Alloy 617","Plate",314626
1813,"CapPass",193.74,-202.38,,"Trend",0.957,14193.07,14199.31,"416-3",1812,"Alloy 617","Plate",314626
1814,"CapPass",194.70,-205.04,,"Trend",0.950,14205.36,14211.37,"416-3",1813,"Alloy 617","Plate",314626
1815,"CapPass",195.51,-202.91,,"Trend",0.964,14217.33,14223.39,"416-3",1814,"Alloy 617","Plate",314626
1816,"CapPass",192.29,-204.70,,"Trend",0.939,14229.14,14235.40,"416-3",1815,"Alloy 617","Plate",314626
1817,"CapPass",193.00,-203.33,,"Trend",0.949,14241.33,14247.33,"416-3",1816,"Alloy 617","Plate",314626
1818,"CapPass",193.91,-199.92,,"Trend",0.970,14253.28,14259.44,"416-3",1817,"Alloy 617","Plate",314626
1819,"CapPass",190.07,-199.31,,"Trend",0.954,14265.06,14271.44,"416-3",1818,"Alloy 617","Plate",314626
1820,"CapPass",195.40,-201.43,,"Trend",0.970,14277.41,14283.44,"416-3",1819,"Alloy 617","Plate",314626
1821,"CapPass",189.72,-202.40,,"Trend",0.937,14289.44,14295.43,"416-3",1820,"Alloy 617","Plate",314626
1822,"CapPass",192.85,-203.44,,"Trend",0.948,14301.40,14307.47,"416-3",1821,"Alloy 617","Plate",314626
1823,"CapPass",189.62,-202.20,,"Trend",0.938,14313.46,14319.45,"416-3",1822,"Alloy 617","Plate",314626
1824,"CapPass",191.29,-199.65,,"Trend",0.958,14325.24,14331.39,"416-3",1823,"Alloy 617","Plate",314626
1825,"CapPass",192.32,-202.98,,"Trend",0.947,14337.42,14343.43,"416-3",1824,"Alloy 617","Plate",314626
1826,"CapPass",187.14,-199.79,,"Trend",0.937,14349.14,14355.43,"416-3",1825,"Alloy 617","Plate",314626
1827,"CapPass",190.10,-201.26,,"Trend",0.945,14361.50,14367.50,"416-3",1826,"Alloy 617","Plate",314626
1828,"CapPass",190.82,-204.05,,"Trend",0.935,14373.51,14379.50,"416-3",1827,"Alloy 617","Plate",314626
1829,"CapPass",188.44,-201.96,,"Trend",0.933,14385.21,14391.49,"416-3",1828,"Alloy 617","Plate",314626
1830,"CapPass",190.46,-199.75,,"Trend",0.953,14397.51,14403.54,"416-3",1829,"Alloy 617","Plate",314626
1831,"CapPass",189.92,-200.32,,"Trend",0.948,14409.43,14415.55,"416-3",1830,"Alloy 617","Plate",314626
1832,"CapPass",190.02,-201.20,,"Trend",0.944,14421.27,14427.51,"416-3",1831,"Alloy 617","Plate",314626
1833,"CapPass",189.63,-202.13,,"Trend",0.938,14433.55,14439.54,"416-3",1832,"Alloy 617","Plate",314626
1834,"CapPass",190.60,-200.40,,"Trend",0.951,14445.42,14451.57,"416-3",1833,"Alloy 617","Plate",314626
1835,"CapPass",186.60,-202.56,,"Trend",0.921,14457.14,14463.55,"416-3",1834,"Alloy 617","Plate",314626
1836,"CapPass",189.19,-200.62,,"Trend",0.943,14469.57,14475.59,"416-3",1835,"Alloy 617","Plate",314626
1837,"CapPass",189.01,-199.59,,"Trend",0.947,14481.58,14487.58,"416-3",1836,"Alloy 617","Plate",314626
1838,"CapPass",189.84,-201.25,,"Trend",0.943,14493.59,14499.60,"416-3",1837,"Alloy 617","Plate",314626
1839,"CapPass",184.78,-198.55,,"Trend",0.931,14505.25,14511.60,"416-3",1838,"Alloy 617","Plate",314626
1840,"CapPass",186.59,-203.69,,"Trend",0.916,14517.46,14523.59,"416-3",1839,"Alloy 617","Plate",314626
1841,"CapPass",187.80,-196.44,,"Trend",0.956,14529.58,14535.51,"416-3",1840,"Alloy 617","Plate",314626
1842,"CapPass",186.16,-195.18,,"Trend",0.954,14541.51,14547.59,"416-3",1841,"Alloy 617","Plate",314626
1843,"CapPass",185.82,-200.83,,"Trend",0.925,14553.45,14559.63,"416-3",1842,"Alloy 617","Plate",314626
1844,"CapPass",186.36,-200.73,,"Trend",0.928,14565.50,14571.64,"416-3",1843,"Alloy 617","Plate",314626
1845,"CapPass",184.39,-196.61,,"Trend",0.938,14577.39,14583.67,"416-3",1844,"Alloy 617","Plate",314626
1846,"CapPass",184.70,-199.37,,"Trend",0.926,14589.41,14595.66,"416-3",1845,"Alloy 617","Plate",314626
1847,"CapPass",186.08,-196.35,,"Trend",0.948,14601.52,14607.68,"416-3",1846,"Alloy 617","Plate",314626
1848,"CapPass",185.74,-193.96,,"Trend",0.958,14613.60,14619.67,"416-3",1847,"Alloy 617","Plate",314626
1849,"CapPass",185.84,-196.83,,"Trend",0.944,14625.62,14631.71,"416-3",1848,"Alloy 617","Plate",314626
1850,"CapPass",183.89,-202.31,,"Trend",0.909,14637.59,14643.70,"416-3",1849,"Alloy 617","Plate",314626
1851,"CapPass",184.12,-197.18,,"Trend",0.934,14649.62,14655.65,"416-3",1850,"Alloy 617","Plate",314626
1852,"CapPass",183.98,-195.62,,"Trend",0.940,14661.70,14667.73,"416-3",1851,"Alloy 617","Plate",314626
1853,"CapPass",185.67,-200.62,,"Trend",0.926,14673.72,14679.72,"416-3",1852,"Alloy 617","Plate",314626
1854,"CapPass",181.97,-199.59,,"Trend",0.912,14685.56,14691.74,"416-3",1853,"Alloy 617","Plate",314626
1855,"CapPass",184.27,-193.58,,"Trend",0.952,14697.61,14703.74,"416-3",1854,"Alloy 617","Plate",314626
1856,"CapPass",183.69,-200.68,,"Trend",0.915,14709.73,14715.75,"416-3",1855,"Alloy 617","Plate",314626
1857,"CapPass",182.67,-196.76,,"Trend",0.928,14721.63,14727.75,"416-3",1856,"Alloy 617","Plate",314626
1858,"CapPass",182.28,-195.80,,"Trend",0.931,14733.67,14739.77,"416-3",1857,"Alloy 617","Plate",314626
1859,"CapPass",180.81,-195.24,,"Trend",0.926,14745.79,14751.77,"416-3",1858,"Alloy 617","Plate",314626
1860,"CapPass",178.57,-193.19,,"Trend",0.924,14757.32,14763.78,"416-3",1859,"Alloy 617","Plate",314626
1861,"CapPass",181.56,-198.50,,"Trend",0.915,14769.74,14775.80,"416-3",1860,"Alloy 617","Plate",314626
1862,"CapPass",179.54,-191.60,,"Trend",0.937,14781.81,14787.82,"416-3",1861,"Alloy 617","Plate",314626
1863,"CapPass",179.75,-191.05,,"Trend",0.941,14793.82,14799.80,"416-3",1862,"Alloy 617","Plate",314626
1864,"CapPass",178.18,-201.25,,"Trend",0.885,14805.48,14811.83,"416-3",1863,"Alloy 617","Plate",314626
1865,"CapPass",177.72,-194.09,,"Trend",0.916,14817.49,14823.83,"416-3",1864,"Alloy 617","Plate",314626
1866,"CapPass",181.24,-195.49,,"Trend",0.927,14829.73,14835.86,"416-3",1865,"Alloy 617","Plate",314626
1867,"CapPass",180.95,-192.52,,"Trend",0.940,14841.74,14847.86,"416-3",1866,"Alloy 617","Plate",314626
1868,"CapPass",180.50,-196.32,,"Trend",0.919,14853.84,14859.84,"416-3",1867,"Alloy 617","Plate",314626
1869,"CapPass",179.69,-197.58,,"Trend",0.909,14865.85,14871.86,"416-3",1868,"Alloy 617","Plate",314626
1870,"CapPass",176.44,-197.20,,"Trend",0.895,14877.55,14883.87,"416-3",1869,"Alloy 617","Plate",314626
1871,"CapPass",176.81,-201.64,,"Trend",0.877,14889.73,14895.88,"416-3",1870,"Alloy 617","Plate",314626
1872,"CapPass",176.27,-197.17,,"Trend",0.894,14901.58,14907.87,"416-3",1871,"Alloy 617","Plate",314626
1873,"CapPass",178.61,-195.30,,"Trend",0.915,14913.72,14919.92,"416-3",1872,"Alloy 617","Plate",314626
1874,"CapPass",179.19,-196.81,,"Trend",0.910,14925.91,14931.93,"416-3",1873,"Alloy 617","Plate",314626
1875,"CapPass",178.15,-195.91,,"Trend",0.909,14937.92,14943.92,"416-3",1874,"Alloy 617","Plate",314626
1876,"CapPass",176.64,-190.84,,"Trend",0.926,14949.73,14955.94,"416-3",1875,"Alloy 617","Plate",314626
1877,"CapPass",176.94,-189.63,,"Trend",0.933,14961.89,14967.93,"416-3",1876,"Alloy 617","Plate",314626
1878,"CapPass",176.86,-193.92,,"Trend",0.912,14973.81,14979.96,"416-3",1877,"Alloy 617","Plate",314626
1879,"CapPass",175.39,-194.14,,"Trend",0.903,14985.87,14991.96,"416-3",1878,"Alloy 617","Plate",314626
1880,"CapPass",174.94,-196.28,,"Trend",0.891,14997.89,15003.96,"416-3",1879,"Alloy 617","Plate",314626
1881,"CapPass",177.15,-191.52,,"Trend",0.925,15009.94,15015.99,"416-3",1880,"Alloy 617","Plate",314626
1882,"CapPass",175.14,-192.82,,"Trend",0.908,15021.97,15027.99,"416-3",1881,"Alloy 617","Plate",314626
1883,"CapPass",175.54,-192.47,,"Trend",0.912,15033.80,15040.01,"416-3",1882,"Alloy 617","Plate",314626
1884,"CapPass",176.00,-192.89,,"Trend",0.912,15045.89,15052.01,"416-3",1883,"Alloy 617","Plate",314626
1885,"CapPass",175.54,-196.65,,"Trend",0.893,15058.00,15064.00,"416-3",1884,"Alloy 617","Plate",314626
1886,"CapPass",175.46,-189.94,,"Trend",0.924,15070.01,15076.01,"416-3",1885,"Alloy 617","Plate",314626
1887,"CapPass",175.47,-196.11,,"Trend",0.895,15082.02,15088.04,"416-3",1886,"Alloy 617","Plate",314626
1888,"CapPass",173.37,-192.97,,"Trend",0.898,15093.87,15100.04,"416-3",1887,"Alloy 617","Plate",314626
1889,"CapPass",172.95,-193.17,,"Trend",0.895,15105.89,15112.06,"416-3",1888,"Alloy 617","Plate",314626
1890,"CapPass",173.90,-190.19,,"Trend",0.914,15117.90,15124.04,"416-3",1889,"Alloy 617","Plate",314626
1891,"CapPass",171.58,-189.60,,"Trend",0.905,15130.03,15136.07,"416-3",1890,"Alloy 617","Plate",314626
1892,"CapPass",171.36,-192.25,,"Trend",0.891,15141.84,15148.07,"416-3",1891,"Alloy 617","Plate",314626
1893,"CapPass",171.95,-194.25,,"Trend",0.885,15154.02,15160.07,"416-3",1892,"Alloy 617","Plate",314626
1894,"CapPass",169.98,-194.29,,"Trend",0.875,15165.80,15172.10,"416-3",1893,"Alloy 617","Plate",314626
1895,"CapPass",171.27,-185.40,,"Trend",0.924,15177.97,15184.11,"416-3",1894,"Alloy 617","Plate",314626
1896,"CapPass",172.62,-190.87,,"Trend",0.904,15190.03,15196.12,"416-3",1895,"Alloy 617","Plate",314626
1897,"CapPass",172.75,-194.95,,"Trend",0.886,15202.11,15208.10,"416-3",1896,"Alloy 617","Plate",314626
1898,"CapPass",171.03,-192.82,,"Trend",0.887,15214.11,15220.13,"416-3",1897,"Alloy 617","Plate",314626
1899,"CapPass",168.63,-197.44,,"Trend",0.854,15225.86,15232.13,"416-3",1898,"Alloy 617","Plate",314626
1900,"CapPass",169.90,-194.36,,"Trend",0.874,15237.99,15244.14,"416-3",1899,"Alloy 617","Plate",314626
1901,"CapPass",169.03,-186.47,,"Trend",0.906,15250.01,15256.15,"416-3",1900,"Alloy 617","Plate",314626
1902,"CapPass",170.10,-191.43,,"Trend",0.889,15262.16,15268.16,"416-3",1901,"Alloy 617","Plate",314626
1903,"CapPass",169.45,-192.56,,"Trend",0.880,15274.01,15280.18,"416-3",1902,"Alloy 617","Plate",314626
1904,"CapPass",170.39,-190.19,,"Trend",0.896,15286.10,15292.19,"416-3",1903,"Alloy 617","Plate",314626
1905,"CapPass",168.88,-189.36,,"Trend",0.892,15298.18,15304.19,"416-3",1904,"Alloy 617","Plate",314626
1906,"CapPass",170.28,-193.58,,"Trend",0.880,15310.12,15316.19,"416-3",1905,"Alloy 617","Plate",314626
1907,"CapPass",167.57,-191.09,,"Trend",0.877,15321.99,15328.21,"416-3",1906,"Alloy 617","Plate",314626
1908,"CapPass",166.55,-190.25,,"Trend",0.875,15333.99,15340.22,"416-3",1907,"Alloy 617","Plate",314626
1909,"CapPass",166.46,-189.22,,"Trend",0.880,15345.97,15352.23,"416-3",1908,"Alloy 617","Plate",314626
1910,"CapPass",165.82,-189.74,,"Trend",0.874,15358.01,15364.23,"416-3",1909,"Alloy 617","Plate",314626
1911,"CapPass",168.12,-186.51,,"Trend",0.901,15370.12,15376.25,"416-3",1910,"Alloy 617","Plate",314626
1912,"CapPass",166.38,-191.25,,"Trend",0.870,15382.20,15388.25,"416-3",1911,"Alloy 617","Plate",314626
1913,"CapPass",165.10,-190.86,,"Trend",0.865,15394.05,15400.25,"416-3",1912,"Alloy 617","Plate",314626
1914,"CapPass",166.39,-194.89,,"Trend",0.854,15406.14,15412.26,"416-3",1913,"Alloy 617","Plate",314626
1915,"CapPass",167.35,-187.07,,"Trend",0.895,15418.27,15424.28,"416-3",1914,"Alloy 617","Plate",314626
1916,"CapPass",165.43,-189.40,,"Trend",0.873,15430.24,15436.29,"416-3",1915,"Alloy 617","Plate",314626
1917,"CapPass",165.54,-185.42,,"Trend",0.893,15442.30,15448.30,"416-3",1916,"Alloy 617","Plate",314626
1918,"CapPass",164.50,-191.61,,"Trend",0.859,15454.31,15460.31,"416-3",1917,"Alloy 617","Plate",314626
1919,"CapPass",164.96,-195.19,,"Trend",0.845,15466.27,15472.31,"416-3",1918,"Alloy 617","Plate",314626
1920,"CapPass",166.64,-186.22,,"Trend",0.895,15478.30,15484.32,"416-3",1919,"Alloy 617","Plate",314626
1921,"CapPass",164.42,-190.31,,"Trend",0.864,15490.19,15496.34,"416-3",1920,"Alloy 617","Plate",314626
1922,"CapPass",163.51,-191.88,,"Trend",0.852,15502.19,15508.34,"416-3",1921,"Alloy 617","Plate",314626
1923,"CapPass",165.52,-191.08,,"Trend",0.866,15514.28,15520.35,"416-3",1922,"Alloy 617","Plate",314626
1924,"CapPass",163.64,-190.03,,"Trend",0.861,15526.29,15532.36,"416-3",1923,"Alloy 617","Plate",314626
1925,"CapPass",162.81,-186.60,,"Trend",0.873,15538.33,15544.36,"416-3",1924,"Alloy 617","Plate",314626
1926,"CapPass",164.33,-188.06,,"Trend",0.874,15550.35,15556.38,"416-3",1925,"Alloy 617","Plate",314626
1927,"CapPass",164.29,-194.55,,"Trend",0.844,15562.36,15568.39,"416-3",1926,"Alloy 617","Plate",314626
1928,"CapPass",163.86,-193.65,,"Trend",0.846,15574.39,15580.39,"416-3",1927,"Alloy 617","Plate",314626
1929,"CapPass",161.32,-184.42,,"Trend",0.875,15586.34,15592.40,"416-3",1928,"Alloy 617","Plate",314626
1930,"CapPass",162.90,-190.59,,"Trend",0.855,15598.41,15604.41,"416-3",1929,"Alloy 617","Plate",314626
1931,"CapPass",162.64,-184.62,,"Trend",0.881,15610.41,15616.42,"416-3",1930,"Alloy 617","Plate",314626
1932,"CapPass",161.67,-182.54,,"Trend",0.886,15622.37,15628.43,"416-3",1931,"Alloy 617","Plate",314626
1933,"CapPass",161.83,-187.42,,"Trend",0.863,15634.39,15640.43,"416-3",1932,"Alloy 617","Plate",314626
1934,"CapPass",162.28,-186.26,,"Trend",0.871,15646.40,15652.45,"416-3",1933,"Alloy 617","Plate",314626
1935,"CapPass",159.75,-185.46,,"Trend",0.861,15658.12,15664.45,"416-3",1934,"Alloy 617","Plate",314626
1936,"CapPass",162.15,-187.75,,"Trend",0.864,15670.45,15676.46,"416-3",1935,"Alloy 617","Plate",314626
1937,"CapPass",161.66,-189.28,,"Trend",0.854,15682.45,15688.47,"416-3",1936,"Alloy 617","Plate",314626
1938,"CapPass",159.94,-187.34,,"Trend",0.854,15694.40,15700.49,"416-3",1937,"Alloy 617","Plate",314626
1939,"CapPass",157.67,-185.56,,"Trend",0.850,15706.20,15712.49,"416-3",1938,"Alloy 617","Plate",314626
1940,"CapPass",158.00,-188.14,,"Trend",0.840,15718.44,15724.49,"416-3",1939,"Alloy 617","Plate",314626
1941,"CapPass",158.98,-188.95,,"Trend",0.841,15730.42,15736.50,"416-3",1940,"Alloy 617","Plate",314626
1942,"CapPass",157.05,-184.36,,"Trend",0.852,15742.41,15748.52,"416-3",1941,"Alloy 617","Plate",314626
1943,"CapPass",159.51,-186.09,,"Trend",0.857,15754.52,15760.53,"416-3",1942,"Alloy 617","Plate",314626
1944,"CapPass",159.16,-184.26,,"Trend",0.864,15766.53,15772.54,"416-3",1943,"Alloy 617","Plate",314626
1945,"CapPass",157.23,-190.61,,"Trend",0.825,15778.31,15784.54,"416-3",1944,"Alloy 617","Plate",314626
1946,"CapPass",157.98,-184.49,,"Trend",0.856,15790.48,15796.56,"416-3",1945,"Alloy 617","Plate",314626
1947,"CapPass",156.73,-187.43,,"Trend",0.836,15802.50,15808.57,"416-3",1946,"Alloy 617","Plate",314626
1948,"CapPass",155.70,-184.89,,"Trend",0.842,15814.31,15820.58,"416-3",1947,"Alloy 617","Plate",314626
1949,"CapPass",156.14,-191.78,,"Trend",0.814,15826.45,15832.58,"416-3",1948,"Alloy 617","Plate",314626
1950,"CapPass",157.56,-183.91,,"Trend",0.857,15838.43,15844.59,"416-3",1949,"Alloy 617","Plate",314626
1951,"CapPass",156.11,-183.76,,"Trend",0.850,15850.51,15856.60,"416-3",1950,"Alloy 617","Plate",314626
1952,"CapPass",156.59,-188.36,,"Trend",0.831,15862.55,15868.60,"416-3",1951,"Alloy 617","Plate",314626
1953,"CapPass",154.64,-186.73,,"Trend",0.828,15874.60,15880.61,"416-3",1952,"Alloy 617","Plate",314626
1954,"CapPass",155.99,-183.08,,"Trend",0.852,15886.61,15892.62,"416-3",1953,"Alloy 617","Plate",314626
1955,"CapPass",155.63,-179.31,,"Trend",0.868,15898.60,15904.64,"416-3",1954,"Alloy 617","Plate",314626
1956,"CapPass",156.63,-182.28,,"Trend",0.859,15910.55,15916.64,"416-3",1955,"Alloy 617","Plate",314626
1957,"CapPass",155.03,-181.91,,"Trend",0.852,15922.52,15928.65,"416-3",1956,"Alloy 617","Plate",314626
1958,"CapPass",154.29,-186.89,,"Trend",0.826,15934.58,15940.66,"416-3",1957,"Alloy 617","Plate",314626
1959,"CapPass",152.72,-182.58,,"Trend",0.836,15946.66,15952.67,"416-3",1958,"Alloy 617","Plate",314626
1960,"CapPass",152.50,-185.41,,"Trend",0.822,15958.57,15964.67,"416-3",1959,"Alloy 617","Plate",314626
1961,"CapPass",153.82,-186.81,,"Trend",0.823,15970.57,15976.68,"416-3",1960,"Alloy 617","Plate",314626
1962,"CapPass",153.20,-187.93,,"Trend",0.815,15982.56,15988.69,"416-3",1961,"Alloy 617","Plate",314626
1963,"CapPass",151.75,-189.68,,"Trend",0.800,15994.57,16000.71,"416-3",1962,"Alloy 617","Plate",314626
1964,"CapPass",152.28,-184.84,,"Trend",0.824,16006.69,16012.71,"416-3",1963,"Alloy 617","Plate",314626
1965,"CapPass",153.07,-180.23,,"Trend",0.849,16018.71,16024.72,"416-3",1964,"Alloy 617","Plate",314626
1966,"CapPass",152.29,-182.46,,"Trend",0.835,16030.68,16036.73,"416-3",1965,"Alloy 617","Plate",314626
1967,"CapPass",151.95,-179.75,,"Trend",0.845,16042.73,16048.74,"416-3",1966,"Alloy 617","Plate",314626
1968,"CapPass",153.46,-184.75,,"Trend",0.831,16054.72,16060.75,"416-3",1967,"Alloy 617","Plate",314626
1969,"CapPass",149.93,-186.17,,"Trend",0.805,16066.63,16072.76,"416-3",1968,"Alloy 617","Plate",314626
1970,"CapPass",151.49,-181.03,,"Trend",0.837,16078.69,16084.77,"416-3",1969,"Alloy 617","Plate",314626
1971,"CapPass",150.60,-183.10,,"Trend",0.822,16090.67,16096.77,"416-3",1970,"Alloy 617","Plate",314626
1972,"CapPass",150.57,-179.77,,"Trend",0.838,16102.69,16108.78,"416-3",1971,"Alloy 617","Plate",314626
1973,"CapPass",151.39,-183.59,,"Trend",0.825,16114.74,16120.79,"416-3",1972,"Alloy 617","Plate",314626
1974,"CapPass",148.94,-183.24,,"Trend",0.813,16126.69,16132.80,"416-3",1973,"Alloy 617","Plate",314626
1975,"CapPass",151.24,-179.51,,"Trend",0.843,16138.78,16144.81,"416-3",1974,"Alloy 617","Plate",314626
1976,"CapPass",149.59,-179.24,,"Trend",0.835,16150.82,16156.81,"416-3",1975,"Alloy 617","Plate",314626
1977,"CapPass",149.99,-185.45,,"Trend",0.809,16162.79,16168.83,"416-3",1976,"Alloy 617","Plate",314626
1978,"CapPass",149.03,-190.50,,"Trend",0.782,16174.82,16180.83,"416-3",1977,"Alloy 617","Plate",314626
1979,"CapPass",146.72,-181.24,,"Trend",0.810,16186.73,16192.84,"416-3",1978,"Alloy 617","Plate",314626
1980,"CapPass",148.29,-178.95,,"Trend",0.829,16198.76,16204.85,"416-3",1979,"Alloy 617","Plate",314626
1981,"CapPass",147.89,-182.37,,"Trend",0.811,16210.83,16216.86,"416-3",1980,"Alloy 617","Plate",314626
1982,"CapPass",147.39,-179.61,,"Trend",0.821,16222.81,16228.87,"416-3",1981,"Alloy 617","Plate",314626
1983,"CapPass",148.28,-177.02,,"Trend",0.838,16234.87,16240.88,"416-3",1982,"Alloy 617","Plate",314626
1984,"CapPass",148.70,-188.22,,"Trend",0.790,16246.85,16252.89,"416-3",1983,"Alloy 617","Plate",314626
1985,"CapPass",147.77,-182.38,,"Trend",0.810,16258.81,16264.89,"416-3",1984,"Alloy 617","Plate",314626
1986,"CapPass",148.03,-184.01,,"Trend",0.804,16270.88,16276.91,"416-3",1985,"Alloy 617","Plate",314626
1987,"CapPass",148.19,-173.63,,"Trend",0.853,16282.89,16288.91,"416-3",1986,"Alloy 617","Plate",314626
1988,"CapPass",146.71,-180.73,,"Trend",0.812,16294.86,16300.92,"416-3",1987,"Alloy 617","Plate",314626
1989,"CapPass",146.86,-176.20,,"Trend",0.834,16306.88,16312.93,"416-3",1988,"Alloy 617","Plate",314626
1990,"CapPass",146.45,-175.85,,"Trend",0.833,16318.89,16324.94,"416-3",1989,"Alloy 617","Plate",314626
1991,"CapPass",146.55,-181.16,,"Trend",0.809,16330.93,16336.95,"416-3",1990,"Alloy 617","Plate",314626
1992,"CapPass",144.42,-183.14,,"Trend",0.789,16342.81,16348.96,"416-3",1991,"Alloy 617","Plate",314626
1993,"CapPass",145.71,-185.48,,"Trend",0.786,16354.89,16360.96,"416-3",1992,"Alloy 617","Plate",314626
1994,"CapPass",143.64,-185.68,,"Trend",0.774,16366.87,16372.98,"416-3",1993,"Alloy 617","Plate",314626
1995,"CapPass",145.44,-183.15,,"Trend",0.794,16378.88,16384.98,"416-3",1994,"Alloy 617","Plate",314626
1996,"CapPass",142.96,-181.39,,"Trend",0.788,16390.78,16397.00,"416-3",1995,"Alloy 617","Plate",314626
1997,"CapPass",142.75,-181.17,,"Trend",0.788,16402.89,16409.00,"416-3",1996,"Alloy 617","Plate",314626
1998,"CapPass",144.72,-186.04,,"Trend",0.778,16414.99,16421.01,"416-3",1997,"Alloy 617","Plate",314626
1999,"CapPass",141.71,-177.98,,"Trend",0.796,16426.98,16433.02,"416-3",1998,"Alloy 617","Plate",314626
2000,"CapPass",143.72,-184.36,,"Trend",0.780,16438.97,16445.03,"416-3",1999,"Alloy 617","Plate",314626
2001,"CapPass",143.70,-180.55,,"Trend",0.796,16450.94,16457.04,"416-3",2000,"Alloy 617","Plate",314626
2002,"CapPass",141.59,-184.18,,"Trend",0.769,16463.04,16469.05,"416-3",2001,"Alloy 617","Plate",314626
2003,"CapPass",142.72,-175.93,,"Trend",0.811,16475.01,16481.06,"416-3",2002,"Alloy 617","Plate",314626
2004,"CapPass",143.13,-174.78,,"Trend",0.819,16487.06,16493.07,"416-3",2003,"Alloy 617","Plate",314626
2005,"CapPass",144.50,-180.23,,"Trend",0.802,16499.07,16505.07,"416-3",2004,"Alloy 617","Plate",314626
2006,"CapPass",143.16,-177.80,,"Trend",0.805,16511.02,16517.08,"416-3",2005,"Alloy 617","Plate",314626
2007,"CapPass",143.39,-183.95,,"Trend",0.780,16523.08,16529.09,"416-3",2006,"Alloy 617","Plate",314626
2008,"CapPass",142.10,-180.88,,"Trend",0.786,16535.02,16541.10,"416-3",2007,"Alloy 617","Plate",314626
2009,"CapPass",141.14,-177.03,,"Trend",0.797,16547.08,16553.11,"416-3",2008,"Alloy 617","Plate",314626
2010,"CapPass",140.96,-179.49,,"Trend",0.785,16559.08,16565.12,"416-3",2009,"Alloy 617","Plate",314626
2011,"CapPass",142.01,-177.55,,"Trend",0.800,16571.07,16577.13,"416-3",2010,"Alloy 617","Plate",314626
2012,"CapPass",140.80,-181.47,,"Trend",0.776,16583.13,16589.14,"416-3",2011,"Alloy 617","Plate",314626
2013,"CapPass",139.89,-181.89,,"Trend",0.769,16595.05,16601.14,"416-3",2012,"Alloy 617","Plate",314626
2014,"CapPass",148.18,-77.07,,"Trend",1.923,16607.23,16607.29,"416-3",2013,"Alloy 617","Plate",314626
