Repository: js-molina/fatigue-A617

File: data/850C/Strain rate 0.001/0.60% strain/HTM_A19_Cycles_4163.csv (part 6 of 20)
"Stress Mpa","Strain","Qual State","Qual Exceptions","Elapsed Time Sec","Data State","Cycle Label","Cycle","Count","Sample","Alloy","Heat","Material_Form"
200.33,0.00091,"Trend",,104.98,"CapPass","Cycle 10",10,6772,"416-3","Alloy 617",314626,"Plate"
200.72,0.00094,"Trend",,104.98,"CapPass","Cycle 10",10,6773,"416-3","Alloy 617",314626,"Plate"
200.96,0.00097,"Trend",,104.99,"CapPass","Cycle 10",10,6774,"416-3","Alloy 617",314626,"Plate"
201.18,0.00100,"Trend",,104.99,"CapPass","Cycle 10",10,6775,"416-3","Alloy 617",314626,"Plate"
201.48,0.00103,"Trend",,104.99,"CapPass","Cycle 10",10,6776,"416-3","Alloy 617",314626,"Plate"
201.67,0.00106,"Trend",,104.99,"CapPass","Cycle 10",10,6777,"416-3","Alloy 617",314626,"Plate"
201.80,0.00110,"Trend",,104.99,"CapPass","Cycle 10",10,6778,"416-3","Alloy 617",314626,"Plate"
202.02,0.00113,"Trend",,105.00,"CapPass","Cycle 10",10,6779,"416-3","Alloy 617",314626,"Plate"
202.08,0.00116,"Trend",,105.00,"CapPass","Cycle 10",10,6780,"416-3","Alloy 617",314626,"Plate"
202.07,0.00118,"Trend",,105.00,"CapPass","Cycle 10",10,6781,"416-3","Alloy 617",314626,"Plate"
202.11,0.00122,"Trend",,105.00,"CapPass","Cycle 10",10,6782,"416-3","Alloy 617",314626,"Plate"
201.85,0.00125,"Trend",,105.01,"CapPass","Cycle 10",10,6783,"416-3","Alloy 617",314626,"Plate"
201.51,0.00128,"Trend",,105.01,"CapPass","Cycle 10",10,6784,"416-3","Alloy 617",314626,"Plate"
200.62,0.00130,"Trend",,105.01,"CapPass","Cycle 10",10,6785,"416-3","Alloy 617",314626,"Plate"
198.18,0.00133,"Trend",,105.02,"CapPass","Cycle 10",10,6786,"416-3","Alloy 617",314626,"Plate"
173.88,0.00130,"Trend",,105.05,"CapPass","Cycle 10",10,6787,"416-3","Alloy 617",314626,"Plate"
167.91,0.00127,"Trend",,105.05,"CapPass","Cycle 10",10,6788,"416-3","Alloy 617",314626,"Plate"
162.87,0.00125,"Trend",,105.06,"CapPass","Cycle 10",10,6789,"416-3","Alloy 617",314626,"Plate"
158.10,0.00122,"Trend",,105.06,"CapPass","Cycle 10",10,6790,"416-3","Alloy 617",314626,"Plate"
153.54,0.00119,"Trend",,105.07,"CapPass","Cycle 10",10,6791,"416-3","Alloy 617",314626,"Plate"
150.15,0.00116,"Trend",,105.07,"CapPass","Cycle 10",10,6792,"416-3","Alloy 617",314626,"Plate"
147.01,0.00114,"Trend",,105.08,"CapPass","Cycle 10",10,6793,"416-3","Alloy 617",314626,"Plate"
144.04,0.00111,"Trend",,105.08,"CapPass","Cycle 10",10,6794,"416-3","Alloy 617",314626,"Plate"
140.76,0.00108,"Trend",,105.08,"CapPass","Cycle 10",10,6795,"416-3","Alloy 617",314626,"Plate"
138.07,0.00105,"Trend",,105.09,"CapPass","Cycle 10",10,6796,"416-3","Alloy 617",314626,"Plate"
135.84,0.00102,"Trend",,105.09,"CapPass","Cycle 10",10,6797,"416-3","Alloy 617",314626,"Plate"
134.18,0.00100,"Trend",,105.10,"CapPass","Cycle 10",10,6798,"416-3","Alloy 617",314626,"Plate"
132.75,0.00097,"Trend",,105.10,"CapPass","Cycle 10",10,6799,"416-3","Alloy 617",314626,"Plate"
131.98,0.00094,"Trend",,105.11,"CapPass","Cycle 10",10,6800,"416-3","Alloy 617",314626,"Plate"
132.62,0.00092,"Trend",,105.12,"CapPass","Cycle 10",10,6801,"416-3","Alloy 617",314626,"Plate"
150.24,0.00094,"Trend",,105.16,"CapPass","Cycle 10",10,6802,"416-3","Alloy 617",314626,"Plate"
155.05,0.00097,"Trend",,105.17,"CapPass","Cycle 10",10,6803,"416-3","Alloy 617",314626,"Plate"
159.16,0.00099,"Trend",,105.18,"CapPass","Cycle 10",10,6804,"416-3","Alloy 617",314626,"Plate"
163.17,0.00102,"Trend",,105.18,"CapPass","Cycle 10",10,6805,"416-3","Alloy 617",314626,"Plate"
166.95,0.00105,"Trend",,105.19,"CapPass","Cycle 10",10,6806,"416-3","Alloy 617",314626,"Plate"
169.85,0.00108,"Trend",,105.20,"CapPass","Cycle 10",10,6807,"416-3","Alloy 617",314626,"Plate"
172.53,0.00110,"Trend",,105.20,"CapPass","Cycle 10",10,6808,"416-3","Alloy 617",314626,"Plate"
175.28,0.00113,"Trend",,105.21,"CapPass","Cycle 10",10,6809,"416-3","Alloy 617",314626,"Plate"
177.68,0.00115,"Trend",,105.21,"CapPass","Cycle 10",10,6810,"416-3","Alloy 617",314626,"Plate"
179.88,0.00118,"Trend",,105.22,"CapPass","Cycle 10",10,6811,"416-3","Alloy 617",314626,"Plate"
181.57,0.00121,"Trend",,105.23,"CapPass","Cycle 10",10,6812,"416-3","Alloy 617",314626,"Plate"
182.84,0.00123,"Trend",,105.24,"CapPass","Cycle 10",10,6813,"416-3","Alloy 617",314626,"Plate"
183.43,0.00126,"Trend",,105.26,"CapPass","Cycle 10",10,6814,"416-3","Alloy 617",314626,"Plate"
182.55,0.00129,"Trend",,105.39,"CapPass","Cycle 10",10,6815,"416-3","Alloy 617",314626,"Plate"
186.59,0.00131,"Trend",,105.41,"CapPass","Cycle 10",10,6816,"416-3","Alloy 617",314626,"Plate"
190.05,0.00134,"Trend",,105.43,"CapPass","Cycle 10",10,6817,"416-3","Alloy 617",314626,"Plate"
193.19,0.00136,"Trend",,105.45,"CapPass","Cycle 10",10,6818,"416-3","Alloy 617",314626,"Plate"
196.10,0.00139,"Trend",,105.47,"CapPass","Cycle 10",10,6819,"416-3","Alloy 617",314626,"Plate"
198.66,0.00141,"Trend",,105.49,"CapPass","Cycle 10",10,6820,"416-3","Alloy 617",314626,"Plate"
201.21,0.00144,"Trend",,105.52,"CapPass","Cycle 10",10,6821,"416-3","Alloy 617",314626,"Plate"
203.63,0.00147,"Trend",,105.54,"CapPass","Cycle 10",10,6822,"416-3","Alloy 617",314626,"Plate"
206.26,0.00149,"Trend",,105.57,"CapPass","Cycle 10",10,6823,"416-3","Alloy 617",314626,"Plate"
208.77,0.00152,"Trend",,105.60,"CapPass","Cycle 10",10,6824,"416-3","Alloy 617",314626,"Plate"
204.16,0.00154,"Trend",,105.62,"CapPass","Cycle 10",10,6825,"416-3","Alloy 617",314626,"Plate"
204.80,0.00157,"Trend",,105.63,"CapPass","Cycle 10",10,6826,"416-3","Alloy 617",314626,"Plate"
205.20,0.00160,"Trend",,105.63,"CapPass","Cycle 10",10,6827,"416-3","Alloy 617",314626,"Plate"
205.61,0.00163,"Trend",,105.64,"CapPass","Cycle 10",10,6828,"416-3","Alloy 617",314626,"Plate"
206.06,0.00166,"Trend",,105.64,"CapPass","Cycle 10",10,6829,"416-3","Alloy 617",314626,"Plate"
206.34,0.00169,"Trend",,105.64,"CapPass","Cycle 10",10,6830,"416-3","Alloy 617",314626,"Plate"
206.43,0.00172,"Trend",,105.65,"CapPass","Cycle 10",10,6831,"416-3","Alloy 617",314626,"Plate"
206.23,0.00175,"Trend",,105.66,"CapPass","Cycle 10",10,6832,"416-3","Alloy 617",314626,"Plate"
203.86,0.00177,"Trend",,105.67,"CapPass","Cycle 10",10,6833,"416-3","Alloy 617",314626,"Plate"
193.54,0.00174,"Trend",,105.70,"CapPass","Cycle 10",10,6834,"416-3","Alloy 617",314626,"Plate"
189.03,0.00172,"Trend",,105.72,"CapPass","Cycle 10",10,6835,"416-3","Alloy 617",314626,"Plate"
185.98,0.00169,"Trend",,105.73,"CapPass","Cycle 10",10,6836,"416-3","Alloy 617",314626,"Plate"
183.68,0.00167,"Trend",,105.74,"CapPass","Cycle 10",10,6837,"416-3","Alloy 617",314626,"Plate"
183.11,0.00164,"Trend",,105.76,"CapPass","Cycle 10",10,6838,"416-3","Alloy 617",314626,"Plate"
192.28,0.00167,"Trend",,105.81,"CapPass","Cycle 10",10,6839,"416-3","Alloy 617",314626,"Plate"
196.63,0.00169,"Trend",,105.83,"CapPass","Cycle 10",10,6840,"416-3","Alloy 617",314626,"Plate"
200.16,0.00172,"Trend",,105.84,"CapPass","Cycle 10",10,6841,"416-3","Alloy 617",314626,"Plate"
203.21,0.00174,"Trend",,105.85,"CapPass","Cycle 10",10,6842,"416-3","Alloy 617",314626,"Plate"
206.20,0.00177,"Trend",,105.86,"CapPass","Cycle 10",10,6843,"416-3","Alloy 617",314626,"Plate"
207.21,0.00178,"Trend",,105.87,"CapPass","Cycle 10",10,6844,"416-3","Alloy 617",314626,"Plate"
208.71,0.00180,"Trend",,105.88,"CapPass","Cycle 10",10,6845,"416-3","Alloy 617",314626,"Plate"
210.83,0.00182,"Trend",,105.89,"CapPass","Cycle 10",10,6846,"416-3","Alloy 617",314626,"Plate"
212.63,0.00185,"Trend",,105.91,"CapPass","Cycle 10",10,6847,"416-3","Alloy 617",314626,"Plate"
212.19,0.00187,"Trend",,105.93,"CapPass","Cycle 10",10,6848,"416-3","Alloy 617",314626,"Plate"
214.10,0.00190,"Trend",,105.97,"CapPass","Cycle 10",10,6849,"416-3","Alloy 617",314626,"Plate"
213.11,0.00193,"Trend",,106.01,"CapPass","Cycle 10",10,6850,"416-3","Alloy 617",314626,"Plate"
213.74,0.00195,"Trend",,106.02,"CapPass","Cycle 10",10,6851,"416-3","Alloy 617",314626,"Plate"
214.12,0.00199,"Trend",,106.02,"CapPass","Cycle 10",10,6852,"416-3","Alloy 617",314626,"Plate"
214.42,0.00202,"Trend",,106.03,"CapPass","Cycle 10",10,6853,"416-3","Alloy 617",314626,"Plate"
214.66,0.00205,"Trend",,106.03,"CapPass","Cycle 10",10,6854,"416-3","Alloy 617",314626,"Plate"
214.86,0.00209,"Trend",,106.03,"CapPass","Cycle 10",10,6855,"416-3","Alloy 617",314626,"Plate"
214.94,0.00212,"Trend",,106.03,"CapPass","Cycle 10",10,6856,"416-3","Alloy 617",314626,"Plate"
215.02,0.00215,"Trend",,106.04,"CapPass","Cycle 10",10,6857,"416-3","Alloy 617",314626,"Plate"
212.27,0.00218,"Trend",,106.04,"CapPass","Cycle 10",10,6858,"416-3","Alloy 617",314626,"Plate"
211.04,0.00220,"Trend",,106.04,"CapPass","Cycle 10",10,6859,"416-3","Alloy 617",314626,"Plate"
210.46,0.00223,"Trend",,106.05,"CapPass","Cycle 10",10,6860,"416-3","Alloy 617",314626,"Plate"
209.73,0.00226,"Trend",,106.05,"CapPass","Cycle 10",10,6861,"416-3","Alloy 617",314626,"Plate"
208.89,0.00229,"Trend",,106.06,"CapPass","Cycle 10",10,6862,"416-3","Alloy 617",314626,"Plate"
207.89,0.00232,"Trend",,106.06,"CapPass","Cycle 10",10,6863,"416-3","Alloy 617",314626,"Plate"
206.55,0.00234,"Trend",,106.06,"CapPass","Cycle 10",10,6864,"416-3","Alloy 617",314626,"Plate"
204.46,0.00237,"Trend",,106.07,"CapPass","Cycle 10",10,6865,"416-3","Alloy 617",314626,"Plate"
201.44,0.00240,"Trend",,106.07,"CapPass","Cycle 10",10,6866,"416-3","Alloy 617",314626,"Plate"
174.28,0.00237,"Trend",,106.10,"CapPass","Cycle 10",10,6867,"416-3","Alloy 617",314626,"Plate"
168.83,0.00235,"Trend",,106.10,"CapPass","Cycle 10",10,6868,"416-3","Alloy 617",314626,"Plate"
163.40,0.00232,"Trend",,106.11,"CapPass","Cycle 10",10,6869,"416-3","Alloy 617",314626,"Plate"
159.23,0.00229,"Trend",,106.11,"CapPass","Cycle 10",10,6870,"416-3","Alloy 617",314626,"Plate"
155.28,0.00226,"Trend",,106.12,"CapPass","Cycle 10",10,6871,"416-3","Alloy 617",314626,"Plate"
151.44,0.00224,"Trend",,106.12,"CapPass","Cycle 10",10,6872,"416-3","Alloy 617",314626,"Plate"
147.87,0.00221,"Trend",,106.13,"CapPass","Cycle 10",10,6873,"416-3","Alloy 617",314626,"Plate"
144.60,0.00218,"Trend",,106.13,"CapPass","Cycle 10",10,6874,"416-3","Alloy 617",314626,"Plate"
141.60,0.00215,"Trend",,106.13,"CapPass","Cycle 10",10,6875,"416-3","Alloy 617",314626,"Plate"
138.96,0.00212,"Trend",,106.14,"CapPass","Cycle 10",10,6876,"416-3","Alloy 617",314626,"Plate"
136.63,0.00210,"Trend",,106.14,"CapPass","Cycle 10",10,6877,"416-3","Alloy 617",314626,"Plate"
134.27,0.00207,"Trend",,106.15,"CapPass","Cycle 10",10,6878,"416-3","Alloy 617",314626,"Plate"
132.46,0.00204,"Trend",,106.15,"CapPass","Cycle 10",10,6879,"416-3","Alloy 617",314626,"Plate"
131.27,0.00201,"Trend",,106.16,"CapPass","Cycle 10",10,6880,"416-3","Alloy 617",314626,"Plate"
130.57,0.00199,"Trend",,106.16,"CapPass","Cycle 10",10,6881,"416-3","Alloy 617",314626,"Plate"
130.74,0.00196,"Trend",,106.17,"CapPass","Cycle 10",10,6882,"416-3","Alloy 617",314626,"Plate"
134.34,0.00194,"Trend",,106.18,"CapPass","Cycle 10",10,6883,"416-3","Alloy 617",314626,"Plate"
147.17,0.00196,"Trend",,106.21,"CapPass","Cycle 10",10,6884,"416-3","Alloy 617",314626,"Plate"
153.01,0.00199,"Trend",,106.22,"CapPass","Cycle 10",10,6885,"416-3","Alloy 617",314626,"Plate"
157.72,0.00202,"Trend",,106.22,"CapPass","Cycle 10",10,6886,"416-3","Alloy 617",314626,"Plate"
162.17,0.00204,"Trend",,106.23,"CapPass","Cycle 10",10,6887,"416-3","Alloy 617",314626,"Plate"
165.97,0.00207,"Trend",,106.24,"CapPass","Cycle 10",10,6888,"416-3","Alloy 617",314626,"Plate"
169.43,0.00210,"Trend",,106.24,"CapPass","Cycle 10",10,6889,"416-3","Alloy 617",314626,"Plate"
172.64,0.00212,"Trend",,106.25,"CapPass","Cycle 10",10,6890,"416-3","Alloy 617",314626,"Plate"
175.65,0.00215,"Trend",,106.25,"CapPass","Cycle 10",10,6891,"416-3","Alloy 617",314626,"Plate"
178.19,0.00218,"Trend",,106.26,"CapPass","Cycle 10",10,6892,"416-3","Alloy 617",314626,"Plate"
180.74,0.00220,"Trend",,106.27,"CapPass","Cycle 10",10,6893,"416-3","Alloy 617",314626,"Plate"
182.87,0.00223,"Trend",,106.27,"CapPass","Cycle 10",10,6894,"416-3","Alloy 617",314626,"Plate"
184.73,0.00226,"Trend",,106.28,"CapPass","Cycle 10",10,6895,"416-3","Alloy 617",314626,"Plate"
186.29,0.00228,"Trend",,106.29,"CapPass","Cycle 10",10,6896,"416-3","Alloy 617",314626,"Plate"
187.14,0.00231,"Trend",,106.30,"CapPass","Cycle 10",10,6897,"416-3","Alloy 617",314626,"Plate"
187.99,0.00233,"Trend",,106.44,"CapPass","Cycle 10",10,6898,"416-3","Alloy 617",314626,"Plate"
192.33,0.00236,"Trend",,106.47,"CapPass","Cycle 10",10,6899,"416-3","Alloy 617",314626,"Plate"
196.07,0.00238,"Trend",,106.49,"CapPass","Cycle 10",10,6900,"416-3","Alloy 617",314626,"Plate"
199.22,0.00241,"Trend",,106.50,"CapPass","Cycle 10",10,6901,"416-3","Alloy 617",314626,"Plate"
202.08,0.00244,"Trend",,106.52,"CapPass","Cycle 10",10,6902,"416-3","Alloy 617",314626,"Plate"
204.88,0.00246,"Trend",,106.54,"CapPass","Cycle 10",10,6903,"416-3","Alloy 617",314626,"Plate"
207.47,0.00249,"Trend",,106.56,"CapPass","Cycle 10",10,6904,"416-3","Alloy 617",314626,"Plate"
209.94,0.00251,"Trend",,106.59,"CapPass","Cycle 10",10,6905,"416-3","Alloy 617",314626,"Plate"
212.41,0.00254,"Trend",,106.62,"CapPass","Cycle 10",10,6906,"416-3","Alloy 617",314626,"Plate"
215.12,0.00256,"Trend",,106.65,"CapPass","Cycle 10",10,6907,"416-3","Alloy 617",314626,"Plate"
217.95,0.00259,"Trend",,106.67,"CapPass","Cycle 10",10,6908,"416-3","Alloy 617",314626,"Plate"
220.55,0.00261,"Trend",,106.70,"CapPass","Cycle 10",10,6909,"416-3","Alloy 617",314626,"Plate"
215.86,0.00264,"Trend",,106.76,"CapPass","Cycle 10",10,6910,"416-3","Alloy 617",314626,"Plate"
218.52,0.00267,"Trend",,106.78,"CapPass","Cycle 10",10,6911,"416-3","Alloy 617",314626,"Plate"
219.73,0.00269,"Trend",,106.79,"CapPass","Cycle 10",10,6912,"416-3","Alloy 617",314626,"Plate"
217.32,0.00272,"Trend",,106.79,"CapPass","Cycle 10",10,6913,"416-3","Alloy 617",314626,"Plate"
217.82,0.00275,"Trend",,106.80,"CapPass","Cycle 10",10,6914,"416-3","Alloy 617",314626,"Plate"
218.22,0.00279,"Trend",,106.80,"CapPass","Cycle 10",10,6915,"416-3","Alloy 617",314626,"Plate"
218.76,0.00282,"Trend",,106.81,"CapPass","Cycle 10",10,6916,"416-3","Alloy 617",314626,"Plate"
218.87,0.00285,"Trend",,106.81,"CapPass","Cycle 10",10,6917,"416-3","Alloy 617",314626,"Plate"
219.13,0.00288,"Trend",,106.81,"CapPass","Cycle 10",10,6918,"416-3","Alloy 617",314626,"Plate"
219.41,0.00291,"Trend",,106.81,"CapPass","Cycle 10",10,6919,"416-3","Alloy 617",314626,"Plate"
219.37,0.00294,"Trend",,106.81,"CapPass","Cycle 10",10,6920,"416-3","Alloy 617",314626,"Plate"
219.49,0.00297,"Trend",,106.82,"CapPass","Cycle 10",10,6921,"416-3","Alloy 617",314626,"Plate"
219.57,0.00300,"Trend",,106.82,"CapPass","Cycle 10",10,6922,"416-3","Alloy 617",314626,"Plate"
219.39,0.00303,"Trend",,106.82,"CapPass","Cycle 10",10,6923,"416-3","Alloy 617",314626,"Plate"
219.32,0.00306,"Trend",,106.82,"CapPass","Cycle 10",10,6924,"416-3","Alloy 617",314626,"Plate"
218.88,0.00310,"Trend",,106.83,"CapPass","Cycle 10",10,6925,"416-3","Alloy 617",314626,"Plate"
218.57,0.00312,"Trend",,106.83,"CapPass","Cycle 10",10,6926,"416-3","Alloy 617",314626,"Plate"
217.33,0.00315,"Trend",,106.83,"CapPass","Cycle 10",10,6927,"416-3","Alloy 617",314626,"Plate"
214.30,0.00318,"Trend",,106.84,"CapPass","Cycle 10",10,6928,"416-3","Alloy 617",314626,"Plate"
188.51,0.00315,"Trend",,106.87,"CapPass","Cycle 10",10,6929,"416-3","Alloy 617",314626,"Plate"
185.30,0.00314,"Trend",,106.87,"CapPass","Cycle 10",10,6930,"416-3","Alloy 617",314626,"Plate"
181.78,0.00312,"Trend",,106.87,"CapPass","Cycle 10",10,6931,"416-3","Alloy 617",314626,"Plate"
176.35,0.00309,"Trend",,106.88,"CapPass","Cycle 10",10,6932,"416-3","Alloy 617",314626,"Plate"
172.14,0.00307,"Trend",,106.88,"CapPass","Cycle 10",10,6933,"416-3","Alloy 617",314626,"Plate"
168.04,0.00304,"Trend",,106.88,"CapPass","Cycle 10",10,6934,"416-3","Alloy 617",314626,"Plate"
163.98,0.00301,"Trend",,106.89,"CapPass","Cycle 10",10,6935,"416-3","Alloy 617",314626,"Plate"
160.32,0.00299,"Trend",,106.89,"CapPass","Cycle 10",10,6936,"416-3","Alloy 617",314626,"Plate"
156.91,0.00296,"Trend",,106.90,"CapPass","Cycle 10",10,6937,"416-3","Alloy 617",314626,"Plate"
153.62,0.00293,"Trend",,106.90,"CapPass","Cycle 10",10,6938,"416-3","Alloy 617",314626,"Plate"
150.83,0.00290,"Trend",,106.90,"CapPass","Cycle 10",10,6939,"416-3","Alloy 617",314626,"Plate"
148.42,0.00288,"Trend",,106.91,"CapPass","Cycle 10",10,6940,"416-3","Alloy 617",314626,"Plate"
146.20,0.00285,"Trend",,106.91,"CapPass","Cycle 10",10,6941,"416-3","Alloy 617",314626,"Plate"
144.05,0.00282,"Trend",,106.92,"CapPass","Cycle 10",10,6942,"416-3","Alloy 617",314626,"Plate"
142.46,0.00279,"Trend",,106.92,"CapPass","Cycle 10",10,6943,"416-3","Alloy 617",314626,"Plate"
141.38,0.00277,"Trend",,106.93,"CapPass","Cycle 10",10,6944,"416-3","Alloy 617",314626,"Plate"
141.04,0.00274,"Trend",,106.93,"CapPass","Cycle 10",10,6945,"416-3","Alloy 617",314626,"Plate"
142.10,0.00271,"Trend",,106.94,"CapPass","Cycle 10",10,6946,"416-3","Alloy 617",314626,"Plate"
160.11,0.00274,"Trend",,106.98,"CapPass","Cycle 10",10,6947,"416-3","Alloy 617",314626,"Plate"
165.47,0.00277,"Trend",,106.99,"CapPass","Cycle 10",10,6948,"416-3","Alloy 617",314626,"Plate"
169.95,0.00280,"Trend",,106.99,"CapPass","Cycle 10",10,6949,"416-3","Alloy 617",314626,"Plate"
173.70,0.00282,"Trend",,107.00,"CapPass","Cycle 10",10,6950,"416-3","Alloy 617",314626,"Plate"
177.43,0.00285,"Trend",,107.01,"CapPass","Cycle 10",10,6951,"416-3","Alloy 617",314626,"Plate"
180.71,0.00288,"Trend",,107.01,"CapPass","Cycle 10",10,6952,"416-3","Alloy 617",314626,"Plate"
183.76,0.00290,"Trend",,107.02,"CapPass","Cycle 10",10,6953,"416-3","Alloy 617",314626,"Plate"
186.52,0.00293,"Trend",,107.02,"CapPass","Cycle 10",10,6954,"416-3","Alloy 617",314626,"Plate"
189.10,0.00296,"Trend",,107.03,"CapPass","Cycle 10",10,6955,"416-3","Alloy 617",314626,"Plate"
191.01,0.00299,"Trend",,107.04,"CapPass","Cycle 10",10,6956,"416-3","Alloy 617",314626,"Plate"
192.22,0.00301,"Trend",,107.04,"CapPass","Cycle 10",10,6957,"416-3","Alloy 617",314626,"Plate"
192.69,0.00304,"Trend",,107.05,"CapPass","Cycle 10",10,6958,"416-3","Alloy 617",314626,"Plate"
190.55,0.00306,"Trend",,107.07,"CapPass","Cycle 10",10,6959,"416-3","Alloy 617",314626,"Plate"
177.32,0.00304,"Trend",,107.10,"CapPass","Cycle 10",10,6960,"416-3","Alloy 617",314626,"Plate"
171.63,0.00301,"Trend",,107.12,"CapPass","Cycle 10",10,6961,"416-3","Alloy 617",314626,"Plate"
166.61,0.00299,"Trend",,107.13,"CapPass","Cycle 10",10,6962,"416-3","Alloy 617",314626,"Plate"
162.35,0.00296,"Trend",,107.13,"CapPass","Cycle 10",10,6963,"416-3","Alloy 617",314626,"Plate"
158.27,0.00293,"Trend",,107.14,"CapPass","Cycle 10",10,6964,"416-3","Alloy 617",314626,"Plate"
154.73,0.00290,"Trend",,107.15,"CapPass","Cycle 10",10,6965,"416-3","Alloy 617",314626,"Plate"
151.45,0.00288,"Trend",,107.16,"CapPass","Cycle 10",10,6966,"416-3","Alloy 617",314626,"Plate"
148.45,0.00285,"Trend",,107.17,"CapPass","Cycle 10",10,6967,"416-3","Alloy 617",314626,"Plate"
145.81,0.00282,"Trend",,107.18,"CapPass","Cycle 10",10,6968,"416-3","Alloy 617",314626,"Plate"
143.49,0.00280,"Trend",,107.19,"CapPass","Cycle 10",10,6969,"416-3","Alloy 617",314626,"Plate"
141.45,0.00277,"Trend",,107.21,"CapPass","Cycle 10",10,6970,"416-3","Alloy 617",314626,"Plate"
139.17,0.00275,"Trend",,107.26,"CapPass","Cycle 10",10,6971,"416-3","Alloy 617",314626,"Plate"
132.61,0.00272,"Trend",,107.32,"CapPass","Cycle 10",10,6972,"416-3","Alloy 617",314626,"Plate"
127.88,0.00270,"Trend",,107.35,"CapPass","Cycle 10",10,6973,"416-3","Alloy 617",314626,"Plate"
123.64,0.00267,"Trend",,107.37,"CapPass","Cycle 10",10,6974,"416-3","Alloy 617",314626,"Plate"
119.76,0.00265,"Trend",,107.40,"CapPass","Cycle 10",10,6975,"416-3","Alloy 617",314626,"Plate"
116.03,0.00262,"Trend",,107.42,"CapPass","Cycle 10",10,6976,"416-3","Alloy 617",314626,"Plate"
112.18,0.00260,"Trend",,107.44,"CapPass","Cycle 10",10,6977,"416-3","Alloy 617",314626,"Plate"
108.35,0.00257,"Trend",,107.47,"CapPass","Cycle 10",10,6978,"416-3","Alloy 617",314626,"Plate"
104.22,0.00254,"Trend",,107.50,"CapPass","Cycle 10",10,6979,"416-3","Alloy 617",314626,"Plate"
100.05,0.00252,"Trend",,107.53,"CapPass","Cycle 10",10,6980,"416-3","Alloy 617",314626,"Plate"
95.85,0.00249,"Trend",,107.55,"CapPass","Cycle 10",10,6981,"416-3","Alloy 617",314626,"Plate"
92.00,0.00247,"Trend",,107.58,"CapPass","Cycle 10",10,6982,"416-3","Alloy 617",314626,"Plate"
88.26,0.00244,"Trend",,107.60,"CapPass","Cycle 10",10,6983,"416-3","Alloy 617",314626,"Plate"
84.89,0.00242,"Trend",,107.63,"CapPass","Cycle 10",10,6984,"416-3","Alloy 617",314626,"Plate"
81.83,0.00239,"Trend",,107.65,"CapPass","Cycle 10",10,6985,"416-3","Alloy 617",314626,"Plate"
78.44,0.00237,"Trend",,107.67,"CapPass","Cycle 10",10,6986,"416-3","Alloy 617",314626,"Plate"
75.26,0.00234,"Trend",,107.70,"CapPass","Cycle 10",10,6987,"416-3","Alloy 617",314626,"Plate"
71.86,0.00232,"Trend",,107.73,"CapPass","Cycle 10",10,6988,"416-3","Alloy 617",314626,"Plate"
68.16,0.00229,"Trend",,107.76,"CapPass","Cycle 10",10,6989,"416-3","Alloy 617",314626,"Plate"
64.52,0.00226,"Trend",,107.79,"CapPass","Cycle 10",10,6990,"416-3","Alloy 617",314626,"Plate"
60.69,0.00224,"Trend",,107.82,"CapPass","Cycle 10",10,6991,"416-3","Alloy 617",314626,"Plate"
56.70,0.00221,"Trend",,107.84,"CapPass","Cycle 10",10,6992,"416-3","Alloy 617",314626,"Plate"
53.23,0.00219,"Trend",,107.87,"CapPass","Cycle 10",10,6993,"416-3","Alloy 617",314626,"Plate"
52.65,0.00219,"Trend",,107.87,"CapPass","Cycle 10",10,6994,"416-3","Alloy 617",314626,"Plate"
49.05,0.00216,"Trend",,107.90,"CapPass","Cycle 10",10,6995,"416-3","Alloy 617",314626,"Plate"
45.72,0.00214,"Trend",,107.92,"CapPass","Cycle 10",10,6996,"416-3","Alloy 617",314626,"Plate"
42.24,0.00211,"Trend",,107.95,"CapPass","Cycle 10",10,6997,"416-3","Alloy 617",314626,"Plate"
38.50,0.00209,"Trend",,107.97,"CapPass","Cycle 10",10,6998,"416-3","Alloy 617",314626,"Plate"
34.63,0.00206,"Trend",,108.00,"CapPass","Cycle 10",10,6999,"416-3","Alloy 617",314626,"Plate"
30.53,0.00204,"Trend",,108.03,"CapPass","Cycle 10",10,7000,"416-3","Alloy 617",314626,"Plate"
26.57,0.00201,"Trend",,108.06,"CapPass","Cycle 10",10,7001,"416-3","Alloy 617",314626,"Plate"
22.81,0.00198,"Trend",,108.08,"CapPass","Cycle 10",10,7002,"416-3","Alloy 617",314626,"Plate"
19.16,0.00196,"Trend",,108.11,"CapPass","Cycle 10",10,7003,"416-3","Alloy 617",314626,"Plate"
15.49,0.00193,"Trend",,108.13,"CapPass","Cycle 10",10,7004,"416-3","Alloy 617",314626,"Plate"
11.61,0.00191,"Trend",,108.16,"CapPass","Cycle 10",10,7005,"416-3","Alloy 617",314626,"Plate"
8.00,0.00188,"Trend",,108.19,"CapPass","Cycle 10",10,7006,"416-3","Alloy 617",314626,"Plate"
4.40,0.00186,"Trend",,108.22,"CapPass","Cycle 10",10,7007,"416-3","Alloy 617",314626,"Plate"
0.56,0.00183,"Trend",,108.25,"CapPass","Cycle 10",10,7008,"416-3","Alloy 617",314626,"Plate"
-3.37,0.00181,"Trend",,108.27,"CapPass","Cycle 10",10,7009,"416-3","Alloy 617",314626,"Plate"
-7.11,0.00178,"Trend",,108.30,"CapPass","Cycle 10",10,7010,"416-3","Alloy 617",314626,"Plate"
-11.14,0.00175,"Trend",,108.33,"CapPass","Cycle 10",10,7011,"416-3","Alloy 617",314626,"Plate"
-14.98,0.00173,"Trend",,108.36,"CapPass","Cycle 10",10,7012,"416-3","Alloy 617",314626,"Plate"
-17.94,0.00170,"Trend",,108.38,"CapPass","Cycle 10",10,7013,"416-3","Alloy 617",314626,"Plate"
-25.60,0.00168,"Trend",,108.50,"CapPass","Cycle 10",10,7014,"416-3","Alloy 617",314626,"Plate"
-31.49,0.00165,"Trend",,108.51,"CapPass","Cycle 10",10,7015,"416-3","Alloy 617",314626,"Plate"
-36.71,0.00162,"Trend",,108.53,"CapPass","Cycle 10",10,7016,"416-3","Alloy 617",314626,"Plate"
-40.81,0.00160,"Trend",,108.54,"CapPass","Cycle 10",10,7017,"416-3","Alloy 617",314626,"Plate"
-44.34,0.00157,"Trend",,108.55,"CapPass","Cycle 10",10,7018,"416-3","Alloy 617",314626,"Plate"
-47.35,0.00155,"Trend",,108.56,"CapPass","Cycle 10",10,7019,"416-3","Alloy 617",314626,"Plate"
-50.10,0.00152,"Trend",,108.57,"CapPass","Cycle 10",10,7020,"416-3","Alloy 617",314626,"Plate"
-52.47,0.00149,"Trend",,108.58,"CapPass","Cycle 10",10,7021,"416-3","Alloy 617",314626,"Plate"
-54.29,0.00147,"Trend",,108.59,"CapPass","Cycle 10",10,7022,"416-3","Alloy 617",314626,"Plate"
-55.54,0.00144,"Trend",,108.62,"CapPass","Cycle 10",10,7023,"416-3","Alloy 617",314626,"Plate"
-59.46,0.00142,"Trend",,108.70,"CapPass","Cycle 10",10,7024,"416-3","Alloy 617",314626,"Plate"
-64.49,0.00139,"Trend",,108.74,"CapPass","Cycle 10",10,7025,"416-3","Alloy 617",314626,"Plate"
-68.46,0.00137,"Trend",,108.76,"CapPass","Cycle 10",10,7026,"416-3","Alloy 617",314626,"Plate"
-71.77,0.00134,"Trend",,108.78,"CapPass","Cycle 10",10,7027,"416-3","Alloy 617",314626,"Plate"
-75.26,0.00131,"Trend",,108.81,"CapPass","Cycle 10",10,7028,"416-3","Alloy 617",314626,"Plate"
-78.26,0.00129,"Trend",,108.83,"CapPass","Cycle 10",10,7029,"416-3","Alloy 617",314626,"Plate"
-81.37,0.00126,"Trend",,108.86,"CapPass","Cycle 10",10,7030,"416-3","Alloy 617",314626,"Plate"
-82.59,0.00125,"Trend",,108.87,"CapPass","Cycle 10",10,7031,"416-3","Alloy 617",314626,"Plate"
-84.32,0.00124,"Trend",,108.88,"CapPass","Cycle 10",10,7032,"416-3","Alloy 617",314626,"Plate"
-87.54,0.00121,"Trend",,108.92,"CapPass","Cycle 10",10,7033,"416-3","Alloy 617",314626,"Plate"
-90.74,0.00119,"Trend",,108.94,"CapPass","Cycle 10",10,7034,"416-3","Alloy 617",314626,"Plate"
-94.04,0.00116,"Trend",,108.97,"CapPass","Cycle 10",10,7035,"416-3","Alloy 617",314626,"Plate"
-97.17,0.00114,"Trend",,109.00,"CapPass","Cycle 10",10,7036,"416-3","Alloy 617",314626,"Plate"
-100.23,0.00111,"Trend",,109.03,"CapPass","Cycle 10",10,7037,"416-3","Alloy 617",314626,"Plate"
-103.41,0.00109,"Trend",,109.05,"CapPass","Cycle 10",10,7038,"416-3","Alloy 617",314626,"Plate"
-106.32,0.00106,"Trend",,109.08,"CapPass","Cycle 10",10,7039,"416-3","Alloy 617",314626,"Plate"
-109.35,0.00104,"Trend",,109.10,"CapPass","Cycle 10",10,7040,"416-3","Alloy 617",314626,"Plate"
-112.20,0.00101,"Trend",,109.13,"CapPass","Cycle 10",10,7041,"416-3","Alloy 617",314626,"Plate"
-115.11,0.00098,"Trend",,109.16,"CapPass","Cycle 10",10,7042,"416-3","Alloy 617",314626,"Plate"
-118.29,0.00096,"Trend",,109.19,"CapPass","Cycle 10",10,7043,"416-3","Alloy 617",314626,"Plate"
-121.40,0.00093,"Trend",,109.21,"CapPass","Cycle 10",10,7044,"416-3","Alloy 617",314626,"Plate"
-124.48,0.00091,"Trend",,109.24,"CapPass","Cycle 10",10,7045,"416-3","Alloy 617",314626,"Plate"
-127.96,0.00088,"Trend",,109.26,"CapPass","Cycle 10",10,7046,"416-3","Alloy 617",314626,"Plate"
-131.54,0.00086,"Trend",,109.29,"CapPass","Cycle 10",10,7047,"416-3","Alloy 617",314626,"Plate"
-134.86,0.00083,"Trend",,109.30,"CapPass","Cycle 10",10,7048,"416-3","Alloy 617",314626,"Plate"
-138.13,0.00081,"Trend",,109.32,"CapPass","Cycle 10",10,7049,"416-3","Alloy 617",314626,"Plate"
-141.13,0.00078,"Trend",,109.34,"CapPass","Cycle 10",10,7050,"416-3","Alloy 617",314626,"Plate"
-144.14,0.00075,"Trend",,109.36,"CapPass","Cycle 10",10,7051,"416-3","Alloy 617",314626,"Plate"
-147.01,0.00073,"Trend",,109.38,"CapPass","Cycle 10",10,7052,"416-3","Alloy 617",314626,"Plate"
-149.74,0.00070,"Trend",,109.40,"CapPass","Cycle 10",10,7053,"416-3","Alloy 617",314626,"Plate"
-152.40,0.00068,"Trend",,109.42,"CapPass","Cycle 10",10,7054,"416-3","Alloy 617",314626,"Plate"
-155.02,0.00065,"Trend",,109.45,"CapPass","Cycle 10",10,7055,"416-3","Alloy 617",314626,"Plate"
-157.43,0.00063,"Trend",,109.47,"CapPass","Cycle 10",10,7056,"416-3","Alloy 617",314626,"Plate"
-160.07,0.00060,"Trend",,109.49,"CapPass","Cycle 10",10,7057,"416-3","Alloy 617",314626,"Plate"
-162.48,0.00058,"Trend",,109.52,"CapPass","Cycle 10",10,7058,"416-3","Alloy 617",314626,"Plate"
-164.56,0.00055,"Trend",,109.54,"CapPass","Cycle 10",10,7059,"416-3","Alloy 617",314626,"Plate"
-166.43,0.00052,"Trend",,109.56,"CapPass","Cycle 10",10,7060,"416-3","Alloy 617",314626,"Plate"
-168.14,0.00050,"Trend",,109.58,"CapPass","Cycle 10",10,7061,"416-3","Alloy 617",314626,"Plate"
-169.46,0.00047,"Trend",,109.59,"CapPass","Cycle 10",10,7062,"416-3","Alloy 617",314626,"Plate"
-170.45,0.00045,"Trend",,109.61,"CapPass","Cycle 10",10,7063,"416-3","Alloy 617",314626,"Plate"
-171.19,0.00042,"Trend",,109.64,"CapPass","Cycle 10",10,7064,"416-3","Alloy 617",314626,"Plate"
-171.73,0.00040,"Trend",,109.66,"CapPass","Cycle 10",10,7065,"416-3","Alloy 617",314626,"Plate"
-172.24,0.00037,"Trend",,109.68,"CapPass","Cycle 10",10,7066,"416-3","Alloy 617",314626,"Plate"
-173.14,0.00035,"Trend",,109.72,"CapPass","Cycle 10",10,7067,"416-3","Alloy 617",314626,"Plate"
-175.25,0.00032,"Trend",,109.76,"CapPass","Cycle 10",10,7068,"416-3","Alloy 617",314626,"Plate"
-177.54,0.00030,"Trend",,109.79,"CapPass","Cycle 10",10,7069,"416-3","Alloy 617",314626,"Plate"
-179.68,0.00027,"Trend",,109.81,"CapPass","Cycle 10",10,7070,"416-3","Alloy 617",314626,"Plate"
-179.62,0.00024,"Trend",,109.83,"CapPass","Cycle 10",10,7071,"416-3","Alloy 617",314626,"Plate"
-180.07,0.00022,"Trend",,109.84,"CapPass","Cycle 10",10,7072,"416-3","Alloy 617",314626,"Plate"
-180.32,0.00019,"Trend",,109.84,"CapPass","Cycle 10",10,7073,"416-3","Alloy 617",314626,"Plate"
-180.42,0.00016,"Trend",,109.85,"CapPass","Cycle 10",10,7074,"416-3","Alloy 617",314626,"Plate"
-180.36,0.00013,"Trend",,109.85,"CapPass","Cycle 10",10,7075,"416-3","Alloy 617",314626,"Plate"
-180.28,0.00010,"Trend",,109.86,"CapPass","Cycle 10",10,7076,"416-3","Alloy 617",314626,"Plate"
-180.00,0.00008,"Trend",,109.86,"CapPass","Cycle 10",10,7077,"416-3","Alloy 617",314626,"Plate"
-179.56,0.00005,"Trend",,109.87,"CapPass","Cycle 10",10,7078,"416-3","Alloy 617",314626,"Plate"
-179.45,0.00005,"Trend",,109.87,"CapPass","Cycle 10",10,7079,"416-3","Alloy 617",314626,"Plate"
-177.77,0.00002,"Trend",,109.88,"CapPass","Cycle 10",10,7080,"416-3","Alloy 617",314626,"Plate"
-162.06,0.00005,"Trend",,109.92,"CapPass","Cycle 10",10,7081,"416-3","Alloy 617",314626,"Plate"
-158.19,0.00007,"Trend",,109.93,"CapPass","Cycle 10",10,7082,"416-3","Alloy 617",314626,"Plate"
-155.18,0.00010,"Trend",,109.94,"CapPass","Cycle 10",10,7083,"416-3","Alloy 617",314626,"Plate"
-153.00,0.00013,"Trend",,109.96,"CapPass","Cycle 10",10,7084,"416-3","Alloy 617",314626,"Plate"
-152.04,0.00015,"Trend",,109.97,"CapPass","Cycle 10",10,7085,"416-3","Alloy 617",314626,"Plate"
-163.88,0.00012,"Trend",,110.03,"CapPass","Cycle 10",10,7086,"416-3","Alloy 617",314626,"Plate"
-168.16,0.00010,"Trend",,110.04,"CapPass","Cycle 10",10,7087,"416-3","Alloy 617",314626,"Plate"
-171.65,0.00007,"Trend",,110.05,"CapPass","Cycle 10",10,7088,"416-3","Alloy 617",314626,"Plate"
-174.77,0.00004,"Trend",,110.06,"CapPass","Cycle 10",10,7089,"416-3","Alloy 617",314626,"Plate"
-177.47,0.00002,"Trend",,110.07,"CapPass","Cycle 10",10,7090,"416-3","Alloy 617",314626,"Plate"
-179.94,-0.00001,"Trend",,110.08,"CapPass","Cycle 10",10,7091,"416-3","Alloy 617",314626,"Plate"
-181.83,-0.00003,"Trend",,110.10,"CapPass","Cycle 10",10,7092,"416-3","Alloy 617",314626,"Plate"
-183.44,-0.00006,"Trend",,110.11,"CapPass","Cycle 10",10,7093,"416-3","Alloy 617",314626,"Plate"
-184.43,-0.00008,"Trend",,110.14,"CapPass","Cycle 10",10,7094,"416-3","Alloy 617",314626,"Plate"
-185.43,-0.00011,"Trend",,110.18,"CapPass","Cycle 10",10,7095,"416-3","Alloy 617",314626,"Plate"
-188.29,-0.00013,"Trend",,110.23,"CapPass","Cycle 10",10,7096,"416-3","Alloy 617",314626,"Plate"
-188.26,-0.00016,"Trend",,110.26,"CapPass","Cycle 10",10,7097,"416-3","Alloy 617",314626,"Plate"
-190.13,-0.00019,"Trend",,110.27,"CapPass","Cycle 10",10,7098,"416-3","Alloy 617",314626,"Plate"
-188.93,-0.00021,"Trend",,110.29,"CapPass","Cycle 10",10,7099,"416-3","Alloy 617",314626,"Plate"
-189.91,-0.00024,"Trend",,110.30,"CapPass","Cycle 10",10,7100,"416-3","Alloy 617",314626,"Plate"
-190.58,-0.00027,"Trend",,110.31,"CapPass","Cycle 10",10,7101,"416-3","Alloy 617",314626,"Plate"
-191.09,-0.00029,"Trend",,110.32,"CapPass","Cycle 10",10,7102,"416-3","Alloy 617",314626,"Plate"
-191.12,-0.00032,"Trend",,110.33,"CapPass","Cycle 10",10,7103,"416-3","Alloy 617",314626,"Plate"
-192.42,-0.00034,"Trend",,110.45,"CapPass","Cycle 10",10,7104,"416-3","Alloy 617",314626,"Plate"
-196.00,-0.00037,"Trend",,110.47,"CapPass","Cycle 10",10,7105,"416-3","Alloy 617",314626,"Plate"
-193.41,-0.00039,"Trend",,110.49,"CapPass","Cycle 10",10,7106,"416-3","Alloy 617",314626,"Plate"
-194.17,-0.00043,"Trend",,110.50,"CapPass","Cycle 10",10,7107,"416-3","Alloy 617",314626,"Plate"
-194.65,-0.00046,"Trend",,110.50,"CapPass","Cycle 10",10,7108,"416-3","Alloy 617",314626,"Plate"
-194.90,-0.00049,"Trend",,110.50,"CapPass","Cycle 10",10,7109,"416-3","Alloy 617",314626,"Plate"
-195.22,-0.00052,"Trend",,110.50,"CapPass","Cycle 10",10,7110,"416-3","Alloy 617",314626,"Plate"
-195.51,-0.00055,"Trend",,110.50,"CapPass","Cycle 10",10,7111,"416-3","Alloy 617",314626,"Plate"
-195.72,-0.00058,"Trend",,110.51,"CapPass","Cycle 10",10,7112,"416-3","Alloy 617",314626,"Plate"
-195.93,-0.00061,"Trend",,110.51,"CapPass","Cycle 10",10,7113,"416-3","Alloy 617",314626,"Plate"
-196.09,-0.00064,"Trend",,110.51,"CapPass","Cycle 10",10,7114,"416-3","Alloy 617",314626,"Plate"
-196.18,-0.00067,"Trend",,110.51,"CapPass","Cycle 10",10,7115,"416-3","Alloy 617",314626,"Plate"
-196.22,-0.00071,"Trend",,110.51,"CapPass","Cycle 10",10,7116,"416-3","Alloy 617",314626,"Plate"
-196.07,-0.00074,"Trend",,110.52,"CapPass","Cycle 10",10,7117,"416-3","Alloy 617",314626,"Plate"
-195.79,-0.00076,"Trend",,110.52,"CapPass","Cycle 10",10,7118,"416-3","Alloy 617",314626,"Plate"
-195.10,-0.00079,"Trend",,110.52,"CapPass","Cycle 10",10,7119,"416-3","Alloy 617",314626,"Plate"
-193.02,-0.00082,"Trend",,110.53,"CapPass","Cycle 10",10,7120,"416-3","Alloy 617",314626,"Plate"
-169.15,-0.00079,"Trend",,110.56,"CapPass","Cycle 10",10,7121,"416-3","Alloy 617",314626,"Plate"
-163.30,-0.00076,"Trend",,110.57,"CapPass","Cycle 10",10,7122,"416-3","Alloy 617",314626,"Plate"
-158.40,-0.00074,"Trend",,110.57,"CapPass","Cycle 10",10,7123,"416-3","Alloy 617",314626,"Plate"
-153.76,-0.00071,"Trend",,110.58,"CapPass","Cycle 10",10,7124,"416-3","Alloy 617",314626,"Plate"
-149.37,-0.00068,"Trend",,110.58,"CapPass","Cycle 10",10,7125,"416-3","Alloy 617",314626,"Plate"
-145.18,-0.00065,"Trend",,110.58,"CapPass","Cycle 10",10,7126,"416-3","Alloy 617",314626,"Plate"
-142.21,-0.00062,"Trend",,110.59,"CapPass","Cycle 10",10,7127,"416-3","Alloy 617",314626,"Plate"
-138.89,-0.00059,"Trend",,110.59,"CapPass","Cycle 10",10,7128,"416-3","Alloy 617",314626,"Plate"
-135.93,-0.00056,"Trend",,110.60,"CapPass","Cycle 10",10,7129,"416-3","Alloy 617",314626,"Plate"
-133.50,-0.00053,"Trend",,110.60,"CapPass","Cycle 10",10,7130,"416-3","Alloy 617",314626,"Plate"
-131.62,-0.00051,"Trend",,110.61,"CapPass","Cycle 10",10,7131,"416-3","Alloy 617",314626,"Plate"
-130.09,-0.00048,"Trend",,110.61,"CapPass","Cycle 10",10,7132,"416-3","Alloy 617",314626,"Plate"
-129.14,-0.00045,"Trend",,110.62,"CapPass","Cycle 10",10,7133,"416-3","Alloy 617",314626,"Plate"
-129.35,-0.00042,"Trend",,110.63,"CapPass","Cycle 10",10,7134,"416-3","Alloy 617",314626,"Plate"
-150.33,-0.00045,"Trend",,110.67,"CapPass","Cycle 10",10,7135,"416-3","Alloy 617",314626,"Plate"
-155.46,-0.00048,"Trend",,110.68,"CapPass","Cycle 10",10,7136,"416-3","Alloy 617",314626,"Plate"
-159.88,-0.00051,"Trend",,110.69,"CapPass","Cycle 10",10,7137,"416-3","Alloy 617",314626,"Plate"
-163.49,-0.00053,"Trend",,110.70,"CapPass","Cycle 10",10,7138,"416-3","Alloy 617",314626,"Plate"
-166.82,-0.00056,"Trend",,110.70,"CapPass","Cycle 10",10,7139,"416-3","Alloy 617",314626,"Plate"
-169.98,-0.00059,"Trend",,110.71,"CapPass","Cycle 10",10,7140,"416-3","Alloy 617",314626,"Plate"
-172.86,-0.00061,"Trend",,110.71,"CapPass","Cycle 10",10,7141,"416-3","Alloy 617",314626,"Plate"
-175.65,-0.00064,"Trend",,110.72,"CapPass","Cycle 10",10,7142,"416-3","Alloy 617",314626,"Plate"
-178.06,-0.00067,"Trend",,110.73,"CapPass","Cycle 10",10,7143,"416-3","Alloy 617",314626,"Plate"
-180.05,-0.00069,"Trend",,110.73,"CapPass","Cycle 10",10,7144,"416-3","Alloy 617",314626,"Plate"
-181.75,-0.00072,"Trend",,110.74,"CapPass","Cycle 10",10,7145,"416-3","Alloy 617",314626,"Plate"
-182.88,-0.00075,"Trend",,110.75,"CapPass","Cycle 10",10,7146,"416-3","Alloy 617",314626,"Plate"
-183.21,-0.00077,"Trend",,110.77,"CapPass","Cycle 10",10,7147,"416-3","Alloy 617",314626,"Plate"
-178.67,-0.00077,"Trend",,110.87,"CapPass","Cycle 10",10,7148,"416-3","Alloy 617",314626,"Plate"
-184.06,-0.00080,"Trend",,110.91,"CapPass","Cycle 10",10,7149,"416-3","Alloy 617",314626,"Plate"
-187.67,-0.00082,"Trend",,110.93,"CapPass","Cycle 10",10,7150,"416-3","Alloy 617",314626,"Plate"
-190.99,-0.00085,"Trend",,110.95,"CapPass","Cycle 10",10,7151,"416-3","Alloy 617",314626,"Plate"
-193.78,-0.00087,"Trend",,110.96,"CapPass","Cycle 10",10,7152,"416-3","Alloy 617",314626,"Plate"
-196.29,-0.00090,"Trend",,110.98,"CapPass","Cycle 10",10,7153,"416-3","Alloy 617",314626,"Plate"
-198.65,-0.00093,"Trend",,111.00,"CapPass","Cycle 10",10,7154,"416-3","Alloy 617",314626,"Plate"
-200.86,-0.00095,"Trend",,111.02,"CapPass","Cycle 10",10,7155,"416-3","Alloy 617",314626,"Plate"
-202.72,-0.00098,"Trend",,111.05,"CapPass","Cycle 10",10,7156,"416-3","Alloy 617",314626,"Plate"
-199.54,-0.00100,"Trend",,111.06,"CapPass","Cycle 10",10,7157,"416-3","Alloy 617",314626,"Plate"
-199.83,-0.00103,"Trend",,111.07,"CapPass","Cycle 10",10,7158,"416-3","Alloy 617",314626,"Plate"
-200.12,-0.00106,"Trend",,111.07,"CapPass","Cycle 10",10,7159,"416-3","Alloy 617",314626,"Plate"
-200.39,-0.00109,"Trend",,111.07,"CapPass","Cycle 10",10,7160,"416-3","Alloy 617",314626,"Plate"
-200.51,-0.00113,"Trend",,111.08,"CapPass","Cycle 10",10,7161,"416-3","Alloy 617",314626,"Plate"
-200.70,-0.00116,"Trend",,111.08,"CapPass","Cycle 10",10,7162,"416-3","Alloy 617",314626,"Plate"
-200.74,-0.00119,"Trend",,111.08,"CapPass","Cycle 10",10,7163,"416-3","Alloy 617",314626,"Plate"
-200.74,-0.00122,"Trend",,111.08,"CapPass","Cycle 10",10,7164,"416-3","Alloy 617",314626,"Plate"
-200.52,-0.00124,"Trend",,111.09,"CapPass","Cycle 10",10,7165,"416-3","Alloy 617",314626,"Plate"
-199.86,-0.00127,"Trend",,111.09,"CapPass","Cycle 10",10,7166,"416-3","Alloy 617",314626,"Plate"
-197.51,-0.00130,"Trend",,111.10,"CapPass","Cycle 10",10,7167,"416-3","Alloy 617",314626,"Plate"
-180.73,-0.00127,"Trend",,111.13,"CapPass","Cycle 10",10,7168,"416-3","Alloy 617",314626,"Plate"
-175.38,-0.00124,"Trend",,111.14,"CapPass","Cycle 10",10,7169,"416-3","Alloy 617",314626,"Plate"
-171.02,-0.00122,"Trend",,111.15,"CapPass","Cycle 10",10,7170,"416-3","Alloy 617",314626,"Plate"
-166.98,-0.00119,"Trend",,111.15,"CapPass","Cycle 10",10,7171,"416-3","Alloy 617",314626,"Plate"
-163.93,-0.00116,"Trend",,111.16,"CapPass","Cycle 10",10,7172,"416-3","Alloy 617",314626,"Plate"
-160.81,-0.00113,"Trend",,111.17,"CapPass","Cycle 10",10,7173,"416-3","Alloy 617",314626,"Plate"
-158.31,-0.00111,"Trend",,111.17,"CapPass","Cycle 10",10,7174,"416-3","Alloy 617",314626,"Plate"
-156.34,-0.00108,"Trend",,111.18,"CapPass","Cycle 10",10,7175,"416-3","Alloy 617",314626,"Plate"
-155.06,-0.00105,"Trend",,111.19,"CapPass","Cycle 10",10,7176,"416-3","Alloy 617",314626,"Plate"
-155.27,-0.00103,"Trend",,111.20,"CapPass","Cycle 10",10,7177,"416-3","Alloy 617",314626,"Plate"
-169.66,-0.00105,"Trend",,111.24,"CapPass","Cycle 10",10,7178,"416-3","Alloy 617",314626,"Plate"
-174.39,-0.00108,"Trend",,111.25,"CapPass","Cycle 10",10,7179,"416-3","Alloy 617",314626,"Plate"
-178.53,-0.00111,"Trend",,111.26,"CapPass","Cycle 10",10,7180,"416-3","Alloy 617",314626,"Plate"
-182.14,-0.00113,"Trend",,111.27,"CapPass","Cycle 10",10,7181,"416-3","Alloy 617",314626,"Plate"
-185.35,-0.00116,"Trend",,111.28,"CapPass","Cycle 10",10,7182,"416-3","Alloy 617",314626,"Plate"
-188.18,-0.00119,"Trend",,111.29,"CapPass","Cycle 10",10,7183,"416-3","Alloy 617",314626,"Plate"
-190.79,-0.00121,"Trend",,111.29,"CapPass","Cycle 10",10,7184,"416-3","Alloy 617",314626,"Plate"
-193.01,-0.00124,"Trend",,111.30,"CapPass","Cycle 10",10,7185,"416-3","Alloy 617",314626,"Plate"
-194.94,-0.00126,"Trend",,111.31,"CapPass","Cycle 10",10,7186,"416-3","Alloy 617",314626,"Plate"
-196.38,-0.00129,"Trend",,111.32,"CapPass","Cycle 10",10,7187,"416-3","Alloy 617",314626,"Plate"
-197.23,-0.00132,"Trend",,111.34,"CapPass","Cycle 10",10,7188,"416-3","Alloy 617",314626,"Plate"
-196.79,-0.00134,"Trend",,111.43,"CapPass","Cycle 10",10,7189,"416-3","Alloy 617",314626,"Plate"
