Repository: js-molina/fatigue-A617

File: data/850C/Strain rate 0.001/0.60% strain/HTM_A19_Cycles_4165.csv (part 6 of 17)
"Stress Mpa","Strain","Qual State","Qual Exceptions","Elapsed Time Sec","Data State","Cycle Label","Cycle","Count","Sample","Alloy","Heat","Material_Form"
172.32,0.00075,"Qualified",,224.99,"CapPass","Cycle 20",20,10144,"416-5","Alloy 617",314626,"Plate"
175.43,0.00078,"Qualified",,225.01,"CapPass","Cycle 20",20,10145,"416-5","Alloy 617",314626,"Plate"
179.03,0.00080,"Qualified",,225.03,"CapPass","Cycle 20",20,10146,"416-5","Alloy 617",314626,"Plate"
182.06,0.00083,"Qualified",,225.05,"CapPass","Cycle 20",20,10147,"416-5","Alloy 617",314626,"Plate"
184.79,0.00085,"Qualified",,225.06,"CapPass","Cycle 20",20,10148,"416-5","Alloy 617",314626,"Plate"
187.45,0.00088,"Qualified",,225.08,"CapPass","Cycle 20",20,10149,"416-5","Alloy 617",314626,"Plate"
190.30,0.00090,"Qualified",,225.10,"CapPass","Cycle 20",20,10150,"416-5","Alloy 617",314626,"Plate"
193.05,0.00093,"Qualified",,225.12,"CapPass","Cycle 20",20,10151,"416-5","Alloy 617",314626,"Plate"
195.53,0.00096,"Qualified",,225.14,"CapPass","Cycle 20",20,10152,"416-5","Alloy 617",314626,"Plate"
198.02,0.00098,"Qualified",,225.16,"CapPass","Cycle 20",20,10153,"416-5","Alloy 617",314626,"Plate"
200.58,0.00101,"Qualified",,225.18,"CapPass","Cycle 20",20,10154,"416-5","Alloy 617",314626,"Plate"
203.14,0.00103,"Qualified",,225.21,"CapPass","Cycle 20",20,10155,"416-5","Alloy 617",314626,"Plate"
205.53,0.00106,"Qualified",,225.24,"CapPass","Cycle 20",20,10156,"416-5","Alloy 617",314626,"Plate"
207.64,0.00108,"Qualified",,225.26,"CapPass","Cycle 20",20,10157,"416-5","Alloy 617",314626,"Plate"
209.67,0.00111,"Qualified",,225.29,"CapPass","Cycle 20",20,10158,"416-5","Alloy 617",314626,"Plate"
204.96,0.00114,"Qualified",,225.31,"CapPass","Cycle 20",20,10159,"416-5","Alloy 617",314626,"Plate"
205.27,0.00117,"Qualified",,225.31,"CapPass","Cycle 20",20,10160,"416-5","Alloy 617",314626,"Plate"
205.39,0.00121,"Qualified",,225.31,"CapPass","Cycle 20",20,10161,"416-5","Alloy 617",314626,"Plate"
205.57,0.00124,"Qualified",,225.32,"CapPass","Cycle 20",20,10162,"416-5","Alloy 617",314626,"Plate"
205.79,0.00127,"Qualified",,225.32,"CapPass","Cycle 20",20,10163,"416-5","Alloy 617",314626,"Plate"
207.35,0.00129,"Qualified",,225.35,"CapPass","Cycle 20",20,10164,"416-5","Alloy 617",314626,"Plate"
204.96,0.00132,"Qualified",,225.50,"CapPass","Cycle 20",20,10165,"416-5","Alloy 617",314626,"Plate"
207.25,0.00134,"Qualified",,225.55,"CapPass","Cycle 20",20,10166,"416-5","Alloy 617",314626,"Plate"
209.98,0.00137,"Qualified",,225.58,"CapPass","Cycle 20",20,10167,"416-5","Alloy 617",314626,"Plate"
212.45,0.00139,"Qualified",,225.60,"CapPass","Cycle 20",20,10168,"416-5","Alloy 617",314626,"Plate"
214.85,0.00142,"Qualified",,225.62,"CapPass","Cycle 20",20,10169,"416-5","Alloy 617",314626,"Plate"
214.74,0.00145,"Qualified",,225.65,"CapPass","Cycle 20",20,10170,"416-5","Alloy 617",314626,"Plate"
215.10,0.00148,"Qualified",,225.65,"CapPass","Cycle 20",20,10171,"416-5","Alloy 617",314626,"Plate"
215.25,0.00152,"Qualified",,225.65,"CapPass","Cycle 20",20,10172,"416-5","Alloy 617",314626,"Plate"
215.45,0.00155,"Qualified",,225.65,"CapPass","Cycle 20",20,10173,"416-5","Alloy 617",314626,"Plate"
215.59,0.00159,"Qualified",,225.66,"CapPass","Cycle 20",20,10174,"416-5","Alloy 617",314626,"Plate"
215.80,0.00161,"Qualified",,225.66,"CapPass","Cycle 20",20,10175,"416-5","Alloy 617",314626,"Plate"
216.64,0.00164,"Qualified",,225.68,"CapPass","Cycle 20",20,10176,"416-5","Alloy 617",314626,"Plate"
215.32,0.00166,"Qualified",,225.74,"CapPass","Cycle 20",20,10177,"416-5","Alloy 617",314626,"Plate"
212.17,0.00167,"Qualified",,225.82,"CapPass","Cycle 20",20,10178,"416-5","Alloy 617",314626,"Plate"
212.30,0.00169,"Qualified",,225.88,"CapPass","Cycle 20",20,10179,"416-5","Alloy 617",314626,"Plate"
214.59,0.00171,"Qualified",,225.92,"CapPass","Cycle 20",20,10180,"416-5","Alloy 617",314626,"Plate"
217.48,0.00174,"Qualified",,225.95,"CapPass","Cycle 20",20,10181,"416-5","Alloy 617",314626,"Plate"
220.23,0.00176,"Qualified",,225.98,"CapPass","Cycle 20",20,10182,"416-5","Alloy 617",314626,"Plate"
222.84,0.00179,"Qualified",,226.00,"CapPass","Cycle 20",20,10183,"416-5","Alloy 617",314626,"Plate"
215.27,0.00183,"Qualified",,226.02,"CapPass","Cycle 20",20,10184,"416-5","Alloy 617",314626,"Plate"
215.28,0.00188,"Qualified",,226.02,"CapPass","Cycle 20",20,10185,"416-5","Alloy 617",314626,"Plate"
215.55,0.00192,"Qualified",,226.02,"CapPass","Cycle 20",20,10186,"416-5","Alloy 617",314626,"Plate"
215.71,0.00198,"Qualified",,226.02,"CapPass","Cycle 20",20,10187,"416-5","Alloy 617",314626,"Plate"
215.71,0.00204,"Qualified",,226.02,"CapPass","Cycle 20",20,10188,"416-5","Alloy 617",314626,"Plate"
215.84,0.00211,"Qualified",,226.02,"CapPass","Cycle 20",20,10189,"416-5","Alloy 617",314626,"Plate"
215.94,0.00219,"Qualified",,226.02,"CapPass","Cycle 20",20,10190,"416-5","Alloy 617",314626,"Plate"
216.01,0.00227,"Qualified",,226.02,"CapPass","Cycle 20",20,10191,"416-5","Alloy 617",314626,"Plate"
216.15,0.00234,"Qualified",,226.02,"CapPass","Cycle 20",20,10192,"416-5","Alloy 617",314626,"Plate"
216.29,0.00241,"Qualified",,226.03,"CapPass","Cycle 20",20,10193,"416-5","Alloy 617",314626,"Plate"
216.43,0.00246,"Qualified",,226.03,"CapPass","Cycle 20",20,10194,"416-5","Alloy 617",314626,"Plate"
216.59,0.00250,"Qualified",,226.03,"CapPass","Cycle 20",20,10195,"416-5","Alloy 617",314626,"Plate"
216.64,0.00254,"Qualified",,226.03,"CapPass","Cycle 20",20,10196,"416-5","Alloy 617",314626,"Plate"
216.93,0.00256,"Qualified",,226.03,"CapPass","Cycle 20",20,10197,"416-5","Alloy 617",314626,"Plate"
217.15,0.00252,"Qualified",,226.03,"CapPass","Cycle 20",20,10198,"416-5","Alloy 617",314626,"Plate"
217.25,0.00249,"Qualified",,226.04,"CapPass","Cycle 20",20,10199,"416-5","Alloy 617",314626,"Plate"
217.18,0.00246,"Qualified",,226.04,"CapPass","Cycle 20",20,10200,"416-5","Alloy 617",314626,"Plate"
216.39,0.00249,"Qualified",,226.05,"CapPass","Cycle 20",20,10201,"416-5","Alloy 617",314626,"Plate"
207.25,0.00247,"Qualified",,226.08,"CapPass","Cycle 20",20,10202,"416-5","Alloy 617",314626,"Plate"
202.32,0.00244,"Qualified",,226.08,"CapPass","Cycle 20",20,10203,"416-5","Alloy 617",314626,"Plate"
197.43,0.00241,"Qualified",,226.09,"CapPass","Cycle 20",20,10204,"416-5","Alloy 617",314626,"Plate"
192.87,0.00239,"Qualified",,226.10,"CapPass","Cycle 20",20,10205,"416-5","Alloy 617",314626,"Plate"
188.24,0.00236,"Qualified",,226.11,"CapPass","Cycle 20",20,10206,"416-5","Alloy 617",314626,"Plate"
184.20,0.00233,"Qualified",,226.12,"CapPass","Cycle 20",20,10207,"416-5","Alloy 617",314626,"Plate"
180.19,0.00231,"Qualified",,226.12,"CapPass","Cycle 20",20,10208,"416-5","Alloy 617",314626,"Plate"
176.15,0.00228,"Qualified",,226.13,"CapPass","Cycle 20",20,10209,"416-5","Alloy 617",314626,"Plate"
172.31,0.00225,"Qualified",,226.14,"CapPass","Cycle 20",20,10210,"416-5","Alloy 617",314626,"Plate"
168.66,0.00223,"Qualified",,226.14,"CapPass","Cycle 20",20,10211,"416-5","Alloy 617",314626,"Plate"
164.72,0.00220,"Qualified",,226.15,"CapPass","Cycle 20",20,10212,"416-5","Alloy 617",314626,"Plate"
160.94,0.00217,"Qualified",,226.16,"CapPass","Cycle 20",20,10213,"416-5","Alloy 617",314626,"Plate"
157.57,0.00215,"Qualified",,226.17,"CapPass","Cycle 20",20,10214,"416-5","Alloy 617",314626,"Plate"
154.05,0.00212,"Qualified",,226.18,"CapPass","Cycle 20",20,10215,"416-5","Alloy 617",314626,"Plate"
150.69,0.00210,"Qualified",,226.19,"CapPass","Cycle 20",20,10216,"416-5","Alloy 617",314626,"Plate"
147.34,0.00207,"Qualified",,226.20,"CapPass","Cycle 20",20,10217,"416-5","Alloy 617",314626,"Plate"
144.07,0.00204,"Qualified",,226.21,"CapPass","Cycle 20",20,10218,"416-5","Alloy 617",314626,"Plate"
141.26,0.00202,"Qualified",,226.24,"CapPass","Cycle 20",20,10219,"416-5","Alloy 617",314626,"Plate"
147.15,0.00205,"Qualified",,226.31,"CapPass","Cycle 20",20,10220,"416-5","Alloy 617",314626,"Plate"
150.99,0.00207,"Qualified",,226.33,"CapPass","Cycle 20",20,10221,"416-5","Alloy 617",314626,"Plate"
155.02,0.00210,"Qualified",,226.35,"CapPass","Cycle 20",20,10222,"416-5","Alloy 617",314626,"Plate"
158.68,0.00212,"Qualified",,226.36,"CapPass","Cycle 20",20,10223,"416-5","Alloy 617",314626,"Plate"
162.25,0.00215,"Qualified",,226.38,"CapPass","Cycle 20",20,10224,"416-5","Alloy 617",314626,"Plate"
165.90,0.00217,"Qualified",,226.39,"CapPass","Cycle 20",20,10225,"416-5","Alloy 617",314626,"Plate"
169.39,0.00220,"Qualified",,226.41,"CapPass","Cycle 20",20,10226,"416-5","Alloy 617",314626,"Plate"
172.79,0.00223,"Qualified",,226.42,"CapPass","Cycle 20",20,10227,"416-5","Alloy 617",314626,"Plate"
175.97,0.00225,"Qualified",,226.44,"CapPass","Cycle 20",20,10228,"416-5","Alloy 617",314626,"Plate"
179.32,0.00228,"Qualified",,226.46,"CapPass","Cycle 20",20,10229,"416-5","Alloy 617",314626,"Plate"
182.58,0.00230,"Qualified",,226.48,"CapPass","Cycle 20",20,10230,"416-5","Alloy 617",314626,"Plate"
185.87,0.00233,"Qualified",,226.50,"CapPass","Cycle 20",20,10231,"416-5","Alloy 617",314626,"Plate"
189.03,0.00235,"Qualified",,226.53,"CapPass","Cycle 20",20,10232,"416-5","Alloy 617",314626,"Plate"
192.06,0.00238,"Qualified",,226.55,"CapPass","Cycle 20",20,10233,"416-5","Alloy 617",314626,"Plate"
195.19,0.00241,"Qualified",,226.58,"CapPass","Cycle 20",20,10234,"416-5","Alloy 617",314626,"Plate"
198.11,0.00243,"Qualified",,226.61,"CapPass","Cycle 20",20,10235,"416-5","Alloy 617",314626,"Plate"
201.31,0.00246,"Qualified",,226.64,"CapPass","Cycle 20",20,10236,"416-5","Alloy 617",314626,"Plate"
203.93,0.00248,"Qualified",,226.67,"CapPass","Cycle 20",20,10237,"416-5","Alloy 617",314626,"Plate"
206.63,0.00251,"Qualified",,226.70,"CapPass","Cycle 20",20,10238,"416-5","Alloy 617",314626,"Plate"
209.51,0.00253,"Qualified",,226.72,"CapPass","Cycle 20",20,10239,"416-5","Alloy 617",314626,"Plate"
212.23,0.00256,"Qualified",,226.75,"CapPass","Cycle 20",20,10240,"416-5","Alloy 617",314626,"Plate"
214.83,0.00258,"Qualified",,226.77,"CapPass","Cycle 20",20,10241,"416-5","Alloy 617",314626,"Plate"
217.41,0.00261,"Qualified",,226.80,"CapPass","Cycle 20",20,10242,"416-5","Alloy 617",314626,"Plate"
219.51,0.00263,"Qualified",,226.82,"CapPass","Cycle 20",20,10243,"416-5","Alloy 617",314626,"Plate"
220.01,0.00264,"Qualified",,226.82,"CapPass","Cycle 20",20,10244,"416-5","Alloy 617",314626,"Plate"
222.36,0.00266,"Qualified",,226.85,"CapPass","Cycle 20",20,10245,"416-5","Alloy 617",314626,"Plate"
224.77,0.00269,"Qualified",,226.87,"CapPass","Cycle 20",20,10246,"416-5","Alloy 617",314626,"Plate"
227.12,0.00271,"Qualified",,226.90,"CapPass","Cycle 20",20,10247,"416-5","Alloy 617",314626,"Plate"
221.13,0.00274,"Qualified",,226.92,"CapPass","Cycle 20",20,10248,"416-5","Alloy 617",314626,"Plate"
221.59,0.00276,"Qualified",,226.95,"CapPass","Cycle 20",20,10249,"416-5","Alloy 617",314626,"Plate"
224.51,0.00279,"Qualified",,226.98,"CapPass","Cycle 20",20,10250,"416-5","Alloy 617",314626,"Plate"
227.02,0.00281,"Qualified",,227.00,"CapPass","Cycle 20",20,10251,"416-5","Alloy 617",314626,"Plate"
226.44,0.00284,"Qualified",,227.02,"CapPass","Cycle 20",20,10252,"416-5","Alloy 617",314626,"Plate"
226.66,0.00287,"Qualified",,227.02,"CapPass","Cycle 20",20,10253,"416-5","Alloy 617",314626,"Plate"
226.88,0.00290,"Qualified",,227.02,"CapPass","Cycle 20",20,10254,"416-5","Alloy 617",314626,"Plate"
227.15,0.00293,"Qualified",,227.02,"CapPass","Cycle 20",20,10255,"416-5","Alloy 617",314626,"Plate"
227.20,0.00296,"Qualified",,227.03,"CapPass","Cycle 20",20,10256,"416-5","Alloy 617",314626,"Plate"
227.70,0.00298,"Qualified",,227.03,"CapPass","Cycle 20",20,10257,"416-5","Alloy 617",314626,"Plate"
228.87,0.00301,"Qualified",,227.07,"CapPass","Cycle 20",20,10258,"416-5","Alloy 617",314626,"Plate"
218.87,0.00298,"Qualified",,227.16,"CapPass","Cycle 20",20,10259,"416-5","Alloy 617",314626,"Plate"
213.68,0.00296,"Qualified",,227.18,"CapPass","Cycle 20",20,10260,"416-5","Alloy 617",314626,"Plate"
208.41,0.00293,"Qualified",,227.20,"CapPass","Cycle 20",20,10261,"416-5","Alloy 617",314626,"Plate"
203.90,0.00291,"Qualified",,227.22,"CapPass","Cycle 20",20,10262,"416-5","Alloy 617",314626,"Plate"
199.49,0.00288,"Qualified",,227.24,"CapPass","Cycle 20",20,10263,"416-5","Alloy 617",314626,"Plate"
194.89,0.00286,"Qualified",,227.26,"CapPass","Cycle 20",20,10264,"416-5","Alloy 617",314626,"Plate"
190.60,0.00283,"Qualified",,227.28,"CapPass","Cycle 20",20,10265,"416-5","Alloy 617",314626,"Plate"
186.19,0.00281,"Qualified",,227.30,"CapPass","Cycle 20",20,10266,"416-5","Alloy 617",314626,"Plate"
182.19,0.00278,"Qualified",,227.32,"CapPass","Cycle 20",20,10267,"416-5","Alloy 617",314626,"Plate"
177.95,0.00275,"Qualified",,227.34,"CapPass","Cycle 20",20,10268,"416-5","Alloy 617",314626,"Plate"
173.62,0.00273,"Qualified",,227.37,"CapPass","Cycle 20",20,10269,"416-5","Alloy 617",314626,"Plate"
169.39,0.00270,"Qualified",,227.39,"CapPass","Cycle 20",20,10270,"416-5","Alloy 617",314626,"Plate"
165.28,0.00268,"Qualified",,227.42,"CapPass","Cycle 20",20,10271,"416-5","Alloy 617",314626,"Plate"
161.18,0.00265,"Qualified",,227.44,"CapPass","Cycle 20",20,10272,"416-5","Alloy 617",314626,"Plate"
157.42,0.00263,"Qualified",,227.47,"CapPass","Cycle 20",20,10273,"416-5","Alloy 617",314626,"Plate"
153.29,0.00260,"Qualified",,227.49,"CapPass","Cycle 20",20,10274,"416-5","Alloy 617",314626,"Plate"
149.58,0.00258,"Qualified",,227.52,"CapPass","Cycle 20",20,10275,"416-5","Alloy 617",314626,"Plate"
145.73,0.00255,"Qualified",,227.55,"CapPass","Cycle 20",20,10276,"416-5","Alloy 617",314626,"Plate"
141.51,0.00252,"Qualified",,227.58,"CapPass","Cycle 20",20,10277,"416-5","Alloy 617",314626,"Plate"
137.52,0.00250,"Qualified",,227.61,"CapPass","Cycle 20",20,10278,"416-5","Alloy 617",314626,"Plate"
133.81,0.00247,"Qualified",,227.63,"CapPass","Cycle 20",20,10279,"416-5","Alloy 617",314626,"Plate"
129.77,0.00245,"Qualified",,227.66,"CapPass","Cycle 20",20,10280,"416-5","Alloy 617",314626,"Plate"
125.85,0.00242,"Qualified",,227.69,"CapPass","Cycle 20",20,10281,"416-5","Alloy 617",314626,"Plate"
121.99,0.00240,"Qualified",,227.72,"CapPass","Cycle 20",20,10282,"416-5","Alloy 617",314626,"Plate"
118.05,0.00237,"Qualified",,227.75,"CapPass","Cycle 20",20,10283,"416-5","Alloy 617",314626,"Plate"
114.23,0.00235,"Qualified",,227.77,"CapPass","Cycle 20",20,10284,"416-5","Alloy 617",314626,"Plate"
110.70,0.00232,"Qualified",,227.80,"CapPass","Cycle 20",20,10285,"416-5","Alloy 617",314626,"Plate"
107.68,0.00230,"Qualified",,227.82,"CapPass","Cycle 20",20,10286,"416-5","Alloy 617",314626,"Plate"
106.90,0.00230,"Qualified",,227.83,"CapPass","Cycle 20",20,10287,"416-5","Alloy 617",314626,"Plate"
103.35,0.00227,"Qualified",,227.85,"CapPass","Cycle 20",20,10288,"416-5","Alloy 617",314626,"Plate"
99.87,0.00224,"Qualified",,227.88,"CapPass","Cycle 20",20,10289,"416-5","Alloy 617",314626,"Plate"
96.14,0.00222,"Qualified",,227.90,"CapPass","Cycle 20",20,10290,"416-5","Alloy 617",314626,"Plate"
92.65,0.00219,"Qualified",,227.93,"CapPass","Cycle 20",20,10291,"416-5","Alloy 617",314626,"Plate"
88.91,0.00217,"Qualified",,227.96,"CapPass","Cycle 20",20,10292,"416-5","Alloy 617",314626,"Plate"
85.39,0.00214,"Qualified",,227.99,"CapPass","Cycle 20",20,10293,"416-5","Alloy 617",314626,"Plate"
81.87,0.00212,"Qualified",,228.01,"CapPass","Cycle 20",20,10294,"416-5","Alloy 617",314626,"Plate"
78.19,0.00209,"Qualified",,228.04,"CapPass","Cycle 20",20,10295,"416-5","Alloy 617",314626,"Plate"
74.63,0.00207,"Qualified",,228.07,"CapPass","Cycle 20",20,10296,"416-5","Alloy 617",314626,"Plate"
71.00,0.00204,"Qualified",,228.10,"CapPass","Cycle 20",20,10297,"416-5","Alloy 617",314626,"Plate"
67.19,0.00202,"Qualified",,228.13,"CapPass","Cycle 20",20,10298,"416-5","Alloy 617",314626,"Plate"
63.40,0.00199,"Qualified",,228.15,"CapPass","Cycle 20",20,10299,"416-5","Alloy 617",314626,"Plate"
59.67,0.00197,"Qualified",,228.18,"CapPass","Cycle 20",20,10300,"416-5","Alloy 617",314626,"Plate"
55.62,0.00194,"Qualified",,228.21,"CapPass","Cycle 20",20,10301,"416-5","Alloy 617",314626,"Plate"
51.59,0.00191,"Qualified",,228.24,"CapPass","Cycle 20",20,10302,"416-5","Alloy 617",314626,"Plate"
47.83,0.00189,"Qualified",,228.27,"CapPass","Cycle 20",20,10303,"416-5","Alloy 617",314626,"Plate"
43.92,0.00186,"Qualified",,228.30,"CapPass","Cycle 20",20,10304,"416-5","Alloy 617",314626,"Plate"
40.08,0.00184,"Qualified",,228.33,"CapPass","Cycle 20",20,10305,"416-5","Alloy 617",314626,"Plate"
36.42,0.00181,"Qualified",,228.35,"CapPass","Cycle 20",20,10306,"416-5","Alloy 617",314626,"Plate"
32.64,0.00179,"Qualified",,228.38,"CapPass","Cycle 20",20,10307,"416-5","Alloy 617",314626,"Plate"
28.72,0.00176,"Qualified",,228.41,"CapPass","Cycle 20",20,10308,"416-5","Alloy 617",314626,"Plate"
24.73,0.00174,"Qualified",,228.44,"CapPass","Cycle 20",20,10309,"416-5","Alloy 617",314626,"Plate"
20.70,0.00171,"Qualified",,228.47,"CapPass","Cycle 20",20,10310,"416-5","Alloy 617",314626,"Plate"
16.81,0.00169,"Qualified",,228.49,"CapPass","Cycle 20",20,10311,"416-5","Alloy 617",314626,"Plate"
13.07,0.00166,"Qualified",,228.52,"CapPass","Cycle 20",20,10312,"416-5","Alloy 617",314626,"Plate"
9.31,0.00163,"Qualified",,228.55,"CapPass","Cycle 20",20,10313,"416-5","Alloy 617",314626,"Plate"
5.66,0.00161,"Qualified",,228.57,"CapPass","Cycle 20",20,10314,"416-5","Alloy 617",314626,"Plate"
1.72,0.00158,"Qualified",,228.60,"CapPass","Cycle 20",20,10315,"416-5","Alloy 617",314626,"Plate"
-1.98,0.00156,"Qualified",,228.63,"CapPass","Cycle 20",20,10316,"416-5","Alloy 617",314626,"Plate"
-5.91,0.00153,"Qualified",,228.66,"CapPass","Cycle 20",20,10317,"416-5","Alloy 617",314626,"Plate"
-9.70,0.00151,"Qualified",,228.69,"CapPass","Cycle 20",20,10318,"416-5","Alloy 617",314626,"Plate"
-13.29,0.00148,"Qualified",,228.72,"CapPass","Cycle 20",20,10319,"416-5","Alloy 617",314626,"Plate"
-17.16,0.00146,"Qualified",,228.75,"CapPass","Cycle 20",20,10320,"416-5","Alloy 617",314626,"Plate"
-20.58,0.00143,"Qualified",,228.77,"CapPass","Cycle 20",20,10321,"416-5","Alloy 617",314626,"Plate"
-23.58,0.00140,"Qualified",,228.82,"CapPass","Cycle 20",20,10322,"416-5","Alloy 617",314626,"Plate"
-23.72,0.00140,"Qualified",,228.82,"CapPass","Cycle 20",20,10323,"416-5","Alloy 617",314626,"Plate"
-27.13,0.00138,"Qualified",,228.95,"CapPass","Cycle 20",20,10324,"416-5","Alloy 617",314626,"Plate"
-31.19,0.00135,"Qualified",,228.99,"CapPass","Cycle 20",20,10325,"416-5","Alloy 617",314626,"Plate"
-34.78,0.00133,"Qualified",,229.03,"CapPass","Cycle 20",20,10326,"416-5","Alloy 617",314626,"Plate"
-38.55,0.00130,"Qualified",,229.06,"CapPass","Cycle 20",20,10327,"416-5","Alloy 617",314626,"Plate"
-42.24,0.00128,"Qualified",,229.09,"CapPass","Cycle 20",20,10328,"416-5","Alloy 617",314626,"Plate"
-46.15,0.00125,"Qualified",,229.12,"CapPass","Cycle 20",20,10329,"416-5","Alloy 617",314626,"Plate"
-50.07,0.00123,"Qualified",,229.15,"CapPass","Cycle 20",20,10330,"416-5","Alloy 617",314626,"Plate"
-54.30,0.00120,"Qualified",,229.17,"CapPass","Cycle 20",20,10331,"416-5","Alloy 617",314626,"Plate"
-58.67,0.00118,"Qualified",,229.18,"CapPass","Cycle 20",20,10332,"416-5","Alloy 617",314626,"Plate"
-62.21,0.00115,"Qualified",,229.19,"CapPass","Cycle 20",20,10333,"416-5","Alloy 617",314626,"Plate"
-65.84,0.00113,"Qualified",,229.21,"CapPass","Cycle 20",20,10334,"416-5","Alloy 617",314626,"Plate"
-69.39,0.00110,"Qualified",,229.22,"CapPass","Cycle 20",20,10335,"416-5","Alloy 617",314626,"Plate"
-73.12,0.00107,"Qualified",,229.23,"CapPass","Cycle 20",20,10336,"416-5","Alloy 617",314626,"Plate"
-76.68,0.00105,"Qualified",,229.24,"CapPass","Cycle 20",20,10337,"416-5","Alloy 617",314626,"Plate"
-80.17,0.00102,"Qualified",,229.26,"CapPass","Cycle 20",20,10338,"416-5","Alloy 617",314626,"Plate"
-83.66,0.00100,"Qualified",,229.27,"CapPass","Cycle 20",20,10339,"416-5","Alloy 617",314626,"Plate"
-86.90,0.00097,"Qualified",,229.28,"CapPass","Cycle 20",20,10340,"416-5","Alloy 617",314626,"Plate"
-90.09,0.00094,"Qualified",,229.29,"CapPass","Cycle 20",20,10341,"416-5","Alloy 617",314626,"Plate"
-93.32,0.00092,"Qualified",,229.31,"CapPass","Cycle 20",20,10342,"416-5","Alloy 617",314626,"Plate"
-96.66,0.00089,"Qualified",,229.32,"CapPass","Cycle 20",20,10343,"416-5","Alloy 617",314626,"Plate"
-99.53,0.00087,"Qualified",,229.34,"CapPass","Cycle 20",20,10344,"416-5","Alloy 617",314626,"Plate"
-102.59,0.00084,"Qualified",,229.35,"CapPass","Cycle 20",20,10345,"416-5","Alloy 617",314626,"Plate"
-105.70,0.00082,"Qualified",,229.37,"CapPass","Cycle 20",20,10346,"416-5","Alloy 617",314626,"Plate"
-108.81,0.00079,"Qualified",,229.39,"CapPass","Cycle 20",20,10347,"416-5","Alloy 617",314626,"Plate"
-111.75,0.00076,"Qualified",,229.41,"CapPass","Cycle 20",20,10348,"416-5","Alloy 617",314626,"Plate"
-114.49,0.00074,"Qualified",,229.42,"CapPass","Cycle 20",20,10349,"416-5","Alloy 617",314626,"Plate"
-117.47,0.00071,"Qualified",,229.45,"CapPass","Cycle 20",20,10350,"416-5","Alloy 617",314626,"Plate"
-120.12,0.00069,"Qualified",,229.47,"CapPass","Cycle 20",20,10351,"416-5","Alloy 617",314626,"Plate"
-122.57,0.00066,"Qualified",,229.49,"CapPass","Cycle 20",20,10352,"416-5","Alloy 617",314626,"Plate"
-125.35,0.00064,"Qualified",,229.52,"CapPass","Cycle 20",20,10353,"416-5","Alloy 617",314626,"Plate"
-128.11,0.00061,"Qualified",,229.54,"CapPass","Cycle 20",20,10354,"416-5","Alloy 617",314626,"Plate"
-130.48,0.00059,"Qualified",,229.57,"CapPass","Cycle 20",20,10355,"416-5","Alloy 617",314626,"Plate"
-132.89,0.00056,"Qualified",,229.59,"CapPass","Cycle 20",20,10356,"416-5","Alloy 617",314626,"Plate"
-135.07,0.00054,"Qualified",,229.62,"CapPass","Cycle 20",20,10357,"416-5","Alloy 617",314626,"Plate"
-137.17,0.00051,"Qualified",,229.64,"CapPass","Cycle 20",20,10358,"416-5","Alloy 617",314626,"Plate"
-139.53,0.00048,"Qualified",,229.66,"CapPass","Cycle 20",20,10359,"416-5","Alloy 617",314626,"Plate"
-141.85,0.00046,"Qualified",,229.69,"CapPass","Cycle 20",20,10360,"416-5","Alloy 617",314626,"Plate"
-144.09,0.00043,"Qualified",,229.72,"CapPass","Cycle 20",20,10361,"416-5","Alloy 617",314626,"Plate"
-146.38,0.00041,"Qualified",,229.75,"CapPass","Cycle 20",20,10362,"416-5","Alloy 617",314626,"Plate"
-148.67,0.00038,"Qualified",,229.77,"CapPass","Cycle 20",20,10363,"416-5","Alloy 617",314626,"Plate"
-150.80,0.00036,"Qualified",,229.80,"CapPass","Cycle 20",20,10364,"416-5","Alloy 617",314626,"Plate"
-152.63,0.00034,"Qualified",,229.82,"CapPass","Cycle 20",20,10365,"416-5","Alloy 617",314626,"Plate"
-152.99,0.00033,"Qualified",,229.82,"CapPass","Cycle 20",20,10366,"416-5","Alloy 617",314626,"Plate"
-155.01,0.00031,"Qualified",,229.85,"CapPass","Cycle 20",20,10367,"416-5","Alloy 617",314626,"Plate"
-156.99,0.00028,"Qualified",,229.87,"CapPass","Cycle 20",20,10368,"416-5","Alloy 617",314626,"Plate"
-158.91,0.00026,"Qualified",,229.89,"CapPass","Cycle 20",20,10369,"416-5","Alloy 617",314626,"Plate"
-160.87,0.00023,"Qualified",,229.92,"CapPass","Cycle 20",20,10370,"416-5","Alloy 617",314626,"Plate"
-162.83,0.00020,"Qualified",,229.95,"CapPass","Cycle 20",20,10371,"416-5","Alloy 617",314626,"Plate"
-164.76,0.00018,"Qualified",,229.97,"CapPass","Cycle 20",20,10372,"416-5","Alloy 617",314626,"Plate"
-166.54,0.00015,"Qualified",,230.00,"CapPass","Cycle 20",20,10373,"416-5","Alloy 617",314626,"Plate"
-168.52,0.00013,"Qualified",,230.02,"CapPass","Cycle 20",20,10374,"416-5","Alloy 617",314626,"Plate"
-170.75,0.00010,"Qualified",,230.05,"CapPass","Cycle 20",20,10375,"416-5","Alloy 617",314626,"Plate"
-173.12,0.00008,"Qualified",,230.08,"CapPass","Cycle 20",20,10376,"416-5","Alloy 617",314626,"Plate"
-175.24,0.00005,"Qualified",,230.11,"CapPass","Cycle 20",20,10377,"416-5","Alloy 617",314626,"Plate"
-177.12,0.00003,"Qualified",,230.13,"CapPass","Cycle 20",20,10378,"416-5","Alloy 617",314626,"Plate"
-179.02,0.00000,"Qualified",,230.16,"CapPass","Cycle 20",20,10379,"416-5","Alloy 617",314626,"Plate"
-180.82,-0.00003,"Qualified",,230.18,"CapPass","Cycle 20",20,10380,"416-5","Alloy 617",314626,"Plate"
-182.72,-0.00005,"Qualified",,230.21,"CapPass","Cycle 20",20,10381,"416-5","Alloy 617",314626,"Plate"
-184.40,-0.00008,"Qualified",,230.23,"CapPass","Cycle 20",20,10382,"416-5","Alloy 617",314626,"Plate"
-185.90,-0.00010,"Qualified",,230.25,"CapPass","Cycle 20",20,10383,"416-5","Alloy 617",314626,"Plate"
-186.69,-0.00013,"Qualified",,230.27,"CapPass","Cycle 20",20,10384,"416-5","Alloy 617",314626,"Plate"
-186.50,-0.00016,"Qualified",,230.28,"CapPass","Cycle 20",20,10385,"416-5","Alloy 617",314626,"Plate"
-186.69,-0.00019,"Qualified",,230.28,"CapPass","Cycle 20",20,10386,"416-5","Alloy 617",314626,"Plate"
-186.89,-0.00021,"Qualified",,230.28,"CapPass","Cycle 20",20,10387,"416-5","Alloy 617",314626,"Plate"
-187.71,-0.00024,"Qualified",,230.31,"CapPass","Cycle 20",20,10388,"416-5","Alloy 617",314626,"Plate"
-187.73,-0.00026,"Qualified",,230.34,"CapPass","Cycle 20",20,10389,"416-5","Alloy 617",314626,"Plate"
-186.21,-0.00029,"Qualified",,230.41,"CapPass","Cycle 20",20,10390,"416-5","Alloy 617",314626,"Plate"
-186.29,-0.00031,"Qualified",,230.47,"CapPass","Cycle 20",20,10391,"416-5","Alloy 617",314626,"Plate"
-187.76,-0.00034,"Qualified",,230.51,"CapPass","Cycle 20",20,10392,"416-5","Alloy 617",314626,"Plate"
-189.53,-0.00036,"Qualified",,230.54,"CapPass","Cycle 20",20,10393,"416-5","Alloy 617",314626,"Plate"
-191.57,-0.00039,"Qualified",,230.57,"CapPass","Cycle 20",20,10394,"416-5","Alloy 617",314626,"Plate"
-193.60,-0.00042,"Qualified",,230.59,"CapPass","Cycle 20",20,10395,"416-5","Alloy 617",314626,"Plate"
-193.98,-0.00044,"Qualified",,230.62,"CapPass","Cycle 20",20,10396,"416-5","Alloy 617",314626,"Plate"
-194.40,-0.00047,"Qualified",,230.62,"CapPass","Cycle 20",20,10397,"416-5","Alloy 617",314626,"Plate"
-194.68,-0.00050,"Qualified",,230.63,"CapPass","Cycle 20",20,10398,"416-5","Alloy 617",314626,"Plate"
-195.88,-0.00052,"Qualified",,230.64,"CapPass","Cycle 20",20,10399,"416-5","Alloy 617",314626,"Plate"
-197.20,-0.00055,"Qualified",,230.67,"CapPass","Cycle 20",20,10400,"416-5","Alloy 617",314626,"Plate"
-197.56,-0.00057,"Qualified",,230.68,"CapPass","Cycle 20",20,10401,"416-5","Alloy 617",314626,"Plate"
-198.43,-0.00060,"Qualified",,230.72,"CapPass","Cycle 20",20,10402,"416-5","Alloy 617",314626,"Plate"
-199.16,-0.00062,"Qualified",,230.77,"CapPass","Cycle 20",20,10403,"416-5","Alloy 617",314626,"Plate"
-199.80,-0.00065,"Qualified",,230.80,"CapPass","Cycle 20",20,10404,"416-5","Alloy 617",314626,"Plate"
-200.45,-0.00066,"Qualified",,230.82,"CapPass","Cycle 20",20,10405,"416-5","Alloy 617",314626,"Plate"
-201.12,-0.00067,"Qualified",,230.84,"CapPass","Cycle 20",20,10406,"416-5","Alloy 617",314626,"Plate"
-202.53,-0.00070,"Qualified",,230.87,"CapPass","Cycle 20",20,10407,"416-5","Alloy 617",314626,"Plate"
-201.94,-0.00072,"Qualified",,230.88,"CapPass","Cycle 20",20,10408,"416-5","Alloy 617",314626,"Plate"
-201.53,-0.00075,"Qualified",,230.89,"CapPass","Cycle 20",20,10409,"416-5","Alloy 617",314626,"Plate"
-201.83,-0.00078,"Qualified",,230.90,"CapPass","Cycle 20",20,10410,"416-5","Alloy 617",314626,"Plate"
-203.57,-0.00080,"Qualified",,230.93,"CapPass","Cycle 20",20,10411,"416-5","Alloy 617",314626,"Plate"
-204.81,-0.00083,"Qualified",,230.97,"CapPass","Cycle 20",20,10412,"416-5","Alloy 617",314626,"Plate"
-206.22,-0.00085,"Qualified",,231.01,"CapPass","Cycle 20",20,10413,"416-5","Alloy 617",314626,"Plate"
-203.39,-0.00089,"Qualified",,231.03,"CapPass","Cycle 20",20,10414,"416-5","Alloy 617",314626,"Plate"
-203.51,-0.00092,"Qualified",,231.03,"CapPass","Cycle 20",20,10415,"416-5","Alloy 617",314626,"Plate"
-203.60,-0.00097,"Qualified",,231.03,"CapPass","Cycle 20",20,10416,"416-5","Alloy 617",314626,"Plate"
-203.64,-0.00099,"Qualified",,231.03,"CapPass","Cycle 20",20,10417,"416-5","Alloy 617",314626,"Plate"
-203.65,-0.00102,"Qualified",,231.03,"CapPass","Cycle 20",20,10418,"416-5","Alloy 617",314626,"Plate"
-203.69,-0.00105,"Qualified",,231.03,"CapPass","Cycle 20",20,10419,"416-5","Alloy 617",314626,"Plate"
-203.82,-0.00109,"Qualified",,231.04,"CapPass","Cycle 20",20,10420,"416-5","Alloy 617",314626,"Plate"
-203.93,-0.00113,"Qualified",,231.04,"CapPass","Cycle 20",20,10421,"416-5","Alloy 617",314626,"Plate"
-193.35,-0.00110,"Qualified",,231.13,"CapPass","Cycle 20",20,10422,"416-5","Alloy 617",314626,"Plate"
-188.38,-0.00108,"Qualified",,231.17,"CapPass","Cycle 20",20,10423,"416-5","Alloy 617",314626,"Plate"
-189.42,-0.00110,"Qualified",,231.33,"CapPass","Cycle 20",20,10424,"416-5","Alloy 617",314626,"Plate"
-192.33,-0.00113,"Qualified",,231.35,"CapPass","Cycle 20",20,10425,"416-5","Alloy 617",314626,"Plate"
-195.08,-0.00115,"Qualified",,231.37,"CapPass","Cycle 20",20,10426,"416-5","Alloy 617",314626,"Plate"
-197.98,-0.00118,"Qualified",,231.39,"CapPass","Cycle 20",20,10427,"416-5","Alloy 617",314626,"Plate"
-200.65,-0.00120,"Qualified",,231.41,"CapPass","Cycle 20",20,10428,"416-5","Alloy 617",314626,"Plate"
-203.40,-0.00123,"Qualified",,231.43,"CapPass","Cycle 20",20,10429,"416-5","Alloy 617",314626,"Plate"
-206.07,-0.00125,"Qualified",,231.45,"CapPass","Cycle 20",20,10430,"416-5","Alloy 617",314626,"Plate"
-208.89,-0.00128,"Qualified",,231.47,"CapPass","Cycle 20",20,10431,"416-5","Alloy 617",314626,"Plate"
-211.61,-0.00131,"Qualified",,231.50,"CapPass","Cycle 20",20,10432,"416-5","Alloy 617",314626,"Plate"
-214.01,-0.00133,"Qualified",,231.52,"CapPass","Cycle 20",20,10433,"416-5","Alloy 617",314626,"Plate"
-211.84,-0.00136,"Qualified",,231.57,"CapPass","Cycle 20",20,10434,"416-5","Alloy 617",314626,"Plate"
-213.23,-0.00138,"Qualified",,231.58,"CapPass","Cycle 20",20,10435,"416-5","Alloy 617",314626,"Plate"
-213.57,-0.00141,"Qualified",,231.59,"CapPass","Cycle 20",20,10436,"416-5","Alloy 617",314626,"Plate"
-213.89,-0.00144,"Qualified",,231.59,"CapPass","Cycle 20",20,10437,"416-5","Alloy 617",314626,"Plate"
-214.14,-0.00147,"Qualified",,231.59,"CapPass","Cycle 20",20,10438,"416-5","Alloy 617",314626,"Plate"
-214.55,-0.00150,"Qualified",,231.60,"CapPass","Cycle 20",20,10439,"416-5","Alloy 617",314626,"Plate"
-216.52,-0.00153,"Qualified",,231.62,"CapPass","Cycle 20",20,10440,"416-5","Alloy 617",314626,"Plate"
-217.17,-0.00155,"Qualified",,231.64,"CapPass","Cycle 20",20,10441,"416-5","Alloy 617",314626,"Plate"
-217.66,-0.00158,"Qualified",,231.67,"CapPass","Cycle 20",20,10442,"416-5","Alloy 617",314626,"Plate"
-216.88,-0.00160,"Qualified",,231.74,"CapPass","Cycle 20",20,10443,"416-5","Alloy 617",314626,"Plate"
-217.60,-0.00163,"Qualified",,231.80,"CapPass","Cycle 20",20,10444,"416-5","Alloy 617",314626,"Plate"
-218.30,-0.00164,"Qualified",,231.82,"CapPass","Cycle 20",20,10445,"416-5","Alloy 617",314626,"Plate"
-219.84,-0.00165,"Qualified",,231.85,"CapPass","Cycle 20",20,10446,"416-5","Alloy 617",314626,"Plate"
-215.52,-0.00168,"Qualified",,231.88,"CapPass","Cycle 20",20,10447,"416-5","Alloy 617",314626,"Plate"
-216.01,-0.00171,"Qualified",,231.88,"CapPass","Cycle 20",20,10448,"416-5","Alloy 617",314626,"Plate"
-216.26,-0.00175,"Qualified",,231.89,"CapPass","Cycle 20",20,10449,"416-5","Alloy 617",314626,"Plate"
-216.36,-0.00178,"Qualified",,231.89,"CapPass","Cycle 20",20,10450,"416-5","Alloy 617",314626,"Plate"
-216.72,-0.00180,"Qualified",,231.89,"CapPass","Cycle 20",20,10451,"416-5","Alloy 617",314626,"Plate"
-218.83,-0.00183,"Qualified",,231.92,"CapPass","Cycle 20",20,10452,"416-5","Alloy 617",314626,"Plate"
-219.43,-0.00185,"Qualified",,231.97,"CapPass","Cycle 20",20,10453,"416-5","Alloy 617",314626,"Plate"
-219.33,-0.00188,"Qualified",,232.02,"CapPass","Cycle 20",20,10454,"416-5","Alloy 617",314626,"Plate"
-220.37,-0.00191,"Qualified",,232.08,"CapPass","Cycle 20",20,10455,"416-5","Alloy 617",314626,"Plate"
-221.74,-0.00193,"Qualified",,232.11,"CapPass","Cycle 20",20,10456,"416-5","Alloy 617",314626,"Plate"
-223.82,-0.00196,"Qualified",,232.14,"CapPass","Cycle 20",20,10457,"416-5","Alloy 617",314626,"Plate"
-218.71,-0.00198,"Qualified",,232.18,"CapPass","Cycle 20",20,10458,"416-5","Alloy 617",314626,"Plate"
-218.92,-0.00203,"Qualified",,232.18,"CapPass","Cycle 20",20,10459,"416-5","Alloy 617",314626,"Plate"
-219.11,-0.00206,"Qualified",,232.18,"CapPass","Cycle 20",20,10460,"416-5","Alloy 617",314626,"Plate"
-219.29,-0.00210,"Qualified",,232.18,"CapPass","Cycle 20",20,10461,"416-5","Alloy 617",314626,"Plate"
-219.34,-0.00215,"Qualified",,232.18,"CapPass","Cycle 20",20,10462,"416-5","Alloy 617",314626,"Plate"
-219.41,-0.00221,"Qualified",,232.18,"CapPass","Cycle 20",20,10463,"416-5","Alloy 617",314626,"Plate"
-219.47,-0.00227,"Qualified",,232.18,"CapPass","Cycle 20",20,10464,"416-5","Alloy 617",314626,"Plate"
-219.45,-0.00233,"Qualified",,232.19,"CapPass","Cycle 20",20,10465,"416-5","Alloy 617",314626,"Plate"
-219.54,-0.00239,"Qualified",,232.19,"CapPass","Cycle 20",20,10466,"416-5","Alloy 617",314626,"Plate"
-219.70,-0.00245,"Qualified",,232.19,"CapPass","Cycle 20",20,10467,"416-5","Alloy 617",314626,"Plate"
-219.84,-0.00250,"Qualified",,232.19,"CapPass","Cycle 20",20,10468,"416-5","Alloy 617",314626,"Plate"
-219.94,-0.00254,"Qualified",,232.19,"CapPass","Cycle 20",20,10469,"416-5","Alloy 617",314626,"Plate"
-219.94,-0.00257,"Qualified",,232.19,"CapPass","Cycle 20",20,10470,"416-5","Alloy 617",314626,"Plate"
-220.07,-0.00260,"Qualified",,232.19,"CapPass","Cycle 20",20,10471,"416-5","Alloy 617",314626,"Plate"
-220.30,-0.00256,"Qualified",,232.20,"CapPass","Cycle 20",20,10472,"416-5","Alloy 617",314626,"Plate"
-220.34,-0.00254,"Qualified",,232.20,"CapPass","Cycle 20",20,10473,"416-5","Alloy 617",314626,"Plate"
-209.74,-0.00251,"Qualified",,232.24,"CapPass","Cycle 20",20,10474,"416-5","Alloy 617",314626,"Plate"
-204.86,-0.00248,"Qualified",,232.25,"CapPass","Cycle 20",20,10475,"416-5","Alloy 617",314626,"Plate"
-200.19,-0.00246,"Qualified",,232.26,"CapPass","Cycle 20",20,10476,"416-5","Alloy 617",314626,"Plate"
-196.05,-0.00243,"Qualified",,232.27,"CapPass","Cycle 20",20,10477,"416-5","Alloy 617",314626,"Plate"
-191.60,-0.00240,"Qualified",,232.28,"CapPass","Cycle 20",20,10478,"416-5","Alloy 617",314626,"Plate"
-187.63,-0.00238,"Qualified",,232.29,"CapPass","Cycle 20",20,10479,"416-5","Alloy 617",314626,"Plate"
-183.52,-0.00235,"Qualified",,232.30,"CapPass","Cycle 20",20,10480,"416-5","Alloy 617",314626,"Plate"
-179.47,-0.00232,"Qualified",,232.31,"CapPass","Cycle 20",20,10481,"416-5","Alloy 617",314626,"Plate"
-175.72,-0.00230,"Qualified",,232.32,"CapPass","Cycle 20",20,10482,"416-5","Alloy 617",314626,"Plate"
-171.92,-0.00227,"Qualified",,232.33,"CapPass","Cycle 20",20,10483,"416-5","Alloy 617",314626,"Plate"
-168.23,-0.00224,"Qualified",,232.34,"CapPass","Cycle 20",20,10484,"416-5","Alloy 617",314626,"Plate"
-164.62,-0.00222,"Qualified",,232.36,"CapPass","Cycle 20",20,10485,"416-5","Alloy 617",314626,"Plate"
-160.91,-0.00219,"Qualified",,232.38,"CapPass","Cycle 20",20,10486,"416-5","Alloy 617",314626,"Plate"
-164.99,-0.00222,"Qualified",,232.47,"CapPass","Cycle 20",20,10487,"416-5","Alloy 617",314626,"Plate"
-168.24,-0.00224,"Qualified",,232.49,"CapPass","Cycle 20",20,10488,"416-5","Alloy 617",314626,"Plate"
-171.52,-0.00227,"Qualified",,232.51,"CapPass","Cycle 20",20,10489,"416-5","Alloy 617",314626,"Plate"
-174.95,-0.00230,"Qualified",,232.52,"CapPass","Cycle 20",20,10490,"416-5","Alloy 617",314626,"Plate"
-178.30,-0.00232,"Qualified",,232.54,"CapPass","Cycle 20",20,10491,"416-5","Alloy 617",314626,"Plate"
-181.56,-0.00235,"Qualified",,232.56,"CapPass","Cycle 20",20,10492,"416-5","Alloy 617",314626,"Plate"
-184.74,-0.00237,"Qualified",,232.58,"CapPass","Cycle 20",20,10493,"416-5","Alloy 617",314626,"Plate"
-187.81,-0.00240,"Qualified",,232.60,"CapPass","Cycle 20",20,10494,"416-5","Alloy 617",314626,"Plate"
-191.25,-0.00242,"Qualified",,232.62,"CapPass","Cycle 20",20,10495,"416-5","Alloy 617",314626,"Plate"
-194.55,-0.00245,"Qualified",,232.64,"CapPass","Cycle 20",20,10496,"416-5","Alloy 617",314626,"Plate"
-197.94,-0.00247,"Qualified",,232.67,"CapPass","Cycle 20",20,10497,"416-5","Alloy 617",314626,"Plate"
-201.24,-0.00250,"Qualified",,232.69,"CapPass","Cycle 20",20,10498,"416-5","Alloy 617",314626,"Plate"
-204.16,-0.00252,"Qualified",,232.72,"CapPass","Cycle 20",20,10499,"416-5","Alloy 617",314626,"Plate"
-206.99,-0.00255,"Qualified",,232.74,"CapPass","Cycle 20",20,10500,"416-5","Alloy 617",314626,"Plate"
-209.87,-0.00257,"Qualified",,232.76,"CapPass","Cycle 20",20,10501,"416-5","Alloy 617",314626,"Plate"
-212.46,-0.00260,"Qualified",,232.79,"CapPass","Cycle 20",20,10502,"416-5","Alloy 617",314626,"Plate"
-215.04,-0.00263,"Qualified",,232.81,"CapPass","Cycle 20",20,10503,"416-5","Alloy 617",314626,"Plate"
-215.76,-0.00263,"Qualified",,232.82,"CapPass","Cycle 20",20,10504,"416-5","Alloy 617",314626,"Plate"
-217.70,-0.00265,"Qualified",,232.84,"CapPass","Cycle 20",20,10505,"416-5","Alloy 617",314626,"Plate"
-220.18,-0.00268,"Qualified",,232.86,"CapPass","Cycle 20",20,10506,"416-5","Alloy 617",314626,"Plate"
-222.66,-0.00270,"Qualified",,232.89,"CapPass","Cycle 20",20,10507,"416-5","Alloy 617",314626,"Plate"
-224.96,-0.00273,"Qualified",,232.91,"CapPass","Cycle 20",20,10508,"416-5","Alloy 617",314626,"Plate"
-227.28,-0.00275,"Qualified",,232.94,"CapPass","Cycle 20",20,10509,"416-5","Alloy 617",314626,"Plate"
-229.84,-0.00278,"Qualified",,232.97,"CapPass","Cycle 20",20,10510,"416-5","Alloy 617",314626,"Plate"
-227.64,-0.00281,"Qualified",,233.03,"CapPass","Cycle 20",20,10511,"416-5","Alloy 617",314626,"Plate"
-230.03,-0.00283,"Qualified",,233.05,"CapPass","Cycle 20",20,10512,"416-5","Alloy 617",314626,"Plate"
-229.79,-0.00286,"Qualified",,233.06,"CapPass","Cycle 20",20,10513,"416-5","Alloy 617",314626,"Plate"
-230.48,-0.00288,"Qualified",,233.07,"CapPass","Cycle 20",20,10514,"416-5","Alloy 617",314626,"Plate"
-222.62,-0.00291,"Qualified",,233.07,"CapPass","Cycle 20",20,10515,"416-5","Alloy 617",314626,"Plate"
-223.20,-0.00295,"Qualified",,233.08,"CapPass","Cycle 20",20,10516,"416-5","Alloy 617",314626,"Plate"
-223.38,-0.00298,"Qualified",,233.08,"CapPass","Cycle 20",20,10517,"416-5","Alloy 617",314626,"Plate"
-223.51,-0.00301,"Qualified",,233.08,"CapPass","Cycle 20",20,10518,"416-5","Alloy 617",314626,"Plate"
-223.52,-0.00306,"Qualified",,233.08,"CapPass","Cycle 20",20,10519,"416-5","Alloy 617",314626,"Plate"
-223.61,-0.00310,"Qualified",,233.08,"CapPass","Cycle 20",20,10520,"416-5","Alloy 617",314626,"Plate"
-223.77,-0.00316,"Qualified",,233.08,"CapPass","Cycle 20",20,10521,"416-5","Alloy 617",314626,"Plate"
-223.85,-0.00321,"Qualified",,233.08,"CapPass","Cycle 20",20,10522,"416-5","Alloy 617",314626,"Plate"
-223.93,-0.00326,"Qualified",,233.08,"CapPass","Cycle 20",20,10523,"416-5","Alloy 617",314626,"Plate"
-223.97,-0.00330,"Qualified",,233.08,"CapPass","Cycle 20",20,10524,"416-5","Alloy 617",314626,"Plate"
-224.03,-0.00335,"Qualified",,233.09,"CapPass","Cycle 20",20,10525,"416-5","Alloy 617",314626,"Plate"
-224.18,-0.00338,"Qualified",,233.09,"CapPass","Cycle 20",20,10526,"416-5","Alloy 617",314626,"Plate"
-224.29,-0.00341,"Qualified",,233.09,"CapPass","Cycle 20",20,10527,"416-5","Alloy 617",314626,"Plate"
-224.43,-0.00343,"Qualified",,233.09,"CapPass","Cycle 20",20,10528,"416-5","Alloy 617",314626,"Plate"
-224.67,-0.00340,"Qualified",,233.09,"CapPass","Cycle 20",20,10529,"416-5","Alloy 617",314626,"Plate"
-224.51,-0.00337,"Qualified",,233.10,"CapPass","Cycle 20",20,10530,"416-5","Alloy 617",314626,"Plate"
-212.66,-0.00335,"Qualified",,233.14,"CapPass","Cycle 20",20,10531,"416-5","Alloy 617",314626,"Plate"
-207.92,-0.00332,"Qualified",,233.15,"CapPass","Cycle 20",20,10532,"416-5","Alloy 617",314626,"Plate"
-203.21,-0.00330,"Qualified",,233.16,"CapPass","Cycle 20",20,10533,"416-5","Alloy 617",314626,"Plate"
-198.97,-0.00327,"Qualified",,233.16,"CapPass","Cycle 20",20,10534,"416-5","Alloy 617",314626,"Plate"
-193.82,-0.00324,"Qualified",,233.17,"CapPass","Cycle 20",20,10535,"416-5","Alloy 617",314626,"Plate"
-189.95,-0.00321,"Qualified",,233.18,"CapPass","Cycle 20",20,10536,"416-5","Alloy 617",314626,"Plate"
-186.05,-0.00319,"Qualified",,233.18,"CapPass","Cycle 20",20,10537,"416-5","Alloy 617",314626,"Plate"
-181.40,-0.00316,"Qualified",,233.19,"CapPass","Cycle 20",20,10538,"416-5","Alloy 617",314626,"Plate"
-177.54,-0.00313,"Qualified",,233.20,"CapPass","Cycle 20",20,10539,"416-5","Alloy 617",314626,"Plate"
