Repository: js-molina/fatigue-A617

File: data/850C/Strain rate 0.001/0.60% strain/HTM_A19_Cycles_4168.csv (part 6 of 17)
"Stress Mpa","Strain","Qual State","Qual Exceptions","Elapsed Time Sec","Data State","Cycle Label","Cycle","Count","Sample","Alloy","Heat","Material_Form"
-217.19,-0.00292,"Qualified",,113.04,"CapPass","Cycle 10",10,5440,"416-8","Alloy 617",314626,"Plate"
-216.33,-0.00294,"Qualified",,113.08,"CapPass","Cycle 10",10,5441,"416-8","Alloy 617",314626,"Plate"
-205.37,-0.00292,"Qualified",,113.15,"CapPass","Cycle 10",10,5442,"416-8","Alloy 617",314626,"Plate"
-200.88,-0.00289,"Qualified",,113.18,"CapPass","Cycle 10",10,5443,"416-8","Alloy 617",314626,"Plate"
-196.21,-0.00287,"Qualified",,113.20,"CapPass","Cycle 10",10,5444,"416-8","Alloy 617",314626,"Plate"
-191.79,-0.00284,"Qualified",,113.22,"CapPass","Cycle 10",10,5445,"416-8","Alloy 617",314626,"Plate"
-187.41,-0.00282,"Qualified",,113.25,"CapPass","Cycle 10",10,5446,"416-8","Alloy 617",314626,"Plate"
-182.96,-0.00279,"Qualified",,113.27,"CapPass","Cycle 10",10,5447,"416-8","Alloy 617",314626,"Plate"
-178.25,-0.00276,"Qualified",,113.30,"CapPass","Cycle 10",10,5448,"416-8","Alloy 617",314626,"Plate"
-173.69,-0.00274,"Qualified",,113.33,"CapPass","Cycle 10",10,5449,"416-8","Alloy 617",314626,"Plate"
-168.97,-0.00271,"Qualified",,113.36,"CapPass","Cycle 10",10,5450,"416-8","Alloy 617",314626,"Plate"
-164.39,-0.00269,"Qualified",,113.38,"CapPass","Cycle 10",10,5451,"416-8","Alloy 617",314626,"Plate"
-160.44,-0.00266,"Qualified",,113.41,"CapPass","Cycle 10",10,5452,"416-8","Alloy 617",314626,"Plate"
-156.18,-0.00264,"Qualified",,113.43,"CapPass","Cycle 10",10,5453,"416-8","Alloy 617",314626,"Plate"
-151.97,-0.00261,"Qualified",,113.46,"CapPass","Cycle 10",10,5454,"416-8","Alloy 617",314626,"Plate"
-147.88,-0.00259,"Qualified",,113.49,"CapPass","Cycle 10",10,5455,"416-8","Alloy 617",314626,"Plate"
-143.68,-0.00256,"Qualified",,113.52,"CapPass","Cycle 10",10,5456,"416-8","Alloy 617",314626,"Plate"
-139.48,-0.00254,"Qualified",,113.54,"CapPass","Cycle 10",10,5457,"416-8","Alloy 617",314626,"Plate"
-135.10,-0.00251,"Qualified",,113.57,"CapPass","Cycle 10",10,5458,"416-8","Alloy 617",314626,"Plate"
-130.83,-0.00248,"Qualified",,113.60,"CapPass","Cycle 10",10,5459,"416-8","Alloy 617",314626,"Plate"
-126.51,-0.00246,"Qualified",,113.63,"CapPass","Cycle 10",10,5460,"416-8","Alloy 617",314626,"Plate"
-122.37,-0.00243,"Qualified",,113.66,"CapPass","Cycle 10",10,5461,"416-8","Alloy 617",314626,"Plate"
-118.36,-0.00241,"Qualified",,113.68,"CapPass","Cycle 10",10,5462,"416-8","Alloy 617",314626,"Plate"
-114.11,-0.00238,"Qualified",,113.71,"CapPass","Cycle 10",10,5463,"416-8","Alloy 617",314626,"Plate"
-110.10,-0.00236,"Qualified",,113.74,"CapPass","Cycle 10",10,5464,"416-8","Alloy 617",314626,"Plate"
-106.02,-0.00233,"Qualified",,113.77,"CapPass","Cycle 10",10,5465,"416-8","Alloy 617",314626,"Plate"
-101.99,-0.00231,"Qualified",,113.79,"CapPass","Cycle 10",10,5466,"416-8","Alloy 617",314626,"Plate"
-97.96,-0.00228,"Qualified",,113.82,"CapPass","Cycle 10",10,5467,"416-8","Alloy 617",314626,"Plate"
-94.11,-0.00226,"Qualified",,113.85,"CapPass","Cycle 10",10,5468,"416-8","Alloy 617",314626,"Plate"
-93.30,-0.00225,"Qualified",,113.85,"CapPass","Cycle 10",10,5469,"416-8","Alloy 617",314626,"Plate"
-90.34,-0.00223,"Qualified",,113.87,"CapPass","Cycle 10",10,5470,"416-8","Alloy 617",314626,"Plate"
-86.58,-0.00221,"Qualified",,113.90,"CapPass","Cycle 10",10,5471,"416-8","Alloy 617",314626,"Plate"
-82.83,-0.00218,"Qualified",,113.93,"CapPass","Cycle 10",10,5472,"416-8","Alloy 617",314626,"Plate"
-79.19,-0.00215,"Qualified",,113.95,"CapPass","Cycle 10",10,5473,"416-8","Alloy 617",314626,"Plate"
-75.72,-0.00213,"Qualified",,113.98,"CapPass","Cycle 10",10,5474,"416-8","Alloy 617",314626,"Plate"
-72.19,-0.00210,"Qualified",,114.00,"CapPass","Cycle 10",10,5475,"416-8","Alloy 617",314626,"Plate"
-68.60,-0.00208,"Qualified",,114.03,"CapPass","Cycle 10",10,5476,"416-8","Alloy 617",314626,"Plate"
-64.81,-0.00205,"Qualified",,114.06,"CapPass","Cycle 10",10,5477,"416-8","Alloy 617",314626,"Plate"
-61.21,-0.00203,"Qualified",,114.09,"CapPass","Cycle 10",10,5478,"416-8","Alloy 617",314626,"Plate"
-57.72,-0.00200,"Qualified",,114.11,"CapPass","Cycle 10",10,5479,"416-8","Alloy 617",314626,"Plate"
-54.27,-0.00198,"Qualified",,114.14,"CapPass","Cycle 10",10,5480,"416-8","Alloy 617",314626,"Plate"
-50.61,-0.00195,"Qualified",,114.17,"CapPass","Cycle 10",10,5481,"416-8","Alloy 617",314626,"Plate"
-46.72,-0.00193,"Qualified",,114.20,"CapPass","Cycle 10",10,5482,"416-8","Alloy 617",314626,"Plate"
-42.94,-0.00190,"Qualified",,114.23,"CapPass","Cycle 10",10,5483,"416-8","Alloy 617",314626,"Plate"
-39.26,-0.00188,"Qualified",,114.25,"CapPass","Cycle 10",10,5484,"416-8","Alloy 617",314626,"Plate"
-35.63,-0.00185,"Qualified",,114.28,"CapPass","Cycle 10",10,5485,"416-8","Alloy 617",314626,"Plate"
-32.06,-0.00182,"Qualified",,114.31,"CapPass","Cycle 10",10,5486,"416-8","Alloy 617",314626,"Plate"
-28.29,-0.00180,"Qualified",,114.34,"CapPass","Cycle 10",10,5487,"416-8","Alloy 617",314626,"Plate"
-24.72,-0.00177,"Qualified",,114.36,"CapPass","Cycle 10",10,5488,"416-8","Alloy 617",314626,"Plate"
-21.17,-0.00175,"Qualified",,114.39,"CapPass","Cycle 10",10,5489,"416-8","Alloy 617",314626,"Plate"
-17.90,-0.00172,"Qualified",,114.42,"CapPass","Cycle 10",10,5490,"416-8","Alloy 617",314626,"Plate"
-14.55,-0.00170,"Qualified",,114.44,"CapPass","Cycle 10",10,5491,"416-8","Alloy 617",314626,"Plate"
-11.03,-0.00167,"Qualified",,114.47,"CapPass","Cycle 10",10,5492,"416-8","Alloy 617",314626,"Plate"
-7.65,-0.00165,"Qualified",,114.50,"CapPass","Cycle 10",10,5493,"416-8","Alloy 617",314626,"Plate"
-4.05,-0.00162,"Qualified",,114.53,"CapPass","Cycle 10",10,5494,"416-8","Alloy 617",314626,"Plate"
0.17,-0.00160,"Qualified",,114.56,"CapPass","Cycle 10",10,5495,"416-8","Alloy 617",314626,"Plate"
4.11,-0.00157,"Qualified",,114.59,"CapPass","Cycle 10",10,5496,"416-8","Alloy 617",314626,"Plate"
7.79,-0.00155,"Qualified",,114.62,"CapPass","Cycle 10",10,5497,"416-8","Alloy 617",314626,"Plate"
11.62,-0.00152,"Qualified",,114.64,"CapPass","Cycle 10",10,5498,"416-8","Alloy 617",314626,"Plate"
15.42,-0.00149,"Qualified",,114.67,"CapPass","Cycle 10",10,5499,"416-8","Alloy 617",314626,"Plate"
18.96,-0.00147,"Qualified",,114.70,"CapPass","Cycle 10",10,5500,"416-8","Alloy 617",314626,"Plate"
22.40,-0.00144,"Qualified",,114.72,"CapPass","Cycle 10",10,5501,"416-8","Alloy 617",314626,"Plate"
25.57,-0.00142,"Qualified",,114.75,"CapPass","Cycle 10",10,5502,"416-8","Alloy 617",314626,"Plate"
28.67,-0.00139,"Qualified",,114.77,"CapPass","Cycle 10",10,5503,"416-8","Alloy 617",314626,"Plate"
31.87,-0.00137,"Qualified",,114.80,"CapPass","Cycle 10",10,5504,"416-8","Alloy 617",314626,"Plate"
35.02,-0.00134,"Qualified",,114.83,"CapPass","Cycle 10",10,5505,"416-8","Alloy 617",314626,"Plate"
37.06,-0.00132,"Qualified",,114.85,"CapPass","Cycle 10",10,5506,"416-8","Alloy 617",314626,"Plate"
37.04,-0.00132,"Qualified",,114.86,"CapPass","Cycle 10",10,5507,"416-8","Alloy 617",314626,"Plate"
42.56,-0.00129,"Qualified",,114.98,"CapPass","Cycle 10",10,5508,"416-8","Alloy 617",314626,"Plate"
47.61,-0.00127,"Qualified",,115.00,"CapPass","Cycle 10",10,5509,"416-8","Alloy 617",314626,"Plate"
51.88,-0.00124,"Qualified",,115.01,"CapPass","Cycle 10",10,5510,"416-8","Alloy 617",314626,"Plate"
55.54,-0.00122,"Qualified",,115.02,"CapPass","Cycle 10",10,5511,"416-8","Alloy 617",314626,"Plate"
58.92,-0.00119,"Qualified",,115.04,"CapPass","Cycle 10",10,5512,"416-8","Alloy 617",314626,"Plate"
61.96,-0.00116,"Qualified",,115.05,"CapPass","Cycle 10",10,5513,"416-8","Alloy 617",314626,"Plate"
64.97,-0.00114,"Qualified",,115.07,"CapPass","Cycle 10",10,5514,"416-8","Alloy 617",314626,"Plate"
67.90,-0.00111,"Qualified",,115.08,"CapPass","Cycle 10",10,5515,"416-8","Alloy 617",314626,"Plate"
70.87,-0.00109,"Qualified",,115.11,"CapPass","Cycle 10",10,5516,"416-8","Alloy 617",314626,"Plate"
73.86,-0.00106,"Qualified",,115.13,"CapPass","Cycle 10",10,5517,"416-8","Alloy 617",314626,"Plate"
77.00,-0.00104,"Qualified",,115.16,"CapPass","Cycle 10",10,5518,"416-8","Alloy 617",314626,"Plate"
80.10,-0.00101,"Qualified",,115.19,"CapPass","Cycle 10",10,5519,"416-8","Alloy 617",314626,"Plate"
83.16,-0.00099,"Qualified",,115.22,"CapPass","Cycle 10",10,5520,"416-8","Alloy 617",314626,"Plate"
86.03,-0.00096,"Qualified",,115.25,"CapPass","Cycle 10",10,5521,"416-8","Alloy 617",314626,"Plate"
88.94,-0.00093,"Qualified",,115.28,"CapPass","Cycle 10",10,5522,"416-8","Alloy 617",314626,"Plate"
91.94,-0.00091,"Qualified",,115.30,"CapPass","Cycle 10",10,5523,"416-8","Alloy 617",314626,"Plate"
94.90,-0.00088,"Qualified",,115.33,"CapPass","Cycle 10",10,5524,"416-8","Alloy 617",314626,"Plate"
97.74,-0.00086,"Qualified",,115.36,"CapPass","Cycle 10",10,5525,"416-8","Alloy 617",314626,"Plate"
100.68,-0.00083,"Qualified",,115.39,"CapPass","Cycle 10",10,5526,"416-8","Alloy 617",314626,"Plate"
103.68,-0.00081,"Qualified",,115.42,"CapPass","Cycle 10",10,5527,"416-8","Alloy 617",314626,"Plate"
106.62,-0.00078,"Qualified",,115.45,"CapPass","Cycle 10",10,5528,"416-8","Alloy 617",314626,"Plate"
109.34,-0.00076,"Qualified",,115.48,"CapPass","Cycle 10",10,5529,"416-8","Alloy 617",314626,"Plate"
112.04,-0.00073,"Qualified",,115.51,"CapPass","Cycle 10",10,5530,"416-8","Alloy 617",314626,"Plate"
114.98,-0.00071,"Qualified",,115.54,"CapPass","Cycle 10",10,5531,"416-8","Alloy 617",314626,"Plate"
117.68,-0.00068,"Qualified",,115.57,"CapPass","Cycle 10",10,5532,"416-8","Alloy 617",314626,"Plate"
120.36,-0.00065,"Qualified",,115.59,"CapPass","Cycle 10",10,5533,"416-8","Alloy 617",314626,"Plate"
123.24,-0.00063,"Qualified",,115.62,"CapPass","Cycle 10",10,5534,"416-8","Alloy 617",314626,"Plate"
125.97,-0.00060,"Qualified",,115.65,"CapPass","Cycle 10",10,5535,"416-8","Alloy 617",314626,"Plate"
128.64,-0.00058,"Qualified",,115.68,"CapPass","Cycle 10",10,5536,"416-8","Alloy 617",314626,"Plate"
131.31,-0.00055,"Qualified",,115.71,"CapPass","Cycle 10",10,5537,"416-8","Alloy 617",314626,"Plate"
134.08,-0.00053,"Qualified",,115.74,"CapPass","Cycle 10",10,5538,"416-8","Alloy 617",314626,"Plate"
136.73,-0.00050,"Qualified",,115.77,"CapPass","Cycle 10",10,5539,"416-8","Alloy 617",314626,"Plate"
139.37,-0.00048,"Qualified",,115.79,"CapPass","Cycle 10",10,5540,"416-8","Alloy 617",314626,"Plate"
141.90,-0.00045,"Qualified",,115.82,"CapPass","Cycle 10",10,5541,"416-8","Alloy 617",314626,"Plate"
144.56,-0.00043,"Qualified",,115.84,"CapPass","Cycle 10",10,5542,"416-8","Alloy 617",314626,"Plate"
145.46,-0.00042,"Qualified",,115.85,"CapPass","Cycle 10",10,5543,"416-8","Alloy 617",314626,"Plate"
147.50,-0.00040,"Qualified",,115.87,"CapPass","Cycle 10",10,5544,"416-8","Alloy 617",314626,"Plate"
150.62,-0.00037,"Qualified",,115.90,"CapPass","Cycle 10",10,5545,"416-8","Alloy 617",314626,"Plate"
153.70,-0.00035,"Qualified",,115.92,"CapPass","Cycle 10",10,5546,"416-8","Alloy 617",314626,"Plate"
156.81,-0.00032,"Qualified",,115.94,"CapPass","Cycle 10",10,5547,"416-8","Alloy 617",314626,"Plate"
159.77,-0.00030,"Qualified",,115.96,"CapPass","Cycle 10",10,5548,"416-8","Alloy 617",314626,"Plate"
162.49,-0.00027,"Qualified",,115.98,"CapPass","Cycle 10",10,5549,"416-8","Alloy 617",314626,"Plate"
182.07,-0.00010,"Qualified",,224.12,"CapPass","Cycle 20",20,10577,"416-8","Alloy 617",314626,"Plate"
184.35,-0.00007,"Qualified",,224.16,"CapPass","Cycle 20",20,10578,"416-8","Alloy 617",314626,"Plate"
186.64,-0.00005,"Qualified",,224.18,"CapPass","Cycle 20",20,10579,"416-8","Alloy 617",314626,"Plate"
188.92,-0.00002,"Qualified",,224.21,"CapPass","Cycle 20",20,10580,"416-8","Alloy 617",314626,"Plate"
191.12,0.00000,"Qualified",,224.24,"CapPass","Cycle 20",20,10581,"416-8","Alloy 617",314626,"Plate"
193.24,0.00003,"Qualified",,224.26,"CapPass","Cycle 20",20,10582,"416-8","Alloy 617",314626,"Plate"
192.45,0.00005,"Qualified",,224.29,"CapPass","Cycle 20",20,10583,"416-8","Alloy 617",314626,"Plate"
192.87,0.00008,"Qualified",,224.29,"CapPass","Cycle 20",20,10584,"416-8","Alloy 617",314626,"Plate"
193.22,0.00011,"Qualified",,224.30,"CapPass","Cycle 20",20,10585,"416-8","Alloy 617",314626,"Plate"
193.48,0.00014,"Qualified",,224.30,"CapPass","Cycle 20",20,10586,"416-8","Alloy 617",314626,"Plate"
193.70,0.00017,"Qualified",,224.30,"CapPass","Cycle 20",20,10587,"416-8","Alloy 617",314626,"Plate"
193.92,0.00019,"Qualified",,224.30,"CapPass","Cycle 20",20,10588,"416-8","Alloy 617",314626,"Plate"
194.09,0.00022,"Qualified",,224.31,"CapPass","Cycle 20",20,10589,"416-8","Alloy 617",314626,"Plate"
194.22,0.00025,"Qualified",,224.31,"CapPass","Cycle 20",20,10590,"416-8","Alloy 617",314626,"Plate"
193.88,0.00028,"Qualified",,224.32,"CapPass","Cycle 20",20,10591,"416-8","Alloy 617",314626,"Plate"
193.28,0.00031,"Qualified",,224.33,"CapPass","Cycle 20",20,10592,"416-8","Alloy 617",314626,"Plate"
182.38,0.00028,"Qualified",,224.41,"CapPass","Cycle 20",20,10593,"416-8","Alloy 617",314626,"Plate"
184.69,0.00031,"Qualified",,224.54,"CapPass","Cycle 20",20,10594,"416-8","Alloy 617",314626,"Plate"
187.42,0.00033,"Qualified",,224.56,"CapPass","Cycle 20",20,10595,"416-8","Alloy 617",314626,"Plate"
190.07,0.00036,"Qualified",,224.59,"CapPass","Cycle 20",20,10596,"416-8","Alloy 617",314626,"Plate"
192.77,0.00038,"Qualified",,224.62,"CapPass","Cycle 20",20,10597,"416-8","Alloy 617",314626,"Plate"
195.28,0.00041,"Qualified",,224.65,"CapPass","Cycle 20",20,10598,"416-8","Alloy 617",314626,"Plate"
197.88,0.00043,"Qualified",,224.67,"CapPass","Cycle 20",20,10599,"416-8","Alloy 617",314626,"Plate"
200.46,0.00046,"Qualified",,224.70,"CapPass","Cycle 20",20,10600,"416-8","Alloy 617",314626,"Plate"
196.32,0.00048,"Qualified",,224.72,"CapPass","Cycle 20",20,10601,"416-8","Alloy 617",314626,"Plate"
197.25,0.00051,"Qualified",,224.73,"CapPass","Cycle 20",20,10602,"416-8","Alloy 617",314626,"Plate"
197.60,0.00054,"Qualified",,224.74,"CapPass","Cycle 20",20,10603,"416-8","Alloy 617",314626,"Plate"
197.99,0.00057,"Qualified",,224.74,"CapPass","Cycle 20",20,10604,"416-8","Alloy 617",314626,"Plate"
198.26,0.00059,"Qualified",,224.74,"CapPass","Cycle 20",20,10605,"416-8","Alloy 617",314626,"Plate"
198.57,0.00062,"Qualified",,224.75,"CapPass","Cycle 20",20,10606,"416-8","Alloy 617",314626,"Plate"
198.87,0.00065,"Qualified",,224.75,"CapPass","Cycle 20",20,10607,"416-8","Alloy 617",314626,"Plate"
199.12,0.00068,"Qualified",,224.75,"CapPass","Cycle 20",20,10608,"416-8","Alloy 617",314626,"Plate"
199.35,0.00070,"Qualified",,224.76,"CapPass","Cycle 20",20,10609,"416-8","Alloy 617",314626,"Plate"
199.22,0.00073,"Qualified",,224.77,"CapPass","Cycle 20",20,10610,"416-8","Alloy 617",314626,"Plate"
190.36,0.00072,"Qualified",,224.85,"CapPass","Cycle 20",20,10611,"416-8","Alloy 617",314626,"Plate"
193.79,0.00075,"Qualified",,224.98,"CapPass","Cycle 20",20,10612,"416-8","Alloy 617",314626,"Plate"
196.38,0.00078,"Qualified",,225.01,"CapPass","Cycle 20",20,10613,"416-8","Alloy 617",314626,"Plate"
198.89,0.00080,"Qualified",,225.04,"CapPass","Cycle 20",20,10614,"416-8","Alloy 617",314626,"Plate"
201.55,0.00083,"Qualified",,225.07,"CapPass","Cycle 20",20,10615,"416-8","Alloy 617",314626,"Plate"
203.95,0.00086,"Qualified",,225.09,"CapPass","Cycle 20",20,10616,"416-8","Alloy 617",314626,"Plate"
206.57,0.00088,"Qualified",,225.12,"CapPass","Cycle 20",20,10617,"416-8","Alloy 617",314626,"Plate"
206.03,0.00091,"Qualified",,225.14,"CapPass","Cycle 20",20,10618,"416-8","Alloy 617",314626,"Plate"
205.04,0.00093,"Qualified",,225.16,"CapPass","Cycle 20",20,10619,"416-8","Alloy 617",314626,"Plate"
205.54,0.00096,"Qualified",,225.16,"CapPass","Cycle 20",20,10620,"416-8","Alloy 617",314626,"Plate"
205.98,0.00099,"Qualified",,225.17,"CapPass","Cycle 20",20,10621,"416-8","Alloy 617",314626,"Plate"
206.36,0.00102,"Qualified",,225.17,"CapPass","Cycle 20",20,10622,"416-8","Alloy 617",314626,"Plate"
206.74,0.00105,"Qualified",,225.17,"CapPass","Cycle 20",20,10623,"416-8","Alloy 617",314626,"Plate"
207.17,0.00107,"Qualified",,225.18,"CapPass","Cycle 20",20,10624,"416-8","Alloy 617",314626,"Plate"
207.37,0.00110,"Qualified",,225.19,"CapPass","Cycle 20",20,10625,"416-8","Alloy 617",314626,"Plate"
206.63,0.00113,"Qualified",,225.21,"CapPass","Cycle 20",20,10626,"416-8","Alloy 617",314626,"Plate"
204.09,0.00115,"Qualified",,225.38,"CapPass","Cycle 20",20,10627,"416-8","Alloy 617",314626,"Plate"
207.05,0.00118,"Qualified",,225.41,"CapPass","Cycle 20",20,10628,"416-8","Alloy 617",314626,"Plate"
209.80,0.00120,"Qualified",,225.44,"CapPass","Cycle 20",20,10629,"416-8","Alloy 617",314626,"Plate"
212.61,0.00123,"Qualified",,225.47,"CapPass","Cycle 20",20,10630,"416-8","Alloy 617",314626,"Plate"
215.44,0.00125,"Qualified",,225.50,"CapPass","Cycle 20",20,10631,"416-8","Alloy 617",314626,"Plate"
209.70,0.00128,"Qualified",,225.52,"CapPass","Cycle 20",20,10632,"416-8","Alloy 617",314626,"Plate"
210.02,0.00131,"Qualified",,225.52,"CapPass","Cycle 20",20,10633,"416-8","Alloy 617",314626,"Plate"
210.24,0.00133,"Qualified",,225.52,"CapPass","Cycle 20",20,10634,"416-8","Alloy 617",314626,"Plate"
210.45,0.00136,"Qualified",,225.52,"CapPass","Cycle 20",20,10635,"416-8","Alloy 617",314626,"Plate"
210.69,0.00140,"Qualified",,225.52,"CapPass","Cycle 20",20,10636,"416-8","Alloy 617",314626,"Plate"
210.95,0.00144,"Qualified",,225.53,"CapPass","Cycle 20",20,10637,"416-8","Alloy 617",314626,"Plate"
211.07,0.00147,"Qualified",,225.53,"CapPass","Cycle 20",20,10638,"416-8","Alloy 617",314626,"Plate"
211.32,0.00151,"Qualified",,225.53,"CapPass","Cycle 20",20,10639,"416-8","Alloy 617",314626,"Plate"
211.49,0.00154,"Qualified",,225.53,"CapPass","Cycle 20",20,10640,"416-8","Alloy 617",314626,"Plate"
211.56,0.00158,"Qualified",,225.53,"CapPass","Cycle 20",20,10641,"416-8","Alloy 617",314626,"Plate"
211.73,0.00160,"Qualified",,225.54,"CapPass","Cycle 20",20,10642,"416-8","Alloy 617",314626,"Plate"
211.80,0.00163,"Qualified",,225.54,"CapPass","Cycle 20",20,10643,"416-8","Alloy 617",314626,"Plate"
211.78,0.00166,"Qualified",,225.54,"CapPass","Cycle 20",20,10644,"416-8","Alloy 617",314626,"Plate"
211.72,0.00169,"Qualified",,225.54,"CapPass","Cycle 20",20,10645,"416-8","Alloy 617",314626,"Plate"
211.48,0.00172,"Qualified",,225.55,"CapPass","Cycle 20",20,10646,"416-8","Alloy 617",314626,"Plate"
210.77,0.00175,"Qualified",,225.55,"CapPass","Cycle 20",20,10647,"416-8","Alloy 617",314626,"Plate"
195.51,0.00172,"Qualified",,225.59,"CapPass","Cycle 20",20,10648,"416-8","Alloy 617",314626,"Plate"
190.70,0.00169,"Qualified",,225.60,"CapPass","Cycle 20",20,10649,"416-8","Alloy 617",314626,"Plate"
186.64,0.00167,"Qualified",,225.61,"CapPass","Cycle 20",20,10650,"416-8","Alloy 617",314626,"Plate"
182.94,0.00164,"Qualified",,225.62,"CapPass","Cycle 20",20,10651,"416-8","Alloy 617",314626,"Plate"
179.50,0.00161,"Qualified",,225.63,"CapPass","Cycle 20",20,10652,"416-8","Alloy 617",314626,"Plate"
176.54,0.00159,"Qualified",,225.65,"CapPass","Cycle 20",20,10653,"416-8","Alloy 617",314626,"Plate"
173.71,0.00156,"Qualified",,225.66,"CapPass","Cycle 20",20,10654,"416-8","Alloy 617",314626,"Plate"
171.33,0.00154,"Qualified",,225.67,"CapPass","Cycle 20",20,10655,"416-8","Alloy 617",314626,"Plate"
169.96,0.00151,"Qualified",,225.71,"CapPass","Cycle 20",20,10656,"416-8","Alloy 617",314626,"Plate"
176.80,0.00154,"Qualified",,225.79,"CapPass","Cycle 20",20,10657,"416-8","Alloy 617",314626,"Plate"
181.14,0.00156,"Qualified",,225.82,"CapPass","Cycle 20",20,10658,"416-8","Alloy 617",314626,"Plate"
185.22,0.00159,"Qualified",,225.84,"CapPass","Cycle 20",20,10659,"416-8","Alloy 617",314626,"Plate"
186.78,0.00160,"Qualified",,225.85,"CapPass","Cycle 20",20,10660,"416-8","Alloy 617",314626,"Plate"
188.91,0.00161,"Qualified",,225.87,"CapPass","Cycle 20",20,10661,"416-8","Alloy 617",314626,"Plate"
192.53,0.00164,"Qualified",,225.89,"CapPass","Cycle 20",20,10662,"416-8","Alloy 617",314626,"Plate"
195.97,0.00166,"Qualified",,225.92,"CapPass","Cycle 20",20,10663,"416-8","Alloy 617",314626,"Plate"
199.28,0.00169,"Qualified",,225.94,"CapPass","Cycle 20",20,10664,"416-8","Alloy 617",314626,"Plate"
202.53,0.00171,"Qualified",,225.97,"CapPass","Cycle 20",20,10665,"416-8","Alloy 617",314626,"Plate"
205.87,0.00174,"Qualified",,225.99,"CapPass","Cycle 20",20,10666,"416-8","Alloy 617",314626,"Plate"
209.20,0.00176,"Qualified",,226.02,"CapPass","Cycle 20",20,10667,"416-8","Alloy 617",314626,"Plate"
212.28,0.00179,"Qualified",,226.04,"CapPass","Cycle 20",20,10668,"416-8","Alloy 617",314626,"Plate"
215.44,0.00182,"Qualified",,226.07,"CapPass","Cycle 20",20,10669,"416-8","Alloy 617",314626,"Plate"
218.46,0.00184,"Qualified",,226.10,"CapPass","Cycle 20",20,10670,"416-8","Alloy 617",314626,"Plate"
213.76,0.00187,"Qualified",,226.12,"CapPass","Cycle 20",20,10671,"416-8","Alloy 617",314626,"Plate"
214.30,0.00190,"Qualified",,226.12,"CapPass","Cycle 20",20,10672,"416-8","Alloy 617",314626,"Plate"
214.69,0.00194,"Qualified",,226.13,"CapPass","Cycle 20",20,10673,"416-8","Alloy 617",314626,"Plate"
214.91,0.00197,"Qualified",,226.13,"CapPass","Cycle 20",20,10674,"416-8","Alloy 617",314626,"Plate"
215.20,0.00200,"Qualified",,226.13,"CapPass","Cycle 20",20,10675,"416-8","Alloy 617",314626,"Plate"
215.51,0.00204,"Qualified",,226.13,"CapPass","Cycle 20",20,10676,"416-8","Alloy 617",314626,"Plate"
215.62,0.00208,"Qualified",,226.13,"CapPass","Cycle 20",20,10677,"416-8","Alloy 617",314626,"Plate"
215.87,0.00212,"Qualified",,226.14,"CapPass","Cycle 20",20,10678,"416-8","Alloy 617",314626,"Plate"
216.02,0.00216,"Qualified",,226.14,"CapPass","Cycle 20",20,10679,"416-8","Alloy 617",314626,"Plate"
216.10,0.00219,"Qualified",,226.14,"CapPass","Cycle 20",20,10680,"416-8","Alloy 617",314626,"Plate"
216.32,0.00222,"Qualified",,226.14,"CapPass","Cycle 20",20,10681,"416-8","Alloy 617",314626,"Plate"
216.46,0.00224,"Qualified",,226.14,"CapPass","Cycle 20",20,10682,"416-8","Alloy 617",314626,"Plate"
216.41,0.00228,"Qualified",,226.15,"CapPass","Cycle 20",20,10683,"416-8","Alloy 617",314626,"Plate"
216.37,0.00231,"Qualified",,226.15,"CapPass","Cycle 20",20,10684,"416-8","Alloy 617",314626,"Plate"
216.03,0.00234,"Qualified",,226.15,"CapPass","Cycle 20",20,10685,"416-8","Alloy 617",314626,"Plate"
215.40,0.00236,"Qualified",,226.16,"CapPass","Cycle 20",20,10686,"416-8","Alloy 617",314626,"Plate"
197.90,0.00234,"Qualified",,226.20,"CapPass","Cycle 20",20,10687,"416-8","Alloy 617",314626,"Plate"
193.29,0.00231,"Qualified",,226.21,"CapPass","Cycle 20",20,10688,"416-8","Alloy 617",314626,"Plate"
189.58,0.00229,"Qualified",,226.22,"CapPass","Cycle 20",20,10689,"416-8","Alloy 617",314626,"Plate"
186.03,0.00226,"Qualified",,226.23,"CapPass","Cycle 20",20,10690,"416-8","Alloy 617",314626,"Plate"
182.63,0.00223,"Qualified",,226.24,"CapPass","Cycle 20",20,10691,"416-8","Alloy 617",314626,"Plate"
179.71,0.00221,"Qualified",,226.25,"CapPass","Cycle 20",20,10692,"416-8","Alloy 617",314626,"Plate"
176.82,0.00218,"Qualified",,226.26,"CapPass","Cycle 20",20,10693,"416-8","Alloy 617",314626,"Plate"
174.05,0.00215,"Qualified",,226.28,"CapPass","Cycle 20",20,10694,"416-8","Alloy 617",314626,"Plate"
172.16,0.00213,"Qualified",,226.30,"CapPass","Cycle 20",20,10695,"416-8","Alloy 617",314626,"Plate"
178.96,0.00215,"Qualified",,226.40,"CapPass","Cycle 20",20,10696,"416-8","Alloy 617",314626,"Plate"
182.60,0.00218,"Qualified",,226.42,"CapPass","Cycle 20",20,10697,"416-8","Alloy 617",314626,"Plate"
185.99,0.00221,"Qualified",,226.45,"CapPass","Cycle 20",20,10698,"416-8","Alloy 617",314626,"Plate"
189.14,0.00223,"Qualified",,226.47,"CapPass","Cycle 20",20,10699,"416-8","Alloy 617",314626,"Plate"
192.40,0.00226,"Qualified",,226.50,"CapPass","Cycle 20",20,10700,"416-8","Alloy 617",314626,"Plate"
195.85,0.00228,"Qualified",,226.52,"CapPass","Cycle 20",20,10701,"416-8","Alloy 617",314626,"Plate"
199.25,0.00231,"Qualified",,226.55,"CapPass","Cycle 20",20,10702,"416-8","Alloy 617",314626,"Plate"
202.55,0.00233,"Qualified",,226.58,"CapPass","Cycle 20",20,10703,"416-8","Alloy 617",314626,"Plate"
205.74,0.00236,"Qualified",,226.61,"CapPass","Cycle 20",20,10704,"416-8","Alloy 617",314626,"Plate"
208.77,0.00238,"Qualified",,226.63,"CapPass","Cycle 20",20,10705,"416-8","Alloy 617",314626,"Plate"
211.73,0.00241,"Qualified",,226.66,"CapPass","Cycle 20",20,10706,"416-8","Alloy 617",314626,"Plate"
214.50,0.00244,"Qualified",,226.68,"CapPass","Cycle 20",20,10707,"416-8","Alloy 617",314626,"Plate"
217.21,0.00246,"Qualified",,226.70,"CapPass","Cycle 20",20,10708,"416-8","Alloy 617",314626,"Plate"
219.91,0.00249,"Qualified",,226.73,"CapPass","Cycle 20",20,10709,"416-8","Alloy 617",314626,"Plate"
222.52,0.00251,"Qualified",,226.76,"CapPass","Cycle 20",20,10710,"416-8","Alloy 617",314626,"Plate"
225.12,0.00254,"Qualified",,226.78,"CapPass","Cycle 20",20,10711,"416-8","Alloy 617",314626,"Plate"
228.06,0.00256,"Qualified",,226.81,"CapPass","Cycle 20",20,10712,"416-8","Alloy 617",314626,"Plate"
218.31,0.00259,"Qualified",,226.83,"CapPass","Cycle 20",20,10713,"416-8","Alloy 617",314626,"Plate"
218.77,0.00262,"Qualified",,226.83,"CapPass","Cycle 20",20,10714,"416-8","Alloy 617",314626,"Plate"
219.03,0.00265,"Qualified",,226.83,"CapPass","Cycle 20",20,10715,"416-8","Alloy 617",314626,"Plate"
219.55,0.00269,"Qualified",,226.84,"CapPass","Cycle 20",20,10716,"416-8","Alloy 617",314626,"Plate"
219.75,0.00272,"Qualified",,226.84,"CapPass","Cycle 20",20,10717,"416-8","Alloy 617",314626,"Plate"
220.13,0.00276,"Qualified",,226.84,"CapPass","Cycle 20",20,10718,"416-8","Alloy 617",314626,"Plate"
220.33,0.00278,"Qualified",,226.85,"CapPass","Cycle 20",20,10719,"416-8","Alloy 617",314626,"Plate"
220.55,0.00282,"Qualified",,226.85,"CapPass","Cycle 20",20,10720,"416-8","Alloy 617",314626,"Plate"
220.75,0.00284,"Qualified",,226.85,"CapPass","Cycle 20",20,10721,"416-8","Alloy 617",314626,"Plate"
220.79,0.00284,"Qualified",,226.85,"CapPass","Cycle 20",20,10722,"416-8","Alloy 617",314626,"Plate"
220.81,0.00287,"Qualified",,226.86,"CapPass","Cycle 20",20,10723,"416-8","Alloy 617",314626,"Plate"
220.08,0.00290,"Qualified",,226.87,"CapPass","Cycle 20",20,10724,"416-8","Alloy 617",314626,"Plate"
211.30,0.00287,"Qualified",,226.92,"CapPass","Cycle 20",20,10725,"416-8","Alloy 617",314626,"Plate"
207.64,0.00284,"Qualified",,226.94,"CapPass","Cycle 20",20,10726,"416-8","Alloy 617",314626,"Plate"
204.59,0.00282,"Qualified",,226.98,"CapPass","Cycle 20",20,10727,"416-8","Alloy 617",314626,"Plate"
209.25,0.00284,"Qualified",,227.08,"CapPass","Cycle 20",20,10728,"416-8","Alloy 617",314626,"Plate"
212.23,0.00287,"Qualified",,227.12,"CapPass","Cycle 20",20,10729,"416-8","Alloy 617",314626,"Plate"
213.57,0.00289,"Qualified",,227.15,"CapPass","Cycle 20",20,10730,"416-8","Alloy 617",314626,"Plate"
201.53,0.00287,"Qualified",,227.28,"CapPass","Cycle 20",20,10731,"416-8","Alloy 617",314626,"Plate"
196.53,0.00284,"Qualified",,227.31,"CapPass","Cycle 20",20,10732,"416-8","Alloy 617",314626,"Plate"
192.02,0.00282,"Qualified",,227.33,"CapPass","Cycle 20",20,10733,"416-8","Alloy 617",314626,"Plate"
187.65,0.00279,"Qualified",,227.36,"CapPass","Cycle 20",20,10734,"416-8","Alloy 617",314626,"Plate"
183.43,0.00277,"Qualified",,227.38,"CapPass","Cycle 20",20,10735,"416-8","Alloy 617",314626,"Plate"
179.13,0.00274,"Qualified",,227.41,"CapPass","Cycle 20",20,10736,"416-8","Alloy 617",314626,"Plate"
174.79,0.00272,"Qualified",,227.44,"CapPass","Cycle 20",20,10737,"416-8","Alloy 617",314626,"Plate"
170.49,0.00269,"Qualified",,227.46,"CapPass","Cycle 20",20,10738,"416-8","Alloy 617",314626,"Plate"
166.35,0.00267,"Qualified",,227.49,"CapPass","Cycle 20",20,10739,"416-8","Alloy 617",314626,"Plate"
162.28,0.00264,"Qualified",,227.52,"CapPass","Cycle 20",20,10740,"416-8","Alloy 617",314626,"Plate"
158.04,0.00262,"Qualified",,227.55,"CapPass","Cycle 20",20,10741,"416-8","Alloy 617",314626,"Plate"
153.53,0.00259,"Qualified",,227.58,"CapPass","Cycle 20",20,10742,"416-8","Alloy 617",314626,"Plate"
149.42,0.00257,"Qualified",,227.60,"CapPass","Cycle 20",20,10743,"416-8","Alloy 617",314626,"Plate"
145.22,0.00254,"Qualified",,227.63,"CapPass","Cycle 20",20,10744,"416-8","Alloy 617",314626,"Plate"
141.17,0.00251,"Qualified",,227.66,"CapPass","Cycle 20",20,10745,"416-8","Alloy 617",314626,"Plate"
137.28,0.00249,"Qualified",,227.68,"CapPass","Cycle 20",20,10746,"416-8","Alloy 617",314626,"Plate"
133.32,0.00246,"Qualified",,227.71,"CapPass","Cycle 20",20,10747,"416-8","Alloy 617",314626,"Plate"
129.18,0.00244,"Qualified",,227.74,"CapPass","Cycle 20",20,10748,"416-8","Alloy 617",314626,"Plate"
124.85,0.00241,"Qualified",,227.77,"CapPass","Cycle 20",20,10749,"416-8","Alloy 617",314626,"Plate"
120.54,0.00239,"Qualified",,227.80,"CapPass","Cycle 20",20,10750,"416-8","Alloy 617",314626,"Plate"
116.77,0.00236,"Qualified",,227.82,"CapPass","Cycle 20",20,10751,"416-8","Alloy 617",314626,"Plate"
113.08,0.00234,"Qualified",,227.85,"CapPass","Cycle 20",20,10752,"416-8","Alloy 617",314626,"Plate"
112.37,0.00233,"Qualified",,227.85,"CapPass","Cycle 20",20,10753,"416-8","Alloy 617",314626,"Plate"
109.25,0.00231,"Qualified",,227.88,"CapPass","Cycle 20",20,10754,"416-8","Alloy 617",314626,"Plate"
105.48,0.00228,"Qualified",,227.90,"CapPass","Cycle 20",20,10755,"416-8","Alloy 617",314626,"Plate"
101.31,0.00226,"Qualified",,227.93,"CapPass","Cycle 20",20,10756,"416-8","Alloy 617",314626,"Plate"
97.46,0.00223,"Qualified",,227.96,"CapPass","Cycle 20",20,10757,"416-8","Alloy 617",314626,"Plate"
93.81,0.00221,"Qualified",,227.98,"CapPass","Cycle 20",20,10758,"416-8","Alloy 617",314626,"Plate"
90.33,0.00218,"Qualified",,228.01,"CapPass","Cycle 20",20,10759,"416-8","Alloy 617",314626,"Plate"
86.90,0.00216,"Qualified",,228.03,"CapPass","Cycle 20",20,10760,"416-8","Alloy 617",314626,"Plate"
83.50,0.00213,"Qualified",,228.06,"CapPass","Cycle 20",20,10761,"416-8","Alloy 617",314626,"Plate"
80.08,0.00211,"Qualified",,228.08,"CapPass","Cycle 20",20,10762,"416-8","Alloy 617",314626,"Plate"
76.55,0.00208,"Qualified",,228.11,"CapPass","Cycle 20",20,10763,"416-8","Alloy 617",314626,"Plate"
72.71,0.00206,"Qualified",,228.14,"CapPass","Cycle 20",20,10764,"416-8","Alloy 617",314626,"Plate"
69.11,0.00203,"Qualified",,228.17,"CapPass","Cycle 20",20,10765,"416-8","Alloy 617",314626,"Plate"
65.50,0.00201,"Qualified",,228.20,"CapPass","Cycle 20",20,10766,"416-8","Alloy 617",314626,"Plate"
61.85,0.00198,"Qualified",,228.22,"CapPass","Cycle 20",20,10767,"416-8","Alloy 617",314626,"Plate"
57.90,0.00195,"Qualified",,228.25,"CapPass","Cycle 20",20,10768,"416-8","Alloy 617",314626,"Plate"
53.94,0.00193,"Qualified",,228.29,"CapPass","Cycle 20",20,10769,"416-8","Alloy 617",314626,"Plate"
50.18,0.00190,"Qualified",,228.31,"CapPass","Cycle 20",20,10770,"416-8","Alloy 617",314626,"Plate"
46.76,0.00188,"Qualified",,228.34,"CapPass","Cycle 20",20,10771,"416-8","Alloy 617",314626,"Plate"
43.30,0.00185,"Qualified",,228.36,"CapPass","Cycle 20",20,10772,"416-8","Alloy 617",314626,"Plate"
39.52,0.00183,"Qualified",,228.39,"CapPass","Cycle 20",20,10773,"416-8","Alloy 617",314626,"Plate"
35.62,0.00180,"Qualified",,228.42,"CapPass","Cycle 20",20,10774,"416-8","Alloy 617",314626,"Plate"
31.78,0.00178,"Qualified",,228.45,"CapPass","Cycle 20",20,10775,"416-8","Alloy 617",314626,"Plate"
27.86,0.00175,"Qualified",,228.48,"CapPass","Cycle 20",20,10776,"416-8","Alloy 617",314626,"Plate"
24.24,0.00173,"Qualified",,228.50,"CapPass","Cycle 20",20,10777,"416-8","Alloy 617",314626,"Plate"
20.58,0.00170,"Qualified",,228.53,"CapPass","Cycle 20",20,10778,"416-8","Alloy 617",314626,"Plate"
16.67,0.00167,"Qualified",,228.56,"CapPass","Cycle 20",20,10779,"416-8","Alloy 617",314626,"Plate"
13.16,0.00165,"Qualified",,228.59,"CapPass","Cycle 20",20,10780,"416-8","Alloy 617",314626,"Plate"
9.45,0.00162,"Qualified",,228.61,"CapPass","Cycle 20",20,10781,"416-8","Alloy 617",314626,"Plate"
5.60,0.00160,"Qualified",,228.64,"CapPass","Cycle 20",20,10782,"416-8","Alloy 617",314626,"Plate"
1.80,0.00157,"Qualified",,228.67,"CapPass","Cycle 20",20,10783,"416-8","Alloy 617",314626,"Plate"
-1.64,0.00155,"Qualified",,228.70,"CapPass","Cycle 20",20,10784,"416-8","Alloy 617",314626,"Plate"
-5.33,0.00152,"Qualified",,228.72,"CapPass","Cycle 20",20,10785,"416-8","Alloy 617",314626,"Plate"
-9.03,0.00150,"Qualified",,228.75,"CapPass","Cycle 20",20,10786,"416-8","Alloy 617",314626,"Plate"
-13.30,0.00147,"Qualified",,228.78,"CapPass","Cycle 20",20,10787,"416-8","Alloy 617",314626,"Plate"
-16.59,0.00144,"Qualified",,228.81,"CapPass","Cycle 20",20,10788,"416-8","Alloy 617",314626,"Plate"
-17.40,0.00142,"Qualified",,228.85,"CapPass","Cycle 20",20,10789,"416-8","Alloy 617",314626,"Plate"
-17.13,0.00142,"Qualified",,228.85,"CapPass","Cycle 20",20,10790,"416-8","Alloy 617",314626,"Plate"
-25.13,0.00139,"Qualified",,228.96,"CapPass","Cycle 20",20,10791,"416-8","Alloy 617",314626,"Plate"
-30.15,0.00137,"Qualified",,228.98,"CapPass","Cycle 20",20,10792,"416-8","Alloy 617",314626,"Plate"
-34.35,0.00134,"Qualified",,228.99,"CapPass","Cycle 20",20,10793,"416-8","Alloy 617",314626,"Plate"
-38.00,0.00132,"Qualified",,229.00,"CapPass","Cycle 20",20,10794,"416-8","Alloy 617",314626,"Plate"
-41.37,0.00129,"Qualified",,229.02,"CapPass","Cycle 20",20,10795,"416-8","Alloy 617",314626,"Plate"
-44.57,0.00127,"Qualified",,229.03,"CapPass","Cycle 20",20,10796,"416-8","Alloy 617",314626,"Plate"
-47.52,0.00124,"Qualified",,229.05,"CapPass","Cycle 20",20,10797,"416-8","Alloy 617",314626,"Plate"
-50.04,0.00121,"Qualified",,229.06,"CapPass","Cycle 20",20,10798,"416-8","Alloy 617",314626,"Plate"
-52.50,0.00119,"Qualified",,229.08,"CapPass","Cycle 20",20,10799,"416-8","Alloy 617",314626,"Plate"
-55.11,0.00116,"Qualified",,229.10,"CapPass","Cycle 20",20,10800,"416-8","Alloy 617",314626,"Plate"
-57.50,0.00114,"Qualified",,229.13,"CapPass","Cycle 20",20,10801,"416-8","Alloy 617",314626,"Plate"
-60.13,0.00111,"Qualified",,229.16,"CapPass","Cycle 20",20,10802,"416-8","Alloy 617",314626,"Plate"
-63.20,0.00109,"Qualified",,229.20,"CapPass","Cycle 20",20,10803,"416-8","Alloy 617",314626,"Plate"
-66.70,0.00106,"Qualified",,229.24,"CapPass","Cycle 20",20,10804,"416-8","Alloy 617",314626,"Plate"
-70.41,0.00104,"Qualified",,229.27,"CapPass","Cycle 20",20,10805,"416-8","Alloy 617",314626,"Plate"
-74.05,0.00101,"Qualified",,229.31,"CapPass","Cycle 20",20,10806,"416-8","Alloy 617",314626,"Plate"
-77.89,0.00099,"Qualified",,229.34,"CapPass","Cycle 20",20,10807,"416-8","Alloy 617",314626,"Plate"
-81.67,0.00096,"Qualified",,229.38,"CapPass","Cycle 20",20,10808,"416-8","Alloy 617",314626,"Plate"
-85.13,0.00094,"Qualified",,229.41,"CapPass","Cycle 20",20,10809,"416-8","Alloy 617",314626,"Plate"
-88.55,0.00091,"Qualified",,229.44,"CapPass","Cycle 20",20,10810,"416-8","Alloy 617",314626,"Plate"
-91.52,0.00088,"Qualified",,229.46,"CapPass","Cycle 20",20,10811,"416-8","Alloy 617",314626,"Plate"
-94.21,0.00086,"Qualified",,229.49,"CapPass","Cycle 20",20,10812,"416-8","Alloy 617",314626,"Plate"
-97.21,0.00083,"Qualified",,229.51,"CapPass","Cycle 20",20,10813,"416-8","Alloy 617",314626,"Plate"
-100.13,0.00081,"Qualified",,229.54,"CapPass","Cycle 20",20,10814,"416-8","Alloy 617",314626,"Plate"
-102.79,0.00078,"Qualified",,229.57,"CapPass","Cycle 20",20,10815,"416-8","Alloy 617",314626,"Plate"
-105.63,0.00076,"Qualified",,229.59,"CapPass","Cycle 20",20,10816,"416-8","Alloy 617",314626,"Plate"
-108.52,0.00073,"Qualified",,229.62,"CapPass","Cycle 20",20,10817,"416-8","Alloy 617",314626,"Plate"
-111.61,0.00071,"Qualified",,229.66,"CapPass","Cycle 20",20,10818,"416-8","Alloy 617",314626,"Plate"
-114.85,0.00068,"Qualified",,229.69,"CapPass","Cycle 20",20,10819,"416-8","Alloy 617",314626,"Plate"
-117.93,0.00066,"Qualified",,229.71,"CapPass","Cycle 20",20,10820,"416-8","Alloy 617",314626,"Plate"
-120.79,0.00063,"Qualified",,229.74,"CapPass","Cycle 20",20,10821,"416-8","Alloy 617",314626,"Plate"
-124.40,0.00060,"Qualified",,229.77,"CapPass","Cycle 20",20,10822,"416-8","Alloy 617",314626,"Plate"
-128.32,0.00058,"Qualified",,229.79,"CapPass","Cycle 20",20,10823,"416-8","Alloy 617",314626,"Plate"
-131.87,0.00055,"Qualified",,229.82,"CapPass","Cycle 20",20,10824,"416-8","Alloy 617",314626,"Plate"
-135.38,0.00053,"Qualified",,229.84,"CapPass","Cycle 20",20,10825,"416-8","Alloy 617",314626,"Plate"
-138.56,0.00051,"Qualified",,229.85,"CapPass","Cycle 20",20,10826,"416-8","Alloy 617",314626,"Plate"
-138.92,0.00050,"Qualified",,229.86,"CapPass","Cycle 20",20,10827,"416-8","Alloy 617",314626,"Plate"
-142.10,0.00048,"Qualified",,229.87,"CapPass","Cycle 20",20,10828,"416-8","Alloy 617",314626,"Plate"
-145.11,0.00045,"Qualified",,229.89,"CapPass","Cycle 20",20,10829,"416-8","Alloy 617",314626,"Plate"
-148.06,0.00043,"Qualified",,229.91,"CapPass","Cycle 20",20,10830,"416-8","Alloy 617",314626,"Plate"
-150.90,0.00040,"Qualified",,229.92,"CapPass","Cycle 20",20,10831,"416-8","Alloy 617",314626,"Plate"
-153.67,0.00038,"Qualified",,229.94,"CapPass","Cycle 20",20,10832,"416-8","Alloy 617",314626,"Plate"
-156.39,0.00035,"Qualified",,229.96,"CapPass","Cycle 20",20,10833,"416-8","Alloy 617",314626,"Plate"
-159.23,0.00032,"Qualified",,229.98,"CapPass","Cycle 20",20,10834,"416-8","Alloy 617",314626,"Plate"
-161.85,0.00030,"Qualified",,230.00,"CapPass","Cycle 20",20,10835,"416-8","Alloy 617",314626,"Plate"
-164.56,0.00027,"Qualified",,230.02,"CapPass","Cycle 20",20,10836,"416-8","Alloy 617",314626,"Plate"
-167.10,0.00025,"Qualified",,230.04,"CapPass","Cycle 20",20,10837,"416-8","Alloy 617",314626,"Plate"
-169.67,0.00022,"Qualified",,230.05,"CapPass","Cycle 20",20,10838,"416-8","Alloy 617",314626,"Plate"
-172.13,0.00020,"Qualified",,230.08,"CapPass","Cycle 20",20,10839,"416-8","Alloy 617",314626,"Plate"
-174.75,0.00017,"Qualified",,230.10,"CapPass","Cycle 20",20,10840,"416-8","Alloy 617",314626,"Plate"
-177.17,0.00015,"Qualified",,230.12,"CapPass","Cycle 20",20,10841,"416-8","Alloy 617",314626,"Plate"
-179.12,0.00012,"Qualified",,230.14,"CapPass","Cycle 20",20,10842,"416-8","Alloy 617",314626,"Plate"
-181.01,0.00009,"Qualified",,230.16,"CapPass","Cycle 20",20,10843,"416-8","Alloy 617",314626,"Plate"
-181.62,0.00007,"Qualified",,230.18,"CapPass","Cycle 20",20,10844,"416-8","Alloy 617",314626,"Plate"
-182.88,0.00004,"Qualified",,230.20,"CapPass","Cycle 20",20,10845,"416-8","Alloy 617",314626,"Plate"
-183.81,0.00001,"Qualified",,230.21,"CapPass","Cycle 20",20,10846,"416-8","Alloy 617",314626,"Plate"
-184.64,-0.00001,"Qualified",,230.22,"CapPass","Cycle 20",20,10847,"416-8","Alloy 617",314626,"Plate"
-185.40,-0.00004,"Qualified",,230.23,"CapPass","Cycle 20",20,10848,"416-8","Alloy 617",314626,"Plate"
-185.95,-0.00006,"Qualified",,230.25,"CapPass","Cycle 20",20,10849,"416-8","Alloy 617",314626,"Plate"
-186.32,-0.00009,"Qualified",,230.26,"CapPass","Cycle 20",20,10850,"416-8","Alloy 617",314626,"Plate"
-186.62,-0.00011,"Qualified",,230.28,"CapPass","Cycle 20",20,10851,"416-8","Alloy 617",314626,"Plate"
-186.63,-0.00014,"Qualified",,230.31,"CapPass","Cycle 20",20,10852,"416-8","Alloy 617",314626,"Plate"
-187.05,-0.00016,"Qualified",,230.37,"CapPass","Cycle 20",20,10853,"416-8","Alloy 617",314626,"Plate"
-189.04,-0.00019,"Qualified",,230.41,"CapPass","Cycle 20",20,10854,"416-8","Alloy 617",314626,"Plate"
-191.43,-0.00021,"Qualified",,230.44,"CapPass","Cycle 20",20,10855,"416-8","Alloy 617",314626,"Plate"
-193.45,-0.00024,"Qualified",,230.47,"CapPass","Cycle 20",20,10856,"416-8","Alloy 617",314626,"Plate"
-195.11,-0.00026,"Qualified",,230.49,"CapPass","Cycle 20",20,10857,"416-8","Alloy 617",314626,"Plate"
-195.24,-0.00029,"Qualified",,230.51,"CapPass","Cycle 20",20,10858,"416-8","Alloy 617",314626,"Plate"
-195.79,-0.00032,"Qualified",,230.52,"CapPass","Cycle 20",20,10859,"416-8","Alloy 617",314626,"Plate"
-196.01,-0.00035,"Qualified",,230.53,"CapPass","Cycle 20",20,10860,"416-8","Alloy 617",314626,"Plate"
-195.90,-0.00037,"Qualified",,230.53,"CapPass","Cycle 20",20,10861,"416-8","Alloy 617",314626,"Plate"
-194.43,-0.00040,"Qualified",,230.54,"CapPass","Cycle 20",20,10862,"416-8","Alloy 617",314626,"Plate"
-194.52,-0.00043,"Qualified",,230.55,"CapPass","Cycle 20",20,10863,"416-8","Alloy 617",314626,"Plate"
-194.39,-0.00045,"Qualified",,230.57,"CapPass","Cycle 20",20,10864,"416-8","Alloy 617",314626,"Plate"
-192.00,-0.00048,"Qualified",,230.69,"CapPass","Cycle 20",20,10865,"416-8","Alloy 617",314626,"Plate"
