Repository: js-molina/fatigue-A617

File: data/850C/Strain rate 0.001/0.60% strain/HTM_A19_Cycles_4163.csv (part 7 of 20)
"Stress Mpa","Strain","Qual State","Qual Exceptions","Elapsed Time Sec","Data State","Cycle Label","Cycle","Count","Sample","Alloy","Heat","Material_Form"
-201.24,-0.00137,"Trend",,111.47,"CapPass","Cycle 10",10,7190,"416-3","Alloy 617",314626,"Plate"
-204.78,-0.00139,"Trend",,111.49,"CapPass","Cycle 10",10,7191,"416-3","Alloy 617",314626,"Plate"
-207.84,-0.00142,"Trend",,111.51,"CapPass","Cycle 10",10,7192,"416-3","Alloy 617",314626,"Plate"
-210.63,-0.00144,"Trend",,111.53,"CapPass","Cycle 10",10,7193,"416-3","Alloy 617",314626,"Plate"
-209.74,-0.00147,"Trend",,111.55,"CapPass","Cycle 10",10,7194,"416-3","Alloy 617",314626,"Plate"
-210.18,-0.00150,"Trend",,111.55,"CapPass","Cycle 10",10,7195,"416-3","Alloy 617",314626,"Plate"
-210.71,-0.00153,"Trend",,111.56,"CapPass","Cycle 10",10,7196,"416-3","Alloy 617",314626,"Plate"
-211.09,-0.00156,"Trend",,111.56,"CapPass","Cycle 10",10,7197,"416-3","Alloy 617",314626,"Plate"
-211.33,-0.00159,"Trend",,111.56,"CapPass","Cycle 10",10,7198,"416-3","Alloy 617",314626,"Plate"
-210.26,-0.00162,"Trend",,111.57,"CapPass","Cycle 10",10,7199,"416-3","Alloy 617",314626,"Plate"
-205.44,-0.00165,"Trend",,111.57,"CapPass","Cycle 10",10,7200,"416-3","Alloy 617",314626,"Plate"
-205.27,-0.00168,"Trend",,111.57,"CapPass","Cycle 10",10,7201,"416-3","Alloy 617",314626,"Plate"
-205.04,-0.00170,"Trend",,111.58,"CapPass","Cycle 10",10,7202,"416-3","Alloy 617",314626,"Plate"
-204.77,-0.00173,"Trend",,111.58,"CapPass","Cycle 10",10,7203,"416-3","Alloy 617",314626,"Plate"
-204.20,-0.00176,"Trend",,111.58,"CapPass","Cycle 10",10,7204,"416-3","Alloy 617",314626,"Plate"
-203.13,-0.00178,"Trend",,111.59,"CapPass","Cycle 10",10,7205,"416-3","Alloy 617",314626,"Plate"
-200.65,-0.00181,"Trend",,111.60,"CapPass","Cycle 10",10,7206,"416-3","Alloy 617",314626,"Plate"
-180.71,-0.00178,"Trend",,111.63,"CapPass","Cycle 10",10,7207,"416-3","Alloy 617",314626,"Plate"
-175.52,-0.00176,"Trend",,111.63,"CapPass","Cycle 10",10,7208,"416-3","Alloy 617",314626,"Plate"
-171.33,-0.00173,"Trend",,111.64,"CapPass","Cycle 10",10,7209,"416-3","Alloy 617",314626,"Plate"
-167.40,-0.00170,"Trend",,111.65,"CapPass","Cycle 10",10,7210,"416-3","Alloy 617",314626,"Plate"
-163.85,-0.00167,"Trend",,111.65,"CapPass","Cycle 10",10,7211,"416-3","Alloy 617",314626,"Plate"
-160.71,-0.00165,"Trend",,111.66,"CapPass","Cycle 10",10,7212,"416-3","Alloy 617",314626,"Plate"
-158.06,-0.00162,"Trend",,111.66,"CapPass","Cycle 10",10,7213,"416-3","Alloy 617",314626,"Plate"
-155.95,-0.00159,"Trend",,111.67,"CapPass","Cycle 10",10,7214,"416-3","Alloy 617",314626,"Plate"
-154.27,-0.00157,"Trend",,111.68,"CapPass","Cycle 10",10,7215,"416-3","Alloy 617",314626,"Plate"
-153.09,-0.00154,"Trend",,111.68,"CapPass","Cycle 10",10,7216,"416-3","Alloy 617",314626,"Plate"
-153.18,-0.00152,"Trend",,111.69,"CapPass","Cycle 10",10,7217,"416-3","Alloy 617",314626,"Plate"
-169.98,-0.00154,"Trend",,111.74,"CapPass","Cycle 10",10,7218,"416-3","Alloy 617",314626,"Plate"
-174.67,-0.00157,"Trend",,111.75,"CapPass","Cycle 10",10,7219,"416-3","Alloy 617",314626,"Plate"
-178.64,-0.00160,"Trend",,111.76,"CapPass","Cycle 10",10,7220,"416-3","Alloy 617",314626,"Plate"
-182.10,-0.00162,"Trend",,111.76,"CapPass","Cycle 10",10,7221,"416-3","Alloy 617",314626,"Plate"
-185.17,-0.00165,"Trend",,111.77,"CapPass","Cycle 10",10,7222,"416-3","Alloy 617",314626,"Plate"
-188.07,-0.00167,"Trend",,111.78,"CapPass","Cycle 10",10,7223,"416-3","Alloy 617",314626,"Plate"
-190.63,-0.00170,"Trend",,111.78,"CapPass","Cycle 10",10,7224,"416-3","Alloy 617",314626,"Plate"
-193.00,-0.00172,"Trend",,111.79,"CapPass","Cycle 10",10,7225,"416-3","Alloy 617",314626,"Plate"
-195.16,-0.00175,"Trend",,111.80,"CapPass","Cycle 10",10,7226,"416-3","Alloy 617",314626,"Plate"
-196.79,-0.00178,"Trend",,111.81,"CapPass","Cycle 10",10,7227,"416-3","Alloy 617",314626,"Plate"
-198.02,-0.00180,"Trend",,111.82,"CapPass","Cycle 10",10,7228,"416-3","Alloy 617",314626,"Plate"
-198.11,-0.00183,"Trend",,111.84,"CapPass","Cycle 10",10,7229,"416-3","Alloy 617",314626,"Plate"
-197.17,-0.00184,"Trend",,111.87,"CapPass","Cycle 10",10,7230,"416-3","Alloy 617",314626,"Plate"
-199.68,-0.00185,"Trend",,111.96,"CapPass","Cycle 10",10,7231,"416-3","Alloy 617",314626,"Plate"
-203.76,-0.00188,"Trend",,111.98,"CapPass","Cycle 10",10,7232,"416-3","Alloy 617",314626,"Plate"
-207.31,-0.00191,"Trend",,112.00,"CapPass","Cycle 10",10,7233,"416-3","Alloy 617",314626,"Plate"
-210.31,-0.00193,"Trend",,112.02,"CapPass","Cycle 10",10,7234,"416-3","Alloy 617",314626,"Plate"
-213.02,-0.00196,"Trend",,112.04,"CapPass","Cycle 10",10,7235,"416-3","Alloy 617",314626,"Plate"
-205.46,-0.00198,"Trend",,112.06,"CapPass","Cycle 10",10,7236,"416-3","Alloy 617",314626,"Plate"
-209.26,-0.00201,"Trend",,112.10,"CapPass","Cycle 10",10,7237,"416-3","Alloy 617",314626,"Plate"
-212.04,-0.00203,"Trend",,112.12,"CapPass","Cycle 10",10,7238,"416-3","Alloy 617",314626,"Plate"
-212.27,-0.00206,"Trend",,112.14,"CapPass","Cycle 10",10,7239,"416-3","Alloy 617",314626,"Plate"
-213.06,-0.00209,"Trend",,112.15,"CapPass","Cycle 10",10,7240,"416-3","Alloy 617",314626,"Plate"
-213.51,-0.00212,"Trend",,112.15,"CapPass","Cycle 10",10,7241,"416-3","Alloy 617",314626,"Plate"
-213.83,-0.00214,"Trend",,112.15,"CapPass","Cycle 10",10,7242,"416-3","Alloy 617",314626,"Plate"
-214.26,-0.00217,"Trend",,112.16,"CapPass","Cycle 10",10,7243,"416-3","Alloy 617",314626,"Plate"
-214.49,-0.00220,"Trend",,112.17,"CapPass","Cycle 10",10,7244,"416-3","Alloy 617",314626,"Plate"
-214.40,-0.00222,"Trend",,112.17,"CapPass","Cycle 10",10,7245,"416-3","Alloy 617",314626,"Plate"
-213.02,-0.00225,"Trend",,112.19,"CapPass","Cycle 10",10,7246,"416-3","Alloy 617",314626,"Plate"
-202.09,-0.00222,"Trend",,112.23,"CapPass","Cycle 10",10,7247,"416-3","Alloy 617",314626,"Plate"
-198.45,-0.00220,"Trend",,112.25,"CapPass","Cycle 10",10,7248,"416-3","Alloy 617",314626,"Plate"
-196.45,-0.00217,"Trend",,112.27,"CapPass","Cycle 10",10,7249,"416-3","Alloy 617",314626,"Plate"
-206.93,-0.00220,"Trend",,112.34,"CapPass","Cycle 10",10,7250,"416-3","Alloy 617",314626,"Plate"
-210.80,-0.00222,"Trend",,112.35,"CapPass","Cycle 10",10,7251,"416-3","Alloy 617",314626,"Plate"
-213.98,-0.00225,"Trend",,112.36,"CapPass","Cycle 10",10,7252,"416-3","Alloy 617",314626,"Plate"
-216.84,-0.00228,"Trend",,112.38,"CapPass","Cycle 10",10,7253,"416-3","Alloy 617",314626,"Plate"
-219.18,-0.00230,"Trend",,112.39,"CapPass","Cycle 10",10,7254,"416-3","Alloy 617",314626,"Plate"
-213.42,-0.00233,"Trend",,112.40,"CapPass","Cycle 10",10,7255,"416-3","Alloy 617",314626,"Plate"
-213.84,-0.00237,"Trend",,112.40,"CapPass","Cycle 10",10,7256,"416-3","Alloy 617",314626,"Plate"
-214.12,-0.00239,"Trend",,112.40,"CapPass","Cycle 10",10,7257,"416-3","Alloy 617",314626,"Plate"
-214.40,-0.00243,"Trend",,112.41,"CapPass","Cycle 10",10,7258,"416-3","Alloy 617",314626,"Plate"
-214.60,-0.00246,"Trend",,112.41,"CapPass","Cycle 10",10,7259,"416-3","Alloy 617",314626,"Plate"
-214.91,-0.00250,"Trend",,112.41,"CapPass","Cycle 10",10,7260,"416-3","Alloy 617",314626,"Plate"
-215.05,-0.00254,"Trend",,112.41,"CapPass","Cycle 10",10,7261,"416-3","Alloy 617",314626,"Plate"
-215.16,-0.00258,"Trend",,112.41,"CapPass","Cycle 10",10,7262,"416-3","Alloy 617",314626,"Plate"
-215.24,-0.00262,"Trend",,112.42,"CapPass","Cycle 10",10,7263,"416-3","Alloy 617",314626,"Plate"
-215.17,-0.00266,"Trend",,112.42,"CapPass","Cycle 10",10,7264,"416-3","Alloy 617",314626,"Plate"
-215.15,-0.00269,"Trend",,112.42,"CapPass","Cycle 10",10,7265,"416-3","Alloy 617",314626,"Plate"
-215.06,-0.00272,"Trend",,112.42,"CapPass","Cycle 10",10,7266,"416-3","Alloy 617",314626,"Plate"
-214.79,-0.00274,"Trend",,112.42,"CapPass","Cycle 10",10,7267,"416-3","Alloy 617",314626,"Plate"
-214.32,-0.00278,"Trend",,112.43,"CapPass","Cycle 10",10,7268,"416-3","Alloy 617",314626,"Plate"
-213.44,-0.00280,"Trend",,112.43,"CapPass","Cycle 10",10,7269,"416-3","Alloy 617",314626,"Plate"
-211.71,-0.00283,"Trend",,112.43,"CapPass","Cycle 10",10,7270,"416-3","Alloy 617",314626,"Plate"
-207.45,-0.00286,"Trend",,112.44,"CapPass","Cycle 10",10,7271,"416-3","Alloy 617",314626,"Plate"
-182.39,-0.00283,"Trend",,112.46,"CapPass","Cycle 10",10,7272,"416-3","Alloy 617",314626,"Plate"
-175.36,-0.00280,"Trend",,112.47,"CapPass","Cycle 10",10,7273,"416-3","Alloy 617",314626,"Plate"
-169.67,-0.00277,"Trend",,112.47,"CapPass","Cycle 10",10,7274,"416-3","Alloy 617",314626,"Plate"
-164.07,-0.00275,"Trend",,112.47,"CapPass","Cycle 10",10,7275,"416-3","Alloy 617",314626,"Plate"
-158.54,-0.00271,"Trend",,112.48,"CapPass","Cycle 10",10,7276,"416-3","Alloy 617",314626,"Plate"
-154.44,-0.00269,"Trend",,112.48,"CapPass","Cycle 10",10,7277,"416-3","Alloy 617",314626,"Plate"
-150.59,-0.00266,"Trend",,112.48,"CapPass","Cycle 10",10,7278,"416-3","Alloy 617",314626,"Plate"
-146.70,-0.00264,"Trend",,112.49,"CapPass","Cycle 10",10,7279,"416-3","Alloy 617",314626,"Plate"
-143.22,-0.00261,"Trend",,112.49,"CapPass","Cycle 10",10,7280,"416-3","Alloy 617",314626,"Plate"
-139.83,-0.00258,"Trend",,112.49,"CapPass","Cycle 10",10,7281,"416-3","Alloy 617",314626,"Plate"
-136.74,-0.00255,"Trend",,112.50,"CapPass","Cycle 10",10,7282,"416-3","Alloy 617",314626,"Plate"
-133.78,-0.00253,"Trend",,112.50,"CapPass","Cycle 10",10,7283,"416-3","Alloy 617",314626,"Plate"
-131.19,-0.00250,"Trend",,112.50,"CapPass","Cycle 10",10,7284,"416-3","Alloy 617",314626,"Plate"
-128.78,-0.00247,"Trend",,112.50,"CapPass","Cycle 10",10,7285,"416-3","Alloy 617",314626,"Plate"
-126.71,-0.00245,"Trend",,112.51,"CapPass","Cycle 10",10,7286,"416-3","Alloy 617",314626,"Plate"
-124.32,-0.00242,"Trend",,112.51,"CapPass","Cycle 10",10,7287,"416-3","Alloy 617",314626,"Plate"
-122.44,-0.00239,"Trend",,112.51,"CapPass","Cycle 10",10,7288,"416-3","Alloy 617",314626,"Plate"
-121.12,-0.00236,"Trend",,112.52,"CapPass","Cycle 10",10,7289,"416-3","Alloy 617",314626,"Plate"
-120.28,-0.00233,"Trend",,112.52,"CapPass","Cycle 10",10,7290,"416-3","Alloy 617",314626,"Plate"
-119.82,-0.00231,"Trend",,112.53,"CapPass","Cycle 10",10,7291,"416-3","Alloy 617",314626,"Plate"
-120.06,-0.00228,"Trend",,112.53,"CapPass","Cycle 10",10,7292,"416-3","Alloy 617",314626,"Plate"
-122.32,-0.00225,"Trend",,112.54,"CapPass","Cycle 10",10,7293,"416-3","Alloy 617",314626,"Plate"
-141.49,-0.00228,"Trend",,112.57,"CapPass","Cycle 10",10,7294,"416-3","Alloy 617",314626,"Plate"
-147.44,-0.00230,"Trend",,112.58,"CapPass","Cycle 10",10,7295,"416-3","Alloy 617",314626,"Plate"
-152.70,-0.00233,"Trend",,112.58,"CapPass","Cycle 10",10,7296,"416-3","Alloy 617",314626,"Plate"
-156.84,-0.00236,"Trend",,112.59,"CapPass","Cycle 10",10,7297,"416-3","Alloy 617",314626,"Plate"
-161.02,-0.00239,"Trend",,112.59,"CapPass","Cycle 10",10,7298,"416-3","Alloy 617",314626,"Plate"
-164.99,-0.00241,"Trend",,112.60,"CapPass","Cycle 10",10,7299,"416-3","Alloy 617",314626,"Plate"
-168.70,-0.00244,"Trend",,112.60,"CapPass","Cycle 10",10,7300,"416-3","Alloy 617",314626,"Plate"
-172.26,-0.00247,"Trend",,112.61,"CapPass","Cycle 10",10,7301,"416-3","Alloy 617",314626,"Plate"
-175.43,-0.00250,"Trend",,112.61,"CapPass","Cycle 10",10,7302,"416-3","Alloy 617",314626,"Plate"
-178.25,-0.00253,"Trend",,112.62,"CapPass","Cycle 10",10,7303,"416-3","Alloy 617",314626,"Plate"
-180.82,-0.00256,"Trend",,112.62,"CapPass","Cycle 10",10,7304,"416-3","Alloy 617",314626,"Plate"
-183.05,-0.00258,"Trend",,112.63,"CapPass","Cycle 10",10,7305,"416-3","Alloy 617",314626,"Plate"
-185.19,-0.00261,"Trend",,112.63,"CapPass","Cycle 10",10,7306,"416-3","Alloy 617",314626,"Plate"
-186.82,-0.00264,"Trend",,112.64,"CapPass","Cycle 10",10,7307,"416-3","Alloy 617",314626,"Plate"
-188.15,-0.00266,"Trend",,112.65,"CapPass","Cycle 10",10,7308,"416-3","Alloy 617",314626,"Plate"
-188.87,-0.00269,"Trend",,112.66,"CapPass","Cycle 10",10,7309,"416-3","Alloy 617",314626,"Plate"
-188.53,-0.00272,"Trend",,112.67,"CapPass","Cycle 10",10,7310,"416-3","Alloy 617",314626,"Plate"
-177.81,-0.00269,"Trend",,112.73,"CapPass","Cycle 10",10,7311,"416-3","Alloy 617",314626,"Plate"
-176.23,-0.00266,"Trend",,112.75,"CapPass","Cycle 10",10,7312,"416-3","Alloy 617",314626,"Plate"
-185.91,-0.00269,"Trend",,112.82,"CapPass","Cycle 10",10,7313,"416-3","Alloy 617",314626,"Plate"
-189.93,-0.00272,"Trend",,112.83,"CapPass","Cycle 10",10,7314,"416-3","Alloy 617",314626,"Plate"
-193.32,-0.00274,"Trend",,112.85,"CapPass","Cycle 10",10,7315,"416-3","Alloy 617",314626,"Plate"
-196.35,-0.00277,"Trend",,112.86,"CapPass","Cycle 10",10,7316,"416-3","Alloy 617",314626,"Plate"
-197.88,-0.00278,"Trend",,112.87,"CapPass","Cycle 10",10,7317,"416-3","Alloy 617",314626,"Plate"
-198.93,-0.00279,"Trend",,112.87,"CapPass","Cycle 10",10,7318,"416-3","Alloy 617",314626,"Plate"
-201.53,-0.00282,"Trend",,112.89,"CapPass","Cycle 10",10,7319,"416-3","Alloy 617",314626,"Plate"
-203.72,-0.00284,"Trend",,112.91,"CapPass","Cycle 10",10,7320,"416-3","Alloy 617",314626,"Plate"
-205.78,-0.00287,"Trend",,112.94,"CapPass","Cycle 10",10,7321,"416-3","Alloy 617",314626,"Plate"
-208.09,-0.00290,"Trend",,112.97,"CapPass","Cycle 10",10,7322,"416-3","Alloy 617",314626,"Plate"
-211.17,-0.00292,"Trend",,113.01,"CapPass","Cycle 10",10,7323,"416-3","Alloy 617",314626,"Plate"
-214.00,-0.00295,"Trend",,113.04,"CapPass","Cycle 10",10,7324,"416-3","Alloy 617",314626,"Plate"
-212.77,-0.00297,"Trend",,113.08,"CapPass","Cycle 10",10,7325,"416-3","Alloy 617",314626,"Plate"
-202.85,-0.00295,"Trend",,113.13,"CapPass","Cycle 10",10,7326,"416-3","Alloy 617",314626,"Plate"
-197.72,-0.00292,"Trend",,113.14,"CapPass","Cycle 10",10,7327,"416-3","Alloy 617",314626,"Plate"
-193.37,-0.00290,"Trend",,113.16,"CapPass","Cycle 10",10,7328,"416-3","Alloy 617",314626,"Plate"
-189.54,-0.00287,"Trend",,113.17,"CapPass","Cycle 10",10,7329,"416-3","Alloy 617",314626,"Plate"
-186.09,-0.00284,"Trend",,113.18,"CapPass","Cycle 10",10,7330,"416-3","Alloy 617",314626,"Plate"
-182.72,-0.00282,"Trend",,113.20,"CapPass","Cycle 10",10,7331,"416-3","Alloy 617",314626,"Plate"
-179.41,-0.00279,"Trend",,113.22,"CapPass","Cycle 10",10,7332,"416-3","Alloy 617",314626,"Plate"
-176.24,-0.00277,"Trend",,113.24,"CapPass","Cycle 10",10,7333,"416-3","Alloy 617",314626,"Plate"
-172.52,-0.00274,"Trend",,113.27,"CapPass","Cycle 10",10,7334,"416-3","Alloy 617",314626,"Plate"
-167.31,-0.00272,"Trend",,113.32,"CapPass","Cycle 10",10,7335,"416-3","Alloy 617",314626,"Plate"
-162.35,-0.00269,"Trend",,113.35,"CapPass","Cycle 10",10,7336,"416-3","Alloy 617",314626,"Plate"
-157.75,-0.00266,"Trend",,113.38,"CapPass","Cycle 10",10,7337,"416-3","Alloy 617",314626,"Plate"
-153.79,-0.00264,"Trend",,113.40,"CapPass","Cycle 10",10,7338,"416-3","Alloy 617",314626,"Plate"
-150.09,-0.00261,"Trend",,113.42,"CapPass","Cycle 10",10,7339,"416-3","Alloy 617",314626,"Plate"
-146.32,-0.00259,"Trend",,113.44,"CapPass","Cycle 10",10,7340,"416-3","Alloy 617",314626,"Plate"
-142.65,-0.00256,"Trend",,113.47,"CapPass","Cycle 10",10,7341,"416-3","Alloy 617",314626,"Plate"
-138.99,-0.00254,"Trend",,113.50,"CapPass","Cycle 10",10,7342,"416-3","Alloy 617",314626,"Plate"
-135.05,-0.00251,"Trend",,113.52,"CapPass","Cycle 10",10,7343,"416-3","Alloy 617",314626,"Plate"
-131.15,-0.00249,"Trend",,113.55,"CapPass","Cycle 10",10,7344,"416-3","Alloy 617",314626,"Plate"
-127.30,-0.00246,"Trend",,113.58,"CapPass","Cycle 10",10,7345,"416-3","Alloy 617",314626,"Plate"
-123.17,-0.00244,"Trend",,113.61,"CapPass","Cycle 10",10,7346,"416-3","Alloy 617",314626,"Plate"
-119.03,-0.00241,"Trend",,113.64,"CapPass","Cycle 10",10,7347,"416-3","Alloy 617",314626,"Plate"
-115.06,-0.00238,"Trend",,113.66,"CapPass","Cycle 10",10,7348,"416-3","Alloy 617",314626,"Plate"
-111.03,-0.00236,"Trend",,113.69,"CapPass","Cycle 10",10,7349,"416-3","Alloy 617",314626,"Plate"
-107.13,-0.00233,"Trend",,113.72,"CapPass","Cycle 10",10,7350,"416-3","Alloy 617",314626,"Plate"
-103.30,-0.00231,"Trend",,113.74,"CapPass","Cycle 10",10,7351,"416-3","Alloy 617",314626,"Plate"
-99.44,-0.00228,"Trend",,113.77,"CapPass","Cycle 10",10,7352,"416-3","Alloy 617",314626,"Plate"
-95.73,-0.00226,"Trend",,113.79,"CapPass","Cycle 10",10,7353,"416-3","Alloy 617",314626,"Plate"
-92.02,-0.00223,"Trend",,113.82,"CapPass","Cycle 10",10,7354,"416-3","Alloy 617",314626,"Plate"
-88.33,-0.00221,"Trend",,113.85,"CapPass","Cycle 10",10,7355,"416-3","Alloy 617",314626,"Plate"
-85.21,-0.00219,"Trend",,113.87,"CapPass","Cycle 10",10,7356,"416-3","Alloy 617",314626,"Plate"
-84.72,-0.00218,"Trend",,113.87,"CapPass","Cycle 10",10,7357,"416-3","Alloy 617",314626,"Plate"
-81.04,-0.00216,"Trend",,113.90,"CapPass","Cycle 10",10,7358,"416-3","Alloy 617",314626,"Plate"
-77.35,-0.00213,"Trend",,113.93,"CapPass","Cycle 10",10,7359,"416-3","Alloy 617",314626,"Plate"
-73.52,-0.00211,"Trend",,113.95,"CapPass","Cycle 10",10,7360,"416-3","Alloy 617",314626,"Plate"
-69.80,-0.00208,"Trend",,113.98,"CapPass","Cycle 10",10,7361,"416-3","Alloy 617",314626,"Plate"
-66.27,-0.00205,"Trend",,114.01,"CapPass","Cycle 10",10,7362,"416-3","Alloy 617",314626,"Plate"
-62.54,-0.00203,"Trend",,114.03,"CapPass","Cycle 10",10,7363,"416-3","Alloy 617",314626,"Plate"
-58.60,-0.00200,"Trend",,114.06,"CapPass","Cycle 10",10,7364,"416-3","Alloy 617",314626,"Plate"
-54.90,-0.00198,"Trend",,114.09,"CapPass","Cycle 10",10,7365,"416-3","Alloy 617",314626,"Plate"
-50.93,-0.00195,"Trend",,114.11,"CapPass","Cycle 10",10,7366,"416-3","Alloy 617",314626,"Plate"
-46.99,-0.00193,"Trend",,114.14,"CapPass","Cycle 10",10,7367,"416-3","Alloy 617",314626,"Plate"
-43.25,-0.00190,"Trend",,114.17,"CapPass","Cycle 10",10,7368,"416-3","Alloy 617",314626,"Plate"
-39.47,-0.00188,"Trend",,114.19,"CapPass","Cycle 10",10,7369,"416-3","Alloy 617",314626,"Plate"
-35.89,-0.00185,"Trend",,114.22,"CapPass","Cycle 10",10,7370,"416-3","Alloy 617",314626,"Plate"
-32.31,-0.00183,"Trend",,114.24,"CapPass","Cycle 10",10,7371,"416-3","Alloy 617",314626,"Plate"
-28.59,-0.00180,"Trend",,114.27,"CapPass","Cycle 10",10,7372,"416-3","Alloy 617",314626,"Plate"
-25.15,-0.00177,"Trend",,114.30,"CapPass","Cycle 10",10,7373,"416-3","Alloy 617",314626,"Plate"
-21.40,-0.00175,"Trend",,114.33,"CapPass","Cycle 10",10,7374,"416-3","Alloy 617",314626,"Plate"
-17.78,-0.00172,"Trend",,114.35,"CapPass","Cycle 10",10,7375,"416-3","Alloy 617",314626,"Plate"
-14.25,-0.00170,"Trend",,114.38,"CapPass","Cycle 10",10,7376,"416-3","Alloy 617",314626,"Plate"
-10.61,-0.00167,"Trend",,114.40,"CapPass","Cycle 10",10,7377,"416-3","Alloy 617",314626,"Plate"
-7.12,-0.00165,"Trend",,114.43,"CapPass","Cycle 10",10,7378,"416-3","Alloy 617",314626,"Plate"
-3.55,-0.00162,"Trend",,114.46,"CapPass","Cycle 10",10,7379,"416-3","Alloy 617",314626,"Plate"
-0.07,-0.00160,"Trend",,114.48,"CapPass","Cycle 10",10,7380,"416-3","Alloy 617",314626,"Plate"
3.29,-0.00157,"Trend",,114.51,"CapPass","Cycle 10",10,7381,"416-3","Alloy 617",314626,"Plate"
6.73,-0.00155,"Trend",,114.54,"CapPass","Cycle 10",10,7382,"416-3","Alloy 617",314626,"Plate"
10.17,-0.00152,"Trend",,114.56,"CapPass","Cycle 10",10,7383,"416-3","Alloy 617",314626,"Plate"
13.66,-0.00149,"Trend",,114.59,"CapPass","Cycle 10",10,7384,"416-3","Alloy 617",314626,"Plate"
16.87,-0.00147,"Trend",,114.61,"CapPass","Cycle 10",10,7385,"416-3","Alloy 617",314626,"Plate"
20.34,-0.00144,"Trend",,114.64,"CapPass","Cycle 10",10,7386,"416-3","Alloy 617",314626,"Plate"
23.55,-0.00142,"Trend",,114.67,"CapPass","Cycle 10",10,7387,"416-3","Alloy 617",314626,"Plate"
26.76,-0.00139,"Trend",,114.69,"CapPass","Cycle 10",10,7388,"416-3","Alloy 617",314626,"Plate"
30.36,-0.00137,"Trend",,114.72,"CapPass","Cycle 10",10,7389,"416-3","Alloy 617",314626,"Plate"
33.47,-0.00134,"Trend",,114.75,"CapPass","Cycle 10",10,7390,"416-3","Alloy 617",314626,"Plate"
36.37,-0.00132,"Trend",,114.78,"CapPass","Cycle 10",10,7391,"416-3","Alloy 617",314626,"Plate"
36.81,-0.00130,"Trend",,114.87,"CapPass","Cycle 10",10,7392,"416-3","Alloy 617",314626,"Plate"
42.63,-0.00129,"Trend",,114.89,"CapPass","Cycle 10",10,7393,"416-3","Alloy 617",314626,"Plate"
48.13,-0.00127,"Trend",,114.91,"CapPass","Cycle 10",10,7394,"416-3","Alloy 617",314626,"Plate"
53.49,-0.00124,"Trend",,114.92,"CapPass","Cycle 10",10,7395,"416-3","Alloy 617",314626,"Plate"
57.71,-0.00121,"Trend",,114.93,"CapPass","Cycle 10",10,7396,"416-3","Alloy 617",314626,"Plate"
61.28,-0.00118,"Trend",,114.94,"CapPass","Cycle 10",10,7397,"416-3","Alloy 617",314626,"Plate"
64.37,-0.00116,"Trend",,114.95,"CapPass","Cycle 10",10,7398,"416-3","Alloy 617",314626,"Plate"
66.88,-0.00113,"Trend",,114.96,"CapPass","Cycle 10",10,7399,"416-3","Alloy 617",314626,"Plate"
69.15,-0.00111,"Trend",,114.97,"CapPass","Cycle 10",10,7400,"416-3","Alloy 617",314626,"Plate"
71.22,-0.00108,"Trend",,114.98,"CapPass","Cycle 10",10,7401,"416-3","Alloy 617",314626,"Plate"
72.77,-0.00106,"Trend",,115.00,"CapPass","Cycle 10",10,7402,"416-3","Alloy 617",314626,"Plate"
73.77,-0.00103,"Trend",,115.05,"CapPass","Cycle 10",10,7403,"416-3","Alloy 617",314626,"Plate"
78.59,-0.00100,"Trend",,115.11,"CapPass","Cycle 10",10,7404,"416-3","Alloy 617",314626,"Plate"
82.75,-0.00098,"Trend",,115.14,"CapPass","Cycle 10",10,7405,"416-3","Alloy 617",314626,"Plate"
86.26,-0.00095,"Trend",,115.17,"CapPass","Cycle 10",10,7406,"416-3","Alloy 617",314626,"Plate"
89.53,-0.00093,"Trend",,115.19,"CapPass","Cycle 10",10,7407,"416-3","Alloy 617",314626,"Plate"
92.63,-0.00090,"Trend",,115.21,"CapPass","Cycle 10",10,7408,"416-3","Alloy 617",314626,"Plate"
95.46,-0.00088,"Trend",,115.24,"CapPass","Cycle 10",10,7409,"416-3","Alloy 617",314626,"Plate"
98.30,-0.00085,"Trend",,115.26,"CapPass","Cycle 10",10,7410,"416-3","Alloy 617",314626,"Plate"
101.30,-0.00083,"Trend",,115.29,"CapPass","Cycle 10",10,7411,"416-3","Alloy 617",314626,"Plate"
104.53,-0.00080,"Trend",,115.32,"CapPass","Cycle 10",10,7412,"416-3","Alloy 617",314626,"Plate"
107.80,-0.00077,"Trend",,115.35,"CapPass","Cycle 10",10,7413,"416-3","Alloy 617",314626,"Plate"
111.09,-0.00075,"Trend",,115.38,"CapPass","Cycle 10",10,7414,"416-3","Alloy 617",314626,"Plate"
114.26,-0.00072,"Trend",,115.41,"CapPass","Cycle 10",10,7415,"416-3","Alloy 617",314626,"Plate"
117.53,-0.00070,"Trend",,115.44,"CapPass","Cycle 10",10,7416,"416-3","Alloy 617",314626,"Plate"
120.45,-0.00067,"Trend",,115.46,"CapPass","Cycle 10",10,7417,"416-3","Alloy 617",314626,"Plate"
123.40,-0.00065,"Trend",,115.49,"CapPass","Cycle 10",10,7418,"416-3","Alloy 617",314626,"Plate"
126.21,-0.00062,"Trend",,115.51,"CapPass","Cycle 10",10,7419,"416-3","Alloy 617",314626,"Plate"
129.06,-0.00060,"Trend",,115.54,"CapPass","Cycle 10",10,7420,"416-3","Alloy 617",314626,"Plate"
131.98,-0.00057,"Trend",,115.57,"CapPass","Cycle 10",10,7421,"416-3","Alloy 617",314626,"Plate"
135.15,-0.00055,"Trend",,115.60,"CapPass","Cycle 10",10,7422,"416-3","Alloy 617",314626,"Plate"
138.20,-0.00052,"Trend",,115.63,"CapPass","Cycle 10",10,7423,"416-3","Alloy 617",314626,"Plate"
140.94,-0.00049,"Trend",,115.65,"CapPass","Cycle 10",10,7424,"416-3","Alloy 617",314626,"Plate"
143.83,-0.00047,"Trend",,115.68,"CapPass","Cycle 10",10,7425,"416-3","Alloy 617",314626,"Plate"
146.54,-0.00044,"Trend",,115.70,"CapPass","Cycle 10",10,7426,"416-3","Alloy 617",314626,"Plate"
149.47,-0.00042,"Trend",,115.73,"CapPass","Cycle 10",10,7427,"416-3","Alloy 617",314626,"Plate"
152.44,-0.00039,"Trend",,115.75,"CapPass","Cycle 10",10,7428,"416-3","Alloy 617",314626,"Plate"
155.59,-0.00037,"Trend",,115.77,"CapPass","Cycle 10",10,7429,"416-3","Alloy 617",314626,"Plate"
158.45,-0.00034,"Trend",,115.79,"CapPass","Cycle 10",10,7430,"416-3","Alloy 617",314626,"Plate"
161.08,-0.00032,"Trend",,115.81,"CapPass","Cycle 10",10,7431,"416-3","Alloy 617",314626,"Plate"
163.79,-0.00029,"Trend",,115.83,"CapPass","Cycle 10",10,7432,"416-3","Alloy 617",314626,"Plate"
166.22,-0.00026,"Trend",,115.85,"CapPass","Cycle 10",10,7433,"416-3","Alloy 617",314626,"Plate"
167.91,-0.00025,"Trend",,115.87,"CapPass","Cycle 10",10,7434,"416-3","Alloy 617",314626,"Plate"
168.55,-0.00024,"Trend",,115.87,"CapPass","Cycle 10",10,7435,"416-3","Alloy 617",314626,"Plate"
170.57,-0.00021,"Trend",,115.89,"CapPass","Cycle 10",10,7436,"416-3","Alloy 617",314626,"Plate"
172.32,-0.00019,"Trend",,115.91,"CapPass","Cycle 10",10,7437,"416-3","Alloy 617",314626,"Plate"
173.90,-0.00016,"Trend",,115.93,"CapPass","Cycle 10",10,7438,"416-3","Alloy 617",314626,"Plate"
175.34,-0.00014,"Trend",,115.95,"CapPass","Cycle 10",10,7439,"416-3","Alloy 617",314626,"Plate"
176.50,-0.00011,"Trend",,115.97,"CapPass","Cycle 10",10,7440,"416-3","Alloy 617",314626,"Plate"
176.98,-0.00008,"Trend",,115.99,"CapPass","Cycle 10",10,7441,"416-3","Alloy 617",314626,"Plate"
177.37,-0.00006,"Trend",,116.00,"CapPass","Cycle 10",10,7442,"416-3","Alloy 617",314626,"Plate"
187.37,-0.00008,"Trend",,224.11,"CapPass","Cycle 20",20,14196,"416-3","Alloy 617",314626,"Plate"
190.12,-0.00005,"Trend",,224.13,"CapPass","Cycle 20",20,14197,"416-3","Alloy 617",314626,"Plate"
192.47,-0.00003,"Trend",,224.14,"CapPass","Cycle 20",20,14198,"416-3","Alloy 617",314626,"Plate"
192.52,-0.00000,"Trend",,224.16,"CapPass","Cycle 20",20,14199,"416-3","Alloy 617",314626,"Plate"
193.04,0.00003,"Trend",,224.17,"CapPass","Cycle 20",20,14200,"416-3","Alloy 617",314626,"Plate"
193.53,0.00005,"Trend",,224.18,"CapPass","Cycle 20",20,14201,"416-3","Alloy 617",314626,"Plate"
193.77,0.00008,"Trend",,224.18,"CapPass","Cycle 20",20,14202,"416-3","Alloy 617",314626,"Plate"
193.96,0.00011,"Trend",,224.19,"CapPass","Cycle 20",20,14203,"416-3","Alloy 617",314626,"Plate"
193.91,0.00014,"Trend",,224.20,"CapPass","Cycle 20",20,14204,"416-3","Alloy 617",314626,"Plate"
193.62,0.00016,"Trend",,224.21,"CapPass","Cycle 20",20,14205,"416-3","Alloy 617",314626,"Plate"
191.62,0.00019,"Trend",,224.22,"CapPass","Cycle 20",20,14206,"416-3","Alloy 617",314626,"Plate"
182.41,0.00016,"Trend",,224.26,"CapPass","Cycle 20",20,14207,"416-3","Alloy 617",314626,"Plate"
179.09,0.00014,"Trend",,224.28,"CapPass","Cycle 20",20,14208,"416-3","Alloy 617",314626,"Plate"
188.35,0.00016,"Trend",,224.37,"CapPass","Cycle 20",20,14209,"416-3","Alloy 617",314626,"Plate"
191.51,0.00019,"Trend",,224.38,"CapPass","Cycle 20",20,14210,"416-3","Alloy 617",314626,"Plate"
194.30,0.00021,"Trend",,224.40,"CapPass","Cycle 20",20,14211,"416-3","Alloy 617",314626,"Plate"
196.90,0.00024,"Trend",,224.41,"CapPass","Cycle 20",20,14212,"416-3","Alloy 617",314626,"Plate"
198.98,0.00027,"Trend",,224.43,"CapPass","Cycle 20",20,14213,"416-3","Alloy 617",314626,"Plate"
200.10,0.00029,"Trend",,224.45,"CapPass","Cycle 20",20,14214,"416-3","Alloy 617",314626,"Plate"
201.05,0.00032,"Trend",,224.46,"CapPass","Cycle 20",20,14215,"416-3","Alloy 617",314626,"Plate"
201.06,0.00034,"Trend",,224.48,"CapPass","Cycle 20",20,14216,"416-3","Alloy 617",314626,"Plate"
200.86,0.00037,"Trend",,224.49,"CapPass","Cycle 20",20,14217,"416-3","Alloy 617",314626,"Plate"
200.78,0.00040,"Trend",,224.50,"CapPass","Cycle 20",20,14218,"416-3","Alloy 617",314626,"Plate"
199.06,0.00042,"Trend",,224.54,"CapPass","Cycle 20",20,14219,"416-3","Alloy 617",314626,"Plate"
201.15,0.00045,"Trend",,224.63,"CapPass","Cycle 20",20,14220,"416-3","Alloy 617",314626,"Plate"
204.04,0.00047,"Trend",,224.65,"CapPass","Cycle 20",20,14221,"416-3","Alloy 617",314626,"Plate"
206.26,0.00050,"Trend",,224.67,"CapPass","Cycle 20",20,14222,"416-3","Alloy 617",314626,"Plate"
206.07,0.00053,"Trend",,224.69,"CapPass","Cycle 20",20,14223,"416-3","Alloy 617",314626,"Plate"
206.43,0.00055,"Trend",,224.69,"CapPass","Cycle 20",20,14224,"416-3","Alloy 617",314626,"Plate"
206.87,0.00058,"Trend",,224.70,"CapPass","Cycle 20",20,14225,"416-3","Alloy 617",314626,"Plate"
207.19,0.00061,"Trend",,224.70,"CapPass","Cycle 20",20,14226,"416-3","Alloy 617",314626,"Plate"
207.48,0.00064,"Trend",,224.71,"CapPass","Cycle 20",20,14227,"416-3","Alloy 617",314626,"Plate"
207.54,0.00067,"Trend",,224.71,"CapPass","Cycle 20",20,14228,"416-3","Alloy 617",314626,"Plate"
207.26,0.00070,"Trend",,224.71,"CapPass","Cycle 20",20,14229,"416-3","Alloy 617",314626,"Plate"
206.90,0.00073,"Trend",,224.72,"CapPass","Cycle 20",20,14230,"416-3","Alloy 617",314626,"Plate"
206.47,0.00076,"Trend",,224.72,"CapPass","Cycle 20",20,14231,"416-3","Alloy 617",314626,"Plate"
205.53,0.00079,"Trend",,224.73,"CapPass","Cycle 20",20,14232,"416-3","Alloy 617",314626,"Plate"
203.75,0.00082,"Trend",,224.74,"CapPass","Cycle 20",20,14233,"416-3","Alloy 617",314626,"Plate"
181.21,0.00079,"Trend",,224.78,"CapPass","Cycle 20",20,14234,"416-3","Alloy 617",314626,"Plate"
176.66,0.00076,"Trend",,224.78,"CapPass","Cycle 20",20,14235,"416-3","Alloy 617",314626,"Plate"
172.95,0.00073,"Trend",,224.79,"CapPass","Cycle 20",20,14236,"416-3","Alloy 617",314626,"Plate"
169.74,0.00071,"Trend",,224.80,"CapPass","Cycle 20",20,14237,"416-3","Alloy 617",314626,"Plate"
167.14,0.00068,"Trend",,224.80,"CapPass","Cycle 20",20,14238,"416-3","Alloy 617",314626,"Plate"
164.78,0.00066,"Trend",,224.81,"CapPass","Cycle 20",20,14239,"416-3","Alloy 617",314626,"Plate"
163.06,0.00063,"Trend",,224.82,"CapPass","Cycle 20",20,14240,"416-3","Alloy 617",314626,"Plate"
162.42,0.00060,"Trend",,224.83,"CapPass","Cycle 20",20,14241,"416-3","Alloy 617",314626,"Plate"
170.26,0.00060,"Trend",,224.87,"CapPass","Cycle 20",20,14242,"416-3","Alloy 617",314626,"Plate"
177.45,0.00063,"Trend",,224.89,"CapPass","Cycle 20",20,14243,"416-3","Alloy 617",314626,"Plate"
181.60,0.00066,"Trend",,224.90,"CapPass","Cycle 20",20,14244,"416-3","Alloy 617",314626,"Plate"
185.18,0.00068,"Trend",,224.90,"CapPass","Cycle 20",20,14245,"416-3","Alloy 617",314626,"Plate"
188.56,0.00071,"Trend",,224.91,"CapPass","Cycle 20",20,14246,"416-3","Alloy 617",314626,"Plate"
191.57,0.00074,"Trend",,224.92,"CapPass","Cycle 20",20,14247,"416-3","Alloy 617",314626,"Plate"
194.17,0.00076,"Trend",,224.93,"CapPass","Cycle 20",20,14248,"416-3","Alloy 617",314626,"Plate"
196.59,0.00079,"Trend",,224.94,"CapPass","Cycle 20",20,14249,"416-3","Alloy 617",314626,"Plate"
198.58,0.00082,"Trend",,224.95,"CapPass","Cycle 20",20,14250,"416-3","Alloy 617",314626,"Plate"
200.15,0.00084,"Trend",,224.96,"CapPass","Cycle 20",20,14251,"416-3","Alloy 617",314626,"Plate"
201.17,0.00087,"Trend",,224.98,"CapPass","Cycle 20",20,14252,"416-3","Alloy 617",314626,"Plate"
201.01,0.00089,"Trend",,225.02,"CapPass","Cycle 20",20,14253,"416-3","Alloy 617",314626,"Plate"
202.90,0.00092,"Trend",,225.09,"CapPass","Cycle 20",20,14254,"416-3","Alloy 617",314626,"Plate"
206.10,0.00094,"Trend",,225.12,"CapPass","Cycle 20",20,14255,"416-3","Alloy 617",314626,"Plate"
208.96,0.00097,"Trend",,225.14,"CapPass","Cycle 20",20,14256,"416-3","Alloy 617",314626,"Plate"
211.56,0.00099,"Trend",,225.16,"CapPass","Cycle 20",20,14257,"416-3","Alloy 617",314626,"Plate"
213.87,0.00102,"Trend",,225.18,"CapPass","Cycle 20",20,14258,"416-3","Alloy 617",314626,"Plate"
214.79,0.00104,"Trend",,225.21,"CapPass","Cycle 20",20,14259,"416-3","Alloy 617",314626,"Plate"
213.04,0.00107,"Trend",,225.22,"CapPass","Cycle 20",20,14260,"416-3","Alloy 617",314626,"Plate"
213.57,0.00110,"Trend",,225.23,"CapPass","Cycle 20",20,14261,"416-3","Alloy 617",314626,"Plate"
213.98,0.00112,"Trend",,225.23,"CapPass","Cycle 20",20,14262,"416-3","Alloy 617",314626,"Plate"
214.47,0.00115,"Trend",,225.24,"CapPass","Cycle 20",20,14263,"416-3","Alloy 617",314626,"Plate"
214.39,0.00118,"Trend",,225.26,"CapPass","Cycle 20",20,14264,"416-3","Alloy 617",314626,"Plate"
213.10,0.00120,"Trend",,225.40,"CapPass","Cycle 20",20,14265,"416-3","Alloy 617",314626,"Plate"
216.63,0.00123,"Trend",,225.42,"CapPass","Cycle 20",20,14266,"416-3","Alloy 617",314626,"Plate"
219.45,0.00125,"Trend",,225.43,"CapPass","Cycle 20",20,14267,"416-3","Alloy 617",314626,"Plate"
219.94,0.00128,"Trend",,225.45,"CapPass","Cycle 20",20,14268,"416-3","Alloy 617",314626,"Plate"
211.65,0.00131,"Trend",,225.47,"CapPass","Cycle 20",20,14269,"416-3","Alloy 617",314626,"Plate"
212.12,0.00133,"Trend",,225.47,"CapPass","Cycle 20",20,14270,"416-3","Alloy 617",314626,"Plate"
212.57,0.00137,"Trend",,225.48,"CapPass","Cycle 20",20,14271,"416-3","Alloy 617",314626,"Plate"
213.08,0.00140,"Trend",,225.48,"CapPass","Cycle 20",20,14272,"416-3","Alloy 617",314626,"Plate"
213.25,0.00143,"Trend",,225.48,"CapPass","Cycle 20",20,14273,"416-3","Alloy 617",314626,"Plate"
213.59,0.00146,"Trend",,225.49,"CapPass","Cycle 20",20,14274,"416-3","Alloy 617",314626,"Plate"
213.78,0.00149,"Trend",,225.49,"CapPass","Cycle 20",20,14275,"416-3","Alloy 617",314626,"Plate"
213.74,0.00152,"Trend",,225.49,"CapPass","Cycle 20",20,14276,"416-3","Alloy 617",314626,"Plate"
213.56,0.00154,"Trend",,225.50,"CapPass","Cycle 20",20,14277,"416-3","Alloy 617",314626,"Plate"
212.72,0.00157,"Trend",,225.51,"CapPass","Cycle 20",20,14278,"416-3","Alloy 617",314626,"Plate"
193.84,0.00154,"Trend",,225.55,"CapPass","Cycle 20",20,14279,"416-3","Alloy 617",314626,"Plate"
189.33,0.00151,"Trend",,225.56,"CapPass","Cycle 20",20,14280,"416-3","Alloy 617",314626,"Plate"
185.98,0.00149,"Trend",,225.56,"CapPass","Cycle 20",20,14281,"416-3","Alloy 617",314626,"Plate"
182.93,0.00146,"Trend",,225.57,"CapPass","Cycle 20",20,14282,"416-3","Alloy 617",314626,"Plate"
180.42,0.00144,"Trend",,225.58,"CapPass","Cycle 20",20,14283,"416-3","Alloy 617",314626,"Plate"
178.49,0.00141,"Trend",,225.59,"CapPass","Cycle 20",20,14284,"416-3","Alloy 617",314626,"Plate"
177.83,0.00139,"Trend",,225.60,"CapPass","Cycle 20",20,14285,"416-3","Alloy 617",314626,"Plate"
190.74,0.00141,"Trend",,225.66,"CapPass","Cycle 20",20,14286,"416-3","Alloy 617",314626,"Plate"
194.80,0.00144,"Trend",,225.67,"CapPass","Cycle 20",20,14287,"416-3","Alloy 617",314626,"Plate"
198.44,0.00146,"Trend",,225.68,"CapPass","Cycle 20",20,14288,"416-3","Alloy 617",314626,"Plate"
201.76,0.00149,"Trend",,225.69,"CapPass","Cycle 20",20,14289,"416-3","Alloy 617",314626,"Plate"
204.57,0.00152,"Trend",,225.70,"CapPass","Cycle 20",20,14290,"416-3","Alloy 617",314626,"Plate"
207.18,0.00154,"Trend",,225.71,"CapPass","Cycle 20",20,14291,"416-3","Alloy 617",314626,"Plate"
209.34,0.00157,"Trend",,225.72,"CapPass","Cycle 20",20,14292,"416-3","Alloy 617",314626,"Plate"
211.12,0.00160,"Trend",,225.73,"CapPass","Cycle 20",20,14293,"416-3","Alloy 617",314626,"Plate"
212.55,0.00162,"Trend",,225.75,"CapPass","Cycle 20",20,14294,"416-3","Alloy 617",314626,"Plate"
213.25,0.00165,"Trend",,225.77,"CapPass","Cycle 20",20,14295,"416-3","Alloy 617",314626,"Plate"
213.79,0.00167,"Trend",,225.83,"CapPass","Cycle 20",20,14296,"416-3","Alloy 617",314626,"Plate"
216.41,0.00169,"Trend",,225.87,"CapPass","Cycle 20",20,14297,"416-3","Alloy 617",314626,"Plate"
217.17,0.00170,"Trend",,225.88,"CapPass","Cycle 20",20,14298,"416-3","Alloy 617",314626,"Plate"
220.13,0.00172,"Trend",,225.90,"CapPass","Cycle 20",20,14299,"416-3","Alloy 617",314626,"Plate"
222.96,0.00175,"Trend",,225.92,"CapPass","Cycle 20",20,14300,"416-3","Alloy 617",314626,"Plate"
222.58,0.00178,"Trend",,225.94,"CapPass","Cycle 20",20,14301,"416-3","Alloy 617",314626,"Plate"
219.30,0.00180,"Trend",,225.96,"CapPass","Cycle 20",20,14302,"416-3","Alloy 617",314626,"Plate"
220.29,0.00183,"Trend",,225.97,"CapPass","Cycle 20",20,14303,"416-3","Alloy 617",314626,"Plate"
220.52,0.00187,"Trend",,225.97,"CapPass","Cycle 20",20,14304,"416-3","Alloy 617",314626,"Plate"
220.71,0.00189,"Trend",,225.97,"CapPass","Cycle 20",20,14305,"416-3","Alloy 617",314626,"Plate"
220.82,0.00193,"Trend",,225.97,"CapPass","Cycle 20",20,14306,"416-3","Alloy 617",314626,"Plate"
221.07,0.00197,"Trend",,225.98,"CapPass","Cycle 20",20,14307,"416-3","Alloy 617",314626,"Plate"
221.25,0.00201,"Trend",,225.98,"CapPass","Cycle 20",20,14308,"416-3","Alloy 617",314626,"Plate"
221.25,0.00205,"Trend",,225.98,"CapPass","Cycle 20",20,14309,"416-3","Alloy 617",314626,"Plate"
221.36,0.00208,"Trend",,225.98,"CapPass","Cycle 20",20,14310,"416-3","Alloy 617",314626,"Plate"
221.34,0.00212,"Trend",,225.98,"CapPass","Cycle 20",20,14311,"416-3","Alloy 617",314626,"Plate"
221.26,0.00215,"Trend",,225.99,"CapPass","Cycle 20",20,14312,"416-3","Alloy 617",314626,"Plate"
221.19,0.00218,"Trend",,225.99,"CapPass","Cycle 20",20,14313,"416-3","Alloy 617",314626,"Plate"
220.80,0.00221,"Trend",,225.99,"CapPass","Cycle 20",20,14314,"416-3","Alloy 617",314626,"Plate"
220.34,0.00224,"Trend",,225.99,"CapPass","Cycle 20",20,14315,"416-3","Alloy 617",314626,"Plate"
218.94,0.00227,"Trend",,226.00,"CapPass","Cycle 20",20,14316,"416-3","Alloy 617",314626,"Plate"
216.17,0.00230,"Trend",,226.00,"CapPass","Cycle 20",20,14317,"416-3","Alloy 617",314626,"Plate"
188.85,0.00227,"Trend",,226.03,"CapPass","Cycle 20",20,14318,"416-3","Alloy 617",314626,"Plate"
182.57,0.00225,"Trend",,226.03,"CapPass","Cycle 20",20,14319,"416-3","Alloy 617",314626,"Plate"
176.36,0.00222,"Trend",,226.04,"CapPass","Cycle 20",20,14320,"416-3","Alloy 617",314626,"Plate"
171.32,0.00219,"Trend",,226.04,"CapPass","Cycle 20",20,14321,"416-3","Alloy 617",314626,"Plate"
166.67,0.00216,"Trend",,226.05,"CapPass","Cycle 20",20,14322,"416-3","Alloy 617",314626,"Plate"
162.08,0.00213,"Trend",,226.05,"CapPass","Cycle 20",20,14323,"416-3","Alloy 617",314626,"Plate"
157.70,0.00210,"Trend",,226.05,"CapPass","Cycle 20",20,14324,"416-3","Alloy 617",314626,"Plate"
153.66,0.00206,"Trend",,226.06,"CapPass","Cycle 20",20,14325,"416-3","Alloy 617",314626,"Plate"
150.00,0.00203,"Trend",,226.06,"CapPass","Cycle 20",20,14326,"416-3","Alloy 617",314626,"Plate"
146.53,0.00200,"Trend",,226.07,"CapPass","Cycle 20",20,14327,"416-3","Alloy 617",314626,"Plate"
143.47,0.00197,"Trend",,226.07,"CapPass","Cycle 20",20,14328,"416-3","Alloy 617",314626,"Plate"
140.88,0.00194,"Trend",,226.07,"CapPass","Cycle 20",20,14329,"416-3","Alloy 617",314626,"Plate"
138.68,0.00191,"Trend",,226.08,"CapPass","Cycle 20",20,14330,"416-3","Alloy 617",314626,"Plate"
136.94,0.00188,"Trend",,226.08,"CapPass","Cycle 20",20,14331,"416-3","Alloy 617",314626,"Plate"
135.42,0.00185,"Trend",,226.09,"CapPass","Cycle 20",20,14332,"416-3","Alloy 617",314626,"Plate"
134.58,0.00183,"Trend",,226.09,"CapPass","Cycle 20",20,14333,"416-3","Alloy 617",314626,"Plate"
134.33,0.00180,"Trend",,226.10,"CapPass","Cycle 20",20,14334,"416-3","Alloy 617",314626,"Plate"
135.07,0.00177,"Trend",,226.10,"CapPass","Cycle 20",20,14335,"416-3","Alloy 617",314626,"Plate"
157.78,0.00180,"Trend",,226.14,"CapPass","Cycle 20",20,14336,"416-3","Alloy 617",314626,"Plate"
163.12,0.00183,"Trend",,226.15,"CapPass","Cycle 20",20,14337,"416-3","Alloy 617",314626,"Plate"
167.72,0.00185,"Trend",,226.16,"CapPass","Cycle 20",20,14338,"416-3","Alloy 617",314626,"Plate"
172.06,0.00188,"Trend",,226.16,"CapPass","Cycle 20",20,14339,"416-3","Alloy 617",314626,"Plate"
175.56,0.00191,"Trend",,226.17,"CapPass","Cycle 20",20,14340,"416-3","Alloy 617",314626,"Plate"
178.83,0.00193,"Trend",,226.17,"CapPass","Cycle 20",20,14341,"416-3","Alloy 617",314626,"Plate"
181.82,0.00196,"Trend",,226.18,"CapPass","Cycle 20",20,14342,"416-3","Alloy 617",314626,"Plate"
184.62,0.00198,"Trend",,226.18,"CapPass","Cycle 20",20,14343,"416-3","Alloy 617",314626,"Plate"
187.72,0.00201,"Trend",,226.19,"CapPass","Cycle 20",20,14344,"416-3","Alloy 617",314626,"Plate"
190.30,0.00204,"Trend",,226.19,"CapPass","Cycle 20",20,14345,"416-3","Alloy 617",314626,"Plate"
192.47,0.00207,"Trend",,226.20,"CapPass","Cycle 20",20,14346,"416-3","Alloy 617",314626,"Plate"
194.49,0.00210,"Trend",,226.21,"CapPass","Cycle 20",20,14347,"416-3","Alloy 617",314626,"Plate"
196.13,0.00212,"Trend",,226.21,"CapPass","Cycle 20",20,14348,"416-3","Alloy 617",314626,"Plate"
197.18,0.00215,"Trend",,226.22,"CapPass","Cycle 20",20,14349,"416-3","Alloy 617",314626,"Plate"
197.11,0.00218,"Trend",,226.24,"CapPass","Cycle 20",20,14350,"416-3","Alloy 617",314626,"Plate"
189.52,0.00215,"Trend",,226.33,"CapPass","Cycle 20",20,14351,"416-3","Alloy 617",314626,"Plate"
196.52,0.00218,"Trend",,226.38,"CapPass","Cycle 20",20,14352,"416-3","Alloy 617",314626,"Plate"
200.41,0.00220,"Trend",,226.40,"CapPass","Cycle 20",20,14353,"416-3","Alloy 617",314626,"Plate"
203.86,0.00223,"Trend",,226.42,"CapPass","Cycle 20",20,14354,"416-3","Alloy 617",314626,"Plate"
206.97,0.00225,"Trend",,226.43,"CapPass","Cycle 20",20,14355,"416-3","Alloy 617",314626,"Plate"
209.56,0.00228,"Trend",,226.45,"CapPass","Cycle 20",20,14356,"416-3","Alloy 617",314626,"Plate"
212.00,0.00230,"Trend",,226.47,"CapPass","Cycle 20",20,14357,"416-3","Alloy 617",314626,"Plate"
