Repository: js-molina/fatigue-A617

File: data/850C/Strain rate 0.001/0.60% strain/HTM_A19_Cycles_4165.csv (part 7 of 17)
"Stress Mpa","Strain","Qual State","Qual Exceptions","Elapsed Time Sec","Data State","Cycle Label","Cycle","Count","Sample","Alloy","Heat","Material_Form"
-173.75,-0.00311,"Qualified",,233.20,"CapPass","Cycle 20",20,10540,"416-5","Alloy 617",314626,"Plate"
-169.34,-0.00308,"Qualified",,233.21,"CapPass","Cycle 20",20,10541,"416-5","Alloy 617",314626,"Plate"
-165.09,-0.00305,"Qualified",,233.21,"CapPass","Cycle 20",20,10542,"416-5","Alloy 617",314626,"Plate"
-161.53,-0.00302,"Qualified",,233.22,"CapPass","Cycle 20",20,10543,"416-5","Alloy 617",314626,"Plate"
-157.46,-0.00300,"Qualified",,233.23,"CapPass","Cycle 20",20,10544,"416-5","Alloy 617",314626,"Plate"
-153.67,-0.00297,"Qualified",,233.23,"CapPass","Cycle 20",20,10545,"416-5","Alloy 617",314626,"Plate"
-150.03,-0.00294,"Qualified",,233.24,"CapPass","Cycle 20",20,10546,"416-5","Alloy 617",314626,"Plate"
-146.14,-0.00292,"Qualified",,233.25,"CapPass","Cycle 20",20,10547,"416-5","Alloy 617",314626,"Plate"
-142.49,-0.00289,"Qualified",,233.26,"CapPass","Cycle 20",20,10548,"416-5","Alloy 617",314626,"Plate"
-138.65,-0.00286,"Qualified",,233.27,"CapPass","Cycle 20",20,10549,"416-5","Alloy 617",314626,"Plate"
-135.13,-0.00284,"Qualified",,233.27,"CapPass","Cycle 20",20,10550,"416-5","Alloy 617",314626,"Plate"
-131.63,-0.00281,"Qualified",,233.28,"CapPass","Cycle 20",20,10551,"416-5","Alloy 617",314626,"Plate"
-128.19,-0.00279,"Qualified",,233.29,"CapPass","Cycle 20",20,10552,"416-5","Alloy 617",314626,"Plate"
-124.56,-0.00276,"Qualified",,233.31,"CapPass","Cycle 20",20,10553,"416-5","Alloy 617",314626,"Plate"
-121.33,-0.00273,"Qualified",,233.32,"CapPass","Cycle 20",20,10554,"416-5","Alloy 617",314626,"Plate"
-117.93,-0.00271,"Qualified",,233.34,"CapPass","Cycle 20",20,10555,"416-5","Alloy 617",314626,"Plate"
-114.49,-0.00268,"Qualified",,233.36,"CapPass","Cycle 20",20,10556,"416-5","Alloy 617",314626,"Plate"
-111.01,-0.00266,"Qualified",,233.39,"CapPass","Cycle 20",20,10557,"416-5","Alloy 617",314626,"Plate"
-107.40,-0.00263,"Qualified",,233.44,"CapPass","Cycle 20",20,10558,"416-5","Alloy 617",314626,"Plate"
-103.67,-0.00261,"Qualified",,233.48,"CapPass","Cycle 20",20,10559,"416-5","Alloy 617",314626,"Plate"
-99.03,-0.00258,"Qualified",,233.53,"CapPass","Cycle 20",20,10560,"416-5","Alloy 617",314626,"Plate"
-94.95,-0.00256,"Qualified",,233.56,"CapPass","Cycle 20",20,10561,"416-5","Alloy 617",314626,"Plate"
-91.19,-0.00253,"Qualified",,233.59,"CapPass","Cycle 20",20,10562,"416-5","Alloy 617",314626,"Plate"
-87.86,-0.00251,"Qualified",,233.61,"CapPass","Cycle 20",20,10563,"416-5","Alloy 617",314626,"Plate"
-84.28,-0.00248,"Qualified",,233.64,"CapPass","Cycle 20",20,10564,"416-5","Alloy 617",314626,"Plate"
-80.87,-0.00245,"Qualified",,233.66,"CapPass","Cycle 20",20,10565,"416-5","Alloy 617",314626,"Plate"
-77.34,-0.00243,"Qualified",,233.69,"CapPass","Cycle 20",20,10566,"416-5","Alloy 617",314626,"Plate"
-73.51,-0.00240,"Qualified",,233.72,"CapPass","Cycle 20",20,10567,"416-5","Alloy 617",314626,"Plate"
-69.39,-0.00238,"Qualified",,233.75,"CapPass","Cycle 20",20,10568,"416-5","Alloy 617",314626,"Plate"
-65.51,-0.00235,"Qualified",,233.78,"CapPass","Cycle 20",20,10569,"416-5","Alloy 617",314626,"Plate"
-61.46,-0.00233,"Qualified",,233.80,"CapPass","Cycle 20",20,10570,"416-5","Alloy 617",314626,"Plate"
-59.34,-0.00231,"Qualified",,233.82,"CapPass","Cycle 20",20,10571,"416-5","Alloy 617",314626,"Plate"
-57.58,-0.00230,"Qualified",,233.83,"CapPass","Cycle 20",20,10572,"416-5","Alloy 617",314626,"Plate"
-53.96,-0.00228,"Qualified",,233.86,"CapPass","Cycle 20",20,10573,"416-5","Alloy 617",314626,"Plate"
-50.37,-0.00225,"Qualified",,233.88,"CapPass","Cycle 20",20,10574,"416-5","Alloy 617",314626,"Plate"
-46.89,-0.00223,"Qualified",,233.91,"CapPass","Cycle 20",20,10575,"416-5","Alloy 617",314626,"Plate"
-43.55,-0.00220,"Qualified",,233.93,"CapPass","Cycle 20",20,10576,"416-5","Alloy 617",314626,"Plate"
-40.06,-0.00217,"Qualified",,233.96,"CapPass","Cycle 20",20,10577,"416-5","Alloy 617",314626,"Plate"
-36.78,-0.00215,"Qualified",,233.98,"CapPass","Cycle 20",20,10578,"416-5","Alloy 617",314626,"Plate"
-33.45,-0.00212,"Qualified",,234.01,"CapPass","Cycle 20",20,10579,"416-5","Alloy 617",314626,"Plate"
-30.30,-0.00210,"Qualified",,234.03,"CapPass","Cycle 20",20,10580,"416-5","Alloy 617",314626,"Plate"
-26.91,-0.00207,"Qualified",,234.06,"CapPass","Cycle 20",20,10581,"416-5","Alloy 617",314626,"Plate"
-23.86,-0.00205,"Qualified",,234.09,"CapPass","Cycle 20",20,10582,"416-5","Alloy 617",314626,"Plate"
-20.46,-0.00202,"Qualified",,234.12,"CapPass","Cycle 20",20,10583,"416-5","Alloy 617",314626,"Plate"
-17.30,-0.00200,"Qualified",,234.14,"CapPass","Cycle 20",20,10584,"416-5","Alloy 617",314626,"Plate"
-14.06,-0.00197,"Qualified",,234.17,"CapPass","Cycle 20",20,10585,"416-5","Alloy 617",314626,"Plate"
-10.72,-0.00195,"Qualified",,234.20,"CapPass","Cycle 20",20,10586,"416-5","Alloy 617",314626,"Plate"
-7.50,-0.00192,"Qualified",,234.22,"CapPass","Cycle 20",20,10587,"416-5","Alloy 617",314626,"Plate"
-4.36,-0.00190,"Qualified",,234.25,"CapPass","Cycle 20",20,10588,"416-5","Alloy 617",314626,"Plate"
-1.04,-0.00187,"Qualified",,234.28,"CapPass","Cycle 20",20,10589,"416-5","Alloy 617",314626,"Plate"
2.18,-0.00184,"Qualified",,234.31,"CapPass","Cycle 20",20,10590,"416-5","Alloy 617",314626,"Plate"
5.34,-0.00182,"Qualified",,234.33,"CapPass","Cycle 20",20,10591,"416-5","Alloy 617",314626,"Plate"
8.78,-0.00179,"Qualified",,234.36,"CapPass","Cycle 20",20,10592,"416-5","Alloy 617",314626,"Plate"
12.25,-0.00177,"Qualified",,234.39,"CapPass","Cycle 20",20,10593,"416-5","Alloy 617",314626,"Plate"
15.27,-0.00174,"Qualified",,234.42,"CapPass","Cycle 20",20,10594,"416-5","Alloy 617",314626,"Plate"
18.51,-0.00172,"Qualified",,234.45,"CapPass","Cycle 20",20,10595,"416-5","Alloy 617",314626,"Plate"
21.59,-0.00169,"Qualified",,234.47,"CapPass","Cycle 20",20,10596,"416-5","Alloy 617",314626,"Plate"
24.37,-0.00167,"Qualified",,234.50,"CapPass","Cycle 20",20,10597,"416-5","Alloy 617",314626,"Plate"
27.09,-0.00164,"Qualified",,234.52,"CapPass","Cycle 20",20,10598,"416-5","Alloy 617",314626,"Plate"
29.50,-0.00162,"Qualified",,234.57,"CapPass","Cycle 20",20,10599,"416-5","Alloy 617",314626,"Plate"
32.67,-0.00159,"Qualified",,234.62,"CapPass","Cycle 20",20,10600,"416-5","Alloy 617",314626,"Plate"
36.01,-0.00156,"Qualified",,234.66,"CapPass","Cycle 20",20,10601,"416-5","Alloy 617",314626,"Plate"
39.65,-0.00154,"Qualified",,234.70,"CapPass","Cycle 20",20,10602,"416-5","Alloy 617",314626,"Plate"
42.67,-0.00151,"Qualified",,234.72,"CapPass","Cycle 20",20,10603,"416-5","Alloy 617",314626,"Plate"
46.78,-0.00149,"Qualified",,234.75,"CapPass","Cycle 20",20,10604,"416-5","Alloy 617",314626,"Plate"
50.09,-0.00146,"Qualified",,234.77,"CapPass","Cycle 20",20,10605,"416-5","Alloy 617",314626,"Plate"
53.33,-0.00144,"Qualified",,234.79,"CapPass","Cycle 20",20,10606,"416-5","Alloy 617",314626,"Plate"
56.52,-0.00141,"Qualified",,234.82,"CapPass","Cycle 20",20,10607,"416-5","Alloy 617",314626,"Plate"
56.91,-0.00141,"Qualified",,234.82,"CapPass","Cycle 20",20,10608,"416-5","Alloy 617",314626,"Plate"
59.47,-0.00139,"Qualified",,234.84,"CapPass","Cycle 20",20,10609,"416-5","Alloy 617",314626,"Plate"
62.57,-0.00136,"Qualified",,234.87,"CapPass","Cycle 20",20,10610,"416-5","Alloy 617",314626,"Plate"
65.49,-0.00134,"Qualified",,234.90,"CapPass","Cycle 20",20,10611,"416-5","Alloy 617",314626,"Plate"
68.37,-0.00131,"Qualified",,234.93,"CapPass","Cycle 20",20,10612,"416-5","Alloy 617",314626,"Plate"
71.26,-0.00129,"Qualified",,234.96,"CapPass","Cycle 20",20,10613,"416-5","Alloy 617",314626,"Plate"
74.05,-0.00126,"Qualified",,234.99,"CapPass","Cycle 20",20,10614,"416-5","Alloy 617",314626,"Plate"
76.92,-0.00123,"Qualified",,235.02,"CapPass","Cycle 20",20,10615,"416-5","Alloy 617",314626,"Plate"
79.79,-0.00121,"Qualified",,235.06,"CapPass","Cycle 20",20,10616,"416-5","Alloy 617",314626,"Plate"
82.50,-0.00118,"Qualified",,235.09,"CapPass","Cycle 20",20,10617,"416-5","Alloy 617",314626,"Plate"
85.56,-0.00116,"Qualified",,235.12,"CapPass","Cycle 20",20,10618,"416-5","Alloy 617",314626,"Plate"
88.63,-0.00113,"Qualified",,235.15,"CapPass","Cycle 20",20,10619,"416-5","Alloy 617",314626,"Plate"
91.28,-0.00111,"Qualified",,235.18,"CapPass","Cycle 20",20,10620,"416-5","Alloy 617",314626,"Plate"
94.19,-0.00108,"Qualified",,235.20,"CapPass","Cycle 20",20,10621,"416-5","Alloy 617",314626,"Plate"
97.08,-0.00106,"Qualified",,235.23,"CapPass","Cycle 20",20,10622,"416-5","Alloy 617",314626,"Plate"
100.27,-0.00103,"Qualified",,235.25,"CapPass","Cycle 20",20,10623,"416-5","Alloy 617",314626,"Plate"
103.38,-0.00101,"Qualified",,235.27,"CapPass","Cycle 20",20,10624,"416-5","Alloy 617",314626,"Plate"
106.68,-0.00098,"Qualified",,235.29,"CapPass","Cycle 20",20,10625,"416-5","Alloy 617",314626,"Plate"
109.81,-0.00095,"Qualified",,235.31,"CapPass","Cycle 20",20,10626,"416-5","Alloy 617",314626,"Plate"
112.70,-0.00093,"Qualified",,235.32,"CapPass","Cycle 20",20,10627,"416-5","Alloy 617",314626,"Plate"
116.01,-0.00090,"Qualified",,235.34,"CapPass","Cycle 20",20,10628,"416-5","Alloy 617",314626,"Plate"
118.87,-0.00088,"Qualified",,235.36,"CapPass","Cycle 20",20,10629,"416-5","Alloy 617",314626,"Plate"
122.16,-0.00085,"Qualified",,235.38,"CapPass","Cycle 20",20,10630,"416-5","Alloy 617",314626,"Plate"
124.86,-0.00083,"Qualified",,235.39,"CapPass","Cycle 20",20,10631,"416-5","Alloy 617",314626,"Plate"
127.81,-0.00080,"Qualified",,235.41,"CapPass","Cycle 20",20,10632,"416-5","Alloy 617",314626,"Plate"
130.39,-0.00077,"Qualified",,235.42,"CapPass","Cycle 20",20,10633,"416-5","Alloy 617",314626,"Plate"
133.19,-0.00075,"Qualified",,235.44,"CapPass","Cycle 20",20,10634,"416-5","Alloy 617",314626,"Plate"
135.87,-0.00072,"Qualified",,235.46,"CapPass","Cycle 20",20,10635,"416-5","Alloy 617",314626,"Plate"
138.36,-0.00069,"Qualified",,235.48,"CapPass","Cycle 20",20,10636,"416-5","Alloy 617",314626,"Plate"
140.97,-0.00067,"Qualified",,235.50,"CapPass","Cycle 20",20,10637,"416-5","Alloy 617",314626,"Plate"
143.44,-0.00064,"Qualified",,235.53,"CapPass","Cycle 20",20,10638,"416-5","Alloy 617",314626,"Plate"
145.66,-0.00062,"Qualified",,235.55,"CapPass","Cycle 20",20,10639,"416-5","Alloy 617",314626,"Plate"
148.02,-0.00059,"Qualified",,235.58,"CapPass","Cycle 20",20,10640,"416-5","Alloy 617",314626,"Plate"
150.24,-0.00057,"Qualified",,235.60,"CapPass","Cycle 20",20,10641,"416-5","Alloy 617",314626,"Plate"
152.47,-0.00054,"Qualified",,235.63,"CapPass","Cycle 20",20,10642,"416-5","Alloy 617",314626,"Plate"
154.83,-0.00051,"Qualified",,235.65,"CapPass","Cycle 20",20,10643,"416-5","Alloy 617",314626,"Plate"
157.12,-0.00049,"Qualified",,235.68,"CapPass","Cycle 20",20,10644,"416-5","Alloy 617",314626,"Plate"
159.47,-0.00046,"Qualified",,235.71,"CapPass","Cycle 20",20,10645,"416-5","Alloy 617",314626,"Plate"
161.93,-0.00044,"Qualified",,235.74,"CapPass","Cycle 20",20,10646,"416-5","Alloy 617",314626,"Plate"
164.22,-0.00041,"Qualified",,235.76,"CapPass","Cycle 20",20,10647,"416-5","Alloy 617",314626,"Plate"
166.56,-0.00039,"Qualified",,235.79,"CapPass","Cycle 20",20,10648,"416-5","Alloy 617",314626,"Plate"
168.87,-0.00036,"Qualified",,235.81,"CapPass","Cycle 20",20,10649,"416-5","Alloy 617",314626,"Plate"
169.41,-0.00036,"Qualified",,235.82,"CapPass","Cycle 20",20,10650,"416-5","Alloy 617",314626,"Plate"
171.04,-0.00034,"Qualified",,235.84,"CapPass","Cycle 20",20,10651,"416-5","Alloy 617",314626,"Plate"
173.24,-0.00031,"Qualified",,235.86,"CapPass","Cycle 20",20,10652,"416-5","Alloy 617",314626,"Plate"
175.32,-0.00029,"Qualified",,235.89,"CapPass","Cycle 20",20,10653,"416-5","Alloy 617",314626,"Plate"
177.43,-0.00026,"Qualified",,235.91,"CapPass","Cycle 20",20,10654,"416-5","Alloy 617",314626,"Plate"
179.64,-0.00023,"Qualified",,235.94,"CapPass","Cycle 20",20,10655,"416-5","Alloy 617",314626,"Plate"
181.60,-0.00021,"Qualified",,235.96,"CapPass","Cycle 20",20,10656,"416-5","Alloy 617",314626,"Plate"
183.21,-0.00018,"Qualified",,235.98,"CapPass","Cycle 20",20,10657,"416-5","Alloy 617",314626,"Plate"
183.87,-0.00016,"Qualified",,236.01,"CapPass","Cycle 20",20,10658,"416-5","Alloy 617",314626,"Plate"
184.54,-0.00013,"Qualified",,236.02,"CapPass","Cycle 20",20,10659,"416-5","Alloy 617",314626,"Plate"
185.12,-0.00011,"Qualified",,236.03,"CapPass","Cycle 20",20,10660,"416-5","Alloy 617",314626,"Plate"
174.05,-0.00010,"Qualified",,584.32,"CapPass","Cycle 50",50,26415,"416-5","Alloy 617",314626,"Plate"
176.11,-0.00008,"Qualified",,584.35,"CapPass","Cycle 50",50,26416,"416-5","Alloy 617",314626,"Plate"
178.59,-0.00005,"Qualified",,584.38,"CapPass","Cycle 50",50,26417,"416-5","Alloy 617",314626,"Plate"
180.74,-0.00003,"Qualified",,584.41,"CapPass","Cycle 50",50,26418,"416-5","Alloy 617",314626,"Plate"
182.70,-0.00000,"Qualified",,584.43,"CapPass","Cycle 50",50,26419,"416-5","Alloy 617",314626,"Plate"
184.67,0.00003,"Qualified",,584.46,"CapPass","Cycle 50",50,26420,"416-5","Alloy 617",314626,"Plate"
186.68,0.00005,"Qualified",,584.48,"CapPass","Cycle 50",50,26421,"416-5","Alloy 617",314626,"Plate"
188.84,0.00008,"Qualified",,584.51,"CapPass","Cycle 50",50,26422,"416-5","Alloy 617",314626,"Plate"
190.98,0.00010,"Qualified",,584.53,"CapPass","Cycle 50",50,26423,"416-5","Alloy 617",314626,"Plate"
192.76,0.00013,"Qualified",,584.56,"CapPass","Cycle 50",50,26424,"416-5","Alloy 617",314626,"Plate"
194.64,0.00015,"Qualified",,584.58,"CapPass","Cycle 50",50,26425,"416-5","Alloy 617",314626,"Plate"
196.67,0.00018,"Qualified",,584.61,"CapPass","Cycle 50",50,26426,"416-5","Alloy 617",314626,"Plate"
198.40,0.00020,"Qualified",,584.63,"CapPass","Cycle 50",50,26427,"416-5","Alloy 617",314626,"Plate"
200.31,0.00023,"Qualified",,584.66,"CapPass","Cycle 50",50,26428,"416-5","Alloy 617",314626,"Plate"
196.22,0.00026,"Qualified",,584.67,"CapPass","Cycle 50",50,26429,"416-5","Alloy 617",314626,"Plate"
196.37,0.00030,"Qualified",,584.67,"CapPass","Cycle 50",50,26430,"416-5","Alloy 617",314626,"Plate"
196.45,0.00033,"Qualified",,584.67,"CapPass","Cycle 50",50,26431,"416-5","Alloy 617",314626,"Plate"
196.53,0.00036,"Qualified",,584.67,"CapPass","Cycle 50",50,26432,"416-5","Alloy 617",314626,"Plate"
196.60,0.00039,"Qualified",,584.67,"CapPass","Cycle 50",50,26433,"416-5","Alloy 617",314626,"Plate"
196.66,0.00042,"Qualified",,584.67,"CapPass","Cycle 50",50,26434,"416-5","Alloy 617",314626,"Plate"
196.75,0.00046,"Qualified",,584.68,"CapPass","Cycle 50",50,26435,"416-5","Alloy 617",314626,"Plate"
196.82,0.00049,"Qualified",,584.68,"CapPass","Cycle 50",50,26436,"416-5","Alloy 617",314626,"Plate"
196.89,0.00052,"Qualified",,584.68,"CapPass","Cycle 50",50,26437,"416-5","Alloy 617",314626,"Plate"
197.04,0.00056,"Qualified",,584.68,"CapPass","Cycle 50",50,26438,"416-5","Alloy 617",314626,"Plate"
197.21,0.00059,"Qualified",,584.68,"CapPass","Cycle 50",50,26439,"416-5","Alloy 617",314626,"Plate"
197.51,0.00056,"Qualified",,584.69,"CapPass","Cycle 50",50,26440,"416-5","Alloy 617",314626,"Plate"
184.49,0.00054,"Qualified",,584.76,"CapPass","Cycle 50",50,26441,"416-5","Alloy 617",314626,"Plate"
179.82,0.00051,"Qualified",,584.78,"CapPass","Cycle 50",50,26442,"416-5","Alloy 617",314626,"Plate"
175.61,0.00049,"Qualified",,584.80,"CapPass","Cycle 50",50,26443,"416-5","Alloy 617",314626,"Plate"
172.32,0.00047,"Qualified",,584.82,"CapPass","Cycle 50",50,26444,"416-5","Alloy 617",314626,"Plate"
171.24,0.00046,"Qualified",,584.83,"CapPass","Cycle 50",50,26445,"416-5","Alloy 617",314626,"Plate"
166.98,0.00043,"Qualified",,584.87,"CapPass","Cycle 50",50,26446,"416-5","Alloy 617",314626,"Plate"
169.10,0.00046,"Qualified",,584.94,"CapPass","Cycle 50",50,26447,"416-5","Alloy 617",314626,"Plate"
171.92,0.00049,"Qualified",,584.97,"CapPass","Cycle 50",50,26448,"416-5","Alloy 617",314626,"Plate"
174.88,0.00051,"Qualified",,584.99,"CapPass","Cycle 50",50,26449,"416-5","Alloy 617",314626,"Plate"
177.43,0.00054,"Qualified",,585.01,"CapPass","Cycle 50",50,26450,"416-5","Alloy 617",314626,"Plate"
180.43,0.00056,"Qualified",,585.03,"CapPass","Cycle 50",50,26451,"416-5","Alloy 617",314626,"Plate"
183.35,0.00059,"Qualified",,585.05,"CapPass","Cycle 50",50,26452,"416-5","Alloy 617",314626,"Plate"
185.98,0.00061,"Qualified",,585.07,"CapPass","Cycle 50",50,26453,"416-5","Alloy 617",314626,"Plate"
188.80,0.00064,"Qualified",,585.09,"CapPass","Cycle 50",50,26454,"416-5","Alloy 617",314626,"Plate"
191.20,0.00067,"Qualified",,585.11,"CapPass","Cycle 50",50,26455,"416-5","Alloy 617",314626,"Plate"
193.59,0.00069,"Qualified",,585.13,"CapPass","Cycle 50",50,26456,"416-5","Alloy 617",314626,"Plate"
195.88,0.00072,"Qualified",,585.16,"CapPass","Cycle 50",50,26457,"416-5","Alloy 617",314626,"Plate"
198.15,0.00074,"Qualified",,585.18,"CapPass","Cycle 50",50,26458,"416-5","Alloy 617",314626,"Plate"
200.35,0.00077,"Qualified",,585.21,"CapPass","Cycle 50",50,26459,"416-5","Alloy 617",314626,"Plate"
202.40,0.00079,"Qualified",,585.23,"CapPass","Cycle 50",50,26460,"416-5","Alloy 617",314626,"Plate"
204.46,0.00082,"Qualified",,585.26,"CapPass","Cycle 50",50,26461,"416-5","Alloy 617",314626,"Plate"
206.58,0.00084,"Qualified",,585.29,"CapPass","Cycle 50",50,26462,"416-5","Alloy 617",314626,"Plate"
208.62,0.00087,"Qualified",,585.31,"CapPass","Cycle 50",50,26463,"416-5","Alloy 617",314626,"Plate"
210.93,0.00089,"Qualified",,585.34,"CapPass","Cycle 50",50,26464,"416-5","Alloy 617",314626,"Plate"
213.27,0.00092,"Qualified",,585.37,"CapPass","Cycle 50",50,26465,"416-5","Alloy 617",314626,"Plate"
215.43,0.00095,"Qualified",,585.40,"CapPass","Cycle 50",50,26466,"416-5","Alloy 617",314626,"Plate"
211.10,0.00097,"Qualified",,585.42,"CapPass","Cycle 50",50,26467,"416-5","Alloy 617",314626,"Plate"
211.57,0.00100,"Qualified",,585.42,"CapPass","Cycle 50",50,26468,"416-5","Alloy 617",314626,"Plate"
211.79,0.00103,"Qualified",,585.42,"CapPass","Cycle 50",50,26469,"416-5","Alloy 617",314626,"Plate"
212.13,0.00106,"Qualified",,585.43,"CapPass","Cycle 50",50,26470,"416-5","Alloy 617",314626,"Plate"
213.75,0.00108,"Qualified",,585.45,"CapPass","Cycle 50",50,26471,"416-5","Alloy 617",314626,"Plate"
214.80,0.00111,"Qualified",,585.49,"CapPass","Cycle 50",50,26472,"416-5","Alloy 617",314626,"Plate"
214.99,0.00113,"Qualified",,585.54,"CapPass","Cycle 50",50,26473,"416-5","Alloy 617",314626,"Plate"
215.90,0.00116,"Qualified",,585.59,"CapPass","Cycle 50",50,26474,"416-5","Alloy 617",314626,"Plate"
217.45,0.00118,"Qualified",,585.63,"CapPass","Cycle 50",50,26475,"416-5","Alloy 617",314626,"Plate"
219.45,0.00121,"Qualified",,585.66,"CapPass","Cycle 50",50,26476,"416-5","Alloy 617",314626,"Plate"
221.65,0.00123,"Qualified",,585.69,"CapPass","Cycle 50",50,26477,"416-5","Alloy 617",314626,"Plate"
223.99,0.00126,"Qualified",,585.72,"CapPass","Cycle 50",50,26478,"416-5","Alloy 617",314626,"Plate"
218.01,0.00129,"Qualified",,585.74,"CapPass","Cycle 50",50,26479,"416-5","Alloy 617",314626,"Plate"
218.43,0.00132,"Qualified",,585.75,"CapPass","Cycle 50",50,26480,"416-5","Alloy 617",314626,"Plate"
218.57,0.00135,"Qualified",,585.75,"CapPass","Cycle 50",50,26481,"416-5","Alloy 617",314626,"Plate"
218.63,0.00139,"Qualified",,585.75,"CapPass","Cycle 50",50,26482,"416-5","Alloy 617",314626,"Plate"
218.91,0.00142,"Qualified",,585.75,"CapPass","Cycle 50",50,26483,"416-5","Alloy 617",314626,"Plate"
219.13,0.00145,"Qualified",,585.75,"CapPass","Cycle 50",50,26484,"416-5","Alloy 617",314626,"Plate"
220.44,0.00147,"Qualified",,585.77,"CapPass","Cycle 50",50,26485,"416-5","Alloy 617",314626,"Plate"
219.75,0.00149,"Qualified",,585.82,"CapPass","Cycle 50",50,26486,"416-5","Alloy 617",314626,"Plate"
215.51,0.00150,"Qualified",,585.93,"CapPass","Cycle 50",50,26487,"416-5","Alloy 617",314626,"Plate"
216.51,0.00152,"Qualified",,585.98,"CapPass","Cycle 50",50,26488,"416-5","Alloy 617",314626,"Plate"
218.54,0.00155,"Qualified",,586.01,"CapPass","Cycle 50",50,26489,"416-5","Alloy 617",314626,"Plate"
221.01,0.00157,"Qualified",,586.04,"CapPass","Cycle 50",50,26490,"416-5","Alloy 617",314626,"Plate"
223.70,0.00160,"Qualified",,586.07,"CapPass","Cycle 50",50,26491,"416-5","Alloy 617",314626,"Plate"
226.09,0.00163,"Qualified",,586.09,"CapPass","Cycle 50",50,26492,"416-5","Alloy 617",314626,"Plate"
228.40,0.00165,"Qualified",,586.11,"CapPass","Cycle 50",50,26493,"416-5","Alloy 617",314626,"Plate"
230.76,0.00168,"Qualified",,586.13,"CapPass","Cycle 50",50,26494,"416-5","Alloy 617",314626,"Plate"
222.01,0.00170,"Qualified",,586.14,"CapPass","Cycle 50",50,26495,"416-5","Alloy 617",314626,"Plate"
222.01,0.00175,"Qualified",,586.14,"CapPass","Cycle 50",50,26496,"416-5","Alloy 617",314626,"Plate"
222.26,0.00179,"Qualified",,586.14,"CapPass","Cycle 50",50,26497,"416-5","Alloy 617",314626,"Plate"
222.44,0.00183,"Qualified",,586.14,"CapPass","Cycle 50",50,26498,"416-5","Alloy 617",314626,"Plate"
222.47,0.00188,"Qualified",,586.15,"CapPass","Cycle 50",50,26499,"416-5","Alloy 617",314626,"Plate"
222.55,0.00194,"Qualified",,586.15,"CapPass","Cycle 50",50,26500,"416-5","Alloy 617",314626,"Plate"
222.56,0.00200,"Qualified",,586.15,"CapPass","Cycle 50",50,26501,"416-5","Alloy 617",314626,"Plate"
222.60,0.00206,"Qualified",,586.15,"CapPass","Cycle 50",50,26502,"416-5","Alloy 617",314626,"Plate"
222.79,0.00211,"Qualified",,586.15,"CapPass","Cycle 50",50,26503,"416-5","Alloy 617",314626,"Plate"
222.95,0.00216,"Qualified",,586.15,"CapPass","Cycle 50",50,26504,"416-5","Alloy 617",314626,"Plate"
223.10,0.00220,"Qualified",,586.15,"CapPass","Cycle 50",50,26505,"416-5","Alloy 617",314626,"Plate"
223.21,0.00224,"Qualified",,586.15,"CapPass","Cycle 50",50,26506,"416-5","Alloy 617",314626,"Plate"
223.23,0.00228,"Qualified",,586.15,"CapPass","Cycle 50",50,26507,"416-5","Alloy 617",314626,"Plate"
223.72,0.00225,"Qualified",,586.16,"CapPass","Cycle 50",50,26508,"416-5","Alloy 617",314626,"Plate"
223.79,0.00222,"Qualified",,586.16,"CapPass","Cycle 50",50,26509,"416-5","Alloy 617",314626,"Plate"
223.15,0.00225,"Qualified",,586.17,"CapPass","Cycle 50",50,26510,"416-5","Alloy 617",314626,"Plate"
215.05,0.00222,"Qualified",,586.20,"CapPass","Cycle 50",50,26511,"416-5","Alloy 617",314626,"Plate"
210.10,0.00220,"Qualified",,586.21,"CapPass","Cycle 50",50,26512,"416-5","Alloy 617",314626,"Plate"
205.73,0.00217,"Qualified",,586.22,"CapPass","Cycle 50",50,26513,"416-5","Alloy 617",314626,"Plate"
200.69,0.00214,"Qualified",,586.24,"CapPass","Cycle 50",50,26514,"416-5","Alloy 617",314626,"Plate"
195.97,0.00211,"Qualified",,586.25,"CapPass","Cycle 50",50,26515,"416-5","Alloy 617",314626,"Plate"
192.11,0.00209,"Qualified",,586.25,"CapPass","Cycle 50",50,26516,"416-5","Alloy 617",314626,"Plate"
187.74,0.00206,"Qualified",,586.26,"CapPass","Cycle 50",50,26517,"416-5","Alloy 617",314626,"Plate"
183.56,0.00204,"Qualified",,586.27,"CapPass","Cycle 50",50,26518,"416-5","Alloy 617",314626,"Plate"
179.51,0.00201,"Qualified",,586.28,"CapPass","Cycle 50",50,26519,"416-5","Alloy 617",314626,"Plate"
175.80,0.00198,"Qualified",,586.29,"CapPass","Cycle 50",50,26520,"416-5","Alloy 617",314626,"Plate"
172.31,0.00196,"Qualified",,586.31,"CapPass","Cycle 50",50,26521,"416-5","Alloy 617",314626,"Plate"
168.86,0.00193,"Qualified",,586.32,"CapPass","Cycle 50",50,26522,"416-5","Alloy 617",314626,"Plate"
165.55,0.00191,"Qualified",,586.34,"CapPass","Cycle 50",50,26523,"416-5","Alloy 617",314626,"Plate"
170.78,0.00193,"Qualified",,586.45,"CapPass","Cycle 50",50,26524,"416-5","Alloy 617",314626,"Plate"
174.51,0.00196,"Qualified",,586.47,"CapPass","Cycle 50",50,26525,"416-5","Alloy 617",314626,"Plate"
177.94,0.00198,"Qualified",,586.48,"CapPass","Cycle 50",50,26526,"416-5","Alloy 617",314626,"Plate"
181.59,0.00201,"Qualified",,586.50,"CapPass","Cycle 50",50,26527,"416-5","Alloy 617",314626,"Plate"
185.18,0.00204,"Qualified",,586.52,"CapPass","Cycle 50",50,26528,"416-5","Alloy 617",314626,"Plate"
188.50,0.00206,"Qualified",,586.54,"CapPass","Cycle 50",50,26529,"416-5","Alloy 617",314626,"Plate"
191.61,0.00209,"Qualified",,586.55,"CapPass","Cycle 50",50,26530,"416-5","Alloy 617",314626,"Plate"
194.91,0.00211,"Qualified",,586.57,"CapPass","Cycle 50",50,26531,"416-5","Alloy 617",314626,"Plate"
198.23,0.00214,"Qualified",,586.59,"CapPass","Cycle 50",50,26532,"416-5","Alloy 617",314626,"Plate"
201.49,0.00217,"Qualified",,586.61,"CapPass","Cycle 50",50,26533,"416-5","Alloy 617",314626,"Plate"
204.58,0.00219,"Qualified",,586.64,"CapPass","Cycle 50",50,26534,"416-5","Alloy 617",314626,"Plate"
207.36,0.00222,"Qualified",,586.66,"CapPass","Cycle 50",50,26535,"416-5","Alloy 617",314626,"Plate"
210.29,0.00224,"Qualified",,586.69,"CapPass","Cycle 50",50,26536,"416-5","Alloy 617",314626,"Plate"
213.27,0.00227,"Qualified",,586.71,"CapPass","Cycle 50",50,26537,"416-5","Alloy 617",314626,"Plate"
215.77,0.00229,"Qualified",,586.74,"CapPass","Cycle 50",50,26538,"416-5","Alloy 617",314626,"Plate"
217.98,0.00232,"Qualified",,586.76,"CapPass","Cycle 50",50,26539,"416-5","Alloy 617",314626,"Plate"
220.32,0.00234,"Qualified",,586.79,"CapPass","Cycle 50",50,26540,"416-5","Alloy 617",314626,"Plate"
222.73,0.00237,"Qualified",,586.81,"CapPass","Cycle 50",50,26541,"416-5","Alloy 617",314626,"Plate"
223.23,0.00237,"Qualified",,586.82,"CapPass","Cycle 50",50,26542,"416-5","Alloy 617",314626,"Plate"
225.10,0.00239,"Qualified",,586.84,"CapPass","Cycle 50",50,26543,"416-5","Alloy 617",314626,"Plate"
227.62,0.00242,"Qualified",,586.87,"CapPass","Cycle 50",50,26544,"416-5","Alloy 617",314626,"Plate"
230.10,0.00245,"Qualified",,586.90,"CapPass","Cycle 50",50,26545,"416-5","Alloy 617",314626,"Plate"
232.54,0.00247,"Qualified",,586.93,"CapPass","Cycle 50",50,26546,"416-5","Alloy 617",314626,"Plate"
234.92,0.00250,"Qualified",,586.95,"CapPass","Cycle 50",50,26547,"416-5","Alloy 617",314626,"Plate"
237.14,0.00252,"Qualified",,586.98,"CapPass","Cycle 50",50,26548,"416-5","Alloy 617",314626,"Plate"
239.17,0.00255,"Qualified",,587.00,"CapPass","Cycle 50",50,26549,"416-5","Alloy 617",314626,"Plate"
241.16,0.00257,"Qualified",,587.02,"CapPass","Cycle 50",50,26550,"416-5","Alloy 617",314626,"Plate"
228.05,0.00260,"Qualified",,587.04,"CapPass","Cycle 50",50,26551,"416-5","Alloy 617",314626,"Plate"
228.56,0.00263,"Qualified",,587.05,"CapPass","Cycle 50",50,26552,"416-5","Alloy 617",314626,"Plate"
228.68,0.00265,"Qualified",,587.05,"CapPass","Cycle 50",50,26553,"416-5","Alloy 617",314626,"Plate"
228.76,0.00268,"Qualified",,587.05,"CapPass","Cycle 50",50,26554,"416-5","Alloy 617",314626,"Plate"
229.23,0.00271,"Qualified",,587.05,"CapPass","Cycle 50",50,26555,"416-5","Alloy 617",314626,"Plate"
231.07,0.00274,"Qualified",,587.07,"CapPass","Cycle 50",50,26556,"416-5","Alloy 617",314626,"Plate"
231.31,0.00277,"Qualified",,587.11,"CapPass","Cycle 50",50,26557,"416-5","Alloy 617",314626,"Plate"
228.94,0.00279,"Qualified",,587.21,"CapPass","Cycle 50",50,26558,"416-5","Alloy 617",314626,"Plate"
229.76,0.00282,"Qualified",,587.27,"CapPass","Cycle 50",50,26559,"416-5","Alloy 617",314626,"Plate"
231.66,0.00284,"Qualified",,587.30,"CapPass","Cycle 50",50,26560,"416-5","Alloy 617",314626,"Plate"
234.04,0.00287,"Qualified",,587.33,"CapPass","Cycle 50",50,26561,"416-5","Alloy 617",314626,"Plate"
236.01,0.00289,"Qualified",,587.36,"CapPass","Cycle 50",50,26562,"416-5","Alloy 617",314626,"Plate"
236.38,0.00292,"Qualified",,587.41,"CapPass","Cycle 50",50,26563,"416-5","Alloy 617",314626,"Plate"
227.34,0.00289,"Qualified",,587.49,"CapPass","Cycle 50",50,26564,"416-5","Alloy 617",314626,"Plate"
222.84,0.00287,"Qualified",,587.51,"CapPass","Cycle 50",50,26565,"416-5","Alloy 617",314626,"Plate"
217.84,0.00284,"Qualified",,587.54,"CapPass","Cycle 50",50,26566,"416-5","Alloy 617",314626,"Plate"
212.85,0.00282,"Qualified",,587.56,"CapPass","Cycle 50",50,26567,"416-5","Alloy 617",314626,"Plate"
208.12,0.00279,"Qualified",,587.58,"CapPass","Cycle 50",50,26568,"416-5","Alloy 617",314626,"Plate"
203.75,0.00277,"Qualified",,587.61,"CapPass","Cycle 50",50,26569,"416-5","Alloy 617",314626,"Plate"
199.55,0.00274,"Qualified",,587.63,"CapPass","Cycle 50",50,26570,"416-5","Alloy 617",314626,"Plate"
195.29,0.00272,"Qualified",,587.65,"CapPass","Cycle 50",50,26571,"416-5","Alloy 617",314626,"Plate"
191.17,0.00269,"Qualified",,587.67,"CapPass","Cycle 50",50,26572,"416-5","Alloy 617",314626,"Plate"
186.98,0.00266,"Qualified",,587.69,"CapPass","Cycle 50",50,26573,"416-5","Alloy 617",314626,"Plate"
183.10,0.00264,"Qualified",,587.72,"CapPass","Cycle 50",50,26574,"416-5","Alloy 617",314626,"Plate"
179.35,0.00261,"Qualified",,587.74,"CapPass","Cycle 50",50,26575,"416-5","Alloy 617",314626,"Plate"
175.32,0.00259,"Qualified",,587.77,"CapPass","Cycle 50",50,26576,"416-5","Alloy 617",314626,"Plate"
171.33,0.00256,"Qualified",,587.79,"CapPass","Cycle 50",50,26577,"416-5","Alloy 617",314626,"Plate"
167.30,0.00254,"Qualified",,587.82,"CapPass","Cycle 50",50,26578,"416-5","Alloy 617",314626,"Plate"
163.09,0.00251,"Qualified",,587.85,"CapPass","Cycle 50",50,26579,"416-5","Alloy 617",314626,"Plate"
159.20,0.00249,"Qualified",,587.88,"CapPass","Cycle 50",50,26580,"416-5","Alloy 617",314626,"Plate"
155.73,0.00246,"Qualified",,587.90,"CapPass","Cycle 50",50,26581,"416-5","Alloy 617",314626,"Plate"
151.90,0.00244,"Qualified",,587.93,"CapPass","Cycle 50",50,26582,"416-5","Alloy 617",314626,"Plate"
147.93,0.00241,"Qualified",,587.96,"CapPass","Cycle 50",50,26583,"416-5","Alloy 617",314626,"Plate"
143.73,0.00238,"Qualified",,587.99,"CapPass","Cycle 50",50,26584,"416-5","Alloy 617",314626,"Plate"
139.57,0.00236,"Qualified",,588.02,"CapPass","Cycle 50",50,26585,"416-5","Alloy 617",314626,"Plate"
135.76,0.00233,"Qualified",,588.04,"CapPass","Cycle 50",50,26586,"416-5","Alloy 617",314626,"Plate"
132.27,0.00231,"Qualified",,588.07,"CapPass","Cycle 50",50,26587,"416-5","Alloy 617",314626,"Plate"
128.20,0.00228,"Qualified",,588.10,"CapPass","Cycle 50",50,26588,"416-5","Alloy 617",314626,"Plate"
124.22,0.00226,"Qualified",,588.13,"CapPass","Cycle 50",50,26589,"416-5","Alloy 617",314626,"Plate"
120.63,0.00223,"Qualified",,588.15,"CapPass","Cycle 50",50,26590,"416-5","Alloy 617",314626,"Plate"
116.76,0.00221,"Qualified",,588.18,"CapPass","Cycle 50",50,26591,"416-5","Alloy 617",314626,"Plate"
113.05,0.00218,"Qualified",,588.21,"CapPass","Cycle 50",50,26592,"416-5","Alloy 617",314626,"Plate"
109.33,0.00216,"Qualified",,588.23,"CapPass","Cycle 50",50,26593,"416-5","Alloy 617",314626,"Plate"
105.62,0.00213,"Qualified",,588.26,"CapPass","Cycle 50",50,26594,"416-5","Alloy 617",314626,"Plate"
101.64,0.00210,"Qualified",,588.29,"CapPass","Cycle 50",50,26595,"416-5","Alloy 617",314626,"Plate"
97.88,0.00208,"Qualified",,588.32,"CapPass","Cycle 50",50,26596,"416-5","Alloy 617",314626,"Plate"
94.33,0.00205,"Qualified",,588.34,"CapPass","Cycle 50",50,26597,"416-5","Alloy 617",314626,"Plate"
90.91,0.00203,"Qualified",,588.37,"CapPass","Cycle 50",50,26598,"416-5","Alloy 617",314626,"Plate"
87.30,0.00200,"Qualified",,588.39,"CapPass","Cycle 50",50,26599,"416-5","Alloy 617",314626,"Plate"
83.56,0.00198,"Qualified",,588.42,"CapPass","Cycle 50",50,26600,"416-5","Alloy 617",314626,"Plate"
80.21,0.00195,"Qualified",,588.45,"CapPass","Cycle 50",50,26601,"416-5","Alloy 617",314626,"Plate"
76.55,0.00192,"Qualified",,588.48,"CapPass","Cycle 50",50,26602,"416-5","Alloy 617",314626,"Plate"
73.19,0.00190,"Qualified",,588.50,"CapPass","Cycle 50",50,26603,"416-5","Alloy 617",314626,"Plate"
69.70,0.00187,"Qualified",,588.53,"CapPass","Cycle 50",50,26604,"416-5","Alloy 617",314626,"Plate"
66.45,0.00185,"Qualified",,588.55,"CapPass","Cycle 50",50,26605,"416-5","Alloy 617",314626,"Plate"
63.21,0.00182,"Qualified",,588.58,"CapPass","Cycle 50",50,26606,"416-5","Alloy 617",314626,"Plate"
59.70,0.00180,"Qualified",,588.61,"CapPass","Cycle 50",50,26607,"416-5","Alloy 617",314626,"Plate"
56.22,0.00177,"Qualified",,588.64,"CapPass","Cycle 50",50,26608,"416-5","Alloy 617",314626,"Plate"
53.00,0.00175,"Qualified",,588.66,"CapPass","Cycle 50",50,26609,"416-5","Alloy 617",314626,"Plate"
49.70,0.00172,"Qualified",,588.69,"CapPass","Cycle 50",50,26610,"416-5","Alloy 617",314626,"Plate"
45.86,0.00170,"Qualified",,588.72,"CapPass","Cycle 50",50,26611,"416-5","Alloy 617",314626,"Plate"
42.59,0.00167,"Qualified",,588.75,"CapPass","Cycle 50",50,26612,"416-5","Alloy 617",314626,"Plate"
39.14,0.00165,"Qualified",,588.77,"CapPass","Cycle 50",50,26613,"416-5","Alloy 617",314626,"Plate"
35.49,0.00162,"Qualified",,588.80,"CapPass","Cycle 50",50,26614,"416-5","Alloy 617",314626,"Plate"
33.32,0.00160,"Qualified",,588.82,"CapPass","Cycle 50",50,26615,"416-5","Alloy 617",314626,"Plate"
32.34,0.00160,"Qualified",,588.83,"CapPass","Cycle 50",50,26616,"416-5","Alloy 617",314626,"Plate"
28.76,0.00157,"Qualified",,588.86,"CapPass","Cycle 50",50,26617,"416-5","Alloy 617",314626,"Plate"
25.55,0.00154,"Qualified",,588.88,"CapPass","Cycle 50",50,26618,"416-5","Alloy 617",314626,"Plate"
21.97,0.00152,"Qualified",,588.91,"CapPass","Cycle 50",50,26619,"416-5","Alloy 617",314626,"Plate"
18.72,0.00149,"Qualified",,588.94,"CapPass","Cycle 50",50,26620,"416-5","Alloy 617",314626,"Plate"
15.28,0.00147,"Qualified",,588.96,"CapPass","Cycle 50",50,26621,"416-5","Alloy 617",314626,"Plate"
11.42,0.00144,"Qualified",,589.00,"CapPass","Cycle 50",50,26622,"416-5","Alloy 617",314626,"Plate"
7.66,0.00142,"Qualified",,589.03,"CapPass","Cycle 50",50,26623,"416-5","Alloy 617",314626,"Plate"
3.94,0.00139,"Qualified",,589.06,"CapPass","Cycle 50",50,26624,"416-5","Alloy 617",314626,"Plate"
0.63,0.00137,"Qualified",,589.08,"CapPass","Cycle 50",50,26625,"416-5","Alloy 617",314626,"Plate"
-2.54,0.00134,"Qualified",,589.11,"CapPass","Cycle 50",50,26626,"416-5","Alloy 617",314626,"Plate"
-5.90,0.00131,"Qualified",,589.13,"CapPass","Cycle 50",50,26627,"416-5","Alloy 617",314626,"Plate"
-9.26,0.00129,"Qualified",,589.16,"CapPass","Cycle 50",50,26628,"416-5","Alloy 617",314626,"Plate"
-12.42,0.00126,"Qualified",,589.19,"CapPass","Cycle 50",50,26629,"416-5","Alloy 617",314626,"Plate"
-15.43,0.00124,"Qualified",,589.21,"CapPass","Cycle 50",50,26630,"416-5","Alloy 617",314626,"Plate"
-18.26,0.00121,"Qualified",,589.24,"CapPass","Cycle 50",50,26631,"416-5","Alloy 617",314626,"Plate"
-21.08,0.00119,"Qualified",,589.28,"CapPass","Cycle 50",50,26632,"416-5","Alloy 617",314626,"Plate"
-22.51,0.00116,"Qualified",,589.40,"CapPass","Cycle 50",50,26633,"416-5","Alloy 617",314626,"Plate"
-26.02,0.00114,"Qualified",,589.45,"CapPass","Cycle 50",50,26634,"416-5","Alloy 617",314626,"Plate"
-29.81,0.00111,"Qualified",,589.49,"CapPass","Cycle 50",50,26635,"416-5","Alloy 617",314626,"Plate"
-33.95,0.00109,"Qualified",,589.53,"CapPass","Cycle 50",50,26636,"416-5","Alloy 617",314626,"Plate"
-38.14,0.00106,"Qualified",,589.57,"CapPass","Cycle 50",50,26637,"416-5","Alloy 617",314626,"Plate"
-41.98,0.00103,"Qualified",,589.60,"CapPass","Cycle 50",50,26638,"416-5","Alloy 617",314626,"Plate"
-45.44,0.00101,"Qualified",,589.62,"CapPass","Cycle 50",50,26639,"416-5","Alloy 617",314626,"Plate"
-49.13,0.00098,"Qualified",,589.64,"CapPass","Cycle 50",50,26640,"416-5","Alloy 617",314626,"Plate"
-53.19,0.00096,"Qualified",,589.67,"CapPass","Cycle 50",50,26641,"416-5","Alloy 617",314626,"Plate"
-57.34,0.00093,"Qualified",,589.68,"CapPass","Cycle 50",50,26642,"416-5","Alloy 617",314626,"Plate"
-60.97,0.00091,"Qualified",,589.69,"CapPass","Cycle 50",50,26643,"416-5","Alloy 617",314626,"Plate"
-64.33,0.00088,"Qualified",,589.71,"CapPass","Cycle 50",50,26644,"416-5","Alloy 617",314626,"Plate"
-67.70,0.00086,"Qualified",,589.72,"CapPass","Cycle 50",50,26645,"416-5","Alloy 617",314626,"Plate"
-71.16,0.00083,"Qualified",,589.73,"CapPass","Cycle 50",50,26646,"416-5","Alloy 617",314626,"Plate"
-74.61,0.00080,"Qualified",,589.74,"CapPass","Cycle 50",50,26647,"416-5","Alloy 617",314626,"Plate"
-77.89,0.00078,"Qualified",,589.76,"CapPass","Cycle 50",50,26648,"416-5","Alloy 617",314626,"Plate"
-81.29,0.00075,"Qualified",,589.77,"CapPass","Cycle 50",50,26649,"416-5","Alloy 617",314626,"Plate"
-84.86,0.00072,"Qualified",,589.78,"CapPass","Cycle 50",50,26650,"416-5","Alloy 617",314626,"Plate"
-87.96,0.00070,"Qualified",,589.80,"CapPass","Cycle 50",50,26651,"416-5","Alloy 617",314626,"Plate"
-91.34,0.00067,"Qualified",,589.81,"CapPass","Cycle 50",50,26652,"416-5","Alloy 617",314626,"Plate"
-92.56,0.00066,"Qualified",,589.82,"CapPass","Cycle 50",50,26653,"416-5","Alloy 617",314626,"Plate"
-94.20,0.00065,"Qualified",,589.83,"CapPass","Cycle 50",50,26654,"416-5","Alloy 617",314626,"Plate"
-97.79,0.00062,"Qualified",,589.85,"CapPass","Cycle 50",50,26655,"416-5","Alloy 617",314626,"Plate"
-100.60,0.00060,"Qualified",,589.86,"CapPass","Cycle 50",50,26656,"416-5","Alloy 617",314626,"Plate"
-103.69,0.00057,"Qualified",,589.88,"CapPass","Cycle 50",50,26657,"416-5","Alloy 617",314626,"Plate"
-106.82,0.00054,"Qualified",,589.90,"CapPass","Cycle 50",50,26658,"416-5","Alloy 617",314626,"Plate"
-109.86,0.00052,"Qualified",,589.92,"CapPass","Cycle 50",50,26659,"416-5","Alloy 617",314626,"Plate"
-112.63,0.00049,"Qualified",,589.94,"CapPass","Cycle 50",50,26660,"416-5","Alloy 617",314626,"Plate"
-115.58,0.00047,"Qualified",,589.96,"CapPass","Cycle 50",50,26661,"416-5","Alloy 617",314626,"Plate"
-118.20,0.00044,"Qualified",,589.99,"CapPass","Cycle 50",50,26662,"416-5","Alloy 617",314626,"Plate"
-120.73,0.00042,"Qualified",,590.01,"CapPass","Cycle 50",50,26663,"416-5","Alloy 617",314626,"Plate"
-123.48,0.00039,"Qualified",,590.03,"CapPass","Cycle 50",50,26664,"416-5","Alloy 617",314626,"Plate"
-126.33,0.00036,"Qualified",,590.06,"CapPass","Cycle 50",50,26665,"416-5","Alloy 617",314626,"Plate"
-129.13,0.00034,"Qualified",,590.09,"CapPass","Cycle 50",50,26666,"416-5","Alloy 617",314626,"Plate"
-131.68,0.00031,"Qualified",,590.12,"CapPass","Cycle 50",50,26667,"416-5","Alloy 617",314626,"Plate"
-134.11,0.00029,"Qualified",,590.14,"CapPass","Cycle 50",50,26668,"416-5","Alloy 617",314626,"Plate"
-136.27,0.00026,"Qualified",,590.16,"CapPass","Cycle 50",50,26669,"416-5","Alloy 617",314626,"Plate"
-138.74,0.00024,"Qualified",,590.19,"CapPass","Cycle 50",50,26670,"416-5","Alloy 617",314626,"Plate"
-141.43,0.00021,"Qualified",,590.21,"CapPass","Cycle 50",50,26671,"416-5","Alloy 617",314626,"Plate"
-143.70,0.00019,"Qualified",,590.24,"CapPass","Cycle 50",50,26672,"416-5","Alloy 617",314626,"Plate"
-145.93,0.00016,"Qualified",,590.26,"CapPass","Cycle 50",50,26673,"416-5","Alloy 617",314626,"Plate"
-148.04,0.00013,"Qualified",,590.29,"CapPass","Cycle 50",50,26674,"416-5","Alloy 617",314626,"Plate"
-150.25,0.00011,"Qualified",,590.31,"CapPass","Cycle 50",50,26675,"416-5","Alloy 617",314626,"Plate"
-152.27,0.00008,"Qualified",,590.34,"CapPass","Cycle 50",50,26676,"416-5","Alloy 617",314626,"Plate"
-154.29,0.00006,"Qualified",,590.36,"CapPass","Cycle 50",50,26677,"416-5","Alloy 617",314626,"Plate"
-156.38,0.00003,"Qualified",,590.39,"CapPass","Cycle 50",50,26678,"416-5","Alloy 617",314626,"Plate"
-158.73,0.00001,"Qualified",,590.42,"CapPass","Cycle 50",50,26679,"416-5","Alloy 617",314626,"Plate"
-160.92,-0.00002,"Qualified",,590.44,"CapPass","Cycle 50",50,26680,"416-5","Alloy 617",314626,"Plate"
-163.12,-0.00004,"Qualified",,590.47,"CapPass","Cycle 50",50,26681,"416-5","Alloy 617",314626,"Plate"
-165.42,-0.00007,"Qualified",,590.50,"CapPass","Cycle 50",50,26682,"416-5","Alloy 617",314626,"Plate"
-167.60,-0.00009,"Qualified",,590.53,"CapPass","Cycle 50",50,26683,"416-5","Alloy 617",314626,"Plate"
-169.62,-0.00012,"Qualified",,590.55,"CapPass","Cycle 50",50,26684,"416-5","Alloy 617",314626,"Plate"
-171.42,-0.00015,"Qualified",,590.57,"CapPass","Cycle 50",50,26685,"416-5","Alloy 617",314626,"Plate"
-173.62,-0.00017,"Qualified",,590.60,"CapPass","Cycle 50",50,26686,"416-5","Alloy 617",314626,"Plate"
-175.62,-0.00020,"Qualified",,590.62,"CapPass","Cycle 50",50,26687,"416-5","Alloy 617",314626,"Plate"
-177.46,-0.00022,"Qualified",,590.65,"CapPass","Cycle 50",50,26688,"416-5","Alloy 617",314626,"Plate"
-179.22,-0.00025,"Qualified",,590.67,"CapPass","Cycle 50",50,26689,"416-5","Alloy 617",314626,"Plate"
-181.15,-0.00027,"Qualified",,590.70,"CapPass","Cycle 50",50,26690,"416-5","Alloy 617",314626,"Plate"
-182.83,-0.00030,"Qualified",,590.72,"CapPass","Cycle 50",50,26691,"416-5","Alloy 617",314626,"Plate"
