Repository: js-molina/fatigue-A617

File: data/850C/Strain rate 0.001/0.60% strain/HTM_A19_Cycles_4168.csv (part 7 of 17)
"Stress Mpa","Strain","Qual State","Qual Exceptions","Elapsed Time Sec","Data State","Cycle Label","Cycle","Count","Sample","Alloy","Heat","Material_Form"
-194.81,-0.00050,"Qualified",,230.74,"CapPass","Cycle 20",20,10866,"416-8","Alloy 617",314626,"Plate"
-197.70,-0.00053,"Qualified",,230.77,"CapPass","Cycle 20",20,10867,"416-8","Alloy 617",314626,"Plate"
-200.31,-0.00055,"Qualified",,230.79,"CapPass","Cycle 20",20,10868,"416-8","Alloy 617",314626,"Plate"
-200.32,-0.00058,"Qualified",,230.82,"CapPass","Cycle 20",20,10869,"416-8","Alloy 617",314626,"Plate"
-200.77,-0.00061,"Qualified",,230.83,"CapPass","Cycle 20",20,10870,"416-8","Alloy 617",314626,"Plate"
-201.18,-0.00064,"Qualified",,230.84,"CapPass","Cycle 20",20,10871,"416-8","Alloy 617",314626,"Plate"
-201.52,-0.00066,"Qualified",,230.84,"CapPass","Cycle 20",20,10872,"416-8","Alloy 617",314626,"Plate"
-201.80,-0.00069,"Qualified",,230.84,"CapPass","Cycle 20",20,10873,"416-8","Alloy 617",314626,"Plate"
-202.05,-0.00071,"Qualified",,230.84,"CapPass","Cycle 20",20,10874,"416-8","Alloy 617",314626,"Plate"
-202.37,-0.00074,"Qualified",,230.85,"CapPass","Cycle 20",20,10875,"416-8","Alloy 617",314626,"Plate"
-202.65,-0.00077,"Qualified",,230.85,"CapPass","Cycle 20",20,10876,"416-8","Alloy 617",314626,"Plate"
-202.79,-0.00080,"Qualified",,230.86,"CapPass","Cycle 20",20,10877,"416-8","Alloy 617",314626,"Plate"
-202.66,-0.00083,"Qualified",,230.87,"CapPass","Cycle 20",20,10878,"416-8","Alloy 617",314626,"Plate"
-191.84,-0.00080,"Qualified",,230.97,"CapPass","Cycle 20",20,10879,"416-8","Alloy 617",314626,"Plate"
-194.94,-0.00083,"Qualified",,231.07,"CapPass","Cycle 20",20,10880,"416-8","Alloy 617",314626,"Plate"
-198.00,-0.00085,"Qualified",,231.10,"CapPass","Cycle 20",20,10881,"416-8","Alloy 617",314626,"Plate"
-200.82,-0.00088,"Qualified",,231.13,"CapPass","Cycle 20",20,10882,"416-8","Alloy 617",314626,"Plate"
-203.65,-0.00090,"Qualified",,231.15,"CapPass","Cycle 20",20,10883,"416-8","Alloy 617",314626,"Plate"
-206.27,-0.00093,"Qualified",,231.18,"CapPass","Cycle 20",20,10884,"416-8","Alloy 617",314626,"Plate"
-208.80,-0.00095,"Qualified",,231.20,"CapPass","Cycle 20",20,10885,"416-8","Alloy 617",314626,"Plate"
-210.35,-0.00098,"Qualified",,231.23,"CapPass","Cycle 20",20,10886,"416-8","Alloy 617",314626,"Plate"
-206.95,-0.00101,"Qualified",,231.24,"CapPass","Cycle 20",20,10887,"416-8","Alloy 617",314626,"Plate"
-207.40,-0.00104,"Qualified",,231.24,"CapPass","Cycle 20",20,10888,"416-8","Alloy 617",314626,"Plate"
-207.74,-0.00107,"Qualified",,231.25,"CapPass","Cycle 20",20,10889,"416-8","Alloy 617",314626,"Plate"
-208.09,-0.00111,"Qualified",,231.25,"CapPass","Cycle 20",20,10890,"416-8","Alloy 617",314626,"Plate"
-208.36,-0.00114,"Qualified",,231.25,"CapPass","Cycle 20",20,10891,"416-8","Alloy 617",314626,"Plate"
-208.62,-0.00118,"Qualified",,231.25,"CapPass","Cycle 20",20,10892,"416-8","Alloy 617",314626,"Plate"
-208.83,-0.00120,"Qualified",,231.26,"CapPass","Cycle 20",20,10893,"416-8","Alloy 617",314626,"Plate"
-208.99,-0.00124,"Qualified",,231.26,"CapPass","Cycle 20",20,10894,"416-8","Alloy 617",314626,"Plate"
-209.10,-0.00126,"Qualified",,231.27,"CapPass","Cycle 20",20,10895,"416-8","Alloy 617",314626,"Plate"
-208.97,-0.00129,"Qualified",,231.27,"CapPass","Cycle 20",20,10896,"416-8","Alloy 617",314626,"Plate"
-208.03,-0.00131,"Qualified",,231.28,"CapPass","Cycle 20",20,10897,"416-8","Alloy 617",314626,"Plate"
-197.23,-0.00129,"Qualified",,231.33,"CapPass","Cycle 20",20,10898,"416-8","Alloy 617",314626,"Plate"
-192.91,-0.00126,"Qualified",,231.35,"CapPass","Cycle 20",20,10899,"416-8","Alloy 617",314626,"Plate"
-189.30,-0.00124,"Qualified",,231.38,"CapPass","Cycle 20",20,10900,"416-8","Alloy 617",314626,"Plate"
-194.53,-0.00126,"Qualified",,231.52,"CapPass","Cycle 20",20,10901,"416-8","Alloy 617",314626,"Plate"
-198.07,-0.00129,"Qualified",,231.55,"CapPass","Cycle 20",20,10902,"416-8","Alloy 617",314626,"Plate"
-201.39,-0.00131,"Qualified",,231.57,"CapPass","Cycle 20",20,10903,"416-8","Alloy 617",314626,"Plate"
-204.31,-0.00134,"Qualified",,231.59,"CapPass","Cycle 20",20,10904,"416-8","Alloy 617",314626,"Plate"
-207.48,-0.00136,"Qualified",,231.62,"CapPass","Cycle 20",20,10905,"416-8","Alloy 617",314626,"Plate"
-210.52,-0.00139,"Qualified",,231.65,"CapPass","Cycle 20",20,10906,"416-8","Alloy 617",314626,"Plate"
-213.33,-0.00142,"Qualified",,231.67,"CapPass","Cycle 20",20,10907,"416-8","Alloy 617",314626,"Plate"
-216.10,-0.00144,"Qualified",,231.70,"CapPass","Cycle 20",20,10908,"416-8","Alloy 617",314626,"Plate"
-209.21,-0.00147,"Qualified",,231.71,"CapPass","Cycle 20",20,10909,"416-8","Alloy 617",314626,"Plate"
-209.66,-0.00149,"Qualified",,231.71,"CapPass","Cycle 20",20,10910,"416-8","Alloy 617",314626,"Plate"
-210.05,-0.00152,"Qualified",,231.72,"CapPass","Cycle 20",20,10911,"416-8","Alloy 617",314626,"Plate"
-210.56,-0.00155,"Qualified",,231.72,"CapPass","Cycle 20",20,10912,"416-8","Alloy 617",314626,"Plate"
-210.84,-0.00157,"Qualified",,231.72,"CapPass","Cycle 20",20,10913,"416-8","Alloy 617",314626,"Plate"
-211.18,-0.00160,"Qualified",,231.73,"CapPass","Cycle 20",20,10914,"416-8","Alloy 617",314626,"Plate"
-211.58,-0.00163,"Qualified",,231.73,"CapPass","Cycle 20",20,10915,"416-8","Alloy 617",314626,"Plate"
-211.93,-0.00166,"Qualified",,231.73,"CapPass","Cycle 20",20,10916,"416-8","Alloy 617",314626,"Plate"
-212.12,-0.00168,"Qualified",,231.74,"CapPass","Cycle 20",20,10917,"416-8","Alloy 617",314626,"Plate"
-211.90,-0.00171,"Qualified",,231.75,"CapPass","Cycle 20",20,10918,"416-8","Alloy 617",314626,"Plate"
-202.28,-0.00168,"Qualified",,231.84,"CapPass","Cycle 20",20,10919,"416-8","Alloy 617",314626,"Plate"
-201.99,-0.00168,"Qualified",,231.85,"CapPass","Cycle 20",20,10920,"416-8","Alloy 617",314626,"Plate"
-206.20,-0.00171,"Qualified",,231.96,"CapPass","Cycle 20",20,10921,"416-8","Alloy 617",314626,"Plate"
-209.32,-0.00173,"Qualified",,231.99,"CapPass","Cycle 20",20,10922,"416-8","Alloy 617",314626,"Plate"
-212.59,-0.00176,"Qualified",,232.01,"CapPass","Cycle 20",20,10923,"416-8","Alloy 617",314626,"Plate"
-215.45,-0.00178,"Qualified",,232.04,"CapPass","Cycle 20",20,10924,"416-8","Alloy 617",314626,"Plate"
-218.19,-0.00181,"Qualified",,232.06,"CapPass","Cycle 20",20,10925,"416-8","Alloy 617",314626,"Plate"
-220.98,-0.00184,"Qualified",,232.09,"CapPass","Cycle 20",20,10926,"416-8","Alloy 617",314626,"Plate"
-218.89,-0.00186,"Qualified",,232.11,"CapPass","Cycle 20",20,10927,"416-8","Alloy 617",314626,"Plate"
-215.04,-0.00189,"Qualified",,232.13,"CapPass","Cycle 20",20,10928,"416-8","Alloy 617",314626,"Plate"
-215.41,-0.00191,"Qualified",,232.14,"CapPass","Cycle 20",20,10929,"416-8","Alloy 617",314626,"Plate"
-215.72,-0.00195,"Qualified",,232.14,"CapPass","Cycle 20",20,10930,"416-8","Alloy 617",314626,"Plate"
-215.98,-0.00198,"Qualified",,232.14,"CapPass","Cycle 20",20,10931,"416-8","Alloy 617",314626,"Plate"
-216.24,-0.00202,"Qualified",,232.14,"CapPass","Cycle 20",20,10932,"416-8","Alloy 617",314626,"Plate"
-216.46,-0.00205,"Qualified",,232.15,"CapPass","Cycle 20",20,10933,"416-8","Alloy 617",314626,"Plate"
-216.67,-0.00209,"Qualified",,232.15,"CapPass","Cycle 20",20,10934,"416-8","Alloy 617",314626,"Plate"
-216.88,-0.00212,"Qualified",,232.15,"CapPass","Cycle 20",20,10935,"416-8","Alloy 617",314626,"Plate"
-217.05,-0.00215,"Qualified",,232.15,"CapPass","Cycle 20",20,10936,"416-8","Alloy 617",314626,"Plate"
-217.16,-0.00218,"Qualified",,232.15,"CapPass","Cycle 20",20,10937,"416-8","Alloy 617",314626,"Plate"
-217.28,-0.00220,"Qualified",,232.16,"CapPass","Cycle 20",20,10938,"416-8","Alloy 617",314626,"Plate"
-217.35,-0.00224,"Qualified",,232.16,"CapPass","Cycle 20",20,10939,"416-8","Alloy 617",314626,"Plate"
-217.36,-0.00226,"Qualified",,232.16,"CapPass","Cycle 20",20,10940,"416-8","Alloy 617",314626,"Plate"
-217.19,-0.00229,"Qualified",,232.17,"CapPass","Cycle 20",20,10941,"416-8","Alloy 617",314626,"Plate"
-216.77,-0.00232,"Qualified",,232.17,"CapPass","Cycle 20",20,10942,"416-8","Alloy 617",314626,"Plate"
-214.77,-0.00235,"Qualified",,232.18,"CapPass","Cycle 20",20,10943,"416-8","Alloy 617",314626,"Plate"
-203.85,-0.00232,"Qualified",,232.21,"CapPass","Cycle 20",20,10944,"416-8","Alloy 617",314626,"Plate"
-198.79,-0.00229,"Qualified",,232.22,"CapPass","Cycle 20",20,10945,"416-8","Alloy 617",314626,"Plate"
-194.48,-0.00227,"Qualified",,232.23,"CapPass","Cycle 20",20,10946,"416-8","Alloy 617",314626,"Plate"
-190.55,-0.00224,"Qualified",,232.24,"CapPass","Cycle 20",20,10947,"416-8","Alloy 617",314626,"Plate"
-187.09,-0.00222,"Qualified",,232.25,"CapPass","Cycle 20",20,10948,"416-8","Alloy 617",314626,"Plate"
-183.97,-0.00219,"Qualified",,232.26,"CapPass","Cycle 20",20,10949,"416-8","Alloy 617",314626,"Plate"
-181.04,-0.00216,"Qualified",,232.28,"CapPass","Cycle 20",20,10950,"416-8","Alloy 617",314626,"Plate"
-178.60,-0.00214,"Qualified",,232.30,"CapPass","Cycle 20",20,10951,"416-8","Alloy 617",314626,"Plate"
-185.83,-0.00216,"Qualified",,232.42,"CapPass","Cycle 20",20,10952,"416-8","Alloy 617",314626,"Plate"
-189.25,-0.00219,"Qualified",,232.44,"CapPass","Cycle 20",20,10953,"416-8","Alloy 617",314626,"Plate"
-192.64,-0.00221,"Qualified",,232.46,"CapPass","Cycle 20",20,10954,"416-8","Alloy 617",314626,"Plate"
-195.83,-0.00224,"Qualified",,232.49,"CapPass","Cycle 20",20,10955,"416-8","Alloy 617",314626,"Plate"
-199.01,-0.00227,"Qualified",,232.51,"CapPass","Cycle 20",20,10956,"416-8","Alloy 617",314626,"Plate"
-202.14,-0.00229,"Qualified",,232.54,"CapPass","Cycle 20",20,10957,"416-8","Alloy 617",314626,"Plate"
-205.36,-0.00232,"Qualified",,232.56,"CapPass","Cycle 20",20,10958,"416-8","Alloy 617",314626,"Plate"
-208.47,-0.00234,"Qualified",,232.59,"CapPass","Cycle 20",20,10959,"416-8","Alloy 617",314626,"Plate"
-211.44,-0.00237,"Qualified",,232.62,"CapPass","Cycle 20",20,10960,"416-8","Alloy 617",314626,"Plate"
-214.58,-0.00239,"Qualified",,232.64,"CapPass","Cycle 20",20,10961,"416-8","Alloy 617",314626,"Plate"
-217.68,-0.00242,"Qualified",,232.67,"CapPass","Cycle 20",20,10962,"416-8","Alloy 617",314626,"Plate"
-220.64,-0.00245,"Qualified",,232.70,"CapPass","Cycle 20",20,10963,"416-8","Alloy 617",314626,"Plate"
-223.62,-0.00247,"Qualified",,232.72,"CapPass","Cycle 20",20,10964,"416-8","Alloy 617",314626,"Plate"
-226.46,-0.00250,"Qualified",,232.75,"CapPass","Cycle 20",20,10965,"416-8","Alloy 617",314626,"Plate"
-229.27,-0.00252,"Qualified",,232.78,"CapPass","Cycle 20",20,10966,"416-8","Alloy 617",314626,"Plate"
-232.05,-0.00255,"Qualified",,232.80,"CapPass","Cycle 20",20,10967,"416-8","Alloy 617",314626,"Plate"
-221.98,-0.00257,"Qualified",,232.81,"CapPass","Cycle 20",20,10968,"416-8","Alloy 617",314626,"Plate"
-222.43,-0.00261,"Qualified",,232.82,"CapPass","Cycle 20",20,10969,"416-8","Alloy 617",314626,"Plate"
-222.74,-0.00264,"Qualified",,232.82,"CapPass","Cycle 20",20,10970,"416-8","Alloy 617",314626,"Plate"
-223.14,-0.00267,"Qualified",,232.82,"CapPass","Cycle 20",20,10971,"416-8","Alloy 617",314626,"Plate"
-223.33,-0.00270,"Qualified",,232.82,"CapPass","Cycle 20",20,10972,"416-8","Alloy 617",314626,"Plate"
-223.46,-0.00272,"Qualified",,232.83,"CapPass","Cycle 20",20,10973,"416-8","Alloy 617",314626,"Plate"
-223.80,-0.00275,"Qualified",,232.83,"CapPass","Cycle 20",20,10974,"416-8","Alloy 617",314626,"Plate"
-223.91,-0.00278,"Qualified",,232.83,"CapPass","Cycle 20",20,10975,"416-8","Alloy 617",314626,"Plate"
-224.26,-0.00282,"Qualified",,232.83,"CapPass","Cycle 20",20,10976,"416-8","Alloy 617",314626,"Plate"
-224.27,-0.00284,"Qualified",,232.84,"CapPass","Cycle 20",20,10977,"416-8","Alloy 617",314626,"Plate"
-224.45,-0.00287,"Qualified",,232.84,"CapPass","Cycle 20",20,10978,"416-8","Alloy 617",314626,"Plate"
-224.37,-0.00290,"Qualified",,232.85,"CapPass","Cycle 20",20,10979,"416-8","Alloy 617",314626,"Plate"
-223.59,-0.00292,"Qualified",,232.85,"CapPass","Cycle 20",20,10980,"416-8","Alloy 617",314626,"Plate"
-211.84,-0.00290,"Qualified",,232.90,"CapPass","Cycle 20",20,10981,"416-8","Alloy 617",314626,"Plate"
-207.45,-0.00287,"Qualified",,232.92,"CapPass","Cycle 20",20,10982,"416-8","Alloy 617",314626,"Plate"
-203.92,-0.00285,"Qualified",,232.93,"CapPass","Cycle 20",20,10983,"416-8","Alloy 617",314626,"Plate"
-200.95,-0.00282,"Qualified",,232.95,"CapPass","Cycle 20",20,10984,"416-8","Alloy 617",314626,"Plate"
-198.64,-0.00280,"Qualified",,233.00,"CapPass","Cycle 20",20,10985,"416-8","Alloy 617",314626,"Plate"
-203.67,-0.00282,"Qualified",,233.07,"CapPass","Cycle 20",20,10986,"416-8","Alloy 617",314626,"Plate"
-207.19,-0.00285,"Qualified",,233.10,"CapPass","Cycle 20",20,10987,"416-8","Alloy 617",314626,"Plate"
-209.78,-0.00287,"Qualified",,233.13,"CapPass","Cycle 20",20,10988,"416-8","Alloy 617",314626,"Plate"
-210.86,-0.00290,"Qualified",,233.16,"CapPass","Cycle 20",20,10989,"416-8","Alloy 617",314626,"Plate"
-198.81,-0.00287,"Qualified",,233.28,"CapPass","Cycle 20",20,10990,"416-8","Alloy 617",314626,"Plate"
-193.95,-0.00285,"Qualified",,233.30,"CapPass","Cycle 20",20,10991,"416-8","Alloy 617",314626,"Plate"
-189.28,-0.00282,"Qualified",,233.33,"CapPass","Cycle 20",20,10992,"416-8","Alloy 617",314626,"Plate"
-184.68,-0.00279,"Qualified",,233.36,"CapPass","Cycle 20",20,10993,"416-8","Alloy 617",314626,"Plate"
-180.11,-0.00277,"Qualified",,233.38,"CapPass","Cycle 20",20,10994,"416-8","Alloy 617",314626,"Plate"
-175.69,-0.00274,"Qualified",,233.41,"CapPass","Cycle 20",20,10995,"416-8","Alloy 617",314626,"Plate"
-171.30,-0.00272,"Qualified",,233.43,"CapPass","Cycle 20",20,10996,"416-8","Alloy 617",314626,"Plate"
-166.84,-0.00269,"Qualified",,233.46,"CapPass","Cycle 20",20,10997,"416-8","Alloy 617",314626,"Plate"
-162.57,-0.00267,"Qualified",,233.49,"CapPass","Cycle 20",20,10998,"416-8","Alloy 617",314626,"Plate"
-158.13,-0.00264,"Qualified",,233.51,"CapPass","Cycle 20",20,10999,"416-8","Alloy 617",314626,"Plate"
-153.96,-0.00262,"Qualified",,233.54,"CapPass","Cycle 20",20,11000,"416-8","Alloy 617",314626,"Plate"
-149.70,-0.00259,"Qualified",,233.57,"CapPass","Cycle 20",20,11001,"416-8","Alloy 617",314626,"Plate"
-145.57,-0.00257,"Qualified",,233.60,"CapPass","Cycle 20",20,11002,"416-8","Alloy 617",314626,"Plate"
-141.45,-0.00254,"Qualified",,233.62,"CapPass","Cycle 20",20,11003,"416-8","Alloy 617",314626,"Plate"
-137.16,-0.00251,"Qualified",,233.65,"CapPass","Cycle 20",20,11004,"416-8","Alloy 617",314626,"Plate"
-133.09,-0.00249,"Qualified",,233.68,"CapPass","Cycle 20",20,11005,"416-8","Alloy 617",314626,"Plate"
-129.14,-0.00246,"Qualified",,233.71,"CapPass","Cycle 20",20,11006,"416-8","Alloy 617",314626,"Plate"
-124.86,-0.00244,"Qualified",,233.73,"CapPass","Cycle 20",20,11007,"416-8","Alloy 617",314626,"Plate"
-120.84,-0.00241,"Qualified",,233.76,"CapPass","Cycle 20",20,11008,"416-8","Alloy 617",314626,"Plate"
-116.83,-0.00239,"Qualified",,233.79,"CapPass","Cycle 20",20,11009,"416-8","Alloy 617",314626,"Plate"
-112.66,-0.00236,"Qualified",,233.82,"CapPass","Cycle 20",20,11010,"416-8","Alloy 617",314626,"Plate"
-108.78,-0.00234,"Qualified",,233.84,"CapPass","Cycle 20",20,11011,"416-8","Alloy 617",314626,"Plate"
-107.35,-0.00233,"Qualified",,233.85,"CapPass","Cycle 20",20,11012,"416-8","Alloy 617",314626,"Plate"
-104.76,-0.00231,"Qualified",,233.87,"CapPass","Cycle 20",20,11013,"416-8","Alloy 617",314626,"Plate"
-100.66,-0.00228,"Qualified",,233.90,"CapPass","Cycle 20",20,11014,"416-8","Alloy 617",314626,"Plate"
-96.76,-0.00226,"Qualified",,233.93,"CapPass","Cycle 20",20,11015,"416-8","Alloy 617",314626,"Plate"
-92.81,-0.00223,"Qualified",,233.95,"CapPass","Cycle 20",20,11016,"416-8","Alloy 617",314626,"Plate"
-88.91,-0.00221,"Qualified",,233.98,"CapPass","Cycle 20",20,11017,"416-8","Alloy 617",314626,"Plate"
-85.04,-0.00218,"Qualified",,234.01,"CapPass","Cycle 20",20,11018,"416-8","Alloy 617",314626,"Plate"
-81.19,-0.00216,"Qualified",,234.04,"CapPass","Cycle 20",20,11019,"416-8","Alloy 617",314626,"Plate"
-77.32,-0.00213,"Qualified",,234.06,"CapPass","Cycle 20",20,11020,"416-8","Alloy 617",314626,"Plate"
-73.66,-0.00211,"Qualified",,234.09,"CapPass","Cycle 20",20,11021,"416-8","Alloy 617",314626,"Plate"
-69.69,-0.00208,"Qualified",,234.12,"CapPass","Cycle 20",20,11022,"416-8","Alloy 617",314626,"Plate"
-65.88,-0.00205,"Qualified",,234.15,"CapPass","Cycle 20",20,11023,"416-8","Alloy 617",314626,"Plate"
-61.88,-0.00203,"Qualified",,234.17,"CapPass","Cycle 20",20,11024,"416-8","Alloy 617",314626,"Plate"
-58.18,-0.00200,"Qualified",,234.20,"CapPass","Cycle 20",20,11025,"416-8","Alloy 617",314626,"Plate"
-54.17,-0.00198,"Qualified",,234.23,"CapPass","Cycle 20",20,11026,"416-8","Alloy 617",314626,"Plate"
-50.34,-0.00195,"Qualified",,234.26,"CapPass","Cycle 20",20,11027,"416-8","Alloy 617",314626,"Plate"
-46.50,-0.00193,"Qualified",,234.29,"CapPass","Cycle 20",20,11028,"416-8","Alloy 617",314626,"Plate"
-42.60,-0.00190,"Qualified",,234.31,"CapPass","Cycle 20",20,11029,"416-8","Alloy 617",314626,"Plate"
-38.89,-0.00188,"Qualified",,234.34,"CapPass","Cycle 20",20,11030,"416-8","Alloy 617",314626,"Plate"
-34.96,-0.00185,"Qualified",,234.37,"CapPass","Cycle 20",20,11031,"416-8","Alloy 617",314626,"Plate"
-31.11,-0.00183,"Qualified",,234.40,"CapPass","Cycle 20",20,11032,"416-8","Alloy 617",314626,"Plate"
-27.29,-0.00180,"Qualified",,234.42,"CapPass","Cycle 20",20,11033,"416-8","Alloy 617",314626,"Plate"
-23.53,-0.00177,"Qualified",,234.45,"CapPass","Cycle 20",20,11034,"416-8","Alloy 617",314626,"Plate"
-19.72,-0.00175,"Qualified",,234.48,"CapPass","Cycle 20",20,11035,"416-8","Alloy 617",314626,"Plate"
-16.00,-0.00172,"Qualified",,234.51,"CapPass","Cycle 20",20,11036,"416-8","Alloy 617",314626,"Plate"
-12.22,-0.00170,"Qualified",,234.53,"CapPass","Cycle 20",20,11037,"416-8","Alloy 617",314626,"Plate"
-8.57,-0.00167,"Qualified",,234.56,"CapPass","Cycle 20",20,11038,"416-8","Alloy 617",314626,"Plate"
-4.81,-0.00165,"Qualified",,234.59,"CapPass","Cycle 20",20,11039,"416-8","Alloy 617",314626,"Plate"
-1.05,-0.00162,"Qualified",,234.62,"CapPass","Cycle 20",20,11040,"416-8","Alloy 617",314626,"Plate"
2.52,-0.00160,"Qualified",,234.64,"CapPass","Cycle 20",20,11041,"416-8","Alloy 617",314626,"Plate"
6.18,-0.00157,"Qualified",,234.67,"CapPass","Cycle 20",20,11042,"416-8","Alloy 617",314626,"Plate"
9.77,-0.00155,"Qualified",,234.70,"CapPass","Cycle 20",20,11043,"416-8","Alloy 617",314626,"Plate"
13.42,-0.00152,"Qualified",,234.72,"CapPass","Cycle 20",20,11044,"416-8","Alloy 617",314626,"Plate"
16.94,-0.00150,"Qualified",,234.75,"CapPass","Cycle 20",20,11045,"416-8","Alloy 617",314626,"Plate"
20.54,-0.00147,"Qualified",,234.78,"CapPass","Cycle 20",20,11046,"416-8","Alloy 617",314626,"Plate"
24.36,-0.00145,"Qualified",,234.81,"CapPass","Cycle 20",20,11047,"416-8","Alloy 617",314626,"Plate"
27.97,-0.00142,"Qualified",,234.84,"CapPass","Cycle 20",20,11048,"416-8","Alloy 617",314626,"Plate"
30.28,-0.00140,"Qualified",,234.85,"CapPass","Cycle 20",20,11049,"416-8","Alloy 617",314626,"Plate"
31.54,-0.00139,"Qualified",,234.86,"CapPass","Cycle 20",20,11050,"416-8","Alloy 617",314626,"Plate"
34.86,-0.00137,"Qualified",,234.89,"CapPass","Cycle 20",20,11051,"416-8","Alloy 617",314626,"Plate"
37.55,-0.00134,"Qualified",,234.92,"CapPass","Cycle 20",20,11052,"416-8","Alloy 617",314626,"Plate"
42.67,-0.00132,"Qualified",,235.04,"CapPass","Cycle 20",20,11053,"416-8","Alloy 617",314626,"Plate"
48.11,-0.00129,"Qualified",,235.06,"CapPass","Cycle 20",20,11054,"416-8","Alloy 617",314626,"Plate"
52.77,-0.00127,"Qualified",,235.08,"CapPass","Cycle 20",20,11055,"416-8","Alloy 617",314626,"Plate"
56.26,-0.00124,"Qualified",,235.09,"CapPass","Cycle 20",20,11056,"416-8","Alloy 617",314626,"Plate"
59.54,-0.00121,"Qualified",,235.10,"CapPass","Cycle 20",20,11057,"416-8","Alloy 617",314626,"Plate"
62.74,-0.00119,"Qualified",,235.12,"CapPass","Cycle 20",20,11058,"416-8","Alloy 617",314626,"Plate"
65.68,-0.00116,"Qualified",,235.13,"CapPass","Cycle 20",20,11059,"416-8","Alloy 617",314626,"Plate"
68.58,-0.00114,"Qualified",,235.15,"CapPass","Cycle 20",20,11060,"416-8","Alloy 617",314626,"Plate"
71.54,-0.00111,"Qualified",,235.17,"CapPass","Cycle 20",20,11061,"416-8","Alloy 617",314626,"Plate"
74.36,-0.00109,"Qualified",,235.19,"CapPass","Cycle 20",20,11062,"416-8","Alloy 617",314626,"Plate"
77.44,-0.00106,"Qualified",,235.22,"CapPass","Cycle 20",20,11063,"416-8","Alloy 617",314626,"Plate"
80.56,-0.00104,"Qualified",,235.25,"CapPass","Cycle 20",20,11064,"416-8","Alloy 617",314626,"Plate"
83.82,-0.00101,"Qualified",,235.28,"CapPass","Cycle 20",20,11065,"416-8","Alloy 617",314626,"Plate"
86.98,-0.00098,"Qualified",,235.31,"CapPass","Cycle 20",20,11066,"416-8","Alloy 617",314626,"Plate"
90.35,-0.00096,"Qualified",,235.34,"CapPass","Cycle 20",20,11067,"416-8","Alloy 617",314626,"Plate"
93.57,-0.00093,"Qualified",,235.37,"CapPass","Cycle 20",20,11068,"416-8","Alloy 617",314626,"Plate"
96.74,-0.00091,"Qualified",,235.40,"CapPass","Cycle 20",20,11069,"416-8","Alloy 617",314626,"Plate"
99.96,-0.00088,"Qualified",,235.43,"CapPass","Cycle 20",20,11070,"416-8","Alloy 617",314626,"Plate"
103.15,-0.00086,"Qualified",,235.46,"CapPass","Cycle 20",20,11071,"416-8","Alloy 617",314626,"Plate"
106.23,-0.00083,"Qualified",,235.49,"CapPass","Cycle 20",20,11072,"416-8","Alloy 617",314626,"Plate"
109.35,-0.00081,"Qualified",,235.52,"CapPass","Cycle 20",20,11073,"416-8","Alloy 617",314626,"Plate"
112.43,-0.00078,"Qualified",,235.55,"CapPass","Cycle 20",20,11074,"416-8","Alloy 617",314626,"Plate"
115.32,-0.00076,"Qualified",,235.58,"CapPass","Cycle 20",20,11075,"416-8","Alloy 617",314626,"Plate"
118.32,-0.00073,"Qualified",,235.61,"CapPass","Cycle 20",20,11076,"416-8","Alloy 617",314626,"Plate"
121.29,-0.00071,"Qualified",,235.63,"CapPass","Cycle 20",20,11077,"416-8","Alloy 617",314626,"Plate"
124.18,-0.00068,"Qualified",,235.66,"CapPass","Cycle 20",20,11078,"416-8","Alloy 617",314626,"Plate"
127.11,-0.00066,"Qualified",,235.69,"CapPass","Cycle 20",20,11079,"416-8","Alloy 617",314626,"Plate"
130.06,-0.00063,"Qualified",,235.72,"CapPass","Cycle 20",20,11080,"416-8","Alloy 617",314626,"Plate"
132.95,-0.00061,"Qualified",,235.75,"CapPass","Cycle 20",20,11081,"416-8","Alloy 617",314626,"Plate"
135.99,-0.00058,"Qualified",,235.78,"CapPass","Cycle 20",20,11082,"416-8","Alloy 617",314626,"Plate"
138.83,-0.00055,"Qualified",,235.81,"CapPass","Cycle 20",20,11083,"416-8","Alloy 617",314626,"Plate"
141.48,-0.00053,"Qualified",,235.83,"CapPass","Cycle 20",20,11084,"416-8","Alloy 617",314626,"Plate"
143.60,-0.00051,"Qualified",,235.85,"CapPass","Cycle 20",20,11085,"416-8","Alloy 617",314626,"Plate"
144.18,-0.00050,"Qualified",,235.86,"CapPass","Cycle 20",20,11086,"416-8","Alloy 617",314626,"Plate"
146.96,-0.00048,"Qualified",,235.89,"CapPass","Cycle 20",20,11087,"416-8","Alloy 617",314626,"Plate"
149.72,-0.00045,"Qualified",,235.91,"CapPass","Cycle 20",20,11088,"416-8","Alloy 617",314626,"Plate"
152.66,-0.00043,"Qualified",,235.94,"CapPass","Cycle 20",20,11089,"416-8","Alloy 617",314626,"Plate"
155.76,-0.00040,"Qualified",,235.96,"CapPass","Cycle 20",20,11090,"416-8","Alloy 617",314626,"Plate"
158.90,-0.00038,"Qualified",,235.98,"CapPass","Cycle 20",20,11091,"416-8","Alloy 617",314626,"Plate"
161.97,-0.00035,"Qualified",,236.01,"CapPass","Cycle 20",20,11092,"416-8","Alloy 617",314626,"Plate"
165.06,-0.00033,"Qualified",,236.03,"CapPass","Cycle 20",20,11093,"416-8","Alloy 617",314626,"Plate"
167.98,-0.00030,"Qualified",,236.05,"CapPass","Cycle 20",20,11094,"416-8","Alloy 617",314626,"Plate"
170.84,-0.00027,"Qualified",,236.07,"CapPass","Cycle 20",20,11095,"416-8","Alloy 617",314626,"Plate"
165.36,-0.00025,"Qualified",,584.35,"CapPass","Cycle 50",50,27586,"416-8","Alloy 617",314626,"Plate"
167.94,-0.00022,"Qualified",,584.37,"CapPass","Cycle 50",50,27587,"416-8","Alloy 617",314626,"Plate"
170.55,-0.00020,"Qualified",,584.39,"CapPass","Cycle 50",50,27588,"416-8","Alloy 617",314626,"Plate"
173.25,-0.00017,"Qualified",,584.41,"CapPass","Cycle 50",50,27589,"416-8","Alloy 617",314626,"Plate"
175.99,-0.00014,"Qualified",,584.43,"CapPass","Cycle 50",50,27590,"416-8","Alloy 617",314626,"Plate"
178.55,-0.00012,"Qualified",,584.45,"CapPass","Cycle 50",50,27591,"416-8","Alloy 617",314626,"Plate"
181.15,-0.00009,"Qualified",,584.47,"CapPass","Cycle 50",50,27592,"416-8","Alloy 617",314626,"Plate"
183.49,-0.00007,"Qualified",,584.49,"CapPass","Cycle 50",50,27593,"416-8","Alloy 617",314626,"Plate"
185.93,-0.00004,"Qualified",,584.51,"CapPass","Cycle 50",50,27594,"416-8","Alloy 617",314626,"Plate"
187.02,-0.00002,"Qualified",,584.53,"CapPass","Cycle 50",50,27595,"416-8","Alloy 617",314626,"Plate"
188.26,0.00001,"Qualified",,584.54,"CapPass","Cycle 50",50,27596,"416-8","Alloy 617",314626,"Plate"
189.15,0.00004,"Qualified",,584.55,"CapPass","Cycle 50",50,27597,"416-8","Alloy 617",314626,"Plate"
189.34,0.00006,"Qualified",,584.56,"CapPass","Cycle 50",50,27598,"416-8","Alloy 617",314626,"Plate"
189.97,0.00009,"Qualified",,584.57,"CapPass","Cycle 50",50,27599,"416-8","Alloy 617",314626,"Plate"
190.37,0.00011,"Qualified",,584.57,"CapPass","Cycle 50",50,27600,"416-8","Alloy 617",314626,"Plate"
190.72,0.00014,"Qualified",,584.58,"CapPass","Cycle 50",50,27601,"416-8","Alloy 617",314626,"Plate"
191.03,0.00017,"Qualified",,584.58,"CapPass","Cycle 50",50,27602,"416-8","Alloy 617",314626,"Plate"
191.17,0.00020,"Qualified",,584.59,"CapPass","Cycle 50",50,27603,"416-8","Alloy 617",314626,"Plate"
191.03,0.00022,"Qualified",,584.61,"CapPass","Cycle 50",50,27604,"416-8","Alloy 617",314626,"Plate"
186.98,0.00025,"Qualified",,584.73,"CapPass","Cycle 50",50,27605,"416-8","Alloy 617",314626,"Plate"
189.51,0.00027,"Qualified",,584.78,"CapPass","Cycle 50",50,27606,"416-8","Alloy 617",314626,"Plate"
191.95,0.00030,"Qualified",,584.81,"CapPass","Cycle 50",50,27607,"416-8","Alloy 617",314626,"Plate"
194.39,0.00033,"Qualified",,584.83,"CapPass","Cycle 50",50,27608,"416-8","Alloy 617",314626,"Plate"
196.22,0.00035,"Qualified",,584.85,"CapPass","Cycle 50",50,27609,"416-8","Alloy 617",314626,"Plate"
196.67,0.00035,"Qualified",,584.86,"CapPass","Cycle 50",50,27610,"416-8","Alloy 617",314626,"Plate"
198.93,0.00038,"Qualified",,584.88,"CapPass","Cycle 50",50,27611,"416-8","Alloy 617",314626,"Plate"
201.18,0.00040,"Qualified",,584.91,"CapPass","Cycle 50",50,27612,"416-8","Alloy 617",314626,"Plate"
203.49,0.00043,"Qualified",,584.94,"CapPass","Cycle 50",50,27613,"416-8","Alloy 617",314626,"Plate"
201.44,0.00045,"Qualified",,584.96,"CapPass","Cycle 50",50,27614,"416-8","Alloy 617",314626,"Plate"
201.99,0.00048,"Qualified",,584.97,"CapPass","Cycle 50",50,27615,"416-8","Alloy 617",314626,"Plate"
202.37,0.00051,"Qualified",,584.97,"CapPass","Cycle 50",50,27616,"416-8","Alloy 617",314626,"Plate"
202.72,0.00054,"Qualified",,584.97,"CapPass","Cycle 50",50,27617,"416-8","Alloy 617",314626,"Plate"
203.00,0.00057,"Qualified",,584.98,"CapPass","Cycle 50",50,27618,"416-8","Alloy 617",314626,"Plate"
203.30,0.00060,"Qualified",,584.98,"CapPass","Cycle 50",50,27619,"416-8","Alloy 617",314626,"Plate"
203.54,0.00062,"Qualified",,584.99,"CapPass","Cycle 50",50,27620,"416-8","Alloy 617",314626,"Plate"
203.77,0.00065,"Qualified",,584.99,"CapPass","Cycle 50",50,27621,"416-8","Alloy 617",314626,"Plate"
203.82,0.00067,"Qualified",,585.00,"CapPass","Cycle 50",50,27622,"416-8","Alloy 617",314626,"Plate"
203.11,0.00070,"Qualified",,585.01,"CapPass","Cycle 50",50,27623,"416-8","Alloy 617",314626,"Plate"
193.69,0.00068,"Qualified",,585.11,"CapPass","Cycle 50",50,27624,"416-8","Alloy 617",314626,"Plate"
196.17,0.00070,"Qualified",,585.20,"CapPass","Cycle 50",50,27625,"416-8","Alloy 617",314626,"Plate"
198.95,0.00073,"Qualified",,585.23,"CapPass","Cycle 50",50,27626,"416-8","Alloy 617",314626,"Plate"
201.71,0.00075,"Qualified",,585.26,"CapPass","Cycle 50",50,27627,"416-8","Alloy 617",314626,"Plate"
204.42,0.00078,"Qualified",,585.29,"CapPass","Cycle 50",50,27628,"416-8","Alloy 617",314626,"Plate"
207.20,0.00080,"Qualified",,585.31,"CapPass","Cycle 50",50,27629,"416-8","Alloy 617",314626,"Plate"
209.74,0.00083,"Qualified",,585.34,"CapPass","Cycle 50",50,27630,"416-8","Alloy 617",314626,"Plate"
212.21,0.00085,"Qualified",,585.36,"CapPass","Cycle 50",50,27631,"416-8","Alloy 617",314626,"Plate"
214.66,0.00088,"Qualified",,585.39,"CapPass","Cycle 50",50,27632,"416-8","Alloy 617",314626,"Plate"
209.68,0.00091,"Qualified",,585.41,"CapPass","Cycle 50",50,27633,"416-8","Alloy 617",314626,"Plate"
210.04,0.00094,"Qualified",,585.42,"CapPass","Cycle 50",50,27634,"416-8","Alloy 617",314626,"Plate"
210.39,0.00097,"Qualified",,585.42,"CapPass","Cycle 50",50,27635,"416-8","Alloy 617",314626,"Plate"
210.61,0.00100,"Qualified",,585.42,"CapPass","Cycle 50",50,27636,"416-8","Alloy 617",314626,"Plate"
210.84,0.00104,"Qualified",,585.42,"CapPass","Cycle 50",50,27637,"416-8","Alloy 617",314626,"Plate"
211.08,0.00107,"Qualified",,585.43,"CapPass","Cycle 50",50,27638,"416-8","Alloy 617",314626,"Plate"
211.19,0.00111,"Qualified",,585.43,"CapPass","Cycle 50",50,27639,"416-8","Alloy 617",314626,"Plate"
211.42,0.00115,"Qualified",,585.43,"CapPass","Cycle 50",50,27640,"416-8","Alloy 617",314626,"Plate"
211.54,0.00118,"Qualified",,585.43,"CapPass","Cycle 50",50,27641,"416-8","Alloy 617",314626,"Plate"
211.59,0.00121,"Qualified",,585.43,"CapPass","Cycle 50",50,27642,"416-8","Alloy 617",314626,"Plate"
211.72,0.00124,"Qualified",,585.44,"CapPass","Cycle 50",50,27643,"416-8","Alloy 617",314626,"Plate"
211.70,0.00127,"Qualified",,585.44,"CapPass","Cycle 50",50,27644,"416-8","Alloy 617",314626,"Plate"
211.72,0.00130,"Qualified",,585.44,"CapPass","Cycle 50",50,27645,"416-8","Alloy 617",314626,"Plate"
211.42,0.00133,"Qualified",,585.45,"CapPass","Cycle 50",50,27646,"416-8","Alloy 617",314626,"Plate"
210.90,0.00136,"Qualified",,585.45,"CapPass","Cycle 50",50,27647,"416-8","Alloy 617",314626,"Plate"
208.79,0.00139,"Qualified",,585.46,"CapPass","Cycle 50",50,27648,"416-8","Alloy 617",314626,"Plate"
197.75,0.00136,"Qualified",,585.49,"CapPass","Cycle 50",50,27649,"416-8","Alloy 617",314626,"Plate"
192.83,0.00133,"Qualified",,585.50,"CapPass","Cycle 50",50,27650,"416-8","Alloy 617",314626,"Plate"
188.61,0.00131,"Qualified",,585.51,"CapPass","Cycle 50",50,27651,"416-8","Alloy 617",314626,"Plate"
184.75,0.00128,"Qualified",,585.52,"CapPass","Cycle 50",50,27652,"416-8","Alloy 617",314626,"Plate"
181.36,0.00125,"Qualified",,585.53,"CapPass","Cycle 50",50,27653,"416-8","Alloy 617",314626,"Plate"
178.24,0.00123,"Qualified",,585.54,"CapPass","Cycle 50",50,27654,"416-8","Alloy 617",314626,"Plate"
175.41,0.00120,"Qualified",,585.55,"CapPass","Cycle 50",50,27655,"416-8","Alloy 617",314626,"Plate"
172.67,0.00118,"Qualified",,585.56,"CapPass","Cycle 50",50,27656,"416-8","Alloy 617",314626,"Plate"
170.46,0.00115,"Qualified",,585.59,"CapPass","Cycle 50",50,27657,"416-8","Alloy 617",314626,"Plate"
177.25,0.00118,"Qualified",,585.69,"CapPass","Cycle 50",50,27658,"416-8","Alloy 617",314626,"Plate"
180.55,0.00120,"Qualified",,585.71,"CapPass","Cycle 50",50,27659,"416-8","Alloy 617",314626,"Plate"
183.60,0.00123,"Qualified",,585.74,"CapPass","Cycle 50",50,27660,"416-8","Alloy 617",314626,"Plate"
186.79,0.00125,"Qualified",,585.76,"CapPass","Cycle 50",50,27661,"416-8","Alloy 617",314626,"Plate"
189.85,0.00128,"Qualified",,585.79,"CapPass","Cycle 50",50,27662,"416-8","Alloy 617",314626,"Plate"
192.75,0.00130,"Qualified",,585.81,"CapPass","Cycle 50",50,27663,"416-8","Alloy 617",314626,"Plate"
195.94,0.00133,"Qualified",,585.84,"CapPass","Cycle 50",50,27664,"416-8","Alloy 617",314626,"Plate"
197.67,0.00134,"Qualified",,585.85,"CapPass","Cycle 50",50,27665,"416-8","Alloy 617",314626,"Plate"
198.84,0.00136,"Qualified",,585.86,"CapPass","Cycle 50",50,27666,"416-8","Alloy 617",314626,"Plate"
201.76,0.00138,"Qualified",,585.89,"CapPass","Cycle 50",50,27667,"416-8","Alloy 617",314626,"Plate"
204.50,0.00141,"Qualified",,585.92,"CapPass","Cycle 50",50,27668,"416-8","Alloy 617",314626,"Plate"
207.24,0.00143,"Qualified",,585.94,"CapPass","Cycle 50",50,27669,"416-8","Alloy 617",314626,"Plate"
210.01,0.00146,"Qualified",,585.97,"CapPass","Cycle 50",50,27670,"416-8","Alloy 617",314626,"Plate"
212.68,0.00148,"Qualified",,585.99,"CapPass","Cycle 50",50,27671,"416-8","Alloy 617",314626,"Plate"
215.30,0.00151,"Qualified",,586.02,"CapPass","Cycle 50",50,27672,"416-8","Alloy 617",314626,"Plate"
217.93,0.00153,"Qualified",,586.05,"CapPass","Cycle 50",50,27673,"416-8","Alloy 617",314626,"Plate"
220.36,0.00156,"Qualified",,586.07,"CapPass","Cycle 50",50,27674,"416-8","Alloy 617",314626,"Plate"
222.63,0.00158,"Qualified",,586.10,"CapPass","Cycle 50",50,27675,"416-8","Alloy 617",314626,"Plate"
225.02,0.00161,"Qualified",,586.12,"CapPass","Cycle 50",50,27676,"416-8","Alloy 617",314626,"Plate"
227.45,0.00164,"Qualified",,586.15,"CapPass","Cycle 50",50,27677,"416-8","Alloy 617",314626,"Plate"
229.71,0.00166,"Qualified",,586.17,"CapPass","Cycle 50",50,27678,"416-8","Alloy 617",314626,"Plate"
219.78,0.00169,"Qualified",,586.19,"CapPass","Cycle 50",50,27679,"416-8","Alloy 617",314626,"Plate"
219.83,0.00172,"Qualified",,586.19,"CapPass","Cycle 50",50,27680,"416-8","Alloy 617",314626,"Plate"
220.07,0.00175,"Qualified",,586.19,"CapPass","Cycle 50",50,27681,"416-8","Alloy 617",314626,"Plate"
220.27,0.00179,"Qualified",,586.20,"CapPass","Cycle 50",50,27682,"416-8","Alloy 617",314626,"Plate"
220.47,0.00183,"Qualified",,586.20,"CapPass","Cycle 50",50,27683,"416-8","Alloy 617",314626,"Plate"
220.54,0.00186,"Qualified",,586.20,"CapPass","Cycle 50",50,27684,"416-8","Alloy 617",314626,"Plate"
220.74,0.00188,"Qualified",,586.20,"CapPass","Cycle 50",50,27685,"416-8","Alloy 617",314626,"Plate"
220.87,0.00191,"Qualified",,586.20,"CapPass","Cycle 50",50,27686,"416-8","Alloy 617",314626,"Plate"
220.93,0.00194,"Qualified",,586.20,"CapPass","Cycle 50",50,27687,"416-8","Alloy 617",314626,"Plate"
220.96,0.00197,"Qualified",,586.20,"CapPass","Cycle 50",50,27688,"416-8","Alloy 617",314626,"Plate"
220.98,0.00199,"Qualified",,586.20,"CapPass","Cycle 50",50,27689,"416-8","Alloy 617",314626,"Plate"
221.07,0.00202,"Qualified",,586.21,"CapPass","Cycle 50",50,27690,"416-8","Alloy 617",314626,"Plate"
221.24,0.00204,"Qualified",,586.21,"CapPass","Cycle 50",50,27691,"416-8","Alloy 617",314626,"Plate"
221.30,0.00209,"Qualified",,586.21,"CapPass","Cycle 50",50,27692,"416-8","Alloy 617",314626,"Plate"
221.30,0.00214,"Qualified",,586.21,"CapPass","Cycle 50",50,27693,"416-8","Alloy 617",314626,"Plate"
221.42,0.00218,"Qualified",,586.21,"CapPass","Cycle 50",50,27694,"416-8","Alloy 617",314626,"Plate"
221.35,0.00221,"Qualified",,586.21,"CapPass","Cycle 50",50,27695,"416-8","Alloy 617",314626,"Plate"
221.16,0.00224,"Qualified",,586.22,"CapPass","Cycle 50",50,27696,"416-8","Alloy 617",314626,"Plate"
221.12,0.00227,"Qualified",,586.22,"CapPass","Cycle 50",50,27697,"416-8","Alloy 617",314626,"Plate"
220.59,0.00230,"Qualified",,586.22,"CapPass","Cycle 50",50,27698,"416-8","Alloy 617",314626,"Plate"
220.24,0.00233,"Qualified",,586.22,"CapPass","Cycle 50",50,27699,"416-8","Alloy 617",314626,"Plate"
219.07,0.00236,"Qualified",,586.23,"CapPass","Cycle 50",50,27700,"416-8","Alloy 617",314626,"Plate"
215.62,0.00238,"Qualified",,586.24,"CapPass","Cycle 50",50,27701,"416-8","Alloy 617",314626,"Plate"
202.82,0.00236,"Qualified",,586.25,"CapPass","Cycle 50",50,27702,"416-8","Alloy 617",314626,"Plate"
197.12,0.00233,"Qualified",,586.26,"CapPass","Cycle 50",50,27703,"416-8","Alloy 617",314626,"Plate"
191.88,0.00230,"Qualified",,586.27,"CapPass","Cycle 50",50,27704,"416-8","Alloy 617",314626,"Plate"
187.55,0.00227,"Qualified",,586.28,"CapPass","Cycle 50",50,27705,"416-8","Alloy 617",314626,"Plate"
183.24,0.00225,"Qualified",,586.28,"CapPass","Cycle 50",50,27706,"416-8","Alloy 617",314626,"Plate"
179.18,0.00222,"Qualified",,586.29,"CapPass","Cycle 50",50,27707,"416-8","Alloy 617",314626,"Plate"
175.39,0.00219,"Qualified",,586.29,"CapPass","Cycle 50",50,27708,"416-8","Alloy 617",314626,"Plate"
171.71,0.00216,"Qualified",,586.30,"CapPass","Cycle 50",50,27709,"416-8","Alloy 617",314626,"Plate"
168.43,0.00214,"Qualified",,586.30,"CapPass","Cycle 50",50,27710,"416-8","Alloy 617",314626,"Plate"
165.42,0.00211,"Qualified",,586.31,"CapPass","Cycle 50",50,27711,"416-8","Alloy 617",314626,"Plate"
162.11,0.00208,"Qualified",,586.32,"CapPass","Cycle 50",50,27712,"416-8","Alloy 617",314626,"Plate"
159.38,0.00206,"Qualified",,586.32,"CapPass","Cycle 50",50,27713,"416-8","Alloy 617",314626,"Plate"
156.62,0.00203,"Qualified",,586.33,"CapPass","Cycle 50",50,27714,"416-8","Alloy 617",314626,"Plate"
154.03,0.00200,"Qualified",,586.34,"CapPass","Cycle 50",50,27715,"416-8","Alloy 617",314626,"Plate"
151.76,0.00198,"Qualified",,586.35,"CapPass","Cycle 50",50,27716,"416-8","Alloy 617",314626,"Plate"
149.98,0.00195,"Qualified",,586.36,"CapPass","Cycle 50",50,27717,"416-8","Alloy 617",314626,"Plate"
149.05,0.00193,"Qualified",,586.38,"CapPass","Cycle 50",50,27718,"416-8","Alloy 617",314626,"Plate"
156.72,0.00195,"Qualified",,586.46,"CapPass","Cycle 50",50,27719,"416-8","Alloy 617",314626,"Plate"
160.40,0.00198,"Qualified",,586.48,"CapPass","Cycle 50",50,27720,"416-8","Alloy 617",314626,"Plate"
163.74,0.00200,"Qualified",,586.51,"CapPass","Cycle 50",50,27721,"416-8","Alloy 617",314626,"Plate"
167.28,0.00203,"Qualified",,586.53,"CapPass","Cycle 50",50,27722,"416-8","Alloy 617",314626,"Plate"
170.62,0.00206,"Qualified",,586.55,"CapPass","Cycle 50",50,27723,"416-8","Alloy 617",314626,"Plate"
173.93,0.00208,"Qualified",,586.58,"CapPass","Cycle 50",50,27724,"416-8","Alloy 617",314626,"Plate"
177.28,0.00211,"Qualified",,586.61,"CapPass","Cycle 50",50,27725,"416-8","Alloy 617",314626,"Plate"
180.67,0.00213,"Qualified",,586.63,"CapPass","Cycle 50",50,27726,"416-8","Alloy 617",314626,"Plate"
183.80,0.00216,"Qualified",,586.66,"CapPass","Cycle 50",50,27727,"416-8","Alloy 617",314626,"Plate"
187.22,0.00218,"Qualified",,586.69,"CapPass","Cycle 50",50,27728,"416-8","Alloy 617",314626,"Plate"
190.27,0.00221,"Qualified",,586.71,"CapPass","Cycle 50",50,27729,"416-8","Alloy 617",314626,"Plate"
193.36,0.00223,"Qualified",,586.74,"CapPass","Cycle 50",50,27730,"416-8","Alloy 617",314626,"Plate"
196.50,0.00226,"Qualified",,586.77,"CapPass","Cycle 50",50,27731,"416-8","Alloy 617",314626,"Plate"
199.45,0.00228,"Qualified",,586.79,"CapPass","Cycle 50",50,27732,"416-8","Alloy 617",314626,"Plate"
202.31,0.00231,"Qualified",,586.82,"CapPass","Cycle 50",50,27733,"416-8","Alloy 617",314626,"Plate"
205.26,0.00234,"Qualified",,586.85,"CapPass","Cycle 50",50,27734,"416-8","Alloy 617",314626,"Plate"
206.20,0.00234,"Qualified",,586.85,"CapPass","Cycle 50",50,27735,"416-8","Alloy 617",314626,"Plate"
208.32,0.00236,"Qualified",,586.87,"CapPass","Cycle 50",50,27736,"416-8","Alloy 617",314626,"Plate"
211.10,0.00239,"Qualified",,586.90,"CapPass","Cycle 50",50,27737,"416-8","Alloy 617",314626,"Plate"
213.96,0.00241,"Qualified",,586.93,"CapPass","Cycle 50",50,27738,"416-8","Alloy 617",314626,"Plate"
217.07,0.00244,"Qualified",,586.95,"CapPass","Cycle 50",50,27739,"416-8","Alloy 617",314626,"Plate"
220.08,0.00246,"Qualified",,586.98,"CapPass","Cycle 50",50,27740,"416-8","Alloy 617",314626,"Plate"
223.18,0.00249,"Qualified",,587.01,"CapPass","Cycle 50",50,27741,"416-8","Alloy 617",314626,"Plate"
226.19,0.00251,"Qualified",,587.04,"CapPass","Cycle 50",50,27742,"416-8","Alloy 617",314626,"Plate"
229.11,0.00254,"Qualified",,587.06,"CapPass","Cycle 50",50,27743,"416-8","Alloy 617",314626,"Plate"
231.88,0.00256,"Qualified",,587.09,"CapPass","Cycle 50",50,27744,"416-8","Alloy 617",314626,"Plate"
227.48,0.00259,"Qualified",,587.11,"CapPass","Cycle 50",50,27745,"416-8","Alloy 617",314626,"Plate"
228.72,0.00262,"Qualified",,587.12,"CapPass","Cycle 50",50,27746,"416-8","Alloy 617",314626,"Plate"
229.90,0.00265,"Qualified",,587.13,"CapPass","Cycle 50",50,27747,"416-8","Alloy 617",314626,"Plate"
231.10,0.00267,"Qualified",,587.14,"CapPass","Cycle 50",50,27748,"416-8","Alloy 617",314626,"Plate"
232.62,0.00270,"Qualified",,587.17,"CapPass","Cycle 50",50,27749,"416-8","Alloy 617",314626,"Plate"
231.22,0.00272,"Qualified",,587.18,"CapPass","Cycle 50",50,27750,"416-8","Alloy 617",314626,"Plate"
231.48,0.00275,"Qualified",,587.19,"CapPass","Cycle 50",50,27751,"416-8","Alloy 617",314626,"Plate"
