Repository: js-molina/fatigue-A617

File: data/850C/Strain rate 0.001/0.60% strain/HTM_A19_Cycles_4163.csv (part 8 of 20)
"Stress Mpa","Strain","Qual State","Qual Exceptions","Elapsed Time Sec","Data State","Cycle Label","Cycle","Count","Sample","Alloy","Heat","Material_Form"
214.32,0.00233,"Trend",,226.49,"CapPass","Cycle 20",20,14358,"416-3","Alloy 617",314626,"Plate"
216.45,0.00235,"Trend",,226.51,"CapPass","Cycle 20",20,14359,"416-3","Alloy 617",314626,"Plate"
218.61,0.00238,"Trend",,226.54,"CapPass","Cycle 20",20,14360,"416-3","Alloy 617",314626,"Plate"
221.06,0.00241,"Trend",,226.57,"CapPass","Cycle 20",20,14361,"416-3","Alloy 617",314626,"Plate"
223.62,0.00243,"Trend",,226.60,"CapPass","Cycle 20",20,14362,"416-3","Alloy 617",314626,"Plate"
226.30,0.00246,"Trend",,226.63,"CapPass","Cycle 20",20,14363,"416-3","Alloy 617",314626,"Plate"
229.07,0.00248,"Trend",,226.66,"CapPass","Cycle 20",20,14364,"416-3","Alloy 617",314626,"Plate"
231.52,0.00251,"Trend",,226.68,"CapPass","Cycle 20",20,14365,"416-3","Alloy 617",314626,"Plate"
233.93,0.00253,"Trend",,226.70,"CapPass","Cycle 20",20,14366,"416-3","Alloy 617",314626,"Plate"
226.31,0.00256,"Trend",,226.72,"CapPass","Cycle 20",20,14367,"416-3","Alloy 617",314626,"Plate"
226.59,0.00259,"Trend",,226.73,"CapPass","Cycle 20",20,14368,"416-3","Alloy 617",314626,"Plate"
226.79,0.00262,"Trend",,226.73,"CapPass","Cycle 20",20,14369,"416-3","Alloy 617",314626,"Plate"
227.03,0.00266,"Trend",,226.73,"CapPass","Cycle 20",20,14370,"416-3","Alloy 617",314626,"Plate"
227.24,0.00270,"Trend",,226.73,"CapPass","Cycle 20",20,14371,"416-3","Alloy 617",314626,"Plate"
227.53,0.00276,"Trend",,226.74,"CapPass","Cycle 20",20,14372,"416-3","Alloy 617",314626,"Plate"
227.65,0.00278,"Trend",,226.74,"CapPass","Cycle 20",20,14373,"416-3","Alloy 617",314626,"Plate"
227.71,0.00281,"Trend",,226.74,"CapPass","Cycle 20",20,14374,"416-3","Alloy 617",314626,"Plate"
227.77,0.00283,"Trend",,226.74,"CapPass","Cycle 20",20,14375,"416-3","Alloy 617",314626,"Plate"
227.79,0.00286,"Trend",,226.74,"CapPass","Cycle 20",20,14376,"416-3","Alloy 617",314626,"Plate"
227.83,0.00289,"Trend",,226.74,"CapPass","Cycle 20",20,14377,"416-3","Alloy 617",314626,"Plate"
227.95,0.00294,"Trend",,226.74,"CapPass","Cycle 20",20,14378,"416-3","Alloy 617",314626,"Plate"
227.82,0.00298,"Trend",,226.74,"CapPass","Cycle 20",20,14379,"416-3","Alloy 617",314626,"Plate"
227.69,0.00302,"Trend",,226.75,"CapPass","Cycle 20",20,14380,"416-3","Alloy 617",314626,"Plate"
227.60,0.00306,"Trend",,226.75,"CapPass","Cycle 20",20,14381,"416-3","Alloy 617",314626,"Plate"
227.23,0.00309,"Trend",,226.75,"CapPass","Cycle 20",20,14382,"416-3","Alloy 617",314626,"Plate"
226.80,0.00312,"Trend",,226.75,"CapPass","Cycle 20",20,14383,"416-3","Alloy 617",314626,"Plate"
226.11,0.00314,"Trend",,226.75,"CapPass","Cycle 20",20,14384,"416-3","Alloy 617",314626,"Plate"
224.53,0.00317,"Trend",,226.76,"CapPass","Cycle 20",20,14385,"416-3","Alloy 617",314626,"Plate"
222.62,0.00320,"Trend",,226.76,"CapPass","Cycle 20",20,14386,"416-3","Alloy 617",314626,"Plate"
218.14,0.00323,"Trend",,226.76,"CapPass","Cycle 20",20,14387,"416-3","Alloy 617",314626,"Plate"
190.23,0.00320,"Trend",,226.78,"CapPass","Cycle 20",20,14388,"416-3","Alloy 617",314626,"Plate"
181.78,0.00317,"Trend",,226.79,"CapPass","Cycle 20",20,14389,"416-3","Alloy 617",314626,"Plate"
174.95,0.00314,"Trend",,226.79,"CapPass","Cycle 20",20,14390,"416-3","Alloy 617",314626,"Plate"
169.65,0.00311,"Trend",,226.80,"CapPass","Cycle 20",20,14391,"416-3","Alloy 617",314626,"Plate"
164.59,0.00308,"Trend",,226.80,"CapPass","Cycle 20",20,14392,"416-3","Alloy 617",314626,"Plate"
159.43,0.00305,"Trend",,226.80,"CapPass","Cycle 20",20,14393,"416-3","Alloy 617",314626,"Plate"
154.54,0.00302,"Trend",,226.80,"CapPass","Cycle 20",20,14394,"416-3","Alloy 617",314626,"Plate"
149.58,0.00299,"Trend",,226.81,"CapPass","Cycle 20",20,14395,"416-3","Alloy 617",314626,"Plate"
144.96,0.00296,"Trend",,226.81,"CapPass","Cycle 20",20,14396,"416-3","Alloy 617",314626,"Plate"
140.33,0.00293,"Trend",,226.81,"CapPass","Cycle 20",20,14397,"416-3","Alloy 617",314626,"Plate"
136.15,0.00289,"Trend",,226.82,"CapPass","Cycle 20",20,14398,"416-3","Alloy 617",314626,"Plate"
131.98,0.00286,"Trend",,226.82,"CapPass","Cycle 20",20,14399,"416-3","Alloy 617",314626,"Plate"
128.26,0.00282,"Trend",,226.82,"CapPass","Cycle 20",20,14400,"416-3","Alloy 617",314626,"Plate"
124.68,0.00279,"Trend",,226.83,"CapPass","Cycle 20",20,14401,"416-3","Alloy 617",314626,"Plate"
121.42,0.00276,"Trend",,226.83,"CapPass","Cycle 20",20,14402,"416-3","Alloy 617",314626,"Plate"
118.49,0.00273,"Trend",,226.83,"CapPass","Cycle 20",20,14403,"416-3","Alloy 617",314626,"Plate"
115.96,0.00269,"Trend",,226.83,"CapPass","Cycle 20",20,14404,"416-3","Alloy 617",314626,"Plate"
113.75,0.00266,"Trend",,226.84,"CapPass","Cycle 20",20,14405,"416-3","Alloy 617",314626,"Plate"
111.78,0.00264,"Trend",,226.84,"CapPass","Cycle 20",20,14406,"416-3","Alloy 617",314626,"Plate"
110.24,0.00261,"Trend",,226.84,"CapPass","Cycle 20",20,14407,"416-3","Alloy 617",314626,"Plate"
109.04,0.00258,"Trend",,226.85,"CapPass","Cycle 20",20,14408,"416-3","Alloy 617",314626,"Plate"
108.06,0.00255,"Trend",,226.85,"CapPass","Cycle 20",20,14409,"416-3","Alloy 617",314626,"Plate"
107.49,0.00253,"Trend",,226.85,"CapPass","Cycle 20",20,14410,"416-3","Alloy 617",314626,"Plate"
107.57,0.00250,"Trend",,226.86,"CapPass","Cycle 20",20,14411,"416-3","Alloy 617",314626,"Plate"
108.49,0.00247,"Trend",,226.86,"CapPass","Cycle 20",20,14412,"416-3","Alloy 617",314626,"Plate"
109.78,0.00246,"Trend",,226.87,"CapPass","Cycle 20",20,14413,"416-3","Alloy 617",314626,"Plate"
113.32,0.00244,"Trend",,226.88,"CapPass","Cycle 20",20,14414,"416-3","Alloy 617",314626,"Plate"
130.41,0.00247,"Trend",,226.90,"CapPass","Cycle 20",20,14415,"416-3","Alloy 617",314626,"Plate"
137.39,0.00250,"Trend",,226.90,"CapPass","Cycle 20",20,14416,"416-3","Alloy 617",314626,"Plate"
143.54,0.00253,"Trend",,226.91,"CapPass","Cycle 20",20,14417,"416-3","Alloy 617",314626,"Plate"
148.69,0.00255,"Trend",,226.91,"CapPass","Cycle 20",20,14418,"416-3","Alloy 617",314626,"Plate"
153.68,0.00259,"Trend",,226.92,"CapPass","Cycle 20",20,14419,"416-3","Alloy 617",314626,"Plate"
157.56,0.00261,"Trend",,226.92,"CapPass","Cycle 20",20,14420,"416-3","Alloy 617",314626,"Plate"
161.21,0.00264,"Trend",,226.93,"CapPass","Cycle 20",20,14421,"416-3","Alloy 617",314626,"Plate"
164.83,0.00267,"Trend",,226.93,"CapPass","Cycle 20",20,14422,"416-3","Alloy 617",314626,"Plate"
168.15,0.00269,"Trend",,226.93,"CapPass","Cycle 20",20,14423,"416-3","Alloy 617",314626,"Plate"
171.15,0.00272,"Trend",,226.94,"CapPass","Cycle 20",20,14424,"416-3","Alloy 617",314626,"Plate"
174.01,0.00275,"Trend",,226.94,"CapPass","Cycle 20",20,14425,"416-3","Alloy 617",314626,"Plate"
176.67,0.00277,"Trend",,226.95,"CapPass","Cycle 20",20,14426,"416-3","Alloy 617",314626,"Plate"
178.90,0.00280,"Trend",,226.95,"CapPass","Cycle 20",20,14427,"416-3","Alloy 617",314626,"Plate"
181.35,0.00283,"Trend",,226.95,"CapPass","Cycle 20",20,14428,"416-3","Alloy 617",314626,"Plate"
183.35,0.00286,"Trend",,226.96,"CapPass","Cycle 20",20,14429,"416-3","Alloy 617",314626,"Plate"
184.95,0.00288,"Trend",,226.96,"CapPass","Cycle 20",20,14430,"416-3","Alloy 617",314626,"Plate"
186.32,0.00291,"Trend",,226.97,"CapPass","Cycle 20",20,14431,"416-3","Alloy 617",314626,"Plate"
187.12,0.00294,"Trend",,226.98,"CapPass","Cycle 20",20,14432,"416-3","Alloy 617",314626,"Plate"
187.31,0.00296,"Trend",,226.99,"CapPass","Cycle 20",20,14433,"416-3","Alloy 617",314626,"Plate"
184.46,0.00299,"Trend",,227.01,"CapPass","Cycle 20",20,14434,"416-3","Alloy 617",314626,"Plate"
176.49,0.00296,"Trend",,227.04,"CapPass","Cycle 20",20,14435,"416-3","Alloy 617",314626,"Plate"
172.99,0.00293,"Trend",,227.05,"CapPass","Cycle 20",20,14436,"416-3","Alloy 617",314626,"Plate"
170.96,0.00291,"Trend",,227.07,"CapPass","Cycle 20",20,14437,"416-3","Alloy 617",314626,"Plate"
179.43,0.00293,"Trend",,227.16,"CapPass","Cycle 20",20,14438,"416-3","Alloy 617",314626,"Plate"
178.39,0.00296,"Trend",,227.19,"CapPass","Cycle 20",20,14439,"416-3","Alloy 617",314626,"Plate"
168.91,0.00293,"Trend",,227.23,"CapPass","Cycle 20",20,14440,"416-3","Alloy 617",314626,"Plate"
164.00,0.00291,"Trend",,227.25,"CapPass","Cycle 20",20,14441,"416-3","Alloy 617",314626,"Plate"
159.80,0.00288,"Trend",,227.26,"CapPass","Cycle 20",20,14442,"416-3","Alloy 617",314626,"Plate"
156.22,0.00286,"Trend",,227.28,"CapPass","Cycle 20",20,14443,"416-3","Alloy 617",314626,"Plate"
152.66,0.00283,"Trend",,227.29,"CapPass","Cycle 20",20,14444,"416-3","Alloy 617",314626,"Plate"
149.56,0.00281,"Trend",,227.31,"CapPass","Cycle 20",20,14445,"416-3","Alloy 617",314626,"Plate"
146.49,0.00278,"Trend",,227.33,"CapPass","Cycle 20",20,14446,"416-3","Alloy 617",314626,"Plate"
143.45,0.00275,"Trend",,227.35,"CapPass","Cycle 20",20,14447,"416-3","Alloy 617",314626,"Plate"
139.80,0.00273,"Trend",,227.39,"CapPass","Cycle 20",20,14448,"416-3","Alloy 617",314626,"Plate"
135.31,0.00270,"Trend",,227.42,"CapPass","Cycle 20",20,14449,"416-3","Alloy 617",314626,"Plate"
130.66,0.00268,"Trend",,227.46,"CapPass","Cycle 20",20,14450,"416-3","Alloy 617",314626,"Plate"
126.35,0.00265,"Trend",,227.48,"CapPass","Cycle 20",20,14451,"416-3","Alloy 617",314626,"Plate"
122.41,0.00263,"Trend",,227.51,"CapPass","Cycle 20",20,14452,"416-3","Alloy 617",314626,"Plate"
118.52,0.00260,"Trend",,227.53,"CapPass","Cycle 20",20,14453,"416-3","Alloy 617",314626,"Plate"
114.81,0.00258,"Trend",,227.56,"CapPass","Cycle 20",20,14454,"416-3","Alloy 617",314626,"Plate"
111.14,0.00255,"Trend",,227.58,"CapPass","Cycle 20",20,14455,"416-3","Alloy 617",314626,"Plate"
107.52,0.00253,"Trend",,227.61,"CapPass","Cycle 20",20,14456,"416-3","Alloy 617",314626,"Plate"
103.85,0.00250,"Trend",,227.63,"CapPass","Cycle 20",20,14457,"416-3","Alloy 617",314626,"Plate"
100.09,0.00248,"Trend",,227.66,"CapPass","Cycle 20",20,14458,"416-3","Alloy 617",314626,"Plate"
96.41,0.00245,"Trend",,227.69,"CapPass","Cycle 20",20,14459,"416-3","Alloy 617",314626,"Plate"
92.58,0.00243,"Trend",,227.71,"CapPass","Cycle 20",20,14460,"416-3","Alloy 617",314626,"Plate"
88.98,0.00240,"Trend",,227.74,"CapPass","Cycle 20",20,14461,"416-3","Alloy 617",314626,"Plate"
85.45,0.00237,"Trend",,227.77,"CapPass","Cycle 20",20,14462,"416-3","Alloy 617",314626,"Plate"
81.91,0.00235,"Trend",,227.79,"CapPass","Cycle 20",20,14463,"416-3","Alloy 617",314626,"Plate"
78.37,0.00232,"Trend",,227.82,"CapPass","Cycle 20",20,14464,"416-3","Alloy 617",314626,"Plate"
74.85,0.00230,"Trend",,227.84,"CapPass","Cycle 20",20,14465,"416-3","Alloy 617",314626,"Plate"
71.53,0.00227,"Trend",,227.87,"CapPass","Cycle 20",20,14466,"416-3","Alloy 617",314626,"Plate"
71.29,0.00227,"Trend",,227.87,"CapPass","Cycle 20",20,14467,"416-3","Alloy 617",314626,"Plate"
67.86,0.00225,"Trend",,227.90,"CapPass","Cycle 20",20,14468,"416-3","Alloy 617",314626,"Plate"
64.43,0.00222,"Trend",,227.92,"CapPass","Cycle 20",20,14469,"416-3","Alloy 617",314626,"Plate"
60.92,0.00220,"Trend",,227.95,"CapPass","Cycle 20",20,14470,"416-3","Alloy 617",314626,"Plate"
57.45,0.00217,"Trend",,227.98,"CapPass","Cycle 20",20,14471,"416-3","Alloy 617",314626,"Plate"
53.87,0.00215,"Trend",,228.00,"CapPass","Cycle 20",20,14472,"416-3","Alloy 617",314626,"Plate"
50.27,0.00212,"Trend",,228.03,"CapPass","Cycle 20",20,14473,"416-3","Alloy 617",314626,"Plate"
46.59,0.00210,"Trend",,228.06,"CapPass","Cycle 20",20,14474,"416-3","Alloy 617",314626,"Plate"
43.10,0.00207,"Trend",,228.08,"CapPass","Cycle 20",20,14475,"416-3","Alloy 617",314626,"Plate"
39.56,0.00204,"Trend",,228.11,"CapPass","Cycle 20",20,14476,"416-3","Alloy 617",314626,"Plate"
35.96,0.00202,"Trend",,228.14,"CapPass","Cycle 20",20,14477,"416-3","Alloy 617",314626,"Plate"
32.47,0.00199,"Trend",,228.16,"CapPass","Cycle 20",20,14478,"416-3","Alloy 617",314626,"Plate"
28.92,0.00197,"Trend",,228.19,"CapPass","Cycle 20",20,14479,"416-3","Alloy 617",314626,"Plate"
25.59,0.00194,"Trend",,228.21,"CapPass","Cycle 20",20,14480,"416-3","Alloy 617",314626,"Plate"
22.33,0.00192,"Trend",,228.24,"CapPass","Cycle 20",20,14481,"416-3","Alloy 617",314626,"Plate"
18.75,0.00189,"Trend",,228.27,"CapPass","Cycle 20",20,14482,"416-3","Alloy 617",314626,"Plate"
15.14,0.00187,"Trend",,228.30,"CapPass","Cycle 20",20,14483,"416-3","Alloy 617",314626,"Plate"
11.74,0.00184,"Trend",,228.32,"CapPass","Cycle 20",20,14484,"416-3","Alloy 617",314626,"Plate"
8.24,0.00181,"Trend",,228.35,"CapPass","Cycle 20",20,14485,"416-3","Alloy 617",314626,"Plate"
4.85,0.00179,"Trend",,228.38,"CapPass","Cycle 20",20,14486,"416-3","Alloy 617",314626,"Plate"
1.67,0.00176,"Trend",,228.40,"CapPass","Cycle 20",20,14487,"416-3","Alloy 617",314626,"Plate"
-1.65,0.00174,"Trend",,228.43,"CapPass","Cycle 20",20,14488,"416-3","Alloy 617",314626,"Plate"
-5.10,0.00171,"Trend",,228.46,"CapPass","Cycle 20",20,14489,"416-3","Alloy 617",314626,"Plate"
-8.29,0.00169,"Trend",,228.48,"CapPass","Cycle 20",20,14490,"416-3","Alloy 617",314626,"Plate"
-11.72,0.00166,"Trend",,228.51,"CapPass","Cycle 20",20,14491,"416-3","Alloy 617",314626,"Plate"
-14.97,0.00164,"Trend",,228.54,"CapPass","Cycle 20",20,14492,"416-3","Alloy 617",314626,"Plate"
-16.47,0.00161,"Trend",,228.57,"CapPass","Cycle 20",20,14493,"416-3","Alloy 617",314626,"Plate"
-22.22,0.00159,"Trend",,228.67,"CapPass","Cycle 20",20,14494,"416-3","Alloy 617",314626,"Plate"
-28.20,0.00156,"Trend",,228.69,"CapPass","Cycle 20",20,14495,"416-3","Alloy 617",314626,"Plate"
-33.08,0.00153,"Trend",,228.70,"CapPass","Cycle 20",20,14496,"416-3","Alloy 617",314626,"Plate"
-37.01,0.00151,"Trend",,228.71,"CapPass","Cycle 20",20,14497,"416-3","Alloy 617",314626,"Plate"
-40.31,0.00148,"Trend",,228.72,"CapPass","Cycle 20",20,14498,"416-3","Alloy 617",314626,"Plate"
-43.20,0.00146,"Trend",,228.73,"CapPass","Cycle 20",20,14499,"416-3","Alloy 617",314626,"Plate"
-45.94,0.00143,"Trend",,228.74,"CapPass","Cycle 20",20,14500,"416-3","Alloy 617",314626,"Plate"
-48.23,0.00140,"Trend",,228.75,"CapPass","Cycle 20",20,14501,"416-3","Alloy 617",314626,"Plate"
-49.96,0.00138,"Trend",,228.77,"CapPass","Cycle 20",20,14502,"416-3","Alloy 617",314626,"Plate"
-50.97,0.00135,"Trend",,228.79,"CapPass","Cycle 20",20,14503,"416-3","Alloy 617",314626,"Plate"
-52.64,0.00133,"Trend",,228.87,"CapPass","Cycle 20",20,14504,"416-3","Alloy 617",314626,"Plate"
-52.79,0.00133,"Trend",,228.87,"CapPass","Cycle 20",20,14505,"416-3","Alloy 617",314626,"Plate"
-57.01,0.00130,"Trend",,228.91,"CapPass","Cycle 20",20,14506,"416-3","Alloy 617",314626,"Plate"
-60.90,0.00128,"Trend",,228.93,"CapPass","Cycle 20",20,14507,"416-3","Alloy 617",314626,"Plate"
-64.20,0.00125,"Trend",,228.95,"CapPass","Cycle 20",20,14508,"416-3","Alloy 617",314626,"Plate"
-67.16,0.00123,"Trend",,228.98,"CapPass","Cycle 20",20,14509,"416-3","Alloy 617",314626,"Plate"
-70.09,0.00120,"Trend",,229.00,"CapPass","Cycle 20",20,14510,"416-3","Alloy 617",314626,"Plate"
-72.96,0.00117,"Trend",,229.03,"CapPass","Cycle 20",20,14511,"416-3","Alloy 617",314626,"Plate"
-75.71,0.00115,"Trend",,229.05,"CapPass","Cycle 20",20,14512,"416-3","Alloy 617",314626,"Plate"
-78.57,0.00112,"Trend",,229.08,"CapPass","Cycle 20",20,14513,"416-3","Alloy 617",314626,"Plate"
-81.64,0.00110,"Trend",,229.12,"CapPass","Cycle 20",20,14514,"416-3","Alloy 617",314626,"Plate"
-84.76,0.00107,"Trend",,229.14,"CapPass","Cycle 20",20,14515,"416-3","Alloy 617",314626,"Plate"
-88.05,0.00105,"Trend",,229.17,"CapPass","Cycle 20",20,14516,"416-3","Alloy 617",314626,"Plate"
-90.99,0.00102,"Trend",,229.20,"CapPass","Cycle 20",20,14517,"416-3","Alloy 617",314626,"Plate"
-94.14,0.00099,"Trend",,229.23,"CapPass","Cycle 20",20,14518,"416-3","Alloy 617",314626,"Plate"
-97.15,0.00097,"Trend",,229.25,"CapPass","Cycle 20",20,14519,"416-3","Alloy 617",314626,"Plate"
-100.10,0.00094,"Trend",,229.28,"CapPass","Cycle 20",20,14520,"416-3","Alloy 617",314626,"Plate"
-103.03,0.00092,"Trend",,229.31,"CapPass","Cycle 20",20,14521,"416-3","Alloy 617",314626,"Plate"
-106.03,0.00089,"Trend",,229.33,"CapPass","Cycle 20",20,14522,"416-3","Alloy 617",314626,"Plate"
-108.98,0.00087,"Trend",,229.36,"CapPass","Cycle 20",20,14523,"416-3","Alloy 617",314626,"Plate"
-111.77,0.00084,"Trend",,229.39,"CapPass","Cycle 20",20,14524,"416-3","Alloy 617",314626,"Plate"
-114.57,0.00082,"Trend",,229.41,"CapPass","Cycle 20",20,14525,"416-3","Alloy 617",314626,"Plate"
-117.47,0.00079,"Trend",,229.44,"CapPass","Cycle 20",20,14526,"416-3","Alloy 617",314626,"Plate"
-120.48,0.00077,"Trend",,229.46,"CapPass","Cycle 20",20,14527,"416-3","Alloy 617",314626,"Plate"
-123.66,0.00074,"Trend",,229.49,"CapPass","Cycle 20",20,14528,"416-3","Alloy 617",314626,"Plate"
-126.96,0.00072,"Trend",,229.51,"CapPass","Cycle 20",20,14529,"416-3","Alloy 617",314626,"Plate"
-130.03,0.00069,"Trend",,229.53,"CapPass","Cycle 20",20,14530,"416-3","Alloy 617",314626,"Plate"
-132.95,0.00067,"Trend",,229.55,"CapPass","Cycle 20",20,14531,"416-3","Alloy 617",314626,"Plate"
-135.76,0.00064,"Trend",,229.57,"CapPass","Cycle 20",20,14532,"416-3","Alloy 617",314626,"Plate"
-138.53,0.00061,"Trend",,229.59,"CapPass","Cycle 20",20,14533,"416-3","Alloy 617",314626,"Plate"
-140.90,0.00059,"Trend",,229.61,"CapPass","Cycle 20",20,14534,"416-3","Alloy 617",314626,"Plate"
-143.45,0.00056,"Trend",,229.63,"CapPass","Cycle 20",20,14535,"416-3","Alloy 617",314626,"Plate"
-145.88,0.00054,"Trend",,229.65,"CapPass","Cycle 20",20,14536,"416-3","Alloy 617",314626,"Plate"
-148.20,0.00051,"Trend",,229.67,"CapPass","Cycle 20",20,14537,"416-3","Alloy 617",314626,"Plate"
-150.82,0.00049,"Trend",,229.70,"CapPass","Cycle 20",20,14538,"416-3","Alloy 617",314626,"Plate"
-153.33,0.00046,"Trend",,229.72,"CapPass","Cycle 20",20,14539,"416-3","Alloy 617",314626,"Plate"
-155.84,0.00043,"Trend",,229.75,"CapPass","Cycle 20",20,14540,"416-3","Alloy 617",314626,"Plate"
-158.30,0.00041,"Trend",,229.77,"CapPass","Cycle 20",20,14541,"416-3","Alloy 617",314626,"Plate"
-160.82,0.00038,"Trend",,229.79,"CapPass","Cycle 20",20,14542,"416-3","Alloy 617",314626,"Plate"
-163.22,0.00036,"Trend",,229.82,"CapPass","Cycle 20",20,14543,"416-3","Alloy 617",314626,"Plate"
-165.48,0.00033,"Trend",,229.84,"CapPass","Cycle 20",20,14544,"416-3","Alloy 617",314626,"Plate"
-167.71,0.00031,"Trend",,229.86,"CapPass","Cycle 20",20,14545,"416-3","Alloy 617",314626,"Plate"
-168.14,0.00030,"Trend",,229.87,"CapPass","Cycle 20",20,14546,"416-3","Alloy 617",314626,"Plate"
-169.87,0.00028,"Trend",,229.89,"CapPass","Cycle 20",20,14547,"416-3","Alloy 617",314626,"Plate"
-171.96,0.00026,"Trend",,229.91,"CapPass","Cycle 20",20,14548,"416-3","Alloy 617",314626,"Plate"
-173.87,0.00023,"Trend",,229.94,"CapPass","Cycle 20",20,14549,"416-3","Alloy 617",314626,"Plate"
-175.56,0.00021,"Trend",,229.96,"CapPass","Cycle 20",20,14550,"416-3","Alloy 617",314626,"Plate"
-177.46,0.00018,"Trend",,229.99,"CapPass","Cycle 20",20,14551,"416-3","Alloy 617",314626,"Plate"
-179.34,0.00015,"Trend",,230.01,"CapPass","Cycle 20",20,14552,"416-3","Alloy 617",314626,"Plate"
-181.15,0.00013,"Trend",,230.04,"CapPass","Cycle 20",20,14553,"416-3","Alloy 617",314626,"Plate"
-183.09,0.00010,"Trend",,230.06,"CapPass","Cycle 20",20,14554,"416-3","Alloy 617",314626,"Plate"
-184.98,0.00008,"Trend",,230.09,"CapPass","Cycle 20",20,14555,"416-3","Alloy 617",314626,"Plate"
-186.76,0.00005,"Trend",,230.12,"CapPass","Cycle 20",20,14556,"416-3","Alloy 617",314626,"Plate"
-189.05,0.00003,"Trend",,230.15,"CapPass","Cycle 20",20,14557,"416-3","Alloy 617",314626,"Plate"
-187.70,0.00000,"Trend",,230.17,"CapPass","Cycle 20",20,14558,"416-3","Alloy 617",314626,"Plate"
-188.12,-0.00003,"Trend",,230.17,"CapPass","Cycle 20",20,14559,"416-3","Alloy 617",314626,"Plate"
-188.55,-0.00006,"Trend",,230.17,"CapPass","Cycle 20",20,14560,"416-3","Alloy 617",314626,"Plate"
-188.79,-0.00009,"Trend",,230.18,"CapPass","Cycle 20",20,14561,"416-3","Alloy 617",314626,"Plate"
-189.12,-0.00012,"Trend",,230.18,"CapPass","Cycle 20",20,14562,"416-3","Alloy 617",314626,"Plate"
-189.34,-0.00015,"Trend",,230.19,"CapPass","Cycle 20",20,14563,"416-3","Alloy 617",314626,"Plate"
-189.36,-0.00018,"Trend",,230.19,"CapPass","Cycle 20",20,14564,"416-3","Alloy 617",314626,"Plate"
-189.06,-0.00020,"Trend",,230.20,"CapPass","Cycle 20",20,14565,"416-3","Alloy 617",314626,"Plate"
-187.37,-0.00023,"Trend",,230.21,"CapPass","Cycle 20",20,14566,"416-3","Alloy 617",314626,"Plate"
-172.47,-0.00020,"Trend",,230.24,"CapPass","Cycle 20",20,14567,"416-3","Alloy 617",314626,"Plate"
-168.02,-0.00018,"Trend",,230.25,"CapPass","Cycle 20",20,14568,"416-3","Alloy 617",314626,"Plate"
-164.73,-0.00015,"Trend",,230.26,"CapPass","Cycle 20",20,14569,"416-3","Alloy 617",314626,"Plate"
-161.96,-0.00012,"Trend",,230.28,"CapPass","Cycle 20",20,14570,"416-3","Alloy 617",314626,"Plate"
-159.99,-0.00010,"Trend",,230.29,"CapPass","Cycle 20",20,14571,"416-3","Alloy 617",314626,"Plate"
-160.29,-0.00007,"Trend",,230.31,"CapPass","Cycle 20",20,14572,"416-3","Alloy 617",314626,"Plate"
-169.94,-0.00010,"Trend",,230.35,"CapPass","Cycle 20",20,14573,"416-3","Alloy 617",314626,"Plate"
-174.03,-0.00012,"Trend",,230.36,"CapPass","Cycle 20",20,14574,"416-3","Alloy 617",314626,"Plate"
-177.76,-0.00015,"Trend",,230.37,"CapPass","Cycle 20",20,14575,"416-3","Alloy 617",314626,"Plate"
-180.98,-0.00017,"Trend",,230.38,"CapPass","Cycle 20",20,14576,"416-3","Alloy 617",314626,"Plate"
-183.76,-0.00020,"Trend",,230.39,"CapPass","Cycle 20",20,14577,"416-3","Alloy 617",314626,"Plate"
-186.36,-0.00023,"Trend",,230.40,"CapPass","Cycle 20",20,14578,"416-3","Alloy 617",314626,"Plate"
-188.57,-0.00025,"Trend",,230.41,"CapPass","Cycle 20",20,14579,"416-3","Alloy 617",314626,"Plate"
-190.34,-0.00028,"Trend",,230.42,"CapPass","Cycle 20",20,14580,"416-3","Alloy 617",314626,"Plate"
-191.55,-0.00031,"Trend",,230.44,"CapPass","Cycle 20",20,14581,"416-3","Alloy 617",314626,"Plate"
-192.08,-0.00033,"Trend",,230.47,"CapPass","Cycle 20",20,14582,"416-3","Alloy 617",314626,"Plate"
-192.69,-0.00036,"Trend",,230.53,"CapPass","Cycle 20",20,14583,"416-3","Alloy 617",314626,"Plate"
-195.89,-0.00038,"Trend",,230.57,"CapPass","Cycle 20",20,14584,"416-3","Alloy 617",314626,"Plate"
-196.19,-0.00041,"Trend",,230.59,"CapPass","Cycle 20",20,14585,"416-3","Alloy 617",314626,"Plate"
-197.10,-0.00043,"Trend",,230.60,"CapPass","Cycle 20",20,14586,"416-3","Alloy 617",314626,"Plate"
-197.74,-0.00046,"Trend",,230.61,"CapPass","Cycle 20",20,14587,"416-3","Alloy 617",314626,"Plate"
-198.35,-0.00049,"Trend",,230.61,"CapPass","Cycle 20",20,14588,"416-3","Alloy 617",314626,"Plate"
-198.89,-0.00052,"Trend",,230.62,"CapPass","Cycle 20",20,14589,"416-3","Alloy 617",314626,"Plate"
-199.28,-0.00054,"Trend",,230.62,"CapPass","Cycle 20",20,14590,"416-3","Alloy 617",314626,"Plate"
-199.34,-0.00057,"Trend",,230.63,"CapPass","Cycle 20",20,14591,"416-3","Alloy 617",314626,"Plate"
-198.38,-0.00059,"Trend",,230.64,"CapPass","Cycle 20",20,14592,"416-3","Alloy 617",314626,"Plate"
-187.71,-0.00057,"Trend",,230.70,"CapPass","Cycle 20",20,14593,"416-3","Alloy 617",314626,"Plate"
-185.30,-0.00054,"Trend",,230.73,"CapPass","Cycle 20",20,14594,"416-3","Alloy 617",314626,"Plate"
-192.85,-0.00057,"Trend",,230.79,"CapPass","Cycle 20",20,14595,"416-3","Alloy 617",314626,"Plate"
-196.35,-0.00059,"Trend",,230.80,"CapPass","Cycle 20",20,14596,"416-3","Alloy 617",314626,"Plate"
-199.44,-0.00062,"Trend",,230.82,"CapPass","Cycle 20",20,14597,"416-3","Alloy 617",314626,"Plate"
-202.06,-0.00065,"Trend",,230.83,"CapPass","Cycle 20",20,14598,"416-3","Alloy 617",314626,"Plate"
-204.29,-0.00067,"Trend",,230.84,"CapPass","Cycle 20",20,14599,"416-3","Alloy 617",314626,"Plate"
-204.00,-0.00070,"Trend",,230.86,"CapPass","Cycle 20",20,14600,"416-3","Alloy 617",314626,"Plate"
-204.58,-0.00070,"Trend",,230.87,"CapPass","Cycle 20",20,14601,"416-3","Alloy 617",314626,"Plate"
-206.32,-0.00072,"Trend",,230.89,"CapPass","Cycle 20",20,14602,"416-3","Alloy 617",314626,"Plate"
-208.40,-0.00075,"Trend",,230.92,"CapPass","Cycle 20",20,14603,"416-3","Alloy 617",314626,"Plate"
-209.51,-0.00077,"Trend",,230.96,"CapPass","Cycle 20",20,14604,"416-3","Alloy 617",314626,"Plate"
-204.44,-0.00080,"Trend",,230.99,"CapPass","Cycle 20",20,14605,"416-3","Alloy 617",314626,"Plate"
-205.20,-0.00083,"Trend",,230.99,"CapPass","Cycle 20",20,14606,"416-3","Alloy 617",314626,"Plate"
-205.58,-0.00086,"Trend",,231.00,"CapPass","Cycle 20",20,14607,"416-3","Alloy 617",314626,"Plate"
-205.88,-0.00090,"Trend",,231.00,"CapPass","Cycle 20",20,14608,"416-3","Alloy 617",314626,"Plate"
-206.09,-0.00093,"Trend",,231.00,"CapPass","Cycle 20",20,14609,"416-3","Alloy 617",314626,"Plate"
-206.48,-0.00098,"Trend",,231.00,"CapPass","Cycle 20",20,14610,"416-3","Alloy 617",314626,"Plate"
-206.70,-0.00102,"Trend",,231.00,"CapPass","Cycle 20",20,14611,"416-3","Alloy 617",314626,"Plate"
-206.80,-0.00106,"Trend",,231.00,"CapPass","Cycle 20",20,14612,"416-3","Alloy 617",314626,"Plate"
-207.07,-0.00110,"Trend",,231.01,"CapPass","Cycle 20",20,14613,"416-3","Alloy 617",314626,"Plate"
-207.05,-0.00114,"Trend",,231.01,"CapPass","Cycle 20",20,14614,"416-3","Alloy 617",314626,"Plate"
-207.04,-0.00118,"Trend",,231.01,"CapPass","Cycle 20",20,14615,"416-3","Alloy 617",314626,"Plate"
-207.10,-0.00121,"Trend",,231.01,"CapPass","Cycle 20",20,14616,"416-3","Alloy 617",314626,"Plate"
-206.88,-0.00123,"Trend",,231.01,"CapPass","Cycle 20",20,14617,"416-3","Alloy 617",314626,"Plate"
-206.51,-0.00127,"Trend",,231.02,"CapPass","Cycle 20",20,14618,"416-3","Alloy 617",314626,"Plate"
-205.72,-0.00130,"Trend",,231.02,"CapPass","Cycle 20",20,14619,"416-3","Alloy 617",314626,"Plate"
-204.10,-0.00133,"Trend",,231.02,"CapPass","Cycle 20",20,14620,"416-3","Alloy 617",314626,"Plate"
-200.90,-0.00135,"Trend",,231.03,"CapPass","Cycle 20",20,14621,"416-3","Alloy 617",314626,"Plate"
-173.93,-0.00133,"Trend",,231.05,"CapPass","Cycle 20",20,14622,"416-3","Alloy 617",314626,"Plate"
-166.84,-0.00130,"Trend",,231.06,"CapPass","Cycle 20",20,14623,"416-3","Alloy 617",314626,"Plate"
-161.12,-0.00128,"Trend",,231.06,"CapPass","Cycle 20",20,14624,"416-3","Alloy 617",314626,"Plate"
-155.45,-0.00125,"Trend",,231.07,"CapPass","Cycle 20",20,14625,"416-3","Alloy 617",314626,"Plate"
-149.98,-0.00121,"Trend",,231.07,"CapPass","Cycle 20",20,14626,"416-3","Alloy 617",314626,"Plate"
-145.79,-0.00119,"Trend",,231.07,"CapPass","Cycle 20",20,14627,"416-3","Alloy 617",314626,"Plate"
-141.99,-0.00116,"Trend",,231.08,"CapPass","Cycle 20",20,14628,"416-3","Alloy 617",314626,"Plate"
-138.17,-0.00114,"Trend",,231.08,"CapPass","Cycle 20",20,14629,"416-3","Alloy 617",314626,"Plate"
-134.68,-0.00111,"Trend",,231.08,"CapPass","Cycle 20",20,14630,"416-3","Alloy 617",314626,"Plate"
-131.26,-0.00108,"Trend",,231.08,"CapPass","Cycle 20",20,14631,"416-3","Alloy 617",314626,"Plate"
-128.21,-0.00105,"Trend",,231.09,"CapPass","Cycle 20",20,14632,"416-3","Alloy 617",314626,"Plate"
-125.20,-0.00103,"Trend",,231.09,"CapPass","Cycle 20",20,14633,"416-3","Alloy 617",314626,"Plate"
-122.69,-0.00100,"Trend",,231.09,"CapPass","Cycle 20",20,14634,"416-3","Alloy 617",314626,"Plate"
-120.28,-0.00097,"Trend",,231.10,"CapPass","Cycle 20",20,14635,"416-3","Alloy 617",314626,"Plate"
-118.26,-0.00095,"Trend",,231.10,"CapPass","Cycle 20",20,14636,"416-3","Alloy 617",314626,"Plate"
-115.92,-0.00092,"Trend",,231.10,"CapPass","Cycle 20",20,14637,"416-3","Alloy 617",314626,"Plate"
-114.08,-0.00088,"Trend",,231.11,"CapPass","Cycle 20",20,14638,"416-3","Alloy 617",314626,"Plate"
-112.82,-0.00086,"Trend",,231.11,"CapPass","Cycle 20",20,14639,"416-3","Alloy 617",314626,"Plate"
-112.06,-0.00083,"Trend",,231.11,"CapPass","Cycle 20",20,14640,"416-3","Alloy 617",314626,"Plate"
-111.63,-0.00080,"Trend",,231.12,"CapPass","Cycle 20",20,14641,"416-3","Alloy 617",314626,"Plate"
-111.99,-0.00078,"Trend",,231.13,"CapPass","Cycle 20",20,14642,"416-3","Alloy 617",314626,"Plate"
-114.61,-0.00075,"Trend",,231.13,"CapPass","Cycle 20",20,14643,"416-3","Alloy 617",314626,"Plate"
-133.73,-0.00078,"Trend",,231.16,"CapPass","Cycle 20",20,14644,"416-3","Alloy 617",314626,"Plate"
-139.82,-0.00080,"Trend",,231.17,"CapPass","Cycle 20",20,14645,"416-3","Alloy 617",314626,"Plate"
-145.06,-0.00083,"Trend",,231.17,"CapPass","Cycle 20",20,14646,"416-3","Alloy 617",314626,"Plate"
-149.44,-0.00086,"Trend",,231.18,"CapPass","Cycle 20",20,14647,"416-3","Alloy 617",314626,"Plate"
-153.62,-0.00089,"Trend",,231.18,"CapPass","Cycle 20",20,14648,"416-3","Alloy 617",314626,"Plate"
-157.63,-0.00091,"Trend",,231.19,"CapPass","Cycle 20",20,14649,"416-3","Alloy 617",314626,"Plate"
-161.50,-0.00094,"Trend",,231.19,"CapPass","Cycle 20",20,14650,"416-3","Alloy 617",314626,"Plate"
-165.02,-0.00097,"Trend",,231.20,"CapPass","Cycle 20",20,14651,"416-3","Alloy 617",314626,"Plate"
-168.24,-0.00100,"Trend",,231.20,"CapPass","Cycle 20",20,14652,"416-3","Alloy 617",314626,"Plate"
-171.13,-0.00103,"Trend",,231.21,"CapPass","Cycle 20",20,14653,"416-3","Alloy 617",314626,"Plate"
-173.68,-0.00106,"Trend",,231.21,"CapPass","Cycle 20",20,14654,"416-3","Alloy 617",314626,"Plate"
-175.88,-0.00109,"Trend",,231.22,"CapPass","Cycle 20",20,14655,"416-3","Alloy 617",314626,"Plate"
-177.99,-0.00112,"Trend",,231.22,"CapPass","Cycle 20",20,14656,"416-3","Alloy 617",314626,"Plate"
-179.71,-0.00114,"Trend",,231.23,"CapPass","Cycle 20",20,14657,"416-3","Alloy 617",314626,"Plate"
-180.95,-0.00117,"Trend",,231.24,"CapPass","Cycle 20",20,14658,"416-3","Alloy 617",314626,"Plate"
-181.55,-0.00120,"Trend",,231.25,"CapPass","Cycle 20",20,14659,"416-3","Alloy 617",314626,"Plate"
-180.98,-0.00122,"Trend",,231.26,"CapPass","Cycle 20",20,14660,"416-3","Alloy 617",314626,"Plate"
-169.35,-0.00120,"Trend",,231.32,"CapPass","Cycle 20",20,14661,"416-3","Alloy 617",314626,"Plate"
-166.97,-0.00117,"Trend",,231.34,"CapPass","Cycle 20",20,14662,"416-3","Alloy 617",314626,"Plate"
-177.27,-0.00120,"Trend",,231.41,"CapPass","Cycle 20",20,14663,"416-3","Alloy 617",314626,"Plate"
-180.84,-0.00122,"Trend",,231.42,"CapPass","Cycle 20",20,14664,"416-3","Alloy 617",314626,"Plate"
-184.12,-0.00125,"Trend",,231.44,"CapPass","Cycle 20",20,14665,"416-3","Alloy 617",314626,"Plate"
-187.00,-0.00128,"Trend",,231.45,"CapPass","Cycle 20",20,14666,"416-3","Alloy 617",314626,"Plate"
-189.44,-0.00130,"Trend",,231.46,"CapPass","Cycle 20",20,14667,"416-3","Alloy 617",314626,"Plate"
-191.63,-0.00133,"Trend",,231.48,"CapPass","Cycle 20",20,14668,"416-3","Alloy 617",314626,"Plate"
-193.41,-0.00135,"Trend",,231.50,"CapPass","Cycle 20",20,14669,"416-3","Alloy 617",314626,"Plate"
-194.81,-0.00138,"Trend",,231.52,"CapPass","Cycle 20",20,14670,"416-3","Alloy 617",314626,"Plate"
-196.49,-0.00140,"Trend",,231.56,"CapPass","Cycle 20",20,14671,"416-3","Alloy 617",314626,"Plate"
-199.27,-0.00143,"Trend",,231.60,"CapPass","Cycle 20",20,14672,"416-3","Alloy 617",314626,"Plate"
-202.66,-0.00145,"Trend",,231.63,"CapPass","Cycle 20",20,14673,"416-3","Alloy 617",314626,"Plate"
-205.65,-0.00148,"Trend",,231.66,"CapPass","Cycle 20",20,14674,"416-3","Alloy 617",314626,"Plate"
-208.75,-0.00151,"Trend",,231.68,"CapPass","Cycle 20",20,14675,"416-3","Alloy 617",314626,"Plate"
-211.65,-0.00153,"Trend",,231.71,"CapPass","Cycle 20",20,14676,"416-3","Alloy 617",314626,"Plate"
-214.18,-0.00156,"Trend",,231.73,"CapPass","Cycle 20",20,14677,"416-3","Alloy 617",314626,"Plate"
-216.49,-0.00158,"Trend",,231.75,"CapPass","Cycle 20",20,14678,"416-3","Alloy 617",314626,"Plate"
-218.64,-0.00161,"Trend",,231.78,"CapPass","Cycle 20",20,14679,"416-3","Alloy 617",314626,"Plate"
-213.08,-0.00164,"Trend",,231.79,"CapPass","Cycle 20",20,14680,"416-3","Alloy 617",314626,"Plate"
-213.41,-0.00167,"Trend",,231.80,"CapPass","Cycle 20",20,14681,"416-3","Alloy 617",314626,"Plate"
-213.69,-0.00170,"Trend",,231.80,"CapPass","Cycle 20",20,14682,"416-3","Alloy 617",314626,"Plate"
-214.05,-0.00173,"Trend",,231.80,"CapPass","Cycle 20",20,14683,"416-3","Alloy 617",314626,"Plate"
-214.20,-0.00176,"Trend",,231.81,"CapPass","Cycle 20",20,14684,"416-3","Alloy 617",314626,"Plate"
-214.40,-0.00180,"Trend",,231.81,"CapPass","Cycle 20",20,14685,"416-3","Alloy 617",314626,"Plate"
-214.43,-0.00182,"Trend",,231.81,"CapPass","Cycle 20",20,14686,"416-3","Alloy 617",314626,"Plate"
-214.44,-0.00185,"Trend",,231.82,"CapPass","Cycle 20",20,14687,"416-3","Alloy 617",314626,"Plate"
-214.14,-0.00188,"Trend",,231.82,"CapPass","Cycle 20",20,14688,"416-3","Alloy 617",314626,"Plate"
-213.26,-0.00191,"Trend",,231.83,"CapPass","Cycle 20",20,14689,"416-3","Alloy 617",314626,"Plate"
-190.71,-0.00188,"Trend",,231.87,"CapPass","Cycle 20",20,14690,"416-3","Alloy 617",314626,"Plate"
-190.11,-0.00188,"Trend",,231.87,"CapPass","Cycle 20",20,14691,"416-3","Alloy 617",314626,"Plate"
-185.79,-0.00185,"Trend",,231.88,"CapPass","Cycle 20",20,14692,"416-3","Alloy 617",314626,"Plate"
-181.91,-0.00183,"Trend",,231.88,"CapPass","Cycle 20",20,14693,"416-3","Alloy 617",314626,"Plate"
-178.23,-0.00180,"Trend",,231.89,"CapPass","Cycle 20",20,14694,"416-3","Alloy 617",314626,"Plate"
-175.27,-0.00177,"Trend",,231.90,"CapPass","Cycle 20",20,14695,"416-3","Alloy 617",314626,"Plate"
-172.95,-0.00175,"Trend",,231.90,"CapPass","Cycle 20",20,14696,"416-3","Alloy 617",314626,"Plate"
-171.01,-0.00172,"Trend",,231.91,"CapPass","Cycle 20",20,14697,"416-3","Alloy 617",314626,"Plate"
-169.79,-0.00169,"Trend",,231.92,"CapPass","Cycle 20",20,14698,"416-3","Alloy 617",314626,"Plate"
-170.39,-0.00167,"Trend",,231.93,"CapPass","Cycle 20",20,14699,"416-3","Alloy 617",314626,"Plate"
-183.57,-0.00169,"Trend",,231.97,"CapPass","Cycle 20",20,14700,"416-3","Alloy 617",314626,"Plate"
-188.24,-0.00172,"Trend",,231.98,"CapPass","Cycle 20",20,14701,"416-3","Alloy 617",314626,"Plate"
-192.39,-0.00175,"Trend",,231.99,"CapPass","Cycle 20",20,14702,"416-3","Alloy 617",314626,"Plate"
-195.96,-0.00177,"Trend",,232.00,"CapPass","Cycle 20",20,14703,"416-3","Alloy 617",314626,"Plate"
-199.16,-0.00180,"Trend",,232.01,"CapPass","Cycle 20",20,14704,"416-3","Alloy 617",314626,"Plate"
-202.13,-0.00182,"Trend",,232.01,"CapPass","Cycle 20",20,14705,"416-3","Alloy 617",314626,"Plate"
-204.64,-0.00185,"Trend",,232.02,"CapPass","Cycle 20",20,14706,"416-3","Alloy 617",314626,"Plate"
-206.90,-0.00188,"Trend",,232.03,"CapPass","Cycle 20",20,14707,"416-3","Alloy 617",314626,"Plate"
-208.86,-0.00190,"Trend",,232.04,"CapPass","Cycle 20",20,14708,"416-3","Alloy 617",314626,"Plate"
-210.41,-0.00193,"Trend",,232.05,"CapPass","Cycle 20",20,14709,"416-3","Alloy 617",314626,"Plate"
-211.35,-0.00195,"Trend",,232.07,"CapPass","Cycle 20",20,14710,"416-3","Alloy 617",314626,"Plate"
-210.06,-0.00198,"Trend",,232.15,"CapPass","Cycle 20",20,14711,"416-3","Alloy 617",314626,"Plate"
-214.36,-0.00200,"Trend",,232.20,"CapPass","Cycle 20",20,14712,"416-3","Alloy 617",314626,"Plate"
-217.86,-0.00203,"Trend",,232.22,"CapPass","Cycle 20",20,14713,"416-3","Alloy 617",314626,"Plate"
-221.02,-0.00206,"Trend",,232.24,"CapPass","Cycle 20",20,14714,"416-3","Alloy 617",314626,"Plate"
-223.71,-0.00208,"Trend",,232.26,"CapPass","Cycle 20",20,14715,"416-3","Alloy 617",314626,"Plate"
-225.47,-0.00211,"Trend",,232.28,"CapPass","Cycle 20",20,14716,"416-3","Alloy 617",314626,"Plate"
-220.17,-0.00213,"Trend",,232.30,"CapPass","Cycle 20",20,14717,"416-3","Alloy 617",314626,"Plate"
-221.37,-0.00216,"Trend",,232.31,"CapPass","Cycle 20",20,14718,"416-3","Alloy 617",314626,"Plate"
-222.60,-0.00219,"Trend",,232.32,"CapPass","Cycle 20",20,14719,"416-3","Alloy 617",314626,"Plate"
-223.47,-0.00221,"Trend",,232.34,"CapPass","Cycle 20",20,14720,"416-3","Alloy 617",314626,"Plate"
-223.93,-0.00224,"Trend",,232.40,"CapPass","Cycle 20",20,14721,"416-3","Alloy 617",314626,"Plate"
-226.56,-0.00226,"Trend",,232.44,"CapPass","Cycle 20",20,14722,"416-3","Alloy 617",314626,"Plate"
-229.46,-0.00229,"Trend",,232.47,"CapPass","Cycle 20",20,14723,"416-3","Alloy 617",314626,"Plate"
-222.64,-0.00232,"Trend",,232.48,"CapPass","Cycle 20",20,14724,"416-3","Alloy 617",314626,"Plate"
-222.84,-0.00235,"Trend",,232.48,"CapPass","Cycle 20",20,14725,"416-3","Alloy 617",314626,"Plate"
-223.21,-0.00239,"Trend",,232.49,"CapPass","Cycle 20",20,14726,"416-3","Alloy 617",314626,"Plate"
-223.37,-0.00243,"Trend",,232.49,"CapPass","Cycle 20",20,14727,"416-3","Alloy 617",314626,"Plate"
-223.60,-0.00248,"Trend",,232.49,"CapPass","Cycle 20",20,14728,"416-3","Alloy 617",314626,"Plate"
-223.84,-0.00251,"Trend",,232.49,"CapPass","Cycle 20",20,14729,"416-3","Alloy 617",314626,"Plate"
-224.00,-0.00253,"Trend",,232.49,"CapPass","Cycle 20",20,14730,"416-3","Alloy 617",314626,"Plate"
-224.05,-0.00256,"Trend",,232.49,"CapPass","Cycle 20",20,14731,"416-3","Alloy 617",314626,"Plate"
-224.05,-0.00259,"Trend",,232.49,"CapPass","Cycle 20",20,14732,"416-3","Alloy 617",314626,"Plate"
-224.11,-0.00261,"Trend",,232.50,"CapPass","Cycle 20",20,14733,"416-3","Alloy 617",314626,"Plate"
-224.24,-0.00264,"Trend",,232.50,"CapPass","Cycle 20",20,14734,"416-3","Alloy 617",314626,"Plate"
-224.39,-0.00267,"Trend",,232.50,"CapPass","Cycle 20",20,14735,"416-3","Alloy 617",314626,"Plate"
-224.35,-0.00272,"Trend",,232.50,"CapPass","Cycle 20",20,14736,"416-3","Alloy 617",314626,"Plate"
-224.22,-0.00276,"Trend",,232.50,"CapPass","Cycle 20",20,14737,"416-3","Alloy 617",314626,"Plate"
-224.25,-0.00280,"Trend",,232.50,"CapPass","Cycle 20",20,14738,"416-3","Alloy 617",314626,"Plate"
-223.95,-0.00284,"Trend",,232.50,"CapPass","Cycle 20",20,14739,"416-3","Alloy 617",314626,"Plate"
-223.47,-0.00287,"Trend",,232.51,"CapPass","Cycle 20",20,14740,"416-3","Alloy 617",314626,"Plate"
-223.10,-0.00289,"Trend",,232.51,"CapPass","Cycle 20",20,14741,"416-3","Alloy 617",314626,"Plate"
-221.66,-0.00293,"Trend",,232.51,"CapPass","Cycle 20",20,14742,"416-3","Alloy 617",314626,"Plate"
-219.81,-0.00296,"Trend",,232.51,"CapPass","Cycle 20",20,14743,"416-3","Alloy 617",314626,"Plate"
-216.33,-0.00299,"Trend",,232.52,"CapPass","Cycle 20",20,14744,"416-3","Alloy 617",314626,"Plate"
-179.88,-0.00296,"Trend",,232.54,"CapPass","Cycle 20",20,14745,"416-3","Alloy 617",314626,"Plate"
-171.99,-0.00293,"Trend",,232.55,"CapPass","Cycle 20",20,14746,"416-3","Alloy 617",314626,"Plate"
-164.11,-0.00289,"Trend",,232.55,"CapPass","Cycle 20",20,14747,"416-3","Alloy 617",314626,"Plate"
-158.09,-0.00287,"Trend",,232.55,"CapPass","Cycle 20",20,14748,"416-3","Alloy 617",314626,"Plate"
-152.17,-0.00284,"Trend",,232.56,"CapPass","Cycle 20",20,14749,"416-3","Alloy 617",314626,"Plate"
-146.22,-0.00280,"Trend",,232.56,"CapPass","Cycle 20",20,14750,"416-3","Alloy 617",314626,"Plate"
-140.55,-0.00277,"Trend",,232.56,"CapPass","Cycle 20",20,14751,"416-3","Alloy 617",314626,"Plate"
-135.01,-0.00273,"Trend",,232.56,"CapPass","Cycle 20",20,14752,"416-3","Alloy 617",314626,"Plate"
-129.70,-0.00269,"Trend",,232.57,"CapPass","Cycle 20",20,14753,"416-3","Alloy 617",314626,"Plate"
-126.33,-0.00267,"Trend",,232.57,"CapPass","Cycle 20",20,14754,"416-3","Alloy 617",314626,"Plate"
-123.17,-0.00264,"Trend",,232.57,"CapPass","Cycle 20",20,14755,"416-3","Alloy 617",314626,"Plate"
-119.97,-0.00262,"Trend",,232.57,"CapPass","Cycle 20",20,14756,"416-3","Alloy 617",314626,"Plate"
-117.06,-0.00259,"Trend",,232.58,"CapPass","Cycle 20",20,14757,"416-3","Alloy 617",314626,"Plate"
-114.32,-0.00257,"Trend",,232.58,"CapPass","Cycle 20",20,14758,"416-3","Alloy 617",314626,"Plate"
-111.60,-0.00254,"Trend",,232.58,"CapPass","Cycle 20",20,14759,"416-3","Alloy 617",314626,"Plate"
-109.22,-0.00251,"Trend",,232.58,"CapPass","Cycle 20",20,14760,"416-3","Alloy 617",314626,"Plate"
-107.05,-0.00249,"Trend",,232.58,"CapPass","Cycle 20",20,14761,"416-3","Alloy 617",314626,"Plate"
-103.84,-0.00245,"Trend",,232.59,"CapPass","Cycle 20",20,14762,"416-3","Alloy 617",314626,"Plate"
-101.31,-0.00242,"Trend",,232.59,"CapPass","Cycle 20",20,14763,"416-3","Alloy 617",314626,"Plate"
-98.99,-0.00238,"Trend",,232.59,"CapPass","Cycle 20",20,14764,"416-3","Alloy 617",314626,"Plate"
-97.33,-0.00235,"Trend",,232.59,"CapPass","Cycle 20",20,14765,"416-3","Alloy 617",314626,"Plate"
-95.83,-0.00232,"Trend",,232.60,"CapPass","Cycle 20",20,14766,"416-3","Alloy 617",314626,"Plate"
-94.86,-0.00229,"Trend",,232.60,"CapPass","Cycle 20",20,14767,"416-3","Alloy 617",314626,"Plate"
-94.13,-0.00227,"Trend",,232.60,"CapPass","Cycle 20",20,14768,"416-3","Alloy 617",314626,"Plate"
-93.75,-0.00224,"Trend",,232.61,"CapPass","Cycle 20",20,14769,"416-3","Alloy 617",314626,"Plate"
