Repository: js-molina/fatigue-A617

File: data/850C/Strain rate 0.001/0.60% strain/HTM_A19_Cycles_4164.csv (part 8 of 17)
"Stress Mpa","Strain","Qual State","Qual Exceptions","Elapsed Time Sec","Data State","Cycle Label","Cycle","Count","Sample","Alloy","Heat","Material_Form"
66.36,0.00211,"Qualified",,588.34,"CapPass","Cycle 50",50,28273,"416-4","Alloy 617",314626,"Plate"
62.69,0.00209,"Qualified",,588.37,"CapPass","Cycle 50",50,28274,"416-4","Alloy 617",314626,"Plate"
59.01,0.00206,"Qualified",,588.40,"CapPass","Cycle 50",50,28275,"416-4","Alloy 617",314626,"Plate"
55.50,0.00204,"Qualified",,588.43,"CapPass","Cycle 50",50,28276,"416-4","Alloy 617",314626,"Plate"
52.20,0.00201,"Qualified",,588.45,"CapPass","Cycle 50",50,28277,"416-4","Alloy 617",314626,"Plate"
48.64,0.00199,"Qualified",,588.48,"CapPass","Cycle 50",50,28278,"416-4","Alloy 617",314626,"Plate"
44.89,0.00196,"Qualified",,588.51,"CapPass","Cycle 50",50,28279,"416-4","Alloy 617",314626,"Plate"
41.17,0.00194,"Qualified",,588.54,"CapPass","Cycle 50",50,28280,"416-4","Alloy 617",314626,"Plate"
37.54,0.00191,"Qualified",,588.57,"CapPass","Cycle 50",50,28281,"416-4","Alloy 617",314626,"Plate"
34.00,0.00188,"Qualified",,588.60,"CapPass","Cycle 50",50,28282,"416-4","Alloy 617",314626,"Plate"
30.41,0.00186,"Qualified",,588.62,"CapPass","Cycle 50",50,28283,"416-4","Alloy 617",314626,"Plate"
26.56,0.00183,"Qualified",,588.65,"CapPass","Cycle 50",50,28284,"416-4","Alloy 617",314626,"Plate"
23.00,0.00181,"Qualified",,588.68,"CapPass","Cycle 50",50,28285,"416-4","Alloy 617",314626,"Plate"
19.63,0.00178,"Qualified",,588.71,"CapPass","Cycle 50",50,28286,"416-4","Alloy 617",314626,"Plate"
16.00,0.00176,"Qualified",,588.74,"CapPass","Cycle 50",50,28287,"416-4","Alloy 617",314626,"Plate"
12.17,0.00173,"Qualified",,588.77,"CapPass","Cycle 50",50,28288,"416-4","Alloy 617",314626,"Plate"
8.70,0.00171,"Qualified",,588.79,"CapPass","Cycle 50",50,28289,"416-4","Alloy 617",314626,"Plate"
5.12,0.00168,"Qualified",,588.82,"CapPass","Cycle 50",50,28290,"416-4","Alloy 617",314626,"Plate"
4.27,0.00167,"Qualified",,588.83,"CapPass","Cycle 50",50,28291,"416-4","Alloy 617",314626,"Plate"
1.55,0.00166,"Qualified",,588.85,"CapPass","Cycle 50",50,28292,"416-4","Alloy 617",314626,"Plate"
-1.84,0.00163,"Qualified",,588.88,"CapPass","Cycle 50",50,28293,"416-4","Alloy 617",314626,"Plate"
-5.43,0.00160,"Qualified",,588.91,"CapPass","Cycle 50",50,28294,"416-4","Alloy 617",314626,"Plate"
-8.73,0.00158,"Qualified",,588.93,"CapPass","Cycle 50",50,28295,"416-4","Alloy 617",314626,"Plate"
-11.59,0.00155,"Qualified",,588.96,"CapPass","Cycle 50",50,28296,"416-4","Alloy 617",314626,"Plate"
-14.37,0.00153,"Qualified",,588.99,"CapPass","Cycle 50",50,28297,"416-4","Alloy 617",314626,"Plate"
-14.17,0.00150,"Qualified",,589.03,"CapPass","Cycle 50",50,28298,"416-4","Alloy 617",314626,"Plate"
-21.36,0.00148,"Qualified",,589.14,"CapPass","Cycle 50",50,28299,"416-4","Alloy 617",314626,"Plate"
-25.94,0.00145,"Qualified",,589.16,"CapPass","Cycle 50",50,28300,"416-4","Alloy 617",314626,"Plate"
-29.53,0.00143,"Qualified",,589.17,"CapPass","Cycle 50",50,28301,"416-4","Alloy 617",314626,"Plate"
-32.98,0.00140,"Qualified",,589.19,"CapPass","Cycle 50",50,28302,"416-4","Alloy 617",314626,"Plate"
-36.26,0.00137,"Qualified",,589.20,"CapPass","Cycle 50",50,28303,"416-4","Alloy 617",314626,"Plate"
-39.32,0.00135,"Qualified",,589.22,"CapPass","Cycle 50",50,28304,"416-4","Alloy 617",314626,"Plate"
-42.36,0.00132,"Qualified",,589.24,"CapPass","Cycle 50",50,28305,"416-4","Alloy 617",314626,"Plate"
-44.98,0.00130,"Qualified",,589.25,"CapPass","Cycle 50",50,28306,"416-4","Alloy 617",314626,"Plate"
-47.65,0.00127,"Qualified",,589.28,"CapPass","Cycle 50",50,28307,"416-4","Alloy 617",314626,"Plate"
-50.55,0.00124,"Qualified",,589.31,"CapPass","Cycle 50",50,28308,"416-4","Alloy 617",314626,"Plate"
-53.54,0.00122,"Qualified",,589.35,"CapPass","Cycle 50",50,28309,"416-4","Alloy 617",314626,"Plate"
-57.04,0.00119,"Qualified",,589.38,"CapPass","Cycle 50",50,28310,"416-4","Alloy 617",314626,"Plate"
-60.23,0.00117,"Qualified",,589.42,"CapPass","Cycle 50",50,28311,"416-4","Alloy 617",314626,"Plate"
-63.57,0.00114,"Qualified",,589.45,"CapPass","Cycle 50",50,28312,"416-4","Alloy 617",314626,"Plate"
-66.74,0.00112,"Qualified",,589.48,"CapPass","Cycle 50",50,28313,"416-4","Alloy 617",314626,"Plate"
-69.69,0.00109,"Qualified",,589.51,"CapPass","Cycle 50",50,28314,"416-4","Alloy 617",314626,"Plate"
-72.50,0.00107,"Qualified",,589.54,"CapPass","Cycle 50",50,28315,"416-4","Alloy 617",314626,"Plate"
-75.41,0.00104,"Qualified",,589.57,"CapPass","Cycle 50",50,28316,"416-4","Alloy 617",314626,"Plate"
-78.20,0.00102,"Qualified",,589.60,"CapPass","Cycle 50",50,28317,"416-4","Alloy 617",314626,"Plate"
-81.05,0.00099,"Qualified",,589.63,"CapPass","Cycle 50",50,28318,"416-4","Alloy 617",314626,"Plate"
-83.81,0.00097,"Qualified",,589.66,"CapPass","Cycle 50",50,28319,"416-4","Alloy 617",314626,"Plate"
-86.73,0.00094,"Qualified",,589.69,"CapPass","Cycle 50",50,28320,"416-4","Alloy 617",314626,"Plate"
-89.73,0.00092,"Qualified",,589.72,"CapPass","Cycle 50",50,28321,"416-4","Alloy 617",314626,"Plate"
-92.84,0.00089,"Qualified",,589.76,"CapPass","Cycle 50",50,28322,"416-4","Alloy 617",314626,"Plate"
-95.93,0.00086,"Qualified",,589.79,"CapPass","Cycle 50",50,28323,"416-4","Alloy 617",314626,"Plate"
-98.88,0.00084,"Qualified",,589.81,"CapPass","Cycle 50",50,28324,"416-4","Alloy 617",314626,"Plate"
-100.35,0.00083,"Qualified",,589.83,"CapPass","Cycle 50",50,28325,"416-4","Alloy 617",314626,"Plate"
-101.75,0.00081,"Qualified",,589.84,"CapPass","Cycle 50",50,28326,"416-4","Alloy 617",314626,"Plate"
-104.81,0.00079,"Qualified",,589.87,"CapPass","Cycle 50",50,28327,"416-4","Alloy 617",314626,"Plate"
-107.66,0.00076,"Qualified",,589.90,"CapPass","Cycle 50",50,28328,"416-4","Alloy 617",314626,"Plate"
-110.32,0.00074,"Qualified",,589.92,"CapPass","Cycle 50",50,28329,"416-4","Alloy 617",314626,"Plate"
-112.96,0.00071,"Qualified",,589.95,"CapPass","Cycle 50",50,28330,"416-4","Alloy 617",314626,"Plate"
-115.99,0.00069,"Qualified",,589.97,"CapPass","Cycle 50",50,28331,"416-4","Alloy 617",314626,"Plate"
-119.15,0.00066,"Qualified",,589.99,"CapPass","Cycle 50",50,28332,"416-4","Alloy 617",314626,"Plate"
-122.43,0.00064,"Qualified",,590.01,"CapPass","Cycle 50",50,28333,"416-4","Alloy 617",314626,"Plate"
-125.50,0.00061,"Qualified",,590.03,"CapPass","Cycle 50",50,28334,"416-4","Alloy 617",314626,"Plate"
-128.38,0.00058,"Qualified",,590.05,"CapPass","Cycle 50",50,28335,"416-4","Alloy 617",314626,"Plate"
-131.42,0.00056,"Qualified",,590.07,"CapPass","Cycle 50",50,28336,"416-4","Alloy 617",314626,"Plate"
-134.45,0.00053,"Qualified",,590.08,"CapPass","Cycle 50",50,28337,"416-4","Alloy 617",314626,"Plate"
-137.19,0.00051,"Qualified",,590.10,"CapPass","Cycle 50",50,28338,"416-4","Alloy 617",314626,"Plate"
-140.01,0.00048,"Qualified",,590.12,"CapPass","Cycle 50",50,28339,"416-4","Alloy 617",314626,"Plate"
-142.79,0.00046,"Qualified",,590.14,"CapPass","Cycle 50",50,28340,"416-4","Alloy 617",314626,"Plate"
-145.51,0.00043,"Qualified",,590.16,"CapPass","Cycle 50",50,28341,"416-4","Alloy 617",314626,"Plate"
-148.26,0.00041,"Qualified",,590.18,"CapPass","Cycle 50",50,28342,"416-4","Alloy 617",314626,"Plate"
-150.90,0.00038,"Qualified",,590.19,"CapPass","Cycle 50",50,28343,"416-4","Alloy 617",314626,"Plate"
-153.43,0.00036,"Qualified",,590.21,"CapPass","Cycle 50",50,28344,"416-4","Alloy 617",314626,"Plate"
-155.98,0.00033,"Qualified",,590.23,"CapPass","Cycle 50",50,28345,"416-4","Alloy 617",314626,"Plate"
-158.67,0.00030,"Qualified",,590.25,"CapPass","Cycle 50",50,28346,"416-4","Alloy 617",314626,"Plate"
-161.03,0.00028,"Qualified",,590.27,"CapPass","Cycle 50",50,28347,"416-4","Alloy 617",314626,"Plate"
-163.33,0.00025,"Qualified",,590.29,"CapPass","Cycle 50",50,28348,"416-4","Alloy 617",314626,"Plate"
-165.65,0.00023,"Qualified",,590.31,"CapPass","Cycle 50",50,28349,"416-4","Alloy 617",314626,"Plate"
-167.86,0.00020,"Qualified",,590.33,"CapPass","Cycle 50",50,28350,"416-4","Alloy 617",314626,"Plate"
-170.34,0.00018,"Qualified",,590.36,"CapPass","Cycle 50",50,28351,"416-4","Alloy 617",314626,"Plate"
-172.54,0.00015,"Qualified",,590.38,"CapPass","Cycle 50",50,28352,"416-4","Alloy 617",314626,"Plate"
-174.59,0.00012,"Qualified",,590.40,"CapPass","Cycle 50",50,28353,"416-4","Alloy 617",314626,"Plate"
-176.78,0.00010,"Qualified",,590.42,"CapPass","Cycle 50",50,28354,"416-4","Alloy 617",314626,"Plate"
-178.93,0.00007,"Qualified",,590.45,"CapPass","Cycle 50",50,28355,"416-4","Alloy 617",314626,"Plate"
-180.98,0.00005,"Qualified",,590.47,"CapPass","Cycle 50",50,28356,"416-4","Alloy 617",314626,"Plate"
-183.12,0.00002,"Qualified",,590.49,"CapPass","Cycle 50",50,28357,"416-4","Alloy 617",314626,"Plate"
-185.39,-0.00000,"Qualified",,590.52,"CapPass","Cycle 50",50,28358,"416-4","Alloy 617",314626,"Plate"
-187.43,-0.00003,"Qualified",,590.54,"CapPass","Cycle 50",50,28359,"416-4","Alloy 617",314626,"Plate"
-189.59,-0.00005,"Qualified",,590.57,"CapPass","Cycle 50",50,28360,"416-4","Alloy 617",314626,"Plate"
-191.64,-0.00008,"Qualified",,590.59,"CapPass","Cycle 50",50,28361,"416-4","Alloy 617",314626,"Plate"
-193.61,-0.00011,"Qualified",,590.62,"CapPass","Cycle 50",50,28362,"416-4","Alloy 617",314626,"Plate"
-195.67,-0.00013,"Qualified",,590.64,"CapPass","Cycle 50",50,28363,"416-4","Alloy 617",314626,"Plate"
-194.85,-0.00016,"Qualified",,590.67,"CapPass","Cycle 50",50,28364,"416-4","Alloy 617",314626,"Plate"
-195.48,-0.00018,"Qualified",,590.67,"CapPass","Cycle 50",50,28365,"416-4","Alloy 617",314626,"Plate"
-195.99,-0.00021,"Qualified",,590.68,"CapPass","Cycle 50",50,28366,"416-4","Alloy 617",314626,"Plate"
-196.56,-0.00023,"Qualified",,590.69,"CapPass","Cycle 50",50,28367,"416-4","Alloy 617",314626,"Plate"
-197.19,-0.00026,"Qualified",,590.70,"CapPass","Cycle 50",50,28368,"416-4","Alloy 617",314626,"Plate"
-197.76,-0.00029,"Qualified",,590.71,"CapPass","Cycle 50",50,28369,"416-4","Alloy 617",314626,"Plate"
-197.76,-0.00031,"Qualified",,590.76,"CapPass","Cycle 50",50,28370,"416-4","Alloy 617",314626,"Plate"
-198.51,-0.00034,"Qualified",,590.81,"CapPass","Cycle 50",50,28371,"416-4","Alloy 617",314626,"Plate"
-199.27,-0.00035,"Qualified",,590.83,"CapPass","Cycle 50",50,28372,"416-4","Alloy 617",314626,"Plate"
-199.90,-0.00036,"Qualified",,590.85,"CapPass","Cycle 50",50,28373,"416-4","Alloy 617",314626,"Plate"
-201.82,-0.00039,"Qualified",,590.88,"CapPass","Cycle 50",50,28374,"416-4","Alloy 617",314626,"Plate"
-203.76,-0.00041,"Qualified",,590.91,"CapPass","Cycle 50",50,28375,"416-4","Alloy 617",314626,"Plate"
-205.68,-0.00044,"Qualified",,590.94,"CapPass","Cycle 50",50,28376,"416-4","Alloy 617",314626,"Plate"
-202.73,-0.00047,"Qualified",,590.96,"CapPass","Cycle 50",50,28377,"416-4","Alloy 617",314626,"Plate"
-203.13,-0.00050,"Qualified",,590.97,"CapPass","Cycle 50",50,28378,"416-4","Alloy 617",314626,"Plate"
-203.34,-0.00053,"Qualified",,590.97,"CapPass","Cycle 50",50,28379,"416-4","Alloy 617",314626,"Plate"
-203.65,-0.00057,"Qualified",,590.97,"CapPass","Cycle 50",50,28380,"416-4","Alloy 617",314626,"Plate"
-203.80,-0.00061,"Qualified",,590.98,"CapPass","Cycle 50",50,28381,"416-4","Alloy 617",314626,"Plate"
-204.03,-0.00064,"Qualified",,590.98,"CapPass","Cycle 50",50,28382,"416-4","Alloy 617",314626,"Plate"
-204.23,-0.00067,"Qualified",,590.98,"CapPass","Cycle 50",50,28383,"416-4","Alloy 617",314626,"Plate"
-204.40,-0.00070,"Qualified",,590.99,"CapPass","Cycle 50",50,28384,"416-4","Alloy 617",314626,"Plate"
-204.47,-0.00073,"Qualified",,590.99,"CapPass","Cycle 50",50,28385,"416-4","Alloy 617",314626,"Plate"
-204.39,-0.00075,"Qualified",,590.99,"CapPass","Cycle 50",50,28386,"416-4","Alloy 617",314626,"Plate"
-204.08,-0.00078,"Qualified",,591.00,"CapPass","Cycle 50",50,28387,"416-4","Alloy 617",314626,"Plate"
-192.20,-0.00076,"Qualified",,591.07,"CapPass","Cycle 50",50,28388,"416-4","Alloy 617",314626,"Plate"
-188.33,-0.00073,"Qualified",,591.09,"CapPass","Cycle 50",50,28389,"416-4","Alloy 617",314626,"Plate"
-185.11,-0.00071,"Qualified",,591.14,"CapPass","Cycle 50",50,28390,"416-4","Alloy 617",314626,"Plate"
-188.29,-0.00073,"Qualified",,591.23,"CapPass","Cycle 50",50,28391,"416-4","Alloy 617",314626,"Plate"
-191.15,-0.00076,"Qualified",,591.26,"CapPass","Cycle 50",50,28392,"416-4","Alloy 617",314626,"Plate"
-193.83,-0.00078,"Qualified",,591.29,"CapPass","Cycle 50",50,28393,"416-4","Alloy 617",314626,"Plate"
-196.61,-0.00081,"Qualified",,591.32,"CapPass","Cycle 50",50,28394,"416-4","Alloy 617",314626,"Plate"
-199.32,-0.00083,"Qualified",,591.35,"CapPass","Cycle 50",50,28395,"416-4","Alloy 617",314626,"Plate"
-202.13,-0.00086,"Qualified",,591.37,"CapPass","Cycle 50",50,28396,"416-4","Alloy 617",314626,"Plate"
-204.71,-0.00088,"Qualified",,591.40,"CapPass","Cycle 50",50,28397,"416-4","Alloy 617",314626,"Plate"
-207.18,-0.00091,"Qualified",,591.42,"CapPass","Cycle 50",50,28398,"416-4","Alloy 617",314626,"Plate"
-209.80,-0.00093,"Qualified",,591.45,"CapPass","Cycle 50",50,28399,"416-4","Alloy 617",314626,"Plate"
-212.51,-0.00096,"Qualified",,591.48,"CapPass","Cycle 50",50,28400,"416-4","Alloy 617",314626,"Plate"
-214.88,-0.00099,"Qualified",,591.50,"CapPass","Cycle 50",50,28401,"416-4","Alloy 617",314626,"Plate"
-217.49,-0.00101,"Qualified",,591.53,"CapPass","Cycle 50",50,28402,"416-4","Alloy 617",314626,"Plate"
-220.02,-0.00104,"Qualified",,591.56,"CapPass","Cycle 50",50,28403,"416-4","Alloy 617",314626,"Plate"
-213.27,-0.00106,"Qualified",,591.58,"CapPass","Cycle 50",50,28404,"416-4","Alloy 617",314626,"Plate"
-214.23,-0.00109,"Qualified",,591.59,"CapPass","Cycle 50",50,28405,"416-4","Alloy 617",314626,"Plate"
-214.72,-0.00112,"Qualified",,591.60,"CapPass","Cycle 50",50,28406,"416-4","Alloy 617",314626,"Plate"
-215.10,-0.00115,"Qualified",,591.60,"CapPass","Cycle 50",50,28407,"416-4","Alloy 617",314626,"Plate"
-215.57,-0.00117,"Qualified",,591.60,"CapPass","Cycle 50",50,28408,"416-4","Alloy 617",314626,"Plate"
-216.04,-0.00120,"Qualified",,591.61,"CapPass","Cycle 50",50,28409,"416-4","Alloy 617",314626,"Plate"
-216.49,-0.00123,"Qualified",,591.62,"CapPass","Cycle 50",50,28410,"416-4","Alloy 617",314626,"Plate"
-216.78,-0.00126,"Qualified",,591.62,"CapPass","Cycle 50",50,28411,"416-4","Alloy 617",314626,"Plate"
-216.71,-0.00128,"Qualified",,591.64,"CapPass","Cycle 50",50,28412,"416-4","Alloy 617",314626,"Plate"
-214.59,-0.00131,"Qualified",,591.79,"CapPass","Cycle 50",50,28413,"416-4","Alloy 617",314626,"Plate"
-217.10,-0.00133,"Qualified",,591.83,"CapPass","Cycle 50",50,28414,"416-4","Alloy 617",314626,"Plate"
-217.29,-0.00133,"Qualified",,591.83,"CapPass","Cycle 50",50,28415,"416-4","Alloy 617",314626,"Plate"
-219.81,-0.00136,"Qualified",,591.86,"CapPass","Cycle 50",50,28416,"416-4","Alloy 617",314626,"Plate"
-222.27,-0.00138,"Qualified",,591.89,"CapPass","Cycle 50",50,28417,"416-4","Alloy 617",314626,"Plate"
-224.77,-0.00141,"Qualified",,591.92,"CapPass","Cycle 50",50,28418,"416-4","Alloy 617",314626,"Plate"
-227.28,-0.00144,"Qualified",,591.94,"CapPass","Cycle 50",50,28419,"416-4","Alloy 617",314626,"Plate"
-229.69,-0.00146,"Qualified",,591.97,"CapPass","Cycle 50",50,28420,"416-4","Alloy 617",314626,"Plate"
-221.54,-0.00149,"Qualified",,592.00,"CapPass","Cycle 50",50,28421,"416-4","Alloy 617",314626,"Plate"
-222.37,-0.00152,"Qualified",,592.00,"CapPass","Cycle 50",50,28422,"416-4","Alloy 617",314626,"Plate"
-222.51,-0.00155,"Qualified",,592.00,"CapPass","Cycle 50",50,28423,"416-4","Alloy 617",314626,"Plate"
-222.76,-0.00159,"Qualified",,592.01,"CapPass","Cycle 50",50,28424,"416-4","Alloy 617",314626,"Plate"
-222.94,-0.00164,"Qualified",,592.01,"CapPass","Cycle 50",50,28425,"416-4","Alloy 617",314626,"Plate"
-223.05,-0.00166,"Qualified",,592.01,"CapPass","Cycle 50",50,28426,"416-4","Alloy 617",314626,"Plate"
-223.11,-0.00169,"Qualified",,592.01,"CapPass","Cycle 50",50,28427,"416-4","Alloy 617",314626,"Plate"
-223.29,-0.00173,"Qualified",,592.01,"CapPass","Cycle 50",50,28428,"416-4","Alloy 617",314626,"Plate"
-223.47,-0.00176,"Qualified",,592.01,"CapPass","Cycle 50",50,28429,"416-4","Alloy 617",314626,"Plate"
-223.52,-0.00179,"Qualified",,592.01,"CapPass","Cycle 50",50,28430,"416-4","Alloy 617",314626,"Plate"
-223.59,-0.00183,"Qualified",,592.01,"CapPass","Cycle 50",50,28431,"416-4","Alloy 617",314626,"Plate"
-223.65,-0.00186,"Qualified",,592.01,"CapPass","Cycle 50",50,28432,"416-4","Alloy 617",314626,"Plate"
-223.70,-0.00189,"Qualified",,592.02,"CapPass","Cycle 50",50,28433,"416-4","Alloy 617",314626,"Plate"
-223.85,-0.00192,"Qualified",,592.02,"CapPass","Cycle 50",50,28434,"416-4","Alloy 617",314626,"Plate"
-223.94,-0.00196,"Qualified",,592.02,"CapPass","Cycle 50",50,28435,"416-4","Alloy 617",314626,"Plate"
-223.91,-0.00199,"Qualified",,592.02,"CapPass","Cycle 50",50,28436,"416-4","Alloy 617",314626,"Plate"
-223.91,-0.00201,"Qualified",,592.02,"CapPass","Cycle 50",50,28437,"416-4","Alloy 617",314626,"Plate"
-223.93,-0.00204,"Qualified",,592.02,"CapPass","Cycle 50",50,28438,"416-4","Alloy 617",314626,"Plate"
-223.98,-0.00207,"Qualified",,592.02,"CapPass","Cycle 50",50,28439,"416-4","Alloy 617",314626,"Plate"
-224.00,-0.00212,"Qualified",,592.02,"CapPass","Cycle 50",50,28440,"416-4","Alloy 617",314626,"Plate"
-223.87,-0.00216,"Qualified",,592.03,"CapPass","Cycle 50",50,28441,"416-4","Alloy 617",314626,"Plate"
-223.75,-0.00220,"Qualified",,592.03,"CapPass","Cycle 50",50,28442,"416-4","Alloy 617",314626,"Plate"
-223.63,-0.00223,"Qualified",,592.03,"CapPass","Cycle 50",50,28443,"416-4","Alloy 617",314626,"Plate"
-223.29,-0.00226,"Qualified",,592.03,"CapPass","Cycle 50",50,28444,"416-4","Alloy 617",314626,"Plate"
-222.96,-0.00228,"Qualified",,592.03,"CapPass","Cycle 50",50,28445,"416-4","Alloy 617",314626,"Plate"
-222.29,-0.00232,"Qualified",,592.04,"CapPass","Cycle 50",50,28446,"416-4","Alloy 617",314626,"Plate"
-220.84,-0.00234,"Qualified",,592.04,"CapPass","Cycle 50",50,28447,"416-4","Alloy 617",314626,"Plate"
-215.80,-0.00237,"Qualified",,592.05,"CapPass","Cycle 50",50,28448,"416-4","Alloy 617",314626,"Plate"
-203.60,-0.00234,"Qualified",,592.06,"CapPass","Cycle 50",50,28449,"416-4","Alloy 617",314626,"Plate"
-197.38,-0.00231,"Qualified",,592.07,"CapPass","Cycle 50",50,28450,"416-4","Alloy 617",314626,"Plate"
-191.97,-0.00229,"Qualified",,592.08,"CapPass","Cycle 50",50,28451,"416-4","Alloy 617",314626,"Plate"
-187.44,-0.00226,"Qualified",,592.08,"CapPass","Cycle 50",50,28452,"416-4","Alloy 617",314626,"Plate"
-183.08,-0.00223,"Qualified",,592.09,"CapPass","Cycle 50",50,28453,"416-4","Alloy 617",314626,"Plate"
-178.70,-0.00220,"Qualified",,592.09,"CapPass","Cycle 50",50,28454,"416-4","Alloy 617",314626,"Plate"
-174.50,-0.00217,"Qualified",,592.10,"CapPass","Cycle 50",50,28455,"416-4","Alloy 617",314626,"Plate"
-170.45,-0.00214,"Qualified",,592.10,"CapPass","Cycle 50",50,28456,"416-4","Alloy 617",314626,"Plate"
-166.52,-0.00211,"Qualified",,592.11,"CapPass","Cycle 50",50,28457,"416-4","Alloy 617",314626,"Plate"
-162.82,-0.00209,"Qualified",,592.11,"CapPass","Cycle 50",50,28458,"416-4","Alloy 617",314626,"Plate"
-159.41,-0.00206,"Qualified",,592.12,"CapPass","Cycle 50",50,28459,"416-4","Alloy 617",314626,"Plate"
-156.14,-0.00203,"Qualified",,592.12,"CapPass","Cycle 50",50,28460,"416-4","Alloy 617",314626,"Plate"
-153.14,-0.00200,"Qualified",,592.13,"CapPass","Cycle 50",50,28461,"416-4","Alloy 617",314626,"Plate"
-150.42,-0.00198,"Qualified",,592.13,"CapPass","Cycle 50",50,28462,"416-4","Alloy 617",314626,"Plate"
-147.31,-0.00195,"Qualified",,592.14,"CapPass","Cycle 50",50,28463,"416-4","Alloy 617",314626,"Plate"
-144.64,-0.00192,"Qualified",,592.14,"CapPass","Cycle 50",50,28464,"416-4","Alloy 617",314626,"Plate"
-141.86,-0.00189,"Qualified",,592.15,"CapPass","Cycle 50",50,28465,"416-4","Alloy 617",314626,"Plate"
-139.59,-0.00187,"Qualified",,592.16,"CapPass","Cycle 50",50,28466,"416-4","Alloy 617",314626,"Plate"
-137.55,-0.00184,"Qualified",,592.16,"CapPass","Cycle 50",50,28467,"416-4","Alloy 617",314626,"Plate"
-135.51,-0.00182,"Qualified",,592.17,"CapPass","Cycle 50",50,28468,"416-4","Alloy 617",314626,"Plate"
-133.99,-0.00179,"Qualified",,592.19,"CapPass","Cycle 50",50,28469,"416-4","Alloy 617",314626,"Plate"
-133.70,-0.00177,"Qualified",,592.22,"CapPass","Cycle 50",50,28470,"416-4","Alloy 617",314626,"Plate"
-140.34,-0.00179,"Qualified",,592.28,"CapPass","Cycle 50",50,28471,"416-4","Alloy 617",314626,"Plate"
-144.33,-0.00182,"Qualified",,592.31,"CapPass","Cycle 50",50,28472,"416-4","Alloy 617",314626,"Plate"
-147.81,-0.00184,"Qualified",,592.33,"CapPass","Cycle 50",50,28473,"416-4","Alloy 617",314626,"Plate"
-151.28,-0.00187,"Qualified",,592.35,"CapPass","Cycle 50",50,28474,"416-4","Alloy 617",314626,"Plate"
-154.58,-0.00189,"Qualified",,592.37,"CapPass","Cycle 50",50,28475,"416-4","Alloy 617",314626,"Plate"
-157.90,-0.00192,"Qualified",,592.40,"CapPass","Cycle 50",50,28476,"416-4","Alloy 617",314626,"Plate"
-161.30,-0.00194,"Qualified",,592.42,"CapPass","Cycle 50",50,28477,"416-4","Alloy 617",314626,"Plate"
-164.52,-0.00197,"Qualified",,592.45,"CapPass","Cycle 50",50,28478,"416-4","Alloy 617",314626,"Plate"
-167.64,-0.00200,"Qualified",,592.48,"CapPass","Cycle 50",50,28479,"416-4","Alloy 617",314626,"Plate"
-171.08,-0.00202,"Qualified",,592.50,"CapPass","Cycle 50",50,28480,"416-4","Alloy 617",314626,"Plate"
-174.15,-0.00205,"Qualified",,592.53,"CapPass","Cycle 50",50,28481,"416-4","Alloy 617",314626,"Plate"
-177.13,-0.00207,"Qualified",,592.55,"CapPass","Cycle 50",50,28482,"416-4","Alloy 617",314626,"Plate"
-180.07,-0.00210,"Qualified",,592.58,"CapPass","Cycle 50",50,28483,"416-4","Alloy 617",314626,"Plate"
-183.12,-0.00212,"Qualified",,592.61,"CapPass","Cycle 50",50,28484,"416-4","Alloy 617",314626,"Plate"
-186.04,-0.00215,"Qualified",,592.63,"CapPass","Cycle 50",50,28485,"416-4","Alloy 617",314626,"Plate"
-189.00,-0.00217,"Qualified",,592.66,"CapPass","Cycle 50",50,28486,"416-4","Alloy 617",314626,"Plate"
-192.00,-0.00220,"Qualified",,592.69,"CapPass","Cycle 50",50,28487,"416-4","Alloy 617",314626,"Plate"
-194.97,-0.00223,"Qualified",,592.72,"CapPass","Cycle 50",50,28488,"416-4","Alloy 617",314626,"Plate"
-197.76,-0.00225,"Qualified",,592.74,"CapPass","Cycle 50",50,28489,"416-4","Alloy 617",314626,"Plate"
-200.62,-0.00228,"Qualified",,592.77,"CapPass","Cycle 50",50,28490,"416-4","Alloy 617",314626,"Plate"
-203.44,-0.00230,"Qualified",,592.79,"CapPass","Cycle 50",50,28491,"416-4","Alloy 617",314626,"Plate"
-206.13,-0.00233,"Qualified",,592.82,"CapPass","Cycle 50",50,28492,"416-4","Alloy 617",314626,"Plate"
-207.15,-0.00234,"Qualified",,592.83,"CapPass","Cycle 50",50,28493,"416-4","Alloy 617",314626,"Plate"
-208.85,-0.00235,"Qualified",,592.85,"CapPass","Cycle 50",50,28494,"416-4","Alloy 617",314626,"Plate"
-211.74,-0.00238,"Qualified",,592.87,"CapPass","Cycle 50",50,28495,"416-4","Alloy 617",314626,"Plate"
-214.41,-0.00240,"Qualified",,592.90,"CapPass","Cycle 50",50,28496,"416-4","Alloy 617",314626,"Plate"
-217.20,-0.00243,"Qualified",,592.93,"CapPass","Cycle 50",50,28497,"416-4","Alloy 617",314626,"Plate"
-219.88,-0.00245,"Qualified",,592.95,"CapPass","Cycle 50",50,28498,"416-4","Alloy 617",314626,"Plate"
-222.51,-0.00248,"Qualified",,592.98,"CapPass","Cycle 50",50,28499,"416-4","Alloy 617",314626,"Plate"
-225.02,-0.00251,"Qualified",,593.00,"CapPass","Cycle 50",50,28500,"416-4","Alloy 617",314626,"Plate"
-227.46,-0.00253,"Qualified",,593.03,"CapPass","Cycle 50",50,28501,"416-4","Alloy 617",314626,"Plate"
-229.88,-0.00256,"Qualified",,593.05,"CapPass","Cycle 50",50,28502,"416-4","Alloy 617",314626,"Plate"
-232.34,-0.00258,"Qualified",,593.08,"CapPass","Cycle 50",50,28503,"416-4","Alloy 617",314626,"Plate"
-234.72,-0.00261,"Qualified",,593.10,"CapPass","Cycle 50",50,28504,"416-4","Alloy 617",314626,"Plate"
-236.90,-0.00263,"Qualified",,593.13,"CapPass","Cycle 50",50,28505,"416-4","Alloy 617",314626,"Plate"
-239.12,-0.00266,"Qualified",,593.15,"CapPass","Cycle 50",50,28506,"416-4","Alloy 617",314626,"Plate"
-241.31,-0.00268,"Qualified",,593.18,"CapPass","Cycle 50",50,28507,"416-4","Alloy 617",314626,"Plate"
-232.80,-0.00271,"Qualified",,593.20,"CapPass","Cycle 50",50,28508,"416-4","Alloy 617",314626,"Plate"
-233.50,-0.00274,"Qualified",,593.20,"CapPass","Cycle 50",50,28509,"416-4","Alloy 617",314626,"Plate"
-233.90,-0.00277,"Qualified",,593.21,"CapPass","Cycle 50",50,28510,"416-4","Alloy 617",314626,"Plate"
-233.87,-0.00280,"Qualified",,593.21,"CapPass","Cycle 50",50,28511,"416-4","Alloy 617",314626,"Plate"
-234.46,-0.00282,"Qualified",,593.22,"CapPass","Cycle 50",50,28512,"416-4","Alloy 617",314626,"Plate"
-234.94,-0.00285,"Qualified",,593.23,"CapPass","Cycle 50",50,28513,"416-4","Alloy 617",314626,"Plate"
-234.51,-0.00287,"Qualified",,593.27,"CapPass","Cycle 50",50,28514,"416-4","Alloy 617",314626,"Plate"
-233.63,-0.00290,"Qualified",,593.36,"CapPass","Cycle 50",50,28515,"416-4","Alloy 617",314626,"Plate"
-218.45,-0.00287,"Qualified",,593.50,"CapPass","Cycle 50",50,28516,"416-4","Alloy 617",314626,"Plate"
-213.46,-0.00285,"Qualified",,593.53,"CapPass","Cycle 50",50,28517,"416-4","Alloy 617",314626,"Plate"
-208.51,-0.00282,"Qualified",,593.56,"CapPass","Cycle 50",50,28518,"416-4","Alloy 617",314626,"Plate"
-203.94,-0.00280,"Qualified",,593.58,"CapPass","Cycle 50",50,28519,"416-4","Alloy 617",314626,"Plate"
-199.51,-0.00277,"Qualified",,593.61,"CapPass","Cycle 50",50,28520,"416-4","Alloy 617",314626,"Plate"
-195.19,-0.00274,"Qualified",,593.63,"CapPass","Cycle 50",50,28521,"416-4","Alloy 617",314626,"Plate"
-190.88,-0.00272,"Qualified",,593.66,"CapPass","Cycle 50",50,28522,"416-4","Alloy 617",314626,"Plate"
-186.72,-0.00269,"Qualified",,593.68,"CapPass","Cycle 50",50,28523,"416-4","Alloy 617",314626,"Plate"
-182.55,-0.00267,"Qualified",,593.71,"CapPass","Cycle 50",50,28524,"416-4","Alloy 617",314626,"Plate"
-178.41,-0.00264,"Qualified",,593.74,"CapPass","Cycle 50",50,28525,"416-4","Alloy 617",314626,"Plate"
-174.22,-0.00262,"Qualified",,593.77,"CapPass","Cycle 50",50,28526,"416-4","Alloy 617",314626,"Plate"
-169.73,-0.00259,"Qualified",,593.79,"CapPass","Cycle 50",50,28527,"416-4","Alloy 617",314626,"Plate"
-165.46,-0.00257,"Qualified",,593.82,"CapPass","Cycle 50",50,28528,"416-4","Alloy 617",314626,"Plate"
-164.59,-0.00256,"Qualified",,593.83,"CapPass","Cycle 50",50,28529,"416-4","Alloy 617",314626,"Plate"
-161.20,-0.00254,"Qualified",,593.85,"CapPass","Cycle 50",50,28530,"416-4","Alloy 617",314626,"Plate"
-156.76,-0.00251,"Qualified",,593.88,"CapPass","Cycle 50",50,28531,"416-4","Alloy 617",314626,"Plate"
-152.35,-0.00249,"Qualified",,593.91,"CapPass","Cycle 50",50,28532,"416-4","Alloy 617",314626,"Plate"
-148.27,-0.00246,"Qualified",,593.94,"CapPass","Cycle 50",50,28533,"416-4","Alloy 617",314626,"Plate"
-143.95,-0.00244,"Qualified",,593.97,"CapPass","Cycle 50",50,28534,"416-4","Alloy 617",314626,"Plate"
-139.92,-0.00241,"Qualified",,593.99,"CapPass","Cycle 50",50,28535,"416-4","Alloy 617",314626,"Plate"
-135.98,-0.00239,"Qualified",,594.02,"CapPass","Cycle 50",50,28536,"416-4","Alloy 617",314626,"Plate"
-132.12,-0.00236,"Qualified",,594.05,"CapPass","Cycle 50",50,28537,"416-4","Alloy 617",314626,"Plate"
-128.27,-0.00233,"Qualified",,594.07,"CapPass","Cycle 50",50,28538,"416-4","Alloy 617",314626,"Plate"
-124.33,-0.00231,"Qualified",,594.10,"CapPass","Cycle 50",50,28539,"416-4","Alloy 617",314626,"Plate"
-120.44,-0.00228,"Qualified",,594.13,"CapPass","Cycle 50",50,28540,"416-4","Alloy 617",314626,"Plate"
-116.40,-0.00226,"Qualified",,594.16,"CapPass","Cycle 50",50,28541,"416-4","Alloy 617",314626,"Plate"
-112.28,-0.00223,"Qualified",,594.19,"CapPass","Cycle 50",50,28542,"416-4","Alloy 617",314626,"Plate"
-108.29,-0.00221,"Qualified",,594.21,"CapPass","Cycle 50",50,28543,"416-4","Alloy 617",314626,"Plate"
-104.51,-0.00218,"Qualified",,594.24,"CapPass","Cycle 50",50,28544,"416-4","Alloy 617",314626,"Plate"
-100.51,-0.00216,"Qualified",,594.27,"CapPass","Cycle 50",50,28545,"416-4","Alloy 617",314626,"Plate"
-96.66,-0.00213,"Qualified",,594.29,"CapPass","Cycle 50",50,28546,"416-4","Alloy 617",314626,"Plate"
-92.62,-0.00211,"Qualified",,594.32,"CapPass","Cycle 50",50,28547,"416-4","Alloy 617",314626,"Plate"
-88.51,-0.00208,"Qualified",,594.35,"CapPass","Cycle 50",50,28548,"416-4","Alloy 617",314626,"Plate"
-84.61,-0.00205,"Qualified",,594.38,"CapPass","Cycle 50",50,28549,"416-4","Alloy 617",314626,"Plate"
-80.67,-0.00203,"Qualified",,594.41,"CapPass","Cycle 50",50,28550,"416-4","Alloy 617",314626,"Plate"
-76.82,-0.00200,"Qualified",,594.43,"CapPass","Cycle 50",50,28551,"416-4","Alloy 617",314626,"Plate"
-72.95,-0.00198,"Qualified",,594.46,"CapPass","Cycle 50",50,28552,"416-4","Alloy 617",314626,"Plate"
-68.94,-0.00195,"Qualified",,594.49,"CapPass","Cycle 50",50,28553,"416-4","Alloy 617",314626,"Plate"
-65.25,-0.00193,"Qualified",,594.52,"CapPass","Cycle 50",50,28554,"416-4","Alloy 617",314626,"Plate"
-61.52,-0.00190,"Qualified",,594.54,"CapPass","Cycle 50",50,28555,"416-4","Alloy 617",314626,"Plate"
-57.62,-0.00188,"Qualified",,594.57,"CapPass","Cycle 50",50,28556,"416-4","Alloy 617",314626,"Plate"
-53.71,-0.00185,"Qualified",,594.60,"CapPass","Cycle 50",50,28557,"416-4","Alloy 617",314626,"Plate"
-50.06,-0.00183,"Qualified",,594.62,"CapPass","Cycle 50",50,28558,"416-4","Alloy 617",314626,"Plate"
-46.32,-0.00180,"Qualified",,594.65,"CapPass","Cycle 50",50,28559,"416-4","Alloy 617",314626,"Plate"
-42.70,-0.00178,"Qualified",,594.68,"CapPass","Cycle 50",50,28560,"416-4","Alloy 617",314626,"Plate"
-39.16,-0.00175,"Qualified",,594.71,"CapPass","Cycle 50",50,28561,"416-4","Alloy 617",314626,"Plate"
-35.41,-0.00173,"Qualified",,594.73,"CapPass","Cycle 50",50,28562,"416-4","Alloy 617",314626,"Plate"
-31.58,-0.00170,"Qualified",,594.76,"CapPass","Cycle 50",50,28563,"416-4","Alloy 617",314626,"Plate"
-27.92,-0.00167,"Qualified",,594.79,"CapPass","Cycle 50",50,28564,"416-4","Alloy 617",314626,"Plate"
-24.28,-0.00165,"Qualified",,594.82,"CapPass","Cycle 50",50,28565,"416-4","Alloy 617",314626,"Plate"
-22.55,-0.00164,"Qualified",,594.83,"CapPass","Cycle 50",50,28566,"416-4","Alloy 617",314626,"Plate"
-20.44,-0.00162,"Qualified",,594.84,"CapPass","Cycle 50",50,28567,"416-4","Alloy 617",314626,"Plate"
-16.65,-0.00160,"Qualified",,594.87,"CapPass","Cycle 50",50,28568,"416-4","Alloy 617",314626,"Plate"
-13.15,-0.00157,"Qualified",,594.90,"CapPass","Cycle 50",50,28569,"416-4","Alloy 617",314626,"Plate"
-9.48,-0.00155,"Qualified",,594.93,"CapPass","Cycle 50",50,28570,"416-4","Alloy 617",314626,"Plate"
-5.93,-0.00152,"Qualified",,594.95,"CapPass","Cycle 50",50,28571,"416-4","Alloy 617",314626,"Plate"
-2.58,-0.00150,"Qualified",,594.98,"CapPass","Cycle 50",50,28572,"416-4","Alloy 617",314626,"Plate"
0.89,-0.00147,"Qualified",,595.01,"CapPass","Cycle 50",50,28573,"416-4","Alloy 617",314626,"Plate"
4.23,-0.00145,"Qualified",,595.03,"CapPass","Cycle 50",50,28574,"416-4","Alloy 617",314626,"Plate"
7.63,-0.00142,"Qualified",,595.06,"CapPass","Cycle 50",50,28575,"416-4","Alloy 617",314626,"Plate"
10.96,-0.00140,"Qualified",,595.08,"CapPass","Cycle 50",50,28576,"416-4","Alloy 617",314626,"Plate"
14.34,-0.00137,"Qualified",,595.11,"CapPass","Cycle 50",50,28577,"416-4","Alloy 617",314626,"Plate"
17.36,-0.00135,"Qualified",,595.14,"CapPass","Cycle 50",50,28578,"416-4","Alloy 617",314626,"Plate"
20.69,-0.00132,"Qualified",,595.17,"CapPass","Cycle 50",50,28579,"416-4","Alloy 617",314626,"Plate"
24.14,-0.00129,"Qualified",,595.19,"CapPass","Cycle 50",50,28580,"416-4","Alloy 617",314626,"Plate"
27.30,-0.00127,"Qualified",,595.22,"CapPass","Cycle 50",50,28581,"416-4","Alloy 617",314626,"Plate"
30.79,-0.00124,"Qualified",,595.25,"CapPass","Cycle 50",50,28582,"416-4","Alloy 617",314626,"Plate"
33.61,-0.00122,"Qualified",,595.28,"CapPass","Cycle 50",50,28583,"416-4","Alloy 617",314626,"Plate"
34.77,-0.00119,"Qualified",,595.32,"CapPass","Cycle 50",50,28584,"416-4","Alloy 617",314626,"Plate"
40.68,-0.00117,"Qualified",,595.43,"CapPass","Cycle 50",50,28585,"416-4","Alloy 617",314626,"Plate"
45.35,-0.00114,"Qualified",,595.44,"CapPass","Cycle 50",50,28586,"416-4","Alloy 617",314626,"Plate"
49.13,-0.00112,"Qualified",,595.46,"CapPass","Cycle 50",50,28587,"416-4","Alloy 617",314626,"Plate"
52.56,-0.00109,"Qualified",,595.47,"CapPass","Cycle 50",50,28588,"416-4","Alloy 617",314626,"Plate"
55.57,-0.00106,"Qualified",,595.48,"CapPass","Cycle 50",50,28589,"416-4","Alloy 617",314626,"Plate"
58.38,-0.00104,"Qualified",,595.50,"CapPass","Cycle 50",50,28590,"416-4","Alloy 617",314626,"Plate"
61.05,-0.00101,"Qualified",,595.51,"CapPass","Cycle 50",50,28591,"416-4","Alloy 617",314626,"Plate"
63.52,-0.00099,"Qualified",,595.53,"CapPass","Cycle 50",50,28592,"416-4","Alloy 617",314626,"Plate"
65.96,-0.00096,"Qualified",,595.55,"CapPass","Cycle 50",50,28593,"416-4","Alloy 617",314626,"Plate"
68.49,-0.00093,"Qualified",,595.57,"CapPass","Cycle 50",50,28594,"416-4","Alloy 617",314626,"Plate"
71.11,-0.00091,"Qualified",,595.60,"CapPass","Cycle 50",50,28595,"416-4","Alloy 617",314626,"Plate"
73.58,-0.00088,"Qualified",,595.63,"CapPass","Cycle 50",50,28596,"416-4","Alloy 617",314626,"Plate"
76.09,-0.00086,"Qualified",,595.66,"CapPass","Cycle 50",50,28597,"416-4","Alloy 617",314626,"Plate"
78.76,-0.00083,"Qualified",,595.69,"CapPass","Cycle 50",50,28598,"416-4","Alloy 617",314626,"Plate"
81.54,-0.00081,"Qualified",,595.72,"CapPass","Cycle 50",50,28599,"416-4","Alloy 617",314626,"Plate"
84.26,-0.00078,"Qualified",,595.75,"CapPass","Cycle 50",50,28600,"416-4","Alloy 617",314626,"Plate"
86.89,-0.00076,"Qualified",,595.78,"CapPass","Cycle 50",50,28601,"416-4","Alloy 617",314626,"Plate"
89.61,-0.00073,"Qualified",,595.81,"CapPass","Cycle 50",50,28602,"416-4","Alloy 617",314626,"Plate"
91.04,-0.00072,"Qualified",,595.83,"CapPass","Cycle 50",50,28603,"416-4","Alloy 617",314626,"Plate"
92.13,-0.00071,"Qualified",,595.84,"CapPass","Cycle 50",50,28604,"416-4","Alloy 617",314626,"Plate"
94.79,-0.00068,"Qualified",,595.87,"CapPass","Cycle 50",50,28605,"416-4","Alloy 617",314626,"Plate"
97.43,-0.00065,"Qualified",,595.90,"CapPass","Cycle 50",50,28606,"416-4","Alloy 617",314626,"Plate"
100.28,-0.00063,"Qualified",,595.93,"CapPass","Cycle 50",50,28607,"416-4","Alloy 617",314626,"Plate"
103.00,-0.00060,"Qualified",,595.96,"CapPass","Cycle 50",50,28608,"416-4","Alloy 617",314626,"Plate"
105.83,-0.00058,"Qualified",,595.99,"CapPass","Cycle 50",50,28609,"416-4","Alloy 617",314626,"Plate"
108.42,-0.00055,"Qualified",,596.02,"CapPass","Cycle 50",50,28610,"416-4","Alloy 617",314626,"Plate"
111.05,-0.00053,"Qualified",,596.05,"CapPass","Cycle 50",50,28611,"416-4","Alloy 617",314626,"Plate"
113.75,-0.00050,"Qualified",,596.07,"CapPass","Cycle 50",50,28612,"416-4","Alloy 617",314626,"Plate"
116.24,-0.00048,"Qualified",,596.10,"CapPass","Cycle 50",50,28613,"416-4","Alloy 617",314626,"Plate"
118.87,-0.00045,"Qualified",,596.13,"CapPass","Cycle 50",50,28614,"416-4","Alloy 617",314626,"Plate"
121.39,-0.00043,"Qualified",,596.16,"CapPass","Cycle 50",50,28615,"416-4","Alloy 617",314626,"Plate"
123.87,-0.00040,"Qualified",,596.19,"CapPass","Cycle 50",50,28616,"416-4","Alloy 617",314626,"Plate"
126.43,-0.00037,"Qualified",,596.21,"CapPass","Cycle 50",50,28617,"416-4","Alloy 617",314626,"Plate"
129.13,-0.00035,"Qualified",,596.24,"CapPass","Cycle 50",50,28618,"416-4","Alloy 617",314626,"Plate"
131.65,-0.00032,"Qualified",,596.27,"CapPass","Cycle 50",50,28619,"416-4","Alloy 617",314626,"Plate"
134.49,-0.00030,"Qualified",,596.30,"CapPass","Cycle 50",50,28620,"416-4","Alloy 617",314626,"Plate"
142.62,-0.00027,"Qualified",,1184.77,"CapPass","Cycle 100",100,56683,"416-4","Alloy 617",314626,"Plate"
145.43,-0.00024,"Qualified",,1184.79,"CapPass","Cycle 100",100,56684,"416-4","Alloy 617",314626,"Plate"
148.17,-0.00022,"Qualified",,1184.81,"CapPass","Cycle 100",100,56685,"416-4","Alloy 617",314626,"Plate"
150.86,-0.00019,"Qualified",,1184.83,"CapPass","Cycle 100",100,56686,"416-4","Alloy 617",314626,"Plate"
153.55,-0.00017,"Qualified",,1184.85,"CapPass","Cycle 100",100,56687,"416-4","Alloy 617",314626,"Plate"
156.32,-0.00014,"Qualified",,1184.87,"CapPass","Cycle 100",100,56688,"416-4","Alloy 617",314626,"Plate"
158.93,-0.00011,"Qualified",,1184.89,"CapPass","Cycle 100",100,56689,"416-4","Alloy 617",314626,"Plate"
161.59,-0.00009,"Qualified",,1184.91,"CapPass","Cycle 100",100,56690,"416-4","Alloy 617",314626,"Plate"
164.22,-0.00006,"Qualified",,1184.93,"CapPass","Cycle 100",100,56691,"416-4","Alloy 617",314626,"Plate"
166.86,-0.00004,"Qualified",,1184.95,"CapPass","Cycle 100",100,56692,"416-4","Alloy 617",314626,"Plate"
169.63,-0.00001,"Qualified",,1184.97,"CapPass","Cycle 100",100,56693,"416-4","Alloy 617",314626,"Plate"
172.46,0.00001,"Qualified",,1184.99,"CapPass","Cycle 100",100,56694,"416-4","Alloy 617",314626,"Plate"
175.34,0.00004,"Qualified",,1185.01,"CapPass","Cycle 100",100,56695,"416-4","Alloy 617",314626,"Plate"
177.77,0.00006,"Qualified",,1185.03,"CapPass","Cycle 100",100,56696,"416-4","Alloy 617",314626,"Plate"
180.18,0.00009,"Qualified",,1185.05,"CapPass","Cycle 100",100,56697,"416-4","Alloy 617",314626,"Plate"
182.47,0.00011,"Qualified",,1185.07,"CapPass","Cycle 100",100,56698,"416-4","Alloy 617",314626,"Plate"
184.64,0.00014,"Qualified",,1185.09,"CapPass","Cycle 100",100,56699,"416-4","Alloy 617",314626,"Plate"
187.03,0.00017,"Qualified",,1185.11,"CapPass","Cycle 100",100,56700,"416-4","Alloy 617",314626,"Plate"
189.24,0.00019,"Qualified",,1185.14,"CapPass","Cycle 100",100,56701,"416-4","Alloy 617",314626,"Plate"
191.20,0.00022,"Qualified",,1185.16,"CapPass","Cycle 100",100,56702,"416-4","Alloy 617",314626,"Plate"
193.59,0.00024,"Qualified",,1185.18,"CapPass","Cycle 100",100,56703,"416-4","Alloy 617",314626,"Plate"
195.93,0.00027,"Qualified",,1185.21,"CapPass","Cycle 100",100,56704,"416-4","Alloy 617",314626,"Plate"
197.83,0.00029,"Qualified",,1185.23,"CapPass","Cycle 100",100,56705,"416-4","Alloy 617",314626,"Plate"
199.75,0.00032,"Qualified",,1185.25,"CapPass","Cycle 100",100,56706,"416-4","Alloy 617",314626,"Plate"
198.52,0.00035,"Qualified",,1185.27,"CapPass","Cycle 100",100,56707,"416-4","Alloy 617",314626,"Plate"
198.92,0.00037,"Qualified",,1185.27,"CapPass","Cycle 100",100,56708,"416-4","Alloy 617",314626,"Plate"
199.29,0.00041,"Qualified",,1185.28,"CapPass","Cycle 100",100,56709,"416-4","Alloy 617",314626,"Plate"
199.55,0.00043,"Qualified",,1185.28,"CapPass","Cycle 100",100,56710,"416-4","Alloy 617",314626,"Plate"
199.76,0.00046,"Qualified",,1185.28,"CapPass","Cycle 100",100,56711,"416-4","Alloy 617",314626,"Plate"
199.98,0.00049,"Qualified",,1185.29,"CapPass","Cycle 100",100,56712,"416-4","Alloy 617",314626,"Plate"
200.20,0.00052,"Qualified",,1185.29,"CapPass","Cycle 100",100,56713,"416-4","Alloy 617",314626,"Plate"
200.38,0.00055,"Qualified",,1185.29,"CapPass","Cycle 100",100,56714,"416-4","Alloy 617",314626,"Plate"
200.30,0.00057,"Qualified",,1185.30,"CapPass","Cycle 100",100,56715,"416-4","Alloy 617",314626,"Plate"
199.86,0.00060,"Qualified",,1185.31,"CapPass","Cycle 100",100,56716,"416-4","Alloy 617",314626,"Plate"
187.42,0.00057,"Qualified",,1185.40,"CapPass","Cycle 100",100,56717,"416-4","Alloy 617",314626,"Plate"
188.57,0.00060,"Qualified",,1185.50,"CapPass","Cycle 100",100,56718,"416-4","Alloy 617",314626,"Plate"
190.73,0.00062,"Qualified",,1185.53,"CapPass","Cycle 100",100,56719,"416-4","Alloy 617",314626,"Plate"
193.06,0.00065,"Qualified",,1185.56,"CapPass","Cycle 100",100,56720,"416-4","Alloy 617",314626,"Plate"
195.31,0.00067,"Qualified",,1185.59,"CapPass","Cycle 100",100,56721,"416-4","Alloy 617",314626,"Plate"
197.39,0.00070,"Qualified",,1185.62,"CapPass","Cycle 100",100,56722,"416-4","Alloy 617",314626,"Plate"
199.51,0.00073,"Qualified",,1185.64,"CapPass","Cycle 100",100,56723,"416-4","Alloy 617",314626,"Plate"
201.46,0.00075,"Qualified",,1185.67,"CapPass","Cycle 100",100,56724,"416-4","Alloy 617",314626,"Plate"
203.35,0.00078,"Qualified",,1185.69,"CapPass","Cycle 100",100,56725,"416-4","Alloy 617",314626,"Plate"
205.48,0.00080,"Qualified",,1185.72,"CapPass","Cycle 100",100,56726,"416-4","Alloy 617",314626,"Plate"
207.63,0.00083,"Qualified",,1185.75,"CapPass","Cycle 100",100,56727,"416-4","Alloy 617",314626,"Plate"
209.63,0.00085,"Qualified",,1185.77,"CapPass","Cycle 100",100,56728,"416-4","Alloy 617",314626,"Plate"
