Repository: js-molina/fatigue-A617

File: data/850C/Strain rate 0.001/0.60% strain/HTM_A19_Cycles_4165.csv (part 8 of 17)
"Stress Mpa","Strain","Qual State","Qual Exceptions","Elapsed Time Sec","Data State","Cycle Label","Cycle","Count","Sample","Alloy","Heat","Material_Form"
-184.68,-0.00032,"Qualified",,590.75,"CapPass","Cycle 50",50,26692,"416-5","Alloy 617",314626,"Plate"
-186.38,-0.00035,"Qualified",,590.77,"CapPass","Cycle 50",50,26693,"416-5","Alloy 617",314626,"Plate"
-188.26,-0.00038,"Qualified",,590.80,"CapPass","Cycle 50",50,26694,"416-5","Alloy 617",314626,"Plate"
-189.55,-0.00039,"Qualified",,590.82,"CapPass","Cycle 50",50,26695,"416-5","Alloy 617",314626,"Plate"
-190.20,-0.00040,"Qualified",,590.83,"CapPass","Cycle 50",50,26696,"416-5","Alloy 617",314626,"Plate"
-192.05,-0.00043,"Qualified",,590.86,"CapPass","Cycle 50",50,26697,"416-5","Alloy 617",314626,"Plate"
-193.90,-0.00045,"Qualified",,590.88,"CapPass","Cycle 50",50,26698,"416-5","Alloy 617",314626,"Plate"
-195.65,-0.00048,"Qualified",,590.91,"CapPass","Cycle 50",50,26699,"416-5","Alloy 617",314626,"Plate"
-197.67,-0.00050,"Qualified",,590.93,"CapPass","Cycle 50",50,26700,"416-5","Alloy 617",314626,"Plate"
-195.18,-0.00053,"Qualified",,590.95,"CapPass","Cycle 50",50,26701,"416-5","Alloy 617",314626,"Plate"
-195.49,-0.00056,"Qualified",,590.96,"CapPass","Cycle 50",50,26702,"416-5","Alloy 617",314626,"Plate"
-195.59,-0.00059,"Qualified",,590.96,"CapPass","Cycle 50",50,26703,"416-5","Alloy 617",314626,"Plate"
-195.77,-0.00061,"Qualified",,590.96,"CapPass","Cycle 50",50,26704,"416-5","Alloy 617",314626,"Plate"
-196.00,-0.00064,"Qualified",,590.96,"CapPass","Cycle 50",50,26705,"416-5","Alloy 617",314626,"Plate"
-197.30,-0.00067,"Qualified",,591.00,"CapPass","Cycle 50",50,26706,"416-5","Alloy 617",314626,"Plate"
-195.51,-0.00069,"Qualified",,591.13,"CapPass","Cycle 50",50,26707,"416-5","Alloy 617",314626,"Plate"
-197.21,-0.00072,"Qualified",,591.17,"CapPass","Cycle 50",50,26708,"416-5","Alloy 617",314626,"Plate"
-199.45,-0.00074,"Qualified",,591.20,"CapPass","Cycle 50",50,26709,"416-5","Alloy 617",314626,"Plate"
-201.75,-0.00077,"Qualified",,591.23,"CapPass","Cycle 50",50,26710,"416-5","Alloy 617",314626,"Plate"
-204.14,-0.00080,"Qualified",,591.26,"CapPass","Cycle 50",50,26711,"416-5","Alloy 617",314626,"Plate"
-206.40,-0.00082,"Qualified",,591.28,"CapPass","Cycle 50",50,26712,"416-5","Alloy 617",314626,"Plate"
-208.82,-0.00085,"Qualified",,591.30,"CapPass","Cycle 50",50,26713,"416-5","Alloy 617",314626,"Plate"
-209.94,-0.00087,"Qualified",,591.34,"CapPass","Cycle 50",50,26714,"416-5","Alloy 617",314626,"Plate"
-212.34,-0.00090,"Qualified",,591.37,"CapPass","Cycle 50",50,26715,"416-5","Alloy 617",314626,"Plate"
-213.68,-0.00093,"Qualified",,591.39,"CapPass","Cycle 50",50,26716,"416-5","Alloy 617",314626,"Plate"
-207.75,-0.00096,"Qualified",,591.40,"CapPass","Cycle 50",50,26717,"416-5","Alloy 617",314626,"Plate"
-207.53,-0.00100,"Qualified",,591.40,"CapPass","Cycle 50",50,26718,"416-5","Alloy 617",314626,"Plate"
-207.67,-0.00102,"Qualified",,591.40,"CapPass","Cycle 50",50,26719,"416-5","Alloy 617",314626,"Plate"
-207.86,-0.00106,"Qualified",,591.40,"CapPass","Cycle 50",50,26720,"416-5","Alloy 617",314626,"Plate"
-207.97,-0.00110,"Qualified",,591.40,"CapPass","Cycle 50",50,26721,"416-5","Alloy 617",314626,"Plate"
-208.03,-0.00114,"Qualified",,591.40,"CapPass","Cycle 50",50,26722,"416-5","Alloy 617",314626,"Plate"
-208.17,-0.00119,"Qualified",,591.40,"CapPass","Cycle 50",50,26723,"416-5","Alloy 617",314626,"Plate"
-208.25,-0.00124,"Qualified",,591.40,"CapPass","Cycle 50",50,26724,"416-5","Alloy 617",314626,"Plate"
-208.29,-0.00129,"Qualified",,591.41,"CapPass","Cycle 50",50,26725,"416-5","Alloy 617",314626,"Plate"
-208.39,-0.00134,"Qualified",,591.41,"CapPass","Cycle 50",50,26726,"416-5","Alloy 617",314626,"Plate"
-208.52,-0.00138,"Qualified",,591.41,"CapPass","Cycle 50",50,26727,"416-5","Alloy 617",314626,"Plate"
-208.67,-0.00142,"Qualified",,591.41,"CapPass","Cycle 50",50,26728,"416-5","Alloy 617",314626,"Plate"
-208.79,-0.00144,"Qualified",,591.41,"CapPass","Cycle 50",50,26729,"416-5","Alloy 617",314626,"Plate"
-208.90,-0.00148,"Qualified",,591.41,"CapPass","Cycle 50",50,26730,"416-5","Alloy 617",314626,"Plate"
-209.38,-0.00145,"Qualified",,591.42,"CapPass","Cycle 50",50,26731,"416-5","Alloy 617",314626,"Plate"
-197.51,-0.00142,"Qualified",,591.47,"CapPass","Cycle 50",50,26732,"416-5","Alloy 617",314626,"Plate"
-192.45,-0.00139,"Qualified",,591.48,"CapPass","Cycle 50",50,26733,"416-5","Alloy 617",314626,"Plate"
-188.13,-0.00137,"Qualified",,591.49,"CapPass","Cycle 50",50,26734,"416-5","Alloy 617",314626,"Plate"
-183.75,-0.00134,"Qualified",,591.50,"CapPass","Cycle 50",50,26735,"416-5","Alloy 617",314626,"Plate"
-179.54,-0.00132,"Qualified",,591.51,"CapPass","Cycle 50",50,26736,"416-5","Alloy 617",314626,"Plate"
-175.59,-0.00129,"Qualified",,591.52,"CapPass","Cycle 50",50,26737,"416-5","Alloy 617",314626,"Plate"
-171.39,-0.00126,"Qualified",,591.53,"CapPass","Cycle 50",50,26738,"416-5","Alloy 617",314626,"Plate"
-167.42,-0.00124,"Qualified",,591.54,"CapPass","Cycle 50",50,26739,"416-5","Alloy 617",314626,"Plate"
-163.56,-0.00121,"Qualified",,591.56,"CapPass","Cycle 50",50,26740,"416-5","Alloy 617",314626,"Plate"
-159.69,-0.00119,"Qualified",,591.57,"CapPass","Cycle 50",50,26741,"416-5","Alloy 617",314626,"Plate"
-156.28,-0.00116,"Qualified",,591.59,"CapPass","Cycle 50",50,26742,"416-5","Alloy 617",314626,"Plate"
-159.88,-0.00119,"Qualified",,591.70,"CapPass","Cycle 50",50,26743,"416-5","Alloy 617",314626,"Plate"
-163.29,-0.00121,"Qualified",,591.72,"CapPass","Cycle 50",50,26744,"416-5","Alloy 617",314626,"Plate"
-166.66,-0.00124,"Qualified",,591.74,"CapPass","Cycle 50",50,26745,"416-5","Alloy 617",314626,"Plate"
-169.91,-0.00126,"Qualified",,591.76,"CapPass","Cycle 50",50,26746,"416-5","Alloy 617",314626,"Plate"
-173.16,-0.00129,"Qualified",,591.78,"CapPass","Cycle 50",50,26747,"416-5","Alloy 617",314626,"Plate"
-176.21,-0.00131,"Qualified",,591.79,"CapPass","Cycle 50",50,26748,"416-5","Alloy 617",314626,"Plate"
-179.37,-0.00134,"Qualified",,591.81,"CapPass","Cycle 50",50,26749,"416-5","Alloy 617",314626,"Plate"
-180.64,-0.00135,"Qualified",,591.82,"CapPass","Cycle 50",50,26750,"416-5","Alloy 617",314626,"Plate"
-182.34,-0.00136,"Qualified",,591.83,"CapPass","Cycle 50",50,26751,"416-5","Alloy 617",314626,"Plate"
-185.41,-0.00139,"Qualified",,591.85,"CapPass","Cycle 50",50,26752,"416-5","Alloy 617",314626,"Plate"
-188.35,-0.00142,"Qualified",,591.87,"CapPass","Cycle 50",50,26753,"416-5","Alloy 617",314626,"Plate"
-191.16,-0.00144,"Qualified",,591.89,"CapPass","Cycle 50",50,26754,"416-5","Alloy 617",314626,"Plate"
-193.95,-0.00147,"Qualified",,591.92,"CapPass","Cycle 50",50,26755,"416-5","Alloy 617",314626,"Plate"
-196.76,-0.00149,"Qualified",,591.94,"CapPass","Cycle 50",50,26756,"416-5","Alloy 617",314626,"Plate"
-199.31,-0.00152,"Qualified",,591.97,"CapPass","Cycle 50",50,26757,"416-5","Alloy 617",314626,"Plate"
-201.65,-0.00154,"Qualified",,591.99,"CapPass","Cycle 50",50,26758,"416-5","Alloy 617",314626,"Plate"
-204.01,-0.00157,"Qualified",,592.02,"CapPass","Cycle 50",50,26759,"416-5","Alloy 617",314626,"Plate"
-206.30,-0.00159,"Qualified",,592.04,"CapPass","Cycle 50",50,26760,"416-5","Alloy 617",314626,"Plate"
-208.79,-0.00162,"Qualified",,592.07,"CapPass","Cycle 50",50,26761,"416-5","Alloy 617",314626,"Plate"
-211.31,-0.00164,"Qualified",,592.10,"CapPass","Cycle 50",50,26762,"416-5","Alloy 617",314626,"Plate"
-213.67,-0.00167,"Qualified",,592.13,"CapPass","Cycle 50",50,26763,"416-5","Alloy 617",314626,"Plate"
-215.64,-0.00170,"Qualified",,592.15,"CapPass","Cycle 50",50,26764,"416-5","Alloy 617",314626,"Plate"
-217.69,-0.00172,"Qualified",,592.17,"CapPass","Cycle 50",50,26765,"416-5","Alloy 617",314626,"Plate"
-220.01,-0.00175,"Qualified",,592.20,"CapPass","Cycle 50",50,26766,"416-5","Alloy 617",314626,"Plate"
-222.12,-0.00177,"Qualified",,592.23,"CapPass","Cycle 50",50,26767,"416-5","Alloy 617",314626,"Plate"
-224.28,-0.00180,"Qualified",,592.25,"CapPass","Cycle 50",50,26768,"416-5","Alloy 617",314626,"Plate"
-220.03,-0.00182,"Qualified",,592.27,"CapPass","Cycle 50",50,26769,"416-5","Alloy 617",314626,"Plate"
-220.42,-0.00186,"Qualified",,592.28,"CapPass","Cycle 50",50,26770,"416-5","Alloy 617",314626,"Plate"
-220.54,-0.00189,"Qualified",,592.28,"CapPass","Cycle 50",50,26771,"416-5","Alloy 617",314626,"Plate"
-220.64,-0.00193,"Qualified",,592.28,"CapPass","Cycle 50",50,26772,"416-5","Alloy 617",314626,"Plate"
-220.86,-0.00196,"Qualified",,592.28,"CapPass","Cycle 50",50,26773,"416-5","Alloy 617",314626,"Plate"
-221.07,-0.00200,"Qualified",,592.28,"CapPass","Cycle 50",50,26774,"416-5","Alloy 617",314626,"Plate"
-216.28,-0.00202,"Qualified",,592.44,"CapPass","Cycle 50",50,26775,"416-5","Alloy 617",314626,"Plate"
-216.52,-0.00205,"Qualified",,592.51,"CapPass","Cycle 50",50,26776,"416-5","Alloy 617",314626,"Plate"
-218.49,-0.00207,"Qualified",,592.54,"CapPass","Cycle 50",50,26777,"416-5","Alloy 617",314626,"Plate"
-220.72,-0.00210,"Qualified",,592.57,"CapPass","Cycle 50",50,26778,"416-5","Alloy 617",314626,"Plate"
-223.18,-0.00212,"Qualified",,592.60,"CapPass","Cycle 50",50,26779,"416-5","Alloy 617",314626,"Plate"
-225.50,-0.00215,"Qualified",,592.62,"CapPass","Cycle 50",50,26780,"416-5","Alloy 617",314626,"Plate"
-227.58,-0.00218,"Qualified",,592.64,"CapPass","Cycle 50",50,26781,"416-5","Alloy 617",314626,"Plate"
-229.89,-0.00220,"Qualified",,592.67,"CapPass","Cycle 50",50,26782,"416-5","Alloy 617",314626,"Plate"
-232.03,-0.00223,"Qualified",,592.69,"CapPass","Cycle 50",50,26783,"416-5","Alloy 617",314626,"Plate"
-234.47,-0.00225,"Qualified",,592.71,"CapPass","Cycle 50",50,26784,"416-5","Alloy 617",314626,"Plate"
-236.71,-0.00228,"Qualified",,592.74,"CapPass","Cycle 50",50,26785,"416-5","Alloy 617",314626,"Plate"
-223.69,-0.00230,"Qualified",,592.77,"CapPass","Cycle 50",50,26786,"416-5","Alloy 617",314626,"Plate"
-224.04,-0.00233,"Qualified",,592.78,"CapPass","Cycle 50",50,26787,"416-5","Alloy 617",314626,"Plate"
-224.58,-0.00236,"Qualified",,592.78,"CapPass","Cycle 50",50,26788,"416-5","Alloy 617",314626,"Plate"
-228.16,-0.00239,"Qualified",,592.81,"CapPass","Cycle 50",50,26789,"416-5","Alloy 617",314626,"Plate"
-228.64,-0.00239,"Qualified",,592.82,"CapPass","Cycle 50",50,26790,"416-5","Alloy 617",314626,"Plate"
-230.64,-0.00241,"Qualified",,592.85,"CapPass","Cycle 50",50,26791,"416-5","Alloy 617",314626,"Plate"
-232.55,-0.00244,"Qualified",,592.87,"CapPass","Cycle 50",50,26792,"416-5","Alloy 617",314626,"Plate"
-233.99,-0.00246,"Qualified",,592.89,"CapPass","Cycle 50",50,26793,"416-5","Alloy 617",314626,"Plate"
-234.68,-0.00249,"Qualified",,592.92,"CapPass","Cycle 50",50,26794,"416-5","Alloy 617",314626,"Plate"
-234.67,-0.00252,"Qualified",,592.94,"CapPass","Cycle 50",50,26795,"416-5","Alloy 617",314626,"Plate"
-230.80,-0.00254,"Qualified",,592.95,"CapPass","Cycle 50",50,26796,"416-5","Alloy 617",314626,"Plate"
-230.90,-0.00258,"Qualified",,592.95,"CapPass","Cycle 50",50,26797,"416-5","Alloy 617",314626,"Plate"
-230.92,-0.00261,"Qualified",,592.95,"CapPass","Cycle 50",50,26798,"416-5","Alloy 617",314626,"Plate"
-230.93,-0.00264,"Qualified",,592.95,"CapPass","Cycle 50",50,26799,"416-5","Alloy 617",314626,"Plate"
-231.05,-0.00268,"Qualified",,592.95,"CapPass","Cycle 50",50,26800,"416-5","Alloy 617",314626,"Plate"
-231.17,-0.00272,"Qualified",,592.96,"CapPass","Cycle 50",50,26801,"416-5","Alloy 617",314626,"Plate"
-231.18,-0.00277,"Qualified",,592.96,"CapPass","Cycle 50",50,26802,"416-5","Alloy 617",314626,"Plate"
-231.18,-0.00281,"Qualified",,592.96,"CapPass","Cycle 50",50,26803,"416-5","Alloy 617",314626,"Plate"
-231.18,-0.00285,"Qualified",,592.96,"CapPass","Cycle 50",50,26804,"416-5","Alloy 617",314626,"Plate"
-231.24,-0.00289,"Qualified",,592.96,"CapPass","Cycle 50",50,26805,"416-5","Alloy 617",314626,"Plate"
-231.36,-0.00292,"Qualified",,592.96,"CapPass","Cycle 50",50,26806,"416-5","Alloy 617",314626,"Plate"
-231.47,-0.00296,"Qualified",,592.96,"CapPass","Cycle 50",50,26807,"416-5","Alloy 617",314626,"Plate"
-231.54,-0.00293,"Qualified",,592.97,"CapPass","Cycle 50",50,26808,"416-5","Alloy 617",314626,"Plate"
-218.98,-0.00291,"Qualified",,593.03,"CapPass","Cycle 50",50,26809,"416-5","Alloy 617",314626,"Plate"
-214.38,-0.00288,"Qualified",,593.04,"CapPass","Cycle 50",50,26810,"416-5","Alloy 617",314626,"Plate"
-208.99,-0.00285,"Qualified",,593.06,"CapPass","Cycle 50",50,26811,"416-5","Alloy 617",314626,"Plate"
-204.87,-0.00283,"Qualified",,593.07,"CapPass","Cycle 50",50,26812,"416-5","Alloy 617",314626,"Plate"
-200.83,-0.00280,"Qualified",,593.08,"CapPass","Cycle 50",50,26813,"416-5","Alloy 617",314626,"Plate"
-196.54,-0.00277,"Qualified",,593.09,"CapPass","Cycle 50",50,26814,"416-5","Alloy 617",314626,"Plate"
-192.69,-0.00275,"Qualified",,593.11,"CapPass","Cycle 50",50,26815,"416-5","Alloy 617",314626,"Plate"
-188.58,-0.00272,"Qualified",,593.13,"CapPass","Cycle 50",50,26816,"416-5","Alloy 617",314626,"Plate"
-190.66,-0.00275,"Qualified",,593.25,"CapPass","Cycle 50",50,26817,"416-5","Alloy 617",314626,"Plate"
-193.60,-0.00278,"Qualified",,593.27,"CapPass","Cycle 50",50,26818,"416-5","Alloy 617",314626,"Plate"
-196.94,-0.00280,"Qualified",,593.29,"CapPass","Cycle 50",50,26819,"416-5","Alloy 617",314626,"Plate"
-200.29,-0.00283,"Qualified",,593.31,"CapPass","Cycle 50",50,26820,"416-5","Alloy 617",314626,"Plate"
-203.08,-0.00285,"Qualified",,593.33,"CapPass","Cycle 50",50,26821,"416-5","Alloy 617",314626,"Plate"
-205.87,-0.00288,"Qualified",,593.35,"CapPass","Cycle 50",50,26822,"416-5","Alloy 617",314626,"Plate"
-208.17,-0.00290,"Qualified",,593.38,"CapPass","Cycle 50",50,26823,"416-5","Alloy 617",314626,"Plate"
-208.60,-0.00293,"Qualified",,593.43,"CapPass","Cycle 50",50,26824,"416-5","Alloy 617",314626,"Plate"
-201.43,-0.00290,"Qualified",,593.50,"CapPass","Cycle 50",50,26825,"416-5","Alloy 617",314626,"Plate"
-197.08,-0.00288,"Qualified",,593.52,"CapPass","Cycle 50",50,26826,"416-5","Alloy 617",314626,"Plate"
-192.29,-0.00285,"Qualified",,593.54,"CapPass","Cycle 50",50,26827,"416-5","Alloy 617",314626,"Plate"
-187.64,-0.00283,"Qualified",,593.57,"CapPass","Cycle 50",50,26828,"416-5","Alloy 617",314626,"Plate"
-183.08,-0.00280,"Qualified",,593.59,"CapPass","Cycle 50",50,26829,"416-5","Alloy 617",314626,"Plate"
-179.04,-0.00277,"Qualified",,593.61,"CapPass","Cycle 50",50,26830,"416-5","Alloy 617",314626,"Plate"
-175.05,-0.00275,"Qualified",,593.63,"CapPass","Cycle 50",50,26831,"416-5","Alloy 617",314626,"Plate"
-171.07,-0.00272,"Qualified",,593.65,"CapPass","Cycle 50",50,26832,"416-5","Alloy 617",314626,"Plate"
-166.78,-0.00270,"Qualified",,593.67,"CapPass","Cycle 50",50,26833,"416-5","Alloy 617",314626,"Plate"
-162.25,-0.00267,"Qualified",,593.70,"CapPass","Cycle 50",50,26834,"416-5","Alloy 617",314626,"Plate"
-157.83,-0.00265,"Qualified",,593.72,"CapPass","Cycle 50",50,26835,"416-5","Alloy 617",314626,"Plate"
-153.26,-0.00262,"Qualified",,593.75,"CapPass","Cycle 50",50,26836,"416-5","Alloy 617",314626,"Plate"
-149.29,-0.00259,"Qualified",,593.78,"CapPass","Cycle 50",50,26837,"416-5","Alloy 617",314626,"Plate"
-145.37,-0.00257,"Qualified",,593.80,"CapPass","Cycle 50",50,26838,"416-5","Alloy 617",314626,"Plate"
-142.80,-0.00255,"Qualified",,593.82,"CapPass","Cycle 50",50,26839,"416-5","Alloy 617",314626,"Plate"
-141.09,-0.00254,"Qualified",,593.83,"CapPass","Cycle 50",50,26840,"416-5","Alloy 617",314626,"Plate"
-136.66,-0.00252,"Qualified",,593.86,"CapPass","Cycle 50",50,26841,"416-5","Alloy 617",314626,"Plate"
-132.44,-0.00249,"Qualified",,593.89,"CapPass","Cycle 50",50,26842,"416-5","Alloy 617",314626,"Plate"
-127.96,-0.00247,"Qualified",,593.92,"CapPass","Cycle 50",50,26843,"416-5","Alloy 617",314626,"Plate"
-124.50,-0.00244,"Qualified",,593.94,"CapPass","Cycle 50",50,26844,"416-5","Alloy 617",314626,"Plate"
-121.12,-0.00242,"Qualified",,593.96,"CapPass","Cycle 50",50,26845,"416-5","Alloy 617",314626,"Plate"
-117.40,-0.00239,"Qualified",,593.99,"CapPass","Cycle 50",50,26846,"416-5","Alloy 617",314626,"Plate"
-113.13,-0.00236,"Qualified",,594.02,"CapPass","Cycle 50",50,26847,"416-5","Alloy 617",314626,"Plate"
-109.07,-0.00234,"Qualified",,594.05,"CapPass","Cycle 50",50,26848,"416-5","Alloy 617",314626,"Plate"
-105.33,-0.00231,"Qualified",,594.07,"CapPass","Cycle 50",50,26849,"416-5","Alloy 617",314626,"Plate"
-101.34,-0.00229,"Qualified",,594.10,"CapPass","Cycle 50",50,26850,"416-5","Alloy 617",314626,"Plate"
-97.32,-0.00226,"Qualified",,594.13,"CapPass","Cycle 50",50,26851,"416-5","Alloy 617",314626,"Plate"
-93.96,-0.00224,"Qualified",,594.16,"CapPass","Cycle 50",50,26852,"416-5","Alloy 617",314626,"Plate"
-90.08,-0.00221,"Qualified",,594.18,"CapPass","Cycle 50",50,26853,"416-5","Alloy 617",314626,"Plate"
-86.34,-0.00219,"Qualified",,594.21,"CapPass","Cycle 50",50,26854,"416-5","Alloy 617",314626,"Plate"
-82.38,-0.00216,"Qualified",,594.24,"CapPass","Cycle 50",50,26855,"416-5","Alloy 617",314626,"Plate"
-78.51,-0.00213,"Qualified",,594.26,"CapPass","Cycle 50",50,26856,"416-5","Alloy 617",314626,"Plate"
-74.76,-0.00211,"Qualified",,594.29,"CapPass","Cycle 50",50,26857,"416-5","Alloy 617",314626,"Plate"
-71.22,-0.00208,"Qualified",,594.32,"CapPass","Cycle 50",50,26858,"416-5","Alloy 617",314626,"Plate"
-67.46,-0.00206,"Qualified",,594.34,"CapPass","Cycle 50",50,26859,"416-5","Alloy 617",314626,"Plate"
-64.06,-0.00203,"Qualified",,594.37,"CapPass","Cycle 50",50,26860,"416-5","Alloy 617",314626,"Plate"
-60.33,-0.00201,"Qualified",,594.40,"CapPass","Cycle 50",50,26861,"416-5","Alloy 617",314626,"Plate"
-56.39,-0.00198,"Qualified",,594.43,"CapPass","Cycle 50",50,26862,"416-5","Alloy 617",314626,"Plate"
-52.62,-0.00195,"Qualified",,594.46,"CapPass","Cycle 50",50,26863,"416-5","Alloy 617",314626,"Plate"
-48.93,-0.00193,"Qualified",,594.48,"CapPass","Cycle 50",50,26864,"416-5","Alloy 617",314626,"Plate"
-45.47,-0.00190,"Qualified",,594.51,"CapPass","Cycle 50",50,26865,"416-5","Alloy 617",314626,"Plate"
-42.06,-0.00188,"Qualified",,594.53,"CapPass","Cycle 50",50,26866,"416-5","Alloy 617",314626,"Plate"
-38.42,-0.00185,"Qualified",,594.56,"CapPass","Cycle 50",50,26867,"416-5","Alloy 617",314626,"Plate"
-34.69,-0.00183,"Qualified",,594.59,"CapPass","Cycle 50",50,26868,"416-5","Alloy 617",314626,"Plate"
-31.27,-0.00180,"Qualified",,594.62,"CapPass","Cycle 50",50,26869,"416-5","Alloy 617",314626,"Plate"
-27.32,-0.00178,"Qualified",,594.65,"CapPass","Cycle 50",50,26870,"416-5","Alloy 617",314626,"Plate"
-24.00,-0.00175,"Qualified",,594.67,"CapPass","Cycle 50",50,26871,"416-5","Alloy 617",314626,"Plate"
-20.47,-0.00172,"Qualified",,594.70,"CapPass","Cycle 50",50,26872,"416-5","Alloy 617",314626,"Plate"
-16.71,-0.00170,"Qualified",,594.73,"CapPass","Cycle 50",50,26873,"416-5","Alloy 617",314626,"Plate"
-13.26,-0.00167,"Qualified",,594.75,"CapPass","Cycle 50",50,26874,"416-5","Alloy 617",314626,"Plate"
-9.68,-0.00165,"Qualified",,594.78,"CapPass","Cycle 50",50,26875,"416-5","Alloy 617",314626,"Plate"
-6.08,-0.00162,"Qualified",,594.81,"CapPass","Cycle 50",50,26876,"416-5","Alloy 617",314626,"Plate"
-5.12,-0.00161,"Qualified",,594.82,"CapPass","Cycle 50",50,26877,"416-5","Alloy 617",314626,"Plate"
-2.61,-0.00160,"Qualified",,594.84,"CapPass","Cycle 50",50,26878,"416-5","Alloy 617",314626,"Plate"
0.75,-0.00157,"Qualified",,594.86,"CapPass","Cycle 50",50,26879,"416-5","Alloy 617",314626,"Plate"
3.88,-0.00155,"Qualified",,594.89,"CapPass","Cycle 50",50,26880,"416-5","Alloy 617",314626,"Plate"
7.19,-0.00152,"Qualified",,594.92,"CapPass","Cycle 50",50,26881,"416-5","Alloy 617",314626,"Plate"
10.64,-0.00149,"Qualified",,594.94,"CapPass","Cycle 50",50,26882,"416-5","Alloy 617",314626,"Plate"
13.97,-0.00147,"Qualified",,594.97,"CapPass","Cycle 50",50,26883,"416-5","Alloy 617",314626,"Plate"
17.49,-0.00144,"Qualified",,595.00,"CapPass","Cycle 50",50,26884,"416-5","Alloy 617",314626,"Plate"
20.73,-0.00142,"Qualified",,595.03,"CapPass","Cycle 50",50,26885,"416-5","Alloy 617",314626,"Plate"
24.20,-0.00139,"Qualified",,595.05,"CapPass","Cycle 50",50,26886,"416-5","Alloy 617",314626,"Plate"
27.13,-0.00137,"Qualified",,595.08,"CapPass","Cycle 50",50,26887,"416-5","Alloy 617",314626,"Plate"
29.66,-0.00134,"Qualified",,595.13,"CapPass","Cycle 50",50,26888,"416-5","Alloy 617",314626,"Plate"
32.78,-0.00132,"Qualified",,595.17,"CapPass","Cycle 50",50,26889,"416-5","Alloy 617",314626,"Plate"
36.18,-0.00129,"Qualified",,595.22,"CapPass","Cycle 50",50,26890,"416-5","Alloy 617",314626,"Plate"
39.61,-0.00127,"Qualified",,595.25,"CapPass","Cycle 50",50,26891,"416-5","Alloy 617",314626,"Plate"
42.78,-0.00124,"Qualified",,595.28,"CapPass","Cycle 50",50,26892,"416-5","Alloy 617",314626,"Plate"
45.75,-0.00122,"Qualified",,595.30,"CapPass","Cycle 50",50,26893,"416-5","Alloy 617",314626,"Plate"
49.42,-0.00119,"Qualified",,595.33,"CapPass","Cycle 50",50,26894,"416-5","Alloy 617",314626,"Plate"
52.71,-0.00116,"Qualified",,595.35,"CapPass","Cycle 50",50,26895,"416-5","Alloy 617",314626,"Plate"
55.83,-0.00114,"Qualified",,595.37,"CapPass","Cycle 50",50,26896,"416-5","Alloy 617",314626,"Plate"
58.82,-0.00111,"Qualified",,595.39,"CapPass","Cycle 50",50,26897,"416-5","Alloy 617",314626,"Plate"
61.90,-0.00109,"Qualified",,595.41,"CapPass","Cycle 50",50,26898,"416-5","Alloy 617",314626,"Plate"
65.12,-0.00106,"Qualified",,595.44,"CapPass","Cycle 50",50,26899,"416-5","Alloy 617",314626,"Plate"
68.01,-0.00104,"Qualified",,595.47,"CapPass","Cycle 50",50,26900,"416-5","Alloy 617",314626,"Plate"
70.61,-0.00101,"Qualified",,595.50,"CapPass","Cycle 50",50,26901,"416-5","Alloy 617",314626,"Plate"
73.79,-0.00098,"Qualified",,595.54,"CapPass","Cycle 50",50,26902,"416-5","Alloy 617",314626,"Plate"
76.98,-0.00096,"Qualified",,595.58,"CapPass","Cycle 50",50,26903,"416-5","Alloy 617",314626,"Plate"
79.85,-0.00093,"Qualified",,595.61,"CapPass","Cycle 50",50,26904,"416-5","Alloy 617",314626,"Plate"
82.61,-0.00091,"Qualified",,595.64,"CapPass","Cycle 50",50,26905,"416-5","Alloy 617",314626,"Plate"
85.59,-0.00088,"Qualified",,595.67,"CapPass","Cycle 50",50,26906,"416-5","Alloy 617",314626,"Plate"
88.62,-0.00086,"Qualified",,595.70,"CapPass","Cycle 50",50,26907,"416-5","Alloy 617",314626,"Plate"
91.49,-0.00083,"Qualified",,595.73,"CapPass","Cycle 50",50,26908,"416-5","Alloy 617",314626,"Plate"
94.38,-0.00081,"Qualified",,595.75,"CapPass","Cycle 50",50,26909,"416-5","Alloy 617",314626,"Plate"
96.87,-0.00078,"Qualified",,595.78,"CapPass","Cycle 50",50,26910,"416-5","Alloy 617",314626,"Plate"
100.09,-0.00075,"Qualified",,595.80,"CapPass","Cycle 50",50,26911,"416-5","Alloy 617",314626,"Plate"
102.89,-0.00073,"Qualified",,595.82,"CapPass","Cycle 50",50,26912,"416-5","Alloy 617",314626,"Plate"
103.54,-0.00073,"Qualified",,595.82,"CapPass","Cycle 50",50,26913,"416-5","Alloy 617",314626,"Plate"
106.38,-0.00070,"Qualified",,595.84,"CapPass","Cycle 50",50,26914,"416-5","Alloy 617",314626,"Plate"
109.49,-0.00068,"Qualified",,595.86,"CapPass","Cycle 50",50,26915,"416-5","Alloy 617",314626,"Plate"
112.37,-0.00065,"Qualified",,595.87,"CapPass","Cycle 50",50,26916,"416-5","Alloy 617",314626,"Plate"
115.44,-0.00063,"Qualified",,595.89,"CapPass","Cycle 50",50,26917,"416-5","Alloy 617",314626,"Plate"
118.22,-0.00060,"Qualified",,595.90,"CapPass","Cycle 50",50,26918,"416-5","Alloy 617",314626,"Plate"
121.58,-0.00057,"Qualified",,595.92,"CapPass","Cycle 50",50,26919,"416-5","Alloy 617",314626,"Plate"
124.44,-0.00055,"Qualified",,595.94,"CapPass","Cycle 50",50,26920,"416-5","Alloy 617",314626,"Plate"
127.26,-0.00052,"Qualified",,595.96,"CapPass","Cycle 50",50,26921,"416-5","Alloy 617",314626,"Plate"
130.11,-0.00050,"Qualified",,595.98,"CapPass","Cycle 50",50,26922,"416-5","Alloy 617",314626,"Plate"
132.88,-0.00047,"Qualified",,595.99,"CapPass","Cycle 50",50,26923,"416-5","Alloy 617",314626,"Plate"
135.73,-0.00045,"Qualified",,596.01,"CapPass","Cycle 50",50,26924,"416-5","Alloy 617",314626,"Plate"
138.50,-0.00042,"Qualified",,596.04,"CapPass","Cycle 50",50,26925,"416-5","Alloy 617",314626,"Plate"
141.13,-0.00039,"Qualified",,596.06,"CapPass","Cycle 50",50,26926,"416-5","Alloy 617",314626,"Plate"
143.74,-0.00037,"Qualified",,596.08,"CapPass","Cycle 50",50,26927,"416-5","Alloy 617",314626,"Plate"
146.12,-0.00034,"Qualified",,596.10,"CapPass","Cycle 50",50,26928,"416-5","Alloy 617",314626,"Plate"
148.45,-0.00032,"Qualified",,596.13,"CapPass","Cycle 50",50,26929,"416-5","Alloy 617",314626,"Plate"
150.75,-0.00029,"Qualified",,596.15,"CapPass","Cycle 50",50,26930,"416-5","Alloy 617",314626,"Plate"
153.02,-0.00027,"Qualified",,596.17,"CapPass","Cycle 50",50,26931,"416-5","Alloy 617",314626,"Plate"
155.39,-0.00024,"Qualified",,596.20,"CapPass","Cycle 50",50,26932,"416-5","Alloy 617",314626,"Plate"
157.72,-0.00022,"Qualified",,596.23,"CapPass","Cycle 50",50,26933,"416-5","Alloy 617",314626,"Plate"
160.35,-0.00019,"Qualified",,596.26,"CapPass","Cycle 50",50,26934,"416-5","Alloy 617",314626,"Plate"
162.51,-0.00017,"Qualified",,596.28,"CapPass","Cycle 50",50,26935,"416-5","Alloy 617",314626,"Plate"
164.72,-0.00014,"Qualified",,596.30,"CapPass","Cycle 50",50,26936,"416-5","Alloy 617",314626,"Plate"
171.52,-0.00011,"Qualified",,1184.76,"CapPass","Cycle 100",100,54518,"416-5","Alloy 617",314626,"Plate"
173.50,-0.00009,"Qualified",,1184.78,"CapPass","Cycle 100",100,54519,"416-5","Alloy 617",314626,"Plate"
175.30,-0.00006,"Qualified",,1184.81,"CapPass","Cycle 100",100,54520,"416-5","Alloy 617",314626,"Plate"
176.14,-0.00005,"Qualified",,1184.82,"CapPass","Cycle 100",100,54521,"416-5","Alloy 617",314626,"Plate"
177.37,-0.00003,"Qualified",,1184.84,"CapPass","Cycle 100",100,54522,"416-5","Alloy 617",314626,"Plate"
179.16,-0.00001,"Qualified",,1184.86,"CapPass","Cycle 100",100,54523,"416-5","Alloy 617",314626,"Plate"
181.00,0.00002,"Qualified",,1184.89,"CapPass","Cycle 100",100,54524,"416-5","Alloy 617",314626,"Plate"
182.78,0.00004,"Qualified",,1184.91,"CapPass","Cycle 100",100,54525,"416-5","Alloy 617",314626,"Plate"
184.64,0.00007,"Qualified",,1184.94,"CapPass","Cycle 100",100,54526,"416-5","Alloy 617",314626,"Plate"
186.32,0.00009,"Qualified",,1184.96,"CapPass","Cycle 100",100,54527,"416-5","Alloy 617",314626,"Plate"
188.08,0.00012,"Qualified",,1184.99,"CapPass","Cycle 100",100,54528,"416-5","Alloy 617",314626,"Plate"
189.82,0.00014,"Qualified",,1185.01,"CapPass","Cycle 100",100,54529,"416-5","Alloy 617",314626,"Plate"
191.59,0.00017,"Qualified",,1185.04,"CapPass","Cycle 100",100,54530,"416-5","Alloy 617",314626,"Plate"
193.29,0.00020,"Qualified",,1185.07,"CapPass","Cycle 100",100,54531,"416-5","Alloy 617",314626,"Plate"
195.14,0.00022,"Qualified",,1185.09,"CapPass","Cycle 100",100,54532,"416-5","Alloy 617",314626,"Plate"
197.07,0.00025,"Qualified",,1185.12,"CapPass","Cycle 100",100,54533,"416-5","Alloy 617",314626,"Plate"
198.94,0.00027,"Qualified",,1185.15,"CapPass","Cycle 100",100,54534,"416-5","Alloy 617",314626,"Plate"
200.80,0.00030,"Qualified",,1185.18,"CapPass","Cycle 100",100,54535,"416-5","Alloy 617",314626,"Plate"
202.56,0.00032,"Qualified",,1185.20,"CapPass","Cycle 100",100,54536,"416-5","Alloy 617",314626,"Plate"
200.66,0.00035,"Qualified",,1185.21,"CapPass","Cycle 100",100,54537,"416-5","Alloy 617",314626,"Plate"
201.02,0.00038,"Qualified",,1185.22,"CapPass","Cycle 100",100,54538,"416-5","Alloy 617",314626,"Plate"
202.36,0.00040,"Qualified",,1185.24,"CapPass","Cycle 100",100,54539,"416-5","Alloy 617",314626,"Plate"
201.88,0.00043,"Qualified",,1185.26,"CapPass","Cycle 100",100,54540,"416-5","Alloy 617",314626,"Plate"
202.11,0.00045,"Qualified",,1185.26,"CapPass","Cycle 100",100,54541,"416-5","Alloy 617",314626,"Plate"
202.18,0.00048,"Qualified",,1185.27,"CapPass","Cycle 100",100,54542,"416-5","Alloy 617",314626,"Plate"
202.36,0.00051,"Qualified",,1185.27,"CapPass","Cycle 100",100,54543,"416-5","Alloy 617",314626,"Plate"
202.38,0.00053,"Qualified",,1185.32,"CapPass","Cycle 100",100,54544,"416-5","Alloy 617",314626,"Plate"
200.40,0.00056,"Qualified",,1185.40,"CapPass","Cycle 100",100,54545,"416-5","Alloy 617",314626,"Plate"
200.64,0.00058,"Qualified",,1185.45,"CapPass","Cycle 100",100,54546,"416-5","Alloy 617",314626,"Plate"
202.02,0.00061,"Qualified",,1185.49,"CapPass","Cycle 100",100,54547,"416-5","Alloy 617",314626,"Plate"
203.79,0.00063,"Qualified",,1185.52,"CapPass","Cycle 100",100,54548,"416-5","Alloy 617",314626,"Plate"
205.81,0.00066,"Qualified",,1185.54,"CapPass","Cycle 100",100,54549,"416-5","Alloy 617",314626,"Plate"
208.01,0.00068,"Qualified",,1185.57,"CapPass","Cycle 100",100,54550,"416-5","Alloy 617",314626,"Plate"
210.05,0.00071,"Qualified",,1185.60,"CapPass","Cycle 100",100,54551,"416-5","Alloy 617",314626,"Plate"
212.25,0.00074,"Qualified",,1185.62,"CapPass","Cycle 100",100,54552,"416-5","Alloy 617",314626,"Plate"
214.17,0.00076,"Qualified",,1185.64,"CapPass","Cycle 100",100,54553,"416-5","Alloy 617",314626,"Plate"
215.92,0.00079,"Qualified",,1185.67,"CapPass","Cycle 100",100,54554,"416-5","Alloy 617",314626,"Plate"
210.95,0.00081,"Qualified",,1185.68,"CapPass","Cycle 100",100,54555,"416-5","Alloy 617",314626,"Plate"
210.82,0.00085,"Qualified",,1185.68,"CapPass","Cycle 100",100,54556,"416-5","Alloy 617",314626,"Plate"
210.97,0.00087,"Qualified",,1185.68,"CapPass","Cycle 100",100,54557,"416-5","Alloy 617",314626,"Plate"
211.17,0.00091,"Qualified",,1185.68,"CapPass","Cycle 100",100,54558,"416-5","Alloy 617",314626,"Plate"
211.25,0.00095,"Qualified",,1185.68,"CapPass","Cycle 100",100,54559,"416-5","Alloy 617",314626,"Plate"
211.31,0.00100,"Qualified",,1185.69,"CapPass","Cycle 100",100,54560,"416-5","Alloy 617",314626,"Plate"
211.35,0.00106,"Qualified",,1185.69,"CapPass","Cycle 100",100,54561,"416-5","Alloy 617",314626,"Plate"
211.36,0.00111,"Qualified",,1185.69,"CapPass","Cycle 100",100,54562,"416-5","Alloy 617",314626,"Plate"
211.45,0.00117,"Qualified",,1185.69,"CapPass","Cycle 100",100,54563,"416-5","Alloy 617",314626,"Plate"
211.56,0.00122,"Qualified",,1185.69,"CapPass","Cycle 100",100,54564,"416-5","Alloy 617",314626,"Plate"
211.64,0.00126,"Qualified",,1185.69,"CapPass","Cycle 100",100,54565,"416-5","Alloy 617",314626,"Plate"
211.77,0.00130,"Qualified",,1185.69,"CapPass","Cycle 100",100,54566,"416-5","Alloy 617",314626,"Plate"
211.84,0.00132,"Qualified",,1185.69,"CapPass","Cycle 100",100,54567,"416-5","Alloy 617",314626,"Plate"
211.93,0.00135,"Qualified",,1185.69,"CapPass","Cycle 100",100,54568,"416-5","Alloy 617",314626,"Plate"
212.13,0.00133,"Qualified",,1185.70,"CapPass","Cycle 100",100,54569,"416-5","Alloy 617",314626,"Plate"
212.16,0.00130,"Qualified",,1185.70,"CapPass","Cycle 100",100,54570,"416-5","Alloy 617",314626,"Plate"
199.31,0.00127,"Qualified",,1185.75,"CapPass","Cycle 100",100,54571,"416-5","Alloy 617",314626,"Plate"
194.20,0.00124,"Qualified",,1185.76,"CapPass","Cycle 100",100,54572,"416-5","Alloy 617",314626,"Plate"
189.71,0.00122,"Qualified",,1185.77,"CapPass","Cycle 100",100,54573,"416-5","Alloy 617",314626,"Plate"
185.81,0.00119,"Qualified",,1185.78,"CapPass","Cycle 100",100,54574,"416-5","Alloy 617",314626,"Plate"
181.14,0.00116,"Qualified",,1185.79,"CapPass","Cycle 100",100,54575,"416-5","Alloy 617",314626,"Plate"
177.44,0.00114,"Qualified",,1185.80,"CapPass","Cycle 100",100,54576,"416-5","Alloy 617",314626,"Plate"
173.58,0.00111,"Qualified",,1185.81,"CapPass","Cycle 100",100,54577,"416-5","Alloy 617",314626,"Plate"
170.71,0.00110,"Qualified",,1185.82,"CapPass","Cycle 100",100,54578,"416-5","Alloy 617",314626,"Plate"
169.43,0.00109,"Qualified",,1185.82,"CapPass","Cycle 100",100,54579,"416-5","Alloy 617",314626,"Plate"
165.72,0.00106,"Qualified",,1185.83,"CapPass","Cycle 100",100,54580,"416-5","Alloy 617",314626,"Plate"
161.85,0.00103,"Qualified",,1185.85,"CapPass","Cycle 100",100,54581,"416-5","Alloy 617",314626,"Plate"
158.70,0.00101,"Qualified",,1185.87,"CapPass","Cycle 100",100,54582,"416-5","Alloy 617",314626,"Plate"
155.64,0.00098,"Qualified",,1185.90,"CapPass","Cycle 100",100,54583,"416-5","Alloy 617",314626,"Plate"
159.56,0.00101,"Qualified",,1185.97,"CapPass","Cycle 100",100,54584,"416-5","Alloy 617",314626,"Plate"
163.00,0.00103,"Qualified",,1185.99,"CapPass","Cycle 100",100,54585,"416-5","Alloy 617",314626,"Plate"
166.46,0.00106,"Qualified",,1186.01,"CapPass","Cycle 100",100,54586,"416-5","Alloy 617",314626,"Plate"
169.70,0.00109,"Qualified",,1186.02,"CapPass","Cycle 100",100,54587,"416-5","Alloy 617",314626,"Plate"
172.93,0.00111,"Qualified",,1186.04,"CapPass","Cycle 100",100,54588,"416-5","Alloy 617",314626,"Plate"
176.21,0.00114,"Qualified",,1186.06,"CapPass","Cycle 100",100,54589,"416-5","Alloy 617",314626,"Plate"
179.45,0.00116,"Qualified",,1186.07,"CapPass","Cycle 100",100,54590,"416-5","Alloy 617",314626,"Plate"
182.44,0.00119,"Qualified",,1186.09,"CapPass","Cycle 100",100,54591,"416-5","Alloy 617",314626,"Plate"
185.32,0.00122,"Qualified",,1186.11,"CapPass","Cycle 100",100,54592,"416-5","Alloy 617",314626,"Plate"
188.32,0.00124,"Qualified",,1186.13,"CapPass","Cycle 100",100,54593,"416-5","Alloy 617",314626,"Plate"
191.10,0.00127,"Qualified",,1186.15,"CapPass","Cycle 100",100,54594,"416-5","Alloy 617",314626,"Plate"
193.68,0.00129,"Qualified",,1186.17,"CapPass","Cycle 100",100,54595,"416-5","Alloy 617",314626,"Plate"
196.25,0.00132,"Qualified",,1186.20,"CapPass","Cycle 100",100,54596,"416-5","Alloy 617",314626,"Plate"
198.57,0.00134,"Qualified",,1186.22,"CapPass","Cycle 100",100,54597,"416-5","Alloy 617",314626,"Plate"
200.97,0.00137,"Qualified",,1186.25,"CapPass","Cycle 100",100,54598,"416-5","Alloy 617",314626,"Plate"
203.33,0.00139,"Qualified",,1186.28,"CapPass","Cycle 100",100,54599,"416-5","Alloy 617",314626,"Plate"
205.79,0.00142,"Qualified",,1186.31,"CapPass","Cycle 100",100,54600,"416-5","Alloy 617",314626,"Plate"
207.95,0.00144,"Qualified",,1186.33,"CapPass","Cycle 100",100,54601,"416-5","Alloy 617",314626,"Plate"
209.98,0.00147,"Qualified",,1186.36,"CapPass","Cycle 100",100,54602,"416-5","Alloy 617",314626,"Plate"
212.60,0.00149,"Qualified",,1186.39,"CapPass","Cycle 100",100,54603,"416-5","Alloy 617",314626,"Plate"
215.10,0.00152,"Qualified",,1186.42,"CapPass","Cycle 100",100,54604,"416-5","Alloy 617",314626,"Plate"
217.66,0.00155,"Qualified",,1186.45,"CapPass","Cycle 100",100,54605,"416-5","Alloy 617",314626,"Plate"
220.05,0.00157,"Qualified",,1186.48,"CapPass","Cycle 100",100,54606,"416-5","Alloy 617",314626,"Plate"
222.37,0.00160,"Qualified",,1186.50,"CapPass","Cycle 100",100,54607,"416-5","Alloy 617",314626,"Plate"
224.72,0.00162,"Qualified",,1186.53,"CapPass","Cycle 100",100,54608,"416-5","Alloy 617",314626,"Plate"
227.03,0.00165,"Qualified",,1186.55,"CapPass","Cycle 100",100,54609,"416-5","Alloy 617",314626,"Plate"
220.65,0.00168,"Qualified",,1186.56,"CapPass","Cycle 100",100,54610,"416-5","Alloy 617",314626,"Plate"
220.92,0.00171,"Qualified",,1186.56,"CapPass","Cycle 100",100,54611,"416-5","Alloy 617",314626,"Plate"
221.13,0.00174,"Qualified",,1186.57,"CapPass","Cycle 100",100,54612,"416-5","Alloy 617",314626,"Plate"
222.80,0.00176,"Qualified",,1186.58,"CapPass","Cycle 100",100,54613,"416-5","Alloy 617",314626,"Plate"
224.28,0.00179,"Qualified",,1186.61,"CapPass","Cycle 100",100,54614,"416-5","Alloy 617",314626,"Plate"
225.29,0.00181,"Qualified",,1186.66,"CapPass","Cycle 100",100,54615,"416-5","Alloy 617",314626,"Plate"
225.66,0.00184,"Qualified",,1186.69,"CapPass","Cycle 100",100,54616,"416-5","Alloy 617",314626,"Plate"
226.59,0.00186,"Qualified",,1186.74,"CapPass","Cycle 100",100,54617,"416-5","Alloy 617",314626,"Plate"
227.92,0.00189,"Qualified",,1186.77,"CapPass","Cycle 100",100,54618,"416-5","Alloy 617",314626,"Plate"
229.66,0.00191,"Qualified",,1186.81,"CapPass","Cycle 100",100,54619,"416-5","Alloy 617",314626,"Plate"
230.43,0.00193,"Qualified",,1186.82,"CapPass","Cycle 100",100,54620,"416-5","Alloy 617",314626,"Plate"
231.54,0.00194,"Qualified",,1186.84,"CapPass","Cycle 100",100,54621,"416-5","Alloy 617",314626,"Plate"
230.57,0.00196,"Qualified",,1186.86,"CapPass","Cycle 100",100,54622,"416-5","Alloy 617",314626,"Plate"
223.85,0.00200,"Qualified",,1186.87,"CapPass","Cycle 100",100,54623,"416-5","Alloy 617",314626,"Plate"
224.23,0.00204,"Qualified",,1186.87,"CapPass","Cycle 100",100,54624,"416-5","Alloy 617",314626,"Plate"
224.20,0.00206,"Qualified",,1186.87,"CapPass","Cycle 100",100,54625,"416-5","Alloy 617",314626,"Plate"
224.28,0.00209,"Qualified",,1186.87,"CapPass","Cycle 100",100,54626,"416-5","Alloy 617",314626,"Plate"
224.39,0.00212,"Qualified",,1186.87,"CapPass","Cycle 100",100,54627,"416-5","Alloy 617",314626,"Plate"
224.41,0.00216,"Qualified",,1186.88,"CapPass","Cycle 100",100,54628,"416-5","Alloy 617",314626,"Plate"
224.47,0.00219,"Qualified",,1186.88,"CapPass","Cycle 100",100,54629,"416-5","Alloy 617",314626,"Plate"
224.54,0.00221,"Qualified",,1186.88,"CapPass","Cycle 100",100,54630,"416-5","Alloy 617",314626,"Plate"
224.83,0.00225,"Qualified",,1186.88,"CapPass","Cycle 100",100,54631,"416-5","Alloy 617",314626,"Plate"
215.93,0.00223,"Qualified",,1186.98,"CapPass","Cycle 100",100,54632,"416-5","Alloy 617",314626,"Plate"
210.57,0.00220,"Qualified",,1187.02,"CapPass","Cycle 100",100,54633,"416-5","Alloy 617",314626,"Plate"
210.77,0.00223,"Qualified",,1187.15,"CapPass","Cycle 100",100,54634,"416-5","Alloy 617",314626,"Plate"
213.42,0.00225,"Qualified",,1187.18,"CapPass","Cycle 100",100,54635,"416-5","Alloy 617",314626,"Plate"
216.05,0.00228,"Qualified",,1187.20,"CapPass","Cycle 100",100,54636,"416-5","Alloy 617",314626,"Plate"
218.89,0.00230,"Qualified",,1187.22,"CapPass","Cycle 100",100,54637,"416-5","Alloy 617",314626,"Plate"
221.90,0.00233,"Qualified",,1187.24,"CapPass","Cycle 100",100,54638,"416-5","Alloy 617",314626,"Plate"
224.53,0.00235,"Qualified",,1187.26,"CapPass","Cycle 100",100,54639,"416-5","Alloy 617",314626,"Plate"
226.93,0.00238,"Qualified",,1187.28,"CapPass","Cycle 100",100,54640,"416-5","Alloy 617",314626,"Plate"
229.29,0.00241,"Qualified",,1187.30,"CapPass","Cycle 100",100,54641,"416-5","Alloy 617",314626,"Plate"
231.67,0.00243,"Qualified",,1187.32,"CapPass","Cycle 100",100,54642,"416-5","Alloy 617",314626,"Plate"
234.05,0.00246,"Qualified",,1187.34,"CapPass","Cycle 100",100,54643,"416-5","Alloy 617",314626,"Plate"
236.11,0.00248,"Qualified",,1187.37,"CapPass","Cycle 100",100,54644,"416-5","Alloy 617",314626,"Plate"
238.19,0.00251,"Qualified",,1187.39,"CapPass","Cycle 100",100,54645,"416-5","Alloy 617",314626,"Plate"
240.14,0.00253,"Qualified",,1187.42,"CapPass","Cycle 100",100,54646,"416-5","Alloy 617",314626,"Plate"
242.11,0.00256,"Qualified",,1187.44,"CapPass","Cycle 100",100,54647,"416-5","Alloy 617",314626,"Plate"
234.42,0.00259,"Qualified",,1187.47,"CapPass","Cycle 100",100,54648,"416-5","Alloy 617",314626,"Plate"
234.77,0.00262,"Qualified",,1187.47,"CapPass","Cycle 100",100,54649,"416-5","Alloy 617",314626,"Plate"
234.85,0.00266,"Qualified",,1187.48,"CapPass","Cycle 100",100,54650,"416-5","Alloy 617",314626,"Plate"
234.94,0.00271,"Qualified",,1187.48,"CapPass","Cycle 100",100,54651,"416-5","Alloy 617",314626,"Plate"
235.10,0.00275,"Qualified",,1187.48,"CapPass","Cycle 100",100,54652,"416-5","Alloy 617",314626,"Plate"
235.25,0.00278,"Qualified",,1187.48,"CapPass","Cycle 100",100,54653,"416-5","Alloy 617",314626,"Plate"
235.64,0.00281,"Qualified",,1187.49,"CapPass","Cycle 100",100,54654,"416-5","Alloy 617",314626,"Plate"
235.95,0.00278,"Qualified",,1187.49,"CapPass","Cycle 100",100,54655,"416-5","Alloy 617",314626,"Plate"
234.90,0.00281,"Qualified",,1187.53,"CapPass","Cycle 100",100,54656,"416-5","Alloy 617",314626,"Plate"
226.97,0.00283,"Qualified",,1187.75,"CapPass","Cycle 100",100,54657,"416-5","Alloy 617",314626,"Plate"
229.00,0.00286,"Qualified",,1187.77,"CapPass","Cycle 100",100,54658,"416-5","Alloy 617",314626,"Plate"
230.80,0.00289,"Qualified",,1187.79,"CapPass","Cycle 100",100,54659,"416-5","Alloy 617",314626,"Plate"
231.74,0.00290,"Qualified",,1187.82,"CapPass","Cycle 100",100,54660,"416-5","Alloy 617",314626,"Plate"
231.86,0.00291,"Qualified",,1187.83,"CapPass","Cycle 100",100,54661,"416-5","Alloy 617",314626,"Plate"
220.27,0.00289,"Qualified",,1187.94,"CapPass","Cycle 100",100,54662,"416-5","Alloy 617",314626,"Plate"
215.61,0.00286,"Qualified",,1187.97,"CapPass","Cycle 100",100,54663,"416-5","Alloy 617",314626,"Plate"
