Repository: js-molina/fatigue-A617

File: data/850C/Strain rate 0.001/0.60% strain/HTM_A19_Cycles_4163.csv (part 9 of 20)
"Stress Mpa","Strain","Qual State","Qual Exceptions","Elapsed Time Sec","Data State","Cycle Label","Cycle","Count","Sample","Alloy","Heat","Material_Form"
-94.07,-0.00221,"Trend",,232.61,"CapPass","Cycle 20",20,14770,"416-3","Alloy 617",314626,"Plate"
-95.04,-0.00218,"Trend",,232.62,"CapPass","Cycle 20",20,14771,"416-3","Alloy 617",314626,"Plate"
-98.56,-0.00216,"Trend",,232.62,"CapPass","Cycle 20",20,14772,"416-3","Alloy 617",314626,"Plate"
-121.48,-0.00219,"Trend",,232.65,"CapPass","Cycle 20",20,14773,"416-3","Alloy 617",314626,"Plate"
-128.34,-0.00221,"Trend",,232.65,"CapPass","Cycle 20",20,14774,"416-3","Alloy 617",314626,"Plate"
-134.10,-0.00224,"Trend",,232.66,"CapPass","Cycle 20",20,14775,"416-3","Alloy 617",314626,"Plate"
-138.80,-0.00227,"Trend",,232.66,"CapPass","Cycle 20",20,14776,"416-3","Alloy 617",314626,"Plate"
-143.41,-0.00229,"Trend",,232.67,"CapPass","Cycle 20",20,14777,"416-3","Alloy 617",314626,"Plate"
-147.74,-0.00232,"Trend",,232.67,"CapPass","Cycle 20",20,14778,"416-3","Alloy 617",314626,"Plate"
-152.13,-0.00235,"Trend",,232.67,"CapPass","Cycle 20",20,14779,"416-3","Alloy 617",314626,"Plate"
-156.34,-0.00238,"Trend",,232.68,"CapPass","Cycle 20",20,14780,"416-3","Alloy 617",314626,"Plate"
-160.25,-0.00241,"Trend",,232.68,"CapPass","Cycle 20",20,14781,"416-3","Alloy 617",314626,"Plate"
-163.90,-0.00244,"Trend",,232.69,"CapPass","Cycle 20",20,14782,"416-3","Alloy 617",314626,"Plate"
-167.37,-0.00247,"Trend",,232.69,"CapPass","Cycle 20",20,14783,"416-3","Alloy 617",314626,"Plate"
-170.57,-0.00250,"Trend",,232.69,"CapPass","Cycle 20",20,14784,"416-3","Alloy 617",314626,"Plate"
-173.36,-0.00253,"Trend",,232.70,"CapPass","Cycle 20",20,14785,"416-3","Alloy 617",314626,"Plate"
-175.96,-0.00256,"Trend",,232.70,"CapPass","Cycle 20",20,14786,"416-3","Alloy 617",314626,"Plate"
-178.16,-0.00259,"Trend",,232.71,"CapPass","Cycle 20",20,14787,"416-3","Alloy 617",314626,"Plate"
-180.52,-0.00262,"Trend",,232.71,"CapPass","Cycle 20",20,14788,"416-3","Alloy 617",314626,"Plate"
-182.26,-0.00265,"Trend",,232.72,"CapPass","Cycle 20",20,14789,"416-3","Alloy 617",314626,"Plate"
-183.49,-0.00267,"Trend",,232.72,"CapPass","Cycle 20",20,14790,"416-3","Alloy 617",314626,"Plate"
-184.33,-0.00270,"Trend",,232.73,"CapPass","Cycle 20",20,14791,"416-3","Alloy 617",314626,"Plate"
-184.61,-0.00272,"Trend",,232.73,"CapPass","Cycle 20",20,14792,"416-3","Alloy 617",314626,"Plate"
-183.75,-0.00275,"Trend",,232.74,"CapPass","Cycle 20",20,14793,"416-3","Alloy 617",314626,"Plate"
-170.10,-0.00272,"Trend",,232.79,"CapPass","Cycle 20",20,14794,"416-3","Alloy 617",314626,"Plate"
-166.66,-0.00270,"Trend",,232.80,"CapPass","Cycle 20",20,14795,"416-3","Alloy 617",314626,"Plate"
-164.22,-0.00267,"Trend",,232.81,"CapPass","Cycle 20",20,14796,"416-3","Alloy 617",314626,"Plate"
-162.61,-0.00264,"Trend",,232.83,"CapPass","Cycle 20",20,14797,"416-3","Alloy 617",314626,"Plate"
-167.25,-0.00263,"Trend",,232.87,"CapPass","Cycle 20",20,14798,"416-3","Alloy 617",314626,"Plate"
-177.11,-0.00267,"Trend",,232.90,"CapPass","Cycle 20",20,14799,"416-3","Alloy 617",314626,"Plate"
-181.09,-0.00270,"Trend",,232.91,"CapPass","Cycle 20",20,14800,"416-3","Alloy 617",314626,"Plate"
-184.49,-0.00272,"Trend",,232.92,"CapPass","Cycle 20",20,14801,"416-3","Alloy 617",314626,"Plate"
-187.55,-0.00275,"Trend",,232.93,"CapPass","Cycle 20",20,14802,"416-3","Alloy 617",314626,"Plate"
-190.11,-0.00277,"Trend",,232.94,"CapPass","Cycle 20",20,14803,"416-3","Alloy 617",314626,"Plate"
-192.48,-0.00280,"Trend",,232.95,"CapPass","Cycle 20",20,14804,"416-3","Alloy 617",314626,"Plate"
-194.56,-0.00283,"Trend",,232.97,"CapPass","Cycle 20",20,14805,"416-3","Alloy 617",314626,"Plate"
-196.19,-0.00285,"Trend",,232.99,"CapPass","Cycle 20",20,14806,"416-3","Alloy 617",314626,"Plate"
-197.46,-0.00288,"Trend",,233.02,"CapPass","Cycle 20",20,14807,"416-3","Alloy 617",314626,"Plate"
-200.16,-0.00290,"Trend",,233.07,"CapPass","Cycle 20",20,14808,"416-3","Alloy 617",314626,"Plate"
-204.10,-0.00293,"Trend",,233.11,"CapPass","Cycle 20",20,14809,"416-3","Alloy 617",314626,"Plate"
-206.28,-0.00295,"Trend",,233.14,"CapPass","Cycle 20",20,14810,"416-3","Alloy 617",314626,"Plate"
-190.32,-0.00293,"Trend",,233.23,"CapPass","Cycle 20",20,14811,"416-3","Alloy 617",314626,"Plate"
-185.73,-0.00290,"Trend",,233.24,"CapPass","Cycle 20",20,14812,"416-3","Alloy 617",314626,"Plate"
-181.78,-0.00288,"Trend",,233.26,"CapPass","Cycle 20",20,14813,"416-3","Alloy 617",314626,"Plate"
-178.14,-0.00285,"Trend",,233.27,"CapPass","Cycle 20",20,14814,"416-3","Alloy 617",314626,"Plate"
-174.60,-0.00282,"Trend",,233.29,"CapPass","Cycle 20",20,14815,"416-3","Alloy 617",314626,"Plate"
-171.34,-0.00280,"Trend",,233.30,"CapPass","Cycle 20",20,14816,"416-3","Alloy 617",314626,"Plate"
-168.21,-0.00277,"Trend",,233.32,"CapPass","Cycle 20",20,14817,"416-3","Alloy 617",314626,"Plate"
-164.66,-0.00275,"Trend",,233.36,"CapPass","Cycle 20",20,14818,"416-3","Alloy 617",314626,"Plate"
-159.85,-0.00272,"Trend",,233.40,"CapPass","Cycle 20",20,14819,"416-3","Alloy 617",314626,"Plate"
-154.80,-0.00270,"Trend",,233.43,"CapPass","Cycle 20",20,14820,"416-3","Alloy 617",314626,"Plate"
-150.17,-0.00267,"Trend",,233.46,"CapPass","Cycle 20",20,14821,"416-3","Alloy 617",314626,"Plate"
-145.88,-0.00265,"Trend",,233.48,"CapPass","Cycle 20",20,14822,"416-3","Alloy 617",314626,"Plate"
-142.01,-0.00262,"Trend",,233.50,"CapPass","Cycle 20",20,14823,"416-3","Alloy 617",314626,"Plate"
-138.09,-0.00259,"Trend",,233.53,"CapPass","Cycle 20",20,14824,"416-3","Alloy 617",314626,"Plate"
-134.19,-0.00257,"Trend",,233.55,"CapPass","Cycle 20",20,14825,"416-3","Alloy 617",314626,"Plate"
-130.50,-0.00254,"Trend",,233.58,"CapPass","Cycle 20",20,14826,"416-3","Alloy 617",314626,"Plate"
-126.65,-0.00252,"Trend",,233.61,"CapPass","Cycle 20",20,14827,"416-3","Alloy 617",314626,"Plate"
-122.81,-0.00249,"Trend",,233.63,"CapPass","Cycle 20",20,14828,"416-3","Alloy 617",314626,"Plate"
-118.98,-0.00247,"Trend",,233.66,"CapPass","Cycle 20",20,14829,"416-3","Alloy 617",314626,"Plate"
-115.04,-0.00244,"Trend",,233.69,"CapPass","Cycle 20",20,14830,"416-3","Alloy 617",314626,"Plate"
-111.14,-0.00242,"Trend",,233.72,"CapPass","Cycle 20",20,14831,"416-3","Alloy 617",314626,"Plate"
-107.25,-0.00239,"Trend",,233.74,"CapPass","Cycle 20",20,14832,"416-3","Alloy 617",314626,"Plate"
-103.35,-0.00237,"Trend",,233.77,"CapPass","Cycle 20",20,14833,"416-3","Alloy 617",314626,"Plate"
-99.34,-0.00234,"Trend",,233.80,"CapPass","Cycle 20",20,14834,"416-3","Alloy 617",314626,"Plate"
-95.42,-0.00231,"Trend",,233.82,"CapPass","Cycle 20",20,14835,"416-3","Alloy 617",314626,"Plate"
-91.69,-0.00229,"Trend",,233.85,"CapPass","Cycle 20",20,14836,"416-3","Alloy 617",314626,"Plate"
-88.88,-0.00227,"Trend",,233.87,"CapPass","Cycle 20",20,14837,"416-3","Alloy 617",314626,"Plate"
-87.72,-0.00226,"Trend",,233.88,"CapPass","Cycle 20",20,14838,"416-3","Alloy 617",314626,"Plate"
-84.01,-0.00224,"Trend",,233.90,"CapPass","Cycle 20",20,14839,"416-3","Alloy 617",314626,"Plate"
-80.27,-0.00221,"Trend",,233.93,"CapPass","Cycle 20",20,14840,"416-3","Alloy 617",314626,"Plate"
-76.27,-0.00219,"Trend",,233.96,"CapPass","Cycle 20",20,14841,"416-3","Alloy 617",314626,"Plate"
-72.33,-0.00216,"Trend",,233.98,"CapPass","Cycle 20",20,14842,"416-3","Alloy 617",314626,"Plate"
-68.47,-0.00214,"Trend",,234.01,"CapPass","Cycle 20",20,14843,"416-3","Alloy 617",314626,"Plate"
-64.72,-0.00211,"Trend",,234.04,"CapPass","Cycle 20",20,14844,"416-3","Alloy 617",314626,"Plate"
-60.82,-0.00209,"Trend",,234.06,"CapPass","Cycle 20",20,14845,"416-3","Alloy 617",314626,"Plate"
-57.21,-0.00206,"Trend",,234.09,"CapPass","Cycle 20",20,14846,"416-3","Alloy 617",314626,"Plate"
-53.58,-0.00204,"Trend",,234.11,"CapPass","Cycle 20",20,14847,"416-3","Alloy 617",314626,"Plate"
-49.72,-0.00201,"Trend",,234.14,"CapPass","Cycle 20",20,14848,"416-3","Alloy 617",314626,"Plate"
-46.17,-0.00198,"Trend",,234.17,"CapPass","Cycle 20",20,14849,"416-3","Alloy 617",314626,"Plate"
-42.35,-0.00196,"Trend",,234.19,"CapPass","Cycle 20",20,14850,"416-3","Alloy 617",314626,"Plate"
-38.57,-0.00193,"Trend",,234.22,"CapPass","Cycle 20",20,14851,"416-3","Alloy 617",314626,"Plate"
-34.89,-0.00191,"Trend",,234.25,"CapPass","Cycle 20",20,14852,"416-3","Alloy 617",314626,"Plate"
-30.83,-0.00188,"Trend",,234.28,"CapPass","Cycle 20",20,14853,"416-3","Alloy 617",314626,"Plate"
-27.05,-0.00186,"Trend",,234.30,"CapPass","Cycle 20",20,14854,"416-3","Alloy 617",314626,"Plate"
-23.25,-0.00183,"Trend",,234.33,"CapPass","Cycle 20",20,14855,"416-3","Alloy 617",314626,"Plate"
-19.46,-0.00181,"Trend",,234.35,"CapPass","Cycle 20",20,14856,"416-3","Alloy 617",314626,"Plate"
-15.72,-0.00178,"Trend",,234.38,"CapPass","Cycle 20",20,14857,"416-3","Alloy 617",314626,"Plate"
-11.91,-0.00176,"Trend",,234.41,"CapPass","Cycle 20",20,14858,"416-3","Alloy 617",314626,"Plate"
-8.17,-0.00173,"Trend",,234.44,"CapPass","Cycle 20",20,14859,"416-3","Alloy 617",314626,"Plate"
-4.52,-0.00171,"Trend",,234.46,"CapPass","Cycle 20",20,14860,"416-3","Alloy 617",314626,"Plate"
-0.62,-0.00168,"Trend",,234.49,"CapPass","Cycle 20",20,14861,"416-3","Alloy 617",314626,"Plate"
2.84,-0.00165,"Trend",,234.51,"CapPass","Cycle 20",20,14862,"416-3","Alloy 617",314626,"Plate"
6.43,-0.00163,"Trend",,234.54,"CapPass","Cycle 20",20,14863,"416-3","Alloy 617",314626,"Plate"
10.16,-0.00160,"Trend",,234.57,"CapPass","Cycle 20",20,14864,"416-3","Alloy 617",314626,"Plate"
13.54,-0.00158,"Trend",,234.59,"CapPass","Cycle 20",20,14865,"416-3","Alloy 617",314626,"Plate"
17.15,-0.00155,"Trend",,234.62,"CapPass","Cycle 20",20,14866,"416-3","Alloy 617",314626,"Plate"
20.61,-0.00153,"Trend",,234.64,"CapPass","Cycle 20",20,14867,"416-3","Alloy 617",314626,"Plate"
24.04,-0.00150,"Trend",,234.67,"CapPass","Cycle 20",20,14868,"416-3","Alloy 617",314626,"Plate"
27.35,-0.00148,"Trend",,234.70,"CapPass","Cycle 20",20,14869,"416-3","Alloy 617",314626,"Plate"
30.85,-0.00145,"Trend",,234.72,"CapPass","Cycle 20",20,14870,"416-3","Alloy 617",314626,"Plate"
34.05,-0.00143,"Trend",,234.75,"CapPass","Cycle 20",20,14871,"416-3","Alloy 617",314626,"Plate"
36.84,-0.00140,"Trend",,234.78,"CapPass","Cycle 20",20,14872,"416-3","Alloy 617",314626,"Plate"
36.40,-0.00139,"Trend",,234.87,"CapPass","Cycle 20",20,14873,"416-3","Alloy 617",314626,"Plate"
42.49,-0.00137,"Trend",,234.89,"CapPass","Cycle 20",20,14874,"416-3","Alloy 617",314626,"Plate"
47.79,-0.00135,"Trend",,234.91,"CapPass","Cycle 20",20,14875,"416-3","Alloy 617",314626,"Plate"
53.11,-0.00132,"Trend",,234.92,"CapPass","Cycle 20",20,14876,"416-3","Alloy 617",314626,"Plate"
57.30,-0.00130,"Trend",,234.93,"CapPass","Cycle 20",20,14877,"416-3","Alloy 617",314626,"Plate"
60.93,-0.00127,"Trend",,234.94,"CapPass","Cycle 20",20,14878,"416-3","Alloy 617",314626,"Plate"
63.98,-0.00124,"Trend",,234.95,"CapPass","Cycle 20",20,14879,"416-3","Alloy 617",314626,"Plate"
66.52,-0.00122,"Trend",,234.96,"CapPass","Cycle 20",20,14880,"416-3","Alloy 617",314626,"Plate"
68.80,-0.00119,"Trend",,234.97,"CapPass","Cycle 20",20,14881,"416-3","Alloy 617",314626,"Plate"
70.75,-0.00116,"Trend",,234.98,"CapPass","Cycle 20",20,14882,"416-3","Alloy 617",314626,"Plate"
72.15,-0.00114,"Trend",,235.00,"CapPass","Cycle 20",20,14883,"416-3","Alloy 617",314626,"Plate"
72.89,-0.00111,"Trend",,235.04,"CapPass","Cycle 20",20,14884,"416-3","Alloy 617",314626,"Plate"
76.55,-0.00109,"Trend",,235.11,"CapPass","Cycle 20",20,14885,"416-3","Alloy 617",314626,"Plate"
80.44,-0.00106,"Trend",,235.14,"CapPass","Cycle 20",20,14886,"416-3","Alloy 617",314626,"Plate"
83.96,-0.00104,"Trend",,235.17,"CapPass","Cycle 20",20,14887,"416-3","Alloy 617",314626,"Plate"
87.35,-0.00101,"Trend",,235.19,"CapPass","Cycle 20",20,14888,"416-3","Alloy 617",314626,"Plate"
90.31,-0.00099,"Trend",,235.21,"CapPass","Cycle 20",20,14889,"416-3","Alloy 617",314626,"Plate"
93.20,-0.00096,"Trend",,235.24,"CapPass","Cycle 20",20,14890,"416-3","Alloy 617",314626,"Plate"
95.92,-0.00094,"Trend",,235.26,"CapPass","Cycle 20",20,14891,"416-3","Alloy 617",314626,"Plate"
98.68,-0.00091,"Trend",,235.29,"CapPass","Cycle 20",20,14892,"416-3","Alloy 617",314626,"Plate"
101.42,-0.00088,"Trend",,235.32,"CapPass","Cycle 20",20,14893,"416-3","Alloy 617",314626,"Plate"
104.44,-0.00086,"Trend",,235.35,"CapPass","Cycle 20",20,14894,"416-3","Alloy 617",314626,"Plate"
107.63,-0.00083,"Trend",,235.38,"CapPass","Cycle 20",20,14895,"416-3","Alloy 617",314626,"Plate"
110.83,-0.00081,"Trend",,235.41,"CapPass","Cycle 20",20,14896,"416-3","Alloy 617",314626,"Plate"
114.00,-0.00078,"Trend",,235.43,"CapPass","Cycle 20",20,14897,"416-3","Alloy 617",314626,"Plate"
116.78,-0.00076,"Trend",,235.46,"CapPass","Cycle 20",20,14898,"416-3","Alloy 617",314626,"Plate"
119.50,-0.00073,"Trend",,235.48,"CapPass","Cycle 20",20,14899,"416-3","Alloy 617",314626,"Plate"
122.24,-0.00071,"Trend",,235.51,"CapPass","Cycle 20",20,14900,"416-3","Alloy 617",314626,"Plate"
125.10,-0.00068,"Trend",,235.54,"CapPass","Cycle 20",20,14901,"416-3","Alloy 617",314626,"Plate"
127.74,-0.00065,"Trend",,235.56,"CapPass","Cycle 20",20,14902,"416-3","Alloy 617",314626,"Plate"
130.45,-0.00063,"Trend",,235.59,"CapPass","Cycle 20",20,14903,"416-3","Alloy 617",314626,"Plate"
133.38,-0.00060,"Trend",,235.62,"CapPass","Cycle 20",20,14904,"416-3","Alloy 617",314626,"Plate"
136.07,-0.00058,"Trend",,235.65,"CapPass","Cycle 20",20,14905,"416-3","Alloy 617",314626,"Plate"
138.71,-0.00055,"Trend",,235.67,"CapPass","Cycle 20",20,14906,"416-3","Alloy 617",314626,"Plate"
141.19,-0.00053,"Trend",,235.70,"CapPass","Cycle 20",20,14907,"416-3","Alloy 617",314626,"Plate"
143.92,-0.00050,"Trend",,235.72,"CapPass","Cycle 20",20,14908,"416-3","Alloy 617",314626,"Plate"
146.67,-0.00048,"Trend",,235.75,"CapPass","Cycle 20",20,14909,"416-3","Alloy 617",314626,"Plate"
149.51,-0.00045,"Trend",,235.77,"CapPass","Cycle 20",20,14910,"416-3","Alloy 617",314626,"Plate"
152.42,-0.00043,"Trend",,235.79,"CapPass","Cycle 20",20,14911,"416-3","Alloy 617",314626,"Plate"
155.35,-0.00040,"Trend",,235.82,"CapPass","Cycle 20",20,14912,"416-3","Alloy 617",314626,"Plate"
158.33,-0.00037,"Trend",,235.84,"CapPass","Cycle 20",20,14913,"416-3","Alloy 617",314626,"Plate"
161.12,-0.00035,"Trend",,235.86,"CapPass","Cycle 20",20,14914,"416-3","Alloy 617",314626,"Plate"
162.13,-0.00034,"Trend",,235.87,"CapPass","Cycle 20",20,14915,"416-3","Alloy 617",314626,"Plate"
163.58,-0.00032,"Trend",,235.88,"CapPass","Cycle 20",20,14916,"416-3","Alloy 617",314626,"Plate"
166.17,-0.00030,"Trend",,235.90,"CapPass","Cycle 20",20,14917,"416-3","Alloy 617",314626,"Plate"
168.57,-0.00027,"Trend",,235.92,"CapPass","Cycle 20",20,14918,"416-3","Alloy 617",314626,"Plate"
170.84,-0.00025,"Trend",,235.94,"CapPass","Cycle 20",20,14919,"416-3","Alloy 617",314626,"Plate"
173.06,-0.00022,"Trend",,235.97,"CapPass","Cycle 20",20,14920,"416-3","Alloy 617",314626,"Plate"
175.24,-0.00020,"Trend",,235.99,"CapPass","Cycle 20",20,14921,"416-3","Alloy 617",314626,"Plate"
177.35,-0.00017,"Trend",,236.01,"CapPass","Cycle 20",20,14922,"416-3","Alloy 617",314626,"Plate"
179.64,-0.00014,"Trend",,236.04,"CapPass","Cycle 20",20,14923,"416-3","Alloy 617",314626,"Plate"
181.84,-0.00012,"Trend",,236.06,"CapPass","Cycle 20",20,14924,"416-3","Alloy 617",314626,"Plate"
183.87,-0.00009,"Trend",,236.08,"CapPass","Cycle 20",20,14925,"416-3","Alloy 617",314626,"Plate"
170.29,-0.00007,"Trend",,584.37,"CapPass","Cycle 50",50,36248,"416-3","Alloy 617",314626,"Plate"
172.51,-0.00004,"Trend",,584.40,"CapPass","Cycle 50",50,36249,"416-3","Alloy 617",314626,"Plate"
174.54,-0.00002,"Trend",,584.42,"CapPass","Cycle 50",50,36250,"416-3","Alloy 617",314626,"Plate"
176.63,0.00001,"Trend",,584.44,"CapPass","Cycle 50",50,36251,"416-3","Alloy 617",314626,"Plate"
178.61,0.00003,"Trend",,584.47,"CapPass","Cycle 50",50,36252,"416-3","Alloy 617",314626,"Plate"
180.49,0.00006,"Trend",,584.49,"CapPass","Cycle 50",50,36253,"416-3","Alloy 617",314626,"Plate"
182.48,0.00009,"Trend",,584.52,"CapPass","Cycle 50",50,36254,"416-3","Alloy 617",314626,"Plate"
184.29,0.00011,"Trend",,584.54,"CapPass","Cycle 50",50,36255,"416-3","Alloy 617",314626,"Plate"
186.19,0.00014,"Trend",,584.56,"CapPass","Cycle 50",50,36256,"416-3","Alloy 617",314626,"Plate"
187.98,0.00016,"Trend",,584.59,"CapPass","Cycle 50",50,36257,"416-3","Alloy 617",314626,"Plate"
189.84,0.00019,"Trend",,584.61,"CapPass","Cycle 50",50,36258,"416-3","Alloy 617",314626,"Plate"
191.62,0.00021,"Trend",,584.64,"CapPass","Cycle 50",50,36259,"416-3","Alloy 617",314626,"Plate"
193.70,0.00024,"Trend",,584.67,"CapPass","Cycle 50",50,36260,"416-3","Alloy 617",314626,"Plate"
195.91,0.00026,"Trend",,584.70,"CapPass","Cycle 50",50,36261,"416-3","Alloy 617",314626,"Plate"
197.96,0.00029,"Trend",,584.72,"CapPass","Cycle 50",50,36262,"416-3","Alloy 617",314626,"Plate"
199.76,0.00031,"Trend",,584.74,"CapPass","Cycle 50",50,36263,"416-3","Alloy 617",314626,"Plate"
197.30,0.00034,"Trend",,584.76,"CapPass","Cycle 50",50,36264,"416-3","Alloy 617",314626,"Plate"
197.69,0.00037,"Trend",,584.76,"CapPass","Cycle 50",50,36265,"416-3","Alloy 617",314626,"Plate"
198.00,0.00040,"Trend",,584.77,"CapPass","Cycle 50",50,36266,"416-3","Alloy 617",314626,"Plate"
198.23,0.00042,"Trend",,584.77,"CapPass","Cycle 50",50,36267,"416-3","Alloy 617",314626,"Plate"
198.44,0.00045,"Trend",,584.77,"CapPass","Cycle 50",50,36268,"416-3","Alloy 617",314626,"Plate"
198.60,0.00048,"Trend",,584.78,"CapPass","Cycle 50",50,36269,"416-3","Alloy 617",314626,"Plate"
198.61,0.00051,"Trend",,584.78,"CapPass","Cycle 50",50,36270,"416-3","Alloy 617",314626,"Plate"
198.26,0.00054,"Trend",,584.79,"CapPass","Cycle 50",50,36271,"416-3","Alloy 617",314626,"Plate"
196.74,0.00056,"Trend",,584.80,"CapPass","Cycle 50",50,36272,"416-3","Alloy 617",314626,"Plate"
181.77,0.00054,"Trend",,584.83,"CapPass","Cycle 50",50,36273,"416-3","Alloy 617",314626,"Plate"
177.41,0.00051,"Trend",,584.85,"CapPass","Cycle 50",50,36274,"416-3","Alloy 617",314626,"Plate"
173.67,0.00048,"Trend",,584.86,"CapPass","Cycle 50",50,36275,"416-3","Alloy 617",314626,"Plate"
170.92,0.00046,"Trend",,584.87,"CapPass","Cycle 50",50,36276,"416-3","Alloy 617",314626,"Plate"
170.72,0.00046,"Trend",,584.87,"CapPass","Cycle 50",50,36277,"416-3","Alloy 617",314626,"Plate"
169.08,0.00043,"Trend",,584.88,"CapPass","Cycle 50",50,36278,"416-3","Alloy 617",314626,"Plate"
181.68,0.00046,"Trend",,584.95,"CapPass","Cycle 50",50,36279,"416-3","Alloy 617",314626,"Plate"
185.49,0.00049,"Trend",,584.96,"CapPass","Cycle 50",50,36280,"416-3","Alloy 617",314626,"Plate"
188.64,0.00051,"Trend",,584.97,"CapPass","Cycle 50",50,36281,"416-3","Alloy 617",314626,"Plate"
191.38,0.00054,"Trend",,584.98,"CapPass","Cycle 50",50,36282,"416-3","Alloy 617",314626,"Plate"
193.81,0.00056,"Trend",,584.99,"CapPass","Cycle 50",50,36283,"416-3","Alloy 617",314626,"Plate"
196.14,0.00059,"Trend",,585.01,"CapPass","Cycle 50",50,36284,"416-3","Alloy 617",314626,"Plate"
197.80,0.00062,"Trend",,585.02,"CapPass","Cycle 50",50,36285,"416-3","Alloy 617",314626,"Plate"
199.14,0.00064,"Trend",,585.04,"CapPass","Cycle 50",50,36286,"416-3","Alloy 617",314626,"Plate"
199.85,0.00067,"Trend",,585.07,"CapPass","Cycle 50",50,36287,"416-3","Alloy 617",314626,"Plate"
200.96,0.00069,"Trend",,585.12,"CapPass","Cycle 50",50,36288,"416-3","Alloy 617",314626,"Plate"
203.46,0.00072,"Trend",,585.15,"CapPass","Cycle 50",50,36289,"416-3","Alloy 617",314626,"Plate"
206.24,0.00074,"Trend",,585.18,"CapPass","Cycle 50",50,36290,"416-3","Alloy 617",314626,"Plate"
208.71,0.00077,"Trend",,585.21,"CapPass","Cycle 50",50,36291,"416-3","Alloy 617",314626,"Plate"
207.57,0.00079,"Trend",,585.23,"CapPass","Cycle 50",50,36292,"416-3","Alloy 617",314626,"Plate"
208.90,0.00082,"Trend",,585.24,"CapPass","Cycle 50",50,36293,"416-3","Alloy 617",314626,"Plate"
209.63,0.00085,"Trend",,585.25,"CapPass","Cycle 50",50,36294,"416-3","Alloy 617",314626,"Plate"
210.62,0.00087,"Trend",,585.27,"CapPass","Cycle 50",50,36295,"416-3","Alloy 617",314626,"Plate"
211.11,0.00090,"Trend",,585.30,"CapPass","Cycle 50",50,36296,"416-3","Alloy 617",314626,"Plate"
211.96,0.00092,"Trend",,585.35,"CapPass","Cycle 50",50,36297,"416-3","Alloy 617",314626,"Plate"
214.14,0.00095,"Trend",,585.38,"CapPass","Cycle 50",50,36298,"416-3","Alloy 617",314626,"Plate"
214.40,0.00098,"Trend",,585.41,"CapPass","Cycle 50",50,36299,"416-3","Alloy 617",314626,"Plate"
215.63,0.00100,"Trend",,585.43,"CapPass","Cycle 50",50,36300,"416-3","Alloy 617",314626,"Plate"
216.87,0.00103,"Trend",,585.44,"CapPass","Cycle 50",50,36301,"416-3","Alloy 617",314626,"Plate"
218.05,0.00105,"Trend",,585.46,"CapPass","Cycle 50",50,36302,"416-3","Alloy 617",314626,"Plate"
215.11,0.00108,"Trend",,585.48,"CapPass","Cycle 50",50,36303,"416-3","Alloy 617",314626,"Plate"
215.17,0.00110,"Trend",,585.48,"CapPass","Cycle 50",50,36304,"416-3","Alloy 617",314626,"Plate"
215.23,0.00113,"Trend",,585.48,"CapPass","Cycle 50",50,36305,"416-3","Alloy 617",314626,"Plate"
215.29,0.00117,"Trend",,585.49,"CapPass","Cycle 50",50,36306,"416-3","Alloy 617",314626,"Plate"
215.34,0.00120,"Trend",,585.49,"CapPass","Cycle 50",50,36307,"416-3","Alloy 617",314626,"Plate"
215.32,0.00124,"Trend",,585.49,"CapPass","Cycle 50",50,36308,"416-3","Alloy 617",314626,"Plate"
215.26,0.00127,"Trend",,585.50,"CapPass","Cycle 50",50,36309,"416-3","Alloy 617",314626,"Plate"
215.13,0.00130,"Trend",,585.50,"CapPass","Cycle 50",50,36310,"416-3","Alloy 617",314626,"Plate"
214.76,0.00133,"Trend",,585.50,"CapPass","Cycle 50",50,36311,"416-3","Alloy 617",314626,"Plate"
213.94,0.00136,"Trend",,585.51,"CapPass","Cycle 50",50,36312,"416-3","Alloy 617",314626,"Plate"
211.70,0.00139,"Trend",,585.51,"CapPass","Cycle 50",50,36313,"416-3","Alloy 617",314626,"Plate"
192.27,0.00136,"Trend",,585.54,"CapPass","Cycle 50",50,36314,"416-3","Alloy 617",314626,"Plate"
187.00,0.00134,"Trend",,585.55,"CapPass","Cycle 50",50,36315,"416-3","Alloy 617",314626,"Plate"
182.51,0.00131,"Trend",,585.56,"CapPass","Cycle 50",50,36316,"416-3","Alloy 617",314626,"Plate"
178.43,0.00129,"Trend",,585.56,"CapPass","Cycle 50",50,36317,"416-3","Alloy 617",314626,"Plate"
174.60,0.00126,"Trend",,585.57,"CapPass","Cycle 50",50,36318,"416-3","Alloy 617",314626,"Plate"
171.20,0.00123,"Trend",,585.57,"CapPass","Cycle 50",50,36319,"416-3","Alloy 617",314626,"Plate"
168.41,0.00120,"Trend",,585.58,"CapPass","Cycle 50",50,36320,"416-3","Alloy 617",314626,"Plate"
166.04,0.00117,"Trend",,585.59,"CapPass","Cycle 50",50,36321,"416-3","Alloy 617",314626,"Plate"
163.98,0.00115,"Trend",,585.59,"CapPass","Cycle 50",50,36322,"416-3","Alloy 617",314626,"Plate"
162.70,0.00112,"Trend",,585.60,"CapPass","Cycle 50",50,36323,"416-3","Alloy 617",314626,"Plate"
162.48,0.00109,"Trend",,585.61,"CapPass","Cycle 50",50,36324,"416-3","Alloy 617",314626,"Plate"
178.60,0.00112,"Trend",,585.66,"CapPass","Cycle 50",50,36325,"416-3","Alloy 617",314626,"Plate"
182.96,0.00115,"Trend",,585.67,"CapPass","Cycle 50",50,36326,"416-3","Alloy 617",314626,"Plate"
186.81,0.00117,"Trend",,585.68,"CapPass","Cycle 50",50,36327,"416-3","Alloy 617",314626,"Plate"
190.36,0.00120,"Trend",,585.68,"CapPass","Cycle 50",50,36328,"416-3","Alloy 617",314626,"Plate"
193.61,0.00123,"Trend",,585.69,"CapPass","Cycle 50",50,36329,"416-3","Alloy 617",314626,"Plate"
196.60,0.00125,"Trend",,585.70,"CapPass","Cycle 50",50,36330,"416-3","Alloy 617",314626,"Plate"
199.06,0.00128,"Trend",,585.71,"CapPass","Cycle 50",50,36331,"416-3","Alloy 617",314626,"Plate"
201.36,0.00131,"Trend",,585.72,"CapPass","Cycle 50",50,36332,"416-3","Alloy 617",314626,"Plate"
203.23,0.00133,"Trend",,585.73,"CapPass","Cycle 50",50,36333,"416-3","Alloy 617",314626,"Plate"
204.68,0.00136,"Trend",,585.74,"CapPass","Cycle 50",50,36334,"416-3","Alloy 617",314626,"Plate"
205.41,0.00139,"Trend",,585.75,"CapPass","Cycle 50",50,36335,"416-3","Alloy 617",314626,"Plate"
203.90,0.00141,"Trend",,585.80,"CapPass","Cycle 50",50,36336,"416-3","Alloy 617",314626,"Plate"
204.91,0.00142,"Trend",,585.87,"CapPass","Cycle 50",50,36337,"416-3","Alloy 617",314626,"Plate"
206.98,0.00144,"Trend",,585.89,"CapPass","Cycle 50",50,36338,"416-3","Alloy 617",314626,"Plate"
210.41,0.00146,"Trend",,585.91,"CapPass","Cycle 50",50,36339,"416-3","Alloy 617",314626,"Plate"
213.25,0.00149,"Trend",,585.93,"CapPass","Cycle 50",50,36340,"416-3","Alloy 617",314626,"Plate"
215.90,0.00151,"Trend",,585.95,"CapPass","Cycle 50",50,36341,"416-3","Alloy 617",314626,"Plate"
218.45,0.00154,"Trend",,585.97,"CapPass","Cycle 50",50,36342,"416-3","Alloy 617",314626,"Plate"
220.58,0.00157,"Trend",,585.99,"CapPass","Cycle 50",50,36343,"416-3","Alloy 617",314626,"Plate"
222.54,0.00159,"Trend",,586.01,"CapPass","Cycle 50",50,36344,"416-3","Alloy 617",314626,"Plate"
221.95,0.00162,"Trend",,586.04,"CapPass","Cycle 50",50,36345,"416-3","Alloy 617",314626,"Plate"
222.42,0.00164,"Trend",,586.04,"CapPass","Cycle 50",50,36346,"416-3","Alloy 617",314626,"Plate"
222.78,0.00168,"Trend",,586.05,"CapPass","Cycle 50",50,36347,"416-3","Alloy 617",314626,"Plate"
223.05,0.00170,"Trend",,586.05,"CapPass","Cycle 50",50,36348,"416-3","Alloy 617",314626,"Plate"
223.28,0.00173,"Trend",,586.06,"CapPass","Cycle 50",50,36349,"416-3","Alloy 617",314626,"Plate"
223.29,0.00176,"Trend",,586.06,"CapPass","Cycle 50",50,36350,"416-3","Alloy 617",314626,"Plate"
222.97,0.00178,"Trend",,586.07,"CapPass","Cycle 50",50,36351,"416-3","Alloy 617",314626,"Plate"
208.01,0.00176,"Trend",,586.13,"CapPass","Cycle 50",50,36352,"416-3","Alloy 617",314626,"Plate"
205.12,0.00173,"Trend",,586.15,"CapPass","Cycle 50",50,36353,"416-3","Alloy 617",314626,"Plate"
204.57,0.00171,"Trend",,586.18,"CapPass","Cycle 50",50,36354,"416-3","Alloy 617",314626,"Plate"
212.02,0.00173,"Trend",,586.22,"CapPass","Cycle 50",50,36355,"416-3","Alloy 617",314626,"Plate"
215.95,0.00176,"Trend",,586.24,"CapPass","Cycle 50",50,36356,"416-3","Alloy 617",314626,"Plate"
219.24,0.00178,"Trend",,586.25,"CapPass","Cycle 50",50,36357,"416-3","Alloy 617",314626,"Plate"
222.13,0.00181,"Trend",,586.26,"CapPass","Cycle 50",50,36358,"416-3","Alloy 617",314626,"Plate"
224.68,0.00184,"Trend",,586.28,"CapPass","Cycle 50",50,36359,"416-3","Alloy 617",314626,"Plate"
226.98,0.00186,"Trend",,586.29,"CapPass","Cycle 50",50,36360,"416-3","Alloy 617",314626,"Plate"
228.92,0.00189,"Trend",,586.31,"CapPass","Cycle 50",50,36361,"416-3","Alloy 617",314626,"Plate"
230.50,0.00191,"Trend",,586.33,"CapPass","Cycle 50",50,36362,"416-3","Alloy 617",314626,"Plate"
231.78,0.00194,"Trend",,586.35,"CapPass","Cycle 50",50,36363,"416-3","Alloy 617",314626,"Plate"
232.96,0.00196,"Trend",,586.39,"CapPass","Cycle 50",50,36364,"416-3","Alloy 617",314626,"Plate"
225.60,0.00199,"Trend",,586.41,"CapPass","Cycle 50",50,36365,"416-3","Alloy 617",314626,"Plate"
226.22,0.00202,"Trend",,586.42,"CapPass","Cycle 50",50,36366,"416-3","Alloy 617",314626,"Plate"
226.92,0.00204,"Trend",,586.43,"CapPass","Cycle 50",50,36367,"416-3","Alloy 617",314626,"Plate"
227.20,0.00207,"Trend",,586.44,"CapPass","Cycle 50",50,36368,"416-3","Alloy 617",314626,"Plate"
225.45,0.00209,"Trend",,586.52,"CapPass","Cycle 50",50,36369,"416-3","Alloy 617",314626,"Plate"
228.69,0.00212,"Trend",,586.57,"CapPass","Cycle 50",50,36370,"416-3","Alloy 617",314626,"Plate"
231.71,0.00215,"Trend",,586.59,"CapPass","Cycle 50",50,36371,"416-3","Alloy 617",314626,"Plate"
234.36,0.00217,"Trend",,586.62,"CapPass","Cycle 50",50,36372,"416-3","Alloy 617",314626,"Plate"
236.61,0.00220,"Trend",,586.63,"CapPass","Cycle 50",50,36373,"416-3","Alloy 617",314626,"Plate"
238.85,0.00222,"Trend",,586.66,"CapPass","Cycle 50",50,36374,"416-3","Alloy 617",314626,"Plate"
227.19,0.00225,"Trend",,586.67,"CapPass","Cycle 50",50,36375,"416-3","Alloy 617",314626,"Plate"
227.46,0.00228,"Trend",,586.68,"CapPass","Cycle 50",50,36376,"416-3","Alloy 617",314626,"Plate"
227.83,0.00232,"Trend",,586.68,"CapPass","Cycle 50",50,36377,"416-3","Alloy 617",314626,"Plate"
228.01,0.00235,"Trend",,586.68,"CapPass","Cycle 50",50,36378,"416-3","Alloy 617",314626,"Plate"
228.27,0.00239,"Trend",,586.69,"CapPass","Cycle 50",50,36379,"416-3","Alloy 617",314626,"Plate"
228.45,0.00242,"Trend",,586.69,"CapPass","Cycle 50",50,36380,"416-3","Alloy 617",314626,"Plate"
228.43,0.00246,"Trend",,586.69,"CapPass","Cycle 50",50,36381,"416-3","Alloy 617",314626,"Plate"
228.66,0.00249,"Trend",,586.69,"CapPass","Cycle 50",50,36382,"416-3","Alloy 617",314626,"Plate"
228.67,0.00252,"Trend",,586.69,"CapPass","Cycle 50",50,36383,"416-3","Alloy 617",314626,"Plate"
228.56,0.00255,"Trend",,586.70,"CapPass","Cycle 50",50,36384,"416-3","Alloy 617",314626,"Plate"
228.64,0.00258,"Trend",,586.70,"CapPass","Cycle 50",50,36385,"416-3","Alloy 617",314626,"Plate"
228.30,0.00261,"Trend",,586.70,"CapPass","Cycle 50",50,36386,"416-3","Alloy 617",314626,"Plate"
227.99,0.00264,"Trend",,586.70,"CapPass","Cycle 50",50,36387,"416-3","Alloy 617",314626,"Plate"
226.89,0.00267,"Trend",,586.71,"CapPass","Cycle 50",50,36388,"416-3","Alloy 617",314626,"Plate"
224.65,0.00269,"Trend",,586.71,"CapPass","Cycle 50",50,36389,"416-3","Alloy 617",314626,"Plate"
198.03,0.00266,"Trend",,586.74,"CapPass","Cycle 50",50,36390,"416-3","Alloy 617",314626,"Plate"
191.50,0.00263,"Trend",,586.75,"CapPass","Cycle 50",50,36391,"416-3","Alloy 617",314626,"Plate"
186.11,0.00260,"Trend",,586.75,"CapPass","Cycle 50",50,36392,"416-3","Alloy 617",314626,"Plate"
181.97,0.00258,"Trend",,586.76,"CapPass","Cycle 50",50,36393,"416-3","Alloy 617",314626,"Plate"
178.04,0.00255,"Trend",,586.76,"CapPass","Cycle 50",50,36394,"416-3","Alloy 617",314626,"Plate"
174.09,0.00253,"Trend",,586.76,"CapPass","Cycle 50",50,36395,"416-3","Alloy 617",314626,"Plate"
170.52,0.00250,"Trend",,586.77,"CapPass","Cycle 50",50,36396,"416-3","Alloy 617",314626,"Plate"
167.34,0.00247,"Trend",,586.77,"CapPass","Cycle 50",50,36397,"416-3","Alloy 617",314626,"Plate"
164.20,0.00244,"Trend",,586.78,"CapPass","Cycle 50",50,36398,"416-3","Alloy 617",314626,"Plate"
161.47,0.00242,"Trend",,586.78,"CapPass","Cycle 50",50,36399,"416-3","Alloy 617",314626,"Plate"
159.21,0.00239,"Trend",,586.78,"CapPass","Cycle 50",50,36400,"416-3","Alloy 617",314626,"Plate"
156.82,0.00236,"Trend",,586.79,"CapPass","Cycle 50",50,36401,"416-3","Alloy 617",314626,"Plate"
155.00,0.00233,"Trend",,586.79,"CapPass","Cycle 50",50,36402,"416-3","Alloy 617",314626,"Plate"
153.67,0.00230,"Trend",,586.80,"CapPass","Cycle 50",50,36403,"416-3","Alloy 617",314626,"Plate"
152.95,0.00228,"Trend",,586.80,"CapPass","Cycle 50",50,36404,"416-3","Alloy 617",314626,"Plate"
153.16,0.00225,"Trend",,586.81,"CapPass","Cycle 50",50,36405,"416-3","Alloy 617",314626,"Plate"
157.04,0.00222,"Trend",,586.83,"CapPass","Cycle 50",50,36406,"416-3","Alloy 617",314626,"Plate"
169.47,0.00225,"Trend",,586.85,"CapPass","Cycle 50",50,36407,"416-3","Alloy 617",314626,"Plate"
175.38,0.00228,"Trend",,586.86,"CapPass","Cycle 50",50,36408,"416-3","Alloy 617",314626,"Plate"
180.02,0.00231,"Trend",,586.87,"CapPass","Cycle 50",50,36409,"416-3","Alloy 617",314626,"Plate"
181.41,0.00231,"Trend",,586.87,"CapPass","Cycle 50",50,36410,"416-3","Alloy 617",314626,"Plate"
183.91,0.00233,"Trend",,586.87,"CapPass","Cycle 50",50,36411,"416-3","Alloy 617",314626,"Plate"
187.76,0.00236,"Trend",,586.88,"CapPass","Cycle 50",50,36412,"416-3","Alloy 617",314626,"Plate"
191.29,0.00239,"Trend",,586.88,"CapPass","Cycle 50",50,36413,"416-3","Alloy 617",314626,"Plate"
194.54,0.00241,"Trend",,586.89,"CapPass","Cycle 50",50,36414,"416-3","Alloy 617",314626,"Plate"
197.57,0.00244,"Trend",,586.90,"CapPass","Cycle 50",50,36415,"416-3","Alloy 617",314626,"Plate"
200.19,0.00247,"Trend",,586.90,"CapPass","Cycle 50",50,36416,"416-3","Alloy 617",314626,"Plate"
202.39,0.00249,"Trend",,586.91,"CapPass","Cycle 50",50,36417,"416-3","Alloy 617",314626,"Plate"
204.49,0.00252,"Trend",,586.91,"CapPass","Cycle 50",50,36418,"416-3","Alloy 617",314626,"Plate"
206.30,0.00255,"Trend",,586.92,"CapPass","Cycle 50",50,36419,"416-3","Alloy 617",314626,"Plate"
207.71,0.00257,"Trend",,586.93,"CapPass","Cycle 50",50,36420,"416-3","Alloy 617",314626,"Plate"
208.29,0.00260,"Trend",,586.94,"CapPass","Cycle 50",50,36421,"416-3","Alloy 617",314626,"Plate"
206.95,0.00263,"Trend",,586.97,"CapPass","Cycle 50",50,36422,"416-3","Alloy 617",314626,"Plate"
210.62,0.00265,"Trend",,587.11,"CapPass","Cycle 50",50,36423,"416-3","Alloy 617",314626,"Plate"
213.91,0.00268,"Trend",,587.13,"CapPass","Cycle 50",50,36424,"416-3","Alloy 617",314626,"Plate"
216.93,0.00270,"Trend",,587.15,"CapPass","Cycle 50",50,36425,"416-3","Alloy 617",314626,"Plate"
219.63,0.00273,"Trend",,587.16,"CapPass","Cycle 50",50,36426,"416-3","Alloy 617",314626,"Plate"
221.94,0.00275,"Trend",,587.18,"CapPass","Cycle 50",50,36427,"416-3","Alloy 617",314626,"Plate"
224.11,0.00278,"Trend",,587.20,"CapPass","Cycle 50",50,36428,"416-3","Alloy 617",314626,"Plate"
226.12,0.00281,"Trend",,587.23,"CapPass","Cycle 50",50,36429,"416-3","Alloy 617",314626,"Plate"
228.13,0.00283,"Trend",,587.25,"CapPass","Cycle 50",50,36430,"416-3","Alloy 617",314626,"Plate"
230.30,0.00286,"Trend",,587.29,"CapPass","Cycle 50",50,36431,"416-3","Alloy 617",314626,"Plate"
232.60,0.00288,"Trend",,587.31,"CapPass","Cycle 50",50,36432,"416-3","Alloy 617",314626,"Plate"
234.91,0.00291,"Trend",,587.34,"CapPass","Cycle 50",50,36433,"416-3","Alloy 617",314626,"Plate"
237.40,0.00293,"Trend",,587.37,"CapPass","Cycle 50",50,36434,"416-3","Alloy 617",314626,"Plate"
238.66,0.00296,"Trend",,587.39,"CapPass","Cycle 50",50,36435,"416-3","Alloy 617",314626,"Plate"
219.77,0.00293,"Trend",,587.49,"CapPass","Cycle 50",50,36436,"416-3","Alloy 617",314626,"Plate"
215.19,0.00291,"Trend",,587.50,"CapPass","Cycle 50",50,36437,"416-3","Alloy 617",314626,"Plate"
210.99,0.00288,"Trend",,587.51,"CapPass","Cycle 50",50,36438,"416-3","Alloy 617",314626,"Plate"
207.19,0.00285,"Trend",,587.53,"CapPass","Cycle 50",50,36439,"416-3","Alloy 617",314626,"Plate"
203.52,0.00283,"Trend",,587.54,"CapPass","Cycle 50",50,36440,"416-3","Alloy 617",314626,"Plate"
200.20,0.00280,"Trend",,587.56,"CapPass","Cycle 50",50,36441,"416-3","Alloy 617",314626,"Plate"
196.79,0.00278,"Trend",,587.58,"CapPass","Cycle 50",50,36442,"416-3","Alloy 617",314626,"Plate"
192.97,0.00275,"Trend",,587.61,"CapPass","Cycle 50",50,36443,"416-3","Alloy 617",314626,"Plate"
188.28,0.00273,"Trend",,587.65,"CapPass","Cycle 50",50,36444,"416-3","Alloy 617",314626,"Plate"
183.09,0.00270,"Trend",,587.68,"CapPass","Cycle 50",50,36445,"416-3","Alloy 617",314626,"Plate"
178.19,0.00268,"Trend",,587.71,"CapPass","Cycle 50",50,36446,"416-3","Alloy 617",314626,"Plate"
173.80,0.00265,"Trend",,587.74,"CapPass","Cycle 50",50,36447,"416-3","Alloy 617",314626,"Plate"
170.04,0.00263,"Trend",,587.76,"CapPass","Cycle 50",50,36448,"416-3","Alloy 617",314626,"Plate"
166.14,0.00260,"Trend",,587.78,"CapPass","Cycle 50",50,36449,"416-3","Alloy 617",314626,"Plate"
162.13,0.00257,"Trend",,587.81,"CapPass","Cycle 50",50,36450,"416-3","Alloy 617",314626,"Plate"
158.28,0.00255,"Trend",,587.83,"CapPass","Cycle 50",50,36451,"416-3","Alloy 617",314626,"Plate"
154.28,0.00252,"Trend",,587.86,"CapPass","Cycle 50",50,36452,"416-3","Alloy 617",314626,"Plate"
153.08,0.00252,"Trend",,587.87,"CapPass","Cycle 50",50,36453,"416-3","Alloy 617",314626,"Plate"
150.24,0.00250,"Trend",,587.89,"CapPass","Cycle 50",50,36454,"416-3","Alloy 617",314626,"Plate"
146.40,0.00247,"Trend",,587.91,"CapPass","Cycle 50",50,36455,"416-3","Alloy 617",314626,"Plate"
142.52,0.00245,"Trend",,587.94,"CapPass","Cycle 50",50,36456,"416-3","Alloy 617",314626,"Plate"
138.58,0.00242,"Trend",,587.97,"CapPass","Cycle 50",50,36457,"416-3","Alloy 617",314626,"Plate"
134.79,0.00240,"Trend",,587.99,"CapPass","Cycle 50",50,36458,"416-3","Alloy 617",314626,"Plate"
130.76,0.00237,"Trend",,588.02,"CapPass","Cycle 50",50,36459,"416-3","Alloy 617",314626,"Plate"
127.00,0.00235,"Trend",,588.05,"CapPass","Cycle 50",50,36460,"416-3","Alloy 617",314626,"Plate"
123.33,0.00232,"Trend",,588.07,"CapPass","Cycle 50",50,36461,"416-3","Alloy 617",314626,"Plate"
119.50,0.00229,"Trend",,588.10,"CapPass","Cycle 50",50,36462,"416-3","Alloy 617",314626,"Plate"
115.70,0.00227,"Trend",,588.13,"CapPass","Cycle 50",50,36463,"416-3","Alloy 617",314626,"Plate"
111.83,0.00224,"Trend",,588.15,"CapPass","Cycle 50",50,36464,"416-3","Alloy 617",314626,"Plate"
107.91,0.00222,"Trend",,588.18,"CapPass","Cycle 50",50,36465,"416-3","Alloy 617",314626,"Plate"
104.19,0.00219,"Trend",,588.21,"CapPass","Cycle 50",50,36466,"416-3","Alloy 617",314626,"Plate"
100.33,0.00217,"Trend",,588.23,"CapPass","Cycle 50",50,36467,"416-3","Alloy 617",314626,"Plate"
96.89,0.00214,"Trend",,588.26,"CapPass","Cycle 50",50,36468,"416-3","Alloy 617",314626,"Plate"
93.38,0.00212,"Trend",,588.28,"CapPass","Cycle 50",50,36469,"416-3","Alloy 617",314626,"Plate"
90.02,0.00209,"Trend",,588.31,"CapPass","Cycle 50",50,36470,"416-3","Alloy 617",314626,"Plate"
86.58,0.00207,"Trend",,588.33,"CapPass","Cycle 50",50,36471,"416-3","Alloy 617",314626,"Plate"
83.07,0.00204,"Trend",,588.36,"CapPass","Cycle 50",50,36472,"416-3","Alloy 617",314626,"Plate"
79.60,0.00201,"Trend",,588.39,"CapPass","Cycle 50",50,36473,"416-3","Alloy 617",314626,"Plate"
76.14,0.00199,"Trend",,588.42,"CapPass","Cycle 50",50,36474,"416-3","Alloy 617",314626,"Plate"
72.77,0.00196,"Trend",,588.44,"CapPass","Cycle 50",50,36475,"416-3","Alloy 617",314626,"Plate"
69.24,0.00194,"Trend",,588.47,"CapPass","Cycle 50",50,36476,"416-3","Alloy 617",314626,"Plate"
65.54,0.00191,"Trend",,588.50,"CapPass","Cycle 50",50,36477,"416-3","Alloy 617",314626,"Plate"
61.82,0.00189,"Trend",,588.52,"CapPass","Cycle 50",50,36478,"416-3","Alloy 617",314626,"Plate"
57.96,0.00186,"Trend",,588.55,"CapPass","Cycle 50",50,36479,"416-3","Alloy 617",314626,"Plate"
54.45,0.00184,"Trend",,588.58,"CapPass","Cycle 50",50,36480,"416-3","Alloy 617",314626,"Plate"
51.04,0.00181,"Trend",,588.60,"CapPass","Cycle 50",50,36481,"416-3","Alloy 617",314626,"Plate"
47.67,0.00179,"Trend",,588.63,"CapPass","Cycle 50",50,36482,"416-3","Alloy 617",314626,"Plate"
44.26,0.00176,"Trend",,588.65,"CapPass","Cycle 50",50,36483,"416-3","Alloy 617",314626,"Plate"
40.77,0.00173,"Trend",,588.68,"CapPass","Cycle 50",50,36484,"416-3","Alloy 617",314626,"Plate"
37.27,0.00171,"Trend",,588.71,"CapPass","Cycle 50",50,36485,"416-3","Alloy 617",314626,"Plate"
33.83,0.00168,"Trend",,588.73,"CapPass","Cycle 50",50,36486,"416-3","Alloy 617",314626,"Plate"
30.26,0.00166,"Trend",,588.76,"CapPass","Cycle 50",50,36487,"416-3","Alloy 617",314626,"Plate"
26.40,0.00163,"Trend",,588.79,"CapPass","Cycle 50",50,36488,"416-3","Alloy 617",314626,"Plate"
22.97,0.00161,"Trend",,588.82,"CapPass","Cycle 50",50,36489,"416-3","Alloy 617",314626,"Plate"
19.55,0.00158,"Trend",,588.84,"CapPass","Cycle 50",50,36490,"416-3","Alloy 617",314626,"Plate"
15.91,0.00156,"Trend",,588.87,"CapPass","Cycle 50",50,36491,"416-3","Alloy 617",314626,"Plate"
12.52,0.00153,"Trend",,588.89,"CapPass","Cycle 50",50,36492,"416-3","Alloy 617",314626,"Plate"
8.96,0.00150,"Trend",,588.92,"CapPass","Cycle 50",50,36493,"416-3","Alloy 617",314626,"Plate"
5.26,0.00148,"Trend",,588.95,"CapPass","Cycle 50",50,36494,"416-3","Alloy 617",314626,"Plate"
1.80,0.00145,"Trend",,588.98,"CapPass","Cycle 50",50,36495,"416-3","Alloy 617",314626,"Plate"
-1.46,0.00143,"Trend",,589.00,"CapPass","Cycle 50",50,36496,"416-3","Alloy 617",314626,"Plate"
-4.97,0.00140,"Trend",,589.03,"CapPass","Cycle 50",50,36497,"416-3","Alloy 617",314626,"Plate"
-8.14,0.00138,"Trend",,589.05,"CapPass","Cycle 50",50,36498,"416-3","Alloy 617",314626,"Plate"
-11.34,0.00135,"Trend",,589.08,"CapPass","Cycle 50",50,36499,"416-3","Alloy 617",314626,"Plate"
-14.80,0.00133,"Trend",,589.11,"CapPass","Cycle 50",50,36500,"416-3","Alloy 617",314626,"Plate"
-16.59,0.00130,"Trend",,589.14,"CapPass","Cycle 50",50,36501,"416-3","Alloy 617",314626,"Plate"
-23.82,0.00127,"Trend",,589.25,"CapPass","Cycle 50",50,36502,"416-3","Alloy 617",314626,"Plate"
-29.35,0.00125,"Trend",,589.26,"CapPass","Cycle 50",50,36503,"416-3","Alloy 617",314626,"Plate"
-34.47,0.00122,"Trend",,589.28,"CapPass","Cycle 50",50,36504,"416-3","Alloy 617",314626,"Plate"
-38.47,0.00120,"Trend",,589.29,"CapPass","Cycle 50",50,36505,"416-3","Alloy 617",314626,"Plate"
-41.76,0.00117,"Trend",,589.30,"CapPass","Cycle 50",50,36506,"416-3","Alloy 617",314626,"Plate"
