Repository: js-molina/fatigue-A617

File: data/850C/Strain rate 0.001/0.60% strain/HTM_A19_Cycles_4164.csv (part 9 of 17)
"Stress Mpa","Strain","Qual State","Qual Exceptions","Elapsed Time Sec","Data State","Cycle Label","Cycle","Count","Sample","Alloy","Heat","Material_Form"
211.53,0.00088,"Qualified",,1185.80,"CapPass","Cycle 100",100,56729,"416-4","Alloy 617",314626,"Plate"
213.34,0.00091,"Qualified",,1185.82,"CapPass","Cycle 100",100,56730,"416-4","Alloy 617",314626,"Plate"
213.86,0.00091,"Qualified",,1185.83,"CapPass","Cycle 100",100,56731,"416-4","Alloy 617",314626,"Plate"
215.16,0.00093,"Qualified",,1185.85,"CapPass","Cycle 100",100,56732,"416-4","Alloy 617",314626,"Plate"
217.18,0.00096,"Qualified",,1185.88,"CapPass","Cycle 100",100,56733,"416-4","Alloy 617",314626,"Plate"
219.04,0.00098,"Qualified",,1185.90,"CapPass","Cycle 100",100,56734,"416-4","Alloy 617",314626,"Plate"
220.86,0.00101,"Qualified",,1185.93,"CapPass","Cycle 100",100,56735,"416-4","Alloy 617",314626,"Plate"
214.48,0.00103,"Qualified",,1185.95,"CapPass","Cycle 100",100,56736,"416-4","Alloy 617",314626,"Plate"
214.85,0.00106,"Qualified",,1185.96,"CapPass","Cycle 100",100,56737,"416-4","Alloy 617",314626,"Plate"
215.22,0.00109,"Qualified",,1185.96,"CapPass","Cycle 100",100,56738,"416-4","Alloy 617",314626,"Plate"
215.58,0.00113,"Qualified",,1185.96,"CapPass","Cycle 100",100,56739,"416-4","Alloy 617",314626,"Plate"
215.75,0.00116,"Qualified",,1185.97,"CapPass","Cycle 100",100,56740,"416-4","Alloy 617",314626,"Plate"
216.06,0.00119,"Qualified",,1185.97,"CapPass","Cycle 100",100,56741,"416-4","Alloy 617",314626,"Plate"
216.12,0.00121,"Qualified",,1185.97,"CapPass","Cycle 100",100,56742,"416-4","Alloy 617",314626,"Plate"
216.42,0.00124,"Qualified",,1185.98,"CapPass","Cycle 100",100,56743,"416-4","Alloy 617",314626,"Plate"
216.52,0.00127,"Qualified",,1185.98,"CapPass","Cycle 100",100,56744,"416-4","Alloy 617",314626,"Plate"
216.39,0.00130,"Qualified",,1185.99,"CapPass","Cycle 100",100,56745,"416-4","Alloy 617",314626,"Plate"
215.29,0.00132,"Qualified",,1186.00,"CapPass","Cycle 100",100,56746,"416-4","Alloy 617",314626,"Plate"
205.05,0.00130,"Qualified",,1186.06,"CapPass","Cycle 100",100,56747,"416-4","Alloy 617",314626,"Plate"
201.11,0.00127,"Qualified",,1186.08,"CapPass","Cycle 100",100,56748,"416-4","Alloy 617",314626,"Plate"
203.02,0.00130,"Qualified",,1186.21,"CapPass","Cycle 100",100,56749,"416-4","Alloy 617",314626,"Plate"
205.66,0.00132,"Qualified",,1186.24,"CapPass","Cycle 100",100,56750,"416-4","Alloy 617",314626,"Plate"
208.45,0.00135,"Qualified",,1186.27,"CapPass","Cycle 100",100,56751,"416-4","Alloy 617",314626,"Plate"
211.03,0.00137,"Qualified",,1186.30,"CapPass","Cycle 100",100,56752,"416-4","Alloy 617",314626,"Plate"
213.55,0.00140,"Qualified",,1186.33,"CapPass","Cycle 100",100,56753,"416-4","Alloy 617",314626,"Plate"
216.03,0.00143,"Qualified",,1186.35,"CapPass","Cycle 100",100,56754,"416-4","Alloy 617",314626,"Plate"
218.57,0.00145,"Qualified",,1186.38,"CapPass","Cycle 100",100,56755,"416-4","Alloy 617",314626,"Plate"
220.65,0.00148,"Qualified",,1186.40,"CapPass","Cycle 100",100,56756,"416-4","Alloy 617",314626,"Plate"
222.65,0.00150,"Qualified",,1186.42,"CapPass","Cycle 100",100,56757,"416-4","Alloy 617",314626,"Plate"
224.74,0.00153,"Qualified",,1186.45,"CapPass","Cycle 100",100,56758,"416-4","Alloy 617",314626,"Plate"
226.79,0.00155,"Qualified",,1186.47,"CapPass","Cycle 100",100,56759,"416-4","Alloy 617",314626,"Plate"
228.75,0.00158,"Qualified",,1186.50,"CapPass","Cycle 100",100,56760,"416-4","Alloy 617",314626,"Plate"
230.66,0.00160,"Qualified",,1186.52,"CapPass","Cycle 100",100,56761,"416-4","Alloy 617",314626,"Plate"
232.41,0.00163,"Qualified",,1186.55,"CapPass","Cycle 100",100,56762,"416-4","Alloy 617",314626,"Plate"
234.24,0.00166,"Qualified",,1186.57,"CapPass","Cycle 100",100,56763,"416-4","Alloy 617",314626,"Plate"
236.09,0.00168,"Qualified",,1186.60,"CapPass","Cycle 100",100,56764,"416-4","Alloy 617",314626,"Plate"
237.92,0.00171,"Qualified",,1186.63,"CapPass","Cycle 100",100,56765,"416-4","Alloy 617",314626,"Plate"
230.58,0.00173,"Qualified",,1186.65,"CapPass","Cycle 100",100,56766,"416-4","Alloy 617",314626,"Plate"
232.65,0.00176,"Qualified",,1186.67,"CapPass","Cycle 100",100,56767,"416-4","Alloy 617",314626,"Plate"
233.21,0.00179,"Qualified",,1186.68,"CapPass","Cycle 100",100,56768,"416-4","Alloy 617",314626,"Plate"
233.88,0.00181,"Qualified",,1186.68,"CapPass","Cycle 100",100,56769,"416-4","Alloy 617",314626,"Plate"
234.65,0.00184,"Qualified",,1186.70,"CapPass","Cycle 100",100,56770,"416-4","Alloy 617",314626,"Plate"
222.80,0.00186,"Qualified",,1186.71,"CapPass","Cycle 100",100,56771,"416-4","Alloy 617",314626,"Plate"
222.68,0.00190,"Qualified",,1186.71,"CapPass","Cycle 100",100,56772,"416-4","Alloy 617",314626,"Plate"
222.73,0.00192,"Qualified",,1186.72,"CapPass","Cycle 100",100,56773,"416-4","Alloy 617",314626,"Plate"
222.78,0.00196,"Qualified",,1186.72,"CapPass","Cycle 100",100,56774,"416-4","Alloy 617",314626,"Plate"
222.88,0.00199,"Qualified",,1186.72,"CapPass","Cycle 100",100,56775,"416-4","Alloy 617",314626,"Plate"
223.00,0.00203,"Qualified",,1186.72,"CapPass","Cycle 100",100,56776,"416-4","Alloy 617",314626,"Plate"
222.97,0.00207,"Qualified",,1186.72,"CapPass","Cycle 100",100,56777,"416-4","Alloy 617",314626,"Plate"
223.02,0.00211,"Qualified",,1186.73,"CapPass","Cycle 100",100,56778,"416-4","Alloy 617",314626,"Plate"
223.00,0.00214,"Qualified",,1186.73,"CapPass","Cycle 100",100,56779,"416-4","Alloy 617",314626,"Plate"
222.90,0.00218,"Qualified",,1186.73,"CapPass","Cycle 100",100,56780,"416-4","Alloy 617",314626,"Plate"
222.91,0.00221,"Qualified",,1186.73,"CapPass","Cycle 100",100,56781,"416-4","Alloy 617",314626,"Plate"
222.81,0.00223,"Qualified",,1186.73,"CapPass","Cycle 100",100,56782,"416-4","Alloy 617",314626,"Plate"
222.55,0.00226,"Qualified",,1186.74,"CapPass","Cycle 100",100,56783,"416-4","Alloy 617",314626,"Plate"
222.25,0.00229,"Qualified",,1186.74,"CapPass","Cycle 100",100,56784,"416-4","Alloy 617",314626,"Plate"
221.63,0.00232,"Qualified",,1186.74,"CapPass","Cycle 100",100,56785,"416-4","Alloy 617",314626,"Plate"
220.25,0.00235,"Qualified",,1186.75,"CapPass","Cycle 100",100,56786,"416-4","Alloy 617",314626,"Plate"
204.17,0.00232,"Qualified",,1186.78,"CapPass","Cycle 100",100,56787,"416-4","Alloy 617",314626,"Plate"
199.15,0.00229,"Qualified",,1186.79,"CapPass","Cycle 100",100,56788,"416-4","Alloy 617",314626,"Plate"
194.70,0.00227,"Qualified",,1186.80,"CapPass","Cycle 100",100,56789,"416-4","Alloy 617",314626,"Plate"
191.16,0.00224,"Qualified",,1186.80,"CapPass","Cycle 100",100,56790,"416-4","Alloy 617",314626,"Plate"
187.89,0.00222,"Qualified",,1186.81,"CapPass","Cycle 100",100,56791,"416-4","Alloy 617",314626,"Plate"
184.12,0.00219,"Qualified",,1186.82,"CapPass","Cycle 100",100,56792,"416-4","Alloy 617",314626,"Plate"
181.07,0.00216,"Qualified",,1186.83,"CapPass","Cycle 100",100,56793,"416-4","Alloy 617",314626,"Plate"
180.36,0.00215,"Qualified",,1186.83,"CapPass","Cycle 100",100,56794,"416-4","Alloy 617",314626,"Plate"
177.93,0.00213,"Qualified",,1186.84,"CapPass","Cycle 100",100,56795,"416-4","Alloy 617",314626,"Plate"
175.14,0.00211,"Qualified",,1186.85,"CapPass","Cycle 100",100,56796,"416-4","Alloy 617",314626,"Plate"
172.52,0.00208,"Qualified",,1186.86,"CapPass","Cycle 100",100,56797,"416-4","Alloy 617",314626,"Plate"
170.25,0.00206,"Qualified",,1186.87,"CapPass","Cycle 100",100,56798,"416-4","Alloy 617",314626,"Plate"
168.62,0.00203,"Qualified",,1186.89,"CapPass","Cycle 100",100,56799,"416-4","Alloy 617",314626,"Plate"
175.15,0.00206,"Qualified",,1186.98,"CapPass","Cycle 100",100,56800,"416-4","Alloy 617",314626,"Plate"
178.48,0.00208,"Qualified",,1187.00,"CapPass","Cycle 100",100,56801,"416-4","Alloy 617",314626,"Plate"
181.40,0.00211,"Qualified",,1187.03,"CapPass","Cycle 100",100,56802,"416-4","Alloy 617",314626,"Plate"
184.37,0.00213,"Qualified",,1187.05,"CapPass","Cycle 100",100,56803,"416-4","Alloy 617",314626,"Plate"
187.51,0.00216,"Qualified",,1187.07,"CapPass","Cycle 100",100,56804,"416-4","Alloy 617",314626,"Plate"
190.38,0.00218,"Qualified",,1187.10,"CapPass","Cycle 100",100,56805,"416-4","Alloy 617",314626,"Plate"
193.19,0.00221,"Qualified",,1187.12,"CapPass","Cycle 100",100,56806,"416-4","Alloy 617",314626,"Plate"
196.12,0.00223,"Qualified",,1187.15,"CapPass","Cycle 100",100,56807,"416-4","Alloy 617",314626,"Plate"
199.04,0.00226,"Qualified",,1187.18,"CapPass","Cycle 100",100,56808,"416-4","Alloy 617",314626,"Plate"
202.03,0.00229,"Qualified",,1187.21,"CapPass","Cycle 100",100,56809,"416-4","Alloy 617",314626,"Plate"
204.73,0.00231,"Qualified",,1187.23,"CapPass","Cycle 100",100,56810,"416-4","Alloy 617",314626,"Plate"
207.60,0.00234,"Qualified",,1187.26,"CapPass","Cycle 100",100,56811,"416-4","Alloy 617",314626,"Plate"
210.38,0.00236,"Qualified",,1187.29,"CapPass","Cycle 100",100,56812,"416-4","Alloy 617",314626,"Plate"
213.14,0.00239,"Qualified",,1187.31,"CapPass","Cycle 100",100,56813,"416-4","Alloy 617",314626,"Plate"
215.70,0.00241,"Qualified",,1187.34,"CapPass","Cycle 100",100,56814,"416-4","Alloy 617",314626,"Plate"
218.30,0.00244,"Qualified",,1187.37,"CapPass","Cycle 100",100,56815,"416-4","Alloy 617",314626,"Plate"
220.99,0.00246,"Qualified",,1187.39,"CapPass","Cycle 100",100,56816,"416-4","Alloy 617",314626,"Plate"
223.52,0.00249,"Qualified",,1187.42,"CapPass","Cycle 100",100,56817,"416-4","Alloy 617",314626,"Plate"
225.99,0.00251,"Qualified",,1187.44,"CapPass","Cycle 100",100,56818,"416-4","Alloy 617",314626,"Plate"
228.69,0.00254,"Qualified",,1187.47,"CapPass","Cycle 100",100,56819,"416-4","Alloy 617",314626,"Plate"
231.47,0.00257,"Qualified",,1187.50,"CapPass","Cycle 100",100,56820,"416-4","Alloy 617",314626,"Plate"
234.00,0.00259,"Qualified",,1187.52,"CapPass","Cycle 100",100,56821,"416-4","Alloy 617",314626,"Plate"
236.30,0.00262,"Qualified",,1187.55,"CapPass","Cycle 100",100,56822,"416-4","Alloy 617",314626,"Plate"
238.60,0.00264,"Qualified",,1187.57,"CapPass","Cycle 100",100,56823,"416-4","Alloy 617",314626,"Plate"
240.67,0.00267,"Qualified",,1187.60,"CapPass","Cycle 100",100,56824,"416-4","Alloy 617",314626,"Plate"
242.69,0.00269,"Qualified",,1187.62,"CapPass","Cycle 100",100,56825,"416-4","Alloy 617",314626,"Plate"
244.78,0.00272,"Qualified",,1187.65,"CapPass","Cycle 100",100,56826,"416-4","Alloy 617",314626,"Plate"
234.35,0.00275,"Qualified",,1187.67,"CapPass","Cycle 100",100,56827,"416-4","Alloy 617",314626,"Plate"
234.61,0.00278,"Qualified",,1187.67,"CapPass","Cycle 100",100,56828,"416-4","Alloy 617",314626,"Plate"
234.77,0.00282,"Qualified",,1187.67,"CapPass","Cycle 100",100,56829,"416-4","Alloy 617",314626,"Plate"
234.97,0.00286,"Qualified",,1187.67,"CapPass","Cycle 100",100,56830,"416-4","Alloy 617",314626,"Plate"
235.10,0.00289,"Qualified",,1187.68,"CapPass","Cycle 100",100,56831,"416-4","Alloy 617",314626,"Plate"
235.21,0.00292,"Qualified",,1187.68,"CapPass","Cycle 100",100,56832,"416-4","Alloy 617",314626,"Plate"
235.24,0.00295,"Qualified",,1187.68,"CapPass","Cycle 100",100,56833,"416-4","Alloy 617",314626,"Plate"
235.42,0.00298,"Qualified",,1187.68,"CapPass","Cycle 100",100,56834,"416-4","Alloy 617",314626,"Plate"
235.61,0.00301,"Qualified",,1187.68,"CapPass","Cycle 100",100,56835,"416-4","Alloy 617",314626,"Plate"
235.67,0.00305,"Qualified",,1187.68,"CapPass","Cycle 100",100,56836,"416-4","Alloy 617",314626,"Plate"
235.68,0.00308,"Qualified",,1187.68,"CapPass","Cycle 100",100,56837,"416-4","Alloy 617",314626,"Plate"
235.69,0.00311,"Qualified",,1187.68,"CapPass","Cycle 100",100,56838,"416-4","Alloy 617",314626,"Plate"
235.71,0.00314,"Qualified",,1187.68,"CapPass","Cycle 100",100,56839,"416-4","Alloy 617",314626,"Plate"
235.86,0.00317,"Qualified",,1187.68,"CapPass","Cycle 100",100,56840,"416-4","Alloy 617",314626,"Plate"
235.94,0.00320,"Qualified",,1187.69,"CapPass","Cycle 100",100,56841,"416-4","Alloy 617",314626,"Plate"
235.88,0.00323,"Qualified",,1187.69,"CapPass","Cycle 100",100,56842,"416-4","Alloy 617",314626,"Plate"
235.85,0.00326,"Qualified",,1187.69,"CapPass","Cycle 100",100,56843,"416-4","Alloy 617",314626,"Plate"
235.84,0.00328,"Qualified",,1187.69,"CapPass","Cycle 100",100,56844,"416-4","Alloy 617",314626,"Plate"
235.89,0.00333,"Qualified",,1187.69,"CapPass","Cycle 100",100,56845,"416-4","Alloy 617",314626,"Plate"
235.84,0.00337,"Qualified",,1187.69,"CapPass","Cycle 100",100,56846,"416-4","Alloy 617",314626,"Plate"
235.57,0.00341,"Qualified",,1187.69,"CapPass","Cycle 100",100,56847,"416-4","Alloy 617",314626,"Plate"
235.49,0.00344,"Qualified",,1187.70,"CapPass","Cycle 100",100,56848,"416-4","Alloy 617",314626,"Plate"
235.20,0.00347,"Qualified",,1187.70,"CapPass","Cycle 100",100,56849,"416-4","Alloy 617",314626,"Plate"
234.64,0.00350,"Qualified",,1187.70,"CapPass","Cycle 100",100,56850,"416-4","Alloy 617",314626,"Plate"
234.03,0.00353,"Qualified",,1187.70,"CapPass","Cycle 100",100,56851,"416-4","Alloy 617",314626,"Plate"
232.41,0.00356,"Qualified",,1187.71,"CapPass","Cycle 100",100,56852,"416-4","Alloy 617",314626,"Plate"
227.98,0.00359,"Qualified",,1187.71,"CapPass","Cycle 100",100,56853,"416-4","Alloy 617",314626,"Plate"
214.42,0.00356,"Qualified",,1187.73,"CapPass","Cycle 100",100,56854,"416-4","Alloy 617",314626,"Plate"
207.96,0.00353,"Qualified",,1187.74,"CapPass","Cycle 100",100,56855,"416-4","Alloy 617",314626,"Plate"
202.24,0.00350,"Qualified",,1187.74,"CapPass","Cycle 100",100,56856,"416-4","Alloy 617",314626,"Plate"
197.68,0.00347,"Qualified",,1187.75,"CapPass","Cycle 100",100,56857,"416-4","Alloy 617",314626,"Plate"
193.05,0.00344,"Qualified",,1187.75,"CapPass","Cycle 100",100,56858,"416-4","Alloy 617",314626,"Plate"
188.61,0.00341,"Qualified",,1187.76,"CapPass","Cycle 100",100,56859,"416-4","Alloy 617",314626,"Plate"
184.19,0.00338,"Qualified",,1187.76,"CapPass","Cycle 100",100,56860,"416-4","Alloy 617",314626,"Plate"
180.00,0.00335,"Qualified",,1187.77,"CapPass","Cycle 100",100,56861,"416-4","Alloy 617",314626,"Plate"
176.02,0.00332,"Qualified",,1187.77,"CapPass","Cycle 100",100,56862,"416-4","Alloy 617",314626,"Plate"
172.24,0.00329,"Qualified",,1187.78,"CapPass","Cycle 100",100,56863,"416-4","Alloy 617",314626,"Plate"
168.73,0.00326,"Qualified",,1187.78,"CapPass","Cycle 100",100,56864,"416-4","Alloy 617",314626,"Plate"
165.38,0.00323,"Qualified",,1187.79,"CapPass","Cycle 100",100,56865,"416-4","Alloy 617",314626,"Plate"
162.18,0.00321,"Qualified",,1187.79,"CapPass","Cycle 100",100,56866,"416-4","Alloy 617",314626,"Plate"
159.17,0.00318,"Qualified",,1187.80,"CapPass","Cycle 100",100,56867,"416-4","Alloy 617",314626,"Plate"
155.85,0.00315,"Qualified",,1187.80,"CapPass","Cycle 100",100,56868,"416-4","Alloy 617",314626,"Plate"
152.77,0.00312,"Qualified",,1187.81,"CapPass","Cycle 100",100,56869,"416-4","Alloy 617",314626,"Plate"
149.98,0.00310,"Qualified",,1187.82,"CapPass","Cycle 100",100,56870,"416-4","Alloy 617",314626,"Plate"
146.95,0.00307,"Qualified",,1187.82,"CapPass","Cycle 100",100,56871,"416-4","Alloy 617",314626,"Plate"
144.29,0.00304,"Qualified",,1187.83,"CapPass","Cycle 100",100,56872,"416-4","Alloy 617",314626,"Plate"
141.53,0.00302,"Qualified",,1187.84,"CapPass","Cycle 100",100,56873,"416-4","Alloy 617",314626,"Plate"
138.93,0.00299,"Qualified",,1187.85,"CapPass","Cycle 100",100,56874,"416-4","Alloy 617",314626,"Plate"
136.25,0.00297,"Qualified",,1187.86,"CapPass","Cycle 100",100,56875,"416-4","Alloy 617",314626,"Plate"
133.65,0.00294,"Qualified",,1187.87,"CapPass","Cycle 100",100,56876,"416-4","Alloy 617",314626,"Plate"
131.13,0.00291,"Qualified",,1187.88,"CapPass","Cycle 100",100,56877,"416-4","Alloy 617",314626,"Plate"
128.43,0.00289,"Qualified",,1187.91,"CapPass","Cycle 100",100,56878,"416-4","Alloy 617",314626,"Plate"
125.13,0.00286,"Qualified",,1187.94,"CapPass","Cycle 100",100,56879,"416-4","Alloy 617",314626,"Plate"
121.67,0.00284,"Qualified",,1187.97,"CapPass","Cycle 100",100,56880,"416-4","Alloy 617",314626,"Plate"
117.86,0.00281,"Qualified",,1188.00,"CapPass","Cycle 100",100,56881,"416-4","Alloy 617",314626,"Plate"
114.08,0.00279,"Qualified",,1188.03,"CapPass","Cycle 100",100,56882,"416-4","Alloy 617",314626,"Plate"
110.25,0.00276,"Qualified",,1188.06,"CapPass","Cycle 100",100,56883,"416-4","Alloy 617",314626,"Plate"
106.43,0.00274,"Qualified",,1188.09,"CapPass","Cycle 100",100,56884,"416-4","Alloy 617",314626,"Plate"
102.61,0.00271,"Qualified",,1188.12,"CapPass","Cycle 100",100,56885,"416-4","Alloy 617",314626,"Plate"
98.65,0.00268,"Qualified",,1188.15,"CapPass","Cycle 100",100,56886,"416-4","Alloy 617",314626,"Plate"
95.01,0.00266,"Qualified",,1188.17,"CapPass","Cycle 100",100,56887,"416-4","Alloy 617",314626,"Plate"
91.70,0.00263,"Qualified",,1188.20,"CapPass","Cycle 100",100,56888,"416-4","Alloy 617",314626,"Plate"
88.07,0.00261,"Qualified",,1188.23,"CapPass","Cycle 100",100,56889,"416-4","Alloy 617",314626,"Plate"
84.37,0.00258,"Qualified",,1188.25,"CapPass","Cycle 100",100,56890,"416-4","Alloy 617",314626,"Plate"
80.87,0.00256,"Qualified",,1188.28,"CapPass","Cycle 100",100,56891,"416-4","Alloy 617",314626,"Plate"
77.48,0.00253,"Qualified",,1188.31,"CapPass","Cycle 100",100,56892,"416-4","Alloy 617",314626,"Plate"
73.72,0.00251,"Qualified",,1188.34,"CapPass","Cycle 100",100,56893,"416-4","Alloy 617",314626,"Plate"
69.83,0.00248,"Qualified",,1188.37,"CapPass","Cycle 100",100,56894,"416-4","Alloy 617",314626,"Plate"
66.18,0.00245,"Qualified",,1188.40,"CapPass","Cycle 100",100,56895,"416-4","Alloy 617",314626,"Plate"
62.29,0.00243,"Qualified",,1188.42,"CapPass","Cycle 100",100,56896,"416-4","Alloy 617",314626,"Plate"
58.72,0.00240,"Qualified",,1188.45,"CapPass","Cycle 100",100,56897,"416-4","Alloy 617",314626,"Plate"
55.29,0.00238,"Qualified",,1188.48,"CapPass","Cycle 100",100,56898,"416-4","Alloy 617",314626,"Plate"
51.57,0.00235,"Qualified",,1188.51,"CapPass","Cycle 100",100,56899,"416-4","Alloy 617",314626,"Plate"
47.76,0.00233,"Qualified",,1188.53,"CapPass","Cycle 100",100,56900,"416-4","Alloy 617",314626,"Plate"
44.19,0.00230,"Qualified",,1188.56,"CapPass","Cycle 100",100,56901,"416-4","Alloy 617",314626,"Plate"
40.59,0.00228,"Qualified",,1188.59,"CapPass","Cycle 100",100,56902,"416-4","Alloy 617",314626,"Plate"
37.23,0.00225,"Qualified",,1188.61,"CapPass","Cycle 100",100,56903,"416-4","Alloy 617",314626,"Plate"
34.20,0.00223,"Qualified",,1188.64,"CapPass","Cycle 100",100,56904,"416-4","Alloy 617",314626,"Plate"
31.20,0.00220,"Qualified",,1188.66,"CapPass","Cycle 100",100,56905,"416-4","Alloy 617",314626,"Plate"
27.88,0.00217,"Qualified",,1188.69,"CapPass","Cycle 100",100,56906,"416-4","Alloy 617",314626,"Plate"
24.26,0.00215,"Qualified",,1188.72,"CapPass","Cycle 100",100,56907,"416-4","Alloy 617",314626,"Plate"
20.56,0.00212,"Qualified",,1188.75,"CapPass","Cycle 100",100,56908,"416-4","Alloy 617",314626,"Plate"
16.98,0.00210,"Qualified",,1188.78,"CapPass","Cycle 100",100,56909,"416-4","Alloy 617",314626,"Plate"
13.46,0.00207,"Qualified",,1188.81,"CapPass","Cycle 100",100,56910,"416-4","Alloy 617",314626,"Plate"
10.66,0.00205,"Qualified",,1188.83,"CapPass","Cycle 100",100,56911,"416-4","Alloy 617",314626,"Plate"
10.04,0.00205,"Qualified",,1188.83,"CapPass","Cycle 100",100,56912,"416-4","Alloy 617",314626,"Plate"
6.81,0.00202,"Qualified",,1188.86,"CapPass","Cycle 100",100,56913,"416-4","Alloy 617",314626,"Plate"
3.73,0.00200,"Qualified",,1188.88,"CapPass","Cycle 100",100,56914,"416-4","Alloy 617",314626,"Plate"
0.46,0.00197,"Qualified",,1188.91,"CapPass","Cycle 100",100,56915,"416-4","Alloy 617",314626,"Plate"
-3.14,0.00195,"Qualified",,1188.94,"CapPass","Cycle 100",100,56916,"416-4","Alloy 617",314626,"Plate"
-6.65,0.00192,"Qualified",,1188.97,"CapPass","Cycle 100",100,56917,"416-4","Alloy 617",314626,"Plate"
-10.01,0.00189,"Qualified",,1189.00,"CapPass","Cycle 100",100,56918,"416-4","Alloy 617",314626,"Plate"
-13.39,0.00187,"Qualified",,1189.03,"CapPass","Cycle 100",100,56919,"416-4","Alloy 617",314626,"Plate"
-14.97,0.00184,"Qualified",,1189.06,"CapPass","Cycle 100",100,56920,"416-4","Alloy 617",314626,"Plate"
-18.29,0.00182,"Qualified",,1189.18,"CapPass","Cycle 100",100,56921,"416-4","Alloy 617",314626,"Plate"
-23.00,0.00179,"Qualified",,1189.20,"CapPass","Cycle 100",100,56922,"416-4","Alloy 617",314626,"Plate"
-27.04,0.00177,"Qualified",,1189.22,"CapPass","Cycle 100",100,56923,"416-4","Alloy 617",314626,"Plate"
-30.38,0.00174,"Qualified",,1189.23,"CapPass","Cycle 100",100,56924,"416-4","Alloy 617",314626,"Plate"
-33.55,0.00172,"Qualified",,1189.24,"CapPass","Cycle 100",100,56925,"416-4","Alloy 617",314626,"Plate"
-36.44,0.00169,"Qualified",,1189.26,"CapPass","Cycle 100",100,56926,"416-4","Alloy 617",314626,"Plate"
-39.36,0.00166,"Qualified",,1189.27,"CapPass","Cycle 100",100,56927,"416-4","Alloy 617",314626,"Plate"
-41.97,0.00164,"Qualified",,1189.29,"CapPass","Cycle 100",100,56928,"416-4","Alloy 617",314626,"Plate"
-44.46,0.00161,"Qualified",,1189.31,"CapPass","Cycle 100",100,56929,"416-4","Alloy 617",314626,"Plate"
-46.76,0.00159,"Qualified",,1189.33,"CapPass","Cycle 100",100,56930,"416-4","Alloy 617",314626,"Plate"
-49.31,0.00156,"Qualified",,1189.37,"CapPass","Cycle 100",100,56931,"416-4","Alloy 617",314626,"Plate"
-51.86,0.00154,"Qualified",,1189.40,"CapPass","Cycle 100",100,56932,"416-4","Alloy 617",314626,"Plate"
-54.73,0.00151,"Qualified",,1189.43,"CapPass","Cycle 100",100,56933,"416-4","Alloy 617",314626,"Plate"
-57.47,0.00149,"Qualified",,1189.47,"CapPass","Cycle 100",100,56934,"416-4","Alloy 617",314626,"Plate"
-60.34,0.00146,"Qualified",,1189.50,"CapPass","Cycle 100",100,56935,"416-4","Alloy 617",314626,"Plate"
-63.34,0.00144,"Qualified",,1189.53,"CapPass","Cycle 100",100,56936,"416-4","Alloy 617",314626,"Plate"
-66.16,0.00141,"Qualified",,1189.56,"CapPass","Cycle 100",100,56937,"416-4","Alloy 617",314626,"Plate"
-68.62,0.00139,"Qualified",,1189.59,"CapPass","Cycle 100",100,56938,"416-4","Alloy 617",314626,"Plate"
-71.45,0.00136,"Qualified",,1189.62,"CapPass","Cycle 100",100,56939,"416-4","Alloy 617",314626,"Plate"
-74.44,0.00133,"Qualified",,1189.65,"CapPass","Cycle 100",100,56940,"416-4","Alloy 617",314626,"Plate"
-77.56,0.00131,"Qualified",,1189.69,"CapPass","Cycle 100",100,56941,"416-4","Alloy 617",314626,"Plate"
-80.72,0.00128,"Qualified",,1189.72,"CapPass","Cycle 100",100,56942,"416-4","Alloy 617",314626,"Plate"
-83.95,0.00126,"Qualified",,1189.75,"CapPass","Cycle 100",100,56943,"416-4","Alloy 617",314626,"Plate"
-87.09,0.00123,"Qualified",,1189.78,"CapPass","Cycle 100",100,56944,"416-4","Alloy 617",314626,"Plate"
-90.03,0.00121,"Qualified",,1189.81,"CapPass","Cycle 100",100,56945,"416-4","Alloy 617",314626,"Plate"
-92.02,0.00119,"Qualified",,1189.83,"CapPass","Cycle 100",100,56946,"416-4","Alloy 617",314626,"Plate"
-93.34,0.00118,"Qualified",,1189.84,"CapPass","Cycle 100",100,56947,"416-4","Alloy 617",314626,"Plate"
-96.60,0.00116,"Qualified",,1189.87,"CapPass","Cycle 100",100,56948,"416-4","Alloy 617",314626,"Plate"
-99.37,0.00113,"Qualified",,1189.90,"CapPass","Cycle 100",100,56949,"416-4","Alloy 617",314626,"Plate"
-102.05,0.00110,"Qualified",,1189.92,"CapPass","Cycle 100",100,56950,"416-4","Alloy 617",314626,"Plate"
-104.75,0.00108,"Qualified",,1189.95,"CapPass","Cycle 100",100,56951,"416-4","Alloy 617",314626,"Plate"
-107.72,0.00105,"Qualified",,1189.98,"CapPass","Cycle 100",100,56952,"416-4","Alloy 617",314626,"Plate"
-110.30,0.00103,"Qualified",,1190.00,"CapPass","Cycle 100",100,56953,"416-4","Alloy 617",314626,"Plate"
-113.13,0.00100,"Qualified",,1190.03,"CapPass","Cycle 100",100,56954,"416-4","Alloy 617",314626,"Plate"
-116.19,0.00098,"Qualified",,1190.05,"CapPass","Cycle 100",100,56955,"416-4","Alloy 617",314626,"Plate"
-119.56,0.00095,"Qualified",,1190.07,"CapPass","Cycle 100",100,56956,"416-4","Alloy 617",314626,"Plate"
-122.67,0.00093,"Qualified",,1190.09,"CapPass","Cycle 100",100,56957,"416-4","Alloy 617",314626,"Plate"
-125.73,0.00090,"Qualified",,1190.11,"CapPass","Cycle 100",100,56958,"416-4","Alloy 617",314626,"Plate"
-128.91,0.00087,"Qualified",,1190.13,"CapPass","Cycle 100",100,56959,"416-4","Alloy 617",314626,"Plate"
-131.84,0.00085,"Qualified",,1190.15,"CapPass","Cycle 100",100,56960,"416-4","Alloy 617",314626,"Plate"
-134.39,0.00082,"Qualified",,1190.17,"CapPass","Cycle 100",100,56961,"416-4","Alloy 617",314626,"Plate"
-137.07,0.00080,"Qualified",,1190.18,"CapPass","Cycle 100",100,56962,"416-4","Alloy 617",314626,"Plate"
-139.83,0.00077,"Qualified",,1190.20,"CapPass","Cycle 100",100,56963,"416-4","Alloy 617",314626,"Plate"
-142.44,0.00075,"Qualified",,1190.22,"CapPass","Cycle 100",100,56964,"416-4","Alloy 617",314626,"Plate"
-144.97,0.00072,"Qualified",,1190.24,"CapPass","Cycle 100",100,56965,"416-4","Alloy 617",314626,"Plate"
-147.50,0.00069,"Qualified",,1190.26,"CapPass","Cycle 100",100,56966,"416-4","Alloy 617",314626,"Plate"
-149.90,0.00067,"Qualified",,1190.28,"CapPass","Cycle 100",100,56967,"416-4","Alloy 617",314626,"Plate"
-152.11,0.00064,"Qualified",,1190.30,"CapPass","Cycle 100",100,56968,"416-4","Alloy 617",314626,"Plate"
-154.26,0.00062,"Qualified",,1190.32,"CapPass","Cycle 100",100,56969,"416-4","Alloy 617",314626,"Plate"
-156.32,0.00059,"Qualified",,1190.33,"CapPass","Cycle 100",100,56970,"416-4","Alloy 617",314626,"Plate"
-158.53,0.00057,"Qualified",,1190.36,"CapPass","Cycle 100",100,56971,"416-4","Alloy 617",314626,"Plate"
-160.72,0.00054,"Qualified",,1190.38,"CapPass","Cycle 100",100,56972,"416-4","Alloy 617",314626,"Plate"
-162.92,0.00052,"Qualified",,1190.40,"CapPass","Cycle 100",100,56973,"416-4","Alloy 617",314626,"Plate"
-165.02,0.00049,"Qualified",,1190.42,"CapPass","Cycle 100",100,56974,"416-4","Alloy 617",314626,"Plate"
-166.90,0.00046,"Qualified",,1190.45,"CapPass","Cycle 100",100,56975,"416-4","Alloy 617",314626,"Plate"
-168.97,0.00044,"Qualified",,1190.47,"CapPass","Cycle 100",100,56976,"416-4","Alloy 617",314626,"Plate"
-171.14,0.00041,"Qualified",,1190.50,"CapPass","Cycle 100",100,56977,"416-4","Alloy 617",314626,"Plate"
-173.13,0.00039,"Qualified",,1190.52,"CapPass","Cycle 100",100,56978,"416-4","Alloy 617",314626,"Plate"
-175.06,0.00036,"Qualified",,1190.54,"CapPass","Cycle 100",100,56979,"416-4","Alloy 617",314626,"Plate"
-177.00,0.00034,"Qualified",,1190.57,"CapPass","Cycle 100",100,56980,"416-4","Alloy 617",314626,"Plate"
-178.92,0.00031,"Qualified",,1190.59,"CapPass","Cycle 100",100,56981,"416-4","Alloy 617",314626,"Plate"
-181.11,0.00029,"Qualified",,1190.62,"CapPass","Cycle 100",100,56982,"416-4","Alloy 617",314626,"Plate"
-183.41,0.00026,"Qualified",,1190.65,"CapPass","Cycle 100",100,56983,"416-4","Alloy 617",314626,"Plate"
-185.57,0.00024,"Qualified",,1190.68,"CapPass","Cycle 100",100,56984,"416-4","Alloy 617",314626,"Plate"
-187.88,0.00021,"Qualified",,1190.70,"CapPass","Cycle 100",100,56985,"416-4","Alloy 617",314626,"Plate"
-190.10,0.00019,"Qualified",,1190.73,"CapPass","Cycle 100",100,56986,"416-4","Alloy 617",314626,"Plate"
-192.21,0.00016,"Qualified",,1190.75,"CapPass","Cycle 100",100,56987,"416-4","Alloy 617",314626,"Plate"
-194.40,0.00013,"Qualified",,1190.78,"CapPass","Cycle 100",100,56988,"416-4","Alloy 617",314626,"Plate"
-196.09,0.00011,"Qualified",,1190.80,"CapPass","Cycle 100",100,56989,"416-4","Alloy 617",314626,"Plate"
-197.99,0.00008,"Qualified",,1190.83,"CapPass","Cycle 100",100,56990,"416-4","Alloy 617",314626,"Plate"
-198.24,0.00008,"Qualified",,1190.83,"CapPass","Cycle 100",100,56991,"416-4","Alloy 617",314626,"Plate"
-198.67,0.00006,"Qualified",,1190.86,"CapPass","Cycle 100",100,56992,"416-4","Alloy 617",314626,"Plate"
-198.64,0.00003,"Qualified",,1190.87,"CapPass","Cycle 100",100,56993,"416-4","Alloy 617",314626,"Plate"
-199.06,-0.00000,"Qualified",,1190.88,"CapPass","Cycle 100",100,56994,"416-4","Alloy 617",314626,"Plate"
-199.42,-0.00003,"Qualified",,1190.88,"CapPass","Cycle 100",100,56995,"416-4","Alloy 617",314626,"Plate"
-199.79,-0.00006,"Qualified",,1190.88,"CapPass","Cycle 100",100,56996,"416-4","Alloy 617",314626,"Plate"
-200.11,-0.00009,"Qualified",,1190.89,"CapPass","Cycle 100",100,56997,"416-4","Alloy 617",314626,"Plate"
-200.36,-0.00012,"Qualified",,1190.89,"CapPass","Cycle 100",100,56998,"416-4","Alloy 617",314626,"Plate"
-200.53,-0.00014,"Qualified",,1190.90,"CapPass","Cycle 100",100,56999,"416-4","Alloy 617",314626,"Plate"
-200.34,-0.00017,"Qualified",,1190.91,"CapPass","Cycle 100",100,57000,"416-4","Alloy 617",314626,"Plate"
-192.65,-0.00019,"Qualified",,1191.10,"CapPass","Cycle 100",100,57001,"416-4","Alloy 617",314626,"Plate"
-195.17,-0.00022,"Qualified",,1191.13,"CapPass","Cycle 100",100,57002,"416-4","Alloy 617",314626,"Plate"
-197.46,-0.00025,"Qualified",,1191.16,"CapPass","Cycle 100",100,57003,"416-4","Alloy 617",314626,"Plate"
-199.68,-0.00027,"Qualified",,1191.18,"CapPass","Cycle 100",100,57004,"416-4","Alloy 617",314626,"Plate"
-202.08,-0.00030,"Qualified",,1191.21,"CapPass","Cycle 100",100,57005,"416-4","Alloy 617",314626,"Plate"
-204.40,-0.00032,"Qualified",,1191.24,"CapPass","Cycle 100",100,57006,"416-4","Alloy 617",314626,"Plate"
-206.77,-0.00035,"Qualified",,1191.27,"CapPass","Cycle 100",100,57007,"416-4","Alloy 617",314626,"Plate"
-209.10,-0.00037,"Qualified",,1191.29,"CapPass","Cycle 100",100,57008,"416-4","Alloy 617",314626,"Plate"
-211.48,-0.00040,"Qualified",,1191.32,"CapPass","Cycle 100",100,57009,"416-4","Alloy 617",314626,"Plate"
-209.19,-0.00042,"Qualified",,1191.34,"CapPass","Cycle 100",100,57010,"416-4","Alloy 617",314626,"Plate"
-209.86,-0.00045,"Qualified",,1191.35,"CapPass","Cycle 100",100,57011,"416-4","Alloy 617",314626,"Plate"
-210.34,-0.00048,"Qualified",,1191.35,"CapPass","Cycle 100",100,57012,"416-4","Alloy 617",314626,"Plate"
-210.91,-0.00051,"Qualified",,1191.36,"CapPass","Cycle 100",100,57013,"416-4","Alloy 617",314626,"Plate"
-211.46,-0.00054,"Qualified",,1191.37,"CapPass","Cycle 100",100,57014,"416-4","Alloy 617",314626,"Plate"
-211.94,-0.00056,"Qualified",,1191.38,"CapPass","Cycle 100",100,57015,"416-4","Alloy 617",314626,"Plate"
-211.56,-0.00059,"Qualified",,1191.41,"CapPass","Cycle 100",100,57016,"416-4","Alloy 617",314626,"Plate"
-211.67,-0.00061,"Qualified",,1191.52,"CapPass","Cycle 100",100,57017,"416-4","Alloy 617",314626,"Plate"
-214.14,-0.00064,"Qualified",,1191.55,"CapPass","Cycle 100",100,57018,"416-4","Alloy 617",314626,"Plate"
-216.24,-0.00066,"Qualified",,1191.58,"CapPass","Cycle 100",100,57019,"416-4","Alloy 617",314626,"Plate"
-218.26,-0.00069,"Qualified",,1191.60,"CapPass","Cycle 100",100,57020,"416-4","Alloy 617",314626,"Plate"
-220.57,-0.00071,"Qualified",,1191.63,"CapPass","Cycle 100",100,57021,"416-4","Alloy 617",314626,"Plate"
-222.73,-0.00074,"Qualified",,1191.66,"CapPass","Cycle 100",100,57022,"416-4","Alloy 617",314626,"Plate"
-224.69,-0.00076,"Qualified",,1191.68,"CapPass","Cycle 100",100,57023,"416-4","Alloy 617",314626,"Plate"
-226.64,-0.00079,"Qualified",,1191.71,"CapPass","Cycle 100",100,57024,"416-4","Alloy 617",314626,"Plate"
-220.09,-0.00082,"Qualified",,1191.73,"CapPass","Cycle 100",100,57025,"416-4","Alloy 617",314626,"Plate"
-215.63,-0.00084,"Qualified",,1191.74,"CapPass","Cycle 100",100,57026,"416-4","Alloy 617",314626,"Plate"
-215.82,-0.00087,"Qualified",,1191.75,"CapPass","Cycle 100",100,57027,"416-4","Alloy 617",314626,"Plate"
-216.02,-0.00090,"Qualified",,1191.75,"CapPass","Cycle 100",100,57028,"416-4","Alloy 617",314626,"Plate"
-216.18,-0.00093,"Qualified",,1191.75,"CapPass","Cycle 100",100,57029,"416-4","Alloy 617",314626,"Plate"
-216.51,-0.00097,"Qualified",,1191.75,"CapPass","Cycle 100",100,57030,"416-4","Alloy 617",314626,"Plate"
-216.74,-0.00100,"Qualified",,1191.75,"CapPass","Cycle 100",100,57031,"416-4","Alloy 617",314626,"Plate"
-216.74,-0.00104,"Qualified",,1191.75,"CapPass","Cycle 100",100,57032,"416-4","Alloy 617",314626,"Plate"
-217.06,-0.00107,"Qualified",,1191.76,"CapPass","Cycle 100",100,57033,"416-4","Alloy 617",314626,"Plate"
-217.06,-0.00110,"Qualified",,1191.76,"CapPass","Cycle 100",100,57034,"416-4","Alloy 617",314626,"Plate"
-217.06,-0.00113,"Qualified",,1191.76,"CapPass","Cycle 100",100,57035,"416-4","Alloy 617",314626,"Plate"
-217.26,-0.00116,"Qualified",,1191.76,"CapPass","Cycle 100",100,57036,"416-4","Alloy 617",314626,"Plate"
-217.18,-0.00119,"Qualified",,1191.77,"CapPass","Cycle 100",100,57037,"416-4","Alloy 617",314626,"Plate"
-217.25,-0.00122,"Qualified",,1191.77,"CapPass","Cycle 100",100,57038,"416-4","Alloy 617",314626,"Plate"
-216.84,-0.00125,"Qualified",,1191.77,"CapPass","Cycle 100",100,57039,"416-4","Alloy 617",314626,"Plate"
-216.25,-0.00127,"Qualified",,1191.78,"CapPass","Cycle 100",100,57040,"416-4","Alloy 617",314626,"Plate"
-213.24,-0.00130,"Qualified",,1191.79,"CapPass","Cycle 100",100,57041,"416-4","Alloy 617",314626,"Plate"
-203.47,-0.00127,"Qualified",,1191.81,"CapPass","Cycle 100",100,57042,"416-4","Alloy 617",314626,"Plate"
-198.36,-0.00125,"Qualified",,1191.82,"CapPass","Cycle 100",100,57043,"416-4","Alloy 617",314626,"Plate"
-195.74,-0.00123,"Qualified",,1191.83,"CapPass","Cycle 100",100,57044,"416-4","Alloy 617",314626,"Plate"
-194.04,-0.00122,"Qualified",,1191.83,"CapPass","Cycle 100",100,57045,"416-4","Alloy 617",314626,"Plate"
-190.48,-0.00119,"Qualified",,1191.84,"CapPass","Cycle 100",100,57046,"416-4","Alloy 617",314626,"Plate"
-186.99,-0.00117,"Qualified",,1191.85,"CapPass","Cycle 100",100,57047,"416-4","Alloy 617",314626,"Plate"
-183.82,-0.00114,"Qualified",,1191.86,"CapPass","Cycle 100",100,57048,"416-4","Alloy 617",314626,"Plate"
-180.86,-0.00112,"Qualified",,1191.87,"CapPass","Cycle 100",100,57049,"416-4","Alloy 617",314626,"Plate"
-177.90,-0.00109,"Qualified",,1191.88,"CapPass","Cycle 100",100,57050,"416-4","Alloy 617",314626,"Plate"
-175.70,-0.00106,"Qualified",,1191.90,"CapPass","Cycle 100",100,57051,"416-4","Alloy 617",314626,"Plate"
-174.14,-0.00104,"Qualified",,1191.92,"CapPass","Cycle 100",100,57052,"416-4","Alloy 617",314626,"Plate"
-180.83,-0.00106,"Qualified",,1192.01,"CapPass","Cycle 100",100,57053,"416-4","Alloy 617",314626,"Plate"
-183.99,-0.00109,"Qualified",,1192.03,"CapPass","Cycle 100",100,57054,"416-4","Alloy 617",314626,"Plate"
-186.95,-0.00111,"Qualified",,1192.05,"CapPass","Cycle 100",100,57055,"416-4","Alloy 617",314626,"Plate"
-189.91,-0.00114,"Qualified",,1192.07,"CapPass","Cycle 100",100,57056,"416-4","Alloy 617",314626,"Plate"
-192.90,-0.00117,"Qualified",,1192.09,"CapPass","Cycle 100",100,57057,"416-4","Alloy 617",314626,"Plate"
-195.75,-0.00119,"Qualified",,1192.12,"CapPass","Cycle 100",100,57058,"416-4","Alloy 617",314626,"Plate"
-198.27,-0.00122,"Qualified",,1192.14,"CapPass","Cycle 100",100,57059,"416-4","Alloy 617",314626,"Plate"
-201.06,-0.00124,"Qualified",,1192.17,"CapPass","Cycle 100",100,57060,"416-4","Alloy 617",314626,"Plate"
-203.85,-0.00127,"Qualified",,1192.19,"CapPass","Cycle 100",100,57061,"416-4","Alloy 617",314626,"Plate"
-206.51,-0.00129,"Qualified",,1192.22,"CapPass","Cycle 100",100,57062,"416-4","Alloy 617",314626,"Plate"
-209.17,-0.00132,"Qualified",,1192.25,"CapPass","Cycle 100",100,57063,"416-4","Alloy 617",314626,"Plate"
-211.98,-0.00134,"Qualified",,1192.27,"CapPass","Cycle 100",100,57064,"416-4","Alloy 617",314626,"Plate"
-214.61,-0.00137,"Qualified",,1192.30,"CapPass","Cycle 100",100,57065,"416-4","Alloy 617",314626,"Plate"
-217.21,-0.00140,"Qualified",,1192.33,"CapPass","Cycle 100",100,57066,"416-4","Alloy 617",314626,"Plate"
-219.71,-0.00142,"Qualified",,1192.35,"CapPass","Cycle 100",100,57067,"416-4","Alloy 617",314626,"Plate"
-222.28,-0.00145,"Qualified",,1192.38,"CapPass","Cycle 100",100,57068,"416-4","Alloy 617",314626,"Plate"
-224.74,-0.00147,"Qualified",,1192.41,"CapPass","Cycle 100",100,57069,"416-4","Alloy 617",314626,"Plate"
-227.14,-0.00150,"Qualified",,1192.43,"CapPass","Cycle 100",100,57070,"416-4","Alloy 617",314626,"Plate"
-229.33,-0.00152,"Qualified",,1192.46,"CapPass","Cycle 100",100,57071,"416-4","Alloy 617",314626,"Plate"
-231.55,-0.00155,"Qualified",,1192.48,"CapPass","Cycle 100",100,57072,"416-4","Alloy 617",314626,"Plate"
-233.74,-0.00157,"Qualified",,1192.51,"CapPass","Cycle 100",100,57073,"416-4","Alloy 617",314626,"Plate"
-235.84,-0.00160,"Qualified",,1192.53,"CapPass","Cycle 100",100,57074,"416-4","Alloy 617",314626,"Plate"
-224.08,-0.00163,"Qualified",,1192.55,"CapPass","Cycle 100",100,57075,"416-4","Alloy 617",314626,"Plate"
-224.53,-0.00166,"Qualified",,1192.56,"CapPass","Cycle 100",100,57076,"416-4","Alloy 617",314626,"Plate"
-224.83,-0.00168,"Qualified",,1192.57,"CapPass","Cycle 100",100,57077,"416-4","Alloy 617",314626,"Plate"
-225.31,-0.00171,"Qualified",,1192.57,"CapPass","Cycle 100",100,57078,"416-4","Alloy 617",314626,"Plate"
-225.47,-0.00175,"Qualified",,1192.57,"CapPass","Cycle 100",100,57079,"416-4","Alloy 617",314626,"Plate"
-225.88,-0.00178,"Qualified",,1192.58,"CapPass","Cycle 100",100,57080,"416-4","Alloy 617",314626,"Plate"
-225.87,-0.00181,"Qualified",,1192.58,"CapPass","Cycle 100",100,57081,"416-4","Alloy 617",314626,"Plate"
-226.30,-0.00184,"Qualified",,1192.58,"CapPass","Cycle 100",100,57082,"416-4","Alloy 617",314626,"Plate"
-226.35,-0.00187,"Qualified",,1192.59,"CapPass","Cycle 100",100,57083,"416-4","Alloy 617",314626,"Plate"
-226.38,-0.00190,"Qualified",,1192.59,"CapPass","Cycle 100",100,57084,"416-4","Alloy 617",314626,"Plate"
-226.21,-0.00192,"Qualified",,1192.60,"CapPass","Cycle 100",100,57085,"416-4","Alloy 617",314626,"Plate"
-213.35,-0.00190,"Qualified",,1192.67,"CapPass","Cycle 100",100,57086,"416-4","Alloy 617",314626,"Plate"
-210.03,-0.00187,"Qualified",,1192.70,"CapPass","Cycle 100",100,57087,"416-4","Alloy 617",314626,"Plate"
-213.66,-0.00190,"Qualified",,1192.83,"CapPass","Cycle 100",100,57088,"416-4","Alloy 617",314626,"Plate"
-213.79,-0.00190,"Qualified",,1192.83,"CapPass","Cycle 100",100,57089,"416-4","Alloy 617",314626,"Plate"
-216.55,-0.00192,"Qualified",,1192.85,"CapPass","Cycle 100",100,57090,"416-4","Alloy 617",314626,"Plate"
-219.17,-0.00195,"Qualified",,1192.88,"CapPass","Cycle 100",100,57091,"416-4","Alloy 617",314626,"Plate"
-221.79,-0.00197,"Qualified",,1192.90,"CapPass","Cycle 100",100,57092,"416-4","Alloy 617",314626,"Plate"
-224.12,-0.00200,"Qualified",,1192.93,"CapPass","Cycle 100",100,57093,"416-4","Alloy 617",314626,"Plate"
-226.66,-0.00202,"Qualified",,1192.95,"CapPass","Cycle 100",100,57094,"416-4","Alloy 617",314626,"Plate"
-229.05,-0.00205,"Qualified",,1192.98,"CapPass","Cycle 100",100,57095,"416-4","Alloy 617",314626,"Plate"
-231.71,-0.00208,"Qualified",,1193.00,"CapPass","Cycle 100",100,57096,"416-4","Alloy 617",314626,"Plate"
-234.06,-0.00210,"Qualified",,1193.02,"CapPass","Cycle 100",100,57097,"416-4","Alloy 617",314626,"Plate"
-236.20,-0.00213,"Qualified",,1193.05,"CapPass","Cycle 100",100,57098,"416-4","Alloy 617",314626,"Plate"
-238.22,-0.00215,"Qualified",,1193.07,"CapPass","Cycle 100",100,57099,"416-4","Alloy 617",314626,"Plate"
-240.21,-0.00218,"Qualified",,1193.09,"CapPass","Cycle 100",100,57100,"416-4","Alloy 617",314626,"Plate"
-242.38,-0.00220,"Qualified",,1193.12,"CapPass","Cycle 100",100,57101,"416-4","Alloy 617",314626,"Plate"
-235.90,-0.00223,"Qualified",,1193.14,"CapPass","Cycle 100",100,57102,"416-4","Alloy 617",314626,"Plate"
-235.95,-0.00226,"Qualified",,1193.14,"CapPass","Cycle 100",100,57103,"416-4","Alloy 617",314626,"Plate"
-236.18,-0.00229,"Qualified",,1193.14,"CapPass","Cycle 100",100,57104,"416-4","Alloy 617",314626,"Plate"
-236.27,-0.00232,"Qualified",,1193.14,"CapPass","Cycle 100",100,57105,"416-4","Alloy 617",314626,"Plate"
-236.42,-0.00237,"Qualified",,1193.15,"CapPass","Cycle 100",100,57106,"416-4","Alloy 617",314626,"Plate"
-236.72,-0.00241,"Qualified",,1193.15,"CapPass","Cycle 100",100,57107,"416-4","Alloy 617",314626,"Plate"
-236.80,-0.00246,"Qualified",,1193.15,"CapPass","Cycle 100",100,57108,"416-4","Alloy 617",314626,"Plate"
-236.89,-0.00251,"Qualified",,1193.15,"CapPass","Cycle 100",100,57109,"416-4","Alloy 617",314626,"Plate"
-237.15,-0.00256,"Qualified",,1193.15,"CapPass","Cycle 100",100,57110,"416-4","Alloy 617",314626,"Plate"
-237.11,-0.00260,"Qualified",,1193.16,"CapPass","Cycle 100",100,57111,"416-4","Alloy 617",314626,"Plate"
-237.14,-0.00264,"Qualified",,1193.16,"CapPass","Cycle 100",100,57112,"416-4","Alloy 617",314626,"Plate"
-237.19,-0.00267,"Qualified",,1193.16,"CapPass","Cycle 100",100,57113,"416-4","Alloy 617",314626,"Plate"
