Repository: js-molina/fatigue-A617

File: data/850C/Strain rate 0.001/0.60% strain/HTM_A19_Cycles_4165.csv (part 9 of 17)
"Stress Mpa","Strain","Qual State","Qual Exceptions","Elapsed Time Sec","Data State","Cycle Label","Cycle","Count","Sample","Alloy","Heat","Material_Form"
211.10,0.00283,"Qualified",,1187.99,"CapPass","Cycle 100",100,54664,"416-5","Alloy 617",314626,"Plate"
206.48,0.00281,"Qualified",,1188.01,"CapPass","Cycle 100",100,54665,"416-5","Alloy 617",314626,"Plate"
202.07,0.00278,"Qualified",,1188.03,"CapPass","Cycle 100",100,54666,"416-5","Alloy 617",314626,"Plate"
197.75,0.00276,"Qualified",,1188.05,"CapPass","Cycle 100",100,54667,"416-5","Alloy 617",314626,"Plate"
193.81,0.00273,"Qualified",,1188.07,"CapPass","Cycle 100",100,54668,"416-5","Alloy 617",314626,"Plate"
189.91,0.00271,"Qualified",,1188.09,"CapPass","Cycle 100",100,54669,"416-5","Alloy 617",314626,"Plate"
185.77,0.00268,"Qualified",,1188.11,"CapPass","Cycle 100",100,54670,"416-5","Alloy 617",314626,"Plate"
181.58,0.00266,"Qualified",,1188.14,"CapPass","Cycle 100",100,54671,"416-5","Alloy 617",314626,"Plate"
177.55,0.00263,"Qualified",,1188.16,"CapPass","Cycle 100",100,54672,"416-5","Alloy 617",314626,"Plate"
173.50,0.00260,"Qualified",,1188.19,"CapPass","Cycle 100",100,54673,"416-5","Alloy 617",314626,"Plate"
168.82,0.00258,"Qualified",,1188.22,"CapPass","Cycle 100",100,54674,"416-5","Alloy 617",314626,"Plate"
164.47,0.00255,"Qualified",,1188.25,"CapPass","Cycle 100",100,54675,"416-5","Alloy 617",314626,"Plate"
161.00,0.00253,"Qualified",,1188.27,"CapPass","Cycle 100",100,54676,"416-5","Alloy 617",314626,"Plate"
157.57,0.00250,"Qualified",,1188.29,"CapPass","Cycle 100",100,54677,"416-5","Alloy 617",314626,"Plate"
153.54,0.00248,"Qualified",,1188.32,"CapPass","Cycle 100",100,54678,"416-5","Alloy 617",314626,"Plate"
149.53,0.00245,"Qualified",,1188.35,"CapPass","Cycle 100",100,54679,"416-5","Alloy 617",314626,"Plate"
145.71,0.00243,"Qualified",,1188.38,"CapPass","Cycle 100",100,54680,"416-5","Alloy 617",314626,"Plate"
142.01,0.00240,"Qualified",,1188.40,"CapPass","Cycle 100",100,54681,"416-5","Alloy 617",314626,"Plate"
138.51,0.00238,"Qualified",,1188.43,"CapPass","Cycle 100",100,54682,"416-5","Alloy 617",314626,"Plate"
134.99,0.00235,"Qualified",,1188.46,"CapPass","Cycle 100",100,54683,"416-5","Alloy 617",314626,"Plate"
131.03,0.00233,"Qualified",,1188.48,"CapPass","Cycle 100",100,54684,"416-5","Alloy 617",314626,"Plate"
127.12,0.00230,"Qualified",,1188.51,"CapPass","Cycle 100",100,54685,"416-5","Alloy 617",314626,"Plate"
122.71,0.00227,"Qualified",,1188.55,"CapPass","Cycle 100",100,54686,"416-5","Alloy 617",314626,"Plate"
118.64,0.00225,"Qualified",,1188.58,"CapPass","Cycle 100",100,54687,"416-5","Alloy 617",314626,"Plate"
115.07,0.00222,"Qualified",,1188.60,"CapPass","Cycle 100",100,54688,"416-5","Alloy 617",314626,"Plate"
111.05,0.00220,"Qualified",,1188.63,"CapPass","Cycle 100",100,54689,"416-5","Alloy 617",314626,"Plate"
106.25,0.00217,"Qualified",,1188.66,"CapPass","Cycle 100",100,54690,"416-5","Alloy 617",314626,"Plate"
102.21,0.00215,"Qualified",,1188.69,"CapPass","Cycle 100",100,54691,"416-5","Alloy 617",314626,"Plate"
98.64,0.00212,"Qualified",,1188.72,"CapPass","Cycle 100",100,54692,"416-5","Alloy 617",314626,"Plate"
94.51,0.00210,"Qualified",,1188.74,"CapPass","Cycle 100",100,54693,"416-5","Alloy 617",314626,"Plate"
91.12,0.00207,"Qualified",,1188.77,"CapPass","Cycle 100",100,54694,"416-5","Alloy 617",314626,"Plate"
87.48,0.00204,"Qualified",,1188.79,"CapPass","Cycle 100",100,54695,"416-5","Alloy 617",314626,"Plate"
83.90,0.00202,"Qualified",,1188.82,"CapPass","Cycle 100",100,54696,"416-5","Alloy 617",314626,"Plate"
83.53,0.00202,"Qualified",,1188.82,"CapPass","Cycle 100",100,54697,"416-5","Alloy 617",314626,"Plate"
80.59,0.00199,"Qualified",,1188.84,"CapPass","Cycle 100",100,54698,"416-5","Alloy 617",314626,"Plate"
77.56,0.00197,"Qualified",,1188.86,"CapPass","Cycle 100",100,54699,"416-5","Alloy 617",314626,"Plate"
73.80,0.00194,"Qualified",,1188.89,"CapPass","Cycle 100",100,54700,"416-5","Alloy 617",314626,"Plate"
70.35,0.00192,"Qualified",,1188.92,"CapPass","Cycle 100",100,54701,"416-5","Alloy 617",314626,"Plate"
66.69,0.00189,"Qualified",,1188.95,"CapPass","Cycle 100",100,54702,"416-5","Alloy 617",314626,"Plate"
62.68,0.00187,"Qualified",,1188.98,"CapPass","Cycle 100",100,54703,"416-5","Alloy 617",314626,"Plate"
58.05,0.00184,"Qualified",,1189.02,"CapPass","Cycle 100",100,54704,"416-5","Alloy 617",314626,"Plate"
54.95,0.00181,"Qualified",,1189.04,"CapPass","Cycle 100",100,54705,"416-5","Alloy 617",314626,"Plate"
51.31,0.00179,"Qualified",,1189.07,"CapPass","Cycle 100",100,54706,"416-5","Alloy 617",314626,"Plate"
47.71,0.00176,"Qualified",,1189.09,"CapPass","Cycle 100",100,54707,"416-5","Alloy 617",314626,"Plate"
43.91,0.00174,"Qualified",,1189.12,"CapPass","Cycle 100",100,54708,"416-5","Alloy 617",314626,"Plate"
40.32,0.00171,"Qualified",,1189.15,"CapPass","Cycle 100",100,54709,"416-5","Alloy 617",314626,"Plate"
36.72,0.00169,"Qualified",,1189.17,"CapPass","Cycle 100",100,54710,"416-5","Alloy 617",314626,"Plate"
33.46,0.00166,"Qualified",,1189.20,"CapPass","Cycle 100",100,54711,"416-5","Alloy 617",314626,"Plate"
29.76,0.00164,"Qualified",,1189.23,"CapPass","Cycle 100",100,54712,"416-5","Alloy 617",314626,"Plate"
26.22,0.00161,"Qualified",,1189.26,"CapPass","Cycle 100",100,54713,"416-5","Alloy 617",314626,"Plate"
22.79,0.00158,"Qualified",,1189.28,"CapPass","Cycle 100",100,54714,"416-5","Alloy 617",314626,"Plate"
19.73,0.00156,"Qualified",,1189.31,"CapPass","Cycle 100",100,54715,"416-5","Alloy 617",314626,"Plate"
16.83,0.00153,"Qualified",,1189.33,"CapPass","Cycle 100",100,54716,"416-5","Alloy 617",314626,"Plate"
13.36,0.00151,"Qualified",,1189.36,"CapPass","Cycle 100",100,54717,"416-5","Alloy 617",314626,"Plate"
9.93,0.00148,"Qualified",,1189.39,"CapPass","Cycle 100",100,54718,"416-5","Alloy 617",314626,"Plate"
6.09,0.00146,"Qualified",,1189.42,"CapPass","Cycle 100",100,54719,"416-5","Alloy 617",314626,"Plate"
2.61,0.00143,"Qualified",,1189.45,"CapPass","Cycle 100",100,54720,"416-5","Alloy 617",314626,"Plate"
-0.25,0.00141,"Qualified",,1189.47,"CapPass","Cycle 100",100,54721,"416-5","Alloy 617",314626,"Plate"
-3.50,0.00138,"Qualified",,1189.50,"CapPass","Cycle 100",100,54722,"416-5","Alloy 617",314626,"Plate"
-7.19,0.00136,"Qualified",,1189.53,"CapPass","Cycle 100",100,54723,"416-5","Alloy 617",314626,"Plate"
-10.45,0.00133,"Qualified",,1189.55,"CapPass","Cycle 100",100,54724,"416-5","Alloy 617",314626,"Plate"
-13.64,0.00131,"Qualified",,1189.58,"CapPass","Cycle 100",100,54725,"416-5","Alloy 617",314626,"Plate"
-16.65,0.00128,"Qualified",,1189.61,"CapPass","Cycle 100",100,54726,"416-5","Alloy 617",314626,"Plate"
-19.40,0.00125,"Qualified",,1189.64,"CapPass","Cycle 100",100,54727,"416-5","Alloy 617",314626,"Plate"
-22.07,0.00123,"Qualified",,1189.68,"CapPass","Cycle 100",100,54728,"416-5","Alloy 617",314626,"Plate"
-24.69,0.00120,"Qualified",,1189.82,"CapPass","Cycle 100",100,54729,"416-5","Alloy 617",314626,"Plate"
-24.94,0.00120,"Qualified",,1189.82,"CapPass","Cycle 100",100,54730,"416-5","Alloy 617",314626,"Plate"
-28.49,0.00118,"Qualified",,1189.86,"CapPass","Cycle 100",100,54731,"416-5","Alloy 617",314626,"Plate"
-31.71,0.00115,"Qualified",,1189.89,"CapPass","Cycle 100",100,54732,"416-5","Alloy 617",314626,"Plate"
-35.30,0.00113,"Qualified",,1189.92,"CapPass","Cycle 100",100,54733,"416-5","Alloy 617",314626,"Plate"
-39.05,0.00110,"Qualified",,1189.96,"CapPass","Cycle 100",100,54734,"416-5","Alloy 617",314626,"Plate"
-42.71,0.00108,"Qualified",,1189.99,"CapPass","Cycle 100",100,54735,"416-5","Alloy 617",314626,"Plate"
-46.35,0.00105,"Qualified",,1190.01,"CapPass","Cycle 100",100,54736,"416-5","Alloy 617",314626,"Plate"
-50.31,0.00103,"Qualified",,1190.04,"CapPass","Cycle 100",100,54737,"416-5","Alloy 617",314626,"Plate"
-54.54,0.00100,"Qualified",,1190.05,"CapPass","Cycle 100",100,54738,"416-5","Alloy 617",314626,"Plate"
-58.10,0.00097,"Qualified",,1190.07,"CapPass","Cycle 100",100,54739,"416-5","Alloy 617",314626,"Plate"
-61.82,0.00095,"Qualified",,1190.08,"CapPass","Cycle 100",100,54740,"416-5","Alloy 617",314626,"Plate"
-65.12,0.00092,"Qualified",,1190.09,"CapPass","Cycle 100",100,54741,"416-5","Alloy 617",314626,"Plate"
-68.55,0.00090,"Qualified",,1190.11,"CapPass","Cycle 100",100,54742,"416-5","Alloy 617",314626,"Plate"
-71.96,0.00087,"Qualified",,1190.12,"CapPass","Cycle 100",100,54743,"416-5","Alloy 617",314626,"Plate"
-75.42,0.00084,"Qualified",,1190.13,"CapPass","Cycle 100",100,54744,"416-5","Alloy 617",314626,"Plate"
-78.54,0.00082,"Qualified",,1190.15,"CapPass","Cycle 100",100,54745,"416-5","Alloy 617",314626,"Plate"
-81.78,0.00079,"Qualified",,1190.16,"CapPass","Cycle 100",100,54746,"416-5","Alloy 617",314626,"Plate"
-85.02,0.00077,"Qualified",,1190.17,"CapPass","Cycle 100",100,54747,"416-5","Alloy 617",314626,"Plate"
-87.86,0.00074,"Qualified",,1190.19,"CapPass","Cycle 100",100,54748,"416-5","Alloy 617",314626,"Plate"
-91.26,0.00072,"Qualified",,1190.20,"CapPass","Cycle 100",100,54749,"416-5","Alloy 617",314626,"Plate"
-94.02,0.00069,"Qualified",,1190.22,"CapPass","Cycle 100",100,54750,"416-5","Alloy 617",314626,"Plate"
-96.91,0.00066,"Qualified",,1190.23,"CapPass","Cycle 100",100,54751,"416-5","Alloy 617",314626,"Plate"
-99.77,0.00064,"Qualified",,1190.25,"CapPass","Cycle 100",100,54752,"416-5","Alloy 617",314626,"Plate"
-102.56,0.00061,"Qualified",,1190.27,"CapPass","Cycle 100",100,54753,"416-5","Alloy 617",314626,"Plate"
-105.43,0.00059,"Qualified",,1190.28,"CapPass","Cycle 100",100,54754,"416-5","Alloy 617",314626,"Plate"
-107.97,0.00056,"Qualified",,1190.30,"CapPass","Cycle 100",100,54755,"416-5","Alloy 617",314626,"Plate"
-110.84,0.00054,"Qualified",,1190.33,"CapPass","Cycle 100",100,54756,"416-5","Alloy 617",314626,"Plate"
-112.93,0.00051,"Qualified",,1190.34,"CapPass","Cycle 100",100,54757,"416-5","Alloy 617",314626,"Plate"
-115.49,0.00049,"Qualified",,1190.37,"CapPass","Cycle 100",100,54758,"416-5","Alloy 617",314626,"Plate"
-118.11,0.00046,"Qualified",,1190.39,"CapPass","Cycle 100",100,54759,"416-5","Alloy 617",314626,"Plate"
-120.43,0.00043,"Qualified",,1190.42,"CapPass","Cycle 100",100,54760,"416-5","Alloy 617",314626,"Plate"
-122.80,0.00041,"Qualified",,1190.44,"CapPass","Cycle 100",100,54761,"416-5","Alloy 617",314626,"Plate"
-125.28,0.00038,"Qualified",,1190.47,"CapPass","Cycle 100",100,54762,"416-5","Alloy 617",314626,"Plate"
-127.81,0.00036,"Qualified",,1190.50,"CapPass","Cycle 100",100,54763,"416-5","Alloy 617",314626,"Plate"
-130.52,0.00033,"Qualified",,1190.53,"CapPass","Cycle 100",100,54764,"416-5","Alloy 617",314626,"Plate"
-133.18,0.00031,"Qualified",,1190.56,"CapPass","Cycle 100",100,54765,"416-5","Alloy 617",314626,"Plate"
-135.69,0.00028,"Qualified",,1190.59,"CapPass","Cycle 100",100,54766,"416-5","Alloy 617",314626,"Plate"
-137.83,0.00026,"Qualified",,1190.61,"CapPass","Cycle 100",100,54767,"416-5","Alloy 617",314626,"Plate"
-140.22,0.00023,"Qualified",,1190.63,"CapPass","Cycle 100",100,54768,"416-5","Alloy 617",314626,"Plate"
-142.66,0.00021,"Qualified",,1190.66,"CapPass","Cycle 100",100,54769,"416-5","Alloy 617",314626,"Plate"
-144.97,0.00018,"Qualified",,1190.68,"CapPass","Cycle 100",100,54770,"416-5","Alloy 617",314626,"Plate"
-147.17,0.00015,"Qualified",,1190.71,"CapPass","Cycle 100",100,54771,"416-5","Alloy 617",314626,"Plate"
-148.96,0.00013,"Qualified",,1190.73,"CapPass","Cycle 100",100,54772,"416-5","Alloy 617",314626,"Plate"
-151.29,0.00010,"Qualified",,1190.75,"CapPass","Cycle 100",100,54773,"416-5","Alloy 617",314626,"Plate"
-153.62,0.00008,"Qualified",,1190.78,"CapPass","Cycle 100",100,54774,"416-5","Alloy 617",314626,"Plate"
-155.78,0.00005,"Qualified",,1190.81,"CapPass","Cycle 100",100,54775,"416-5","Alloy 617",314626,"Plate"
-156.70,0.00004,"Qualified",,1190.82,"CapPass","Cycle 100",100,54776,"416-5","Alloy 617",314626,"Plate"
-157.90,0.00003,"Qualified",,1190.83,"CapPass","Cycle 100",100,54777,"416-5","Alloy 617",314626,"Plate"
-160.05,0.00000,"Qualified",,1190.86,"CapPass","Cycle 100",100,54778,"416-5","Alloy 617",314626,"Plate"
-162.23,-0.00003,"Qualified",,1190.89,"CapPass","Cycle 100",100,54779,"416-5","Alloy 617",314626,"Plate"
-164.13,-0.00005,"Qualified",,1190.91,"CapPass","Cycle 100",100,54780,"416-5","Alloy 617",314626,"Plate"
-166.36,-0.00008,"Qualified",,1190.94,"CapPass","Cycle 100",100,54781,"416-5","Alloy 617",314626,"Plate"
-168.47,-0.00010,"Qualified",,1190.97,"CapPass","Cycle 100",100,54782,"416-5","Alloy 617",314626,"Plate"
-170.65,-0.00013,"Qualified",,1190.99,"CapPass","Cycle 100",100,54783,"416-5","Alloy 617",314626,"Plate"
-172.81,-0.00015,"Qualified",,1191.02,"CapPass","Cycle 100",100,54784,"416-5","Alloy 617",314626,"Plate"
-175.04,-0.00018,"Qualified",,1191.05,"CapPass","Cycle 100",100,54785,"416-5","Alloy 617",314626,"Plate"
-177.06,-0.00020,"Qualified",,1191.07,"CapPass","Cycle 100",100,54786,"416-5","Alloy 617",314626,"Plate"
-179.07,-0.00023,"Qualified",,1191.09,"CapPass","Cycle 100",100,54787,"416-5","Alloy 617",314626,"Plate"
-181.08,-0.00025,"Qualified",,1191.12,"CapPass","Cycle 100",100,54788,"416-5","Alloy 617",314626,"Plate"
-182.70,-0.00028,"Qualified",,1191.14,"CapPass","Cycle 100",100,54789,"416-5","Alloy 617",314626,"Plate"
-184.57,-0.00030,"Qualified",,1191.16,"CapPass","Cycle 100",100,54790,"416-5","Alloy 617",314626,"Plate"
-186.59,-0.00033,"Qualified",,1191.19,"CapPass","Cycle 100",100,54791,"416-5","Alloy 617",314626,"Plate"
-188.52,-0.00035,"Qualified",,1191.22,"CapPass","Cycle 100",100,54792,"416-5","Alloy 617",314626,"Plate"
-190.17,-0.00038,"Qualified",,1191.24,"CapPass","Cycle 100",100,54793,"416-5","Alloy 617",314626,"Plate"
-191.87,-0.00041,"Qualified",,1191.27,"CapPass","Cycle 100",100,54794,"416-5","Alloy 617",314626,"Plate"
-194.01,-0.00043,"Qualified",,1191.30,"CapPass","Cycle 100",100,54795,"416-5","Alloy 617",314626,"Plate"
-195.73,-0.00046,"Qualified",,1191.32,"CapPass","Cycle 100",100,54796,"416-5","Alloy 617",314626,"Plate"
-197.56,-0.00048,"Qualified",,1191.35,"CapPass","Cycle 100",100,54797,"416-5","Alloy 617",314626,"Plate"
-199.38,-0.00051,"Qualified",,1191.38,"CapPass","Cycle 100",100,54798,"416-5","Alloy 617",314626,"Plate"
-199.03,-0.00054,"Qualified",,1191.39,"CapPass","Cycle 100",100,54799,"416-5","Alloy 617",314626,"Plate"
-199.54,-0.00056,"Qualified",,1191.40,"CapPass","Cycle 100",100,54800,"416-5","Alloy 617",314626,"Plate"
-200.75,-0.00059,"Qualified",,1191.42,"CapPass","Cycle 100",100,54801,"416-5","Alloy 617",314626,"Plate"
-202.19,-0.00061,"Qualified",,1191.45,"CapPass","Cycle 100",100,54802,"416-5","Alloy 617",314626,"Plate"
-203.35,-0.00064,"Qualified",,1191.48,"CapPass","Cycle 100",100,54803,"416-5","Alloy 617",314626,"Plate"
-203.62,-0.00067,"Qualified",,1191.50,"CapPass","Cycle 100",100,54804,"416-5","Alloy 617",314626,"Plate"
-203.85,-0.00069,"Qualified",,1191.52,"CapPass","Cycle 100",100,54805,"416-5","Alloy 617",314626,"Plate"
-204.54,-0.00072,"Qualified",,1191.54,"CapPass","Cycle 100",100,54806,"416-5","Alloy 617",314626,"Plate"
-205.57,-0.00074,"Qualified",,1191.59,"CapPass","Cycle 100",100,54807,"416-5","Alloy 617",314626,"Plate"
-206.51,-0.00077,"Qualified",,1191.62,"CapPass","Cycle 100",100,54808,"416-5","Alloy 617",314626,"Plate"
-207.80,-0.00079,"Qualified",,1191.66,"CapPass","Cycle 100",100,54809,"416-5","Alloy 617",314626,"Plate"
-209.41,-0.00082,"Qualified",,1191.69,"CapPass","Cycle 100",100,54810,"416-5","Alloy 617",314626,"Plate"
-211.04,-0.00084,"Qualified",,1191.72,"CapPass","Cycle 100",100,54811,"416-5","Alloy 617",314626,"Plate"
-212.66,-0.00087,"Qualified",,1191.74,"CapPass","Cycle 100",100,54812,"416-5","Alloy 617",314626,"Plate"
-214.33,-0.00089,"Qualified",,1191.77,"CapPass","Cycle 100",100,54813,"416-5","Alloy 617",314626,"Plate"
-216.00,-0.00092,"Qualified",,1191.79,"CapPass","Cycle 100",100,54814,"416-5","Alloy 617",314626,"Plate"
-211.46,-0.00095,"Qualified",,1191.81,"CapPass","Cycle 100",100,54815,"416-5","Alloy 617",314626,"Plate"
-211.74,-0.00098,"Qualified",,1191.82,"CapPass","Cycle 100",100,54816,"416-5","Alloy 617",314626,"Plate"
-211.82,-0.00099,"Qualified",,1191.82,"CapPass","Cycle 100",100,54817,"416-5","Alloy 617",314626,"Plate"
-212.08,-0.00101,"Qualified",,1191.82,"CapPass","Cycle 100",100,54818,"416-5","Alloy 617",314626,"Plate"
-213.25,-0.00104,"Qualified",,1191.84,"CapPass","Cycle 100",100,54819,"416-5","Alloy 617",314626,"Plate"
-214.35,-0.00106,"Qualified",,1191.87,"CapPass","Cycle 100",100,54820,"416-5","Alloy 617",314626,"Plate"
-214.94,-0.00109,"Qualified",,1191.92,"CapPass","Cycle 100",100,54821,"416-5","Alloy 617",314626,"Plate"
-215.53,-0.00111,"Qualified",,1191.96,"CapPass","Cycle 100",100,54822,"416-5","Alloy 617",314626,"Plate"
-216.80,-0.00114,"Qualified",,1192.00,"CapPass","Cycle 100",100,54823,"416-5","Alloy 617",314626,"Plate"
-218.43,-0.00116,"Qualified",,1192.04,"CapPass","Cycle 100",100,54824,"416-5","Alloy 617",314626,"Plate"
-220.12,-0.00119,"Qualified",,1192.07,"CapPass","Cycle 100",100,54825,"416-5","Alloy 617",314626,"Plate"
-221.93,-0.00121,"Qualified",,1192.10,"CapPass","Cycle 100",100,54826,"416-5","Alloy 617",314626,"Plate"
-223.94,-0.00124,"Qualified",,1192.12,"CapPass","Cycle 100",100,54827,"416-5","Alloy 617",314626,"Plate"
-225.67,-0.00126,"Qualified",,1192.15,"CapPass","Cycle 100",100,54828,"416-5","Alloy 617",314626,"Plate"
-217.96,-0.00130,"Qualified",,1192.16,"CapPass","Cycle 100",100,54829,"416-5","Alloy 617",314626,"Plate"
-217.99,-0.00135,"Qualified",,1192.16,"CapPass","Cycle 100",100,54830,"416-5","Alloy 617",314626,"Plate"
-218.27,-0.00138,"Qualified",,1192.16,"CapPass","Cycle 100",100,54831,"416-5","Alloy 617",314626,"Plate"
-218.39,-0.00143,"Qualified",,1192.16,"CapPass","Cycle 100",100,54832,"416-5","Alloy 617",314626,"Plate"
-218.39,-0.00149,"Qualified",,1192.16,"CapPass","Cycle 100",100,54833,"416-5","Alloy 617",314626,"Plate"
-218.44,-0.00155,"Qualified",,1192.17,"CapPass","Cycle 100",100,54834,"416-5","Alloy 617",314626,"Plate"
-218.46,-0.00162,"Qualified",,1192.17,"CapPass","Cycle 100",100,54835,"416-5","Alloy 617",314626,"Plate"
-218.54,-0.00168,"Qualified",,1192.17,"CapPass","Cycle 100",100,54836,"416-5","Alloy 617",314626,"Plate"
-218.68,-0.00174,"Qualified",,1192.17,"CapPass","Cycle 100",100,54837,"416-5","Alloy 617",314626,"Plate"
-218.78,-0.00180,"Qualified",,1192.17,"CapPass","Cycle 100",100,54838,"416-5","Alloy 617",314626,"Plate"
-218.91,-0.00184,"Qualified",,1192.17,"CapPass","Cycle 100",100,54839,"416-5","Alloy 617",314626,"Plate"
-218.99,-0.00188,"Qualified",,1192.17,"CapPass","Cycle 100",100,54840,"416-5","Alloy 617",314626,"Plate"
-218.96,-0.00190,"Qualified",,1192.17,"CapPass","Cycle 100",100,54841,"416-5","Alloy 617",314626,"Plate"
-219.36,-0.00188,"Qualified",,1192.18,"CapPass","Cycle 100",100,54842,"416-5","Alloy 617",314626,"Plate"
-219.30,-0.00185,"Qualified",,1192.18,"CapPass","Cycle 100",100,54843,"416-5","Alloy 617",314626,"Plate"
-207.68,-0.00182,"Qualified",,1192.22,"CapPass","Cycle 100",100,54844,"416-5","Alloy 617",314626,"Plate"
-201.75,-0.00180,"Qualified",,1192.23,"CapPass","Cycle 100",100,54845,"416-5","Alloy 617",314626,"Plate"
-197.17,-0.00177,"Qualified",,1192.24,"CapPass","Cycle 100",100,54846,"416-5","Alloy 617",314626,"Plate"
-192.77,-0.00174,"Qualified",,1192.25,"CapPass","Cycle 100",100,54847,"416-5","Alloy 617",314626,"Plate"
-188.58,-0.00172,"Qualified",,1192.26,"CapPass","Cycle 100",100,54848,"416-5","Alloy 617",314626,"Plate"
-184.46,-0.00169,"Qualified",,1192.27,"CapPass","Cycle 100",100,54849,"416-5","Alloy 617",314626,"Plate"
-180.28,-0.00166,"Qualified",,1192.27,"CapPass","Cycle 100",100,54850,"416-5","Alloy 617",314626,"Plate"
-176.48,-0.00164,"Qualified",,1192.28,"CapPass","Cycle 100",100,54851,"416-5","Alloy 617",314626,"Plate"
-172.82,-0.00161,"Qualified",,1192.29,"CapPass","Cycle 100",100,54852,"416-5","Alloy 617",314626,"Plate"
-168.96,-0.00158,"Qualified",,1192.30,"CapPass","Cycle 100",100,54853,"416-5","Alloy 617",314626,"Plate"
-165.51,-0.00156,"Qualified",,1192.31,"CapPass","Cycle 100",100,54854,"416-5","Alloy 617",314626,"Plate"
-162.13,-0.00153,"Qualified",,1192.32,"CapPass","Cycle 100",100,54855,"416-5","Alloy 617",314626,"Plate"
-158.30,-0.00151,"Qualified",,1192.33,"CapPass","Cycle 100",100,54856,"416-5","Alloy 617",314626,"Plate"
-155.06,-0.00148,"Qualified",,1192.34,"CapPass","Cycle 100",100,54857,"416-5","Alloy 617",314626,"Plate"
-152.09,-0.00146,"Qualified",,1192.37,"CapPass","Cycle 100",100,54858,"416-5","Alloy 617",314626,"Plate"
-156.61,-0.00148,"Qualified",,1192.45,"CapPass","Cycle 100",100,54859,"416-5","Alloy 617",314626,"Plate"
-160.11,-0.00151,"Qualified",,1192.47,"CapPass","Cycle 100",100,54860,"416-5","Alloy 617",314626,"Plate"
-163.68,-0.00153,"Qualified",,1192.49,"CapPass","Cycle 100",100,54861,"416-5","Alloy 617",314626,"Plate"
-167.51,-0.00156,"Qualified",,1192.50,"CapPass","Cycle 100",100,54862,"416-5","Alloy 617",314626,"Plate"
-170.88,-0.00159,"Qualified",,1192.52,"CapPass","Cycle 100",100,54863,"416-5","Alloy 617",314626,"Plate"
-174.24,-0.00161,"Qualified",,1192.54,"CapPass","Cycle 100",100,54864,"416-5","Alloy 617",314626,"Plate"
-177.62,-0.00164,"Qualified",,1192.56,"CapPass","Cycle 100",100,54865,"416-5","Alloy 617",314626,"Plate"
-181.03,-0.00167,"Qualified",,1192.57,"CapPass","Cycle 100",100,54866,"416-5","Alloy 617",314626,"Plate"
-184.35,-0.00169,"Qualified",,1192.59,"CapPass","Cycle 100",100,54867,"416-5","Alloy 617",314626,"Plate"
-187.64,-0.00172,"Qualified",,1192.61,"CapPass","Cycle 100",100,54868,"416-5","Alloy 617",314626,"Plate"
-190.76,-0.00174,"Qualified",,1192.64,"CapPass","Cycle 100",100,54869,"416-5","Alloy 617",314626,"Plate"
-193.90,-0.00177,"Qualified",,1192.66,"CapPass","Cycle 100",100,54870,"416-5","Alloy 617",314626,"Plate"
-196.70,-0.00179,"Qualified",,1192.68,"CapPass","Cycle 100",100,54871,"416-5","Alloy 617",314626,"Plate"
-199.46,-0.00182,"Qualified",,1192.71,"CapPass","Cycle 100",100,54872,"416-5","Alloy 617",314626,"Plate"
-202.45,-0.00184,"Qualified",,1192.73,"CapPass","Cycle 100",100,54873,"416-5","Alloy 617",314626,"Plate"
-205.58,-0.00187,"Qualified",,1192.77,"CapPass","Cycle 100",100,54874,"416-5","Alloy 617",314626,"Plate"
-208.65,-0.00190,"Qualified",,1192.79,"CapPass","Cycle 100",100,54875,"416-5","Alloy 617",314626,"Plate"
-211.09,-0.00192,"Qualified",,1192.82,"CapPass","Cycle 100",100,54876,"416-5","Alloy 617",314626,"Plate"
-211.45,-0.00192,"Qualified",,1192.82,"CapPass","Cycle 100",100,54877,"416-5","Alloy 617",314626,"Plate"
-214.07,-0.00195,"Qualified",,1192.85,"CapPass","Cycle 100",100,54878,"416-5","Alloy 617",314626,"Plate"
-216.99,-0.00197,"Qualified",,1192.88,"CapPass","Cycle 100",100,54879,"416-5","Alloy 617",314626,"Plate"
-219.77,-0.00200,"Qualified",,1192.90,"CapPass","Cycle 100",100,54880,"416-5","Alloy 617",314626,"Plate"
-222.27,-0.00202,"Qualified",,1192.93,"CapPass","Cycle 100",100,54881,"416-5","Alloy 617",314626,"Plate"
-224.67,-0.00205,"Qualified",,1192.95,"CapPass","Cycle 100",100,54882,"416-5","Alloy 617",314626,"Plate"
-227.03,-0.00207,"Qualified",,1192.97,"CapPass","Cycle 100",100,54883,"416-5","Alloy 617",314626,"Plate"
-229.12,-0.00210,"Qualified",,1192.99,"CapPass","Cycle 100",100,54884,"416-5","Alloy 617",314626,"Plate"
-231.44,-0.00212,"Qualified",,1193.02,"CapPass","Cycle 100",100,54885,"416-5","Alloy 617",314626,"Plate"
-233.49,-0.00215,"Qualified",,1193.04,"CapPass","Cycle 100",100,54886,"416-5","Alloy 617",314626,"Plate"
-235.52,-0.00218,"Qualified",,1193.07,"CapPass","Cycle 100",100,54887,"416-5","Alloy 617",314626,"Plate"
-237.37,-0.00220,"Qualified",,1193.09,"CapPass","Cycle 100",100,54888,"416-5","Alloy 617",314626,"Plate"
-239.48,-0.00223,"Qualified",,1193.12,"CapPass","Cycle 100",100,54889,"416-5","Alloy 617",314626,"Plate"
-241.86,-0.00225,"Qualified",,1193.15,"CapPass","Cycle 100",100,54890,"416-5","Alloy 617",314626,"Plate"
-236.03,-0.00228,"Qualified",,1193.17,"CapPass","Cycle 100",100,54891,"416-5","Alloy 617",314626,"Plate"
-236.29,-0.00231,"Qualified",,1193.18,"CapPass","Cycle 100",100,54892,"416-5","Alloy 617",314626,"Plate"
-236.69,-0.00234,"Qualified",,1193.18,"CapPass","Cycle 100",100,54893,"416-5","Alloy 617",314626,"Plate"
-237.67,-0.00236,"Qualified",,1193.19,"CapPass","Cycle 100",100,54894,"416-5","Alloy 617",314626,"Plate"
-228.75,-0.00240,"Qualified",,1193.21,"CapPass","Cycle 100",100,54895,"416-5","Alloy 617",314626,"Plate"
-229.00,-0.00244,"Qualified",,1193.21,"CapPass","Cycle 100",100,54896,"416-5","Alloy 617",314626,"Plate"
-228.91,-0.00246,"Qualified",,1193.21,"CapPass","Cycle 100",100,54897,"416-5","Alloy 617",314626,"Plate"
-228.99,-0.00249,"Qualified",,1193.21,"CapPass","Cycle 100",100,54898,"416-5","Alloy 617",314626,"Plate"
-229.09,-0.00252,"Qualified",,1193.21,"CapPass","Cycle 100",100,54899,"416-5","Alloy 617",314626,"Plate"
-229.08,-0.00255,"Qualified",,1193.21,"CapPass","Cycle 100",100,54900,"416-5","Alloy 617",314626,"Plate"
-229.15,-0.00258,"Qualified",,1193.21,"CapPass","Cycle 100",100,54901,"416-5","Alloy 617",314626,"Plate"
-229.24,-0.00262,"Qualified",,1193.21,"CapPass","Cycle 100",100,54902,"416-5","Alloy 617",314626,"Plate"
-229.40,-0.00265,"Qualified",,1193.22,"CapPass","Cycle 100",100,54903,"416-5","Alloy 617",314626,"Plate"
-229.63,-0.00263,"Qualified",,1193.23,"CapPass","Cycle 100",100,54904,"416-5","Alloy 617",314626,"Plate"
-218.20,-0.00260,"Qualified",,1193.30,"CapPass","Cycle 100",100,54905,"416-5","Alloy 617",314626,"Plate"
-213.37,-0.00257,"Qualified",,1193.33,"CapPass","Cycle 100",100,54906,"416-5","Alloy 617",314626,"Plate"
-209.25,-0.00255,"Qualified",,1193.35,"CapPass","Cycle 100",100,54907,"416-5","Alloy 617",314626,"Plate"
-208.59,-0.00257,"Qualified",,1193.50,"CapPass","Cycle 100",100,54908,"416-5","Alloy 617",314626,"Plate"
-211.69,-0.00260,"Qualified",,1193.53,"CapPass","Cycle 100",100,54909,"416-5","Alloy 617",314626,"Plate"
-214.90,-0.00262,"Qualified",,1193.55,"CapPass","Cycle 100",100,54910,"416-5","Alloy 617",314626,"Plate"
-218.08,-0.00265,"Qualified",,1193.57,"CapPass","Cycle 100",100,54911,"416-5","Alloy 617",314626,"Plate"
-221.10,-0.00268,"Qualified",,1193.60,"CapPass","Cycle 100",100,54912,"416-5","Alloy 617",314626,"Plate"
-224.06,-0.00270,"Qualified",,1193.62,"CapPass","Cycle 100",100,54913,"416-5","Alloy 617",314626,"Plate"
-226.78,-0.00273,"Qualified",,1193.64,"CapPass","Cycle 100",100,54914,"416-5","Alloy 617",314626,"Plate"
-229.51,-0.00275,"Qualified",,1193.66,"CapPass","Cycle 100",100,54915,"416-5","Alloy 617",314626,"Plate"
-232.09,-0.00278,"Qualified",,1193.68,"CapPass","Cycle 100",100,54916,"416-5","Alloy 617",314626,"Plate"
-234.73,-0.00280,"Qualified",,1193.70,"CapPass","Cycle 100",100,54917,"416-5","Alloy 617",314626,"Plate"
-236.98,-0.00283,"Qualified",,1193.72,"CapPass","Cycle 100",100,54918,"416-5","Alloy 617",314626,"Plate"
-239.33,-0.00285,"Qualified",,1193.75,"CapPass","Cycle 100",100,54919,"416-5","Alloy 617",314626,"Plate"
-241.58,-0.00288,"Qualified",,1193.77,"CapPass","Cycle 100",100,54920,"416-5","Alloy 617",314626,"Plate"
-243.41,-0.00291,"Qualified",,1193.80,"CapPass","Cycle 100",100,54921,"416-5","Alloy 617",314626,"Plate"
-243.77,-0.00292,"Qualified",,1193.82,"CapPass","Cycle 100",100,54922,"416-5","Alloy 617",314626,"Plate"
-243.04,-0.00293,"Qualified",,1193.85,"CapPass","Cycle 100",100,54923,"416-5","Alloy 617",314626,"Plate"
-233.01,-0.00291,"Qualified",,1193.93,"CapPass","Cycle 100",100,54924,"416-5","Alloy 617",314626,"Plate"
-227.58,-0.00288,"Qualified",,1193.96,"CapPass","Cycle 100",100,54925,"416-5","Alloy 617",314626,"Plate"
-222.39,-0.00285,"Qualified",,1193.98,"CapPass","Cycle 100",100,54926,"416-5","Alloy 617",314626,"Plate"
-217.94,-0.00283,"Qualified",,1194.00,"CapPass","Cycle 100",100,54927,"416-5","Alloy 617",314626,"Plate"
-213.45,-0.00280,"Qualified",,1194.02,"CapPass","Cycle 100",100,54928,"416-5","Alloy 617",314626,"Plate"
-208.91,-0.00278,"Qualified",,1194.04,"CapPass","Cycle 100",100,54929,"416-5","Alloy 617",314626,"Plate"
-204.44,-0.00275,"Qualified",,1194.06,"CapPass","Cycle 100",100,54930,"416-5","Alloy 617",314626,"Plate"
-200.19,-0.00273,"Qualified",,1194.08,"CapPass","Cycle 100",100,54931,"416-5","Alloy 617",314626,"Plate"
-195.89,-0.00270,"Qualified",,1194.10,"CapPass","Cycle 100",100,54932,"416-5","Alloy 617",314626,"Plate"
-191.45,-0.00267,"Qualified",,1194.12,"CapPass","Cycle 100",100,54933,"416-5","Alloy 617",314626,"Plate"
-187.48,-0.00265,"Qualified",,1194.15,"CapPass","Cycle 100",100,54934,"416-5","Alloy 617",314626,"Plate"
-183.46,-0.00262,"Qualified",,1194.17,"CapPass","Cycle 100",100,54935,"416-5","Alloy 617",314626,"Plate"
-179.31,-0.00260,"Qualified",,1194.20,"CapPass","Cycle 100",100,54936,"416-5","Alloy 617",314626,"Plate"
-175.40,-0.00257,"Qualified",,1194.22,"CapPass","Cycle 100",100,54937,"416-5","Alloy 617",314626,"Plate"
-171.20,-0.00255,"Qualified",,1194.25,"CapPass","Cycle 100",100,54938,"416-5","Alloy 617",314626,"Plate"
-167.33,-0.00252,"Qualified",,1194.28,"CapPass","Cycle 100",100,54939,"416-5","Alloy 617",314626,"Plate"
-163.08,-0.00250,"Qualified",,1194.31,"CapPass","Cycle 100",100,54940,"416-5","Alloy 617",314626,"Plate"
-158.74,-0.00247,"Qualified",,1194.34,"CapPass","Cycle 100",100,54941,"416-5","Alloy 617",314626,"Plate"
-155.23,-0.00244,"Qualified",,1194.36,"CapPass","Cycle 100",100,54942,"416-5","Alloy 617",314626,"Plate"
-151.56,-0.00242,"Qualified",,1194.39,"CapPass","Cycle 100",100,54943,"416-5","Alloy 617",314626,"Plate"
-147.52,-0.00239,"Qualified",,1194.42,"CapPass","Cycle 100",100,54944,"416-5","Alloy 617",314626,"Plate"
-143.55,-0.00237,"Qualified",,1194.44,"CapPass","Cycle 100",100,54945,"416-5","Alloy 617",314626,"Plate"
-139.59,-0.00234,"Qualified",,1194.47,"CapPass","Cycle 100",100,54946,"416-5","Alloy 617",314626,"Plate"
-135.63,-0.00232,"Qualified",,1194.50,"CapPass","Cycle 100",100,54947,"416-5","Alloy 617",314626,"Plate"
-131.61,-0.00229,"Qualified",,1194.53,"CapPass","Cycle 100",100,54948,"416-5","Alloy 617",314626,"Plate"
-127.49,-0.00227,"Qualified",,1194.56,"CapPass","Cycle 100",100,54949,"416-5","Alloy 617",314626,"Plate"
-124.00,-0.00224,"Qualified",,1194.58,"CapPass","Cycle 100",100,54950,"416-5","Alloy 617",314626,"Plate"
-120.22,-0.00221,"Qualified",,1194.61,"CapPass","Cycle 100",100,54951,"416-5","Alloy 617",314626,"Plate"
-116.81,-0.00219,"Qualified",,1194.63,"CapPass","Cycle 100",100,54952,"416-5","Alloy 617",314626,"Plate"
-113.01,-0.00216,"Qualified",,1194.66,"CapPass","Cycle 100",100,54953,"416-5","Alloy 617",314626,"Plate"
-109.59,-0.00214,"Qualified",,1194.68,"CapPass","Cycle 100",100,54954,"416-5","Alloy 617",314626,"Plate"
-105.81,-0.00211,"Qualified",,1194.71,"CapPass","Cycle 100",100,54955,"416-5","Alloy 617",314626,"Plate"
-102.14,-0.00209,"Qualified",,1194.74,"CapPass","Cycle 100",100,54956,"416-5","Alloy 617",314626,"Plate"
-98.62,-0.00206,"Qualified",,1194.76,"CapPass","Cycle 100",100,54957,"416-5","Alloy 617",314626,"Plate"
-94.99,-0.00204,"Qualified",,1194.79,"CapPass","Cycle 100",100,54958,"416-5","Alloy 617",314626,"Plate"
-91.23,-0.00201,"Qualified",,1194.82,"CapPass","Cycle 100",100,54959,"416-5","Alloy 617",314626,"Plate"
-90.98,-0.00201,"Qualified",,1194.82,"CapPass","Cycle 100",100,54960,"416-5","Alloy 617",314626,"Plate"
-87.51,-0.00199,"Qualified",,1194.85,"CapPass","Cycle 100",100,54961,"416-5","Alloy 617",314626,"Plate"
-83.77,-0.00196,"Qualified",,1194.87,"CapPass","Cycle 100",100,54962,"416-5","Alloy 617",314626,"Plate"
-79.92,-0.00193,"Qualified",,1194.90,"CapPass","Cycle 100",100,54963,"416-5","Alloy 617",314626,"Plate"
-76.50,-0.00191,"Qualified",,1194.93,"CapPass","Cycle 100",100,54964,"416-5","Alloy 617",314626,"Plate"
-72.68,-0.00188,"Qualified",,1194.96,"CapPass","Cycle 100",100,54965,"416-5","Alloy 617",314626,"Plate"
-68.68,-0.00186,"Qualified",,1194.99,"CapPass","Cycle 100",100,54966,"416-5","Alloy 617",314626,"Plate"
-65.12,-0.00183,"Qualified",,1195.01,"CapPass","Cycle 100",100,54967,"416-5","Alloy 617",314626,"Plate"
-60.98,-0.00181,"Qualified",,1195.04,"CapPass","Cycle 100",100,54968,"416-5","Alloy 617",314626,"Plate"
-56.66,-0.00178,"Qualified",,1195.08,"CapPass","Cycle 100",100,54969,"416-5","Alloy 617",314626,"Plate"
-52.88,-0.00176,"Qualified",,1195.10,"CapPass","Cycle 100",100,54970,"416-5","Alloy 617",314626,"Plate"
-49.11,-0.00173,"Qualified",,1195.13,"CapPass","Cycle 100",100,54971,"416-5","Alloy 617",314626,"Plate"
-44.67,-0.00170,"Qualified",,1195.16,"CapPass","Cycle 100",100,54972,"416-5","Alloy 617",314626,"Plate"
-40.91,-0.00168,"Qualified",,1195.19,"CapPass","Cycle 100",100,54973,"416-5","Alloy 617",314626,"Plate"
-36.92,-0.00165,"Qualified",,1195.21,"CapPass","Cycle 100",100,54974,"416-5","Alloy 617",314626,"Plate"
-33.28,-0.00163,"Qualified",,1195.24,"CapPass","Cycle 100",100,54975,"416-5","Alloy 617",314626,"Plate"
-29.17,-0.00160,"Qualified",,1195.27,"CapPass","Cycle 100",100,54976,"416-5","Alloy 617",314626,"Plate"
-25.38,-0.00158,"Qualified",,1195.29,"CapPass","Cycle 100",100,54977,"416-5","Alloy 617",314626,"Plate"
-21.62,-0.00155,"Qualified",,1195.32,"CapPass","Cycle 100",100,54978,"416-5","Alloy 617",314626,"Plate"
-17.84,-0.00153,"Qualified",,1195.35,"CapPass","Cycle 100",100,54979,"416-5","Alloy 617",314626,"Plate"
-14.10,-0.00150,"Qualified",,1195.38,"CapPass","Cycle 100",100,54980,"416-5","Alloy 617",314626,"Plate"
-10.39,-0.00148,"Qualified",,1195.40,"CapPass","Cycle 100",100,54981,"416-5","Alloy 617",314626,"Plate"
-6.72,-0.00145,"Qualified",,1195.43,"CapPass","Cycle 100",100,54982,"416-5","Alloy 617",314626,"Plate"
-2.94,-0.00142,"Qualified",,1195.46,"CapPass","Cycle 100",100,54983,"416-5","Alloy 617",314626,"Plate"
0.45,-0.00140,"Qualified",,1195.48,"CapPass","Cycle 100",100,54984,"416-5","Alloy 617",314626,"Plate"
3.83,-0.00137,"Qualified",,1195.51,"CapPass","Cycle 100",100,54985,"416-5","Alloy 617",314626,"Plate"
6.93,-0.00135,"Qualified",,1195.53,"CapPass","Cycle 100",100,54986,"416-5","Alloy 617",314626,"Plate"
10.52,-0.00132,"Qualified",,1195.56,"CapPass","Cycle 100",100,54987,"416-5","Alloy 617",314626,"Plate"
13.84,-0.00130,"Qualified",,1195.59,"CapPass","Cycle 100",100,54988,"416-5","Alloy 617",314626,"Plate"
17.20,-0.00127,"Qualified",,1195.61,"CapPass","Cycle 100",100,54989,"416-5","Alloy 617",314626,"Plate"
20.74,-0.00124,"Qualified",,1195.64,"CapPass","Cycle 100",100,54990,"416-5","Alloy 617",314626,"Plate"
24.34,-0.00122,"Qualified",,1195.67,"CapPass","Cycle 100",100,54991,"416-5","Alloy 617",314626,"Plate"
27.66,-0.00119,"Qualified",,1195.71,"CapPass","Cycle 100",100,54992,"416-5","Alloy 617",314626,"Plate"
30.78,-0.00117,"Qualified",,1195.75,"CapPass","Cycle 100",100,54993,"416-5","Alloy 617",314626,"Plate"
34.10,-0.00114,"Qualified",,1195.80,"CapPass","Cycle 100",100,54994,"416-5","Alloy 617",314626,"Plate"
35.58,-0.00113,"Qualified",,1195.82,"CapPass","Cycle 100",100,54995,"416-5","Alloy 617",314626,"Plate"
37.44,-0.00112,"Qualified",,1195.84,"CapPass","Cycle 100",100,54996,"416-5","Alloy 617",314626,"Plate"
40.84,-0.00109,"Qualified",,1195.87,"CapPass","Cycle 100",100,54997,"416-5","Alloy 617",314626,"Plate"
44.00,-0.00107,"Qualified",,1195.90,"CapPass","Cycle 100",100,54998,"416-5","Alloy 617",314626,"Plate"
47.89,-0.00104,"Qualified",,1195.93,"CapPass","Cycle 100",100,54999,"416-5","Alloy 617",314626,"Plate"
50.95,-0.00101,"Qualified",,1195.95,"CapPass","Cycle 100",100,55000,"416-5","Alloy 617",314626,"Plate"
54.24,-0.00099,"Qualified",,1195.96,"CapPass","Cycle 100",100,55001,"416-5","Alloy 617",314626,"Plate"
57.49,-0.00096,"Qualified",,1195.99,"CapPass","Cycle 100",100,55002,"416-5","Alloy 617",314626,"Plate"
60.57,-0.00094,"Qualified",,1196.01,"CapPass","Cycle 100",100,55003,"416-5","Alloy 617",314626,"Plate"
63.57,-0.00091,"Qualified",,1196.03,"CapPass","Cycle 100",100,55004,"416-5","Alloy 617",314626,"Plate"
66.47,-0.00089,"Qualified",,1196.06,"CapPass","Cycle 100",100,55005,"416-5","Alloy 617",314626,"Plate"
69.16,-0.00086,"Qualified",,1196.09,"CapPass","Cycle 100",100,55006,"416-5","Alloy 617",314626,"Plate"
71.86,-0.00084,"Qualified",,1196.12,"CapPass","Cycle 100",100,55007,"416-5","Alloy 617",314626,"Plate"
74.65,-0.00081,"Qualified",,1196.16,"CapPass","Cycle 100",100,55008,"416-5","Alloy 617",314626,"Plate"
77.59,-0.00078,"Qualified",,1196.19,"CapPass","Cycle 100",100,55009,"416-5","Alloy 617",314626,"Plate"
80.48,-0.00076,"Qualified",,1196.22,"CapPass","Cycle 100",100,55010,"416-5","Alloy 617",314626,"Plate"
83.23,-0.00073,"Qualified",,1196.25,"CapPass","Cycle 100",100,55011,"416-5","Alloy 617",314626,"Plate"
85.97,-0.00071,"Qualified",,1196.28,"CapPass","Cycle 100",100,55012,"416-5","Alloy 617",314626,"Plate"
88.73,-0.00068,"Qualified",,1196.31,"CapPass","Cycle 100",100,55013,"416-5","Alloy 617",314626,"Plate"
91.37,-0.00066,"Qualified",,1196.34,"CapPass","Cycle 100",100,55014,"416-5","Alloy 617",314626,"Plate"
94.17,-0.00063,"Qualified",,1196.37,"CapPass","Cycle 100",100,55015,"416-5","Alloy 617",314626,"Plate"
97.13,-0.00061,"Qualified",,1196.39,"CapPass","Cycle 100",100,55016,"416-5","Alloy 617",314626,"Plate"
100.41,-0.00058,"Qualified",,1196.42,"CapPass","Cycle 100",100,55017,"416-5","Alloy 617",314626,"Plate"
103.69,-0.00056,"Qualified",,1196.44,"CapPass","Cycle 100",100,55018,"416-5","Alloy 617",314626,"Plate"
106.93,-0.00053,"Qualified",,1196.46,"CapPass","Cycle 100",100,55019,"416-5","Alloy 617",314626,"Plate"
110.18,-0.00050,"Qualified",,1196.48,"CapPass","Cycle 100",100,55020,"416-5","Alloy 617",314626,"Plate"
113.45,-0.00048,"Qualified",,1196.49,"CapPass","Cycle 100",100,55021,"416-5","Alloy 617",314626,"Plate"
116.43,-0.00045,"Qualified",,1196.51,"CapPass","Cycle 100",100,55022,"416-5","Alloy 617",314626,"Plate"
119.49,-0.00043,"Qualified",,1196.53,"CapPass","Cycle 100",100,55023,"416-5","Alloy 617",314626,"Plate"
122.35,-0.00040,"Qualified",,1196.54,"CapPass","Cycle 100",100,55024,"416-5","Alloy 617",314626,"Plate"
125.42,-0.00037,"Qualified",,1196.56,"CapPass","Cycle 100",100,55025,"416-5","Alloy 617",314626,"Plate"
128.04,-0.00035,"Qualified",,1196.57,"CapPass","Cycle 100",100,55026,"416-5","Alloy 617",314626,"Plate"
130.52,-0.00032,"Qualified",,1196.59,"CapPass","Cycle 100",100,55027,"416-5","Alloy 617",314626,"Plate"
133.23,-0.00030,"Qualified",,1196.61,"CapPass","Cycle 100",100,55028,"416-5","Alloy 617",314626,"Plate"
135.60,-0.00027,"Qualified",,1196.62,"CapPass","Cycle 100",100,55029,"416-5","Alloy 617",314626,"Plate"
138.30,-0.00025,"Qualified",,1196.65,"CapPass","Cycle 100",100,55030,"416-5","Alloy 617",314626,"Plate"
140.73,-0.00022,"Qualified",,1196.67,"CapPass","Cycle 100",100,55031,"416-5","Alloy 617",314626,"Plate"
143.16,-0.00020,"Qualified",,1196.69,"CapPass","Cycle 100",100,55032,"416-5","Alloy 617",314626,"Plate"
145.44,-0.00017,"Qualified",,1196.71,"CapPass","Cycle 100",100,55033,"416-5","Alloy 617",314626,"Plate"
147.77,-0.00014,"Qualified",,1196.74,"CapPass","Cycle 100",100,55034,"416-5","Alloy 617",314626,"Plate"
195.65,-0.00011,"Qualified",,2385.63,"CapPass","Cycle 200",200,56713,"416-5","Alloy 617",314626,"Plate"
197.29,-0.00009,"Qualified",,2385.65,"CapPass","Cycle 200",200,56714,"416-5","Alloy 617",314626,"Plate"
198.81,-0.00006,"Qualified",,2385.68,"CapPass","Cycle 200",200,56715,"416-5","Alloy 617",314626,"Plate"
200.47,-0.00004,"Qualified",,2385.70,"CapPass","Cycle 200",200,56716,"416-5","Alloy 617",314626,"Plate"
201.99,-0.00001,"Qualified",,2385.73,"CapPass","Cycle 200",200,56717,"416-5","Alloy 617",314626,"Plate"
203.50,0.00001,"Qualified",,2385.75,"CapPass","Cycle 200",200,56718,"416-5","Alloy 617",314626,"Plate"
200.69,0.00004,"Qualified",,2385.76,"CapPass","Cycle 200",200,56719,"416-5","Alloy 617",314626,"Plate"
200.86,0.00007,"Qualified",,2385.76,"CapPass","Cycle 200",200,56720,"416-5","Alloy 617",314626,"Plate"
200.97,0.00011,"Qualified",,2385.77,"CapPass","Cycle 200",200,56721,"416-5","Alloy 617",314626,"Plate"
201.08,0.00015,"Qualified",,2385.77,"CapPass","Cycle 200",200,56722,"416-5","Alloy 617",314626,"Plate"
201.17,0.00020,"Qualified",,2385.77,"CapPass","Cycle 200",200,56723,"416-5","Alloy 617",314626,"Plate"
201.31,0.00023,"Qualified",,2385.77,"CapPass","Cycle 200",200,56724,"416-5","Alloy 617",314626,"Plate"
201.45,0.00026,"Qualified",,2385.78,"CapPass","Cycle 200",200,56725,"416-5","Alloy 617",314626,"Plate"
