Repository: js-molina/fatigue-A617

File: data/850C/Strain rate 0.001/0.60% strain/HTM_A19_Cycles_4168.csv (part 9 of 17)
"Stress Mpa","Strain","Qual State","Qual Exceptions","Elapsed Time Sec","Data State","Cycle Label","Cycle","Count","Sample","Alloy","Heat","Material_Form"
194.90,-0.00006,"Qualified",,1184.84,"CapPass","Cycle 100",100,56040,"416-8","Alloy 617",314626,"Plate"
195.32,-0.00003,"Qualified",,1184.85,"CapPass","Cycle 100",100,56041,"416-8","Alloy 617",314626,"Plate"
195.57,-0.00002,"Qualified",,1184.85,"CapPass","Cycle 100",100,56042,"416-8","Alloy 617",314626,"Plate"
195.77,-0.00000,"Qualified",,1184.86,"CapPass","Cycle 100",100,56043,"416-8","Alloy 617",314626,"Plate"
195.78,0.00002,"Qualified",,1184.88,"CapPass","Cycle 100",100,56044,"416-8","Alloy 617",314626,"Plate"
194.42,0.00005,"Qualified",,1184.93,"CapPass","Cycle 100",100,56045,"416-8","Alloy 617",314626,"Plate"
195.92,0.00007,"Qualified",,1185.01,"CapPass","Cycle 100",100,56046,"416-8","Alloy 617",314626,"Plate"
198.14,0.00010,"Qualified",,1185.04,"CapPass","Cycle 100",100,56047,"416-8","Alloy 617",314626,"Plate"
200.26,0.00012,"Qualified",,1185.07,"CapPass","Cycle 100",100,56048,"416-8","Alloy 617",314626,"Plate"
202.24,0.00015,"Qualified",,1185.09,"CapPass","Cycle 100",100,56049,"416-8","Alloy 617",314626,"Plate"
203.71,0.00017,"Qualified",,1185.12,"CapPass","Cycle 100",100,56050,"416-8","Alloy 617",314626,"Plate"
204.72,0.00020,"Qualified",,1185.13,"CapPass","Cycle 100",100,56051,"416-8","Alloy 617",314626,"Plate"
205.50,0.00023,"Qualified",,1185.14,"CapPass","Cycle 100",100,56052,"416-8","Alloy 617",314626,"Plate"
206.39,0.00025,"Qualified",,1185.15,"CapPass","Cycle 100",100,56053,"416-8","Alloy 617",314626,"Plate"
203.16,0.00028,"Qualified",,1185.17,"CapPass","Cycle 100",100,56054,"416-8","Alloy 617",314626,"Plate"
203.60,0.00030,"Qualified",,1185.18,"CapPass","Cycle 100",100,56055,"416-8","Alloy 617",314626,"Plate"
203.91,0.00033,"Qualified",,1185.19,"CapPass","Cycle 100",100,56056,"416-8","Alloy 617",314626,"Plate"
204.10,0.00035,"Qualified",,1185.19,"CapPass","Cycle 100",100,56057,"416-8","Alloy 617",314626,"Plate"
204.18,0.00038,"Qualified",,1185.21,"CapPass","Cycle 100",100,56058,"416-8","Alloy 617",314626,"Plate"
202.38,0.00040,"Qualified",,1185.29,"CapPass","Cycle 100",100,56059,"416-8","Alloy 617",314626,"Plate"
203.48,0.00043,"Qualified",,1185.35,"CapPass","Cycle 100",100,56060,"416-8","Alloy 617",314626,"Plate"
205.72,0.00045,"Qualified",,1185.38,"CapPass","Cycle 100",100,56061,"416-8","Alloy 617",314626,"Plate"
208.10,0.00048,"Qualified",,1185.42,"CapPass","Cycle 100",100,56062,"416-8","Alloy 617",314626,"Plate"
210.32,0.00051,"Qualified",,1185.44,"CapPass","Cycle 100",100,56063,"416-8","Alloy 617",314626,"Plate"
212.45,0.00053,"Qualified",,1185.47,"CapPass","Cycle 100",100,56064,"416-8","Alloy 617",314626,"Plate"
214.67,0.00056,"Qualified",,1185.50,"CapPass","Cycle 100",100,56065,"416-8","Alloy 617",314626,"Plate"
216.70,0.00058,"Qualified",,1185.52,"CapPass","Cycle 100",100,56066,"416-8","Alloy 617",314626,"Plate"
218.71,0.00061,"Qualified",,1185.55,"CapPass","Cycle 100",100,56067,"416-8","Alloy 617",314626,"Plate"
209.96,0.00063,"Qualified",,1185.56,"CapPass","Cycle 100",100,56068,"416-8","Alloy 617",314626,"Plate"
210.24,0.00067,"Qualified",,1185.57,"CapPass","Cycle 100",100,56069,"416-8","Alloy 617",314626,"Plate"
210.46,0.00069,"Qualified",,1185.57,"CapPass","Cycle 100",100,56070,"416-8","Alloy 617",314626,"Plate"
210.64,0.00072,"Qualified",,1185.57,"CapPass","Cycle 100",100,56071,"416-8","Alloy 617",314626,"Plate"
210.87,0.00076,"Qualified",,1185.57,"CapPass","Cycle 100",100,56072,"416-8","Alloy 617",314626,"Plate"
211.09,0.00080,"Qualified",,1185.57,"CapPass","Cycle 100",100,56073,"416-8","Alloy 617",314626,"Plate"
211.18,0.00084,"Qualified",,1185.58,"CapPass","Cycle 100",100,56074,"416-8","Alloy 617",314626,"Plate"
211.38,0.00087,"Qualified",,1185.58,"CapPass","Cycle 100",100,56075,"416-8","Alloy 617",314626,"Plate"
211.48,0.00091,"Qualified",,1185.58,"CapPass","Cycle 100",100,56076,"416-8","Alloy 617",314626,"Plate"
211.53,0.00094,"Qualified",,1185.58,"CapPass","Cycle 100",100,56077,"416-8","Alloy 617",314626,"Plate"
211.65,0.00097,"Qualified",,1185.58,"CapPass","Cycle 100",100,56078,"416-8","Alloy 617",314626,"Plate"
211.67,0.00099,"Qualified",,1185.59,"CapPass","Cycle 100",100,56079,"416-8","Alloy 617",314626,"Plate"
211.57,0.00102,"Qualified",,1185.59,"CapPass","Cycle 100",100,56080,"416-8","Alloy 617",314626,"Plate"
211.49,0.00105,"Qualified",,1185.59,"CapPass","Cycle 100",100,56081,"416-8","Alloy 617",314626,"Plate"
211.13,0.00108,"Qualified",,1185.59,"CapPass","Cycle 100",100,56082,"416-8","Alloy 617",314626,"Plate"
210.13,0.00111,"Qualified",,1185.60,"CapPass","Cycle 100",100,56083,"416-8","Alloy 617",314626,"Plate"
193.70,0.00108,"Qualified",,1185.64,"CapPass","Cycle 100",100,56084,"416-8","Alloy 617",314626,"Plate"
189.04,0.00106,"Qualified",,1185.65,"CapPass","Cycle 100",100,56085,"416-8","Alloy 617",314626,"Plate"
185.03,0.00103,"Qualified",,1185.66,"CapPass","Cycle 100",100,56086,"416-8","Alloy 617",314626,"Plate"
181.34,0.00101,"Qualified",,1185.67,"CapPass","Cycle 100",100,56087,"416-8","Alloy 617",314626,"Plate"
177.66,0.00098,"Qualified",,1185.68,"CapPass","Cycle 100",100,56088,"416-8","Alloy 617",314626,"Plate"
174.48,0.00095,"Qualified",,1185.69,"CapPass","Cycle 100",100,56089,"416-8","Alloy 617",314626,"Plate"
171.33,0.00093,"Qualified",,1185.70,"CapPass","Cycle 100",100,56090,"416-8","Alloy 617",314626,"Plate"
168.57,0.00090,"Qualified",,1185.71,"CapPass","Cycle 100",100,56091,"416-8","Alloy 617",314626,"Plate"
166.20,0.00088,"Qualified",,1185.73,"CapPass","Cycle 100",100,56092,"416-8","Alloy 617",314626,"Plate"
172.67,0.00090,"Qualified",,1185.85,"CapPass","Cycle 100",100,56093,"416-8","Alloy 617",314626,"Plate"
173.38,0.00091,"Qualified",,1185.85,"CapPass","Cycle 100",100,56094,"416-8","Alloy 617",314626,"Plate"
176.16,0.00093,"Qualified",,1185.88,"CapPass","Cycle 100",100,56095,"416-8","Alloy 617",314626,"Plate"
179.23,0.00095,"Qualified",,1185.90,"CapPass","Cycle 100",100,56096,"416-8","Alloy 617",314626,"Plate"
182.13,0.00098,"Qualified",,1185.92,"CapPass","Cycle 100",100,56097,"416-8","Alloy 617",314626,"Plate"
185.17,0.00100,"Qualified",,1185.95,"CapPass","Cycle 100",100,56098,"416-8","Alloy 617",314626,"Plate"
188.12,0.00103,"Qualified",,1185.97,"CapPass","Cycle 100",100,56099,"416-8","Alloy 617",314626,"Plate"
190.99,0.00106,"Qualified",,1186.00,"CapPass","Cycle 100",100,56100,"416-8","Alloy 617",314626,"Plate"
193.97,0.00108,"Qualified",,1186.03,"CapPass","Cycle 100",100,56101,"416-8","Alloy 617",314626,"Plate"
196.78,0.00111,"Qualified",,1186.05,"CapPass","Cycle 100",100,56102,"416-8","Alloy 617",314626,"Plate"
199.35,0.00113,"Qualified",,1186.08,"CapPass","Cycle 100",100,56103,"416-8","Alloy 617",314626,"Plate"
201.91,0.00116,"Qualified",,1186.10,"CapPass","Cycle 100",100,56104,"416-8","Alloy 617",314626,"Plate"
204.54,0.00118,"Qualified",,1186.13,"CapPass","Cycle 100",100,56105,"416-8","Alloy 617",314626,"Plate"
207.10,0.00121,"Qualified",,1186.15,"CapPass","Cycle 100",100,56106,"416-8","Alloy 617",314626,"Plate"
209.74,0.00124,"Qualified",,1186.18,"CapPass","Cycle 100",100,56107,"416-8","Alloy 617",314626,"Plate"
212.35,0.00126,"Qualified",,1186.21,"CapPass","Cycle 100",100,56108,"416-8","Alloy 617",314626,"Plate"
214.82,0.00129,"Qualified",,1186.23,"CapPass","Cycle 100",100,56109,"416-8","Alloy 617",314626,"Plate"
217.43,0.00131,"Qualified",,1186.26,"CapPass","Cycle 100",100,56110,"416-8","Alloy 617",314626,"Plate"
219.75,0.00134,"Qualified",,1186.29,"CapPass","Cycle 100",100,56111,"416-8","Alloy 617",314626,"Plate"
222.01,0.00136,"Qualified",,1186.31,"CapPass","Cycle 100",100,56112,"416-8","Alloy 617",314626,"Plate"
224.25,0.00139,"Qualified",,1186.34,"CapPass","Cycle 100",100,56113,"416-8","Alloy 617",314626,"Plate"
226.37,0.00141,"Qualified",,1186.36,"CapPass","Cycle 100",100,56114,"416-8","Alloy 617",314626,"Plate"
226.71,0.00144,"Qualified",,1186.41,"CapPass","Cycle 100",100,56115,"416-8","Alloy 617",314626,"Plate"
229.60,0.00146,"Qualified",,1186.44,"CapPass","Cycle 100",100,56116,"416-8","Alloy 617",314626,"Plate"
224.40,0.00149,"Qualified",,1186.45,"CapPass","Cycle 100",100,56117,"416-8","Alloy 617",314626,"Plate"
224.88,0.00153,"Qualified",,1186.45,"CapPass","Cycle 100",100,56118,"416-8","Alloy 617",314626,"Plate"
225.26,0.00156,"Qualified",,1186.46,"CapPass","Cycle 100",100,56119,"416-8","Alloy 617",314626,"Plate"
225.57,0.00159,"Qualified",,1186.46,"CapPass","Cycle 100",100,56120,"416-8","Alloy 617",314626,"Plate"
225.78,0.00162,"Qualified",,1186.46,"CapPass","Cycle 100",100,56121,"416-8","Alloy 617",314626,"Plate"
226.01,0.00165,"Qualified",,1186.46,"CapPass","Cycle 100",100,56122,"416-8","Alloy 617",314626,"Plate"
226.25,0.00167,"Qualified",,1186.46,"CapPass","Cycle 100",100,56123,"416-8","Alloy 617",314626,"Plate"
226.44,0.00171,"Qualified",,1186.47,"CapPass","Cycle 100",100,56124,"416-8","Alloy 617",314626,"Plate"
226.81,0.00174,"Qualified",,1186.47,"CapPass","Cycle 100",100,56125,"416-8","Alloy 617",314626,"Plate"
226.92,0.00176,"Qualified",,1186.47,"CapPass","Cycle 100",100,56126,"416-8","Alloy 617",314626,"Plate"
227.07,0.00179,"Qualified",,1186.48,"CapPass","Cycle 100",100,56127,"416-8","Alloy 617",314626,"Plate"
226.98,0.00182,"Qualified",,1186.48,"CapPass","Cycle 100",100,56128,"416-8","Alloy 617",314626,"Plate"
226.23,0.00184,"Qualified",,1186.49,"CapPass","Cycle 100",100,56129,"416-8","Alloy 617",314626,"Plate"
213.74,0.00182,"Qualified",,1186.54,"CapPass","Cycle 100",100,56130,"416-8","Alloy 617",314626,"Plate"
209.80,0.00179,"Qualified",,1186.56,"CapPass","Cycle 100",100,56131,"416-8","Alloy 617",314626,"Plate"
206.28,0.00177,"Qualified",,1186.58,"CapPass","Cycle 100",100,56132,"416-8","Alloy 617",314626,"Plate"
203.25,0.00174,"Qualified",,1186.61,"CapPass","Cycle 100",100,56133,"416-8","Alloy 617",314626,"Plate"
206.89,0.00177,"Qualified",,1186.71,"CapPass","Cycle 100",100,56134,"416-8","Alloy 617",314626,"Plate"
209.94,0.00179,"Qualified",,1186.74,"CapPass","Cycle 100",100,56135,"416-8","Alloy 617",314626,"Plate"
212.75,0.00182,"Qualified",,1186.77,"CapPass","Cycle 100",100,56136,"416-8","Alloy 617",314626,"Plate"
215.41,0.00184,"Qualified",,1186.79,"CapPass","Cycle 100",100,56137,"416-8","Alloy 617",314626,"Plate"
218.20,0.00187,"Qualified",,1186.82,"CapPass","Cycle 100",100,56138,"416-8","Alloy 617",314626,"Plate"
220.79,0.00189,"Qualified",,1186.84,"CapPass","Cycle 100",100,56139,"416-8","Alloy 617",314626,"Plate"
221.96,0.00191,"Qualified",,1186.85,"CapPass","Cycle 100",100,56140,"416-8","Alloy 617",314626,"Plate"
223.28,0.00192,"Qualified",,1186.87,"CapPass","Cycle 100",100,56141,"416-8","Alloy 617",314626,"Plate"
225.87,0.00194,"Qualified",,1186.89,"CapPass","Cycle 100",100,56142,"416-8","Alloy 617",314626,"Plate"
228.44,0.00197,"Qualified",,1186.92,"CapPass","Cycle 100",100,56143,"416-8","Alloy 617",314626,"Plate"
230.74,0.00200,"Qualified",,1186.94,"CapPass","Cycle 100",100,56144,"416-8","Alloy 617",314626,"Plate"
233.00,0.00202,"Qualified",,1186.97,"CapPass","Cycle 100",100,56145,"416-8","Alloy 617",314626,"Plate"
235.30,0.00205,"Qualified",,1186.99,"CapPass","Cycle 100",100,56146,"416-8","Alloy 617",314626,"Plate"
237.54,0.00207,"Qualified",,1187.02,"CapPass","Cycle 100",100,56147,"416-8","Alloy 617",314626,"Plate"
239.71,0.00210,"Qualified",,1187.04,"CapPass","Cycle 100",100,56148,"416-8","Alloy 617",314626,"Plate"
228.76,0.00212,"Qualified",,1187.07,"CapPass","Cycle 100",100,56149,"416-8","Alloy 617",314626,"Plate"
228.95,0.00215,"Qualified",,1187.07,"CapPass","Cycle 100",100,56150,"416-8","Alloy 617",314626,"Plate"
228.94,0.00218,"Qualified",,1187.08,"CapPass","Cycle 100",100,56151,"416-8","Alloy 617",314626,"Plate"
229.05,0.00222,"Qualified",,1187.08,"CapPass","Cycle 100",100,56152,"416-8","Alloy 617",314626,"Plate"
229.22,0.00224,"Qualified",,1187.08,"CapPass","Cycle 100",100,56153,"416-8","Alloy 617",314626,"Plate"
229.30,0.00227,"Qualified",,1187.08,"CapPass","Cycle 100",100,56154,"416-8","Alloy 617",314626,"Plate"
229.41,0.00230,"Qualified",,1187.08,"CapPass","Cycle 100",100,56155,"416-8","Alloy 617",314626,"Plate"
229.52,0.00234,"Qualified",,1187.08,"CapPass","Cycle 100",100,56156,"416-8","Alloy 617",314626,"Plate"
229.57,0.00238,"Qualified",,1187.08,"CapPass","Cycle 100",100,56157,"416-8","Alloy 617",314626,"Plate"
229.75,0.00242,"Qualified",,1187.08,"CapPass","Cycle 100",100,56158,"416-8","Alloy 617",314626,"Plate"
229.95,0.00246,"Qualified",,1187.08,"CapPass","Cycle 100",100,56159,"416-8","Alloy 617",314626,"Plate"
230.02,0.00250,"Qualified",,1187.09,"CapPass","Cycle 100",100,56160,"416-8","Alloy 617",314626,"Plate"
230.03,0.00254,"Qualified",,1187.09,"CapPass","Cycle 100",100,56161,"416-8","Alloy 617",314626,"Plate"
230.04,0.00258,"Qualified",,1187.09,"CapPass","Cycle 100",100,56162,"416-8","Alloy 617",314626,"Plate"
230.07,0.00262,"Qualified",,1187.09,"CapPass","Cycle 100",100,56163,"416-8","Alloy 617",314626,"Plate"
230.20,0.00266,"Qualified",,1187.09,"CapPass","Cycle 100",100,56164,"416-8","Alloy 617",314626,"Plate"
230.27,0.00270,"Qualified",,1187.09,"CapPass","Cycle 100",100,56165,"416-8","Alloy 617",314626,"Plate"
230.26,0.00273,"Qualified",,1187.09,"CapPass","Cycle 100",100,56166,"416-8","Alloy 617",314626,"Plate"
230.24,0.00277,"Qualified",,1187.09,"CapPass","Cycle 100",100,56167,"416-8","Alloy 617",314626,"Plate"
230.15,0.00280,"Qualified",,1187.09,"CapPass","Cycle 100",100,56168,"416-8","Alloy 617",314626,"Plate"
230.15,0.00283,"Qualified",,1187.09,"CapPass","Cycle 100",100,56169,"416-8","Alloy 617",314626,"Plate"
230.18,0.00286,"Qualified",,1187.09,"CapPass","Cycle 100",100,56170,"416-8","Alloy 617",314626,"Plate"
230.20,0.00288,"Qualified",,1187.10,"CapPass","Cycle 100",100,56171,"416-8","Alloy 617",314626,"Plate"
230.12,0.00291,"Qualified",,1187.10,"CapPass","Cycle 100",100,56172,"416-8","Alloy 617",314626,"Plate"
229.75,0.00296,"Qualified",,1187.10,"CapPass","Cycle 100",100,56173,"416-8","Alloy 617",314626,"Plate"
229.55,0.00300,"Qualified",,1187.10,"CapPass","Cycle 100",100,56174,"416-8","Alloy 617",314626,"Plate"
229.13,0.00304,"Qualified",,1187.10,"CapPass","Cycle 100",100,56175,"416-8","Alloy 617",314626,"Plate"
228.36,0.00307,"Qualified",,1187.10,"CapPass","Cycle 100",100,56176,"416-8","Alloy 617",314626,"Plate"
227.73,0.00310,"Qualified",,1187.11,"CapPass","Cycle 100",100,56177,"416-8","Alloy 617",314626,"Plate"
226.07,0.00313,"Qualified",,1187.11,"CapPass","Cycle 100",100,56178,"416-8","Alloy 617",314626,"Plate"
223.76,0.00316,"Qualified",,1187.11,"CapPass","Cycle 100",100,56179,"416-8","Alloy 617",314626,"Plate"
198.82,0.00313,"Qualified",,1187.14,"CapPass","Cycle 100",100,56180,"416-8","Alloy 617",314626,"Plate"
192.76,0.00310,"Qualified",,1187.14,"CapPass","Cycle 100",100,56181,"416-8","Alloy 617",314626,"Plate"
186.67,0.00307,"Qualified",,1187.15,"CapPass","Cycle 100",100,56182,"416-8","Alloy 617",314626,"Plate"
181.64,0.00304,"Qualified",,1187.15,"CapPass","Cycle 100",100,56183,"416-8","Alloy 617",314626,"Plate"
176.70,0.00301,"Qualified",,1187.16,"CapPass","Cycle 100",100,56184,"416-8","Alloy 617",314626,"Plate"
171.91,0.00298,"Qualified",,1187.16,"CapPass","Cycle 100",100,56185,"416-8","Alloy 617",314626,"Plate"
167.28,0.00295,"Qualified",,1187.16,"CapPass","Cycle 100",100,56186,"416-8","Alloy 617",314626,"Plate"
162.52,0.00292,"Qualified",,1187.17,"CapPass","Cycle 100",100,56187,"416-8","Alloy 617",314626,"Plate"
158.17,0.00289,"Qualified",,1187.17,"CapPass","Cycle 100",100,56188,"416-8","Alloy 617",314626,"Plate"
153.93,0.00286,"Qualified",,1187.17,"CapPass","Cycle 100",100,56189,"416-8","Alloy 617",314626,"Plate"
149.69,0.00283,"Qualified",,1187.18,"CapPass","Cycle 100",100,56190,"416-8","Alloy 617",314626,"Plate"
145.78,0.00280,"Qualified",,1187.18,"CapPass","Cycle 100",100,56191,"416-8","Alloy 617",314626,"Plate"
142.08,0.00277,"Qualified",,1187.19,"CapPass","Cycle 100",100,56192,"416-8","Alloy 617",314626,"Plate"
138.50,0.00274,"Qualified",,1187.19,"CapPass","Cycle 100",100,56193,"416-8","Alloy 617",314626,"Plate"
135.10,0.00271,"Qualified",,1187.19,"CapPass","Cycle 100",100,56194,"416-8","Alloy 617",314626,"Plate"
132.01,0.00268,"Qualified",,1187.20,"CapPass","Cycle 100",100,56195,"416-8","Alloy 617",314626,"Plate"
129.06,0.00265,"Qualified",,1187.20,"CapPass","Cycle 100",100,56196,"416-8","Alloy 617",314626,"Plate"
126.26,0.00263,"Qualified",,1187.21,"CapPass","Cycle 100",100,56197,"416-8","Alloy 617",314626,"Plate"
123.21,0.00260,"Qualified",,1187.21,"CapPass","Cycle 100",100,56198,"416-8","Alloy 617",314626,"Plate"
120.40,0.00257,"Qualified",,1187.22,"CapPass","Cycle 100",100,56199,"416-8","Alloy 617",314626,"Plate"
118.00,0.00254,"Qualified",,1187.22,"CapPass","Cycle 100",100,56200,"416-8","Alloy 617",314626,"Plate"
115.52,0.00251,"Qualified",,1187.23,"CapPass","Cycle 100",100,56201,"416-8","Alloy 617",314626,"Plate"
113.43,0.00249,"Qualified",,1187.23,"CapPass","Cycle 100",100,56202,"416-8","Alloy 617",314626,"Plate"
111.35,0.00246,"Qualified",,1187.24,"CapPass","Cycle 100",100,56203,"416-8","Alloy 617",314626,"Plate"
109.70,0.00244,"Qualified",,1187.25,"CapPass","Cycle 100",100,56204,"416-8","Alloy 617",314626,"Plate"
108.42,0.00241,"Qualified",,1187.26,"CapPass","Cycle 100",100,56205,"416-8","Alloy 617",314626,"Plate"
108.53,0.00238,"Qualified",,1187.29,"CapPass","Cycle 100",100,56206,"416-8","Alloy 617",314626,"Plate"
116.16,0.00241,"Qualified",,1187.34,"CapPass","Cycle 100",100,56207,"416-8","Alloy 617",314626,"Plate"
120.17,0.00243,"Qualified",,1187.36,"CapPass","Cycle 100",100,56208,"416-8","Alloy 617",314626,"Plate"
123.66,0.00246,"Qualified",,1187.38,"CapPass","Cycle 100",100,56209,"416-8","Alloy 617",314626,"Plate"
127.35,0.00249,"Qualified",,1187.40,"CapPass","Cycle 100",100,56210,"416-8","Alloy 617",314626,"Plate"
130.88,0.00251,"Qualified",,1187.43,"CapPass","Cycle 100",100,56211,"416-8","Alloy 617",314626,"Plate"
134.34,0.00254,"Qualified",,1187.45,"CapPass","Cycle 100",100,56212,"416-8","Alloy 617",314626,"Plate"
137.74,0.00256,"Qualified",,1187.48,"CapPass","Cycle 100",100,56213,"416-8","Alloy 617",314626,"Plate"
141.37,0.00259,"Qualified",,1187.51,"CapPass","Cycle 100",100,56214,"416-8","Alloy 617",314626,"Plate"
144.87,0.00261,"Qualified",,1187.54,"CapPass","Cycle 100",100,56215,"416-8","Alloy 617",314626,"Plate"
148.50,0.00264,"Qualified",,1187.57,"CapPass","Cycle 100",100,56216,"416-8","Alloy 617",314626,"Plate"
151.90,0.00266,"Qualified",,1187.59,"CapPass","Cycle 100",100,56217,"416-8","Alloy 617",314626,"Plate"
155.34,0.00269,"Qualified",,1187.62,"CapPass","Cycle 100",100,56218,"416-8","Alloy 617",314626,"Plate"
158.94,0.00272,"Qualified",,1187.65,"CapPass","Cycle 100",100,56219,"416-8","Alloy 617",314626,"Plate"
162.44,0.00274,"Qualified",,1187.68,"CapPass","Cycle 100",100,56220,"416-8","Alloy 617",314626,"Plate"
165.93,0.00277,"Qualified",,1187.71,"CapPass","Cycle 100",100,56221,"416-8","Alloy 617",314626,"Plate"
169.40,0.00279,"Qualified",,1187.73,"CapPass","Cycle 100",100,56222,"416-8","Alloy 617",314626,"Plate"
172.79,0.00282,"Qualified",,1187.76,"CapPass","Cycle 100",100,56223,"416-8","Alloy 617",314626,"Plate"
176.05,0.00284,"Qualified",,1187.79,"CapPass","Cycle 100",100,56224,"416-8","Alloy 617",314626,"Plate"
179.09,0.00287,"Qualified",,1187.81,"CapPass","Cycle 100",100,56225,"416-8","Alloy 617",314626,"Plate"
180.95,0.00289,"Qualified",,1187.84,"CapPass","Cycle 100",100,56226,"416-8","Alloy 617",314626,"Plate"
181.22,0.00290,"Qualified",,1187.85,"CapPass","Cycle 100",100,56227,"416-8","Alloy 617",314626,"Plate"
169.51,0.00287,"Qualified",,1187.98,"CapPass","Cycle 100",100,56228,"416-8","Alloy 617",314626,"Plate"
164.86,0.00284,"Qualified",,1188.01,"CapPass","Cycle 100",100,56229,"416-8","Alloy 617",314626,"Plate"
160.75,0.00282,"Qualified",,1188.04,"CapPass","Cycle 100",100,56230,"416-8","Alloy 617",314626,"Plate"
156.79,0.00279,"Qualified",,1188.06,"CapPass","Cycle 100",100,56231,"416-8","Alloy 617",314626,"Plate"
152.76,0.00277,"Qualified",,1188.09,"CapPass","Cycle 100",100,56232,"416-8","Alloy 617",314626,"Plate"
148.99,0.00274,"Qualified",,1188.11,"CapPass","Cycle 100",100,56233,"416-8","Alloy 617",314626,"Plate"
145.18,0.00271,"Qualified",,1188.14,"CapPass","Cycle 100",100,56234,"416-8","Alloy 617",314626,"Plate"
141.34,0.00269,"Qualified",,1188.17,"CapPass","Cycle 100",100,56235,"416-8","Alloy 617",314626,"Plate"
137.90,0.00266,"Qualified",,1188.19,"CapPass","Cycle 100",100,56236,"416-8","Alloy 617",314626,"Plate"
134.30,0.00264,"Qualified",,1188.22,"CapPass","Cycle 100",100,56237,"416-8","Alloy 617",314626,"Plate"
130.66,0.00261,"Qualified",,1188.25,"CapPass","Cycle 100",100,56238,"416-8","Alloy 617",314626,"Plate"
127.14,0.00259,"Qualified",,1188.27,"CapPass","Cycle 100",100,56239,"416-8","Alloy 617",314626,"Plate"
123.46,0.00256,"Qualified",,1188.30,"CapPass","Cycle 100",100,56240,"416-8","Alloy 617",314626,"Plate"
119.75,0.00254,"Qualified",,1188.33,"CapPass","Cycle 100",100,56241,"416-8","Alloy 617",314626,"Plate"
115.92,0.00251,"Qualified",,1188.36,"CapPass","Cycle 100",100,56242,"416-8","Alloy 617",314626,"Plate"
111.82,0.00248,"Qualified",,1188.39,"CapPass","Cycle 100",100,56243,"416-8","Alloy 617",314626,"Plate"
107.64,0.00246,"Qualified",,1188.42,"CapPass","Cycle 100",100,56244,"416-8","Alloy 617",314626,"Plate"
103.84,0.00243,"Qualified",,1188.45,"CapPass","Cycle 100",100,56245,"416-8","Alloy 617",314626,"Plate"
99.84,0.00241,"Qualified",,1188.48,"CapPass","Cycle 100",100,56246,"416-8","Alloy 617",314626,"Plate"
95.96,0.00238,"Qualified",,1188.50,"CapPass","Cycle 100",100,56247,"416-8","Alloy 617",314626,"Plate"
92.13,0.00236,"Qualified",,1188.53,"CapPass","Cycle 100",100,56248,"416-8","Alloy 617",314626,"Plate"
88.18,0.00233,"Qualified",,1188.56,"CapPass","Cycle 100",100,56249,"416-8","Alloy 617",314626,"Plate"
84.46,0.00231,"Qualified",,1188.59,"CapPass","Cycle 100",100,56250,"416-8","Alloy 617",314626,"Plate"
81.03,0.00228,"Qualified",,1188.61,"CapPass","Cycle 100",100,56251,"416-8","Alloy 617",314626,"Plate"
77.27,0.00225,"Qualified",,1188.64,"CapPass","Cycle 100",100,56252,"416-8","Alloy 617",314626,"Plate"
73.54,0.00223,"Qualified",,1188.67,"CapPass","Cycle 100",100,56253,"416-8","Alloy 617",314626,"Plate"
69.95,0.00220,"Qualified",,1188.69,"CapPass","Cycle 100",100,56254,"416-8","Alloy 617",314626,"Plate"
66.10,0.00218,"Qualified",,1188.72,"CapPass","Cycle 100",100,56255,"416-8","Alloy 617",314626,"Plate"
62.32,0.00215,"Qualified",,1188.75,"CapPass","Cycle 100",100,56256,"416-8","Alloy 617",314626,"Plate"
58.63,0.00213,"Qualified",,1188.78,"CapPass","Cycle 100",100,56257,"416-8","Alloy 617",314626,"Plate"
54.82,0.00210,"Qualified",,1188.81,"CapPass","Cycle 100",100,56258,"416-8","Alloy 617",314626,"Plate"
51.19,0.00208,"Qualified",,1188.83,"CapPass","Cycle 100",100,56259,"416-8","Alloy 617",314626,"Plate"
48.54,0.00206,"Qualified",,1188.85,"CapPass","Cycle 100",100,56260,"416-8","Alloy 617",314626,"Plate"
47.47,0.00205,"Qualified",,1188.86,"CapPass","Cycle 100",100,56261,"416-8","Alloy 617",314626,"Plate"
43.83,0.00203,"Qualified",,1188.89,"CapPass","Cycle 100",100,56262,"416-8","Alloy 617",314626,"Plate"
40.25,0.00200,"Qualified",,1188.92,"CapPass","Cycle 100",100,56263,"416-8","Alloy 617",314626,"Plate"
36.56,0.00198,"Qualified",,1188.94,"CapPass","Cycle 100",100,56264,"416-8","Alloy 617",314626,"Plate"
32.96,0.00195,"Qualified",,1188.97,"CapPass","Cycle 100",100,56265,"416-8","Alloy 617",314626,"Plate"
29.41,0.00192,"Qualified",,1189.00,"CapPass","Cycle 100",100,56266,"416-8","Alloy 617",314626,"Plate"
25.81,0.00190,"Qualified",,1189.03,"CapPass","Cycle 100",100,56267,"416-8","Alloy 617",314626,"Plate"
22.30,0.00187,"Qualified",,1189.05,"CapPass","Cycle 100",100,56268,"416-8","Alloy 617",314626,"Plate"
18.83,0.00185,"Qualified",,1189.08,"CapPass","Cycle 100",100,56269,"416-8","Alloy 617",314626,"Plate"
15.27,0.00182,"Qualified",,1189.11,"CapPass","Cycle 100",100,56270,"416-8","Alloy 617",314626,"Plate"
11.95,0.00180,"Qualified",,1189.13,"CapPass","Cycle 100",100,56271,"416-8","Alloy 617",314626,"Plate"
8.64,0.00177,"Qualified",,1189.16,"CapPass","Cycle 100",100,56272,"416-8","Alloy 617",314626,"Plate"
5.33,0.00174,"Qualified",,1189.19,"CapPass","Cycle 100",100,56273,"416-8","Alloy 617",314626,"Plate"
2.24,0.00172,"Qualified",,1189.21,"CapPass","Cycle 100",100,56274,"416-8","Alloy 617",314626,"Plate"
-0.97,0.00169,"Qualified",,1189.24,"CapPass","Cycle 100",100,56275,"416-8","Alloy 617",314626,"Plate"
-4.63,0.00167,"Qualified",,1189.27,"CapPass","Cycle 100",100,56276,"416-8","Alloy 617",314626,"Plate"
-8.12,0.00164,"Qualified",,1189.30,"CapPass","Cycle 100",100,56277,"416-8","Alloy 617",314626,"Plate"
-11.73,0.00162,"Qualified",,1189.33,"CapPass","Cycle 100",100,56278,"416-8","Alloy 617",314626,"Plate"
-15.05,0.00159,"Qualified",,1189.36,"CapPass","Cycle 100",100,56279,"416-8","Alloy 617",314626,"Plate"
-15.73,0.00157,"Qualified",,1189.40,"CapPass","Cycle 100",100,56280,"416-8","Alloy 617",314626,"Plate"
-22.33,0.00154,"Qualified",,1189.51,"CapPass","Cycle 100",100,56281,"416-8","Alloy 617",314626,"Plate"
-27.21,0.00152,"Qualified",,1189.53,"CapPass","Cycle 100",100,56282,"416-8","Alloy 617",314626,"Plate"
-31.25,0.00149,"Qualified",,1189.54,"CapPass","Cycle 100",100,56283,"416-8","Alloy 617",314626,"Plate"
-34.92,0.00146,"Qualified",,1189.55,"CapPass","Cycle 100",100,56284,"416-8","Alloy 617",314626,"Plate"
-38.26,0.00144,"Qualified",,1189.57,"CapPass","Cycle 100",100,56285,"416-8","Alloy 617",314626,"Plate"
-41.43,0.00141,"Qualified",,1189.58,"CapPass","Cycle 100",100,56286,"416-8","Alloy 617",314626,"Plate"
-44.56,0.00139,"Qualified",,1189.60,"CapPass","Cycle 100",100,56287,"416-8","Alloy 617",314626,"Plate"
-47.41,0.00136,"Qualified",,1189.62,"CapPass","Cycle 100",100,56288,"416-8","Alloy 617",314626,"Plate"
-50.15,0.00134,"Qualified",,1189.64,"CapPass","Cycle 100",100,56289,"416-8","Alloy 617",314626,"Plate"
-52.88,0.00131,"Qualified",,1189.66,"CapPass","Cycle 100",100,56290,"416-8","Alloy 617",314626,"Plate"
-56.05,0.00129,"Qualified",,1189.70,"CapPass","Cycle 100",100,56291,"416-8","Alloy 617",314626,"Plate"
-59.10,0.00126,"Qualified",,1189.73,"CapPass","Cycle 100",100,56292,"416-8","Alloy 617",314626,"Plate"
-62.54,0.00124,"Qualified",,1189.76,"CapPass","Cycle 100",100,56293,"416-8","Alloy 617",314626,"Plate"
-65.88,0.00121,"Qualified",,1189.80,"CapPass","Cycle 100",100,56294,"416-8","Alloy 617",314626,"Plate"
-69.08,0.00118,"Qualified",,1189.83,"CapPass","Cycle 100",100,56295,"416-8","Alloy 617",314626,"Plate"
-71.86,0.00116,"Qualified",,1189.85,"CapPass","Cycle 100",100,56296,"416-8","Alloy 617",314626,"Plate"
-72.16,0.00116,"Qualified",,1189.86,"CapPass","Cycle 100",100,56297,"416-8","Alloy 617",314626,"Plate"
-75.37,0.00113,"Qualified",,1189.89,"CapPass","Cycle 100",100,56298,"416-8","Alloy 617",314626,"Plate"
-78.36,0.00111,"Qualified",,1189.92,"CapPass","Cycle 100",100,56299,"416-8","Alloy 617",314626,"Plate"
-81.41,0.00108,"Qualified",,1189.95,"CapPass","Cycle 100",100,56300,"416-8","Alloy 617",314626,"Plate"
-84.68,0.00106,"Qualified",,1189.98,"CapPass","Cycle 100",100,56301,"416-8","Alloy 617",314626,"Plate"
-87.80,0.00103,"Qualified",,1190.01,"CapPass","Cycle 100",100,56302,"416-8","Alloy 617",314626,"Plate"
-90.73,0.00101,"Qualified",,1190.04,"CapPass","Cycle 100",100,56303,"416-8","Alloy 617",314626,"Plate"
-93.71,0.00098,"Qualified",,1190.07,"CapPass","Cycle 100",100,56304,"416-8","Alloy 617",314626,"Plate"
-96.69,0.00095,"Qualified",,1190.09,"CapPass","Cycle 100",100,56305,"416-8","Alloy 617",314626,"Plate"
-99.47,0.00093,"Qualified",,1190.12,"CapPass","Cycle 100",100,56306,"416-8","Alloy 617",314626,"Plate"
-102.44,0.00090,"Qualified",,1190.15,"CapPass","Cycle 100",100,56307,"416-8","Alloy 617",314626,"Plate"
-105.38,0.00088,"Qualified",,1190.18,"CapPass","Cycle 100",100,56308,"416-8","Alloy 617",314626,"Plate"
-108.23,0.00085,"Qualified",,1190.21,"CapPass","Cycle 100",100,56309,"416-8","Alloy 617",314626,"Plate"
-111.09,0.00083,"Qualified",,1190.24,"CapPass","Cycle 100",100,56310,"416-8","Alloy 617",314626,"Plate"
-113.92,0.00080,"Qualified",,1190.26,"CapPass","Cycle 100",100,56311,"416-8","Alloy 617",314626,"Plate"
-116.59,0.00078,"Qualified",,1190.29,"CapPass","Cycle 100",100,56312,"416-8","Alloy 617",314626,"Plate"
-119.44,0.00075,"Qualified",,1190.32,"CapPass","Cycle 100",100,56313,"416-8","Alloy 617",314626,"Plate"
-122.46,0.00073,"Qualified",,1190.34,"CapPass","Cycle 100",100,56314,"416-8","Alloy 617",314626,"Plate"
-125.58,0.00070,"Qualified",,1190.36,"CapPass","Cycle 100",100,56315,"416-8","Alloy 617",314626,"Plate"
-128.89,0.00067,"Qualified",,1190.38,"CapPass","Cycle 100",100,56316,"416-8","Alloy 617",314626,"Plate"
-132.06,0.00065,"Qualified",,1190.40,"CapPass","Cycle 100",100,56317,"416-8","Alloy 617",314626,"Plate"
-135.17,0.00062,"Qualified",,1190.42,"CapPass","Cycle 100",100,56318,"416-8","Alloy 617",314626,"Plate"
-138.42,0.00060,"Qualified",,1190.44,"CapPass","Cycle 100",100,56319,"416-8","Alloy 617",314626,"Plate"
-141.74,0.00057,"Qualified",,1190.46,"CapPass","Cycle 100",100,56320,"416-8","Alloy 617",314626,"Plate"
-144.81,0.00054,"Qualified",,1190.48,"CapPass","Cycle 100",100,56321,"416-8","Alloy 617",314626,"Plate"
-147.85,0.00052,"Qualified",,1190.50,"CapPass","Cycle 100",100,56322,"416-8","Alloy 617",314626,"Plate"
-151.13,0.00049,"Qualified",,1190.52,"CapPass","Cycle 100",100,56323,"416-8","Alloy 617",314626,"Plate"
-154.14,0.00047,"Qualified",,1190.54,"CapPass","Cycle 100",100,56324,"416-8","Alloy 617",314626,"Plate"
-157.09,0.00044,"Qualified",,1190.56,"CapPass","Cycle 100",100,56325,"416-8","Alloy 617",314626,"Plate"
-159.97,0.00042,"Qualified",,1190.58,"CapPass","Cycle 100",100,56326,"416-8","Alloy 617",314626,"Plate"
-162.63,0.00039,"Qualified",,1190.60,"CapPass","Cycle 100",100,56327,"416-8","Alloy 617",314626,"Plate"
-165.32,0.00036,"Qualified",,1190.62,"CapPass","Cycle 100",100,56328,"416-8","Alloy 617",314626,"Plate"
-167.97,0.00034,"Qualified",,1190.64,"CapPass","Cycle 100",100,56329,"416-8","Alloy 617",314626,"Plate"
-170.70,0.00031,"Qualified",,1190.66,"CapPass","Cycle 100",100,56330,"416-8","Alloy 617",314626,"Plate"
-173.36,0.00029,"Qualified",,1190.69,"CapPass","Cycle 100",100,56331,"416-8","Alloy 617",314626,"Plate"
-175.78,0.00026,"Qualified",,1190.71,"CapPass","Cycle 100",100,56332,"416-8","Alloy 617",314626,"Plate"
-178.09,0.00024,"Qualified",,1190.73,"CapPass","Cycle 100",100,56333,"416-8","Alloy 617",314626,"Plate"
-180.50,0.00021,"Qualified",,1190.75,"CapPass","Cycle 100",100,56334,"416-8","Alloy 617",314626,"Plate"
-182.80,0.00019,"Qualified",,1190.77,"CapPass","Cycle 100",100,56335,"416-8","Alloy 617",314626,"Plate"
-184.80,0.00016,"Qualified",,1190.79,"CapPass","Cycle 100",100,56336,"416-8","Alloy 617",314626,"Plate"
-186.98,0.00014,"Qualified",,1190.81,"CapPass","Cycle 100",100,56337,"416-8","Alloy 617",314626,"Plate"
-189.10,0.00011,"Qualified",,1190.84,"CapPass","Cycle 100",100,56338,"416-8","Alloy 617",314626,"Plate"
-190.35,0.00009,"Qualified",,1190.85,"CapPass","Cycle 100",100,56339,"416-8","Alloy 617",314626,"Plate"
-190.90,0.00008,"Qualified",,1190.86,"CapPass","Cycle 100",100,56340,"416-8","Alloy 617",314626,"Plate"
-192.50,0.00006,"Qualified",,1190.88,"CapPass","Cycle 100",100,56341,"416-8","Alloy 617",314626,"Plate"
-193.21,0.00003,"Qualified",,1190.90,"CapPass","Cycle 100",100,56342,"416-8","Alloy 617",314626,"Plate"
-193.89,0.00001,"Qualified",,1190.91,"CapPass","Cycle 100",100,56343,"416-8","Alloy 617",314626,"Plate"
-194.44,-0.00002,"Qualified",,1190.92,"CapPass","Cycle 100",100,56344,"416-8","Alloy 617",314626,"Plate"
-194.93,-0.00005,"Qualified",,1190.93,"CapPass","Cycle 100",100,56345,"416-8","Alloy 617",314626,"Plate"
-195.45,-0.00007,"Qualified",,1190.95,"CapPass","Cycle 100",100,56346,"416-8","Alloy 617",314626,"Plate"
-195.72,-0.00010,"Qualified",,1190.97,"CapPass","Cycle 100",100,56347,"416-8","Alloy 617",314626,"Plate"
-195.62,-0.00012,"Qualified",,1191.00,"CapPass","Cycle 100",100,56348,"416-8","Alloy 617",314626,"Plate"
-196.13,-0.00015,"Qualified",,1191.05,"CapPass","Cycle 100",100,56349,"416-8","Alloy 617",314626,"Plate"
-197.81,-0.00017,"Qualified",,1191.09,"CapPass","Cycle 100",100,56350,"416-8","Alloy 617",314626,"Plate"
-199.77,-0.00020,"Qualified",,1191.13,"CapPass","Cycle 100",100,56351,"416-8","Alloy 617",314626,"Plate"
-201.85,-0.00022,"Qualified",,1191.16,"CapPass","Cycle 100",100,56352,"416-8","Alloy 617",314626,"Plate"
-203.47,-0.00025,"Qualified",,1191.18,"CapPass","Cycle 100",100,56353,"416-8","Alloy 617",314626,"Plate"
-203.78,-0.00027,"Qualified",,1191.20,"CapPass","Cycle 100",100,56354,"416-8","Alloy 617",314626,"Plate"
-204.27,-0.00030,"Qualified",,1191.21,"CapPass","Cycle 100",100,56355,"416-8","Alloy 617",314626,"Plate"
-204.74,-0.00033,"Qualified",,1191.21,"CapPass","Cycle 100",100,56356,"416-8","Alloy 617",314626,"Plate"
-205.09,-0.00036,"Qualified",,1191.22,"CapPass","Cycle 100",100,56357,"416-8","Alloy 617",314626,"Plate"
-205.50,-0.00038,"Qualified",,1191.23,"CapPass","Cycle 100",100,56358,"416-8","Alloy 617",314626,"Plate"
-205.70,-0.00041,"Qualified",,1191.24,"CapPass","Cycle 100",100,56359,"416-8","Alloy 617",314626,"Plate"
-204.86,-0.00043,"Qualified",,1191.27,"CapPass","Cycle 100",100,56360,"416-8","Alloy 617",314626,"Plate"
-202.80,-0.00046,"Qualified",,1191.36,"CapPass","Cycle 100",100,56361,"416-8","Alloy 617",314626,"Plate"
-204.66,-0.00048,"Qualified",,1191.41,"CapPass","Cycle 100",100,56362,"416-8","Alloy 617",314626,"Plate"
-207.02,-0.00051,"Qualified",,1191.45,"CapPass","Cycle 100",100,56363,"416-8","Alloy 617",314626,"Plate"
-209.35,-0.00053,"Qualified",,1191.47,"CapPass","Cycle 100",100,56364,"416-8","Alloy 617",314626,"Plate"
-211.57,-0.00056,"Qualified",,1191.50,"CapPass","Cycle 100",100,56365,"416-8","Alloy 617",314626,"Plate"
-209.97,-0.00059,"Qualified",,1191.52,"CapPass","Cycle 100",100,56366,"416-8","Alloy 617",314626,"Plate"
-210.49,-0.00062,"Qualified",,1191.52,"CapPass","Cycle 100",100,56367,"416-8","Alloy 617",314626,"Plate"
-210.85,-0.00065,"Qualified",,1191.53,"CapPass","Cycle 100",100,56368,"416-8","Alloy 617",314626,"Plate"
-211.22,-0.00067,"Qualified",,1191.53,"CapPass","Cycle 100",100,56369,"416-8","Alloy 617",314626,"Plate"
-211.50,-0.00070,"Qualified",,1191.54,"CapPass","Cycle 100",100,56370,"416-8","Alloy 617",314626,"Plate"
-211.80,-0.00072,"Qualified",,1191.54,"CapPass","Cycle 100",100,56371,"416-8","Alloy 617",314626,"Plate"
-212.01,-0.00075,"Qualified",,1191.55,"CapPass","Cycle 100",100,56372,"416-8","Alloy 617",314626,"Plate"
-211.89,-0.00078,"Qualified",,1191.56,"CapPass","Cycle 100",100,56373,"416-8","Alloy 617",314626,"Plate"
-205.73,-0.00080,"Qualified",,1191.73,"CapPass","Cycle 100",100,56374,"416-8","Alloy 617",314626,"Plate"
-208.20,-0.00083,"Qualified",,1191.77,"CapPass","Cycle 100",100,56375,"416-8","Alloy 617",314626,"Plate"
-210.71,-0.00085,"Qualified",,1191.80,"CapPass","Cycle 100",100,56376,"416-8","Alloy 617",314626,"Plate"
-213.00,-0.00088,"Qualified",,1191.82,"CapPass","Cycle 100",100,56377,"416-8","Alloy 617",314626,"Plate"
-215.10,-0.00090,"Qualified",,1191.84,"CapPass","Cycle 100",100,56378,"416-8","Alloy 617",314626,"Plate"
-215.97,-0.00092,"Qualified",,1191.85,"CapPass","Cycle 100",100,56379,"416-8","Alloy 617",314626,"Plate"
-217.14,-0.00093,"Qualified",,1191.87,"CapPass","Cycle 100",100,56380,"416-8","Alloy 617",314626,"Plate"
-219.12,-0.00096,"Qualified",,1191.89,"CapPass","Cycle 100",100,56381,"416-8","Alloy 617",314626,"Plate"
-215.27,-0.00098,"Qualified",,1191.92,"CapPass","Cycle 100",100,56382,"416-8","Alloy 617",314626,"Plate"
-215.99,-0.00101,"Qualified",,1191.92,"CapPass","Cycle 100",100,56383,"416-8","Alloy 617",314626,"Plate"
-216.46,-0.00103,"Qualified",,1191.93,"CapPass","Cycle 100",100,56384,"416-8","Alloy 617",314626,"Plate"
-216.88,-0.00106,"Qualified",,1191.93,"CapPass","Cycle 100",100,56385,"416-8","Alloy 617",314626,"Plate"
-217.31,-0.00109,"Qualified",,1191.94,"CapPass","Cycle 100",100,56386,"416-8","Alloy 617",314626,"Plate"
-217.69,-0.00112,"Qualified",,1191.95,"CapPass","Cycle 100",100,56387,"416-8","Alloy 617",314626,"Plate"
-217.86,-0.00114,"Qualified",,1191.96,"CapPass","Cycle 100",100,56388,"416-8","Alloy 617",314626,"Plate"
-214.97,-0.00117,"Qualified",,1192.04,"CapPass","Cycle 100",100,56389,"416-8","Alloy 617",314626,"Plate"
-215.81,-0.00119,"Qualified",,1192.12,"CapPass","Cycle 100",100,56390,"416-8","Alloy 617",314626,"Plate"
-218.32,-0.00122,"Qualified",,1192.15,"CapPass","Cycle 100",100,56391,"416-8","Alloy 617",314626,"Plate"
-220.75,-0.00124,"Qualified",,1192.18,"CapPass","Cycle 100",100,56392,"416-8","Alloy 617",314626,"Plate"
-223.03,-0.00127,"Qualified",,1192.21,"CapPass","Cycle 100",100,56393,"416-8","Alloy 617",314626,"Plate"
-225.33,-0.00129,"Qualified",,1192.24,"CapPass","Cycle 100",100,56394,"416-8","Alloy 617",314626,"Plate"
-227.73,-0.00132,"Qualified",,1192.26,"CapPass","Cycle 100",100,56395,"416-8","Alloy 617",314626,"Plate"
-222.98,-0.00134,"Qualified",,1192.29,"CapPass","Cycle 100",100,56396,"416-8","Alloy 617",314626,"Plate"
-223.30,-0.00137,"Qualified",,1192.29,"CapPass","Cycle 100",100,56397,"416-8","Alloy 617",314626,"Plate"
-223.57,-0.00141,"Qualified",,1192.30,"CapPass","Cycle 100",100,56398,"416-8","Alloy 617",314626,"Plate"
-223.72,-0.00144,"Qualified",,1192.30,"CapPass","Cycle 100",100,56399,"416-8","Alloy 617",314626,"Plate"
-223.92,-0.00148,"Qualified",,1192.30,"CapPass","Cycle 100",100,56400,"416-8","Alloy 617",314626,"Plate"
-224.20,-0.00153,"Qualified",,1192.30,"CapPass","Cycle 100",100,56401,"416-8","Alloy 617",314626,"Plate"
-224.34,-0.00157,"Qualified",,1192.30,"CapPass","Cycle 100",100,56402,"416-8","Alloy 617",314626,"Plate"
-224.47,-0.00162,"Qualified",,1192.31,"CapPass","Cycle 100",100,56403,"416-8","Alloy 617",314626,"Plate"
-224.71,-0.00166,"Qualified",,1192.31,"CapPass","Cycle 100",100,56404,"416-8","Alloy 617",314626,"Plate"
-224.72,-0.00171,"Qualified",,1192.31,"CapPass","Cycle 100",100,56405,"416-8","Alloy 617",314626,"Plate"
-224.76,-0.00174,"Qualified",,1192.31,"CapPass","Cycle 100",100,56406,"416-8","Alloy 617",314626,"Plate"
-224.88,-0.00178,"Qualified",,1192.31,"CapPass","Cycle 100",100,56407,"416-8","Alloy 617",314626,"Plate"
-224.81,-0.00181,"Qualified",,1192.32,"CapPass","Cycle 100",100,56408,"416-8","Alloy 617",314626,"Plate"
-224.66,-0.00183,"Qualified",,1192.32,"CapPass","Cycle 100",100,56409,"416-8","Alloy 617",314626,"Plate"
-224.48,-0.00187,"Qualified",,1192.32,"CapPass","Cycle 100",100,56410,"416-8","Alloy 617",314626,"Plate"
-224.05,-0.00190,"Qualified",,1192.32,"CapPass","Cycle 100",100,56411,"416-8","Alloy 617",314626,"Plate"
-223.37,-0.00193,"Qualified",,1192.33,"CapPass","Cycle 100",100,56412,"416-8","Alloy 617",314626,"Plate"
-221.66,-0.00195,"Qualified",,1192.33,"CapPass","Cycle 100",100,56413,"416-8","Alloy 617",314626,"Plate"
-204.16,-0.00193,"Qualified",,1192.36,"CapPass","Cycle 100",100,56414,"416-8","Alloy 617",314626,"Plate"
-198.83,-0.00190,"Qualified",,1192.37,"CapPass","Cycle 100",100,56415,"416-8","Alloy 617",314626,"Plate"
-194.24,-0.00188,"Qualified",,1192.38,"CapPass","Cycle 100",100,56416,"416-8","Alloy 617",314626,"Plate"
-189.85,-0.00185,"Qualified",,1192.39,"CapPass","Cycle 100",100,56417,"416-8","Alloy 617",314626,"Plate"
-185.66,-0.00182,"Qualified",,1192.39,"CapPass","Cycle 100",100,56418,"416-8","Alloy 617",314626,"Plate"
-181.79,-0.00179,"Qualified",,1192.40,"CapPass","Cycle 100",100,56419,"416-8","Alloy 617",314626,"Plate"
-178.08,-0.00177,"Qualified",,1192.41,"CapPass","Cycle 100",100,56420,"416-8","Alloy 617",314626,"Plate"
-174.77,-0.00174,"Qualified",,1192.41,"CapPass","Cycle 100",100,56421,"416-8","Alloy 617",314626,"Plate"
-171.40,-0.00171,"Qualified",,1192.42,"CapPass","Cycle 100",100,56422,"416-8","Alloy 617",314626,"Plate"
-168.46,-0.00169,"Qualified",,1192.43,"CapPass","Cycle 100",100,56423,"416-8","Alloy 617",314626,"Plate"
-165.70,-0.00166,"Qualified",,1192.44,"CapPass","Cycle 100",100,56424,"416-8","Alloy 617",314626,"Plate"
-163.04,-0.00164,"Qualified",,1192.45,"CapPass","Cycle 100",100,56425,"416-8","Alloy 617",314626,"Plate"
