Repository: js-molina/fatigue-A617

File: data/850C/Strain rate 0.001/0.60% strain/HTM_A19_Cycles_4163.csv (part 10 of 20)
"Stress Mpa","Strain","Qual State","Qual Exceptions","Elapsed Time Sec","Data State","Cycle Label","Cycle","Count","Sample","Alloy","Heat","Material_Form"
-44.78,0.00114,"Trend",,589.31,"CapPass","Cycle 50",50,36507,"416-3","Alloy 617",314626,"Plate"
-47.54,0.00112,"Trend",,589.32,"CapPass","Cycle 50",50,36508,"416-3","Alloy 617",314626,"Plate"
-49.77,0.00109,"Trend",,589.33,"CapPass","Cycle 50",50,36509,"416-3","Alloy 617",314626,"Plate"
-51.41,0.00106,"Trend",,589.34,"CapPass","Cycle 50",50,36510,"416-3","Alloy 617",314626,"Plate"
-52.38,0.00104,"Trend",,589.36,"CapPass","Cycle 50",50,36511,"416-3","Alloy 617",314626,"Plate"
-54.77,0.00101,"Trend",,589.45,"CapPass","Cycle 50",50,36512,"416-3","Alloy 617",314626,"Plate"
-59.15,0.00099,"Trend",,589.49,"CapPass","Cycle 50",50,36513,"416-3","Alloy 617",314626,"Plate"
-62.77,0.00096,"Trend",,589.51,"CapPass","Cycle 50",50,36514,"416-3","Alloy 617",314626,"Plate"
-65.96,0.00094,"Trend",,589.53,"CapPass","Cycle 50",50,36515,"416-3","Alloy 617",314626,"Plate"
-68.87,0.00091,"Trend",,589.55,"CapPass","Cycle 50",50,36516,"416-3","Alloy 617",314626,"Plate"
-71.57,0.00088,"Trend",,589.58,"CapPass","Cycle 50",50,36517,"416-3","Alloy 617",314626,"Plate"
-74.16,0.00086,"Trend",,589.60,"CapPass","Cycle 50",50,36518,"416-3","Alloy 617",314626,"Plate"
-76.89,0.00083,"Trend",,589.63,"CapPass","Cycle 50",50,36519,"416-3","Alloy 617",314626,"Plate"
-79.83,0.00081,"Trend",,589.66,"CapPass","Cycle 50",50,36520,"416-3","Alloy 617",314626,"Plate"
-83.07,0.00078,"Trend",,589.70,"CapPass","Cycle 50",50,36521,"416-3","Alloy 617",314626,"Plate"
-86.21,0.00076,"Trend",,589.72,"CapPass","Cycle 50",50,36522,"416-3","Alloy 617",314626,"Plate"
-89.15,0.00073,"Trend",,589.75,"CapPass","Cycle 50",50,36523,"416-3","Alloy 617",314626,"Plate"
-92.31,0.00070,"Trend",,589.78,"CapPass","Cycle 50",50,36524,"416-3","Alloy 617",314626,"Plate"
-95.03,0.00068,"Trend",,589.80,"CapPass","Cycle 50",50,36525,"416-3","Alloy 617",314626,"Plate"
-97.89,0.00065,"Trend",,589.83,"CapPass","Cycle 50",50,36526,"416-3","Alloy 617",314626,"Plate"
-100.36,0.00063,"Trend",,589.85,"CapPass","Cycle 50",50,36527,"416-3","Alloy 617",314626,"Plate"
-102.02,0.00061,"Trend",,589.87,"CapPass","Cycle 50",50,36528,"416-3","Alloy 617",314626,"Plate"
-102.87,0.00060,"Trend",,589.88,"CapPass","Cycle 50",50,36529,"416-3","Alloy 617",314626,"Plate"
-105.40,0.00058,"Trend",,589.90,"CapPass","Cycle 50",50,36530,"416-3","Alloy 617",314626,"Plate"
-108.08,0.00055,"Trend",,589.93,"CapPass","Cycle 50",50,36531,"416-3","Alloy 617",314626,"Plate"
-110.69,0.00053,"Trend",,589.96,"CapPass","Cycle 50",50,36532,"416-3","Alloy 617",314626,"Plate"
-113.19,0.00050,"Trend",,589.98,"CapPass","Cycle 50",50,36533,"416-3","Alloy 617",314626,"Plate"
-115.69,0.00048,"Trend",,590.01,"CapPass","Cycle 50",50,36534,"416-3","Alloy 617",314626,"Plate"
-118.61,0.00045,"Trend",,590.04,"CapPass","Cycle 50",50,36535,"416-3","Alloy 617",314626,"Plate"
-121.63,0.00043,"Trend",,590.06,"CapPass","Cycle 50",50,36536,"416-3","Alloy 617",314626,"Plate"
-124.64,0.00040,"Trend",,590.08,"CapPass","Cycle 50",50,36537,"416-3","Alloy 617",314626,"Plate"
-127.80,0.00038,"Trend",,590.10,"CapPass","Cycle 50",50,36538,"416-3","Alloy 617",314626,"Plate"
-130.57,0.00035,"Trend",,590.12,"CapPass","Cycle 50",50,36539,"416-3","Alloy 617",314626,"Plate"
-133.34,0.00032,"Trend",,590.14,"CapPass","Cycle 50",50,36540,"416-3","Alloy 617",314626,"Plate"
-135.93,0.00030,"Trend",,590.16,"CapPass","Cycle 50",50,36541,"416-3","Alloy 617",314626,"Plate"
-138.63,0.00027,"Trend",,590.18,"CapPass","Cycle 50",50,36542,"416-3","Alloy 617",314626,"Plate"
-141.18,0.00025,"Trend",,590.21,"CapPass","Cycle 50",50,36543,"416-3","Alloy 617",314626,"Plate"
-143.64,0.00022,"Trend",,590.23,"CapPass","Cycle 50",50,36544,"416-3","Alloy 617",314626,"Plate"
-145.87,0.00019,"Trend",,590.25,"CapPass","Cycle 50",50,36545,"416-3","Alloy 617",314626,"Plate"
-148.18,0.00017,"Trend",,590.27,"CapPass","Cycle 50",50,36546,"416-3","Alloy 617",314626,"Plate"
-150.41,0.00014,"Trend",,590.29,"CapPass","Cycle 50",50,36547,"416-3","Alloy 617",314626,"Plate"
-152.63,0.00012,"Trend",,590.32,"CapPass","Cycle 50",50,36548,"416-3","Alloy 617",314626,"Plate"
-154.83,0.00009,"Trend",,590.34,"CapPass","Cycle 50",50,36549,"416-3","Alloy 617",314626,"Plate"
-157.13,0.00007,"Trend",,590.37,"CapPass","Cycle 50",50,36550,"416-3","Alloy 617",314626,"Plate"
-159.38,0.00004,"Trend",,590.39,"CapPass","Cycle 50",50,36551,"416-3","Alloy 617",314626,"Plate"
-161.57,0.00002,"Trend",,590.42,"CapPass","Cycle 50",50,36552,"416-3","Alloy 617",314626,"Plate"
-163.70,-0.00001,"Trend",,590.44,"CapPass","Cycle 50",50,36553,"416-3","Alloy 617",314626,"Plate"
-165.78,-0.00004,"Trend",,590.46,"CapPass","Cycle 50",50,36554,"416-3","Alloy 617",314626,"Plate"
-167.88,-0.00006,"Trend",,590.49,"CapPass","Cycle 50",50,36555,"416-3","Alloy 617",314626,"Plate"
-169.98,-0.00009,"Trend",,590.52,"CapPass","Cycle 50",50,36556,"416-3","Alloy 617",314626,"Plate"
-172.04,-0.00011,"Trend",,590.54,"CapPass","Cycle 50",50,36557,"416-3","Alloy 617",314626,"Plate"
-174.08,-0.00014,"Trend",,590.57,"CapPass","Cycle 50",50,36558,"416-3","Alloy 617",314626,"Plate"
-176.46,-0.00016,"Trend",,590.60,"CapPass","Cycle 50",50,36559,"416-3","Alloy 617",314626,"Plate"
-178.81,-0.00019,"Trend",,590.62,"CapPass","Cycle 50",50,36560,"416-3","Alloy 617",314626,"Plate"
-181.08,-0.00021,"Trend",,590.65,"CapPass","Cycle 50",50,36561,"416-3","Alloy 617",314626,"Plate"
-183.31,-0.00024,"Trend",,590.67,"CapPass","Cycle 50",50,36562,"416-3","Alloy 617",314626,"Plate"
-185.28,-0.00027,"Trend",,590.70,"CapPass","Cycle 50",50,36563,"416-3","Alloy 617",314626,"Plate"
-187.41,-0.00029,"Trend",,590.72,"CapPass","Cycle 50",50,36564,"416-3","Alloy 617",314626,"Plate"
-189.33,-0.00032,"Trend",,590.74,"CapPass","Cycle 50",50,36565,"416-3","Alloy 617",314626,"Plate"
-191.16,-0.00034,"Trend",,590.77,"CapPass","Cycle 50",50,36566,"416-3","Alloy 617",314626,"Plate"
-192.89,-0.00037,"Trend",,590.79,"CapPass","Cycle 50",50,36567,"416-3","Alloy 617",314626,"Plate"
-194.49,-0.00039,"Trend",,590.82,"CapPass","Cycle 50",50,36568,"416-3","Alloy 617",314626,"Plate"
-196.12,-0.00042,"Trend",,590.84,"CapPass","Cycle 50",50,36569,"416-3","Alloy 617",314626,"Plate"
-197.56,-0.00044,"Trend",,590.87,"CapPass","Cycle 50",50,36570,"416-3","Alloy 617",314626,"Plate"
-197.93,-0.00044,"Trend",,590.87,"CapPass","Cycle 50",50,36571,"416-3","Alloy 617",314626,"Plate"
-197.66,-0.00047,"Trend",,590.91,"CapPass","Cycle 50",50,36572,"416-3","Alloy 617",314626,"Plate"
-197.62,-0.00049,"Trend",,590.92,"CapPass","Cycle 50",50,36573,"416-3","Alloy 617",314626,"Plate"
-198.04,-0.00052,"Trend",,590.92,"CapPass","Cycle 50",50,36574,"416-3","Alloy 617",314626,"Plate"
-198.41,-0.00055,"Trend",,590.93,"CapPass","Cycle 50",50,36575,"416-3","Alloy 617",314626,"Plate"
-198.79,-0.00058,"Trend",,590.93,"CapPass","Cycle 50",50,36576,"416-3","Alloy 617",314626,"Plate"
-199.15,-0.00060,"Trend",,590.94,"CapPass","Cycle 50",50,36577,"416-3","Alloy 617",314626,"Plate"
-199.13,-0.00063,"Trend",,590.95,"CapPass","Cycle 50",50,36578,"416-3","Alloy 617",314626,"Plate"
-198.01,-0.00066,"Trend",,590.96,"CapPass","Cycle 50",50,36579,"416-3","Alloy 617",314626,"Plate"
-186.65,-0.00063,"Trend",,591.01,"CapPass","Cycle 50",50,36580,"416-3","Alloy 617",314626,"Plate"
-183.53,-0.00061,"Trend",,591.02,"CapPass","Cycle 50",50,36581,"416-3","Alloy 617",314626,"Plate"
-193.32,-0.00063,"Trend",,591.11,"CapPass","Cycle 50",50,36582,"416-3","Alloy 617",314626,"Plate"
-196.39,-0.00066,"Trend",,591.12,"CapPass","Cycle 50",50,36583,"416-3","Alloy 617",314626,"Plate"
-199.16,-0.00068,"Trend",,591.13,"CapPass","Cycle 50",50,36584,"416-3","Alloy 617",314626,"Plate"
-201.56,-0.00071,"Trend",,591.15,"CapPass","Cycle 50",50,36585,"416-3","Alloy 617",314626,"Plate"
-203.56,-0.00073,"Trend",,591.16,"CapPass","Cycle 50",50,36586,"416-3","Alloy 617",314626,"Plate"
-205.23,-0.00076,"Trend",,591.18,"CapPass","Cycle 50",50,36587,"416-3","Alloy 617",314626,"Plate"
-206.61,-0.00078,"Trend",,591.20,"CapPass","Cycle 50",50,36588,"416-3","Alloy 617",314626,"Plate"
-205.28,-0.00081,"Trend",,591.22,"CapPass","Cycle 50",50,36589,"416-3","Alloy 617",314626,"Plate"
-205.62,-0.00084,"Trend",,591.23,"CapPass","Cycle 50",50,36590,"416-3","Alloy 617",314626,"Plate"
-205.75,-0.00086,"Trend",,591.24,"CapPass","Cycle 50",50,36591,"416-3","Alloy 617",314626,"Plate"
-204.01,-0.00089,"Trend",,591.33,"CapPass","Cycle 50",50,36592,"416-3","Alloy 617",314626,"Plate"
-207.40,-0.00091,"Trend",,591.37,"CapPass","Cycle 50",50,36593,"416-3","Alloy 617",314626,"Plate"
-210.52,-0.00094,"Trend",,591.39,"CapPass","Cycle 50",50,36594,"416-3","Alloy 617",314626,"Plate"
-213.39,-0.00096,"Trend",,591.41,"CapPass","Cycle 50",50,36595,"416-3","Alloy 617",314626,"Plate"
-213.65,-0.00099,"Trend",,591.43,"CapPass","Cycle 50",50,36596,"416-3","Alloy 617",314626,"Plate"
-215.33,-0.00102,"Trend",,591.45,"CapPass","Cycle 50",50,36597,"416-3","Alloy 617",314626,"Plate"
-216.90,-0.00104,"Trend",,591.46,"CapPass","Cycle 50",50,36598,"416-3","Alloy 617",314626,"Plate"
-214.00,-0.00107,"Trend",,591.48,"CapPass","Cycle 50",50,36599,"416-3","Alloy 617",314626,"Plate"
-214.22,-0.00110,"Trend",,591.48,"CapPass","Cycle 50",50,36600,"416-3","Alloy 617",314626,"Plate"
-214.42,-0.00113,"Trend",,591.49,"CapPass","Cycle 50",50,36601,"416-3","Alloy 617",314626,"Plate"
-214.63,-0.00117,"Trend",,591.49,"CapPass","Cycle 50",50,36602,"416-3","Alloy 617",314626,"Plate"
-214.70,-0.00120,"Trend",,591.49,"CapPass","Cycle 50",50,36603,"416-3","Alloy 617",314626,"Plate"
-214.71,-0.00122,"Trend",,591.49,"CapPass","Cycle 50",50,36604,"416-3","Alloy 617",314626,"Plate"
-214.74,-0.00126,"Trend",,591.50,"CapPass","Cycle 50",50,36605,"416-3","Alloy 617",314626,"Plate"
-214.64,-0.00129,"Trend",,591.50,"CapPass","Cycle 50",50,36606,"416-3","Alloy 617",314626,"Plate"
-214.49,-0.00132,"Trend",,591.50,"CapPass","Cycle 50",50,36607,"416-3","Alloy 617",314626,"Plate"
-214.09,-0.00134,"Trend",,591.51,"CapPass","Cycle 50",50,36608,"416-3","Alloy 617",314626,"Plate"
-213.10,-0.00137,"Trend",,591.51,"CapPass","Cycle 50",50,36609,"416-3","Alloy 617",314626,"Plate"
-209.44,-0.00140,"Trend",,591.52,"CapPass","Cycle 50",50,36610,"416-3","Alloy 617",314626,"Plate"
-192.95,-0.00137,"Trend",,591.54,"CapPass","Cycle 50",50,36611,"416-3","Alloy 617",314626,"Plate"
-187.32,-0.00135,"Trend",,591.55,"CapPass","Cycle 50",50,36612,"416-3","Alloy 617",314626,"Plate"
-182.73,-0.00132,"Trend",,591.56,"CapPass","Cycle 50",50,36613,"416-3","Alloy 617",314626,"Plate"
-178.19,-0.00129,"Trend",,591.56,"CapPass","Cycle 50",50,36614,"416-3","Alloy 617",314626,"Plate"
-174.08,-0.00126,"Trend",,591.57,"CapPass","Cycle 50",50,36615,"416-3","Alloy 617",314626,"Plate"
-170.94,-0.00124,"Trend",,591.57,"CapPass","Cycle 50",50,36616,"416-3","Alloy 617",314626,"Plate"
-167.62,-0.00121,"Trend",,591.58,"CapPass","Cycle 50",50,36617,"416-3","Alloy 617",314626,"Plate"
-164.88,-0.00118,"Trend",,591.58,"CapPass","Cycle 50",50,36618,"416-3","Alloy 617",314626,"Plate"
-162.76,-0.00115,"Trend",,591.59,"CapPass","Cycle 50",50,36619,"416-3","Alloy 617",314626,"Plate"
-161.01,-0.00113,"Trend",,591.60,"CapPass","Cycle 50",50,36620,"416-3","Alloy 617",314626,"Plate"
-159.95,-0.00110,"Trend",,591.60,"CapPass","Cycle 50",50,36621,"416-3","Alloy 617",314626,"Plate"
-160.25,-0.00107,"Trend",,591.62,"CapPass","Cycle 50",50,36622,"416-3","Alloy 617",314626,"Plate"
-177.32,-0.00110,"Trend",,591.66,"CapPass","Cycle 50",50,36623,"416-3","Alloy 617",314626,"Plate"
-182.25,-0.00113,"Trend",,591.67,"CapPass","Cycle 50",50,36624,"416-3","Alloy 617",314626,"Plate"
-186.55,-0.00116,"Trend",,591.67,"CapPass","Cycle 50",50,36625,"416-3","Alloy 617",314626,"Plate"
-190.15,-0.00118,"Trend",,591.68,"CapPass","Cycle 50",50,36626,"416-3","Alloy 617",314626,"Plate"
-193.42,-0.00121,"Trend",,591.69,"CapPass","Cycle 50",50,36627,"416-3","Alloy 617",314626,"Plate"
-196.35,-0.00124,"Trend",,591.70,"CapPass","Cycle 50",50,36628,"416-3","Alloy 617",314626,"Plate"
-198.93,-0.00126,"Trend",,591.70,"CapPass","Cycle 50",50,36629,"416-3","Alloy 617",314626,"Plate"
-201.24,-0.00129,"Trend",,591.71,"CapPass","Cycle 50",50,36630,"416-3","Alloy 617",314626,"Plate"
-203.26,-0.00131,"Trend",,591.72,"CapPass","Cycle 50",50,36631,"416-3","Alloy 617",314626,"Plate"
-204.94,-0.00134,"Trend",,591.73,"CapPass","Cycle 50",50,36632,"416-3","Alloy 617",314626,"Plate"
-206.01,-0.00137,"Trend",,591.74,"CapPass","Cycle 50",50,36633,"416-3","Alloy 617",314626,"Plate"
-206.37,-0.00139,"Trend",,591.75,"CapPass","Cycle 50",50,36634,"416-3","Alloy 617",314626,"Plate"
-204.27,-0.00142,"Trend",,591.87,"CapPass","Cycle 50",50,36635,"416-3","Alloy 617",314626,"Plate"
-204.38,-0.00142,"Trend",,591.87,"CapPass","Cycle 50",50,36636,"416-3","Alloy 617",314626,"Plate"
-208.23,-0.00144,"Trend",,591.90,"CapPass","Cycle 50",50,36637,"416-3","Alloy 617",314626,"Plate"
-211.61,-0.00147,"Trend",,591.92,"CapPass","Cycle 50",50,36638,"416-3","Alloy 617",314626,"Plate"
-214.30,-0.00149,"Trend",,591.94,"CapPass","Cycle 50",50,36639,"416-3","Alloy 617",314626,"Plate"
-216.67,-0.00152,"Trend",,591.95,"CapPass","Cycle 50",50,36640,"416-3","Alloy 617",314626,"Plate"
-218.75,-0.00155,"Trend",,591.97,"CapPass","Cycle 50",50,36641,"416-3","Alloy 617",314626,"Plate"
-220.61,-0.00157,"Trend",,591.99,"CapPass","Cycle 50",50,36642,"416-3","Alloy 617",314626,"Plate"
-222.50,-0.00160,"Trend",,592.02,"CapPass","Cycle 50",50,36643,"416-3","Alloy 617",314626,"Plate"
-224.41,-0.00162,"Trend",,592.05,"CapPass","Cycle 50",50,36644,"416-3","Alloy 617",314626,"Plate"
-226.55,-0.00165,"Trend",,592.08,"CapPass","Cycle 50",50,36645,"416-3","Alloy 617",314626,"Plate"
-221.48,-0.00168,"Trend",,592.11,"CapPass","Cycle 50",50,36646,"416-3","Alloy 617",314626,"Plate"
-222.44,-0.00170,"Trend",,592.12,"CapPass","Cycle 50",50,36647,"416-3","Alloy 617",314626,"Plate"
-223.44,-0.00173,"Trend",,592.13,"CapPass","Cycle 50",50,36648,"416-3","Alloy 617",314626,"Plate"
-224.25,-0.00175,"Trend",,592.15,"CapPass","Cycle 50",50,36649,"416-3","Alloy 617",314626,"Plate"
-223.82,-0.00178,"Trend",,592.19,"CapPass","Cycle 50",50,36650,"416-3","Alloy 617",314626,"Plate"
-226.13,-0.00180,"Trend",,592.25,"CapPass","Cycle 50",50,36651,"416-3","Alloy 617",314626,"Plate"
-229.13,-0.00183,"Trend",,592.28,"CapPass","Cycle 50",50,36652,"416-3","Alloy 617",314626,"Plate"
-231.93,-0.00185,"Trend",,592.30,"CapPass","Cycle 50",50,36653,"416-3","Alloy 617",314626,"Plate"
-231.45,-0.00188,"Trend",,592.32,"CapPass","Cycle 50",50,36654,"416-3","Alloy 617",314626,"Plate"
-232.08,-0.00191,"Trend",,592.32,"CapPass","Cycle 50",50,36655,"416-3","Alloy 617",314626,"Plate"
-232.52,-0.00194,"Trend",,592.33,"CapPass","Cycle 50",50,36656,"416-3","Alloy 617",314626,"Plate"
-232.92,-0.00197,"Trend",,592.33,"CapPass","Cycle 50",50,36657,"416-3","Alloy 617",314626,"Plate"
-233.24,-0.00200,"Trend",,592.34,"CapPass","Cycle 50",50,36658,"416-3","Alloy 617",314626,"Plate"
-233.18,-0.00203,"Trend",,592.34,"CapPass","Cycle 50",50,36659,"416-3","Alloy 617",314626,"Plate"
-232.95,-0.00205,"Trend",,592.35,"CapPass","Cycle 50",50,36660,"416-3","Alloy 617",314626,"Plate"
-230.30,-0.00208,"Trend",,592.37,"CapPass","Cycle 50",50,36661,"416-3","Alloy 617",314626,"Plate"
-219.47,-0.00205,"Trend",,592.40,"CapPass","Cycle 50",50,36662,"416-3","Alloy 617",314626,"Plate"
-215.55,-0.00203,"Trend",,592.42,"CapPass","Cycle 50",50,36663,"416-3","Alloy 617",314626,"Plate"
-212.87,-0.00200,"Trend",,592.44,"CapPass","Cycle 50",50,36664,"416-3","Alloy 617",314626,"Plate"
-223.46,-0.00203,"Trend",,592.51,"CapPass","Cycle 50",50,36665,"416-3","Alloy 617",314626,"Plate"
-227.18,-0.00205,"Trend",,592.53,"CapPass","Cycle 50",50,36666,"416-3","Alloy 617",314626,"Plate"
-230.10,-0.00208,"Trend",,592.54,"CapPass","Cycle 50",50,36667,"416-3","Alloy 617",314626,"Plate"
-232.74,-0.00210,"Trend",,592.55,"CapPass","Cycle 50",50,36668,"416-3","Alloy 617",314626,"Plate"
-235.08,-0.00213,"Trend",,592.56,"CapPass","Cycle 50",50,36669,"416-3","Alloy 617",314626,"Plate"
-236.94,-0.00215,"Trend",,592.58,"CapPass","Cycle 50",50,36670,"416-3","Alloy 617",314626,"Plate"
-238.49,-0.00218,"Trend",,592.59,"CapPass","Cycle 50",50,36671,"416-3","Alloy 617",314626,"Plate"
-222.95,-0.00221,"Trend",,592.62,"CapPass","Cycle 50",50,36672,"416-3","Alloy 617",314626,"Plate"
-223.37,-0.00224,"Trend",,592.62,"CapPass","Cycle 50",50,36673,"416-3","Alloy 617",314626,"Plate"
-223.27,-0.00226,"Trend",,592.62,"CapPass","Cycle 50",50,36674,"416-3","Alloy 617",314626,"Plate"
-223.45,-0.00230,"Trend",,592.62,"CapPass","Cycle 50",50,36675,"416-3","Alloy 617",314626,"Plate"
-223.54,-0.00234,"Trend",,592.63,"CapPass","Cycle 50",50,36676,"416-3","Alloy 617",314626,"Plate"
-223.55,-0.00239,"Trend",,592.63,"CapPass","Cycle 50",50,36677,"416-3","Alloy 617",314626,"Plate"
-223.73,-0.00242,"Trend",,592.63,"CapPass","Cycle 50",50,36678,"416-3","Alloy 617",314626,"Plate"
-223.87,-0.00245,"Trend",,592.63,"CapPass","Cycle 50",50,36679,"416-3","Alloy 617",314626,"Plate"
-223.86,-0.00247,"Trend",,592.63,"CapPass","Cycle 50",50,36680,"416-3","Alloy 617",314626,"Plate"
-223.75,-0.00250,"Trend",,592.63,"CapPass","Cycle 50",50,36681,"416-3","Alloy 617",314626,"Plate"
-223.66,-0.00253,"Trend",,592.63,"CapPass","Cycle 50",50,36682,"416-3","Alloy 617",314626,"Plate"
-223.66,-0.00255,"Trend",,592.63,"CapPass","Cycle 50",50,36683,"416-3","Alloy 617",314626,"Plate"
-223.70,-0.00260,"Trend",,592.64,"CapPass","Cycle 50",50,36684,"416-3","Alloy 617",314626,"Plate"
-223.42,-0.00265,"Trend",,592.64,"CapPass","Cycle 50",50,36685,"416-3","Alloy 617",314626,"Plate"
-223.25,-0.00269,"Trend",,592.64,"CapPass","Cycle 50",50,36686,"416-3","Alloy 617",314626,"Plate"
-223.08,-0.00272,"Trend",,592.64,"CapPass","Cycle 50",50,36687,"416-3","Alloy 617",314626,"Plate"
-222.40,-0.00276,"Trend",,592.64,"CapPass","Cycle 50",50,36688,"416-3","Alloy 617",314626,"Plate"
-221.76,-0.00278,"Trend",,592.65,"CapPass","Cycle 50",50,36689,"416-3","Alloy 617",314626,"Plate"
-220.73,-0.00281,"Trend",,592.65,"CapPass","Cycle 50",50,36690,"416-3","Alloy 617",314626,"Plate"
-218.58,-0.00284,"Trend",,592.65,"CapPass","Cycle 50",50,36691,"416-3","Alloy 617",314626,"Plate"
-215.31,-0.00287,"Trend",,592.65,"CapPass","Cycle 50",50,36692,"416-3","Alloy 617",314626,"Plate"
-178.39,-0.00284,"Trend",,592.68,"CapPass","Cycle 50",50,36693,"416-3","Alloy 617",314626,"Plate"
-170.58,-0.00281,"Trend",,592.68,"CapPass","Cycle 50",50,36694,"416-3","Alloy 617",314626,"Plate"
-164.38,-0.00279,"Trend",,592.68,"CapPass","Cycle 50",50,36695,"416-3","Alloy 617",314626,"Plate"
-158.40,-0.00276,"Trend",,592.69,"CapPass","Cycle 50",50,36696,"416-3","Alloy 617",314626,"Plate"
-152.30,-0.00273,"Trend",,592.69,"CapPass","Cycle 50",50,36697,"416-3","Alloy 617",314626,"Plate"
-146.32,-0.00269,"Trend",,592.69,"CapPass","Cycle 50",50,36698,"416-3","Alloy 617",314626,"Plate"
-140.44,-0.00266,"Trend",,592.70,"CapPass","Cycle 50",50,36699,"416-3","Alloy 617",314626,"Plate"
-134.70,-0.00262,"Trend",,592.70,"CapPass","Cycle 50",50,36700,"416-3","Alloy 617",314626,"Plate"
-130.98,-0.00260,"Trend",,592.70,"CapPass","Cycle 50",50,36701,"416-3","Alloy 617",314626,"Plate"
-127.58,-0.00257,"Trend",,592.70,"CapPass","Cycle 50",50,36702,"416-3","Alloy 617",314626,"Plate"
-124.00,-0.00255,"Trend",,592.71,"CapPass","Cycle 50",50,36703,"416-3","Alloy 617",314626,"Plate"
-120.73,-0.00252,"Trend",,592.71,"CapPass","Cycle 50",50,36704,"416-3","Alloy 617",314626,"Plate"
-117.74,-0.00249,"Trend",,592.71,"CapPass","Cycle 50",50,36705,"416-3","Alloy 617",314626,"Plate"
-114.59,-0.00247,"Trend",,592.71,"CapPass","Cycle 50",50,36706,"416-3","Alloy 617",314626,"Plate"
-111.78,-0.00244,"Trend",,592.71,"CapPass","Cycle 50",50,36707,"416-3","Alloy 617",314626,"Plate"
-109.22,-0.00241,"Trend",,592.71,"CapPass","Cycle 50",50,36708,"416-3","Alloy 617",314626,"Plate"
-106.60,-0.00239,"Trend",,592.72,"CapPass","Cycle 50",50,36709,"416-3","Alloy 617",314626,"Plate"
-104.33,-0.00236,"Trend",,592.72,"CapPass","Cycle 50",50,36710,"416-3","Alloy 617",314626,"Plate"
-102.35,-0.00234,"Trend",,592.72,"CapPass","Cycle 50",50,36711,"416-3","Alloy 617",314626,"Plate"
-99.45,-0.00230,"Trend",,592.72,"CapPass","Cycle 50",50,36712,"416-3","Alloy 617",314626,"Plate"
-97.25,-0.00226,"Trend",,592.73,"CapPass","Cycle 50",50,36713,"416-3","Alloy 617",314626,"Plate"
-95.07,-0.00223,"Trend",,592.73,"CapPass","Cycle 50",50,36714,"416-3","Alloy 617",314626,"Plate"
-93.62,-0.00220,"Trend",,592.73,"CapPass","Cycle 50",50,36715,"416-3","Alloy 617",314626,"Plate"
-92.43,-0.00217,"Trend",,592.74,"CapPass","Cycle 50",50,36716,"416-3","Alloy 617",314626,"Plate"
-91.77,-0.00214,"Trend",,592.74,"CapPass","Cycle 50",50,36717,"416-3","Alloy 617",314626,"Plate"
-91.34,-0.00211,"Trend",,592.74,"CapPass","Cycle 50",50,36718,"416-3","Alloy 617",314626,"Plate"
-91.28,-0.00209,"Trend",,592.75,"CapPass","Cycle 50",50,36719,"416-3","Alloy 617",314626,"Plate"
-92.06,-0.00206,"Trend",,592.75,"CapPass","Cycle 50",50,36720,"416-3","Alloy 617",314626,"Plate"
-94.19,-0.00203,"Trend",,592.76,"CapPass","Cycle 50",50,36721,"416-3","Alloy 617",314626,"Plate"
-122.71,-0.00206,"Trend",,592.79,"CapPass","Cycle 50",50,36722,"416-3","Alloy 617",314626,"Plate"
-128.69,-0.00208,"Trend",,592.79,"CapPass","Cycle 50",50,36723,"416-3","Alloy 617",314626,"Plate"
-134.68,-0.00211,"Trend",,592.80,"CapPass","Cycle 50",50,36724,"416-3","Alloy 617",314626,"Plate"
-139.60,-0.00214,"Trend",,592.80,"CapPass","Cycle 50",50,36725,"416-3","Alloy 617",314626,"Plate"
-144.18,-0.00217,"Trend",,592.80,"CapPass","Cycle 50",50,36726,"416-3","Alloy 617",314626,"Plate"
-148.78,-0.00220,"Trend",,592.81,"CapPass","Cycle 50",50,36727,"416-3","Alloy 617",314626,"Plate"
-153.33,-0.00223,"Trend",,592.81,"CapPass","Cycle 50",50,36728,"416-3","Alloy 617",314626,"Plate"
-157.44,-0.00226,"Trend",,592.82,"CapPass","Cycle 50",50,36729,"416-3","Alloy 617",314626,"Plate"
-161.38,-0.00229,"Trend",,592.82,"CapPass","Cycle 50",50,36730,"416-3","Alloy 617",314626,"Plate"
-165.21,-0.00233,"Trend",,592.82,"CapPass","Cycle 50",50,36731,"416-3","Alloy 617",314626,"Plate"
-168.70,-0.00236,"Trend",,592.83,"CapPass","Cycle 50",50,36732,"416-3","Alloy 617",314626,"Plate"
-171.74,-0.00239,"Trend",,592.83,"CapPass","Cycle 50",50,36733,"416-3","Alloy 617",314626,"Plate"
-174.60,-0.00242,"Trend",,592.83,"CapPass","Cycle 50",50,36734,"416-3","Alloy 617",314626,"Plate"
-177.14,-0.00245,"Trend",,592.84,"CapPass","Cycle 50",50,36735,"416-3","Alloy 617",314626,"Plate"
-179.22,-0.00247,"Trend",,592.84,"CapPass","Cycle 50",50,36736,"416-3","Alloy 617",314626,"Plate"
-180.98,-0.00250,"Trend",,592.85,"CapPass","Cycle 50",50,36737,"416-3","Alloy 617",314626,"Plate"
-182.72,-0.00253,"Trend",,592.85,"CapPass","Cycle 50",50,36738,"416-3","Alloy 617",314626,"Plate"
-183.92,-0.00256,"Trend",,592.86,"CapPass","Cycle 50",50,36739,"416-3","Alloy 617",314626,"Plate"
-184.66,-0.00258,"Trend",,592.86,"CapPass","Cycle 50",50,36740,"416-3","Alloy 617",314626,"Plate"
-184.70,-0.00260,"Trend",,592.87,"CapPass","Cycle 50",50,36741,"416-3","Alloy 617",314626,"Plate"
-184.52,-0.00261,"Trend",,592.87,"CapPass","Cycle 50",50,36742,"416-3","Alloy 617",314626,"Plate"
-182.94,-0.00264,"Trend",,592.88,"CapPass","Cycle 50",50,36743,"416-3","Alloy 617",314626,"Plate"
-170.32,-0.00261,"Trend",,592.92,"CapPass","Cycle 50",50,36744,"416-3","Alloy 617",314626,"Plate"
-166.17,-0.00258,"Trend",,592.93,"CapPass","Cycle 50",50,36745,"416-3","Alloy 617",314626,"Plate"
-163.28,-0.00256,"Trend",,592.94,"CapPass","Cycle 50",50,36746,"416-3","Alloy 617",314626,"Plate"
-161.06,-0.00253,"Trend",,592.95,"CapPass","Cycle 50",50,36747,"416-3","Alloy 617",314626,"Plate"
-160.14,-0.00250,"Trend",,592.97,"CapPass","Cycle 50",50,36748,"416-3","Alloy 617",314626,"Plate"
-173.85,-0.00253,"Trend",,593.03,"CapPass","Cycle 50",50,36749,"416-3","Alloy 617",314626,"Plate"
-178.11,-0.00256,"Trend",,593.04,"CapPass","Cycle 50",50,36750,"416-3","Alloy 617",314626,"Plate"
-181.86,-0.00258,"Trend",,593.05,"CapPass","Cycle 50",50,36751,"416-3","Alloy 617",314626,"Plate"
-185.17,-0.00261,"Trend",,593.06,"CapPass","Cycle 50",50,36752,"416-3","Alloy 617",314626,"Plate"
-188.07,-0.00264,"Trend",,593.07,"CapPass","Cycle 50",50,36753,"416-3","Alloy 617",314626,"Plate"
-190.78,-0.00266,"Trend",,593.08,"CapPass","Cycle 50",50,36754,"416-3","Alloy 617",314626,"Plate"
-193.10,-0.00269,"Trend",,593.10,"CapPass","Cycle 50",50,36755,"416-3","Alloy 617",314626,"Plate"
-194.96,-0.00272,"Trend",,593.12,"CapPass","Cycle 50",50,36756,"416-3","Alloy 617",314626,"Plate"
-196.43,-0.00274,"Trend",,593.14,"CapPass","Cycle 50",50,36757,"416-3","Alloy 617",314626,"Plate"
-199.27,-0.00277,"Trend",,593.20,"CapPass","Cycle 50",50,36758,"416-3","Alloy 617",314626,"Plate"
-203.30,-0.00279,"Trend",,593.24,"CapPass","Cycle 50",50,36759,"416-3","Alloy 617",314626,"Plate"
-207.06,-0.00282,"Trend",,593.26,"CapPass","Cycle 50",50,36760,"416-3","Alloy 617",314626,"Plate"
-210.67,-0.00284,"Trend",,593.29,"CapPass","Cycle 50",50,36761,"416-3","Alloy 617",314626,"Plate"
-213.78,-0.00287,"Trend",,593.31,"CapPass","Cycle 50",50,36762,"416-3","Alloy 617",314626,"Plate"
-216.66,-0.00290,"Trend",,593.33,"CapPass","Cycle 50",50,36763,"416-3","Alloy 617",314626,"Plate"
-219.18,-0.00292,"Trend",,593.35,"CapPass","Cycle 50",50,36764,"416-3","Alloy 617",314626,"Plate"
-221.63,-0.00295,"Trend",,593.38,"CapPass","Cycle 50",50,36765,"416-3","Alloy 617",314626,"Plate"
-222.56,-0.00297,"Trend",,593.40,"CapPass","Cycle 50",50,36766,"416-3","Alloy 617",314626,"Plate"
-207.12,-0.00295,"Trend",,593.48,"CapPass","Cycle 50",50,36767,"416-3","Alloy 617",314626,"Plate"
-202.31,-0.00292,"Trend",,593.49,"CapPass","Cycle 50",50,36768,"416-3","Alloy 617",314626,"Plate"
-198.28,-0.00289,"Trend",,593.50,"CapPass","Cycle 50",50,36769,"416-3","Alloy 617",314626,"Plate"
-194.66,-0.00287,"Trend",,593.52,"CapPass","Cycle 50",50,36770,"416-3","Alloy 617",314626,"Plate"
-191.15,-0.00284,"Trend",,593.53,"CapPass","Cycle 50",50,36771,"416-3","Alloy 617",314626,"Plate"
-187.75,-0.00282,"Trend",,593.55,"CapPass","Cycle 50",50,36772,"416-3","Alloy 617",314626,"Plate"
-184.81,-0.00279,"Trend",,593.56,"CapPass","Cycle 50",50,36773,"416-3","Alloy 617",314626,"Plate"
-181.87,-0.00277,"Trend",,593.59,"CapPass","Cycle 50",50,36774,"416-3","Alloy 617",314626,"Plate"
-178.14,-0.00274,"Trend",,593.62,"CapPass","Cycle 50",50,36775,"416-3","Alloy 617",314626,"Plate"
-173.24,-0.00271,"Trend",,593.67,"CapPass","Cycle 50",50,36776,"416-3","Alloy 617",314626,"Plate"
-168.24,-0.00269,"Trend",,593.70,"CapPass","Cycle 50",50,36777,"416-3","Alloy 617",314626,"Plate"
-163.82,-0.00266,"Trend",,593.72,"CapPass","Cycle 50",50,36778,"416-3","Alloy 617",314626,"Plate"
-159.72,-0.00264,"Trend",,593.75,"CapPass","Cycle 50",50,36779,"416-3","Alloy 617",314626,"Plate"
-156.04,-0.00261,"Trend",,593.77,"CapPass","Cycle 50",50,36780,"416-3","Alloy 617",314626,"Plate"
-152.50,-0.00259,"Trend",,593.79,"CapPass","Cycle 50",50,36781,"416-3","Alloy 617",314626,"Plate"
-148.69,-0.00256,"Trend",,593.82,"CapPass","Cycle 50",50,36782,"416-3","Alloy 617",314626,"Plate"
-145.08,-0.00253,"Trend",,593.84,"CapPass","Cycle 50",50,36783,"416-3","Alloy 617",314626,"Plate"
-141.96,-0.00251,"Trend",,593.87,"CapPass","Cycle 50",50,36784,"416-3","Alloy 617",314626,"Plate"
-141.35,-0.00251,"Trend",,593.87,"CapPass","Cycle 50",50,36785,"416-3","Alloy 617",314626,"Plate"
-137.50,-0.00248,"Trend",,593.90,"CapPass","Cycle 50",50,36786,"416-3","Alloy 617",314626,"Plate"
-133.73,-0.00246,"Trend",,593.93,"CapPass","Cycle 50",50,36787,"416-3","Alloy 617",314626,"Plate"
-130.03,-0.00243,"Trend",,593.96,"CapPass","Cycle 50",50,36788,"416-3","Alloy 617",314626,"Plate"
-126.03,-0.00241,"Trend",,593.98,"CapPass","Cycle 50",50,36789,"416-3","Alloy 617",314626,"Plate"
-122.31,-0.00238,"Trend",,594.01,"CapPass","Cycle 50",50,36790,"416-3","Alloy 617",314626,"Plate"
-118.54,-0.00236,"Trend",,594.04,"CapPass","Cycle 50",50,36791,"416-3","Alloy 617",314626,"Plate"
-114.76,-0.00233,"Trend",,594.06,"CapPass","Cycle 50",50,36792,"416-3","Alloy 617",314626,"Plate"
-111.20,-0.00230,"Trend",,594.09,"CapPass","Cycle 50",50,36793,"416-3","Alloy 617",314626,"Plate"
-107.35,-0.00228,"Trend",,594.12,"CapPass","Cycle 50",50,36794,"416-3","Alloy 617",314626,"Plate"
-103.41,-0.00225,"Trend",,594.14,"CapPass","Cycle 50",50,36795,"416-3","Alloy 617",314626,"Plate"
-99.76,-0.00223,"Trend",,594.17,"CapPass","Cycle 50",50,36796,"416-3","Alloy 617",314626,"Plate"
-95.52,-0.00220,"Trend",,594.20,"CapPass","Cycle 50",50,36797,"416-3","Alloy 617",314626,"Plate"
-91.67,-0.00218,"Trend",,594.23,"CapPass","Cycle 50",50,36798,"416-3","Alloy 617",314626,"Plate"
-87.86,-0.00215,"Trend",,594.25,"CapPass","Cycle 50",50,36799,"416-3","Alloy 617",314626,"Plate"
-84.11,-0.00213,"Trend",,594.28,"CapPass","Cycle 50",50,36800,"416-3","Alloy 617",314626,"Plate"
-80.36,-0.00210,"Trend",,594.30,"CapPass","Cycle 50",50,36801,"416-3","Alloy 617",314626,"Plate"
-76.65,-0.00207,"Trend",,594.33,"CapPass","Cycle 50",50,36802,"416-3","Alloy 617",314626,"Plate"
-73.17,-0.00205,"Trend",,594.36,"CapPass","Cycle 50",50,36803,"416-3","Alloy 617",314626,"Plate"
-69.61,-0.00202,"Trend",,594.38,"CapPass","Cycle 50",50,36804,"416-3","Alloy 617",314626,"Plate"
-66.23,-0.00200,"Trend",,594.41,"CapPass","Cycle 50",50,36805,"416-3","Alloy 617",314626,"Plate"
-62.77,-0.00197,"Trend",,594.43,"CapPass","Cycle 50",50,36806,"416-3","Alloy 617",314626,"Plate"
-59.23,-0.00195,"Trend",,594.46,"CapPass","Cycle 50",50,36807,"416-3","Alloy 617",314626,"Plate"
-55.74,-0.00192,"Trend",,594.49,"CapPass","Cycle 50",50,36808,"416-3","Alloy 617",314626,"Plate"
-52.21,-0.00190,"Trend",,594.51,"CapPass","Cycle 50",50,36809,"416-3","Alloy 617",314626,"Plate"
-48.69,-0.00187,"Trend",,594.54,"CapPass","Cycle 50",50,36810,"416-3","Alloy 617",314626,"Plate"
-44.99,-0.00185,"Trend",,594.57,"CapPass","Cycle 50",50,36811,"416-3","Alloy 617",314626,"Plate"
-41.64,-0.00182,"Trend",,594.59,"CapPass","Cycle 50",50,36812,"416-3","Alloy 617",314626,"Plate"
-38.02,-0.00180,"Trend",,594.62,"CapPass","Cycle 50",50,36813,"416-3","Alloy 617",314626,"Plate"
-34.60,-0.00177,"Trend",,594.65,"CapPass","Cycle 50",50,36814,"416-3","Alloy 617",314626,"Plate"
-31.02,-0.00175,"Trend",,594.67,"CapPass","Cycle 50",50,36815,"416-3","Alloy 617",314626,"Plate"
-27.49,-0.00172,"Trend",,594.70,"CapPass","Cycle 50",50,36816,"416-3","Alloy 617",314626,"Plate"
-23.78,-0.00169,"Trend",,594.73,"CapPass","Cycle 50",50,36817,"416-3","Alloy 617",314626,"Plate"
-20.29,-0.00167,"Trend",,594.75,"CapPass","Cycle 50",50,36818,"416-3","Alloy 617",314626,"Plate"
-16.86,-0.00164,"Trend",,594.78,"CapPass","Cycle 50",50,36819,"416-3","Alloy 617",314626,"Plate"
-13.47,-0.00162,"Trend",,594.80,"CapPass","Cycle 50",50,36820,"416-3","Alloy 617",314626,"Plate"
-10.24,-0.00159,"Trend",,594.83,"CapPass","Cycle 50",50,36821,"416-3","Alloy 617",314626,"Plate"
-6.91,-0.00157,"Trend",,594.86,"CapPass","Cycle 50",50,36822,"416-3","Alloy 617",314626,"Plate"
-5.38,-0.00156,"Trend",,594.87,"CapPass","Cycle 50",50,36823,"416-3","Alloy 617",314626,"Plate"
-3.46,-0.00154,"Trend",,594.88,"CapPass","Cycle 50",50,36824,"416-3","Alloy 617",314626,"Plate"
0.10,-0.00152,"Trend",,594.91,"CapPass","Cycle 50",50,36825,"416-3","Alloy 617",314626,"Plate"
3.52,-0.00149,"Trend",,594.94,"CapPass","Cycle 50",50,36826,"416-3","Alloy 617",314626,"Plate"
7.05,-0.00147,"Trend",,594.96,"CapPass","Cycle 50",50,36827,"416-3","Alloy 617",314626,"Plate"
10.45,-0.00144,"Trend",,594.99,"CapPass","Cycle 50",50,36828,"416-3","Alloy 617",314626,"Plate"
13.94,-0.00141,"Trend",,595.02,"CapPass","Cycle 50",50,36829,"416-3","Alloy 617",314626,"Plate"
17.18,-0.00139,"Trend",,595.04,"CapPass","Cycle 50",50,36830,"416-3","Alloy 617",314626,"Plate"
20.59,-0.00136,"Trend",,595.07,"CapPass","Cycle 50",50,36831,"416-3","Alloy 617",314626,"Plate"
23.76,-0.00134,"Trend",,595.09,"CapPass","Cycle 50",50,36832,"416-3","Alloy 617",314626,"Plate"
26.95,-0.00131,"Trend",,595.12,"CapPass","Cycle 50",50,36833,"416-3","Alloy 617",314626,"Plate"
30.31,-0.00129,"Trend",,595.15,"CapPass","Cycle 50",50,36834,"416-3","Alloy 617",314626,"Plate"
33.50,-0.00126,"Trend",,595.18,"CapPass","Cycle 50",50,36835,"416-3","Alloy 617",314626,"Plate"
36.30,-0.00124,"Trend",,595.21,"CapPass","Cycle 50",50,36836,"416-3","Alloy 617",314626,"Plate"
41.53,-0.00121,"Trend",,595.32,"CapPass","Cycle 50",50,36837,"416-3","Alloy 617",314626,"Plate"
46.63,-0.00119,"Trend",,595.33,"CapPass","Cycle 50",50,36838,"416-3","Alloy 617",314626,"Plate"
51.79,-0.00116,"Trend",,595.34,"CapPass","Cycle 50",50,36839,"416-3","Alloy 617",314626,"Plate"
55.96,-0.00113,"Trend",,595.36,"CapPass","Cycle 50",50,36840,"416-3","Alloy 617",314626,"Plate"
59.50,-0.00111,"Trend",,595.37,"CapPass","Cycle 50",50,36841,"416-3","Alloy 617",314626,"Plate"
62.63,-0.00108,"Trend",,595.38,"CapPass","Cycle 50",50,36842,"416-3","Alloy 617",314626,"Plate"
65.26,-0.00106,"Trend",,595.38,"CapPass","Cycle 50",50,36843,"416-3","Alloy 617",314626,"Plate"
67.49,-0.00103,"Trend",,595.40,"CapPass","Cycle 50",50,36844,"416-3","Alloy 617",314626,"Plate"
69.34,-0.00100,"Trend",,595.41,"CapPass","Cycle 50",50,36845,"416-3","Alloy 617",314626,"Plate"
70.89,-0.00098,"Trend",,595.43,"CapPass","Cycle 50",50,36846,"416-3","Alloy 617",314626,"Plate"
71.50,-0.00095,"Trend",,595.46,"CapPass","Cycle 50",50,36847,"416-3","Alloy 617",314626,"Plate"
74.87,-0.00093,"Trend",,595.53,"CapPass","Cycle 50",50,36848,"416-3","Alloy 617",314626,"Plate"
78.88,-0.00090,"Trend",,595.57,"CapPass","Cycle 50",50,36849,"416-3","Alloy 617",314626,"Plate"
82.30,-0.00088,"Trend",,595.59,"CapPass","Cycle 50",50,36850,"416-3","Alloy 617",314626,"Plate"
85.38,-0.00085,"Trend",,595.61,"CapPass","Cycle 50",50,36851,"416-3","Alloy 617",314626,"Plate"
88.27,-0.00083,"Trend",,595.63,"CapPass","Cycle 50",50,36852,"416-3","Alloy 617",314626,"Plate"
91.13,-0.00080,"Trend",,595.66,"CapPass","Cycle 50",50,36853,"416-3","Alloy 617",314626,"Plate"
94.02,-0.00077,"Trend",,595.69,"CapPass","Cycle 50",50,36854,"416-3","Alloy 617",314626,"Plate"
96.83,-0.00075,"Trend",,595.71,"CapPass","Cycle 50",50,36855,"416-3","Alloy 617",314626,"Plate"
99.66,-0.00072,"Trend",,595.74,"CapPass","Cycle 50",50,36856,"416-3","Alloy 617",314626,"Plate"
102.77,-0.00070,"Trend",,595.77,"CapPass","Cycle 50",50,36857,"416-3","Alloy 617",314626,"Plate"
105.70,-0.00067,"Trend",,595.80,"CapPass","Cycle 50",50,36858,"416-3","Alloy 617",314626,"Plate"
108.71,-0.00065,"Trend",,595.83,"CapPass","Cycle 50",50,36859,"416-3","Alloy 617",314626,"Plate"
111.74,-0.00062,"Trend",,595.86,"CapPass","Cycle 50",50,36860,"416-3","Alloy 617",314626,"Plate"
113.25,-0.00061,"Trend",,595.87,"CapPass","Cycle 50",50,36861,"416-3","Alloy 617",314626,"Plate"
114.92,-0.00060,"Trend",,595.88,"CapPass","Cycle 50",50,36862,"416-3","Alloy 617",314626,"Plate"
117.91,-0.00057,"Trend",,595.91,"CapPass","Cycle 50",50,36863,"416-3","Alloy 617",314626,"Plate"
120.83,-0.00054,"Trend",,595.94,"CapPass","Cycle 50",50,36864,"416-3","Alloy 617",314626,"Plate"
123.74,-0.00052,"Trend",,595.96,"CapPass","Cycle 50",50,36865,"416-3","Alloy 617",314626,"Plate"
126.38,-0.00049,"Trend",,595.99,"CapPass","Cycle 50",50,36866,"416-3","Alloy 617",314626,"Plate"
129.08,-0.00047,"Trend",,596.02,"CapPass","Cycle 50",50,36867,"416-3","Alloy 617",314626,"Plate"
131.68,-0.00044,"Trend",,596.04,"CapPass","Cycle 50",50,36868,"416-3","Alloy 617",314626,"Plate"
134.33,-0.00042,"Trend",,596.07,"CapPass","Cycle 50",50,36869,"416-3","Alloy 617",314626,"Plate"
136.92,-0.00039,"Trend",,596.10,"CapPass","Cycle 50",50,36870,"416-3","Alloy 617",314626,"Plate"
139.57,-0.00037,"Trend",,596.12,"CapPass","Cycle 50",50,36871,"416-3","Alloy 617",314626,"Plate"
142.33,-0.00034,"Trend",,596.15,"CapPass","Cycle 50",50,36872,"416-3","Alloy 617",314626,"Plate"
145.15,-0.00032,"Trend",,596.18,"CapPass","Cycle 50",50,36873,"416-3","Alloy 617",314626,"Plate"
148.33,-0.00029,"Trend",,596.20,"CapPass","Cycle 50",50,36874,"416-3","Alloy 617",314626,"Plate"
151.39,-0.00026,"Trend",,596.22,"CapPass","Cycle 50",50,36875,"416-3","Alloy 617",314626,"Plate"
154.32,-0.00024,"Trend",,596.25,"CapPass","Cycle 50",50,36876,"416-3","Alloy 617",314626,"Plate"
157.16,-0.00021,"Trend",,596.27,"CapPass","Cycle 50",50,36877,"416-3","Alloy 617",314626,"Plate"
159.77,-0.00019,"Trend",,596.29,"CapPass","Cycle 50",50,36878,"416-3","Alloy 617",314626,"Plate"
162.19,-0.00016,"Trend",,596.30,"CapPass","Cycle 50",50,36879,"416-3","Alloy 617",314626,"Plate"
164.67,-0.00014,"Trend",,596.33,"CapPass","Cycle 50",50,36880,"416-3","Alloy 617",314626,"Plate"
167.08,-0.00011,"Trend",,596.35,"CapPass","Cycle 50",50,36881,"416-3","Alloy 617",314626,"Plate"
163.85,-0.00008,"Trend",,1184.81,"CapPass","Cycle 100",100,73080,"416-3","Alloy 617",314626,"Plate"
166.12,-0.00005,"Trend",,1184.84,"CapPass","Cycle 100",100,73081,"416-3","Alloy 617",314626,"Plate"
168.48,-0.00002,"Trend",,1184.87,"CapPass","Cycle 100",100,73082,"416-3","Alloy 617",314626,"Plate"
168.77,-0.00002,"Trend",,1184.87,"CapPass","Cycle 100",100,73083,"416-3","Alloy 617",314626,"Plate"
170.81,0.00000,"Trend",,1184.89,"CapPass","Cycle 100",100,73084,"416-3","Alloy 617",314626,"Plate"
173.21,0.00003,"Trend",,1184.91,"CapPass","Cycle 100",100,73085,"416-3","Alloy 617",314626,"Plate"
175.60,0.00005,"Trend",,1184.94,"CapPass","Cycle 100",100,73086,"416-3","Alloy 617",314626,"Plate"
177.84,0.00008,"Trend",,1184.96,"CapPass","Cycle 100",100,73087,"416-3","Alloy 617",314626,"Plate"
179.99,0.00010,"Trend",,1184.98,"CapPass","Cycle 100",100,73088,"416-3","Alloy 617",314626,"Plate"
182.12,0.00013,"Trend",,1185.01,"CapPass","Cycle 100",100,73089,"416-3","Alloy 617",314626,"Plate"
184.20,0.00015,"Trend",,1185.03,"CapPass","Cycle 100",100,73090,"416-3","Alloy 617",314626,"Plate"
186.22,0.00018,"Trend",,1185.06,"CapPass","Cycle 100",100,73091,"416-3","Alloy 617",314626,"Plate"
188.23,0.00021,"Trend",,1185.08,"CapPass","Cycle 100",100,73092,"416-3","Alloy 617",314626,"Plate"
190.16,0.00023,"Trend",,1185.11,"CapPass","Cycle 100",100,73093,"416-3","Alloy 617",314626,"Plate"
192.13,0.00026,"Trend",,1185.13,"CapPass","Cycle 100",100,73094,"416-3","Alloy 617",314626,"Plate"
194.17,0.00028,"Trend",,1185.16,"CapPass","Cycle 100",100,73095,"416-3","Alloy 617",314626,"Plate"
196.17,0.00031,"Trend",,1185.18,"CapPass","Cycle 100",100,73096,"416-3","Alloy 617",314626,"Plate"
197.97,0.00033,"Trend",,1185.21,"CapPass","Cycle 100",100,73097,"416-3","Alloy 617",314626,"Plate"
199.98,0.00036,"Trend",,1185.23,"CapPass","Cycle 100",100,73098,"416-3","Alloy 617",314626,"Plate"
201.87,0.00038,"Trend",,1185.26,"CapPass","Cycle 100",100,73099,"416-3","Alloy 617",314626,"Plate"
201.19,0.00041,"Trend",,1185.28,"CapPass","Cycle 100",100,73100,"416-3","Alloy 617",314626,"Plate"
201.70,0.00044,"Trend",,1185.29,"CapPass","Cycle 100",100,73101,"416-3","Alloy 617",314626,"Plate"
202.13,0.00047,"Trend",,1185.29,"CapPass","Cycle 100",100,73102,"416-3","Alloy 617",314626,"Plate"
202.45,0.00050,"Trend",,1185.30,"CapPass","Cycle 100",100,73103,"416-3","Alloy 617",314626,"Plate"
202.65,0.00052,"Trend",,1185.30,"CapPass","Cycle 100",100,73104,"416-3","Alloy 617",314626,"Plate"
202.71,0.00055,"Trend",,1185.31,"CapPass","Cycle 100",100,73105,"416-3","Alloy 617",314626,"Plate"
202.11,0.00058,"Trend",,1185.32,"CapPass","Cycle 100",100,73106,"416-3","Alloy 617",314626,"Plate"
189.33,0.00055,"Trend",,1185.38,"CapPass","Cycle 100",100,73107,"416-3","Alloy 617",314626,"Plate"
186.53,0.00052,"Trend",,1185.40,"CapPass","Cycle 100",100,73108,"416-3","Alloy 617",314626,"Plate"
196.98,0.00055,"Trend",,1185.48,"CapPass","Cycle 100",100,73109,"416-3","Alloy 617",314626,"Plate"
200.34,0.00058,"Trend",,1185.49,"CapPass","Cycle 100",100,73110,"416-3","Alloy 617",314626,"Plate"
203.24,0.00060,"Trend",,1185.50,"CapPass","Cycle 100",100,73111,"416-3","Alloy 617",314626,"Plate"
205.73,0.00063,"Trend",,1185.51,"CapPass","Cycle 100",100,73112,"416-3","Alloy 617",314626,"Plate"
208.17,0.00066,"Trend",,1185.53,"CapPass","Cycle 100",100,73113,"416-3","Alloy 617",314626,"Plate"
