Repository: js-molina/fatigue-A617

File: data/850C/Strain rate 0.001/0.60% strain/HTM_A19_Cycles_4164.csv (part 11 of 17)
"Stress Mpa","Strain","Qual State","Qual Exceptions","Elapsed Time Sec","Data State","Cycle Label","Cycle","Count","Sample","Alloy","Heat","Material_Form"
-75.57,0.00076,"Qualified",,2391.14,"CapPass","Cycle 200",200,59164,"416-4","Alloy 617",314626,"Plate"
-78.76,0.00073,"Qualified",,2391.17,"CapPass","Cycle 200",200,59165,"416-4","Alloy 617",314626,"Plate"
-81.78,0.00071,"Qualified",,2391.20,"CapPass","Cycle 200",200,59166,"416-4","Alloy 617",314626,"Plate"
-84.88,0.00068,"Qualified",,2391.23,"CapPass","Cycle 200",200,59167,"416-4","Alloy 617",314626,"Plate"
-88.10,0.00066,"Qualified",,2391.26,"CapPass","Cycle 200",200,59168,"416-4","Alloy 617",314626,"Plate"
-91.08,0.00063,"Qualified",,2391.29,"CapPass","Cycle 200",200,59169,"416-4","Alloy 617",314626,"Plate"
-94.12,0.00060,"Qualified",,2391.31,"CapPass","Cycle 200",200,59170,"416-4","Alloy 617",314626,"Plate"
-97.19,0.00058,"Qualified",,2391.34,"CapPass","Cycle 200",200,59171,"416-4","Alloy 617",314626,"Plate"
-100.09,0.00055,"Qualified",,2391.37,"CapPass","Cycle 200",200,59172,"416-4","Alloy 617",314626,"Plate"
-102.97,0.00053,"Qualified",,2391.40,"CapPass","Cycle 200",200,59173,"416-4","Alloy 617",314626,"Plate"
-105.87,0.00050,"Qualified",,2391.42,"CapPass","Cycle 200",200,59174,"416-4","Alloy 617",314626,"Plate"
-108.91,0.00048,"Qualified",,2391.45,"CapPass","Cycle 200",200,59175,"416-4","Alloy 617",314626,"Plate"
-111.98,0.00045,"Qualified",,2391.48,"CapPass","Cycle 200",200,59176,"416-4","Alloy 617",314626,"Plate"
-115.19,0.00043,"Qualified",,2391.51,"CapPass","Cycle 200",200,59177,"416-4","Alloy 617",314626,"Plate"
-119.03,0.00040,"Qualified",,2391.54,"CapPass","Cycle 200",200,59178,"416-4","Alloy 617",314626,"Plate"
-122.61,0.00038,"Qualified",,2391.56,"CapPass","Cycle 200",200,59179,"416-4","Alloy 617",314626,"Plate"
-125.87,0.00035,"Qualified",,2391.58,"CapPass","Cycle 200",200,59180,"416-4","Alloy 617",314626,"Plate"
-129.02,0.00033,"Qualified",,2391.60,"CapPass","Cycle 200",200,59181,"416-4","Alloy 617",314626,"Plate"
-132.18,0.00030,"Qualified",,2391.62,"CapPass","Cycle 200",200,59182,"416-4","Alloy 617",314626,"Plate"
-135.24,0.00027,"Qualified",,2391.63,"CapPass","Cycle 200",200,59183,"416-4","Alloy 617",314626,"Plate"
-138.46,0.00025,"Qualified",,2391.65,"CapPass","Cycle 200",200,59184,"416-4","Alloy 617",314626,"Plate"
-141.52,0.00022,"Qualified",,2391.67,"CapPass","Cycle 200",200,59185,"416-4","Alloy 617",314626,"Plate"
-144.51,0.00020,"Qualified",,2391.69,"CapPass","Cycle 200",200,59186,"416-4","Alloy 617",314626,"Plate"
-147.46,0.00017,"Qualified",,2391.71,"CapPass","Cycle 200",200,59187,"416-4","Alloy 617",314626,"Plate"
-150.49,0.00014,"Qualified",,2391.73,"CapPass","Cycle 200",200,59188,"416-4","Alloy 617",314626,"Plate"
-153.28,0.00012,"Qualified",,2391.75,"CapPass","Cycle 200",200,59189,"416-4","Alloy 617",314626,"Plate"
-155.93,0.00009,"Qualified",,2391.76,"CapPass","Cycle 200",200,59190,"416-4","Alloy 617",314626,"Plate"
-158.51,0.00007,"Qualified",,2391.78,"CapPass","Cycle 200",200,59191,"416-4","Alloy 617",314626,"Plate"
-160.95,0.00004,"Qualified",,2391.80,"CapPass","Cycle 200",200,59192,"416-4","Alloy 617",314626,"Plate"
-163.53,0.00002,"Qualified",,2391.82,"CapPass","Cycle 200",200,59193,"416-4","Alloy 617",314626,"Plate"
-164.32,0.00001,"Qualified",,2391.83,"CapPass","Cycle 200",200,59194,"416-4","Alloy 617",314626,"Plate"
-165.87,-0.00001,"Qualified",,2391.84,"CapPass","Cycle 200",200,59195,"416-4","Alloy 617",314626,"Plate"
-168.33,-0.00004,"Qualified",,2391.86,"CapPass","Cycle 200",200,59196,"416-4","Alloy 617",314626,"Plate"
-170.66,-0.00006,"Qualified",,2391.89,"CapPass","Cycle 200",200,59197,"416-4","Alloy 617",314626,"Plate"
-172.95,-0.00009,"Qualified",,2391.91,"CapPass","Cycle 200",200,59198,"416-4","Alloy 617",314626,"Plate"
-175.06,-0.00011,"Qualified",,2391.93,"CapPass","Cycle 200",200,59199,"416-4","Alloy 617",314626,"Plate"
-177.10,-0.00014,"Qualified",,2391.95,"CapPass","Cycle 200",200,59200,"416-4","Alloy 617",314626,"Plate"
-179.10,-0.00016,"Qualified",,2391.97,"CapPass","Cycle 200",200,59201,"416-4","Alloy 617",314626,"Plate"
-180.98,-0.00019,"Qualified",,2391.99,"CapPass","Cycle 200",200,59202,"416-4","Alloy 617",314626,"Plate"
-182.85,-0.00022,"Qualified",,2392.01,"CapPass","Cycle 200",200,59203,"416-4","Alloy 617",314626,"Plate"
-184.67,-0.00024,"Qualified",,2392.04,"CapPass","Cycle 200",200,59204,"416-4","Alloy 617",314626,"Plate"
-186.44,-0.00027,"Qualified",,2392.06,"CapPass","Cycle 200",200,59205,"416-4","Alloy 617",314626,"Plate"
-188.18,-0.00029,"Qualified",,2392.08,"CapPass","Cycle 200",200,59206,"416-4","Alloy 617",314626,"Plate"
-190.04,-0.00032,"Qualified",,2392.11,"CapPass","Cycle 200",200,59207,"416-4","Alloy 617",314626,"Plate"
-191.59,-0.00034,"Qualified",,2392.13,"CapPass","Cycle 200",200,59208,"416-4","Alloy 617",314626,"Plate"
-193.23,-0.00037,"Qualified",,2392.16,"CapPass","Cycle 200",200,59209,"416-4","Alloy 617",314626,"Plate"
-194.89,-0.00039,"Qualified",,2392.18,"CapPass","Cycle 200",200,59210,"416-4","Alloy 617",314626,"Plate"
-196.50,-0.00042,"Qualified",,2392.21,"CapPass","Cycle 200",200,59211,"416-4","Alloy 617",314626,"Plate"
-197.97,-0.00044,"Qualified",,2392.23,"CapPass","Cycle 200",200,59212,"416-4","Alloy 617",314626,"Plate"
-199.58,-0.00047,"Qualified",,2392.25,"CapPass","Cycle 200",200,59213,"416-4","Alloy 617",314626,"Plate"
-201.03,-0.00050,"Qualified",,2392.28,"CapPass","Cycle 200",200,59214,"416-4","Alloy 617",314626,"Plate"
-202.28,-0.00052,"Qualified",,2392.30,"CapPass","Cycle 200",200,59215,"416-4","Alloy 617",314626,"Plate"
-203.71,-0.00055,"Qualified",,2392.33,"CapPass","Cycle 200",200,59216,"416-4","Alloy 617",314626,"Plate"
-205.26,-0.00057,"Qualified",,2392.35,"CapPass","Cycle 200",200,59217,"416-4","Alloy 617",314626,"Plate"
-206.80,-0.00060,"Qualified",,2392.38,"CapPass","Cycle 200",200,59218,"416-4","Alloy 617",314626,"Plate"
-208.55,-0.00062,"Qualified",,2392.41,"CapPass","Cycle 200",200,59219,"416-4","Alloy 617",314626,"Plate"
-210.28,-0.00065,"Qualified",,2392.44,"CapPass","Cycle 200",200,59220,"416-4","Alloy 617",314626,"Plate"
-211.97,-0.00067,"Qualified",,2392.46,"CapPass","Cycle 200",200,59221,"416-4","Alloy 617",314626,"Plate"
-206.27,-0.00070,"Qualified",,2392.48,"CapPass","Cycle 200",200,59222,"416-4","Alloy 617",314626,"Plate"
-206.34,-0.00073,"Qualified",,2392.49,"CapPass","Cycle 200",200,59223,"416-4","Alloy 617",314626,"Plate"
-206.62,-0.00077,"Qualified",,2392.49,"CapPass","Cycle 200",200,59224,"416-4","Alloy 617",314626,"Plate"
-206.77,-0.00080,"Qualified",,2392.49,"CapPass","Cycle 200",200,59225,"416-4","Alloy 617",314626,"Plate"
-206.97,-0.00084,"Qualified",,2392.50,"CapPass","Cycle 200",200,59226,"416-4","Alloy 617",314626,"Plate"
-207.14,-0.00088,"Qualified",,2392.50,"CapPass","Cycle 200",200,59227,"416-4","Alloy 617",314626,"Plate"
-207.21,-0.00092,"Qualified",,2392.50,"CapPass","Cycle 200",200,59228,"416-4","Alloy 617",314626,"Plate"
-207.38,-0.00095,"Qualified",,2392.50,"CapPass","Cycle 200",200,59229,"416-4","Alloy 617",314626,"Plate"
-207.45,-0.00099,"Qualified",,2392.50,"CapPass","Cycle 200",200,59230,"416-4","Alloy 617",314626,"Plate"
-207.46,-0.00102,"Qualified",,2392.50,"CapPass","Cycle 200",200,59231,"416-4","Alloy 617",314626,"Plate"
-207.56,-0.00104,"Qualified",,2392.51,"CapPass","Cycle 200",200,59232,"416-4","Alloy 617",314626,"Plate"
-207.48,-0.00108,"Qualified",,2392.51,"CapPass","Cycle 200",200,59233,"416-4","Alloy 617",314626,"Plate"
-207.36,-0.00111,"Qualified",,2392.51,"CapPass","Cycle 200",200,59234,"416-4","Alloy 617",314626,"Plate"
-207.02,-0.00113,"Qualified",,2392.52,"CapPass","Cycle 200",200,59235,"416-4","Alloy 617",314626,"Plate"
-206.59,-0.00116,"Qualified",,2392.52,"CapPass","Cycle 200",200,59236,"416-4","Alloy 617",314626,"Plate"
-204.97,-0.00119,"Qualified",,2392.53,"CapPass","Cycle 200",200,59237,"416-4","Alloy 617",314626,"Plate"
-189.63,-0.00116,"Qualified",,2392.56,"CapPass","Cycle 200",200,59238,"416-4","Alloy 617",314626,"Plate"
-184.53,-0.00113,"Qualified",,2392.57,"CapPass","Cycle 200",200,59239,"416-4","Alloy 617",314626,"Plate"
-180.06,-0.00110,"Qualified",,2392.58,"CapPass","Cycle 200",200,59240,"416-4","Alloy 617",314626,"Plate"
-176.38,-0.00108,"Qualified",,2392.59,"CapPass","Cycle 200",200,59241,"416-4","Alloy 617",314626,"Plate"
-172.62,-0.00105,"Qualified",,2392.59,"CapPass","Cycle 200",200,59242,"416-4","Alloy 617",314626,"Plate"
-169.36,-0.00102,"Qualified",,2392.60,"CapPass","Cycle 200",200,59243,"416-4","Alloy 617",314626,"Plate"
-166.08,-0.00100,"Qualified",,2392.61,"CapPass","Cycle 200",200,59244,"416-4","Alloy 617",314626,"Plate"
-163.25,-0.00097,"Qualified",,2392.62,"CapPass","Cycle 200",200,59245,"416-4","Alloy 617",314626,"Plate"
-160.74,-0.00095,"Qualified",,2392.64,"CapPass","Cycle 200",200,59246,"416-4","Alloy 617",314626,"Plate"
-158.53,-0.00092,"Qualified",,2392.66,"CapPass","Cycle 200",200,59247,"416-4","Alloy 617",314626,"Plate"
-165.65,-0.00095,"Qualified",,2392.76,"CapPass","Cycle 200",200,59248,"416-4","Alloy 617",314626,"Plate"
-169.02,-0.00097,"Qualified",,2392.79,"CapPass","Cycle 200",200,59249,"416-4","Alloy 617",314626,"Plate"
-172.18,-0.00100,"Qualified",,2392.81,"CapPass","Cycle 200",200,59250,"416-4","Alloy 617",314626,"Plate"
-174.89,-0.00102,"Qualified",,2392.83,"CapPass","Cycle 200",200,59251,"416-4","Alloy 617",314626,"Plate"
-175.25,-0.00102,"Qualified",,2392.83,"CapPass","Cycle 200",200,59252,"416-4","Alloy 617",314626,"Plate"
-178.12,-0.00105,"Qualified",,2392.85,"CapPass","Cycle 200",200,59253,"416-4","Alloy 617",314626,"Plate"
-181.03,-0.00107,"Qualified",,2392.88,"CapPass","Cycle 200",200,59254,"416-4","Alloy 617",314626,"Plate"
-183.85,-0.00110,"Qualified",,2392.90,"CapPass","Cycle 200",200,59255,"416-4","Alloy 617",314626,"Plate"
-186.56,-0.00112,"Qualified",,2392.93,"CapPass","Cycle 200",200,59256,"416-4","Alloy 617",314626,"Plate"
-189.43,-0.00115,"Qualified",,2392.95,"CapPass","Cycle 200",200,59257,"416-4","Alloy 617",314626,"Plate"
-192.39,-0.00118,"Qualified",,2392.98,"CapPass","Cycle 200",200,59258,"416-4","Alloy 617",314626,"Plate"
-195.13,-0.00120,"Qualified",,2393.01,"CapPass","Cycle 200",200,59259,"416-4","Alloy 617",314626,"Plate"
-197.85,-0.00123,"Qualified",,2393.04,"CapPass","Cycle 200",200,59260,"416-4","Alloy 617",314626,"Plate"
-200.54,-0.00125,"Qualified",,2393.06,"CapPass","Cycle 200",200,59261,"416-4","Alloy 617",314626,"Plate"
-203.10,-0.00128,"Qualified",,2393.09,"CapPass","Cycle 200",200,59262,"416-4","Alloy 617",314626,"Plate"
-205.75,-0.00130,"Qualified",,2393.12,"CapPass","Cycle 200",200,59263,"416-4","Alloy 617",314626,"Plate"
-208.32,-0.00133,"Qualified",,2393.14,"CapPass","Cycle 200",200,59264,"416-4","Alloy 617",314626,"Plate"
-210.90,-0.00135,"Qualified",,2393.17,"CapPass","Cycle 200",200,59265,"416-4","Alloy 617",314626,"Plate"
-213.19,-0.00138,"Qualified",,2393.19,"CapPass","Cycle 200",200,59266,"416-4","Alloy 617",314626,"Plate"
-215.54,-0.00140,"Qualified",,2393.22,"CapPass","Cycle 200",200,59267,"416-4","Alloy 617",314626,"Plate"
-217.96,-0.00143,"Qualified",,2393.25,"CapPass","Cycle 200",200,59268,"416-4","Alloy 617",314626,"Plate"
-220.25,-0.00145,"Qualified",,2393.27,"CapPass","Cycle 200",200,59269,"416-4","Alloy 617",314626,"Plate"
-222.80,-0.00148,"Qualified",,2393.30,"CapPass","Cycle 200",200,59270,"416-4","Alloy 617",314626,"Plate"
-225.09,-0.00151,"Qualified",,2393.33,"CapPass","Cycle 200",200,59271,"416-4","Alloy 617",314626,"Plate"
-227.14,-0.00153,"Qualified",,2393.35,"CapPass","Cycle 200",200,59272,"416-4","Alloy 617",314626,"Plate"
-229.43,-0.00156,"Qualified",,2393.38,"CapPass","Cycle 200",200,59273,"416-4","Alloy 617",314626,"Plate"
-231.60,-0.00158,"Qualified",,2393.40,"CapPass","Cycle 200",200,59274,"416-4","Alloy 617",314626,"Plate"
-225.92,-0.00161,"Qualified",,2393.42,"CapPass","Cycle 200",200,59275,"416-4","Alloy 617",314626,"Plate"
-226.81,-0.00163,"Qualified",,2393.43,"CapPass","Cycle 200",200,59276,"416-4","Alloy 617",314626,"Plate"
-227.63,-0.00166,"Qualified",,2393.44,"CapPass","Cycle 200",200,59277,"416-4","Alloy 617",314626,"Plate"
-228.68,-0.00168,"Qualified",,2393.45,"CapPass","Cycle 200",200,59278,"416-4","Alloy 617",314626,"Plate"
-229.84,-0.00171,"Qualified",,2393.48,"CapPass","Cycle 200",200,59279,"416-4","Alloy 617",314626,"Plate"
-230.74,-0.00173,"Qualified",,2393.51,"CapPass","Cycle 200",200,59280,"416-4","Alloy 617",314626,"Plate"
-232.07,-0.00176,"Qualified",,2393.54,"CapPass","Cycle 200",200,59281,"416-4","Alloy 617",314626,"Plate"
-233.59,-0.00179,"Qualified",,2393.58,"CapPass","Cycle 200",200,59282,"416-4","Alloy 617",314626,"Plate"
-235.38,-0.00181,"Qualified",,2393.61,"CapPass","Cycle 200",200,59283,"416-4","Alloy 617",314626,"Plate"
-237.24,-0.00184,"Qualified",,2393.64,"CapPass","Cycle 200",200,59284,"416-4","Alloy 617",314626,"Plate"
-227.93,-0.00186,"Qualified",,2393.67,"CapPass","Cycle 200",200,59285,"416-4","Alloy 617",314626,"Plate"
-228.10,-0.00190,"Qualified",,2393.67,"CapPass","Cycle 200",200,59286,"416-4","Alloy 617",314626,"Plate"
-228.36,-0.00192,"Qualified",,2393.67,"CapPass","Cycle 200",200,59287,"416-4","Alloy 617",314626,"Plate"
-228.48,-0.00195,"Qualified",,2393.67,"CapPass","Cycle 200",200,59288,"416-4","Alloy 617",314626,"Plate"
-228.62,-0.00199,"Qualified",,2393.68,"CapPass","Cycle 200",200,59289,"416-4","Alloy 617",314626,"Plate"
-228.98,-0.00203,"Qualified",,2393.68,"CapPass","Cycle 200",200,59290,"416-4","Alloy 617",314626,"Plate"
-229.05,-0.00207,"Qualified",,2393.68,"CapPass","Cycle 200",200,59291,"416-4","Alloy 617",314626,"Plate"
-229.15,-0.00212,"Qualified",,2393.68,"CapPass","Cycle 200",200,59292,"416-4","Alloy 617",314626,"Plate"
-229.42,-0.00215,"Qualified",,2393.68,"CapPass","Cycle 200",200,59293,"416-4","Alloy 617",314626,"Plate"
-229.34,-0.00219,"Qualified",,2393.69,"CapPass","Cycle 200",200,59294,"416-4","Alloy 617",314626,"Plate"
-229.45,-0.00222,"Qualified",,2393.69,"CapPass","Cycle 200",200,59295,"416-4","Alloy 617",314626,"Plate"
-229.57,-0.00225,"Qualified",,2393.69,"CapPass","Cycle 200",200,59296,"416-4","Alloy 617",314626,"Plate"
-229.41,-0.00228,"Qualified",,2393.69,"CapPass","Cycle 200",200,59297,"416-4","Alloy 617",314626,"Plate"
-229.40,-0.00231,"Qualified",,2393.69,"CapPass","Cycle 200",200,59298,"416-4","Alloy 617",314626,"Plate"
-229.00,-0.00234,"Qualified",,2393.70,"CapPass","Cycle 200",200,59299,"416-4","Alloy 617",314626,"Plate"
-228.68,-0.00237,"Qualified",,2393.70,"CapPass","Cycle 200",200,59300,"416-4","Alloy 617",314626,"Plate"
-227.51,-0.00239,"Qualified",,2393.71,"CapPass","Cycle 200",200,59301,"416-4","Alloy 617",314626,"Plate"
-211.14,-0.00237,"Qualified",,2393.74,"CapPass","Cycle 200",200,59302,"416-4","Alloy 617",314626,"Plate"
-206.25,-0.00234,"Qualified",,2393.75,"CapPass","Cycle 200",200,59303,"416-4","Alloy 617",314626,"Plate"
-202.11,-0.00231,"Qualified",,2393.76,"CapPass","Cycle 200",200,59304,"416-4","Alloy 617",314626,"Plate"
-198.00,-0.00228,"Qualified",,2393.77,"CapPass","Cycle 200",200,59305,"416-4","Alloy 617",314626,"Plate"
-194.48,-0.00226,"Qualified",,2393.77,"CapPass","Cycle 200",200,59306,"416-4","Alloy 617",314626,"Plate"
-191.06,-0.00223,"Qualified",,2393.78,"CapPass","Cycle 200",200,59307,"416-4","Alloy 617",314626,"Plate"
-188.05,-0.00221,"Qualified",,2393.79,"CapPass","Cycle 200",200,59308,"416-4","Alloy 617",314626,"Plate"
-185.23,-0.00218,"Qualified",,2393.80,"CapPass","Cycle 200",200,59309,"416-4","Alloy 617",314626,"Plate"
-182.68,-0.00216,"Qualified",,2393.81,"CapPass","Cycle 200",200,59310,"416-4","Alloy 617",314626,"Plate"
-180.26,-0.00213,"Qualified",,2393.82,"CapPass","Cycle 200",200,59311,"416-4","Alloy 617",314626,"Plate"
-178.70,-0.00211,"Qualified",,2393.83,"CapPass","Cycle 200",200,59312,"416-4","Alloy 617",314626,"Plate"
-178.07,-0.00211,"Qualified",,2393.84,"CapPass","Cycle 200",200,59313,"416-4","Alloy 617",314626,"Plate"
-186.43,-0.00213,"Qualified",,2393.95,"CapPass","Cycle 200",200,59314,"416-4","Alloy 617",314626,"Plate"
-189.82,-0.00216,"Qualified",,2393.97,"CapPass","Cycle 200",200,59315,"416-4","Alloy 617",314626,"Plate"
-193.16,-0.00218,"Qualified",,2394.00,"CapPass","Cycle 200",200,59316,"416-4","Alloy 617",314626,"Plate"
-196.18,-0.00221,"Qualified",,2394.02,"CapPass","Cycle 200",200,59317,"416-4","Alloy 617",314626,"Plate"
-199.08,-0.00223,"Qualified",,2394.04,"CapPass","Cycle 200",200,59318,"416-4","Alloy 617",314626,"Plate"
-202.04,-0.00226,"Qualified",,2394.07,"CapPass","Cycle 200",200,59319,"416-4","Alloy 617",314626,"Plate"
-204.92,-0.00229,"Qualified",,2394.09,"CapPass","Cycle 200",200,59320,"416-4","Alloy 617",314626,"Plate"
-207.64,-0.00231,"Qualified",,2394.12,"CapPass","Cycle 200",200,59321,"416-4","Alloy 617",314626,"Plate"
-210.70,-0.00234,"Qualified",,2394.14,"CapPass","Cycle 200",200,59322,"416-4","Alloy 617",314626,"Plate"
-213.69,-0.00236,"Qualified",,2394.17,"CapPass","Cycle 200",200,59323,"416-4","Alloy 617",314626,"Plate"
-216.66,-0.00239,"Qualified",,2394.20,"CapPass","Cycle 200",200,59324,"416-4","Alloy 617",314626,"Plate"
-219.63,-0.00241,"Qualified",,2394.23,"CapPass","Cycle 200",200,59325,"416-4","Alloy 617",314626,"Plate"
-222.56,-0.00244,"Qualified",,2394.26,"CapPass","Cycle 200",200,59326,"416-4","Alloy 617",314626,"Plate"
-225.39,-0.00246,"Qualified",,2394.28,"CapPass","Cycle 200",200,59327,"416-4","Alloy 617",314626,"Plate"
-228.09,-0.00249,"Qualified",,2394.31,"CapPass","Cycle 200",200,59328,"416-4","Alloy 617",314626,"Plate"
-230.66,-0.00251,"Qualified",,2394.33,"CapPass","Cycle 200",200,59329,"416-4","Alloy 617",314626,"Plate"
-233.49,-0.00254,"Qualified",,2394.36,"CapPass","Cycle 200",200,59330,"416-4","Alloy 617",314626,"Plate"
-236.01,-0.00257,"Qualified",,2394.38,"CapPass","Cycle 200",200,59331,"416-4","Alloy 617",314626,"Plate"
-238.49,-0.00259,"Qualified",,2394.41,"CapPass","Cycle 200",200,59332,"416-4","Alloy 617",314626,"Plate"
-240.89,-0.00262,"Qualified",,2394.44,"CapPass","Cycle 200",200,59333,"416-4","Alloy 617",314626,"Plate"
-235.67,-0.00264,"Qualified",,2394.46,"CapPass","Cycle 200",200,59334,"416-4","Alloy 617",314626,"Plate"
-235.94,-0.00267,"Qualified",,2394.47,"CapPass","Cycle 200",200,59335,"416-4","Alloy 617",314626,"Plate"
-236.19,-0.00271,"Qualified",,2394.47,"CapPass","Cycle 200",200,59336,"416-4","Alloy 617",314626,"Plate"
-236.42,-0.00275,"Qualified",,2394.47,"CapPass","Cycle 200",200,59337,"416-4","Alloy 617",314626,"Plate"
-236.64,-0.00279,"Qualified",,2394.47,"CapPass","Cycle 200",200,59338,"416-4","Alloy 617",314626,"Plate"
-236.92,-0.00284,"Qualified",,2394.48,"CapPass","Cycle 200",200,59339,"416-4","Alloy 617",314626,"Plate"
-237.11,-0.00289,"Qualified",,2394.48,"CapPass","Cycle 200",200,59340,"416-4","Alloy 617",314626,"Plate"
-237.18,-0.00294,"Qualified",,2394.48,"CapPass","Cycle 200",200,59341,"416-4","Alloy 617",314626,"Plate"
-237.40,-0.00298,"Qualified",,2394.48,"CapPass","Cycle 200",200,59342,"416-4","Alloy 617",314626,"Plate"
-237.45,-0.00303,"Qualified",,2394.48,"CapPass","Cycle 200",200,59343,"416-4","Alloy 617",314626,"Plate"
-237.51,-0.00307,"Qualified",,2394.49,"CapPass","Cycle 200",200,59344,"416-4","Alloy 617",314626,"Plate"
-237.59,-0.00310,"Qualified",,2394.49,"CapPass","Cycle 200",200,59345,"416-4","Alloy 617",314626,"Plate"
-237.56,-0.00313,"Qualified",,2394.49,"CapPass","Cycle 200",200,59346,"416-4","Alloy 617",314626,"Plate"
-237.44,-0.00316,"Qualified",,2394.49,"CapPass","Cycle 200",200,59347,"416-4","Alloy 617",314626,"Plate"
-237.39,-0.00319,"Qualified",,2394.49,"CapPass","Cycle 200",200,59348,"416-4","Alloy 617",314626,"Plate"
-236.97,-0.00322,"Qualified",,2394.50,"CapPass","Cycle 200",200,59349,"416-4","Alloy 617",314626,"Plate"
-236.64,-0.00325,"Qualified",,2394.50,"CapPass","Cycle 200",200,59350,"416-4","Alloy 617",314626,"Plate"
-235.72,-0.00327,"Qualified",,2394.50,"CapPass","Cycle 200",200,59351,"416-4","Alloy 617",314626,"Plate"
-232.46,-0.00330,"Qualified",,2394.51,"CapPass","Cycle 200",200,59352,"416-4","Alloy 617",314626,"Plate"
-219.38,-0.00327,"Qualified",,2394.53,"CapPass","Cycle 200",200,59353,"416-4","Alloy 617",314626,"Plate"
-213.95,-0.00324,"Qualified",,2394.54,"CapPass","Cycle 200",200,59354,"416-4","Alloy 617",314626,"Plate"
-209.14,-0.00322,"Qualified",,2394.55,"CapPass","Cycle 200",200,59355,"416-4","Alloy 617",314626,"Plate"
-204.62,-0.00319,"Qualified",,2394.55,"CapPass","Cycle 200",200,59356,"416-4","Alloy 617",314626,"Plate"
-200.85,-0.00316,"Qualified",,2394.56,"CapPass","Cycle 200",200,59357,"416-4","Alloy 617",314626,"Plate"
-197.16,-0.00314,"Qualified",,2394.57,"CapPass","Cycle 200",200,59358,"416-4","Alloy 617",314626,"Plate"
-193.80,-0.00311,"Qualified",,2394.57,"CapPass","Cycle 200",200,59359,"416-4","Alloy 617",314626,"Plate"
-190.64,-0.00309,"Qualified",,2394.58,"CapPass","Cycle 200",200,59360,"416-4","Alloy 617",314626,"Plate"
-187.20,-0.00306,"Qualified",,2394.58,"CapPass","Cycle 200",200,59361,"416-4","Alloy 617",314626,"Plate"
-184.13,-0.00303,"Qualified",,2394.59,"CapPass","Cycle 200",200,59362,"416-4","Alloy 617",314626,"Plate"
-181.16,-0.00301,"Qualified",,2394.60,"CapPass","Cycle 200",200,59363,"416-4","Alloy 617",314626,"Plate"
-178.20,-0.00298,"Qualified",,2394.61,"CapPass","Cycle 200",200,59364,"416-4","Alloy 617",314626,"Plate"
-175.79,-0.00295,"Qualified",,2394.62,"CapPass","Cycle 200",200,59365,"416-4","Alloy 617",314626,"Plate"
-173.70,-0.00293,"Qualified",,2394.63,"CapPass","Cycle 200",200,59366,"416-4","Alloy 617",314626,"Plate"
-172.12,-0.00290,"Qualified",,2394.65,"CapPass","Cycle 200",200,59367,"416-4","Alloy 617",314626,"Plate"
-163.30,-0.00288,"Qualified",,2394.83,"CapPass","Cycle 200",200,59368,"416-4","Alloy 617",314626,"Plate"
-163.17,-0.00287,"Qualified",,2394.83,"CapPass","Cycle 200",200,59369,"416-4","Alloy 617",314626,"Plate"
-158.80,-0.00285,"Qualified",,2394.86,"CapPass","Cycle 200",200,59370,"416-4","Alloy 617",314626,"Plate"
-154.30,-0.00282,"Qualified",,2394.89,"CapPass","Cycle 200",200,59371,"416-4","Alloy 617",314626,"Plate"
-149.59,-0.00280,"Qualified",,2394.92,"CapPass","Cycle 200",200,59372,"416-4","Alloy 617",314626,"Plate"
-145.60,-0.00277,"Qualified",,2394.94,"CapPass","Cycle 200",200,59373,"416-4","Alloy 617",314626,"Plate"
-141.83,-0.00275,"Qualified",,2394.97,"CapPass","Cycle 200",200,59374,"416-4","Alloy 617",314626,"Plate"
-137.82,-0.00272,"Qualified",,2394.99,"CapPass","Cycle 200",200,59375,"416-4","Alloy 617",314626,"Plate"
-133.58,-0.00270,"Qualified",,2395.02,"CapPass","Cycle 200",200,59376,"416-4","Alloy 617",314626,"Plate"
-129.17,-0.00267,"Qualified",,2395.05,"CapPass","Cycle 200",200,59377,"416-4","Alloy 617",314626,"Plate"
-125.00,-0.00265,"Qualified",,2395.08,"CapPass","Cycle 200",200,59378,"416-4","Alloy 617",314626,"Plate"
-121.56,-0.00262,"Qualified",,2395.10,"CapPass","Cycle 200",200,59379,"416-4","Alloy 617",314626,"Plate"
-117.87,-0.00259,"Qualified",,2395.13,"CapPass","Cycle 200",200,59380,"416-4","Alloy 617",314626,"Plate"
-113.91,-0.00257,"Qualified",,2395.15,"CapPass","Cycle 200",200,59381,"416-4","Alloy 617",314626,"Plate"
-109.89,-0.00254,"Qualified",,2395.18,"CapPass","Cycle 200",200,59382,"416-4","Alloy 617",314626,"Plate"
-105.95,-0.00252,"Qualified",,2395.21,"CapPass","Cycle 200",200,59383,"416-4","Alloy 617",314626,"Plate"
-102.15,-0.00249,"Qualified",,2395.24,"CapPass","Cycle 200",200,59384,"416-4","Alloy 617",314626,"Plate"
-98.61,-0.00247,"Qualified",,2395.26,"CapPass","Cycle 200",200,59385,"416-4","Alloy 617",314626,"Plate"
-95.14,-0.00244,"Qualified",,2395.29,"CapPass","Cycle 200",200,59386,"416-4","Alloy 617",314626,"Plate"
-91.67,-0.00242,"Qualified",,2395.31,"CapPass","Cycle 200",200,59387,"416-4","Alloy 617",314626,"Plate"
-88.12,-0.00239,"Qualified",,2395.34,"CapPass","Cycle 200",200,59388,"416-4","Alloy 617",314626,"Plate"
-84.31,-0.00236,"Qualified",,2395.37,"CapPass","Cycle 200",200,59389,"416-4","Alloy 617",314626,"Plate"
-80.54,-0.00234,"Qualified",,2395.40,"CapPass","Cycle 200",200,59390,"416-4","Alloy 617",314626,"Plate"
-76.83,-0.00231,"Qualified",,2395.43,"CapPass","Cycle 200",200,59391,"416-4","Alloy 617",314626,"Plate"
-73.04,-0.00229,"Qualified",,2395.46,"CapPass","Cycle 200",200,59392,"416-4","Alloy 617",314626,"Plate"
-69.26,-0.00226,"Qualified",,2395.48,"CapPass","Cycle 200",200,59393,"416-4","Alloy 617",314626,"Plate"
-65.66,-0.00224,"Qualified",,2395.51,"CapPass","Cycle 200",200,59394,"416-4","Alloy 617",314626,"Plate"
-62.09,-0.00221,"Qualified",,2395.54,"CapPass","Cycle 200",200,59395,"416-4","Alloy 617",314626,"Plate"
-58.43,-0.00219,"Qualified",,2395.57,"CapPass","Cycle 200",200,59396,"416-4","Alloy 617",314626,"Plate"
-55.06,-0.00216,"Qualified",,2395.59,"CapPass","Cycle 200",200,59397,"416-4","Alloy 617",314626,"Plate"
-51.47,-0.00213,"Qualified",,2395.62,"CapPass","Cycle 200",200,59398,"416-4","Alloy 617",314626,"Plate"
-47.98,-0.00211,"Qualified",,2395.65,"CapPass","Cycle 200",200,59399,"416-4","Alloy 617",314626,"Plate"
-44.44,-0.00208,"Qualified",,2395.67,"CapPass","Cycle 200",200,59400,"416-4","Alloy 617",314626,"Plate"
-40.75,-0.00206,"Qualified",,2395.70,"CapPass","Cycle 200",200,59401,"416-4","Alloy 617",314626,"Plate"
-37.15,-0.00203,"Qualified",,2395.73,"CapPass","Cycle 200",200,59402,"416-4","Alloy 617",314626,"Plate"
-33.62,-0.00201,"Qualified",,2395.76,"CapPass","Cycle 200",200,59403,"416-4","Alloy 617",314626,"Plate"
-29.89,-0.00198,"Qualified",,2395.79,"CapPass","Cycle 200",200,59404,"416-4","Alloy 617",314626,"Plate"
-25.97,-0.00196,"Qualified",,2395.82,"CapPass","Cycle 200",200,59405,"416-4","Alloy 617",314626,"Plate"
-24.38,-0.00195,"Qualified",,2395.83,"CapPass","Cycle 200",200,59406,"416-4","Alloy 617",314626,"Plate"
-22.22,-0.00193,"Qualified",,2395.84,"CapPass","Cycle 200",200,59407,"416-4","Alloy 617",314626,"Plate"
-18.79,-0.00191,"Qualified",,2395.87,"CapPass","Cycle 200",200,59408,"416-4","Alloy 617",314626,"Plate"
-15.22,-0.00188,"Qualified",,2395.90,"CapPass","Cycle 200",200,59409,"416-4","Alloy 617",314626,"Plate"
-11.55,-0.00185,"Qualified",,2395.93,"CapPass","Cycle 200",200,59410,"416-4","Alloy 617",314626,"Plate"
-8.37,-0.00183,"Qualified",,2395.95,"CapPass","Cycle 200",200,59411,"416-4","Alloy 617",314626,"Plate"
-4.87,-0.00180,"Qualified",,2395.98,"CapPass","Cycle 200",200,59412,"416-4","Alloy 617",314626,"Plate"
-1.34,-0.00178,"Qualified",,2396.01,"CapPass","Cycle 200",200,59413,"416-4","Alloy 617",314626,"Plate"
2.00,-0.00175,"Qualified",,2396.03,"CapPass","Cycle 200",200,59414,"416-4","Alloy 617",314626,"Plate"
5.64,-0.00173,"Qualified",,2396.06,"CapPass","Cycle 200",200,59415,"416-4","Alloy 617",314626,"Plate"
9.31,-0.00170,"Qualified",,2396.09,"CapPass","Cycle 200",200,59416,"416-4","Alloy 617",314626,"Plate"
12.72,-0.00168,"Qualified",,2396.12,"CapPass","Cycle 200",200,59417,"416-4","Alloy 617",314626,"Plate"
16.49,-0.00165,"Qualified",,2396.15,"CapPass","Cycle 200",200,59418,"416-4","Alloy 617",314626,"Plate"
20.13,-0.00163,"Qualified",,2396.18,"CapPass","Cycle 200",200,59419,"416-4","Alloy 617",314626,"Plate"
23.43,-0.00160,"Qualified",,2396.20,"CapPass","Cycle 200",200,59420,"416-4","Alloy 617",314626,"Plate"
26.72,-0.00158,"Qualified",,2396.23,"CapPass","Cycle 200",200,59421,"416-4","Alloy 617",314626,"Plate"
30.01,-0.00155,"Qualified",,2396.26,"CapPass","Cycle 200",200,59422,"416-4","Alloy 617",314626,"Plate"
33.06,-0.00152,"Qualified",,2396.28,"CapPass","Cycle 200",200,59423,"416-4","Alloy 617",314626,"Plate"
35.32,-0.00150,"Qualified",,2396.31,"CapPass","Cycle 200",200,59424,"416-4","Alloy 617",314626,"Plate"
39.67,-0.00147,"Qualified",,2396.44,"CapPass","Cycle 200",200,59425,"416-4","Alloy 617",314626,"Plate"
44.94,-0.00145,"Qualified",,2396.46,"CapPass","Cycle 200",200,59426,"416-4","Alloy 617",314626,"Plate"
49.00,-0.00142,"Qualified",,2396.47,"CapPass","Cycle 200",200,59427,"416-4","Alloy 617",314626,"Plate"
52.67,-0.00139,"Qualified",,2396.49,"CapPass","Cycle 200",200,59428,"416-4","Alloy 617",314626,"Plate"
55.72,-0.00137,"Qualified",,2396.50,"CapPass","Cycle 200",200,59429,"416-4","Alloy 617",314626,"Plate"
58.42,-0.00134,"Qualified",,2396.51,"CapPass","Cycle 200",200,59430,"416-4","Alloy 617",314626,"Plate"
61.16,-0.00132,"Qualified",,2396.53,"CapPass","Cycle 200",200,59431,"416-4","Alloy 617",314626,"Plate"
63.69,-0.00129,"Qualified",,2396.54,"CapPass","Cycle 200",200,59432,"416-4","Alloy 617",314626,"Plate"
66.14,-0.00127,"Qualified",,2396.56,"CapPass","Cycle 200",200,59433,"416-4","Alloy 617",314626,"Plate"
68.70,-0.00124,"Qualified",,2396.58,"CapPass","Cycle 200",200,59434,"416-4","Alloy 617",314626,"Plate"
71.37,-0.00122,"Qualified",,2396.61,"CapPass","Cycle 200",200,59435,"416-4","Alloy 617",314626,"Plate"
73.86,-0.00119,"Qualified",,2396.64,"CapPass","Cycle 200",200,59436,"416-4","Alloy 617",314626,"Plate"
76.54,-0.00116,"Qualified",,2396.67,"CapPass","Cycle 200",200,59437,"416-4","Alloy 617",314626,"Plate"
79.30,-0.00114,"Qualified",,2396.71,"CapPass","Cycle 200",200,59438,"416-4","Alloy 617",314626,"Plate"
82.08,-0.00111,"Qualified",,2396.74,"CapPass","Cycle 200",200,59439,"416-4","Alloy 617",314626,"Plate"
85.12,-0.00109,"Qualified",,2396.77,"CapPass","Cycle 200",200,59440,"416-4","Alloy 617",314626,"Plate"
87.95,-0.00106,"Qualified",,2396.80,"CapPass","Cycle 200",200,59441,"416-4","Alloy 617",314626,"Plate"
90.67,-0.00104,"Qualified",,2396.83,"CapPass","Cycle 200",200,59442,"416-4","Alloy 617",314626,"Plate"
90.76,-0.00104,"Qualified",,2396.83,"CapPass","Cycle 200",200,59443,"416-4","Alloy 617",314626,"Plate"
93.77,-0.00101,"Qualified",,2396.86,"CapPass","Cycle 200",200,59444,"416-4","Alloy 617",314626,"Plate"
96.68,-0.00099,"Qualified",,2396.89,"CapPass","Cycle 200",200,59445,"416-4","Alloy 617",314626,"Plate"
99.58,-0.00096,"Qualified",,2396.92,"CapPass","Cycle 200",200,59446,"416-4","Alloy 617",314626,"Plate"
102.57,-0.00094,"Qualified",,2396.95,"CapPass","Cycle 200",200,59447,"416-4","Alloy 617",314626,"Plate"
105.42,-0.00091,"Qualified",,2396.98,"CapPass","Cycle 200",200,59448,"416-4","Alloy 617",314626,"Plate"
108.16,-0.00089,"Qualified",,2397.01,"CapPass","Cycle 200",200,59449,"416-4","Alloy 617",314626,"Plate"
110.90,-0.00086,"Qualified",,2397.03,"CapPass","Cycle 200",200,59450,"416-4","Alloy 617",314626,"Plate"
113.63,-0.00083,"Qualified",,2397.06,"CapPass","Cycle 200",200,59451,"416-4","Alloy 617",314626,"Plate"
116.49,-0.00081,"Qualified",,2397.09,"CapPass","Cycle 200",200,59452,"416-4","Alloy 617",314626,"Plate"
119.21,-0.00078,"Qualified",,2397.12,"CapPass","Cycle 200",200,59453,"416-4","Alloy 617",314626,"Plate"
121.80,-0.00076,"Qualified",,2397.15,"CapPass","Cycle 200",200,59454,"416-4","Alloy 617",314626,"Plate"
124.50,-0.00073,"Qualified",,2397.18,"CapPass","Cycle 200",200,59455,"416-4","Alloy 617",314626,"Plate"
127.16,-0.00071,"Qualified",,2397.20,"CapPass","Cycle 200",200,59456,"416-4","Alloy 617",314626,"Plate"
129.94,-0.00068,"Qualified",,2397.23,"CapPass","Cycle 200",200,59457,"416-4","Alloy 617",314626,"Plate"
132.57,-0.00066,"Qualified",,2397.26,"CapPass","Cycle 200",200,59458,"416-4","Alloy 617",314626,"Plate"
135.31,-0.00063,"Qualified",,2397.29,"CapPass","Cycle 200",200,59459,"416-4","Alloy 617",314626,"Plate"
138.02,-0.00061,"Qualified",,2397.31,"CapPass","Cycle 200",200,59460,"416-4","Alloy 617",314626,"Plate"
141.00,-0.00058,"Qualified",,2397.34,"CapPass","Cycle 200",200,59461,"416-4","Alloy 617",314626,"Plate"
144.24,-0.00056,"Qualified",,2397.36,"CapPass","Cycle 200",200,59462,"416-4","Alloy 617",314626,"Plate"
147.23,-0.00053,"Qualified",,2397.39,"CapPass","Cycle 200",200,59463,"416-4","Alloy 617",314626,"Plate"
150.28,-0.00051,"Qualified",,2397.41,"CapPass","Cycle 200",200,59464,"416-4","Alloy 617",314626,"Plate"
153.12,-0.00048,"Qualified",,2397.43,"CapPass","Cycle 200",200,59465,"416-4","Alloy 617",314626,"Plate"
156.06,-0.00045,"Qualified",,2397.45,"CapPass","Cycle 200",200,59466,"416-4","Alloy 617",314626,"Plate"
158.93,-0.00043,"Qualified",,2397.47,"CapPass","Cycle 200",200,59467,"416-4","Alloy 617",314626,"Plate"
161.60,-0.00040,"Qualified",,2397.48,"CapPass","Cycle 200",200,59468,"416-4","Alloy 617",314626,"Plate"
164.15,-0.00038,"Qualified",,2397.50,"CapPass","Cycle 200",200,59469,"416-4","Alloy 617",314626,"Plate"
166.72,-0.00035,"Qualified",,2397.52,"CapPass","Cycle 200",200,59470,"416-4","Alloy 617",314626,"Plate"
169.20,-0.00033,"Qualified",,2397.54,"CapPass","Cycle 200",200,59471,"416-4","Alloy 617",314626,"Plate"
171.61,-0.00030,"Qualified",,2397.56,"CapPass","Cycle 200",200,59472,"416-4","Alloy 617",314626,"Plate"
174.13,-0.00028,"Qualified",,2397.58,"CapPass","Cycle 200",200,59473,"416-4","Alloy 617",314626,"Plate"
176.49,-0.00025,"Qualified",,2397.60,"CapPass","Cycle 200",200,59474,"416-4","Alloy 617",314626,"Plate"
178.84,-0.00023,"Qualified",,2397.62,"CapPass","Cycle 200",200,59475,"416-4","Alloy 617",314626,"Plate"
181.12,-0.00020,"Qualified",,2397.64,"CapPass","Cycle 200",200,59476,"416-4","Alloy 617",314626,"Plate"
131.91,-0.00025,"Qualified",,5988.29,"CapPass","Cycle 500",500,65619,"416-4","Alloy 617",314626,"Plate"
134.33,-0.00023,"Qualified",,5988.32,"CapPass","Cycle 500",500,65620,"416-4","Alloy 617",314626,"Plate"
136.69,-0.00020,"Qualified",,5988.34,"CapPass","Cycle 500",500,65621,"416-4","Alloy 617",314626,"Plate"
139.51,-0.00018,"Qualified",,5988.37,"CapPass","Cycle 500",500,65622,"416-4","Alloy 617",314626,"Plate"
142.61,-0.00015,"Qualified",,5988.40,"CapPass","Cycle 500",500,65623,"416-4","Alloy 617",314626,"Plate"
145.60,-0.00012,"Qualified",,5988.42,"CapPass","Cycle 500",500,65624,"416-4","Alloy 617",314626,"Plate"
148.46,-0.00010,"Qualified",,5988.44,"CapPass","Cycle 500",500,65625,"416-4","Alloy 617",314626,"Plate"
151.17,-0.00007,"Qualified",,5988.46,"CapPass","Cycle 500",500,65626,"416-4","Alloy 617",314626,"Plate"
153.95,-0.00005,"Qualified",,5988.48,"CapPass","Cycle 500",500,65627,"416-4","Alloy 617",314626,"Plate"
156.71,-0.00002,"Qualified",,5988.50,"CapPass","Cycle 500",500,65628,"416-4","Alloy 617",314626,"Plate"
159.40,0.00000,"Qualified",,5988.52,"CapPass","Cycle 500",500,65629,"416-4","Alloy 617",314626,"Plate"
162.12,0.00003,"Qualified",,5988.54,"CapPass","Cycle 500",500,65630,"416-4","Alloy 617",314626,"Plate"
164.91,0.00005,"Qualified",,5988.56,"CapPass","Cycle 500",500,65631,"416-4","Alloy 617",314626,"Plate"
167.40,0.00008,"Qualified",,5988.58,"CapPass","Cycle 500",500,65632,"416-4","Alloy 617",314626,"Plate"
169.87,0.00011,"Qualified",,5988.60,"CapPass","Cycle 500",500,65633,"416-4","Alloy 617",314626,"Plate"
172.13,0.00013,"Qualified",,5988.62,"CapPass","Cycle 500",500,65634,"416-4","Alloy 617",314626,"Plate"
174.29,0.00016,"Qualified",,5988.64,"CapPass","Cycle 500",500,65635,"416-4","Alloy 617",314626,"Plate"
176.53,0.00018,"Qualified",,5988.66,"CapPass","Cycle 500",500,65636,"416-4","Alloy 617",314626,"Plate"
178.67,0.00021,"Qualified",,5988.68,"CapPass","Cycle 500",500,65637,"416-4","Alloy 617",314626,"Plate"
180.74,0.00023,"Qualified",,5988.70,"CapPass","Cycle 500",500,65638,"416-4","Alloy 617",314626,"Plate"
182.73,0.00026,"Qualified",,5988.72,"CapPass","Cycle 500",500,65639,"416-4","Alloy 617",314626,"Plate"
184.74,0.00029,"Qualified",,5988.74,"CapPass","Cycle 500",500,65640,"416-4","Alloy 617",314626,"Plate"
186.78,0.00031,"Qualified",,5988.76,"CapPass","Cycle 500",500,65641,"416-4","Alloy 617",314626,"Plate"
188.71,0.00034,"Qualified",,5988.79,"CapPass","Cycle 500",500,65642,"416-4","Alloy 617",314626,"Plate"
190.59,0.00036,"Qualified",,5988.81,"CapPass","Cycle 500",500,65643,"416-4","Alloy 617",314626,"Plate"
192.03,0.00038,"Qualified",,5988.83,"CapPass","Cycle 500",500,65644,"416-4","Alloy 617",314626,"Plate"
192.30,0.00039,"Qualified",,5988.83,"CapPass","Cycle 500",500,65645,"416-4","Alloy 617",314626,"Plate"
194.08,0.00041,"Qualified",,5988.86,"CapPass","Cycle 500",500,65646,"416-4","Alloy 617",314626,"Plate"
195.92,0.00044,"Qualified",,5988.88,"CapPass","Cycle 500",500,65647,"416-4","Alloy 617",314626,"Plate"
197.58,0.00046,"Qualified",,5988.90,"CapPass","Cycle 500",500,65648,"416-4","Alloy 617",314626,"Plate"
199.25,0.00049,"Qualified",,5988.93,"CapPass","Cycle 500",500,65649,"416-4","Alloy 617",314626,"Plate"
200.92,0.00051,"Qualified",,5988.95,"CapPass","Cycle 500",500,65650,"416-4","Alloy 617",314626,"Plate"
202.54,0.00054,"Qualified",,5988.98,"CapPass","Cycle 500",500,65651,"416-4","Alloy 617",314626,"Plate"
203.88,0.00056,"Qualified",,5989.01,"CapPass","Cycle 500",500,65652,"416-4","Alloy 617",314626,"Plate"
205.83,0.00059,"Qualified",,5989.03,"CapPass","Cycle 500",500,65653,"416-4","Alloy 617",314626,"Plate"
206.96,0.00062,"Qualified",,5989.05,"CapPass","Cycle 500",500,65654,"416-4","Alloy 617",314626,"Plate"
208.16,0.00064,"Qualified",,5989.07,"CapPass","Cycle 500",500,65655,"416-4","Alloy 617",314626,"Plate"
209.51,0.00067,"Qualified",,5989.09,"CapPass","Cycle 500",500,65656,"416-4","Alloy 617",314626,"Plate"
210.83,0.00069,"Qualified",,5989.12,"CapPass","Cycle 500",500,65657,"416-4","Alloy 617",314626,"Plate"
212.22,0.00072,"Qualified",,5989.14,"CapPass","Cycle 500",500,65658,"416-4","Alloy 617",314626,"Plate"
213.39,0.00074,"Qualified",,5989.17,"CapPass","Cycle 500",500,65659,"416-4","Alloy 617",314626,"Plate"
209.06,0.00077,"Qualified",,5989.18,"CapPass","Cycle 500",500,65660,"416-4","Alloy 617",314626,"Plate"
209.29,0.00080,"Qualified",,5989.19,"CapPass","Cycle 500",500,65661,"416-4","Alloy 617",314626,"Plate"
209.49,0.00084,"Qualified",,5989.19,"CapPass","Cycle 500",500,65662,"416-4","Alloy 617",314626,"Plate"
209.66,0.00087,"Qualified",,5989.19,"CapPass","Cycle 500",500,65663,"416-4","Alloy 617",314626,"Plate"
209.80,0.00090,"Qualified",,5989.19,"CapPass","Cycle 500",500,65664,"416-4","Alloy 617",314626,"Plate"
209.83,0.00093,"Qualified",,5989.19,"CapPass","Cycle 500",500,65665,"416-4","Alloy 617",314626,"Plate"
209.97,0.00096,"Qualified",,5989.20,"CapPass","Cycle 500",500,65666,"416-4","Alloy 617",314626,"Plate"
210.01,0.00098,"Qualified",,5989.20,"CapPass","Cycle 500",500,65667,"416-4","Alloy 617",314626,"Plate"
210.08,0.00102,"Qualified",,5989.20,"CapPass","Cycle 500",500,65668,"416-4","Alloy 617",314626,"Plate"
210.11,0.00105,"Qualified",,5989.20,"CapPass","Cycle 500",500,65669,"416-4","Alloy 617",314626,"Plate"
210.03,0.00108,"Qualified",,5989.21,"CapPass","Cycle 500",500,65670,"416-4","Alloy 617",314626,"Plate"
209.78,0.00111,"Qualified",,5989.21,"CapPass","Cycle 500",500,65671,"416-4","Alloy 617",314626,"Plate"
209.27,0.00113,"Qualified",,5989.22,"CapPass","Cycle 500",500,65672,"416-4","Alloy 617",314626,"Plate"
207.22,0.00116,"Qualified",,5989.23,"CapPass","Cycle 500",500,65673,"416-4","Alloy 617",314626,"Plate"
196.51,0.00113,"Qualified",,5989.26,"CapPass","Cycle 500",500,65674,"416-4","Alloy 617",314626,"Plate"
191.72,0.00111,"Qualified",,5989.27,"CapPass","Cycle 500",500,65675,"416-4","Alloy 617",314626,"Plate"
187.77,0.00108,"Qualified",,5989.28,"CapPass","Cycle 500",500,65676,"416-4","Alloy 617",314626,"Plate"
184.18,0.00105,"Qualified",,5989.29,"CapPass","Cycle 500",500,65677,"416-4","Alloy 617",314626,"Plate"
181.07,0.00103,"Qualified",,5989.31,"CapPass","Cycle 500",500,65678,"416-4","Alloy 617",314626,"Plate"
178.21,0.00100,"Qualified",,5989.32,"CapPass","Cycle 500",500,65679,"416-4","Alloy 617",314626,"Plate"
175.77,0.00098,"Qualified",,5989.34,"CapPass","Cycle 500",500,65680,"416-4","Alloy 617",314626,"Plate"
180.46,0.00100,"Qualified",,5989.45,"CapPass","Cycle 500",500,65681,"416-4","Alloy 617",314626,"Plate"
183.38,0.00103,"Qualified",,5989.47,"CapPass","Cycle 500",500,65682,"416-4","Alloy 617",314626,"Plate"
186.19,0.00105,"Qualified",,5989.50,"CapPass","Cycle 500",500,65683,"416-4","Alloy 617",314626,"Plate"
188.86,0.00108,"Qualified",,5989.52,"CapPass","Cycle 500",500,65684,"416-4","Alloy 617",314626,"Plate"
191.54,0.00110,"Qualified",,5989.55,"CapPass","Cycle 500",500,65685,"416-4","Alloy 617",314626,"Plate"
194.01,0.00113,"Qualified",,5989.57,"CapPass","Cycle 500",500,65686,"416-4","Alloy 617",314626,"Plate"
196.46,0.00116,"Qualified",,5989.60,"CapPass","Cycle 500",500,65687,"416-4","Alloy 617",314626,"Plate"
198.76,0.00118,"Qualified",,5989.62,"CapPass","Cycle 500",500,65688,"416-4","Alloy 617",314626,"Plate"
