Repository: js-molina/fatigue-A617

File: data/850C/Strain rate 0.001/0.60% strain/HTM_A19_Cycles_4165.csv (part 11 of 17)
"Stress Mpa","Strain","Qual State","Qual Exceptions","Elapsed Time Sec","Data State","Cycle Label","Cycle","Count","Sample","Alloy","Heat","Material_Form"
-232.48,-0.00282,"Qualified",,2394.03,"CapPass","Cycle 200",200,57112,"416-5","Alloy 617",314626,"Plate"
-232.50,-0.00279,"Qualified",,2394.04,"CapPass","Cycle 200",200,57113,"416-5","Alloy 617",314626,"Plate"
-231.54,-0.00281,"Qualified",,2394.04,"CapPass","Cycle 200",200,57114,"416-5","Alloy 617",314626,"Plate"
-222.62,-0.00279,"Qualified",,2394.07,"CapPass","Cycle 200",200,57115,"416-5","Alloy 617",314626,"Plate"
-217.45,-0.00276,"Qualified",,2394.08,"CapPass","Cycle 200",200,57116,"416-5","Alloy 617",314626,"Plate"
-213.02,-0.00274,"Qualified",,2394.09,"CapPass","Cycle 200",200,57117,"416-5","Alloy 617",314626,"Plate"
-208.07,-0.00271,"Qualified",,2394.10,"CapPass","Cycle 200",200,57118,"416-5","Alloy 617",314626,"Plate"
-203.77,-0.00268,"Qualified",,2394.11,"CapPass","Cycle 200",200,57119,"416-5","Alloy 617",314626,"Plate"
-199.75,-0.00266,"Qualified",,2394.12,"CapPass","Cycle 200",200,57120,"416-5","Alloy 617",314626,"Plate"
-195.37,-0.00263,"Qualified",,2394.13,"CapPass","Cycle 200",200,57121,"416-5","Alloy 617",314626,"Plate"
-191.15,-0.00260,"Qualified",,2394.14,"CapPass","Cycle 200",200,57122,"416-5","Alloy 617",314626,"Plate"
-187.63,-0.00258,"Qualified",,2394.14,"CapPass","Cycle 200",200,57123,"416-5","Alloy 617",314626,"Plate"
-183.48,-0.00255,"Qualified",,2394.15,"CapPass","Cycle 200",200,57124,"416-5","Alloy 617",314626,"Plate"
-180.08,-0.00252,"Qualified",,2394.16,"CapPass","Cycle 200",200,57125,"416-5","Alloy 617",314626,"Plate"
-176.56,-0.00250,"Qualified",,2394.17,"CapPass","Cycle 200",200,57126,"416-5","Alloy 617",314626,"Plate"
-173.06,-0.00247,"Qualified",,2394.19,"CapPass","Cycle 200",200,57127,"416-5","Alloy 617",314626,"Plate"
-169.54,-0.00244,"Qualified",,2394.20,"CapPass","Cycle 200",200,57128,"416-5","Alloy 617",314626,"Plate"
-174.96,-0.00247,"Qualified",,2394.32,"CapPass","Cycle 200",200,57129,"416-5","Alloy 617",314626,"Plate"
-178.10,-0.00250,"Qualified",,2394.33,"CapPass","Cycle 200",200,57130,"416-5","Alloy 617",314626,"Plate"
-181.40,-0.00252,"Qualified",,2394.35,"CapPass","Cycle 200",200,57131,"416-5","Alloy 617",314626,"Plate"
-184.72,-0.00255,"Qualified",,2394.37,"CapPass","Cycle 200",200,57132,"416-5","Alloy 617",314626,"Plate"
-187.66,-0.00257,"Qualified",,2394.38,"CapPass","Cycle 200",200,57133,"416-5","Alloy 617",314626,"Plate"
-190.65,-0.00260,"Qualified",,2394.39,"CapPass","Cycle 200",200,57134,"416-5","Alloy 617",314626,"Plate"
-193.30,-0.00262,"Qualified",,2394.41,"CapPass","Cycle 200",200,57135,"416-5","Alloy 617",314626,"Plate"
-196.24,-0.00265,"Qualified",,2394.43,"CapPass","Cycle 200",200,57136,"416-5","Alloy 617",314626,"Plate"
-198.80,-0.00268,"Qualified",,2394.44,"CapPass","Cycle 200",200,57137,"416-5","Alloy 617",314626,"Plate"
-201.36,-0.00270,"Qualified",,2394.46,"CapPass","Cycle 200",200,57138,"416-5","Alloy 617",314626,"Plate"
-204.13,-0.00273,"Qualified",,2394.48,"CapPass","Cycle 200",200,57139,"416-5","Alloy 617",314626,"Plate"
-206.66,-0.00275,"Qualified",,2394.50,"CapPass","Cycle 200",200,57140,"416-5","Alloy 617",314626,"Plate"
-208.99,-0.00278,"Qualified",,2394.53,"CapPass","Cycle 200",200,57141,"416-5","Alloy 617",314626,"Plate"
-211.34,-0.00280,"Qualified",,2394.56,"CapPass","Cycle 200",200,57142,"416-5","Alloy 617",314626,"Plate"
-213.58,-0.00283,"Qualified",,2394.59,"CapPass","Cycle 200",200,57143,"416-5","Alloy 617",314626,"Plate"
-215.74,-0.00285,"Qualified",,2394.61,"CapPass","Cycle 200",200,57144,"416-5","Alloy 617",314626,"Plate"
-217.95,-0.00288,"Qualified",,2394.64,"CapPass","Cycle 200",200,57145,"416-5","Alloy 617",314626,"Plate"
-219.98,-0.00290,"Qualified",,2394.67,"CapPass","Cycle 200",200,57146,"416-5","Alloy 617",314626,"Plate"
-220.17,-0.00293,"Qualified",,2394.72,"CapPass","Cycle 200",200,57147,"416-5","Alloy 617",314626,"Plate"
-211.19,-0.00290,"Qualified",,2394.80,"CapPass","Cycle 200",200,57148,"416-5","Alloy 617",314626,"Plate"
-208.33,-0.00289,"Qualified",,2394.82,"CapPass","Cycle 200",200,57149,"416-5","Alloy 617",314626,"Plate"
-205.98,-0.00288,"Qualified",,2394.83,"CapPass","Cycle 200",200,57150,"416-5","Alloy 617",314626,"Plate"
-201.05,-0.00285,"Qualified",,2394.86,"CapPass","Cycle 200",200,57151,"416-5","Alloy 617",314626,"Plate"
-196.43,-0.00283,"Qualified",,2394.88,"CapPass","Cycle 200",200,57152,"416-5","Alloy 617",314626,"Plate"
-191.79,-0.00280,"Qualified",,2394.90,"CapPass","Cycle 200",200,57153,"416-5","Alloy 617",314626,"Plate"
-187.68,-0.00278,"Qualified",,2394.92,"CapPass","Cycle 200",200,57154,"416-5","Alloy 617",314626,"Plate"
-183.59,-0.00275,"Qualified",,2394.94,"CapPass","Cycle 200",200,57155,"416-5","Alloy 617",314626,"Plate"
-179.40,-0.00272,"Qualified",,2394.96,"CapPass","Cycle 200",200,57156,"416-5","Alloy 617",314626,"Plate"
-175.22,-0.00270,"Qualified",,2394.98,"CapPass","Cycle 200",200,57157,"416-5","Alloy 617",314626,"Plate"
-171.19,-0.00267,"Qualified",,2395.00,"CapPass","Cycle 200",200,57158,"416-5","Alloy 617",314626,"Plate"
-167.41,-0.00265,"Qualified",,2395.03,"CapPass","Cycle 200",200,57159,"416-5","Alloy 617",314626,"Plate"
-163.23,-0.00262,"Qualified",,2395.05,"CapPass","Cycle 200",200,57160,"416-5","Alloy 617",314626,"Plate"
-159.28,-0.00260,"Qualified",,2395.08,"CapPass","Cycle 200",200,57161,"416-5","Alloy 617",314626,"Plate"
-155.10,-0.00257,"Qualified",,2395.11,"CapPass","Cycle 200",200,57162,"416-5","Alloy 617",314626,"Plate"
-150.40,-0.00255,"Qualified",,2395.14,"CapPass","Cycle 200",200,57163,"416-5","Alloy 617",314626,"Plate"
-145.66,-0.00252,"Qualified",,2395.17,"CapPass","Cycle 200",200,57164,"416-5","Alloy 617",314626,"Plate"
-141.76,-0.00250,"Qualified",,2395.20,"CapPass","Cycle 200",200,57165,"416-5","Alloy 617",314626,"Plate"
-137.64,-0.00247,"Qualified",,2395.23,"CapPass","Cycle 200",200,57166,"416-5","Alloy 617",314626,"Plate"
-133.47,-0.00244,"Qualified",,2395.25,"CapPass","Cycle 200",200,57167,"416-5","Alloy 617",314626,"Plate"
-129.99,-0.00242,"Qualified",,2395.28,"CapPass","Cycle 200",200,57168,"416-5","Alloy 617",314626,"Plate"
-126.56,-0.00239,"Qualified",,2395.30,"CapPass","Cycle 200",200,57169,"416-5","Alloy 617",314626,"Plate"
-122.70,-0.00237,"Qualified",,2395.33,"CapPass","Cycle 200",200,57170,"416-5","Alloy 617",314626,"Plate"
-118.71,-0.00234,"Qualified",,2395.35,"CapPass","Cycle 200",200,57171,"416-5","Alloy 617",314626,"Plate"
-114.99,-0.00232,"Qualified",,2395.38,"CapPass","Cycle 200",200,57172,"416-5","Alloy 617",314626,"Plate"
-111.16,-0.00229,"Qualified",,2395.41,"CapPass","Cycle 200",200,57173,"416-5","Alloy 617",314626,"Plate"
-107.22,-0.00227,"Qualified",,2395.43,"CapPass","Cycle 200",200,57174,"416-5","Alloy 617",314626,"Plate"
-103.42,-0.00224,"Qualified",,2395.46,"CapPass","Cycle 200",200,57175,"416-5","Alloy 617",314626,"Plate"
-99.51,-0.00222,"Qualified",,2395.49,"CapPass","Cycle 200",200,57176,"416-5","Alloy 617",314626,"Plate"
-95.71,-0.00219,"Qualified",,2395.52,"CapPass","Cycle 200",200,57177,"416-5","Alloy 617",314626,"Plate"
-91.95,-0.00216,"Qualified",,2395.54,"CapPass","Cycle 200",200,57178,"416-5","Alloy 617",314626,"Plate"
-88.45,-0.00214,"Qualified",,2395.57,"CapPass","Cycle 200",200,57179,"416-5","Alloy 617",314626,"Plate"
-84.70,-0.00211,"Qualified",,2395.60,"CapPass","Cycle 200",200,57180,"416-5","Alloy 617",314626,"Plate"
-80.98,-0.00209,"Qualified",,2395.62,"CapPass","Cycle 200",200,57181,"416-5","Alloy 617",314626,"Plate"
-77.52,-0.00206,"Qualified",,2395.65,"CapPass","Cycle 200",200,57182,"416-5","Alloy 617",314626,"Plate"
-73.95,-0.00204,"Qualified",,2395.67,"CapPass","Cycle 200",200,57183,"416-5","Alloy 617",314626,"Plate"
-70.40,-0.00201,"Qualified",,2395.70,"CapPass","Cycle 200",200,57184,"416-5","Alloy 617",314626,"Plate"
-67.05,-0.00199,"Qualified",,2395.73,"CapPass","Cycle 200",200,57185,"416-5","Alloy 617",314626,"Plate"
-63.44,-0.00196,"Qualified",,2395.75,"CapPass","Cycle 200",200,57186,"416-5","Alloy 617",314626,"Plate"
-59.60,-0.00194,"Qualified",,2395.78,"CapPass","Cycle 200",200,57187,"416-5","Alloy 617",314626,"Plate"
-55.81,-0.00191,"Qualified",,2395.81,"CapPass","Cycle 200",200,57188,"416-5","Alloy 617",314626,"Plate"
-54.87,-0.00190,"Qualified",,2395.82,"CapPass","Cycle 200",200,57189,"416-5","Alloy 617",314626,"Plate"
-52.14,-0.00188,"Qualified",,2395.84,"CapPass","Cycle 200",200,57190,"416-5","Alloy 617",314626,"Plate"
-48.47,-0.00186,"Qualified",,2395.87,"CapPass","Cycle 200",200,57191,"416-5","Alloy 617",314626,"Plate"
-45.26,-0.00183,"Qualified",,2395.89,"CapPass","Cycle 200",200,57192,"416-5","Alloy 617",314626,"Plate"
-42.07,-0.00181,"Qualified",,2395.92,"CapPass","Cycle 200",200,57193,"416-5","Alloy 617",314626,"Plate"
-38.68,-0.00178,"Qualified",,2395.94,"CapPass","Cycle 200",200,57194,"416-5","Alloy 617",314626,"Plate"
-35.15,-0.00176,"Qualified",,2395.97,"CapPass","Cycle 200",200,57195,"416-5","Alloy 617",314626,"Plate"
-31.71,-0.00173,"Qualified",,2396.00,"CapPass","Cycle 200",200,57196,"416-5","Alloy 617",314626,"Plate"
-28.26,-0.00171,"Qualified",,2396.03,"CapPass","Cycle 200",200,57197,"416-5","Alloy 617",314626,"Plate"
-25.06,-0.00168,"Qualified",,2396.05,"CapPass","Cycle 200",200,57198,"416-5","Alloy 617",314626,"Plate"
-21.85,-0.00166,"Qualified",,2396.08,"CapPass","Cycle 200",200,57199,"416-5","Alloy 617",314626,"Plate"
-18.56,-0.00163,"Qualified",,2396.10,"CapPass","Cycle 200",200,57200,"416-5","Alloy 617",314626,"Plate"
-15.41,-0.00161,"Qualified",,2396.13,"CapPass","Cycle 200",200,57201,"416-5","Alloy 617",314626,"Plate"
-11.97,-0.00158,"Qualified",,2396.16,"CapPass","Cycle 200",200,57202,"416-5","Alloy 617",314626,"Plate"
-8.65,-0.00155,"Qualified",,2396.19,"CapPass","Cycle 200",200,57203,"416-5","Alloy 617",314626,"Plate"
-5.03,-0.00153,"Qualified",,2396.22,"CapPass","Cycle 200",200,57204,"416-5","Alloy 617",314626,"Plate"
-1.72,-0.00150,"Qualified",,2396.24,"CapPass","Cycle 200",200,57205,"416-5","Alloy 617",314626,"Plate"
1.87,-0.00148,"Qualified",,2396.27,"CapPass","Cycle 200",200,57206,"416-5","Alloy 617",314626,"Plate"
5.17,-0.00145,"Qualified",,2396.30,"CapPass","Cycle 200",200,57207,"416-5","Alloy 617",314626,"Plate"
8.79,-0.00143,"Qualified",,2396.33,"CapPass","Cycle 200",200,57208,"416-5","Alloy 617",314626,"Plate"
12.40,-0.00140,"Qualified",,2396.36,"CapPass","Cycle 200",200,57209,"416-5","Alloy 617",314626,"Plate"
15.90,-0.00138,"Qualified",,2396.39,"CapPass","Cycle 200",200,57210,"416-5","Alloy 617",314626,"Plate"
19.47,-0.00135,"Qualified",,2396.42,"CapPass","Cycle 200",200,57211,"416-5","Alloy 617",314626,"Plate"
22.86,-0.00132,"Qualified",,2396.44,"CapPass","Cycle 200",200,57212,"416-5","Alloy 617",314626,"Plate"
26.13,-0.00130,"Qualified",,2396.47,"CapPass","Cycle 200",200,57213,"416-5","Alloy 617",314626,"Plate"
28.69,-0.00127,"Qualified",,2396.50,"CapPass","Cycle 200",200,57214,"416-5","Alloy 617",314626,"Plate"
31.53,-0.00125,"Qualified",,2396.55,"CapPass","Cycle 200",200,57215,"416-5","Alloy 617",314626,"Plate"
34.84,-0.00122,"Qualified",,2396.59,"CapPass","Cycle 200",200,57216,"416-5","Alloy 617",314626,"Plate"
38.19,-0.00120,"Qualified",,2396.63,"CapPass","Cycle 200",200,57217,"416-5","Alloy 617",314626,"Plate"
41.85,-0.00117,"Qualified",,2396.66,"CapPass","Cycle 200",200,57218,"416-5","Alloy 617",314626,"Plate"
45.46,-0.00115,"Qualified",,2396.69,"CapPass","Cycle 200",200,57219,"416-5","Alloy 617",314626,"Plate"
48.46,-0.00112,"Qualified",,2396.71,"CapPass","Cycle 200",200,57220,"416-5","Alloy 617",314626,"Plate"
51.19,-0.00109,"Qualified",,2396.72,"CapPass","Cycle 200",200,57221,"416-5","Alloy 617",314626,"Plate"
54.37,-0.00107,"Qualified",,2396.75,"CapPass","Cycle 200",200,57222,"416-5","Alloy 617",314626,"Plate"
57.46,-0.00104,"Qualified",,2396.77,"CapPass","Cycle 200",200,57223,"416-5","Alloy 617",314626,"Plate"
60.21,-0.00102,"Qualified",,2396.79,"CapPass","Cycle 200",200,57224,"416-5","Alloy 617",314626,"Plate"
62.90,-0.00099,"Qualified",,2396.82,"CapPass","Cycle 200",200,57225,"416-5","Alloy 617",314626,"Plate"
63.09,-0.00099,"Qualified",,2396.82,"CapPass","Cycle 200",200,57226,"416-5","Alloy 617",314626,"Plate"
65.91,-0.00097,"Qualified",,2396.85,"CapPass","Cycle 200",200,57227,"416-5","Alloy 617",314626,"Plate"
68.65,-0.00094,"Qualified",,2396.88,"CapPass","Cycle 200",200,57228,"416-5","Alloy 617",314626,"Plate"
71.50,-0.00092,"Qualified",,2396.92,"CapPass","Cycle 200",200,57229,"416-5","Alloy 617",314626,"Plate"
74.97,-0.00089,"Qualified",,2396.96,"CapPass","Cycle 200",200,57230,"416-5","Alloy 617",314626,"Plate"
77.82,-0.00086,"Qualified",,2396.99,"CapPass","Cycle 200",200,57231,"416-5","Alloy 617",314626,"Plate"
80.78,-0.00084,"Qualified",,2397.02,"CapPass","Cycle 200",200,57232,"416-5","Alloy 617",314626,"Plate"
83.45,-0.00081,"Qualified",,2397.05,"CapPass","Cycle 200",200,57233,"416-5","Alloy 617",314626,"Plate"
86.44,-0.00079,"Qualified",,2397.08,"CapPass","Cycle 200",200,57234,"416-5","Alloy 617",314626,"Plate"
89.61,-0.00076,"Qualified",,2397.11,"CapPass","Cycle 200",200,57235,"416-5","Alloy 617",314626,"Plate"
92.56,-0.00074,"Qualified",,2397.14,"CapPass","Cycle 200",200,57236,"416-5","Alloy 617",314626,"Plate"
95.38,-0.00071,"Qualified",,2397.16,"CapPass","Cycle 200",200,57237,"416-5","Alloy 617",314626,"Plate"
98.29,-0.00069,"Qualified",,2397.19,"CapPass","Cycle 200",200,57238,"416-5","Alloy 617",314626,"Plate"
101.57,-0.00066,"Qualified",,2397.21,"CapPass","Cycle 200",200,57239,"416-5","Alloy 617",314626,"Plate"
104.66,-0.00063,"Qualified",,2397.23,"CapPass","Cycle 200",200,57240,"416-5","Alloy 617",314626,"Plate"
107.70,-0.00061,"Qualified",,2397.25,"CapPass","Cycle 200",200,57241,"416-5","Alloy 617",314626,"Plate"
110.98,-0.00058,"Qualified",,2397.27,"CapPass","Cycle 200",200,57242,"416-5","Alloy 617",314626,"Plate"
113.88,-0.00056,"Qualified",,2397.28,"CapPass","Cycle 200",200,57243,"416-5","Alloy 617",314626,"Plate"
116.97,-0.00053,"Qualified",,2397.30,"CapPass","Cycle 200",200,57244,"416-5","Alloy 617",314626,"Plate"
119.83,-0.00051,"Qualified",,2397.32,"CapPass","Cycle 200",200,57245,"416-5","Alloy 617",314626,"Plate"
122.88,-0.00048,"Qualified",,2397.33,"CapPass","Cycle 200",200,57246,"416-5","Alloy 617",314626,"Plate"
125.75,-0.00045,"Qualified",,2397.35,"CapPass","Cycle 200",200,57247,"416-5","Alloy 617",314626,"Plate"
128.49,-0.00043,"Qualified",,2397.37,"CapPass","Cycle 200",200,57248,"416-5","Alloy 617",314626,"Plate"
131.37,-0.00040,"Qualified",,2397.38,"CapPass","Cycle 200",200,57249,"416-5","Alloy 617",314626,"Plate"
134.14,-0.00038,"Qualified",,2397.40,"CapPass","Cycle 200",200,57250,"416-5","Alloy 617",314626,"Plate"
136.79,-0.00035,"Qualified",,2397.42,"CapPass","Cycle 200",200,57251,"416-5","Alloy 617",314626,"Plate"
139.50,-0.00033,"Qualified",,2397.44,"CapPass","Cycle 200",200,57252,"416-5","Alloy 617",314626,"Plate"
142.12,-0.00030,"Qualified",,2397.47,"CapPass","Cycle 200",200,57253,"416-5","Alloy 617",314626,"Plate"
144.54,-0.00027,"Qualified",,2397.49,"CapPass","Cycle 200",200,57254,"416-5","Alloy 617",314626,"Plate"
147.11,-0.00025,"Qualified",,2397.51,"CapPass","Cycle 200",200,57255,"416-5","Alloy 617",314626,"Plate"
149.58,-0.00022,"Qualified",,2397.54,"CapPass","Cycle 200",200,57256,"416-5","Alloy 617",314626,"Plate"
151.88,-0.00020,"Qualified",,2397.56,"CapPass","Cycle 200",200,57257,"416-5","Alloy 617",314626,"Plate"
154.28,-0.00017,"Qualified",,2397.58,"CapPass","Cycle 200",200,57258,"416-5","Alloy 617",314626,"Plate"
156.36,-0.00015,"Qualified",,2397.61,"CapPass","Cycle 200",200,57259,"416-5","Alloy 617",314626,"Plate"
149.67,-0.00012,"Qualified",,5988.26,"CapPass","Cycle 500",500,63639,"416-5","Alloy 617",314626,"Plate"
151.80,-0.00010,"Qualified",,5988.28,"CapPass","Cycle 500",500,63640,"416-5","Alloy 617",314626,"Plate"
153.95,-0.00007,"Qualified",,5988.31,"CapPass","Cycle 500",500,63641,"416-5","Alloy 617",314626,"Plate"
156.06,-0.00005,"Qualified",,5988.33,"CapPass","Cycle 500",500,63642,"416-5","Alloy 617",314626,"Plate"
157.99,-0.00002,"Qualified",,5988.36,"CapPass","Cycle 500",500,63643,"416-5","Alloy 617",314626,"Plate"
160.06,0.00000,"Qualified",,5988.39,"CapPass","Cycle 500",500,63644,"416-5","Alloy 617",314626,"Plate"
162.16,0.00003,"Qualified",,5988.41,"CapPass","Cycle 500",500,63645,"416-5","Alloy 617",314626,"Plate"
164.31,0.00005,"Qualified",,5988.44,"CapPass","Cycle 500",500,63646,"416-5","Alloy 617",314626,"Plate"
166.59,0.00008,"Qualified",,5988.47,"CapPass","Cycle 500",500,63647,"416-5","Alloy 617",314626,"Plate"
168.79,0.00010,"Qualified",,5988.49,"CapPass","Cycle 500",500,63648,"416-5","Alloy 617",314626,"Plate"
170.81,0.00013,"Qualified",,5988.52,"CapPass","Cycle 500",500,63649,"416-5","Alloy 617",314626,"Plate"
172.80,0.00015,"Qualified",,5988.54,"CapPass","Cycle 500",500,63650,"416-5","Alloy 617",314626,"Plate"
174.80,0.00018,"Qualified",,5988.57,"CapPass","Cycle 500",500,63651,"416-5","Alloy 617",314626,"Plate"
176.78,0.00021,"Qualified",,5988.59,"CapPass","Cycle 500",500,63652,"416-5","Alloy 617",314626,"Plate"
178.79,0.00023,"Qualified",,5988.62,"CapPass","Cycle 500",500,63653,"416-5","Alloy 617",314626,"Plate"
180.64,0.00026,"Qualified",,5988.64,"CapPass","Cycle 500",500,63654,"416-5","Alloy 617",314626,"Plate"
182.41,0.00028,"Qualified",,5988.67,"CapPass","Cycle 500",500,63655,"416-5","Alloy 617",314626,"Plate"
184.26,0.00031,"Qualified",,5988.69,"CapPass","Cycle 500",500,63656,"416-5","Alloy 617",314626,"Plate"
186.04,0.00033,"Qualified",,5988.71,"CapPass","Cycle 500",500,63657,"416-5","Alloy 617",314626,"Plate"
187.84,0.00036,"Qualified",,5988.74,"CapPass","Cycle 500",500,63658,"416-5","Alloy 617",314626,"Plate"
189.57,0.00038,"Qualified",,5988.76,"CapPass","Cycle 500",500,63659,"416-5","Alloy 617",314626,"Plate"
191.19,0.00041,"Qualified",,5988.79,"CapPass","Cycle 500",500,63660,"416-5","Alloy 617",314626,"Plate"
192.88,0.00043,"Qualified",,5988.82,"CapPass","Cycle 500",500,63661,"416-5","Alloy 617",314626,"Plate"
193.16,0.00044,"Qualified",,5988.82,"CapPass","Cycle 500",500,63662,"416-5","Alloy 617",314626,"Plate"
194.57,0.00046,"Qualified",,5988.84,"CapPass","Cycle 500",500,63663,"416-5","Alloy 617",314626,"Plate"
196.19,0.00048,"Qualified",,5988.87,"CapPass","Cycle 500",500,63664,"416-5","Alloy 617",314626,"Plate"
197.70,0.00051,"Qualified",,5988.89,"CapPass","Cycle 500",500,63665,"416-5","Alloy 617",314626,"Plate"
199.32,0.00054,"Qualified",,5988.92,"CapPass","Cycle 500",500,63666,"416-5","Alloy 617",314626,"Plate"
200.80,0.00056,"Qualified",,5988.94,"CapPass","Cycle 500",500,63667,"416-5","Alloy 617",314626,"Plate"
202.32,0.00059,"Qualified",,5988.97,"CapPass","Cycle 500",500,63668,"416-5","Alloy 617",314626,"Plate"
203.63,0.00061,"Qualified",,5988.99,"CapPass","Cycle 500",500,63669,"416-5","Alloy 617",314626,"Plate"
205.04,0.00064,"Qualified",,5989.02,"CapPass","Cycle 500",500,63670,"416-5","Alloy 617",314626,"Plate"
206.43,0.00066,"Qualified",,5989.04,"CapPass","Cycle 500",500,63671,"416-5","Alloy 617",314626,"Plate"
207.89,0.00069,"Qualified",,5989.07,"CapPass","Cycle 500",500,63672,"416-5","Alloy 617",314626,"Plate"
209.46,0.00071,"Qualified",,5989.10,"CapPass","Cycle 500",500,63673,"416-5","Alloy 617",314626,"Plate"
211.07,0.00074,"Qualified",,5989.12,"CapPass","Cycle 500",500,63674,"416-5","Alloy 617",314626,"Plate"
212.64,0.00077,"Qualified",,5989.15,"CapPass","Cycle 500",500,63675,"416-5","Alloy 617",314626,"Plate"
208.69,0.00079,"Qualified",,5989.18,"CapPass","Cycle 500",500,63676,"416-5","Alloy 617",314626,"Plate"
207.97,0.00082,"Qualified",,5989.18,"CapPass","Cycle 500",500,63677,"416-5","Alloy 617",314626,"Plate"
208.16,0.00086,"Qualified",,5989.18,"CapPass","Cycle 500",500,63678,"416-5","Alloy 617",314626,"Plate"
208.13,0.00089,"Qualified",,5989.18,"CapPass","Cycle 500",500,63679,"416-5","Alloy 617",314626,"Plate"
208.21,0.00092,"Qualified",,5989.18,"CapPass","Cycle 500",500,63680,"416-5","Alloy 617",314626,"Plate"
208.28,0.00096,"Qualified",,5989.19,"CapPass","Cycle 500",500,63681,"416-5","Alloy 617",314626,"Plate"
208.28,0.00100,"Qualified",,5989.19,"CapPass","Cycle 500",500,63682,"416-5","Alloy 617",314626,"Plate"
208.35,0.00103,"Qualified",,5989.19,"CapPass","Cycle 500",500,63683,"416-5","Alloy 617",314626,"Plate"
208.42,0.00107,"Qualified",,5989.19,"CapPass","Cycle 500",500,63684,"416-5","Alloy 617",314626,"Plate"
208.50,0.00110,"Qualified",,5989.19,"CapPass","Cycle 500",500,63685,"416-5","Alloy 617",314626,"Plate"
208.59,0.00113,"Qualified",,5989.19,"CapPass","Cycle 500",500,63686,"416-5","Alloy 617",314626,"Plate"
208.66,0.00117,"Qualified",,5989.19,"CapPass","Cycle 500",500,63687,"416-5","Alloy 617",314626,"Plate"
200.19,0.00114,"Qualified",,5989.25,"CapPass","Cycle 500",500,63688,"416-5","Alloy 617",314626,"Plate"
195.03,0.00111,"Qualified",,5989.27,"CapPass","Cycle 500",500,63689,"416-5","Alloy 617",314626,"Plate"
190.18,0.00109,"Qualified",,5989.29,"CapPass","Cycle 500",500,63690,"416-5","Alloy 617",314626,"Plate"
185.84,0.00106,"Qualified",,5989.30,"CapPass","Cycle 500",500,63691,"416-5","Alloy 617",314626,"Plate"
181.65,0.00104,"Qualified",,5989.32,"CapPass","Cycle 500",500,63692,"416-5","Alloy 617",314626,"Plate"
177.31,0.00101,"Qualified",,5989.34,"CapPass","Cycle 500",500,63693,"416-5","Alloy 617",314626,"Plate"
178.41,0.00104,"Qualified",,5989.48,"CapPass","Cycle 500",500,63694,"416-5","Alloy 617",314626,"Plate"
181.39,0.00106,"Qualified",,5989.50,"CapPass","Cycle 500",500,63695,"416-5","Alloy 617",314626,"Plate"
184.23,0.00109,"Qualified",,5989.52,"CapPass","Cycle 500",500,63696,"416-5","Alloy 617",314626,"Plate"
187.18,0.00112,"Qualified",,5989.54,"CapPass","Cycle 500",500,63697,"416-5","Alloy 617",314626,"Plate"
189.97,0.00114,"Qualified",,5989.56,"CapPass","Cycle 500",500,63698,"416-5","Alloy 617",314626,"Plate"
192.68,0.00117,"Qualified",,5989.58,"CapPass","Cycle 500",500,63699,"416-5","Alloy 617",314626,"Plate"
195.37,0.00119,"Qualified",,5989.60,"CapPass","Cycle 500",500,63700,"416-5","Alloy 617",314626,"Plate"
197.85,0.00122,"Qualified",,5989.62,"CapPass","Cycle 500",500,63701,"416-5","Alloy 617",314626,"Plate"
200.46,0.00124,"Qualified",,5989.64,"CapPass","Cycle 500",500,63702,"416-5","Alloy 617",314626,"Plate"
202.91,0.00127,"Qualified",,5989.66,"CapPass","Cycle 500",500,63703,"416-5","Alloy 617",314626,"Plate"
205.48,0.00129,"Qualified",,5989.69,"CapPass","Cycle 500",500,63704,"416-5","Alloy 617",314626,"Plate"
207.82,0.00132,"Qualified",,5989.72,"CapPass","Cycle 500",500,63705,"416-5","Alloy 617",314626,"Plate"
209.90,0.00135,"Qualified",,5989.74,"CapPass","Cycle 500",500,63706,"416-5","Alloy 617",314626,"Plate"
212.08,0.00137,"Qualified",,5989.77,"CapPass","Cycle 500",500,63707,"416-5","Alloy 617",314626,"Plate"
214.08,0.00140,"Qualified",,5989.79,"CapPass","Cycle 500",500,63708,"416-5","Alloy 617",314626,"Plate"
215.95,0.00142,"Qualified",,5989.82,"CapPass","Cycle 500",500,63709,"416-5","Alloy 617",314626,"Plate"
216.01,0.00142,"Qualified",,5989.82,"CapPass","Cycle 500",500,63710,"416-5","Alloy 617",314626,"Plate"
217.91,0.00145,"Qualified",,5989.84,"CapPass","Cycle 500",500,63711,"416-5","Alloy 617",314626,"Plate"
219.81,0.00147,"Qualified",,5989.87,"CapPass","Cycle 500",500,63712,"416-5","Alloy 617",314626,"Plate"
221.52,0.00150,"Qualified",,5989.89,"CapPass","Cycle 500",500,63713,"416-5","Alloy 617",314626,"Plate"
223.10,0.00152,"Qualified",,5989.92,"CapPass","Cycle 500",500,63714,"416-5","Alloy 617",314626,"Plate"
224.59,0.00155,"Qualified",,5989.94,"CapPass","Cycle 500",500,63715,"416-5","Alloy 617",314626,"Plate"
225.96,0.00157,"Qualified",,5989.96,"CapPass","Cycle 500",500,63716,"416-5","Alloy 617",314626,"Plate"
227.09,0.00160,"Qualified",,5989.98,"CapPass","Cycle 500",500,63717,"416-5","Alloy 617",314626,"Plate"
228.31,0.00163,"Qualified",,5990.00,"CapPass","Cycle 500",500,63718,"416-5","Alloy 617",314626,"Plate"
219.48,0.00165,"Qualified",,5990.03,"CapPass","Cycle 500",500,63719,"416-5","Alloy 617",314626,"Plate"
220.03,0.00168,"Qualified",,5990.03,"CapPass","Cycle 500",500,63720,"416-5","Alloy 617",314626,"Plate"
220.33,0.00173,"Qualified",,5990.03,"CapPass","Cycle 500",500,63721,"416-5","Alloy 617",314626,"Plate"
220.38,0.00176,"Qualified",,5990.03,"CapPass","Cycle 500",500,63722,"416-5","Alloy 617",314626,"Plate"
220.35,0.00179,"Qualified",,5990.03,"CapPass","Cycle 500",500,63723,"416-5","Alloy 617",314626,"Plate"
220.41,0.00183,"Qualified",,5990.03,"CapPass","Cycle 500",500,63724,"416-5","Alloy 617",314626,"Plate"
220.39,0.00188,"Qualified",,5990.03,"CapPass","Cycle 500",500,63725,"416-5","Alloy 617",314626,"Plate"
220.39,0.00192,"Qualified",,5990.04,"CapPass","Cycle 500",500,63726,"416-5","Alloy 617",314626,"Plate"
220.47,0.00195,"Qualified",,5990.04,"CapPass","Cycle 500",500,63727,"416-5","Alloy 617",314626,"Plate"
220.53,0.00199,"Qualified",,5990.04,"CapPass","Cycle 500",500,63728,"416-5","Alloy 617",314626,"Plate"
220.65,0.00201,"Qualified",,5990.04,"CapPass","Cycle 500",500,63729,"416-5","Alloy 617",314626,"Plate"
220.66,0.00205,"Qualified",,5990.04,"CapPass","Cycle 500",500,63730,"416-5","Alloy 617",314626,"Plate"
220.91,0.00202,"Qualified",,5990.05,"CapPass","Cycle 500",500,63731,"416-5","Alloy 617",314626,"Plate"
209.56,0.00199,"Qualified",,5990.11,"CapPass","Cycle 500",500,63732,"416-5","Alloy 617",314626,"Plate"
204.69,0.00197,"Qualified",,5990.12,"CapPass","Cycle 500",500,63733,"416-5","Alloy 617",314626,"Plate"
200.13,0.00194,"Qualified",,5990.14,"CapPass","Cycle 500",500,63734,"416-5","Alloy 617",314626,"Plate"
195.93,0.00192,"Qualified",,5990.15,"CapPass","Cycle 500",500,63735,"416-5","Alloy 617",314626,"Plate"
191.73,0.00189,"Qualified",,5990.17,"CapPass","Cycle 500",500,63736,"416-5","Alloy 617",314626,"Plate"
187.38,0.00186,"Qualified",,5990.19,"CapPass","Cycle 500",500,63737,"416-5","Alloy 617",314626,"Plate"
183.09,0.00184,"Qualified",,5990.22,"CapPass","Cycle 500",500,63738,"416-5","Alloy 617",314626,"Plate"
185.09,0.00186,"Qualified",,5990.31,"CapPass","Cycle 500",500,63739,"416-5","Alloy 617",314626,"Plate"
188.20,0.00189,"Qualified",,5990.33,"CapPass","Cycle 500",500,63740,"416-5","Alloy 617",314626,"Plate"
191.26,0.00192,"Qualified",,5990.35,"CapPass","Cycle 500",500,63741,"416-5","Alloy 617",314626,"Plate"
194.12,0.00194,"Qualified",,5990.37,"CapPass","Cycle 500",500,63742,"416-5","Alloy 617",314626,"Plate"
197.17,0.00197,"Qualified",,5990.39,"CapPass","Cycle 500",500,63743,"416-5","Alloy 617",314626,"Plate"
200.09,0.00199,"Qualified",,5990.41,"CapPass","Cycle 500",500,63744,"416-5","Alloy 617",314626,"Plate"
202.74,0.00202,"Qualified",,5990.43,"CapPass","Cycle 500",500,63745,"416-5","Alloy 617",314626,"Plate"
205.45,0.00204,"Qualified",,5990.45,"CapPass","Cycle 500",500,63746,"416-5","Alloy 617",314626,"Plate"
208.05,0.00207,"Qualified",,5990.47,"CapPass","Cycle 500",500,63747,"416-5","Alloy 617",314626,"Plate"
210.64,0.00210,"Qualified",,5990.49,"CapPass","Cycle 500",500,63748,"416-5","Alloy 617",314626,"Plate"
212.96,0.00212,"Qualified",,5990.51,"CapPass","Cycle 500",500,63749,"416-5","Alloy 617",314626,"Plate"
215.19,0.00215,"Qualified",,5990.54,"CapPass","Cycle 500",500,63750,"416-5","Alloy 617",314626,"Plate"
217.37,0.00217,"Qualified",,5990.56,"CapPass","Cycle 500",500,63751,"416-5","Alloy 617",314626,"Plate"
219.47,0.00220,"Qualified",,5990.59,"CapPass","Cycle 500",500,63752,"416-5","Alloy 617",314626,"Plate"
221.48,0.00222,"Qualified",,5990.62,"CapPass","Cycle 500",500,63753,"416-5","Alloy 617",314626,"Plate"
223.38,0.00225,"Qualified",,5990.64,"CapPass","Cycle 500",500,63754,"416-5","Alloy 617",314626,"Plate"
225.29,0.00227,"Qualified",,5990.67,"CapPass","Cycle 500",500,63755,"416-5","Alloy 617",314626,"Plate"
227.16,0.00230,"Qualified",,5990.70,"CapPass","Cycle 500",500,63756,"416-5","Alloy 617",314626,"Plate"
228.94,0.00233,"Qualified",,5990.72,"CapPass","Cycle 500",500,63757,"416-5","Alloy 617",314626,"Plate"
230.74,0.00235,"Qualified",,5990.75,"CapPass","Cycle 500",500,63758,"416-5","Alloy 617",314626,"Plate"
232.54,0.00238,"Qualified",,5990.77,"CapPass","Cycle 500",500,63759,"416-5","Alloy 617",314626,"Plate"
234.28,0.00240,"Qualified",,5990.80,"CapPass","Cycle 500",500,63760,"416-5","Alloy 617",314626,"Plate"
235.85,0.00243,"Qualified",,5990.82,"CapPass","Cycle 500",500,63761,"416-5","Alloy 617",314626,"Plate"
235.95,0.00243,"Qualified",,5990.82,"CapPass","Cycle 500",500,63762,"416-5","Alloy 617",314626,"Plate"
237.71,0.00245,"Qualified",,5990.85,"CapPass","Cycle 500",500,63763,"416-5","Alloy 617",314626,"Plate"
239.31,0.00248,"Qualified",,5990.87,"CapPass","Cycle 500",500,63764,"416-5","Alloy 617",314626,"Plate"
240.81,0.00250,"Qualified",,5990.90,"CapPass","Cycle 500",500,63765,"416-5","Alloy 617",314626,"Plate"
242.36,0.00253,"Qualified",,5990.92,"CapPass","Cycle 500",500,63766,"416-5","Alloy 617",314626,"Plate"
238.82,0.00255,"Qualified",,5990.95,"CapPass","Cycle 500",500,63767,"416-5","Alloy 617",314626,"Plate"
231.53,0.00258,"Qualified",,5990.95,"CapPass","Cycle 500",500,63768,"416-5","Alloy 617",314626,"Plate"
231.30,0.00264,"Qualified",,5990.95,"CapPass","Cycle 500",500,63769,"416-5","Alloy 617",314626,"Plate"
231.55,0.00268,"Qualified",,5990.96,"CapPass","Cycle 500",500,63770,"416-5","Alloy 617",314626,"Plate"
231.71,0.00274,"Qualified",,5990.96,"CapPass","Cycle 500",500,63771,"416-5","Alloy 617",314626,"Plate"
231.66,0.00281,"Qualified",,5990.96,"CapPass","Cycle 500",500,63772,"416-5","Alloy 617",314626,"Plate"
231.72,0.00289,"Qualified",,5990.96,"CapPass","Cycle 500",500,63773,"416-5","Alloy 617",314626,"Plate"
231.75,0.00297,"Qualified",,5990.96,"CapPass","Cycle 500",500,63774,"416-5","Alloy 617",314626,"Plate"
231.69,0.00305,"Qualified",,5990.96,"CapPass","Cycle 500",500,63775,"416-5","Alloy 617",314626,"Plate"
231.79,0.00312,"Qualified",,5990.96,"CapPass","Cycle 500",500,63776,"416-5","Alloy 617",314626,"Plate"
231.87,0.00319,"Qualified",,5990.96,"CapPass","Cycle 500",500,63777,"416-5","Alloy 617",314626,"Plate"
231.97,0.00324,"Qualified",,5990.96,"CapPass","Cycle 500",500,63778,"416-5","Alloy 617",314626,"Plate"
232.08,0.00329,"Qualified",,5990.96,"CapPass","Cycle 500",500,63779,"416-5","Alloy 617",314626,"Plate"
232.06,0.00332,"Qualified",,5990.96,"CapPass","Cycle 500",500,63780,"416-5","Alloy 617",314626,"Plate"
232.21,0.00335,"Qualified",,5990.97,"CapPass","Cycle 500",500,63781,"416-5","Alloy 617",314626,"Plate"
232.15,0.00332,"Qualified",,5990.97,"CapPass","Cycle 500",500,63782,"416-5","Alloy 617",314626,"Plate"
232.25,0.00329,"Qualified",,5990.97,"CapPass","Cycle 500",500,63783,"416-5","Alloy 617",314626,"Plate"
231.95,0.00325,"Qualified",,5990.98,"CapPass","Cycle 500",500,63784,"416-5","Alloy 617",314626,"Plate"
218.61,0.00323,"Qualified",,5991.01,"CapPass","Cycle 500",500,63785,"416-5","Alloy 617",314626,"Plate"
213.42,0.00320,"Qualified",,5991.02,"CapPass","Cycle 500",500,63786,"416-5","Alloy 617",314626,"Plate"
208.93,0.00317,"Qualified",,5991.03,"CapPass","Cycle 500",500,63787,"416-5","Alloy 617",314626,"Plate"
204.35,0.00315,"Qualified",,5991.03,"CapPass","Cycle 500",500,63788,"416-5","Alloy 617",314626,"Plate"
199.87,0.00312,"Qualified",,5991.04,"CapPass","Cycle 500",500,63789,"416-5","Alloy 617",314626,"Plate"
195.23,0.00309,"Qualified",,5991.05,"CapPass","Cycle 500",500,63790,"416-5","Alloy 617",314626,"Plate"
191.27,0.00307,"Qualified",,5991.05,"CapPass","Cycle 500",500,63791,"416-5","Alloy 617",314626,"Plate"
186.65,0.00304,"Qualified",,5991.06,"CapPass","Cycle 500",500,63792,"416-5","Alloy 617",314626,"Plate"
182.85,0.00301,"Qualified",,5991.07,"CapPass","Cycle 500",500,63793,"416-5","Alloy 617",314626,"Plate"
179.19,0.00299,"Qualified",,5991.07,"CapPass","Cycle 500",500,63794,"416-5","Alloy 617",314626,"Plate"
174.98,0.00296,"Qualified",,5991.08,"CapPass","Cycle 500",500,63795,"416-5","Alloy 617",314626,"Plate"
171.14,0.00293,"Qualified",,5991.09,"CapPass","Cycle 500",500,63796,"416-5","Alloy 617",314626,"Plate"
167.58,0.00290,"Qualified",,5991.09,"CapPass","Cycle 500",500,63797,"416-5","Alloy 617",314626,"Plate"
163.62,0.00288,"Qualified",,5991.10,"CapPass","Cycle 500",500,63798,"416-5","Alloy 617",314626,"Plate"
160.06,0.00285,"Qualified",,5991.11,"CapPass","Cycle 500",500,63799,"416-5","Alloy 617",314626,"Plate"
156.62,0.00282,"Qualified",,5991.12,"CapPass","Cycle 500",500,63800,"416-5","Alloy 617",314626,"Plate"
153.22,0.00280,"Qualified",,5991.13,"CapPass","Cycle 500",500,63801,"416-5","Alloy 617",314626,"Plate"
149.76,0.00277,"Qualified",,5991.14,"CapPass","Cycle 500",500,63802,"416-5","Alloy 617",314626,"Plate"
146.81,0.00275,"Qualified",,5991.16,"CapPass","Cycle 500",500,63803,"416-5","Alloy 617",314626,"Plate"
152.08,0.00277,"Qualified",,5991.25,"CapPass","Cycle 500",500,63804,"416-5","Alloy 617",314626,"Plate"
155.92,0.00280,"Qualified",,5991.26,"CapPass","Cycle 500",500,63805,"416-5","Alloy 617",314626,"Plate"
159.39,0.00282,"Qualified",,5991.28,"CapPass","Cycle 500",500,63806,"416-5","Alloy 617",314626,"Plate"
162.68,0.00285,"Qualified",,5991.29,"CapPass","Cycle 500",500,63807,"416-5","Alloy 617",314626,"Plate"
166.03,0.00288,"Qualified",,5991.31,"CapPass","Cycle 500",500,63808,"416-5","Alloy 617",314626,"Plate"
168.84,0.00290,"Qualified",,5991.33,"CapPass","Cycle 500",500,63809,"416-5","Alloy 617",314626,"Plate"
171.23,0.00293,"Qualified",,5991.35,"CapPass","Cycle 500",500,63810,"416-5","Alloy 617",314626,"Plate"
162.47,0.00290,"Qualified",,5991.47,"CapPass","Cycle 500",500,63811,"416-5","Alloy 617",314626,"Plate"
158.56,0.00288,"Qualified",,5991.49,"CapPass","Cycle 500",500,63812,"416-5","Alloy 617",314626,"Plate"
154.35,0.00285,"Qualified",,5991.51,"CapPass","Cycle 500",500,63813,"416-5","Alloy 617",314626,"Plate"
150.46,0.00283,"Qualified",,5991.53,"CapPass","Cycle 500",500,63814,"416-5","Alloy 617",314626,"Plate"
146.90,0.00280,"Qualified",,5991.54,"CapPass","Cycle 500",500,63815,"416-5","Alloy 617",314626,"Plate"
143.07,0.00278,"Qualified",,5991.56,"CapPass","Cycle 500",500,63816,"416-5","Alloy 617",314626,"Plate"
139.26,0.00275,"Qualified",,5991.58,"CapPass","Cycle 500",500,63817,"416-5","Alloy 617",314626,"Plate"
135.65,0.00272,"Qualified",,5991.61,"CapPass","Cycle 500",500,63818,"416-5","Alloy 617",314626,"Plate"
131.92,0.00270,"Qualified",,5991.63,"CapPass","Cycle 500",500,63819,"416-5","Alloy 617",314626,"Plate"
128.34,0.00267,"Qualified",,5991.65,"CapPass","Cycle 500",500,63820,"416-5","Alloy 617",314626,"Plate"
124.96,0.00265,"Qualified",,5991.67,"CapPass","Cycle 500",500,63821,"416-5","Alloy 617",314626,"Plate"
121.63,0.00262,"Qualified",,5991.70,"CapPass","Cycle 500",500,63822,"416-5","Alloy 617",314626,"Plate"
118.03,0.00259,"Qualified",,5991.72,"CapPass","Cycle 500",500,63823,"416-5","Alloy 617",314626,"Plate"
114.62,0.00257,"Qualified",,5991.75,"CapPass","Cycle 500",500,63824,"416-5","Alloy 617",314626,"Plate"
111.34,0.00254,"Qualified",,5991.78,"CapPass","Cycle 500",500,63825,"416-5","Alloy 617",314626,"Plate"
108.19,0.00252,"Qualified",,5991.80,"CapPass","Cycle 500",500,63826,"416-5","Alloy 617",314626,"Plate"
106.47,0.00250,"Qualified",,5991.82,"CapPass","Cycle 500",500,63827,"416-5","Alloy 617",314626,"Plate"
104.96,0.00249,"Qualified",,5991.83,"CapPass","Cycle 500",500,63828,"416-5","Alloy 617",314626,"Plate"
101.91,0.00247,"Qualified",,5991.86,"CapPass","Cycle 500",500,63829,"416-5","Alloy 617",314626,"Plate"
98.91,0.00244,"Qualified",,5991.88,"CapPass","Cycle 500",500,63830,"416-5","Alloy 617",314626,"Plate"
95.56,0.00242,"Qualified",,5991.91,"CapPass","Cycle 500",500,63831,"416-5","Alloy 617",314626,"Plate"
92.66,0.00239,"Qualified",,5991.94,"CapPass","Cycle 500",500,63832,"416-5","Alloy 617",314626,"Plate"
89.30,0.00237,"Qualified",,5991.97,"CapPass","Cycle 500",500,63833,"416-5","Alloy 617",314626,"Plate"
86.09,0.00234,"Qualified",,5991.99,"CapPass","Cycle 500",500,63834,"416-5","Alloy 617",314626,"Plate"
83.02,0.00231,"Qualified",,5992.02,"CapPass","Cycle 500",500,63835,"416-5","Alloy 617",314626,"Plate"
80.00,0.00229,"Qualified",,5992.05,"CapPass","Cycle 500",500,63836,"416-5","Alloy 617",314626,"Plate"
76.90,0.00226,"Qualified",,5992.08,"CapPass","Cycle 500",500,63837,"416-5","Alloy 617",314626,"Plate"
73.76,0.00224,"Qualified",,5992.10,"CapPass","Cycle 500",500,63838,"416-5","Alloy 617",314626,"Plate"
70.90,0.00221,"Qualified",,5992.13,"CapPass","Cycle 500",500,63839,"416-5","Alloy 617",314626,"Plate"
67.75,0.00219,"Qualified",,5992.16,"CapPass","Cycle 500",500,63840,"416-5","Alloy 617",314626,"Plate"
64.36,0.00216,"Qualified",,5992.19,"CapPass","Cycle 500",500,63841,"416-5","Alloy 617",314626,"Plate"
60.91,0.00214,"Qualified",,5992.21,"CapPass","Cycle 500",500,63842,"416-5","Alloy 617",314626,"Plate"
57.69,0.00211,"Qualified",,5992.24,"CapPass","Cycle 500",500,63843,"416-5","Alloy 617",314626,"Plate"
54.59,0.00209,"Qualified",,5992.27,"CapPass","Cycle 500",500,63844,"416-5","Alloy 617",314626,"Plate"
51.54,0.00206,"Qualified",,5992.29,"CapPass","Cycle 500",500,63845,"416-5","Alloy 617",314626,"Plate"
48.62,0.00203,"Qualified",,5992.32,"CapPass","Cycle 500",500,63846,"416-5","Alloy 617",314626,"Plate"
45.61,0.00201,"Qualified",,5992.35,"CapPass","Cycle 500",500,63847,"416-5","Alloy 617",314626,"Plate"
42.77,0.00198,"Qualified",,5992.37,"CapPass","Cycle 500",500,63848,"416-5","Alloy 617",314626,"Plate"
39.54,0.00196,"Qualified",,5992.40,"CapPass","Cycle 500",500,63849,"416-5","Alloy 617",314626,"Plate"
36.59,0.00193,"Qualified",,5992.43,"CapPass","Cycle 500",500,63850,"416-5","Alloy 617",314626,"Plate"
33.47,0.00191,"Qualified",,5992.45,"CapPass","Cycle 500",500,63851,"416-5","Alloy 617",314626,"Plate"
30.29,0.00188,"Qualified",,5992.48,"CapPass","Cycle 500",500,63852,"416-5","Alloy 617",314626,"Plate"
27.28,0.00186,"Qualified",,5992.51,"CapPass","Cycle 500",500,63853,"416-5","Alloy 617",314626,"Plate"
24.35,0.00183,"Qualified",,5992.54,"CapPass","Cycle 500",500,63854,"416-5","Alloy 617",314626,"Plate"
21.42,0.00181,"Qualified",,5992.56,"CapPass","Cycle 500",500,63855,"416-5","Alloy 617",314626,"Plate"
18.09,0.00178,"Qualified",,5992.59,"CapPass","Cycle 500",500,63856,"416-5","Alloy 617",314626,"Plate"
14.80,0.00176,"Qualified",,5992.62,"CapPass","Cycle 500",500,63857,"416-5","Alloy 617",314626,"Plate"
11.98,0.00173,"Qualified",,5992.65,"CapPass","Cycle 500",500,63858,"416-5","Alloy 617",314626,"Plate"
9.07,0.00170,"Qualified",,5992.67,"CapPass","Cycle 500",500,63859,"416-5","Alloy 617",314626,"Plate"
6.02,0.00168,"Qualified",,5992.70,"CapPass","Cycle 500",500,63860,"416-5","Alloy 617",314626,"Plate"
3.01,0.00165,"Qualified",,5992.73,"CapPass","Cycle 500",500,63861,"416-5","Alloy 617",314626,"Plate"
-0.06,0.00163,"Qualified",,5992.75,"CapPass","Cycle 500",500,63862,"416-5","Alloy 617",314626,"Plate"
-3.13,0.00160,"Qualified",,5992.78,"CapPass","Cycle 500",500,63863,"416-5","Alloy 617",314626,"Plate"
-6.06,0.00158,"Qualified",,5992.81,"CapPass","Cycle 500",500,63864,"416-5","Alloy 617",314626,"Plate"
-7.10,0.00157,"Qualified",,5992.82,"CapPass","Cycle 500",500,63865,"416-5","Alloy 617",314626,"Plate"
-8.97,0.00155,"Qualified",,5992.84,"CapPass","Cycle 500",500,63866,"416-5","Alloy 617",314626,"Plate"
-11.71,0.00153,"Qualified",,5992.86,"CapPass","Cycle 500",500,63867,"416-5","Alloy 617",314626,"Plate"
-14.56,0.00150,"Qualified",,5992.89,"CapPass","Cycle 500",500,63868,"416-5","Alloy 617",314626,"Plate"
-17.23,0.00147,"Qualified",,5992.92,"CapPass","Cycle 500",500,63869,"416-5","Alloy 617",314626,"Plate"
-19.86,0.00145,"Qualified",,5992.98,"CapPass","Cycle 500",500,63870,"416-5","Alloy 617",314626,"Plate"
-22.31,0.00142,"Qualified",,5993.09,"CapPass","Cycle 500",500,63871,"416-5","Alloy 617",314626,"Plate"
-24.73,0.00140,"Qualified",,5993.12,"CapPass","Cycle 500",500,63872,"416-5","Alloy 617",314626,"Plate"
-27.68,0.00137,"Qualified",,5993.16,"CapPass","Cycle 500",500,63873,"416-5","Alloy 617",314626,"Plate"
-30.85,0.00135,"Qualified",,5993.19,"CapPass","Cycle 500",500,63874,"416-5","Alloy 617",314626,"Plate"
-33.52,0.00132,"Qualified",,5993.22,"CapPass","Cycle 500",500,63875,"416-5","Alloy 617",314626,"Plate"
-36.44,0.00130,"Qualified",,5993.25,"CapPass","Cycle 500",500,63876,"416-5","Alloy 617",314626,"Plate"
-39.40,0.00127,"Qualified",,5993.28,"CapPass","Cycle 500",500,63877,"416-5","Alloy 617",314626,"Plate"
