Repository: js-molina/fatigue-A617

File: data/850C/Strain rate 0.001/0.60% strain/HTM_A19_Cycles_4168.csv (part 11 of 17)
"Stress Mpa","Strain","Qual State","Qual Exceptions","Elapsed Time Sec","Data State","Cycle Label","Cycle","Count","Sample","Alloy","Heat","Material_Form"
20.12,0.00149,"Qualified",,2390.32,"CapPass","Cycle 200",200,58522,"416-8","Alloy 617",314626,"Plate"
16.72,0.00146,"Qualified",,2390.35,"CapPass","Cycle 200",200,58523,"416-8","Alloy 617",314626,"Plate"
13.44,0.00144,"Qualified",,2390.38,"CapPass","Cycle 200",200,58524,"416-8","Alloy 617",314626,"Plate"
10.28,0.00141,"Qualified",,2390.41,"CapPass","Cycle 200",200,58525,"416-8","Alloy 617",314626,"Plate"
6.86,0.00139,"Qualified",,2390.43,"CapPass","Cycle 200",200,58526,"416-8","Alloy 617",314626,"Plate"
3.26,0.00136,"Qualified",,2390.46,"CapPass","Cycle 200",200,58527,"416-8","Alloy 617",314626,"Plate"
-0.00,0.00134,"Qualified",,2390.49,"CapPass","Cycle 200",200,58528,"416-8","Alloy 617",314626,"Plate"
-3.72,0.00131,"Qualified",,2390.52,"CapPass","Cycle 200",200,58529,"416-8","Alloy 617",314626,"Plate"
-7.03,0.00129,"Qualified",,2390.55,"CapPass","Cycle 200",200,58530,"416-8","Alloy 617",314626,"Plate"
-10.22,0.00126,"Qualified",,2390.57,"CapPass","Cycle 200",200,58531,"416-8","Alloy 617",314626,"Plate"
-13.42,0.00124,"Qualified",,2390.60,"CapPass","Cycle 200",200,58532,"416-8","Alloy 617",314626,"Plate"
-15.69,0.00121,"Qualified",,2390.63,"CapPass","Cycle 200",200,58533,"416-8","Alloy 617",314626,"Plate"
-17.73,0.00119,"Qualified",,2390.75,"CapPass","Cycle 200",200,58534,"416-8","Alloy 617",314626,"Plate"
-22.85,0.00116,"Qualified",,2390.77,"CapPass","Cycle 200",200,58535,"416-8","Alloy 617",314626,"Plate"
-27.66,0.00113,"Qualified",,2390.79,"CapPass","Cycle 200",200,58536,"416-8","Alloy 617",314626,"Plate"
-31.50,0.00111,"Qualified",,2390.80,"CapPass","Cycle 200",200,58537,"416-8","Alloy 617",314626,"Plate"
-34.98,0.00108,"Qualified",,2390.82,"CapPass","Cycle 200",200,58538,"416-8","Alloy 617",314626,"Plate"
-38.15,0.00106,"Qualified",,2390.83,"CapPass","Cycle 200",200,58539,"416-8","Alloy 617",314626,"Plate"
-41.24,0.00103,"Qualified",,2390.84,"CapPass","Cycle 200",200,58540,"416-8","Alloy 617",314626,"Plate"
-42.92,0.00102,"Qualified",,2390.85,"CapPass","Cycle 200",200,58541,"416-8","Alloy 617",314626,"Plate"
-44.23,0.00101,"Qualified",,2390.86,"CapPass","Cycle 200",200,58542,"416-8","Alloy 617",314626,"Plate"
-46.87,0.00098,"Qualified",,2390.88,"CapPass","Cycle 200",200,58543,"416-8","Alloy 617",314626,"Plate"
-49.17,0.00095,"Qualified",,2390.90,"CapPass","Cycle 200",200,58544,"416-8","Alloy 617",314626,"Plate"
-51.47,0.00093,"Qualified",,2390.92,"CapPass","Cycle 200",200,58545,"416-8","Alloy 617",314626,"Plate"
-54.31,0.00090,"Qualified",,2390.96,"CapPass","Cycle 200",200,58546,"416-8","Alloy 617",314626,"Plate"
-57.37,0.00088,"Qualified",,2390.99,"CapPass","Cycle 200",200,58547,"416-8","Alloy 617",314626,"Plate"
-60.46,0.00085,"Qualified",,2391.03,"CapPass","Cycle 200",200,58548,"416-8","Alloy 617",314626,"Plate"
-63.53,0.00083,"Qualified",,2391.06,"CapPass","Cycle 200",200,58549,"416-8","Alloy 617",314626,"Plate"
-66.76,0.00080,"Qualified",,2391.09,"CapPass","Cycle 200",200,58550,"416-8","Alloy 617",314626,"Plate"
-69.78,0.00078,"Qualified",,2391.12,"CapPass","Cycle 200",200,58551,"416-8","Alloy 617",314626,"Plate"
-72.85,0.00075,"Qualified",,2391.15,"CapPass","Cycle 200",200,58552,"416-8","Alloy 617",314626,"Plate"
-75.89,0.00073,"Qualified",,2391.18,"CapPass","Cycle 200",200,58553,"416-8","Alloy 617",314626,"Plate"
-78.78,0.00070,"Qualified",,2391.21,"CapPass","Cycle 200",200,58554,"416-8","Alloy 617",314626,"Plate"
-81.71,0.00067,"Qualified",,2391.24,"CapPass","Cycle 200",200,58555,"416-8","Alloy 617",314626,"Plate"
-84.73,0.00065,"Qualified",,2391.27,"CapPass","Cycle 200",200,58556,"416-8","Alloy 617",314626,"Plate"
-87.81,0.00062,"Qualified",,2391.30,"CapPass","Cycle 200",200,58557,"416-8","Alloy 617",314626,"Plate"
-90.64,0.00060,"Qualified",,2391.33,"CapPass","Cycle 200",200,58558,"416-8","Alloy 617",314626,"Plate"
-93.72,0.00057,"Qualified",,2391.36,"CapPass","Cycle 200",200,58559,"416-8","Alloy 617",314626,"Plate"
-96.76,0.00055,"Qualified",,2391.39,"CapPass","Cycle 200",200,58560,"416-8","Alloy 617",314626,"Plate"
-99.62,0.00052,"Qualified",,2391.42,"CapPass","Cycle 200",200,58561,"416-8","Alloy 617",314626,"Plate"
-102.54,0.00050,"Qualified",,2391.45,"CapPass","Cycle 200",200,58562,"416-8","Alloy 617",314626,"Plate"
-105.10,0.00047,"Qualified",,2391.47,"CapPass","Cycle 200",200,58563,"416-8","Alloy 617",314626,"Plate"
-108.08,0.00045,"Qualified",,2391.50,"CapPass","Cycle 200",200,58564,"416-8","Alloy 617",314626,"Plate"
-110.84,0.00042,"Qualified",,2391.53,"CapPass","Cycle 200",200,58565,"416-8","Alloy 617",314626,"Plate"
-113.75,0.00040,"Qualified",,2391.56,"CapPass","Cycle 200",200,58566,"416-8","Alloy 617",314626,"Plate"
-117.04,0.00037,"Qualified",,2391.59,"CapPass","Cycle 200",200,58567,"416-8","Alloy 617",314626,"Plate"
-120.33,0.00034,"Qualified",,2391.61,"CapPass","Cycle 200",200,58568,"416-8","Alloy 617",314626,"Plate"
-123.61,0.00032,"Qualified",,2391.64,"CapPass","Cycle 200",200,58569,"416-8","Alloy 617",314626,"Plate"
-127.09,0.00029,"Qualified",,2391.66,"CapPass","Cycle 200",200,58570,"416-8","Alloy 617",314626,"Plate"
-130.32,0.00027,"Qualified",,2391.68,"CapPass","Cycle 200",200,58571,"416-8","Alloy 617",314626,"Plate"
-133.37,0.00024,"Qualified",,2391.70,"CapPass","Cycle 200",200,58572,"416-8","Alloy 617",314626,"Plate"
-136.39,0.00022,"Qualified",,2391.71,"CapPass","Cycle 200",200,58573,"416-8","Alloy 617",314626,"Plate"
-139.48,0.00019,"Qualified",,2391.73,"CapPass","Cycle 200",200,58574,"416-8","Alloy 617",314626,"Plate"
-142.44,0.00016,"Qualified",,2391.75,"CapPass","Cycle 200",200,58575,"416-8","Alloy 617",314626,"Plate"
-145.31,0.00014,"Qualified",,2391.77,"CapPass","Cycle 200",200,58576,"416-8","Alloy 617",314626,"Plate"
-148.23,0.00011,"Qualified",,2391.79,"CapPass","Cycle 200",200,58577,"416-8","Alloy 617",314626,"Plate"
-150.99,0.00009,"Qualified",,2391.81,"CapPass","Cycle 200",200,58578,"416-8","Alloy 617",314626,"Plate"
-153.62,0.00006,"Qualified",,2391.83,"CapPass","Cycle 200",200,58579,"416-8","Alloy 617",314626,"Plate"
-156.34,0.00004,"Qualified",,2391.84,"CapPass","Cycle 200",200,58580,"416-8","Alloy 617",314626,"Plate"
-157.55,0.00002,"Qualified",,2391.85,"CapPass","Cycle 200",200,58581,"416-8","Alloy 617",314626,"Plate"
-159.01,0.00001,"Qualified",,2391.86,"CapPass","Cycle 200",200,58582,"416-8","Alloy 617",314626,"Plate"
-161.40,-0.00002,"Qualified",,2391.88,"CapPass","Cycle 200",200,58583,"416-8","Alloy 617",314626,"Plate"
-163.93,-0.00004,"Qualified",,2391.90,"CapPass","Cycle 200",200,58584,"416-8","Alloy 617",314626,"Plate"
-166.46,-0.00007,"Qualified",,2391.93,"CapPass","Cycle 200",200,58585,"416-8","Alloy 617",314626,"Plate"
-168.95,-0.00009,"Qualified",,2391.95,"CapPass","Cycle 200",200,58586,"416-8","Alloy 617",314626,"Plate"
-171.33,-0.00012,"Qualified",,2391.97,"CapPass","Cycle 200",200,58587,"416-8","Alloy 617",314626,"Plate"
-173.61,-0.00014,"Qualified",,2391.99,"CapPass","Cycle 200",200,58588,"416-8","Alloy 617",314626,"Plate"
-175.55,-0.00017,"Qualified",,2392.01,"CapPass","Cycle 200",200,58589,"416-8","Alloy 617",314626,"Plate"
-177.62,-0.00019,"Qualified",,2392.03,"CapPass","Cycle 200",200,58590,"416-8","Alloy 617",314626,"Plate"
-179.74,-0.00022,"Qualified",,2392.05,"CapPass","Cycle 200",200,58591,"416-8","Alloy 617",314626,"Plate"
-181.58,-0.00024,"Qualified",,2392.07,"CapPass","Cycle 200",200,58592,"416-8","Alloy 617",314626,"Plate"
-183.64,-0.00027,"Qualified",,2392.10,"CapPass","Cycle 200",200,58593,"416-8","Alloy 617",314626,"Plate"
-185.66,-0.00030,"Qualified",,2392.12,"CapPass","Cycle 200",200,58594,"416-8","Alloy 617",314626,"Plate"
-187.64,-0.00032,"Qualified",,2392.15,"CapPass","Cycle 200",200,58595,"416-8","Alloy 617",314626,"Plate"
-189.72,-0.00035,"Qualified",,2392.17,"CapPass","Cycle 200",200,58596,"416-8","Alloy 617",314626,"Plate"
-191.66,-0.00037,"Qualified",,2392.20,"CapPass","Cycle 200",200,58597,"416-8","Alloy 617",314626,"Plate"
-193.65,-0.00040,"Qualified",,2392.22,"CapPass","Cycle 200",200,58598,"416-8","Alloy 617",314626,"Plate"
-195.71,-0.00042,"Qualified",,2392.25,"CapPass","Cycle 200",200,58599,"416-8","Alloy 617",314626,"Plate"
-197.65,-0.00045,"Qualified",,2392.27,"CapPass","Cycle 200",200,58600,"416-8","Alloy 617",314626,"Plate"
-199.66,-0.00048,"Qualified",,2392.30,"CapPass","Cycle 200",200,58601,"416-8","Alloy 617",314626,"Plate"
-201.72,-0.00050,"Qualified",,2392.33,"CapPass","Cycle 200",200,58602,"416-8","Alloy 617",314626,"Plate"
-202.03,-0.00053,"Qualified",,2392.35,"CapPass","Cycle 200",200,58603,"416-8","Alloy 617",314626,"Plate"
-203.12,-0.00055,"Qualified",,2392.36,"CapPass","Cycle 200",200,58604,"416-8","Alloy 617",314626,"Plate"
-204.06,-0.00058,"Qualified",,2392.38,"CapPass","Cycle 200",200,58605,"416-8","Alloy 617",314626,"Plate"
-201.68,-0.00061,"Qualified",,2392.39,"CapPass","Cycle 200",200,58606,"416-8","Alloy 617",314626,"Plate"
-202.05,-0.00063,"Qualified",,2392.40,"CapPass","Cycle 200",200,58607,"416-8","Alloy 617",314626,"Plate"
-202.23,-0.00066,"Qualified",,2392.40,"CapPass","Cycle 200",200,58608,"416-8","Alloy 617",314626,"Plate"
-202.45,-0.00069,"Qualified",,2392.41,"CapPass","Cycle 200",200,58609,"416-8","Alloy 617",314626,"Plate"
-202.57,-0.00072,"Qualified",,2392.41,"CapPass","Cycle 200",200,58610,"416-8","Alloy 617",314626,"Plate"
-202.64,-0.00075,"Qualified",,2392.42,"CapPass","Cycle 200",200,58611,"416-8","Alloy 617",314626,"Plate"
-202.66,-0.00078,"Qualified",,2392.42,"CapPass","Cycle 200",200,58612,"416-8","Alloy 617",314626,"Plate"
-202.49,-0.00080,"Qualified",,2392.43,"CapPass","Cycle 200",200,58613,"416-8","Alloy 617",314626,"Plate"
-201.16,-0.00083,"Qualified",,2392.44,"CapPass","Cycle 200",200,58614,"416-8","Alloy 617",314626,"Plate"
-191.39,-0.00080,"Qualified",,2392.50,"CapPass","Cycle 200",200,58615,"416-8","Alloy 617",314626,"Plate"
-192.42,-0.00083,"Qualified",,2392.66,"CapPass","Cycle 200",200,58616,"416-8","Alloy 617",314626,"Plate"
-195.22,-0.00085,"Qualified",,2392.69,"CapPass","Cycle 200",200,58617,"416-8","Alloy 617",314626,"Plate"
-197.79,-0.00088,"Qualified",,2392.72,"CapPass","Cycle 200",200,58618,"416-8","Alloy 617",314626,"Plate"
-200.45,-0.00091,"Qualified",,2392.74,"CapPass","Cycle 200",200,58619,"416-8","Alloy 617",314626,"Plate"
-202.90,-0.00093,"Qualified",,2392.77,"CapPass","Cycle 200",200,58620,"416-8","Alloy 617",314626,"Plate"
-205.31,-0.00096,"Qualified",,2392.79,"CapPass","Cycle 200",200,58621,"416-8","Alloy 617",314626,"Plate"
-207.50,-0.00098,"Qualified",,2392.81,"CapPass","Cycle 200",200,58622,"416-8","Alloy 617",314626,"Plate"
-209.80,-0.00101,"Qualified",,2392.84,"CapPass","Cycle 200",200,58623,"416-8","Alloy 617",314626,"Plate"
-210.91,-0.00102,"Qualified",,2392.85,"CapPass","Cycle 200",200,58624,"416-8","Alloy 617",314626,"Plate"
-212.10,-0.00103,"Qualified",,2392.87,"CapPass","Cycle 200",200,58625,"416-8","Alloy 617",314626,"Plate"
-214.33,-0.00106,"Qualified",,2392.89,"CapPass","Cycle 200",200,58626,"416-8","Alloy 617",314626,"Plate"
-216.62,-0.00109,"Qualified",,2392.92,"CapPass","Cycle 200",200,58627,"416-8","Alloy 617",314626,"Plate"
-218.67,-0.00111,"Qualified",,2392.95,"CapPass","Cycle 200",200,58628,"416-8","Alloy 617",314626,"Plate"
-221.00,-0.00114,"Qualified",,2392.97,"CapPass","Cycle 200",200,58629,"416-8","Alloy 617",314626,"Plate"
-216.66,-0.00116,"Qualified",,2392.99,"CapPass","Cycle 200",200,58630,"416-8","Alloy 617",314626,"Plate"
-217.23,-0.00119,"Qualified",,2393.00,"CapPass","Cycle 200",200,58631,"416-8","Alloy 617",314626,"Plate"
-217.67,-0.00122,"Qualified",,2393.00,"CapPass","Cycle 200",200,58632,"416-8","Alloy 617",314626,"Plate"
-218.00,-0.00125,"Qualified",,2393.01,"CapPass","Cycle 200",200,58633,"416-8","Alloy 617",314626,"Plate"
-218.26,-0.00128,"Qualified",,2393.01,"CapPass","Cycle 200",200,58634,"416-8","Alloy 617",314626,"Plate"
-218.62,-0.00130,"Qualified",,2393.02,"CapPass","Cycle 200",200,58635,"416-8","Alloy 617",314626,"Plate"
-218.88,-0.00133,"Qualified",,2393.02,"CapPass","Cycle 200",200,58636,"416-8","Alloy 617",314626,"Plate"
-218.98,-0.00136,"Qualified",,2393.03,"CapPass","Cycle 200",200,58637,"416-8","Alloy 617",314626,"Plate"
-211.69,-0.00138,"Qualified",,2393.20,"CapPass","Cycle 200",200,58638,"416-8","Alloy 617",314626,"Plate"
-214.39,-0.00141,"Qualified",,2393.24,"CapPass","Cycle 200",200,58639,"416-8","Alloy 617",314626,"Plate"
-217.08,-0.00143,"Qualified",,2393.27,"CapPass","Cycle 200",200,58640,"416-8","Alloy 617",314626,"Plate"
-219.66,-0.00146,"Qualified",,2393.30,"CapPass","Cycle 200",200,58641,"416-8","Alloy 617",314626,"Plate"
-222.38,-0.00148,"Qualified",,2393.32,"CapPass","Cycle 200",200,58642,"416-8","Alloy 617",314626,"Plate"
-224.71,-0.00151,"Qualified",,2393.35,"CapPass","Cycle 200",200,58643,"416-8","Alloy 617",314626,"Plate"
-227.15,-0.00153,"Qualified",,2393.37,"CapPass","Cycle 200",200,58644,"416-8","Alloy 617",314626,"Plate"
-229.26,-0.00156,"Qualified",,2393.40,"CapPass","Cycle 200",200,58645,"416-8","Alloy 617",314626,"Plate"
-221.96,-0.00158,"Qualified",,2393.42,"CapPass","Cycle 200",200,58646,"416-8","Alloy 617",314626,"Plate"
-223.52,-0.00161,"Qualified",,2393.44,"CapPass","Cycle 200",200,58647,"416-8","Alloy 617",314626,"Plate"
-224.31,-0.00164,"Qualified",,2393.44,"CapPass","Cycle 200",200,58648,"416-8","Alloy 617",314626,"Plate"
-225.12,-0.00167,"Qualified",,2393.45,"CapPass","Cycle 200",200,58649,"416-8","Alloy 617",314626,"Plate"
-225.99,-0.00169,"Qualified",,2393.46,"CapPass","Cycle 200",200,58650,"416-8","Alloy 617",314626,"Plate"
-226.69,-0.00172,"Qualified",,2393.48,"CapPass","Cycle 200",200,58651,"416-8","Alloy 617",314626,"Plate"
-227.18,-0.00174,"Qualified",,2393.52,"CapPass","Cycle 200",200,58652,"416-8","Alloy 617",314626,"Plate"
-228.02,-0.00177,"Qualified",,2393.57,"CapPass","Cycle 200",200,58653,"416-8","Alloy 617",314626,"Plate"
-229.87,-0.00179,"Qualified",,2393.61,"CapPass","Cycle 200",200,58654,"416-8","Alloy 617",314626,"Plate"
-232.04,-0.00182,"Qualified",,2393.64,"CapPass","Cycle 200",200,58655,"416-8","Alloy 617",314626,"Plate"
-234.41,-0.00185,"Qualified",,2393.68,"CapPass","Cycle 200",200,58656,"416-8","Alloy 617",314626,"Plate"
-236.68,-0.00187,"Qualified",,2393.71,"CapPass","Cycle 200",200,58657,"416-8","Alloy 617",314626,"Plate"
-229.18,-0.00190,"Qualified",,2393.72,"CapPass","Cycle 200",200,58658,"416-8","Alloy 617",314626,"Plate"
-229.48,-0.00193,"Qualified",,2393.72,"CapPass","Cycle 200",200,58659,"416-8","Alloy 617",314626,"Plate"
-229.62,-0.00196,"Qualified",,2393.72,"CapPass","Cycle 200",200,58660,"416-8","Alloy 617",314626,"Plate"
-229.85,-0.00200,"Qualified",,2393.72,"CapPass","Cycle 200",200,58661,"416-8","Alloy 617",314626,"Plate"
-230.07,-0.00204,"Qualified",,2393.73,"CapPass","Cycle 200",200,58662,"416-8","Alloy 617",314626,"Plate"
-230.30,-0.00208,"Qualified",,2393.73,"CapPass","Cycle 200",200,58663,"416-8","Alloy 617",314626,"Plate"
-230.39,-0.00213,"Qualified",,2393.73,"CapPass","Cycle 200",200,58664,"416-8","Alloy 617",314626,"Plate"
-230.61,-0.00217,"Qualified",,2393.73,"CapPass","Cycle 200",200,58665,"416-8","Alloy 617",314626,"Plate"
-230.70,-0.00221,"Qualified",,2393.73,"CapPass","Cycle 200",200,58666,"416-8","Alloy 617",314626,"Plate"
-230.75,-0.00225,"Qualified",,2393.74,"CapPass","Cycle 200",200,58667,"416-8","Alloy 617",314626,"Plate"
-230.92,-0.00229,"Qualified",,2393.74,"CapPass","Cycle 200",200,58668,"416-8","Alloy 617",314626,"Plate"
-230.92,-0.00232,"Qualified",,2393.74,"CapPass","Cycle 200",200,58669,"416-8","Alloy 617",314626,"Plate"
-230.83,-0.00234,"Qualified",,2393.74,"CapPass","Cycle 200",200,58670,"416-8","Alloy 617",314626,"Plate"
-230.74,-0.00238,"Qualified",,2393.75,"CapPass","Cycle 200",200,58671,"416-8","Alloy 617",314626,"Plate"
-230.32,-0.00241,"Qualified",,2393.75,"CapPass","Cycle 200",200,58672,"416-8","Alloy 617",314626,"Plate"
-229.79,-0.00244,"Qualified",,2393.75,"CapPass","Cycle 200",200,58673,"416-8","Alloy 617",314626,"Plate"
-228.32,-0.00247,"Qualified",,2393.76,"CapPass","Cycle 200",200,58674,"416-8","Alloy 617",314626,"Plate"
-210.74,-0.00244,"Qualified",,2393.79,"CapPass","Cycle 200",200,58675,"416-8","Alloy 617",314626,"Plate"
-205.58,-0.00241,"Qualified",,2393.80,"CapPass","Cycle 200",200,58676,"416-8","Alloy 617",314626,"Plate"
-200.83,-0.00239,"Qualified",,2393.81,"CapPass","Cycle 200",200,58677,"416-8","Alloy 617",314626,"Plate"
-196.68,-0.00236,"Qualified",,2393.81,"CapPass","Cycle 200",200,58678,"416-8","Alloy 617",314626,"Plate"
-192.77,-0.00233,"Qualified",,2393.82,"CapPass","Cycle 200",200,58679,"416-8","Alloy 617",314626,"Plate"
-189.05,-0.00231,"Qualified",,2393.83,"CapPass","Cycle 200",200,58680,"416-8","Alloy 617",314626,"Plate"
-185.34,-0.00228,"Qualified",,2393.83,"CapPass","Cycle 200",200,58681,"416-8","Alloy 617",314626,"Plate"
-182.01,-0.00225,"Qualified",,2393.84,"CapPass","Cycle 200",200,58682,"416-8","Alloy 617",314626,"Plate"
-178.60,-0.00223,"Qualified",,2393.85,"CapPass","Cycle 200",200,58683,"416-8","Alloy 617",314626,"Plate"
-177.62,-0.00222,"Qualified",,2393.85,"CapPass","Cycle 200",200,58684,"416-8","Alloy 617",314626,"Plate"
-175.59,-0.00220,"Qualified",,2393.86,"CapPass","Cycle 200",200,58685,"416-8","Alloy 617",314626,"Plate"
-172.96,-0.00217,"Qualified",,2393.87,"CapPass","Cycle 200",200,58686,"416-8","Alloy 617",314626,"Plate"
-170.74,-0.00215,"Qualified",,2393.88,"CapPass","Cycle 200",200,58687,"416-8","Alloy 617",314626,"Plate"
-169.20,-0.00212,"Qualified",,2393.91,"CapPass","Cycle 200",200,58688,"416-8","Alloy 617",314626,"Plate"
-175.96,-0.00215,"Qualified",,2393.99,"CapPass","Cycle 200",200,58689,"416-8","Alloy 617",314626,"Plate"
-179.47,-0.00217,"Qualified",,2394.01,"CapPass","Cycle 200",200,58690,"416-8","Alloy 617",314626,"Plate"
-182.91,-0.00220,"Qualified",,2394.04,"CapPass","Cycle 200",200,58691,"416-8","Alloy 617",314626,"Plate"
-186.20,-0.00223,"Qualified",,2394.06,"CapPass","Cycle 200",200,58692,"416-8","Alloy 617",314626,"Plate"
-189.53,-0.00225,"Qualified",,2394.08,"CapPass","Cycle 200",200,58693,"416-8","Alloy 617",314626,"Plate"
-192.67,-0.00228,"Qualified",,2394.11,"CapPass","Cycle 200",200,58694,"416-8","Alloy 617",314626,"Plate"
-195.88,-0.00230,"Qualified",,2394.13,"CapPass","Cycle 200",200,58695,"416-8","Alloy 617",314626,"Plate"
-198.98,-0.00233,"Qualified",,2394.16,"CapPass","Cycle 200",200,58696,"416-8","Alloy 617",314626,"Plate"
-202.23,-0.00235,"Qualified",,2394.19,"CapPass","Cycle 200",200,58697,"416-8","Alloy 617",314626,"Plate"
-205.02,-0.00238,"Qualified",,2394.21,"CapPass","Cycle 200",200,58698,"416-8","Alloy 617",314626,"Plate"
-207.93,-0.00240,"Qualified",,2394.24,"CapPass","Cycle 200",200,58699,"416-8","Alloy 617",314626,"Plate"
-210.79,-0.00243,"Qualified",,2394.26,"CapPass","Cycle 200",200,58700,"416-8","Alloy 617",314626,"Plate"
-213.59,-0.00245,"Qualified",,2394.29,"CapPass","Cycle 200",200,58701,"416-8","Alloy 617",314626,"Plate"
-216.43,-0.00248,"Qualified",,2394.31,"CapPass","Cycle 200",200,58702,"416-8","Alloy 617",314626,"Plate"
-219.14,-0.00251,"Qualified",,2394.34,"CapPass","Cycle 200",200,58703,"416-8","Alloy 617",314626,"Plate"
-221.85,-0.00253,"Qualified",,2394.37,"CapPass","Cycle 200",200,58704,"416-8","Alloy 617",314626,"Plate"
-224.46,-0.00256,"Qualified",,2394.39,"CapPass","Cycle 200",200,58705,"416-8","Alloy 617",314626,"Plate"
-227.03,-0.00258,"Qualified",,2394.42,"CapPass","Cycle 200",200,58706,"416-8","Alloy 617",314626,"Plate"
-229.45,-0.00261,"Qualified",,2394.44,"CapPass","Cycle 200",200,58707,"416-8","Alloy 617",314626,"Plate"
-232.01,-0.00263,"Qualified",,2394.47,"CapPass","Cycle 200",200,58708,"416-8","Alloy 617",314626,"Plate"
-234.29,-0.00266,"Qualified",,2394.49,"CapPass","Cycle 200",200,58709,"416-8","Alloy 617",314626,"Plate"
-236.38,-0.00268,"Qualified",,2394.52,"CapPass","Cycle 200",200,58710,"416-8","Alloy 617",314626,"Plate"
-238.47,-0.00271,"Qualified",,2394.54,"CapPass","Cycle 200",200,58711,"416-8","Alloy 617",314626,"Plate"
-240.64,-0.00274,"Qualified",,2394.57,"CapPass","Cycle 200",200,58712,"416-8","Alloy 617",314626,"Plate"
-242.81,-0.00276,"Qualified",,2394.59,"CapPass","Cycle 200",200,58713,"416-8","Alloy 617",314626,"Plate"
-244.95,-0.00279,"Qualified",,2394.62,"CapPass","Cycle 200",200,58714,"416-8","Alloy 617",314626,"Plate"
-247.17,-0.00281,"Qualified",,2394.65,"CapPass","Cycle 200",200,58715,"416-8","Alloy 617",314626,"Plate"
-242.02,-0.00284,"Qualified",,2394.67,"CapPass","Cycle 200",200,58716,"416-8","Alloy 617",314626,"Plate"
-234.37,-0.00287,"Qualified",,2394.68,"CapPass","Cycle 200",200,58717,"416-8","Alloy 617",314626,"Plate"
-234.34,-0.00290,"Qualified",,2394.68,"CapPass","Cycle 200",200,58718,"416-8","Alloy 617",314626,"Plate"
-234.51,-0.00294,"Qualified",,2394.69,"CapPass","Cycle 200",200,58719,"416-8","Alloy 617",314626,"Plate"
-234.72,-0.00299,"Qualified",,2394.69,"CapPass","Cycle 200",200,58720,"416-8","Alloy 617",314626,"Plate"
-234.84,-0.00302,"Qualified",,2394.69,"CapPass","Cycle 200",200,58721,"416-8","Alloy 617",314626,"Plate"
-234.92,-0.00305,"Qualified",,2394.69,"CapPass","Cycle 200",200,58722,"416-8","Alloy 617",314626,"Plate"
-234.94,-0.00308,"Qualified",,2394.69,"CapPass","Cycle 200",200,58723,"416-8","Alloy 617",314626,"Plate"
-235.16,-0.00312,"Qualified",,2394.69,"CapPass","Cycle 200",200,58724,"416-8","Alloy 617",314626,"Plate"
-235.38,-0.00316,"Qualified",,2394.69,"CapPass","Cycle 200",200,58725,"416-8","Alloy 617",314626,"Plate"
-235.46,-0.00319,"Qualified",,2394.69,"CapPass","Cycle 200",200,58726,"416-8","Alloy 617",314626,"Plate"
-235.43,-0.00323,"Qualified",,2394.69,"CapPass","Cycle 200",200,58727,"416-8","Alloy 617",314626,"Plate"
-235.37,-0.00327,"Qualified",,2394.70,"CapPass","Cycle 200",200,58728,"416-8","Alloy 617",314626,"Plate"
-235.39,-0.00330,"Qualified",,2394.70,"CapPass","Cycle 200",200,58729,"416-8","Alloy 617",314626,"Plate"
-235.54,-0.00334,"Qualified",,2394.70,"CapPass","Cycle 200",200,58730,"416-8","Alloy 617",314626,"Plate"
-235.59,-0.00337,"Qualified",,2394.70,"CapPass","Cycle 200",200,58731,"416-8","Alloy 617",314626,"Plate"
-235.53,-0.00340,"Qualified",,2394.70,"CapPass","Cycle 200",200,58732,"416-8","Alloy 617",314626,"Plate"
-235.42,-0.00343,"Qualified",,2394.70,"CapPass","Cycle 200",200,58733,"416-8","Alloy 617",314626,"Plate"
-235.32,-0.00346,"Qualified",,2394.70,"CapPass","Cycle 200",200,58734,"416-8","Alloy 617",314626,"Plate"
-235.35,-0.00349,"Qualified",,2394.70,"CapPass","Cycle 200",200,58735,"416-8","Alloy 617",314626,"Plate"
-235.38,-0.00352,"Qualified",,2394.70,"CapPass","Cycle 200",200,58736,"416-8","Alloy 617",314626,"Plate"
-235.25,-0.00357,"Qualified",,2394.71,"CapPass","Cycle 200",200,58737,"416-8","Alloy 617",314626,"Plate"
-234.85,-0.00361,"Qualified",,2394.71,"CapPass","Cycle 200",200,58738,"416-8","Alloy 617",314626,"Plate"
-234.67,-0.00365,"Qualified",,2394.71,"CapPass","Cycle 200",200,58739,"416-8","Alloy 617",314626,"Plate"
-234.21,-0.00368,"Qualified",,2394.71,"CapPass","Cycle 200",200,58740,"416-8","Alloy 617",314626,"Plate"
-233.36,-0.00371,"Qualified",,2394.71,"CapPass","Cycle 200",200,58741,"416-8","Alloy 617",314626,"Plate"
-232.30,-0.00374,"Qualified",,2394.72,"CapPass","Cycle 200",200,58742,"416-8","Alloy 617",314626,"Plate"
-230.30,-0.00377,"Qualified",,2394.72,"CapPass","Cycle 200",200,58743,"416-8","Alloy 617",314626,"Plate"
-226.82,-0.00379,"Qualified",,2394.72,"CapPass","Cycle 200",200,58744,"416-8","Alloy 617",314626,"Plate"
-205.79,-0.00377,"Qualified",,2394.74,"CapPass","Cycle 200",200,58745,"416-8","Alloy 617",314626,"Plate"
-199.18,-0.00374,"Qualified",,2394.75,"CapPass","Cycle 200",200,58746,"416-8","Alloy 617",314626,"Plate"
-192.38,-0.00371,"Qualified",,2394.75,"CapPass","Cycle 200",200,58747,"416-8","Alloy 617",314626,"Plate"
-186.84,-0.00369,"Qualified",,2394.76,"CapPass","Cycle 200",200,58748,"416-8","Alloy 617",314626,"Plate"
-181.52,-0.00366,"Qualified",,2394.76,"CapPass","Cycle 200",200,58749,"416-8","Alloy 617",314626,"Plate"
-175.77,-0.00363,"Qualified",,2394.76,"CapPass","Cycle 200",200,58750,"416-8","Alloy 617",314626,"Plate"
-170.30,-0.00360,"Qualified",,2394.77,"CapPass","Cycle 200",200,58751,"416-8","Alloy 617",314626,"Plate"
-165.03,-0.00356,"Qualified",,2394.77,"CapPass","Cycle 200",200,58752,"416-8","Alloy 617",314626,"Plate"
-160.97,-0.00354,"Qualified",,2394.78,"CapPass","Cycle 200",200,58753,"416-8","Alloy 617",314626,"Plate"
-157.13,-0.00351,"Qualified",,2394.78,"CapPass","Cycle 200",200,58754,"416-8","Alloy 617",314626,"Plate"
-153.22,-0.00349,"Qualified",,2394.78,"CapPass","Cycle 200",200,58755,"416-8","Alloy 617",314626,"Plate"
-149.54,-0.00346,"Qualified",,2394.78,"CapPass","Cycle 200",200,58756,"416-8","Alloy 617",314626,"Plate"
-145.79,-0.00343,"Qualified",,2394.79,"CapPass","Cycle 200",200,58757,"416-8","Alloy 617",314626,"Plate"
-142.31,-0.00341,"Qualified",,2394.79,"CapPass","Cycle 200",200,58758,"416-8","Alloy 617",314626,"Plate"
-138.87,-0.00338,"Qualified",,2394.79,"CapPass","Cycle 200",200,58759,"416-8","Alloy 617",314626,"Plate"
-135.45,-0.00336,"Qualified",,2394.80,"CapPass","Cycle 200",200,58760,"416-8","Alloy 617",314626,"Plate"
-132.23,-0.00333,"Qualified",,2394.80,"CapPass","Cycle 200",200,58761,"416-8","Alloy 617",314626,"Plate"
-129.06,-0.00331,"Qualified",,2394.80,"CapPass","Cycle 200",200,58762,"416-8","Alloy 617",314626,"Plate"
-125.15,-0.00327,"Qualified",,2394.81,"CapPass","Cycle 200",200,58763,"416-8","Alloy 617",314626,"Plate"
-121.26,-0.00324,"Qualified",,2394.81,"CapPass","Cycle 200",200,58764,"416-8","Alloy 617",314626,"Plate"
-117.70,-0.00321,"Qualified",,2394.81,"CapPass","Cycle 200",200,58765,"416-8","Alloy 617",314626,"Plate"
-114.40,-0.00318,"Qualified",,2394.82,"CapPass","Cycle 200",200,58766,"416-8","Alloy 617",314626,"Plate"
-111.20,-0.00315,"Qualified",,2394.82,"CapPass","Cycle 200",200,58767,"416-8","Alloy 617",314626,"Plate"
-108.24,-0.00313,"Qualified",,2394.83,"CapPass","Cycle 200",200,58768,"416-8","Alloy 617",314626,"Plate"
-105.56,-0.00310,"Qualified",,2394.83,"CapPass","Cycle 200",200,58769,"416-8","Alloy 617",314626,"Plate"
-102.43,-0.00307,"Qualified",,2394.83,"CapPass","Cycle 200",200,58770,"416-8","Alloy 617",314626,"Plate"
-99.57,-0.00304,"Qualified",,2394.84,"CapPass","Cycle 200",200,58771,"416-8","Alloy 617",314626,"Plate"
-96.97,-0.00301,"Qualified",,2394.84,"CapPass","Cycle 200",200,58772,"416-8","Alloy 617",314626,"Plate"
-94.14,-0.00298,"Qualified",,2394.85,"CapPass","Cycle 200",200,58773,"416-8","Alloy 617",314626,"Plate"
-92.41,-0.00297,"Qualified",,2394.85,"CapPass","Cycle 200",200,58774,"416-8","Alloy 617",314626,"Plate"
-91.74,-0.00296,"Qualified",,2394.86,"CapPass","Cycle 200",200,58775,"416-8","Alloy 617",314626,"Plate"
-89.35,-0.00293,"Qualified",,2394.86,"CapPass","Cycle 200",200,58776,"416-8","Alloy 617",314626,"Plate"
-86.85,-0.00290,"Qualified",,2394.87,"CapPass","Cycle 200",200,58777,"416-8","Alloy 617",314626,"Plate"
-84.56,-0.00288,"Qualified",,2394.88,"CapPass","Cycle 200",200,58778,"416-8","Alloy 617",314626,"Plate"
-82.13,-0.00285,"Qualified",,2394.89,"CapPass","Cycle 200",200,58779,"416-8","Alloy 617",314626,"Plate"
-79.72,-0.00282,"Qualified",,2394.91,"CapPass","Cycle 200",200,58780,"416-8","Alloy 617",314626,"Plate"
-77.13,-0.00280,"Qualified",,2394.94,"CapPass","Cycle 200",200,58781,"416-8","Alloy 617",314626,"Plate"
-72.97,-0.00277,"Qualified",,2394.99,"CapPass","Cycle 200",200,58782,"416-8","Alloy 617",314626,"Plate"
-68.74,-0.00275,"Qualified",,2395.02,"CapPass","Cycle 200",200,58783,"416-8","Alloy 617",314626,"Plate"
-64.45,-0.00272,"Qualified",,2395.06,"CapPass","Cycle 200",200,58784,"416-8","Alloy 617",314626,"Plate"
-60.19,-0.00270,"Qualified",,2395.09,"CapPass","Cycle 200",200,58785,"416-8","Alloy 617",314626,"Plate"
-56.28,-0.00267,"Qualified",,2395.11,"CapPass","Cycle 200",200,58786,"416-8","Alloy 617",314626,"Plate"
-52.47,-0.00265,"Qualified",,2395.14,"CapPass","Cycle 200",200,58787,"416-8","Alloy 617",314626,"Plate"
-48.72,-0.00262,"Qualified",,2395.17,"CapPass","Cycle 200",200,58788,"416-8","Alloy 617",314626,"Plate"
-45.03,-0.00260,"Qualified",,2395.19,"CapPass","Cycle 200",200,58789,"416-8","Alloy 617",314626,"Plate"
-41.37,-0.00257,"Qualified",,2395.22,"CapPass","Cycle 200",200,58790,"416-8","Alloy 617",314626,"Plate"
-37.69,-0.00255,"Qualified",,2395.24,"CapPass","Cycle 200",200,58791,"416-8","Alloy 617",314626,"Plate"
-34.16,-0.00252,"Qualified",,2395.27,"CapPass","Cycle 200",200,58792,"416-8","Alloy 617",314626,"Plate"
-30.29,-0.00249,"Qualified",,2395.30,"CapPass","Cycle 200",200,58793,"416-8","Alloy 617",314626,"Plate"
-26.47,-0.00247,"Qualified",,2395.33,"CapPass","Cycle 200",200,58794,"416-8","Alloy 617",314626,"Plate"
-22.58,-0.00244,"Qualified",,2395.35,"CapPass","Cycle 200",200,58795,"416-8","Alloy 617",314626,"Plate"
-18.83,-0.00242,"Qualified",,2395.38,"CapPass","Cycle 200",200,58796,"416-8","Alloy 617",314626,"Plate"
-14.83,-0.00239,"Qualified",,2395.41,"CapPass","Cycle 200",200,58797,"416-8","Alloy 617",314626,"Plate"
-10.91,-0.00237,"Qualified",,2395.44,"CapPass","Cycle 200",200,58798,"416-8","Alloy 617",314626,"Plate"
-7.29,-0.00234,"Qualified",,2395.46,"CapPass","Cycle 200",200,58799,"416-8","Alloy 617",314626,"Plate"
-3.99,-0.00231,"Qualified",,2395.49,"CapPass","Cycle 200",200,58800,"416-8","Alloy 617",314626,"Plate"
-0.39,-0.00229,"Qualified",,2395.51,"CapPass","Cycle 200",200,58801,"416-8","Alloy 617",314626,"Plate"
3.21,-0.00226,"Qualified",,2395.54,"CapPass","Cycle 200",200,58802,"416-8","Alloy 617",314626,"Plate"
6.94,-0.00224,"Qualified",,2395.57,"CapPass","Cycle 200",200,58803,"416-8","Alloy 617",314626,"Plate"
10.87,-0.00221,"Qualified",,2395.60,"CapPass","Cycle 200",200,58804,"416-8","Alloy 617",314626,"Plate"
14.33,-0.00219,"Qualified",,2395.63,"CapPass","Cycle 200",200,58805,"416-8","Alloy 617",314626,"Plate"
17.66,-0.00216,"Qualified",,2395.65,"CapPass","Cycle 200",200,58806,"416-8","Alloy 617",314626,"Plate"
20.87,-0.00214,"Qualified",,2395.68,"CapPass","Cycle 200",200,58807,"416-8","Alloy 617",314626,"Plate"
23.81,-0.00211,"Qualified",,2395.70,"CapPass","Cycle 200",200,58808,"416-8","Alloy 617",314626,"Plate"
26.84,-0.00209,"Qualified",,2395.73,"CapPass","Cycle 200",200,58809,"416-8","Alloy 617",314626,"Plate"
30.31,-0.00206,"Qualified",,2395.76,"CapPass","Cycle 200",200,58810,"416-8","Alloy 617",314626,"Plate"
33.41,-0.00203,"Qualified",,2395.78,"CapPass","Cycle 200",200,58811,"416-8","Alloy 617",314626,"Plate"
36.02,-0.00201,"Qualified",,2395.82,"CapPass","Cycle 200",200,58812,"416-8","Alloy 617",314626,"Plate"
35.13,-0.00199,"Qualified",,2395.85,"CapPass","Cycle 200",200,58813,"416-8","Alloy 617",314626,"Plate"
40.11,-0.00198,"Qualified",,2395.94,"CapPass","Cycle 200",200,58814,"416-8","Alloy 617",314626,"Plate"
45.12,-0.00196,"Qualified",,2395.96,"CapPass","Cycle 200",200,58815,"416-8","Alloy 617",314626,"Plate"
49.72,-0.00193,"Qualified",,2395.98,"CapPass","Cycle 200",200,58816,"416-8","Alloy 617",314626,"Plate"
53.58,-0.00190,"Qualified",,2396.00,"CapPass","Cycle 200",200,58817,"416-8","Alloy 617",314626,"Plate"
56.86,-0.00188,"Qualified",,2396.01,"CapPass","Cycle 200",200,58818,"416-8","Alloy 617",314626,"Plate"
59.84,-0.00185,"Qualified",,2396.02,"CapPass","Cycle 200",200,58819,"416-8","Alloy 617",314626,"Plate"
62.60,-0.00183,"Qualified",,2396.04,"CapPass","Cycle 200",200,58820,"416-8","Alloy 617",314626,"Plate"
65.31,-0.00180,"Qualified",,2396.05,"CapPass","Cycle 200",200,58821,"416-8","Alloy 617",314626,"Plate"
68.01,-0.00178,"Qualified",,2396.07,"CapPass","Cycle 200",200,58822,"416-8","Alloy 617",314626,"Plate"
70.72,-0.00175,"Qualified",,2396.10,"CapPass","Cycle 200",200,58823,"416-8","Alloy 617",314626,"Plate"
73.16,-0.00173,"Qualified",,2396.12,"CapPass","Cycle 200",200,58824,"416-8","Alloy 617",314626,"Plate"
76.01,-0.00170,"Qualified",,2396.15,"CapPass","Cycle 200",200,58825,"416-8","Alloy 617",314626,"Plate"
78.91,-0.00167,"Qualified",,2396.18,"CapPass","Cycle 200",200,58826,"416-8","Alloy 617",314626,"Plate"
81.94,-0.00165,"Qualified",,2396.21,"CapPass","Cycle 200",200,58827,"416-8","Alloy 617",314626,"Plate"
84.90,-0.00162,"Qualified",,2396.25,"CapPass","Cycle 200",200,58828,"416-8","Alloy 617",314626,"Plate"
87.96,-0.00160,"Qualified",,2396.28,"CapPass","Cycle 200",200,58829,"416-8","Alloy 617",314626,"Plate"
90.85,-0.00157,"Qualified",,2396.31,"CapPass","Cycle 200",200,58830,"416-8","Alloy 617",314626,"Plate"
93.59,-0.00155,"Qualified",,2396.33,"CapPass","Cycle 200",200,58831,"416-8","Alloy 617",314626,"Plate"
96.24,-0.00152,"Qualified",,2396.36,"CapPass","Cycle 200",200,58832,"416-8","Alloy 617",314626,"Plate"
99.00,-0.00150,"Qualified",,2396.39,"CapPass","Cycle 200",200,58833,"416-8","Alloy 617",314626,"Plate"
101.36,-0.00147,"Qualified",,2396.42,"CapPass","Cycle 200",200,58834,"416-8","Alloy 617",314626,"Plate"
103.83,-0.00145,"Qualified",,2396.44,"CapPass","Cycle 200",200,58835,"416-8","Alloy 617",314626,"Plate"
106.37,-0.00142,"Qualified",,2396.47,"CapPass","Cycle 200",200,58836,"416-8","Alloy 617",314626,"Plate"
109.07,-0.00139,"Qualified",,2396.50,"CapPass","Cycle 200",200,58837,"416-8","Alloy 617",314626,"Plate"
111.93,-0.00137,"Qualified",,2396.54,"CapPass","Cycle 200",200,58838,"416-8","Alloy 617",314626,"Plate"
114.71,-0.00134,"Qualified",,2396.56,"CapPass","Cycle 200",200,58839,"416-8","Alloy 617",314626,"Plate"
117.30,-0.00132,"Qualified",,2396.59,"CapPass","Cycle 200",200,58840,"416-8","Alloy 617",314626,"Plate"
120.02,-0.00129,"Qualified",,2396.62,"CapPass","Cycle 200",200,58841,"416-8","Alloy 617",314626,"Plate"
122.86,-0.00127,"Qualified",,2396.65,"CapPass","Cycle 200",200,58842,"416-8","Alloy 617",314626,"Plate"
125.58,-0.00124,"Qualified",,2396.68,"CapPass","Cycle 200",200,58843,"416-8","Alloy 617",314626,"Plate"
128.53,-0.00122,"Qualified",,2396.71,"CapPass","Cycle 200",200,58844,"416-8","Alloy 617",314626,"Plate"
131.40,-0.00119,"Qualified",,2396.74,"CapPass","Cycle 200",200,58845,"416-8","Alloy 617",314626,"Plate"
134.07,-0.00117,"Qualified",,2396.77,"CapPass","Cycle 200",200,58846,"416-8","Alloy 617",314626,"Plate"
136.53,-0.00114,"Qualified",,2396.79,"CapPass","Cycle 200",200,58847,"416-8","Alloy 617",314626,"Plate"
139.03,-0.00111,"Qualified",,2396.82,"CapPass","Cycle 200",200,58848,"416-8","Alloy 617",314626,"Plate"
141.38,-0.00109,"Qualified",,2396.84,"CapPass","Cycle 200",200,58849,"416-8","Alloy 617",314626,"Plate"
142.48,-0.00108,"Qualified",,2396.85,"CapPass","Cycle 200",200,58850,"416-8","Alloy 617",314626,"Plate"
144.21,-0.00106,"Qualified",,2396.87,"CapPass","Cycle 200",200,58851,"416-8","Alloy 617",314626,"Plate"
147.13,-0.00104,"Qualified",,2396.89,"CapPass","Cycle 200",200,58852,"416-8","Alloy 617",314626,"Plate"
150.07,-0.00101,"Qualified",,2396.92,"CapPass","Cycle 200",200,58853,"416-8","Alloy 617",314626,"Plate"
152.77,-0.00099,"Qualified",,2396.94,"CapPass","Cycle 200",200,58854,"416-8","Alloy 617",314626,"Plate"
155.46,-0.00096,"Qualified",,2396.96,"CapPass","Cycle 200",200,58855,"416-8","Alloy 617",314626,"Plate"
158.16,-0.00094,"Qualified",,2396.98,"CapPass","Cycle 200",200,58856,"416-8","Alloy 617",314626,"Plate"
160.98,-0.00091,"Qualified",,2397.00,"CapPass","Cycle 200",200,58857,"416-8","Alloy 617",314626,"Plate"
163.82,-0.00088,"Qualified",,2397.02,"CapPass","Cycle 200",200,58858,"416-8","Alloy 617",314626,"Plate"
166.60,-0.00086,"Qualified",,2397.04,"CapPass","Cycle 200",200,58859,"416-8","Alloy 617",314626,"Plate"
169.19,-0.00083,"Qualified",,2397.06,"CapPass","Cycle 200",200,58860,"416-8","Alloy 617",314626,"Plate"
171.69,-0.00081,"Qualified",,2397.08,"CapPass","Cycle 200",200,58861,"416-8","Alloy 617",314626,"Plate"
174.10,-0.00078,"Qualified",,2397.10,"CapPass","Cycle 200",200,58862,"416-8","Alloy 617",314626,"Plate"
176.56,-0.00076,"Qualified",,2397.12,"CapPass","Cycle 200",200,58863,"416-8","Alloy 617",314626,"Plate"
179.00,-0.00073,"Qualified",,2397.14,"CapPass","Cycle 200",200,58864,"416-8","Alloy 617",314626,"Plate"
181.32,-0.00070,"Qualified",,2397.16,"CapPass","Cycle 200",200,58865,"416-8","Alloy 617",314626,"Plate"
183.41,-0.00068,"Qualified",,2397.18,"CapPass","Cycle 200",200,58866,"416-8","Alloy 617",314626,"Plate"
185.69,-0.00065,"Qualified",,2397.20,"CapPass","Cycle 200",200,58867,"416-8","Alloy 617",314626,"Plate"
187.93,-0.00063,"Qualified",,2397.22,"CapPass","Cycle 200",200,58868,"416-8","Alloy 617",314626,"Plate"
189.85,-0.00060,"Qualified",,2397.24,"CapPass","Cycle 200",200,58869,"416-8","Alloy 617",314626,"Plate"
191.59,-0.00058,"Qualified",,2397.26,"CapPass","Cycle 200",200,58870,"416-8","Alloy 617",314626,"Plate"
193.35,-0.00055,"Qualified",,2397.28,"CapPass","Cycle 200",200,58871,"416-8","Alloy 617",314626,"Plate"
194.98,-0.00053,"Qualified",,2397.30,"CapPass","Cycle 200",200,58872,"416-8","Alloy 617",314626,"Plate"
196.20,-0.00050,"Qualified",,2397.32,"CapPass","Cycle 200",200,58873,"416-8","Alloy 617",314626,"Plate"
197.40,-0.00047,"Qualified",,2397.34,"CapPass","Cycle 200",200,58874,"416-8","Alloy 617",314626,"Plate"
198.06,-0.00045,"Qualified",,2397.36,"CapPass","Cycle 200",200,58875,"416-8","Alloy 617",314626,"Plate"
198.90,-0.00042,"Qualified",,2397.37,"CapPass","Cycle 200",200,58876,"416-8","Alloy 617",314626,"Plate"
198.51,-0.00039,"Qualified",,2397.38,"CapPass","Cycle 200",200,58877,"416-8","Alloy 617",314626,"Plate"
198.86,-0.00037,"Qualified",,2397.39,"CapPass","Cycle 200",200,58878,"416-8","Alloy 617",314626,"Plate"
199.09,-0.00034,"Qualified",,2397.40,"CapPass","Cycle 200",200,58879,"416-8","Alloy 617",314626,"Plate"
199.23,-0.00031,"Qualified",,2397.41,"CapPass","Cycle 200",200,58880,"416-8","Alloy 617",314626,"Plate"
199.23,-0.00029,"Qualified",,2397.42,"CapPass","Cycle 200",200,58881,"416-8","Alloy 617",314626,"Plate"
197.80,-0.00026,"Qualified",,2397.45,"CapPass","Cycle 200",200,58882,"416-8","Alloy 617",314626,"Plate"
195.15,-0.00024,"Qualified",,2397.55,"CapPass","Cycle 200",200,58883,"416-8","Alloy 617",314626,"Plate"
196.94,-0.00021,"Qualified",,2397.59,"CapPass","Cycle 200",200,58884,"416-8","Alloy 617",314626,"Plate"
198.99,-0.00019,"Qualified",,2397.63,"CapPass","Cycle 200",200,58885,"416-8","Alloy 617",314626,"Plate"
200.99,-0.00016,"Qualified",,2397.65,"CapPass","Cycle 200",200,58886,"416-8","Alloy 617",314626,"Plate"
137.50,-0.00024,"Qualified",,5988.33,"CapPass","Cycle 500",500,65119,"416-8","Alloy 617",314626,"Plate"
140.05,-0.00021,"Qualified",,5988.36,"CapPass","Cycle 500",500,65120,"416-8","Alloy 617",314626,"Plate"
142.89,-0.00019,"Qualified",,5988.38,"CapPass","Cycle 500",500,65121,"416-8","Alloy 617",314626,"Plate"
145.71,-0.00016,"Qualified",,5988.40,"CapPass","Cycle 500",500,65122,"416-8","Alloy 617",314626,"Plate"
148.39,-0.00014,"Qualified",,5988.42,"CapPass","Cycle 500",500,65123,"416-8","Alloy 617",314626,"Plate"
151.06,-0.00011,"Qualified",,5988.44,"CapPass","Cycle 500",500,65124,"416-8","Alloy 617",314626,"Plate"
153.72,-0.00009,"Qualified",,5988.46,"CapPass","Cycle 500",500,65125,"416-8","Alloy 617",314626,"Plate"
156.36,-0.00006,"Qualified",,5988.48,"CapPass","Cycle 500",500,65126,"416-8","Alloy 617",314626,"Plate"
158.88,-0.00003,"Qualified",,5988.50,"CapPass","Cycle 500",500,65127,"416-8","Alloy 617",314626,"Plate"
161.39,-0.00001,"Qualified",,5988.52,"CapPass","Cycle 500",500,65128,"416-8","Alloy 617",314626,"Plate"
163.76,0.00002,"Qualified",,5988.54,"CapPass","Cycle 500",500,65129,"416-8","Alloy 617",314626,"Plate"
166.31,0.00004,"Qualified",,5988.56,"CapPass","Cycle 500",500,65130,"416-8","Alloy 617",314626,"Plate"
168.64,0.00007,"Qualified",,5988.59,"CapPass","Cycle 500",500,65131,"416-8","Alloy 617",314626,"Plate"
170.84,0.00010,"Qualified",,5988.60,"CapPass","Cycle 500",500,65132,"416-8","Alloy 617",314626,"Plate"
173.01,0.00012,"Qualified",,5988.63,"CapPass","Cycle 500",500,65133,"416-8","Alloy 617",314626,"Plate"
175.28,0.00015,"Qualified",,5988.65,"CapPass","Cycle 500",500,65134,"416-8","Alloy 617",314626,"Plate"
177.34,0.00017,"Qualified",,5988.67,"CapPass","Cycle 500",500,65135,"416-8","Alloy 617",314626,"Plate"
179.44,0.00020,"Qualified",,5988.69,"CapPass","Cycle 500",500,65136,"416-8","Alloy 617",314626,"Plate"
