Repository: js-molina/fatigue-A617

File: data/850C/Strain rate 0.001/0.60% strain/HTM_A19_Cycles_4163.csv (part 12 of 20)
"Stress Mpa","Strain","Qual State","Qual Exceptions","Elapsed Time Sec","Data State","Cycle Label","Cycle","Count","Sample","Alloy","Heat","Material_Form"
-218.46,-0.00064,"Trend",,1191.37,"CapPass","Cycle 100",100,73517,"416-3","Alloy 617",314626,"Plate"
-218.49,-0.00067,"Trend",,1191.38,"CapPass","Cycle 100",100,73518,"416-3","Alloy 617",314626,"Plate"
-218.64,-0.00070,"Trend",,1191.38,"CapPass","Cycle 100",100,73519,"416-3","Alloy 617",314626,"Plate"
-218.64,-0.00073,"Trend",,1191.38,"CapPass","Cycle 100",100,73520,"416-3","Alloy 617",314626,"Plate"
-218.59,-0.00075,"Trend",,1191.38,"CapPass","Cycle 100",100,73521,"416-3","Alloy 617",314626,"Plate"
-218.55,-0.00079,"Trend",,1191.38,"CapPass","Cycle 100",100,73522,"416-3","Alloy 617",314626,"Plate"
-218.20,-0.00081,"Trend",,1191.39,"CapPass","Cycle 100",100,73523,"416-3","Alloy 617",314626,"Plate"
-217.66,-0.00084,"Trend",,1191.39,"CapPass","Cycle 100",100,73524,"416-3","Alloy 617",314626,"Plate"
-216.22,-0.00087,"Trend",,1191.40,"CapPass","Cycle 100",100,73525,"416-3","Alloy 617",314626,"Plate"
-210.66,-0.00090,"Trend",,1191.41,"CapPass","Cycle 100",100,73526,"416-3","Alloy 617",314626,"Plate"
-194.58,-0.00087,"Trend",,1191.42,"CapPass","Cycle 100",100,73527,"416-3","Alloy 617",314626,"Plate"
-187.71,-0.00084,"Trend",,1191.43,"CapPass","Cycle 100",100,73528,"416-3","Alloy 617",314626,"Plate"
-181.87,-0.00081,"Trend",,1191.44,"CapPass","Cycle 100",100,73529,"416-3","Alloy 617",314626,"Plate"
-177.17,-0.00079,"Trend",,1191.44,"CapPass","Cycle 100",100,73530,"416-3","Alloy 617",314626,"Plate"
-172.76,-0.00076,"Trend",,1191.45,"CapPass","Cycle 100",100,73531,"416-3","Alloy 617",314626,"Plate"
-168.53,-0.00073,"Trend",,1191.45,"CapPass","Cycle 100",100,73532,"416-3","Alloy 617",314626,"Plate"
-164.70,-0.00070,"Trend",,1191.46,"CapPass","Cycle 100",100,73533,"416-3","Alloy 617",314626,"Plate"
-161.29,-0.00067,"Trend",,1191.46,"CapPass","Cycle 100",100,73534,"416-3","Alloy 617",314626,"Plate"
-158.35,-0.00064,"Trend",,1191.47,"CapPass","Cycle 100",100,73535,"416-3","Alloy 617",314626,"Plate"
-155.92,-0.00061,"Trend",,1191.47,"CapPass","Cycle 100",100,73536,"416-3","Alloy 617",314626,"Plate"
-154.09,-0.00058,"Trend",,1191.48,"CapPass","Cycle 100",100,73537,"416-3","Alloy 617",314626,"Plate"
-152.63,-0.00055,"Trend",,1191.48,"CapPass","Cycle 100",100,73538,"416-3","Alloy 617",314626,"Plate"
-151.72,-0.00052,"Trend",,1191.49,"CapPass","Cycle 100",100,73539,"416-3","Alloy 617",314626,"Plate"
-152.08,-0.00050,"Trend",,1191.50,"CapPass","Cycle 100",100,73540,"416-3","Alloy 617",314626,"Plate"
-172.19,-0.00052,"Trend",,1191.54,"CapPass","Cycle 100",100,73541,"416-3","Alloy 617",314626,"Plate"
-177.30,-0.00055,"Trend",,1191.55,"CapPass","Cycle 100",100,73542,"416-3","Alloy 617",314626,"Plate"
-181.70,-0.00058,"Trend",,1191.56,"CapPass","Cycle 100",100,73543,"416-3","Alloy 617",314626,"Plate"
-185.32,-0.00060,"Trend",,1191.56,"CapPass","Cycle 100",100,73544,"416-3","Alloy 617",314626,"Plate"
-188.68,-0.00063,"Trend",,1191.57,"CapPass","Cycle 100",100,73545,"416-3","Alloy 617",314626,"Plate"
-191.90,-0.00066,"Trend",,1191.57,"CapPass","Cycle 100",100,73546,"416-3","Alloy 617",314626,"Plate"
-194.76,-0.00068,"Trend",,1191.58,"CapPass","Cycle 100",100,73547,"416-3","Alloy 617",314626,"Plate"
-197.26,-0.00071,"Trend",,1191.59,"CapPass","Cycle 100",100,73548,"416-3","Alloy 617",314626,"Plate"
-199.82,-0.00073,"Trend",,1191.59,"CapPass","Cycle 100",100,73549,"416-3","Alloy 617",314626,"Plate"
-201.91,-0.00076,"Trend",,1191.60,"CapPass","Cycle 100",100,73550,"416-3","Alloy 617",314626,"Plate"
-203.53,-0.00079,"Trend",,1191.61,"CapPass","Cycle 100",100,73551,"416-3","Alloy 617",314626,"Plate"
-204.87,-0.00081,"Trend",,1191.62,"CapPass","Cycle 100",100,73552,"416-3","Alloy 617",314626,"Plate"
-205.23,-0.00084,"Trend",,1191.63,"CapPass","Cycle 100",100,73553,"416-3","Alloy 617",314626,"Plate"
-204.64,-0.00086,"Trend",,1191.77,"CapPass","Cycle 100",100,73554,"416-3","Alloy 617",314626,"Plate"
-208.33,-0.00089,"Trend",,1191.79,"CapPass","Cycle 100",100,73555,"416-3","Alloy 617",314626,"Plate"
-211.54,-0.00092,"Trend",,1191.81,"CapPass","Cycle 100",100,73556,"416-3","Alloy 617",314626,"Plate"
-214.41,-0.00094,"Trend",,1191.83,"CapPass","Cycle 100",100,73557,"416-3","Alloy 617",314626,"Plate"
-216.79,-0.00097,"Trend",,1191.84,"CapPass","Cycle 100",100,73558,"416-3","Alloy 617",314626,"Plate"
-218.88,-0.00099,"Trend",,1191.86,"CapPass","Cycle 100",100,73559,"416-3","Alloy 617",314626,"Plate"
-219.55,-0.00100,"Trend",,1191.87,"CapPass","Cycle 100",100,73560,"416-3","Alloy 617",314626,"Plate"
-220.80,-0.00102,"Trend",,1191.88,"CapPass","Cycle 100",100,73561,"416-3","Alloy 617",314626,"Plate"
-222.61,-0.00105,"Trend",,1191.91,"CapPass","Cycle 100",100,73562,"416-3","Alloy 617",314626,"Plate"
-224.32,-0.00107,"Trend",,1191.94,"CapPass","Cycle 100",100,73563,"416-3","Alloy 617",314626,"Plate"
-226.53,-0.00110,"Trend",,1191.97,"CapPass","Cycle 100",100,73564,"416-3","Alloy 617",314626,"Plate"
-228.98,-0.00112,"Trend",,1192.00,"CapPass","Cycle 100",100,73565,"416-3","Alloy 617",314626,"Plate"
-231.51,-0.00115,"Trend",,1192.03,"CapPass","Cycle 100",100,73566,"416-3","Alloy 617",314626,"Plate"
-233.80,-0.00117,"Trend",,1192.05,"CapPass","Cycle 100",100,73567,"416-3","Alloy 617",314626,"Plate"
-236.08,-0.00120,"Trend",,1192.08,"CapPass","Cycle 100",100,73568,"416-3","Alloy 617",314626,"Plate"
-238.17,-0.00122,"Trend",,1192.10,"CapPass","Cycle 100",100,73569,"416-3","Alloy 617",314626,"Plate"
-233.34,-0.00125,"Trend",,1192.12,"CapPass","Cycle 100",100,73570,"416-3","Alloy 617",314626,"Plate"
-232.75,-0.00128,"Trend",,1192.14,"CapPass","Cycle 100",100,73571,"416-3","Alloy 617",314626,"Plate"
-233.39,-0.00130,"Trend",,1192.14,"CapPass","Cycle 100",100,73572,"416-3","Alloy 617",314626,"Plate"
-233.82,-0.00133,"Trend",,1192.15,"CapPass","Cycle 100",100,73573,"416-3","Alloy 617",314626,"Plate"
-234.12,-0.00136,"Trend",,1192.16,"CapPass","Cycle 100",100,73574,"416-3","Alloy 617",314626,"Plate"
-224.32,-0.00139,"Trend",,1192.17,"CapPass","Cycle 100",100,73575,"416-3","Alloy 617",314626,"Plate"
-222.94,-0.00141,"Trend",,1192.18,"CapPass","Cycle 100",100,73576,"416-3","Alloy 617",314626,"Plate"
-222.52,-0.00144,"Trend",,1192.18,"CapPass","Cycle 100",100,73577,"416-3","Alloy 617",314626,"Plate"
-221.53,-0.00147,"Trend",,1192.19,"CapPass","Cycle 100",100,73578,"416-3","Alloy 617",314626,"Plate"
-219.31,-0.00149,"Trend",,1192.20,"CapPass","Cycle 100",100,73579,"416-3","Alloy 617",314626,"Plate"
-206.26,-0.00147,"Trend",,1192.24,"CapPass","Cycle 100",100,73580,"416-3","Alloy 617",314626,"Plate"
-202.31,-0.00144,"Trend",,1192.25,"CapPass","Cycle 100",100,73581,"416-3","Alloy 617",314626,"Plate"
-199.35,-0.00141,"Trend",,1192.26,"CapPass","Cycle 100",100,73582,"416-3","Alloy 617",314626,"Plate"
-197.40,-0.00139,"Trend",,1192.28,"CapPass","Cycle 100",100,73583,"416-3","Alloy 617",314626,"Plate"
-209.87,-0.00141,"Trend",,1192.35,"CapPass","Cycle 100",100,73584,"416-3","Alloy 617",314626,"Plate"
-213.72,-0.00144,"Trend",,1192.36,"CapPass","Cycle 100",100,73585,"416-3","Alloy 617",314626,"Plate"
-216.95,-0.00147,"Trend",,1192.37,"CapPass","Cycle 100",100,73586,"416-3","Alloy 617",314626,"Plate"
-219.79,-0.00149,"Trend",,1192.38,"CapPass","Cycle 100",100,73587,"416-3","Alloy 617",314626,"Plate"
-222.30,-0.00152,"Trend",,1192.39,"CapPass","Cycle 100",100,73588,"416-3","Alloy 617",314626,"Plate"
-224.34,-0.00154,"Trend",,1192.41,"CapPass","Cycle 100",100,73589,"416-3","Alloy 617",314626,"Plate"
-226.05,-0.00157,"Trend",,1192.42,"CapPass","Cycle 100",100,73590,"416-3","Alloy 617",314626,"Plate"
-227.38,-0.00159,"Trend",,1192.44,"CapPass","Cycle 100",100,73591,"416-3","Alloy 617",314626,"Plate"
-227.99,-0.00162,"Trend",,1192.46,"CapPass","Cycle 100",100,73592,"416-3","Alloy 617",314626,"Plate"
-228.72,-0.00164,"Trend",,1192.51,"CapPass","Cycle 100",100,73593,"416-3","Alloy 617",314626,"Plate"
-231.61,-0.00167,"Trend",,1192.56,"CapPass","Cycle 100",100,73594,"416-3","Alloy 617",314626,"Plate"
-234.30,-0.00169,"Trend",,1192.58,"CapPass","Cycle 100",100,73595,"416-3","Alloy 617",314626,"Plate"
-237.01,-0.00172,"Trend",,1192.61,"CapPass","Cycle 100",100,73596,"416-3","Alloy 617",314626,"Plate"
-239.39,-0.00175,"Trend",,1192.63,"CapPass","Cycle 100",100,73597,"416-3","Alloy 617",314626,"Plate"
-241.61,-0.00177,"Trend",,1192.65,"CapPass","Cycle 100",100,73598,"416-3","Alloy 617",314626,"Plate"
-243.58,-0.00180,"Trend",,1192.67,"CapPass","Cycle 100",100,73599,"416-3","Alloy 617",314626,"Plate"
-245.43,-0.00182,"Trend",,1192.70,"CapPass","Cycle 100",100,73600,"416-3","Alloy 617",314626,"Plate"
-232.92,-0.00185,"Trend",,1192.72,"CapPass","Cycle 100",100,73601,"416-3","Alloy 617",314626,"Plate"
-232.79,-0.00188,"Trend",,1192.73,"CapPass","Cycle 100",100,73602,"416-3","Alloy 617",314626,"Plate"
-232.88,-0.00191,"Trend",,1192.73,"CapPass","Cycle 100",100,73603,"416-3","Alloy 617",314626,"Plate"
-233.02,-0.00196,"Trend",,1192.73,"CapPass","Cycle 100",100,73604,"416-3","Alloy 617",314626,"Plate"
-233.12,-0.00199,"Trend",,1192.73,"CapPass","Cycle 100",100,73605,"416-3","Alloy 617",314626,"Plate"
-233.21,-0.00202,"Trend",,1192.73,"CapPass","Cycle 100",100,73606,"416-3","Alloy 617",314626,"Plate"
-233.31,-0.00205,"Trend",,1192.73,"CapPass","Cycle 100",100,73607,"416-3","Alloy 617",314626,"Plate"
-233.36,-0.00208,"Trend",,1192.73,"CapPass","Cycle 100",100,73608,"416-3","Alloy 617",314626,"Plate"
-233.42,-0.00212,"Trend",,1192.73,"CapPass","Cycle 100",100,73609,"416-3","Alloy 617",314626,"Plate"
-233.59,-0.00216,"Trend",,1192.74,"CapPass","Cycle 100",100,73610,"416-3","Alloy 617",314626,"Plate"
-233.71,-0.00220,"Trend",,1192.74,"CapPass","Cycle 100",100,73611,"416-3","Alloy 617",314626,"Plate"
-233.75,-0.00224,"Trend",,1192.74,"CapPass","Cycle 100",100,73612,"416-3","Alloy 617",314626,"Plate"
-233.69,-0.00228,"Trend",,1192.74,"CapPass","Cycle 100",100,73613,"416-3","Alloy 617",314626,"Plate"
-233.61,-0.00232,"Trend",,1192.74,"CapPass","Cycle 100",100,73614,"416-3","Alloy 617",314626,"Plate"
-233.65,-0.00235,"Trend",,1192.74,"CapPass","Cycle 100",100,73615,"416-3","Alloy 617",314626,"Plate"
-233.73,-0.00239,"Trend",,1192.74,"CapPass","Cycle 100",100,73616,"416-3","Alloy 617",314626,"Plate"
-233.65,-0.00242,"Trend",,1192.74,"CapPass","Cycle 100",100,73617,"416-3","Alloy 617",314626,"Plate"
-233.51,-0.00246,"Trend",,1192.74,"CapPass","Cycle 100",100,73618,"416-3","Alloy 617",314626,"Plate"
-233.33,-0.00249,"Trend",,1192.74,"CapPass","Cycle 100",100,73619,"416-3","Alloy 617",314626,"Plate"
-233.19,-0.00252,"Trend",,1192.75,"CapPass","Cycle 100",100,73620,"416-3","Alloy 617",314626,"Plate"
-233.07,-0.00255,"Trend",,1192.75,"CapPass","Cycle 100",100,73621,"416-3","Alloy 617",314626,"Plate"
-232.92,-0.00258,"Trend",,1192.75,"CapPass","Cycle 100",100,73622,"416-3","Alloy 617",314626,"Plate"
-232.67,-0.00260,"Trend",,1192.75,"CapPass","Cycle 100",100,73623,"416-3","Alloy 617",314626,"Plate"
-231.74,-0.00265,"Trend",,1192.75,"CapPass","Cycle 100",100,73624,"416-3","Alloy 617",314626,"Plate"
-230.60,-0.00269,"Trend",,1192.75,"CapPass","Cycle 100",100,73625,"416-3","Alloy 617",314626,"Plate"
-229.13,-0.00273,"Trend",,1192.75,"CapPass","Cycle 100",100,73626,"416-3","Alloy 617",314626,"Plate"
-227.12,-0.00276,"Trend",,1192.76,"CapPass","Cycle 100",100,73627,"416-3","Alloy 617",314626,"Plate"
-225.01,-0.00278,"Trend",,1192.76,"CapPass","Cycle 100",100,73628,"416-3","Alloy 617",314626,"Plate"
-220.94,-0.00281,"Trend",,1192.76,"CapPass","Cycle 100",100,73629,"416-3","Alloy 617",314626,"Plate"
-214.39,-0.00284,"Trend",,1192.76,"CapPass","Cycle 100",100,73630,"416-3","Alloy 617",314626,"Plate"
-177.24,-0.00281,"Trend",,1192.78,"CapPass","Cycle 100",100,73631,"416-3","Alloy 617",314626,"Plate"
-165.05,-0.00278,"Trend",,1192.78,"CapPass","Cycle 100",100,73632,"416-3","Alloy 617",314626,"Plate"
-155.45,-0.00275,"Trend",,1192.79,"CapPass","Cycle 100",100,73633,"416-3","Alloy 617",314626,"Plate"
-145.61,-0.00271,"Trend",,1192.79,"CapPass","Cycle 100",100,73634,"416-3","Alloy 617",314626,"Plate"
-139.05,-0.00268,"Trend",,1192.79,"CapPass","Cycle 100",100,73635,"416-3","Alloy 617",314626,"Plate"
-132.52,-0.00265,"Trend",,1192.79,"CapPass","Cycle 100",100,73636,"416-3","Alloy 617",314626,"Plate"
-125.86,-0.00262,"Trend",,1192.79,"CapPass","Cycle 100",100,73637,"416-3","Alloy 617",314626,"Plate"
-119.26,-0.00259,"Trend",,1192.80,"CapPass","Cycle 100",100,73638,"416-3","Alloy 617",314626,"Plate"
-112.82,-0.00256,"Trend",,1192.80,"CapPass","Cycle 100",100,73639,"416-3","Alloy 617",314626,"Plate"
-106.22,-0.00252,"Trend",,1192.80,"CapPass","Cycle 100",100,73640,"416-3","Alloy 617",314626,"Plate"
-99.91,-0.00248,"Trend",,1192.80,"CapPass","Cycle 100",100,73641,"416-3","Alloy 617",314626,"Plate"
-93.75,-0.00244,"Trend",,1192.80,"CapPass","Cycle 100",100,73642,"416-3","Alloy 617",314626,"Plate"
-87.58,-0.00240,"Trend",,1192.81,"CapPass","Cycle 100",100,73643,"416-3","Alloy 617",314626,"Plate"
-81.77,-0.00236,"Trend",,1192.81,"CapPass","Cycle 100",100,73644,"416-3","Alloy 617",314626,"Plate"
-76.21,-0.00232,"Trend",,1192.81,"CapPass","Cycle 100",100,73645,"416-3","Alloy 617",314626,"Plate"
-70.70,-0.00228,"Trend",,1192.81,"CapPass","Cycle 100",100,73646,"416-3","Alloy 617",314626,"Plate"
-65.72,-0.00223,"Trend",,1192.81,"CapPass","Cycle 100",100,73647,"416-3","Alloy 617",314626,"Plate"
-60.90,-0.00219,"Trend",,1192.82,"CapPass","Cycle 100",100,73648,"416-3","Alloy 617",314626,"Plate"
-56.37,-0.00215,"Trend",,1192.82,"CapPass","Cycle 100",100,73649,"416-3","Alloy 617",314626,"Plate"
-52.21,-0.00211,"Trend",,1192.82,"CapPass","Cycle 100",100,73650,"416-3","Alloy 617",314626,"Plate"
-48.39,-0.00206,"Trend",,1192.82,"CapPass","Cycle 100",100,73651,"416-3","Alloy 617",314626,"Plate"
-44.84,-0.00202,"Trend",,1192.82,"CapPass","Cycle 100",100,73652,"416-3","Alloy 617",314626,"Plate"
-41.74,-0.00198,"Trend",,1192.83,"CapPass","Cycle 100",100,73653,"416-3","Alloy 617",314626,"Plate"
-38.92,-0.00194,"Trend",,1192.83,"CapPass","Cycle 100",100,73654,"416-3","Alloy 617",314626,"Plate"
-36.39,-0.00190,"Trend",,1192.83,"CapPass","Cycle 100",100,73655,"416-3","Alloy 617",314626,"Plate"
-34.35,-0.00186,"Trend",,1192.83,"CapPass","Cycle 100",100,73656,"416-3","Alloy 617",314626,"Plate"
-32.36,-0.00182,"Trend",,1192.83,"CapPass","Cycle 100",100,73657,"416-3","Alloy 617",314626,"Plate"
-30.79,-0.00179,"Trend",,1192.84,"CapPass","Cycle 100",100,73658,"416-3","Alloy 617",314626,"Plate"
-29.67,-0.00175,"Trend",,1192.84,"CapPass","Cycle 100",100,73659,"416-3","Alloy 617",314626,"Plate"
-28.58,-0.00172,"Trend",,1192.84,"CapPass","Cycle 100",100,73660,"416-3","Alloy 617",314626,"Plate"
-27.91,-0.00169,"Trend",,1192.84,"CapPass","Cycle 100",100,73661,"416-3","Alloy 617",314626,"Plate"
-27.60,-0.00166,"Trend",,1192.84,"CapPass","Cycle 100",100,73662,"416-3","Alloy 617",314626,"Plate"
-27.33,-0.00163,"Trend",,1192.85,"CapPass","Cycle 100",100,73663,"416-3","Alloy 617",314626,"Plate"
-27.62,-0.00160,"Trend",,1192.85,"CapPass","Cycle 100",100,73664,"416-3","Alloy 617",314626,"Plate"
-28.14,-0.00157,"Trend",,1192.85,"CapPass","Cycle 100",100,73665,"416-3","Alloy 617",314626,"Plate"
-29.37,-0.00154,"Trend",,1192.85,"CapPass","Cycle 100",100,73666,"416-3","Alloy 617",314626,"Plate"
-31.83,-0.00151,"Trend",,1192.86,"CapPass","Cycle 100",100,73667,"416-3","Alloy 617",314626,"Plate"
-37.66,-0.00148,"Trend",,1192.86,"CapPass","Cycle 100",100,73668,"416-3","Alloy 617",314626,"Plate"
-42.52,-0.00148,"Trend",,1192.87,"CapPass","Cycle 100",100,73669,"416-3","Alloy 617",314626,"Plate"
-68.09,-0.00151,"Trend",,1192.88,"CapPass","Cycle 100",100,73670,"416-3","Alloy 617",314626,"Plate"
-75.35,-0.00154,"Trend",,1192.89,"CapPass","Cycle 100",100,73671,"416-3","Alloy 617",314626,"Plate"
-82.75,-0.00157,"Trend",,1192.89,"CapPass","Cycle 100",100,73672,"416-3","Alloy 617",314626,"Plate"
-88.60,-0.00160,"Trend",,1192.89,"CapPass","Cycle 100",100,73673,"416-3","Alloy 617",314626,"Plate"
-94.16,-0.00162,"Trend",,1192.90,"CapPass","Cycle 100",100,73674,"416-3","Alloy 617",314626,"Plate"
-99.96,-0.00166,"Trend",,1192.90,"CapPass","Cycle 100",100,73675,"416-3","Alloy 617",314626,"Plate"
-105.36,-0.00169,"Trend",,1192.90,"CapPass","Cycle 100",100,73676,"416-3","Alloy 617",314626,"Plate"
-110.99,-0.00172,"Trend",,1192.91,"CapPass","Cycle 100",100,73677,"416-3","Alloy 617",314626,"Plate"
-116.21,-0.00176,"Trend",,1192.91,"CapPass","Cycle 100",100,73678,"416-3","Alloy 617",314626,"Plate"
-121.50,-0.00179,"Trend",,1192.91,"CapPass","Cycle 100",100,73679,"416-3","Alloy 617",314626,"Plate"
-126.38,-0.00183,"Trend",,1192.92,"CapPass","Cycle 100",100,73680,"416-3","Alloy 617",314626,"Plate"
-129.74,-0.00186,"Trend",,1192.92,"CapPass","Cycle 100",100,73681,"416-3","Alloy 617",314626,"Plate"
-132.80,-0.00188,"Trend",,1192.92,"CapPass","Cycle 100",100,73682,"416-3","Alloy 617",314626,"Plate"
-135.77,-0.00191,"Trend",,1192.92,"CapPass","Cycle 100",100,73683,"416-3","Alloy 617",314626,"Plate"
-138.79,-0.00193,"Trend",,1192.92,"CapPass","Cycle 100",100,73684,"416-3","Alloy 617",314626,"Plate"
-141.48,-0.00196,"Trend",,1192.92,"CapPass","Cycle 100",100,73685,"416-3","Alloy 617",314626,"Plate"
-145.51,-0.00199,"Trend",,1192.93,"CapPass","Cycle 100",100,73686,"416-3","Alloy 617",314626,"Plate"
-149.19,-0.00203,"Trend",,1192.93,"CapPass","Cycle 100",100,73687,"416-3","Alloy 617",314626,"Plate"
-152.64,-0.00207,"Trend",,1192.93,"CapPass","Cycle 100",100,73688,"416-3","Alloy 617",314626,"Plate"
-155.56,-0.00210,"Trend",,1192.94,"CapPass","Cycle 100",100,73689,"416-3","Alloy 617",314626,"Plate"
-158.38,-0.00213,"Trend",,1192.94,"CapPass","Cycle 100",100,73690,"416-3","Alloy 617",314626,"Plate"
-160.70,-0.00217,"Trend",,1192.94,"CapPass","Cycle 100",100,73691,"416-3","Alloy 617",314626,"Plate"
-162.82,-0.00220,"Trend",,1192.95,"CapPass","Cycle 100",100,73692,"416-3","Alloy 617",314626,"Plate"
-164.40,-0.00222,"Trend",,1192.95,"CapPass","Cycle 100",100,73693,"416-3","Alloy 617",314626,"Plate"
-165.86,-0.00225,"Trend",,1192.95,"CapPass","Cycle 100",100,73694,"416-3","Alloy 617",314626,"Plate"
-166.79,-0.00228,"Trend",,1192.95,"CapPass","Cycle 100",100,73695,"416-3","Alloy 617",314626,"Plate"
-167.74,-0.00231,"Trend",,1192.96,"CapPass","Cycle 100",100,73696,"416-3","Alloy 617",314626,"Plate"
-168.17,-0.00233,"Trend",,1192.96,"CapPass","Cycle 100",100,73697,"416-3","Alloy 617",314626,"Plate"
-167.95,-0.00236,"Trend",,1192.97,"CapPass","Cycle 100",100,73698,"416-3","Alloy 617",314626,"Plate"
-166.90,-0.00239,"Trend",,1192.97,"CapPass","Cycle 100",100,73699,"416-3","Alloy 617",314626,"Plate"
-143.43,-0.00236,"Trend",,1193.01,"CapPass","Cycle 100",100,73700,"416-3","Alloy 617",314626,"Plate"
-138.63,-0.00233,"Trend",,1193.02,"CapPass","Cycle 100",100,73701,"416-3","Alloy 617",314626,"Plate"
-134.71,-0.00231,"Trend",,1193.03,"CapPass","Cycle 100",100,73702,"416-3","Alloy 617",314626,"Plate"
-131.22,-0.00228,"Trend",,1193.03,"CapPass","Cycle 100",100,73703,"416-3","Alloy 617",314626,"Plate"
-128.15,-0.00225,"Trend",,1193.04,"CapPass","Cycle 100",100,73704,"416-3","Alloy 617",314626,"Plate"
-125.46,-0.00223,"Trend",,1193.04,"CapPass","Cycle 100",100,73705,"416-3","Alloy 617",314626,"Plate"
-123.39,-0.00220,"Trend",,1193.05,"CapPass","Cycle 100",100,73706,"416-3","Alloy 617",314626,"Plate"
-121.60,-0.00217,"Trend",,1193.06,"CapPass","Cycle 100",100,73707,"416-3","Alloy 617",314626,"Plate"
-120.67,-0.00215,"Trend",,1193.06,"CapPass","Cycle 100",100,73708,"416-3","Alloy 617",314626,"Plate"
-120.72,-0.00212,"Trend",,1193.07,"CapPass","Cycle 100",100,73709,"416-3","Alloy 617",314626,"Plate"
-137.85,-0.00215,"Trend",,1193.12,"CapPass","Cycle 100",100,73710,"416-3","Alloy 617",314626,"Plate"
-142.44,-0.00217,"Trend",,1193.13,"CapPass","Cycle 100",100,73711,"416-3","Alloy 617",314626,"Plate"
-146.48,-0.00220,"Trend",,1193.14,"CapPass","Cycle 100",100,73712,"416-3","Alloy 617",314626,"Plate"
-150.37,-0.00223,"Trend",,1193.15,"CapPass","Cycle 100",100,73713,"416-3","Alloy 617",314626,"Plate"
-153.43,-0.00225,"Trend",,1193.15,"CapPass","Cycle 100",100,73714,"416-3","Alloy 617",314626,"Plate"
-156.65,-0.00228,"Trend",,1193.16,"CapPass","Cycle 100",100,73715,"416-3","Alloy 617",314626,"Plate"
-159.38,-0.00231,"Trend",,1193.17,"CapPass","Cycle 100",100,73716,"416-3","Alloy 617",314626,"Plate"
-161.66,-0.00233,"Trend",,1193.18,"CapPass","Cycle 100",100,73717,"416-3","Alloy 617",314626,"Plate"
-163.76,-0.00236,"Trend",,1193.19,"CapPass","Cycle 100",100,73718,"416-3","Alloy 617",314626,"Plate"
-165.32,-0.00239,"Trend",,1193.20,"CapPass","Cycle 100",100,73719,"416-3","Alloy 617",314626,"Plate"
-166.32,-0.00241,"Trend",,1193.21,"CapPass","Cycle 100",100,73720,"416-3","Alloy 617",314626,"Plate"
-167.45,-0.00244,"Trend",,1193.32,"CapPass","Cycle 100",100,73721,"416-3","Alloy 617",314626,"Plate"
-172.27,-0.00246,"Trend",,1193.35,"CapPass","Cycle 100",100,73722,"416-3","Alloy 617",314626,"Plate"
-175.82,-0.00249,"Trend",,1193.37,"CapPass","Cycle 100",100,73723,"416-3","Alloy 617",314626,"Plate"
-179.09,-0.00251,"Trend",,1193.39,"CapPass","Cycle 100",100,73724,"416-3","Alloy 617",314626,"Plate"
-182.14,-0.00254,"Trend",,1193.41,"CapPass","Cycle 100",100,73725,"416-3","Alloy 617",314626,"Plate"
-184.69,-0.00256,"Trend",,1193.43,"CapPass","Cycle 100",100,73726,"416-3","Alloy 617",314626,"Plate"
-187.18,-0.00259,"Trend",,1193.45,"CapPass","Cycle 100",100,73727,"416-3","Alloy 617",314626,"Plate"
-189.68,-0.00261,"Trend",,1193.48,"CapPass","Cycle 100",100,73728,"416-3","Alloy 617",314626,"Plate"
-192.08,-0.00264,"Trend",,1193.50,"CapPass","Cycle 100",100,73729,"416-3","Alloy 617",314626,"Plate"
-195.26,-0.00267,"Trend",,1193.54,"CapPass","Cycle 100",100,73730,"416-3","Alloy 617",314626,"Plate"
-198.39,-0.00269,"Trend",,1193.57,"CapPass","Cycle 100",100,73731,"416-3","Alloy 617",314626,"Plate"
-201.51,-0.00272,"Trend",,1193.59,"CapPass","Cycle 100",100,73732,"416-3","Alloy 617",314626,"Plate"
-204.55,-0.00274,"Trend",,1193.62,"CapPass","Cycle 100",100,73733,"416-3","Alloy 617",314626,"Plate"
-207.64,-0.00277,"Trend",,1193.65,"CapPass","Cycle 100",100,73734,"416-3","Alloy 617",314626,"Plate"
-210.50,-0.00279,"Trend",,1193.67,"CapPass","Cycle 100",100,73735,"416-3","Alloy 617",314626,"Plate"
-213.43,-0.00282,"Trend",,1193.70,"CapPass","Cycle 100",100,73736,"416-3","Alloy 617",314626,"Plate"
-216.02,-0.00284,"Trend",,1193.72,"CapPass","Cycle 100",100,73737,"416-3","Alloy 617",314626,"Plate"
-218.61,-0.00287,"Trend",,1193.74,"CapPass","Cycle 100",100,73738,"416-3","Alloy 617",314626,"Plate"
-221.35,-0.00289,"Trend",,1193.77,"CapPass","Cycle 100",100,73739,"416-3","Alloy 617",314626,"Plate"
-223.99,-0.00292,"Trend",,1193.80,"CapPass","Cycle 100",100,73740,"416-3","Alloy 617",314626,"Plate"
-226.51,-0.00295,"Trend",,1193.82,"CapPass","Cycle 100",100,73741,"416-3","Alloy 617",314626,"Plate"
-227.30,-0.00297,"Trend",,1193.85,"CapPass","Cycle 100",100,73742,"416-3","Alloy 617",314626,"Plate"
-226.02,-0.00298,"Trend",,1193.87,"CapPass","Cycle 100",100,73743,"416-3","Alloy 617",314626,"Plate"
-211.71,-0.00295,"Trend",,1193.92,"CapPass","Cycle 100",100,73744,"416-3","Alloy 617",314626,"Plate"
-207.05,-0.00292,"Trend",,1193.94,"CapPass","Cycle 100",100,73745,"416-3","Alloy 617",314626,"Plate"
-202.98,-0.00289,"Trend",,1193.95,"CapPass","Cycle 100",100,73746,"416-3","Alloy 617",314626,"Plate"
-199.19,-0.00287,"Trend",,1193.96,"CapPass","Cycle 100",100,73747,"416-3","Alloy 617",314626,"Plate"
-195.85,-0.00284,"Trend",,1193.97,"CapPass","Cycle 100",100,73748,"416-3","Alloy 617",314626,"Plate"
-192.70,-0.00282,"Trend",,1193.99,"CapPass","Cycle 100",100,73749,"416-3","Alloy 617",314626,"Plate"
-189.66,-0.00279,"Trend",,1194.01,"CapPass","Cycle 100",100,73750,"416-3","Alloy 617",314626,"Plate"
-186.56,-0.00277,"Trend",,1194.03,"CapPass","Cycle 100",100,73751,"416-3","Alloy 617",314626,"Plate"
-182.47,-0.00274,"Trend",,1194.07,"CapPass","Cycle 100",100,73752,"416-3","Alloy 617",314626,"Plate"
-176.48,-0.00272,"Trend",,1194.12,"CapPass","Cycle 100",100,73753,"416-3","Alloy 617",314626,"Plate"
-171.23,-0.00269,"Trend",,1194.15,"CapPass","Cycle 100",100,73754,"416-3","Alloy 617",314626,"Plate"
-166.20,-0.00267,"Trend",,1194.17,"CapPass","Cycle 100",100,73755,"416-3","Alloy 617",314626,"Plate"
-161.83,-0.00264,"Trend",,1194.20,"CapPass","Cycle 100",100,73756,"416-3","Alloy 617",314626,"Plate"
-157.73,-0.00261,"Trend",,1194.22,"CapPass","Cycle 100",100,73757,"416-3","Alloy 617",314626,"Plate"
-153.50,-0.00259,"Trend",,1194.24,"CapPass","Cycle 100",100,73758,"416-3","Alloy 617",314626,"Plate"
-149.57,-0.00256,"Trend",,1194.27,"CapPass","Cycle 100",100,73759,"416-3","Alloy 617",314626,"Plate"
-145.66,-0.00254,"Trend",,1194.29,"CapPass","Cycle 100",100,73760,"416-3","Alloy 617",314626,"Plate"
-141.60,-0.00251,"Trend",,1194.32,"CapPass","Cycle 100",100,73761,"416-3","Alloy 617",314626,"Plate"
-137.37,-0.00249,"Trend",,1194.35,"CapPass","Cycle 100",100,73762,"416-3","Alloy 617",314626,"Plate"
-133.08,-0.00246,"Trend",,1194.38,"CapPass","Cycle 100",100,73763,"416-3","Alloy 617",314626,"Plate"
-128.73,-0.00244,"Trend",,1194.40,"CapPass","Cycle 100",100,73764,"416-3","Alloy 617",314626,"Plate"
-124.29,-0.00241,"Trend",,1194.43,"CapPass","Cycle 100",100,73765,"416-3","Alloy 617",314626,"Plate"
-120.16,-0.00239,"Trend",,1194.46,"CapPass","Cycle 100",100,73766,"416-3","Alloy 617",314626,"Plate"
-115.68,-0.00236,"Trend",,1194.49,"CapPass","Cycle 100",100,73767,"416-3","Alloy 617",314626,"Plate"
-111.68,-0.00234,"Trend",,1194.51,"CapPass","Cycle 100",100,73768,"416-3","Alloy 617",314626,"Plate"
-107.53,-0.00231,"Trend",,1194.54,"CapPass","Cycle 100",100,73769,"416-3","Alloy 617",314626,"Plate"
-103.56,-0.00228,"Trend",,1194.56,"CapPass","Cycle 100",100,73770,"416-3","Alloy 617",314626,"Plate"
-99.76,-0.00226,"Trend",,1194.59,"CapPass","Cycle 100",100,73771,"416-3","Alloy 617",314626,"Plate"
-95.82,-0.00223,"Trend",,1194.62,"CapPass","Cycle 100",100,73772,"416-3","Alloy 617",314626,"Plate"
-92.04,-0.00221,"Trend",,1194.64,"CapPass","Cycle 100",100,73773,"416-3","Alloy 617",314626,"Plate"
-88.28,-0.00218,"Trend",,1194.67,"CapPass","Cycle 100",100,73774,"416-3","Alloy 617",314626,"Plate"
-84.49,-0.00216,"Trend",,1194.69,"CapPass","Cycle 100",100,73775,"416-3","Alloy 617",314626,"Plate"
-80.67,-0.00213,"Trend",,1194.72,"CapPass","Cycle 100",100,73776,"416-3","Alloy 617",314626,"Plate"
-77.00,-0.00210,"Trend",,1194.75,"CapPass","Cycle 100",100,73777,"416-3","Alloy 617",314626,"Plate"
-73.06,-0.00208,"Trend",,1194.78,"CapPass","Cycle 100",100,73778,"416-3","Alloy 617",314626,"Plate"
-69.50,-0.00205,"Trend",,1194.80,"CapPass","Cycle 100",100,73779,"416-3","Alloy 617",314626,"Plate"
-65.70,-0.00203,"Trend",,1194.83,"CapPass","Cycle 100",100,73780,"416-3","Alloy 617",314626,"Plate"
-62.02,-0.00200,"Trend",,1194.85,"CapPass","Cycle 100",100,73781,"416-3","Alloy 617",314626,"Plate"
-59.85,-0.00199,"Trend",,1194.87,"CapPass","Cycle 100",100,73782,"416-3","Alloy 617",314626,"Plate"
-58.72,-0.00198,"Trend",,1194.88,"CapPass","Cycle 100",100,73783,"416-3","Alloy 617",314626,"Plate"
-55.37,-0.00195,"Trend",,1194.90,"CapPass","Cycle 100",100,73784,"416-3","Alloy 617",314626,"Plate"
-51.78,-0.00193,"Trend",,1194.93,"CapPass","Cycle 100",100,73785,"416-3","Alloy 617",314626,"Plate"
-48.07,-0.00190,"Trend",,1194.96,"CapPass","Cycle 100",100,73786,"416-3","Alloy 617",314626,"Plate"
-44.40,-0.00188,"Trend",,1194.98,"CapPass","Cycle 100",100,73787,"416-3","Alloy 617",314626,"Plate"
-40.73,-0.00185,"Trend",,1195.01,"CapPass","Cycle 100",100,73788,"416-3","Alloy 617",314626,"Plate"
-37.31,-0.00183,"Trend",,1195.04,"CapPass","Cycle 100",100,73789,"416-3","Alloy 617",314626,"Plate"
-33.83,-0.00180,"Trend",,1195.06,"CapPass","Cycle 100",100,73790,"416-3","Alloy 617",314626,"Plate"
-30.40,-0.00178,"Trend",,1195.09,"CapPass","Cycle 100",100,73791,"416-3","Alloy 617",314626,"Plate"
-27.04,-0.00175,"Trend",,1195.11,"CapPass","Cycle 100",100,73792,"416-3","Alloy 617",314626,"Plate"
-23.74,-0.00173,"Trend",,1195.14,"CapPass","Cycle 100",100,73793,"416-3","Alloy 617",314626,"Plate"
-20.24,-0.00170,"Trend",,1195.17,"CapPass","Cycle 100",100,73794,"416-3","Alloy 617",314626,"Plate"
-16.82,-0.00167,"Trend",,1195.19,"CapPass","Cycle 100",100,73795,"416-3","Alloy 617",314626,"Plate"
-13.31,-0.00165,"Trend",,1195.22,"CapPass","Cycle 100",100,73796,"416-3","Alloy 617",314626,"Plate"
-9.55,-0.00162,"Trend",,1195.25,"CapPass","Cycle 100",100,73797,"416-3","Alloy 617",314626,"Plate"
-5.88,-0.00160,"Trend",,1195.28,"CapPass","Cycle 100",100,73798,"416-3","Alloy 617",314626,"Plate"
-2.04,-0.00157,"Trend",,1195.30,"CapPass","Cycle 100",100,73799,"416-3","Alloy 617",314626,"Plate"
1.38,-0.00155,"Trend",,1195.33,"CapPass","Cycle 100",100,73800,"416-3","Alloy 617",314626,"Plate"
4.69,-0.00152,"Trend",,1195.35,"CapPass","Cycle 100",100,73801,"416-3","Alloy 617",314626,"Plate"
8.01,-0.00150,"Trend",,1195.38,"CapPass","Cycle 100",100,73802,"416-3","Alloy 617",314626,"Plate"
11.20,-0.00147,"Trend",,1195.40,"CapPass","Cycle 100",100,73803,"416-3","Alloy 617",314626,"Plate"
14.24,-0.00145,"Trend",,1195.43,"CapPass","Cycle 100",100,73804,"416-3","Alloy 617",314626,"Plate"
17.54,-0.00142,"Trend",,1195.46,"CapPass","Cycle 100",100,73805,"416-3","Alloy 617",314626,"Plate"
20.87,-0.00140,"Trend",,1195.48,"CapPass","Cycle 100",100,73806,"416-3","Alloy 617",314626,"Plate"
24.20,-0.00137,"Trend",,1195.51,"CapPass","Cycle 100",100,73807,"416-3","Alloy 617",314626,"Plate"
27.52,-0.00134,"Trend",,1195.54,"CapPass","Cycle 100",100,73808,"416-3","Alloy 617",314626,"Plate"
30.90,-0.00132,"Trend",,1195.56,"CapPass","Cycle 100",100,73809,"416-3","Alloy 617",314626,"Plate"
33.94,-0.00129,"Trend",,1195.59,"CapPass","Cycle 100",100,73810,"416-3","Alloy 617",314626,"Plate"
36.37,-0.00127,"Trend",,1195.62,"CapPass","Cycle 100",100,73811,"416-3","Alloy 617",314626,"Plate"
35.78,-0.00124,"Trend",,1195.66,"CapPass","Cycle 100",100,73812,"416-3","Alloy 617",314626,"Plate"
45.70,-0.00122,"Trend",,1195.75,"CapPass","Cycle 100",100,73813,"416-3","Alloy 617",314626,"Plate"
50.86,-0.00119,"Trend",,1195.76,"CapPass","Cycle 100",100,73814,"416-3","Alloy 617",314626,"Plate"
54.99,-0.00117,"Trend",,1195.77,"CapPass","Cycle 100",100,73815,"416-3","Alloy 617",314626,"Plate"
58.47,-0.00114,"Trend",,1195.78,"CapPass","Cycle 100",100,73816,"416-3","Alloy 617",314626,"Plate"
61.60,-0.00111,"Trend",,1195.79,"CapPass","Cycle 100",100,73817,"416-3","Alloy 617",314626,"Plate"
64.17,-0.00109,"Trend",,1195.80,"CapPass","Cycle 100",100,73818,"416-3","Alloy 617",314626,"Plate"
66.45,-0.00106,"Trend",,1195.81,"CapPass","Cycle 100",100,73819,"416-3","Alloy 617",314626,"Plate"
68.30,-0.00103,"Trend",,1195.82,"CapPass","Cycle 100",100,73820,"416-3","Alloy 617",314626,"Plate"
69.69,-0.00101,"Trend",,1195.84,"CapPass","Cycle 100",100,73821,"416-3","Alloy 617",314626,"Plate"
70.17,-0.00099,"Trend",,1195.87,"CapPass","Cycle 100",100,73822,"416-3","Alloy 617",314626,"Plate"
70.19,-0.00098,"Trend",,1195.87,"CapPass","Cycle 100",100,73823,"416-3","Alloy 617",314626,"Plate"
73.04,-0.00096,"Trend",,1195.94,"CapPass","Cycle 100",100,73824,"416-3","Alloy 617",314626,"Plate"
76.74,-0.00093,"Trend",,1195.98,"CapPass","Cycle 100",100,73825,"416-3","Alloy 617",314626,"Plate"
79.95,-0.00091,"Trend",,1196.00,"CapPass","Cycle 100",100,73826,"416-3","Alloy 617",314626,"Plate"
82.96,-0.00088,"Trend",,1196.02,"CapPass","Cycle 100",100,73827,"416-3","Alloy 617",314626,"Plate"
85.70,-0.00086,"Trend",,1196.05,"CapPass","Cycle 100",100,73828,"416-3","Alloy 617",314626,"Plate"
88.38,-0.00083,"Trend",,1196.07,"CapPass","Cycle 100",100,73829,"416-3","Alloy 617",314626,"Plate"
90.88,-0.00080,"Trend",,1196.10,"CapPass","Cycle 100",100,73830,"416-3","Alloy 617",314626,"Plate"
93.42,-0.00078,"Trend",,1196.12,"CapPass","Cycle 100",100,73831,"416-3","Alloy 617",314626,"Plate"
96.01,-0.00075,"Trend",,1196.15,"CapPass","Cycle 100",100,73832,"416-3","Alloy 617",314626,"Plate"
98.61,-0.00073,"Trend",,1196.18,"CapPass","Cycle 100",100,73833,"416-3","Alloy 617",314626,"Plate"
101.43,-0.00070,"Trend",,1196.21,"CapPass","Cycle 100",100,73834,"416-3","Alloy 617",314626,"Plate"
104.33,-0.00068,"Trend",,1196.24,"CapPass","Cycle 100",100,73835,"416-3","Alloy 617",314626,"Plate"
107.36,-0.00065,"Trend",,1196.27,"CapPass","Cycle 100",100,73836,"416-3","Alloy 617",314626,"Plate"
110.25,-0.00063,"Trend",,1196.29,"CapPass","Cycle 100",100,73837,"416-3","Alloy 617",314626,"Plate"
113.10,-0.00060,"Trend",,1196.32,"CapPass","Cycle 100",100,73838,"416-3","Alloy 617",314626,"Plate"
115.86,-0.00058,"Trend",,1196.35,"CapPass","Cycle 100",100,73839,"416-3","Alloy 617",314626,"Plate"
118.70,-0.00055,"Trend",,1196.37,"CapPass","Cycle 100",100,73840,"416-3","Alloy 617",314626,"Plate"
121.47,-0.00053,"Trend",,1196.40,"CapPass","Cycle 100",100,73841,"416-3","Alloy 617",314626,"Plate"
124.19,-0.00050,"Trend",,1196.43,"CapPass","Cycle 100",100,73842,"416-3","Alloy 617",314626,"Plate"
126.91,-0.00048,"Trend",,1196.45,"CapPass","Cycle 100",100,73843,"416-3","Alloy 617",314626,"Plate"
129.55,-0.00045,"Trend",,1196.48,"CapPass","Cycle 100",100,73844,"416-3","Alloy 617",314626,"Plate"
132.22,-0.00042,"Trend",,1196.51,"CapPass","Cycle 100",100,73845,"416-3","Alloy 617",314626,"Plate"
134.81,-0.00040,"Trend",,1196.53,"CapPass","Cycle 100",100,73846,"416-3","Alloy 617",314626,"Plate"
137.45,-0.00037,"Trend",,1196.56,"CapPass","Cycle 100",100,73847,"416-3","Alloy 617",314626,"Plate"
139.98,-0.00035,"Trend",,1196.59,"CapPass","Cycle 100",100,73848,"416-3","Alloy 617",314626,"Plate"
142.62,-0.00032,"Trend",,1196.61,"CapPass","Cycle 100",100,73849,"416-3","Alloy 617",314626,"Plate"
145.67,-0.00030,"Trend",,1196.64,"CapPass","Cycle 100",100,73850,"416-3","Alloy 617",314626,"Plate"
148.60,-0.00027,"Trend",,1196.66,"CapPass","Cycle 100",100,73851,"416-3","Alloy 617",314626,"Plate"
151.49,-0.00025,"Trend",,1196.68,"CapPass","Cycle 100",100,73852,"416-3","Alloy 617",314626,"Plate"
154.41,-0.00022,"Trend",,1196.70,"CapPass","Cycle 100",100,73853,"416-3","Alloy 617",314626,"Plate"
157.22,-0.00019,"Trend",,1196.72,"CapPass","Cycle 100",100,73854,"416-3","Alloy 617",314626,"Plate"
159.93,-0.00017,"Trend",,1196.75,"CapPass","Cycle 100",100,73855,"416-3","Alloy 617",314626,"Plate"
162.55,-0.00014,"Trend",,1196.77,"CapPass","Cycle 100",100,73856,"416-3","Alloy 617",314626,"Plate"
165.05,-0.00012,"Trend",,1196.79,"CapPass","Cycle 100",100,73857,"416-3","Alloy 617",314626,"Plate"
162.17,-0.00009,"Trend",,2385.69,"CapPass","Cycle 200",200,75910,"416-3","Alloy 617",314626,"Plate"
164.82,-0.00007,"Trend",,2385.71,"CapPass","Cycle 200",200,75911,"416-3","Alloy 617",314626,"Plate"
167.39,-0.00004,"Trend",,2385.74,"CapPass","Cycle 200",200,75912,"416-3","Alloy 617",314626,"Plate"
169.76,-0.00001,"Trend",,2385.76,"CapPass","Cycle 200",200,75913,"416-3","Alloy 617",314626,"Plate"
172.10,0.00001,"Trend",,2385.78,"CapPass","Cycle 200",200,75914,"416-3","Alloy 617",314626,"Plate"
174.42,0.00004,"Trend",,2385.80,"CapPass","Cycle 200",200,75915,"416-3","Alloy 617",314626,"Plate"
176.70,0.00006,"Trend",,2385.83,"CapPass","Cycle 200",200,75916,"416-3","Alloy 617",314626,"Plate"
178.86,0.00009,"Trend",,2385.85,"CapPass","Cycle 200",200,75917,"416-3","Alloy 617",314626,"Plate"
180.57,0.00011,"Trend",,2385.87,"CapPass","Cycle 200",200,75918,"416-3","Alloy 617",314626,"Plate"
181.10,0.00011,"Trend",,2385.87,"CapPass","Cycle 200",200,75919,"416-3","Alloy 617",314626,"Plate"
183.17,0.00014,"Trend",,2385.90,"CapPass","Cycle 200",200,75920,"416-3","Alloy 617",314626,"Plate"
185.53,0.00016,"Trend",,2385.92,"CapPass","Cycle 200",200,75921,"416-3","Alloy 617",314626,"Plate"
187.72,0.00019,"Trend",,2385.95,"CapPass","Cycle 200",200,75922,"416-3","Alloy 617",314626,"Plate"
189.86,0.00021,"Trend",,2385.97,"CapPass","Cycle 200",200,75923,"416-3","Alloy 617",314626,"Plate"
191.86,0.00024,"Trend",,2386.00,"CapPass","Cycle 200",200,75924,"416-3","Alloy 617",314626,"Plate"
193.70,0.00027,"Trend",,2386.02,"CapPass","Cycle 200",200,75925,"416-3","Alloy 617",314626,"Plate"
195.69,0.00029,"Trend",,2386.04,"CapPass","Cycle 200",200,75926,"416-3","Alloy 617",314626,"Plate"
197.62,0.00032,"Trend",,2386.07,"CapPass","Cycle 200",200,75927,"416-3","Alloy 617",314626,"Plate"
199.97,0.00034,"Trend",,2386.10,"CapPass","Cycle 200",200,75928,"416-3","Alloy 617",314626,"Plate"
202.22,0.00037,"Trend",,2386.13,"CapPass","Cycle 200",200,75929,"416-3","Alloy 617",314626,"Plate"
200.12,0.00039,"Trend",,2386.15,"CapPass","Cycle 200",200,75930,"416-3","Alloy 617",314626,"Plate"
200.74,0.00042,"Trend",,2386.15,"CapPass","Cycle 200",200,75931,"416-3","Alloy 617",314626,"Plate"
201.17,0.00045,"Trend",,2386.16,"CapPass","Cycle 200",200,75932,"416-3","Alloy 617",314626,"Plate"
201.66,0.00048,"Trend",,2386.16,"CapPass","Cycle 200",200,75933,"416-3","Alloy 617",314626,"Plate"
202.01,0.00050,"Trend",,2386.17,"CapPass","Cycle 200",200,75934,"416-3","Alloy 617",314626,"Plate"
201.92,0.00053,"Trend",,2386.18,"CapPass","Cycle 200",200,75935,"416-3","Alloy 617",314626,"Plate"
199.79,0.00056,"Trend",,2386.34,"CapPass","Cycle 200",200,75936,"416-3","Alloy 617",314626,"Plate"
202.91,0.00058,"Trend",,2386.36,"CapPass","Cycle 200",200,75937,"416-3","Alloy 617",314626,"Plate"
205.61,0.00061,"Trend",,2386.38,"CapPass","Cycle 200",200,75938,"416-3","Alloy 617",314626,"Plate"
208.20,0.00063,"Trend",,2386.39,"CapPass","Cycle 200",200,75939,"416-3","Alloy 617",314626,"Plate"
210.49,0.00066,"Trend",,2386.41,"CapPass","Cycle 200",200,75940,"416-3","Alloy 617",314626,"Plate"
212.31,0.00068,"Trend",,2386.43,"CapPass","Cycle 200",200,75941,"416-3","Alloy 617",314626,"Plate"
210.07,0.00071,"Trend",,2386.45,"CapPass","Cycle 200",200,75942,"416-3","Alloy 617",314626,"Plate"
210.36,0.00074,"Trend",,2386.45,"CapPass","Cycle 200",200,75943,"416-3","Alloy 617",314626,"Plate"
210.54,0.00077,"Trend",,2386.45,"CapPass","Cycle 200",200,75944,"416-3","Alloy 617",314626,"Plate"
210.75,0.00080,"Trend",,2386.46,"CapPass","Cycle 200",200,75945,"416-3","Alloy 617",314626,"Plate"
210.83,0.00083,"Trend",,2386.46,"CapPass","Cycle 200",200,75946,"416-3","Alloy 617",314626,"Plate"
210.98,0.00086,"Trend",,2386.46,"CapPass","Cycle 200",200,75947,"416-3","Alloy 617",314626,"Plate"
210.95,0.00089,"Trend",,2386.47,"CapPass","Cycle 200",200,75948,"416-3","Alloy 617",314626,"Plate"
210.77,0.00091,"Trend",,2386.47,"CapPass","Cycle 200",200,75949,"416-3","Alloy 617",314626,"Plate"
210.35,0.00094,"Trend",,2386.48,"CapPass","Cycle 200",200,75950,"416-3","Alloy 617",314626,"Plate"
208.80,0.00097,"Trend",,2386.48,"CapPass","Cycle 200",200,75951,"416-3","Alloy 617",314626,"Plate"
191.08,0.00094,"Trend",,2386.52,"CapPass","Cycle 200",200,75952,"416-3","Alloy 617",314626,"Plate"
186.10,0.00091,"Trend",,2386.53,"CapPass","Cycle 200",200,75953,"416-3","Alloy 617",314626,"Plate"
182.16,0.00088,"Trend",,2386.54,"CapPass","Cycle 200",200,75954,"416-3","Alloy 617",314626,"Plate"
178.75,0.00086,"Trend",,2386.54,"CapPass","Cycle 200",200,75955,"416-3","Alloy 617",314626,"Plate"
175.97,0.00083,"Trend",,2386.55,"CapPass","Cycle 200",200,75956,"416-3","Alloy 617",314626,"Plate"
173.94,0.00080,"Trend",,2386.56,"CapPass","Cycle 200",200,75957,"416-3","Alloy 617",314626,"Plate"
172.51,0.00078,"Trend",,2386.57,"CapPass","Cycle 200",200,75958,"416-3","Alloy 617",314626,"Plate"
172.46,0.00075,"Trend",,2386.58,"CapPass","Cycle 200",200,75959,"416-3","Alloy 617",314626,"Plate"
184.53,0.00078,"Trend",,2386.62,"CapPass","Cycle 200",200,75960,"416-3","Alloy 617",314626,"Plate"
188.95,0.00080,"Trend",,2386.64,"CapPass","Cycle 200",200,75961,"416-3","Alloy 617",314626,"Plate"
192.42,0.00083,"Trend",,2386.64,"CapPass","Cycle 200",200,75962,"416-3","Alloy 617",314626,"Plate"
195.73,0.00086,"Trend",,2386.65,"CapPass","Cycle 200",200,75963,"416-3","Alloy 617",314626,"Plate"
198.71,0.00088,"Trend",,2386.66,"CapPass","Cycle 200",200,75964,"416-3","Alloy 617",314626,"Plate"
201.32,0.00091,"Trend",,2386.67,"CapPass","Cycle 200",200,75965,"416-3","Alloy 617",314626,"Plate"
203.43,0.00094,"Trend",,2386.68,"CapPass","Cycle 200",200,75966,"416-3","Alloy 617",314626,"Plate"
