Repository: js-molina/fatigue-A617

File: data/850C/Strain rate 0.001/0.60% strain/HTM_A19_Cycles_4164.csv (part 12 of 17)
"Stress Mpa","Strain","Qual State","Qual Exceptions","Elapsed Time Sec","Data State","Cycle Label","Cycle","Count","Sample","Alloy","Heat","Material_Form"
201.08,0.00121,"Qualified",,5989.65,"CapPass","Cycle 500",500,65689,"416-4","Alloy 617",314626,"Plate"
203.21,0.00123,"Qualified",,5989.67,"CapPass","Cycle 500",500,65690,"416-4","Alloy 617",314626,"Plate"
205.39,0.00126,"Qualified",,5989.70,"CapPass","Cycle 500",500,65691,"416-4","Alloy 617",314626,"Plate"
207.80,0.00128,"Qualified",,5989.72,"CapPass","Cycle 500",500,65692,"416-4","Alloy 617",314626,"Plate"
210.09,0.00131,"Qualified",,5989.75,"CapPass","Cycle 500",500,65693,"416-4","Alloy 617",314626,"Plate"
212.28,0.00133,"Qualified",,5989.78,"CapPass","Cycle 500",500,65694,"416-4","Alloy 617",314626,"Plate"
214.60,0.00136,"Qualified",,5989.81,"CapPass","Cycle 500",500,65695,"416-4","Alloy 617",314626,"Plate"
216.60,0.00138,"Qualified",,5989.83,"CapPass","Cycle 500",500,65696,"416-4","Alloy 617",314626,"Plate"
216.99,0.00138,"Qualified",,5989.83,"CapPass","Cycle 500",500,65697,"416-4","Alloy 617",314626,"Plate"
219.02,0.00141,"Qualified",,5989.86,"CapPass","Cycle 500",500,65698,"416-4","Alloy 617",314626,"Plate"
221.17,0.00144,"Qualified",,5989.88,"CapPass","Cycle 500",500,65699,"416-4","Alloy 617",314626,"Plate"
223.23,0.00146,"Qualified",,5989.91,"CapPass","Cycle 500",500,65700,"416-4","Alloy 617",314626,"Plate"
225.31,0.00149,"Qualified",,5989.94,"CapPass","Cycle 500",500,65701,"416-4","Alloy 617",314626,"Plate"
227.50,0.00151,"Qualified",,5989.96,"CapPass","Cycle 500",500,65702,"416-4","Alloy 617",314626,"Plate"
229.42,0.00154,"Qualified",,5989.99,"CapPass","Cycle 500",500,65703,"416-4","Alloy 617",314626,"Plate"
228.26,0.00156,"Qualified",,5990.01,"CapPass","Cycle 500",500,65704,"416-4","Alloy 617",314626,"Plate"
223.21,0.00159,"Qualified",,5990.02,"CapPass","Cycle 500",500,65705,"416-4","Alloy 617",314626,"Plate"
223.58,0.00162,"Qualified",,5990.03,"CapPass","Cycle 500",500,65706,"416-4","Alloy 617",314626,"Plate"
223.91,0.00164,"Qualified",,5990.03,"CapPass","Cycle 500",500,65707,"416-4","Alloy 617",314626,"Plate"
224.24,0.00167,"Qualified",,5990.03,"CapPass","Cycle 500",500,65708,"416-4","Alloy 617",314626,"Plate"
224.55,0.00170,"Qualified",,5990.04,"CapPass","Cycle 500",500,65709,"416-4","Alloy 617",314626,"Plate"
224.77,0.00173,"Qualified",,5990.04,"CapPass","Cycle 500",500,65710,"416-4","Alloy 617",314626,"Plate"
224.97,0.00176,"Qualified",,5990.05,"CapPass","Cycle 500",500,65711,"416-4","Alloy 617",314626,"Plate"
224.82,0.00179,"Qualified",,5990.06,"CapPass","Cycle 500",500,65712,"416-4","Alloy 617",314626,"Plate"
218.11,0.00181,"Qualified",,5990.25,"CapPass","Cycle 500",500,65713,"416-4","Alloy 617",314626,"Plate"
220.59,0.00184,"Qualified",,5990.28,"CapPass","Cycle 500",500,65714,"416-4","Alloy 617",314626,"Plate"
223.02,0.00186,"Qualified",,5990.31,"CapPass","Cycle 500",500,65715,"416-4","Alloy 617",314626,"Plate"
225.34,0.00189,"Qualified",,5990.33,"CapPass","Cycle 500",500,65716,"416-4","Alloy 617",314626,"Plate"
227.64,0.00191,"Qualified",,5990.36,"CapPass","Cycle 500",500,65717,"416-4","Alloy 617",314626,"Plate"
229.73,0.00194,"Qualified",,5990.38,"CapPass","Cycle 500",500,65718,"416-4","Alloy 617",314626,"Plate"
231.88,0.00196,"Qualified",,5990.41,"CapPass","Cycle 500",500,65719,"416-4","Alloy 617",314626,"Plate"
233.95,0.00199,"Qualified",,5990.44,"CapPass","Cycle 500",500,65720,"416-4","Alloy 617",314626,"Plate"
235.92,0.00201,"Qualified",,5990.46,"CapPass","Cycle 500",500,65721,"416-4","Alloy 617",314626,"Plate"
237.83,0.00204,"Qualified",,5990.48,"CapPass","Cycle 500",500,65722,"416-4","Alloy 617",314626,"Plate"
239.69,0.00207,"Qualified",,5990.51,"CapPass","Cycle 500",500,65723,"416-4","Alloy 617",314626,"Plate"
241.57,0.00209,"Qualified",,5990.54,"CapPass","Cycle 500",500,65724,"416-4","Alloy 617",314626,"Plate"
230.16,0.00212,"Qualified",,5990.56,"CapPass","Cycle 500",500,65725,"416-4","Alloy 617",314626,"Plate"
230.60,0.00215,"Qualified",,5990.56,"CapPass","Cycle 500",500,65726,"416-4","Alloy 617",314626,"Plate"
230.63,0.00218,"Qualified",,5990.57,"CapPass","Cycle 500",500,65727,"416-4","Alloy 617",314626,"Plate"
230.87,0.00222,"Qualified",,5990.57,"CapPass","Cycle 500",500,65728,"416-4","Alloy 617",314626,"Plate"
230.94,0.00224,"Qualified",,5990.57,"CapPass","Cycle 500",500,65729,"416-4","Alloy 617",314626,"Plate"
231.03,0.00227,"Qualified",,5990.57,"CapPass","Cycle 500",500,65730,"416-4","Alloy 617",314626,"Plate"
231.13,0.00230,"Qualified",,5990.57,"CapPass","Cycle 500",500,65731,"416-4","Alloy 617",314626,"Plate"
231.18,0.00233,"Qualified",,5990.57,"CapPass","Cycle 500",500,65732,"416-4","Alloy 617",314626,"Plate"
231.33,0.00237,"Qualified",,5990.57,"CapPass","Cycle 500",500,65733,"416-4","Alloy 617",314626,"Plate"
231.53,0.00240,"Qualified",,5990.57,"CapPass","Cycle 500",500,65734,"416-4","Alloy 617",314626,"Plate"
231.60,0.00244,"Qualified",,5990.58,"CapPass","Cycle 500",500,65735,"416-4","Alloy 617",314626,"Plate"
231.62,0.00247,"Qualified",,5990.58,"CapPass","Cycle 500",500,65736,"416-4","Alloy 617",314626,"Plate"
231.63,0.00251,"Qualified",,5990.58,"CapPass","Cycle 500",500,65737,"416-4","Alloy 617",314626,"Plate"
231.61,0.00254,"Qualified",,5990.58,"CapPass","Cycle 500",500,65738,"416-4","Alloy 617",314626,"Plate"
231.75,0.00257,"Qualified",,5990.58,"CapPass","Cycle 500",500,65739,"416-4","Alloy 617",314626,"Plate"
231.90,0.00261,"Qualified",,5990.58,"CapPass","Cycle 500",500,65740,"416-4","Alloy 617",314626,"Plate"
231.86,0.00264,"Qualified",,5990.58,"CapPass","Cycle 500",500,65741,"416-4","Alloy 617",314626,"Plate"
231.76,0.00267,"Qualified",,5990.58,"CapPass","Cycle 500",500,65742,"416-4","Alloy 617",314626,"Plate"
231.70,0.00269,"Qualified",,5990.58,"CapPass","Cycle 500",500,65743,"416-4","Alloy 617",314626,"Plate"
231.73,0.00272,"Qualified",,5990.58,"CapPass","Cycle 500",500,65744,"416-4","Alloy 617",314626,"Plate"
231.77,0.00275,"Qualified",,5990.58,"CapPass","Cycle 500",500,65745,"416-4","Alloy 617",314626,"Plate"
231.72,0.00279,"Qualified",,5990.59,"CapPass","Cycle 500",500,65746,"416-4","Alloy 617",314626,"Plate"
231.39,0.00283,"Qualified",,5990.59,"CapPass","Cycle 500",500,65747,"416-4","Alloy 617",314626,"Plate"
231.28,0.00287,"Qualified",,5990.59,"CapPass","Cycle 500",500,65748,"416-4","Alloy 617",314626,"Plate"
230.92,0.00290,"Qualified",,5990.59,"CapPass","Cycle 500",500,65749,"416-4","Alloy 617",314626,"Plate"
230.30,0.00293,"Qualified",,5990.59,"CapPass","Cycle 500",500,65750,"416-4","Alloy 617",314626,"Plate"
229.54,0.00296,"Qualified",,5990.60,"CapPass","Cycle 500",500,65751,"416-4","Alloy 617",314626,"Plate"
228.04,0.00299,"Qualified",,5990.60,"CapPass","Cycle 500",500,65752,"416-4","Alloy 617",314626,"Plate"
225.21,0.00302,"Qualified",,5990.61,"CapPass","Cycle 500",500,65753,"416-4","Alloy 617",314626,"Plate"
207.04,0.00299,"Qualified",,5990.63,"CapPass","Cycle 500",500,65754,"416-4","Alloy 617",314626,"Plate"
200.90,0.00296,"Qualified",,5990.63,"CapPass","Cycle 500",500,65755,"416-4","Alloy 617",314626,"Plate"
195.77,0.00293,"Qualified",,5990.64,"CapPass","Cycle 500",500,65756,"416-4","Alloy 617",314626,"Plate"
190.61,0.00290,"Qualified",,5990.64,"CapPass","Cycle 500",500,65757,"416-4","Alloy 617",314626,"Plate"
186.43,0.00288,"Qualified",,5990.65,"CapPass","Cycle 500",500,65758,"416-4","Alloy 617",314626,"Plate"
182.33,0.00285,"Qualified",,5990.65,"CapPass","Cycle 500",500,65759,"416-4","Alloy 617",314626,"Plate"
178.58,0.00283,"Qualified",,5990.65,"CapPass","Cycle 500",500,65760,"416-4","Alloy 617",314626,"Plate"
174.66,0.00280,"Qualified",,5990.66,"CapPass","Cycle 500",500,65761,"416-4","Alloy 617",314626,"Plate"
170.91,0.00277,"Qualified",,5990.66,"CapPass","Cycle 500",500,65762,"416-4","Alloy 617",314626,"Plate"
167.53,0.00275,"Qualified",,5990.67,"CapPass","Cycle 500",500,65763,"416-4","Alloy 617",314626,"Plate"
164.11,0.00272,"Qualified",,5990.67,"CapPass","Cycle 500",500,65764,"416-4","Alloy 617",314626,"Plate"
160.77,0.00269,"Qualified",,5990.67,"CapPass","Cycle 500",500,65765,"416-4","Alloy 617",314626,"Plate"
157.81,0.00267,"Qualified",,5990.68,"CapPass","Cycle 500",500,65766,"416-4","Alloy 617",314626,"Plate"
154.97,0.00264,"Qualified",,5990.68,"CapPass","Cycle 500",500,65767,"416-4","Alloy 617",314626,"Plate"
151.51,0.00261,"Qualified",,5990.69,"CapPass","Cycle 500",500,65768,"416-4","Alloy 617",314626,"Plate"
148.42,0.00258,"Qualified",,5990.69,"CapPass","Cycle 500",500,65769,"416-4","Alloy 617",314626,"Plate"
145.60,0.00255,"Qualified",,5990.70,"CapPass","Cycle 500",500,65770,"416-4","Alloy 617",314626,"Plate"
143.08,0.00253,"Qualified",,5990.70,"CapPass","Cycle 500",500,65771,"416-4","Alloy 617",314626,"Plate"
140.43,0.00250,"Qualified",,5990.71,"CapPass","Cycle 500",500,65772,"416-4","Alloy 617",314626,"Plate"
138.19,0.00247,"Qualified",,5990.71,"CapPass","Cycle 500",500,65773,"416-4","Alloy 617",314626,"Plate"
136.12,0.00245,"Qualified",,5990.72,"CapPass","Cycle 500",500,65774,"416-4","Alloy 617",314626,"Plate"
134.38,0.00242,"Qualified",,5990.73,"CapPass","Cycle 500",500,65775,"416-4","Alloy 617",314626,"Plate"
132.78,0.00240,"Qualified",,5990.74,"CapPass","Cycle 500",500,65776,"416-4","Alloy 617",314626,"Plate"
131.75,0.00237,"Qualified",,5990.75,"CapPass","Cycle 500",500,65777,"416-4","Alloy 617",314626,"Plate"
140.66,0.00239,"Qualified",,5990.83,"CapPass","Cycle 500",500,65778,"416-4","Alloy 617",314626,"Plate"
140.81,0.00240,"Qualified",,5990.83,"CapPass","Cycle 500",500,65779,"416-4","Alloy 617",314626,"Plate"
144.11,0.00242,"Qualified",,5990.85,"CapPass","Cycle 500",500,65780,"416-4","Alloy 617",314626,"Plate"
147.38,0.00245,"Qualified",,5990.87,"CapPass","Cycle 500",500,65781,"416-4","Alloy 617",314626,"Plate"
150.31,0.00247,"Qualified",,5990.89,"CapPass","Cycle 500",500,65782,"416-4","Alloy 617",314626,"Plate"
153.40,0.00250,"Qualified",,5990.91,"CapPass","Cycle 500",500,65783,"416-4","Alloy 617",314626,"Plate"
156.47,0.00252,"Qualified",,5990.94,"CapPass","Cycle 500",500,65784,"416-4","Alloy 617",314626,"Plate"
159.61,0.00255,"Qualified",,5990.97,"CapPass","Cycle 500",500,65785,"416-4","Alloy 617",314626,"Plate"
162.75,0.00257,"Qualified",,5991.00,"CapPass","Cycle 500",500,65786,"416-4","Alloy 617",314626,"Plate"
166.15,0.00260,"Qualified",,5991.03,"CapPass","Cycle 500",500,65787,"416-4","Alloy 617",314626,"Plate"
169.88,0.00262,"Qualified",,5991.06,"CapPass","Cycle 500",500,65788,"416-4","Alloy 617",314626,"Plate"
173.65,0.00265,"Qualified",,5991.09,"CapPass","Cycle 500",500,65789,"416-4","Alloy 617",314626,"Plate"
177.16,0.00267,"Qualified",,5991.12,"CapPass","Cycle 500",500,65790,"416-4","Alloy 617",314626,"Plate"
180.64,0.00270,"Qualified",,5991.15,"CapPass","Cycle 500",500,65791,"416-4","Alloy 617",314626,"Plate"
184.11,0.00273,"Qualified",,5991.18,"CapPass","Cycle 500",500,65792,"416-4","Alloy 617",314626,"Plate"
187.47,0.00275,"Qualified",,5991.20,"CapPass","Cycle 500",500,65793,"416-4","Alloy 617",314626,"Plate"
190.61,0.00278,"Qualified",,5991.23,"CapPass","Cycle 500",500,65794,"416-4","Alloy 617",314626,"Plate"
193.65,0.00280,"Qualified",,5991.25,"CapPass","Cycle 500",500,65795,"416-4","Alloy 617",314626,"Plate"
196.56,0.00283,"Qualified",,5991.28,"CapPass","Cycle 500",500,65796,"416-4","Alloy 617",314626,"Plate"
199.48,0.00285,"Qualified",,5991.30,"CapPass","Cycle 500",500,65797,"416-4","Alloy 617",314626,"Plate"
201.26,0.00288,"Qualified",,5991.33,"CapPass","Cycle 500",500,65798,"416-4","Alloy 617",314626,"Plate"
188.80,0.00285,"Qualified",,5991.47,"CapPass","Cycle 500",500,65799,"416-4","Alloy 617",314626,"Plate"
184.44,0.00283,"Qualified",,5991.50,"CapPass","Cycle 500",500,65800,"416-4","Alloy 617",314626,"Plate"
180.52,0.00280,"Qualified",,5991.53,"CapPass","Cycle 500",500,65801,"416-4","Alloy 617",314626,"Plate"
176.31,0.00278,"Qualified",,5991.55,"CapPass","Cycle 500",500,65802,"416-4","Alloy 617",314626,"Plate"
171.97,0.00275,"Qualified",,5991.58,"CapPass","Cycle 500",500,65803,"416-4","Alloy 617",314626,"Plate"
167.83,0.00273,"Qualified",,5991.61,"CapPass","Cycle 500",500,65804,"416-4","Alloy 617",314626,"Plate"
163.74,0.00270,"Qualified",,5991.64,"CapPass","Cycle 500",500,65805,"416-4","Alloy 617",314626,"Plate"
159.91,0.00268,"Qualified",,5991.66,"CapPass","Cycle 500",500,65806,"416-4","Alloy 617",314626,"Plate"
156.12,0.00265,"Qualified",,5991.69,"CapPass","Cycle 500",500,65807,"416-4","Alloy 617",314626,"Plate"
152.22,0.00262,"Qualified",,5991.72,"CapPass","Cycle 500",500,65808,"416-4","Alloy 617",314626,"Plate"
148.31,0.00260,"Qualified",,5991.75,"CapPass","Cycle 500",500,65809,"416-4","Alloy 617",314626,"Plate"
144.55,0.00257,"Qualified",,5991.77,"CapPass","Cycle 500",500,65810,"416-4","Alloy 617",314626,"Plate"
140.88,0.00255,"Qualified",,5991.80,"CapPass","Cycle 500",500,65811,"416-4","Alloy 617",314626,"Plate"
137.37,0.00252,"Qualified",,5991.83,"CapPass","Cycle 500",500,65812,"416-4","Alloy 617",314626,"Plate"
136.81,0.00252,"Qualified",,5991.83,"CapPass","Cycle 500",500,65813,"416-4","Alloy 617",314626,"Plate"
133.34,0.00250,"Qualified",,5991.86,"CapPass","Cycle 500",500,65814,"416-4","Alloy 617",314626,"Plate"
129.17,0.00247,"Qualified",,5991.89,"CapPass","Cycle 500",500,65815,"416-4","Alloy 617",314626,"Plate"
124.93,0.00245,"Qualified",,5991.92,"CapPass","Cycle 500",500,65816,"416-4","Alloy 617",314626,"Plate"
121.05,0.00242,"Qualified",,5991.94,"CapPass","Cycle 500",500,65817,"416-4","Alloy 617",314626,"Plate"
117.17,0.00240,"Qualified",,5991.97,"CapPass","Cycle 500",500,65818,"416-4","Alloy 617",314626,"Plate"
113.17,0.00237,"Qualified",,5992.00,"CapPass","Cycle 500",500,65819,"416-4","Alloy 617",314626,"Plate"
109.17,0.00234,"Qualified",,5992.03,"CapPass","Cycle 500",500,65820,"416-4","Alloy 617",314626,"Plate"
105.36,0.00232,"Qualified",,5992.05,"CapPass","Cycle 500",500,65821,"416-4","Alloy 617",314626,"Plate"
101.16,0.00229,"Qualified",,5992.08,"CapPass","Cycle 500",500,65822,"416-4","Alloy 617",314626,"Plate"
97.29,0.00227,"Qualified",,5992.11,"CapPass","Cycle 500",500,65823,"416-4","Alloy 617",314626,"Plate"
93.73,0.00224,"Qualified",,5992.14,"CapPass","Cycle 500",500,65824,"416-4","Alloy 617",314626,"Plate"
90.00,0.00222,"Qualified",,5992.16,"CapPass","Cycle 500",500,65825,"416-4","Alloy 617",314626,"Plate"
86.39,0.00219,"Qualified",,5992.19,"CapPass","Cycle 500",500,65826,"416-4","Alloy 617",314626,"Plate"
82.34,0.00217,"Qualified",,5992.22,"CapPass","Cycle 500",500,65827,"416-4","Alloy 617",314626,"Plate"
78.31,0.00214,"Qualified",,5992.25,"CapPass","Cycle 500",500,65828,"416-4","Alloy 617",314626,"Plate"
74.61,0.00212,"Qualified",,5992.28,"CapPass","Cycle 500",500,65829,"416-4","Alloy 617",314626,"Plate"
71.10,0.00209,"Qualified",,5992.30,"CapPass","Cycle 500",500,65830,"416-4","Alloy 617",314626,"Plate"
67.48,0.00206,"Qualified",,5992.33,"CapPass","Cycle 500",500,65831,"416-4","Alloy 617",314626,"Plate"
64.20,0.00204,"Qualified",,5992.35,"CapPass","Cycle 500",500,65832,"416-4","Alloy 617",314626,"Plate"
60.99,0.00201,"Qualified",,5992.38,"CapPass","Cycle 500",500,65833,"416-4","Alloy 617",314626,"Plate"
57.32,0.00199,"Qualified",,5992.41,"CapPass","Cycle 500",500,65834,"416-4","Alloy 617",314626,"Plate"
53.70,0.00196,"Qualified",,5992.43,"CapPass","Cycle 500",500,65835,"416-4","Alloy 617",314626,"Plate"
50.26,0.00194,"Qualified",,5992.46,"CapPass","Cycle 500",500,65836,"416-4","Alloy 617",314626,"Plate"
46.74,0.00191,"Qualified",,5992.49,"CapPass","Cycle 500",500,65837,"416-4","Alloy 617",314626,"Plate"
43.01,0.00189,"Qualified",,5992.52,"CapPass","Cycle 500",500,65838,"416-4","Alloy 617",314626,"Plate"
39.23,0.00186,"Qualified",,5992.55,"CapPass","Cycle 500",500,65839,"416-4","Alloy 617",314626,"Plate"
35.20,0.00184,"Qualified",,5992.58,"CapPass","Cycle 500",500,65840,"416-4","Alloy 617",314626,"Plate"
31.58,0.00181,"Qualified",,5992.61,"CapPass","Cycle 500",500,65841,"416-4","Alloy 617",314626,"Plate"
28.24,0.00179,"Qualified",,5992.63,"CapPass","Cycle 500",500,65842,"416-4","Alloy 617",314626,"Plate"
25.07,0.00176,"Qualified",,5992.66,"CapPass","Cycle 500",500,65843,"416-4","Alloy 617",314626,"Plate"
21.73,0.00173,"Qualified",,5992.68,"CapPass","Cycle 500",500,65844,"416-4","Alloy 617",314626,"Plate"
18.15,0.00171,"Qualified",,5992.71,"CapPass","Cycle 500",500,65845,"416-4","Alloy 617",314626,"Plate"
14.48,0.00168,"Qualified",,5992.74,"CapPass","Cycle 500",500,65846,"416-4","Alloy 617",314626,"Plate"
10.74,0.00166,"Qualified",,5992.77,"CapPass","Cycle 500",500,65847,"416-4","Alloy 617",314626,"Plate"
6.97,0.00163,"Qualified",,5992.80,"CapPass","Cycle 500",500,65848,"416-4","Alloy 617",314626,"Plate"
3.43,0.00161,"Qualified",,5992.83,"CapPass","Cycle 500",500,65849,"416-4","Alloy 617",314626,"Plate"
3.03,0.00160,"Qualified",,5992.83,"CapPass","Cycle 500",500,65850,"416-4","Alloy 617",314626,"Plate"
-0.08,0.00158,"Qualified",,5992.85,"CapPass","Cycle 500",500,65851,"416-4","Alloy 617",314626,"Plate"
-3.71,0.00156,"Qualified",,5992.88,"CapPass","Cycle 500",500,65852,"416-4","Alloy 617",314626,"Plate"
-7.00,0.00153,"Qualified",,5992.91,"CapPass","Cycle 500",500,65853,"416-4","Alloy 617",314626,"Plate"
-10.38,0.00151,"Qualified",,5992.93,"CapPass","Cycle 500",500,65854,"416-4","Alloy 617",314626,"Plate"
-13.78,0.00148,"Qualified",,5992.96,"CapPass","Cycle 500",500,65855,"416-4","Alloy 617",314626,"Plate"
-15.69,0.00145,"Qualified",,5993.00,"CapPass","Cycle 500",500,65856,"416-4","Alloy 617",314626,"Plate"
-22.04,0.00143,"Qualified",,5993.12,"CapPass","Cycle 500",500,65857,"416-4","Alloy 617",314626,"Plate"
-27.45,0.00140,"Qualified",,5993.14,"CapPass","Cycle 500",500,65858,"416-4","Alloy 617",314626,"Plate"
-31.28,0.00138,"Qualified",,5993.15,"CapPass","Cycle 500",500,65859,"416-4","Alloy 617",314626,"Plate"
-34.82,0.00135,"Qualified",,5993.17,"CapPass","Cycle 500",500,65860,"416-4","Alloy 617",314626,"Plate"
-37.94,0.00133,"Qualified",,5993.18,"CapPass","Cycle 500",500,65861,"416-4","Alloy 617",314626,"Plate"
-40.83,0.00130,"Qualified",,5993.19,"CapPass","Cycle 500",500,65862,"416-4","Alloy 617",314626,"Plate"
-43.54,0.00127,"Qualified",,5993.21,"CapPass","Cycle 500",500,65863,"416-4","Alloy 617",314626,"Plate"
-46.15,0.00125,"Qualified",,5993.22,"CapPass","Cycle 500",500,65864,"416-4","Alloy 617",314626,"Plate"
-48.61,0.00122,"Qualified",,5993.24,"CapPass","Cycle 500",500,65865,"416-4","Alloy 617",314626,"Plate"
-51.07,0.00120,"Qualified",,5993.27,"CapPass","Cycle 500",500,65866,"416-4","Alloy 617",314626,"Plate"
-53.82,0.00117,"Qualified",,5993.30,"CapPass","Cycle 500",500,65867,"416-4","Alloy 617",314626,"Plate"
-56.74,0.00115,"Qualified",,5993.33,"CapPass","Cycle 500",500,65868,"416-4","Alloy 617",314626,"Plate"
-59.35,0.00112,"Qualified",,5993.36,"CapPass","Cycle 500",500,65869,"416-4","Alloy 617",314626,"Plate"
-61.84,0.00110,"Qualified",,5993.39,"CapPass","Cycle 500",500,65870,"416-4","Alloy 617",314626,"Plate"
-64.52,0.00107,"Qualified",,5993.42,"CapPass","Cycle 500",500,65871,"416-4","Alloy 617",314626,"Plate"
-67.59,0.00104,"Qualified",,5993.46,"CapPass","Cycle 500",500,65872,"416-4","Alloy 617",314626,"Plate"
-70.60,0.00102,"Qualified",,5993.49,"CapPass","Cycle 500",500,65873,"416-4","Alloy 617",314626,"Plate"
-73.45,0.00099,"Qualified",,5993.52,"CapPass","Cycle 500",500,65874,"416-4","Alloy 617",314626,"Plate"
-76.27,0.00097,"Qualified",,5993.55,"CapPass","Cycle 500",500,65875,"416-4","Alloy 617",314626,"Plate"
-78.90,0.00094,"Qualified",,5993.58,"CapPass","Cycle 500",500,65876,"416-4","Alloy 617",314626,"Plate"
-81.64,0.00092,"Qualified",,5993.61,"CapPass","Cycle 500",500,65877,"416-4","Alloy 617",314626,"Plate"
-84.39,0.00089,"Qualified",,5993.64,"CapPass","Cycle 500",500,65878,"416-4","Alloy 617",314626,"Plate"
-87.03,0.00087,"Qualified",,5993.67,"CapPass","Cycle 500",500,65879,"416-4","Alloy 617",314626,"Plate"
-89.71,0.00084,"Qualified",,5993.69,"CapPass","Cycle 500",500,65880,"416-4","Alloy 617",314626,"Plate"
-92.48,0.00082,"Qualified",,5993.72,"CapPass","Cycle 500",500,65881,"416-4","Alloy 617",314626,"Plate"
-95.58,0.00079,"Qualified",,5993.76,"CapPass","Cycle 500",500,65882,"416-4","Alloy 617",314626,"Plate"
-98.42,0.00077,"Qualified",,5993.79,"CapPass","Cycle 500",500,65883,"416-4","Alloy 617",314626,"Plate"
-101.38,0.00074,"Qualified",,5993.81,"CapPass","Cycle 500",500,65884,"416-4","Alloy 617",314626,"Plate"
-103.00,0.00073,"Qualified",,5993.83,"CapPass","Cycle 500",500,65885,"416-4","Alloy 617",314626,"Plate"
-104.23,0.00072,"Qualified",,5993.84,"CapPass","Cycle 500",500,65886,"416-4","Alloy 617",314626,"Plate"
-107.08,0.00069,"Qualified",,5993.87,"CapPass","Cycle 500",500,65887,"416-4","Alloy 617",314626,"Plate"
-109.76,0.00066,"Qualified",,5993.89,"CapPass","Cycle 500",500,65888,"416-4","Alloy 617",314626,"Plate"
-112.48,0.00064,"Qualified",,5993.92,"CapPass","Cycle 500",500,65889,"416-4","Alloy 617",314626,"Plate"
-115.60,0.00061,"Qualified",,5993.94,"CapPass","Cycle 500",500,65890,"416-4","Alloy 617",314626,"Plate"
-119.12,0.00059,"Qualified",,5993.97,"CapPass","Cycle 500",500,65891,"416-4","Alloy 617",314626,"Plate"
-122.57,0.00056,"Qualified",,5993.99,"CapPass","Cycle 500",500,65892,"416-4","Alloy 617",314626,"Plate"
-126.03,0.00054,"Qualified",,5994.01,"CapPass","Cycle 500",500,65893,"416-4","Alloy 617",314626,"Plate"
-129.18,0.00051,"Qualified",,5994.03,"CapPass","Cycle 500",500,65894,"416-4","Alloy 617",314626,"Plate"
-132.30,0.00049,"Qualified",,5994.05,"CapPass","Cycle 500",500,65895,"416-4","Alloy 617",314626,"Plate"
-135.34,0.00046,"Qualified",,5994.07,"CapPass","Cycle 500",500,65896,"416-4","Alloy 617",314626,"Plate"
-138.24,0.00044,"Qualified",,5994.08,"CapPass","Cycle 500",500,65897,"416-4","Alloy 617",314626,"Plate"
-140.97,0.00041,"Qualified",,5994.10,"CapPass","Cycle 500",500,65898,"416-4","Alloy 617",314626,"Plate"
-143.58,0.00038,"Qualified",,5994.12,"CapPass","Cycle 500",500,65899,"416-4","Alloy 617",314626,"Plate"
-146.24,0.00036,"Qualified",,5994.14,"CapPass","Cycle 500",500,65900,"416-4","Alloy 617",314626,"Plate"
-149.01,0.00033,"Qualified",,5994.16,"CapPass","Cycle 500",500,65901,"416-4","Alloy 617",314626,"Plate"
-151.33,0.00031,"Qualified",,5994.17,"CapPass","Cycle 500",500,65902,"416-4","Alloy 617",314626,"Plate"
-153.80,0.00028,"Qualified",,5994.19,"CapPass","Cycle 500",500,65903,"416-4","Alloy 617",314626,"Plate"
-156.22,0.00026,"Qualified",,5994.21,"CapPass","Cycle 500",500,65904,"416-4","Alloy 617",314626,"Plate"
-158.79,0.00023,"Qualified",,5994.23,"CapPass","Cycle 500",500,65905,"416-4","Alloy 617",314626,"Plate"
-161.06,0.00020,"Qualified",,5994.25,"CapPass","Cycle 500",500,65906,"416-4","Alloy 617",314626,"Plate"
-163.21,0.00018,"Qualified",,5994.28,"CapPass","Cycle 500",500,65907,"416-4","Alloy 617",314626,"Plate"
-165.34,0.00015,"Qualified",,5994.30,"CapPass","Cycle 500",500,65908,"416-4","Alloy 617",314626,"Plate"
-167.29,0.00013,"Qualified",,5994.32,"CapPass","Cycle 500",500,65909,"416-4","Alloy 617",314626,"Plate"
-169.48,0.00010,"Qualified",,5994.34,"CapPass","Cycle 500",500,65910,"416-4","Alloy 617",314626,"Plate"
-171.46,0.00008,"Qualified",,5994.36,"CapPass","Cycle 500",500,65911,"416-4","Alloy 617",314626,"Plate"
-173.42,0.00005,"Qualified",,5994.38,"CapPass","Cycle 500",500,65912,"416-4","Alloy 617",314626,"Plate"
-175.39,0.00002,"Qualified",,5994.41,"CapPass","Cycle 500",500,65913,"416-4","Alloy 617",314626,"Plate"
-177.26,-0.00000,"Qualified",,5994.43,"CapPass","Cycle 500",500,65914,"416-4","Alloy 617",314626,"Plate"
-179.05,-0.00003,"Qualified",,5994.45,"CapPass","Cycle 500",500,65915,"416-4","Alloy 617",314626,"Plate"
-180.86,-0.00005,"Qualified",,5994.48,"CapPass","Cycle 500",500,65916,"416-4","Alloy 617",314626,"Plate"
-182.74,-0.00008,"Qualified",,5994.50,"CapPass","Cycle 500",500,65917,"416-4","Alloy 617",314626,"Plate"
-184.53,-0.00010,"Qualified",,5994.53,"CapPass","Cycle 500",500,65918,"416-4","Alloy 617",314626,"Plate"
-186.27,-0.00013,"Qualified",,5994.55,"CapPass","Cycle 500",500,65919,"416-4","Alloy 617",314626,"Plate"
-188.09,-0.00015,"Qualified",,5994.58,"CapPass","Cycle 500",500,65920,"416-4","Alloy 617",314626,"Plate"
-190.06,-0.00018,"Qualified",,5994.60,"CapPass","Cycle 500",500,65921,"416-4","Alloy 617",314626,"Plate"
-191.86,-0.00020,"Qualified",,5994.63,"CapPass","Cycle 500",500,65922,"416-4","Alloy 617",314626,"Plate"
-193.61,-0.00023,"Qualified",,5994.65,"CapPass","Cycle 500",500,65923,"416-4","Alloy 617",314626,"Plate"
-195.54,-0.00025,"Qualified",,5994.68,"CapPass","Cycle 500",500,65924,"416-4","Alloy 617",314626,"Plate"
-197.31,-0.00028,"Qualified",,5994.71,"CapPass","Cycle 500",500,65925,"416-4","Alloy 617",314626,"Plate"
-199.14,-0.00030,"Qualified",,5994.73,"CapPass","Cycle 500",500,65926,"416-4","Alloy 617",314626,"Plate"
-201.04,-0.00033,"Qualified",,5994.76,"CapPass","Cycle 500",500,65927,"416-4","Alloy 617",314626,"Plate"
-202.98,-0.00036,"Qualified",,5994.79,"CapPass","Cycle 500",500,65928,"416-4","Alloy 617",314626,"Plate"
-204.93,-0.00038,"Qualified",,5994.81,"CapPass","Cycle 500",500,65929,"416-4","Alloy 617",314626,"Plate"
-206.05,-0.00040,"Qualified",,5994.83,"CapPass","Cycle 500",500,65930,"416-4","Alloy 617",314626,"Plate"
-206.82,-0.00041,"Qualified",,5994.84,"CapPass","Cycle 500",500,65931,"416-4","Alloy 617",314626,"Plate"
-208.67,-0.00043,"Qualified",,5994.87,"CapPass","Cycle 500",500,65932,"416-4","Alloy 617",314626,"Plate"
-205.95,-0.00046,"Qualified",,5994.89,"CapPass","Cycle 500",500,65933,"416-4","Alloy 617",314626,"Plate"
-206.50,-0.00049,"Qualified",,5994.90,"CapPass","Cycle 500",500,65934,"416-4","Alloy 617",314626,"Plate"
-206.73,-0.00051,"Qualified",,5994.90,"CapPass","Cycle 500",500,65935,"416-4","Alloy 617",314626,"Plate"
-207.00,-0.00055,"Qualified",,5994.90,"CapPass","Cycle 500",500,65936,"416-4","Alloy 617",314626,"Plate"
-207.18,-0.00057,"Qualified",,5994.91,"CapPass","Cycle 500",500,65937,"416-4","Alloy 617",314626,"Plate"
-207.30,-0.00060,"Qualified",,5994.91,"CapPass","Cycle 500",500,65938,"416-4","Alloy 617",314626,"Plate"
-207.55,-0.00064,"Qualified",,5994.91,"CapPass","Cycle 500",500,65939,"416-4","Alloy 617",314626,"Plate"
-207.72,-0.00067,"Qualified",,5994.91,"CapPass","Cycle 500",500,65940,"416-4","Alloy 617",314626,"Plate"
-207.90,-0.00070,"Qualified",,5994.92,"CapPass","Cycle 500",500,65941,"416-4","Alloy 617",314626,"Plate"
-207.91,-0.00073,"Qualified",,5994.92,"CapPass","Cycle 500",500,65942,"416-4","Alloy 617",314626,"Plate"
-207.80,-0.00076,"Qualified",,5994.92,"CapPass","Cycle 500",500,65943,"416-4","Alloy 617",314626,"Plate"
-207.48,-0.00078,"Qualified",,5994.93,"CapPass","Cycle 500",500,65944,"416-4","Alloy 617",314626,"Plate"
-205.89,-0.00081,"Qualified",,5994.94,"CapPass","Cycle 500",500,65945,"416-4","Alloy 617",314626,"Plate"
-195.81,-0.00078,"Qualified",,5994.98,"CapPass","Cycle 500",500,65946,"416-4","Alloy 617",314626,"Plate"
-191.40,-0.00076,"Qualified",,5994.99,"CapPass","Cycle 500",500,65947,"416-4","Alloy 617",314626,"Plate"
-187.78,-0.00073,"Qualified",,5995.01,"CapPass","Cycle 500",500,65948,"416-4","Alloy 617",314626,"Plate"
-184.73,-0.00071,"Qualified",,5995.03,"CapPass","Cycle 500",500,65949,"416-4","Alloy 617",314626,"Plate"
-182.24,-0.00068,"Qualified",,5995.05,"CapPass","Cycle 500",500,65950,"416-4","Alloy 617",314626,"Plate"
-187.98,-0.00071,"Qualified",,5995.16,"CapPass","Cycle 500",500,65951,"416-4","Alloy 617",314626,"Plate"
-191.08,-0.00073,"Qualified",,5995.19,"CapPass","Cycle 500",500,65952,"416-4","Alloy 617",314626,"Plate"
-194.27,-0.00076,"Qualified",,5995.21,"CapPass","Cycle 500",500,65953,"416-4","Alloy 617",314626,"Plate"
-197.23,-0.00078,"Qualified",,5995.24,"CapPass","Cycle 500",500,65954,"416-4","Alloy 617",314626,"Plate"
-199.78,-0.00081,"Qualified",,5995.26,"CapPass","Cycle 500",500,65955,"416-4","Alloy 617",314626,"Plate"
-202.44,-0.00083,"Qualified",,5995.28,"CapPass","Cycle 500",500,65956,"416-4","Alloy 617",314626,"Plate"
-205.13,-0.00086,"Qualified",,5995.31,"CapPass","Cycle 500",500,65957,"416-4","Alloy 617",314626,"Plate"
-207.78,-0.00089,"Qualified",,5995.33,"CapPass","Cycle 500",500,65958,"416-4","Alloy 617",314626,"Plate"
-210.18,-0.00091,"Qualified",,5995.35,"CapPass","Cycle 500",500,65959,"416-4","Alloy 617",314626,"Plate"
-212.70,-0.00094,"Qualified",,5995.38,"CapPass","Cycle 500",500,65960,"416-4","Alloy 617",314626,"Plate"
-215.20,-0.00096,"Qualified",,5995.41,"CapPass","Cycle 500",500,65961,"416-4","Alloy 617",314626,"Plate"
-217.60,-0.00099,"Qualified",,5995.43,"CapPass","Cycle 500",500,65962,"416-4","Alloy 617",314626,"Plate"
-219.74,-0.00101,"Qualified",,5995.46,"CapPass","Cycle 500",500,65963,"416-4","Alloy 617",314626,"Plate"
-222.21,-0.00104,"Qualified",,5995.48,"CapPass","Cycle 500",500,65964,"416-4","Alloy 617",314626,"Plate"
-224.26,-0.00106,"Qualified",,5995.51,"CapPass","Cycle 500",500,65965,"416-4","Alloy 617",314626,"Plate"
-226.42,-0.00109,"Qualified",,5995.53,"CapPass","Cycle 500",500,65966,"416-4","Alloy 617",314626,"Plate"
-228.58,-0.00111,"Qualified",,5995.56,"CapPass","Cycle 500",500,65967,"416-4","Alloy 617",314626,"Plate"
-223.35,-0.00114,"Qualified",,5995.58,"CapPass","Cycle 500",500,65968,"416-4","Alloy 617",314626,"Plate"
-225.00,-0.00117,"Qualified",,5995.60,"CapPass","Cycle 500",500,65969,"416-4","Alloy 617",314626,"Plate"
-226.84,-0.00119,"Qualified",,5995.62,"CapPass","Cycle 500",500,65970,"416-4","Alloy 617",314626,"Plate"
-226.78,-0.00122,"Qualified",,5995.64,"CapPass","Cycle 500",500,65971,"416-4","Alloy 617",314626,"Plate"
-222.80,-0.00124,"Qualified",,5995.66,"CapPass","Cycle 500",500,65972,"416-4","Alloy 617",314626,"Plate"
-223.19,-0.00127,"Qualified",,5995.66,"CapPass","Cycle 500",500,65973,"416-4","Alloy 617",314626,"Plate"
-223.38,-0.00130,"Qualified",,5995.66,"CapPass","Cycle 500",500,65974,"416-4","Alloy 617",314626,"Plate"
-223.76,-0.00133,"Qualified",,5995.67,"CapPass","Cycle 500",500,65975,"416-4","Alloy 617",314626,"Plate"
-223.86,-0.00136,"Qualified",,5995.67,"CapPass","Cycle 500",500,65976,"416-4","Alloy 617",314626,"Plate"
-224.07,-0.00139,"Qualified",,5995.67,"CapPass","Cycle 500",500,65977,"416-4","Alloy 617",314626,"Plate"
-224.24,-0.00142,"Qualified",,5995.68,"CapPass","Cycle 500",500,65978,"416-4","Alloy 617",314626,"Plate"
-224.22,-0.00145,"Qualified",,5995.68,"CapPass","Cycle 500",500,65979,"416-4","Alloy 617",314626,"Plate"
-224.12,-0.00148,"Qualified",,5995.69,"CapPass","Cycle 500",500,65980,"416-4","Alloy 617",314626,"Plate"
-223.49,-0.00151,"Qualified",,5995.70,"CapPass","Cycle 500",500,65981,"416-4","Alloy 617",314626,"Plate"
-212.30,-0.00148,"Qualified",,5995.75,"CapPass","Cycle 500",500,65982,"416-4","Alloy 617",314626,"Plate"
-208.46,-0.00145,"Qualified",,5995.78,"CapPass","Cycle 500",500,65983,"416-4","Alloy 617",314626,"Plate"
-205.52,-0.00143,"Qualified",,5995.83,"CapPass","Cycle 500",500,65984,"416-4","Alloy 617",314626,"Plate"
-205.52,-0.00143,"Qualified",,5995.83,"CapPass","Cycle 500",500,65985,"416-4","Alloy 617",314626,"Plate"
-208.54,-0.00145,"Qualified",,5995.90,"CapPass","Cycle 500",500,65986,"416-4","Alloy 617",314626,"Plate"
-211.72,-0.00148,"Qualified",,5995.93,"CapPass","Cycle 500",500,65987,"416-4","Alloy 617",314626,"Plate"
-214.17,-0.00151,"Qualified",,5995.95,"CapPass","Cycle 500",500,65988,"416-4","Alloy 617",314626,"Plate"
-216.54,-0.00153,"Qualified",,5995.97,"CapPass","Cycle 500",500,65989,"416-4","Alloy 617",314626,"Plate"
-218.92,-0.00156,"Qualified",,5996.00,"CapPass","Cycle 500",500,65990,"416-4","Alloy 617",314626,"Plate"
-221.34,-0.00158,"Qualified",,5996.02,"CapPass","Cycle 500",500,65991,"416-4","Alloy 617",314626,"Plate"
-223.64,-0.00161,"Qualified",,5996.04,"CapPass","Cycle 500",500,65992,"416-4","Alloy 617",314626,"Plate"
-225.88,-0.00163,"Qualified",,5996.07,"CapPass","Cycle 500",500,65993,"416-4","Alloy 617",314626,"Plate"
-228.07,-0.00166,"Qualified",,5996.10,"CapPass","Cycle 500",500,65994,"416-4","Alloy 617",314626,"Plate"
-229.96,-0.00168,"Qualified",,5996.12,"CapPass","Cycle 500",500,65995,"416-4","Alloy 617",314626,"Plate"
-231.97,-0.00171,"Qualified",,5996.14,"CapPass","Cycle 500",500,65996,"416-4","Alloy 617",314626,"Plate"
-233.71,-0.00174,"Qualified",,5996.17,"CapPass","Cycle 500",500,65997,"416-4","Alloy 617",314626,"Plate"
-235.62,-0.00176,"Qualified",,5996.19,"CapPass","Cycle 500",500,65998,"416-4","Alloy 617",314626,"Plate"
-237.57,-0.00179,"Qualified",,5996.22,"CapPass","Cycle 500",500,65999,"416-4","Alloy 617",314626,"Plate"
-239.33,-0.00181,"Qualified",,5996.25,"CapPass","Cycle 500",500,66000,"416-4","Alloy 617",314626,"Plate"
-239.55,-0.00184,"Qualified",,5996.27,"CapPass","Cycle 500",500,66001,"416-4","Alloy 617",314626,"Plate"
-240.66,-0.00186,"Qualified",,5996.29,"CapPass","Cycle 500",500,66002,"416-4","Alloy 617",314626,"Plate"
-236.94,-0.00189,"Qualified",,5996.31,"CapPass","Cycle 500",500,66003,"416-4","Alloy 617",314626,"Plate"
-237.94,-0.00192,"Qualified",,5996.33,"CapPass","Cycle 500",500,66004,"416-4","Alloy 617",314626,"Plate"
-238.93,-0.00194,"Qualified",,5996.34,"CapPass","Cycle 500",500,66005,"416-4","Alloy 617",314626,"Plate"
-233.68,-0.00197,"Qualified",,5996.36,"CapPass","Cycle 500",500,66006,"416-4","Alloy 617",314626,"Plate"
-233.80,-0.00200,"Qualified",,5996.36,"CapPass","Cycle 500",500,66007,"416-4","Alloy 617",314626,"Plate"
-233.91,-0.00203,"Qualified",,5996.36,"CapPass","Cycle 500",500,66008,"416-4","Alloy 617",314626,"Plate"
-234.01,-0.00207,"Qualified",,5996.37,"CapPass","Cycle 500",500,66009,"416-4","Alloy 617",314626,"Plate"
-234.21,-0.00210,"Qualified",,5996.37,"CapPass","Cycle 500",500,66010,"416-4","Alloy 617",314626,"Plate"
-234.22,-0.00214,"Qualified",,5996.37,"CapPass","Cycle 500",500,66011,"416-4","Alloy 617",314626,"Plate"
-234.22,-0.00218,"Qualified",,5996.37,"CapPass","Cycle 500",500,66012,"416-4","Alloy 617",314626,"Plate"
-234.36,-0.00221,"Qualified",,5996.37,"CapPass","Cycle 500",500,66013,"416-4","Alloy 617",314626,"Plate"
-234.24,-0.00224,"Qualified",,5996.38,"CapPass","Cycle 500",500,66014,"416-4","Alloy 617",314626,"Plate"
-234.27,-0.00227,"Qualified",,5996.38,"CapPass","Cycle 500",500,66015,"416-4","Alloy 617",314626,"Plate"
-234.28,-0.00230,"Qualified",,5996.38,"CapPass","Cycle 500",500,66016,"416-4","Alloy 617",314626,"Plate"
-234.07,-0.00233,"Qualified",,5996.38,"CapPass","Cycle 500",500,66017,"416-4","Alloy 617",314626,"Plate"
-233.91,-0.00236,"Qualified",,5996.38,"CapPass","Cycle 500",500,66018,"416-4","Alloy 617",314626,"Plate"
-233.42,-0.00239,"Qualified",,5996.39,"CapPass","Cycle 500",500,66019,"416-4","Alloy 617",314626,"Plate"
-232.54,-0.00241,"Qualified",,5996.39,"CapPass","Cycle 500",500,66020,"416-4","Alloy 617",314626,"Plate"
-213.69,-0.00239,"Qualified",,5996.44,"CapPass","Cycle 500",500,66021,"416-4","Alloy 617",314626,"Plate"
-208.96,-0.00236,"Qualified",,5996.44,"CapPass","Cycle 500",500,66022,"416-4","Alloy 617",314626,"Plate"
-204.81,-0.00233,"Qualified",,5996.45,"CapPass","Cycle 500",500,66023,"416-4","Alloy 617",314626,"Plate"
-200.80,-0.00230,"Qualified",,5996.46,"CapPass","Cycle 500",500,66024,"416-4","Alloy 617",314626,"Plate"
-197.21,-0.00228,"Qualified",,5996.47,"CapPass","Cycle 500",500,66025,"416-4","Alloy 617",314626,"Plate"
-193.80,-0.00225,"Qualified",,5996.48,"CapPass","Cycle 500",500,66026,"416-4","Alloy 617",314626,"Plate"
-190.56,-0.00222,"Qualified",,5996.49,"CapPass","Cycle 500",500,66027,"416-4","Alloy 617",314626,"Plate"
-187.80,-0.00220,"Qualified",,5996.50,"CapPass","Cycle 500",500,66028,"416-4","Alloy 617",314626,"Plate"
-185.28,-0.00217,"Qualified",,5996.52,"CapPass","Cycle 500",500,66029,"416-4","Alloy 617",314626,"Plate"
-183.57,-0.00215,"Qualified",,5996.55,"CapPass","Cycle 500",500,66030,"416-4","Alloy 617",314626,"Plate"
-188.89,-0.00217,"Qualified",,5996.62,"CapPass","Cycle 500",500,66031,"416-4","Alloy 617",314626,"Plate"
-192.35,-0.00220,"Qualified",,5996.65,"CapPass","Cycle 500",500,66032,"416-4","Alloy 617",314626,"Plate"
-195.35,-0.00223,"Qualified",,5996.67,"CapPass","Cycle 500",500,66033,"416-4","Alloy 617",314626,"Plate"
-198.20,-0.00225,"Qualified",,5996.69,"CapPass","Cycle 500",500,66034,"416-4","Alloy 617",314626,"Plate"
-200.99,-0.00228,"Qualified",,5996.71,"CapPass","Cycle 500",500,66035,"416-4","Alloy 617",314626,"Plate"
-203.58,-0.00230,"Qualified",,5996.74,"CapPass","Cycle 500",500,66036,"416-4","Alloy 617",314626,"Plate"
-205.97,-0.00233,"Qualified",,5996.76,"CapPass","Cycle 500",500,66037,"416-4","Alloy 617",314626,"Plate"
-208.53,-0.00235,"Qualified",,5996.78,"CapPass","Cycle 500",500,66038,"416-4","Alloy 617",314626,"Plate"
-211.21,-0.00238,"Qualified",,5996.81,"CapPass","Cycle 500",500,66039,"416-4","Alloy 617",314626,"Plate"
-212.96,-0.00240,"Qualified",,5996.83,"CapPass","Cycle 500",500,66040,"416-4","Alloy 617",314626,"Plate"
-213.64,-0.00240,"Qualified",,5996.84,"CapPass","Cycle 500",500,66041,"416-4","Alloy 617",314626,"Plate"
-215.90,-0.00243,"Qualified",,5996.86,"CapPass","Cycle 500",500,66042,"416-4","Alloy 617",314626,"Plate"
-218.25,-0.00245,"Qualified",,5996.89,"CapPass","Cycle 500",500,66043,"416-4","Alloy 617",314626,"Plate"
-220.51,-0.00248,"Qualified",,5996.91,"CapPass","Cycle 500",500,66044,"416-4","Alloy 617",314626,"Plate"
-222.89,-0.00250,"Qualified",,5996.94,"CapPass","Cycle 500",500,66045,"416-4","Alloy 617",314626,"Plate"
-225.18,-0.00253,"Qualified",,5996.96,"CapPass","Cycle 500",500,66046,"416-4","Alloy 617",314626,"Plate"
-227.39,-0.00256,"Qualified",,5996.99,"CapPass","Cycle 500",500,66047,"416-4","Alloy 617",314626,"Plate"
-229.57,-0.00258,"Qualified",,5997.02,"CapPass","Cycle 500",500,66048,"416-4","Alloy 617",314626,"Plate"
-231.77,-0.00261,"Qualified",,5997.04,"CapPass","Cycle 500",500,66049,"416-4","Alloy 617",314626,"Plate"
-233.78,-0.00263,"Qualified",,5997.07,"CapPass","Cycle 500",500,66050,"416-4","Alloy 617",314626,"Plate"
-235.89,-0.00266,"Qualified",,5997.10,"CapPass","Cycle 500",500,66051,"416-4","Alloy 617",314626,"Plate"
-237.94,-0.00268,"Qualified",,5997.12,"CapPass","Cycle 500",500,66052,"416-4","Alloy 617",314626,"Plate"
-239.92,-0.00271,"Qualified",,5997.15,"CapPass","Cycle 500",500,66053,"416-4","Alloy 617",314626,"Plate"
-241.98,-0.00274,"Qualified",,5997.17,"CapPass","Cycle 500",500,66054,"416-4","Alloy 617",314626,"Plate"
-243.95,-0.00276,"Qualified",,5997.20,"CapPass","Cycle 500",500,66055,"416-4","Alloy 617",314626,"Plate"
-245.83,-0.00279,"Qualified",,5997.23,"CapPass","Cycle 500",500,66056,"416-4","Alloy 617",314626,"Plate"
-247.78,-0.00281,"Qualified",,5997.25,"CapPass","Cycle 500",500,66057,"416-4","Alloy 617",314626,"Plate"
-240.79,-0.00284,"Qualified",,5997.28,"CapPass","Cycle 500",500,66058,"416-4","Alloy 617",314626,"Plate"
-241.26,-0.00287,"Qualified",,5997.29,"CapPass","Cycle 500",500,66059,"416-4","Alloy 617",314626,"Plate"
-241.89,-0.00289,"Qualified",,5997.29,"CapPass","Cycle 500",500,66060,"416-4","Alloy 617",314626,"Plate"
-242.25,-0.00292,"Qualified",,5997.30,"CapPass","Cycle 500",500,66061,"416-4","Alloy 617",314626,"Plate"
-242.49,-0.00295,"Qualified",,5997.30,"CapPass","Cycle 500",500,66062,"416-4","Alloy 617",314626,"Plate"
-242.80,-0.00298,"Qualified",,5997.31,"CapPass","Cycle 500",500,66063,"416-4","Alloy 617",314626,"Plate"
-242.59,-0.00300,"Qualified",,5997.32,"CapPass","Cycle 500",500,66064,"416-4","Alloy 617",314626,"Plate"
-226.52,-0.00298,"Qualified",,5997.40,"CapPass","Cycle 500",500,66065,"416-4","Alloy 617",314626,"Plate"
-221.76,-0.00295,"Qualified",,5997.42,"CapPass","Cycle 500",500,66066,"416-4","Alloy 617",314626,"Plate"
-217.50,-0.00293,"Qualified",,5997.44,"CapPass","Cycle 500",500,66067,"416-4","Alloy 617",314626,"Plate"
-213.36,-0.00290,"Qualified",,5997.45,"CapPass","Cycle 500",500,66068,"416-4","Alloy 617",314626,"Plate"
-209.09,-0.00288,"Qualified",,5997.47,"CapPass","Cycle 500",500,66069,"416-4","Alloy 617",314626,"Plate"
-205.22,-0.00285,"Qualified",,5997.49,"CapPass","Cycle 500",500,66070,"416-4","Alloy 617",314626,"Plate"
-201.29,-0.00283,"Qualified",,5997.51,"CapPass","Cycle 500",500,66071,"416-4","Alloy 617",314626,"Plate"
-197.04,-0.00280,"Qualified",,5997.54,"CapPass","Cycle 500",500,66072,"416-4","Alloy 617",314626,"Plate"
-192.81,-0.00278,"Qualified",,5997.56,"CapPass","Cycle 500",500,66073,"416-4","Alloy 617",314626,"Plate"
