Repository: js-molina/fatigue-A617

File: data/850C/Strain rate 0.001/0.60% strain/HTM_A19_Cycles_4165.csv (part 12 of 17)
"Stress Mpa","Strain","Qual State","Qual Exceptions","Elapsed Time Sec","Data State","Cycle Label","Cycle","Count","Sample","Alloy","Heat","Material_Form"
-42.59,0.00124,"Qualified",,5993.31,"CapPass","Cycle 500",500,63878,"416-5","Alloy 617",314626,"Plate"
-46.20,0.00122,"Qualified",,5993.33,"CapPass","Cycle 500",500,63879,"416-5","Alloy 617",314626,"Plate"
-49.47,0.00119,"Qualified",,5993.35,"CapPass","Cycle 500",500,63880,"416-5","Alloy 617",314626,"Plate"
-53.37,0.00117,"Qualified",,5993.37,"CapPass","Cycle 500",500,63881,"416-5","Alloy 617",314626,"Plate"
-56.47,0.00114,"Qualified",,5993.38,"CapPass","Cycle 500",500,63882,"416-5","Alloy 617",314626,"Plate"
-60.10,0.00111,"Qualified",,5993.39,"CapPass","Cycle 500",500,63883,"416-5","Alloy 617",314626,"Plate"
-63.24,0.00109,"Qualified",,5993.41,"CapPass","Cycle 500",500,63884,"416-5","Alloy 617",314626,"Plate"
-66.82,0.00106,"Qualified",,5993.43,"CapPass","Cycle 500",500,63885,"416-5","Alloy 617",314626,"Plate"
-69.94,0.00104,"Qualified",,5993.44,"CapPass","Cycle 500",500,63886,"416-5","Alloy 617",314626,"Plate"
-72.98,0.00101,"Qualified",,5993.45,"CapPass","Cycle 500",500,63887,"416-5","Alloy 617",314626,"Plate"
-76.25,0.00098,"Qualified",,5993.47,"CapPass","Cycle 500",500,63888,"416-5","Alloy 617",314626,"Plate"
-79.21,0.00096,"Qualified",,5993.48,"CapPass","Cycle 500",500,63889,"416-5","Alloy 617",314626,"Plate"
-82.11,0.00093,"Qualified",,5993.50,"CapPass","Cycle 500",500,63890,"416-5","Alloy 617",314626,"Plate"
-84.88,0.00091,"Qualified",,5993.51,"CapPass","Cycle 500",500,63891,"416-5","Alloy 617",314626,"Plate"
-87.45,0.00088,"Qualified",,5993.53,"CapPass","Cycle 500",500,63892,"416-5","Alloy 617",314626,"Plate"
-90.15,0.00086,"Qualified",,5993.54,"CapPass","Cycle 500",500,63893,"416-5","Alloy 617",314626,"Plate"
-92.66,0.00083,"Qualified",,5993.56,"CapPass","Cycle 500",500,63894,"416-5","Alloy 617",314626,"Plate"
-95.02,0.00080,"Qualified",,5993.58,"CapPass","Cycle 500",500,63895,"416-5","Alloy 617",314626,"Plate"
-97.48,0.00078,"Qualified",,5993.60,"CapPass","Cycle 500",500,63896,"416-5","Alloy 617",314626,"Plate"
-99.87,0.00075,"Qualified",,5993.62,"CapPass","Cycle 500",500,63897,"416-5","Alloy 617",314626,"Plate"
-102.25,0.00073,"Qualified",,5993.64,"CapPass","Cycle 500",500,63898,"416-5","Alloy 617",314626,"Plate"
-104.43,0.00070,"Qualified",,5993.66,"CapPass","Cycle 500",500,63899,"416-5","Alloy 617",314626,"Plate"
-106.67,0.00068,"Qualified",,5993.68,"CapPass","Cycle 500",500,63900,"416-5","Alloy 617",314626,"Plate"
-108.74,0.00065,"Qualified",,5993.71,"CapPass","Cycle 500",500,63901,"416-5","Alloy 617",314626,"Plate"
-110.83,0.00063,"Qualified",,5993.73,"CapPass","Cycle 500",500,63902,"416-5","Alloy 617",314626,"Plate"
-112.53,0.00060,"Qualified",,5993.75,"CapPass","Cycle 500",500,63903,"416-5","Alloy 617",314626,"Plate"
-114.88,0.00057,"Qualified",,5993.79,"CapPass","Cycle 500",500,63904,"416-5","Alloy 617",314626,"Plate"
-116.98,0.00055,"Qualified",,5993.81,"CapPass","Cycle 500",500,63905,"416-5","Alloy 617",314626,"Plate"
-117.51,0.00054,"Qualified",,5993.82,"CapPass","Cycle 500",500,63906,"416-5","Alloy 617",314626,"Plate"
-119.03,0.00052,"Qualified",,5993.84,"CapPass","Cycle 500",500,63907,"416-5","Alloy 617",314626,"Plate"
-121.28,0.00050,"Qualified",,5993.87,"CapPass","Cycle 500",500,63908,"416-5","Alloy 617",314626,"Plate"
-123.36,0.00047,"Qualified",,5993.90,"CapPass","Cycle 500",500,63909,"416-5","Alloy 617",314626,"Plate"
-125.69,0.00045,"Qualified",,5993.92,"CapPass","Cycle 500",500,63910,"416-5","Alloy 617",314626,"Plate"
-128.14,0.00042,"Qualified",,5993.95,"CapPass","Cycle 500",500,63911,"416-5","Alloy 617",314626,"Plate"
-130.74,0.00040,"Qualified",,5993.98,"CapPass","Cycle 500",500,63912,"416-5","Alloy 617",314626,"Plate"
-132.92,0.00037,"Qualified",,5994.01,"CapPass","Cycle 500",500,63913,"416-5","Alloy 617",314626,"Plate"
-135.13,0.00035,"Qualified",,5994.03,"CapPass","Cycle 500",500,63914,"416-5","Alloy 617",314626,"Plate"
-137.26,0.00032,"Qualified",,5994.06,"CapPass","Cycle 500",500,63915,"416-5","Alloy 617",314626,"Plate"
-139.42,0.00029,"Qualified",,5994.08,"CapPass","Cycle 500",500,63916,"416-5","Alloy 617",314626,"Plate"
-141.72,0.00027,"Qualified",,5994.11,"CapPass","Cycle 500",500,63917,"416-5","Alloy 617",314626,"Plate"
-143.54,0.00024,"Qualified",,5994.13,"CapPass","Cycle 500",500,63918,"416-5","Alloy 617",314626,"Plate"
-146.28,0.00022,"Qualified",,5994.16,"CapPass","Cycle 500",500,63919,"416-5","Alloy 617",314626,"Plate"
-148.46,0.00019,"Qualified",,5994.19,"CapPass","Cycle 500",500,63920,"416-5","Alloy 617",314626,"Plate"
-150.72,0.00017,"Qualified",,5994.21,"CapPass","Cycle 500",500,63921,"416-5","Alloy 617",314626,"Plate"
-152.85,0.00014,"Qualified",,5994.24,"CapPass","Cycle 500",500,63922,"416-5","Alloy 617",314626,"Plate"
-154.90,0.00012,"Qualified",,5994.26,"CapPass","Cycle 500",500,63923,"416-5","Alloy 617",314626,"Plate"
-156.99,0.00009,"Qualified",,5994.29,"CapPass","Cycle 500",500,63924,"416-5","Alloy 617",314626,"Plate"
-158.80,0.00006,"Qualified",,5994.31,"CapPass","Cycle 500",500,63925,"416-5","Alloy 617",314626,"Plate"
-160.73,0.00004,"Qualified",,5994.33,"CapPass","Cycle 500",500,63926,"416-5","Alloy 617",314626,"Plate"
-162.85,0.00001,"Qualified",,5994.36,"CapPass","Cycle 500",500,63927,"416-5","Alloy 617",314626,"Plate"
-164.69,-0.00001,"Qualified",,5994.39,"CapPass","Cycle 500",500,63928,"416-5","Alloy 617",314626,"Plate"
-166.46,-0.00004,"Qualified",,5994.41,"CapPass","Cycle 500",500,63929,"416-5","Alloy 617",314626,"Plate"
-168.24,-0.00006,"Qualified",,5994.44,"CapPass","Cycle 500",500,63930,"416-5","Alloy 617",314626,"Plate"
-170.07,-0.00009,"Qualified",,5994.46,"CapPass","Cycle 500",500,63931,"416-5","Alloy 617",314626,"Plate"
-172.19,-0.00011,"Qualified",,5994.49,"CapPass","Cycle 500",500,63932,"416-5","Alloy 617",314626,"Plate"
-174.10,-0.00014,"Qualified",,5994.52,"CapPass","Cycle 500",500,63933,"416-5","Alloy 617",314626,"Plate"
-175.96,-0.00016,"Qualified",,5994.54,"CapPass","Cycle 500",500,63934,"416-5","Alloy 617",314626,"Plate"
-177.78,-0.00019,"Qualified",,5994.57,"CapPass","Cycle 500",500,63935,"416-5","Alloy 617",314626,"Plate"
-179.98,-0.00022,"Qualified",,5994.60,"CapPass","Cycle 500",500,63936,"416-5","Alloy 617",314626,"Plate"
-181.92,-0.00024,"Qualified",,5994.63,"CapPass","Cycle 500",500,63937,"416-5","Alloy 617",314626,"Plate"
-183.71,-0.00027,"Qualified",,5994.65,"CapPass","Cycle 500",500,63938,"416-5","Alloy 617",314626,"Plate"
-185.65,-0.00029,"Qualified",,5994.67,"CapPass","Cycle 500",500,63939,"416-5","Alloy 617",314626,"Plate"
-187.50,-0.00032,"Qualified",,5994.70,"CapPass","Cycle 500",500,63940,"416-5","Alloy 617",314626,"Plate"
-189.28,-0.00034,"Qualified",,5994.72,"CapPass","Cycle 500",500,63941,"416-5","Alloy 617",314626,"Plate"
-191.00,-0.00037,"Qualified",,5994.75,"CapPass","Cycle 500",500,63942,"416-5","Alloy 617",314626,"Plate"
-192.37,-0.00039,"Qualified",,5994.77,"CapPass","Cycle 500",500,63943,"416-5","Alloy 617",314626,"Plate"
-194.15,-0.00042,"Qualified",,5994.79,"CapPass","Cycle 500",500,63944,"416-5","Alloy 617",314626,"Plate"
-195.93,-0.00044,"Qualified",,5994.82,"CapPass","Cycle 500",500,63945,"416-5","Alloy 617",314626,"Plate"
-197.49,-0.00047,"Qualified",,5994.85,"CapPass","Cycle 500",500,63946,"416-5","Alloy 617",314626,"Plate"
-199.18,-0.00049,"Qualified",,5994.87,"CapPass","Cycle 500",500,63947,"416-5","Alloy 617",314626,"Plate"
-200.87,-0.00052,"Qualified",,5994.90,"CapPass","Cycle 500",500,63948,"416-5","Alloy 617",314626,"Plate"
-202.48,-0.00054,"Qualified",,5994.93,"CapPass","Cycle 500",500,63949,"416-5","Alloy 617",314626,"Plate"
-204.13,-0.00057,"Qualified",,5994.95,"CapPass","Cycle 500",500,63950,"416-5","Alloy 617",314626,"Plate"
-206.00,-0.00059,"Qualified",,5994.98,"CapPass","Cycle 500",500,63951,"416-5","Alloy 617",314626,"Plate"
-207.85,-0.00062,"Qualified",,5995.01,"CapPass","Cycle 500",500,63952,"416-5","Alloy 617",314626,"Plate"
-209.55,-0.00065,"Qualified",,5995.04,"CapPass","Cycle 500",500,63953,"416-5","Alloy 617",314626,"Plate"
-205.19,-0.00068,"Qualified",,5995.05,"CapPass","Cycle 500",500,63954,"416-5","Alloy 617",314626,"Plate"
-205.44,-0.00070,"Qualified",,5995.05,"CapPass","Cycle 500",500,63955,"416-5","Alloy 617",314626,"Plate"
-205.55,-0.00075,"Qualified",,5995.05,"CapPass","Cycle 500",500,63956,"416-5","Alloy 617",314626,"Plate"
-205.64,-0.00080,"Qualified",,5995.05,"CapPass","Cycle 500",500,63957,"416-5","Alloy 617",314626,"Plate"
-205.82,-0.00084,"Qualified",,5995.05,"CapPass","Cycle 500",500,63958,"416-5","Alloy 617",314626,"Plate"
-206.01,-0.00088,"Qualified",,5995.06,"CapPass","Cycle 500",500,63959,"416-5","Alloy 617",314626,"Plate"
-206.19,-0.00091,"Qualified",,5995.06,"CapPass","Cycle 500",500,63960,"416-5","Alloy 617",314626,"Plate"
-197.01,-0.00088,"Qualified",,5995.16,"CapPass","Cycle 500",500,63961,"416-5","Alloy 617",314626,"Plate"
-191.63,-0.00086,"Qualified",,5995.20,"CapPass","Cycle 500",500,63962,"416-5","Alloy 617",314626,"Plate"
-190.86,-0.00088,"Qualified",,5995.31,"CapPass","Cycle 500",500,63963,"416-5","Alloy 617",314626,"Plate"
-193.64,-0.00091,"Qualified",,5995.34,"CapPass","Cycle 500",500,63964,"416-5","Alloy 617",314626,"Plate"
-196.31,-0.00094,"Qualified",,5995.37,"CapPass","Cycle 500",500,63965,"416-5","Alloy 617",314626,"Plate"
-198.68,-0.00096,"Qualified",,5995.39,"CapPass","Cycle 500",500,63966,"416-5","Alloy 617",314626,"Plate"
-201.13,-0.00099,"Qualified",,5995.41,"CapPass","Cycle 500",500,63967,"416-5","Alloy 617",314626,"Plate"
-203.43,-0.00101,"Qualified",,5995.43,"CapPass","Cycle 500",500,63968,"416-5","Alloy 617",314626,"Plate"
-205.81,-0.00104,"Qualified",,5995.45,"CapPass","Cycle 500",500,63969,"416-5","Alloy 617",314626,"Plate"
-208.26,-0.00106,"Qualified",,5995.47,"CapPass","Cycle 500",500,63970,"416-5","Alloy 617",314626,"Plate"
-210.58,-0.00109,"Qualified",,5995.49,"CapPass","Cycle 500",500,63971,"416-5","Alloy 617",314626,"Plate"
-212.65,-0.00111,"Qualified",,5995.52,"CapPass","Cycle 500",500,63972,"416-5","Alloy 617",314626,"Plate"
-214.72,-0.00114,"Qualified",,5995.54,"CapPass","Cycle 500",500,63973,"416-5","Alloy 617",314626,"Plate"
-216.76,-0.00117,"Qualified",,5995.57,"CapPass","Cycle 500",500,63974,"416-5","Alloy 617",314626,"Plate"
-218.69,-0.00119,"Qualified",,5995.59,"CapPass","Cycle 500",500,63975,"416-5","Alloy 617",314626,"Plate"
-220.58,-0.00122,"Qualified",,5995.61,"CapPass","Cycle 500",500,63976,"416-5","Alloy 617",314626,"Plate"
-222.45,-0.00124,"Qualified",,5995.64,"CapPass","Cycle 500",500,63977,"416-5","Alloy 617",314626,"Plate"
-224.08,-0.00127,"Qualified",,5995.66,"CapPass","Cycle 500",500,63978,"416-5","Alloy 617",314626,"Plate"
-225.53,-0.00129,"Qualified",,5995.69,"CapPass","Cycle 500",500,63979,"416-5","Alloy 617",314626,"Plate"
-226.92,-0.00132,"Qualified",,5995.71,"CapPass","Cycle 500",500,63980,"416-5","Alloy 617",314626,"Plate"
-228.45,-0.00134,"Qualified",,5995.73,"CapPass","Cycle 500",500,63981,"416-5","Alloy 617",314626,"Plate"
-218.78,-0.00138,"Qualified",,5995.74,"CapPass","Cycle 500",500,63982,"416-5","Alloy 617",314626,"Plate"
-218.72,-0.00142,"Qualified",,5995.75,"CapPass","Cycle 500",500,63983,"416-5","Alloy 617",314626,"Plate"
-218.94,-0.00146,"Qualified",,5995.75,"CapPass","Cycle 500",500,63984,"416-5","Alloy 617",314626,"Plate"
-219.03,-0.00150,"Qualified",,5995.75,"CapPass","Cycle 500",500,63985,"416-5","Alloy 617",314626,"Plate"
-219.02,-0.00155,"Qualified",,5995.75,"CapPass","Cycle 500",500,63986,"416-5","Alloy 617",314626,"Plate"
-219.11,-0.00161,"Qualified",,5995.75,"CapPass","Cycle 500",500,63987,"416-5","Alloy 617",314626,"Plate"
-219.09,-0.00167,"Qualified",,5995.75,"CapPass","Cycle 500",500,63988,"416-5","Alloy 617",314626,"Plate"
-219.07,-0.00172,"Qualified",,5995.75,"CapPass","Cycle 500",500,63989,"416-5","Alloy 617",314626,"Plate"
-219.14,-0.00178,"Qualified",,5995.75,"CapPass","Cycle 500",500,63990,"416-5","Alloy 617",314626,"Plate"
-219.24,-0.00182,"Qualified",,5995.75,"CapPass","Cycle 500",500,63991,"416-5","Alloy 617",314626,"Plate"
-219.39,-0.00186,"Qualified",,5995.75,"CapPass","Cycle 500",500,63992,"416-5","Alloy 617",314626,"Plate"
-219.48,-0.00189,"Qualified",,5995.76,"CapPass","Cycle 500",500,63993,"416-5","Alloy 617",314626,"Plate"
-219.43,-0.00192,"Qualified",,5995.76,"CapPass","Cycle 500",500,63994,"416-5","Alloy 617",314626,"Plate"
-219.63,-0.00189,"Qualified",,5995.76,"CapPass","Cycle 500",500,63995,"416-5","Alloy 617",314626,"Plate"
-219.59,-0.00186,"Qualified",,5995.77,"CapPass","Cycle 500",500,63996,"416-5","Alloy 617",314626,"Plate"
-207.60,-0.00183,"Qualified",,5995.81,"CapPass","Cycle 500",500,63997,"416-5","Alloy 617",314626,"Plate"
-203.92,-0.00181,"Qualified",,5995.82,"CapPass","Cycle 500",500,63998,"416-5","Alloy 617",314626,"Plate"
-202.60,-0.00181,"Qualified",,5995.82,"CapPass","Cycle 500",500,63999,"416-5","Alloy 617",314626,"Plate"
-198.40,-0.00178,"Qualified",,5995.83,"CapPass","Cycle 500",500,64000,"416-5","Alloy 617",314626,"Plate"
-193.82,-0.00175,"Qualified",,5995.84,"CapPass","Cycle 500",500,64001,"416-5","Alloy 617",314626,"Plate"
-189.66,-0.00173,"Qualified",,5995.85,"CapPass","Cycle 500",500,64002,"416-5","Alloy 617",314626,"Plate"
-185.75,-0.00170,"Qualified",,5995.86,"CapPass","Cycle 500",500,64003,"416-5","Alloy 617",314626,"Plate"
-181.47,-0.00167,"Qualified",,5995.87,"CapPass","Cycle 500",500,64004,"416-5","Alloy 617",314626,"Plate"
-177.53,-0.00165,"Qualified",,5995.88,"CapPass","Cycle 500",500,64005,"416-5","Alloy 617",314626,"Plate"
-173.68,-0.00162,"Qualified",,5995.89,"CapPass","Cycle 500",500,64006,"416-5","Alloy 617",314626,"Plate"
-169.74,-0.00159,"Qualified",,5995.90,"CapPass","Cycle 500",500,64007,"416-5","Alloy 617",314626,"Plate"
-166.43,-0.00157,"Qualified",,5995.92,"CapPass","Cycle 500",500,64008,"416-5","Alloy 617",314626,"Plate"
-162.76,-0.00154,"Qualified",,5995.94,"CapPass","Cycle 500",500,64009,"416-5","Alloy 617",314626,"Plate"
-166.99,-0.00157,"Qualified",,5996.04,"CapPass","Cycle 500",500,64010,"416-5","Alloy 617",314626,"Plate"
-170.61,-0.00160,"Qualified",,5996.06,"CapPass","Cycle 500",500,64011,"416-5","Alloy 617",314626,"Plate"
-174.10,-0.00162,"Qualified",,5996.08,"CapPass","Cycle 500",500,64012,"416-5","Alloy 617",314626,"Plate"
-177.52,-0.00165,"Qualified",,5996.10,"CapPass","Cycle 500",500,64013,"416-5","Alloy 617",314626,"Plate"
-180.90,-0.00167,"Qualified",,5996.11,"CapPass","Cycle 500",500,64014,"416-5","Alloy 617",314626,"Plate"
-184.25,-0.00170,"Qualified",,5996.13,"CapPass","Cycle 500",500,64015,"416-5","Alloy 617",314626,"Plate"
-187.52,-0.00172,"Qualified",,5996.15,"CapPass","Cycle 500",500,64016,"416-5","Alloy 617",314626,"Plate"
-190.52,-0.00175,"Qualified",,5996.17,"CapPass","Cycle 500",500,64017,"416-5","Alloy 617",314626,"Plate"
-193.48,-0.00178,"Qualified",,5996.19,"CapPass","Cycle 500",500,64018,"416-5","Alloy 617",314626,"Plate"
-196.34,-0.00180,"Qualified",,5996.21,"CapPass","Cycle 500",500,64019,"416-5","Alloy 617",314626,"Plate"
-198.87,-0.00183,"Qualified",,5996.22,"CapPass","Cycle 500",500,64020,"416-5","Alloy 617",314626,"Plate"
-201.57,-0.00185,"Qualified",,5996.25,"CapPass","Cycle 500",500,64021,"416-5","Alloy 617",314626,"Plate"
-204.20,-0.00188,"Qualified",,5996.27,"CapPass","Cycle 500",500,64022,"416-5","Alloy 617",314626,"Plate"
-206.84,-0.00190,"Qualified",,5996.30,"CapPass","Cycle 500",500,64023,"416-5","Alloy 617",314626,"Plate"
-209.55,-0.00193,"Qualified",,5996.33,"CapPass","Cycle 500",500,64024,"416-5","Alloy 617",314626,"Plate"
-212.33,-0.00195,"Qualified",,5996.36,"CapPass","Cycle 500",500,64025,"416-5","Alloy 617",314626,"Plate"
-215.03,-0.00198,"Qualified",,5996.39,"CapPass","Cycle 500",500,64026,"416-5","Alloy 617",314626,"Plate"
-217.48,-0.00200,"Qualified",,5996.42,"CapPass","Cycle 500",500,64027,"416-5","Alloy 617",314626,"Plate"
-219.87,-0.00203,"Qualified",,5996.44,"CapPass","Cycle 500",500,64028,"416-5","Alloy 617",314626,"Plate"
-222.17,-0.00206,"Qualified",,5996.47,"CapPass","Cycle 500",500,64029,"416-5","Alloy 617",314626,"Plate"
-224.61,-0.00208,"Qualified",,5996.49,"CapPass","Cycle 500",500,64030,"416-5","Alloy 617",314626,"Plate"
-226.66,-0.00211,"Qualified",,5996.51,"CapPass","Cycle 500",500,64031,"416-5","Alloy 617",314626,"Plate"
-229.06,-0.00213,"Qualified",,5996.54,"CapPass","Cycle 500",500,64032,"416-5","Alloy 617",314626,"Plate"
-231.24,-0.00216,"Qualified",,5996.57,"CapPass","Cycle 500",500,64033,"416-5","Alloy 617",314626,"Plate"
-233.62,-0.00218,"Qualified",,5996.59,"CapPass","Cycle 500",500,64034,"416-5","Alloy 617",314626,"Plate"
-235.86,-0.00221,"Qualified",,5996.62,"CapPass","Cycle 500",500,64035,"416-5","Alloy 617",314626,"Plate"
-237.94,-0.00223,"Qualified",,5996.64,"CapPass","Cycle 500",500,64036,"416-5","Alloy 617",314626,"Plate"
-239.82,-0.00226,"Qualified",,5996.67,"CapPass","Cycle 500",500,64037,"416-5","Alloy 617",314626,"Plate"
-229.02,-0.00229,"Qualified",,5996.68,"CapPass","Cycle 500",500,64038,"416-5","Alloy 617",314626,"Plate"
-228.81,-0.00233,"Qualified",,5996.68,"CapPass","Cycle 500",500,64039,"416-5","Alloy 617",314626,"Plate"
-229.04,-0.00237,"Qualified",,5996.68,"CapPass","Cycle 500",500,64040,"416-5","Alloy 617",314626,"Plate"
-229.23,-0.00242,"Qualified",,5996.68,"CapPass","Cycle 500",500,64041,"416-5","Alloy 617",314626,"Plate"
-229.21,-0.00248,"Qualified",,5996.68,"CapPass","Cycle 500",500,64042,"416-5","Alloy 617",314626,"Plate"
-229.30,-0.00254,"Qualified",,5996.68,"CapPass","Cycle 500",500,64043,"416-5","Alloy 617",314626,"Plate"
-229.37,-0.00261,"Qualified",,5996.68,"CapPass","Cycle 500",500,64044,"416-5","Alloy 617",314626,"Plate"
-229.35,-0.00268,"Qualified",,5996.68,"CapPass","Cycle 500",500,64045,"416-5","Alloy 617",314626,"Plate"
-229.47,-0.00275,"Qualified",,5996.68,"CapPass","Cycle 500",500,64046,"416-5","Alloy 617",314626,"Plate"
-229.61,-0.00281,"Qualified",,5996.69,"CapPass","Cycle 500",500,64047,"416-5","Alloy 617",314626,"Plate"
-229.75,-0.00286,"Qualified",,5996.69,"CapPass","Cycle 500",500,64048,"416-5","Alloy 617",314626,"Plate"
-229.88,-0.00291,"Qualified",,5996.69,"CapPass","Cycle 500",500,64049,"416-5","Alloy 617",314626,"Plate"
-229.89,-0.00294,"Qualified",,5996.69,"CapPass","Cycle 500",500,64050,"416-5","Alloy 617",314626,"Plate"
-230.10,-0.00297,"Qualified",,5996.69,"CapPass","Cycle 500",500,64051,"416-5","Alloy 617",314626,"Plate"
-230.30,-0.00293,"Qualified",,5996.70,"CapPass","Cycle 500",500,64052,"416-5","Alloy 617",314626,"Plate"
-230.24,-0.00291,"Qualified",,5996.70,"CapPass","Cycle 500",500,64053,"416-5","Alloy 617",314626,"Plate"
-218.23,-0.00288,"Qualified",,5996.74,"CapPass","Cycle 500",500,64054,"416-5","Alloy 617",314626,"Plate"
-213.34,-0.00285,"Qualified",,5996.75,"CapPass","Cycle 500",500,64055,"416-5","Alloy 617",314626,"Plate"
-208.25,-0.00283,"Qualified",,5996.76,"CapPass","Cycle 500",500,64056,"416-5","Alloy 617",314626,"Plate"
-204.05,-0.00280,"Qualified",,5996.76,"CapPass","Cycle 500",500,64057,"416-5","Alloy 617",314626,"Plate"
-199.34,-0.00277,"Qualified",,5996.77,"CapPass","Cycle 500",500,64058,"416-5","Alloy 617",314626,"Plate"
-195.22,-0.00275,"Qualified",,5996.78,"CapPass","Cycle 500",500,64059,"416-5","Alloy 617",314626,"Plate"
-191.04,-0.00272,"Qualified",,5996.78,"CapPass","Cycle 500",500,64060,"416-5","Alloy 617",314626,"Plate"
-186.97,-0.00269,"Qualified",,5996.79,"CapPass","Cycle 500",500,64061,"416-5","Alloy 617",314626,"Plate"
-182.55,-0.00266,"Qualified",,5996.80,"CapPass","Cycle 500",500,64062,"416-5","Alloy 617",314626,"Plate"
-178.48,-0.00264,"Qualified",,5996.81,"CapPass","Cycle 500",500,64063,"416-5","Alloy 617",314626,"Plate"
-174.55,-0.00261,"Qualified",,5996.81,"CapPass","Cycle 500",500,64064,"416-5","Alloy 617",314626,"Plate"
-172.23,-0.00259,"Qualified",,5996.82,"CapPass","Cycle 500",500,64065,"416-5","Alloy 617",314626,"Plate"
-170.99,-0.00258,"Qualified",,5996.82,"CapPass","Cycle 500",500,64066,"416-5","Alloy 617",314626,"Plate"
-167.31,-0.00256,"Qualified",,5996.83,"CapPass","Cycle 500",500,64067,"416-5","Alloy 617",314626,"Plate"
-163.84,-0.00253,"Qualified",,5996.84,"CapPass","Cycle 500",500,64068,"416-5","Alloy 617",314626,"Plate"
-160.53,-0.00250,"Qualified",,5996.85,"CapPass","Cycle 500",500,64069,"416-5","Alloy 617",314626,"Plate"
-157.12,-0.00248,"Qualified",,5996.87,"CapPass","Cycle 500",500,64070,"416-5","Alloy 617",314626,"Plate"
-154.30,-0.00245,"Qualified",,5996.89,"CapPass","Cycle 500",500,64071,"416-5","Alloy 617",314626,"Plate"
-158.40,-0.00248,"Qualified",,5996.96,"CapPass","Cycle 500",500,64072,"416-5","Alloy 617",314626,"Plate"
-162.26,-0.00250,"Qualified",,5996.98,"CapPass","Cycle 500",500,64073,"416-5","Alloy 617",314626,"Plate"
-165.69,-0.00253,"Qualified",,5997.00,"CapPass","Cycle 500",500,64074,"416-5","Alloy 617",314626,"Plate"
-169.32,-0.00256,"Qualified",,5997.01,"CapPass","Cycle 500",500,64075,"416-5","Alloy 617",314626,"Plate"
-172.50,-0.00258,"Qualified",,5997.03,"CapPass","Cycle 500",500,64076,"416-5","Alloy 617",314626,"Plate"
-175.80,-0.00261,"Qualified",,5997.04,"CapPass","Cycle 500",500,64077,"416-5","Alloy 617",314626,"Plate"
-178.97,-0.00263,"Qualified",,5997.06,"CapPass","Cycle 500",500,64078,"416-5","Alloy 617",314626,"Plate"
-182.20,-0.00266,"Qualified",,5997.08,"CapPass","Cycle 500",500,64079,"416-5","Alloy 617",314626,"Plate"
-185.29,-0.00269,"Qualified",,5997.09,"CapPass","Cycle 500",500,64080,"416-5","Alloy 617",314626,"Plate"
-188.29,-0.00271,"Qualified",,5997.11,"CapPass","Cycle 500",500,64081,"416-5","Alloy 617",314626,"Plate"
-191.23,-0.00274,"Qualified",,5997.13,"CapPass","Cycle 500",500,64082,"416-5","Alloy 617",314626,"Plate"
-194.03,-0.00276,"Qualified",,5997.15,"CapPass","Cycle 500",500,64083,"416-5","Alloy 617",314626,"Plate"
-197.20,-0.00279,"Qualified",,5997.18,"CapPass","Cycle 500",500,64084,"416-5","Alloy 617",314626,"Plate"
-200.15,-0.00281,"Qualified",,5997.21,"CapPass","Cycle 500",500,64085,"416-5","Alloy 617",314626,"Plate"
-202.93,-0.00284,"Qualified",,5997.23,"CapPass","Cycle 500",500,64086,"416-5","Alloy 617",314626,"Plate"
-205.98,-0.00286,"Qualified",,5997.26,"CapPass","Cycle 500",500,64087,"416-5","Alloy 617",314626,"Plate"
-208.83,-0.00289,"Qualified",,5997.29,"CapPass","Cycle 500",500,64088,"416-5","Alloy 617",314626,"Plate"
-210.67,-0.00291,"Qualified",,5997.33,"CapPass","Cycle 500",500,64089,"416-5","Alloy 617",314626,"Plate"
-200.18,-0.00289,"Qualified",,5997.46,"CapPass","Cycle 500",500,64090,"416-5","Alloy 617",314626,"Plate"
-195.73,-0.00286,"Qualified",,5997.48,"CapPass","Cycle 500",500,64091,"416-5","Alloy 617",314626,"Plate"
-191.20,-0.00284,"Qualified",,5997.50,"CapPass","Cycle 500",500,64092,"416-5","Alloy 617",314626,"Plate"
-186.90,-0.00281,"Qualified",,5997.53,"CapPass","Cycle 500",500,64093,"416-5","Alloy 617",314626,"Plate"
-182.68,-0.00279,"Qualified",,5997.55,"CapPass","Cycle 500",500,64094,"416-5","Alloy 617",314626,"Plate"
-178.63,-0.00276,"Qualified",,5997.57,"CapPass","Cycle 500",500,64095,"416-5","Alloy 617",314626,"Plate"
-174.79,-0.00273,"Qualified",,5997.59,"CapPass","Cycle 500",500,64096,"416-5","Alloy 617",314626,"Plate"
-170.63,-0.00271,"Qualified",,5997.61,"CapPass","Cycle 500",500,64097,"416-5","Alloy 617",314626,"Plate"
-166.65,-0.00268,"Qualified",,5997.63,"CapPass","Cycle 500",500,64098,"416-5","Alloy 617",314626,"Plate"
-162.69,-0.00266,"Qualified",,5997.66,"CapPass","Cycle 500",500,64099,"416-5","Alloy 617",314626,"Plate"
-158.56,-0.00263,"Qualified",,5997.68,"CapPass","Cycle 500",500,64100,"416-5","Alloy 617",314626,"Plate"
-154.32,-0.00261,"Qualified",,5997.71,"CapPass","Cycle 500",500,64101,"416-5","Alloy 617",314626,"Plate"
-150.62,-0.00258,"Qualified",,5997.74,"CapPass","Cycle 500",500,64102,"416-5","Alloy 617",314626,"Plate"
-146.62,-0.00255,"Qualified",,5997.77,"CapPass","Cycle 500",500,64103,"416-5","Alloy 617",314626,"Plate"
-142.58,-0.00253,"Qualified",,5997.79,"CapPass","Cycle 500",500,64104,"416-5","Alloy 617",314626,"Plate"
-139.22,-0.00251,"Qualified",,5997.82,"CapPass","Cycle 500",500,64105,"416-5","Alloy 617",314626,"Plate"
-138.34,-0.00250,"Qualified",,5997.83,"CapPass","Cycle 500",500,64106,"416-5","Alloy 617",314626,"Plate"
-134.36,-0.00248,"Qualified",,5997.85,"CapPass","Cycle 500",500,64107,"416-5","Alloy 617",314626,"Plate"
-130.69,-0.00245,"Qualified",,5997.88,"CapPass","Cycle 500",500,64108,"416-5","Alloy 617",314626,"Plate"
-126.55,-0.00243,"Qualified",,5997.91,"CapPass","Cycle 500",500,64109,"416-5","Alloy 617",314626,"Plate"
-122.46,-0.00240,"Qualified",,5997.94,"CapPass","Cycle 500",500,64110,"416-5","Alloy 617",314626,"Plate"
-118.73,-0.00238,"Qualified",,5997.96,"CapPass","Cycle 500",500,64111,"416-5","Alloy 617",314626,"Plate"
-115.03,-0.00235,"Qualified",,5997.99,"CapPass","Cycle 500",500,64112,"416-5","Alloy 617",314626,"Plate"
-111.37,-0.00233,"Qualified",,5998.01,"CapPass","Cycle 500",500,64113,"416-5","Alloy 617",314626,"Plate"
-107.51,-0.00230,"Qualified",,5998.04,"CapPass","Cycle 500",500,64114,"416-5","Alloy 617",314626,"Plate"
-103.72,-0.00227,"Qualified",,5998.07,"CapPass","Cycle 500",500,64115,"416-5","Alloy 617",314626,"Plate"
-99.95,-0.00225,"Qualified",,5998.09,"CapPass","Cycle 500",500,64116,"416-5","Alloy 617",314626,"Plate"
-96.20,-0.00222,"Qualified",,5998.12,"CapPass","Cycle 500",500,64117,"416-5","Alloy 617",314626,"Plate"
-92.10,-0.00220,"Qualified",,5998.15,"CapPass","Cycle 500",500,64118,"416-5","Alloy 617",314626,"Plate"
-88.36,-0.00217,"Qualified",,5998.18,"CapPass","Cycle 500",500,64119,"416-5","Alloy 617",314626,"Plate"
-84.57,-0.00215,"Qualified",,5998.21,"CapPass","Cycle 500",500,64120,"416-5","Alloy 617",314626,"Plate"
-80.85,-0.00212,"Qualified",,5998.23,"CapPass","Cycle 500",500,64121,"416-5","Alloy 617",314626,"Plate"
-77.09,-0.00210,"Qualified",,5998.26,"CapPass","Cycle 500",500,64122,"416-5","Alloy 617",314626,"Plate"
-73.69,-0.00207,"Qualified",,5998.29,"CapPass","Cycle 500",500,64123,"416-5","Alloy 617",314626,"Plate"
-69.85,-0.00204,"Qualified",,5998.31,"CapPass","Cycle 500",500,64124,"416-5","Alloy 617",314626,"Plate"
-66.25,-0.00202,"Qualified",,5998.34,"CapPass","Cycle 500",500,64125,"416-5","Alloy 617",314626,"Plate"
-63.10,-0.00199,"Qualified",,5998.36,"CapPass","Cycle 500",500,64126,"416-5","Alloy 617",314626,"Plate"
-59.34,-0.00197,"Qualified",,5998.39,"CapPass","Cycle 500",500,64127,"416-5","Alloy 617",314626,"Plate"
-55.96,-0.00194,"Qualified",,5998.42,"CapPass","Cycle 500",500,64128,"416-5","Alloy 617",314626,"Plate"
-52.90,-0.00192,"Qualified",,5998.44,"CapPass","Cycle 500",500,64129,"416-5","Alloy 617",314626,"Plate"
-49.79,-0.00189,"Qualified",,5998.46,"CapPass","Cycle 500",500,64130,"416-5","Alloy 617",314626,"Plate"
-46.42,-0.00187,"Qualified",,5998.49,"CapPass","Cycle 500",500,64131,"416-5","Alloy 617",314626,"Plate"
-43.09,-0.00184,"Qualified",,5998.52,"CapPass","Cycle 500",500,64132,"416-5","Alloy 617",314626,"Plate"
-39.91,-0.00182,"Qualified",,5998.54,"CapPass","Cycle 500",500,64133,"416-5","Alloy 617",314626,"Plate"
-36.70,-0.00179,"Qualified",,5998.57,"CapPass","Cycle 500",500,64134,"416-5","Alloy 617",314626,"Plate"
-33.30,-0.00176,"Qualified",,5998.60,"CapPass","Cycle 500",500,64135,"416-5","Alloy 617",314626,"Plate"
-30.01,-0.00174,"Qualified",,5998.63,"CapPass","Cycle 500",500,64136,"416-5","Alloy 617",314626,"Plate"
-26.60,-0.00171,"Qualified",,5998.66,"CapPass","Cycle 500",500,64137,"416-5","Alloy 617",314626,"Plate"
-23.05,-0.00169,"Qualified",,5998.69,"CapPass","Cycle 500",500,64138,"416-5","Alloy 617",314626,"Plate"
-19.60,-0.00166,"Qualified",,5998.71,"CapPass","Cycle 500",500,64139,"416-5","Alloy 617",314626,"Plate"
-16.33,-0.00164,"Qualified",,5998.74,"CapPass","Cycle 500",500,64140,"416-5","Alloy 617",314626,"Plate"
-12.62,-0.00161,"Qualified",,5998.77,"CapPass","Cycle 500",500,64141,"416-5","Alloy 617",314626,"Plate"
-9.49,-0.00159,"Qualified",,5998.80,"CapPass","Cycle 500",500,64142,"416-5","Alloy 617",314626,"Plate"
-6.63,-0.00156,"Qualified",,5998.82,"CapPass","Cycle 500",500,64143,"416-5","Alloy 617",314626,"Plate"
-6.23,-0.00156,"Qualified",,5998.82,"CapPass","Cycle 500",500,64144,"416-5","Alloy 617",314626,"Plate"
-3.13,-0.00153,"Qualified",,5998.85,"CapPass","Cycle 500",500,64145,"416-5","Alloy 617",314626,"Plate"
-0.05,-0.00151,"Qualified",,5998.87,"CapPass","Cycle 500",500,64146,"416-5","Alloy 617",314626,"Plate"
2.91,-0.00148,"Qualified",,5998.90,"CapPass","Cycle 500",500,64147,"416-5","Alloy 617",314626,"Plate"
5.91,-0.00146,"Qualified",,5998.92,"CapPass","Cycle 500",500,64148,"416-5","Alloy 617",314626,"Plate"
9.10,-0.00143,"Qualified",,5998.95,"CapPass","Cycle 500",500,64149,"416-5","Alloy 617",314626,"Plate"
12.05,-0.00141,"Qualified",,5998.98,"CapPass","Cycle 500",500,64150,"416-5","Alloy 617",314626,"Plate"
15.17,-0.00138,"Qualified",,5999.01,"CapPass","Cycle 500",500,64151,"416-5","Alloy 617",314626,"Plate"
18.30,-0.00136,"Qualified",,5999.04,"CapPass","Cycle 500",500,64152,"416-5","Alloy 617",314626,"Plate"
21.32,-0.00133,"Qualified",,5999.06,"CapPass","Cycle 500",500,64153,"416-5","Alloy 617",314626,"Plate"
24.08,-0.00131,"Qualified",,5999.09,"CapPass","Cycle 500",500,64154,"416-5","Alloy 617",314626,"Plate"
26.61,-0.00128,"Qualified",,5999.12,"CapPass","Cycle 500",500,64155,"416-5","Alloy 617",314626,"Plate"
29.00,-0.00126,"Qualified",,5999.17,"CapPass","Cycle 500",500,64156,"416-5","Alloy 617",314626,"Plate"
31.90,-0.00123,"Qualified",,5999.21,"CapPass","Cycle 500",500,64157,"416-5","Alloy 617",314626,"Plate"
34.69,-0.00121,"Qualified",,5999.25,"CapPass","Cycle 500",500,64158,"416-5","Alloy 617",314626,"Plate"
37.57,-0.00118,"Qualified",,5999.27,"CapPass","Cycle 500",500,64159,"416-5","Alloy 617",314626,"Plate"
40.18,-0.00116,"Qualified",,5999.29,"CapPass","Cycle 500",500,64160,"416-5","Alloy 617",314626,"Plate"
43.24,-0.00113,"Qualified",,5999.32,"CapPass","Cycle 500",500,64161,"416-5","Alloy 617",314626,"Plate"
46.11,-0.00110,"Qualified",,5999.34,"CapPass","Cycle 500",500,64162,"416-5","Alloy 617",314626,"Plate"
48.87,-0.00108,"Qualified",,5999.36,"CapPass","Cycle 500",500,64163,"416-5","Alloy 617",314626,"Plate"
51.65,-0.00105,"Qualified",,5999.38,"CapPass","Cycle 500",500,64164,"416-5","Alloy 617",314626,"Plate"
54.30,-0.00103,"Qualified",,5999.41,"CapPass","Cycle 500",500,64165,"416-5","Alloy 617",314626,"Plate"
56.96,-0.00100,"Qualified",,5999.43,"CapPass","Cycle 500",500,64166,"416-5","Alloy 617",314626,"Plate"
59.88,-0.00098,"Qualified",,5999.47,"CapPass","Cycle 500",500,64167,"416-5","Alloy 617",314626,"Plate"
62.66,-0.00095,"Qualified",,5999.51,"CapPass","Cycle 500",500,64168,"416-5","Alloy 617",314626,"Plate"
65.66,-0.00093,"Qualified",,5999.54,"CapPass","Cycle 500",500,64169,"416-5","Alloy 617",314626,"Plate"
68.51,-0.00090,"Qualified",,5999.57,"CapPass","Cycle 500",500,64170,"416-5","Alloy 617",314626,"Plate"
71.58,-0.00087,"Qualified",,5999.61,"CapPass","Cycle 500",500,64171,"416-5","Alloy 617",314626,"Plate"
74.46,-0.00085,"Qualified",,5999.64,"CapPass","Cycle 500",500,64172,"416-5","Alloy 617",314626,"Plate"
77.57,-0.00082,"Qualified",,5999.67,"CapPass","Cycle 500",500,64173,"416-5","Alloy 617",314626,"Plate"
80.80,-0.00080,"Qualified",,5999.70,"CapPass","Cycle 500",500,64174,"416-5","Alloy 617",314626,"Plate"
83.90,-0.00077,"Qualified",,5999.73,"CapPass","Cycle 500",500,64175,"416-5","Alloy 617",314626,"Plate"
87.15,-0.00075,"Qualified",,5999.76,"CapPass","Cycle 500",500,64176,"416-5","Alloy 617",314626,"Plate"
90.25,-0.00072,"Qualified",,5999.79,"CapPass","Cycle 500",500,64177,"416-5","Alloy 617",314626,"Plate"
92.99,-0.00070,"Qualified",,5999.81,"CapPass","Cycle 500",500,64178,"416-5","Alloy 617",314626,"Plate"
93.53,-0.00069,"Qualified",,5999.82,"CapPass","Cycle 500",500,64179,"416-5","Alloy 617",314626,"Plate"
95.56,-0.00067,"Qualified",,5999.84,"CapPass","Cycle 500",500,64180,"416-5","Alloy 617",314626,"Plate"
98.31,-0.00065,"Qualified",,5999.86,"CapPass","Cycle 500",500,64181,"416-5","Alloy 617",314626,"Plate"
101.40,-0.00062,"Qualified",,5999.89,"CapPass","Cycle 500",500,64182,"416-5","Alloy 617",314626,"Plate"
104.48,-0.00060,"Qualified",,5999.91,"CapPass","Cycle 500",500,64183,"416-5","Alloy 617",314626,"Plate"
107.66,-0.00057,"Qualified",,5999.92,"CapPass","Cycle 500",500,64184,"416-5","Alloy 617",314626,"Plate"
111.09,-0.00054,"Qualified",,5999.94,"CapPass","Cycle 500",500,64185,"416-5","Alloy 617",314626,"Plate"
114.14,-0.00052,"Qualified",,5999.96,"CapPass","Cycle 500",500,64186,"416-5","Alloy 617",314626,"Plate"
117.23,-0.00049,"Qualified",,5999.98,"CapPass","Cycle 500",500,64187,"416-5","Alloy 617",314626,"Plate"
120.33,-0.00047,"Qualified",,5999.99,"CapPass","Cycle 500",500,64188,"416-5","Alloy 617",314626,"Plate"
123.11,-0.00044,"Qualified",,6000.01,"CapPass","Cycle 500",500,64189,"416-5","Alloy 617",314626,"Plate"
126.08,-0.00042,"Qualified",,6000.03,"CapPass","Cycle 500",500,64190,"416-5","Alloy 617",314626,"Plate"
129.06,-0.00039,"Qualified",,6000.04,"CapPass","Cycle 500",500,64191,"416-5","Alloy 617",314626,"Plate"
131.90,-0.00036,"Qualified",,6000.06,"CapPass","Cycle 500",500,64192,"416-5","Alloy 617",314626,"Plate"
134.75,-0.00034,"Qualified",,6000.08,"CapPass","Cycle 500",500,64193,"416-5","Alloy 617",314626,"Plate"
137.38,-0.00031,"Qualified",,6000.10,"CapPass","Cycle 500",500,64194,"416-5","Alloy 617",314626,"Plate"
140.16,-0.00029,"Qualified",,6000.12,"CapPass","Cycle 500",500,64195,"416-5","Alloy 617",314626,"Plate"
142.73,-0.00026,"Qualified",,6000.14,"CapPass","Cycle 500",500,64196,"416-5","Alloy 617",314626,"Plate"
145.48,-0.00024,"Qualified",,6000.17,"CapPass","Cycle 500",500,64197,"416-5","Alloy 617",314626,"Plate"
147.81,-0.00021,"Qualified",,6000.19,"CapPass","Cycle 500",500,64198,"416-5","Alloy 617",314626,"Plate"
149.98,-0.00018,"Qualified",,6000.21,"CapPass","Cycle 500",500,64199,"416-5","Alloy 617",314626,"Plate"
152.13,-0.00016,"Qualified",,6000.23,"CapPass","Cycle 500",500,64200,"416-5","Alloy 617",314626,"Plate"
154.52,-0.00013,"Qualified",,6000.26,"CapPass","Cycle 500",500,64201,"416-5","Alloy 617",314626,"Plate"
145.79,0.00279,"Qualified",,8981.46,"CapPass","51% Nf: Cycle 749-750",749,68773,"416-5","Alloy 617",314626,"Plate"
149.16,0.00281,"Qualified",,8981.48,"CapPass","51% Nf: Cycle 749-750",749,68774,"416-5","Alloy 617",314626,"Plate"
152.89,0.00284,"Qualified",,8981.50,"CapPass","51% Nf: Cycle 749-750",749,68775,"416-5","Alloy 617",314626,"Plate"
156.25,0.00287,"Qualified",,8981.51,"CapPass","51% Nf: Cycle 749-750",749,68776,"416-5","Alloy 617",314626,"Plate"
159.44,0.00289,"Qualified",,8981.53,"CapPass","51% Nf: Cycle 749-750",749,68777,"416-5","Alloy 617",314626,"Plate"
162.03,0.00292,"Qualified",,8981.56,"CapPass","51% Nf: Cycle 749-750",749,68778,"416-5","Alloy 617",314626,"Plate"
155.15,0.00289,"Qualified",,8981.66,"CapPass","51% Nf: Cycle 749-750",749,68779,"416-5","Alloy 617",314626,"Plate"
151.14,0.00287,"Qualified",,8981.68,"CapPass","51% Nf: Cycle 749-750",749,68780,"416-5","Alloy 617",314626,"Plate"
147.23,0.00284,"Qualified",,8981.70,"CapPass","51% Nf: Cycle 749-750",749,68781,"416-5","Alloy 617",314626,"Plate"
143.43,0.00282,"Qualified",,8981.72,"CapPass","51% Nf: Cycle 749-750",749,68782,"416-5","Alloy 617",314626,"Plate"
139.76,0.00279,"Qualified",,8981.74,"CapPass","51% Nf: Cycle 749-750",749,68783,"416-5","Alloy 617",314626,"Plate"
135.97,0.00276,"Qualified",,8981.76,"CapPass","51% Nf: Cycle 749-750",749,68784,"416-5","Alloy 617",314626,"Plate"
132.38,0.00274,"Qualified",,8981.78,"CapPass","51% Nf: Cycle 749-750",749,68785,"416-5","Alloy 617",314626,"Plate"
128.81,0.00271,"Qualified",,8981.80,"CapPass","51% Nf: Cycle 749-750",749,68786,"416-5","Alloy 617",314626,"Plate"
126.33,0.00270,"Qualified",,8981.82,"CapPass","51% Nf: Cycle 749-750",749,68787,"416-5","Alloy 617",314626,"Plate"
125.26,0.00269,"Qualified",,8981.83,"CapPass","51% Nf: Cycle 749-750",749,68788,"416-5","Alloy 617",314626,"Plate"
121.79,0.00266,"Qualified",,8981.85,"CapPass","51% Nf: Cycle 749-750",749,68789,"416-5","Alloy 617",314626,"Plate"
118.45,0.00264,"Qualified",,8981.87,"CapPass","51% Nf: Cycle 749-750",749,68790,"416-5","Alloy 617",314626,"Plate"
114.82,0.00261,"Qualified",,8981.90,"CapPass","51% Nf: Cycle 749-750",749,68791,"416-5","Alloy 617",314626,"Plate"
111.03,0.00259,"Qualified",,8981.93,"CapPass","51% Nf: Cycle 749-750",749,68792,"416-5","Alloy 617",314626,"Plate"
107.30,0.00256,"Qualified",,8981.96,"CapPass","51% Nf: Cycle 749-750",749,68793,"416-5","Alloy 617",314626,"Plate"
103.81,0.00253,"Qualified",,8981.99,"CapPass","51% Nf: Cycle 749-750",749,68794,"416-5","Alloy 617",314626,"Plate"
100.23,0.00251,"Qualified",,8982.01,"CapPass","51% Nf: Cycle 749-750",749,68795,"416-5","Alloy 617",314626,"Plate"
96.16,0.00248,"Qualified",,8982.05,"CapPass","51% Nf: Cycle 749-750",749,68796,"416-5","Alloy 617",314626,"Plate"
92.40,0.00246,"Qualified",,8982.08,"CapPass","51% Nf: Cycle 749-750",749,68797,"416-5","Alloy 617",314626,"Plate"
88.42,0.00243,"Qualified",,8982.11,"CapPass","51% Nf: Cycle 749-750",749,68798,"416-5","Alloy 617",314626,"Plate"
85.08,0.00241,"Qualified",,8982.13,"CapPass","51% Nf: Cycle 749-750",749,68799,"416-5","Alloy 617",314626,"Plate"
81.65,0.00238,"Qualified",,8982.16,"CapPass","51% Nf: Cycle 749-750",749,68800,"416-5","Alloy 617",314626,"Plate"
77.96,0.00236,"Qualified",,8982.18,"CapPass","51% Nf: Cycle 749-750",749,68801,"416-5","Alloy 617",314626,"Plate"
74.18,0.00233,"Qualified",,8982.21,"CapPass","51% Nf: Cycle 749-750",749,68802,"416-5","Alloy 617",314626,"Plate"
70.84,0.00231,"Qualified",,8982.24,"CapPass","51% Nf: Cycle 749-750",749,68803,"416-5","Alloy 617",314626,"Plate"
67.33,0.00228,"Qualified",,8982.26,"CapPass","51% Nf: Cycle 749-750",749,68804,"416-5","Alloy 617",314626,"Plate"
64.19,0.00225,"Qualified",,8982.29,"CapPass","51% Nf: Cycle 749-750",749,68805,"416-5","Alloy 617",314626,"Plate"
60.81,0.00223,"Qualified",,8982.31,"CapPass","51% Nf: Cycle 749-750",749,68806,"416-5","Alloy 617",314626,"Plate"
57.70,0.00220,"Qualified",,8982.34,"CapPass","51% Nf: Cycle 749-750",749,68807,"416-5","Alloy 617",314626,"Plate"
54.22,0.00218,"Qualified",,8982.37,"CapPass","51% Nf: Cycle 749-750",749,68808,"416-5","Alloy 617",314626,"Plate"
51.20,0.00215,"Qualified",,8982.39,"CapPass","51% Nf: Cycle 749-750",749,68809,"416-5","Alloy 617",314626,"Plate"
47.64,0.00213,"Qualified",,8982.42,"CapPass","51% Nf: Cycle 749-750",749,68810,"416-5","Alloy 617",314626,"Plate"
44.35,0.00210,"Qualified",,8982.45,"CapPass","51% Nf: Cycle 749-750",749,68811,"416-5","Alloy 617",314626,"Plate"
40.80,0.00208,"Qualified",,8982.48,"CapPass","51% Nf: Cycle 749-750",749,68812,"416-5","Alloy 617",314626,"Plate"
37.22,0.00205,"Qualified",,8982.51,"CapPass","51% Nf: Cycle 749-750",749,68813,"416-5","Alloy 617",314626,"Plate"
33.73,0.00203,"Qualified",,8982.54,"CapPass","51% Nf: Cycle 749-750",749,68814,"416-5","Alloy 617",314626,"Plate"
30.24,0.00200,"Qualified",,8982.56,"CapPass","51% Nf: Cycle 749-750",749,68815,"416-5","Alloy 617",314626,"Plate"
26.84,0.00197,"Qualified",,8982.59,"CapPass","51% Nf: Cycle 749-750",749,68816,"416-5","Alloy 617",314626,"Plate"
23.55,0.00195,"Qualified",,8982.62,"CapPass","51% Nf: Cycle 749-750",749,68817,"416-5","Alloy 617",314626,"Plate"
20.23,0.00192,"Qualified",,8982.64,"CapPass","51% Nf: Cycle 749-750",749,68818,"416-5","Alloy 617",314626,"Plate"
16.88,0.00190,"Qualified",,8982.67,"CapPass","51% Nf: Cycle 749-750",749,68819,"416-5","Alloy 617",314626,"Plate"
13.90,0.00187,"Qualified",,8982.70,"CapPass","51% Nf: Cycle 749-750",749,68820,"416-5","Alloy 617",314626,"Plate"
10.40,0.00185,"Qualified",,8982.72,"CapPass","51% Nf: Cycle 749-750",749,68821,"416-5","Alloy 617",314626,"Plate"
7.21,0.00182,"Qualified",,8982.75,"CapPass","51% Nf: Cycle 749-750",749,68822,"416-5","Alloy 617",314626,"Plate"
3.84,0.00180,"Qualified",,8982.78,"CapPass","51% Nf: Cycle 749-750",749,68823,"416-5","Alloy 617",314626,"Plate"
0.66,0.00177,"Qualified",,8982.81,"CapPass","51% Nf: Cycle 749-750",749,68824,"416-5","Alloy 617",314626,"Plate"
-0.85,0.00176,"Qualified",,8982.82,"CapPass","51% Nf: Cycle 749-750",749,68825,"416-5","Alloy 617",314626,"Plate"
-2.32,0.00175,"Qualified",,8982.83,"CapPass","51% Nf: Cycle 749-750",749,68826,"416-5","Alloy 617",314626,"Plate"
