Repository: js-molina/fatigue-A617

File: data/850C/Strain rate 0.001/0.60% strain/HTM_A19_Cycles_4163.csv (part 13 of 20)
"Stress Mpa","Strain","Qual State","Qual Exceptions","Elapsed Time Sec","Data State","Cycle Label","Cycle","Count","Sample","Alloy","Heat","Material_Form"
205.41,0.00096,"Trend",,2386.69,"CapPass","Cycle 200",200,75967,"416-3","Alloy 617",314626,"Plate"
207.05,0.00099,"Trend",,2386.70,"CapPass","Cycle 200",200,75968,"416-3","Alloy 617",314626,"Plate"
207.94,0.00102,"Trend",,2386.72,"CapPass","Cycle 200",200,75969,"416-3","Alloy 617",314626,"Plate"
207.63,0.00104,"Trend",,2386.75,"CapPass","Cycle 200",200,75970,"416-3","Alloy 617",314626,"Plate"
210.29,0.00107,"Trend",,2386.84,"CapPass","Cycle 200",200,75971,"416-3","Alloy 617",314626,"Plate"
213.70,0.00109,"Trend",,2386.87,"CapPass","Cycle 200",200,75972,"416-3","Alloy 617",314626,"Plate"
216.93,0.00112,"Trend",,2386.89,"CapPass","Cycle 200",200,75973,"416-3","Alloy 617",314626,"Plate"
219.51,0.00114,"Trend",,2386.91,"CapPass","Cycle 200",200,75974,"416-3","Alloy 617",314626,"Plate"
221.78,0.00117,"Trend",,2386.93,"CapPass","Cycle 200",200,75975,"416-3","Alloy 617",314626,"Plate"
223.82,0.00119,"Trend",,2386.95,"CapPass","Cycle 200",200,75976,"416-3","Alloy 617",314626,"Plate"
225.68,0.00122,"Trend",,2386.97,"CapPass","Cycle 200",200,75977,"416-3","Alloy 617",314626,"Plate"
227.39,0.00124,"Trend",,2386.99,"CapPass","Cycle 200",200,75978,"416-3","Alloy 617",314626,"Plate"
228.87,0.00127,"Trend",,2387.01,"CapPass","Cycle 200",200,75979,"416-3","Alloy 617",314626,"Plate"
230.29,0.00130,"Trend",,2387.04,"CapPass","Cycle 200",200,75980,"416-3","Alloy 617",314626,"Plate"
231.73,0.00132,"Trend",,2387.07,"CapPass","Cycle 200",200,75981,"416-3","Alloy 617",314626,"Plate"
221.04,0.00135,"Trend",,2387.09,"CapPass","Cycle 200",200,75982,"416-3","Alloy 617",314626,"Plate"
221.21,0.00138,"Trend",,2387.09,"CapPass","Cycle 200",200,75983,"416-3","Alloy 617",314626,"Plate"
221.44,0.00141,"Trend",,2387.10,"CapPass","Cycle 200",200,75984,"416-3","Alloy 617",314626,"Plate"
221.58,0.00144,"Trend",,2387.10,"CapPass","Cycle 200",200,75985,"416-3","Alloy 617",314626,"Plate"
221.89,0.00147,"Trend",,2387.10,"CapPass","Cycle 200",200,75986,"416-3","Alloy 617",314626,"Plate"
221.91,0.00150,"Trend",,2387.10,"CapPass","Cycle 200",200,75987,"416-3","Alloy 617",314626,"Plate"
221.98,0.00152,"Trend",,2387.10,"CapPass","Cycle 200",200,75988,"416-3","Alloy 617",314626,"Plate"
222.13,0.00155,"Trend",,2387.11,"CapPass","Cycle 200",200,75989,"416-3","Alloy 617",314626,"Plate"
222.02,0.00159,"Trend",,2387.11,"CapPass","Cycle 200",200,75990,"416-3","Alloy 617",314626,"Plate"
222.12,0.00162,"Trend",,2387.11,"CapPass","Cycle 200",200,75991,"416-3","Alloy 617",314626,"Plate"
221.76,0.00165,"Trend",,2387.12,"CapPass","Cycle 200",200,75992,"416-3","Alloy 617",314626,"Plate"
221.28,0.00167,"Trend",,2387.12,"CapPass","Cycle 200",200,75993,"416-3","Alloy 617",314626,"Plate"
220.01,0.00170,"Trend",,2387.12,"CapPass","Cycle 200",200,75994,"416-3","Alloy 617",314626,"Plate"
214.40,0.00173,"Trend",,2387.13,"CapPass","Cycle 200",200,75995,"416-3","Alloy 617",314626,"Plate"
199.55,0.00170,"Trend",,2387.15,"CapPass","Cycle 200",200,75996,"416-3","Alloy 617",314626,"Plate"
193.31,0.00167,"Trend",,2387.16,"CapPass","Cycle 200",200,75997,"416-3","Alloy 617",314626,"Plate"
188.13,0.00165,"Trend",,2387.17,"CapPass","Cycle 200",200,75998,"416-3","Alloy 617",314626,"Plate"
183.03,0.00162,"Trend",,2387.17,"CapPass","Cycle 200",200,75999,"416-3","Alloy 617",314626,"Plate"
179.08,0.00159,"Trend",,2387.18,"CapPass","Cycle 200",200,76000,"416-3","Alloy 617",314626,"Plate"
175.47,0.00157,"Trend",,2387.18,"CapPass","Cycle 200",200,76001,"416-3","Alloy 617",314626,"Plate"
172.11,0.00154,"Trend",,2387.19,"CapPass","Cycle 200",200,76002,"416-3","Alloy 617",314626,"Plate"
169.21,0.00151,"Trend",,2387.19,"CapPass","Cycle 200",200,76003,"416-3","Alloy 617",314626,"Plate"
166.65,0.00149,"Trend",,2387.20,"CapPass","Cycle 200",200,76004,"416-3","Alloy 617",314626,"Plate"
164.17,0.00146,"Trend",,2387.20,"CapPass","Cycle 200",200,76005,"416-3","Alloy 617",314626,"Plate"
162.30,0.00143,"Trend",,2387.21,"CapPass","Cycle 200",200,76006,"416-3","Alloy 617",314626,"Plate"
161.07,0.00140,"Trend",,2387.21,"CapPass","Cycle 200",200,76007,"416-3","Alloy 617",314626,"Plate"
160.67,0.00138,"Trend",,2387.22,"CapPass","Cycle 200",200,76008,"416-3","Alloy 617",314626,"Plate"
178.50,0.00140,"Trend",,2387.27,"CapPass","Cycle 200",200,76009,"416-3","Alloy 617",314626,"Plate"
182.86,0.00143,"Trend",,2387.28,"CapPass","Cycle 200",200,76010,"416-3","Alloy 617",314626,"Plate"
186.96,0.00146,"Trend",,2387.29,"CapPass","Cycle 200",200,76011,"416-3","Alloy 617",314626,"Plate"
190.34,0.00148,"Trend",,2387.30,"CapPass","Cycle 200",200,76012,"416-3","Alloy 617",314626,"Plate"
193.52,0.00151,"Trend",,2387.30,"CapPass","Cycle 200",200,76013,"416-3","Alloy 617",314626,"Plate"
196.43,0.00154,"Trend",,2387.31,"CapPass","Cycle 200",200,76014,"416-3","Alloy 617",314626,"Plate"
198.88,0.00156,"Trend",,2387.32,"CapPass","Cycle 200",200,76015,"416-3","Alloy 617",314626,"Plate"
201.19,0.00159,"Trend",,2387.32,"CapPass","Cycle 200",200,76016,"416-3","Alloy 617",314626,"Plate"
203.28,0.00162,"Trend",,2387.33,"CapPass","Cycle 200",200,76017,"416-3","Alloy 617",314626,"Plate"
204.84,0.00164,"Trend",,2387.34,"CapPass","Cycle 200",200,76018,"416-3","Alloy 617",314626,"Plate"
205.91,0.00167,"Trend",,2387.36,"CapPass","Cycle 200",200,76019,"416-3","Alloy 617",314626,"Plate"
205.59,0.00170,"Trend",,2387.38,"CapPass","Cycle 200",200,76020,"416-3","Alloy 617",314626,"Plate"
205.73,0.00172,"Trend",,2387.50,"CapPass","Cycle 200",200,76021,"416-3","Alloy 617",314626,"Plate"
209.40,0.00175,"Trend",,2387.52,"CapPass","Cycle 200",200,76022,"416-3","Alloy 617",314626,"Plate"
212.48,0.00177,"Trend",,2387.54,"CapPass","Cycle 200",200,76023,"416-3","Alloy 617",314626,"Plate"
215.06,0.00180,"Trend",,2387.56,"CapPass","Cycle 200",200,76024,"416-3","Alloy 617",314626,"Plate"
217.49,0.00182,"Trend",,2387.58,"CapPass","Cycle 200",200,76025,"416-3","Alloy 617",314626,"Plate"
219.71,0.00185,"Trend",,2387.60,"CapPass","Cycle 200",200,76026,"416-3","Alloy 617",314626,"Plate"
221.65,0.00187,"Trend",,2387.62,"CapPass","Cycle 200",200,76027,"416-3","Alloy 617",314626,"Plate"
223.56,0.00190,"Trend",,2387.65,"CapPass","Cycle 200",200,76028,"416-3","Alloy 617",314626,"Plate"
225.64,0.00193,"Trend",,2387.68,"CapPass","Cycle 200",200,76029,"416-3","Alloy 617",314626,"Plate"
227.99,0.00195,"Trend",,2387.71,"CapPass","Cycle 200",200,76030,"416-3","Alloy 617",314626,"Plate"
230.35,0.00198,"Trend",,2387.74,"CapPass","Cycle 200",200,76031,"416-3","Alloy 617",314626,"Plate"
232.52,0.00200,"Trend",,2387.76,"CapPass","Cycle 200",200,76032,"416-3","Alloy 617",314626,"Plate"
227.63,0.00203,"Trend",,2387.77,"CapPass","Cycle 200",200,76033,"416-3","Alloy 617",314626,"Plate"
228.12,0.00205,"Trend",,2387.78,"CapPass","Cycle 200",200,76034,"416-3","Alloy 617",314626,"Plate"
228.52,0.00208,"Trend",,2387.78,"CapPass","Cycle 200",200,76035,"416-3","Alloy 617",314626,"Plate"
228.87,0.00211,"Trend",,2387.79,"CapPass","Cycle 200",200,76036,"416-3","Alloy 617",314626,"Plate"
229.19,0.00213,"Trend",,2387.79,"CapPass","Cycle 200",200,76037,"416-3","Alloy 617",314626,"Plate"
229.35,0.00216,"Trend",,2387.80,"CapPass","Cycle 200",200,76038,"416-3","Alloy 617",314626,"Plate"
229.23,0.00219,"Trend",,2387.81,"CapPass","Cycle 200",200,76039,"416-3","Alloy 617",314626,"Plate"
214.90,0.00217,"Trend",,2387.87,"CapPass","Cycle 200",200,76040,"416-3","Alloy 617",314626,"Plate"
213.94,0.00216,"Trend",,2387.87,"CapPass","Cycle 200",200,76041,"416-3","Alloy 617",314626,"Plate"
211.49,0.00214,"Trend",,2387.89,"CapPass","Cycle 200",200,76042,"416-3","Alloy 617",314626,"Plate"
221.25,0.00216,"Trend",,2387.97,"CapPass","Cycle 200",200,76043,"416-3","Alloy 617",314626,"Plate"
224.68,0.00219,"Trend",,2387.98,"CapPass","Cycle 200",200,76044,"416-3","Alloy 617",314626,"Plate"
227.73,0.00221,"Trend",,2387.99,"CapPass","Cycle 200",200,76045,"416-3","Alloy 617",314626,"Plate"
230.45,0.00224,"Trend",,2388.01,"CapPass","Cycle 200",200,76046,"416-3","Alloy 617",314626,"Plate"
232.89,0.00226,"Trend",,2388.02,"CapPass","Cycle 200",200,76047,"416-3","Alloy 617",314626,"Plate"
234.86,0.00229,"Trend",,2388.04,"CapPass","Cycle 200",200,76048,"416-3","Alloy 617",314626,"Plate"
236.52,0.00232,"Trend",,2388.05,"CapPass","Cycle 200",200,76049,"416-3","Alloy 617",314626,"Plate"
237.81,0.00234,"Trend",,2388.08,"CapPass","Cycle 200",200,76050,"416-3","Alloy 617",314626,"Plate"
238.74,0.00237,"Trend",,2388.11,"CapPass","Cycle 200",200,76051,"416-3","Alloy 617",314626,"Plate"
240.40,0.00239,"Trend",,2388.15,"CapPass","Cycle 200",200,76052,"416-3","Alloy 617",314626,"Plate"
242.53,0.00242,"Trend",,2388.18,"CapPass","Cycle 200",200,76053,"416-3","Alloy 617",314626,"Plate"
244.84,0.00244,"Trend",,2388.21,"CapPass","Cycle 200",200,76054,"416-3","Alloy 617",314626,"Plate"
239.90,0.00247,"Trend",,2388.23,"CapPass","Cycle 200",200,76055,"416-3","Alloy 617",314626,"Plate"
241.57,0.00249,"Trend",,2388.25,"CapPass","Cycle 200",200,76056,"416-3","Alloy 617",314626,"Plate"
239.56,0.00252,"Trend",,2388.27,"CapPass","Cycle 200",200,76057,"416-3","Alloy 617",314626,"Plate"
235.08,0.00255,"Trend",,2388.27,"CapPass","Cycle 200",200,76058,"416-3","Alloy 617",314626,"Plate"
235.10,0.00258,"Trend",,2388.28,"CapPass","Cycle 200",200,76059,"416-3","Alloy 617",314626,"Plate"
235.39,0.00262,"Trend",,2388.28,"CapPass","Cycle 200",200,76060,"416-3","Alloy 617",314626,"Plate"
235.48,0.00266,"Trend",,2388.28,"CapPass","Cycle 200",200,76061,"416-3","Alloy 617",314626,"Plate"
235.57,0.00271,"Trend",,2388.28,"CapPass","Cycle 200",200,76062,"416-3","Alloy 617",314626,"Plate"
235.75,0.00274,"Trend",,2388.28,"CapPass","Cycle 200",200,76063,"416-3","Alloy 617",314626,"Plate"
235.89,0.00276,"Trend",,2388.29,"CapPass","Cycle 200",200,76064,"416-3","Alloy 617",314626,"Plate"
235.87,0.00279,"Trend",,2388.29,"CapPass","Cycle 200",200,76065,"416-3","Alloy 617",314626,"Plate"
235.82,0.00282,"Trend",,2388.29,"CapPass","Cycle 200",200,76066,"416-3","Alloy 617",314626,"Plate"
235.77,0.00285,"Trend",,2388.29,"CapPass","Cycle 200",200,76067,"416-3","Alloy 617",314626,"Plate"
235.78,0.00287,"Trend",,2388.29,"CapPass","Cycle 200",200,76068,"416-3","Alloy 617",314626,"Plate"
235.92,0.00290,"Trend",,2388.29,"CapPass","Cycle 200",200,76069,"416-3","Alloy 617",314626,"Plate"
235.96,0.00293,"Trend",,2388.29,"CapPass","Cycle 200",200,76070,"416-3","Alloy 617",314626,"Plate"
235.63,0.00297,"Trend",,2388.29,"CapPass","Cycle 200",200,76071,"416-3","Alloy 617",314626,"Plate"
235.53,0.00301,"Trend",,2388.29,"CapPass","Cycle 200",200,76072,"416-3","Alloy 617",314626,"Plate"
235.40,0.00305,"Trend",,2388.30,"CapPass","Cycle 200",200,76073,"416-3","Alloy 617",314626,"Plate"
234.84,0.00309,"Trend",,2388.30,"CapPass","Cycle 200",200,76074,"416-3","Alloy 617",314626,"Plate"
234.28,0.00312,"Trend",,2388.30,"CapPass","Cycle 200",200,76075,"416-3","Alloy 617",314626,"Plate"
233.47,0.00314,"Trend",,2388.30,"CapPass","Cycle 200",200,76076,"416-3","Alloy 617",314626,"Plate"
231.51,0.00318,"Trend",,2388.31,"CapPass","Cycle 200",200,76077,"416-3","Alloy 617",314626,"Plate"
229.39,0.00320,"Trend",,2388.31,"CapPass","Cycle 200",200,76078,"416-3","Alloy 617",314626,"Plate"
224.40,0.00323,"Trend",,2388.31,"CapPass","Cycle 200",200,76079,"416-3","Alloy 617",314626,"Plate"
195.80,0.00320,"Trend",,2388.33,"CapPass","Cycle 200",200,76080,"416-3","Alloy 617",314626,"Plate"
188.70,0.00318,"Trend",,2388.34,"CapPass","Cycle 200",200,76081,"416-3","Alloy 617",314626,"Plate"
181.12,0.00314,"Trend",,2388.34,"CapPass","Cycle 200",200,76082,"416-3","Alloy 617",314626,"Plate"
175.63,0.00312,"Trend",,2388.34,"CapPass","Cycle 200",200,76083,"416-3","Alloy 617",314626,"Plate"
169.92,0.00309,"Trend",,2388.35,"CapPass","Cycle 200",200,76084,"416-3","Alloy 617",314626,"Plate"
164.41,0.00306,"Trend",,2388.35,"CapPass","Cycle 200",200,76085,"416-3","Alloy 617",314626,"Plate"
158.95,0.00303,"Trend",,2388.35,"CapPass","Cycle 200",200,76086,"416-3","Alloy 617",314626,"Plate"
153.64,0.00299,"Trend",,2388.35,"CapPass","Cycle 200",200,76087,"416-3","Alloy 617",314626,"Plate"
148.48,0.00296,"Trend",,2388.36,"CapPass","Cycle 200",200,76088,"416-3","Alloy 617",314626,"Plate"
143.46,0.00292,"Trend",,2388.36,"CapPass","Cycle 200",200,76089,"416-3","Alloy 617",314626,"Plate"
138.74,0.00289,"Trend",,2388.36,"CapPass","Cycle 200",200,76090,"416-3","Alloy 617",314626,"Plate"
134.21,0.00285,"Trend",,2388.37,"CapPass","Cycle 200",200,76091,"416-3","Alloy 617",314626,"Plate"
129.94,0.00281,"Trend",,2388.37,"CapPass","Cycle 200",200,76092,"416-3","Alloy 617",314626,"Plate"
125.92,0.00278,"Trend",,2388.37,"CapPass","Cycle 200",200,76093,"416-3","Alloy 617",314626,"Plate"
122.35,0.00274,"Trend",,2388.37,"CapPass","Cycle 200",200,76094,"416-3","Alloy 617",314626,"Plate"
118.90,0.00271,"Trend",,2388.38,"CapPass","Cycle 200",200,76095,"416-3","Alloy 617",314626,"Plate"
116.04,0.00267,"Trend",,2388.38,"CapPass","Cycle 200",200,76096,"416-3","Alloy 617",314626,"Plate"
113.29,0.00264,"Trend",,2388.38,"CapPass","Cycle 200",200,76097,"416-3","Alloy 617",314626,"Plate"
111.14,0.00261,"Trend",,2388.39,"CapPass","Cycle 200",200,76098,"416-3","Alloy 617",314626,"Plate"
109.20,0.00258,"Trend",,2388.39,"CapPass","Cycle 200",200,76099,"416-3","Alloy 617",314626,"Plate"
107.84,0.00255,"Trend",,2388.39,"CapPass","Cycle 200",200,76100,"416-3","Alloy 617",314626,"Plate"
106.61,0.00252,"Trend",,2388.40,"CapPass","Cycle 200",200,76101,"416-3","Alloy 617",314626,"Plate"
105.81,0.00249,"Trend",,2388.40,"CapPass","Cycle 200",200,76102,"416-3","Alloy 617",314626,"Plate"
105.60,0.00246,"Trend",,2388.40,"CapPass","Cycle 200",200,76103,"416-3","Alloy 617",314626,"Plate"
105.85,0.00243,"Trend",,2388.41,"CapPass","Cycle 200",200,76104,"416-3","Alloy 617",314626,"Plate"
107.24,0.00240,"Trend",,2388.41,"CapPass","Cycle 200",200,76105,"416-3","Alloy 617",314626,"Plate"
135.48,0.00243,"Trend",,2388.45,"CapPass","Cycle 200",200,76106,"416-3","Alloy 617",314626,"Plate"
140.91,0.00246,"Trend",,2388.45,"CapPass","Cycle 200",200,76107,"416-3","Alloy 617",314626,"Plate"
146.40,0.00248,"Trend",,2388.46,"CapPass","Cycle 200",200,76108,"416-3","Alloy 617",314626,"Plate"
150.81,0.00251,"Trend",,2388.46,"CapPass","Cycle 200",200,76109,"416-3","Alloy 617",314626,"Plate"
155.17,0.00254,"Trend",,2388.47,"CapPass","Cycle 200",200,76110,"416-3","Alloy 617",314626,"Plate"
159.17,0.00257,"Trend",,2388.47,"CapPass","Cycle 200",200,76111,"416-3","Alloy 617",314626,"Plate"
163.07,0.00259,"Trend",,2388.47,"CapPass","Cycle 200",200,76112,"416-3","Alloy 617",314626,"Plate"
166.95,0.00262,"Trend",,2388.48,"CapPass","Cycle 200",200,76113,"416-3","Alloy 617",314626,"Plate"
170.36,0.00265,"Trend",,2388.48,"CapPass","Cycle 200",200,76114,"416-3","Alloy 617",314626,"Plate"
173.55,0.00268,"Trend",,2388.49,"CapPass","Cycle 200",200,76115,"416-3","Alloy 617",314626,"Plate"
176.68,0.00271,"Trend",,2388.49,"CapPass","Cycle 200",200,76116,"416-3","Alloy 617",314626,"Plate"
179.32,0.00274,"Trend",,2388.49,"CapPass","Cycle 200",200,76117,"416-3","Alloy 617",314626,"Plate"
181.58,0.00277,"Trend",,2388.50,"CapPass","Cycle 200",200,76118,"416-3","Alloy 617",314626,"Plate"
183.69,0.00279,"Trend",,2388.50,"CapPass","Cycle 200",200,76119,"416-3","Alloy 617",314626,"Plate"
185.87,0.00282,"Trend",,2388.51,"CapPass","Cycle 200",200,76120,"416-3","Alloy 617",314626,"Plate"
187.46,0.00285,"Trend",,2388.51,"CapPass","Cycle 200",200,76121,"416-3","Alloy 617",314626,"Plate"
188.74,0.00288,"Trend",,2388.52,"CapPass","Cycle 200",200,76122,"416-3","Alloy 617",314626,"Plate"
189.46,0.00291,"Trend",,2388.52,"CapPass","Cycle 200",200,76123,"416-3","Alloy 617",314626,"Plate"
189.29,0.00294,"Trend",,2388.53,"CapPass","Cycle 200",200,76124,"416-3","Alloy 617",314626,"Plate"
173.43,0.00291,"Trend",,2388.59,"CapPass","Cycle 200",200,76125,"416-3","Alloy 617",314626,"Plate"
170.61,0.00288,"Trend",,2388.60,"CapPass","Cycle 200",200,76126,"416-3","Alloy 617",314626,"Plate"
168.94,0.00286,"Trend",,2388.62,"CapPass","Cycle 200",200,76127,"416-3","Alloy 617",314626,"Plate"
181.48,0.00288,"Trend",,2388.69,"CapPass","Cycle 200",200,76128,"416-3","Alloy 617",314626,"Plate"
185.00,0.00291,"Trend",,2388.71,"CapPass","Cycle 200",200,76129,"416-3","Alloy 617",314626,"Plate"
187.69,0.00294,"Trend",,2388.72,"CapPass","Cycle 200",200,76130,"416-3","Alloy 617",314626,"Plate"
189.32,0.00296,"Trend",,2388.73,"CapPass","Cycle 200",200,76131,"416-3","Alloy 617",314626,"Plate"
188.97,0.00299,"Trend",,2388.75,"CapPass","Cycle 200",200,76132,"416-3","Alloy 617",314626,"Plate"
178.09,0.00296,"Trend",,2388.80,"CapPass","Cycle 200",200,76133,"416-3","Alloy 617",314626,"Plate"
173.36,0.00294,"Trend",,2388.81,"CapPass","Cycle 200",200,76134,"416-3","Alloy 617",314626,"Plate"
169.18,0.00291,"Trend",,2388.83,"CapPass","Cycle 200",200,76135,"416-3","Alloy 617",314626,"Plate"
165.63,0.00288,"Trend",,2388.84,"CapPass","Cycle 200",200,76136,"416-3","Alloy 617",314626,"Plate"
162.35,0.00286,"Trend",,2388.85,"CapPass","Cycle 200",200,76137,"416-3","Alloy 617",314626,"Plate"
159.47,0.00283,"Trend",,2388.86,"CapPass","Cycle 200",200,76138,"416-3","Alloy 617",314626,"Plate"
158.11,0.00282,"Trend",,2388.87,"CapPass","Cycle 200",200,76139,"416-3","Alloy 617",314626,"Plate"
156.86,0.00281,"Trend",,2388.87,"CapPass","Cycle 200",200,76140,"416-3","Alloy 617",314626,"Plate"
154.43,0.00278,"Trend",,2388.89,"CapPass","Cycle 200",200,76141,"416-3","Alloy 617",314626,"Plate"
152.20,0.00275,"Trend",,2388.92,"CapPass","Cycle 200",200,76142,"416-3","Alloy 617",314626,"Plate"
149.19,0.00273,"Trend",,2388.96,"CapPass","Cycle 200",200,76143,"416-3","Alloy 617",314626,"Plate"
144.63,0.00270,"Trend",,2389.00,"CapPass","Cycle 200",200,76144,"416-3","Alloy 617",314626,"Plate"
140.37,0.00268,"Trend",,2389.03,"CapPass","Cycle 200",200,76145,"416-3","Alloy 617",314626,"Plate"
136.58,0.00265,"Trend",,2389.06,"CapPass","Cycle 200",200,76146,"416-3","Alloy 617",314626,"Plate"
132.92,0.00263,"Trend",,2389.08,"CapPass","Cycle 200",200,76147,"416-3","Alloy 617",314626,"Plate"
129.42,0.00260,"Trend",,2389.11,"CapPass","Cycle 200",200,76148,"416-3","Alloy 617",314626,"Plate"
125.93,0.00258,"Trend",,2389.13,"CapPass","Cycle 200",200,76149,"416-3","Alloy 617",314626,"Plate"
122.56,0.00255,"Trend",,2389.16,"CapPass","Cycle 200",200,76150,"416-3","Alloy 617",314626,"Plate"
118.84,0.00253,"Trend",,2389.19,"CapPass","Cycle 200",200,76151,"416-3","Alloy 617",314626,"Plate"
114.95,0.00250,"Trend",,2389.21,"CapPass","Cycle 200",200,76152,"416-3","Alloy 617",314626,"Plate"
110.93,0.00248,"Trend",,2389.24,"CapPass","Cycle 200",200,76153,"416-3","Alloy 617",314626,"Plate"
107.00,0.00245,"Trend",,2389.27,"CapPass","Cycle 200",200,76154,"416-3","Alloy 617",314626,"Plate"
103.01,0.00242,"Trend",,2389.30,"CapPass","Cycle 200",200,76155,"416-3","Alloy 617",314626,"Plate"
98.91,0.00240,"Trend",,2389.33,"CapPass","Cycle 200",200,76156,"416-3","Alloy 617",314626,"Plate"
94.88,0.00237,"Trend",,2389.35,"CapPass","Cycle 200",200,76157,"416-3","Alloy 617",314626,"Plate"
91.17,0.00235,"Trend",,2389.38,"CapPass","Cycle 200",200,76158,"416-3","Alloy 617",314626,"Plate"
87.85,0.00232,"Trend",,2389.40,"CapPass","Cycle 200",200,76159,"416-3","Alloy 617",314626,"Plate"
84.41,0.00230,"Trend",,2389.42,"CapPass","Cycle 200",200,76160,"416-3","Alloy 617",314626,"Plate"
81.09,0.00227,"Trend",,2389.45,"CapPass","Cycle 200",200,76161,"416-3","Alloy 617",314626,"Plate"
77.66,0.00225,"Trend",,2389.48,"CapPass","Cycle 200",200,76162,"416-3","Alloy 617",314626,"Plate"
74.41,0.00222,"Trend",,2389.50,"CapPass","Cycle 200",200,76163,"416-3","Alloy 617",314626,"Plate"
70.95,0.00219,"Trend",,2389.53,"CapPass","Cycle 200",200,76164,"416-3","Alloy 617",314626,"Plate"
67.40,0.00217,"Trend",,2389.56,"CapPass","Cycle 200",200,76165,"416-3","Alloy 617",314626,"Plate"
63.95,0.00214,"Trend",,2389.58,"CapPass","Cycle 200",200,76166,"416-3","Alloy 617",314626,"Plate"
60.29,0.00212,"Trend",,2389.61,"CapPass","Cycle 200",200,76167,"416-3","Alloy 617",314626,"Plate"
56.52,0.00209,"Trend",,2389.64,"CapPass","Cycle 200",200,76168,"416-3","Alloy 617",314626,"Plate"
52.62,0.00207,"Trend",,2389.67,"CapPass","Cycle 200",200,76169,"416-3","Alloy 617",314626,"Plate"
48.98,0.00204,"Trend",,2389.70,"CapPass","Cycle 200",200,76170,"416-3","Alloy 617",314626,"Plate"
45.51,0.00202,"Trend",,2389.72,"CapPass","Cycle 200",200,76171,"416-3","Alloy 617",314626,"Plate"
42.01,0.00199,"Trend",,2389.75,"CapPass","Cycle 200",200,76172,"416-3","Alloy 617",314626,"Plate"
38.46,0.00197,"Trend",,2389.77,"CapPass","Cycle 200",200,76173,"416-3","Alloy 617",314626,"Plate"
35.37,0.00194,"Trend",,2389.80,"CapPass","Cycle 200",200,76174,"416-3","Alloy 617",314626,"Plate"
32.16,0.00191,"Trend",,2389.82,"CapPass","Cycle 200",200,76175,"416-3","Alloy 617",314626,"Plate"
28.80,0.00189,"Trend",,2389.85,"CapPass","Cycle 200",200,76176,"416-3","Alloy 617",314626,"Plate"
26.50,0.00187,"Trend",,2389.87,"CapPass","Cycle 200",200,76177,"416-3","Alloy 617",314626,"Plate"
24.89,0.00186,"Trend",,2389.88,"CapPass","Cycle 200",200,76178,"416-3","Alloy 617",314626,"Plate"
21.41,0.00184,"Trend",,2389.91,"CapPass","Cycle 200",200,76179,"416-3","Alloy 617",314626,"Plate"
18.00,0.00181,"Trend",,2389.93,"CapPass","Cycle 200",200,76180,"416-3","Alloy 617",314626,"Plate"
14.96,0.00179,"Trend",,2389.96,"CapPass","Cycle 200",200,76181,"416-3","Alloy 617",314626,"Plate"
11.98,0.00176,"Trend",,2389.98,"CapPass","Cycle 200",200,76182,"416-3","Alloy 617",314626,"Plate"
8.94,0.00174,"Trend",,2390.01,"CapPass","Cycle 200",200,76183,"416-3","Alloy 617",314626,"Plate"
5.47,0.00171,"Trend",,2390.04,"CapPass","Cycle 200",200,76184,"416-3","Alloy 617",314626,"Plate"
2.02,0.00168,"Trend",,2390.07,"CapPass","Cycle 200",200,76185,"416-3","Alloy 617",314626,"Plate"
-1.95,0.00166,"Trend",,2390.10,"CapPass","Cycle 200",200,76186,"416-3","Alloy 617",314626,"Plate"
-5.67,0.00163,"Trend",,2390.12,"CapPass","Cycle 200",200,76187,"416-3","Alloy 617",314626,"Plate"
-8.85,0.00161,"Trend",,2390.15,"CapPass","Cycle 200",200,76188,"416-3","Alloy 617",314626,"Plate"
-11.64,0.00158,"Trend",,2390.17,"CapPass","Cycle 200",200,76189,"416-3","Alloy 617",314626,"Plate"
-14.38,0.00156,"Trend",,2390.19,"CapPass","Cycle 200",200,76190,"416-3","Alloy 617",314626,"Plate"
-16.28,0.00153,"Trend",,2390.22,"CapPass","Cycle 200",200,76191,"416-3","Alloy 617",314626,"Plate"
-20.24,0.00151,"Trend",,2390.33,"CapPass","Cycle 200",200,76192,"416-3","Alloy 617",314626,"Plate"
-25.83,0.00148,"Trend",,2390.35,"CapPass","Cycle 200",200,76193,"416-3","Alloy 617",314626,"Plate"
-30.53,0.00146,"Trend",,2390.36,"CapPass","Cycle 200",200,76194,"416-3","Alloy 617",314626,"Plate"
-34.86,0.00143,"Trend",,2390.37,"CapPass","Cycle 200",200,76195,"416-3","Alloy 617",314626,"Plate"
-38.41,0.00140,"Trend",,2390.38,"CapPass","Cycle 200",200,76196,"416-3","Alloy 617",314626,"Plate"
-41.25,0.00138,"Trend",,2390.39,"CapPass","Cycle 200",200,76197,"416-3","Alloy 617",314626,"Plate"
-43.97,0.00135,"Trend",,2390.40,"CapPass","Cycle 200",200,76198,"416-3","Alloy 617",314626,"Plate"
-46.23,0.00132,"Trend",,2390.42,"CapPass","Cycle 200",200,76199,"416-3","Alloy 617",314626,"Plate"
-47.94,0.00130,"Trend",,2390.43,"CapPass","Cycle 200",200,76200,"416-3","Alloy 617",314626,"Plate"
-48.92,0.00127,"Trend",,2390.45,"CapPass","Cycle 200",200,76201,"416-3","Alloy 617",314626,"Plate"
-50.91,0.00125,"Trend",,2390.54,"CapPass","Cycle 200",200,76202,"416-3","Alloy 617",314626,"Plate"
-55.33,0.00122,"Trend",,2390.57,"CapPass","Cycle 200",200,76203,"416-3","Alloy 617",314626,"Plate"
-58.78,0.00120,"Trend",,2390.59,"CapPass","Cycle 200",200,76204,"416-3","Alloy 617",314626,"Plate"
-61.93,0.00117,"Trend",,2390.62,"CapPass","Cycle 200",200,76205,"416-3","Alloy 617",314626,"Plate"
-64.93,0.00114,"Trend",,2390.64,"CapPass","Cycle 200",200,76206,"416-3","Alloy 617",314626,"Plate"
-67.67,0.00112,"Trend",,2390.66,"CapPass","Cycle 200",200,76207,"416-3","Alloy 617",314626,"Plate"
-70.94,0.00109,"Trend",,2390.69,"CapPass","Cycle 200",200,76208,"416-3","Alloy 617",314626,"Plate"
-74.00,0.00107,"Trend",,2390.72,"CapPass","Cycle 200",200,76209,"416-3","Alloy 617",314626,"Plate"
-76.94,0.00104,"Trend",,2390.75,"CapPass","Cycle 200",200,76210,"416-3","Alloy 617",314626,"Plate"
-79.87,0.00102,"Trend",,2390.78,"CapPass","Cycle 200",200,76211,"416-3","Alloy 617",314626,"Plate"
-82.87,0.00099,"Trend",,2390.80,"CapPass","Cycle 200",200,76212,"416-3","Alloy 617",314626,"Plate"
-85.93,0.00097,"Trend",,2390.83,"CapPass","Cycle 200",200,76213,"416-3","Alloy 617",314626,"Plate"
-88.64,0.00094,"Trend",,2390.86,"CapPass","Cycle 200",200,76214,"416-3","Alloy 617",314626,"Plate"
-89.69,0.00093,"Trend",,2390.87,"CapPass","Cycle 200",200,76215,"416-3","Alloy 617",314626,"Plate"
-91.25,0.00092,"Trend",,2390.88,"CapPass","Cycle 200",200,76216,"416-3","Alloy 617",314626,"Plate"
-93.67,0.00089,"Trend",,2390.91,"CapPass","Cycle 200",200,76217,"416-3","Alloy 617",314626,"Plate"
-95.97,0.00087,"Trend",,2390.93,"CapPass","Cycle 200",200,76218,"416-3","Alloy 617",314626,"Plate"
-98.19,0.00084,"Trend",,2390.96,"CapPass","Cycle 200",200,76219,"416-3","Alloy 617",314626,"Plate"
-100.37,0.00081,"Trend",,2390.98,"CapPass","Cycle 200",200,76220,"416-3","Alloy 617",314626,"Plate"
-102.65,0.00079,"Trend",,2391.01,"CapPass","Cycle 200",200,76221,"416-3","Alloy 617",314626,"Plate"
-105.00,0.00076,"Trend",,2391.04,"CapPass","Cycle 200",200,76222,"416-3","Alloy 617",314626,"Plate"
-107.61,0.00074,"Trend",,2391.07,"CapPass","Cycle 200",200,76223,"416-3","Alloy 617",314626,"Plate"
-110.41,0.00071,"Trend",,2391.10,"CapPass","Cycle 200",200,76224,"416-3","Alloy 617",314626,"Plate"
-113.17,0.00069,"Trend",,2391.12,"CapPass","Cycle 200",200,76225,"416-3","Alloy 617",314626,"Plate"
-115.95,0.00066,"Trend",,2391.15,"CapPass","Cycle 200",200,76226,"416-3","Alloy 617",314626,"Plate"
-118.89,0.00064,"Trend",,2391.17,"CapPass","Cycle 200",200,76227,"416-3","Alloy 617",314626,"Plate"
-121.81,0.00061,"Trend",,2391.19,"CapPass","Cycle 200",200,76228,"416-3","Alloy 617",314626,"Plate"
-124.58,0.00059,"Trend",,2391.21,"CapPass","Cycle 200",200,76229,"416-3","Alloy 617",314626,"Plate"
-127.34,0.00056,"Trend",,2391.23,"CapPass","Cycle 200",200,76230,"416-3","Alloy 617",314626,"Plate"
-129.93,0.00053,"Trend",,2391.25,"CapPass","Cycle 200",200,76231,"416-3","Alloy 617",314626,"Plate"
-132.31,0.00051,"Trend",,2391.27,"CapPass","Cycle 200",200,76232,"416-3","Alloy 617",314626,"Plate"
-134.50,0.00048,"Trend",,2391.29,"CapPass","Cycle 200",200,76233,"416-3","Alloy 617",314626,"Plate"
-136.78,0.00046,"Trend",,2391.31,"CapPass","Cycle 200",200,76234,"416-3","Alloy 617",314626,"Plate"
-139.20,0.00043,"Trend",,2391.34,"CapPass","Cycle 200",200,76235,"416-3","Alloy 617",314626,"Plate"
-141.90,0.00040,"Trend",,2391.36,"CapPass","Cycle 200",200,76236,"416-3","Alloy 617",314626,"Plate"
-144.74,0.00038,"Trend",,2391.39,"CapPass","Cycle 200",200,76237,"416-3","Alloy 617",314626,"Plate"
-147.19,0.00035,"Trend",,2391.41,"CapPass","Cycle 200",200,76238,"416-3","Alloy 617",314626,"Plate"
-149.74,0.00033,"Trend",,2391.43,"CapPass","Cycle 200",200,76239,"416-3","Alloy 617",314626,"Plate"
-152.02,0.00030,"Trend",,2391.46,"CapPass","Cycle 200",200,76240,"416-3","Alloy 617",314626,"Plate"
-153.92,0.00028,"Trend",,2391.48,"CapPass","Cycle 200",200,76241,"416-3","Alloy 617",314626,"Plate"
-155.97,0.00025,"Trend",,2391.50,"CapPass","Cycle 200",200,76242,"416-3","Alloy 617",314626,"Plate"
-158.32,0.00023,"Trend",,2391.53,"CapPass","Cycle 200",200,76243,"416-3","Alloy 617",314626,"Plate"
-160.50,0.00020,"Trend",,2391.55,"CapPass","Cycle 200",200,76244,"416-3","Alloy 617",314626,"Plate"
-162.76,0.00018,"Trend",,2391.58,"CapPass","Cycle 200",200,76245,"416-3","Alloy 617",314626,"Plate"
-165.00,0.00015,"Trend",,2391.60,"CapPass","Cycle 200",200,76246,"416-3","Alloy 617",314626,"Plate"
-167.25,0.00012,"Trend",,2391.63,"CapPass","Cycle 200",200,76247,"416-3","Alloy 617",314626,"Plate"
-169.79,0.00010,"Trend",,2391.66,"CapPass","Cycle 200",200,76248,"416-3","Alloy 617",314626,"Plate"
-172.00,0.00007,"Trend",,2391.68,"CapPass","Cycle 200",200,76249,"416-3","Alloy 617",314626,"Plate"
-174.32,0.00005,"Trend",,2391.71,"CapPass","Cycle 200",200,76250,"416-3","Alloy 617",314626,"Plate"
-176.53,0.00002,"Trend",,2391.73,"CapPass","Cycle 200",200,76251,"416-3","Alloy 617",314626,"Plate"
-178.74,-0.00000,"Trend",,2391.76,"CapPass","Cycle 200",200,76252,"416-3","Alloy 617",314626,"Plate"
-180.97,-0.00003,"Trend",,2391.78,"CapPass","Cycle 200",200,76253,"416-3","Alloy 617",314626,"Plate"
-183.03,-0.00005,"Trend",,2391.81,"CapPass","Cycle 200",200,76254,"416-3","Alloy 617",314626,"Plate"
-184.91,-0.00008,"Trend",,2391.83,"CapPass","Cycle 200",200,76255,"416-3","Alloy 617",314626,"Plate"
-186.72,-0.00011,"Trend",,2391.86,"CapPass","Cycle 200",200,76256,"416-3","Alloy 617",314626,"Plate"
-187.63,-0.00012,"Trend",,2391.87,"CapPass","Cycle 200",200,76257,"416-3","Alloy 617",314626,"Plate"
-188.50,-0.00013,"Trend",,2391.88,"CapPass","Cycle 200",200,76258,"416-3","Alloy 617",314626,"Plate"
-190.47,-0.00016,"Trend",,2391.91,"CapPass","Cycle 200",200,76259,"416-3","Alloy 617",314626,"Plate"
-192.31,-0.00018,"Trend",,2391.94,"CapPass","Cycle 200",200,76260,"416-3","Alloy 617",314626,"Plate"
-194.27,-0.00021,"Trend",,2391.96,"CapPass","Cycle 200",200,76261,"416-3","Alloy 617",314626,"Plate"
-196.30,-0.00023,"Trend",,2391.99,"CapPass","Cycle 200",200,76262,"416-3","Alloy 617",314626,"Plate"
-198.41,-0.00026,"Trend",,2392.02,"CapPass","Cycle 200",200,76263,"416-3","Alloy 617",314626,"Plate"
-200.58,-0.00029,"Trend",,2392.04,"CapPass","Cycle 200",200,76264,"416-3","Alloy 617",314626,"Plate"
-202.57,-0.00031,"Trend",,2392.07,"CapPass","Cycle 200",200,76265,"416-3","Alloy 617",314626,"Plate"
-204.70,-0.00034,"Trend",,2392.09,"CapPass","Cycle 200",200,76266,"416-3","Alloy 617",314626,"Plate"
-206.76,-0.00036,"Trend",,2392.12,"CapPass","Cycle 200",200,76267,"416-3","Alloy 617",314626,"Plate"
-202.40,-0.00039,"Trend",,2392.14,"CapPass","Cycle 200",200,76268,"416-3","Alloy 617",314626,"Plate"
-202.90,-0.00041,"Trend",,2392.15,"CapPass","Cycle 200",200,76269,"416-3","Alloy 617",314626,"Plate"
-203.31,-0.00044,"Trend",,2392.15,"CapPass","Cycle 200",200,76270,"416-3","Alloy 617",314626,"Plate"
-203.68,-0.00047,"Trend",,2392.16,"CapPass","Cycle 200",200,76271,"416-3","Alloy 617",314626,"Plate"
-204.04,-0.00050,"Trend",,2392.16,"CapPass","Cycle 200",200,76272,"416-3","Alloy 617",314626,"Plate"
-204.31,-0.00052,"Trend",,2392.17,"CapPass","Cycle 200",200,76273,"416-3","Alloy 617",314626,"Plate"
-204.18,-0.00055,"Trend",,2392.18,"CapPass","Cycle 200",200,76274,"416-3","Alloy 617",314626,"Plate"
-202.20,-0.00058,"Trend",,2392.19,"CapPass","Cycle 200",200,76275,"416-3","Alloy 617",314626,"Plate"
-191.25,-0.00055,"Trend",,2392.23,"CapPass","Cycle 200",200,76276,"416-3","Alloy 617",314626,"Plate"
-187.26,-0.00053,"Trend",,2392.25,"CapPass","Cycle 200",200,76277,"416-3","Alloy 617",314626,"Plate"
-184.93,-0.00050,"Trend",,2392.26,"CapPass","Cycle 200",200,76278,"416-3","Alloy 617",314626,"Plate"
-195.03,-0.00053,"Trend",,2392.34,"CapPass","Cycle 200",200,76279,"416-3","Alloy 617",314626,"Plate"
-198.75,-0.00055,"Trend",,2392.35,"CapPass","Cycle 200",200,76280,"416-3","Alloy 617",314626,"Plate"
-201.95,-0.00058,"Trend",,2392.36,"CapPass","Cycle 200",200,76281,"416-3","Alloy 617",314626,"Plate"
-204.68,-0.00061,"Trend",,2392.37,"CapPass","Cycle 200",200,76282,"416-3","Alloy 617",314626,"Plate"
-207.18,-0.00063,"Trend",,2392.39,"CapPass","Cycle 200",200,76283,"416-3","Alloy 617",314626,"Plate"
-209.14,-0.00066,"Trend",,2392.40,"CapPass","Cycle 200",200,76284,"416-3","Alloy 617",314626,"Plate"
-210.79,-0.00068,"Trend",,2392.42,"CapPass","Cycle 200",200,76285,"416-3","Alloy 617",314626,"Plate"
-212.05,-0.00071,"Trend",,2392.45,"CapPass","Cycle 200",200,76286,"416-3","Alloy 617",314626,"Plate"
-213.01,-0.00073,"Trend",,2392.48,"CapPass","Cycle 200",200,76287,"416-3","Alloy 617",314626,"Plate"
-214.53,-0.00076,"Trend",,2392.52,"CapPass","Cycle 200",200,76288,"416-3","Alloy 617",314626,"Plate"
-216.58,-0.00079,"Trend",,2392.55,"CapPass","Cycle 200",200,76289,"416-3","Alloy 617",314626,"Plate"
-213.03,-0.00081,"Trend",,2392.57,"CapPass","Cycle 200",200,76290,"416-3","Alloy 617",314626,"Plate"
-213.40,-0.00084,"Trend",,2392.58,"CapPass","Cycle 200",200,76291,"416-3","Alloy 617",314626,"Plate"
-213.69,-0.00087,"Trend",,2392.58,"CapPass","Cycle 200",200,76292,"416-3","Alloy 617",314626,"Plate"
-213.99,-0.00091,"Trend",,2392.58,"CapPass","Cycle 200",200,76293,"416-3","Alloy 617",314626,"Plate"
-214.26,-0.00094,"Trend",,2392.58,"CapPass","Cycle 200",200,76294,"416-3","Alloy 617",314626,"Plate"
-214.36,-0.00096,"Trend",,2392.58,"CapPass","Cycle 200",200,76295,"416-3","Alloy 617",314626,"Plate"
-214.51,-0.00099,"Trend",,2392.59,"CapPass","Cycle 200",200,76296,"416-3","Alloy 617",314626,"Plate"
-214.63,-0.00102,"Trend",,2392.59,"CapPass","Cycle 200",200,76297,"416-3","Alloy 617",314626,"Plate"
-214.63,-0.00105,"Trend",,2392.59,"CapPass","Cycle 200",200,76298,"416-3","Alloy 617",314626,"Plate"
-214.67,-0.00108,"Trend",,2392.59,"CapPass","Cycle 200",200,76299,"416-3","Alloy 617",314626,"Plate"
-214.45,-0.00111,"Trend",,2392.60,"CapPass","Cycle 200",200,76300,"416-3","Alloy 617",314626,"Plate"
-213.96,-0.00114,"Trend",,2392.60,"CapPass","Cycle 200",200,76301,"416-3","Alloy 617",314626,"Plate"
-212.88,-0.00116,"Trend",,2392.61,"CapPass","Cycle 200",200,76302,"416-3","Alloy 617",314626,"Plate"
-206.97,-0.00119,"Trend",,2392.62,"CapPass","Cycle 200",200,76303,"416-3","Alloy 617",314626,"Plate"
-193.54,-0.00116,"Trend",,2392.64,"CapPass","Cycle 200",200,76304,"416-3","Alloy 617",314626,"Plate"
-186.82,-0.00113,"Trend",,2392.64,"CapPass","Cycle 200",200,76305,"416-3","Alloy 617",314626,"Plate"
-181.84,-0.00111,"Trend",,2392.65,"CapPass","Cycle 200",200,76306,"416-3","Alloy 617",314626,"Plate"
-177.06,-0.00108,"Trend",,2392.66,"CapPass","Cycle 200",200,76307,"416-3","Alloy 617",314626,"Plate"
-173.31,-0.00105,"Trend",,2392.66,"CapPass","Cycle 200",200,76308,"416-3","Alloy 617",314626,"Plate"
-169.87,-0.00102,"Trend",,2392.67,"CapPass","Cycle 200",200,76309,"416-3","Alloy 617",314626,"Plate"
-166.71,-0.00100,"Trend",,2392.67,"CapPass","Cycle 200",200,76310,"416-3","Alloy 617",314626,"Plate"
-164.01,-0.00097,"Trend",,2392.67,"CapPass","Cycle 200",200,76311,"416-3","Alloy 617",314626,"Plate"
-161.78,-0.00095,"Trend",,2392.68,"CapPass","Cycle 200",200,76312,"416-3","Alloy 617",314626,"Plate"
-159.59,-0.00092,"Trend",,2392.69,"CapPass","Cycle 200",200,76313,"416-3","Alloy 617",314626,"Plate"
-158.08,-0.00089,"Trend",,2392.69,"CapPass","Cycle 200",200,76314,"416-3","Alloy 617",314626,"Plate"
-157.15,-0.00087,"Trend",,2392.70,"CapPass","Cycle 200",200,76315,"416-3","Alloy 617",314626,"Plate"
-157.40,-0.00084,"Trend",,2392.71,"CapPass","Cycle 200",200,76316,"416-3","Alloy 617",314626,"Plate"
-176.58,-0.00087,"Trend",,2392.75,"CapPass","Cycle 200",200,76317,"416-3","Alloy 617",314626,"Plate"
-181.28,-0.00089,"Trend",,2392.76,"CapPass","Cycle 200",200,76318,"416-3","Alloy 617",314626,"Plate"
-185.29,-0.00092,"Trend",,2392.77,"CapPass","Cycle 200",200,76319,"416-3","Alloy 617",314626,"Plate"
-189.08,-0.00095,"Trend",,2392.78,"CapPass","Cycle 200",200,76320,"416-3","Alloy 617",314626,"Plate"
-192.68,-0.00098,"Trend",,2392.78,"CapPass","Cycle 200",200,76321,"416-3","Alloy 617",314626,"Plate"
-195.83,-0.00100,"Trend",,2392.79,"CapPass","Cycle 200",200,76322,"416-3","Alloy 617",314626,"Plate"
-198.66,-0.00103,"Trend",,2392.80,"CapPass","Cycle 200",200,76323,"416-3","Alloy 617",314626,"Plate"
-201.14,-0.00106,"Trend",,2392.80,"CapPass","Cycle 200",200,76324,"416-3","Alloy 617",314626,"Plate"
-203.29,-0.00108,"Trend",,2392.81,"CapPass","Cycle 200",200,76325,"416-3","Alloy 617",314626,"Plate"
-205.11,-0.00111,"Trend",,2392.82,"CapPass","Cycle 200",200,76326,"416-3","Alloy 617",314626,"Plate"
-206.26,-0.00114,"Trend",,2392.83,"CapPass","Cycle 200",200,76327,"416-3","Alloy 617",314626,"Plate"
-206.79,-0.00116,"Trend",,2392.84,"CapPass","Cycle 200",200,76328,"416-3","Alloy 617",314626,"Plate"
-205.53,-0.00118,"Trend",,2392.87,"CapPass","Cycle 200",200,76329,"416-3","Alloy 617",314626,"Plate"
-206.42,-0.00119,"Trend",,2392.97,"CapPass","Cycle 200",200,76330,"416-3","Alloy 617",314626,"Plate"
-210.11,-0.00121,"Trend",,2393.00,"CapPass","Cycle 200",200,76331,"416-3","Alloy 617",314626,"Plate"
-213.27,-0.00124,"Trend",,2393.01,"CapPass","Cycle 200",200,76332,"416-3","Alloy 617",314626,"Plate"
-215.96,-0.00127,"Trend",,2393.03,"CapPass","Cycle 200",200,76333,"416-3","Alloy 617",314626,"Plate"
-218.17,-0.00129,"Trend",,2393.05,"CapPass","Cycle 200",200,76334,"416-3","Alloy 617",314626,"Plate"
-220.13,-0.00132,"Trend",,2393.06,"CapPass","Cycle 200",200,76335,"416-3","Alloy 617",314626,"Plate"
-221.97,-0.00134,"Trend",,2393.09,"CapPass","Cycle 200",200,76336,"416-3","Alloy 617",314626,"Plate"
-223.53,-0.00137,"Trend",,2393.11,"CapPass","Cycle 200",200,76337,"416-3","Alloy 617",314626,"Plate"
-225.04,-0.00139,"Trend",,2393.14,"CapPass","Cycle 200",200,76338,"416-3","Alloy 617",314626,"Plate"
-226.65,-0.00142,"Trend",,2393.17,"CapPass","Cycle 200",200,76339,"416-3","Alloy 617",314626,"Plate"
-223.40,-0.00144,"Trend",,2393.20,"CapPass","Cycle 200",200,76340,"416-3","Alloy 617",314626,"Plate"
-226.06,-0.00147,"Trend",,2393.23,"CapPass","Cycle 200",200,76341,"416-3","Alloy 617",314626,"Plate"
-225.52,-0.00150,"Trend",,2393.25,"CapPass","Cycle 200",200,76342,"416-3","Alloy 617",314626,"Plate"
-225.04,-0.00153,"Trend",,2393.26,"CapPass","Cycle 200",200,76343,"416-3","Alloy 617",314626,"Plate"
-225.29,-0.00155,"Trend",,2393.26,"CapPass","Cycle 200",200,76344,"416-3","Alloy 617",314626,"Plate"
-225.61,-0.00158,"Trend",,2393.27,"CapPass","Cycle 200",200,76345,"416-3","Alloy 617",314626,"Plate"
-225.86,-0.00162,"Trend",,2393.27,"CapPass","Cycle 200",200,76346,"416-3","Alloy 617",314626,"Plate"
-226.08,-0.00165,"Trend",,2393.27,"CapPass","Cycle 200",200,76347,"416-3","Alloy 617",314626,"Plate"
-226.23,-0.00168,"Trend",,2393.28,"CapPass","Cycle 200",200,76348,"416-3","Alloy 617",314626,"Plate"
-226.25,-0.00171,"Trend",,2393.28,"CapPass","Cycle 200",200,76349,"416-3","Alloy 617",314626,"Plate"
-226.17,-0.00174,"Trend",,2393.28,"CapPass","Cycle 200",200,76350,"416-3","Alloy 617",314626,"Plate"
-225.81,-0.00177,"Trend",,2393.29,"CapPass","Cycle 200",200,76351,"416-3","Alloy 617",314626,"Plate"
-224.98,-0.00179,"Trend",,2393.29,"CapPass","Cycle 200",200,76352,"416-3","Alloy 617",314626,"Plate"
-219.51,-0.00182,"Trend",,2393.31,"CapPass","Cycle 200",200,76353,"416-3","Alloy 617",314626,"Plate"
-206.99,-0.00179,"Trend",,2393.33,"CapPass","Cycle 200",200,76354,"416-3","Alloy 617",314626,"Plate"
-200.98,-0.00177,"Trend",,2393.33,"CapPass","Cycle 200",200,76355,"416-3","Alloy 617",314626,"Plate"
-196.42,-0.00174,"Trend",,2393.34,"CapPass","Cycle 200",200,76356,"416-3","Alloy 617",314626,"Plate"
-192.23,-0.00171,"Trend",,2393.35,"CapPass","Cycle 200",200,76357,"416-3","Alloy 617",314626,"Plate"
-188.46,-0.00168,"Trend",,2393.36,"CapPass","Cycle 200",200,76358,"416-3","Alloy 617",314626,"Plate"
-185.34,-0.00165,"Trend",,2393.36,"CapPass","Cycle 200",200,76359,"416-3","Alloy 617",314626,"Plate"
-182.83,-0.00163,"Trend",,2393.37,"CapPass","Cycle 200",200,76360,"416-3","Alloy 617",314626,"Plate"
-180.78,-0.00160,"Trend",,2393.38,"CapPass","Cycle 200",200,76361,"416-3","Alloy 617",314626,"Plate"
-179.60,-0.00157,"Trend",,2393.39,"CapPass","Cycle 200",200,76362,"416-3","Alloy 617",314626,"Plate"
-179.92,-0.00155,"Trend",,2393.40,"CapPass","Cycle 200",200,76363,"416-3","Alloy 617",314626,"Plate"
-193.57,-0.00157,"Trend",,2393.44,"CapPass","Cycle 200",200,76364,"416-3","Alloy 617",314626,"Plate"
-198.25,-0.00160,"Trend",,2393.45,"CapPass","Cycle 200",200,76365,"416-3","Alloy 617",314626,"Plate"
-202.51,-0.00163,"Trend",,2393.46,"CapPass","Cycle 200",200,76366,"416-3","Alloy 617",314626,"Plate"
-205.99,-0.00165,"Trend",,2393.47,"CapPass","Cycle 200",200,76367,"416-3","Alloy 617",314626,"Plate"
