Repository: js-molina/fatigue-A617

File: data/850C/Strain rate 0.001/0.60% strain/HTM_A19_Cycles_4164.csv (part 13 of 17)
"Stress Mpa","Strain","Qual State","Qual Exceptions","Elapsed Time Sec","Data State","Cycle Label","Cycle","Count","Sample","Alloy","Heat","Material_Form"
-188.55,-0.00275,"Qualified",,5997.59,"CapPass","Cycle 500",500,66074,"416-4","Alloy 617",314626,"Plate"
-184.36,-0.00272,"Qualified",,5997.61,"CapPass","Cycle 500",500,66075,"416-4","Alloy 617",314626,"Plate"
-180.25,-0.00270,"Qualified",,5997.64,"CapPass","Cycle 500",500,66076,"416-4","Alloy 617",314626,"Plate"
-176.19,-0.00267,"Qualified",,5997.67,"CapPass","Cycle 500",500,66077,"416-4","Alloy 617",314626,"Plate"
-172.30,-0.00265,"Qualified",,5997.69,"CapPass","Cycle 500",500,66078,"416-4","Alloy 617",314626,"Plate"
-168.16,-0.00262,"Qualified",,5997.72,"CapPass","Cycle 500",500,66079,"416-4","Alloy 617",314626,"Plate"
-164.49,-0.00260,"Qualified",,5997.74,"CapPass","Cycle 500",500,66080,"416-4","Alloy 617",314626,"Plate"
-160.58,-0.00257,"Qualified",,5997.77,"CapPass","Cycle 500",500,66081,"416-4","Alloy 617",314626,"Plate"
-156.76,-0.00255,"Qualified",,5997.80,"CapPass","Cycle 500",500,66082,"416-4","Alloy 617",314626,"Plate"
-152.98,-0.00252,"Qualified",,5997.83,"CapPass","Cycle 500",500,66083,"416-4","Alloy 617",314626,"Plate"
-152.60,-0.00252,"Qualified",,5997.83,"CapPass","Cycle 500",500,66084,"416-4","Alloy 617",314626,"Plate"
-149.09,-0.00250,"Qualified",,5997.85,"CapPass","Cycle 500",500,66085,"416-4","Alloy 617",314626,"Plate"
-145.19,-0.00247,"Qualified",,5997.88,"CapPass","Cycle 500",500,66086,"416-4","Alloy 617",314626,"Plate"
-141.31,-0.00245,"Qualified",,5997.91,"CapPass","Cycle 500",500,66087,"416-4","Alloy 617",314626,"Plate"
-137.36,-0.00242,"Qualified",,5997.94,"CapPass","Cycle 500",500,66088,"416-4","Alloy 617",314626,"Plate"
-133.49,-0.00239,"Qualified",,5997.97,"CapPass","Cycle 500",500,66089,"416-4","Alloy 617",314626,"Plate"
-129.53,-0.00237,"Qualified",,5998.00,"CapPass","Cycle 500",500,66090,"416-4","Alloy 617",314626,"Plate"
-125.62,-0.00234,"Qualified",,5998.02,"CapPass","Cycle 500",500,66091,"416-4","Alloy 617",314626,"Plate"
-121.75,-0.00232,"Qualified",,5998.05,"CapPass","Cycle 500",500,66092,"416-4","Alloy 617",314626,"Plate"
-118.11,-0.00229,"Qualified",,5998.08,"CapPass","Cycle 500",500,66093,"416-4","Alloy 617",314626,"Plate"
-114.31,-0.00227,"Qualified",,5998.11,"CapPass","Cycle 500",500,66094,"416-4","Alloy 617",314626,"Plate"
-110.11,-0.00224,"Qualified",,5998.14,"CapPass","Cycle 500",500,66095,"416-4","Alloy 617",314626,"Plate"
-106.18,-0.00222,"Qualified",,5998.16,"CapPass","Cycle 500",500,66096,"416-4","Alloy 617",314626,"Plate"
-101.78,-0.00219,"Qualified",,5998.20,"CapPass","Cycle 500",500,66097,"416-4","Alloy 617",314626,"Plate"
-97.86,-0.00217,"Qualified",,5998.22,"CapPass","Cycle 500",500,66098,"416-4","Alloy 617",314626,"Plate"
-94.17,-0.00214,"Qualified",,5998.25,"CapPass","Cycle 500",500,66099,"416-4","Alloy 617",314626,"Plate"
-90.39,-0.00211,"Qualified",,5998.27,"CapPass","Cycle 500",500,66100,"416-4","Alloy 617",314626,"Plate"
-86.83,-0.00209,"Qualified",,5998.30,"CapPass","Cycle 500",500,66101,"416-4","Alloy 617",314626,"Plate"
-83.29,-0.00206,"Qualified",,5998.33,"CapPass","Cycle 500",500,66102,"416-4","Alloy 617",314626,"Plate"
-79.77,-0.00204,"Qualified",,5998.35,"CapPass","Cycle 500",500,66103,"416-4","Alloy 617",314626,"Plate"
-76.20,-0.00201,"Qualified",,5998.38,"CapPass","Cycle 500",500,66104,"416-4","Alloy 617",314626,"Plate"
-72.30,-0.00199,"Qualified",,5998.41,"CapPass","Cycle 500",500,66105,"416-4","Alloy 617",314626,"Plate"
-68.53,-0.00196,"Qualified",,5998.44,"CapPass","Cycle 500",500,66106,"416-4","Alloy 617",314626,"Plate"
-64.56,-0.00194,"Qualified",,5998.47,"CapPass","Cycle 500",500,66107,"416-4","Alloy 617",314626,"Plate"
-60.84,-0.00191,"Qualified",,5998.49,"CapPass","Cycle 500",500,66108,"416-4","Alloy 617",314626,"Plate"
-57.33,-0.00189,"Qualified",,5998.52,"CapPass","Cycle 500",500,66109,"416-4","Alloy 617",314626,"Plate"
-53.67,-0.00186,"Qualified",,5998.55,"CapPass","Cycle 500",500,66110,"416-4","Alloy 617",314626,"Plate"
-50.24,-0.00183,"Qualified",,5998.57,"CapPass","Cycle 500",500,66111,"416-4","Alloy 617",314626,"Plate"
-46.66,-0.00181,"Qualified",,5998.60,"CapPass","Cycle 500",500,66112,"416-4","Alloy 617",314626,"Plate"
-42.95,-0.00178,"Qualified",,5998.63,"CapPass","Cycle 500",500,66113,"416-4","Alloy 617",314626,"Plate"
-39.60,-0.00176,"Qualified",,5998.65,"CapPass","Cycle 500",500,66114,"416-4","Alloy 617",314626,"Plate"
-36.10,-0.00173,"Qualified",,5998.68,"CapPass","Cycle 500",500,66115,"416-4","Alloy 617",314626,"Plate"
-32.36,-0.00171,"Qualified",,5998.71,"CapPass","Cycle 500",500,66116,"416-4","Alloy 617",314626,"Plate"
-28.82,-0.00168,"Qualified",,5998.74,"CapPass","Cycle 500",500,66117,"416-4","Alloy 617",314626,"Plate"
-25.50,-0.00166,"Qualified",,5998.76,"CapPass","Cycle 500",500,66118,"416-4","Alloy 617",314626,"Plate"
-22.07,-0.00163,"Qualified",,5998.79,"CapPass","Cycle 500",500,66119,"416-4","Alloy 617",314626,"Plate"
-18.74,-0.00160,"Qualified",,5998.82,"CapPass","Cycle 500",500,66120,"416-4","Alloy 617",314626,"Plate"
-17.33,-0.00159,"Qualified",,5998.83,"CapPass","Cycle 500",500,66121,"416-4","Alloy 617",314626,"Plate"
-15.44,-0.00158,"Qualified",,5998.84,"CapPass","Cycle 500",500,66122,"416-4","Alloy 617",314626,"Plate"
-11.88,-0.00155,"Qualified",,5998.87,"CapPass","Cycle 500",500,66123,"416-4","Alloy 617",314626,"Plate"
-8.62,-0.00153,"Qualified",,5998.90,"CapPass","Cycle 500",500,66124,"416-4","Alloy 617",314626,"Plate"
-5.46,-0.00150,"Qualified",,5998.93,"CapPass","Cycle 500",500,66125,"416-4","Alloy 617",314626,"Plate"
-2.01,-0.00148,"Qualified",,5998.95,"CapPass","Cycle 500",500,66126,"416-4","Alloy 617",314626,"Plate"
1.63,-0.00145,"Qualified",,5998.98,"CapPass","Cycle 500",500,66127,"416-4","Alloy 617",314626,"Plate"
5.11,-0.00143,"Qualified",,5999.01,"CapPass","Cycle 500",500,66128,"416-4","Alloy 617",314626,"Plate"
8.72,-0.00140,"Qualified",,5999.04,"CapPass","Cycle 500",500,66129,"416-4","Alloy 617",314626,"Plate"
12.08,-0.00137,"Qualified",,5999.07,"CapPass","Cycle 500",500,66130,"416-4","Alloy 617",314626,"Plate"
15.44,-0.00135,"Qualified",,5999.10,"CapPass","Cycle 500",500,66131,"416-4","Alloy 617",314626,"Plate"
19.16,-0.00132,"Qualified",,5999.13,"CapPass","Cycle 500",500,66132,"416-4","Alloy 617",314626,"Plate"
22.76,-0.00130,"Qualified",,5999.15,"CapPass","Cycle 500",500,66133,"416-4","Alloy 617",314626,"Plate"
26.14,-0.00127,"Qualified",,5999.18,"CapPass","Cycle 500",500,66134,"416-4","Alloy 617",314626,"Plate"
29.51,-0.00125,"Qualified",,5999.21,"CapPass","Cycle 500",500,66135,"416-4","Alloy 617",314626,"Plate"
32.74,-0.00122,"Qualified",,5999.24,"CapPass","Cycle 500",500,66136,"416-4","Alloy 617",314626,"Plate"
35.23,-0.00120,"Qualified",,5999.27,"CapPass","Cycle 500",500,66137,"416-4","Alloy 617",314626,"Plate"
41.26,-0.00117,"Qualified",,5999.40,"CapPass","Cycle 500",500,66138,"416-4","Alloy 617",314626,"Plate"
46.48,-0.00114,"Qualified",,5999.42,"CapPass","Cycle 500",500,66139,"416-4","Alloy 617",314626,"Plate"
50.56,-0.00112,"Qualified",,5999.43,"CapPass","Cycle 500",500,66140,"416-4","Alloy 617",314626,"Plate"
54.06,-0.00109,"Qualified",,5999.44,"CapPass","Cycle 500",500,66141,"416-4","Alloy 617",314626,"Plate"
57.34,-0.00106,"Qualified",,5999.45,"CapPass","Cycle 500",500,66142,"416-4","Alloy 617",314626,"Plate"
60.18,-0.00104,"Qualified",,5999.47,"CapPass","Cycle 500",500,66143,"416-4","Alloy 617",314626,"Plate"
62.84,-0.00101,"Qualified",,5999.48,"CapPass","Cycle 500",500,66144,"416-4","Alloy 617",314626,"Plate"
65.40,-0.00099,"Qualified",,5999.50,"CapPass","Cycle 500",500,66145,"416-4","Alloy 617",314626,"Plate"
67.86,-0.00096,"Qualified",,5999.51,"CapPass","Cycle 500",500,66146,"416-4","Alloy 617",314626,"Plate"
70.39,-0.00094,"Qualified",,5999.54,"CapPass","Cycle 500",500,66147,"416-4","Alloy 617",314626,"Plate"
73.10,-0.00091,"Qualified",,5999.56,"CapPass","Cycle 500",500,66148,"416-4","Alloy 617",314626,"Plate"
75.79,-0.00089,"Qualified",,5999.59,"CapPass","Cycle 500",500,66149,"416-4","Alloy 617",314626,"Plate"
78.66,-0.00086,"Qualified",,5999.62,"CapPass","Cycle 500",500,66150,"416-4","Alloy 617",314626,"Plate"
81.25,-0.00084,"Qualified",,5999.65,"CapPass","Cycle 500",500,66151,"416-4","Alloy 617",314626,"Plate"
83.68,-0.00081,"Qualified",,5999.68,"CapPass","Cycle 500",500,66152,"416-4","Alloy 617",314626,"Plate"
85.97,-0.00079,"Qualified",,5999.71,"CapPass","Cycle 500",500,66153,"416-4","Alloy 617",314626,"Plate"
88.63,-0.00076,"Qualified",,5999.74,"CapPass","Cycle 500",500,66154,"416-4","Alloy 617",314626,"Plate"
91.56,-0.00073,"Qualified",,5999.77,"CapPass","Cycle 500",500,66155,"416-4","Alloy 617",314626,"Plate"
94.41,-0.00071,"Qualified",,5999.80,"CapPass","Cycle 500",500,66156,"416-4","Alloy 617",314626,"Plate"
96.84,-0.00069,"Qualified",,5999.83,"CapPass","Cycle 500",500,66157,"416-4","Alloy 617",314626,"Plate"
97.37,-0.00068,"Qualified",,5999.83,"CapPass","Cycle 500",500,66158,"416-4","Alloy 617",314626,"Plate"
100.21,-0.00066,"Qualified",,5999.86,"CapPass","Cycle 500",500,66159,"416-4","Alloy 617",314626,"Plate"
103.14,-0.00063,"Qualified",,5999.89,"CapPass","Cycle 500",500,66160,"416-4","Alloy 617",314626,"Plate"
105.93,-0.00061,"Qualified",,5999.92,"CapPass","Cycle 500",500,66161,"416-4","Alloy 617",314626,"Plate"
108.58,-0.00058,"Qualified",,5999.95,"CapPass","Cycle 500",500,66162,"416-4","Alloy 617",314626,"Plate"
111.02,-0.00056,"Qualified",,5999.98,"CapPass","Cycle 500",500,66163,"416-4","Alloy 617",314626,"Plate"
113.69,-0.00053,"Qualified",,6000.00,"CapPass","Cycle 500",500,66164,"416-4","Alloy 617",314626,"Plate"
116.49,-0.00051,"Qualified",,6000.03,"CapPass","Cycle 500",500,66165,"416-4","Alloy 617",314626,"Plate"
119.08,-0.00048,"Qualified",,6000.06,"CapPass","Cycle 500",500,66166,"416-4","Alloy 617",314626,"Plate"
121.97,-0.00046,"Qualified",,6000.09,"CapPass","Cycle 500",500,66167,"416-4","Alloy 617",314626,"Plate"
125.07,-0.00043,"Qualified",,6000.13,"CapPass","Cycle 500",500,66168,"416-4","Alloy 617",314626,"Plate"
127.72,-0.00041,"Qualified",,6000.15,"CapPass","Cycle 500",500,66169,"416-4","Alloy 617",314626,"Plate"
130.24,-0.00038,"Qualified",,6000.18,"CapPass","Cycle 500",500,66170,"416-4","Alloy 617",314626,"Plate"
132.84,-0.00036,"Qualified",,6000.21,"CapPass","Cycle 500",500,66171,"416-4","Alloy 617",314626,"Plate"
135.42,-0.00033,"Qualified",,6000.23,"CapPass","Cycle 500",500,66172,"416-4","Alloy 617",314626,"Plate"
137.95,-0.00030,"Qualified",,6000.26,"CapPass","Cycle 500",500,66173,"416-4","Alloy 617",314626,"Plate"
202.64,0.00287,"Qualified",,11395.27,"CapPass","49% Nf: Cycle 950-951",950,75585,"416-4","Alloy 617",314626,"Plate"
204.16,0.00289,"Qualified",,11395.29,"CapPass","49% Nf: Cycle 950-951",950,75586,"416-4","Alloy 617",314626,"Plate"
203.62,0.00292,"Qualified",,11395.34,"CapPass","49% Nf: Cycle 950-951",950,75587,"416-4","Alloy 617",314626,"Plate"
194.02,0.00289,"Qualified",,11395.41,"CapPass","49% Nf: Cycle 950-951",950,75588,"416-4","Alloy 617",314626,"Plate"
189.48,0.00287,"Qualified",,11395.44,"CapPass","49% Nf: Cycle 950-951",950,75589,"416-4","Alloy 617",314626,"Plate"
185.35,0.00284,"Qualified",,11395.47,"CapPass","49% Nf: Cycle 950-951",950,75590,"416-4","Alloy 617",314626,"Plate"
181.24,0.00282,"Qualified",,11395.49,"CapPass","49% Nf: Cycle 950-951",950,75591,"416-4","Alloy 617",314626,"Plate"
177.54,0.00279,"Qualified",,11395.51,"CapPass","49% Nf: Cycle 950-951",950,75592,"416-4","Alloy 617",314626,"Plate"
173.50,0.00277,"Qualified",,11395.54,"CapPass","49% Nf: Cycle 950-951",950,75593,"416-4","Alloy 617",314626,"Plate"
169.73,0.00274,"Qualified",,11395.57,"CapPass","49% Nf: Cycle 950-951",950,75594,"416-4","Alloy 617",314626,"Plate"
166.03,0.00271,"Qualified",,11395.59,"CapPass","49% Nf: Cycle 950-951",950,75595,"416-4","Alloy 617",314626,"Plate"
162.33,0.00269,"Qualified",,11395.62,"CapPass","49% Nf: Cycle 950-951",950,75596,"416-4","Alloy 617",314626,"Plate"
158.34,0.00266,"Qualified",,11395.65,"CapPass","49% Nf: Cycle 950-951",950,75597,"416-4","Alloy 617",314626,"Plate"
154.24,0.00264,"Qualified",,11395.68,"CapPass","49% Nf: Cycle 950-951",950,75598,"416-4","Alloy 617",314626,"Plate"
149.72,0.00261,"Qualified",,11395.71,"CapPass","49% Nf: Cycle 950-951",950,75599,"416-4","Alloy 617",314626,"Plate"
145.27,0.00259,"Qualified",,11395.74,"CapPass","49% Nf: Cycle 950-951",950,75600,"416-4","Alloy 617",314626,"Plate"
141.06,0.00256,"Qualified",,11395.77,"CapPass","49% Nf: Cycle 950-951",950,75601,"416-4","Alloy 617",314626,"Plate"
136.85,0.00254,"Qualified",,11395.80,"CapPass","49% Nf: Cycle 950-951",950,75602,"416-4","Alloy 617",314626,"Plate"
132.76,0.00251,"Qualified",,11395.82,"CapPass","49% Nf: Cycle 950-951",950,75603,"416-4","Alloy 617",314626,"Plate"
132.03,0.00251,"Qualified",,11395.83,"CapPass","49% Nf: Cycle 950-951",950,75604,"416-4","Alloy 617",314626,"Plate"
129.24,0.00249,"Qualified",,11395.85,"CapPass","49% Nf: Cycle 950-951",950,75605,"416-4","Alloy 617",314626,"Plate"
125.27,0.00246,"Qualified",,11395.88,"CapPass","49% Nf: Cycle 950-951",950,75606,"416-4","Alloy 617",314626,"Plate"
121.28,0.00243,"Qualified",,11395.90,"CapPass","49% Nf: Cycle 950-951",950,75607,"416-4","Alloy 617",314626,"Plate"
117.52,0.00241,"Qualified",,11395.93,"CapPass","49% Nf: Cycle 950-951",950,75608,"416-4","Alloy 617",314626,"Plate"
113.75,0.00238,"Qualified",,11395.95,"CapPass","49% Nf: Cycle 950-951",950,75609,"416-4","Alloy 617",314626,"Plate"
109.85,0.00236,"Qualified",,11395.98,"CapPass","49% Nf: Cycle 950-951",950,75610,"416-4","Alloy 617",314626,"Plate"
106.14,0.00233,"Qualified",,11396.01,"CapPass","49% Nf: Cycle 950-951",950,75611,"416-4","Alloy 617",314626,"Plate"
102.69,0.00231,"Qualified",,11396.03,"CapPass","49% Nf: Cycle 950-951",950,75612,"416-4","Alloy 617",314626,"Plate"
98.86,0.00228,"Qualified",,11396.06,"CapPass","49% Nf: Cycle 950-951",950,75613,"416-4","Alloy 617",314626,"Plate"
95.17,0.00226,"Qualified",,11396.09,"CapPass","49% Nf: Cycle 950-951",950,75614,"416-4","Alloy 617",314626,"Plate"
91.84,0.00223,"Qualified",,11396.12,"CapPass","49% Nf: Cycle 950-951",950,75615,"416-4","Alloy 617",314626,"Plate"
88.19,0.00221,"Qualified",,11396.14,"CapPass","49% Nf: Cycle 950-951",950,75616,"416-4","Alloy 617",314626,"Plate"
84.58,0.00218,"Qualified",,11396.17,"CapPass","49% Nf: Cycle 950-951",950,75617,"416-4","Alloy 617",314626,"Plate"
80.87,0.00215,"Qualified",,11396.20,"CapPass","49% Nf: Cycle 950-951",950,75618,"416-4","Alloy 617",314626,"Plate"
77.02,0.00213,"Qualified",,11396.23,"CapPass","49% Nf: Cycle 950-951",950,75619,"416-4","Alloy 617",314626,"Plate"
73.30,0.00210,"Qualified",,11396.26,"CapPass","49% Nf: Cycle 950-951",950,75620,"416-4","Alloy 617",314626,"Plate"
69.63,0.00208,"Qualified",,11396.28,"CapPass","49% Nf: Cycle 950-951",950,75621,"416-4","Alloy 617",314626,"Plate"
65.92,0.00205,"Qualified",,11396.31,"CapPass","49% Nf: Cycle 950-951",950,75622,"416-4","Alloy 617",314626,"Plate"
62.31,0.00203,"Qualified",,11396.34,"CapPass","49% Nf: Cycle 950-951",950,75623,"416-4","Alloy 617",314626,"Plate"
58.66,0.00200,"Qualified",,11396.37,"CapPass","49% Nf: Cycle 950-951",950,75624,"416-4","Alloy 617",314626,"Plate"
55.01,0.00198,"Qualified",,11396.39,"CapPass","49% Nf: Cycle 950-951",950,75625,"416-4","Alloy 617",314626,"Plate"
51.74,0.00195,"Qualified",,11396.42,"CapPass","49% Nf: Cycle 950-951",950,75626,"416-4","Alloy 617",314626,"Plate"
48.41,0.00193,"Qualified",,11396.45,"CapPass","49% Nf: Cycle 950-951",950,75627,"416-4","Alloy 617",314626,"Plate"
44.82,0.00190,"Qualified",,11396.47,"CapPass","49% Nf: Cycle 950-951",950,75628,"416-4","Alloy 617",314626,"Plate"
41.37,0.00188,"Qualified",,11396.50,"CapPass","49% Nf: Cycle 950-951",950,75629,"416-4","Alloy 617",314626,"Plate"
37.73,0.00185,"Qualified",,11396.53,"CapPass","49% Nf: Cycle 950-951",950,75630,"416-4","Alloy 617",314626,"Plate"
33.99,0.00182,"Qualified",,11396.56,"CapPass","49% Nf: Cycle 950-951",950,75631,"416-4","Alloy 617",314626,"Plate"
30.30,0.00180,"Qualified",,11396.59,"CapPass","49% Nf: Cycle 950-951",950,75632,"416-4","Alloy 617",314626,"Plate"
26.46,0.00177,"Qualified",,11396.62,"CapPass","49% Nf: Cycle 950-951",950,75633,"416-4","Alloy 617",314626,"Plate"
22.67,0.00175,"Qualified",,11396.65,"CapPass","49% Nf: Cycle 950-951",950,75634,"416-4","Alloy 617",314626,"Plate"
19.07,0.00172,"Qualified",,11396.67,"CapPass","49% Nf: Cycle 950-951",950,75635,"416-4","Alloy 617",314626,"Plate"
15.70,0.00170,"Qualified",,11396.70,"CapPass","49% Nf: Cycle 950-951",950,75636,"416-4","Alloy 617",314626,"Plate"
12.45,0.00167,"Qualified",,11396.72,"CapPass","49% Nf: Cycle 950-951",950,75637,"416-4","Alloy 617",314626,"Plate"
9.27,0.00165,"Qualified",,11396.75,"CapPass","49% Nf: Cycle 950-951",950,75638,"416-4","Alloy 617",314626,"Plate"
6.04,0.00162,"Qualified",,11396.78,"CapPass","49% Nf: Cycle 950-951",950,75639,"416-4","Alloy 617",314626,"Plate"
2.66,0.00159,"Qualified",,11396.80,"CapPass","49% Nf: Cycle 950-951",950,75640,"416-4","Alloy 617",314626,"Plate"
-0.36,0.00157,"Qualified",,11396.83,"CapPass","49% Nf: Cycle 950-951",950,75641,"416-4","Alloy 617",314626,"Plate"
-0.79,0.00157,"Qualified",,11396.83,"CapPass","49% Nf: Cycle 950-951",950,75642,"416-4","Alloy 617",314626,"Plate"
-4.42,0.00154,"Qualified",,11396.86,"CapPass","49% Nf: Cycle 950-951",950,75643,"416-4","Alloy 617",314626,"Plate"
-7.81,0.00152,"Qualified",,11396.89,"CapPass","49% Nf: Cycle 950-951",950,75644,"416-4","Alloy 617",314626,"Plate"
-11.24,0.00149,"Qualified",,11396.92,"CapPass","49% Nf: Cycle 950-951",950,75645,"416-4","Alloy 617",314626,"Plate"
-14.66,0.00147,"Qualified",,11396.95,"CapPass","49% Nf: Cycle 950-951",950,75646,"416-4","Alloy 617",314626,"Plate"
-18.52,0.00144,"Qualified",,11397.08,"CapPass","49% Nf: Cycle 950-951",950,75647,"416-4","Alloy 617",314626,"Plate"
-24.07,0.00142,"Qualified",,11397.10,"CapPass","49% Nf: Cycle 950-951",950,75648,"416-4","Alloy 617",314626,"Plate"
-28.80,0.00139,"Qualified",,11397.12,"CapPass","49% Nf: Cycle 950-951",950,75649,"416-4","Alloy 617",314626,"Plate"
-32.59,0.00137,"Qualified",,11397.13,"CapPass","49% Nf: Cycle 950-951",950,75650,"416-4","Alloy 617",314626,"Plate"
-36.20,0.00134,"Qualified",,11397.15,"CapPass","49% Nf: Cycle 950-951",950,75651,"416-4","Alloy 617",314626,"Plate"
-39.41,0.00131,"Qualified",,11397.16,"CapPass","49% Nf: Cycle 950-951",950,75652,"416-4","Alloy 617",314626,"Plate"
-42.40,0.00129,"Qualified",,11397.17,"CapPass","49% Nf: Cycle 950-951",950,75653,"416-4","Alloy 617",314626,"Plate"
-45.32,0.00126,"Qualified",,11397.19,"CapPass","49% Nf: Cycle 950-951",950,75654,"416-4","Alloy 617",314626,"Plate"
-47.85,0.00123,"Qualified",,11397.21,"CapPass","49% Nf: Cycle 950-951",950,75655,"416-4","Alloy 617",314626,"Plate"
-50.24,0.00121,"Qualified",,11397.23,"CapPass","49% Nf: Cycle 950-951",950,75656,"416-4","Alloy 617",314626,"Plate"
-52.91,0.00118,"Qualified",,11397.26,"CapPass","49% Nf: Cycle 950-951",950,75657,"416-4","Alloy 617",314626,"Plate"
-55.75,0.00116,"Qualified",,11397.29,"CapPass","49% Nf: Cycle 950-951",950,75658,"416-4","Alloy 617",314626,"Plate"
-58.37,0.00113,"Qualified",,11397.32,"CapPass","49% Nf: Cycle 950-951",950,75659,"416-4","Alloy 617",314626,"Plate"
-61.14,0.00111,"Qualified",,11397.35,"CapPass","49% Nf: Cycle 950-951",950,75660,"416-4","Alloy 617",314626,"Plate"
-63.75,0.00108,"Qualified",,11397.38,"CapPass","49% Nf: Cycle 950-951",950,75661,"416-4","Alloy 617",314626,"Plate"
-66.11,0.00106,"Qualified",,11397.41,"CapPass","49% Nf: Cycle 950-951",950,75662,"416-4","Alloy 617",314626,"Plate"
-68.29,0.00103,"Qualified",,11397.44,"CapPass","49% Nf: Cycle 950-951",950,75663,"416-4","Alloy 617",314626,"Plate"
-70.67,0.00101,"Qualified",,11397.47,"CapPass","49% Nf: Cycle 950-951",950,75664,"416-4","Alloy 617",314626,"Plate"
-72.98,0.00098,"Qualified",,11397.49,"CapPass","49% Nf: Cycle 950-951",950,75665,"416-4","Alloy 617",314626,"Plate"
-75.50,0.00096,"Qualified",,11397.53,"CapPass","49% Nf: Cycle 950-951",950,75666,"416-4","Alloy 617",314626,"Plate"
-78.14,0.00093,"Qualified",,11397.56,"CapPass","49% Nf: Cycle 950-951",950,75667,"416-4","Alloy 617",314626,"Plate"
-80.62,0.00090,"Qualified",,11397.59,"CapPass","49% Nf: Cycle 950-951",950,75668,"416-4","Alloy 617",314626,"Plate"
-83.37,0.00088,"Qualified",,11397.62,"CapPass","49% Nf: Cycle 950-951",950,75669,"416-4","Alloy 617",314626,"Plate"
-86.25,0.00085,"Qualified",,11397.65,"CapPass","49% Nf: Cycle 950-951",950,75670,"416-4","Alloy 617",314626,"Plate"
-89.10,0.00083,"Qualified",,11397.68,"CapPass","49% Nf: Cycle 950-951",950,75671,"416-4","Alloy 617",314626,"Plate"
-91.96,0.00080,"Qualified",,11397.71,"CapPass","49% Nf: Cycle 950-951",950,75672,"416-4","Alloy 617",314626,"Plate"
-94.88,0.00078,"Qualified",,11397.74,"CapPass","49% Nf: Cycle 950-951",950,75673,"416-4","Alloy 617",314626,"Plate"
-97.72,0.00075,"Qualified",,11397.77,"CapPass","49% Nf: Cycle 950-951",950,75674,"416-4","Alloy 617",314626,"Plate"
-100.69,0.00073,"Qualified",,11397.80,"CapPass","49% Nf: Cycle 950-951",950,75675,"416-4","Alloy 617",314626,"Plate"
-103.76,0.00070,"Qualified",,11397.83,"CapPass","49% Nf: Cycle 950-951",950,75676,"416-4","Alloy 617",314626,"Plate"
-103.85,0.00070,"Qualified",,11397.83,"CapPass","49% Nf: Cycle 950-951",950,75677,"416-4","Alloy 617",314626,"Plate"
-106.66,0.00068,"Qualified",,11397.86,"CapPass","49% Nf: Cycle 950-951",950,75678,"416-4","Alloy 617",314626,"Plate"
-109.64,0.00065,"Qualified",,11397.88,"CapPass","49% Nf: Cycle 950-951",950,75679,"416-4","Alloy 617",314626,"Plate"
-112.77,0.00062,"Qualified",,11397.91,"CapPass","49% Nf: Cycle 950-951",950,75680,"416-4","Alloy 617",314626,"Plate"
-115.99,0.00060,"Qualified",,11397.93,"CapPass","49% Nf: Cycle 950-951",950,75681,"416-4","Alloy 617",314626,"Plate"
-119.46,0.00057,"Qualified",,11397.95,"CapPass","49% Nf: Cycle 950-951",950,75682,"416-4","Alloy 617",314626,"Plate"
-122.77,0.00055,"Qualified",,11397.98,"CapPass","49% Nf: Cycle 950-951",950,75683,"416-4","Alloy 617",314626,"Plate"
-125.96,0.00052,"Qualified",,11397.99,"CapPass","49% Nf: Cycle 950-951",950,75684,"416-4","Alloy 617",314626,"Plate"
-129.07,0.00050,"Qualified",,11398.01,"CapPass","49% Nf: Cycle 950-951",950,75685,"416-4","Alloy 617",314626,"Plate"
-132.09,0.00047,"Qualified",,11398.03,"CapPass","49% Nf: Cycle 950-951",950,75686,"416-4","Alloy 617",314626,"Plate"
-135.07,0.00044,"Qualified",,11398.05,"CapPass","49% Nf: Cycle 950-951",950,75687,"416-4","Alloy 617",314626,"Plate"
-137.98,0.00042,"Qualified",,11398.07,"CapPass","49% Nf: Cycle 950-951",950,75688,"416-4","Alloy 617",314626,"Plate"
-140.59,0.00039,"Qualified",,11398.09,"CapPass","49% Nf: Cycle 950-951",950,75689,"416-4","Alloy 617",314626,"Plate"
-143.16,0.00037,"Qualified",,11398.10,"CapPass","49% Nf: Cycle 950-951",950,75690,"416-4","Alloy 617",314626,"Plate"
-145.82,0.00034,"Qualified",,11398.12,"CapPass","49% Nf: Cycle 950-951",950,75691,"416-4","Alloy 617",314626,"Plate"
-148.51,0.00032,"Qualified",,11398.14,"CapPass","49% Nf: Cycle 950-951",950,75692,"416-4","Alloy 617",314626,"Plate"
-150.97,0.00029,"Qualified",,11398.16,"CapPass","49% Nf: Cycle 950-951",950,75693,"416-4","Alloy 617",314626,"Plate"
-153.46,0.00027,"Qualified",,11398.18,"CapPass","49% Nf: Cycle 950-951",950,75694,"416-4","Alloy 617",314626,"Plate"
-155.76,0.00024,"Qualified",,11398.20,"CapPass","49% Nf: Cycle 950-951",950,75695,"416-4","Alloy 617",314626,"Plate"
-158.13,0.00021,"Qualified",,11398.22,"CapPass","49% Nf: Cycle 950-951",950,75696,"416-4","Alloy 617",314626,"Plate"
-160.43,0.00019,"Qualified",,11398.24,"CapPass","49% Nf: Cycle 950-951",950,75697,"416-4","Alloy 617",314626,"Plate"
-162.52,0.00016,"Qualified",,11398.26,"CapPass","49% Nf: Cycle 950-951",950,75698,"416-4","Alloy 617",314626,"Plate"
-164.57,0.00014,"Qualified",,11398.28,"CapPass","49% Nf: Cycle 950-951",950,75699,"416-4","Alloy 617",314626,"Plate"
-166.52,0.00011,"Qualified",,11398.30,"CapPass","49% Nf: Cycle 950-951",950,75700,"416-4","Alloy 617",314626,"Plate"
-168.72,0.00009,"Qualified",,11398.33,"CapPass","49% Nf: Cycle 950-951",950,75701,"416-4","Alloy 617",314626,"Plate"
-170.82,0.00006,"Qualified",,11398.35,"CapPass","49% Nf: Cycle 950-951",950,75702,"416-4","Alloy 617",314626,"Plate"
-172.73,0.00004,"Qualified",,11398.37,"CapPass","49% Nf: Cycle 950-951",950,75703,"416-4","Alloy 617",314626,"Plate"
-174.77,0.00001,"Qualified",,11398.40,"CapPass","49% Nf: Cycle 950-951",950,75704,"416-4","Alloy 617",314626,"Plate"
-176.78,-0.00002,"Qualified",,11398.42,"CapPass","49% Nf: Cycle 950-951",950,75705,"416-4","Alloy 617",314626,"Plate"
-178.61,-0.00004,"Qualified",,11398.45,"CapPass","49% Nf: Cycle 950-951",950,75706,"416-4","Alloy 617",314626,"Plate"
-180.69,-0.00007,"Qualified",,11398.47,"CapPass","49% Nf: Cycle 950-951",950,75707,"416-4","Alloy 617",314626,"Plate"
-182.69,-0.00009,"Qualified",,11398.50,"CapPass","49% Nf: Cycle 950-951",950,75708,"416-4","Alloy 617",314626,"Plate"
-184.43,-0.00012,"Qualified",,11398.52,"CapPass","49% Nf: Cycle 950-951",950,75709,"416-4","Alloy 617",314626,"Plate"
-186.24,-0.00014,"Qualified",,11398.54,"CapPass","49% Nf: Cycle 950-951",950,75710,"416-4","Alloy 617",314626,"Plate"
-188.13,-0.00017,"Qualified",,11398.57,"CapPass","49% Nf: Cycle 950-951",950,75711,"416-4","Alloy 617",314626,"Plate"
-189.96,-0.00019,"Qualified",,11398.59,"CapPass","49% Nf: Cycle 950-951",950,75712,"416-4","Alloy 617",314626,"Plate"
-191.69,-0.00022,"Qualified",,11398.62,"CapPass","49% Nf: Cycle 950-951",950,75713,"416-4","Alloy 617",314626,"Plate"
-193.39,-0.00025,"Qualified",,11398.64,"CapPass","49% Nf: Cycle 950-951",950,75714,"416-4","Alloy 617",314626,"Plate"
-195.05,-0.00027,"Qualified",,11398.67,"CapPass","49% Nf: Cycle 950-951",950,75715,"416-4","Alloy 617",314626,"Plate"
-196.73,-0.00030,"Qualified",,11398.69,"CapPass","49% Nf: Cycle 950-951",950,75716,"416-4","Alloy 617",314626,"Plate"
-198.32,-0.00032,"Qualified",,11398.71,"CapPass","49% Nf: Cycle 950-951",950,75717,"416-4","Alloy 617",314626,"Plate"
-199.65,-0.00035,"Qualified",,11398.74,"CapPass","49% Nf: Cycle 950-951",950,75718,"416-4","Alloy 617",314626,"Plate"
-201.20,-0.00037,"Qualified",,11398.77,"CapPass","49% Nf: Cycle 950-951",950,75719,"416-4","Alloy 617",314626,"Plate"
-202.76,-0.00040,"Qualified",,11398.79,"CapPass","49% Nf: Cycle 950-951",950,75720,"416-4","Alloy 617",314626,"Plate"
-204.17,-0.00042,"Qualified",,11398.81,"CapPass","49% Nf: Cycle 950-951",950,75721,"416-4","Alloy 617",314626,"Plate"
-205.09,-0.00044,"Qualified",,11398.83,"CapPass","49% Nf: Cycle 950-951",950,75722,"416-4","Alloy 617",314626,"Plate"
-205.69,-0.00045,"Qualified",,11398.84,"CapPass","49% Nf: Cycle 950-951",950,75723,"416-4","Alloy 617",314626,"Plate"
-207.14,-0.00047,"Qualified",,11398.86,"CapPass","49% Nf: Cycle 950-951",950,75724,"416-4","Alloy 617",314626,"Plate"
-208.47,-0.00050,"Qualified",,11398.89,"CapPass","49% Nf: Cycle 950-951",950,75725,"416-4","Alloy 617",314626,"Plate"
-206.15,-0.00053,"Qualified",,11398.90,"CapPass","49% Nf: Cycle 950-951",950,75726,"416-4","Alloy 617",314626,"Plate"
-206.47,-0.00056,"Qualified",,11398.91,"CapPass","49% Nf: Cycle 950-951",950,75727,"416-4","Alloy 617",314626,"Plate"
-206.64,-0.00058,"Qualified",,11398.91,"CapPass","49% Nf: Cycle 950-951",950,75728,"416-4","Alloy 617",314626,"Plate"
-206.84,-0.00061,"Qualified",,11398.91,"CapPass","49% Nf: Cycle 950-951",950,75729,"416-4","Alloy 617",314626,"Plate"
-206.99,-0.00064,"Qualified",,11398.92,"CapPass","49% Nf: Cycle 950-951",950,75730,"416-4","Alloy 617",314626,"Plate"
-207.15,-0.00067,"Qualified",,11398.92,"CapPass","49% Nf: Cycle 950-951",950,75731,"416-4","Alloy 617",314626,"Plate"
-207.29,-0.00070,"Qualified",,11398.92,"CapPass","49% Nf: Cycle 950-951",950,75732,"416-4","Alloy 617",314626,"Plate"
-207.26,-0.00072,"Qualified",,11398.93,"CapPass","49% Nf: Cycle 950-951",950,75733,"416-4","Alloy 617",314626,"Plate"
-206.95,-0.00075,"Qualified",,11398.94,"CapPass","49% Nf: Cycle 950-951",950,75734,"416-4","Alloy 617",314626,"Plate"
-192.00,-0.00072,"Qualified",,11399.03,"CapPass","49% Nf: Cycle 950-951",950,75735,"416-4","Alloy 617",314626,"Plate"
-192.81,-0.00075,"Qualified",,11399.15,"CapPass","49% Nf: Cycle 950-951",950,75736,"416-4","Alloy 617",314626,"Plate"
-195.40,-0.00077,"Qualified",,11399.18,"CapPass","49% Nf: Cycle 950-951",950,75737,"416-4","Alloy 617",314626,"Plate"
-197.89,-0.00080,"Qualified",,11399.21,"CapPass","49% Nf: Cycle 950-951",950,75738,"416-4","Alloy 617",314626,"Plate"
-200.34,-0.00083,"Qualified",,11399.23,"CapPass","49% Nf: Cycle 950-951",950,75739,"416-4","Alloy 617",314626,"Plate"
-202.54,-0.00085,"Qualified",,11399.26,"CapPass","49% Nf: Cycle 950-951",950,75740,"416-4","Alloy 617",314626,"Plate"
-204.68,-0.00088,"Qualified",,11399.28,"CapPass","49% Nf: Cycle 950-951",950,75741,"416-4","Alloy 617",314626,"Plate"
-206.90,-0.00090,"Qualified",,11399.31,"CapPass","49% Nf: Cycle 950-951",950,75742,"416-4","Alloy 617",314626,"Plate"
-208.85,-0.00093,"Qualified",,11399.33,"CapPass","49% Nf: Cycle 950-951",950,75743,"416-4","Alloy 617",314626,"Plate"
-210.81,-0.00095,"Qualified",,11399.36,"CapPass","49% Nf: Cycle 950-951",950,75744,"416-4","Alloy 617",314626,"Plate"
-212.67,-0.00098,"Qualified",,11399.38,"CapPass","49% Nf: Cycle 950-951",950,75745,"416-4","Alloy 617",314626,"Plate"
-214.43,-0.00100,"Qualified",,11399.40,"CapPass","49% Nf: Cycle 950-951",950,75746,"416-4","Alloy 617",314626,"Plate"
-216.36,-0.00103,"Qualified",,11399.43,"CapPass","49% Nf: Cycle 950-951",950,75747,"416-4","Alloy 617",314626,"Plate"
-218.21,-0.00106,"Qualified",,11399.46,"CapPass","49% Nf: Cycle 950-951",950,75748,"416-4","Alloy 617",314626,"Plate"
-220.03,-0.00108,"Qualified",,11399.49,"CapPass","49% Nf: Cycle 950-951",950,75749,"416-4","Alloy 617",314626,"Plate"
-221.86,-0.00111,"Qualified",,11399.51,"CapPass","49% Nf: Cycle 950-951",950,75750,"416-4","Alloy 617",314626,"Plate"
-219.96,-0.00113,"Qualified",,11399.53,"CapPass","49% Nf: Cycle 950-951",950,75751,"416-4","Alloy 617",314626,"Plate"
-221.30,-0.00116,"Qualified",,11399.55,"CapPass","49% Nf: Cycle 950-951",950,75752,"416-4","Alloy 617",314626,"Plate"
-222.72,-0.00118,"Qualified",,11399.57,"CapPass","49% Nf: Cycle 950-951",950,75753,"416-4","Alloy 617",314626,"Plate"
-224.12,-0.00121,"Qualified",,11399.60,"CapPass","49% Nf: Cycle 950-951",950,75754,"416-4","Alloy 617",314626,"Plate"
-225.59,-0.00123,"Qualified",,11399.62,"CapPass","49% Nf: Cycle 950-951",950,75755,"416-4","Alloy 617",314626,"Plate"
-227.18,-0.00126,"Qualified",,11399.66,"CapPass","49% Nf: Cycle 950-951",950,75756,"416-4","Alloy 617",314626,"Plate"
-228.79,-0.00128,"Qualified",,11399.68,"CapPass","49% Nf: Cycle 950-951",950,75757,"416-4","Alloy 617",314626,"Plate"
-230.47,-0.00131,"Qualified",,11399.71,"CapPass","49% Nf: Cycle 950-951",950,75758,"416-4","Alloy 617",314626,"Plate"
-232.19,-0.00134,"Qualified",,11399.74,"CapPass","49% Nf: Cycle 950-951",950,75759,"416-4","Alloy 617",314626,"Plate"
-221.14,-0.00137,"Qualified",,11399.75,"CapPass","49% Nf: Cycle 950-951",950,75760,"416-4","Alloy 617",314626,"Plate"
-221.10,-0.00140,"Qualified",,11399.76,"CapPass","49% Nf: Cycle 950-951",950,75761,"416-4","Alloy 617",314626,"Plate"
-221.32,-0.00144,"Qualified",,11399.76,"CapPass","49% Nf: Cycle 950-951",950,75762,"416-4","Alloy 617",314626,"Plate"
-221.46,-0.00149,"Qualified",,11399.76,"CapPass","49% Nf: Cycle 950-951",950,75763,"416-4","Alloy 617",314626,"Plate"
-221.53,-0.00152,"Qualified",,11399.76,"CapPass","49% Nf: Cycle 950-951",950,75764,"416-4","Alloy 617",314626,"Plate"
-221.57,-0.00155,"Qualified",,11399.76,"CapPass","49% Nf: Cycle 950-951",950,75765,"416-4","Alloy 617",314626,"Plate"
-221.72,-0.00158,"Qualified",,11399.76,"CapPass","49% Nf: Cycle 950-951",950,75766,"416-4","Alloy 617",314626,"Plate"
-221.90,-0.00161,"Qualified",,11399.77,"CapPass","49% Nf: Cycle 950-951",950,75767,"416-4","Alloy 617",314626,"Plate"
-221.96,-0.00164,"Qualified",,11399.77,"CapPass","49% Nf: Cycle 950-951",950,75768,"416-4","Alloy 617",314626,"Plate"
-221.96,-0.00167,"Qualified",,11399.77,"CapPass","49% Nf: Cycle 950-951",950,75769,"416-4","Alloy 617",314626,"Plate"
-221.94,-0.00171,"Qualified",,11399.77,"CapPass","49% Nf: Cycle 950-951",950,75770,"416-4","Alloy 617",314626,"Plate"
-221.95,-0.00174,"Qualified",,11399.77,"CapPass","49% Nf: Cycle 950-951",950,75771,"416-4","Alloy 617",314626,"Plate"
-222.06,-0.00177,"Qualified",,11399.77,"CapPass","49% Nf: Cycle 950-951",950,75772,"416-4","Alloy 617",314626,"Plate"
-222.15,-0.00180,"Qualified",,11399.77,"CapPass","49% Nf: Cycle 950-951",950,75773,"416-4","Alloy 617",314626,"Plate"
-222.12,-0.00183,"Qualified",,11399.77,"CapPass","49% Nf: Cycle 950-951",950,75774,"416-4","Alloy 617",314626,"Plate"
-222.07,-0.00185,"Qualified",,11399.77,"CapPass","49% Nf: Cycle 950-951",950,75775,"416-4","Alloy 617",314626,"Plate"
-221.97,-0.00188,"Qualified",,11399.77,"CapPass","49% Nf: Cycle 950-951",950,75776,"416-4","Alloy 617",314626,"Plate"
-222.04,-0.00193,"Qualified",,11399.78,"CapPass","49% Nf: Cycle 950-951",950,75777,"416-4","Alloy 617",314626,"Plate"
-221.98,-0.00197,"Qualified",,11399.78,"CapPass","49% Nf: Cycle 950-951",950,75778,"416-4","Alloy 617",314626,"Plate"
-221.67,-0.00201,"Qualified",,11399.78,"CapPass","49% Nf: Cycle 950-951",950,75779,"416-4","Alloy 617",314626,"Plate"
-221.56,-0.00204,"Qualified",,11399.78,"CapPass","49% Nf: Cycle 950-951",950,75780,"416-4","Alloy 617",314626,"Plate"
-221.22,-0.00207,"Qualified",,11399.78,"CapPass","49% Nf: Cycle 950-951",950,75781,"416-4","Alloy 617",314626,"Plate"
-220.60,-0.00210,"Qualified",,11399.79,"CapPass","49% Nf: Cycle 950-951",950,75782,"416-4","Alloy 617",314626,"Plate"
-219.92,-0.00213,"Qualified",,11399.79,"CapPass","49% Nf: Cycle 950-951",950,75783,"416-4","Alloy 617",314626,"Plate"
-218.16,-0.00216,"Qualified",,11399.79,"CapPass","49% Nf: Cycle 950-951",950,75784,"416-4","Alloy 617",314626,"Plate"
-214.35,-0.00218,"Qualified",,11399.80,"CapPass","49% Nf: Cycle 950-951",950,75785,"416-4","Alloy 617",314626,"Plate"
-200.06,-0.00216,"Qualified",,11399.82,"CapPass","49% Nf: Cycle 950-951",950,75786,"416-4","Alloy 617",314626,"Plate"
-194.38,-0.00213,"Qualified",,11399.82,"CapPass","49% Nf: Cycle 950-951",950,75787,"416-4","Alloy 617",314626,"Plate"
-188.47,-0.00210,"Qualified",,11399.83,"CapPass","49% Nf: Cycle 950-951",950,75788,"416-4","Alloy 617",314626,"Plate"
-183.66,-0.00207,"Qualified",,11399.83,"CapPass","49% Nf: Cycle 950-951",950,75789,"416-4","Alloy 617",314626,"Plate"
-178.77,-0.00205,"Qualified",,11399.84,"CapPass","49% Nf: Cycle 950-951",950,75790,"416-4","Alloy 617",314626,"Plate"
-174.02,-0.00202,"Qualified",,11399.84,"CapPass","49% Nf: Cycle 950-951",950,75791,"416-4","Alloy 617",314626,"Plate"
-169.37,-0.00198,"Qualified",,11399.85,"CapPass","49% Nf: Cycle 950-951",950,75792,"416-4","Alloy 617",314626,"Plate"
-165.84,-0.00196,"Qualified",,11399.85,"CapPass","49% Nf: Cycle 950-951",950,75793,"416-4","Alloy 617",314626,"Plate"
-162.60,-0.00193,"Qualified",,11399.86,"CapPass","49% Nf: Cycle 950-951",950,75794,"416-4","Alloy 617",314626,"Plate"
-159.28,-0.00191,"Qualified",,11399.86,"CapPass","49% Nf: Cycle 950-951",950,75795,"416-4","Alloy 617",314626,"Plate"
-156.13,-0.00188,"Qualified",,11399.86,"CapPass","49% Nf: Cycle 950-951",950,75796,"416-4","Alloy 617",314626,"Plate"
-152.59,-0.00185,"Qualified",,11399.87,"CapPass","49% Nf: Cycle 950-951",950,75797,"416-4","Alloy 617",314626,"Plate"
-149.27,-0.00182,"Qualified",,11399.87,"CapPass","49% Nf: Cycle 950-951",950,75798,"416-4","Alloy 617",314626,"Plate"
-146.09,-0.00179,"Qualified",,11399.88,"CapPass","49% Nf: Cycle 950-951",950,75799,"416-4","Alloy 617",314626,"Plate"
-143.28,-0.00177,"Qualified",,11399.88,"CapPass","49% Nf: Cycle 950-951",950,75800,"416-4","Alloy 617",314626,"Plate"
-140.72,-0.00174,"Qualified",,11399.89,"CapPass","49% Nf: Cycle 950-951",950,75801,"416-4","Alloy 617",314626,"Plate"
-138.09,-0.00171,"Qualified",,11399.89,"CapPass","49% Nf: Cycle 950-951",950,75802,"416-4","Alloy 617",314626,"Plate"
-135.76,-0.00169,"Qualified",,11399.90,"CapPass","49% Nf: Cycle 950-951",950,75803,"416-4","Alloy 617",314626,"Plate"
-133.68,-0.00166,"Qualified",,11399.91,"CapPass","49% Nf: Cycle 950-951",950,75804,"416-4","Alloy 617",314626,"Plate"
-131.65,-0.00164,"Qualified",,11399.91,"CapPass","49% Nf: Cycle 950-951",950,75805,"416-4","Alloy 617",314626,"Plate"
-130.13,-0.00161,"Qualified",,11399.92,"CapPass","49% Nf: Cycle 950-951",950,75806,"416-4","Alloy 617",314626,"Plate"
-129.03,-0.00158,"Qualified",,11399.94,"CapPass","49% Nf: Cycle 950-951",950,75807,"416-4","Alloy 617",314626,"Plate"
-138.97,-0.00161,"Qualified",,11400.03,"CapPass","49% Nf: Cycle 950-951",950,75808,"416-4","Alloy 617",314626,"Plate"
-142.35,-0.00164,"Qualified",,11400.04,"CapPass","49% Nf: Cycle 950-951",950,75809,"416-4","Alloy 617",314626,"Plate"
-145.63,-0.00166,"Qualified",,11400.06,"CapPass","49% Nf: Cycle 950-951",950,75810,"416-4","Alloy 617",314626,"Plate"
-148.70,-0.00169,"Qualified",,11400.08,"CapPass","49% Nf: Cycle 950-951",950,75811,"416-4","Alloy 617",314626,"Plate"
-151.89,-0.00171,"Qualified",,11400.11,"CapPass","49% Nf: Cycle 950-951",950,75812,"416-4","Alloy 617",314626,"Plate"
-154.80,-0.00174,"Qualified",,11400.13,"CapPass","49% Nf: Cycle 950-951",950,75813,"416-4","Alloy 617",314626,"Plate"
-157.69,-0.00176,"Qualified",,11400.15,"CapPass","49% Nf: Cycle 950-951",950,75814,"416-4","Alloy 617",314626,"Plate"
-160.87,-0.00179,"Qualified",,11400.18,"CapPass","49% Nf: Cycle 950-951",950,75815,"416-4","Alloy 617",314626,"Plate"
-164.08,-0.00181,"Qualified",,11400.21,"CapPass","49% Nf: Cycle 950-951",950,75816,"416-4","Alloy 617",314626,"Plate"
-167.31,-0.00184,"Qualified",,11400.24,"CapPass","49% Nf: Cycle 950-951",950,75817,"416-4","Alloy 617",314626,"Plate"
-170.62,-0.00187,"Qualified",,11400.27,"CapPass","49% Nf: Cycle 950-951",950,75818,"416-4","Alloy 617",314626,"Plate"
-173.88,-0.00189,"Qualified",,11400.29,"CapPass","49% Nf: Cycle 950-951",950,75819,"416-4","Alloy 617",314626,"Plate"
-177.01,-0.00192,"Qualified",,11400.32,"CapPass","49% Nf: Cycle 950-951",950,75820,"416-4","Alloy 617",314626,"Plate"
-180.42,-0.00194,"Qualified",,11400.35,"CapPass","49% Nf: Cycle 950-951",950,75821,"416-4","Alloy 617",314626,"Plate"
-183.68,-0.00197,"Qualified",,11400.38,"CapPass","49% Nf: Cycle 950-951",950,75822,"416-4","Alloy 617",314626,"Plate"
-186.89,-0.00199,"Qualified",,11400.41,"CapPass","49% Nf: Cycle 950-951",950,75823,"416-4","Alloy 617",314626,"Plate"
-190.08,-0.00202,"Qualified",,11400.44,"CapPass","49% Nf: Cycle 950-951",950,75824,"416-4","Alloy 617",314626,"Plate"
-193.16,-0.00205,"Qualified",,11400.46,"CapPass","49% Nf: Cycle 950-951",950,75825,"416-4","Alloy 617",314626,"Plate"
-196.16,-0.00207,"Qualified",,11400.49,"CapPass","49% Nf: Cycle 950-951",950,75826,"416-4","Alloy 617",314626,"Plate"
-198.82,-0.00210,"Qualified",,11400.51,"CapPass","49% Nf: Cycle 950-951",950,75827,"416-4","Alloy 617",314626,"Plate"
-201.51,-0.00212,"Qualified",,11400.54,"CapPass","49% Nf: Cycle 950-951",950,75828,"416-4","Alloy 617",314626,"Plate"
-204.14,-0.00215,"Qualified",,11400.56,"CapPass","49% Nf: Cycle 950-951",950,75829,"416-4","Alloy 617",314626,"Plate"
-206.66,-0.00217,"Qualified",,11400.59,"CapPass","49% Nf: Cycle 950-951",950,75830,"416-4","Alloy 617",314626,"Plate"
-209.18,-0.00220,"Qualified",,11400.61,"CapPass","49% Nf: Cycle 950-951",950,75831,"416-4","Alloy 617",314626,"Plate"
-211.81,-0.00222,"Qualified",,11400.64,"CapPass","49% Nf: Cycle 950-951",950,75832,"416-4","Alloy 617",314626,"Plate"
-214.47,-0.00225,"Qualified",,11400.67,"CapPass","49% Nf: Cycle 950-951",950,75833,"416-4","Alloy 617",314626,"Plate"
-217.26,-0.00228,"Qualified",,11400.70,"CapPass","49% Nf: Cycle 950-951",950,75834,"416-4","Alloy 617",314626,"Plate"
-219.83,-0.00230,"Qualified",,11400.72,"CapPass","49% Nf: Cycle 950-951",950,75835,"416-4","Alloy 617",314626,"Plate"
-222.35,-0.00233,"Qualified",,11400.75,"CapPass","49% Nf: Cycle 950-951",950,75836,"416-4","Alloy 617",314626,"Plate"
-224.97,-0.00235,"Qualified",,11400.78,"CapPass","49% Nf: Cycle 950-951",950,75837,"416-4","Alloy 617",314626,"Plate"
