Repository: js-molina/fatigue-A617

File: data/850C/Strain rate 0.001/0.60% strain/HTM_A19_Cycles_4168.csv (part 13 of 17)
"Stress Mpa","Strain","Qual State","Qual Exceptions","Elapsed Time Sec","Data State","Cycle Label","Cycle","Count","Sample","Alloy","Heat","Material_Form"
-220.47,-0.00249,"Qualified",,5996.97,"CapPass","Cycle 500",500,65522,"416-8","Alloy 617",314626,"Plate"
-223.15,-0.00252,"Qualified",,5997.00,"CapPass","Cycle 500",500,65523,"416-8","Alloy 617",314626,"Plate"
-225.69,-0.00254,"Qualified",,5997.02,"CapPass","Cycle 500",500,65524,"416-8","Alloy 617",314626,"Plate"
-228.35,-0.00257,"Qualified",,5997.05,"CapPass","Cycle 500",500,65525,"416-8","Alloy 617",314626,"Plate"
-230.72,-0.00260,"Qualified",,5997.08,"CapPass","Cycle 500",500,65526,"416-8","Alloy 617",314626,"Plate"
-233.43,-0.00262,"Qualified",,5997.10,"CapPass","Cycle 500",500,65527,"416-8","Alloy 617",314626,"Plate"
-235.90,-0.00265,"Qualified",,5997.13,"CapPass","Cycle 500",500,65528,"416-8","Alloy 617",314626,"Plate"
-238.43,-0.00267,"Qualified",,5997.15,"CapPass","Cycle 500",500,65529,"416-8","Alloy 617",314626,"Plate"
-240.91,-0.00270,"Qualified",,5997.18,"CapPass","Cycle 500",500,65530,"416-8","Alloy 617",314626,"Plate"
-243.34,-0.00272,"Qualified",,5997.21,"CapPass","Cycle 500",500,65531,"416-8","Alloy 617",314626,"Plate"
-245.74,-0.00275,"Qualified",,5997.23,"CapPass","Cycle 500",500,65532,"416-8","Alloy 617",314626,"Plate"
-237.61,-0.00278,"Qualified",,5997.26,"CapPass","Cycle 500",500,65533,"416-8","Alloy 617",314626,"Plate"
-240.17,-0.00280,"Qualified",,5997.28,"CapPass","Cycle 500",500,65534,"416-8","Alloy 617",314626,"Plate"
-242.74,-0.00283,"Qualified",,5997.31,"CapPass","Cycle 500",500,65535,"416-8","Alloy 617",314626,"Plate"
-245.01,-0.00285,"Qualified",,5997.33,"CapPass","Cycle 500",500,65536,"416-8","Alloy 617",314626,"Plate"
-246.35,-0.00288,"Qualified",,5997.35,"CapPass","Cycle 500",500,65537,"416-8","Alloy 617",314626,"Plate"
-246.66,-0.00290,"Qualified",,5997.37,"CapPass","Cycle 500",500,65538,"416-8","Alloy 617",314626,"Plate"
-244.80,-0.00293,"Qualified",,5997.39,"CapPass","Cycle 500",500,65539,"416-8","Alloy 617",314626,"Plate"
-244.26,-0.00295,"Qualified",,5997.40,"CapPass","Cycle 500",500,65540,"416-8","Alloy 617",314626,"Plate"
-243.35,-0.00298,"Qualified",,5997.41,"CapPass","Cycle 500",500,65541,"416-8","Alloy 617",314626,"Plate"
-228.22,-0.00295,"Qualified",,5997.48,"CapPass","Cycle 500",500,65542,"416-8","Alloy 617",314626,"Plate"
-223.35,-0.00293,"Qualified",,5997.49,"CapPass","Cycle 500",500,65543,"416-8","Alloy 617",314626,"Plate"
-218.87,-0.00290,"Qualified",,5997.51,"CapPass","Cycle 500",500,65544,"416-8","Alloy 617",314626,"Plate"
-214.44,-0.00288,"Qualified",,5997.53,"CapPass","Cycle 500",500,65545,"416-8","Alloy 617",314626,"Plate"
-209.97,-0.00285,"Qualified",,5997.54,"CapPass","Cycle 500",500,65546,"416-8","Alloy 617",314626,"Plate"
-206.00,-0.00282,"Qualified",,5997.56,"CapPass","Cycle 500",500,65547,"416-8","Alloy 617",314626,"Plate"
-201.82,-0.00280,"Qualified",,5997.58,"CapPass","Cycle 500",500,65548,"416-8","Alloy 617",314626,"Plate"
-197.63,-0.00277,"Qualified",,5997.60,"CapPass","Cycle 500",500,65549,"416-8","Alloy 617",314626,"Plate"
-193.68,-0.00275,"Qualified",,5997.62,"CapPass","Cycle 500",500,65550,"416-8","Alloy 617",314626,"Plate"
-189.52,-0.00272,"Qualified",,5997.65,"CapPass","Cycle 500",500,65551,"416-8","Alloy 617",314626,"Plate"
-185.28,-0.00270,"Qualified",,5997.67,"CapPass","Cycle 500",500,65552,"416-8","Alloy 617",314626,"Plate"
-181.08,-0.00267,"Qualified",,5997.70,"CapPass","Cycle 500",500,65553,"416-8","Alloy 617",314626,"Plate"
-176.89,-0.00265,"Qualified",,5997.72,"CapPass","Cycle 500",500,65554,"416-8","Alloy 617",314626,"Plate"
-172.64,-0.00262,"Qualified",,5997.75,"CapPass","Cycle 500",500,65555,"416-8","Alloy 617",314626,"Plate"
-168.43,-0.00259,"Qualified",,5997.78,"CapPass","Cycle 500",500,65556,"416-8","Alloy 617",314626,"Plate"
-164.55,-0.00257,"Qualified",,5997.81,"CapPass","Cycle 500",500,65557,"416-8","Alloy 617",314626,"Plate"
-160.54,-0.00254,"Qualified",,5997.83,"CapPass","Cycle 500",500,65558,"416-8","Alloy 617",314626,"Plate"
-157.60,-0.00253,"Qualified",,5997.85,"CapPass","Cycle 500",500,65559,"416-8","Alloy 617",314626,"Plate"
-156.47,-0.00252,"Qualified",,5997.86,"CapPass","Cycle 500",500,65560,"416-8","Alloy 617",314626,"Plate"
-152.68,-0.00249,"Qualified",,5997.89,"CapPass","Cycle 500",500,65561,"416-8","Alloy 617",314626,"Plate"
-148.59,-0.00247,"Qualified",,5997.92,"CapPass","Cycle 500",500,65562,"416-8","Alloy 617",314626,"Plate"
-144.49,-0.00244,"Qualified",,5997.94,"CapPass","Cycle 500",500,65563,"416-8","Alloy 617",314626,"Plate"
-140.42,-0.00242,"Qualified",,5997.97,"CapPass","Cycle 500",500,65564,"416-8","Alloy 617",314626,"Plate"
-136.39,-0.00239,"Qualified",,5998.00,"CapPass","Cycle 500",500,65565,"416-8","Alloy 617",314626,"Plate"
-132.45,-0.00237,"Qualified",,5998.03,"CapPass","Cycle 500",500,65566,"416-8","Alloy 617",314626,"Plate"
-128.68,-0.00234,"Qualified",,5998.05,"CapPass","Cycle 500",500,65567,"416-8","Alloy 617",314626,"Plate"
-124.69,-0.00231,"Qualified",,5998.08,"CapPass","Cycle 500",500,65568,"416-8","Alloy 617",314626,"Plate"
-120.46,-0.00229,"Qualified",,5998.11,"CapPass","Cycle 500",500,65569,"416-8","Alloy 617",314626,"Plate"
-116.21,-0.00226,"Qualified",,5998.14,"CapPass","Cycle 500",500,65570,"416-8","Alloy 617",314626,"Plate"
-111.92,-0.00224,"Qualified",,5998.17,"CapPass","Cycle 500",500,65571,"416-8","Alloy 617",314626,"Plate"
-107.73,-0.00221,"Qualified",,5998.20,"CapPass","Cycle 500",500,65572,"416-8","Alloy 617",314626,"Plate"
-103.72,-0.00219,"Qualified",,5998.23,"CapPass","Cycle 500",500,65573,"416-8","Alloy 617",314626,"Plate"
-99.83,-0.00216,"Qualified",,5998.25,"CapPass","Cycle 500",500,65574,"416-8","Alloy 617",314626,"Plate"
-96.02,-0.00214,"Qualified",,5998.28,"CapPass","Cycle 500",500,65575,"416-8","Alloy 617",314626,"Plate"
-92.17,-0.00211,"Qualified",,5998.30,"CapPass","Cycle 500",500,65576,"416-8","Alloy 617",314626,"Plate"
-88.46,-0.00209,"Qualified",,5998.33,"CapPass","Cycle 500",500,65577,"416-8","Alloy 617",314626,"Plate"
-84.59,-0.00206,"Qualified",,5998.36,"CapPass","Cycle 500",500,65578,"416-8","Alloy 617",314626,"Plate"
-80.86,-0.00204,"Qualified",,5998.38,"CapPass","Cycle 500",500,65579,"416-8","Alloy 617",314626,"Plate"
-77.08,-0.00201,"Qualified",,5998.41,"CapPass","Cycle 500",500,65580,"416-8","Alloy 617",314626,"Plate"
-73.08,-0.00199,"Qualified",,5998.44,"CapPass","Cycle 500",500,65581,"416-8","Alloy 617",314626,"Plate"
-69.12,-0.00196,"Qualified",,5998.47,"CapPass","Cycle 500",500,65582,"416-8","Alloy 617",314626,"Plate"
-65.44,-0.00193,"Qualified",,5998.50,"CapPass","Cycle 500",500,65583,"416-8","Alloy 617",314626,"Plate"
-61.52,-0.00191,"Qualified",,5998.53,"CapPass","Cycle 500",500,65584,"416-8","Alloy 617",314626,"Plate"
-57.66,-0.00188,"Qualified",,5998.55,"CapPass","Cycle 500",500,65585,"416-8","Alloy 617",314626,"Plate"
-53.88,-0.00186,"Qualified",,5998.58,"CapPass","Cycle 500",500,65586,"416-8","Alloy 617",314626,"Plate"
-49.98,-0.00183,"Qualified",,5998.61,"CapPass","Cycle 500",500,65587,"416-8","Alloy 617",314626,"Plate"
-46.21,-0.00181,"Qualified",,5998.64,"CapPass","Cycle 500",500,65588,"416-8","Alloy 617",314626,"Plate"
-42.55,-0.00178,"Qualified",,5998.66,"CapPass","Cycle 500",500,65589,"416-8","Alloy 617",314626,"Plate"
-38.74,-0.00176,"Qualified",,5998.69,"CapPass","Cycle 500",500,65590,"416-8","Alloy 617",314626,"Plate"
-34.91,-0.00173,"Qualified",,5998.72,"CapPass","Cycle 500",500,65591,"416-8","Alloy 617",314626,"Plate"
-31.29,-0.00171,"Qualified",,5998.75,"CapPass","Cycle 500",500,65592,"416-8","Alloy 617",314626,"Plate"
-27.89,-0.00168,"Qualified",,5998.77,"CapPass","Cycle 500",500,65593,"416-8","Alloy 617",314626,"Plate"
-24.39,-0.00165,"Qualified",,5998.80,"CapPass","Cycle 500",500,65594,"416-8","Alloy 617",314626,"Plate"
-20.76,-0.00163,"Qualified",,5998.83,"CapPass","Cycle 500",500,65595,"416-8","Alloy 617",314626,"Plate"
-17.18,-0.00160,"Qualified",,5998.85,"CapPass","Cycle 500",500,65596,"416-8","Alloy 617",314626,"Plate"
-17.06,-0.00160,"Qualified",,5998.85,"CapPass","Cycle 500",500,65597,"416-8","Alloy 617",314626,"Plate"
-13.27,-0.00158,"Qualified",,5998.88,"CapPass","Cycle 500",500,65598,"416-8","Alloy 617",314626,"Plate"
-9.62,-0.00155,"Qualified",,5998.91,"CapPass","Cycle 500",500,65599,"416-8","Alloy 617",314626,"Plate"
-5.82,-0.00153,"Qualified",,5998.94,"CapPass","Cycle 500",500,65600,"416-8","Alloy 617",314626,"Plate"
-2.12,-0.00150,"Qualified",,5998.97,"CapPass","Cycle 500",500,65601,"416-8","Alloy 617",314626,"Plate"
1.25,-0.00148,"Qualified",,5998.99,"CapPass","Cycle 500",500,65602,"416-8","Alloy 617",314626,"Plate"
4.74,-0.00145,"Qualified",,5999.02,"CapPass","Cycle 500",500,65603,"416-8","Alloy 617",314626,"Plate"
8.29,-0.00143,"Qualified",,5999.05,"CapPass","Cycle 500",500,65604,"416-8","Alloy 617",314626,"Plate"
11.60,-0.00140,"Qualified",,5999.07,"CapPass","Cycle 500",500,65605,"416-8","Alloy 617",314626,"Plate"
15.24,-0.00137,"Qualified",,5999.10,"CapPass","Cycle 500",500,65606,"416-8","Alloy 617",314626,"Plate"
18.93,-0.00135,"Qualified",,5999.13,"CapPass","Cycle 500",500,65607,"416-8","Alloy 617",314626,"Plate"
22.33,-0.00132,"Qualified",,5999.16,"CapPass","Cycle 500",500,65608,"416-8","Alloy 617",314626,"Plate"
25.79,-0.00130,"Qualified",,5999.18,"CapPass","Cycle 500",500,65609,"416-8","Alloy 617",314626,"Plate"
29.17,-0.00127,"Qualified",,5999.21,"CapPass","Cycle 500",500,65610,"416-8","Alloy 617",314626,"Plate"
32.10,-0.00125,"Qualified",,5999.24,"CapPass","Cycle 500",500,65611,"416-8","Alloy 617",314626,"Plate"
34.75,-0.00122,"Qualified",,5999.26,"CapPass","Cycle 500",500,65612,"416-8","Alloy 617",314626,"Plate"
36.29,-0.00120,"Qualified",,5999.29,"CapPass","Cycle 500",500,65613,"416-8","Alloy 617",314626,"Plate"
41.91,-0.00117,"Qualified",,5999.41,"CapPass","Cycle 500",500,65614,"416-8","Alloy 617",314626,"Plate"
46.68,-0.00115,"Qualified",,5999.43,"CapPass","Cycle 500",500,65615,"416-8","Alloy 617",314626,"Plate"
50.88,-0.00112,"Qualified",,5999.44,"CapPass","Cycle 500",500,65616,"416-8","Alloy 617",314626,"Plate"
54.21,-0.00109,"Qualified",,5999.46,"CapPass","Cycle 500",500,65617,"416-8","Alloy 617",314626,"Plate"
57.30,-0.00107,"Qualified",,5999.47,"CapPass","Cycle 500",500,65618,"416-8","Alloy 617",314626,"Plate"
60.23,-0.00104,"Qualified",,5999.48,"CapPass","Cycle 500",500,65619,"416-8","Alloy 617",314626,"Plate"
62.90,-0.00102,"Qualified",,5999.50,"CapPass","Cycle 500",500,65620,"416-8","Alloy 617",314626,"Plate"
65.43,-0.00099,"Qualified",,5999.51,"CapPass","Cycle 500",500,65621,"416-8","Alloy 617",314626,"Plate"
68.16,-0.00097,"Qualified",,5999.54,"CapPass","Cycle 500",500,65622,"416-8","Alloy 617",314626,"Plate"
70.85,-0.00094,"Qualified",,5999.56,"CapPass","Cycle 500",500,65623,"416-8","Alloy 617",314626,"Plate"
73.50,-0.00091,"Qualified",,5999.59,"CapPass","Cycle 500",500,65624,"416-8","Alloy 617",314626,"Plate"
76.19,-0.00089,"Qualified",,5999.62,"CapPass","Cycle 500",500,65625,"416-8","Alloy 617",314626,"Plate"
78.79,-0.00086,"Qualified",,5999.64,"CapPass","Cycle 500",500,65626,"416-8","Alloy 617",314626,"Plate"
81.48,-0.00084,"Qualified",,5999.67,"CapPass","Cycle 500",500,65627,"416-8","Alloy 617",314626,"Plate"
84.23,-0.00081,"Qualified",,5999.71,"CapPass","Cycle 500",500,65628,"416-8","Alloy 617",314626,"Plate"
87.07,-0.00079,"Qualified",,5999.74,"CapPass","Cycle 500",500,65629,"416-8","Alloy 617",314626,"Plate"
89.96,-0.00076,"Qualified",,5999.77,"CapPass","Cycle 500",500,65630,"416-8","Alloy 617",314626,"Plate"
93.13,-0.00074,"Qualified",,5999.80,"CapPass","Cycle 500",500,65631,"416-8","Alloy 617",314626,"Plate"
96.04,-0.00071,"Qualified",,5999.83,"CapPass","Cycle 500",500,65632,"416-8","Alloy 617",314626,"Plate"
98.35,-0.00069,"Qualified",,5999.85,"CapPass","Cycle 500",500,65633,"416-8","Alloy 617",314626,"Plate"
99.00,-0.00069,"Qualified",,5999.86,"CapPass","Cycle 500",500,65634,"416-8","Alloy 617",314626,"Plate"
101.95,-0.00066,"Qualified",,5999.89,"CapPass","Cycle 500",500,65635,"416-8","Alloy 617",314626,"Plate"
104.85,-0.00064,"Qualified",,5999.92,"CapPass","Cycle 500",500,65636,"416-8","Alloy 617",314626,"Plate"
107.63,-0.00061,"Qualified",,5999.95,"CapPass","Cycle 500",500,65637,"416-8","Alloy 617",314626,"Plate"
110.22,-0.00059,"Qualified",,5999.97,"CapPass","Cycle 500",500,65638,"416-8","Alloy 617",314626,"Plate"
113.04,-0.00056,"Qualified",,6000.00,"CapPass","Cycle 500",500,65639,"416-8","Alloy 617",314626,"Plate"
115.71,-0.00053,"Qualified",,6000.03,"CapPass","Cycle 500",500,65640,"416-8","Alloy 617",314626,"Plate"
118.50,-0.00051,"Qualified",,6000.06,"CapPass","Cycle 500",500,65641,"416-8","Alloy 617",314626,"Plate"
121.14,-0.00048,"Qualified",,6000.09,"CapPass","Cycle 500",500,65642,"416-8","Alloy 617",314626,"Plate"
123.87,-0.00046,"Qualified",,6000.12,"CapPass","Cycle 500",500,65643,"416-8","Alloy 617",314626,"Plate"
126.52,-0.00043,"Qualified",,6000.14,"CapPass","Cycle 500",500,65644,"416-8","Alloy 617",314626,"Plate"
129.13,-0.00041,"Qualified",,6000.17,"CapPass","Cycle 500",500,65645,"416-8","Alloy 617",314626,"Plate"
131.80,-0.00038,"Qualified",,6000.20,"CapPass","Cycle 500",500,65646,"416-8","Alloy 617",314626,"Plate"
134.45,-0.00036,"Qualified",,6000.23,"CapPass","Cycle 500",500,65647,"416-8","Alloy 617",314626,"Plate"
137.09,-0.00033,"Qualified",,6000.26,"CapPass","Cycle 500",500,65648,"416-8","Alloy 617",314626,"Plate"
139.75,-0.00031,"Qualified",,6000.28,"CapPass","Cycle 500",500,65649,"416-8","Alloy 617",314626,"Plate"
142.47,-0.00028,"Qualified",,6000.31,"CapPass","Cycle 500",500,65650,"416-8","Alloy 617",314626,"Plate"
146.47,0.00287,"Qualified",,10782.85,"CapPass","50% Nf: Cycle 899-900",899,73574,"416-8","Alloy 617",314626,"Plate"
150.21,0.00290,"Qualified",,10782.89,"CapPass","50% Nf: Cycle 899-900",899,73575,"416-8","Alloy 617",314626,"Plate"
151.06,0.00292,"Qualified",,10782.93,"CapPass","50% Nf: Cycle 899-900",899,73576,"416-8","Alloy 617",314626,"Plate"
143.75,0.00290,"Qualified",,10783.02,"CapPass","50% Nf: Cycle 899-900",899,73577,"416-8","Alloy 617",314626,"Plate"
139.26,0.00287,"Qualified",,10783.05,"CapPass","50% Nf: Cycle 899-900",899,73578,"416-8","Alloy 617",314626,"Plate"
135.17,0.00285,"Qualified",,10783.07,"CapPass","50% Nf: Cycle 899-900",899,73579,"416-8","Alloy 617",314626,"Plate"
131.39,0.00282,"Qualified",,10783.10,"CapPass","50% Nf: Cycle 899-900",899,73580,"416-8","Alloy 617",314626,"Plate"
127.68,0.00280,"Qualified",,10783.12,"CapPass","50% Nf: Cycle 899-900",899,73581,"416-8","Alloy 617",314626,"Plate"
123.81,0.00277,"Qualified",,10783.15,"CapPass","50% Nf: Cycle 899-900",899,73582,"416-8","Alloy 617",314626,"Plate"
120.01,0.00275,"Qualified",,10783.18,"CapPass","50% Nf: Cycle 899-900",899,73583,"416-8","Alloy 617",314626,"Plate"
116.32,0.00272,"Qualified",,10783.20,"CapPass","50% Nf: Cycle 899-900",899,73584,"416-8","Alloy 617",314626,"Plate"
112.81,0.00270,"Qualified",,10783.23,"CapPass","50% Nf: Cycle 899-900",899,73585,"416-8","Alloy 617",314626,"Plate"
109.19,0.00267,"Qualified",,10783.26,"CapPass","50% Nf: Cycle 899-900",899,73586,"416-8","Alloy 617",314626,"Plate"
105.53,0.00264,"Qualified",,10783.28,"CapPass","50% Nf: Cycle 899-900",899,73587,"416-8","Alloy 617",314626,"Plate"
102.02,0.00262,"Qualified",,10783.31,"CapPass","50% Nf: Cycle 899-900",899,73588,"416-8","Alloy 617",314626,"Plate"
98.61,0.00259,"Qualified",,10783.33,"CapPass","50% Nf: Cycle 899-900",899,73589,"416-8","Alloy 617",314626,"Plate"
95.04,0.00257,"Qualified",,10783.36,"CapPass","50% Nf: Cycle 899-900",899,73590,"416-8","Alloy 617",314626,"Plate"
91.50,0.00254,"Qualified",,10783.39,"CapPass","50% Nf: Cycle 899-900",899,73591,"416-8","Alloy 617",314626,"Plate"
87.82,0.00252,"Qualified",,10783.42,"CapPass","50% Nf: Cycle 899-900",899,73592,"416-8","Alloy 617",314626,"Plate"
83.81,0.00249,"Qualified",,10783.45,"CapPass","50% Nf: Cycle 899-900",899,73593,"416-8","Alloy 617",314626,"Plate"
79.83,0.00247,"Qualified",,10783.48,"CapPass","50% Nf: Cycle 899-900",899,73594,"416-8","Alloy 617",314626,"Plate"
76.07,0.00244,"Qualified",,10783.51,"CapPass","50% Nf: Cycle 899-900",899,73595,"416-8","Alloy 617",314626,"Plate"
72.13,0.00241,"Qualified",,10783.54,"CapPass","50% Nf: Cycle 899-900",899,73596,"416-8","Alloy 617",314626,"Plate"
68.33,0.00239,"Qualified",,10783.56,"CapPass","50% Nf: Cycle 899-900",899,73597,"416-8","Alloy 617",314626,"Plate"
64.90,0.00236,"Qualified",,10783.59,"CapPass","50% Nf: Cycle 899-900",899,73598,"416-8","Alloy 617",314626,"Plate"
61.27,0.00234,"Qualified",,10783.62,"CapPass","50% Nf: Cycle 899-900",899,73599,"416-8","Alloy 617",314626,"Plate"
57.46,0.00231,"Qualified",,10783.64,"CapPass","50% Nf: Cycle 899-900",899,73600,"416-8","Alloy 617",314626,"Plate"
53.97,0.00229,"Qualified",,10783.67,"CapPass","50% Nf: Cycle 899-900",899,73601,"416-8","Alloy 617",314626,"Plate"
50.55,0.00226,"Qualified",,10783.69,"CapPass","50% Nf: Cycle 899-900",899,73602,"416-8","Alloy 617",314626,"Plate"
47.17,0.00224,"Qualified",,10783.72,"CapPass","50% Nf: Cycle 899-900",899,73603,"416-8","Alloy 617",314626,"Plate"
43.93,0.00221,"Qualified",,10783.74,"CapPass","50% Nf: Cycle 899-900",899,73604,"416-8","Alloy 617",314626,"Plate"
40.81,0.00218,"Qualified",,10783.77,"CapPass","50% Nf: Cycle 899-900",899,73605,"416-8","Alloy 617",314626,"Plate"
37.37,0.00216,"Qualified",,10783.80,"CapPass","50% Nf: Cycle 899-900",899,73606,"416-8","Alloy 617",314626,"Plate"
34.28,0.00213,"Qualified",,10783.82,"CapPass","50% Nf: Cycle 899-900",899,73607,"416-8","Alloy 617",314626,"Plate"
31.16,0.00211,"Qualified",,10783.85,"CapPass","50% Nf: Cycle 899-900",899,73608,"416-8","Alloy 617",314626,"Plate"
30.48,0.00210,"Qualified",,10783.85,"CapPass","50% Nf: Cycle 899-900",899,73609,"416-8","Alloy 617",314626,"Plate"
27.70,0.00208,"Qualified",,10783.88,"CapPass","50% Nf: Cycle 899-900",899,73610,"416-8","Alloy 617",314626,"Plate"
24.55,0.00206,"Qualified",,10783.90,"CapPass","50% Nf: Cycle 899-900",899,73611,"416-8","Alloy 617",314626,"Plate"
21.68,0.00203,"Qualified",,10783.93,"CapPass","50% Nf: Cycle 899-900",899,73612,"416-8","Alloy 617",314626,"Plate"
18.73,0.00201,"Qualified",,10783.95,"CapPass","50% Nf: Cycle 899-900",899,73613,"416-8","Alloy 617",314626,"Plate"
15.31,0.00198,"Qualified",,10783.98,"CapPass","50% Nf: Cycle 899-900",899,73614,"416-8","Alloy 617",314626,"Plate"
11.96,0.00196,"Qualified",,10784.01,"CapPass","50% Nf: Cycle 899-900",899,73615,"416-8","Alloy 617",314626,"Plate"
8.61,0.00193,"Qualified",,10784.04,"CapPass","50% Nf: Cycle 899-900",899,73616,"416-8","Alloy 617",314626,"Plate"
5.29,0.00191,"Qualified",,10784.07,"CapPass","50% Nf: Cycle 899-900",899,73617,"416-8","Alloy 617",314626,"Plate"
1.77,0.00188,"Qualified",,10784.10,"CapPass","50% Nf: Cycle 899-900",899,73618,"416-8","Alloy 617",314626,"Plate"
-1.90,0.00186,"Qualified",,10784.13,"CapPass","50% Nf: Cycle 899-900",899,73619,"416-8","Alloy 617",314626,"Plate"
-5.50,0.00183,"Qualified",,10784.16,"CapPass","50% Nf: Cycle 899-900",899,73620,"416-8","Alloy 617",314626,"Plate"
-8.99,0.00180,"Qualified",,10784.19,"CapPass","50% Nf: Cycle 899-900",899,73621,"416-8","Alloy 617",314626,"Plate"
-12.44,0.00178,"Qualified",,10784.22,"CapPass","50% Nf: Cycle 899-900",899,73622,"416-8","Alloy 617",314626,"Plate"
-15.32,0.00175,"Qualified",,10784.25,"CapPass","50% Nf: Cycle 899-900",899,73623,"416-8","Alloy 617",314626,"Plate"
-20.29,0.00173,"Qualified",,10784.38,"CapPass","50% Nf: Cycle 899-900",899,73624,"416-8","Alloy 617",314626,"Plate"
-25.39,0.00170,"Qualified",,10784.39,"CapPass","50% Nf: Cycle 899-900",899,73625,"416-8","Alloy 617",314626,"Plate"
-29.78,0.00168,"Qualified",,10784.41,"CapPass","50% Nf: Cycle 899-900",899,73626,"416-8","Alloy 617",314626,"Plate"
-33.47,0.00165,"Qualified",,10784.42,"CapPass","50% Nf: Cycle 899-900",899,73627,"416-8","Alloy 617",314626,"Plate"
-37.01,0.00162,"Qualified",,10784.44,"CapPass","50% Nf: Cycle 899-900",899,73628,"416-8","Alloy 617",314626,"Plate"
-40.12,0.00160,"Qualified",,10784.45,"CapPass","50% Nf: Cycle 899-900",899,73629,"416-8","Alloy 617",314626,"Plate"
-43.14,0.00157,"Qualified",,10784.47,"CapPass","50% Nf: Cycle 899-900",899,73630,"416-8","Alloy 617",314626,"Plate"
-46.08,0.00155,"Qualified",,10784.48,"CapPass","50% Nf: Cycle 899-900",899,73631,"416-8","Alloy 617",314626,"Plate"
-48.60,0.00152,"Qualified",,10784.50,"CapPass","50% Nf: Cycle 899-900",899,73632,"416-8","Alloy 617",314626,"Plate"
-50.98,0.00150,"Qualified",,10784.52,"CapPass","50% Nf: Cycle 899-900",899,73633,"416-8","Alloy 617",314626,"Plate"
-53.68,0.00147,"Qualified",,10784.55,"CapPass","50% Nf: Cycle 899-900",899,73634,"416-8","Alloy 617",314626,"Plate"
-57.18,0.00145,"Qualified",,10784.59,"CapPass","50% Nf: Cycle 899-900",899,73635,"416-8","Alloy 617",314626,"Plate"
-60.44,0.00142,"Qualified",,10784.63,"CapPass","50% Nf: Cycle 899-900",899,73636,"416-8","Alloy 617",314626,"Plate"
-63.73,0.00139,"Qualified",,10784.66,"CapPass","50% Nf: Cycle 899-900",899,73637,"416-8","Alloy 617",314626,"Plate"
-66.82,0.00137,"Qualified",,10784.69,"CapPass","50% Nf: Cycle 899-900",899,73638,"416-8","Alloy 617",314626,"Plate"
-69.98,0.00134,"Qualified",,10784.72,"CapPass","50% Nf: Cycle 899-900",899,73639,"416-8","Alloy 617",314626,"Plate"
-73.42,0.00132,"Qualified",,10784.76,"CapPass","50% Nf: Cycle 899-900",899,73640,"416-8","Alloy 617",314626,"Plate"
-76.38,0.00129,"Qualified",,10784.78,"CapPass","50% Nf: Cycle 899-900",899,73641,"416-8","Alloy 617",314626,"Plate"
-79.12,0.00127,"Qualified",,10784.81,"CapPass","50% Nf: Cycle 899-900",899,73642,"416-8","Alloy 617",314626,"Plate"
-82.11,0.00124,"Qualified",,10784.84,"CapPass","50% Nf: Cycle 899-900",899,73643,"416-8","Alloy 617",314626,"Plate"
-83.23,0.00123,"Qualified",,10784.85,"CapPass","50% Nf: Cycle 899-900",899,73644,"416-8","Alloy 617",314626,"Plate"
-85.00,0.00122,"Qualified",,10784.87,"CapPass","50% Nf: Cycle 899-900",899,73645,"416-8","Alloy 617",314626,"Plate"
-87.88,0.00119,"Qualified",,10784.90,"CapPass","50% Nf: Cycle 899-900",899,73646,"416-8","Alloy 617",314626,"Plate"
-90.80,0.00117,"Qualified",,10784.93,"CapPass","50% Nf: Cycle 899-900",899,73647,"416-8","Alloy 617",314626,"Plate"
-93.87,0.00114,"Qualified",,10784.96,"CapPass","50% Nf: Cycle 899-900",899,73648,"416-8","Alloy 617",314626,"Plate"
-96.71,0.00111,"Qualified",,10784.99,"CapPass","50% Nf: Cycle 899-900",899,73649,"416-8","Alloy 617",314626,"Plate"
-99.43,0.00109,"Qualified",,10785.02,"CapPass","50% Nf: Cycle 899-900",899,73650,"416-8","Alloy 617",314626,"Plate"
-102.09,0.00106,"Qualified",,10785.04,"CapPass","50% Nf: Cycle 899-900",899,73651,"416-8","Alloy 617",314626,"Plate"
-104.98,0.00104,"Qualified",,10785.07,"CapPass","50% Nf: Cycle 899-900",899,73652,"416-8","Alloy 617",314626,"Plate"
-107.61,0.00101,"Qualified",,10785.10,"CapPass","50% Nf: Cycle 899-900",899,73653,"416-8","Alloy 617",314626,"Plate"
-110.30,0.00099,"Qualified",,10785.13,"CapPass","50% Nf: Cycle 899-900",899,73654,"416-8","Alloy 617",314626,"Plate"
-113.08,0.00096,"Qualified",,10785.15,"CapPass","50% Nf: Cycle 899-900",899,73655,"416-8","Alloy 617",314626,"Plate"
-115.76,0.00094,"Qualified",,10785.18,"CapPass","50% Nf: Cycle 899-900",899,73656,"416-8","Alloy 617",314626,"Plate"
-119.09,0.00091,"Qualified",,10785.20,"CapPass","50% Nf: Cycle 899-900",899,73657,"416-8","Alloy 617",314626,"Plate"
-122.22,0.00089,"Qualified",,10785.23,"CapPass","50% Nf: Cycle 899-900",899,73658,"416-8","Alloy 617",314626,"Plate"
-125.17,0.00086,"Qualified",,10785.25,"CapPass","50% Nf: Cycle 899-900",899,73659,"416-8","Alloy 617",314626,"Plate"
-128.13,0.00083,"Qualified",,10785.26,"CapPass","50% Nf: Cycle 899-900",899,73660,"416-8","Alloy 617",314626,"Plate"
-130.85,0.00081,"Qualified",,10785.28,"CapPass","50% Nf: Cycle 899-900",899,73661,"416-8","Alloy 617",314626,"Plate"
-133.65,0.00078,"Qualified",,10785.30,"CapPass","50% Nf: Cycle 899-900",899,73662,"416-8","Alloy 617",314626,"Plate"
-136.46,0.00076,"Qualified",,10785.32,"CapPass","50% Nf: Cycle 899-900",899,73663,"416-8","Alloy 617",314626,"Plate"
-139.29,0.00073,"Qualified",,10785.34,"CapPass","50% Nf: Cycle 899-900",899,73664,"416-8","Alloy 617",314626,"Plate"
-142.00,0.00071,"Qualified",,10785.35,"CapPass","50% Nf: Cycle 899-900",899,73665,"416-8","Alloy 617",314626,"Plate"
-144.78,0.00068,"Qualified",,10785.37,"CapPass","50% Nf: Cycle 899-900",899,73666,"416-8","Alloy 617",314626,"Plate"
-147.32,0.00065,"Qualified",,10785.39,"CapPass","50% Nf: Cycle 899-900",899,73667,"416-8","Alloy 617",314626,"Plate"
-149.84,0.00063,"Qualified",,10785.41,"CapPass","50% Nf: Cycle 899-900",899,73668,"416-8","Alloy 617",314626,"Plate"
-152.17,0.00060,"Qualified",,10785.43,"CapPass","50% Nf: Cycle 899-900",899,73669,"416-8","Alloy 617",314626,"Plate"
-154.60,0.00058,"Qualified",,10785.45,"CapPass","50% Nf: Cycle 899-900",899,73670,"416-8","Alloy 617",314626,"Plate"
-156.91,0.00055,"Qualified",,10785.47,"CapPass","50% Nf: Cycle 899-900",899,73671,"416-8","Alloy 617",314626,"Plate"
-159.30,0.00053,"Qualified",,10785.49,"CapPass","50% Nf: Cycle 899-900",899,73672,"416-8","Alloy 617",314626,"Plate"
-161.71,0.00050,"Qualified",,10785.51,"CapPass","50% Nf: Cycle 899-900",899,73673,"416-8","Alloy 617",314626,"Plate"
-164.06,0.00048,"Qualified",,10785.53,"CapPass","50% Nf: Cycle 899-900",899,73674,"416-8","Alloy 617",314626,"Plate"
-166.34,0.00045,"Qualified",,10785.56,"CapPass","50% Nf: Cycle 899-900",899,73675,"416-8","Alloy 617",314626,"Plate"
-168.45,0.00043,"Qualified",,10785.58,"CapPass","50% Nf: Cycle 899-900",899,73676,"416-8","Alloy 617",314626,"Plate"
-170.48,0.00040,"Qualified",,10785.60,"CapPass","50% Nf: Cycle 899-900",899,73677,"416-8","Alloy 617",314626,"Plate"
-172.45,0.00037,"Qualified",,10785.62,"CapPass","50% Nf: Cycle 899-900",899,73678,"416-8","Alloy 617",314626,"Plate"
-174.45,0.00035,"Qualified",,10785.64,"CapPass","50% Nf: Cycle 899-900",899,73679,"416-8","Alloy 617",314626,"Plate"
-176.28,0.00032,"Qualified",,10785.66,"CapPass","50% Nf: Cycle 899-900",899,73680,"416-8","Alloy 617",314626,"Plate"
-178.26,0.00030,"Qualified",,10785.69,"CapPass","50% Nf: Cycle 899-900",899,73681,"416-8","Alloy 617",314626,"Plate"
-180.26,0.00027,"Qualified",,10785.71,"CapPass","50% Nf: Cycle 899-900",899,73682,"416-8","Alloy 617",314626,"Plate"
-182.27,0.00024,"Qualified",,10785.74,"CapPass","50% Nf: Cycle 899-900",899,73683,"416-8","Alloy 617",314626,"Plate"
-184.22,0.00022,"Qualified",,10785.77,"CapPass","50% Nf: Cycle 899-900",899,73684,"416-8","Alloy 617",314626,"Plate"
-186.14,0.00019,"Qualified",,10785.79,"CapPass","50% Nf: Cycle 899-900",899,73685,"416-8","Alloy 617",314626,"Plate"
-188.14,0.00017,"Qualified",,10785.82,"CapPass","50% Nf: Cycle 899-900",899,73686,"416-8","Alloy 617",314626,"Plate"
-190.09,0.00014,"Qualified",,10785.84,"CapPass","50% Nf: Cycle 899-900",899,73687,"416-8","Alloy 617",314626,"Plate"
-191.03,0.00013,"Qualified",,10785.85,"CapPass","50% Nf: Cycle 899-900",899,73688,"416-8","Alloy 617",314626,"Plate"
-191.94,0.00012,"Qualified",,10785.87,"CapPass","50% Nf: Cycle 899-900",899,73689,"416-8","Alloy 617",314626,"Plate"
-193.79,0.00009,"Qualified",,10785.89,"CapPass","50% Nf: Cycle 899-900",899,73690,"416-8","Alloy 617",314626,"Plate"
-195.77,0.00007,"Qualified",,10785.92,"CapPass","50% Nf: Cycle 899-900",899,73691,"416-8","Alloy 617",314626,"Plate"
-197.85,0.00004,"Qualified",,10785.95,"CapPass","50% Nf: Cycle 899-900",899,73692,"416-8","Alloy 617",314626,"Plate"
-199.72,0.00001,"Qualified",,10785.97,"CapPass","50% Nf: Cycle 899-900",899,73693,"416-8","Alloy 617",314626,"Plate"
-201.48,-0.00001,"Qualified",,10785.99,"CapPass","50% Nf: Cycle 899-900",899,73694,"416-8","Alloy 617",314626,"Plate"
-203.27,-0.00004,"Qualified",,10786.02,"CapPass","50% Nf: Cycle 899-900",899,73695,"416-8","Alloy 617",314626,"Plate"
-204.69,-0.00006,"Qualified",,10786.04,"CapPass","50% Nf: Cycle 899-900",899,73696,"416-8","Alloy 617",314626,"Plate"
-206.17,-0.00009,"Qualified",,10786.06,"CapPass","50% Nf: Cycle 899-900",899,73697,"416-8","Alloy 617",314626,"Plate"
-207.58,-0.00011,"Qualified",,10786.09,"CapPass","50% Nf: Cycle 899-900",899,73698,"416-8","Alloy 617",314626,"Plate"
-208.96,-0.00014,"Qualified",,10786.11,"CapPass","50% Nf: Cycle 899-900",899,73699,"416-8","Alloy 617",314626,"Plate"
-207.45,-0.00016,"Qualified",,10786.13,"CapPass","50% Nf: Cycle 899-900",899,73700,"416-8","Alloy 617",314626,"Plate"
-207.74,-0.00019,"Qualified",,10786.14,"CapPass","50% Nf: Cycle 899-900",899,73701,"416-8","Alloy 617",314626,"Plate"
-207.95,-0.00022,"Qualified",,10786.15,"CapPass","50% Nf: Cycle 899-900",899,73702,"416-8","Alloy 617",314626,"Plate"
-208.14,-0.00024,"Qualified",,10786.15,"CapPass","50% Nf: Cycle 899-900",899,73703,"416-8","Alloy 617",314626,"Plate"
-208.33,-0.00027,"Qualified",,10786.15,"CapPass","50% Nf: Cycle 899-900",899,73704,"416-8","Alloy 617",314626,"Plate"
-208.50,-0.00030,"Qualified",,10786.15,"CapPass","50% Nf: Cycle 899-900",899,73705,"416-8","Alloy 617",314626,"Plate"
-208.61,-0.00033,"Qualified",,10786.16,"CapPass","50% Nf: Cycle 899-900",899,73706,"416-8","Alloy 617",314626,"Plate"
-208.71,-0.00035,"Qualified",,10786.16,"CapPass","50% Nf: Cycle 899-900",899,73707,"416-8","Alloy 617",314626,"Plate"
-208.67,-0.00038,"Qualified",,10786.17,"CapPass","50% Nf: Cycle 899-900",899,73708,"416-8","Alloy 617",314626,"Plate"
-208.36,-0.00041,"Qualified",,10786.17,"CapPass","50% Nf: Cycle 899-900",899,73709,"416-8","Alloy 617",314626,"Plate"
-192.82,-0.00038,"Qualified",,10786.27,"CapPass","50% Nf: Cycle 899-900",899,73710,"416-8","Alloy 617",314626,"Plate"
-192.73,-0.00041,"Qualified",,10786.39,"CapPass","50% Nf: Cycle 899-900",899,73711,"416-8","Alloy 617",314626,"Plate"
-195.18,-0.00043,"Qualified",,10786.42,"CapPass","50% Nf: Cycle 899-900",899,73712,"416-8","Alloy 617",314626,"Plate"
-197.44,-0.00046,"Qualified",,10786.45,"CapPass","50% Nf: Cycle 899-900",899,73713,"416-8","Alloy 617",314626,"Plate"
-199.65,-0.00048,"Qualified",,10786.47,"CapPass","50% Nf: Cycle 899-900",899,73714,"416-8","Alloy 617",314626,"Plate"
-201.73,-0.00051,"Qualified",,10786.50,"CapPass","50% Nf: Cycle 899-900",899,73715,"416-8","Alloy 617",314626,"Plate"
-203.95,-0.00053,"Qualified",,10786.52,"CapPass","50% Nf: Cycle 899-900",899,73716,"416-8","Alloy 617",314626,"Plate"
-206.18,-0.00056,"Qualified",,10786.55,"CapPass","50% Nf: Cycle 899-900",899,73717,"416-8","Alloy 617",314626,"Plate"
-208.26,-0.00058,"Qualified",,10786.58,"CapPass","50% Nf: Cycle 899-900",899,73718,"416-8","Alloy 617",314626,"Plate"
-210.53,-0.00061,"Qualified",,10786.60,"CapPass","50% Nf: Cycle 899-900",899,73719,"416-8","Alloy 617",314626,"Plate"
-212.55,-0.00064,"Qualified",,10786.63,"CapPass","50% Nf: Cycle 899-900",899,73720,"416-8","Alloy 617",314626,"Plate"
-214.27,-0.00066,"Qualified",,10786.65,"CapPass","50% Nf: Cycle 899-900",899,73721,"416-8","Alloy 617",314626,"Plate"
-216.30,-0.00069,"Qualified",,10786.68,"CapPass","50% Nf: Cycle 899-900",899,73722,"416-8","Alloy 617",314626,"Plate"
-218.35,-0.00071,"Qualified",,10786.71,"CapPass","50% Nf: Cycle 899-900",899,73723,"416-8","Alloy 617",314626,"Plate"
-220.42,-0.00074,"Qualified",,10786.74,"CapPass","50% Nf: Cycle 899-900",899,73724,"416-8","Alloy 617",314626,"Plate"
-222.60,-0.00076,"Qualified",,10786.76,"CapPass","50% Nf: Cycle 899-900",899,73725,"416-8","Alloy 617",314626,"Plate"
-224.62,-0.00079,"Qualified",,10786.79,"CapPass","50% Nf: Cycle 899-900",899,73726,"416-8","Alloy 617",314626,"Plate"
-226.63,-0.00082,"Qualified",,10786.81,"CapPass","50% Nf: Cycle 899-900",899,73727,"416-8","Alloy 617",314626,"Plate"
-228.52,-0.00084,"Qualified",,10786.84,"CapPass","50% Nf: Cycle 899-900",899,73728,"416-8","Alloy 617",314626,"Plate"
-229.62,-0.00086,"Qualified",,10786.85,"CapPass","50% Nf: Cycle 899-900",899,73729,"416-8","Alloy 617",314626,"Plate"
-220.70,-0.00087,"Qualified",,10786.86,"CapPass","50% Nf: Cycle 899-900",899,73730,"416-8","Alloy 617",314626,"Plate"
-221.41,-0.00090,"Qualified",,10786.87,"CapPass","50% Nf: Cycle 899-900",899,73731,"416-8","Alloy 617",314626,"Plate"
-222.01,-0.00092,"Qualified",,10786.88,"CapPass","50% Nf: Cycle 899-900",899,73732,"416-8","Alloy 617",314626,"Plate"
-222.24,-0.00095,"Qualified",,10786.88,"CapPass","50% Nf: Cycle 899-900",899,73733,"416-8","Alloy 617",314626,"Plate"
-222.58,-0.00098,"Qualified",,10786.89,"CapPass","50% Nf: Cycle 899-900",899,73734,"416-8","Alloy 617",314626,"Plate"
-223.02,-0.00100,"Qualified",,10786.89,"CapPass","50% Nf: Cycle 899-900",899,73735,"416-8","Alloy 617",314626,"Plate"
-223.38,-0.00103,"Qualified",,10786.90,"CapPass","50% Nf: Cycle 899-900",899,73736,"416-8","Alloy 617",314626,"Plate"
-223.10,-0.00106,"Qualified",,10786.92,"CapPass","50% Nf: Cycle 899-900",899,73737,"416-8","Alloy 617",314626,"Plate"
-217.93,-0.00108,"Qualified",,10787.05,"CapPass","50% Nf: Cycle 899-900",899,73738,"416-8","Alloy 617",314626,"Plate"
-219.92,-0.00111,"Qualified",,10787.09,"CapPass","50% Nf: Cycle 899-900",899,73739,"416-8","Alloy 617",314626,"Plate"
-221.99,-0.00113,"Qualified",,10787.12,"CapPass","50% Nf: Cycle 899-900",899,73740,"416-8","Alloy 617",314626,"Plate"
-223.93,-0.00116,"Qualified",,10787.15,"CapPass","50% Nf: Cycle 899-900",899,73741,"416-8","Alloy 617",314626,"Plate"
-225.81,-0.00118,"Qualified",,10787.17,"CapPass","50% Nf: Cycle 899-900",899,73742,"416-8","Alloy 617",314626,"Plate"
-227.69,-0.00121,"Qualified",,10787.20,"CapPass","50% Nf: Cycle 899-900",899,73743,"416-8","Alloy 617",314626,"Plate"
-229.43,-0.00123,"Qualified",,10787.22,"CapPass","50% Nf: Cycle 899-900",899,73744,"416-8","Alloy 617",314626,"Plate"
-231.18,-0.00126,"Qualified",,10787.24,"CapPass","50% Nf: Cycle 899-900",899,73745,"416-8","Alloy 617",314626,"Plate"
-232.91,-0.00128,"Qualified",,10787.27,"CapPass","50% Nf: Cycle 899-900",899,73746,"416-8","Alloy 617",314626,"Plate"
-234.75,-0.00131,"Qualified",,10787.30,"CapPass","50% Nf: Cycle 899-900",899,73747,"416-8","Alloy 617",314626,"Plate"
-236.47,-0.00134,"Qualified",,10787.32,"CapPass","50% Nf: Cycle 899-900",899,73748,"416-8","Alloy 617",314626,"Plate"
-228.51,-0.00136,"Qualified",,10787.34,"CapPass","50% Nf: Cycle 899-900",899,73749,"416-8","Alloy 617",314626,"Plate"
-228.59,-0.00139,"Qualified",,10787.35,"CapPass","50% Nf: Cycle 899-900",899,73750,"416-8","Alloy 617",314626,"Plate"
-228.81,-0.00142,"Qualified",,10787.35,"CapPass","50% Nf: Cycle 899-900",899,73751,"416-8","Alloy 617",314626,"Plate"
-228.93,-0.00146,"Qualified",,10787.35,"CapPass","50% Nf: Cycle 899-900",899,73752,"416-8","Alloy 617",314626,"Plate"
-229.10,-0.00151,"Qualified",,10787.35,"CapPass","50% Nf: Cycle 899-900",899,73753,"416-8","Alloy 617",314626,"Plate"
-229.22,-0.00153,"Qualified",,10787.35,"CapPass","50% Nf: Cycle 899-900",899,73754,"416-8","Alloy 617",314626,"Plate"
-229.38,-0.00156,"Qualified",,10787.35,"CapPass","50% Nf: Cycle 899-900",899,73755,"416-8","Alloy 617",314626,"Plate"
-229.44,-0.00159,"Qualified",,10787.35,"CapPass","50% Nf: Cycle 899-900",899,73756,"416-8","Alloy 617",314626,"Plate"
-229.44,-0.00161,"Qualified",,10787.36,"CapPass","50% Nf: Cycle 899-900",899,73757,"416-8","Alloy 617",314626,"Plate"
-229.45,-0.00164,"Qualified",,10787.36,"CapPass","50% Nf: Cycle 899-900",899,73758,"416-8","Alloy 617",314626,"Plate"
-229.52,-0.00167,"Qualified",,10787.36,"CapPass","50% Nf: Cycle 899-900",899,73759,"416-8","Alloy 617",314626,"Plate"
-229.61,-0.00169,"Qualified",,10787.36,"CapPass","50% Nf: Cycle 899-900",899,73760,"416-8","Alloy 617",314626,"Plate"
-229.67,-0.00174,"Qualified",,10787.36,"CapPass","50% Nf: Cycle 899-900",899,73761,"416-8","Alloy 617",314626,"Plate"
-229.64,-0.00179,"Qualified",,10787.36,"CapPass","50% Nf: Cycle 899-900",899,73762,"416-8","Alloy 617",314626,"Plate"
-229.72,-0.00183,"Qualified",,10787.36,"CapPass","50% Nf: Cycle 899-900",899,73763,"416-8","Alloy 617",314626,"Plate"
-229.68,-0.00186,"Qualified",,10787.37,"CapPass","50% Nf: Cycle 899-900",899,73764,"416-8","Alloy 617",314626,"Plate"
-229.50,-0.00190,"Qualified",,10787.37,"CapPass","50% Nf: Cycle 899-900",899,73765,"416-8","Alloy 617",314626,"Plate"
-229.40,-0.00193,"Qualified",,10787.37,"CapPass","50% Nf: Cycle 899-900",899,73766,"416-8","Alloy 617",314626,"Plate"
-229.16,-0.00195,"Qualified",,10787.37,"CapPass","50% Nf: Cycle 899-900",899,73767,"416-8","Alloy 617",314626,"Plate"
-228.59,-0.00198,"Qualified",,10787.38,"CapPass","50% Nf: Cycle 899-900",899,73768,"416-8","Alloy 617",314626,"Plate"
-227.91,-0.00201,"Qualified",,10787.38,"CapPass","50% Nf: Cycle 899-900",899,73769,"416-8","Alloy 617",314626,"Plate"
-226.24,-0.00204,"Qualified",,10787.38,"CapPass","50% Nf: Cycle 899-900",899,73770,"416-8","Alloy 617",314626,"Plate"
-206.03,-0.00201,"Qualified",,10787.41,"CapPass","50% Nf: Cycle 899-900",899,73771,"416-8","Alloy 617",314626,"Plate"
-200.51,-0.00198,"Qualified",,10787.42,"CapPass","50% Nf: Cycle 899-900",899,73772,"416-8","Alloy 617",314626,"Plate"
-195.78,-0.00196,"Qualified",,10787.43,"CapPass","50% Nf: Cycle 899-900",899,73773,"416-8","Alloy 617",314626,"Plate"
-191.14,-0.00193,"Qualified",,10787.43,"CapPass","50% Nf: Cycle 899-900",899,73774,"416-8","Alloy 617",314626,"Plate"
-186.65,-0.00190,"Qualified",,10787.44,"CapPass","50% Nf: Cycle 899-900",899,73775,"416-8","Alloy 617",314626,"Plate"
-182.40,-0.00187,"Qualified",,10787.44,"CapPass","50% Nf: Cycle 899-900",899,73776,"416-8","Alloy 617",314626,"Plate"
-178.29,-0.00184,"Qualified",,10787.45,"CapPass","50% Nf: Cycle 899-900",899,73777,"416-8","Alloy 617",314626,"Plate"
-174.64,-0.00182,"Qualified",,10787.46,"CapPass","50% Nf: Cycle 899-900",899,73778,"416-8","Alloy 617",314626,"Plate"
-171.20,-0.00179,"Qualified",,10787.46,"CapPass","50% Nf: Cycle 899-900",899,73779,"416-8","Alloy 617",314626,"Plate"
-168.00,-0.00176,"Qualified",,10787.47,"CapPass","50% Nf: Cycle 899-900",899,73780,"416-8","Alloy 617",314626,"Plate"
-164.72,-0.00173,"Qualified",,10787.47,"CapPass","50% Nf: Cycle 899-900",899,73781,"416-8","Alloy 617",314626,"Plate"
-161.80,-0.00171,"Qualified",,10787.48,"CapPass","50% Nf: Cycle 899-900",899,73782,"416-8","Alloy 617",314626,"Plate"
-159.13,-0.00168,"Qualified",,10787.49,"CapPass","50% Nf: Cycle 899-900",899,73783,"416-8","Alloy 617",314626,"Plate"
-156.52,-0.00165,"Qualified",,10787.50,"CapPass","50% Nf: Cycle 899-900",899,73784,"416-8","Alloy 617",314626,"Plate"
-154.65,-0.00163,"Qualified",,10787.51,"CapPass","50% Nf: Cycle 899-900",899,73785,"416-8","Alloy 617",314626,"Plate"
-152.95,-0.00160,"Qualified",,10787.52,"CapPass","50% Nf: Cycle 899-900",899,73786,"416-8","Alloy 617",314626,"Plate"
-162.71,-0.00163,"Qualified",,10787.63,"CapPass","50% Nf: Cycle 899-900",899,73787,"416-8","Alloy 617",314626,"Plate"
-165.96,-0.00165,"Qualified",,10787.65,"CapPass","50% Nf: Cycle 899-900",899,73788,"416-8","Alloy 617",314626,"Plate"
-169.01,-0.00168,"Qualified",,10787.67,"CapPass","50% Nf: Cycle 899-900",899,73789,"416-8","Alloy 617",314626,"Plate"
-172.18,-0.00170,"Qualified",,10787.69,"CapPass","50% Nf: Cycle 899-900",899,73790,"416-8","Alloy 617",314626,"Plate"
-175.39,-0.00173,"Qualified",,10787.72,"CapPass","50% Nf: Cycle 899-900",899,73791,"416-8","Alloy 617",314626,"Plate"
-178.55,-0.00175,"Qualified",,10787.74,"CapPass","50% Nf: Cycle 899-900",899,73792,"416-8","Alloy 617",314626,"Plate"
-181.71,-0.00178,"Qualified",,10787.77,"CapPass","50% Nf: Cycle 899-900",899,73793,"416-8","Alloy 617",314626,"Plate"
-184.71,-0.00181,"Qualified",,10787.79,"CapPass","50% Nf: Cycle 899-900",899,73794,"416-8","Alloy 617",314626,"Plate"
-187.72,-0.00183,"Qualified",,10787.82,"CapPass","50% Nf: Cycle 899-900",899,73795,"416-8","Alloy 617",314626,"Plate"
-190.74,-0.00186,"Qualified",,10787.85,"CapPass","50% Nf: Cycle 899-900",899,73796,"416-8","Alloy 617",314626,"Plate"
-191.69,-0.00186,"Qualified",,10787.85,"CapPass","50% Nf: Cycle 899-900",899,73797,"416-8","Alloy 617",314626,"Plate"
-193.78,-0.00188,"Qualified",,10787.87,"CapPass","50% Nf: Cycle 899-900",899,73798,"416-8","Alloy 617",314626,"Plate"
-196.70,-0.00191,"Qualified",,10787.90,"CapPass","50% Nf: Cycle 899-900",899,73799,"416-8","Alloy 617",314626,"Plate"
-199.77,-0.00193,"Qualified",,10787.93,"CapPass","50% Nf: Cycle 899-900",899,73800,"416-8","Alloy 617",314626,"Plate"
