Repository: js-molina/fatigue-A617

File: data/850C/Strain rate 0.001/0.60% strain/HTM_A19_Cycles_4163.csv (part 14 of 20)
"Stress Mpa","Strain","Qual State","Qual Exceptions","Elapsed Time Sec","Data State","Cycle Label","Cycle","Count","Sample","Alloy","Heat","Material_Form"
-209.21,-0.00168,"Trend",,2393.47,"CapPass","Cycle 200",200,76368,"416-3","Alloy 617",314626,"Plate"
-212.21,-0.00171,"Trend",,2393.48,"CapPass","Cycle 200",200,76369,"416-3","Alloy 617",314626,"Plate"
-214.63,-0.00173,"Trend",,2393.49,"CapPass","Cycle 200",200,76370,"416-3","Alloy 617",314626,"Plate"
-216.91,-0.00176,"Trend",,2393.50,"CapPass","Cycle 200",200,76371,"416-3","Alloy 617",314626,"Plate"
-218.70,-0.00179,"Trend",,2393.51,"CapPass","Cycle 200",200,76372,"416-3","Alloy 617",314626,"Plate"
-220.06,-0.00181,"Trend",,2393.52,"CapPass","Cycle 200",200,76373,"416-3","Alloy 617",314626,"Plate"
-220.63,-0.00184,"Trend",,2393.53,"CapPass","Cycle 200",200,76374,"416-3","Alloy 617",314626,"Plate"
-218.66,-0.00186,"Trend",,2393.63,"CapPass","Cycle 200",200,76375,"416-3","Alloy 617",314626,"Plate"
-223.50,-0.00189,"Trend",,2393.68,"CapPass","Cycle 200",200,76376,"416-3","Alloy 617",314626,"Plate"
-227.01,-0.00192,"Trend",,2393.70,"CapPass","Cycle 200",200,76377,"416-3","Alloy 617",314626,"Plate"
-229.93,-0.00194,"Trend",,2393.71,"CapPass","Cycle 200",200,76378,"416-3","Alloy 617",314626,"Plate"
-232.67,-0.00197,"Trend",,2393.73,"CapPass","Cycle 200",200,76379,"416-3","Alloy 617",314626,"Plate"
-234.88,-0.00199,"Trend",,2393.75,"CapPass","Cycle 200",200,76380,"416-3","Alloy 617",314626,"Plate"
-234.01,-0.00202,"Trend",,2393.77,"CapPass","Cycle 200",200,76381,"416-3","Alloy 617",314626,"Plate"
-234.43,-0.00205,"Trend",,2393.78,"CapPass","Cycle 200",200,76382,"416-3","Alloy 617",314626,"Plate"
-234.76,-0.00208,"Trend",,2393.78,"CapPass","Cycle 200",200,76383,"416-3","Alloy 617",314626,"Plate"
-234.98,-0.00210,"Trend",,2393.79,"CapPass","Cycle 200",200,76384,"416-3","Alloy 617",314626,"Plate"
-235.18,-0.00214,"Trend",,2393.79,"CapPass","Cycle 200",200,76385,"416-3","Alloy 617",314626,"Plate"
-235.36,-0.00217,"Trend",,2393.79,"CapPass","Cycle 200",200,76386,"416-3","Alloy 617",314626,"Plate"
-235.41,-0.00219,"Trend",,2393.79,"CapPass","Cycle 200",200,76387,"416-3","Alloy 617",314626,"Plate"
-235.45,-0.00223,"Trend",,2393.80,"CapPass","Cycle 200",200,76388,"416-3","Alloy 617",314626,"Plate"
-235.25,-0.00225,"Trend",,2393.80,"CapPass","Cycle 200",200,76389,"416-3","Alloy 617",314626,"Plate"
-234.61,-0.00228,"Trend",,2393.81,"CapPass","Cycle 200",200,76390,"416-3","Alloy 617",314626,"Plate"
-232.16,-0.00231,"Trend",,2393.82,"CapPass","Cycle 200",200,76391,"416-3","Alloy 617",314626,"Plate"
-216.66,-0.00228,"Trend",,2393.85,"CapPass","Cycle 200",200,76392,"416-3","Alloy 617",314626,"Plate"
-211.47,-0.00225,"Trend",,2393.86,"CapPass","Cycle 200",200,76393,"416-3","Alloy 617",314626,"Plate"
-206.95,-0.00223,"Trend",,2393.86,"CapPass","Cycle 200",200,76394,"416-3","Alloy 617",314626,"Plate"
-204.45,-0.00221,"Trend",,2393.87,"CapPass","Cycle 200",200,76395,"416-3","Alloy 617",314626,"Plate"
-203.55,-0.00220,"Trend",,2393.87,"CapPass","Cycle 200",200,76396,"416-3","Alloy 617",314626,"Plate"
-200.54,-0.00217,"Trend",,2393.88,"CapPass","Cycle 200",200,76397,"416-3","Alloy 617",314626,"Plate"
-197.72,-0.00215,"Trend",,2393.88,"CapPass","Cycle 200",200,76398,"416-3","Alloy 617",314626,"Plate"
-195.73,-0.00212,"Trend",,2393.89,"CapPass","Cycle 200",200,76399,"416-3","Alloy 617",314626,"Plate"
-194.38,-0.00209,"Trend",,2393.90,"CapPass","Cycle 200",200,76400,"416-3","Alloy 617",314626,"Plate"
-194.79,-0.00207,"Trend",,2393.92,"CapPass","Cycle 200",200,76401,"416-3","Alloy 617",314626,"Plate"
-208.06,-0.00210,"Trend",,2393.96,"CapPass","Cycle 200",200,76402,"416-3","Alloy 617",314626,"Plate"
-213.12,-0.00212,"Trend",,2393.97,"CapPass","Cycle 200",200,76403,"416-3","Alloy 617",314626,"Plate"
-217.10,-0.00215,"Trend",,2393.98,"CapPass","Cycle 200",200,76404,"416-3","Alloy 617",314626,"Plate"
-220.45,-0.00218,"Trend",,2393.99,"CapPass","Cycle 200",200,76405,"416-3","Alloy 617",314626,"Plate"
-223.59,-0.00220,"Trend",,2393.99,"CapPass","Cycle 200",200,76406,"416-3","Alloy 617",314626,"Plate"
-226.33,-0.00223,"Trend",,2394.00,"CapPass","Cycle 200",200,76407,"416-3","Alloy 617",314626,"Plate"
-228.89,-0.00225,"Trend",,2394.01,"CapPass","Cycle 200",200,76408,"416-3","Alloy 617",314626,"Plate"
-230.97,-0.00228,"Trend",,2394.02,"CapPass","Cycle 200",200,76409,"416-3","Alloy 617",314626,"Plate"
-232.86,-0.00231,"Trend",,2394.03,"CapPass","Cycle 200",200,76410,"416-3","Alloy 617",314626,"Plate"
-234.08,-0.00233,"Trend",,2394.04,"CapPass","Cycle 200",200,76411,"416-3","Alloy 617",314626,"Plate"
-234.57,-0.00236,"Trend",,2394.06,"CapPass","Cycle 200",200,76412,"416-3","Alloy 617",314626,"Plate"
-233.56,-0.00238,"Trend",,2394.15,"CapPass","Cycle 200",200,76413,"416-3","Alloy 617",314626,"Plate"
-237.32,-0.00241,"Trend",,2394.19,"CapPass","Cycle 200",200,76414,"416-3","Alloy 617",314626,"Plate"
-240.45,-0.00243,"Trend",,2394.21,"CapPass","Cycle 200",200,76415,"416-3","Alloy 617",314626,"Plate"
-243.27,-0.00246,"Trend",,2394.23,"CapPass","Cycle 200",200,76416,"416-3","Alloy 617",314626,"Plate"
-245.54,-0.00249,"Trend",,2394.25,"CapPass","Cycle 200",200,76417,"416-3","Alloy 617",314626,"Plate"
-234.57,-0.00251,"Trend",,2394.26,"CapPass","Cycle 200",200,76418,"416-3","Alloy 617",314626,"Plate"
-234.89,-0.00254,"Trend",,2394.26,"CapPass","Cycle 200",200,76419,"416-3","Alloy 617",314626,"Plate"
-235.23,-0.00258,"Trend",,2394.27,"CapPass","Cycle 200",200,76420,"416-3","Alloy 617",314626,"Plate"
-235.43,-0.00261,"Trend",,2394.27,"CapPass","Cycle 200",200,76421,"416-3","Alloy 617",314626,"Plate"
-235.82,-0.00264,"Trend",,2394.27,"CapPass","Cycle 200",200,76422,"416-3","Alloy 617",314626,"Plate"
-235.92,-0.00267,"Trend",,2394.27,"CapPass","Cycle 200",200,76423,"416-3","Alloy 617",314626,"Plate"
-236.00,-0.00271,"Trend",,2394.27,"CapPass","Cycle 200",200,76424,"416-3","Alloy 617",314626,"Plate"
-236.24,-0.00274,"Trend",,2394.28,"CapPass","Cycle 200",200,76425,"416-3","Alloy 617",314626,"Plate"
-236.15,-0.00277,"Trend",,2394.28,"CapPass","Cycle 200",200,76426,"416-3","Alloy 617",314626,"Plate"
-236.17,-0.00279,"Trend",,2394.28,"CapPass","Cycle 200",200,76427,"416-3","Alloy 617",314626,"Plate"
-236.09,-0.00283,"Trend",,2394.28,"CapPass","Cycle 200",200,76428,"416-3","Alloy 617",314626,"Plate"
-235.78,-0.00285,"Trend",,2394.29,"CapPass","Cycle 200",200,76429,"416-3","Alloy 617",314626,"Plate"
-235.04,-0.00289,"Trend",,2394.29,"CapPass","Cycle 200",200,76430,"416-3","Alloy 617",314626,"Plate"
-233.53,-0.00291,"Trend",,2394.29,"CapPass","Cycle 200",200,76431,"416-3","Alloy 617",314626,"Plate"
-225.28,-0.00294,"Trend",,2394.31,"CapPass","Cycle 200",200,76432,"416-3","Alloy 617",314626,"Plate"
-211.51,-0.00291,"Trend",,2394.32,"CapPass","Cycle 200",200,76433,"416-3","Alloy 617",314626,"Plate"
-204.15,-0.00288,"Trend",,2394.33,"CapPass","Cycle 200",200,76434,"416-3","Alloy 617",314626,"Plate"
-198.88,-0.00286,"Trend",,2394.33,"CapPass","Cycle 200",200,76435,"416-3","Alloy 617",314626,"Plate"
-193.90,-0.00283,"Trend",,2394.34,"CapPass","Cycle 200",200,76436,"416-3","Alloy 617",314626,"Plate"
-188.96,-0.00280,"Trend",,2394.34,"CapPass","Cycle 200",200,76437,"416-3","Alloy 617",314626,"Plate"
-185.14,-0.00277,"Trend",,2394.35,"CapPass","Cycle 200",200,76438,"416-3","Alloy 617",314626,"Plate"
-181.70,-0.00275,"Trend",,2394.35,"CapPass","Cycle 200",200,76439,"416-3","Alloy 617",314626,"Plate"
-178.46,-0.00272,"Trend",,2394.35,"CapPass","Cycle 200",200,76440,"416-3","Alloy 617",314626,"Plate"
-175.44,-0.00269,"Trend",,2394.36,"CapPass","Cycle 200",200,76441,"416-3","Alloy 617",314626,"Plate"
-172.83,-0.00267,"Trend",,2394.36,"CapPass","Cycle 200",200,76442,"416-3","Alloy 617",314626,"Plate"
-170.64,-0.00264,"Trend",,2394.37,"CapPass","Cycle 200",200,76443,"416-3","Alloy 617",314626,"Plate"
-168.19,-0.00261,"Trend",,2394.37,"CapPass","Cycle 200",200,76444,"416-3","Alloy 617",314626,"Plate"
-166.40,-0.00258,"Trend",,2394.38,"CapPass","Cycle 200",200,76445,"416-3","Alloy 617",314626,"Plate"
-165.17,-0.00256,"Trend",,2394.38,"CapPass","Cycle 200",200,76446,"416-3","Alloy 617",314626,"Plate"
-164.43,-0.00253,"Trend",,2394.39,"CapPass","Cycle 200",200,76447,"416-3","Alloy 617",314626,"Plate"
-164.68,-0.00251,"Trend",,2394.39,"CapPass","Cycle 200",200,76448,"416-3","Alloy 617",314626,"Plate"
-168.88,-0.00248,"Trend",,2394.41,"CapPass","Cycle 200",200,76449,"416-3","Alloy 617",314626,"Plate"
-181.24,-0.00251,"Trend",,2394.43,"CapPass","Cycle 200",200,76450,"416-3","Alloy 617",314626,"Plate"
-187.23,-0.00253,"Trend",,2394.44,"CapPass","Cycle 200",200,76451,"416-3","Alloy 617",314626,"Plate"
-192.07,-0.00256,"Trend",,2394.45,"CapPass","Cycle 200",200,76452,"416-3","Alloy 617",314626,"Plate"
-196.10,-0.00258,"Trend",,2394.45,"CapPass","Cycle 200",200,76453,"416-3","Alloy 617",314626,"Plate"
-200.01,-0.00261,"Trend",,2394.46,"CapPass","Cycle 200",200,76454,"416-3","Alloy 617",314626,"Plate"
-203.71,-0.00264,"Trend",,2394.47,"CapPass","Cycle 200",200,76455,"416-3","Alloy 617",314626,"Plate"
-207.09,-0.00267,"Trend",,2394.47,"CapPass","Cycle 200",200,76456,"416-3","Alloy 617",314626,"Plate"
-210.25,-0.00270,"Trend",,2394.48,"CapPass","Cycle 200",200,76457,"416-3","Alloy 617",314626,"Plate"
-213.01,-0.00272,"Trend",,2394.48,"CapPass","Cycle 200",200,76458,"416-3","Alloy 617",314626,"Plate"
-215.32,-0.00275,"Trend",,2394.49,"CapPass","Cycle 200",200,76459,"416-3","Alloy 617",314626,"Plate"
-217.52,-0.00278,"Trend",,2394.50,"CapPass","Cycle 200",200,76460,"416-3","Alloy 617",314626,"Plate"
-219.15,-0.00280,"Trend",,2394.50,"CapPass","Cycle 200",200,76461,"416-3","Alloy 617",314626,"Plate"
-220.54,-0.00283,"Trend",,2394.51,"CapPass","Cycle 200",200,76462,"416-3","Alloy 617",314626,"Plate"
-221.23,-0.00286,"Trend",,2394.52,"CapPass","Cycle 200",200,76463,"416-3","Alloy 617",314626,"Plate"
-220.49,-0.00288,"Trend",,2394.54,"CapPass","Cycle 200",200,76464,"416-3","Alloy 617",314626,"Plate"
-212.81,-0.00286,"Trend",,2394.61,"CapPass","Cycle 200",200,76465,"416-3","Alloy 617",314626,"Plate"
-219.96,-0.00288,"Trend",,2394.68,"CapPass","Cycle 200",200,76466,"416-3","Alloy 617",314626,"Plate"
-223.67,-0.00291,"Trend",,2394.70,"CapPass","Cycle 200",200,76467,"416-3","Alloy 617",314626,"Plate"
-226.39,-0.00294,"Trend",,2394.71,"CapPass","Cycle 200",200,76468,"416-3","Alloy 617",314626,"Plate"
-227.76,-0.00296,"Trend",,2394.73,"CapPass","Cycle 200",200,76469,"416-3","Alloy 617",314626,"Plate"
-226.99,-0.00299,"Trend",,2394.75,"CapPass","Cycle 200",200,76470,"416-3","Alloy 617",314626,"Plate"
-213.35,-0.00296,"Trend",,2394.80,"CapPass","Cycle 200",200,76471,"416-3","Alloy 617",314626,"Plate"
-208.15,-0.00293,"Trend",,2394.81,"CapPass","Cycle 200",200,76472,"416-3","Alloy 617",314626,"Plate"
-203.88,-0.00291,"Trend",,2394.83,"CapPass","Cycle 200",200,76473,"416-3","Alloy 617",314626,"Plate"
-199.87,-0.00288,"Trend",,2394.84,"CapPass","Cycle 200",200,76474,"416-3","Alloy 617",314626,"Plate"
-196.32,-0.00286,"Trend",,2394.85,"CapPass","Cycle 200",200,76475,"416-3","Alloy 617",314626,"Plate"
-193.01,-0.00283,"Trend",,2394.86,"CapPass","Cycle 200",200,76476,"416-3","Alloy 617",314626,"Plate"
-191.67,-0.00282,"Trend",,2394.87,"CapPass","Cycle 200",200,76477,"416-3","Alloy 617",314626,"Plate"
-189.83,-0.00281,"Trend",,2394.88,"CapPass","Cycle 200",200,76478,"416-3","Alloy 617",314626,"Plate"
-186.84,-0.00278,"Trend",,2394.89,"CapPass","Cycle 200",200,76479,"416-3","Alloy 617",314626,"Plate"
-183.84,-0.00275,"Trend",,2394.92,"CapPass","Cycle 200",200,76480,"416-3","Alloy 617",314626,"Plate"
-178.70,-0.00273,"Trend",,2394.97,"CapPass","Cycle 200",200,76481,"416-3","Alloy 617",314626,"Plate"
-173.14,-0.00270,"Trend",,2395.01,"CapPass","Cycle 200",200,76482,"416-3","Alloy 617",314626,"Plate"
-168.41,-0.00268,"Trend",,2395.04,"CapPass","Cycle 200",200,76483,"416-3","Alloy 617",314626,"Plate"
-164.23,-0.00265,"Trend",,2395.06,"CapPass","Cycle 200",200,76484,"416-3","Alloy 617",314626,"Plate"
-160.12,-0.00263,"Trend",,2395.08,"CapPass","Cycle 200",200,76485,"416-3","Alloy 617",314626,"Plate"
-156.02,-0.00260,"Trend",,2395.11,"CapPass","Cycle 200",200,76486,"416-3","Alloy 617",314626,"Plate"
-151.91,-0.00258,"Trend",,2395.13,"CapPass","Cycle 200",200,76487,"416-3","Alloy 617",314626,"Plate"
-147.83,-0.00255,"Trend",,2395.16,"CapPass","Cycle 200",200,76488,"416-3","Alloy 617",314626,"Plate"
-143.86,-0.00253,"Trend",,2395.19,"CapPass","Cycle 200",200,76489,"416-3","Alloy 617",314626,"Plate"
-139.59,-0.00250,"Trend",,2395.21,"CapPass","Cycle 200",200,76490,"416-3","Alloy 617",314626,"Plate"
-135.25,-0.00247,"Trend",,2395.24,"CapPass","Cycle 200",200,76491,"416-3","Alloy 617",314626,"Plate"
-131.29,-0.00245,"Trend",,2395.27,"CapPass","Cycle 200",200,76492,"416-3","Alloy 617",314626,"Plate"
-127.14,-0.00242,"Trend",,2395.29,"CapPass","Cycle 200",200,76493,"416-3","Alloy 617",314626,"Plate"
-122.86,-0.00240,"Trend",,2395.32,"CapPass","Cycle 200",200,76494,"416-3","Alloy 617",314626,"Plate"
-118.79,-0.00237,"Trend",,2395.35,"CapPass","Cycle 200",200,76495,"416-3","Alloy 617",314626,"Plate"
-114.85,-0.00235,"Trend",,2395.37,"CapPass","Cycle 200",200,76496,"416-3","Alloy 617",314626,"Plate"
-111.33,-0.00232,"Trend",,2395.40,"CapPass","Cycle 200",200,76497,"416-3","Alloy 617",314626,"Plate"
-108.09,-0.00230,"Trend",,2395.42,"CapPass","Cycle 200",200,76498,"416-3","Alloy 617",314626,"Plate"
-104.43,-0.00227,"Trend",,2395.45,"CapPass","Cycle 200",200,76499,"416-3","Alloy 617",314626,"Plate"
-100.40,-0.00225,"Trend",,2395.48,"CapPass","Cycle 200",200,76500,"416-3","Alloy 617",314626,"Plate"
-96.07,-0.00222,"Trend",,2395.51,"CapPass","Cycle 200",200,76501,"416-3","Alloy 617",314626,"Plate"
-91.43,-0.00219,"Trend",,2395.54,"CapPass","Cycle 200",200,76502,"416-3","Alloy 617",314626,"Plate"
-87.34,-0.00217,"Trend",,2395.57,"CapPass","Cycle 200",200,76503,"416-3","Alloy 617",314626,"Plate"
-83.68,-0.00214,"Trend",,2395.59,"CapPass","Cycle 200",200,76504,"416-3","Alloy 617",314626,"Plate"
-80.55,-0.00212,"Trend",,2395.61,"CapPass","Cycle 200",200,76505,"416-3","Alloy 617",314626,"Plate"
-77.48,-0.00209,"Trend",,2395.63,"CapPass","Cycle 200",200,76506,"416-3","Alloy 617",314626,"Plate"
-74.45,-0.00207,"Trend",,2395.65,"CapPass","Cycle 200",200,76507,"416-3","Alloy 617",314626,"Plate"
-71.24,-0.00204,"Trend",,2395.68,"CapPass","Cycle 200",200,76508,"416-3","Alloy 617",314626,"Plate"
-68.21,-0.00202,"Trend",,2395.71,"CapPass","Cycle 200",200,76509,"416-3","Alloy 617",314626,"Plate"
-65.33,-0.00199,"Trend",,2395.73,"CapPass","Cycle 200",200,76510,"416-3","Alloy 617",314626,"Plate"
-61.90,-0.00197,"Trend",,2395.76,"CapPass","Cycle 200",200,76511,"416-3","Alloy 617",314626,"Plate"
-58.35,-0.00194,"Trend",,2395.79,"CapPass","Cycle 200",200,76512,"416-3","Alloy 617",314626,"Plate"
-54.65,-0.00191,"Trend",,2395.82,"CapPass","Cycle 200",200,76513,"416-3","Alloy 617",314626,"Plate"
-51.17,-0.00189,"Trend",,2395.85,"CapPass","Cycle 200",200,76514,"416-3","Alloy 617",314626,"Plate"
-48.16,-0.00187,"Trend",,2395.87,"CapPass","Cycle 200",200,76515,"416-3","Alloy 617",314626,"Plate"
-47.91,-0.00186,"Trend",,2395.87,"CapPass","Cycle 200",200,76516,"416-3","Alloy 617",314626,"Plate"
-44.54,-0.00184,"Trend",,2395.90,"CapPass","Cycle 200",200,76517,"416-3","Alloy 617",314626,"Plate"
-41.15,-0.00181,"Trend",,2395.92,"CapPass","Cycle 200",200,76518,"416-3","Alloy 617",314626,"Plate"
-38.04,-0.00179,"Trend",,2395.95,"CapPass","Cycle 200",200,76519,"416-3","Alloy 617",314626,"Plate"
-34.62,-0.00176,"Trend",,2395.98,"CapPass","Cycle 200",200,76520,"416-3","Alloy 617",314626,"Plate"
-31.35,-0.00174,"Trend",,2396.00,"CapPass","Cycle 200",200,76521,"416-3","Alloy 617",314626,"Plate"
-28.09,-0.00171,"Trend",,2396.03,"CapPass","Cycle 200",200,76522,"416-3","Alloy 617",314626,"Plate"
-24.93,-0.00169,"Trend",,2396.05,"CapPass","Cycle 200",200,76523,"416-3","Alloy 617",314626,"Plate"
-21.79,-0.00166,"Trend",,2396.08,"CapPass","Cycle 200",200,76524,"416-3","Alloy 617",314626,"Plate"
-18.67,-0.00163,"Trend",,2396.11,"CapPass","Cycle 200",200,76525,"416-3","Alloy 617",314626,"Plate"
-15.33,-0.00161,"Trend",,2396.13,"CapPass","Cycle 200",200,76526,"416-3","Alloy 617",314626,"Plate"
-12.00,-0.00158,"Trend",,2396.16,"CapPass","Cycle 200",200,76527,"416-3","Alloy 617",314626,"Plate"
-8.67,-0.00156,"Trend",,2396.19,"CapPass","Cycle 200",200,76528,"416-3","Alloy 617",314626,"Plate"
-5.42,-0.00153,"Trend",,2396.21,"CapPass","Cycle 200",200,76529,"416-3","Alloy 617",314626,"Plate"
-2.12,-0.00151,"Trend",,2396.24,"CapPass","Cycle 200",200,76530,"416-3","Alloy 617",314626,"Plate"
0.99,-0.00148,"Trend",,2396.27,"CapPass","Cycle 200",200,76531,"416-3","Alloy 617",314626,"Plate"
4.16,-0.00146,"Trend",,2396.29,"CapPass","Cycle 200",200,76532,"416-3","Alloy 617",314626,"Plate"
7.19,-0.00143,"Trend",,2396.32,"CapPass","Cycle 200",200,76533,"416-3","Alloy 617",314626,"Plate"
10.52,-0.00141,"Trend",,2396.34,"CapPass","Cycle 200",200,76534,"416-3","Alloy 617",314626,"Plate"
13.87,-0.00138,"Trend",,2396.37,"CapPass","Cycle 200",200,76535,"416-3","Alloy 617",314626,"Plate"
17.00,-0.00135,"Trend",,2396.40,"CapPass","Cycle 200",200,76536,"416-3","Alloy 617",314626,"Plate"
20.26,-0.00133,"Trend",,2396.43,"CapPass","Cycle 200",200,76537,"416-3","Alloy 617",314626,"Plate"
23.47,-0.00130,"Trend",,2396.45,"CapPass","Cycle 200",200,76538,"416-3","Alloy 617",314626,"Plate"
26.46,-0.00128,"Trend",,2396.48,"CapPass","Cycle 200",200,76539,"416-3","Alloy 617",314626,"Plate"
29.55,-0.00125,"Trend",,2396.50,"CapPass","Cycle 200",200,76540,"416-3","Alloy 617",314626,"Plate"
32.43,-0.00123,"Trend",,2396.53,"CapPass","Cycle 200",200,76541,"416-3","Alloy 617",314626,"Plate"
34.95,-0.00120,"Trend",,2396.56,"CapPass","Cycle 200",200,76542,"416-3","Alloy 617",314626,"Plate"
34.91,-0.00118,"Trend",,2396.60,"CapPass","Cycle 200",200,76543,"416-3","Alloy 617",314626,"Plate"
44.03,-0.00115,"Trend",,2396.69,"CapPass","Cycle 200",200,76544,"416-3","Alloy 617",314626,"Plate"
49.08,-0.00113,"Trend",,2396.70,"CapPass","Cycle 200",200,76545,"416-3","Alloy 617",314626,"Plate"
53.61,-0.00110,"Trend",,2396.71,"CapPass","Cycle 200",200,76546,"416-3","Alloy 617",314626,"Plate"
57.05,-0.00107,"Trend",,2396.72,"CapPass","Cycle 200",200,76547,"416-3","Alloy 617",314626,"Plate"
60.12,-0.00105,"Trend",,2396.73,"CapPass","Cycle 200",200,76548,"416-3","Alloy 617",314626,"Plate"
62.80,-0.00102,"Trend",,2396.74,"CapPass","Cycle 200",200,76549,"416-3","Alloy 617",314626,"Plate"
65.03,-0.00099,"Trend",,2396.75,"CapPass","Cycle 200",200,76550,"416-3","Alloy 617",314626,"Plate"
66.92,-0.00097,"Trend",,2396.77,"CapPass","Cycle 200",200,76551,"416-3","Alloy 617",314626,"Plate"
68.40,-0.00094,"Trend",,2396.78,"CapPass","Cycle 200",200,76552,"416-3","Alloy 617",314626,"Plate"
69.06,-0.00092,"Trend",,2396.81,"CapPass","Cycle 200",200,76553,"416-3","Alloy 617",314626,"Plate"
70.24,-0.00090,"Trend",,2396.87,"CapPass","Cycle 200",200,76554,"416-3","Alloy 617",314626,"Plate"
71.75,-0.00089,"Trend",,2396.89,"CapPass","Cycle 200",200,76555,"416-3","Alloy 617",314626,"Plate"
75.73,-0.00087,"Trend",,2396.92,"CapPass","Cycle 200",200,76556,"416-3","Alloy 617",314626,"Plate"
79.46,-0.00084,"Trend",,2396.95,"CapPass","Cycle 200",200,76557,"416-3","Alloy 617",314626,"Plate"
83.13,-0.00081,"Trend",,2396.98,"CapPass","Cycle 200",200,76558,"416-3","Alloy 617",314626,"Plate"
86.28,-0.00079,"Trend",,2397.00,"CapPass","Cycle 200",200,76559,"416-3","Alloy 617",314626,"Plate"
89.41,-0.00076,"Trend",,2397.02,"CapPass","Cycle 200",200,76560,"416-3","Alloy 617",314626,"Plate"
92.44,-0.00074,"Trend",,2397.05,"CapPass","Cycle 200",200,76561,"416-3","Alloy 617",314626,"Plate"
95.37,-0.00071,"Trend",,2397.08,"CapPass","Cycle 200",200,76562,"416-3","Alloy 617",314626,"Plate"
98.48,-0.00069,"Trend",,2397.10,"CapPass","Cycle 200",200,76563,"416-3","Alloy 617",314626,"Plate"
101.44,-0.00066,"Trend",,2397.13,"CapPass","Cycle 200",200,76564,"416-3","Alloy 617",314626,"Plate"
104.24,-0.00064,"Trend",,2397.16,"CapPass","Cycle 200",200,76565,"416-3","Alloy 617",314626,"Plate"
107.17,-0.00061,"Trend",,2397.19,"CapPass","Cycle 200",200,76566,"416-3","Alloy 617",314626,"Plate"
110.16,-0.00059,"Trend",,2397.21,"CapPass","Cycle 200",200,76567,"416-3","Alloy 617",314626,"Plate"
113.21,-0.00056,"Trend",,2397.24,"CapPass","Cycle 200",200,76568,"416-3","Alloy 617",314626,"Plate"
116.21,-0.00054,"Trend",,2397.27,"CapPass","Cycle 200",200,76569,"416-3","Alloy 617",314626,"Plate"
119.22,-0.00051,"Trend",,2397.30,"CapPass","Cycle 200",200,76570,"416-3","Alloy 617",314626,"Plate"
121.98,-0.00048,"Trend",,2397.32,"CapPass","Cycle 200",200,76571,"416-3","Alloy 617",314626,"Plate"
124.86,-0.00046,"Trend",,2397.35,"CapPass","Cycle 200",200,76572,"416-3","Alloy 617",314626,"Plate"
127.44,-0.00043,"Trend",,2397.37,"CapPass","Cycle 200",200,76573,"416-3","Alloy 617",314626,"Plate"
129.97,-0.00041,"Trend",,2397.40,"CapPass","Cycle 200",200,76574,"416-3","Alloy 617",314626,"Plate"
132.46,-0.00038,"Trend",,2397.42,"CapPass","Cycle 200",200,76575,"416-3","Alloy 617",314626,"Plate"
135.06,-0.00036,"Trend",,2397.45,"CapPass","Cycle 200",200,76576,"416-3","Alloy 617",314626,"Plate"
137.59,-0.00033,"Trend",,2397.48,"CapPass","Cycle 200",200,76577,"416-3","Alloy 617",314626,"Plate"
140.30,-0.00031,"Trend",,2397.51,"CapPass","Cycle 200",200,76578,"416-3","Alloy 617",314626,"Plate"
142.97,-0.00028,"Trend",,2397.54,"CapPass","Cycle 200",200,76579,"416-3","Alloy 617",314626,"Plate"
145.80,-0.00025,"Trend",,2397.56,"CapPass","Cycle 200",200,76580,"416-3","Alloy 617",314626,"Plate"
148.90,-0.00023,"Trend",,2397.58,"CapPass","Cycle 200",200,76581,"416-3","Alloy 617",314626,"Plate"
151.94,-0.00020,"Trend",,2397.61,"CapPass","Cycle 200",200,76582,"416-3","Alloy 617",314626,"Plate"
154.80,-0.00018,"Trend",,2397.63,"CapPass","Cycle 200",200,76583,"416-3","Alloy 617",314626,"Plate"
157.57,-0.00015,"Trend",,2397.65,"CapPass","Cycle 200",200,76584,"416-3","Alloy 617",314626,"Plate"
160.23,-0.00013,"Trend",,2397.67,"CapPass","Cycle 200",200,76585,"416-3","Alloy 617",314626,"Plate"
183.86,-0.00007,"Trend",,5988.34,"CapPass","Cycle 500",500,83803,"416-3","Alloy 617",314626,"Plate"
185.78,-0.00005,"Trend",,5988.37,"CapPass","Cycle 500",500,83804,"416-3","Alloy 617",314626,"Plate"
187.67,-0.00002,"Trend",,5988.39,"CapPass","Cycle 500",500,83805,"416-3","Alloy 617",314626,"Plate"
189.66,0.00000,"Trend",,5988.42,"CapPass","Cycle 500",500,83806,"416-3","Alloy 617",314626,"Plate"
191.59,0.00003,"Trend",,5988.44,"CapPass","Cycle 500",500,83807,"416-3","Alloy 617",314626,"Plate"
193.59,0.00005,"Trend",,5988.47,"CapPass","Cycle 500",500,83808,"416-3","Alloy 617",314626,"Plate"
195.43,0.00008,"Trend",,5988.49,"CapPass","Cycle 500",500,83809,"416-3","Alloy 617",314626,"Plate"
197.29,0.00011,"Trend",,5988.52,"CapPass","Cycle 500",500,83810,"416-3","Alloy 617",314626,"Plate"
199.20,0.00013,"Trend",,5988.54,"CapPass","Cycle 500",500,83811,"416-3","Alloy 617",314626,"Plate"
200.98,0.00016,"Trend",,5988.57,"CapPass","Cycle 500",500,83812,"416-3","Alloy 617",314626,"Plate"
202.91,0.00018,"Trend",,5988.60,"CapPass","Cycle 500",500,83813,"416-3","Alloy 617",314626,"Plate"
204.87,0.00021,"Trend",,5988.62,"CapPass","Cycle 500",500,83814,"416-3","Alloy 617",314626,"Plate"
206.79,0.00023,"Trend",,5988.65,"CapPass","Cycle 500",500,83815,"416-3","Alloy 617",314626,"Plate"
204.44,0.00026,"Trend",,5988.67,"CapPass","Cycle 500",500,83816,"416-3","Alloy 617",314626,"Plate"
204.93,0.00029,"Trend",,5988.68,"CapPass","Cycle 500",500,83817,"416-3","Alloy 617",314626,"Plate"
205.27,0.00032,"Trend",,5988.68,"CapPass","Cycle 500",500,83818,"416-3","Alloy 617",314626,"Plate"
205.46,0.00035,"Trend",,5988.69,"CapPass","Cycle 500",500,83819,"416-3","Alloy 617",314626,"Plate"
205.45,0.00037,"Trend",,5988.69,"CapPass","Cycle 500",500,83820,"416-3","Alloy 617",314626,"Plate"
205.09,0.00040,"Trend",,5988.69,"CapPass","Cycle 500",500,83821,"416-3","Alloy 617",314626,"Plate"
203.81,0.00042,"Trend",,5988.70,"CapPass","Cycle 500",500,83822,"416-3","Alloy 617",314626,"Plate"
187.83,0.00040,"Trend",,5988.75,"CapPass","Cycle 500",500,83823,"416-3","Alloy 617",314626,"Plate"
186.16,0.00037,"Trend",,5988.76,"CapPass","Cycle 500",500,83824,"416-3","Alloy 617",314626,"Plate"
195.18,0.00040,"Trend",,5988.83,"CapPass","Cycle 500",500,83825,"416-3","Alloy 617",314626,"Plate"
197.74,0.00042,"Trend",,5988.85,"CapPass","Cycle 500",500,83826,"416-3","Alloy 617",314626,"Plate"
199.64,0.00045,"Trend",,5988.86,"CapPass","Cycle 500",500,83827,"416-3","Alloy 617",314626,"Plate"
200.20,0.00046,"Trend",,5988.87,"CapPass","Cycle 500",500,83828,"416-3","Alloy 617",314626,"Plate"
201.29,0.00047,"Trend",,5988.88,"CapPass","Cycle 500",500,83829,"416-3","Alloy 617",314626,"Plate"
202.88,0.00050,"Trend",,5988.90,"CapPass","Cycle 500",500,83830,"416-3","Alloy 617",314626,"Plate"
204.64,0.00052,"Trend",,5988.93,"CapPass","Cycle 500",500,83831,"416-3","Alloy 617",314626,"Plate"
206.98,0.00055,"Trend",,5988.96,"CapPass","Cycle 500",500,83832,"416-3","Alloy 617",314626,"Plate"
209.67,0.00058,"Trend",,5989.00,"CapPass","Cycle 500",500,83833,"416-3","Alloy 617",314626,"Plate"
212.17,0.00060,"Trend",,5989.02,"CapPass","Cycle 500",500,83834,"416-3","Alloy 617",314626,"Plate"
214.34,0.00063,"Trend",,5989.04,"CapPass","Cycle 500",500,83835,"416-3","Alloy 617",314626,"Plate"
216.44,0.00065,"Trend",,5989.07,"CapPass","Cycle 500",500,83836,"416-3","Alloy 617",314626,"Plate"
218.34,0.00068,"Trend",,5989.09,"CapPass","Cycle 500",500,83837,"416-3","Alloy 617",314626,"Plate"
220.03,0.00070,"Trend",,5989.12,"CapPass","Cycle 500",500,83838,"416-3","Alloy 617",314626,"Plate"
221.70,0.00073,"Trend",,5989.14,"CapPass","Cycle 500",500,83839,"416-3","Alloy 617",314626,"Plate"
223.42,0.00075,"Trend",,5989.17,"CapPass","Cycle 500",500,83840,"416-3","Alloy 617",314626,"Plate"
224.56,0.00078,"Trend",,5989.19,"CapPass","Cycle 500",500,83841,"416-3","Alloy 617",314626,"Plate"
218.45,0.00081,"Trend",,5989.21,"CapPass","Cycle 500",500,83842,"416-3","Alloy 617",314626,"Plate"
218.78,0.00084,"Trend",,5989.21,"CapPass","Cycle 500",500,83843,"416-3","Alloy 617",314626,"Plate"
218.96,0.00087,"Trend",,5989.21,"CapPass","Cycle 500",500,83844,"416-3","Alloy 617",314626,"Plate"
219.20,0.00091,"Trend",,5989.21,"CapPass","Cycle 500",500,83845,"416-3","Alloy 617",314626,"Plate"
219.12,0.00093,"Trend",,5989.22,"CapPass","Cycle 500",500,83846,"416-3","Alloy 617",314626,"Plate"
219.07,0.00097,"Trend",,5989.22,"CapPass","Cycle 500",500,83847,"416-3","Alloy 617",314626,"Plate"
218.64,0.00100,"Trend",,5989.22,"CapPass","Cycle 500",500,83848,"416-3","Alloy 617",314626,"Plate"
218.09,0.00103,"Trend",,5989.23,"CapPass","Cycle 500",500,83849,"416-3","Alloy 617",314626,"Plate"
216.43,0.00106,"Trend",,5989.23,"CapPass","Cycle 500",500,83850,"416-3","Alloy 617",314626,"Plate"
213.57,0.00108,"Trend",,5989.23,"CapPass","Cycle 500",500,83851,"416-3","Alloy 617",314626,"Plate"
207.27,0.00111,"Trend",,5989.24,"CapPass","Cycle 500",500,83852,"416-3","Alloy 617",314626,"Plate"
193.08,0.00108,"Trend",,5989.26,"CapPass","Cycle 500",500,83853,"416-3","Alloy 617",314626,"Plate"
188.54,0.00106,"Trend",,5989.27,"CapPass","Cycle 500",500,83854,"416-3","Alloy 617",314626,"Plate"
184.48,0.00103,"Trend",,5989.27,"CapPass","Cycle 500",500,83855,"416-3","Alloy 617",314626,"Plate"
181.72,0.00100,"Trend",,5989.28,"CapPass","Cycle 500",500,83856,"416-3","Alloy 617",314626,"Plate"
179.42,0.00097,"Trend",,5989.28,"CapPass","Cycle 500",500,83857,"416-3","Alloy 617",314626,"Plate"
177.46,0.00094,"Trend",,5989.29,"CapPass","Cycle 500",500,83858,"416-3","Alloy 617",314626,"Plate"
176.22,0.00092,"Trend",,5989.29,"CapPass","Cycle 500",500,83859,"416-3","Alloy 617",314626,"Plate"
175.66,0.00089,"Trend",,5989.30,"CapPass","Cycle 500",500,83860,"416-3","Alloy 617",314626,"Plate"
176.20,0.00087,"Trend",,5989.31,"CapPass","Cycle 500",500,83861,"416-3","Alloy 617",314626,"Plate"
187.99,0.00089,"Trend",,5989.35,"CapPass","Cycle 500",500,83862,"416-3","Alloy 617",314626,"Plate"
190.96,0.00092,"Trend",,5989.36,"CapPass","Cycle 500",500,83863,"416-3","Alloy 617",314626,"Plate"
193.45,0.00095,"Trend",,5989.37,"CapPass","Cycle 500",500,83864,"416-3","Alloy 617",314626,"Plate"
195.47,0.00097,"Trend",,5989.38,"CapPass","Cycle 500",500,83865,"416-3","Alloy 617",314626,"Plate"
197.10,0.00100,"Trend",,5989.40,"CapPass","Cycle 500",500,83866,"416-3","Alloy 617",314626,"Plate"
198.60,0.00102,"Trend",,5989.42,"CapPass","Cycle 500",500,83867,"416-3","Alloy 617",314626,"Plate"
200.35,0.00105,"Trend",,5989.45,"CapPass","Cycle 500",500,83868,"416-3","Alloy 617",314626,"Plate"
202.78,0.00107,"Trend",,5989.48,"CapPass","Cycle 500",500,83869,"416-3","Alloy 617",314626,"Plate"
205.26,0.00110,"Trend",,5989.51,"CapPass","Cycle 500",500,83870,"416-3","Alloy 617",314626,"Plate"
207.69,0.00112,"Trend",,5989.53,"CapPass","Cycle 500",500,83871,"416-3","Alloy 617",314626,"Plate"
210.11,0.00115,"Trend",,5989.56,"CapPass","Cycle 500",500,83872,"416-3","Alloy 617",314626,"Plate"
212.02,0.00118,"Trend",,5989.58,"CapPass","Cycle 500",500,83873,"416-3","Alloy 617",314626,"Plate"
214.00,0.00120,"Trend",,5989.61,"CapPass","Cycle 500",500,83874,"416-3","Alloy 617",314626,"Plate"
215.93,0.00123,"Trend",,5989.63,"CapPass","Cycle 500",500,83875,"416-3","Alloy 617",314626,"Plate"
218.08,0.00125,"Trend",,5989.66,"CapPass","Cycle 500",500,83876,"416-3","Alloy 617",314626,"Plate"
220.20,0.00128,"Trend",,5989.69,"CapPass","Cycle 500",500,83877,"416-3","Alloy 617",314626,"Plate"
222.22,0.00130,"Trend",,5989.71,"CapPass","Cycle 500",500,83878,"416-3","Alloy 617",314626,"Plate"
224.21,0.00133,"Trend",,5989.74,"CapPass","Cycle 500",500,83879,"416-3","Alloy 617",314626,"Plate"
226.10,0.00135,"Trend",,5989.77,"CapPass","Cycle 500",500,83880,"416-3","Alloy 617",314626,"Plate"
228.18,0.00138,"Trend",,5989.79,"CapPass","Cycle 500",500,83881,"416-3","Alloy 617",314626,"Plate"
230.06,0.00140,"Trend",,5989.82,"CapPass","Cycle 500",500,83882,"416-3","Alloy 617",314626,"Plate"
231.89,0.00143,"Trend",,5989.84,"CapPass","Cycle 500",500,83883,"416-3","Alloy 617",314626,"Plate"
233.67,0.00145,"Trend",,5989.87,"CapPass","Cycle 500",500,83884,"416-3","Alloy 617",314626,"Plate"
233.72,0.00146,"Trend",,5989.87,"CapPass","Cycle 500",500,83885,"416-3","Alloy 617",314626,"Plate"
235.53,0.00148,"Trend",,5989.89,"CapPass","Cycle 500",500,83886,"416-3","Alloy 617",314626,"Plate"
237.47,0.00151,"Trend",,5989.92,"CapPass","Cycle 500",500,83887,"416-3","Alloy 617",314626,"Plate"
226.29,0.00153,"Trend",,5989.94,"CapPass","Cycle 500",500,83888,"416-3","Alloy 617",314626,"Plate"
226.52,0.00156,"Trend",,5989.95,"CapPass","Cycle 500",500,83889,"416-3","Alloy 617",314626,"Plate"
226.91,0.00160,"Trend",,5989.95,"CapPass","Cycle 500",500,83890,"416-3","Alloy 617",314626,"Plate"
227.07,0.00164,"Trend",,5989.95,"CapPass","Cycle 500",500,83891,"416-3","Alloy 617",314626,"Plate"
227.21,0.00168,"Trend",,5989.96,"CapPass","Cycle 500",500,83892,"416-3","Alloy 617",314626,"Plate"
227.41,0.00172,"Trend",,5989.96,"CapPass","Cycle 500",500,83893,"416-3","Alloy 617",314626,"Plate"
227.29,0.00176,"Trend",,5989.96,"CapPass","Cycle 500",500,83894,"416-3","Alloy 617",314626,"Plate"
227.12,0.00180,"Trend",,5989.96,"CapPass","Cycle 500",500,83895,"416-3","Alloy 617",314626,"Plate"
226.75,0.00184,"Trend",,5989.96,"CapPass","Cycle 500",500,83896,"416-3","Alloy 617",314626,"Plate"
226.01,0.00188,"Trend",,5989.96,"CapPass","Cycle 500",500,83897,"416-3","Alloy 617",314626,"Plate"
225.18,0.00191,"Trend",,5989.97,"CapPass","Cycle 500",500,83898,"416-3","Alloy 617",314626,"Plate"
223.97,0.00193,"Trend",,5989.97,"CapPass","Cycle 500",500,83899,"416-3","Alloy 617",314626,"Plate"
221.54,0.00197,"Trend",,5989.97,"CapPass","Cycle 500",500,83900,"416-3","Alloy 617",314626,"Plate"
218.70,0.00200,"Trend",,5989.97,"CapPass","Cycle 500",500,83901,"416-3","Alloy 617",314626,"Plate"
213.91,0.00203,"Trend",,5989.98,"CapPass","Cycle 500",500,83902,"416-3","Alloy 617",314626,"Plate"
202.70,0.00206,"Trend",,5989.99,"CapPass","Cycle 500",500,83903,"416-3","Alloy 617",314626,"Plate"
187.37,0.00203,"Trend",,5990.00,"CapPass","Cycle 500",500,83904,"416-3","Alloy 617",314626,"Plate"
179.63,0.00200,"Trend",,5990.00,"CapPass","Cycle 500",500,83905,"416-3","Alloy 617",314626,"Plate"
173.66,0.00197,"Trend",,5990.00,"CapPass","Cycle 500",500,83906,"416-3","Alloy 617",314626,"Plate"
169.76,0.00194,"Trend",,5990.01,"CapPass","Cycle 500",500,83907,"416-3","Alloy 617",314626,"Plate"
165.76,0.00191,"Trend",,5990.01,"CapPass","Cycle 500",500,83908,"416-3","Alloy 617",314626,"Plate"
162.26,0.00188,"Trend",,5990.01,"CapPass","Cycle 500",500,83909,"416-3","Alloy 617",314626,"Plate"
158.89,0.00185,"Trend",,5990.02,"CapPass","Cycle 500",500,83910,"416-3","Alloy 617",314626,"Plate"
156.10,0.00182,"Trend",,5990.02,"CapPass","Cycle 500",500,83911,"416-3","Alloy 617",314626,"Plate"
153.44,0.00179,"Trend",,5990.02,"CapPass","Cycle 500",500,83912,"416-3","Alloy 617",314626,"Plate"
151.39,0.00176,"Trend",,5990.03,"CapPass","Cycle 500",500,83913,"416-3","Alloy 617",314626,"Plate"
149.58,0.00174,"Trend",,5990.03,"CapPass","Cycle 500",500,83914,"416-3","Alloy 617",314626,"Plate"
148.26,0.00171,"Trend",,5990.03,"CapPass","Cycle 500",500,83915,"416-3","Alloy 617",314626,"Plate"
147.25,0.00168,"Trend",,5990.03,"CapPass","Cycle 500",500,83916,"416-3","Alloy 617",314626,"Plate"
146.35,0.00165,"Trend",,5990.04,"CapPass","Cycle 500",500,83917,"416-3","Alloy 617",314626,"Plate"
146.18,0.00162,"Trend",,5990.04,"CapPass","Cycle 500",500,83918,"416-3","Alloy 617",314626,"Plate"
146.48,0.00159,"Trend",,5990.05,"CapPass","Cycle 500",500,83919,"416-3","Alloy 617",314626,"Plate"
147.61,0.00157,"Trend",,5990.05,"CapPass","Cycle 500",500,83920,"416-3","Alloy 617",314626,"Plate"
166.99,0.00159,"Trend",,5990.09,"CapPass","Cycle 500",500,83921,"416-3","Alloy 617",314626,"Plate"
170.36,0.00162,"Trend",,5990.10,"CapPass","Cycle 500",500,83922,"416-3","Alloy 617",314626,"Plate"
173.23,0.00165,"Trend",,5990.10,"CapPass","Cycle 500",500,83923,"416-3","Alloy 617",314626,"Plate"
175.64,0.00168,"Trend",,5990.11,"CapPass","Cycle 500",500,83924,"416-3","Alloy 617",314626,"Plate"
177.54,0.00170,"Trend",,5990.12,"CapPass","Cycle 500",500,83925,"416-3","Alloy 617",314626,"Plate"
179.23,0.00173,"Trend",,5990.13,"CapPass","Cycle 500",500,83926,"416-3","Alloy 617",314626,"Plate"
180.41,0.00175,"Trend",,5990.14,"CapPass","Cycle 500",500,83927,"416-3","Alloy 617",314626,"Plate"
181.19,0.00178,"Trend",,5990.15,"CapPass","Cycle 500",500,83928,"416-3","Alloy 617",314626,"Plate"
182.50,0.00180,"Trend",,5990.20,"CapPass","Cycle 500",500,83929,"416-3","Alloy 617",314626,"Plate"
187.19,0.00183,"Trend",,5990.24,"CapPass","Cycle 500",500,83930,"416-3","Alloy 617",314626,"Plate"
190.53,0.00185,"Trend",,5990.27,"CapPass","Cycle 500",500,83931,"416-3","Alloy 617",314626,"Plate"
193.41,0.00188,"Trend",,5990.29,"CapPass","Cycle 500",500,83932,"416-3","Alloy 617",314626,"Plate"
196.31,0.00191,"Trend",,5990.32,"CapPass","Cycle 500",500,83933,"416-3","Alloy 617",314626,"Plate"
199.06,0.00193,"Trend",,5990.34,"CapPass","Cycle 500",500,83934,"416-3","Alloy 617",314626,"Plate"
201.85,0.00196,"Trend",,5990.37,"CapPass","Cycle 500",500,83935,"416-3","Alloy 617",314626,"Plate"
204.57,0.00198,"Trend",,5990.40,"CapPass","Cycle 500",500,83936,"416-3","Alloy 617",314626,"Plate"
207.39,0.00201,"Trend",,5990.42,"CapPass","Cycle 500",500,83937,"416-3","Alloy 617",314626,"Plate"
210.04,0.00203,"Trend",,5990.45,"CapPass","Cycle 500",500,83938,"416-3","Alloy 617",314626,"Plate"
212.65,0.00206,"Trend",,5990.47,"CapPass","Cycle 500",500,83939,"416-3","Alloy 617",314626,"Plate"
215.22,0.00208,"Trend",,5990.50,"CapPass","Cycle 500",500,83940,"416-3","Alloy 617",314626,"Plate"
217.70,0.00211,"Trend",,5990.52,"CapPass","Cycle 500",500,83941,"416-3","Alloy 617",314626,"Plate"
220.25,0.00213,"Trend",,5990.55,"CapPass","Cycle 500",500,83942,"416-3","Alloy 617",314626,"Plate"
222.56,0.00216,"Trend",,5990.58,"CapPass","Cycle 500",500,83943,"416-3","Alloy 617",314626,"Plate"
224.86,0.00219,"Trend",,5990.60,"CapPass","Cycle 500",500,83944,"416-3","Alloy 617",314626,"Plate"
227.19,0.00221,"Trend",,5990.63,"CapPass","Cycle 500",500,83945,"416-3","Alloy 617",314626,"Plate"
229.37,0.00224,"Trend",,5990.65,"CapPass","Cycle 500",500,83946,"416-3","Alloy 617",314626,"Plate"
231.51,0.00226,"Trend",,5990.68,"CapPass","Cycle 500",500,83947,"416-3","Alloy 617",314626,"Plate"
233.60,0.00229,"Trend",,5990.70,"CapPass","Cycle 500",500,83948,"416-3","Alloy 617",314626,"Plate"
235.64,0.00231,"Trend",,5990.73,"CapPass","Cycle 500",500,83949,"416-3","Alloy 617",314626,"Plate"
237.75,0.00234,"Trend",,5990.75,"CapPass","Cycle 500",500,83950,"416-3","Alloy 617",314626,"Plate"
239.68,0.00236,"Trend",,5990.78,"CapPass","Cycle 500",500,83951,"416-3","Alloy 617",314626,"Plate"
241.62,0.00239,"Trend",,5990.81,"CapPass","Cycle 500",500,83952,"416-3","Alloy 617",314626,"Plate"
243.38,0.00241,"Trend",,5990.83,"CapPass","Cycle 500",500,83953,"416-3","Alloy 617",314626,"Plate"
245.19,0.00244,"Trend",,5990.86,"CapPass","Cycle 500",500,83954,"416-3","Alloy 617",314626,"Plate"
245.96,0.00245,"Trend",,5990.87,"CapPass","Cycle 500",500,83955,"416-3","Alloy 617",314626,"Plate"
246.89,0.00247,"Trend",,5990.88,"CapPass","Cycle 500",500,83956,"416-3","Alloy 617",314626,"Plate"
248.68,0.00249,"Trend",,5990.91,"CapPass","Cycle 500",500,83957,"416-3","Alloy 617",314626,"Plate"
239.01,0.00252,"Trend",,5990.92,"CapPass","Cycle 500",500,83958,"416-3","Alloy 617",314626,"Plate"
238.98,0.00255,"Trend",,5990.92,"CapPass","Cycle 500",500,83959,"416-3","Alloy 617",314626,"Plate"
239.19,0.00259,"Trend",,5990.92,"CapPass","Cycle 500",500,83960,"416-3","Alloy 617",314626,"Plate"
239.33,0.00263,"Trend",,5990.92,"CapPass","Cycle 500",500,83961,"416-3","Alloy 617",314626,"Plate"
239.40,0.00266,"Trend",,5990.93,"CapPass","Cycle 500",500,83962,"416-3","Alloy 617",314626,"Plate"
239.42,0.00269,"Trend",,5990.93,"CapPass","Cycle 500",500,83963,"416-3","Alloy 617",314626,"Plate"
239.46,0.00272,"Trend",,5990.93,"CapPass","Cycle 500",500,83964,"416-3","Alloy 617",314626,"Plate"
239.59,0.00275,"Trend",,5990.93,"CapPass","Cycle 500",500,83965,"416-3","Alloy 617",314626,"Plate"
239.61,0.00279,"Trend",,5990.93,"CapPass","Cycle 500",500,83966,"416-3","Alloy 617",314626,"Plate"
239.49,0.00282,"Trend",,5990.93,"CapPass","Cycle 500",500,83967,"416-3","Alloy 617",314626,"Plate"
239.31,0.00285,"Trend",,5990.93,"CapPass","Cycle 500",500,83968,"416-3","Alloy 617",314626,"Plate"
239.13,0.00288,"Trend",,5990.93,"CapPass","Cycle 500",500,83969,"416-3","Alloy 617",314626,"Plate"
238.98,0.00291,"Trend",,5990.93,"CapPass","Cycle 500",500,83970,"416-3","Alloy 617",314626,"Plate"
238.78,0.00295,"Trend",,5990.93,"CapPass","Cycle 500",500,83971,"416-3","Alloy 617",314626,"Plate"
238.35,0.00297,"Trend",,5990.94,"CapPass","Cycle 500",500,83972,"416-3","Alloy 617",314626,"Plate"
237.82,0.00300,"Trend",,5990.94,"CapPass","Cycle 500",500,83973,"416-3","Alloy 617",314626,"Plate"
237.17,0.00303,"Trend",,5990.94,"CapPass","Cycle 500",500,83974,"416-3","Alloy 617",314626,"Plate"
236.39,0.00305,"Trend",,5990.94,"CapPass","Cycle 500",500,83975,"416-3","Alloy 617",314626,"Plate"
234.62,0.00310,"Trend",,5990.94,"CapPass","Cycle 500",500,83976,"416-3","Alloy 617",314626,"Plate"
232.20,0.00314,"Trend",,5990.94,"CapPass","Cycle 500",500,83977,"416-3","Alloy 617",314626,"Plate"
229.38,0.00318,"Trend",,5990.94,"CapPass","Cycle 500",500,83978,"416-3","Alloy 617",314626,"Plate"
226.17,0.00321,"Trend",,5990.95,"CapPass","Cycle 500",500,83979,"416-3","Alloy 617",314626,"Plate"
222.46,0.00324,"Trend",,5990.95,"CapPass","Cycle 500",500,83980,"416-3","Alloy 617",314626,"Plate"
216.46,0.00327,"Trend",,5990.95,"CapPass","Cycle 500",500,83981,"416-3","Alloy 617",314626,"Plate"
207.47,0.00330,"Trend",,5990.96,"CapPass","Cycle 500",500,83982,"416-3","Alloy 617",314626,"Plate"
174.46,0.00326,"Trend",,5990.97,"CapPass","Cycle 500",500,83983,"416-3","Alloy 617",314626,"Plate"
166.64,0.00324,"Trend",,5990.97,"CapPass","Cycle 500",500,83984,"416-3","Alloy 617",314626,"Plate"
