Repository: js-molina/fatigue-A617

File: data/850C/Strain rate 0.001/0.60% strain/HTM_A19_Cycles_4165.csv (part 14 of 17)
"Stress Mpa","Strain","Qual State","Qual Exceptions","Elapsed Time Sec","Data State","Cycle Label","Cycle","Count","Sample","Alloy","Heat","Material_Form"
146.77,-0.00048,"Qualified",,8990.10,"CapPass","51% Nf: Cycle 749-750",749,69170,"416-5","Alloy 617",314626,"Plate"
148.90,-0.00045,"Qualified",,8990.13,"CapPass","51% Nf: Cycle 749-750",749,69171,"416-5","Alloy 617",314626,"Plate"
150.95,-0.00043,"Qualified",,8990.15,"CapPass","51% Nf: Cycle 749-750",749,69172,"416-5","Alloy 617",314626,"Plate"
153.12,-0.00040,"Qualified",,8990.18,"CapPass","51% Nf: Cycle 749-750",749,69173,"416-5","Alloy 617",314626,"Plate"
155.29,-0.00037,"Qualified",,8990.21,"CapPass","51% Nf: Cycle 749-750",749,69174,"416-5","Alloy 617",314626,"Plate"
157.30,-0.00035,"Qualified",,8990.23,"CapPass","51% Nf: Cycle 749-750",749,69175,"416-5","Alloy 617",314626,"Plate"
159.37,-0.00032,"Qualified",,8990.26,"CapPass","51% Nf: Cycle 749-750",749,69176,"416-5","Alloy 617",314626,"Plate"
161.39,-0.00030,"Qualified",,8990.28,"CapPass","51% Nf: Cycle 749-750",749,69177,"416-5","Alloy 617",314626,"Plate"
163.28,-0.00027,"Qualified",,8990.31,"CapPass","51% Nf: Cycle 749-750",749,69178,"416-5","Alloy 617",314626,"Plate"
165.11,-0.00025,"Qualified",,8990.33,"CapPass","51% Nf: Cycle 749-750",749,69179,"416-5","Alloy 617",314626,"Plate"
166.95,-0.00022,"Qualified",,8990.35,"CapPass","51% Nf: Cycle 749-750",749,69180,"416-5","Alloy 617",314626,"Plate"
168.74,-0.00020,"Qualified",,8990.38,"CapPass","51% Nf: Cycle 749-750",749,69181,"416-5","Alloy 617",314626,"Plate"
170.55,-0.00017,"Qualified",,8990.40,"CapPass","51% Nf: Cycle 749-750",749,69182,"416-5","Alloy 617",314626,"Plate"
172.35,-0.00015,"Qualified",,8990.43,"CapPass","51% Nf: Cycle 749-750",749,69183,"416-5","Alloy 617",314626,"Plate"
174.19,-0.00012,"Qualified",,8990.46,"CapPass","51% Nf: Cycle 749-750",750,69184,"416-5","Alloy 617",314626,"Plate"
176.07,-0.00009,"Qualified",,8990.48,"CapPass","51% Nf: Cycle 749-750",750,69185,"416-5","Alloy 617",314626,"Plate"
177.96,-0.00007,"Qualified",,8990.51,"CapPass","51% Nf: Cycle 749-750",750,69186,"416-5","Alloy 617",314626,"Plate"
179.70,-0.00004,"Qualified",,8990.54,"CapPass","51% Nf: Cycle 749-750",750,69187,"416-5","Alloy 617",314626,"Plate"
181.53,-0.00002,"Qualified",,8990.57,"CapPass","51% Nf: Cycle 749-750",750,69188,"416-5","Alloy 617",314626,"Plate"
183.29,0.00001,"Qualified",,8990.59,"CapPass","51% Nf: Cycle 749-750",750,69189,"416-5","Alloy 617",314626,"Plate"
184.96,0.00003,"Qualified",,8990.62,"CapPass","51% Nf: Cycle 749-750",750,69190,"416-5","Alloy 617",314626,"Plate"
186.57,0.00006,"Qualified",,8990.64,"CapPass","51% Nf: Cycle 749-750",750,69191,"416-5","Alloy 617",314626,"Plate"
188.29,0.00009,"Qualified",,8990.66,"CapPass","51% Nf: Cycle 749-750",750,69192,"416-5","Alloy 617",314626,"Plate"
189.86,0.00011,"Qualified",,8990.69,"CapPass","51% Nf: Cycle 749-750",750,69193,"416-5","Alloy 617",314626,"Plate"
191.53,0.00014,"Qualified",,8990.72,"CapPass","51% Nf: Cycle 749-750",750,69194,"416-5","Alloy 617",314626,"Plate"
193.07,0.00016,"Qualified",,8990.74,"CapPass","51% Nf: Cycle 749-750",750,69195,"416-5","Alloy 617",314626,"Plate"
194.74,0.00019,"Qualified",,8990.77,"CapPass","51% Nf: Cycle 749-750",750,69196,"416-5","Alloy 617",314626,"Plate"
196.27,0.00021,"Qualified",,8990.79,"CapPass","51% Nf: Cycle 749-750",750,69197,"416-5","Alloy 617",314626,"Plate"
197.78,0.00024,"Qualified",,8990.82,"CapPass","51% Nf: Cycle 749-750",750,69198,"416-5","Alloy 617",314626,"Plate"
197.84,0.00024,"Qualified",,8990.82,"CapPass","51% Nf: Cycle 749-750",750,69199,"416-5","Alloy 617",314626,"Plate"
199.46,0.00026,"Qualified",,8990.85,"CapPass","51% Nf: Cycle 749-750",750,69200,"416-5","Alloy 617",314626,"Plate"
200.98,0.00029,"Qualified",,8990.87,"CapPass","51% Nf: Cycle 749-750",750,69201,"416-5","Alloy 617",314626,"Plate"
202.52,0.00032,"Qualified",,8990.90,"CapPass","51% Nf: Cycle 749-750",750,69202,"416-5","Alloy 617",314626,"Plate"
203.68,0.00034,"Qualified",,8990.92,"CapPass","51% Nf: Cycle 749-750",750,69203,"416-5","Alloy 617",314626,"Plate"
203.34,0.00037,"Qualified",,8990.93,"CapPass","51% Nf: Cycle 749-750",750,69204,"416-5","Alloy 617",314626,"Plate"
203.56,0.00040,"Qualified",,8990.93,"CapPass","51% Nf: Cycle 749-750",750,69205,"416-5","Alloy 617",314626,"Plate"
203.86,0.00043,"Qualified",,8990.94,"CapPass","51% Nf: Cycle 749-750",750,69206,"416-5","Alloy 617",314626,"Plate"
204.87,0.00046,"Qualified",,8990.97,"CapPass","51% Nf: Cycle 749-750",750,69207,"416-5","Alloy 617",314626,"Plate"
204.82,0.00048,"Qualified",,8991.01,"CapPass","51% Nf: Cycle 749-750",750,69208,"416-5","Alloy 617",314626,"Plate"
204.25,0.00051,"Qualified",,8991.07,"CapPass","51% Nf: Cycle 749-750",750,69209,"416-5","Alloy 617",314626,"Plate"
204.82,0.00053,"Qualified",,8991.11,"CapPass","51% Nf: Cycle 749-750",750,69210,"416-5","Alloy 617",314626,"Plate"
205.96,0.00056,"Qualified",,8991.14,"CapPass","51% Nf: Cycle 749-750",750,69211,"416-5","Alloy 617",314626,"Plate"
207.48,0.00058,"Qualified",,8991.17,"CapPass","51% Nf: Cycle 749-750",750,69212,"416-5","Alloy 617",314626,"Plate"
208.99,0.00061,"Qualified",,8991.20,"CapPass","51% Nf: Cycle 749-750",750,69213,"416-5","Alloy 617",314626,"Plate"
210.66,0.00063,"Qualified",,8991.22,"CapPass","51% Nf: Cycle 749-750",750,69214,"416-5","Alloy 617",314626,"Plate"
212.34,0.00066,"Qualified",,8991.25,"CapPass","51% Nf: Cycle 749-750",750,69215,"416-5","Alloy 617",314626,"Plate"
210.11,0.00069,"Qualified",,8991.27,"CapPass","51% Nf: Cycle 749-750",750,69216,"416-5","Alloy 617",314626,"Plate"
210.39,0.00073,"Qualified",,8991.27,"CapPass","51% Nf: Cycle 749-750",750,69217,"416-5","Alloy 617",314626,"Plate"
210.55,0.00078,"Qualified",,8991.27,"CapPass","51% Nf: Cycle 749-750",750,69218,"416-5","Alloy 617",314626,"Plate"
210.63,0.00081,"Qualified",,8991.27,"CapPass","51% Nf: Cycle 749-750",750,69219,"416-5","Alloy 617",314626,"Plate"
210.66,0.00084,"Qualified",,8991.27,"CapPass","51% Nf: Cycle 749-750",750,69220,"416-5","Alloy 617",314626,"Plate"
210.72,0.00087,"Qualified",,8991.28,"CapPass","51% Nf: Cycle 749-750",750,69221,"416-5","Alloy 617",314626,"Plate"
210.82,0.00090,"Qualified",,8991.28,"CapPass","51% Nf: Cycle 749-750",750,69222,"416-5","Alloy 617",314626,"Plate"
210.89,0.00092,"Qualified",,8991.28,"CapPass","51% Nf: Cycle 749-750",750,69223,"416-5","Alloy 617",314626,"Plate"
211.06,0.00096,"Qualified",,8991.28,"CapPass","51% Nf: Cycle 749-750",750,69224,"416-5","Alloy 617",314626,"Plate"
198.31,0.00093,"Qualified",,8991.38,"CapPass","51% Nf: Cycle 749-750",750,69225,"416-5","Alloy 617",314626,"Plate"
192.71,0.00091,"Qualified",,8991.41,"CapPass","51% Nf: Cycle 749-750",750,69226,"416-5","Alloy 617",314626,"Plate"
191.88,0.00093,"Qualified",,8991.57,"CapPass","51% Nf: Cycle 749-750",750,69227,"416-5","Alloy 617",314626,"Plate"
194.68,0.00096,"Qualified",,8991.59,"CapPass","51% Nf: Cycle 749-750",750,69228,"416-5","Alloy 617",314626,"Plate"
197.61,0.00099,"Qualified",,8991.61,"CapPass","51% Nf: Cycle 749-750",750,69229,"416-5","Alloy 617",314626,"Plate"
200.41,0.00101,"Qualified",,8991.63,"CapPass","51% Nf: Cycle 749-750",750,69230,"416-5","Alloy 617",314626,"Plate"
203.06,0.00104,"Qualified",,8991.65,"CapPass","51% Nf: Cycle 749-750",750,69231,"416-5","Alloy 617",314626,"Plate"
205.75,0.00106,"Qualified",,8991.67,"CapPass","51% Nf: Cycle 749-750",750,69232,"416-5","Alloy 617",314626,"Plate"
208.28,0.00109,"Qualified",,8991.69,"CapPass","51% Nf: Cycle 749-750",750,69233,"416-5","Alloy 617",314626,"Plate"
210.67,0.00111,"Qualified",,8991.71,"CapPass","51% Nf: Cycle 749-750",750,69234,"416-5","Alloy 617",314626,"Plate"
212.83,0.00114,"Qualified",,8991.73,"CapPass","51% Nf: Cycle 749-750",750,69235,"416-5","Alloy 617",314626,"Plate"
214.84,0.00116,"Qualified",,8991.75,"CapPass","51% Nf: Cycle 749-750",750,69236,"416-5","Alloy 617",314626,"Plate"
216.73,0.00119,"Qualified",,8991.78,"CapPass","51% Nf: Cycle 749-750",750,69237,"416-5","Alloy 617",314626,"Plate"
218.62,0.00122,"Qualified",,8991.80,"CapPass","51% Nf: Cycle 749-750",750,69238,"416-5","Alloy 617",314626,"Plate"
219.88,0.00123,"Qualified",,8991.82,"CapPass","51% Nf: Cycle 749-750",750,69239,"416-5","Alloy 617",314626,"Plate"
220.48,0.00124,"Qualified",,8991.83,"CapPass","51% Nf: Cycle 749-750",750,69240,"416-5","Alloy 617",314626,"Plate"
222.28,0.00127,"Qualified",,8991.85,"CapPass","51% Nf: Cycle 749-750",750,69241,"416-5","Alloy 617",314626,"Plate"
223.96,0.00129,"Qualified",,8991.88,"CapPass","51% Nf: Cycle 749-750",750,69242,"416-5","Alloy 617",314626,"Plate"
225.59,0.00132,"Qualified",,8991.91,"CapPass","51% Nf: Cycle 749-750",750,69243,"416-5","Alloy 617",314626,"Plate"
219.70,0.00135,"Qualified",,8991.93,"CapPass","51% Nf: Cycle 749-750",750,69244,"416-5","Alloy 617",314626,"Plate"
219.77,0.00138,"Qualified",,8991.93,"CapPass","51% Nf: Cycle 749-750",750,69245,"416-5","Alloy 617",314626,"Plate"
220.05,0.00140,"Qualified",,8991.93,"CapPass","51% Nf: Cycle 749-750",750,69246,"416-5","Alloy 617",314626,"Plate"
221.20,0.00143,"Qualified",,8991.95,"CapPass","51% Nf: Cycle 749-750",750,69247,"416-5","Alloy 617",314626,"Plate"
222.06,0.00146,"Qualified",,8991.98,"CapPass","51% Nf: Cycle 749-750",750,69248,"416-5","Alloy 617",314626,"Plate"
221.98,0.00148,"Qualified",,8992.03,"CapPass","51% Nf: Cycle 749-750",750,69249,"416-5","Alloy 617",314626,"Plate"
222.24,0.00151,"Qualified",,8992.08,"CapPass","51% Nf: Cycle 749-750",750,69250,"416-5","Alloy 617",314626,"Plate"
223.26,0.00153,"Qualified",,8992.12,"CapPass","51% Nf: Cycle 749-750",750,69251,"416-5","Alloy 617",314626,"Plate"
224.91,0.00156,"Qualified",,8992.16,"CapPass","51% Nf: Cycle 749-750",750,69252,"416-5","Alloy 617",314626,"Plate"
226.72,0.00158,"Qualified",,8992.19,"CapPass","51% Nf: Cycle 749-750",750,69253,"416-5","Alloy 617",314626,"Plate"
228.70,0.00161,"Qualified",,8992.21,"CapPass","51% Nf: Cycle 749-750",750,69254,"416-5","Alloy 617",314626,"Plate"
230.55,0.00163,"Qualified",,8992.24,"CapPass","51% Nf: Cycle 749-750",750,69255,"416-5","Alloy 617",314626,"Plate"
226.22,0.00166,"Qualified",,8992.26,"CapPass","51% Nf: Cycle 749-750",750,69256,"416-5","Alloy 617",314626,"Plate"
227.09,0.00169,"Qualified",,8992.27,"CapPass","51% Nf: Cycle 749-750",750,69257,"416-5","Alloy 617",314626,"Plate"
227.33,0.00172,"Qualified",,8992.27,"CapPass","51% Nf: Cycle 749-750",750,69258,"416-5","Alloy 617",314626,"Plate"
227.43,0.00175,"Qualified",,8992.27,"CapPass","51% Nf: Cycle 749-750",750,69259,"416-5","Alloy 617",314626,"Plate"
227.60,0.00178,"Qualified",,8992.27,"CapPass","51% Nf: Cycle 749-750",750,69260,"416-5","Alloy 617",314626,"Plate"
227.89,0.00180,"Qualified",,8992.28,"CapPass","51% Nf: Cycle 749-750",750,69261,"416-5","Alloy 617",314626,"Plate"
229.30,0.00183,"Qualified",,8992.31,"CapPass","51% Nf: Cycle 749-750",750,69262,"416-5","Alloy 617",314626,"Plate"
227.26,0.00185,"Qualified",,8992.38,"CapPass","51% Nf: Cycle 749-750",750,69263,"416-5","Alloy 617",314626,"Plate"
226.02,0.00188,"Qualified",,8992.47,"CapPass","51% Nf: Cycle 749-750",750,69264,"416-5","Alloy 617",314626,"Plate"
227.44,0.00190,"Qualified",,8992.51,"CapPass","51% Nf: Cycle 749-750",750,69265,"416-5","Alloy 617",314626,"Plate"
229.49,0.00193,"Qualified",,8992.54,"CapPass","51% Nf: Cycle 749-750",750,69266,"416-5","Alloy 617",314626,"Plate"
231.73,0.00195,"Qualified",,8992.57,"CapPass","51% Nf: Cycle 749-750",750,69267,"416-5","Alloy 617",314626,"Plate"
234.06,0.00198,"Qualified",,8992.59,"CapPass","51% Nf: Cycle 749-750",750,69268,"416-5","Alloy 617",314626,"Plate"
236.08,0.00201,"Qualified",,8992.62,"CapPass","51% Nf: Cycle 749-750",750,69269,"416-5","Alloy 617",314626,"Plate"
238.16,0.00203,"Qualified",,8992.64,"CapPass","51% Nf: Cycle 749-750",750,69270,"416-5","Alloy 617",314626,"Plate"
240.12,0.00206,"Qualified",,8992.66,"CapPass","51% Nf: Cycle 749-750",750,69271,"416-5","Alloy 617",314626,"Plate"
241.73,0.00208,"Qualified",,8992.68,"CapPass","51% Nf: Cycle 749-750",750,69272,"416-5","Alloy 617",314626,"Plate"
230.49,0.00211,"Qualified",,8992.68,"CapPass","51% Nf: Cycle 749-750",750,69273,"416-5","Alloy 617",314626,"Plate"
230.13,0.00214,"Qualified",,8992.69,"CapPass","51% Nf: Cycle 749-750",750,69274,"416-5","Alloy 617",314626,"Plate"
230.26,0.00218,"Qualified",,8992.69,"CapPass","51% Nf: Cycle 749-750",750,69275,"416-5","Alloy 617",314626,"Plate"
230.52,0.00224,"Qualified",,8992.69,"CapPass","51% Nf: Cycle 749-750",750,69276,"416-5","Alloy 617",314626,"Plate"
230.72,0.00231,"Qualified",,8992.69,"CapPass","51% Nf: Cycle 749-750",750,69277,"416-5","Alloy 617",314626,"Plate"
230.70,0.00239,"Qualified",,8992.69,"CapPass","51% Nf: Cycle 749-750",750,69278,"416-5","Alloy 617",314626,"Plate"
230.79,0.00249,"Qualified",,8992.69,"CapPass","51% Nf: Cycle 749-750",750,69279,"416-5","Alloy 617",314626,"Plate"
230.85,0.00259,"Qualified",,8992.69,"CapPass","51% Nf: Cycle 749-750",750,69280,"416-5","Alloy 617",314626,"Plate"
230.80,0.00269,"Qualified",,8992.69,"CapPass","51% Nf: Cycle 749-750",750,69281,"416-5","Alloy 617",314626,"Plate"
230.91,0.00279,"Qualified",,8992.69,"CapPass","51% Nf: Cycle 749-750",750,69282,"416-5","Alloy 617",314626,"Plate"
231.04,0.00288,"Qualified",,8992.69,"CapPass","51% Nf: Cycle 749-750",750,69283,"416-5","Alloy 617",314626,"Plate"
231.18,0.00296,"Qualified",,8992.70,"CapPass","51% Nf: Cycle 749-750",750,69284,"416-5","Alloy 617",314626,"Plate"
231.34,0.00302,"Qualified",,8992.70,"CapPass","51% Nf: Cycle 749-750",750,69285,"416-5","Alloy 617",314626,"Plate"
231.31,0.00306,"Qualified",,8992.70,"CapPass","51% Nf: Cycle 749-750",750,69286,"416-5","Alloy 617",314626,"Plate"
231.29,0.00309,"Qualified",,8992.70,"CapPass","51% Nf: Cycle 749-750",750,69287,"416-5","Alloy 617",314626,"Plate"
231.44,0.00307,"Qualified",,8992.70,"CapPass","51% Nf: Cycle 749-750",750,69288,"416-5","Alloy 617",314626,"Plate"
231.45,0.00302,"Qualified",,8992.71,"CapPass","51% Nf: Cycle 749-750",750,69289,"416-5","Alloy 617",314626,"Plate"
231.29,0.00299,"Qualified",,8992.71,"CapPass","51% Nf: Cycle 749-750",750,69290,"416-5","Alloy 617",314626,"Plate"
228.55,0.00301,"Qualified",,8992.72,"CapPass","51% Nf: Cycle 749-750",750,69291,"416-5","Alloy 617",314626,"Plate"
223.29,0.00298,"Qualified",,8992.73,"CapPass","51% Nf: Cycle 749-750",750,69292,"416-5","Alloy 617",314626,"Plate"
216.17,0.00296,"Qualified",,8992.74,"CapPass","51% Nf: Cycle 749-750",750,69293,"416-5","Alloy 617",314626,"Plate"
211.01,0.00293,"Qualified",,8992.75,"CapPass","51% Nf: Cycle 749-750",750,69294,"416-5","Alloy 617",314626,"Plate"
206.21,0.00290,"Qualified",,8992.75,"CapPass","51% Nf: Cycle 749-750",750,69295,"416-5","Alloy 617",314626,"Plate"
201.28,0.00287,"Qualified",,8992.76,"CapPass","51% Nf: Cycle 749-750",750,69296,"416-5","Alloy 617",314626,"Plate"
196.95,0.00285,"Qualified",,8992.76,"CapPass","51% Nf: Cycle 749-750",750,69297,"416-5","Alloy 617",314626,"Plate"
192.62,0.00282,"Qualified",,8992.77,"CapPass","51% Nf: Cycle 749-750",750,69298,"416-5","Alloy 617",314626,"Plate"
188.21,0.00279,"Qualified",,8992.77,"CapPass","51% Nf: Cycle 749-750",750,69299,"416-5","Alloy 617",314626,"Plate"
183.73,0.00276,"Qualified",,8992.78,"CapPass","51% Nf: Cycle 749-750",750,69300,"416-5","Alloy 617",314626,"Plate"
179.38,0.00273,"Qualified",,8992.78,"CapPass","51% Nf: Cycle 749-750",750,69301,"416-5","Alloy 617",314626,"Plate"
174.99,0.00270,"Qualified",,8992.79,"CapPass","51% Nf: Cycle 749-750",750,69302,"416-5","Alloy 617",314626,"Plate"
170.85,0.00267,"Qualified",,8992.79,"CapPass","51% Nf: Cycle 749-750",750,69303,"416-5","Alloy 617",314626,"Plate"
166.73,0.00264,"Qualified",,8992.80,"CapPass","51% Nf: Cycle 749-750",750,69304,"416-5","Alloy 617",314626,"Plate"
162.59,0.00261,"Qualified",,8992.80,"CapPass","51% Nf: Cycle 749-750",750,69305,"416-5","Alloy 617",314626,"Plate"
158.61,0.00259,"Qualified",,8992.81,"CapPass","51% Nf: Cycle 749-750",750,69306,"416-5","Alloy 617",314626,"Plate"
154.78,0.00256,"Qualified",,8992.81,"CapPass","51% Nf: Cycle 749-750",750,69307,"416-5","Alloy 617",314626,"Plate"
151.06,0.00253,"Qualified",,8992.82,"CapPass","51% Nf: Cycle 749-750",750,69308,"416-5","Alloy 617",314626,"Plate"
149.68,0.00252,"Qualified",,8992.82,"CapPass","51% Nf: Cycle 749-750",750,69309,"416-5","Alloy 617",314626,"Plate"
147.62,0.00251,"Qualified",,8992.82,"CapPass","51% Nf: Cycle 749-750",750,69310,"416-5","Alloy 617",314626,"Plate"
144.36,0.00248,"Qualified",,8992.83,"CapPass","51% Nf: Cycle 749-750",750,69311,"416-5","Alloy 617",314626,"Plate"
140.45,0.00245,"Qualified",,8992.83,"CapPass","51% Nf: Cycle 749-750",750,69312,"416-5","Alloy 617",314626,"Plate"
136.91,0.00242,"Qualified",,8992.84,"CapPass","51% Nf: Cycle 749-750",750,69313,"416-5","Alloy 617",314626,"Plate"
133.59,0.00240,"Qualified",,8992.84,"CapPass","51% Nf: Cycle 749-750",750,69314,"416-5","Alloy 617",314626,"Plate"
129.99,0.00237,"Qualified",,8992.85,"CapPass","51% Nf: Cycle 749-750",750,69315,"416-5","Alloy 617",314626,"Plate"
126.92,0.00235,"Qualified",,8992.86,"CapPass","51% Nf: Cycle 749-750",750,69316,"416-5","Alloy 617",314626,"Plate"
123.94,0.00232,"Qualified",,8992.87,"CapPass","51% Nf: Cycle 749-750",750,69317,"416-5","Alloy 617",314626,"Plate"
120.79,0.00229,"Qualified",,8992.88,"CapPass","51% Nf: Cycle 749-750",750,69318,"416-5","Alloy 617",314626,"Plate"
117.91,0.00227,"Qualified",,8992.89,"CapPass","51% Nf: Cycle 749-750",750,69319,"416-5","Alloy 617",314626,"Plate"
115.84,0.00224,"Qualified",,8992.91,"CapPass","51% Nf: Cycle 749-750",750,69320,"416-5","Alloy 617",314626,"Plate"
121.50,0.00227,"Qualified",,8992.97,"CapPass","51% Nf: Cycle 749-750",750,69321,"416-5","Alloy 617",314626,"Plate"
125.39,0.00229,"Qualified",,8992.98,"CapPass","51% Nf: Cycle 749-750",750,69322,"416-5","Alloy 617",314626,"Plate"
129.21,0.00232,"Qualified",,8993.00,"CapPass","51% Nf: Cycle 749-750",750,69323,"416-5","Alloy 617",314626,"Plate"
132.69,0.00234,"Qualified",,8993.01,"CapPass","51% Nf: Cycle 749-750",750,69324,"416-5","Alloy 617",314626,"Plate"
136.14,0.00237,"Qualified",,8993.02,"CapPass","51% Nf: Cycle 749-750",750,69325,"416-5","Alloy 617",314626,"Plate"
139.57,0.00240,"Qualified",,8993.04,"CapPass","51% Nf: Cycle 749-750",750,69326,"416-5","Alloy 617",314626,"Plate"
142.96,0.00242,"Qualified",,8993.05,"CapPass","51% Nf: Cycle 749-750",750,69327,"416-5","Alloy 617",314626,"Plate"
146.25,0.00245,"Qualified",,8993.06,"CapPass","51% Nf: Cycle 749-750",750,69328,"416-5","Alloy 617",314626,"Plate"
149.42,0.00247,"Qualified",,8993.07,"CapPass","51% Nf: Cycle 749-750",750,69329,"416-5","Alloy 617",314626,"Plate"
152.68,0.00250,"Qualified",,8993.09,"CapPass","51% Nf: Cycle 749-750",750,69330,"416-5","Alloy 617",314626,"Plate"
156.09,0.00252,"Qualified",,8993.11,"CapPass","51% Nf: Cycle 749-750",750,69331,"416-5","Alloy 617",314626,"Plate"
159.38,0.00255,"Qualified",,8993.12,"CapPass","51% Nf: Cycle 749-750",750,69332,"416-5","Alloy 617",314626,"Plate"
162.46,0.00258,"Qualified",,8993.14,"CapPass","51% Nf: Cycle 749-750",750,69333,"416-5","Alloy 617",314626,"Plate"
165.46,0.00260,"Qualified",,8993.17,"CapPass","51% Nf: Cycle 749-750",750,69334,"416-5","Alloy 617",314626,"Plate"
168.20,0.00263,"Qualified",,8993.19,"CapPass","51% Nf: Cycle 749-750",750,69335,"416-5","Alloy 617",314626,"Plate"
170.60,0.00265,"Qualified",,8993.21,"CapPass","51% Nf: Cycle 749-750",750,69336,"416-5","Alloy 617",314626,"Plate"
172.90,0.00268,"Qualified",,8993.24,"CapPass","51% Nf: Cycle 749-750",750,69337,"416-5","Alloy 617",314626,"Plate"
175.24,0.00270,"Qualified",,8993.27,"CapPass","51% Nf: Cycle 749-750",750,69338,"416-5","Alloy 617",314626,"Plate"
177.54,0.00273,"Qualified",,8993.29,"CapPass","51% Nf: Cycle 749-750",750,69339,"416-5","Alloy 617",314626,"Plate"
179.82,0.00275,"Qualified",,8993.32,"CapPass","51% Nf: Cycle 749-750",750,69340,"416-5","Alloy 617",314626,"Plate"
182.24,0.00278,"Qualified",,8993.35,"CapPass","51% Nf: Cycle 749-750",750,69341,"416-5","Alloy 617",314626,"Plate"
184.66,0.00280,"Qualified",,8993.38,"CapPass","51% Nf: Cycle 749-750",750,69342,"416-5","Alloy 617",314626,"Plate"
187.11,0.00283,"Qualified",,8993.41,"CapPass","51% Nf: Cycle 749-750",750,69343,"416-5","Alloy 617",314626,"Plate"
189.78,0.00285,"Qualified",,8993.44,"CapPass","51% Nf: Cycle 749-750",750,69344,"416-5","Alloy 617",314626,"Plate"
139.90,-0.00012,"Qualified",,11992.67,"CapPass","Cycle 1000",1000,74591,"416-5","Alloy 617",314626,"Plate"
142.31,-0.00010,"Qualified",,11992.69,"CapPass","Cycle 1000",1000,74592,"416-5","Alloy 617",314626,"Plate"
144.64,-0.00007,"Qualified",,11992.71,"CapPass","Cycle 1000",1000,74593,"416-5","Alloy 617",314626,"Plate"
146.67,-0.00005,"Qualified",,11992.73,"CapPass","Cycle 1000",1000,74594,"416-5","Alloy 617",314626,"Plate"
148.58,-0.00002,"Qualified",,11992.76,"CapPass","Cycle 1000",1000,74595,"416-5","Alloy 617",314626,"Plate"
150.51,0.00000,"Qualified",,11992.78,"CapPass","Cycle 1000",1000,74596,"416-5","Alloy 617",314626,"Plate"
152.36,0.00003,"Qualified",,11992.80,"CapPass","Cycle 1000",1000,74597,"416-5","Alloy 617",314626,"Plate"
153.44,0.00004,"Qualified",,11992.82,"CapPass","Cycle 1000",1000,74598,"416-5","Alloy 617",314626,"Plate"
154.27,0.00005,"Qualified",,11992.83,"CapPass","Cycle 1000",1000,74599,"416-5","Alloy 617",314626,"Plate"
156.07,0.00008,"Qualified",,11992.86,"CapPass","Cycle 1000",1000,74600,"416-5","Alloy 617",314626,"Plate"
157.76,0.00010,"Qualified",,11992.88,"CapPass","Cycle 1000",1000,74601,"416-5","Alloy 617",314626,"Plate"
159.50,0.00013,"Qualified",,11992.90,"CapPass","Cycle 1000",1000,74602,"416-5","Alloy 617",314626,"Plate"
161.14,0.00015,"Qualified",,11992.93,"CapPass","Cycle 1000",1000,74603,"416-5","Alloy 617",314626,"Plate"
163.10,0.00018,"Qualified",,11992.96,"CapPass","Cycle 1000",1000,74604,"416-5","Alloy 617",314626,"Plate"
165.14,0.00021,"Qualified",,11992.99,"CapPass","Cycle 1000",1000,74605,"416-5","Alloy 617",314626,"Plate"
167.12,0.00023,"Qualified",,11993.02,"CapPass","Cycle 1000",1000,74606,"416-5","Alloy 617",314626,"Plate"
168.99,0.00026,"Qualified",,11993.04,"CapPass","Cycle 1000",1000,74607,"416-5","Alloy 617",314626,"Plate"
171.00,0.00028,"Qualified",,11993.07,"CapPass","Cycle 1000",1000,74608,"416-5","Alloy 617",314626,"Plate"
172.99,0.00031,"Qualified",,11993.10,"CapPass","Cycle 1000",1000,74609,"416-5","Alloy 617",314626,"Plate"
175.06,0.00033,"Qualified",,11993.12,"CapPass","Cycle 1000",1000,74610,"416-5","Alloy 617",314626,"Plate"
177.07,0.00036,"Qualified",,11993.15,"CapPass","Cycle 1000",1000,74611,"416-5","Alloy 617",314626,"Plate"
179.07,0.00038,"Qualified",,11993.17,"CapPass","Cycle 1000",1000,74612,"416-5","Alloy 617",314626,"Plate"
181.06,0.00041,"Qualified",,11993.20,"CapPass","Cycle 1000",1000,74613,"416-5","Alloy 617",314626,"Plate"
182.98,0.00043,"Qualified",,11993.22,"CapPass","Cycle 1000",1000,74614,"416-5","Alloy 617",314626,"Plate"
184.83,0.00046,"Qualified",,11993.25,"CapPass","Cycle 1000",1000,74615,"416-5","Alloy 617",314626,"Plate"
186.65,0.00049,"Qualified",,11993.27,"CapPass","Cycle 1000",1000,74616,"416-5","Alloy 617",314626,"Plate"
188.47,0.00051,"Qualified",,11993.29,"CapPass","Cycle 1000",1000,74617,"416-5","Alloy 617",314626,"Plate"
190.05,0.00054,"Qualified",,11993.32,"CapPass","Cycle 1000",1000,74618,"416-5","Alloy 617",314626,"Plate"
191.72,0.00056,"Qualified",,11993.34,"CapPass","Cycle 1000",1000,74619,"416-5","Alloy 617",314626,"Plate"
193.37,0.00059,"Qualified",,11993.37,"CapPass","Cycle 1000",1000,74620,"416-5","Alloy 617",314626,"Plate"
194.96,0.00061,"Qualified",,11993.40,"CapPass","Cycle 1000",1000,74621,"416-5","Alloy 617",314626,"Plate"
196.69,0.00064,"Qualified",,11993.42,"CapPass","Cycle 1000",1000,74622,"416-5","Alloy 617",314626,"Plate"
197.64,0.00066,"Qualified",,11993.45,"CapPass","Cycle 1000",1000,74623,"416-5","Alloy 617",314626,"Plate"
199.15,0.00069,"Qualified",,11993.47,"CapPass","Cycle 1000",1000,74624,"416-5","Alloy 617",314626,"Plate"
200.65,0.00072,"Qualified",,11993.50,"CapPass","Cycle 1000",1000,74625,"416-5","Alloy 617",314626,"Plate"
202.05,0.00074,"Qualified",,11993.52,"CapPass","Cycle 1000",1000,74626,"416-5","Alloy 617",314626,"Plate"
203.37,0.00077,"Qualified",,11993.54,"CapPass","Cycle 1000",1000,74627,"416-5","Alloy 617",314626,"Plate"
204.92,0.00079,"Qualified",,11993.57,"CapPass","Cycle 1000",1000,74628,"416-5","Alloy 617",314626,"Plate"
206.32,0.00082,"Qualified",,11993.60,"CapPass","Cycle 1000",1000,74629,"416-5","Alloy 617",314626,"Plate"
204.01,0.00085,"Qualified",,11993.61,"CapPass","Cycle 1000",1000,74630,"416-5","Alloy 617",314626,"Plate"
204.18,0.00088,"Qualified",,11993.61,"CapPass","Cycle 1000",1000,74631,"416-5","Alloy 617",314626,"Plate"
204.29,0.00092,"Qualified",,11993.62,"CapPass","Cycle 1000",1000,74632,"416-5","Alloy 617",314626,"Plate"
204.39,0.00097,"Qualified",,11993.62,"CapPass","Cycle 1000",1000,74633,"416-5","Alloy 617",314626,"Plate"
204.50,0.00102,"Qualified",,11993.62,"CapPass","Cycle 1000",1000,74634,"416-5","Alloy 617",314626,"Plate"
204.61,0.00105,"Qualified",,11993.62,"CapPass","Cycle 1000",1000,74635,"416-5","Alloy 617",314626,"Plate"
204.79,0.00108,"Qualified",,11993.62,"CapPass","Cycle 1000",1000,74636,"416-5","Alloy 617",314626,"Plate"
204.99,0.00106,"Qualified",,11993.63,"CapPass","Cycle 1000",1000,74637,"416-5","Alloy 617",314626,"Plate"
188.92,0.00103,"Qualified",,11993.77,"CapPass","Cycle 1000",1000,74638,"416-5","Alloy 617",314626,"Plate"
186.26,0.00103,"Qualified",,11993.82,"CapPass","Cycle 1000",1000,74639,"416-5","Alloy 617",314626,"Plate"
188.23,0.00106,"Qualified",,11993.88,"CapPass","Cycle 1000",1000,74640,"416-5","Alloy 617",314626,"Plate"
190.57,0.00108,"Qualified",,11993.90,"CapPass","Cycle 1000",1000,74641,"416-5","Alloy 617",314626,"Plate"
192.84,0.00111,"Qualified",,11993.93,"CapPass","Cycle 1000",1000,74642,"416-5","Alloy 617",314626,"Plate"
195.38,0.00113,"Qualified",,11993.95,"CapPass","Cycle 1000",1000,74643,"416-5","Alloy 617",314626,"Plate"
197.88,0.00116,"Qualified",,11993.97,"CapPass","Cycle 1000",1000,74644,"416-5","Alloy 617",314626,"Plate"
200.35,0.00118,"Qualified",,11993.99,"CapPass","Cycle 1000",1000,74645,"416-5","Alloy 617",314626,"Plate"
202.59,0.00121,"Qualified",,11994.01,"CapPass","Cycle 1000",1000,74646,"416-5","Alloy 617",314626,"Plate"
204.80,0.00124,"Qualified",,11994.03,"CapPass","Cycle 1000",1000,74647,"416-5","Alloy 617",314626,"Plate"
206.99,0.00126,"Qualified",,11994.06,"CapPass","Cycle 1000",1000,74648,"416-5","Alloy 617",314626,"Plate"
209.00,0.00129,"Qualified",,11994.08,"CapPass","Cycle 1000",1000,74649,"416-5","Alloy 617",314626,"Plate"
211.01,0.00131,"Qualified",,11994.10,"CapPass","Cycle 1000",1000,74650,"416-5","Alloy 617",314626,"Plate"
212.95,0.00134,"Qualified",,11994.13,"CapPass","Cycle 1000",1000,74651,"416-5","Alloy 617",314626,"Plate"
214.87,0.00136,"Qualified",,11994.16,"CapPass","Cycle 1000",1000,74652,"416-5","Alloy 617",314626,"Plate"
216.64,0.00139,"Qualified",,11994.18,"CapPass","Cycle 1000",1000,74653,"416-5","Alloy 617",314626,"Plate"
218.34,0.00142,"Qualified",,11994.21,"CapPass","Cycle 1000",1000,74654,"416-5","Alloy 617",314626,"Plate"
219.89,0.00144,"Qualified",,11994.23,"CapPass","Cycle 1000",1000,74655,"416-5","Alloy 617",314626,"Plate"
221.46,0.00147,"Qualified",,11994.26,"CapPass","Cycle 1000",1000,74656,"416-5","Alloy 617",314626,"Plate"
223.03,0.00149,"Qualified",,11994.28,"CapPass","Cycle 1000",1000,74657,"416-5","Alloy 617",314626,"Plate"
224.40,0.00152,"Qualified",,11994.30,"CapPass","Cycle 1000",1000,74658,"416-5","Alloy 617",314626,"Plate"
215.26,0.00155,"Qualified",,11994.32,"CapPass","Cycle 1000",1000,74659,"416-5","Alloy 617",314626,"Plate"
215.67,0.00157,"Qualified",,11994.33,"CapPass","Cycle 1000",1000,74660,"416-5","Alloy 617",314626,"Plate"
216.90,0.00160,"Qualified",,11994.35,"CapPass","Cycle 1000",1000,74661,"416-5","Alloy 617",314626,"Plate"
218.17,0.00162,"Qualified",,11994.38,"CapPass","Cycle 1000",1000,74662,"416-5","Alloy 617",314626,"Plate"
219.07,0.00165,"Qualified",,11994.40,"CapPass","Cycle 1000",1000,74663,"416-5","Alloy 617",314626,"Plate"
219.91,0.00167,"Qualified",,11994.44,"CapPass","Cycle 1000",1000,74664,"416-5","Alloy 617",314626,"Plate"
220.80,0.00170,"Qualified",,11994.47,"CapPass","Cycle 1000",1000,74665,"416-5","Alloy 617",314626,"Plate"
221.81,0.00172,"Qualified",,11994.50,"CapPass","Cycle 1000",1000,74666,"416-5","Alloy 617",314626,"Plate"
222.84,0.00175,"Qualified",,11994.53,"CapPass","Cycle 1000",1000,74667,"416-5","Alloy 617",314626,"Plate"
224.06,0.00177,"Qualified",,11994.56,"CapPass","Cycle 1000",1000,74668,"416-5","Alloy 617",314626,"Plate"
225.34,0.00180,"Qualified",,11994.58,"CapPass","Cycle 1000",1000,74669,"416-5","Alloy 617",314626,"Plate"
226.74,0.00182,"Qualified",,11994.61,"CapPass","Cycle 1000",1000,74670,"416-5","Alloy 617",314626,"Plate"
228.20,0.00185,"Qualified",,11994.64,"CapPass","Cycle 1000",1000,74671,"416-5","Alloy 617",314626,"Plate"
229.56,0.00188,"Qualified",,11994.66,"CapPass","Cycle 1000",1000,74672,"416-5","Alloy 617",314626,"Plate"
231.01,0.00190,"Qualified",,11994.69,"CapPass","Cycle 1000",1000,74673,"416-5","Alloy 617",314626,"Plate"
232.40,0.00193,"Qualified",,11994.71,"CapPass","Cycle 1000",1000,74674,"416-5","Alloy 617",314626,"Plate"
233.81,0.00195,"Qualified",,11994.74,"CapPass","Cycle 1000",1000,74675,"416-5","Alloy 617",314626,"Plate"
235.17,0.00198,"Qualified",,11994.76,"CapPass","Cycle 1000",1000,74676,"416-5","Alloy 617",314626,"Plate"
236.52,0.00200,"Qualified",,11994.79,"CapPass","Cycle 1000",1000,74677,"416-5","Alloy 617",314626,"Plate"
237.78,0.00203,"Qualified",,11994.81,"CapPass","Cycle 1000",1000,74678,"416-5","Alloy 617",314626,"Plate"
224.05,0.00204,"Qualified",,11994.82,"CapPass","Cycle 1000",1000,74679,"416-5","Alloy 617",314626,"Plate"
224.23,0.00207,"Qualified",,11994.82,"CapPass","Cycle 1000",1000,74680,"416-5","Alloy 617",314626,"Plate"
224.54,0.00213,"Qualified",,11994.82,"CapPass","Cycle 1000",1000,74681,"416-5","Alloy 617",314626,"Plate"
224.70,0.00217,"Qualified",,11994.82,"CapPass","Cycle 1000",1000,74682,"416-5","Alloy 617",314626,"Plate"
224.68,0.00222,"Qualified",,11994.82,"CapPass","Cycle 1000",1000,74683,"416-5","Alloy 617",314626,"Plate"
224.74,0.00228,"Qualified",,11994.83,"CapPass","Cycle 1000",1000,74684,"416-5","Alloy 617",314626,"Plate"
224.73,0.00235,"Qualified",,11994.83,"CapPass","Cycle 1000",1000,74685,"416-5","Alloy 617",314626,"Plate"
224.67,0.00242,"Qualified",,11994.83,"CapPass","Cycle 1000",1000,74686,"416-5","Alloy 617",314626,"Plate"
224.76,0.00248,"Qualified",,11994.83,"CapPass","Cycle 1000",1000,74687,"416-5","Alloy 617",314626,"Plate"
224.85,0.00254,"Qualified",,11994.83,"CapPass","Cycle 1000",1000,74688,"416-5","Alloy 617",314626,"Plate"
224.98,0.00260,"Qualified",,11994.83,"CapPass","Cycle 1000",1000,74689,"416-5","Alloy 617",314626,"Plate"
225.12,0.00264,"Qualified",,11994.83,"CapPass","Cycle 1000",1000,74690,"416-5","Alloy 617",314626,"Plate"
225.06,0.00267,"Qualified",,11994.83,"CapPass","Cycle 1000",1000,74691,"416-5","Alloy 617",314626,"Plate"
225.16,0.00271,"Qualified",,11994.83,"CapPass","Cycle 1000",1000,74692,"416-5","Alloy 617",314626,"Plate"
225.23,0.00267,"Qualified",,11994.84,"CapPass","Cycle 1000",1000,74693,"416-5","Alloy 617",314626,"Plate"
225.18,0.00264,"Qualified",,11994.84,"CapPass","Cycle 1000",1000,74694,"416-5","Alloy 617",314626,"Plate"
224.82,0.00262,"Qualified",,11994.85,"CapPass","Cycle 1000",1000,74695,"416-5","Alloy 617",314626,"Plate"
224.03,0.00265,"Qualified",,11994.85,"CapPass","Cycle 1000",1000,74696,"416-5","Alloy 617",314626,"Plate"
214.61,0.00262,"Qualified",,11994.88,"CapPass","Cycle 1000",1000,74697,"416-5","Alloy 617",314626,"Plate"
209.72,0.00259,"Qualified",,11994.89,"CapPass","Cycle 1000",1000,74698,"416-5","Alloy 617",314626,"Plate"
204.40,0.00257,"Qualified",,11994.90,"CapPass","Cycle 1000",1000,74699,"416-5","Alloy 617",314626,"Plate"
199.98,0.00254,"Qualified",,11994.91,"CapPass","Cycle 1000",1000,74700,"416-5","Alloy 617",314626,"Plate"
195.36,0.00251,"Qualified",,11994.91,"CapPass","Cycle 1000",1000,74701,"416-5","Alloy 617",314626,"Plate"
191.52,0.00249,"Qualified",,11994.92,"CapPass","Cycle 1000",1000,74702,"416-5","Alloy 617",314626,"Plate"
187.11,0.00246,"Qualified",,11994.93,"CapPass","Cycle 1000",1000,74703,"416-5","Alloy 617",314626,"Plate"
182.74,0.00243,"Qualified",,11994.94,"CapPass","Cycle 1000",1000,74704,"416-5","Alloy 617",314626,"Plate"
178.82,0.00241,"Qualified",,11994.94,"CapPass","Cycle 1000",1000,74705,"416-5","Alloy 617",314626,"Plate"
174.85,0.00238,"Qualified",,11994.95,"CapPass","Cycle 1000",1000,74706,"416-5","Alloy 617",314626,"Plate"
170.83,0.00235,"Qualified",,11994.96,"CapPass","Cycle 1000",1000,74707,"416-5","Alloy 617",314626,"Plate"
167.53,0.00233,"Qualified",,11994.97,"CapPass","Cycle 1000",1000,74708,"416-5","Alloy 617",314626,"Plate"
163.77,0.00230,"Qualified",,11994.98,"CapPass","Cycle 1000",1000,74709,"416-5","Alloy 617",314626,"Plate"
160.21,0.00227,"Qualified",,11994.99,"CapPass","Cycle 1000",1000,74710,"416-5","Alloy 617",314626,"Plate"
156.91,0.00225,"Qualified",,11995.00,"CapPass","Cycle 1000",1000,74711,"416-5","Alloy 617",314626,"Plate"
153.57,0.00222,"Qualified",,11995.02,"CapPass","Cycle 1000",1000,74712,"416-5","Alloy 617",314626,"Plate"
158.17,0.00225,"Qualified",,11995.12,"CapPass","Cycle 1000",1000,74713,"416-5","Alloy 617",314626,"Plate"
161.74,0.00227,"Qualified",,11995.13,"CapPass","Cycle 1000",1000,74714,"416-5","Alloy 617",314626,"Plate"
165.24,0.00230,"Qualified",,11995.15,"CapPass","Cycle 1000",1000,74715,"416-5","Alloy 617",314626,"Plate"
168.42,0.00233,"Qualified",,11995.17,"CapPass","Cycle 1000",1000,74716,"416-5","Alloy 617",314626,"Plate"
171.74,0.00235,"Qualified",,11995.18,"CapPass","Cycle 1000",1000,74717,"416-5","Alloy 617",314626,"Plate"
175.03,0.00238,"Qualified",,11995.20,"CapPass","Cycle 1000",1000,74718,"416-5","Alloy 617",314626,"Plate"
178.38,0.00240,"Qualified",,11995.21,"CapPass","Cycle 1000",1000,74719,"416-5","Alloy 617",314626,"Plate"
181.39,0.00243,"Qualified",,11995.23,"CapPass","Cycle 1000",1000,74720,"416-5","Alloy 617",314626,"Plate"
184.47,0.00245,"Qualified",,11995.25,"CapPass","Cycle 1000",1000,74721,"416-5","Alloy 617",314626,"Plate"
187.39,0.00248,"Qualified",,11995.27,"CapPass","Cycle 1000",1000,74722,"416-5","Alloy 617",314626,"Plate"
190.24,0.00251,"Qualified",,11995.29,"CapPass","Cycle 1000",1000,74723,"416-5","Alloy 617",314626,"Plate"
192.94,0.00253,"Qualified",,11995.31,"CapPass","Cycle 1000",1000,74724,"416-5","Alloy 617",314626,"Plate"
195.57,0.00256,"Qualified",,11995.34,"CapPass","Cycle 1000",1000,74725,"416-5","Alloy 617",314626,"Plate"
198.00,0.00258,"Qualified",,11995.36,"CapPass","Cycle 1000",1000,74726,"416-5","Alloy 617",314626,"Plate"
200.47,0.00261,"Qualified",,11995.39,"CapPass","Cycle 1000",1000,74727,"416-5","Alloy 617",314626,"Plate"
202.76,0.00263,"Qualified",,11995.42,"CapPass","Cycle 1000",1000,74728,"416-5","Alloy 617",314626,"Plate"
204.92,0.00266,"Qualified",,11995.44,"CapPass","Cycle 1000",1000,74729,"416-5","Alloy 617",314626,"Plate"
207.10,0.00268,"Qualified",,11995.47,"CapPass","Cycle 1000",1000,74730,"416-5","Alloy 617",314626,"Plate"
209.44,0.00271,"Qualified",,11995.50,"CapPass","Cycle 1000",1000,74731,"416-5","Alloy 617",314626,"Plate"
211.65,0.00273,"Qualified",,11995.53,"CapPass","Cycle 1000",1000,74732,"416-5","Alloy 617",314626,"Plate"
213.86,0.00276,"Qualified",,11995.55,"CapPass","Cycle 1000",1000,74733,"416-5","Alloy 617",314626,"Plate"
216.19,0.00278,"Qualified",,11995.58,"CapPass","Cycle 1000",1000,74734,"416-5","Alloy 617",314626,"Plate"
218.41,0.00281,"Qualified",,11995.61,"CapPass","Cycle 1000",1000,74735,"416-5","Alloy 617",314626,"Plate"
220.64,0.00283,"Qualified",,11995.63,"CapPass","Cycle 1000",1000,74736,"416-5","Alloy 617",314626,"Plate"
223.02,0.00286,"Qualified",,11995.66,"CapPass","Cycle 1000",1000,74737,"416-5","Alloy 617",314626,"Plate"
225.15,0.00289,"Qualified",,11995.69,"CapPass","Cycle 1000",1000,74738,"416-5","Alloy 617",314626,"Plate"
226.72,0.00291,"Qualified",,11995.71,"CapPass","Cycle 1000",1000,74739,"416-5","Alloy 617",314626,"Plate"
226.38,0.00294,"Qualified",,11995.76,"CapPass","Cycle 1000",1000,74740,"416-5","Alloy 617",314626,"Plate"
219.86,0.00293,"Qualified",,11995.82,"CapPass","Cycle 1000",1000,74741,"416-5","Alloy 617",314626,"Plate"
215.99,0.00291,"Qualified",,11995.84,"CapPass","Cycle 1000",1000,74742,"416-5","Alloy 617",314626,"Plate"
210.74,0.00289,"Qualified",,11995.87,"CapPass","Cycle 1000",1000,74743,"416-5","Alloy 617",314626,"Plate"
205.69,0.00286,"Qualified",,11995.89,"CapPass","Cycle 1000",1000,74744,"416-5","Alloy 617",314626,"Plate"
200.83,0.00283,"Qualified",,11995.91,"CapPass","Cycle 1000",1000,74745,"416-5","Alloy 617",314626,"Plate"
196.12,0.00281,"Qualified",,11995.93,"CapPass","Cycle 1000",1000,74746,"416-5","Alloy 617",314626,"Plate"
191.59,0.00278,"Qualified",,11995.95,"CapPass","Cycle 1000",1000,74747,"416-5","Alloy 617",314626,"Plate"
187.13,0.00276,"Qualified",,11995.97,"CapPass","Cycle 1000",1000,74748,"416-5","Alloy 617",314626,"Plate"
182.69,0.00273,"Qualified",,11995.99,"CapPass","Cycle 1000",1000,74749,"416-5","Alloy 617",314626,"Plate"
178.30,0.00271,"Qualified",,11996.02,"CapPass","Cycle 1000",1000,74750,"416-5","Alloy 617",314626,"Plate"
173.98,0.00268,"Qualified",,11996.04,"CapPass","Cycle 1000",1000,74751,"416-5","Alloy 617",314626,"Plate"
169.77,0.00266,"Qualified",,11996.06,"CapPass","Cycle 1000",1000,74752,"416-5","Alloy 617",314626,"Plate"
165.52,0.00263,"Qualified",,11996.09,"CapPass","Cycle 1000",1000,74753,"416-5","Alloy 617",314626,"Plate"
161.24,0.00261,"Qualified",,11996.11,"CapPass","Cycle 1000",1000,74754,"416-5","Alloy 617",314626,"Plate"
157.05,0.00258,"Qualified",,11996.14,"CapPass","Cycle 1000",1000,74755,"416-5","Alloy 617",314626,"Plate"
152.90,0.00256,"Qualified",,11996.16,"CapPass","Cycle 1000",1000,74756,"416-5","Alloy 617",314626,"Plate"
148.86,0.00253,"Qualified",,11996.19,"CapPass","Cycle 1000",1000,74757,"416-5","Alloy 617",314626,"Plate"
144.92,0.00250,"Qualified",,11996.22,"CapPass","Cycle 1000",1000,74758,"416-5","Alloy 617",314626,"Plate"
141.01,0.00248,"Qualified",,11996.24,"CapPass","Cycle 1000",1000,74759,"416-5","Alloy 617",314626,"Plate"
137.23,0.00245,"Qualified",,11996.27,"CapPass","Cycle 1000",1000,74760,"416-5","Alloy 617",314626,"Plate"
133.48,0.00243,"Qualified",,11996.30,"CapPass","Cycle 1000",1000,74761,"416-5","Alloy 617",314626,"Plate"
129.57,0.00240,"Qualified",,11996.32,"CapPass","Cycle 1000",1000,74762,"416-5","Alloy 617",314626,"Plate"
125.94,0.00238,"Qualified",,11996.35,"CapPass","Cycle 1000",1000,74763,"416-5","Alloy 617",314626,"Plate"
122.19,0.00235,"Qualified",,11996.38,"CapPass","Cycle 1000",1000,74764,"416-5","Alloy 617",314626,"Plate"
118.43,0.00233,"Qualified",,11996.40,"CapPass","Cycle 1000",1000,74765,"416-5","Alloy 617",314626,"Plate"
114.70,0.00230,"Qualified",,11996.43,"CapPass","Cycle 1000",1000,74766,"416-5","Alloy 617",314626,"Plate"
111.10,0.00227,"Qualified",,11996.46,"CapPass","Cycle 1000",1000,74767,"416-5","Alloy 617",314626,"Plate"
107.36,0.00225,"Qualified",,11996.49,"CapPass","Cycle 1000",1000,74768,"416-5","Alloy 617",314626,"Plate"
103.96,0.00222,"Qualified",,11996.51,"CapPass","Cycle 1000",1000,74769,"416-5","Alloy 617",314626,"Plate"
100.36,0.00220,"Qualified",,11996.54,"CapPass","Cycle 1000",1000,74770,"416-5","Alloy 617",314626,"Plate"
96.70,0.00217,"Qualified",,11996.57,"CapPass","Cycle 1000",1000,74771,"416-5","Alloy 617",314626,"Plate"
93.21,0.00215,"Qualified",,11996.59,"CapPass","Cycle 1000",1000,74772,"416-5","Alloy 617",314626,"Plate"
89.73,0.00212,"Qualified",,11996.62,"CapPass","Cycle 1000",1000,74773,"416-5","Alloy 617",314626,"Plate"
86.04,0.00210,"Qualified",,11996.65,"CapPass","Cycle 1000",1000,74774,"416-5","Alloy 617",314626,"Plate"
82.76,0.00207,"Qualified",,11996.67,"CapPass","Cycle 1000",1000,74775,"416-5","Alloy 617",314626,"Plate"
79.32,0.00205,"Qualified",,11996.70,"CapPass","Cycle 1000",1000,74776,"416-5","Alloy 617",314626,"Plate"
76.11,0.00202,"Qualified",,11996.73,"CapPass","Cycle 1000",1000,74777,"416-5","Alloy 617",314626,"Plate"
