Repository: js-molina/fatigue-A617

File: data/850C/Strain rate 0.001/0.60% strain/HTM_A19_Cycles_4163.csv (part 15 of 20)
"Stress Mpa","Strain","Qual State","Qual Exceptions","Elapsed Time Sec","Data State","Cycle Label","Cycle","Count","Sample","Alloy","Heat","Material_Form"
158.99,0.00320,"Trend",,5990.97,"CapPass","Cycle 500",500,83985,"416-3","Alloy 617",314626,"Plate"
154.14,0.00318,"Trend",,5990.98,"CapPass","Cycle 500",500,83986,"416-3","Alloy 617",314626,"Plate"
149.21,0.00315,"Trend",,5990.98,"CapPass","Cycle 500",500,83987,"416-3","Alloy 617",314626,"Plate"
144.75,0.00312,"Trend",,5990.98,"CapPass","Cycle 500",500,83988,"416-3","Alloy 617",314626,"Plate"
140.30,0.00309,"Trend",,5990.98,"CapPass","Cycle 500",500,83989,"416-3","Alloy 617",314626,"Plate"
136.05,0.00306,"Trend",,5990.98,"CapPass","Cycle 500",500,83990,"416-3","Alloy 617",314626,"Plate"
132.20,0.00302,"Trend",,5990.99,"CapPass","Cycle 500",500,83991,"416-3","Alloy 617",314626,"Plate"
128.48,0.00299,"Trend",,5990.99,"CapPass","Cycle 500",500,83992,"416-3","Alloy 617",314626,"Plate"
125.02,0.00295,"Trend",,5990.99,"CapPass","Cycle 500",500,83993,"416-3","Alloy 617",314626,"Plate"
121.98,0.00292,"Trend",,5990.99,"CapPass","Cycle 500",500,83994,"416-3","Alloy 617",314626,"Plate"
119.04,0.00289,"Trend",,5990.99,"CapPass","Cycle 500",500,83995,"416-3","Alloy 617",314626,"Plate"
116.39,0.00285,"Trend",,5991.00,"CapPass","Cycle 500",500,83996,"416-3","Alloy 617",314626,"Plate"
114.20,0.00282,"Trend",,5991.00,"CapPass","Cycle 500",500,83997,"416-3","Alloy 617",314626,"Plate"
112.04,0.00279,"Trend",,5991.00,"CapPass","Cycle 500",500,83998,"416-3","Alloy 617",314626,"Plate"
110.21,0.00275,"Trend",,5991.00,"CapPass","Cycle 500",500,83999,"416-3","Alloy 617",314626,"Plate"
108.84,0.00272,"Trend",,5991.00,"CapPass","Cycle 500",500,84000,"416-3","Alloy 617",314626,"Plate"
107.60,0.00269,"Trend",,5991.00,"CapPass","Cycle 500",500,84001,"416-3","Alloy 617",314626,"Plate"
106.66,0.00266,"Trend",,5991.01,"CapPass","Cycle 500",500,84002,"416-3","Alloy 617",314626,"Plate"
106.08,0.00264,"Trend",,5991.01,"CapPass","Cycle 500",500,84003,"416-3","Alloy 617",314626,"Plate"
105.56,0.00261,"Trend",,5991.01,"CapPass","Cycle 500",500,84004,"416-3","Alloy 617",314626,"Plate"
105.41,0.00258,"Trend",,5991.01,"CapPass","Cycle 500",500,84005,"416-3","Alloy 617",314626,"Plate"
105.50,0.00254,"Trend",,5991.02,"CapPass","Cycle 500",500,84006,"416-3","Alloy 617",314626,"Plate"
106.09,0.00252,"Trend",,5991.02,"CapPass","Cycle 500",500,84007,"416-3","Alloy 617",314626,"Plate"
107.30,0.00249,"Trend",,5991.02,"CapPass","Cycle 500",500,84008,"416-3","Alloy 617",314626,"Plate"
109.92,0.00246,"Trend",,5991.03,"CapPass","Cycle 500",500,84009,"416-3","Alloy 617",314626,"Plate"
134.82,0.00249,"Trend",,5991.06,"CapPass","Cycle 500",500,84010,"416-3","Alloy 617",314626,"Plate"
139.00,0.00251,"Trend",,5991.06,"CapPass","Cycle 500",500,84011,"416-3","Alloy 617",314626,"Plate"
142.86,0.00254,"Trend",,5991.07,"CapPass","Cycle 500",500,84012,"416-3","Alloy 617",314626,"Plate"
146.34,0.00257,"Trend",,5991.07,"CapPass","Cycle 500",500,84013,"416-3","Alloy 617",314626,"Plate"
149.31,0.00261,"Trend",,5991.08,"CapPass","Cycle 500",500,84014,"416-3","Alloy 617",314626,"Plate"
151.66,0.00264,"Trend",,5991.08,"CapPass","Cycle 500",500,84015,"416-3","Alloy 617",314626,"Plate"
153.54,0.00266,"Trend",,5991.09,"CapPass","Cycle 500",500,84016,"416-3","Alloy 617",314626,"Plate"
155.06,0.00269,"Trend",,5991.09,"CapPass","Cycle 500",500,84017,"416-3","Alloy 617",314626,"Plate"
156.24,0.00272,"Trend",,5991.10,"CapPass","Cycle 500",500,84018,"416-3","Alloy 617",314626,"Plate"
157.04,0.00275,"Trend",,5991.10,"CapPass","Cycle 500",500,84019,"416-3","Alloy 617",314626,"Plate"
157.18,0.00277,"Trend",,5991.11,"CapPass","Cycle 500",500,84020,"416-3","Alloy 617",314626,"Plate"
159.88,0.00280,"Trend",,5991.22,"CapPass","Cycle 500",500,84021,"416-3","Alloy 617",314626,"Plate"
163.65,0.00282,"Trend",,5991.24,"CapPass","Cycle 500",500,84022,"416-3","Alloy 617",314626,"Plate"
166.86,0.00285,"Trend",,5991.26,"CapPass","Cycle 500",500,84023,"416-3","Alloy 617",314626,"Plate"
169.82,0.00287,"Trend",,5991.29,"CapPass","Cycle 500",500,84024,"416-3","Alloy 617",314626,"Plate"
172.72,0.00290,"Trend",,5991.31,"CapPass","Cycle 500",500,84025,"416-3","Alloy 617",314626,"Plate"
175.83,0.00293,"Trend",,5991.34,"CapPass","Cycle 500",500,84026,"416-3","Alloy 617",314626,"Plate"
177.59,0.00295,"Trend",,5991.37,"CapPass","Cycle 500",500,84027,"416-3","Alloy 617",314626,"Plate"
165.98,0.00292,"Trend",,5991.45,"CapPass","Cycle 500",500,84028,"416-3","Alloy 617",314626,"Plate"
162.06,0.00290,"Trend",,5991.47,"CapPass","Cycle 500",500,84029,"416-3","Alloy 617",314626,"Plate"
158.61,0.00287,"Trend",,5991.49,"CapPass","Cycle 500",500,84030,"416-3","Alloy 617",314626,"Plate"
154.92,0.00285,"Trend",,5991.52,"CapPass","Cycle 500",500,84031,"416-3","Alloy 617",314626,"Plate"
150.89,0.00282,"Trend",,5991.54,"CapPass","Cycle 500",500,84032,"416-3","Alloy 617",314626,"Plate"
146.87,0.00280,"Trend",,5991.57,"CapPass","Cycle 500",500,84033,"416-3","Alloy 617",314626,"Plate"
142.65,0.00277,"Trend",,5991.60,"CapPass","Cycle 500",500,84034,"416-3","Alloy 617",314626,"Plate"
138.60,0.00274,"Trend",,5991.63,"CapPass","Cycle 500",500,84035,"416-3","Alloy 617",314626,"Plate"
134.70,0.00272,"Trend",,5991.65,"CapPass","Cycle 500",500,84036,"416-3","Alloy 617",314626,"Plate"
130.75,0.00269,"Trend",,5991.68,"CapPass","Cycle 500",500,84037,"416-3","Alloy 617",314626,"Plate"
126.93,0.00267,"Trend",,5991.71,"CapPass","Cycle 500",500,84038,"416-3","Alloy 617",314626,"Plate"
123.20,0.00264,"Trend",,5991.73,"CapPass","Cycle 500",500,84039,"416-3","Alloy 617",314626,"Plate"
119.28,0.00262,"Trend",,5991.76,"CapPass","Cycle 500",500,84040,"416-3","Alloy 617",314626,"Plate"
115.54,0.00259,"Trend",,5991.79,"CapPass","Cycle 500",500,84041,"416-3","Alloy 617",314626,"Plate"
111.83,0.00257,"Trend",,5991.81,"CapPass","Cycle 500",500,84042,"416-3","Alloy 617",314626,"Plate"
108.13,0.00254,"Trend",,5991.84,"CapPass","Cycle 500",500,84043,"416-3","Alloy 617",314626,"Plate"
104.31,0.00252,"Trend",,5991.87,"CapPass","Cycle 500",500,84044,"416-3","Alloy 617",314626,"Plate"
104.04,0.00251,"Trend",,5991.87,"CapPass","Cycle 500",500,84045,"416-3","Alloy 617",314626,"Plate"
100.55,0.00249,"Trend",,5991.89,"CapPass","Cycle 500",500,84046,"416-3","Alloy 617",314626,"Plate"
96.96,0.00246,"Trend",,5991.92,"CapPass","Cycle 500",500,84047,"416-3","Alloy 617",314626,"Plate"
93.30,0.00244,"Trend",,5991.95,"CapPass","Cycle 500",500,84048,"416-3","Alloy 617",314626,"Plate"
89.55,0.00241,"Trend",,5991.97,"CapPass","Cycle 500",500,84049,"416-3","Alloy 617",314626,"Plate"
85.88,0.00239,"Trend",,5992.00,"CapPass","Cycle 500",500,84050,"416-3","Alloy 617",314626,"Plate"
82.31,0.00236,"Trend",,5992.03,"CapPass","Cycle 500",500,84051,"416-3","Alloy 617",314626,"Plate"
78.64,0.00234,"Trend",,5992.05,"CapPass","Cycle 500",500,84052,"416-3","Alloy 617",314626,"Plate"
75.25,0.00231,"Trend",,5992.08,"CapPass","Cycle 500",500,84053,"416-3","Alloy 617",314626,"Plate"
71.78,0.00229,"Trend",,5992.10,"CapPass","Cycle 500",500,84054,"416-3","Alloy 617",314626,"Plate"
68.28,0.00226,"Trend",,5992.13,"CapPass","Cycle 500",500,84055,"416-3","Alloy 617",314626,"Plate"
64.84,0.00223,"Trend",,5992.16,"CapPass","Cycle 500",500,84056,"416-3","Alloy 617",314626,"Plate"
61.30,0.00221,"Trend",,5992.18,"CapPass","Cycle 500",500,84057,"416-3","Alloy 617",314626,"Plate"
57.61,0.00218,"Trend",,5992.21,"CapPass","Cycle 500",500,84058,"416-3","Alloy 617",314626,"Plate"
54.14,0.00216,"Trend",,5992.24,"CapPass","Cycle 500",500,84059,"416-3","Alloy 617",314626,"Plate"
50.72,0.00213,"Trend",,5992.26,"CapPass","Cycle 500",500,84060,"416-3","Alloy 617",314626,"Plate"
47.14,0.00211,"Trend",,5992.29,"CapPass","Cycle 500",500,84061,"416-3","Alloy 617",314626,"Plate"
43.68,0.00208,"Trend",,5992.32,"CapPass","Cycle 500",500,84062,"416-3","Alloy 617",314626,"Plate"
40.34,0.00206,"Trend",,5992.34,"CapPass","Cycle 500",500,84063,"416-3","Alloy 617",314626,"Plate"
36.84,0.00203,"Trend",,5992.37,"CapPass","Cycle 500",500,84064,"416-3","Alloy 617",314626,"Plate"
33.54,0.00201,"Trend",,5992.40,"CapPass","Cycle 500",500,84065,"416-3","Alloy 617",314626,"Plate"
30.19,0.00198,"Trend",,5992.42,"CapPass","Cycle 500",500,84066,"416-3","Alloy 617",314626,"Plate"
26.68,0.00195,"Trend",,5992.45,"CapPass","Cycle 500",500,84067,"416-3","Alloy 617",314626,"Plate"
23.45,0.00193,"Trend",,5992.47,"CapPass","Cycle 500",500,84068,"416-3","Alloy 617",314626,"Plate"
20.16,0.00190,"Trend",,5992.50,"CapPass","Cycle 500",500,84069,"416-3","Alloy 617",314626,"Plate"
16.63,0.00188,"Trend",,5992.53,"CapPass","Cycle 500",500,84070,"416-3","Alloy 617",314626,"Plate"
13.43,0.00185,"Trend",,5992.55,"CapPass","Cycle 500",500,84071,"416-3","Alloy 617",314626,"Plate"
10.17,0.00183,"Trend",,5992.58,"CapPass","Cycle 500",500,84072,"416-3","Alloy 617",314626,"Plate"
6.89,0.00180,"Trend",,5992.61,"CapPass","Cycle 500",500,84073,"416-3","Alloy 617",314626,"Plate"
3.69,0.00178,"Trend",,5992.63,"CapPass","Cycle 500",500,84074,"416-3","Alloy 617",314626,"Plate"
0.51,0.00175,"Trend",,5992.66,"CapPass","Cycle 500",500,84075,"416-3","Alloy 617",314626,"Plate"
-2.84,0.00173,"Trend",,5992.69,"CapPass","Cycle 500",500,84076,"416-3","Alloy 617",314626,"Plate"
-5.94,0.00170,"Trend",,5992.71,"CapPass","Cycle 500",500,84077,"416-3","Alloy 617",314626,"Plate"
-9.18,0.00168,"Trend",,5992.74,"CapPass","Cycle 500",500,84078,"416-3","Alloy 617",314626,"Plate"
-12.38,0.00165,"Trend",,5992.77,"CapPass","Cycle 500",500,84079,"416-3","Alloy 617",314626,"Plate"
-15.26,0.00162,"Trend",,5992.79,"CapPass","Cycle 500",500,84080,"416-3","Alloy 617",314626,"Plate"
-15.52,0.00160,"Trend",,5992.83,"CapPass","Cycle 500",500,84081,"416-3","Alloy 617",314626,"Plate"
-15.32,0.00160,"Trend",,5992.87,"CapPass","Cycle 500",500,84082,"416-3","Alloy 617",314626,"Plate"
-22.66,0.00157,"Trend",,5992.91,"CapPass","Cycle 500",500,84083,"416-3","Alloy 617",314626,"Plate"
-27.29,0.00155,"Trend",,5992.93,"CapPass","Cycle 500",500,84084,"416-3","Alloy 617",314626,"Plate"
-31.64,0.00152,"Trend",,5992.94,"CapPass","Cycle 500",500,84085,"416-3","Alloy 617",314626,"Plate"
-35.13,0.00150,"Trend",,5992.95,"CapPass","Cycle 500",500,84086,"416-3","Alloy 617",314626,"Plate"
-37.94,0.00147,"Trend",,5992.96,"CapPass","Cycle 500",500,84087,"416-3","Alloy 617",314626,"Plate"
-40.15,0.00144,"Trend",,5992.98,"CapPass","Cycle 500",500,84088,"416-3","Alloy 617",314626,"Plate"
-42.16,0.00142,"Trend",,5992.99,"CapPass","Cycle 500",500,84089,"416-3","Alloy 617",314626,"Plate"
-43.81,0.00139,"Trend",,5993.01,"CapPass","Cycle 500",500,84090,"416-3","Alloy 617",314626,"Plate"
-45.46,0.00137,"Trend",,5993.04,"CapPass","Cycle 500",500,84091,"416-3","Alloy 617",314626,"Plate"
-48.68,0.00134,"Trend",,5993.08,"CapPass","Cycle 500",500,84092,"416-3","Alloy 617",314626,"Plate"
-51.89,0.00132,"Trend",,5993.12,"CapPass","Cycle 500",500,84093,"416-3","Alloy 617",314626,"Plate"
-54.82,0.00129,"Trend",,5993.14,"CapPass","Cycle 500",500,84094,"416-3","Alloy 617",314626,"Plate"
-57.65,0.00127,"Trend",,5993.17,"CapPass","Cycle 500",500,84095,"416-3","Alloy 617",314626,"Plate"
-60.50,0.00124,"Trend",,5993.20,"CapPass","Cycle 500",500,84096,"416-3","Alloy 617",314626,"Plate"
-63.02,0.00122,"Trend",,5993.22,"CapPass","Cycle 500",500,84097,"416-3","Alloy 617",314626,"Plate"
-65.82,0.00119,"Trend",,5993.25,"CapPass","Cycle 500",500,84098,"416-3","Alloy 617",314626,"Plate"
-68.53,0.00116,"Trend",,5993.28,"CapPass","Cycle 500",500,84099,"416-3","Alloy 617",314626,"Plate"
-71.20,0.00114,"Trend",,5993.30,"CapPass","Cycle 500",500,84100,"416-3","Alloy 617",314626,"Plate"
-73.84,0.00111,"Trend",,5993.33,"CapPass","Cycle 500",500,84101,"416-3","Alloy 617",314626,"Plate"
-76.65,0.00109,"Trend",,5993.36,"CapPass","Cycle 500",500,84102,"416-3","Alloy 617",314626,"Plate"
-79.18,0.00106,"Trend",,5993.39,"CapPass","Cycle 500",500,84103,"416-3","Alloy 617",314626,"Plate"
-81.92,0.00104,"Trend",,5993.42,"CapPass","Cycle 500",500,84104,"416-3","Alloy 617",314626,"Plate"
-84.73,0.00101,"Trend",,5993.44,"CapPass","Cycle 500",500,84105,"416-3","Alloy 617",314626,"Plate"
-87.36,0.00099,"Trend",,5993.47,"CapPass","Cycle 500",500,84106,"416-3","Alloy 617",314626,"Plate"
-89.87,0.00096,"Trend",,5993.50,"CapPass","Cycle 500",500,84107,"416-3","Alloy 617",314626,"Plate"
-92.53,0.00093,"Trend",,5993.52,"CapPass","Cycle 500",500,84108,"416-3","Alloy 617",314626,"Plate"
-95.18,0.00091,"Trend",,5993.55,"CapPass","Cycle 500",500,84109,"416-3","Alloy 617",314626,"Plate"
-97.80,0.00088,"Trend",,5993.58,"CapPass","Cycle 500",500,84110,"416-3","Alloy 617",314626,"Plate"
-100.42,0.00086,"Trend",,5993.61,"CapPass","Cycle 500",500,84111,"416-3","Alloy 617",314626,"Plate"
-102.99,0.00083,"Trend",,5993.63,"CapPass","Cycle 500",500,84112,"416-3","Alloy 617",314626,"Plate"
-105.56,0.00081,"Trend",,5993.66,"CapPass","Cycle 500",500,84113,"416-3","Alloy 617",314626,"Plate"
-108.43,0.00078,"Trend",,5993.69,"CapPass","Cycle 500",500,84114,"416-3","Alloy 617",314626,"Plate"
-111.24,0.00076,"Trend",,5993.71,"CapPass","Cycle 500",500,84115,"416-3","Alloy 617",314626,"Plate"
-114.20,0.00073,"Trend",,5993.74,"CapPass","Cycle 500",500,84116,"416-3","Alloy 617",314626,"Plate"
-117.49,0.00070,"Trend",,5993.76,"CapPass","Cycle 500",500,84117,"416-3","Alloy 617",314626,"Plate"
-120.56,0.00068,"Trend",,5993.79,"CapPass","Cycle 500",500,84118,"416-3","Alloy 617",314626,"Plate"
-123.42,0.00065,"Trend",,5993.81,"CapPass","Cycle 500",500,84119,"416-3","Alloy 617",314626,"Plate"
-126.29,0.00063,"Trend",,5993.83,"CapPass","Cycle 500",500,84120,"416-3","Alloy 617",314626,"Plate"
-129.10,0.00060,"Trend",,5993.85,"CapPass","Cycle 500",500,84121,"416-3","Alloy 617",314626,"Plate"
-131.70,0.00058,"Trend",,5993.87,"CapPass","Cycle 500",500,84122,"416-3","Alloy 617",314626,"Plate"
-131.83,0.00058,"Trend",,5993.87,"CapPass","Cycle 500",500,84123,"416-3","Alloy 617",314626,"Plate"
-134.28,0.00055,"Trend",,5993.89,"CapPass","Cycle 500",500,84124,"416-3","Alloy 617",314626,"Plate"
-136.85,0.00053,"Trend",,5993.91,"CapPass","Cycle 500",500,84125,"416-3","Alloy 617",314626,"Plate"
-139.49,0.00050,"Trend",,5993.93,"CapPass","Cycle 500",500,84126,"416-3","Alloy 617",314626,"Plate"
-142.19,0.00048,"Trend",,5993.96,"CapPass","Cycle 500",500,84127,"416-3","Alloy 617",314626,"Plate"
-144.65,0.00045,"Trend",,5993.98,"CapPass","Cycle 500",500,84128,"416-3","Alloy 617",314626,"Plate"
-147.16,0.00043,"Trend",,5994.00,"CapPass","Cycle 500",500,84129,"416-3","Alloy 617",314626,"Plate"
-149.60,0.00040,"Trend",,5994.02,"CapPass","Cycle 500",500,84130,"416-3","Alloy 617",314626,"Plate"
-151.98,0.00038,"Trend",,5994.05,"CapPass","Cycle 500",500,84131,"416-3","Alloy 617",314626,"Plate"
-154.33,0.00035,"Trend",,5994.07,"CapPass","Cycle 500",500,84132,"416-3","Alloy 617",314626,"Plate"
-156.73,0.00032,"Trend",,5994.10,"CapPass","Cycle 500",500,84133,"416-3","Alloy 617",314626,"Plate"
-159.19,0.00030,"Trend",,5994.12,"CapPass","Cycle 500",500,84134,"416-3","Alloy 617",314626,"Plate"
-161.40,0.00027,"Trend",,5994.14,"CapPass","Cycle 500",500,84135,"416-3","Alloy 617",314626,"Plate"
-163.59,0.00025,"Trend",,5994.17,"CapPass","Cycle 500",500,84136,"416-3","Alloy 617",314626,"Plate"
-165.96,0.00022,"Trend",,5994.19,"CapPass","Cycle 500",500,84137,"416-3","Alloy 617",314626,"Plate"
-168.18,0.00019,"Trend",,5994.22,"CapPass","Cycle 500",500,84138,"416-3","Alloy 617",314626,"Plate"
-170.26,0.00017,"Trend",,5994.24,"CapPass","Cycle 500",500,84139,"416-3","Alloy 617",314626,"Plate"
-172.38,0.00014,"Trend",,5994.27,"CapPass","Cycle 500",500,84140,"416-3","Alloy 617",314626,"Plate"
-174.43,0.00012,"Trend",,5994.29,"CapPass","Cycle 500",500,84141,"416-3","Alloy 617",314626,"Plate"
-176.44,0.00009,"Trend",,5994.32,"CapPass","Cycle 500",500,84142,"416-3","Alloy 617",314626,"Plate"
-178.40,0.00007,"Trend",,5994.34,"CapPass","Cycle 500",500,84143,"416-3","Alloy 617",314626,"Plate"
-180.45,0.00004,"Trend",,5994.37,"CapPass","Cycle 500",500,84144,"416-3","Alloy 617",314626,"Plate"
-182.41,0.00002,"Trend",,5994.39,"CapPass","Cycle 500",500,84145,"416-3","Alloy 617",314626,"Plate"
-184.18,-0.00001,"Trend",,5994.42,"CapPass","Cycle 500",500,84146,"416-3","Alloy 617",314626,"Plate"
-185.99,-0.00003,"Trend",,5994.44,"CapPass","Cycle 500",500,84147,"416-3","Alloy 617",314626,"Plate"
-187.89,-0.00006,"Trend",,5994.47,"CapPass","Cycle 500",500,84148,"416-3","Alloy 617",314626,"Plate"
-189.79,-0.00009,"Trend",,5994.50,"CapPass","Cycle 500",500,84149,"416-3","Alloy 617",314626,"Plate"
-191.54,-0.00011,"Trend",,5994.52,"CapPass","Cycle 500",500,84150,"416-3","Alloy 617",314626,"Plate"
-193.42,-0.00014,"Trend",,5994.55,"CapPass","Cycle 500",500,84151,"416-3","Alloy 617",314626,"Plate"
-195.21,-0.00016,"Trend",,5994.57,"CapPass","Cycle 500",500,84152,"416-3","Alloy 617",314626,"Plate"
-197.04,-0.00019,"Trend",,5994.60,"CapPass","Cycle 500",500,84153,"416-3","Alloy 617",314626,"Plate"
-198.79,-0.00021,"Trend",,5994.62,"CapPass","Cycle 500",500,84154,"416-3","Alloy 617",314626,"Plate"
-200.66,-0.00024,"Trend",,5994.65,"CapPass","Cycle 500",500,84155,"416-3","Alloy 617",314626,"Plate"
-202.35,-0.00026,"Trend",,5994.67,"CapPass","Cycle 500",500,84156,"416-3","Alloy 617",314626,"Plate"
-204.04,-0.00029,"Trend",,5994.70,"CapPass","Cycle 500",500,84157,"416-3","Alloy 617",314626,"Plate"
-205.82,-0.00031,"Trend",,5994.73,"CapPass","Cycle 500",500,84158,"416-3","Alloy 617",314626,"Plate"
-207.60,-0.00034,"Trend",,5994.75,"CapPass","Cycle 500",500,84159,"416-3","Alloy 617",314626,"Plate"
-209.26,-0.00037,"Trend",,5994.78,"CapPass","Cycle 500",500,84160,"416-3","Alloy 617",314626,"Plate"
-207.48,-0.00039,"Trend",,5994.80,"CapPass","Cycle 500",500,84161,"416-3","Alloy 617",314626,"Plate"
-208.55,-0.00042,"Trend",,5994.82,"CapPass","Cycle 500",500,84162,"416-3","Alloy 617",314626,"Plate"
-209.01,-0.00045,"Trend",,5994.82,"CapPass","Cycle 500",500,84163,"416-3","Alloy 617",314626,"Plate"
-209.23,-0.00047,"Trend",,5994.83,"CapPass","Cycle 500",500,84164,"416-3","Alloy 617",314626,"Plate"
-208.76,-0.00050,"Trend",,5994.84,"CapPass","Cycle 500",500,84165,"416-3","Alloy 617",314626,"Plate"
-204.62,-0.00052,"Trend",,5994.87,"CapPass","Cycle 500",500,84166,"416-3","Alloy 617",314626,"Plate"
-205.21,-0.00052,"Trend",,5994.95,"CapPass","Cycle 500",500,84167,"416-3","Alloy 617",314626,"Plate"
-207.65,-0.00055,"Trend",,5994.97,"CapPass","Cycle 500",500,84168,"416-3","Alloy 617",314626,"Plate"
-209.74,-0.00058,"Trend",,5995.00,"CapPass","Cycle 500",500,84169,"416-3","Alloy 617",314626,"Plate"
-211.51,-0.00060,"Trend",,5995.02,"CapPass","Cycle 500",500,84170,"416-3","Alloy 617",314626,"Plate"
-213.20,-0.00063,"Trend",,5995.04,"CapPass","Cycle 500",500,84171,"416-3","Alloy 617",314626,"Plate"
-214.93,-0.00065,"Trend",,5995.07,"CapPass","Cycle 500",500,84172,"416-3","Alloy 617",314626,"Plate"
-216.62,-0.00068,"Trend",,5995.09,"CapPass","Cycle 500",500,84173,"416-3","Alloy 617",314626,"Plate"
-218.34,-0.00070,"Trend",,5995.12,"CapPass","Cycle 500",500,84174,"416-3","Alloy 617",314626,"Plate"
-212.93,-0.00073,"Trend",,5995.14,"CapPass","Cycle 500",500,84175,"416-3","Alloy 617",314626,"Plate"
-213.21,-0.00076,"Trend",,5995.15,"CapPass","Cycle 500",500,84176,"416-3","Alloy 617",314626,"Plate"
-213.45,-0.00080,"Trend",,5995.15,"CapPass","Cycle 500",500,84177,"416-3","Alloy 617",314626,"Plate"
-213.60,-0.00083,"Trend",,5995.15,"CapPass","Cycle 500",500,84178,"416-3","Alloy 617",314626,"Plate"
-213.72,-0.00087,"Trend",,5995.15,"CapPass","Cycle 500",500,84179,"416-3","Alloy 617",314626,"Plate"
-213.81,-0.00090,"Trend",,5995.16,"CapPass","Cycle 500",500,84180,"416-3","Alloy 617",314626,"Plate"
-213.67,-0.00094,"Trend",,5995.16,"CapPass","Cycle 500",500,84181,"416-3","Alloy 617",314626,"Plate"
-213.56,-0.00098,"Trend",,5995.16,"CapPass","Cycle 500",500,84182,"416-3","Alloy 617",314626,"Plate"
-213.22,-0.00101,"Trend",,5995.16,"CapPass","Cycle 500",500,84183,"416-3","Alloy 617",314626,"Plate"
-212.62,-0.00104,"Trend",,5995.16,"CapPass","Cycle 500",500,84184,"416-3","Alloy 617",314626,"Plate"
-211.87,-0.00107,"Trend",,5995.17,"CapPass","Cycle 500",500,84185,"416-3","Alloy 617",314626,"Plate"
-209.97,-0.00110,"Trend",,5995.17,"CapPass","Cycle 500",500,84186,"416-3","Alloy 617",314626,"Plate"
-207.68,-0.00113,"Trend",,5995.17,"CapPass","Cycle 500",500,84187,"416-3","Alloy 617",314626,"Plate"
-203.73,-0.00116,"Trend",,5995.18,"CapPass","Cycle 500",500,84188,"416-3","Alloy 617",314626,"Plate"
-196.58,-0.00119,"Trend",,5995.18,"CapPass","Cycle 500",500,84189,"416-3","Alloy 617",314626,"Plate"
-175.44,-0.00117,"Trend",,5995.20,"CapPass","Cycle 500",500,84190,"416-3","Alloy 617",314626,"Plate"
-168.46,-0.00114,"Trend",,5995.20,"CapPass","Cycle 500",500,84191,"416-3","Alloy 617",314626,"Plate"
-163.17,-0.00111,"Trend",,5995.21,"CapPass","Cycle 500",500,84192,"416-3","Alloy 617",314626,"Plate"
-158.34,-0.00107,"Trend",,5995.21,"CapPass","Cycle 500",500,84193,"416-3","Alloy 617",314626,"Plate"
-155.13,-0.00105,"Trend",,5995.21,"CapPass","Cycle 500",500,84194,"416-3","Alloy 617",314626,"Plate"
-152.18,-0.00102,"Trend",,5995.21,"CapPass","Cycle 500",500,84195,"416-3","Alloy 617",314626,"Plate"
-149.66,-0.00099,"Trend",,5995.22,"CapPass","Cycle 500",500,84196,"416-3","Alloy 617",314626,"Plate"
-147.30,-0.00096,"Trend",,5995.22,"CapPass","Cycle 500",500,84197,"416-3","Alloy 617",314626,"Plate"
-145.52,-0.00094,"Trend",,5995.22,"CapPass","Cycle 500",500,84198,"416-3","Alloy 617",314626,"Plate"
-143.98,-0.00091,"Trend",,5995.23,"CapPass","Cycle 500",500,84199,"416-3","Alloy 617",314626,"Plate"
-142.91,-0.00088,"Trend",,5995.23,"CapPass","Cycle 500",500,84200,"416-3","Alloy 617",314626,"Plate"
-141.90,-0.00085,"Trend",,5995.23,"CapPass","Cycle 500",500,84201,"416-3","Alloy 617",314626,"Plate"
-141.37,-0.00083,"Trend",,5995.24,"CapPass","Cycle 500",500,84202,"416-3","Alloy 617",314626,"Plate"
-141.49,-0.00080,"Trend",,5995.24,"CapPass","Cycle 500",500,84203,"416-3","Alloy 617",314626,"Plate"
-142.38,-0.00077,"Trend",,5995.25,"CapPass","Cycle 500",500,84204,"416-3","Alloy 617",314626,"Plate"
-146.69,-0.00074,"Trend",,5995.26,"CapPass","Cycle 500",500,84205,"416-3","Alloy 617",314626,"Plate"
-158.17,-0.00077,"Trend",,5995.28,"CapPass","Cycle 500",500,84206,"416-3","Alloy 617",314626,"Plate"
-162.40,-0.00080,"Trend",,5995.29,"CapPass","Cycle 500",500,84207,"416-3","Alloy 617",314626,"Plate"
-165.69,-0.00082,"Trend",,5995.29,"CapPass","Cycle 500",500,84208,"416-3","Alloy 617",314626,"Plate"
-168.56,-0.00085,"Trend",,5995.30,"CapPass","Cycle 500",500,84209,"416-3","Alloy 617",314626,"Plate"
-170.92,-0.00088,"Trend",,5995.31,"CapPass","Cycle 500",500,84210,"416-3","Alloy 617",314626,"Plate"
-172.69,-0.00090,"Trend",,5995.32,"CapPass","Cycle 500",500,84211,"416-3","Alloy 617",314626,"Plate"
-174.12,-0.00093,"Trend",,5995.32,"CapPass","Cycle 500",500,84212,"416-3","Alloy 617",314626,"Plate"
-175.27,-0.00095,"Trend",,5995.33,"CapPass","Cycle 500",500,84213,"416-3","Alloy 617",314626,"Plate"
-175.80,-0.00098,"Trend",,5995.35,"CapPass","Cycle 500",500,84214,"416-3","Alloy 617",314626,"Plate"
-177.98,-0.00100,"Trend",,5995.41,"CapPass","Cycle 500",500,84215,"416-3","Alloy 617",314626,"Plate"
-182.02,-0.00103,"Trend",,5995.45,"CapPass","Cycle 500",500,84216,"416-3","Alloy 617",314626,"Plate"
-185.11,-0.00106,"Trend",,5995.47,"CapPass","Cycle 500",500,84217,"416-3","Alloy 617",314626,"Plate"
-187.85,-0.00108,"Trend",,5995.49,"CapPass","Cycle 500",500,84218,"416-3","Alloy 617",314626,"Plate"
-190.70,-0.00111,"Trend",,5995.52,"CapPass","Cycle 500",500,84219,"416-3","Alloy 617",314626,"Plate"
-193.42,-0.00113,"Trend",,5995.54,"CapPass","Cycle 500",500,84220,"416-3","Alloy 617",314626,"Plate"
-195.96,-0.00116,"Trend",,5995.57,"CapPass","Cycle 500",500,84221,"416-3","Alloy 617",314626,"Plate"
-198.43,-0.00118,"Trend",,5995.59,"CapPass","Cycle 500",500,84222,"416-3","Alloy 617",314626,"Plate"
-201.02,-0.00121,"Trend",,5995.62,"CapPass","Cycle 500",500,84223,"416-3","Alloy 617",314626,"Plate"
-203.45,-0.00123,"Trend",,5995.65,"CapPass","Cycle 500",500,84224,"416-3","Alloy 617",314626,"Plate"
-205.93,-0.00126,"Trend",,5995.67,"CapPass","Cycle 500",500,84225,"416-3","Alloy 617",314626,"Plate"
-208.56,-0.00129,"Trend",,5995.70,"CapPass","Cycle 500",500,84226,"416-3","Alloy 617",314626,"Plate"
-211.20,-0.00131,"Trend",,5995.73,"CapPass","Cycle 500",500,84227,"416-3","Alloy 617",314626,"Plate"
-213.77,-0.00134,"Trend",,5995.75,"CapPass","Cycle 500",500,84228,"416-3","Alloy 617",314626,"Plate"
-216.20,-0.00136,"Trend",,5995.78,"CapPass","Cycle 500",500,84229,"416-3","Alloy 617",314626,"Plate"
-218.43,-0.00139,"Trend",,5995.80,"CapPass","Cycle 500",500,84230,"416-3","Alloy 617",314626,"Plate"
-220.57,-0.00141,"Trend",,5995.83,"CapPass","Cycle 500",500,84231,"416-3","Alloy 617",314626,"Plate"
-222.64,-0.00144,"Trend",,5995.85,"CapPass","Cycle 500",500,84232,"416-3","Alloy 617",314626,"Plate"
-223.88,-0.00146,"Trend",,5995.87,"CapPass","Cycle 500",500,84233,"416-3","Alloy 617",314626,"Plate"
-224.59,-0.00146,"Trend",,5995.88,"CapPass","Cycle 500",500,84234,"416-3","Alloy 617",314626,"Plate"
-226.44,-0.00149,"Trend",,5995.90,"CapPass","Cycle 500",500,84235,"416-3","Alloy 617",314626,"Plate"
-228.14,-0.00152,"Trend",,5995.93,"CapPass","Cycle 500",500,84236,"416-3","Alloy 617",314626,"Plate"
-229.91,-0.00154,"Trend",,5995.95,"CapPass","Cycle 500",500,84237,"416-3","Alloy 617",314626,"Plate"
-231.81,-0.00157,"Trend",,5995.98,"CapPass","Cycle 500",500,84238,"416-3","Alloy 617",314626,"Plate"
-229.36,-0.00159,"Trend",,5996.01,"CapPass","Cycle 500",500,84239,"416-3","Alloy 617",314626,"Plate"
-230.63,-0.00162,"Trend",,5996.02,"CapPass","Cycle 500",500,84240,"416-3","Alloy 617",314626,"Plate"
-231.42,-0.00164,"Trend",,5996.03,"CapPass","Cycle 500",500,84241,"416-3","Alloy 617",314626,"Plate"
-231.63,-0.00167,"Trend",,5996.04,"CapPass","Cycle 500",500,84242,"416-3","Alloy 617",314626,"Plate"
-230.57,-0.00170,"Trend",,5996.07,"CapPass","Cycle 500",500,84243,"416-3","Alloy 617",314626,"Plate"
-231.82,-0.00172,"Trend",,5996.14,"CapPass","Cycle 500",500,84244,"416-3","Alloy 617",314626,"Plate"
-234.66,-0.00175,"Trend",,5996.17,"CapPass","Cycle 500",500,84245,"416-3","Alloy 617",314626,"Plate"
-236.86,-0.00177,"Trend",,5996.19,"CapPass","Cycle 500",500,84246,"416-3","Alloy 617",314626,"Plate"
-238.71,-0.00180,"Trend",,5996.21,"CapPass","Cycle 500",500,84247,"416-3","Alloy 617",314626,"Plate"
-232.09,-0.00182,"Trend",,5996.24,"CapPass","Cycle 500",500,84248,"416-3","Alloy 617",314626,"Plate"
-232.33,-0.00186,"Trend",,5996.24,"CapPass","Cycle 500",500,84249,"416-3","Alloy 617",314626,"Plate"
-232.39,-0.00188,"Trend",,5996.25,"CapPass","Cycle 500",500,84250,"416-3","Alloy 617",314626,"Plate"
-232.47,-0.00192,"Trend",,5996.25,"CapPass","Cycle 500",500,84251,"416-3","Alloy 617",314626,"Plate"
-232.55,-0.00196,"Trend",,5996.25,"CapPass","Cycle 500",500,84252,"416-3","Alloy 617",314626,"Plate"
-232.66,-0.00201,"Trend",,5996.25,"CapPass","Cycle 500",500,84253,"416-3","Alloy 617",314626,"Plate"
-232.69,-0.00203,"Trend",,5996.25,"CapPass","Cycle 500",500,84254,"416-3","Alloy 617",314626,"Plate"
-232.65,-0.00206,"Trend",,5996.25,"CapPass","Cycle 500",500,84255,"416-3","Alloy 617",314626,"Plate"
-232.57,-0.00208,"Trend",,5996.25,"CapPass","Cycle 500",500,84256,"416-3","Alloy 617",314626,"Plate"
-232.47,-0.00211,"Trend",,5996.25,"CapPass","Cycle 500",500,84257,"416-3","Alloy 617",314626,"Plate"
-232.34,-0.00214,"Trend",,5996.26,"CapPass","Cycle 500",500,84258,"416-3","Alloy 617",314626,"Plate"
-232.23,-0.00216,"Trend",,5996.26,"CapPass","Cycle 500",500,84259,"416-3","Alloy 617",314626,"Plate"
-231.67,-0.00221,"Trend",,5996.26,"CapPass","Cycle 500",500,84260,"416-3","Alloy 617",314626,"Plate"
-230.68,-0.00225,"Trend",,5996.26,"CapPass","Cycle 500",500,84261,"416-3","Alloy 617",314626,"Plate"
-229.52,-0.00229,"Trend",,5996.26,"CapPass","Cycle 500",500,84262,"416-3","Alloy 617",314626,"Plate"
-227.84,-0.00233,"Trend",,5996.26,"CapPass","Cycle 500",500,84263,"416-3","Alloy 617",314626,"Plate"
-225.74,-0.00236,"Trend",,5996.27,"CapPass","Cycle 500",500,84264,"416-3","Alloy 617",314626,"Plate"
-223.31,-0.00239,"Trend",,5996.27,"CapPass","Cycle 500",500,84265,"416-3","Alloy 617",314626,"Plate"
-218.80,-0.00242,"Trend",,5996.27,"CapPass","Cycle 500",500,84266,"416-3","Alloy 617",314626,"Plate"
-213.80,-0.00245,"Trend",,5996.27,"CapPass","Cycle 500",500,84267,"416-3","Alloy 617",314626,"Plate"
-204.08,-0.00247,"Trend",,5996.28,"CapPass","Cycle 500",500,84268,"416-3","Alloy 617",314626,"Plate"
-177.13,-0.00245,"Trend",,5996.29,"CapPass","Cycle 500",500,84269,"416-3","Alloy 617",314626,"Plate"
-167.90,-0.00241,"Trend",,5996.29,"CapPass","Cycle 500",500,84270,"416-3","Alloy 617",314626,"Plate"
-161.33,-0.00238,"Trend",,5996.30,"CapPass","Cycle 500",500,84271,"416-3","Alloy 617",314626,"Plate"
-154.88,-0.00235,"Trend",,5996.30,"CapPass","Cycle 500",500,84272,"416-3","Alloy 617",314626,"Plate"
-150.97,-0.00232,"Trend",,5996.30,"CapPass","Cycle 500",500,84273,"416-3","Alloy 617",314626,"Plate"
-147.11,-0.00230,"Trend",,5996.30,"CapPass","Cycle 500",500,84274,"416-3","Alloy 617",314626,"Plate"
-143.54,-0.00227,"Trend",,5996.31,"CapPass","Cycle 500",500,84275,"416-3","Alloy 617",314626,"Plate"
-140.31,-0.00224,"Trend",,5996.31,"CapPass","Cycle 500",500,84276,"416-3","Alloy 617",314626,"Plate"
-137.24,-0.00221,"Trend",,5996.31,"CapPass","Cycle 500",500,84277,"416-3","Alloy 617",314626,"Plate"
-134.46,-0.00218,"Trend",,5996.31,"CapPass","Cycle 500",500,84278,"416-3","Alloy 617",314626,"Plate"
-132.09,-0.00215,"Trend",,5996.31,"CapPass","Cycle 500",500,84279,"416-3","Alloy 617",314626,"Plate"
-129.85,-0.00212,"Trend",,5996.32,"CapPass","Cycle 500",500,84280,"416-3","Alloy 617",314626,"Plate"
-127.95,-0.00209,"Trend",,5996.32,"CapPass","Cycle 500",500,84281,"416-3","Alloy 617",314626,"Plate"
-126.25,-0.00206,"Trend",,5996.32,"CapPass","Cycle 500",500,84282,"416-3","Alloy 617",314626,"Plate"
-124.81,-0.00203,"Trend",,5996.32,"CapPass","Cycle 500",500,84283,"416-3","Alloy 617",314626,"Plate"
-123.68,-0.00201,"Trend",,5996.32,"CapPass","Cycle 500",500,84284,"416-3","Alloy 617",314626,"Plate"
-122.79,-0.00198,"Trend",,5996.33,"CapPass","Cycle 500",500,84285,"416-3","Alloy 617",314626,"Plate"
-122.08,-0.00196,"Trend",,5996.33,"CapPass","Cycle 500",500,84286,"416-3","Alloy 617",314626,"Plate"
-121.52,-0.00192,"Trend",,5996.33,"CapPass","Cycle 500",500,84287,"416-3","Alloy 617",314626,"Plate"
-121.29,-0.00189,"Trend",,5996.33,"CapPass","Cycle 500",500,84288,"416-3","Alloy 617",314626,"Plate"
-121.60,-0.00186,"Trend",,5996.34,"CapPass","Cycle 500",500,84289,"416-3","Alloy 617",314626,"Plate"
-122.33,-0.00183,"Trend",,5996.34,"CapPass","Cycle 500",500,84290,"416-3","Alloy 617",314626,"Plate"
-123.76,-0.00180,"Trend",,5996.34,"CapPass","Cycle 500",500,84291,"416-3","Alloy 617",314626,"Plate"
-127.21,-0.00178,"Trend",,5996.35,"CapPass","Cycle 500",500,84292,"416-3","Alloy 617",314626,"Plate"
-148.16,-0.00181,"Trend",,5996.37,"CapPass","Cycle 500",500,84293,"416-3","Alloy 617",314626,"Plate"
-153.17,-0.00184,"Trend",,5996.38,"CapPass","Cycle 500",500,84294,"416-3","Alloy 617",314626,"Plate"
-156.87,-0.00186,"Trend",,5996.39,"CapPass","Cycle 500",500,84295,"416-3","Alloy 617",314626,"Plate"
-160.28,-0.00189,"Trend",,5996.39,"CapPass","Cycle 500",500,84296,"416-3","Alloy 617",314626,"Plate"
-163.26,-0.00192,"Trend",,5996.40,"CapPass","Cycle 500",500,84297,"416-3","Alloy 617",314626,"Plate"
-165.75,-0.00195,"Trend",,5996.40,"CapPass","Cycle 500",500,84298,"416-3","Alloy 617",314626,"Plate"
-167.77,-0.00198,"Trend",,5996.41,"CapPass","Cycle 500",500,84299,"416-3","Alloy 617",314626,"Plate"
-169.37,-0.00201,"Trend",,5996.41,"CapPass","Cycle 500",500,84300,"416-3","Alloy 617",314626,"Plate"
-170.60,-0.00203,"Trend",,5996.42,"CapPass","Cycle 500",500,84301,"416-3","Alloy 617",314626,"Plate"
-171.39,-0.00206,"Trend",,5996.42,"CapPass","Cycle 500",500,84302,"416-3","Alloy 617",314626,"Plate"
-171.58,-0.00209,"Trend",,5996.43,"CapPass","Cycle 500",500,84303,"416-3","Alloy 617",314626,"Plate"
-170.32,-0.00211,"Trend",,5996.45,"CapPass","Cycle 500",500,84304,"416-3","Alloy 617",314626,"Plate"
-176.63,-0.00214,"Trend",,5996.56,"CapPass","Cycle 500",500,84305,"416-3","Alloy 617",314626,"Plate"
-179.74,-0.00216,"Trend",,5996.58,"CapPass","Cycle 500",500,84306,"416-3","Alloy 617",314626,"Plate"
-182.68,-0.00219,"Trend",,5996.60,"CapPass","Cycle 500",500,84307,"416-3","Alloy 617",314626,"Plate"
-185.45,-0.00221,"Trend",,5996.62,"CapPass","Cycle 500",500,84308,"416-3","Alloy 617",314626,"Plate"
-188.42,-0.00224,"Trend",,5996.65,"CapPass","Cycle 500",500,84309,"416-3","Alloy 617",314626,"Plate"
-191.47,-0.00227,"Trend",,5996.68,"CapPass","Cycle 500",500,84310,"416-3","Alloy 617",314626,"Plate"
-194.46,-0.00229,"Trend",,5996.70,"CapPass","Cycle 500",500,84311,"416-3","Alloy 617",314626,"Plate"
-197.33,-0.00232,"Trend",,5996.73,"CapPass","Cycle 500",500,84312,"416-3","Alloy 617",314626,"Plate"
-200.25,-0.00234,"Trend",,5996.75,"CapPass","Cycle 500",500,84313,"416-3","Alloy 617",314626,"Plate"
-202.92,-0.00237,"Trend",,5996.78,"CapPass","Cycle 500",500,84314,"416-3","Alloy 617",314626,"Plate"
-205.57,-0.00239,"Trend",,5996.80,"CapPass","Cycle 500",500,84315,"416-3","Alloy 617",314626,"Plate"
-208.33,-0.00242,"Trend",,5996.83,"CapPass","Cycle 500",500,84316,"416-3","Alloy 617",314626,"Plate"
-211.10,-0.00244,"Trend",,5996.86,"CapPass","Cycle 500",500,84317,"416-3","Alloy 617",314626,"Plate"
-212.18,-0.00245,"Trend",,5996.87,"CapPass","Cycle 500",500,84318,"416-3","Alloy 617",314626,"Plate"
-213.73,-0.00247,"Trend",,5996.88,"CapPass","Cycle 500",500,84319,"416-3","Alloy 617",314626,"Plate"
-216.16,-0.00250,"Trend",,5996.91,"CapPass","Cycle 500",500,84320,"416-3","Alloy 617",314626,"Plate"
-218.51,-0.00252,"Trend",,5996.93,"CapPass","Cycle 500",500,84321,"416-3","Alloy 617",314626,"Plate"
-221.05,-0.00255,"Trend",,5996.96,"CapPass","Cycle 500",500,84322,"416-3","Alloy 617",314626,"Plate"
-223.44,-0.00257,"Trend",,5996.99,"CapPass","Cycle 500",500,84323,"416-3","Alloy 617",314626,"Plate"
-225.71,-0.00260,"Trend",,5997.01,"CapPass","Cycle 500",500,84324,"416-3","Alloy 617",314626,"Plate"
-228.08,-0.00262,"Trend",,5997.04,"CapPass","Cycle 500",500,84325,"416-3","Alloy 617",314626,"Plate"
-230.32,-0.00265,"Trend",,5997.06,"CapPass","Cycle 500",500,84326,"416-3","Alloy 617",314626,"Plate"
-232.82,-0.00267,"Trend",,5997.09,"CapPass","Cycle 500",500,84327,"416-3","Alloy 617",314626,"Plate"
-235.07,-0.00270,"Trend",,5997.12,"CapPass","Cycle 500",500,84328,"416-3","Alloy 617",314626,"Plate"
-237.11,-0.00272,"Trend",,5997.14,"CapPass","Cycle 500",500,84329,"416-3","Alloy 617",314626,"Plate"
-239.14,-0.00275,"Trend",,5997.17,"CapPass","Cycle 500",500,84330,"416-3","Alloy 617",314626,"Plate"
-241.26,-0.00277,"Trend",,5997.19,"CapPass","Cycle 500",500,84331,"416-3","Alloy 617",314626,"Plate"
-243.46,-0.00280,"Trend",,5997.22,"CapPass","Cycle 500",500,84332,"416-3","Alloy 617",314626,"Plate"
-245.37,-0.00282,"Trend",,5997.24,"CapPass","Cycle 500",500,84333,"416-3","Alloy 617",314626,"Plate"
-247.43,-0.00285,"Trend",,5997.27,"CapPass","Cycle 500",500,84334,"416-3","Alloy 617",314626,"Plate"
-249.35,-0.00288,"Trend",,5997.29,"CapPass","Cycle 500",500,84335,"416-3","Alloy 617",314626,"Plate"
-235.44,-0.00290,"Trend",,5997.32,"CapPass","Cycle 500",500,84336,"416-3","Alloy 617",314626,"Plate"
-235.59,-0.00293,"Trend",,5997.32,"CapPass","Cycle 500",500,84337,"416-3","Alloy 617",314626,"Plate"
-235.87,-0.00296,"Trend",,5997.33,"CapPass","Cycle 500",500,84338,"416-3","Alloy 617",314626,"Plate"
-236.31,-0.00299,"Trend",,5997.33,"CapPass","Cycle 500",500,84339,"416-3","Alloy 617",314626,"Plate"
-236.36,-0.00302,"Trend",,5997.33,"CapPass","Cycle 500",500,84340,"416-3","Alloy 617",314626,"Plate"
-236.52,-0.00305,"Trend",,5997.33,"CapPass","Cycle 500",500,84341,"416-3","Alloy 617",314626,"Plate"
-236.04,-0.00307,"Trend",,5997.34,"CapPass","Cycle 500",500,84342,"416-3","Alloy 617",314626,"Plate"
-235.63,-0.00310,"Trend",,5997.34,"CapPass","Cycle 500",500,84343,"416-3","Alloy 617",314626,"Plate"
-234.14,-0.00313,"Trend",,5997.35,"CapPass","Cycle 500",500,84344,"416-3","Alloy 617",314626,"Plate"
-230.36,-0.00315,"Trend",,5997.35,"CapPass","Cycle 500",500,84345,"416-3","Alloy 617",314626,"Plate"
-211.15,-0.00313,"Trend",,5997.38,"CapPass","Cycle 500",500,84346,"416-3","Alloy 617",314626,"Plate"
-206.07,-0.00310,"Trend",,5997.38,"CapPass","Cycle 500",500,84347,"416-3","Alloy 617",314626,"Plate"
-202.05,-0.00307,"Trend",,5997.39,"CapPass","Cycle 500",500,84348,"416-3","Alloy 617",314626,"Plate"
-198.44,-0.00304,"Trend",,5997.40,"CapPass","Cycle 500",500,84349,"416-3","Alloy 617",314626,"Plate"
-195.36,-0.00301,"Trend",,5997.40,"CapPass","Cycle 500",500,84350,"416-3","Alloy 617",314626,"Plate"
-192.80,-0.00298,"Trend",,5997.41,"CapPass","Cycle 500",500,84351,"416-3","Alloy 617",314626,"Plate"
-190.75,-0.00295,"Trend",,5997.41,"CapPass","Cycle 500",500,84352,"416-3","Alloy 617",314626,"Plate"
-188.83,-0.00293,"Trend",,5997.42,"CapPass","Cycle 500",500,84353,"416-3","Alloy 617",314626,"Plate"
-187.42,-0.00290,"Trend",,5997.43,"CapPass","Cycle 500",500,84354,"416-3","Alloy 617",314626,"Plate"
-186.43,-0.00288,"Trend",,5997.44,"CapPass","Cycle 500",500,84355,"416-3","Alloy 617",314626,"Plate"
-178.11,-0.00285,"Trend",,5997.53,"CapPass","Cycle 500",500,84356,"416-3","Alloy 617",314626,"Plate"
-172.86,-0.00282,"Trend",,5997.56,"CapPass","Cycle 500",500,84357,"416-3","Alloy 617",314626,"Plate"
-168.63,-0.00280,"Trend",,5997.58,"CapPass","Cycle 500",500,84358,"416-3","Alloy 617",314626,"Plate"
-165.00,-0.00277,"Trend",,5997.60,"CapPass","Cycle 500",500,84359,"416-3","Alloy 617",314626,"Plate"
-161.10,-0.00275,"Trend",,5997.62,"CapPass","Cycle 500",500,84360,"416-3","Alloy 617",314626,"Plate"
-157.08,-0.00272,"Trend",,5997.65,"CapPass","Cycle 500",500,84361,"416-3","Alloy 617",314626,"Plate"
-153.04,-0.00270,"Trend",,5997.67,"CapPass","Cycle 500",500,84362,"416-3","Alloy 617",314626,"Plate"
-148.77,-0.00267,"Trend",,5997.70,"CapPass","Cycle 500",500,84363,"416-3","Alloy 617",314626,"Plate"
-144.55,-0.00265,"Trend",,5997.73,"CapPass","Cycle 500",500,84364,"416-3","Alloy 617",314626,"Plate"
-140.53,-0.00262,"Trend",,5997.75,"CapPass","Cycle 500",500,84365,"416-3","Alloy 617",314626,"Plate"
-136.30,-0.00259,"Trend",,5997.78,"CapPass","Cycle 500",500,84366,"416-3","Alloy 617",314626,"Plate"
-132.38,-0.00257,"Trend",,5997.81,"CapPass","Cycle 500",500,84367,"416-3","Alloy 617",314626,"Plate"
-128.73,-0.00254,"Trend",,5997.83,"CapPass","Cycle 500",500,84368,"416-3","Alloy 617",314626,"Plate"
-125.17,-0.00252,"Trend",,5997.85,"CapPass","Cycle 500",500,84369,"416-3","Alloy 617",314626,"Plate"
-123.19,-0.00250,"Trend",,5997.87,"CapPass","Cycle 500",500,84370,"416-3","Alloy 617",314626,"Plate"
-121.52,-0.00249,"Trend",,5997.88,"CapPass","Cycle 500",500,84371,"416-3","Alloy 617",314626,"Plate"
-117.51,-0.00247,"Trend",,5997.91,"CapPass","Cycle 500",500,84372,"416-3","Alloy 617",314626,"Plate"
-113.28,-0.00244,"Trend",,5997.94,"CapPass","Cycle 500",500,84373,"416-3","Alloy 617",314626,"Plate"
-108.51,-0.00242,"Trend",,5997.97,"CapPass","Cycle 500",500,84374,"416-3","Alloy 617",314626,"Plate"
-104.11,-0.00239,"Trend",,5998.00,"CapPass","Cycle 500",500,84375,"416-3","Alloy 617",314626,"Plate"
-100.45,-0.00237,"Trend",,5998.02,"CapPass","Cycle 500",500,84376,"416-3","Alloy 617",314626,"Plate"
-96.80,-0.00234,"Trend",,5998.04,"CapPass","Cycle 500",500,84377,"416-3","Alloy 617",314626,"Plate"
-92.98,-0.00231,"Trend",,5998.07,"CapPass","Cycle 500",500,84378,"416-3","Alloy 617",314626,"Plate"
-88.96,-0.00229,"Trend",,5998.10,"CapPass","Cycle 500",500,84379,"416-3","Alloy 617",314626,"Plate"
-84.80,-0.00226,"Trend",,5998.13,"CapPass","Cycle 500",500,84380,"416-3","Alloy 617",314626,"Plate"
-81.12,-0.00224,"Trend",,5998.15,"CapPass","Cycle 500",500,84381,"416-3","Alloy 617",314626,"Plate"
-77.76,-0.00221,"Trend",,5998.18,"CapPass","Cycle 500",500,84382,"416-3","Alloy 617",314626,"Plate"
-73.98,-0.00219,"Trend",,5998.20,"CapPass","Cycle 500",500,84383,"416-3","Alloy 617",314626,"Plate"
