Repository: js-molina/fatigue-A617

File: data/850C/Strain rate 0.001/0.60% strain/HTM_A19_Cycles_4168.csv (part 15 of 17)
"Stress Mpa","Strain","Qual State","Qual Exceptions","Elapsed Time Sec","Data State","Cycle Label","Cycle","Count","Sample","Alloy","Heat","Material_Form"
215.56,0.00089,"Qualified",,11993.62,"CapPass","Cycle 1000",1000,76142,"416-8","Alloy 617",314626,"Plate"
215.45,0.00091,"Qualified",,11993.63,"CapPass","Cycle 1000",1000,76143,"416-8","Alloy 617",314626,"Plate"
215.14,0.00094,"Qualified",,11993.63,"CapPass","Cycle 1000",1000,76144,"416-8","Alloy 617",314626,"Plate"
204.93,0.00097,"Qualified",,11993.85,"CapPass","Cycle 1000",1000,76145,"416-8","Alloy 617",314626,"Plate"
205.14,0.00097,"Qualified",,11993.85,"CapPass","Cycle 1000",1000,76146,"416-8","Alloy 617",314626,"Plate"
207.60,0.00099,"Qualified",,11993.88,"CapPass","Cycle 1000",1000,76147,"416-8","Alloy 617",314626,"Plate"
209.96,0.00102,"Qualified",,11993.91,"CapPass","Cycle 1000",1000,76148,"416-8","Alloy 617",314626,"Plate"
212.18,0.00104,"Qualified",,11993.93,"CapPass","Cycle 1000",1000,76149,"416-8","Alloy 617",314626,"Plate"
214.30,0.00107,"Qualified",,11993.96,"CapPass","Cycle 1000",1000,76150,"416-8","Alloy 617",314626,"Plate"
216.43,0.00109,"Qualified",,11993.98,"CapPass","Cycle 1000",1000,76151,"416-8","Alloy 617",314626,"Plate"
218.36,0.00112,"Qualified",,11994.01,"CapPass","Cycle 1000",1000,76152,"416-8","Alloy 617",314626,"Plate"
220.20,0.00114,"Qualified",,11994.03,"CapPass","Cycle 1000",1000,76153,"416-8","Alloy 617",314626,"Plate"
222.10,0.00117,"Qualified",,11994.06,"CapPass","Cycle 1000",1000,76154,"416-8","Alloy 617",314626,"Plate"
223.85,0.00120,"Qualified",,11994.08,"CapPass","Cycle 1000",1000,76155,"416-8","Alloy 617",314626,"Plate"
225.71,0.00122,"Qualified",,11994.10,"CapPass","Cycle 1000",1000,76156,"416-8","Alloy 617",314626,"Plate"
227.71,0.00125,"Qualified",,11994.13,"CapPass","Cycle 1000",1000,76157,"416-8","Alloy 617",314626,"Plate"
229.57,0.00127,"Qualified",,11994.16,"CapPass","Cycle 1000",1000,76158,"416-8","Alloy 617",314626,"Plate"
231.35,0.00130,"Qualified",,11994.18,"CapPass","Cycle 1000",1000,76159,"416-8","Alloy 617",314626,"Plate"
223.76,0.00132,"Qualified",,11994.20,"CapPass","Cycle 1000",1000,76160,"416-8","Alloy 617",314626,"Plate"
224.06,0.00135,"Qualified",,11994.21,"CapPass","Cycle 1000",1000,76161,"416-8","Alloy 617",314626,"Plate"
224.33,0.00138,"Qualified",,11994.21,"CapPass","Cycle 1000",1000,76162,"416-8","Alloy 617",314626,"Plate"
224.68,0.00140,"Qualified",,11994.21,"CapPass","Cycle 1000",1000,76163,"416-8","Alloy 617",314626,"Plate"
224.83,0.00143,"Qualified",,11994.22,"CapPass","Cycle 1000",1000,76164,"416-8","Alloy 617",314626,"Plate"
225.07,0.00146,"Qualified",,11994.22,"CapPass","Cycle 1000",1000,76165,"416-8","Alloy 617",314626,"Plate"
225.24,0.00149,"Qualified",,11994.22,"CapPass","Cycle 1000",1000,76166,"416-8","Alloy 617",314626,"Plate"
225.41,0.00152,"Qualified",,11994.23,"CapPass","Cycle 1000",1000,76167,"416-8","Alloy 617",314626,"Plate"
225.41,0.00155,"Qualified",,11994.23,"CapPass","Cycle 1000",1000,76168,"416-8","Alloy 617",314626,"Plate"
225.18,0.00157,"Qualified",,11994.24,"CapPass","Cycle 1000",1000,76169,"416-8","Alloy 617",314626,"Plate"
211.55,0.00155,"Qualified",,11994.34,"CapPass","Cycle 1000",1000,76170,"416-8","Alloy 617",314626,"Plate"
214.26,0.00157,"Qualified",,11994.47,"CapPass","Cycle 1000",1000,76171,"416-8","Alloy 617",314626,"Plate"
216.81,0.00160,"Qualified",,11994.49,"CapPass","Cycle 1000",1000,76172,"416-8","Alloy 617",314626,"Plate"
219.12,0.00162,"Qualified",,11994.52,"CapPass","Cycle 1000",1000,76173,"416-8","Alloy 617",314626,"Plate"
221.37,0.00165,"Qualified",,11994.54,"CapPass","Cycle 1000",1000,76174,"416-8","Alloy 617",314626,"Plate"
223.39,0.00168,"Qualified",,11994.56,"CapPass","Cycle 1000",1000,76175,"416-8","Alloy 617",314626,"Plate"
225.68,0.00170,"Qualified",,11994.59,"CapPass","Cycle 1000",1000,76176,"416-8","Alloy 617",314626,"Plate"
228.12,0.00173,"Qualified",,11994.62,"CapPass","Cycle 1000",1000,76177,"416-8","Alloy 617",314626,"Plate"
230.09,0.00175,"Qualified",,11994.64,"CapPass","Cycle 1000",1000,76178,"416-8","Alloy 617",314626,"Plate"
232.12,0.00178,"Qualified",,11994.67,"CapPass","Cycle 1000",1000,76179,"416-8","Alloy 617",314626,"Plate"
233.94,0.00180,"Qualified",,11994.69,"CapPass","Cycle 1000",1000,76180,"416-8","Alloy 617",314626,"Plate"
232.16,0.00183,"Qualified",,11994.71,"CapPass","Cycle 1000",1000,76181,"416-8","Alloy 617",314626,"Plate"
232.60,0.00186,"Qualified",,11994.71,"CapPass","Cycle 1000",1000,76182,"416-8","Alloy 617",314626,"Plate"
233.00,0.00189,"Qualified",,11994.72,"CapPass","Cycle 1000",1000,76183,"416-8","Alloy 617",314626,"Plate"
233.31,0.00191,"Qualified",,11994.72,"CapPass","Cycle 1000",1000,76184,"416-8","Alloy 617",314626,"Plate"
233.64,0.00194,"Qualified",,11994.73,"CapPass","Cycle 1000",1000,76185,"416-8","Alloy 617",314626,"Plate"
233.89,0.00197,"Qualified",,11994.74,"CapPass","Cycle 1000",1000,76186,"416-8","Alloy 617",314626,"Plate"
233.81,0.00199,"Qualified",,11994.75,"CapPass","Cycle 1000",1000,76187,"416-8","Alloy 617",314626,"Plate"
229.99,0.00202,"Qualified",,11994.82,"CapPass","Cycle 1000",1000,76188,"416-8","Alloy 617",314626,"Plate"
228.74,0.00202,"Qualified",,11994.85,"CapPass","Cycle 1000",1000,76189,"416-8","Alloy 617",314626,"Plate"
228.76,0.00204,"Qualified",,11994.90,"CapPass","Cycle 1000",1000,76190,"416-8","Alloy 617",314626,"Plate"
230.14,0.00207,"Qualified",,11994.94,"CapPass","Cycle 1000",1000,76191,"416-8","Alloy 617",314626,"Plate"
232.04,0.00209,"Qualified",,11994.97,"CapPass","Cycle 1000",1000,76192,"416-8","Alloy 617",314626,"Plate"
234.13,0.00212,"Qualified",,11995.00,"CapPass","Cycle 1000",1000,76193,"416-8","Alloy 617",314626,"Plate"
236.01,0.00214,"Qualified",,11995.03,"CapPass","Cycle 1000",1000,76194,"416-8","Alloy 617",314626,"Plate"
238.01,0.00217,"Qualified",,11995.06,"CapPass","Cycle 1000",1000,76195,"416-8","Alloy 617",314626,"Plate"
239.80,0.00219,"Qualified",,11995.08,"CapPass","Cycle 1000",1000,76196,"416-8","Alloy 617",314626,"Plate"
241.39,0.00222,"Qualified",,11995.10,"CapPass","Cycle 1000",1000,76197,"416-8","Alloy 617",314626,"Plate"
243.08,0.00225,"Qualified",,11995.13,"CapPass","Cycle 1000",1000,76198,"416-8","Alloy 617",314626,"Plate"
244.97,0.00227,"Qualified",,11995.16,"CapPass","Cycle 1000",1000,76199,"416-8","Alloy 617",314626,"Plate"
246.77,0.00230,"Qualified",,11995.18,"CapPass","Cycle 1000",1000,76200,"416-8","Alloy 617",314626,"Plate"
248.60,0.00232,"Qualified",,11995.21,"CapPass","Cycle 1000",1000,76201,"416-8","Alloy 617",314626,"Plate"
240.22,0.00235,"Qualified",,11995.22,"CapPass","Cycle 1000",1000,76202,"416-8","Alloy 617",314626,"Plate"
240.19,0.00238,"Qualified",,11995.23,"CapPass","Cycle 1000",1000,76203,"416-8","Alloy 617",314626,"Plate"
240.39,0.00242,"Qualified",,11995.23,"CapPass","Cycle 1000",1000,76204,"416-8","Alloy 617",314626,"Plate"
240.52,0.00246,"Qualified",,11995.23,"CapPass","Cycle 1000",1000,76205,"416-8","Alloy 617",314626,"Plate"
240.63,0.00249,"Qualified",,11995.23,"CapPass","Cycle 1000",1000,76206,"416-8","Alloy 617",314626,"Plate"
240.67,0.00251,"Qualified",,11995.23,"CapPass","Cycle 1000",1000,76207,"416-8","Alloy 617",314626,"Plate"
240.80,0.00254,"Qualified",,11995.23,"CapPass","Cycle 1000",1000,76208,"416-8","Alloy 617",314626,"Plate"
241.00,0.00257,"Qualified",,11995.23,"CapPass","Cycle 1000",1000,76209,"416-8","Alloy 617",314626,"Plate"
241.06,0.00260,"Qualified",,11995.24,"CapPass","Cycle 1000",1000,76210,"416-8","Alloy 617",314626,"Plate"
241.07,0.00263,"Qualified",,11995.24,"CapPass","Cycle 1000",1000,76211,"416-8","Alloy 617",314626,"Plate"
241.07,0.00266,"Qualified",,11995.24,"CapPass","Cycle 1000",1000,76212,"416-8","Alloy 617",314626,"Plate"
241.10,0.00269,"Qualified",,11995.24,"CapPass","Cycle 1000",1000,76213,"416-8","Alloy 617",314626,"Plate"
241.21,0.00272,"Qualified",,11995.24,"CapPass","Cycle 1000",1000,76214,"416-8","Alloy 617",314626,"Plate"
241.29,0.00275,"Qualified",,11995.24,"CapPass","Cycle 1000",1000,76215,"416-8","Alloy 617",314626,"Plate"
241.27,0.00278,"Qualified",,11995.24,"CapPass","Cycle 1000",1000,76216,"416-8","Alloy 617",314626,"Plate"
241.25,0.00280,"Qualified",,11995.24,"CapPass","Cycle 1000",1000,76217,"416-8","Alloy 617",314626,"Plate"
241.21,0.00285,"Qualified",,11995.24,"CapPass","Cycle 1000",1000,76218,"416-8","Alloy 617",314626,"Plate"
241.27,0.00289,"Qualified",,11995.25,"CapPass","Cycle 1000",1000,76219,"416-8","Alloy 617",314626,"Plate"
241.13,0.00293,"Qualified",,11995.25,"CapPass","Cycle 1000",1000,76220,"416-8","Alloy 617",314626,"Plate"
240.86,0.00296,"Qualified",,11995.25,"CapPass","Cycle 1000",1000,76221,"416-8","Alloy 617",314626,"Plate"
240.76,0.00299,"Qualified",,11995.25,"CapPass","Cycle 1000",1000,76222,"416-8","Alloy 617",314626,"Plate"
240.35,0.00302,"Qualified",,11995.25,"CapPass","Cycle 1000",1000,76223,"416-8","Alloy 617",314626,"Plate"
239.73,0.00305,"Qualified",,11995.26,"CapPass","Cycle 1000",1000,76224,"416-8","Alloy 617",314626,"Plate"
238.72,0.00308,"Qualified",,11995.26,"CapPass","Cycle 1000",1000,76225,"416-8","Alloy 617",314626,"Plate"
236.51,0.00310,"Qualified",,11995.27,"CapPass","Cycle 1000",1000,76226,"416-8","Alloy 617",314626,"Plate"
217.26,0.00308,"Qualified",,11995.29,"CapPass","Cycle 1000",1000,76227,"416-8","Alloy 617",314626,"Plate"
211.13,0.00305,"Qualified",,11995.30,"CapPass","Cycle 1000",1000,76228,"416-8","Alloy 617",314626,"Plate"
205.89,0.00302,"Qualified",,11995.30,"CapPass","Cycle 1000",1000,76229,"416-8","Alloy 617",314626,"Plate"
201.56,0.00299,"Qualified",,11995.31,"CapPass","Cycle 1000",1000,76230,"416-8","Alloy 617",314626,"Plate"
197.42,0.00297,"Qualified",,11995.31,"CapPass","Cycle 1000",1000,76231,"416-8","Alloy 617",314626,"Plate"
193.25,0.00294,"Qualified",,11995.32,"CapPass","Cycle 1000",1000,76232,"416-8","Alloy 617",314626,"Plate"
189.33,0.00292,"Qualified",,11995.32,"CapPass","Cycle 1000",1000,76233,"416-8","Alloy 617",314626,"Plate"
185.60,0.00289,"Qualified",,11995.33,"CapPass","Cycle 1000",1000,76234,"416-8","Alloy 617",314626,"Plate"
182.05,0.00286,"Qualified",,11995.33,"CapPass","Cycle 1000",1000,76235,"416-8","Alloy 617",314626,"Plate"
178.79,0.00284,"Qualified",,11995.34,"CapPass","Cycle 1000",1000,76236,"416-8","Alloy 617",314626,"Plate"
175.72,0.00281,"Qualified",,11995.34,"CapPass","Cycle 1000",1000,76237,"416-8","Alloy 617",314626,"Plate"
172.28,0.00278,"Qualified",,11995.35,"CapPass","Cycle 1000",1000,76238,"416-8","Alloy 617",314626,"Plate"
169.17,0.00275,"Qualified",,11995.35,"CapPass","Cycle 1000",1000,76239,"416-8","Alloy 617",314626,"Plate"
166.38,0.00273,"Qualified",,11995.36,"CapPass","Cycle 1000",1000,76240,"416-8","Alloy 617",314626,"Plate"
163.42,0.00270,"Qualified",,11995.37,"CapPass","Cycle 1000",1000,76241,"416-8","Alloy 617",314626,"Plate"
161.11,0.00267,"Qualified",,11995.37,"CapPass","Cycle 1000",1000,76242,"416-8","Alloy 617",314626,"Plate"
159.04,0.00265,"Qualified",,11995.38,"CapPass","Cycle 1000",1000,76243,"416-8","Alloy 617",314626,"Plate"
157.00,0.00262,"Qualified",,11995.39,"CapPass","Cycle 1000",1000,76244,"416-8","Alloy 617",314626,"Plate"
155.62,0.00260,"Qualified",,11995.40,"CapPass","Cycle 1000",1000,76245,"416-8","Alloy 617",314626,"Plate"
155.21,0.00257,"Qualified",,11995.43,"CapPass","Cycle 1000",1000,76246,"416-8","Alloy 617",314626,"Plate"
161.82,0.00260,"Qualified",,11995.49,"CapPass","Cycle 1000",1000,76247,"416-8","Alloy 617",314626,"Plate"
165.42,0.00262,"Qualified",,11995.51,"CapPass","Cycle 1000",1000,76248,"416-8","Alloy 617",314626,"Plate"
168.73,0.00265,"Qualified",,11995.53,"CapPass","Cycle 1000",1000,76249,"416-8","Alloy 617",314626,"Plate"
171.86,0.00267,"Qualified",,11995.55,"CapPass","Cycle 1000",1000,76250,"416-8","Alloy 617",314626,"Plate"
174.91,0.00270,"Qualified",,11995.58,"CapPass","Cycle 1000",1000,76251,"416-8","Alloy 617",314626,"Plate"
177.88,0.00273,"Qualified",,11995.60,"CapPass","Cycle 1000",1000,76252,"416-8","Alloy 617",314626,"Plate"
180.92,0.00275,"Qualified",,11995.63,"CapPass","Cycle 1000",1000,76253,"416-8","Alloy 617",314626,"Plate"
183.77,0.00278,"Qualified",,11995.65,"CapPass","Cycle 1000",1000,76254,"416-8","Alloy 617",314626,"Plate"
186.66,0.00280,"Qualified",,11995.68,"CapPass","Cycle 1000",1000,76255,"416-8","Alloy 617",314626,"Plate"
189.58,0.00283,"Qualified",,11995.70,"CapPass","Cycle 1000",1000,76256,"416-8","Alloy 617",314626,"Plate"
192.31,0.00285,"Qualified",,11995.73,"CapPass","Cycle 1000",1000,76257,"416-8","Alloy 617",314626,"Plate"
195.21,0.00288,"Qualified",,11995.76,"CapPass","Cycle 1000",1000,76258,"416-8","Alloy 617",314626,"Plate"
196.53,0.00290,"Qualified",,11995.79,"CapPass","Cycle 1000",1000,76259,"416-8","Alloy 617",314626,"Plate"
193.46,0.00291,"Qualified",,11995.85,"CapPass","Cycle 1000",1000,76260,"416-8","Alloy 617",314626,"Plate"
184.49,0.00288,"Qualified",,11995.92,"CapPass","Cycle 1000",1000,76261,"416-8","Alloy 617",314626,"Plate"
179.79,0.00285,"Qualified",,11995.95,"CapPass","Cycle 1000",1000,76262,"416-8","Alloy 617",314626,"Plate"
175.51,0.00283,"Qualified",,11995.97,"CapPass","Cycle 1000",1000,76263,"416-8","Alloy 617",314626,"Plate"
171.02,0.00280,"Qualified",,11996.00,"CapPass","Cycle 1000",1000,76264,"416-8","Alloy 617",314626,"Plate"
166.70,0.00278,"Qualified",,11996.02,"CapPass","Cycle 1000",1000,76265,"416-8","Alloy 617",314626,"Plate"
162.61,0.00275,"Qualified",,11996.05,"CapPass","Cycle 1000",1000,76266,"416-8","Alloy 617",314626,"Plate"
158.37,0.00273,"Qualified",,11996.08,"CapPass","Cycle 1000",1000,76267,"416-8","Alloy 617",314626,"Plate"
154.14,0.00270,"Qualified",,11996.10,"CapPass","Cycle 1000",1000,76268,"416-8","Alloy 617",314626,"Plate"
150.11,0.00267,"Qualified",,11996.13,"CapPass","Cycle 1000",1000,76269,"416-8","Alloy 617",314626,"Plate"
146.05,0.00265,"Qualified",,11996.16,"CapPass","Cycle 1000",1000,76270,"416-8","Alloy 617",314626,"Plate"
142.03,0.00262,"Qualified",,11996.18,"CapPass","Cycle 1000",1000,76271,"416-8","Alloy 617",314626,"Plate"
138.20,0.00260,"Qualified",,11996.21,"CapPass","Cycle 1000",1000,76272,"416-8","Alloy 617",314626,"Plate"
134.34,0.00257,"Qualified",,11996.24,"CapPass","Cycle 1000",1000,76273,"416-8","Alloy 617",314626,"Plate"
130.18,0.00255,"Qualified",,11996.27,"CapPass","Cycle 1000",1000,76274,"416-8","Alloy 617",314626,"Plate"
126.28,0.00252,"Qualified",,11996.29,"CapPass","Cycle 1000",1000,76275,"416-8","Alloy 617",314626,"Plate"
122.22,0.00250,"Qualified",,11996.32,"CapPass","Cycle 1000",1000,76276,"416-8","Alloy 617",314626,"Plate"
118.41,0.00247,"Qualified",,11996.35,"CapPass","Cycle 1000",1000,76277,"416-8","Alloy 617",314626,"Plate"
114.52,0.00245,"Qualified",,11996.38,"CapPass","Cycle 1000",1000,76278,"416-8","Alloy 617",314626,"Plate"
110.64,0.00242,"Qualified",,11996.40,"CapPass","Cycle 1000",1000,76279,"416-8","Alloy 617",314626,"Plate"
106.81,0.00240,"Qualified",,11996.43,"CapPass","Cycle 1000",1000,76280,"416-8","Alloy 617",314626,"Plate"
103.04,0.00237,"Qualified",,11996.46,"CapPass","Cycle 1000",1000,76281,"416-8","Alloy 617",314626,"Plate"
99.19,0.00234,"Qualified",,11996.49,"CapPass","Cycle 1000",1000,76282,"416-8","Alloy 617",314626,"Plate"
95.41,0.00232,"Qualified",,11996.51,"CapPass","Cycle 1000",1000,76283,"416-8","Alloy 617",314626,"Plate"
91.67,0.00229,"Qualified",,11996.54,"CapPass","Cycle 1000",1000,76284,"416-8","Alloy 617",314626,"Plate"
88.00,0.00227,"Qualified",,11996.57,"CapPass","Cycle 1000",1000,76285,"416-8","Alloy 617",314626,"Plate"
84.26,0.00224,"Qualified",,11996.60,"CapPass","Cycle 1000",1000,76286,"416-8","Alloy 617",314626,"Plate"
80.58,0.00222,"Qualified",,11996.62,"CapPass","Cycle 1000",1000,76287,"416-8","Alloy 617",314626,"Plate"
76.88,0.00219,"Qualified",,11996.65,"CapPass","Cycle 1000",1000,76288,"416-8","Alloy 617",314626,"Plate"
73.23,0.00217,"Qualified",,11996.68,"CapPass","Cycle 1000",1000,76289,"416-8","Alloy 617",314626,"Plate"
69.54,0.00214,"Qualified",,11996.70,"CapPass","Cycle 1000",1000,76290,"416-8","Alloy 617",314626,"Plate"
65.87,0.00212,"Qualified",,11996.73,"CapPass","Cycle 1000",1000,76291,"416-8","Alloy 617",314626,"Plate"
62.25,0.00209,"Qualified",,11996.76,"CapPass","Cycle 1000",1000,76292,"416-8","Alloy 617",314626,"Plate"
58.65,0.00206,"Qualified",,11996.79,"CapPass","Cycle 1000",1000,76293,"416-8","Alloy 617",314626,"Plate"
55.04,0.00204,"Qualified",,11996.81,"CapPass","Cycle 1000",1000,76294,"416-8","Alloy 617",314626,"Plate"
51.46,0.00201,"Qualified",,11996.84,"CapPass","Cycle 1000",1000,76295,"416-8","Alloy 617",314626,"Plate"
49.76,0.00200,"Qualified",,11996.85,"CapPass","Cycle 1000",1000,76296,"416-8","Alloy 617",314626,"Plate"
47.83,0.00199,"Qualified",,11996.87,"CapPass","Cycle 1000",1000,76297,"416-8","Alloy 617",314626,"Plate"
44.42,0.00196,"Qualified",,11996.89,"CapPass","Cycle 1000",1000,76298,"416-8","Alloy 617",314626,"Plate"
40.93,0.00194,"Qualified",,11996.92,"CapPass","Cycle 1000",1000,76299,"416-8","Alloy 617",314626,"Plate"
37.41,0.00191,"Qualified",,11996.95,"CapPass","Cycle 1000",1000,76300,"416-8","Alloy 617",314626,"Plate"
33.95,0.00189,"Qualified",,11996.98,"CapPass","Cycle 1000",1000,76301,"416-8","Alloy 617",314626,"Plate"
30.54,0.00186,"Qualified",,11997.00,"CapPass","Cycle 1000",1000,76302,"416-8","Alloy 617",314626,"Plate"
27.06,0.00184,"Qualified",,11997.03,"CapPass","Cycle 1000",1000,76303,"416-8","Alloy 617",314626,"Plate"
23.65,0.00181,"Qualified",,11997.06,"CapPass","Cycle 1000",1000,76304,"416-8","Alloy 617",314626,"Plate"
20.21,0.00178,"Qualified",,11997.09,"CapPass","Cycle 1000",1000,76305,"416-8","Alloy 617",314626,"Plate"
16.75,0.00176,"Qualified",,11997.11,"CapPass","Cycle 1000",1000,76306,"416-8","Alloy 617",314626,"Plate"
13.48,0.00173,"Qualified",,11997.14,"CapPass","Cycle 1000",1000,76307,"416-8","Alloy 617",314626,"Plate"
10.15,0.00171,"Qualified",,11997.17,"CapPass","Cycle 1000",1000,76308,"416-8","Alloy 617",314626,"Plate"
6.72,0.00168,"Qualified",,11997.19,"CapPass","Cycle 1000",1000,76309,"416-8","Alloy 617",314626,"Plate"
3.53,0.00166,"Qualified",,11997.22,"CapPass","Cycle 1000",1000,76310,"416-8","Alloy 617",314626,"Plate"
0.23,0.00163,"Qualified",,11997.25,"CapPass","Cycle 1000",1000,76311,"416-8","Alloy 617",314626,"Plate"
-3.23,0.00161,"Qualified",,11997.28,"CapPass","Cycle 1000",1000,76312,"416-8","Alloy 617",314626,"Plate"
-6.43,0.00158,"Qualified",,11997.30,"CapPass","Cycle 1000",1000,76313,"416-8","Alloy 617",314626,"Plate"
-9.53,0.00156,"Qualified",,11997.33,"CapPass","Cycle 1000",1000,76314,"416-8","Alloy 617",314626,"Plate"
-12.85,0.00153,"Qualified",,11997.36,"CapPass","Cycle 1000",1000,76315,"416-8","Alloy 617",314626,"Plate"
-15.24,0.00151,"Qualified",,11997.39,"CapPass","Cycle 1000",1000,76316,"416-8","Alloy 617",314626,"Plate"
-19.14,0.00148,"Qualified",,11997.51,"CapPass","Cycle 1000",1000,76317,"416-8","Alloy 617",314626,"Plate"
-23.98,0.00145,"Qualified",,11997.53,"CapPass","Cycle 1000",1000,76318,"416-8","Alloy 617",314626,"Plate"
-28.61,0.00143,"Qualified",,11997.55,"CapPass","Cycle 1000",1000,76319,"416-8","Alloy 617",314626,"Plate"
-32.24,0.00140,"Qualified",,11997.56,"CapPass","Cycle 1000",1000,76320,"416-8","Alloy 617",314626,"Plate"
-35.76,0.00138,"Qualified",,11997.58,"CapPass","Cycle 1000",1000,76321,"416-8","Alloy 617",314626,"Plate"
-38.93,0.00135,"Qualified",,11997.59,"CapPass","Cycle 1000",1000,76322,"416-8","Alloy 617",314626,"Plate"
-41.91,0.00132,"Qualified",,11997.60,"CapPass","Cycle 1000",1000,76323,"416-8","Alloy 617",314626,"Plate"
-44.76,0.00130,"Qualified",,11997.62,"CapPass","Cycle 1000",1000,76324,"416-8","Alloy 617",314626,"Plate"
-47.28,0.00127,"Qualified",,11997.64,"CapPass","Cycle 1000",1000,76325,"416-8","Alloy 617",314626,"Plate"
-49.68,0.00125,"Qualified",,11997.66,"CapPass","Cycle 1000",1000,76326,"416-8","Alloy 617",314626,"Plate"
-52.19,0.00122,"Qualified",,11997.69,"CapPass","Cycle 1000",1000,76327,"416-8","Alloy 617",314626,"Plate"
-55.06,0.00120,"Qualified",,11997.72,"CapPass","Cycle 1000",1000,76328,"416-8","Alloy 617",314626,"Plate"
-57.92,0.00117,"Qualified",,11997.76,"CapPass","Cycle 1000",1000,76329,"416-8","Alloy 617",314626,"Plate"
-60.89,0.00114,"Qualified",,11997.79,"CapPass","Cycle 1000",1000,76330,"416-8","Alloy 617",314626,"Plate"
-63.84,0.00112,"Qualified",,11997.82,"CapPass","Cycle 1000",1000,76331,"416-8","Alloy 617",314626,"Plate"
-66.72,0.00109,"Qualified",,11997.85,"CapPass","Cycle 1000",1000,76332,"416-8","Alloy 617",314626,"Plate"
-69.49,0.00107,"Qualified",,11997.88,"CapPass","Cycle 1000",1000,76333,"416-8","Alloy 617",314626,"Plate"
-72.44,0.00104,"Qualified",,11997.91,"CapPass","Cycle 1000",1000,76334,"416-8","Alloy 617",314626,"Plate"
-75.24,0.00102,"Qualified",,11997.94,"CapPass","Cycle 1000",1000,76335,"416-8","Alloy 617",314626,"Plate"
-77.96,0.00099,"Qualified",,11997.97,"CapPass","Cycle 1000",1000,76336,"416-8","Alloy 617",314626,"Plate"
-80.56,0.00097,"Qualified",,11998.00,"CapPass","Cycle 1000",1000,76337,"416-8","Alloy 617",314626,"Plate"
-83.08,0.00094,"Qualified",,11998.03,"CapPass","Cycle 1000",1000,76338,"416-8","Alloy 617",314626,"Plate"
-85.58,0.00092,"Qualified",,11998.06,"CapPass","Cycle 1000",1000,76339,"416-8","Alloy 617",314626,"Plate"
-88.20,0.00089,"Qualified",,11998.09,"CapPass","Cycle 1000",1000,76340,"416-8","Alloy 617",314626,"Plate"
-90.79,0.00087,"Qualified",,11998.11,"CapPass","Cycle 1000",1000,76341,"416-8","Alloy 617",314626,"Plate"
-93.46,0.00084,"Qualified",,11998.14,"CapPass","Cycle 1000",1000,76342,"416-8","Alloy 617",314626,"Plate"
-96.34,0.00081,"Qualified",,11998.17,"CapPass","Cycle 1000",1000,76343,"416-8","Alloy 617",314626,"Plate"
-99.01,0.00079,"Qualified",,11998.20,"CapPass","Cycle 1000",1000,76344,"416-8","Alloy 617",314626,"Plate"
-101.82,0.00076,"Qualified",,11998.23,"CapPass","Cycle 1000",1000,76345,"416-8","Alloy 617",314626,"Plate"
-104.51,0.00074,"Qualified",,11998.26,"CapPass","Cycle 1000",1000,76346,"416-8","Alloy 617",314626,"Plate"
-107.24,0.00071,"Qualified",,11998.28,"CapPass","Cycle 1000",1000,76347,"416-8","Alloy 617",314626,"Plate"
-109.91,0.00069,"Qualified",,11998.31,"CapPass","Cycle 1000",1000,76348,"416-8","Alloy 617",314626,"Plate"
-112.63,0.00066,"Qualified",,11998.34,"CapPass","Cycle 1000",1000,76349,"416-8","Alloy 617",314626,"Plate"
-115.66,0.00064,"Qualified",,11998.36,"CapPass","Cycle 1000",1000,76350,"416-8","Alloy 617",314626,"Plate"
-118.93,0.00061,"Qualified",,11998.39,"CapPass","Cycle 1000",1000,76351,"416-8","Alloy 617",314626,"Plate"
-122.07,0.00058,"Qualified",,11998.41,"CapPass","Cycle 1000",1000,76352,"416-8","Alloy 617",314626,"Plate"
-125.09,0.00056,"Qualified",,11998.43,"CapPass","Cycle 1000",1000,76353,"416-8","Alloy 617",314626,"Plate"
-128.15,0.00053,"Qualified",,11998.45,"CapPass","Cycle 1000",1000,76354,"416-8","Alloy 617",314626,"Plate"
-131.05,0.00051,"Qualified",,11998.46,"CapPass","Cycle 1000",1000,76355,"416-8","Alloy 617",314626,"Plate"
-133.86,0.00048,"Qualified",,11998.48,"CapPass","Cycle 1000",1000,76356,"416-8","Alloy 617",314626,"Plate"
-136.69,0.00045,"Qualified",,11998.50,"CapPass","Cycle 1000",1000,76357,"416-8","Alloy 617",314626,"Plate"
-139.47,0.00043,"Qualified",,11998.52,"CapPass","Cycle 1000",1000,76358,"416-8","Alloy 617",314626,"Plate"
-142.10,0.00040,"Qualified",,11998.54,"CapPass","Cycle 1000",1000,76359,"416-8","Alloy 617",314626,"Plate"
-144.63,0.00038,"Qualified",,11998.56,"CapPass","Cycle 1000",1000,76360,"416-8","Alloy 617",314626,"Plate"
-147.19,0.00035,"Qualified",,11998.58,"CapPass","Cycle 1000",1000,76361,"416-8","Alloy 617",314626,"Plate"
-149.78,0.00033,"Qualified",,11998.60,"CapPass","Cycle 1000",1000,76362,"416-8","Alloy 617",314626,"Plate"
-152.23,0.00030,"Qualified",,11998.62,"CapPass","Cycle 1000",1000,76363,"416-8","Alloy 617",314626,"Plate"
-154.63,0.00028,"Qualified",,11998.64,"CapPass","Cycle 1000",1000,76364,"416-8","Alloy 617",314626,"Plate"
-157.08,0.00025,"Qualified",,11998.66,"CapPass","Cycle 1000",1000,76365,"416-8","Alloy 617",314626,"Plate"
-159.38,0.00022,"Qualified",,11998.68,"CapPass","Cycle 1000",1000,76366,"416-8","Alloy 617",314626,"Plate"
-161.60,0.00020,"Qualified",,11998.70,"CapPass","Cycle 1000",1000,76367,"416-8","Alloy 617",314626,"Plate"
-163.81,0.00017,"Qualified",,11998.72,"CapPass","Cycle 1000",1000,76368,"416-8","Alloy 617",314626,"Plate"
-166.00,0.00015,"Qualified",,11998.74,"CapPass","Cycle 1000",1000,76369,"416-8","Alloy 617",314626,"Plate"
-168.22,0.00012,"Qualified",,11998.77,"CapPass","Cycle 1000",1000,76370,"416-8","Alloy 617",314626,"Plate"
-170.47,0.00010,"Qualified",,11998.79,"CapPass","Cycle 1000",1000,76371,"416-8","Alloy 617",314626,"Plate"
-172.65,0.00007,"Qualified",,11998.81,"CapPass","Cycle 1000",1000,76372,"416-8","Alloy 617",314626,"Plate"
-174.66,0.00005,"Qualified",,11998.84,"CapPass","Cycle 1000",1000,76373,"416-8","Alloy 617",314626,"Plate"
-176.06,0.00003,"Qualified",,11998.85,"CapPass","Cycle 1000",1000,76374,"416-8","Alloy 617",314626,"Plate"
-176.78,0.00002,"Qualified",,11998.86,"CapPass","Cycle 1000",1000,76375,"416-8","Alloy 617",314626,"Plate"
-178.77,-0.00001,"Qualified",,11998.89,"CapPass","Cycle 1000",1000,76376,"416-8","Alloy 617",314626,"Plate"
-180.94,-0.00003,"Qualified",,11998.91,"CapPass","Cycle 1000",1000,76377,"416-8","Alloy 617",314626,"Plate"
-183.07,-0.00006,"Qualified",,11998.94,"CapPass","Cycle 1000",1000,76378,"416-8","Alloy 617",314626,"Plate"
-185.04,-0.00008,"Qualified",,11998.96,"CapPass","Cycle 1000",1000,76379,"416-8","Alloy 617",314626,"Plate"
-187.00,-0.00011,"Qualified",,11998.99,"CapPass","Cycle 1000",1000,76380,"416-8","Alloy 617",314626,"Plate"
-189.04,-0.00013,"Qualified",,11999.01,"CapPass","Cycle 1000",1000,76381,"416-8","Alloy 617",314626,"Plate"
-191.07,-0.00016,"Qualified",,11999.04,"CapPass","Cycle 1000",1000,76382,"416-8","Alloy 617",314626,"Plate"
-193.14,-0.00018,"Qualified",,11999.06,"CapPass","Cycle 1000",1000,76383,"416-8","Alloy 617",314626,"Plate"
-195.09,-0.00021,"Qualified",,11999.09,"CapPass","Cycle 1000",1000,76384,"416-8","Alloy 617",314626,"Plate"
-196.92,-0.00023,"Qualified",,11999.11,"CapPass","Cycle 1000",1000,76385,"416-8","Alloy 617",314626,"Plate"
-198.75,-0.00026,"Qualified",,11999.14,"CapPass","Cycle 1000",1000,76386,"416-8","Alloy 617",314626,"Plate"
-200.55,-0.00029,"Qualified",,11999.16,"CapPass","Cycle 1000",1000,76387,"416-8","Alloy 617",314626,"Plate"
-202.26,-0.00031,"Qualified",,11999.18,"CapPass","Cycle 1000",1000,76388,"416-8","Alloy 617",314626,"Plate"
-203.94,-0.00034,"Qualified",,11999.21,"CapPass","Cycle 1000",1000,76389,"416-8","Alloy 617",314626,"Plate"
-205.65,-0.00036,"Qualified",,11999.23,"CapPass","Cycle 1000",1000,76390,"416-8","Alloy 617",314626,"Plate"
-207.32,-0.00039,"Qualified",,11999.26,"CapPass","Cycle 1000",1000,76391,"416-8","Alloy 617",314626,"Plate"
-208.61,-0.00041,"Qualified",,11999.28,"CapPass","Cycle 1000",1000,76392,"416-8","Alloy 617",314626,"Plate"
-209.02,-0.00044,"Qualified",,11999.30,"CapPass","Cycle 1000",1000,76393,"416-8","Alloy 617",314626,"Plate"
-209.68,-0.00046,"Qualified",,11999.31,"CapPass","Cycle 1000",1000,76394,"416-8","Alloy 617",314626,"Plate"
-210.18,-0.00049,"Qualified",,11999.32,"CapPass","Cycle 1000",1000,76395,"416-8","Alloy 617",314626,"Plate"
-210.83,-0.00051,"Qualified",,11999.33,"CapPass","Cycle 1000",1000,76396,"416-8","Alloy 617",314626,"Plate"
-211.21,-0.00054,"Qualified",,11999.35,"CapPass","Cycle 1000",1000,76397,"416-8","Alloy 617",314626,"Plate"
-211.09,-0.00056,"Qualified",,11999.39,"CapPass","Cycle 1000",1000,76398,"416-8","Alloy 617",314626,"Plate"
-211.22,-0.00059,"Qualified",,11999.43,"CapPass","Cycle 1000",1000,76399,"416-8","Alloy 617",314626,"Plate"
-212.33,-0.00061,"Qualified",,11999.47,"CapPass","Cycle 1000",1000,76400,"416-8","Alloy 617",314626,"Plate"
-213.96,-0.00064,"Qualified",,11999.51,"CapPass","Cycle 1000",1000,76401,"416-8","Alloy 617",314626,"Plate"
-215.70,-0.00067,"Qualified",,11999.54,"CapPass","Cycle 1000",1000,76402,"416-8","Alloy 617",314626,"Plate"
-217.31,-0.00069,"Qualified",,11999.56,"CapPass","Cycle 1000",1000,76403,"416-8","Alloy 617",314626,"Plate"
-218.97,-0.00072,"Qualified",,11999.59,"CapPass","Cycle 1000",1000,76404,"416-8","Alloy 617",314626,"Plate"
-220.63,-0.00074,"Qualified",,11999.61,"CapPass","Cycle 1000",1000,76405,"416-8","Alloy 617",314626,"Plate"
-222.41,-0.00077,"Qualified",,11999.64,"CapPass","Cycle 1000",1000,76406,"416-8","Alloy 617",314626,"Plate"
-224.00,-0.00079,"Qualified",,11999.67,"CapPass","Cycle 1000",1000,76407,"416-8","Alloy 617",314626,"Plate"
-218.53,-0.00082,"Qualified",,11999.68,"CapPass","Cycle 1000",1000,76408,"416-8","Alloy 617",314626,"Plate"
-218.76,-0.00085,"Qualified",,11999.68,"CapPass","Cycle 1000",1000,76409,"416-8","Alloy 617",314626,"Plate"
-218.97,-0.00089,"Qualified",,11999.69,"CapPass","Cycle 1000",1000,76410,"416-8","Alloy 617",314626,"Plate"
-219.17,-0.00092,"Qualified",,11999.69,"CapPass","Cycle 1000",1000,76411,"416-8","Alloy 617",314626,"Plate"
-219.34,-0.00095,"Qualified",,11999.69,"CapPass","Cycle 1000",1000,76412,"416-8","Alloy 617",314626,"Plate"
-219.44,-0.00099,"Qualified",,11999.69,"CapPass","Cycle 1000",1000,76413,"416-8","Alloy 617",314626,"Plate"
-219.60,-0.00102,"Qualified",,11999.70,"CapPass","Cycle 1000",1000,76414,"416-8","Alloy 617",314626,"Plate"
-219.66,-0.00104,"Qualified",,11999.70,"CapPass","Cycle 1000",1000,76415,"416-8","Alloy 617",314626,"Plate"
-219.69,-0.00107,"Qualified",,11999.70,"CapPass","Cycle 1000",1000,76416,"416-8","Alloy 617",314626,"Plate"
-219.80,-0.00110,"Qualified",,11999.70,"CapPass","Cycle 1000",1000,76417,"416-8","Alloy 617",314626,"Plate"
-219.72,-0.00113,"Qualified",,11999.71,"CapPass","Cycle 1000",1000,76418,"416-8","Alloy 617",314626,"Plate"
-219.54,-0.00116,"Qualified",,11999.71,"CapPass","Cycle 1000",1000,76419,"416-8","Alloy 617",314626,"Plate"
-219.16,-0.00119,"Qualified",,11999.71,"CapPass","Cycle 1000",1000,76420,"416-8","Alloy 617",314626,"Plate"
-217.80,-0.00122,"Qualified",,11999.72,"CapPass","Cycle 1000",1000,76421,"416-8","Alloy 617",314626,"Plate"
-203.37,-0.00119,"Qualified",,11999.76,"CapPass","Cycle 1000",1000,76422,"416-8","Alloy 617",314626,"Plate"
-198.43,-0.00117,"Qualified",,11999.77,"CapPass","Cycle 1000",1000,76423,"416-8","Alloy 617",314626,"Plate"
-194.36,-0.00114,"Qualified",,11999.78,"CapPass","Cycle 1000",1000,76424,"416-8","Alloy 617",314626,"Plate"
-190.43,-0.00111,"Qualified",,11999.79,"CapPass","Cycle 1000",1000,76425,"416-8","Alloy 617",314626,"Plate"
-187.00,-0.00109,"Qualified",,11999.81,"CapPass","Cycle 1000",1000,76426,"416-8","Alloy 617",314626,"Plate"
-183.97,-0.00106,"Qualified",,11999.82,"CapPass","Cycle 1000",1000,76427,"416-8","Alloy 617",314626,"Plate"
-181.27,-0.00104,"Qualified",,11999.84,"CapPass","Cycle 1000",1000,76428,"416-8","Alloy 617",314626,"Plate"
-179.93,-0.00102,"Qualified",,11999.85,"CapPass","Cycle 1000",1000,76429,"416-8","Alloy 617",314626,"Plate"
-179.59,-0.00101,"Qualified",,11999.87,"CapPass","Cycle 1000",1000,76430,"416-8","Alloy 617",314626,"Plate"
-184.50,-0.00104,"Qualified",,11999.94,"CapPass","Cycle 1000",1000,76431,"416-8","Alloy 617",314626,"Plate"
-187.66,-0.00107,"Qualified",,11999.97,"CapPass","Cycle 1000",1000,76432,"416-8","Alloy 617",314626,"Plate"
-190.83,-0.00109,"Qualified",,11999.99,"CapPass","Cycle 1000",1000,76433,"416-8","Alloy 617",314626,"Plate"
-193.83,-0.00112,"Qualified",,12000.01,"CapPass","Cycle 1000",1000,76434,"416-8","Alloy 617",314626,"Plate"
-196.66,-0.00114,"Qualified",,12000.04,"CapPass","Cycle 1000",1000,76435,"416-8","Alloy 617",314626,"Plate"
-199.39,-0.00117,"Qualified",,12000.06,"CapPass","Cycle 1000",1000,76436,"416-8","Alloy 617",314626,"Plate"
-201.99,-0.00119,"Qualified",,12000.08,"CapPass","Cycle 1000",1000,76437,"416-8","Alloy 617",314626,"Plate"
-204.66,-0.00122,"Qualified",,12000.11,"CapPass","Cycle 1000",1000,76438,"416-8","Alloy 617",314626,"Plate"
-207.36,-0.00124,"Qualified",,12000.14,"CapPass","Cycle 1000",1000,76439,"416-8","Alloy 617",314626,"Plate"
-209.94,-0.00127,"Qualified",,12000.16,"CapPass","Cycle 1000",1000,76440,"416-8","Alloy 617",314626,"Plate"
-212.43,-0.00130,"Qualified",,12000.18,"CapPass","Cycle 1000",1000,76441,"416-8","Alloy 617",314626,"Plate"
-214.87,-0.00132,"Qualified",,12000.21,"CapPass","Cycle 1000",1000,76442,"416-8","Alloy 617",314626,"Plate"
-217.22,-0.00135,"Qualified",,12000.24,"CapPass","Cycle 1000",1000,76443,"416-8","Alloy 617",314626,"Plate"
-219.61,-0.00137,"Qualified",,12000.26,"CapPass","Cycle 1000",1000,76444,"416-8","Alloy 617",314626,"Plate"
-222.07,-0.00140,"Qualified",,12000.29,"CapPass","Cycle 1000",1000,76445,"416-8","Alloy 617",314626,"Plate"
-224.12,-0.00142,"Qualified",,12000.31,"CapPass","Cycle 1000",1000,76446,"416-8","Alloy 617",314626,"Plate"
-226.38,-0.00145,"Qualified",,12000.34,"CapPass","Cycle 1000",1000,76447,"416-8","Alloy 617",314626,"Plate"
-228.36,-0.00147,"Qualified",,12000.36,"CapPass","Cycle 1000",1000,76448,"416-8","Alloy 617",314626,"Plate"
-230.34,-0.00150,"Qualified",,12000.39,"CapPass","Cycle 1000",1000,76449,"416-8","Alloy 617",314626,"Plate"
-232.28,-0.00153,"Qualified",,12000.41,"CapPass","Cycle 1000",1000,76450,"416-8","Alloy 617",314626,"Plate"
-234.03,-0.00155,"Qualified",,12000.43,"CapPass","Cycle 1000",1000,76451,"416-8","Alloy 617",314626,"Plate"
-235.83,-0.00158,"Qualified",,12000.46,"CapPass","Cycle 1000",1000,76452,"416-8","Alloy 617",314626,"Plate"
-237.61,-0.00160,"Qualified",,12000.49,"CapPass","Cycle 1000",1000,76453,"416-8","Alloy 617",314626,"Plate"
-231.09,-0.00163,"Qualified",,12000.51,"CapPass","Cycle 1000",1000,76454,"416-8","Alloy 617",314626,"Plate"
-231.55,-0.00166,"Qualified",,12000.52,"CapPass","Cycle 1000",1000,76455,"416-8","Alloy 617",314626,"Plate"
-232.10,-0.00168,"Qualified",,12000.52,"CapPass","Cycle 1000",1000,76456,"416-8","Alloy 617",314626,"Plate"
-232.45,-0.00171,"Qualified",,12000.53,"CapPass","Cycle 1000",1000,76457,"416-8","Alloy 617",314626,"Plate"
-232.74,-0.00174,"Qualified",,12000.53,"CapPass","Cycle 1000",1000,76458,"416-8","Alloy 617",314626,"Plate"
-233.15,-0.00176,"Qualified",,12000.54,"CapPass","Cycle 1000",1000,76459,"416-8","Alloy 617",314626,"Plate"
-233.26,-0.00179,"Qualified",,12000.55,"CapPass","Cycle 1000",1000,76460,"416-8","Alloy 617",314626,"Plate"
-228.66,-0.00182,"Qualified",,12000.64,"CapPass","Cycle 1000",1000,76461,"416-8","Alloy 617",314626,"Plate"
-228.98,-0.00184,"Qualified",,12000.71,"CapPass","Cycle 1000",1000,76462,"416-8","Alloy 617",314626,"Plate"
-230.88,-0.00187,"Qualified",,12000.75,"CapPass","Cycle 1000",1000,76463,"416-8","Alloy 617",314626,"Plate"
-232.97,-0.00189,"Qualified",,12000.77,"CapPass","Cycle 1000",1000,76464,"416-8","Alloy 617",314626,"Plate"
-234.96,-0.00192,"Qualified",,12000.80,"CapPass","Cycle 1000",1000,76465,"416-8","Alloy 617",314626,"Plate"
-237.03,-0.00194,"Qualified",,12000.83,"CapPass","Cycle 1000",1000,76466,"416-8","Alloy 617",314626,"Plate"
-238.91,-0.00197,"Qualified",,12000.85,"CapPass","Cycle 1000",1000,76467,"416-8","Alloy 617",314626,"Plate"
-239.02,-0.00197,"Qualified",,12000.85,"CapPass","Cycle 1000",1000,76468,"416-8","Alloy 617",314626,"Plate"
-240.80,-0.00199,"Qualified",,12000.88,"CapPass","Cycle 1000",1000,76469,"416-8","Alloy 617",314626,"Plate"
-242.78,-0.00202,"Qualified",,12000.91,"CapPass","Cycle 1000",1000,76470,"416-8","Alloy 617",314626,"Plate"
-244.62,-0.00205,"Qualified",,12000.93,"CapPass","Cycle 1000",1000,76471,"416-8","Alloy 617",314626,"Plate"
-246.51,-0.00207,"Qualified",,12000.96,"CapPass","Cycle 1000",1000,76472,"416-8","Alloy 617",314626,"Plate"
-237.91,-0.00210,"Qualified",,12000.98,"CapPass","Cycle 1000",1000,76473,"416-8","Alloy 617",314626,"Plate"
-238.20,-0.00213,"Qualified",,12000.98,"CapPass","Cycle 1000",1000,76474,"416-8","Alloy 617",314626,"Plate"
-238.28,-0.00216,"Qualified",,12000.99,"CapPass","Cycle 1000",1000,76475,"416-8","Alloy 617",314626,"Plate"
-238.42,-0.00220,"Qualified",,12000.99,"CapPass","Cycle 1000",1000,76476,"416-8","Alloy 617",314626,"Plate"
-238.62,-0.00224,"Qualified",,12000.99,"CapPass","Cycle 1000",1000,76477,"416-8","Alloy 617",314626,"Plate"
-238.70,-0.00227,"Qualified",,12000.99,"CapPass","Cycle 1000",1000,76478,"416-8","Alloy 617",314626,"Plate"
-238.80,-0.00230,"Qualified",,12000.99,"CapPass","Cycle 1000",1000,76479,"416-8","Alloy 617",314626,"Plate"
-238.98,-0.00233,"Qualified",,12000.99,"CapPass","Cycle 1000",1000,76480,"416-8","Alloy 617",314626,"Plate"
-239.07,-0.00236,"Qualified",,12000.99,"CapPass","Cycle 1000",1000,76481,"416-8","Alloy 617",314626,"Plate"
-239.11,-0.00239,"Qualified",,12000.99,"CapPass","Cycle 1000",1000,76482,"416-8","Alloy 617",314626,"Plate"
-239.16,-0.00242,"Qualified",,12001.00,"CapPass","Cycle 1000",1000,76483,"416-8","Alloy 617",314626,"Plate"
-239.20,-0.00246,"Qualified",,12001.00,"CapPass","Cycle 1000",1000,76484,"416-8","Alloy 617",314626,"Plate"
-239.27,-0.00249,"Qualified",,12001.00,"CapPass","Cycle 1000",1000,76485,"416-8","Alloy 617",314626,"Plate"
-239.35,-0.00251,"Qualified",,12001.00,"CapPass","Cycle 1000",1000,76486,"416-8","Alloy 617",314626,"Plate"
-239.34,-0.00254,"Qualified",,12001.00,"CapPass","Cycle 1000",1000,76487,"416-8","Alloy 617",314626,"Plate"
-239.30,-0.00257,"Qualified",,12001.00,"CapPass","Cycle 1000",1000,76488,"416-8","Alloy 617",314626,"Plate"
-239.27,-0.00259,"Qualified",,12001.00,"CapPass","Cycle 1000",1000,76489,"416-8","Alloy 617",314626,"Plate"
-239.30,-0.00264,"Qualified",,12001.00,"CapPass","Cycle 1000",1000,76490,"416-8","Alloy 617",314626,"Plate"
-239.28,-0.00268,"Qualified",,12001.01,"CapPass","Cycle 1000",1000,76491,"416-8","Alloy 617",314626,"Plate"
-239.03,-0.00272,"Qualified",,12001.01,"CapPass","Cycle 1000",1000,76492,"416-8","Alloy 617",314626,"Plate"
-238.91,-0.00275,"Qualified",,12001.01,"CapPass","Cycle 1000",1000,76493,"416-8","Alloy 617",314626,"Plate"
-238.66,-0.00278,"Qualified",,12001.01,"CapPass","Cycle 1000",1000,76494,"416-8","Alloy 617",314626,"Plate"
-238.15,-0.00281,"Qualified",,12001.01,"CapPass","Cycle 1000",1000,76495,"416-8","Alloy 617",314626,"Plate"
-237.54,-0.00284,"Qualified",,12001.02,"CapPass","Cycle 1000",1000,76496,"416-8","Alloy 617",314626,"Plate"
-236.01,-0.00287,"Qualified",,12001.02,"CapPass","Cycle 1000",1000,76497,"416-8","Alloy 617",314626,"Plate"
-232.41,-0.00290,"Qualified",,12001.03,"CapPass","Cycle 1000",1000,76498,"416-8","Alloy 617",314626,"Plate"
-216.81,-0.00287,"Qualified",,12001.05,"CapPass","Cycle 1000",1000,76499,"416-8","Alloy 617",314626,"Plate"
-210.29,-0.00284,"Qualified",,12001.05,"CapPass","Cycle 1000",1000,76500,"416-8","Alloy 617",314626,"Plate"
-204.68,-0.00282,"Qualified",,12001.06,"CapPass","Cycle 1000",1000,76501,"416-8","Alloy 617",314626,"Plate"
-198.97,-0.00278,"Qualified",,12001.06,"CapPass","Cycle 1000",1000,76502,"416-8","Alloy 617",314626,"Plate"
-194.35,-0.00276,"Qualified",,12001.07,"CapPass","Cycle 1000",1000,76503,"416-8","Alloy 617",314626,"Plate"
-189.89,-0.00273,"Qualified",,12001.07,"CapPass","Cycle 1000",1000,76504,"416-8","Alloy 617",314626,"Plate"
-185.56,-0.00270,"Qualified",,12001.08,"CapPass","Cycle 1000",1000,76505,"416-8","Alloy 617",314626,"Plate"
-181.47,-0.00267,"Qualified",,12001.08,"CapPass","Cycle 1000",1000,76506,"416-8","Alloy 617",314626,"Plate"
-177.56,-0.00264,"Qualified",,12001.09,"CapPass","Cycle 1000",1000,76507,"416-8","Alloy 617",314626,"Plate"
-173.89,-0.00261,"Qualified",,12001.09,"CapPass","Cycle 1000",1000,76508,"416-8","Alloy 617",314626,"Plate"
-170.44,-0.00259,"Qualified",,12001.10,"CapPass","Cycle 1000",1000,76509,"416-8","Alloy 617",314626,"Plate"
-167.15,-0.00256,"Qualified",,12001.10,"CapPass","Cycle 1000",1000,76510,"416-8","Alloy 617",314626,"Plate"
-164.25,-0.00253,"Qualified",,12001.11,"CapPass","Cycle 1000",1000,76511,"416-8","Alloy 617",314626,"Plate"
-161.02,-0.00250,"Qualified",,12001.11,"CapPass","Cycle 1000",1000,76512,"416-8","Alloy 617",314626,"Plate"
-158.25,-0.00248,"Qualified",,12001.12,"CapPass","Cycle 1000",1000,76513,"416-8","Alloy 617",314626,"Plate"
-155.52,-0.00245,"Qualified",,12001.13,"CapPass","Cycle 1000",1000,76514,"416-8","Alloy 617",314626,"Plate"
-153.26,-0.00242,"Qualified",,12001.13,"CapPass","Cycle 1000",1000,76515,"416-8","Alloy 617",314626,"Plate"
