Repository: js-molina/fatigue-A617

File: data/850C/Strain rate 0.001/0.60% strain/HTM_A19_Cycles_4163.csv (part 16 of 20)
"Stress Mpa","Strain","Qual State","Qual Exceptions","Elapsed Time Sec","Data State","Cycle Label","Cycle","Count","Sample","Alloy","Heat","Material_Form"
-70.16,-0.00216,"Trend",,5998.23,"CapPass","Cycle 500",500,84384,"416-3","Alloy 617",314626,"Plate"
-66.35,-0.00214,"Trend",,5998.26,"CapPass","Cycle 500",500,84385,"416-3","Alloy 617",314626,"Plate"
-62.55,-0.00211,"Trend",,5998.28,"CapPass","Cycle 500",500,84386,"416-3","Alloy 617",314626,"Plate"
-58.97,-0.00208,"Trend",,5998.31,"CapPass","Cycle 500",500,84387,"416-3","Alloy 617",314626,"Plate"
-55.62,-0.00206,"Trend",,5998.33,"CapPass","Cycle 500",500,84388,"416-3","Alloy 617",314626,"Plate"
-52.27,-0.00203,"Trend",,5998.36,"CapPass","Cycle 500",500,84389,"416-3","Alloy 617",314626,"Plate"
-48.89,-0.00201,"Trend",,5998.38,"CapPass","Cycle 500",500,84390,"416-3","Alloy 617",314626,"Plate"
-45.45,-0.00198,"Trend",,5998.41,"CapPass","Cycle 500",500,84391,"416-3","Alloy 617",314626,"Plate"
-41.55,-0.00196,"Trend",,5998.44,"CapPass","Cycle 500",500,84392,"416-3","Alloy 617",314626,"Plate"
-37.39,-0.00193,"Trend",,5998.47,"CapPass","Cycle 500",500,84393,"416-3","Alloy 617",314626,"Plate"
-33.50,-0.00191,"Trend",,5998.50,"CapPass","Cycle 500",500,84394,"416-3","Alloy 617",314626,"Plate"
-29.94,-0.00188,"Trend",,5998.52,"CapPass","Cycle 500",500,84395,"416-3","Alloy 617",314626,"Plate"
-26.29,-0.00186,"Trend",,5998.55,"CapPass","Cycle 500",500,84396,"416-3","Alloy 617",314626,"Plate"
-22.68,-0.00183,"Trend",,5998.57,"CapPass","Cycle 500",500,84397,"416-3","Alloy 617",314626,"Plate"
-18.93,-0.00181,"Trend",,5998.60,"CapPass","Cycle 500",500,84398,"416-3","Alloy 617",314626,"Plate"
-15.29,-0.00178,"Trend",,5998.63,"CapPass","Cycle 500",500,84399,"416-3","Alloy 617",314626,"Plate"
-11.82,-0.00175,"Trend",,5998.65,"CapPass","Cycle 500",500,84400,"416-3","Alloy 617",314626,"Plate"
-8.43,-0.00173,"Trend",,5998.68,"CapPass","Cycle 500",500,84401,"416-3","Alloy 617",314626,"Plate"
-5.19,-0.00170,"Trend",,5998.70,"CapPass","Cycle 500",500,84402,"416-3","Alloy 617",314626,"Plate"
-1.85,-0.00168,"Trend",,5998.73,"CapPass","Cycle 500",500,84403,"416-3","Alloy 617",314626,"Plate"
1.41,-0.00165,"Trend",,5998.75,"CapPass","Cycle 500",500,84404,"416-3","Alloy 617",314626,"Plate"
5.00,-0.00163,"Trend",,5998.78,"CapPass","Cycle 500",500,84405,"416-3","Alloy 617",314626,"Plate"
8.87,-0.00160,"Trend",,5998.81,"CapPass","Cycle 500",500,84406,"416-3","Alloy 617",314626,"Plate"
12.24,-0.00158,"Trend",,5998.84,"CapPass","Cycle 500",500,84407,"416-3","Alloy 617",314626,"Plate"
15.44,-0.00155,"Trend",,5998.86,"CapPass","Cycle 500",500,84408,"416-3","Alloy 617",314626,"Plate"
16.17,-0.00154,"Trend",,5998.87,"CapPass","Cycle 500",500,84409,"416-3","Alloy 617",314626,"Plate"
18.56,-0.00152,"Trend",,5998.89,"CapPass","Cycle 500",500,84410,"416-3","Alloy 617",314626,"Plate"
21.36,-0.00150,"Trend",,5998.91,"CapPass","Cycle 500",500,84411,"416-3","Alloy 617",314626,"Plate"
24.41,-0.00147,"Trend",,5998.94,"CapPass","Cycle 500",500,84412,"416-3","Alloy 617",314626,"Plate"
27.52,-0.00145,"Trend",,5998.97,"CapPass","Cycle 500",500,84413,"416-3","Alloy 617",314626,"Plate"
30.59,-0.00142,"Trend",,5998.99,"CapPass","Cycle 500",500,84414,"416-3","Alloy 617",314626,"Plate"
33.64,-0.00140,"Trend",,5999.02,"CapPass","Cycle 500",500,84415,"416-3","Alloy 617",314626,"Plate"
36.07,-0.00137,"Trend",,5999.05,"CapPass","Cycle 500",500,84416,"416-3","Alloy 617",314626,"Plate"
40.61,-0.00135,"Trend",,5999.15,"CapPass","Cycle 500",500,84417,"416-3","Alloy 617",314626,"Plate"
45.51,-0.00132,"Trend",,5999.17,"CapPass","Cycle 500",500,84418,"416-3","Alloy 617",314626,"Plate"
50.12,-0.00129,"Trend",,5999.18,"CapPass","Cycle 500",500,84419,"416-3","Alloy 617",314626,"Plate"
53.78,-0.00127,"Trend",,5999.19,"CapPass","Cycle 500",500,84420,"416-3","Alloy 617",314626,"Plate"
56.67,-0.00124,"Trend",,5999.20,"CapPass","Cycle 500",500,84421,"416-3","Alloy 617",314626,"Plate"
59.11,-0.00122,"Trend",,5999.21,"CapPass","Cycle 500",500,84422,"416-3","Alloy 617",314626,"Plate"
61.12,-0.00119,"Trend",,5999.23,"CapPass","Cycle 500",500,84423,"416-3","Alloy 617",314626,"Plate"
62.53,-0.00116,"Trend",,5999.24,"CapPass","Cycle 500",500,84424,"416-3","Alloy 617",314626,"Plate"
63.90,-0.00114,"Trend",,5999.27,"CapPass","Cycle 500",500,84425,"416-3","Alloy 617",314626,"Plate"
66.79,-0.00111,"Trend",,5999.31,"CapPass","Cycle 500",500,84426,"416-3","Alloy 617",314626,"Plate"
70.26,-0.00109,"Trend",,5999.34,"CapPass","Cycle 500",500,84427,"416-3","Alloy 617",314626,"Plate"
73.50,-0.00106,"Trend",,5999.37,"CapPass","Cycle 500",500,84428,"416-3","Alloy 617",314626,"Plate"
76.31,-0.00104,"Trend",,5999.40,"CapPass","Cycle 500",500,84429,"416-3","Alloy 617",314626,"Plate"
79.12,-0.00101,"Trend",,5999.42,"CapPass","Cycle 500",500,84430,"416-3","Alloy 617",314626,"Plate"
82.01,-0.00099,"Trend",,5999.45,"CapPass","Cycle 500",500,84431,"416-3","Alloy 617",314626,"Plate"
84.86,-0.00096,"Trend",,5999.48,"CapPass","Cycle 500",500,84432,"416-3","Alloy 617",314626,"Plate"
87.77,-0.00093,"Trend",,5999.51,"CapPass","Cycle 500",500,84433,"416-3","Alloy 617",314626,"Plate"
90.79,-0.00091,"Trend",,5999.54,"CapPass","Cycle 500",500,84434,"416-3","Alloy 617",314626,"Plate"
93.90,-0.00088,"Trend",,5999.56,"CapPass","Cycle 500",500,84435,"416-3","Alloy 617",314626,"Plate"
97.08,-0.00086,"Trend",,5999.59,"CapPass","Cycle 500",500,84436,"416-3","Alloy 617",314626,"Plate"
99.91,-0.00083,"Trend",,5999.62,"CapPass","Cycle 500",500,84437,"416-3","Alloy 617",314626,"Plate"
102.42,-0.00081,"Trend",,5999.64,"CapPass","Cycle 500",500,84438,"416-3","Alloy 617",314626,"Plate"
104.97,-0.00078,"Trend",,5999.67,"CapPass","Cycle 500",500,84439,"416-3","Alloy 617",314626,"Plate"
107.77,-0.00076,"Trend",,5999.70,"CapPass","Cycle 500",500,84440,"416-3","Alloy 617",314626,"Plate"
110.58,-0.00073,"Trend",,5999.73,"CapPass","Cycle 500",500,84441,"416-3","Alloy 617",314626,"Plate"
113.44,-0.00071,"Trend",,5999.75,"CapPass","Cycle 500",500,84442,"416-3","Alloy 617",314626,"Plate"
116.17,-0.00068,"Trend",,5999.78,"CapPass","Cycle 500",500,84443,"416-3","Alloy 617",314626,"Plate"
118.86,-0.00066,"Trend",,5999.81,"CapPass","Cycle 500",500,84444,"416-3","Alloy 617",314626,"Plate"
121.27,-0.00063,"Trend",,5999.83,"CapPass","Cycle 500",500,84445,"416-3","Alloy 617",314626,"Plate"
123.71,-0.00060,"Trend",,5999.86,"CapPass","Cycle 500",500,84446,"416-3","Alloy 617",314626,"Plate"
124.71,-0.00059,"Trend",,5999.87,"CapPass","Cycle 500",500,84447,"416-3","Alloy 617",314626,"Plate"
126.01,-0.00058,"Trend",,5999.88,"CapPass","Cycle 500",500,84448,"416-3","Alloy 617",314626,"Plate"
128.42,-0.00055,"Trend",,5999.91,"CapPass","Cycle 500",500,84449,"416-3","Alloy 617",314626,"Plate"
130.88,-0.00053,"Trend",,5999.94,"CapPass","Cycle 500",500,84450,"416-3","Alloy 617",314626,"Plate"
133.51,-0.00050,"Trend",,5999.97,"CapPass","Cycle 500",500,84451,"416-3","Alloy 617",314626,"Plate"
135.97,-0.00048,"Trend",,5999.99,"CapPass","Cycle 500",500,84452,"416-3","Alloy 617",314626,"Plate"
138.38,-0.00045,"Trend",,6000.02,"CapPass","Cycle 500",500,84453,"416-3","Alloy 617",314626,"Plate"
140.87,-0.00043,"Trend",,6000.04,"CapPass","Cycle 500",500,84454,"416-3","Alloy 617",314626,"Plate"
143.58,-0.00040,"Trend",,6000.07,"CapPass","Cycle 500",500,84455,"416-3","Alloy 617",314626,"Plate"
146.18,-0.00037,"Trend",,6000.09,"CapPass","Cycle 500",500,84456,"416-3","Alloy 617",314626,"Plate"
148.85,-0.00035,"Trend",,6000.11,"CapPass","Cycle 500",500,84457,"416-3","Alloy 617",314626,"Plate"
151.23,-0.00032,"Trend",,6000.13,"CapPass","Cycle 500",500,84458,"416-3","Alloy 617",314626,"Plate"
153.72,-0.00030,"Trend",,6000.15,"CapPass","Cycle 500",500,84459,"416-3","Alloy 617",314626,"Plate"
156.12,-0.00027,"Trend",,6000.17,"CapPass","Cycle 500",500,84460,"416-3","Alloy 617",314626,"Plate"
158.32,-0.00025,"Trend",,6000.20,"CapPass","Cycle 500",500,84461,"416-3","Alloy 617",314626,"Plate"
160.50,-0.00022,"Trend",,6000.22,"CapPass","Cycle 500",500,84462,"416-3","Alloy 617",314626,"Plate"
162.81,-0.00020,"Trend",,6000.24,"CapPass","Cycle 500",500,84463,"416-3","Alloy 617",314626,"Plate"
165.11,-0.00017,"Trend",,6000.26,"CapPass","Cycle 500",500,84464,"416-3","Alloy 617",314626,"Plate"
167.41,-0.00015,"Trend",,6000.29,"CapPass","Cycle 500",500,84465,"416-3","Alloy 617",314626,"Plate"
169.61,-0.00012,"Trend",,6000.31,"CapPass","Cycle 500",500,84466,"416-3","Alloy 617",314626,"Plate"
217.44,0.00356,"Trend",,4190.00,"CapPass","49% Nf: Cycle 980-981",980,155613,"416-3","Alloy 617",314626,"Plate"
182.73,0.00353,"Trend",,4190.02,"CapPass","49% Nf: Cycle 980-981",980,155614,"416-3","Alloy 617",314626,"Plate"
176.03,0.00351,"Trend",,4190.02,"CapPass","49% Nf: Cycle 980-981",980,155615,"416-3","Alloy 617",314626,"Plate"
169.52,0.00348,"Trend",,4190.02,"CapPass","49% Nf: Cycle 980-981",980,155616,"416-3","Alloy 617",314626,"Plate"
163.17,0.00344,"Trend",,4190.03,"CapPass","49% Nf: Cycle 980-981",980,155617,"416-3","Alloy 617",314626,"Plate"
159.23,0.00341,"Trend",,4190.03,"CapPass","49% Nf: Cycle 980-981",980,155618,"416-3","Alloy 617",314626,"Plate"
155.35,0.00339,"Trend",,4190.03,"CapPass","49% Nf: Cycle 980-981",980,155619,"416-3","Alloy 617",314626,"Plate"
151.59,0.00336,"Trend",,4190.03,"CapPass","49% Nf: Cycle 980-981",980,155620,"416-3","Alloy 617",314626,"Plate"
148.17,0.00333,"Trend",,4190.03,"CapPass","49% Nf: Cycle 980-981",980,155621,"416-3","Alloy 617",314626,"Plate"
144.80,0.00330,"Trend",,4190.04,"CapPass","49% Nf: Cycle 980-981",980,155622,"416-3","Alloy 617",314626,"Plate"
141.62,0.00327,"Trend",,4190.04,"CapPass","49% Nf: Cycle 980-981",980,155623,"416-3","Alloy 617",314626,"Plate"
138.79,0.00324,"Trend",,4190.04,"CapPass","49% Nf: Cycle 980-981",980,155624,"416-3","Alloy 617",314626,"Plate"
136.03,0.00321,"Trend",,4190.04,"CapPass","49% Nf: Cycle 980-981",980,155625,"416-3","Alloy 617",314626,"Plate"
133.58,0.00318,"Trend",,4190.04,"CapPass","49% Nf: Cycle 980-981",980,155626,"416-3","Alloy 617",314626,"Plate"
131.28,0.00315,"Trend",,4190.04,"CapPass","49% Nf: Cycle 980-981",980,155627,"416-3","Alloy 617",314626,"Plate"
129.23,0.00312,"Trend",,4190.05,"CapPass","49% Nf: Cycle 980-981",980,155628,"416-3","Alloy 617",314626,"Plate"
127.44,0.00309,"Trend",,4190.05,"CapPass","49% Nf: Cycle 980-981",980,155629,"416-3","Alloy 617",314626,"Plate"
125.89,0.00307,"Trend",,4190.05,"CapPass","49% Nf: Cycle 980-981",980,155630,"416-3","Alloy 617",314626,"Plate"
124.46,0.00304,"Trend",,4190.05,"CapPass","49% Nf: Cycle 980-981",980,155631,"416-3","Alloy 617",314626,"Plate"
123.33,0.00301,"Trend",,4190.05,"CapPass","49% Nf: Cycle 980-981",980,155632,"416-3","Alloy 617",314626,"Plate"
121.89,0.00298,"Trend",,4190.06,"CapPass","49% Nf: Cycle 980-981",980,155633,"416-3","Alloy 617",314626,"Plate"
120.99,0.00294,"Trend",,4190.06,"CapPass","49% Nf: Cycle 980-981",980,155634,"416-3","Alloy 617",314626,"Plate"
120.46,0.00291,"Trend",,4190.06,"CapPass","49% Nf: Cycle 980-981",980,155635,"416-3","Alloy 617",314626,"Plate"
120.28,0.00289,"Trend",,4190.07,"CapPass","49% Nf: Cycle 980-981",980,155636,"416-3","Alloy 617",314626,"Plate"
120.41,0.00286,"Trend",,4190.07,"CapPass","49% Nf: Cycle 980-981",980,155637,"416-3","Alloy 617",314626,"Plate"
120.98,0.00283,"Trend",,4190.07,"CapPass","49% Nf: Cycle 980-981",980,155638,"416-3","Alloy 617",314626,"Plate"
122.57,0.00280,"Trend",,4190.08,"CapPass","49% Nf: Cycle 980-981",980,155639,"416-3","Alloy 617",314626,"Plate"
137.70,0.00283,"Trend",,4190.11,"CapPass","49% Nf: Cycle 980-981",980,155640,"416-3","Alloy 617",314626,"Plate"
139.87,0.00286,"Trend",,4190.12,"CapPass","49% Nf: Cycle 980-981",980,155641,"416-3","Alloy 617",314626,"Plate"
141.24,0.00288,"Trend",,4190.13,"CapPass","49% Nf: Cycle 980-981",980,155642,"416-3","Alloy 617",314626,"Plate"
141.58,0.00291,"Trend",,4190.14,"CapPass","49% Nf: Cycle 980-981",980,155643,"416-3","Alloy 617",314626,"Plate"
139.63,0.00293,"Trend",,4190.16,"CapPass","49% Nf: Cycle 980-981",980,155644,"416-3","Alloy 617",314626,"Plate"
129.49,0.00291,"Trend",,4190.19,"CapPass","49% Nf: Cycle 980-981",980,155645,"416-3","Alloy 617",314626,"Plate"
125.74,0.00288,"Trend",,4190.20,"CapPass","49% Nf: Cycle 980-981",980,155646,"416-3","Alloy 617",314626,"Plate"
122.53,0.00285,"Trend",,4190.22,"CapPass","49% Nf: Cycle 980-981",980,155647,"416-3","Alloy 617",314626,"Plate"
119.84,0.00283,"Trend",,4190.23,"CapPass","49% Nf: Cycle 980-981",980,155648,"416-3","Alloy 617",314626,"Plate"
117.30,0.00280,"Trend",,4190.25,"CapPass","49% Nf: Cycle 980-981",980,155649,"416-3","Alloy 617",314626,"Plate"
114.43,0.00277,"Trend",,4190.27,"CapPass","49% Nf: Cycle 980-981",980,155650,"416-3","Alloy 617",314626,"Plate"
110.26,0.00275,"Trend",,4190.30,"CapPass","49% Nf: Cycle 980-981",980,155651,"416-3","Alloy 617",314626,"Plate"
105.48,0.00272,"Trend",,4190.34,"CapPass","49% Nf: Cycle 980-981",980,155652,"416-3","Alloy 617",314626,"Plate"
101.29,0.00270,"Trend",,4190.36,"CapPass","49% Nf: Cycle 980-981",980,155653,"416-3","Alloy 617",314626,"Plate"
97.65,0.00267,"Trend",,4190.39,"CapPass","49% Nf: Cycle 980-981",980,155654,"416-3","Alloy 617",314626,"Plate"
94.06,0.00265,"Trend",,4190.41,"CapPass","49% Nf: Cycle 980-981",980,155655,"416-3","Alloy 617",314626,"Plate"
90.28,0.00262,"Trend",,4190.44,"CapPass","49% Nf: Cycle 980-981",980,155656,"416-3","Alloy 617",314626,"Plate"
86.31,0.00260,"Trend",,4190.46,"CapPass","49% Nf: Cycle 980-981",980,155657,"416-3","Alloy 617",314626,"Plate"
82.18,0.00257,"Trend",,4190.49,"CapPass","49% Nf: Cycle 980-981",980,155658,"416-3","Alloy 617",314626,"Plate"
78.04,0.00255,"Trend",,4190.52,"CapPass","49% Nf: Cycle 980-981",980,155659,"416-3","Alloy 617",314626,"Plate"
74.05,0.00252,"Trend",,4190.55,"CapPass","49% Nf: Cycle 980-981",980,155660,"416-3","Alloy 617",314626,"Plate"
70.00,0.00250,"Trend",,4190.57,"CapPass","49% Nf: Cycle 980-981",980,155661,"416-3","Alloy 617",314626,"Plate"
66.09,0.00247,"Trend",,4190.60,"CapPass","49% Nf: Cycle 980-981",980,155662,"416-3","Alloy 617",314626,"Plate"
62.25,0.00244,"Trend",,4190.63,"CapPass","49% Nf: Cycle 980-981",980,155663,"416-3","Alloy 617",314626,"Plate"
58.34,0.00242,"Trend",,4190.65,"CapPass","49% Nf: Cycle 980-981",980,155664,"416-3","Alloy 617",314626,"Plate"
54.71,0.00239,"Trend",,4190.68,"CapPass","49% Nf: Cycle 980-981",980,155665,"416-3","Alloy 617",314626,"Plate"
51.13,0.00237,"Trend",,4190.70,"CapPass","49% Nf: Cycle 980-981",980,155666,"416-3","Alloy 617",314626,"Plate"
47.34,0.00234,"Trend",,4190.73,"CapPass","49% Nf: Cycle 980-981",980,155667,"416-3","Alloy 617",314626,"Plate"
43.52,0.00232,"Trend",,4190.76,"CapPass","49% Nf: Cycle 980-981",980,155668,"416-3","Alloy 617",314626,"Plate"
39.61,0.00229,"Trend",,4190.79,"CapPass","49% Nf: Cycle 980-981",980,155669,"416-3","Alloy 617",314626,"Plate"
35.71,0.00227,"Trend",,4190.81,"CapPass","49% Nf: Cycle 980-981",980,155670,"416-3","Alloy 617",314626,"Plate"
32.09,0.00224,"Trend",,4190.84,"CapPass","49% Nf: Cycle 980-981",980,155671,"416-3","Alloy 617",314626,"Plate"
28.72,0.00222,"Trend",,4190.86,"CapPass","49% Nf: Cycle 980-981",980,155672,"416-3","Alloy 617",314626,"Plate"
28.31,0.00222,"Trend",,4190.86,"CapPass","49% Nf: Cycle 980-981",980,155673,"416-3","Alloy 617",314626,"Plate"
24.66,0.00219,"Trend",,4190.89,"CapPass","49% Nf: Cycle 980-981",980,155674,"416-3","Alloy 617",314626,"Plate"
21.17,0.00216,"Trend",,4190.92,"CapPass","49% Nf: Cycle 980-981",980,155675,"416-3","Alloy 617",314626,"Plate"
17.57,0.00214,"Trend",,4190.94,"CapPass","49% Nf: Cycle 980-981",980,155676,"416-3","Alloy 617",314626,"Plate"
13.98,0.00211,"Trend",,4190.97,"CapPass","49% Nf: Cycle 980-981",980,155677,"416-3","Alloy 617",314626,"Plate"
10.52,0.00209,"Trend",,4191.00,"CapPass","49% Nf: Cycle 980-981",980,155678,"416-3","Alloy 617",314626,"Plate"
6.82,0.00206,"Trend",,4191.02,"CapPass","49% Nf: Cycle 980-981",980,155679,"416-3","Alloy 617",314626,"Plate"
3.30,0.00204,"Trend",,4191.05,"CapPass","49% Nf: Cycle 980-981",980,155680,"416-3","Alloy 617",314626,"Plate"
-0.07,0.00201,"Trend",,4191.07,"CapPass","49% Nf: Cycle 980-981",980,155681,"416-3","Alloy 617",314626,"Plate"
-3.57,0.00199,"Trend",,4191.10,"CapPass","49% Nf: Cycle 980-981",980,155682,"416-3","Alloy 617",314626,"Plate"
-6.92,0.00196,"Trend",,4191.13,"CapPass","49% Nf: Cycle 980-981",980,155683,"416-3","Alloy 617",314626,"Plate"
-10.20,0.00194,"Trend",,4191.15,"CapPass","49% Nf: Cycle 980-981",980,155684,"416-3","Alloy 617",314626,"Plate"
-13.50,0.00191,"Trend",,4191.18,"CapPass","49% Nf: Cycle 980-981",980,155685,"416-3","Alloy 617",314626,"Plate"
-16.09,0.00188,"Trend",,4191.21,"CapPass","49% Nf: Cycle 980-981",980,155686,"416-3","Alloy 617",314626,"Plate"
-19.98,0.00186,"Trend",,4191.31,"CapPass","49% Nf: Cycle 980-981",980,155687,"416-3","Alloy 617",314626,"Plate"
-26.01,0.00183,"Trend",,4191.33,"CapPass","49% Nf: Cycle 980-981",980,155688,"416-3","Alloy 617",314626,"Plate"
-30.44,0.00181,"Trend",,4191.34,"CapPass","49% Nf: Cycle 980-981",980,155689,"416-3","Alloy 617",314626,"Plate"
-34.15,0.00178,"Trend",,4191.35,"CapPass","49% Nf: Cycle 980-981",980,155690,"416-3","Alloy 617",314626,"Plate"
-37.04,0.00176,"Trend",,4191.36,"CapPass","49% Nf: Cycle 980-981",980,155691,"416-3","Alloy 617",314626,"Plate"
-39.68,0.00173,"Trend",,4191.38,"CapPass","49% Nf: Cycle 980-981",980,155692,"416-3","Alloy 617",314626,"Plate"
-41.79,0.00170,"Trend",,4191.39,"CapPass","49% Nf: Cycle 980-981",980,155693,"416-3","Alloy 617",314626,"Plate"
-43.48,0.00168,"Trend",,4191.40,"CapPass","49% Nf: Cycle 980-981",980,155694,"416-3","Alloy 617",314626,"Plate"
-44.98,0.00165,"Trend",,4191.43,"CapPass","49% Nf: Cycle 980-981",980,155695,"416-3","Alloy 617",314626,"Plate"
-47.49,0.00163,"Trend",,4191.47,"CapPass","49% Nf: Cycle 980-981",980,155696,"416-3","Alloy 617",314626,"Plate"
-51.01,0.00160,"Trend",,4191.51,"CapPass","49% Nf: Cycle 980-981",980,155697,"416-3","Alloy 617",314626,"Plate"
-54.16,0.00158,"Trend",,4191.54,"CapPass","49% Nf: Cycle 980-981",980,155698,"416-3","Alloy 617",314626,"Plate"
-57.27,0.00155,"Trend",,4191.56,"CapPass","49% Nf: Cycle 980-981",980,155699,"416-3","Alloy 617",314626,"Plate"
-60.09,0.00153,"Trend",,4191.59,"CapPass","49% Nf: Cycle 980-981",980,155700,"416-3","Alloy 617",314626,"Plate"
-62.92,0.00150,"Trend",,4191.62,"CapPass","49% Nf: Cycle 980-981",980,155701,"416-3","Alloy 617",314626,"Plate"
-65.64,0.00148,"Trend",,4191.64,"CapPass","49% Nf: Cycle 980-981",980,155702,"416-3","Alloy 617",314626,"Plate"
-68.18,0.00145,"Trend",,4191.67,"CapPass","49% Nf: Cycle 980-981",980,155703,"416-3","Alloy 617",314626,"Plate"
-70.77,0.00143,"Trend",,4191.70,"CapPass","49% Nf: Cycle 980-981",980,155704,"416-3","Alloy 617",314626,"Plate"
-73.35,0.00140,"Trend",,4191.72,"CapPass","49% Nf: Cycle 980-981",980,155705,"416-3","Alloy 617",314626,"Plate"
-76.30,0.00137,"Trend",,4191.75,"CapPass","49% Nf: Cycle 980-981",980,155706,"416-3","Alloy 617",314626,"Plate"
-79.13,0.00135,"Trend",,4191.78,"CapPass","49% Nf: Cycle 980-981",980,155707,"416-3","Alloy 617",314626,"Plate"
-81.85,0.00132,"Trend",,4191.81,"CapPass","49% Nf: Cycle 980-981",980,155708,"416-3","Alloy 617",314626,"Plate"
-84.37,0.00130,"Trend",,4191.83,"CapPass","49% Nf: Cycle 980-981",980,155709,"416-3","Alloy 617",314626,"Plate"
-86.94,0.00127,"Trend",,4191.86,"CapPass","49% Nf: Cycle 980-981",980,155710,"416-3","Alloy 617",314626,"Plate"
-89.49,0.00125,"Trend",,4191.89,"CapPass","49% Nf: Cycle 980-981",980,155711,"416-3","Alloy 617",314626,"Plate"
-92.02,0.00122,"Trend",,4191.92,"CapPass","49% Nf: Cycle 980-981",980,155712,"416-3","Alloy 617",314626,"Plate"
-94.59,0.00120,"Trend",,4191.94,"CapPass","49% Nf: Cycle 980-981",980,155713,"416-3","Alloy 617",314626,"Plate"
-97.26,0.00117,"Trend",,4191.97,"CapPass","49% Nf: Cycle 980-981",980,155714,"416-3","Alloy 617",314626,"Plate"
-99.60,0.00115,"Trend",,4191.99,"CapPass","49% Nf: Cycle 980-981",980,155715,"416-3","Alloy 617",314626,"Plate"
-102.12,0.00112,"Trend",,4192.02,"CapPass","49% Nf: Cycle 980-981",980,155716,"416-3","Alloy 617",314626,"Plate"
-104.66,0.00109,"Trend",,4192.05,"CapPass","49% Nf: Cycle 980-981",980,155717,"416-3","Alloy 617",314626,"Plate"
-107.32,0.00107,"Trend",,4192.08,"CapPass","49% Nf: Cycle 980-981",980,155718,"416-3","Alloy 617",314626,"Plate"
-109.96,0.00104,"Trend",,4192.10,"CapPass","49% Nf: Cycle 980-981",980,155719,"416-3","Alloy 617",314626,"Plate"
-112.73,0.00102,"Trend",,4192.13,"CapPass","49% Nf: Cycle 980-981",980,155720,"416-3","Alloy 617",314626,"Plate"
-115.64,0.00099,"Trend",,4192.15,"CapPass","49% Nf: Cycle 980-981",980,155721,"416-3","Alloy 617",314626,"Plate"
-118.56,0.00097,"Trend",,4192.17,"CapPass","49% Nf: Cycle 980-981",980,155722,"416-3","Alloy 617",314626,"Plate"
-121.32,0.00094,"Trend",,4192.19,"CapPass","49% Nf: Cycle 980-981",980,155723,"416-3","Alloy 617",314626,"Plate"
-123.92,0.00091,"Trend",,4192.21,"CapPass","49% Nf: Cycle 980-981",980,155724,"416-3","Alloy 617",314626,"Plate"
-126.40,0.00089,"Trend",,4192.23,"CapPass","49% Nf: Cycle 980-981",980,155725,"416-3","Alloy 617",314626,"Plate"
-129.02,0.00086,"Trend",,4192.26,"CapPass","49% Nf: Cycle 980-981",980,155726,"416-3","Alloy 617",314626,"Plate"
-131.47,0.00084,"Trend",,4192.28,"CapPass","49% Nf: Cycle 980-981",980,155727,"416-3","Alloy 617",314626,"Plate"
-133.78,0.00081,"Trend",,4192.30,"CapPass","49% Nf: Cycle 980-981",980,155728,"416-3","Alloy 617",314626,"Plate"
-136.17,0.00079,"Trend",,4192.32,"CapPass","49% Nf: Cycle 980-981",980,155729,"416-3","Alloy 617",314626,"Plate"
-138.50,0.00076,"Trend",,4192.34,"CapPass","49% Nf: Cycle 980-981",980,155730,"416-3","Alloy 617",314626,"Plate"
-140.68,0.00073,"Trend",,4192.37,"CapPass","49% Nf: Cycle 980-981",980,155731,"416-3","Alloy 617",314626,"Plate"
-143.02,0.00071,"Trend",,4192.39,"CapPass","49% Nf: Cycle 980-981",980,155732,"416-3","Alloy 617",314626,"Plate"
-145.12,0.00068,"Trend",,4192.41,"CapPass","49% Nf: Cycle 980-981",980,155733,"416-3","Alloy 617",314626,"Plate"
-147.30,0.00066,"Trend",,4192.44,"CapPass","49% Nf: Cycle 980-981",980,155734,"416-3","Alloy 617",314626,"Plate"
-149.50,0.00063,"Trend",,4192.46,"CapPass","49% Nf: Cycle 980-981",980,155735,"416-3","Alloy 617",314626,"Plate"
-151.65,0.00061,"Trend",,4192.49,"CapPass","49% Nf: Cycle 980-981",980,155736,"416-3","Alloy 617",314626,"Plate"
-153.89,0.00058,"Trend",,4192.51,"CapPass","49% Nf: Cycle 980-981",980,155737,"416-3","Alloy 617",314626,"Plate"
-155.98,0.00056,"Trend",,4192.53,"CapPass","49% Nf: Cycle 980-981",980,155738,"416-3","Alloy 617",314626,"Plate"
-158.14,0.00053,"Trend",,4192.56,"CapPass","49% Nf: Cycle 980-981",980,155739,"416-3","Alloy 617",314626,"Plate"
-160.12,0.00051,"Trend",,4192.58,"CapPass","49% Nf: Cycle 980-981",980,155740,"416-3","Alloy 617",314626,"Plate"
-161.98,0.00048,"Trend",,4192.61,"CapPass","49% Nf: Cycle 980-981",980,155741,"416-3","Alloy 617",314626,"Plate"
-163.86,0.00045,"Trend",,4192.63,"CapPass","49% Nf: Cycle 980-981",980,155742,"416-3","Alloy 617",314626,"Plate"
-165.68,0.00043,"Trend",,4192.66,"CapPass","49% Nf: Cycle 980-981",980,155743,"416-3","Alloy 617",314626,"Plate"
-167.50,0.00040,"Trend",,4192.68,"CapPass","49% Nf: Cycle 980-981",980,155744,"416-3","Alloy 617",314626,"Plate"
-169.52,0.00038,"Trend",,4192.71,"CapPass","49% Nf: Cycle 980-981",980,155745,"416-3","Alloy 617",314626,"Plate"
-171.56,0.00035,"Trend",,4192.74,"CapPass","49% Nf: Cycle 980-981",980,155746,"416-3","Alloy 617",314626,"Plate"
-173.48,0.00033,"Trend",,4192.76,"CapPass","49% Nf: Cycle 980-981",980,155747,"416-3","Alloy 617",314626,"Plate"
-175.37,0.00030,"Trend",,4192.79,"CapPass","49% Nf: Cycle 980-981",980,155748,"416-3","Alloy 617",314626,"Plate"
-177.17,0.00028,"Trend",,4192.81,"CapPass","49% Nf: Cycle 980-981",980,155749,"416-3","Alloy 617",314626,"Plate"
-179.10,0.00025,"Trend",,4192.84,"CapPass","49% Nf: Cycle 980-981",980,155750,"416-3","Alloy 617",314626,"Plate"
-180.89,0.00023,"Trend",,4192.86,"CapPass","49% Nf: Cycle 980-981",980,155751,"416-3","Alloy 617",314626,"Plate"
-180.96,0.00022,"Trend",,4192.86,"CapPass","49% Nf: Cycle 980-981",980,155752,"416-3","Alloy 617",314626,"Plate"
-182.77,0.00020,"Trend",,4192.89,"CapPass","49% Nf: Cycle 980-981",980,155753,"416-3","Alloy 617",314626,"Plate"
-184.45,0.00017,"Trend",,4192.91,"CapPass","49% Nf: Cycle 980-981",980,155754,"416-3","Alloy 617",314626,"Plate"
-186.30,0.00015,"Trend",,4192.94,"CapPass","49% Nf: Cycle 980-981",980,155755,"416-3","Alloy 617",314626,"Plate"
-188.12,0.00012,"Trend",,4192.96,"CapPass","49% Nf: Cycle 980-981",980,155756,"416-3","Alloy 617",314626,"Plate"
-190.00,0.00010,"Trend",,4192.99,"CapPass","49% Nf: Cycle 980-981",980,155757,"416-3","Alloy 617",314626,"Plate"
-191.77,0.00007,"Trend",,4193.02,"CapPass","49% Nf: Cycle 980-981",980,155758,"416-3","Alloy 617",314626,"Plate"
-193.67,0.00005,"Trend",,4193.04,"CapPass","49% Nf: Cycle 980-981",980,155759,"416-3","Alloy 617",314626,"Plate"
-195.63,0.00002,"Trend",,4193.07,"CapPass","49% Nf: Cycle 980-981",980,155760,"416-3","Alloy 617",314626,"Plate"
-197.42,-0.00000,"Trend",,4193.09,"CapPass","49% Nf: Cycle 980-981",980,155761,"416-3","Alloy 617",314626,"Plate"
-199.15,-0.00003,"Trend",,4193.12,"CapPass","49% Nf: Cycle 980-981",980,155762,"416-3","Alloy 617",314626,"Plate"
-200.85,-0.00006,"Trend",,4193.14,"CapPass","49% Nf: Cycle 980-981",980,155763,"416-3","Alloy 617",314626,"Plate"
-202.59,-0.00008,"Trend",,4193.17,"CapPass","49% Nf: Cycle 980-981",980,155764,"416-3","Alloy 617",314626,"Plate"
-204.13,-0.00011,"Trend",,4193.19,"CapPass","49% Nf: Cycle 980-981",980,155765,"416-3","Alloy 617",314626,"Plate"
-205.63,-0.00013,"Trend",,4193.22,"CapPass","49% Nf: Cycle 980-981",980,155766,"416-3","Alloy 617",314626,"Plate"
-207.06,-0.00016,"Trend",,4193.24,"CapPass","49% Nf: Cycle 980-981",980,155767,"416-3","Alloy 617",314626,"Plate"
-208.28,-0.00018,"Trend",,4193.27,"CapPass","49% Nf: Cycle 980-981",980,155768,"416-3","Alloy 617",314626,"Plate"
-209.51,-0.00021,"Trend",,4193.29,"CapPass","49% Nf: Cycle 980-981",980,155769,"416-3","Alloy 617",314626,"Plate"
-206.70,-0.00024,"Trend",,4193.31,"CapPass","49% Nf: Cycle 980-981",980,155770,"416-3","Alloy 617",314626,"Plate"
-206.85,-0.00026,"Trend",,4193.31,"CapPass","49% Nf: Cycle 980-981",980,155771,"416-3","Alloy 617",314626,"Plate"
-206.98,-0.00029,"Trend",,4193.32,"CapPass","49% Nf: Cycle 980-981",980,155772,"416-3","Alloy 617",314626,"Plate"
-207.08,-0.00033,"Trend",,4193.32,"CapPass","49% Nf: Cycle 980-981",980,155773,"416-3","Alloy 617",314626,"Plate"
-207.04,-0.00036,"Trend",,4193.32,"CapPass","49% Nf: Cycle 980-981",980,155774,"416-3","Alloy 617",314626,"Plate"
-206.84,-0.00040,"Trend",,4193.33,"CapPass","49% Nf: Cycle 980-981",980,155775,"416-3","Alloy 617",314626,"Plate"
-206.37,-0.00043,"Trend",,4193.33,"CapPass","49% Nf: Cycle 980-981",980,155776,"416-3","Alloy 617",314626,"Plate"
-205.65,-0.00045,"Trend",,4193.33,"CapPass","49% Nf: Cycle 980-981",980,155777,"416-3","Alloy 617",314626,"Plate"
-204.01,-0.00048,"Trend",,4193.34,"CapPass","49% Nf: Cycle 980-981",980,155778,"416-3","Alloy 617",314626,"Plate"
-201.10,-0.00051,"Trend",,4193.34,"CapPass","49% Nf: Cycle 980-981",980,155779,"416-3","Alloy 617",314626,"Plate"
-177.38,-0.00048,"Trend",,4193.37,"CapPass","49% Nf: Cycle 980-981",980,155780,"416-3","Alloy 617",314626,"Plate"
-173.22,-0.00045,"Trend",,4193.38,"CapPass","49% Nf: Cycle 980-981",980,155781,"416-3","Alloy 617",314626,"Plate"
-170.23,-0.00043,"Trend",,4193.38,"CapPass","49% Nf: Cycle 980-981",980,155782,"416-3","Alloy 617",314626,"Plate"
-167.79,-0.00040,"Trend",,4193.39,"CapPass","49% Nf: Cycle 980-981",980,155783,"416-3","Alloy 617",314626,"Plate"
-166.01,-0.00037,"Trend",,4193.39,"CapPass","49% Nf: Cycle 980-981",980,155784,"416-3","Alloy 617",314626,"Plate"
-164.54,-0.00035,"Trend",,4193.40,"CapPass","49% Nf: Cycle 980-981",980,155785,"416-3","Alloy 617",314626,"Plate"
-163.87,-0.00032,"Trend",,4193.40,"CapPass","49% Nf: Cycle 980-981",980,155786,"416-3","Alloy 617",314626,"Plate"
-163.97,-0.00030,"Trend",,4193.41,"CapPass","49% Nf: Cycle 980-981",980,155787,"416-3","Alloy 617",314626,"Plate"
-178.63,-0.00032,"Trend",,4193.46,"CapPass","49% Nf: Cycle 980-981",980,155788,"416-3","Alloy 617",314626,"Plate"
-181.56,-0.00035,"Trend",,4193.47,"CapPass","49% Nf: Cycle 980-981",980,155789,"416-3","Alloy 617",314626,"Plate"
-183.79,-0.00037,"Trend",,4193.48,"CapPass","49% Nf: Cycle 980-981",980,155790,"416-3","Alloy 617",314626,"Plate"
-185.66,-0.00040,"Trend",,4193.49,"CapPass","49% Nf: Cycle 980-981",980,155791,"416-3","Alloy 617",314626,"Plate"
-187.04,-0.00043,"Trend",,4193.50,"CapPass","49% Nf: Cycle 980-981",980,155792,"416-3","Alloy 617",314626,"Plate"
-188.18,-0.00045,"Trend",,4193.52,"CapPass","49% Nf: Cycle 980-981",980,155793,"416-3","Alloy 617",314626,"Plate"
-189.79,-0.00048,"Trend",,4193.56,"CapPass","49% Nf: Cycle 980-981",980,155794,"416-3","Alloy 617",314626,"Plate"
-192.82,-0.00050,"Trend",,4193.59,"CapPass","49% Nf: Cycle 980-981",980,155795,"416-3","Alloy 617",314626,"Plate"
-195.79,-0.00053,"Trend",,4193.62,"CapPass","49% Nf: Cycle 980-981",980,155796,"416-3","Alloy 617",314626,"Plate"
-198.39,-0.00055,"Trend",,4193.65,"CapPass","49% Nf: Cycle 980-981",980,155797,"416-3","Alloy 617",314626,"Plate"
-200.91,-0.00058,"Trend",,4193.67,"CapPass","49% Nf: Cycle 980-981",980,155798,"416-3","Alloy 617",314626,"Plate"
-203.14,-0.00060,"Trend",,4193.70,"CapPass","49% Nf: Cycle 980-981",980,155799,"416-3","Alloy 617",314626,"Plate"
-205.32,-0.00063,"Trend",,4193.72,"CapPass","49% Nf: Cycle 980-981",980,155800,"416-3","Alloy 617",314626,"Plate"
-207.52,-0.00065,"Trend",,4193.75,"CapPass","49% Nf: Cycle 980-981",980,155801,"416-3","Alloy 617",314626,"Plate"
-209.73,-0.00068,"Trend",,4193.77,"CapPass","49% Nf: Cycle 980-981",980,155802,"416-3","Alloy 617",314626,"Plate"
-212.00,-0.00071,"Trend",,4193.80,"CapPass","49% Nf: Cycle 980-981",980,155803,"416-3","Alloy 617",314626,"Plate"
-214.19,-0.00073,"Trend",,4193.83,"CapPass","49% Nf: Cycle 980-981",980,155804,"416-3","Alloy 617",314626,"Plate"
-216.28,-0.00076,"Trend",,4193.85,"CapPass","49% Nf: Cycle 980-981",980,155805,"416-3","Alloy 617",314626,"Plate"
-217.11,-0.00077,"Trend",,4193.86,"CapPass","49% Nf: Cycle 980-981",980,155806,"416-3","Alloy 617",314626,"Plate"
-218.19,-0.00078,"Trend",,4193.87,"CapPass","49% Nf: Cycle 980-981",980,155807,"416-3","Alloy 617",314626,"Plate"
-217.82,-0.00081,"Trend",,4193.90,"CapPass","49% Nf: Cycle 980-981",980,155808,"416-3","Alloy 617",314626,"Plate"
-219.58,-0.00083,"Trend",,4193.92,"CapPass","49% Nf: Cycle 980-981",980,155809,"416-3","Alloy 617",314626,"Plate"
-221.16,-0.00086,"Trend",,4193.94,"CapPass","49% Nf: Cycle 980-981",980,155810,"416-3","Alloy 617",314626,"Plate"
-217.03,-0.00088,"Trend",,4193.96,"CapPass","49% Nf: Cycle 980-981",980,155811,"416-3","Alloy 617",314626,"Plate"
-217.36,-0.00091,"Trend",,4193.97,"CapPass","49% Nf: Cycle 980-981",980,155812,"416-3","Alloy 617",314626,"Plate"
-217.72,-0.00094,"Trend",,4193.97,"CapPass","49% Nf: Cycle 980-981",980,155813,"416-3","Alloy 617",314626,"Plate"
-217.73,-0.00097,"Trend",,4193.98,"CapPass","49% Nf: Cycle 980-981",980,155814,"416-3","Alloy 617",314626,"Plate"
-217.33,-0.00100,"Trend",,4193.98,"CapPass","49% Nf: Cycle 980-981",980,155815,"416-3","Alloy 617",314626,"Plate"
-215.97,-0.00102,"Trend",,4193.99,"CapPass","49% Nf: Cycle 980-981",980,155816,"416-3","Alloy 617",314626,"Plate"
-202.29,-0.00100,"Trend",,4194.04,"CapPass","49% Nf: Cycle 980-981",980,155817,"416-3","Alloy 617",314626,"Plate"
-200.81,-0.00097,"Trend",,4194.05,"CapPass","49% Nf: Cycle 980-981",980,155818,"416-3","Alloy 617",314626,"Plate"
-209.34,-0.00100,"Trend",,4194.12,"CapPass","49% Nf: Cycle 980-981",980,155819,"416-3","Alloy 617",314626,"Plate"
-212.07,-0.00102,"Trend",,4194.13,"CapPass","49% Nf: Cycle 980-981",980,155820,"416-3","Alloy 617",314626,"Plate"
-214.14,-0.00105,"Trend",,4194.15,"CapPass","49% Nf: Cycle 980-981",980,155821,"416-3","Alloy 617",314626,"Plate"
-215.73,-0.00108,"Trend",,4194.17,"CapPass","49% Nf: Cycle 980-981",980,155822,"416-3","Alloy 617",314626,"Plate"
-217.40,-0.00110,"Trend",,4194.19,"CapPass","49% Nf: Cycle 980-981",980,155823,"416-3","Alloy 617",314626,"Plate"
-219.36,-0.00113,"Trend",,4194.22,"CapPass","49% Nf: Cycle 980-981",980,155824,"416-3","Alloy 617",314626,"Plate"
-221.55,-0.00115,"Trend",,4194.25,"CapPass","49% Nf: Cycle 980-981",980,155825,"416-3","Alloy 617",314626,"Plate"
-223.70,-0.00118,"Trend",,4194.27,"CapPass","49% Nf: Cycle 980-981",980,155826,"416-3","Alloy 617",314626,"Plate"
-225.71,-0.00120,"Trend",,4194.30,"CapPass","49% Nf: Cycle 980-981",980,155827,"416-3","Alloy 617",314626,"Plate"
-227.54,-0.00123,"Trend",,4194.32,"CapPass","49% Nf: Cycle 980-981",980,155828,"416-3","Alloy 617",314626,"Plate"
-229.36,-0.00125,"Trend",,4194.35,"CapPass","49% Nf: Cycle 980-981",980,155829,"416-3","Alloy 617",314626,"Plate"
-228.19,-0.00128,"Trend",,4194.37,"CapPass","49% Nf: Cycle 980-981",980,155830,"416-3","Alloy 617",314626,"Plate"
-231.05,-0.00130,"Trend",,4194.41,"CapPass","49% Nf: Cycle 980-981",980,155831,"416-3","Alloy 617",314626,"Plate"
-233.46,-0.00133,"Trend",,4194.43,"CapPass","49% Nf: Cycle 980-981",980,155832,"416-3","Alloy 617",314626,"Plate"
-234.16,-0.00136,"Trend",,4194.45,"CapPass","49% Nf: Cycle 980-981",980,155833,"416-3","Alloy 617",314626,"Plate"
-235.46,-0.00138,"Trend",,4194.48,"CapPass","49% Nf: Cycle 980-981",980,155834,"416-3","Alloy 617",314626,"Plate"
-226.71,-0.00141,"Trend",,4194.49,"CapPass","49% Nf: Cycle 980-981",980,155835,"416-3","Alloy 617",314626,"Plate"
-226.83,-0.00145,"Trend",,4194.49,"CapPass","49% Nf: Cycle 980-981",980,155836,"416-3","Alloy 617",314626,"Plate"
-226.98,-0.00148,"Trend",,4194.49,"CapPass","49% Nf: Cycle 980-981",980,155837,"416-3","Alloy 617",314626,"Plate"
-227.08,-0.00152,"Trend",,4194.50,"CapPass","49% Nf: Cycle 980-981",980,155838,"416-3","Alloy 617",314626,"Plate"
-227.16,-0.00157,"Trend",,4194.50,"CapPass","49% Nf: Cycle 980-981",980,155839,"416-3","Alloy 617",314626,"Plate"
-227.23,-0.00160,"Trend",,4194.50,"CapPass","49% Nf: Cycle 980-981",980,155840,"416-3","Alloy 617",314626,"Plate"
-227.27,-0.00163,"Trend",,4194.50,"CapPass","49% Nf: Cycle 980-981",980,155841,"416-3","Alloy 617",314626,"Plate"
-227.23,-0.00166,"Trend",,4194.50,"CapPass","49% Nf: Cycle 980-981",980,155842,"416-3","Alloy 617",314626,"Plate"
-227.10,-0.00168,"Trend",,4194.50,"CapPass","49% Nf: Cycle 980-981",980,155843,"416-3","Alloy 617",314626,"Plate"
-226.96,-0.00171,"Trend",,4194.50,"CapPass","49% Nf: Cycle 980-981",980,155844,"416-3","Alloy 617",314626,"Plate"
-226.85,-0.00174,"Trend",,4194.50,"CapPass","49% Nf: Cycle 980-981",980,155845,"416-3","Alloy 617",314626,"Plate"
-226.68,-0.00177,"Trend",,4194.50,"CapPass","49% Nf: Cycle 980-981",980,155846,"416-3","Alloy 617",314626,"Plate"
-226.37,-0.00179,"Trend",,4194.50,"CapPass","49% Nf: Cycle 980-981",980,155847,"416-3","Alloy 617",314626,"Plate"
-225.46,-0.00184,"Trend",,4194.51,"CapPass","49% Nf: Cycle 980-981",980,155848,"416-3","Alloy 617",314626,"Plate"
-224.24,-0.00188,"Trend",,4194.51,"CapPass","49% Nf: Cycle 980-981",980,155849,"416-3","Alloy 617",314626,"Plate"
-222.51,-0.00192,"Trend",,4194.51,"CapPass","49% Nf: Cycle 980-981",980,155850,"416-3","Alloy 617",314626,"Plate"
-220.20,-0.00196,"Trend",,4194.51,"CapPass","49% Nf: Cycle 980-981",980,155851,"416-3","Alloy 617",314626,"Plate"
-217.64,-0.00198,"Trend",,4194.51,"CapPass","49% Nf: Cycle 980-981",980,155852,"416-3","Alloy 617",314626,"Plate"
-214.67,-0.00201,"Trend",,4194.52,"CapPass","49% Nf: Cycle 980-981",980,155853,"416-3","Alloy 617",314626,"Plate"
-209.34,-0.00204,"Trend",,4194.52,"CapPass","49% Nf: Cycle 980-981",980,155854,"416-3","Alloy 617",314626,"Plate"
-201.42,-0.00207,"Trend",,4194.52,"CapPass","49% Nf: Cycle 980-981",980,155855,"416-3","Alloy 617",314626,"Plate"
-165.31,-0.00204,"Trend",,4194.54,"CapPass","49% Nf: Cycle 980-981",980,155856,"416-3","Alloy 617",314626,"Plate"
-157.82,-0.00201,"Trend",,4194.54,"CapPass","49% Nf: Cycle 980-981",980,155857,"416-3","Alloy 617",314626,"Plate"
-150.65,-0.00198,"Trend",,4194.54,"CapPass","49% Nf: Cycle 980-981",980,155858,"416-3","Alloy 617",314626,"Plate"
-143.58,-0.00194,"Trend",,4194.55,"CapPass","49% Nf: Cycle 980-981",980,155859,"416-3","Alloy 617",314626,"Plate"
-139.30,-0.00192,"Trend",,4194.55,"CapPass","49% Nf: Cycle 980-981",980,155860,"416-3","Alloy 617",314626,"Plate"
-135.18,-0.00189,"Trend",,4194.55,"CapPass","49% Nf: Cycle 980-981",980,155861,"416-3","Alloy 617",314626,"Plate"
-131.32,-0.00186,"Trend",,4194.55,"CapPass","49% Nf: Cycle 980-981",980,155862,"416-3","Alloy 617",314626,"Plate"
-127.91,-0.00183,"Trend",,4194.55,"CapPass","49% Nf: Cycle 980-981",980,155863,"416-3","Alloy 617",314626,"Plate"
-124.62,-0.00179,"Trend",,4194.56,"CapPass","49% Nf: Cycle 980-981",980,155864,"416-3","Alloy 617",314626,"Plate"
-121.63,-0.00176,"Trend",,4194.56,"CapPass","49% Nf: Cycle 980-981",980,155865,"416-3","Alloy 617",314626,"Plate"
-119.09,-0.00173,"Trend",,4194.56,"CapPass","49% Nf: Cycle 980-981",980,155866,"416-3","Alloy 617",314626,"Plate"
-116.70,-0.00170,"Trend",,4194.56,"CapPass","49% Nf: Cycle 980-981",980,155867,"416-3","Alloy 617",314626,"Plate"
-114.61,-0.00166,"Trend",,4194.56,"CapPass","49% Nf: Cycle 980-981",980,155868,"416-3","Alloy 617",314626,"Plate"
-112.95,-0.00163,"Trend",,4194.57,"CapPass","49% Nf: Cycle 980-981",980,155869,"416-3","Alloy 617",314626,"Plate"
-111.44,-0.00160,"Trend",,4194.57,"CapPass","49% Nf: Cycle 980-981",980,155870,"416-3","Alloy 617",314626,"Plate"
-110.31,-0.00157,"Trend",,4194.57,"CapPass","49% Nf: Cycle 980-981",980,155871,"416-3","Alloy 617",314626,"Plate"
-109.50,-0.00154,"Trend",,4194.57,"CapPass","49% Nf: Cycle 980-981",980,155872,"416-3","Alloy 617",314626,"Plate"
-108.75,-0.00152,"Trend",,4194.57,"CapPass","49% Nf: Cycle 980-981",980,155873,"416-3","Alloy 617",314626,"Plate"
-108.32,-0.00149,"Trend",,4194.58,"CapPass","49% Nf: Cycle 980-981",980,155874,"416-3","Alloy 617",314626,"Plate"
-108.12,-0.00145,"Trend",,4194.58,"CapPass","49% Nf: Cycle 980-981",980,155875,"416-3","Alloy 617",314626,"Plate"
-108.26,-0.00142,"Trend",,4194.58,"CapPass","49% Nf: Cycle 980-981",980,155876,"416-3","Alloy 617",314626,"Plate"
-108.87,-0.00139,"Trend",,4194.58,"CapPass","49% Nf: Cycle 980-981",980,155877,"416-3","Alloy 617",314626,"Plate"
-110.27,-0.00136,"Trend",,4194.59,"CapPass","49% Nf: Cycle 980-981",980,155878,"416-3","Alloy 617",314626,"Plate"
-113.06,-0.00133,"Trend",,4194.59,"CapPass","49% Nf: Cycle 980-981",980,155879,"416-3","Alloy 617",314626,"Plate"
-138.44,-0.00136,"Trend",,4194.62,"CapPass","49% Nf: Cycle 980-981",980,155880,"416-3","Alloy 617",314626,"Plate"
-142.88,-0.00139,"Trend",,4194.63,"CapPass","49% Nf: Cycle 980-981",980,155881,"416-3","Alloy 617",314626,"Plate"
-146.98,-0.00142,"Trend",,4194.63,"CapPass","49% Nf: Cycle 980-981",980,155882,"416-3","Alloy 617",314626,"Plate"
-150.14,-0.00145,"Trend",,4194.63,"CapPass","49% Nf: Cycle 980-981",980,155883,"416-3","Alloy 617",314626,"Plate"
-152.79,-0.00147,"Trend",,4194.64,"CapPass","49% Nf: Cycle 980-981",980,155884,"416-3","Alloy 617",314626,"Plate"
-155.10,-0.00150,"Trend",,4194.64,"CapPass","49% Nf: Cycle 980-981",980,155885,"416-3","Alloy 617",314626,"Plate"
-157.13,-0.00152,"Trend",,4194.65,"CapPass","49% Nf: Cycle 980-981",980,155886,"416-3","Alloy 617",314626,"Plate"
-159.23,-0.00155,"Trend",,4194.65,"CapPass","49% Nf: Cycle 980-981",980,155887,"416-3","Alloy 617",314626,"Plate"
-160.67,-0.00158,"Trend",,4194.66,"CapPass","49% Nf: Cycle 980-981",980,155888,"416-3","Alloy 617",314626,"Plate"
-161.56,-0.00161,"Trend",,4194.66,"CapPass","49% Nf: Cycle 980-981",980,155889,"416-3","Alloy 617",314626,"Plate"
-162.21,-0.00163,"Trend",,4194.67,"CapPass","49% Nf: Cycle 980-981",980,155890,"416-3","Alloy 617",314626,"Plate"
-162.35,-0.00166,"Trend",,4194.67,"CapPass","49% Nf: Cycle 980-981",980,155891,"416-3","Alloy 617",314626,"Plate"
-161.21,-0.00169,"Trend",,4194.69,"CapPass","49% Nf: Cycle 980-981",980,155892,"416-3","Alloy 617",314626,"Plate"
