Repository: js-molina/fatigue-A617

File: data/850C/Strain rate 0.001/0.60% strain/HTM_A19_Cycles_4164.csv (part 16 of 17)
"Stress Mpa","Strain","Qual State","Qual Exceptions","Elapsed Time Sec","Data State","Cycle Label","Cycle","Count","Sample","Alloy","Heat","Material_Form"
-166.27,-0.00254,"Qualified",,12002.22,"CapPass","Cycle 1000",1000,76925,"416-4","Alloy 617",314626,"Plate"
-162.44,-0.00251,"Qualified",,12002.24,"CapPass","Cycle 1000",1000,76926,"416-4","Alloy 617",314626,"Plate"
-158.57,-0.00249,"Qualified",,12002.27,"CapPass","Cycle 1000",1000,76927,"416-4","Alloy 617",314626,"Plate"
-154.88,-0.00246,"Qualified",,12002.29,"CapPass","Cycle 1000",1000,76928,"416-4","Alloy 617",314626,"Plate"
-151.09,-0.00244,"Qualified",,12002.32,"CapPass","Cycle 1000",1000,76929,"416-4","Alloy 617",314626,"Plate"
-147.07,-0.00241,"Qualified",,12002.35,"CapPass","Cycle 1000",1000,76930,"416-4","Alloy 617",314626,"Plate"
-143.22,-0.00239,"Qualified",,12002.38,"CapPass","Cycle 1000",1000,76931,"416-4","Alloy 617",314626,"Plate"
-139.26,-0.00236,"Qualified",,12002.41,"CapPass","Cycle 1000",1000,76932,"416-4","Alloy 617",314626,"Plate"
-135.22,-0.00234,"Qualified",,12002.43,"CapPass","Cycle 1000",1000,76933,"416-4","Alloy 617",314626,"Plate"
-131.49,-0.00231,"Qualified",,12002.46,"CapPass","Cycle 1000",1000,76934,"416-4","Alloy 617",314626,"Plate"
-128.07,-0.00229,"Qualified",,12002.48,"CapPass","Cycle 1000",1000,76935,"416-4","Alloy 617",314626,"Plate"
-124.55,-0.00226,"Qualified",,12002.51,"CapPass","Cycle 1000",1000,76936,"416-4","Alloy 617",314626,"Plate"
-120.96,-0.00224,"Qualified",,12002.54,"CapPass","Cycle 1000",1000,76937,"416-4","Alloy 617",314626,"Plate"
-117.57,-0.00221,"Qualified",,12002.56,"CapPass","Cycle 1000",1000,76938,"416-4","Alloy 617",314626,"Plate"
-113.69,-0.00218,"Qualified",,12002.59,"CapPass","Cycle 1000",1000,76939,"416-4","Alloy 617",314626,"Plate"
-109.82,-0.00216,"Qualified",,12002.62,"CapPass","Cycle 1000",1000,76940,"416-4","Alloy 617",314626,"Plate"
-105.71,-0.00213,"Qualified",,12002.65,"CapPass","Cycle 1000",1000,76941,"416-4","Alloy 617",314626,"Plate"
-101.89,-0.00211,"Qualified",,12002.68,"CapPass","Cycle 1000",1000,76942,"416-4","Alloy 617",314626,"Plate"
-98.21,-0.00208,"Qualified",,12002.71,"CapPass","Cycle 1000",1000,76943,"416-4","Alloy 617",314626,"Plate"
-94.45,-0.00206,"Qualified",,12002.73,"CapPass","Cycle 1000",1000,76944,"416-4","Alloy 617",314626,"Plate"
-90.98,-0.00203,"Qualified",,12002.76,"CapPass","Cycle 1000",1000,76945,"416-4","Alloy 617",314626,"Plate"
-87.38,-0.00201,"Qualified",,12002.78,"CapPass","Cycle 1000",1000,76946,"416-4","Alloy 617",314626,"Plate"
-83.85,-0.00198,"Qualified",,12002.81,"CapPass","Cycle 1000",1000,76947,"416-4","Alloy 617",314626,"Plate"
-81.38,-0.00197,"Qualified",,12002.83,"CapPass","Cycle 1000",1000,76948,"416-4","Alloy 617",314626,"Plate"
-80.22,-0.00196,"Qualified",,12002.84,"CapPass","Cycle 1000",1000,76949,"416-4","Alloy 617",314626,"Plate"
-76.63,-0.00193,"Qualified",,12002.87,"CapPass","Cycle 1000",1000,76950,"416-4","Alloy 617",314626,"Plate"
-73.00,-0.00191,"Qualified",,12002.89,"CapPass","Cycle 1000",1000,76951,"416-4","Alloy 617",314626,"Plate"
-69.40,-0.00188,"Qualified",,12002.92,"CapPass","Cycle 1000",1000,76952,"416-4","Alloy 617",314626,"Plate"
-65.86,-0.00186,"Qualified",,12002.95,"CapPass","Cycle 1000",1000,76953,"416-4","Alloy 617",314626,"Plate"
-62.24,-0.00183,"Qualified",,12002.97,"CapPass","Cycle 1000",1000,76954,"416-4","Alloy 617",314626,"Plate"
-58.69,-0.00181,"Qualified",,12003.00,"CapPass","Cycle 1000",1000,76955,"416-4","Alloy 617",314626,"Plate"
-55.15,-0.00178,"Qualified",,12003.03,"CapPass","Cycle 1000",1000,76956,"416-4","Alloy 617",314626,"Plate"
-51.43,-0.00175,"Qualified",,12003.06,"CapPass","Cycle 1000",1000,76957,"416-4","Alloy 617",314626,"Plate"
-47.93,-0.00173,"Qualified",,12003.08,"CapPass","Cycle 1000",1000,76958,"416-4","Alloy 617",314626,"Plate"
-44.33,-0.00170,"Qualified",,12003.11,"CapPass","Cycle 1000",1000,76959,"416-4","Alloy 617",314626,"Plate"
-40.56,-0.00168,"Qualified",,12003.14,"CapPass","Cycle 1000",1000,76960,"416-4","Alloy 617",314626,"Plate"
-37.09,-0.00165,"Qualified",,12003.17,"CapPass","Cycle 1000",1000,76961,"416-4","Alloy 617",314626,"Plate"
-33.59,-0.00163,"Qualified",,12003.20,"CapPass","Cycle 1000",1000,76962,"416-4","Alloy 617",314626,"Plate"
-30.03,-0.00160,"Qualified",,12003.22,"CapPass","Cycle 1000",1000,76963,"416-4","Alloy 617",314626,"Plate"
-26.55,-0.00158,"Qualified",,12003.25,"CapPass","Cycle 1000",1000,76964,"416-4","Alloy 617",314626,"Plate"
-22.99,-0.00155,"Qualified",,12003.28,"CapPass","Cycle 1000",1000,76965,"416-4","Alloy 617",314626,"Plate"
-19.38,-0.00152,"Qualified",,12003.31,"CapPass","Cycle 1000",1000,76966,"416-4","Alloy 617",314626,"Plate"
-15.86,-0.00150,"Qualified",,12003.33,"CapPass","Cycle 1000",1000,76967,"416-4","Alloy 617",314626,"Plate"
-12.11,-0.00147,"Qualified",,12003.36,"CapPass","Cycle 1000",1000,76968,"416-4","Alloy 617",314626,"Plate"
-8.43,-0.00145,"Qualified",,12003.39,"CapPass","Cycle 1000",1000,76969,"416-4","Alloy 617",314626,"Plate"
-4.87,-0.00142,"Qualified",,12003.42,"CapPass","Cycle 1000",1000,76970,"416-4","Alloy 617",314626,"Plate"
-1.33,-0.00140,"Qualified",,12003.45,"CapPass","Cycle 1000",1000,76971,"416-4","Alloy 617",314626,"Plate"
2.04,-0.00137,"Qualified",,12003.47,"CapPass","Cycle 1000",1000,76972,"416-4","Alloy 617",314626,"Plate"
5.27,-0.00135,"Qualified",,12003.50,"CapPass","Cycle 1000",1000,76973,"416-4","Alloy 617",314626,"Plate"
8.54,-0.00132,"Qualified",,12003.52,"CapPass","Cycle 1000",1000,76974,"416-4","Alloy 617",314626,"Plate"
11.62,-0.00130,"Qualified",,12003.55,"CapPass","Cycle 1000",1000,76975,"416-4","Alloy 617",314626,"Plate"
14.56,-0.00127,"Qualified",,12003.57,"CapPass","Cycle 1000",1000,76976,"416-4","Alloy 617",314626,"Plate"
17.95,-0.00124,"Qualified",,12003.60,"CapPass","Cycle 1000",1000,76977,"416-4","Alloy 617",314626,"Plate"
21.34,-0.00122,"Qualified",,12003.63,"CapPass","Cycle 1000",1000,76978,"416-4","Alloy 617",314626,"Plate"
24.34,-0.00119,"Qualified",,12003.66,"CapPass","Cycle 1000",1000,76979,"416-4","Alloy 617",314626,"Plate"
27.48,-0.00117,"Qualified",,12003.69,"CapPass","Cycle 1000",1000,76980,"416-4","Alloy 617",314626,"Plate"
30.89,-0.00114,"Qualified",,12003.72,"CapPass","Cycle 1000",1000,76981,"416-4","Alloy 617",314626,"Plate"
33.44,-0.00112,"Qualified",,12003.74,"CapPass","Cycle 1000",1000,76982,"416-4","Alloy 617",314626,"Plate"
34.75,-0.00109,"Qualified",,12003.78,"CapPass","Cycle 1000",1000,76983,"416-4","Alloy 617",314626,"Plate"
31.45,-0.00109,"Qualified",,12003.83,"CapPass","Cycle 1000",1000,76984,"416-4","Alloy 617",314626,"Plate"
39.55,-0.00107,"Qualified",,12003.89,"CapPass","Cycle 1000",1000,76985,"416-4","Alloy 617",314626,"Plate"
43.92,-0.00104,"Qualified",,12003.91,"CapPass","Cycle 1000",1000,76986,"416-4","Alloy 617",314626,"Plate"
47.89,-0.00101,"Qualified",,12003.92,"CapPass","Cycle 1000",1000,76987,"416-4","Alloy 617",314626,"Plate"
51.48,-0.00099,"Qualified",,12003.94,"CapPass","Cycle 1000",1000,76988,"416-4","Alloy 617",314626,"Plate"
54.44,-0.00096,"Qualified",,12003.95,"CapPass","Cycle 1000",1000,76989,"416-4","Alloy 617",314626,"Plate"
57.28,-0.00094,"Qualified",,12003.96,"CapPass","Cycle 1000",1000,76990,"416-4","Alloy 617",314626,"Plate"
59.84,-0.00091,"Qualified",,12003.98,"CapPass","Cycle 1000",1000,76991,"416-4","Alloy 617",314626,"Plate"
62.40,-0.00088,"Qualified",,12003.99,"CapPass","Cycle 1000",1000,76992,"416-4","Alloy 617",314626,"Plate"
64.79,-0.00086,"Qualified",,12004.01,"CapPass","Cycle 1000",1000,76993,"416-4","Alloy 617",314626,"Plate"
67.33,-0.00083,"Qualified",,12004.04,"CapPass","Cycle 1000",1000,76994,"416-4","Alloy 617",314626,"Plate"
69.93,-0.00081,"Qualified",,12004.07,"CapPass","Cycle 1000",1000,76995,"416-4","Alloy 617",314626,"Plate"
72.58,-0.00078,"Qualified",,12004.10,"CapPass","Cycle 1000",1000,76996,"416-4","Alloy 617",314626,"Plate"
75.06,-0.00076,"Qualified",,12004.13,"CapPass","Cycle 1000",1000,76997,"416-4","Alloy 617",314626,"Plate"
77.70,-0.00073,"Qualified",,12004.16,"CapPass","Cycle 1000",1000,76998,"416-4","Alloy 617",314626,"Plate"
80.29,-0.00071,"Qualified",,12004.19,"CapPass","Cycle 1000",1000,76999,"416-4","Alloy 617",314626,"Plate"
83.18,-0.00068,"Qualified",,12004.22,"CapPass","Cycle 1000",1000,77000,"416-4","Alloy 617",314626,"Plate"
85.94,-0.00066,"Qualified",,12004.25,"CapPass","Cycle 1000",1000,77001,"416-4","Alloy 617",314626,"Plate"
88.53,-0.00063,"Qualified",,12004.28,"CapPass","Cycle 1000",1000,77002,"416-4","Alloy 617",314626,"Plate"
91.43,-0.00061,"Qualified",,12004.31,"CapPass","Cycle 1000",1000,77003,"416-4","Alloy 617",314626,"Plate"
94.16,-0.00058,"Qualified",,12004.34,"CapPass","Cycle 1000",1000,77004,"416-4","Alloy 617",314626,"Plate"
96.74,-0.00055,"Qualified",,12004.37,"CapPass","Cycle 1000",1000,77005,"416-4","Alloy 617",314626,"Plate"
99.44,-0.00053,"Qualified",,12004.40,"CapPass","Cycle 1000",1000,77006,"416-4","Alloy 617",314626,"Plate"
102.00,-0.00050,"Qualified",,12004.42,"CapPass","Cycle 1000",1000,77007,"416-4","Alloy 617",314626,"Plate"
104.53,-0.00048,"Qualified",,12004.45,"CapPass","Cycle 1000",1000,77008,"416-4","Alloy 617",314626,"Plate"
107.06,-0.00045,"Qualified",,12004.48,"CapPass","Cycle 1000",1000,77009,"416-4","Alloy 617",314626,"Plate"
109.59,-0.00043,"Qualified",,12004.51,"CapPass","Cycle 1000",1000,77010,"416-4","Alloy 617",314626,"Plate"
112.01,-0.00040,"Qualified",,12004.53,"CapPass","Cycle 1000",1000,77011,"416-4","Alloy 617",314626,"Plate"
114.48,-0.00038,"Qualified",,12004.56,"CapPass","Cycle 1000",1000,77012,"416-4","Alloy 617",314626,"Plate"
116.93,-0.00035,"Qualified",,12004.59,"CapPass","Cycle 1000",1000,77013,"416-4","Alloy 617",314626,"Plate"
119.35,-0.00033,"Qualified",,12004.62,"CapPass","Cycle 1000",1000,77014,"416-4","Alloy 617",314626,"Plate"
121.82,-0.00030,"Qualified",,12004.65,"CapPass","Cycle 1000",1000,77015,"416-4","Alloy 617",314626,"Plate"
124.31,-0.00028,"Qualified",,12004.67,"CapPass","Cycle 1000",1000,77016,"416-4","Alloy 617",314626,"Plate"
194.33,0.00288,"Qualified",,20990.29,"CapPass","90% Nf: Cycle 1749-1750",1749,92113,"416-4","Alloy 617",314626,"Plate"
195.52,0.00291,"Qualified",,20990.32,"CapPass","90% Nf: Cycle 1749-1750",1749,92114,"416-4","Alloy 617",314626,"Plate"
194.87,0.00293,"Qualified",,20990.36,"CapPass","90% Nf: Cycle 1749-1750",1749,92115,"416-4","Alloy 617",314626,"Plate"
185.68,0.00291,"Qualified",,20990.43,"CapPass","90% Nf: Cycle 1749-1750",1749,92116,"416-4","Alloy 617",314626,"Plate"
181.83,0.00288,"Qualified",,20990.46,"CapPass","90% Nf: Cycle 1749-1750",1749,92117,"416-4","Alloy 617",314626,"Plate"
178.39,0.00286,"Qualified",,20990.48,"CapPass","90% Nf: Cycle 1749-1750",1749,92118,"416-4","Alloy 617",314626,"Plate"
175.11,0.00283,"Qualified",,20990.50,"CapPass","90% Nf: Cycle 1749-1750",1749,92119,"416-4","Alloy 617",314626,"Plate"
171.95,0.00281,"Qualified",,20990.52,"CapPass","90% Nf: Cycle 1749-1750",1749,92120,"416-4","Alloy 617",314626,"Plate"
168.75,0.00278,"Qualified",,20990.54,"CapPass","90% Nf: Cycle 1749-1750",1749,92121,"416-4","Alloy 617",314626,"Plate"
165.45,0.00276,"Qualified",,20990.57,"CapPass","90% Nf: Cycle 1749-1750",1749,92122,"416-4","Alloy 617",314626,"Plate"
161.94,0.00273,"Qualified",,20990.60,"CapPass","90% Nf: Cycle 1749-1750",1749,92123,"416-4","Alloy 617",314626,"Plate"
158.45,0.00270,"Qualified",,20990.62,"CapPass","90% Nf: Cycle 1749-1750",1749,92124,"416-4","Alloy 617",314626,"Plate"
155.10,0.00268,"Qualified",,20990.65,"CapPass","90% Nf: Cycle 1749-1750",1749,92125,"416-4","Alloy 617",314626,"Plate"
151.90,0.00265,"Qualified",,20990.68,"CapPass","90% Nf: Cycle 1749-1750",1749,92126,"416-4","Alloy 617",314626,"Plate"
148.94,0.00263,"Qualified",,20990.70,"CapPass","90% Nf: Cycle 1749-1750",1749,92127,"416-4","Alloy 617",314626,"Plate"
146.03,0.00260,"Qualified",,20990.73,"CapPass","90% Nf: Cycle 1749-1750",1749,92128,"416-4","Alloy 617",314626,"Plate"
142.83,0.00258,"Qualified",,20990.75,"CapPass","90% Nf: Cycle 1749-1750",1749,92129,"416-4","Alloy 617",314626,"Plate"
139.79,0.00255,"Qualified",,20990.78,"CapPass","90% Nf: Cycle 1749-1750",1749,92130,"416-4","Alloy 617",314626,"Plate"
136.74,0.00253,"Qualified",,20990.81,"CapPass","90% Nf: Cycle 1749-1750",1749,92131,"416-4","Alloy 617",314626,"Plate"
134.59,0.00251,"Qualified",,20990.83,"CapPass","90% Nf: Cycle 1749-1750",1749,92132,"416-4","Alloy 617",314626,"Plate"
133.69,0.00250,"Qualified",,20990.84,"CapPass","90% Nf: Cycle 1749-1750",1749,92133,"416-4","Alloy 617",314626,"Plate"
130.69,0.00248,"Qualified",,20990.86,"CapPass","90% Nf: Cycle 1749-1750",1749,92134,"416-4","Alloy 617",314626,"Plate"
127.61,0.00245,"Qualified",,20990.89,"CapPass","90% Nf: Cycle 1749-1750",1749,92135,"416-4","Alloy 617",314626,"Plate"
124.58,0.00242,"Qualified",,20990.92,"CapPass","90% Nf: Cycle 1749-1750",1749,92136,"416-4","Alloy 617",314626,"Plate"
121.52,0.00240,"Qualified",,20990.95,"CapPass","90% Nf: Cycle 1749-1750",1749,92137,"416-4","Alloy 617",314626,"Plate"
118.63,0.00237,"Qualified",,20990.97,"CapPass","90% Nf: Cycle 1749-1750",1749,92138,"416-4","Alloy 617",314626,"Plate"
115.81,0.00235,"Qualified",,20991.00,"CapPass","90% Nf: Cycle 1749-1750",1749,92139,"416-4","Alloy 617",314626,"Plate"
112.98,0.00232,"Qualified",,20991.03,"CapPass","90% Nf: Cycle 1749-1750",1749,92140,"416-4","Alloy 617",314626,"Plate"
109.79,0.00230,"Qualified",,20991.05,"CapPass","90% Nf: Cycle 1749-1750",1749,92141,"416-4","Alloy 617",314626,"Plate"
106.83,0.00227,"Qualified",,20991.08,"CapPass","90% Nf: Cycle 1749-1750",1749,92142,"416-4","Alloy 617",314626,"Plate"
103.96,0.00225,"Qualified",,20991.11,"CapPass","90% Nf: Cycle 1749-1750",1749,92143,"416-4","Alloy 617",314626,"Plate"
100.94,0.00222,"Qualified",,20991.14,"CapPass","90% Nf: Cycle 1749-1750",1749,92144,"416-4","Alloy 617",314626,"Plate"
98.29,0.00220,"Qualified",,20991.16,"CapPass","90% Nf: Cycle 1749-1750",1749,92145,"416-4","Alloy 617",314626,"Plate"
95.75,0.00217,"Qualified",,20991.19,"CapPass","90% Nf: Cycle 1749-1750",1749,92146,"416-4","Alloy 617",314626,"Plate"
93.15,0.00215,"Qualified",,20991.21,"CapPass","90% Nf: Cycle 1749-1750",1749,92147,"416-4","Alloy 617",314626,"Plate"
90.53,0.00212,"Qualified",,20991.23,"CapPass","90% Nf: Cycle 1749-1750",1749,92148,"416-4","Alloy 617",314626,"Plate"
87.92,0.00209,"Qualified",,20991.26,"CapPass","90% Nf: Cycle 1749-1750",1749,92149,"416-4","Alloy 617",314626,"Plate"
85.31,0.00207,"Qualified",,20991.29,"CapPass","90% Nf: Cycle 1749-1750",1749,92150,"416-4","Alloy 617",314626,"Plate"
82.30,0.00204,"Qualified",,20991.32,"CapPass","90% Nf: Cycle 1749-1750",1749,92151,"416-4","Alloy 617",314626,"Plate"
79.42,0.00202,"Qualified",,20991.35,"CapPass","90% Nf: Cycle 1749-1750",1749,92152,"416-4","Alloy 617",314626,"Plate"
76.42,0.00199,"Qualified",,20991.37,"CapPass","90% Nf: Cycle 1749-1750",1749,92153,"416-4","Alloy 617",314626,"Plate"
73.60,0.00197,"Qualified",,20991.40,"CapPass","90% Nf: Cycle 1749-1750",1749,92154,"416-4","Alloy 617",314626,"Plate"
70.89,0.00194,"Qualified",,20991.43,"CapPass","90% Nf: Cycle 1749-1750",1749,92155,"416-4","Alloy 617",314626,"Plate"
68.37,0.00192,"Qualified",,20991.45,"CapPass","90% Nf: Cycle 1749-1750",1749,92156,"416-4","Alloy 617",314626,"Plate"
65.85,0.00189,"Qualified",,20991.48,"CapPass","90% Nf: Cycle 1749-1750",1749,92157,"416-4","Alloy 617",314626,"Plate"
63.28,0.00187,"Qualified",,20991.50,"CapPass","90% Nf: Cycle 1749-1750",1749,92158,"416-4","Alloy 617",314626,"Plate"
60.64,0.00184,"Qualified",,20991.53,"CapPass","90% Nf: Cycle 1749-1750",1749,92159,"416-4","Alloy 617",314626,"Plate"
58.01,0.00182,"Qualified",,20991.56,"CapPass","90% Nf: Cycle 1749-1750",1749,92160,"416-4","Alloy 617",314626,"Plate"
55.52,0.00179,"Qualified",,20991.58,"CapPass","90% Nf: Cycle 1749-1750",1749,92161,"416-4","Alloy 617",314626,"Plate"
52.92,0.00177,"Qualified",,20991.61,"CapPass","90% Nf: Cycle 1749-1750",1749,92162,"416-4","Alloy 617",314626,"Plate"
50.03,0.00174,"Qualified",,20991.64,"CapPass","90% Nf: Cycle 1749-1750",1749,92163,"416-4","Alloy 617",314626,"Plate"
47.21,0.00171,"Qualified",,20991.67,"CapPass","90% Nf: Cycle 1749-1750",1749,92164,"416-4","Alloy 617",314626,"Plate"
44.43,0.00169,"Qualified",,20991.70,"CapPass","90% Nf: Cycle 1749-1750",1749,92165,"416-4","Alloy 617",314626,"Plate"
41.56,0.00166,"Qualified",,20991.72,"CapPass","90% Nf: Cycle 1749-1750",1749,92166,"416-4","Alloy 617",314626,"Plate"
38.59,0.00164,"Qualified",,20991.75,"CapPass","90% Nf: Cycle 1749-1750",1749,92167,"416-4","Alloy 617",314626,"Plate"
35.75,0.00161,"Qualified",,20991.78,"CapPass","90% Nf: Cycle 1749-1750",1749,92168,"416-4","Alloy 617",314626,"Plate"
33.06,0.00159,"Qualified",,20991.81,"CapPass","90% Nf: Cycle 1749-1750",1749,92169,"416-4","Alloy 617",314626,"Plate"
30.79,0.00157,"Qualified",,20991.83,"CapPass","90% Nf: Cycle 1749-1750",1749,92170,"416-4","Alloy 617",314626,"Plate"
30.38,0.00156,"Qualified",,20991.83,"CapPass","90% Nf: Cycle 1749-1750",1749,92171,"416-4","Alloy 617",314626,"Plate"
27.61,0.00154,"Qualified",,20991.86,"CapPass","90% Nf: Cycle 1749-1750",1749,92172,"416-4","Alloy 617",314626,"Plate"
24.96,0.00151,"Qualified",,20991.89,"CapPass","90% Nf: Cycle 1749-1750",1749,92173,"416-4","Alloy 617",314626,"Plate"
22.35,0.00149,"Qualified",,20991.91,"CapPass","90% Nf: Cycle 1749-1750",1749,92174,"416-4","Alloy 617",314626,"Plate"
19.73,0.00146,"Qualified",,20991.94,"CapPass","90% Nf: Cycle 1749-1750",1749,92175,"416-4","Alloy 617",314626,"Plate"
16.99,0.00144,"Qualified",,20991.96,"CapPass","90% Nf: Cycle 1749-1750",1749,92176,"416-4","Alloy 617",314626,"Plate"
14.28,0.00141,"Qualified",,20991.99,"CapPass","90% Nf: Cycle 1749-1750",1749,92177,"416-4","Alloy 617",314626,"Plate"
11.80,0.00138,"Qualified",,20992.02,"CapPass","90% Nf: Cycle 1749-1750",1749,92178,"416-4","Alloy 617",314626,"Plate"
9.18,0.00136,"Qualified",,20992.05,"CapPass","90% Nf: Cycle 1749-1750",1749,92179,"416-4","Alloy 617",314626,"Plate"
6.28,0.00133,"Qualified",,20992.07,"CapPass","90% Nf: Cycle 1749-1750",1749,92180,"416-4","Alloy 617",314626,"Plate"
3.66,0.00131,"Qualified",,20992.10,"CapPass","90% Nf: Cycle 1749-1750",1749,92181,"416-4","Alloy 617",314626,"Plate"
1.10,0.00128,"Qualified",,20992.13,"CapPass","90% Nf: Cycle 1749-1750",1749,92182,"416-4","Alloy 617",314626,"Plate"
-1.35,0.00126,"Qualified",,20992.16,"CapPass","90% Nf: Cycle 1749-1750",1749,92183,"416-4","Alloy 617",314626,"Plate"
-3.83,0.00123,"Qualified",,20992.18,"CapPass","90% Nf: Cycle 1749-1750",1749,92184,"416-4","Alloy 617",314626,"Plate"
-6.09,0.00121,"Qualified",,20992.21,"CapPass","90% Nf: Cycle 1749-1750",1749,92185,"416-4","Alloy 617",314626,"Plate"
-8.30,0.00118,"Qualified",,20992.23,"CapPass","90% Nf: Cycle 1749-1750",1749,92186,"416-4","Alloy 617",314626,"Plate"
-10.24,0.00116,"Qualified",,20992.26,"CapPass","90% Nf: Cycle 1749-1750",1749,92187,"416-4","Alloy 617",314626,"Plate"
-10.89,0.00113,"Qualified",,20992.29,"CapPass","90% Nf: Cycle 1749-1750",1749,92188,"416-4","Alloy 617",314626,"Plate"
-15.40,0.00111,"Qualified",,20992.42,"CapPass","90% Nf: Cycle 1749-1750",1749,92189,"416-4","Alloy 617",314626,"Plate"
-19.48,0.00108,"Qualified",,20992.44,"CapPass","90% Nf: Cycle 1749-1750",1749,92190,"416-4","Alloy 617",314626,"Plate"
-22.99,0.00105,"Qualified",,20992.45,"CapPass","90% Nf: Cycle 1749-1750",1749,92191,"416-4","Alloy 617",314626,"Plate"
-25.90,0.00102,"Qualified",,20992.47,"CapPass","90% Nf: Cycle 1749-1750",1749,92192,"416-4","Alloy 617",314626,"Plate"
-28.32,0.00100,"Qualified",,20992.48,"CapPass","90% Nf: Cycle 1749-1750",1749,92193,"416-4","Alloy 617",314626,"Plate"
-30.56,0.00097,"Qualified",,20992.49,"CapPass","90% Nf: Cycle 1749-1750",1749,92194,"416-4","Alloy 617",314626,"Plate"
-32.70,0.00095,"Qualified",,20992.50,"CapPass","90% Nf: Cycle 1749-1750",1749,92195,"416-4","Alloy 617",314626,"Plate"
-34.72,0.00092,"Qualified",,20992.52,"CapPass","90% Nf: Cycle 1749-1750",1749,92196,"416-4","Alloy 617",314626,"Plate"
-36.49,0.00090,"Qualified",,20992.53,"CapPass","90% Nf: Cycle 1749-1750",1749,92197,"416-4","Alloy 617",314626,"Plate"
-38.05,0.00087,"Qualified",,20992.55,"CapPass","90% Nf: Cycle 1749-1750",1749,92198,"416-4","Alloy 617",314626,"Plate"
-39.40,0.00084,"Qualified",,20992.58,"CapPass","90% Nf: Cycle 1749-1750",1749,92199,"416-4","Alloy 617",314626,"Plate"
-41.10,0.00082,"Qualified",,20992.62,"CapPass","90% Nf: Cycle 1749-1750",1749,92200,"416-4","Alloy 617",314626,"Plate"
-43.25,0.00079,"Qualified",,20992.66,"CapPass","90% Nf: Cycle 1749-1750",1749,92201,"416-4","Alloy 617",314626,"Plate"
-45.57,0.00077,"Qualified",,20992.69,"CapPass","90% Nf: Cycle 1749-1750",1749,92202,"416-4","Alloy 617",314626,"Plate"
-47.74,0.00074,"Qualified",,20992.72,"CapPass","90% Nf: Cycle 1749-1750",1749,92203,"416-4","Alloy 617",314626,"Plate"
-49.89,0.00072,"Qualified",,20992.75,"CapPass","90% Nf: Cycle 1749-1750",1749,92204,"416-4","Alloy 617",314626,"Plate"
-51.90,0.00069,"Qualified",,20992.78,"CapPass","90% Nf: Cycle 1749-1750",1749,92205,"416-4","Alloy 617",314626,"Plate"
-54.03,0.00067,"Qualified",,20992.81,"CapPass","90% Nf: Cycle 1749-1750",1749,92206,"416-4","Alloy 617",314626,"Plate"
-55.64,0.00065,"Qualified",,20992.83,"CapPass","90% Nf: Cycle 1749-1750",1749,92207,"416-4","Alloy 617",314626,"Plate"
-55.99,0.00064,"Qualified",,20992.83,"CapPass","90% Nf: Cycle 1749-1750",1749,92208,"416-4","Alloy 617",314626,"Plate"
-57.95,0.00062,"Qualified",,20992.86,"CapPass","90% Nf: Cycle 1749-1750",1749,92209,"416-4","Alloy 617",314626,"Plate"
-59.88,0.00059,"Qualified",,20992.89,"CapPass","90% Nf: Cycle 1749-1750",1749,92210,"416-4","Alloy 617",314626,"Plate"
-61.84,0.00057,"Qualified",,20992.92,"CapPass","90% Nf: Cycle 1749-1750",1749,92211,"416-4","Alloy 617",314626,"Plate"
-64.02,0.00054,"Qualified",,20992.95,"CapPass","90% Nf: Cycle 1749-1750",1749,92212,"416-4","Alloy 617",314626,"Plate"
-66.08,0.00051,"Qualified",,20992.98,"CapPass","90% Nf: Cycle 1749-1750",1749,92213,"416-4","Alloy 617",314626,"Plate"
-68.08,0.00049,"Qualified",,20993.01,"CapPass","90% Nf: Cycle 1749-1750",1749,92214,"416-4","Alloy 617",314626,"Plate"
-70.18,0.00046,"Qualified",,20993.04,"CapPass","90% Nf: Cycle 1749-1750",1749,92215,"416-4","Alloy 617",314626,"Plate"
-72.14,0.00044,"Qualified",,20993.06,"CapPass","90% Nf: Cycle 1749-1750",1749,92216,"416-4","Alloy 617",314626,"Plate"
-74.37,0.00041,"Qualified",,20993.09,"CapPass","90% Nf: Cycle 1749-1750",1749,92217,"416-4","Alloy 617",314626,"Plate"
-76.52,0.00039,"Qualified",,20993.12,"CapPass","90% Nf: Cycle 1749-1750",1749,92218,"416-4","Alloy 617",314626,"Plate"
-78.38,0.00036,"Qualified",,20993.15,"CapPass","90% Nf: Cycle 1749-1750",1749,92219,"416-4","Alloy 617",314626,"Plate"
-80.24,0.00034,"Qualified",,20993.17,"CapPass","90% Nf: Cycle 1749-1750",1749,92220,"416-4","Alloy 617",314626,"Plate"
-82.00,0.00031,"Qualified",,20993.20,"CapPass","90% Nf: Cycle 1749-1750",1749,92221,"416-4","Alloy 617",314626,"Plate"
-83.70,0.00029,"Qualified",,20993.23,"CapPass","90% Nf: Cycle 1749-1750",1749,92222,"416-4","Alloy 617",314626,"Plate"
-85.83,0.00026,"Qualified",,20993.26,"CapPass","90% Nf: Cycle 1749-1750",1749,92223,"416-4","Alloy 617",314626,"Plate"
-87.75,0.00023,"Qualified",,20993.28,"CapPass","90% Nf: Cycle 1749-1750",1749,92224,"416-4","Alloy 617",314626,"Plate"
-89.76,0.00021,"Qualified",,20993.31,"CapPass","90% Nf: Cycle 1749-1750",1749,92225,"416-4","Alloy 617",314626,"Plate"
-91.85,0.00018,"Qualified",,20993.34,"CapPass","90% Nf: Cycle 1749-1750",1749,92226,"416-4","Alloy 617",314626,"Plate"
-93.94,0.00016,"Qualified",,20993.36,"CapPass","90% Nf: Cycle 1749-1750",1749,92227,"416-4","Alloy 617",314626,"Plate"
-96.28,0.00013,"Qualified",,20993.39,"CapPass","90% Nf: Cycle 1749-1750",1749,92228,"416-4","Alloy 617",314626,"Plate"
-98.43,0.00011,"Qualified",,20993.41,"CapPass","90% Nf: Cycle 1749-1750",1749,92229,"416-4","Alloy 617",314626,"Plate"
-100.42,0.00008,"Qualified",,20993.42,"CapPass","90% Nf: Cycle 1749-1750",1749,92230,"416-4","Alloy 617",314626,"Plate"
-102.42,0.00005,"Qualified",,20993.44,"CapPass","90% Nf: Cycle 1749-1750",1749,92231,"416-4","Alloy 617",314626,"Plate"
-104.30,0.00003,"Qualified",,20993.46,"CapPass","90% Nf: Cycle 1749-1750",1749,92232,"416-4","Alloy 617",314626,"Plate"
-106.05,0.00000,"Qualified",,20993.48,"CapPass","90% Nf: Cycle 1749-1750",1749,92233,"416-4","Alloy 617",314626,"Plate"
-107.78,-0.00002,"Qualified",,20993.49,"CapPass","90% Nf: Cycle 1749-1750",1749,92234,"416-4","Alloy 617",314626,"Plate"
-109.32,-0.00005,"Qualified",,20993.51,"CapPass","90% Nf: Cycle 1749-1750",1749,92235,"416-4","Alloy 617",314626,"Plate"
-110.86,-0.00007,"Qualified",,20993.53,"CapPass","90% Nf: Cycle 1749-1750",1749,92236,"416-4","Alloy 617",314626,"Plate"
-112.58,-0.00010,"Qualified",,20993.55,"CapPass","90% Nf: Cycle 1749-1750",1749,92237,"416-4","Alloy 617",314626,"Plate"
-114.27,-0.00013,"Qualified",,20993.57,"CapPass","90% Nf: Cycle 1749-1750",1749,92238,"416-4","Alloy 617",314626,"Plate"
-116.00,-0.00015,"Qualified",,20993.59,"CapPass","90% Nf: Cycle 1749-1750",1749,92239,"416-4","Alloy 617",314626,"Plate"
-117.82,-0.00018,"Qualified",,20993.62,"CapPass","90% Nf: Cycle 1749-1750",1749,92240,"416-4","Alloy 617",314626,"Plate"
-119.36,-0.00020,"Qualified",,20993.64,"CapPass","90% Nf: Cycle 1749-1750",1749,92241,"416-4","Alloy 617",314626,"Plate"
-120.98,-0.00023,"Qualified",,20993.66,"CapPass","90% Nf: Cycle 1749-1750",1749,92242,"416-4","Alloy 617",314626,"Plate"
-122.70,-0.00025,"Qualified",,20993.68,"CapPass","90% Nf: Cycle 1749-1750",1749,92243,"416-4","Alloy 617",314626,"Plate"
-124.25,-0.00028,"Qualified",,20993.70,"CapPass","90% Nf: Cycle 1749-1750",1749,92244,"416-4","Alloy 617",314626,"Plate"
-125.64,-0.00030,"Qualified",,20993.72,"CapPass","90% Nf: Cycle 1749-1750",1749,92245,"416-4","Alloy 617",314626,"Plate"
-127.17,-0.00033,"Qualified",,20993.75,"CapPass","90% Nf: Cycle 1749-1750",1749,92246,"416-4","Alloy 617",314626,"Plate"
-128.62,-0.00036,"Qualified",,20993.77,"CapPass","90% Nf: Cycle 1749-1750",1749,92247,"416-4","Alloy 617",314626,"Plate"
-129.98,-0.00038,"Qualified",,20993.79,"CapPass","90% Nf: Cycle 1749-1750",1749,92248,"416-4","Alloy 617",314626,"Plate"
-131.18,-0.00041,"Qualified",,20993.81,"CapPass","90% Nf: Cycle 1749-1750",1749,92249,"416-4","Alloy 617",314626,"Plate"
-132.10,-0.00043,"Qualified",,20993.83,"CapPass","90% Nf: Cycle 1749-1750",1749,92250,"416-4","Alloy 617",314626,"Plate"
-132.46,-0.00043,"Qualified",,20993.84,"CapPass","90% Nf: Cycle 1749-1750",1749,92251,"416-4","Alloy 617",314626,"Plate"
-133.79,-0.00046,"Qualified",,20993.86,"CapPass","90% Nf: Cycle 1749-1750",1749,92252,"416-4","Alloy 617",314626,"Plate"
-134.99,-0.00048,"Qualified",,20993.89,"CapPass","90% Nf: Cycle 1749-1750",1749,92253,"416-4","Alloy 617",314626,"Plate"
-135.94,-0.00051,"Qualified",,20993.91,"CapPass","90% Nf: Cycle 1749-1750",1749,92254,"416-4","Alloy 617",314626,"Plate"
-136.71,-0.00053,"Qualified",,20993.92,"CapPass","90% Nf: Cycle 1749-1750",1749,92255,"416-4","Alloy 617",314626,"Plate"
-137.76,-0.00056,"Qualified",,20993.95,"CapPass","90% Nf: Cycle 1749-1750",1749,92256,"416-4","Alloy 617",314626,"Plate"
-138.78,-0.00059,"Qualified",,20993.97,"CapPass","90% Nf: Cycle 1749-1750",1749,92257,"416-4","Alloy 617",314626,"Plate"
-139.97,-0.00061,"Qualified",,20994.01,"CapPass","90% Nf: Cycle 1749-1750",1749,92258,"416-4","Alloy 617",314626,"Plate"
-141.37,-0.00064,"Qualified",,20994.04,"CapPass","90% Nf: Cycle 1749-1750",1749,92259,"416-4","Alloy 617",314626,"Plate"
-142.67,-0.00066,"Qualified",,20994.07,"CapPass","90% Nf: Cycle 1749-1750",1749,92260,"416-4","Alloy 617",314626,"Plate"
-144.00,-0.00069,"Qualified",,20994.09,"CapPass","90% Nf: Cycle 1749-1750",1749,92261,"416-4","Alloy 617",314626,"Plate"
-145.50,-0.00071,"Qualified",,20994.12,"CapPass","90% Nf: Cycle 1749-1750",1749,92262,"416-4","Alloy 617",314626,"Plate"
-146.66,-0.00074,"Qualified",,20994.14,"CapPass","90% Nf: Cycle 1749-1750",1749,92263,"416-4","Alloy 617",314626,"Plate"
-147.62,-0.00076,"Qualified",,20994.16,"CapPass","90% Nf: Cycle 1749-1750",1749,92264,"416-4","Alloy 617",314626,"Plate"
-148.75,-0.00079,"Qualified",,20994.18,"CapPass","90% Nf: Cycle 1749-1750",1749,92265,"416-4","Alloy 617",314626,"Plate"
-149.86,-0.00082,"Qualified",,20994.21,"CapPass","90% Nf: Cycle 1749-1750",1749,92266,"416-4","Alloy 617",314626,"Plate"
-150.93,-0.00084,"Qualified",,20994.23,"CapPass","90% Nf: Cycle 1749-1750",1749,92267,"416-4","Alloy 617",314626,"Plate"
-151.46,-0.00087,"Qualified",,20994.26,"CapPass","90% Nf: Cycle 1749-1750",1749,92268,"416-4","Alloy 617",314626,"Plate"
-151.91,-0.00089,"Qualified",,20994.27,"CapPass","90% Nf: Cycle 1749-1750",1749,92269,"416-4","Alloy 617",314626,"Plate"
-152.43,-0.00092,"Qualified",,20994.28,"CapPass","90% Nf: Cycle 1749-1750",1749,92270,"416-4","Alloy 617",314626,"Plate"
-152.72,-0.00095,"Qualified",,20994.31,"CapPass","90% Nf: Cycle 1749-1750",1749,92271,"416-4","Alloy 617",314626,"Plate"
-152.90,-0.00097,"Qualified",,20994.35,"CapPass","90% Nf: Cycle 1749-1750",1749,92272,"416-4","Alloy 617",314626,"Plate"
-153.69,-0.00100,"Qualified",,20994.39,"CapPass","90% Nf: Cycle 1749-1750",1749,92273,"416-4","Alloy 617",314626,"Plate"
-154.97,-0.00102,"Qualified",,20994.42,"CapPass","90% Nf: Cycle 1749-1750",1749,92274,"416-4","Alloy 617",314626,"Plate"
-156.27,-0.00105,"Qualified",,20994.45,"CapPass","90% Nf: Cycle 1749-1750",1749,92275,"416-4","Alloy 617",314626,"Plate"
-157.63,-0.00107,"Qualified",,20994.48,"CapPass","90% Nf: Cycle 1749-1750",1749,92276,"416-4","Alloy 617",314626,"Plate"
-159.03,-0.00110,"Qualified",,20994.50,"CapPass","90% Nf: Cycle 1749-1750",1749,92277,"416-4","Alloy 617",314626,"Plate"
-160.34,-0.00112,"Qualified",,20994.53,"CapPass","90% Nf: Cycle 1749-1750",1749,92278,"416-4","Alloy 617",314626,"Plate"
-161.64,-0.00115,"Qualified",,20994.56,"CapPass","90% Nf: Cycle 1749-1750",1749,92279,"416-4","Alloy 617",314626,"Plate"
-162.78,-0.00118,"Qualified",,20994.58,"CapPass","90% Nf: Cycle 1749-1750",1749,92280,"416-4","Alloy 617",314626,"Plate"
-163.60,-0.00120,"Qualified",,20994.60,"CapPass","90% Nf: Cycle 1749-1750",1749,92281,"416-4","Alloy 617",314626,"Plate"
-164.17,-0.00123,"Qualified",,20994.61,"CapPass","90% Nf: Cycle 1749-1750",1749,92282,"416-4","Alloy 617",314626,"Plate"
-164.77,-0.00125,"Qualified",,20994.63,"CapPass","90% Nf: Cycle 1749-1750",1749,92283,"416-4","Alloy 617",314626,"Plate"
-165.31,-0.00128,"Qualified",,20994.65,"CapPass","90% Nf: Cycle 1749-1750",1749,92284,"416-4","Alloy 617",314626,"Plate"
-165.80,-0.00130,"Qualified",,20994.69,"CapPass","90% Nf: Cycle 1749-1750",1749,92285,"416-4","Alloy 617",314626,"Plate"
-166.80,-0.00133,"Qualified",,20994.73,"CapPass","90% Nf: Cycle 1749-1750",1749,92286,"416-4","Alloy 617",314626,"Plate"
-168.29,-0.00135,"Qualified",,20994.77,"CapPass","90% Nf: Cycle 1749-1750",1749,92287,"416-4","Alloy 617",314626,"Plate"
-169.10,-0.00138,"Qualified",,20994.79,"CapPass","90% Nf: Cycle 1749-1750",1749,92288,"416-4","Alloy 617",314626,"Plate"
-169.67,-0.00141,"Qualified",,20994.80,"CapPass","90% Nf: Cycle 1749-1750",1749,92289,"416-4","Alloy 617",314626,"Plate"
-170.13,-0.00143,"Qualified",,20994.81,"CapPass","90% Nf: Cycle 1749-1750",1749,92290,"416-4","Alloy 617",314626,"Plate"
-170.68,-0.00146,"Qualified",,20994.82,"CapPass","90% Nf: Cycle 1749-1750",1749,92291,"416-4","Alloy 617",314626,"Plate"
-170.89,-0.00147,"Qualified",,20994.83,"CapPass","90% Nf: Cycle 1749-1750",1749,92292,"416-4","Alloy 617",314626,"Plate"
-171.02,-0.00148,"Qualified",,20994.84,"CapPass","90% Nf: Cycle 1749-1750",1749,92293,"416-4","Alloy 617",314626,"Plate"
-170.99,-0.00151,"Qualified",,20994.89,"CapPass","90% Nf: Cycle 1749-1750",1749,92294,"416-4","Alloy 617",314626,"Plate"
-171.86,-0.00153,"Qualified",,20994.94,"CapPass","90% Nf: Cycle 1749-1750",1749,92295,"416-4","Alloy 617",314626,"Plate"
-173.16,-0.00156,"Qualified",,20994.97,"CapPass","90% Nf: Cycle 1749-1750",1749,92296,"416-4","Alloy 617",314626,"Plate"
-174.55,-0.00159,"Qualified",,20995.00,"CapPass","90% Nf: Cycle 1749-1750",1749,92297,"416-4","Alloy 617",314626,"Plate"
-175.54,-0.00161,"Qualified",,20995.02,"CapPass","90% Nf: Cycle 1749-1750",1749,92298,"416-4","Alloy 617",314626,"Plate"
-176.30,-0.00164,"Qualified",,20995.03,"CapPass","90% Nf: Cycle 1749-1750",1749,92299,"416-4","Alloy 617",314626,"Plate"
-177.09,-0.00166,"Qualified",,20995.05,"CapPass","90% Nf: Cycle 1749-1750",1749,92300,"416-4","Alloy 617",314626,"Plate"
-177.93,-0.00169,"Qualified",,20995.07,"CapPass","90% Nf: Cycle 1749-1750",1749,92301,"416-4","Alloy 617",314626,"Plate"
-177.78,-0.00172,"Qualified",,20995.10,"CapPass","90% Nf: Cycle 1749-1750",1749,92302,"416-4","Alloy 617",314626,"Plate"
-178.01,-0.00174,"Qualified",,20995.11,"CapPass","90% Nf: Cycle 1749-1750",1749,92303,"416-4","Alloy 617",314626,"Plate"
-178.13,-0.00177,"Qualified",,20995.12,"CapPass","90% Nf: Cycle 1749-1750",1749,92304,"416-4","Alloy 617",314626,"Plate"
-178.28,-0.00179,"Qualified",,20995.12,"CapPass","90% Nf: Cycle 1749-1750",1749,92305,"416-4","Alloy 617",314626,"Plate"
-178.24,-0.00182,"Qualified",,20995.14,"CapPass","90% Nf: Cycle 1749-1750",1749,92306,"416-4","Alloy 617",314626,"Plate"
-175.30,-0.00185,"Qualified",,20995.23,"CapPass","90% Nf: Cycle 1749-1750",1749,92307,"416-4","Alloy 617",314626,"Plate"
-176.58,-0.00187,"Qualified",,20995.28,"CapPass","90% Nf: Cycle 1749-1750",1749,92308,"416-4","Alloy 617",314626,"Plate"
-178.34,-0.00190,"Qualified",,20995.32,"CapPass","90% Nf: Cycle 1749-1750",1749,92309,"416-4","Alloy 617",314626,"Plate"
-180.16,-0.00192,"Qualified",,20995.34,"CapPass","90% Nf: Cycle 1749-1750",1749,92310,"416-4","Alloy 617",314626,"Plate"
-181.84,-0.00195,"Qualified",,20995.37,"CapPass","90% Nf: Cycle 1749-1750",1749,92311,"416-4","Alloy 617",314626,"Plate"
-183.42,-0.00197,"Qualified",,20995.39,"CapPass","90% Nf: Cycle 1749-1750",1749,92312,"416-4","Alloy 617",314626,"Plate"
-183.90,-0.00200,"Qualified",,20995.41,"CapPass","90% Nf: Cycle 1749-1750",1749,92313,"416-4","Alloy 617",314626,"Plate"
-184.74,-0.00203,"Qualified",,20995.43,"CapPass","90% Nf: Cycle 1749-1750",1749,92314,"416-4","Alloy 617",314626,"Plate"
-185.16,-0.00205,"Qualified",,20995.43,"CapPass","90% Nf: Cycle 1749-1750",1749,92315,"416-4","Alloy 617",314626,"Plate"
-185.65,-0.00208,"Qualified",,20995.44,"CapPass","90% Nf: Cycle 1749-1750",1749,92316,"416-4","Alloy 617",314626,"Plate"
-186.00,-0.00211,"Qualified",,20995.46,"CapPass","90% Nf: Cycle 1749-1750",1749,92317,"416-4","Alloy 617",314626,"Plate"
-185.91,-0.00213,"Qualified",,20995.48,"CapPass","90% Nf: Cycle 1749-1750",1749,92318,"416-4","Alloy 617",314626,"Plate"
-185.31,-0.00216,"Qualified",,20995.54,"CapPass","90% Nf: Cycle 1749-1750",1749,92319,"416-4","Alloy 617",314626,"Plate"
-186.44,-0.00218,"Qualified",,20995.59,"CapPass","90% Nf: Cycle 1749-1750",1749,92320,"416-4","Alloy 617",314626,"Plate"
-188.00,-0.00221,"Qualified",,20995.62,"CapPass","90% Nf: Cycle 1749-1750",1749,92321,"416-4","Alloy 617",314626,"Plate"
-189.67,-0.00223,"Qualified",,20995.65,"CapPass","90% Nf: Cycle 1749-1750",1749,92322,"416-4","Alloy 617",314626,"Plate"
-191.39,-0.00226,"Qualified",,20995.68,"CapPass","90% Nf: Cycle 1749-1750",1749,92323,"416-4","Alloy 617",314626,"Plate"
-193.08,-0.00228,"Qualified",,20995.71,"CapPass","90% Nf: Cycle 1749-1750",1749,92324,"416-4","Alloy 617",314626,"Plate"
-191.21,-0.00231,"Qualified",,20995.72,"CapPass","90% Nf: Cycle 1749-1750",1749,92325,"416-4","Alloy 617",314626,"Plate"
-191.45,-0.00234,"Qualified",,20995.72,"CapPass","90% Nf: Cycle 1749-1750",1749,92326,"416-4","Alloy 617",314626,"Plate"
-191.67,-0.00236,"Qualified",,20995.73,"CapPass","90% Nf: Cycle 1749-1750",1749,92327,"416-4","Alloy 617",314626,"Plate"
-191.85,-0.00239,"Qualified",,20995.73,"CapPass","90% Nf: Cycle 1749-1750",1749,92328,"416-4","Alloy 617",314626,"Plate"
-192.05,-0.00242,"Qualified",,20995.73,"CapPass","90% Nf: Cycle 1749-1750",1749,92329,"416-4","Alloy 617",314626,"Plate"
-192.23,-0.00245,"Qualified",,20995.74,"CapPass","90% Nf: Cycle 1749-1750",1749,92330,"416-4","Alloy 617",314626,"Plate"
-192.43,-0.00248,"Qualified",,20995.74,"CapPass","90% Nf: Cycle 1749-1750",1749,92331,"416-4","Alloy 617",314626,"Plate"
-192.48,-0.00251,"Qualified",,20995.75,"CapPass","90% Nf: Cycle 1749-1750",1749,92332,"416-4","Alloy 617",314626,"Plate"
-192.31,-0.00253,"Qualified",,20995.75,"CapPass","90% Nf: Cycle 1749-1750",1749,92333,"416-4","Alloy 617",314626,"Plate"
-191.10,-0.00256,"Qualified",,20995.77,"CapPass","90% Nf: Cycle 1749-1750",1749,92334,"416-4","Alloy 617",314626,"Plate"
-183.63,-0.00253,"Qualified",,20995.81,"CapPass","90% Nf: Cycle 1749-1750",1749,92335,"416-4","Alloy 617",314626,"Plate"
-181.35,-0.00252,"Qualified",,20995.83,"CapPass","90% Nf: Cycle 1749-1750",1749,92336,"416-4","Alloy 617",314626,"Plate"
-180.38,-0.00251,"Qualified",,20995.84,"CapPass","90% Nf: Cycle 1749-1750",1749,92337,"416-4","Alloy 617",314626,"Plate"
-178.25,-0.00248,"Qualified",,20995.87,"CapPass","90% Nf: Cycle 1749-1750",1749,92338,"416-4","Alloy 617",314626,"Plate"
-182.33,-0.00251,"Qualified",,20995.95,"CapPass","90% Nf: Cycle 1749-1750",1749,92339,"416-4","Alloy 617",314626,"Plate"
-185.02,-0.00253,"Qualified",,20995.98,"CapPass","90% Nf: Cycle 1749-1750",1749,92340,"416-4","Alloy 617",314626,"Plate"
-187.35,-0.00256,"Qualified",,20996.00,"CapPass","90% Nf: Cycle 1749-1750",1749,92341,"416-4","Alloy 617",314626,"Plate"
-189.57,-0.00258,"Qualified",,20996.02,"CapPass","90% Nf: Cycle 1749-1750",1749,92342,"416-4","Alloy 617",314626,"Plate"
-191.87,-0.00261,"Qualified",,20996.05,"CapPass","90% Nf: Cycle 1749-1750",1749,92343,"416-4","Alloy 617",314626,"Plate"
-193.94,-0.00263,"Qualified",,20996.07,"CapPass","90% Nf: Cycle 1749-1750",1749,92344,"416-4","Alloy 617",314626,"Plate"
-196.09,-0.00266,"Qualified",,20996.09,"CapPass","90% Nf: Cycle 1749-1750",1749,92345,"416-4","Alloy 617",314626,"Plate"
-198.30,-0.00269,"Qualified",,20996.12,"CapPass","90% Nf: Cycle 1749-1750",1749,92346,"416-4","Alloy 617",314626,"Plate"
-200.39,-0.00271,"Qualified",,20996.14,"CapPass","90% Nf: Cycle 1749-1750",1749,92347,"416-4","Alloy 617",314626,"Plate"
-202.64,-0.00274,"Qualified",,20996.17,"CapPass","90% Nf: Cycle 1749-1750",1749,92348,"416-4","Alloy 617",314626,"Plate"
-203.08,-0.00276,"Qualified",,20996.20,"CapPass","90% Nf: Cycle 1749-1750",1749,92349,"416-4","Alloy 617",314626,"Plate"
-203.74,-0.00279,"Qualified",,20996.21,"CapPass","90% Nf: Cycle 1749-1750",1749,92350,"416-4","Alloy 617",314626,"Plate"
-204.33,-0.00282,"Qualified",,20996.21,"CapPass","90% Nf: Cycle 1749-1750",1749,92351,"416-4","Alloy 617",314626,"Plate"
-204.87,-0.00284,"Qualified",,20996.22,"CapPass","90% Nf: Cycle 1749-1750",1749,92352,"416-4","Alloy 617",314626,"Plate"
-205.46,-0.00287,"Qualified",,20996.23,"CapPass","90% Nf: Cycle 1749-1750",1749,92353,"416-4","Alloy 617",314626,"Plate"
-205.85,-0.00289,"Qualified",,20996.26,"CapPass","90% Nf: Cycle 1749-1750",1749,92354,"416-4","Alloy 617",314626,"Plate"
-191.11,-0.00287,"Qualified",,20996.47,"CapPass","90% Nf: Cycle 1749-1750",1749,92355,"416-4","Alloy 617",314626,"Plate"
-186.86,-0.00284,"Qualified",,20996.49,"CapPass","90% Nf: Cycle 1749-1750",1749,92356,"416-4","Alloy 617",314626,"Plate"
-182.68,-0.00282,"Qualified",,20996.52,"CapPass","90% Nf: Cycle 1749-1750",1749,92357,"416-4","Alloy 617",314626,"Plate"
-178.71,-0.00279,"Qualified",,20996.54,"CapPass","90% Nf: Cycle 1749-1750",1749,92358,"416-4","Alloy 617",314626,"Plate"
-175.11,-0.00277,"Qualified",,20996.57,"CapPass","90% Nf: Cycle 1749-1750",1749,92359,"416-4","Alloy 617",314626,"Plate"
-171.65,-0.00274,"Qualified",,20996.59,"CapPass","90% Nf: Cycle 1749-1750",1749,92360,"416-4","Alloy 617",314626,"Plate"
-167.96,-0.00272,"Qualified",,20996.62,"CapPass","90% Nf: Cycle 1749-1750",1749,92361,"416-4","Alloy 617",314626,"Plate"
-164.49,-0.00269,"Qualified",,20996.64,"CapPass","90% Nf: Cycle 1749-1750",1749,92362,"416-4","Alloy 617",314626,"Plate"
-160.93,-0.00266,"Qualified",,20996.67,"CapPass","90% Nf: Cycle 1749-1750",1749,92363,"416-4","Alloy 617",314626,"Plate"
