Repository: js-molina/fatigue-A617

File: data/850C/Strain rate 0.001/0.60% strain/HTM_A19_Cycles_4165.csv (part 16 of 17)
"Stress Mpa","Strain","Qual State","Qual Exceptions","Elapsed Time Sec","Data State","Cycle Label","Cycle","Count","Sample","Alloy","Heat","Material_Form"
82.19,0.00225,"Qualified",,16187.55,"CapPass","91% Nf: Cycle 1349-1350",1349,81448,"416-5","Alloy 617",314626,"Plate"
79.20,0.00223,"Qualified",,16187.58,"CapPass","91% Nf: Cycle 1349-1350",1349,81449,"416-5","Alloy 617",314626,"Plate"
76.16,0.00220,"Qualified",,16187.61,"CapPass","91% Nf: Cycle 1349-1350",1349,81450,"416-5","Alloy 617",314626,"Plate"
73.01,0.00218,"Qualified",,16187.64,"CapPass","91% Nf: Cycle 1349-1350",1349,81451,"416-5","Alloy 617",314626,"Plate"
70.55,0.00215,"Qualified",,16187.66,"CapPass","91% Nf: Cycle 1349-1350",1349,81452,"416-5","Alloy 617",314626,"Plate"
67.66,0.00213,"Qualified",,16187.68,"CapPass","91% Nf: Cycle 1349-1350",1349,81453,"416-5","Alloy 617",314626,"Plate"
64.44,0.00210,"Qualified",,16187.71,"CapPass","91% Nf: Cycle 1349-1350",1349,81454,"416-5","Alloy 617",314626,"Plate"
60.78,0.00207,"Qualified",,16187.75,"CapPass","91% Nf: Cycle 1349-1350",1349,81455,"416-5","Alloy 617",314626,"Plate"
57.87,0.00205,"Qualified",,16187.77,"CapPass","91% Nf: Cycle 1349-1350",1349,81456,"416-5","Alloy 617",314626,"Plate"
54.84,0.00202,"Qualified",,16187.80,"CapPass","91% Nf: Cycle 1349-1350",1349,81457,"416-5","Alloy 617",314626,"Plate"
52.86,0.00201,"Qualified",,16187.82,"CapPass","91% Nf: Cycle 1349-1350",1349,81458,"416-5","Alloy 617",314626,"Plate"
51.82,0.00200,"Qualified",,16187.83,"CapPass","91% Nf: Cycle 1349-1350",1349,81459,"416-5","Alloy 617",314626,"Plate"
48.59,0.00197,"Qualified",,16187.86,"CapPass","91% Nf: Cycle 1349-1350",1349,81460,"416-5","Alloy 617",314626,"Plate"
45.40,0.00195,"Qualified",,16187.88,"CapPass","91% Nf: Cycle 1349-1350",1349,81461,"416-5","Alloy 617",314626,"Plate"
42.73,0.00192,"Qualified",,16187.91,"CapPass","91% Nf: Cycle 1349-1350",1349,81462,"416-5","Alloy 617",314626,"Plate"
39.82,0.00190,"Qualified",,16187.93,"CapPass","91% Nf: Cycle 1349-1350",1349,81463,"416-5","Alloy 617",314626,"Plate"
37.10,0.00187,"Qualified",,16187.96,"CapPass","91% Nf: Cycle 1349-1350",1349,81464,"416-5","Alloy 617",314626,"Plate"
34.54,0.00185,"Qualified",,16187.98,"CapPass","91% Nf: Cycle 1349-1350",1349,81465,"416-5","Alloy 617",314626,"Plate"
32.12,0.00182,"Qualified",,16188.00,"CapPass","91% Nf: Cycle 1349-1350",1349,81466,"416-5","Alloy 617",314626,"Plate"
29.61,0.00180,"Qualified",,16188.03,"CapPass","91% Nf: Cycle 1349-1350",1349,81467,"416-5","Alloy 617",314626,"Plate"
27.16,0.00177,"Qualified",,16188.05,"CapPass","91% Nf: Cycle 1349-1350",1349,81468,"416-5","Alloy 617",314626,"Plate"
24.56,0.00175,"Qualified",,16188.08,"CapPass","91% Nf: Cycle 1349-1350",1349,81469,"416-5","Alloy 617",314626,"Plate"
21.93,0.00172,"Qualified",,16188.11,"CapPass","91% Nf: Cycle 1349-1350",1349,81470,"416-5","Alloy 617",314626,"Plate"
19.54,0.00169,"Qualified",,16188.13,"CapPass","91% Nf: Cycle 1349-1350",1349,81471,"416-5","Alloy 617",314626,"Plate"
16.84,0.00167,"Qualified",,16188.16,"CapPass","91% Nf: Cycle 1349-1350",1349,81472,"416-5","Alloy 617",314626,"Plate"
14.13,0.00164,"Qualified",,16188.19,"CapPass","91% Nf: Cycle 1349-1350",1349,81473,"416-5","Alloy 617",314626,"Plate"
11.60,0.00162,"Qualified",,16188.22,"CapPass","91% Nf: Cycle 1349-1350",1349,81474,"416-5","Alloy 617",314626,"Plate"
8.83,0.00159,"Qualified",,16188.25,"CapPass","91% Nf: Cycle 1349-1350",1349,81475,"416-5","Alloy 617",314626,"Plate"
6.18,0.00157,"Qualified",,16188.27,"CapPass","91% Nf: Cycle 1349-1350",1349,81476,"416-5","Alloy 617",314626,"Plate"
3.80,0.00154,"Qualified",,16188.30,"CapPass","91% Nf: Cycle 1349-1350",1349,81477,"416-5","Alloy 617",314626,"Plate"
0.75,0.00152,"Qualified",,16188.33,"CapPass","91% Nf: Cycle 1349-1350",1349,81478,"416-5","Alloy 617",314626,"Plate"
-1.76,0.00149,"Qualified",,16188.35,"CapPass","91% Nf: Cycle 1349-1350",1349,81479,"416-5","Alloy 617",314626,"Plate"
-4.12,0.00147,"Qualified",,16188.38,"CapPass","91% Nf: Cycle 1349-1350",1349,81480,"416-5","Alloy 617",314626,"Plate"
-6.42,0.00144,"Qualified",,16188.40,"CapPass","91% Nf: Cycle 1349-1350",1349,81481,"416-5","Alloy 617",314626,"Plate"
-8.83,0.00141,"Qualified",,16188.43,"CapPass","91% Nf: Cycle 1349-1350",1349,81482,"416-5","Alloy 617",314626,"Plate"
-11.12,0.00139,"Qualified",,16188.45,"CapPass","91% Nf: Cycle 1349-1350",1349,81483,"416-5","Alloy 617",314626,"Plate"
-13.28,0.00136,"Qualified",,16188.48,"CapPass","91% Nf: Cycle 1349-1350",1349,81484,"416-5","Alloy 617",314626,"Plate"
-15.56,0.00134,"Qualified",,16188.52,"CapPass","91% Nf: Cycle 1349-1350",1349,81485,"416-5","Alloy 617",314626,"Plate"
-17.01,0.00131,"Qualified",,16188.57,"CapPass","91% Nf: Cycle 1349-1350",1349,81486,"416-5","Alloy 617",314626,"Plate"
-18.01,0.00129,"Qualified",,16188.66,"CapPass","91% Nf: Cycle 1349-1350",1349,81487,"416-5","Alloy 617",314626,"Plate"
-20.44,0.00126,"Qualified",,16188.71,"CapPass","91% Nf: Cycle 1349-1350",1349,81488,"416-5","Alloy 617",314626,"Plate"
-23.48,0.00124,"Qualified",,16188.75,"CapPass","91% Nf: Cycle 1349-1350",1349,81489,"416-5","Alloy 617",314626,"Plate"
-26.10,0.00121,"Qualified",,16188.78,"CapPass","91% Nf: Cycle 1349-1350",1349,81490,"416-5","Alloy 617",314626,"Plate"
-28.50,0.00119,"Qualified",,16188.80,"CapPass","91% Nf: Cycle 1349-1350",1349,81491,"416-5","Alloy 617",314626,"Plate"
-29.74,0.00117,"Qualified",,16188.82,"CapPass","91% Nf: Cycle 1349-1350",1349,81492,"416-5","Alloy 617",314626,"Plate"
-30.89,0.00116,"Qualified",,16188.83,"CapPass","91% Nf: Cycle 1349-1350",1349,81493,"416-5","Alloy 617",314626,"Plate"
-33.23,0.00114,"Qualified",,16188.86,"CapPass","91% Nf: Cycle 1349-1350",1349,81494,"416-5","Alloy 617",314626,"Plate"
-35.42,0.00111,"Qualified",,16188.89,"CapPass","91% Nf: Cycle 1349-1350",1349,81495,"416-5","Alloy 617",314626,"Plate"
-38.20,0.00108,"Qualified",,16188.92,"CapPass","91% Nf: Cycle 1349-1350",1349,81496,"416-5","Alloy 617",314626,"Plate"
-41.34,0.00106,"Qualified",,16188.94,"CapPass","91% Nf: Cycle 1349-1350",1349,81497,"416-5","Alloy 617",314626,"Plate"
-44.26,0.00103,"Qualified",,16188.96,"CapPass","91% Nf: Cycle 1349-1350",1349,81498,"416-5","Alloy 617",314626,"Plate"
-47.62,0.00101,"Qualified",,16188.98,"CapPass","91% Nf: Cycle 1349-1350",1349,81499,"416-5","Alloy 617",314626,"Plate"
-50.50,0.00098,"Qualified",,16188.99,"CapPass","91% Nf: Cycle 1349-1350",1349,81500,"416-5","Alloy 617",314626,"Plate"
-53.35,0.00095,"Qualified",,16189.01,"CapPass","91% Nf: Cycle 1349-1350",1349,81501,"416-5","Alloy 617",314626,"Plate"
-56.04,0.00093,"Qualified",,16189.02,"CapPass","91% Nf: Cycle 1349-1350",1349,81502,"416-5","Alloy 617",314626,"Plate"
-58.60,0.00090,"Qualified",,16189.03,"CapPass","91% Nf: Cycle 1349-1350",1349,81503,"416-5","Alloy 617",314626,"Plate"
-61.72,0.00088,"Qualified",,16189.05,"CapPass","91% Nf: Cycle 1349-1350",1349,81504,"416-5","Alloy 617",314626,"Plate"
-64.33,0.00085,"Qualified",,16189.07,"CapPass","91% Nf: Cycle 1349-1350",1349,81505,"416-5","Alloy 617",314626,"Plate"
-66.68,0.00082,"Qualified",,16189.08,"CapPass","91% Nf: Cycle 1349-1350",1349,81506,"416-5","Alloy 617",314626,"Plate"
-68.97,0.00080,"Qualified",,16189.09,"CapPass","91% Nf: Cycle 1349-1350",1349,81507,"416-5","Alloy 617",314626,"Plate"
-71.39,0.00077,"Qualified",,16189.11,"CapPass","91% Nf: Cycle 1349-1350",1349,81508,"416-5","Alloy 617",314626,"Plate"
-73.84,0.00075,"Qualified",,16189.12,"CapPass","91% Nf: Cycle 1349-1350",1349,81509,"416-5","Alloy 617",314626,"Plate"
-76.32,0.00072,"Qualified",,16189.14,"CapPass","91% Nf: Cycle 1349-1350",1349,81510,"416-5","Alloy 617",314626,"Plate"
-78.59,0.00070,"Qualified",,16189.16,"CapPass","91% Nf: Cycle 1349-1350",1349,81511,"416-5","Alloy 617",314626,"Plate"
-80.80,0.00067,"Qualified",,16189.18,"CapPass","91% Nf: Cycle 1349-1350",1349,81512,"416-5","Alloy 617",314626,"Plate"
-83.13,0.00064,"Qualified",,16189.20,"CapPass","91% Nf: Cycle 1349-1350",1349,81513,"416-5","Alloy 617",314626,"Plate"
-85.06,0.00062,"Qualified",,16189.22,"CapPass","91% Nf: Cycle 1349-1350",1349,81514,"416-5","Alloy 617",314626,"Plate"
-86.87,0.00059,"Qualified",,16189.23,"CapPass","91% Nf: Cycle 1349-1350",1349,81515,"416-5","Alloy 617",314626,"Plate"
-88.84,0.00057,"Qualified",,16189.26,"CapPass","91% Nf: Cycle 1349-1350",1349,81516,"416-5","Alloy 617",314626,"Plate"
-90.86,0.00054,"Qualified",,16189.28,"CapPass","91% Nf: Cycle 1349-1350",1349,81517,"416-5","Alloy 617",314626,"Plate"
-92.93,0.00052,"Qualified",,16189.31,"CapPass","91% Nf: Cycle 1349-1350",1349,81518,"416-5","Alloy 617",314626,"Plate"
-94.88,0.00049,"Qualified",,16189.34,"CapPass","91% Nf: Cycle 1349-1350",1349,81519,"416-5","Alloy 617",314626,"Plate"
-96.61,0.00047,"Qualified",,16189.36,"CapPass","91% Nf: Cycle 1349-1350",1349,81520,"416-5","Alloy 617",314626,"Plate"
-98.29,0.00044,"Qualified",,16189.38,"CapPass","91% Nf: Cycle 1349-1350",1349,81521,"416-5","Alloy 617",314626,"Plate"
-100.14,0.00041,"Qualified",,16189.41,"CapPass","91% Nf: Cycle 1349-1350",1349,81522,"416-5","Alloy 617",314626,"Plate"
-102.21,0.00039,"Qualified",,16189.44,"CapPass","91% Nf: Cycle 1349-1350",1349,81523,"416-5","Alloy 617",314626,"Plate"
-104.32,0.00036,"Qualified",,16189.47,"CapPass","91% Nf: Cycle 1349-1350",1349,81524,"416-5","Alloy 617",314626,"Plate"
-106.22,0.00034,"Qualified",,16189.49,"CapPass","91% Nf: Cycle 1349-1350",1349,81525,"416-5","Alloy 617",314626,"Plate"
-108.01,0.00031,"Qualified",,16189.52,"CapPass","91% Nf: Cycle 1349-1350",1349,81526,"416-5","Alloy 617",314626,"Plate"
-109.67,0.00029,"Qualified",,16189.54,"CapPass","91% Nf: Cycle 1349-1350",1349,81527,"416-5","Alloy 617",314626,"Plate"
-111.51,0.00026,"Qualified",,16189.57,"CapPass","91% Nf: Cycle 1349-1350",1349,81528,"416-5","Alloy 617",314626,"Plate"
-113.18,0.00024,"Qualified",,16189.59,"CapPass","91% Nf: Cycle 1349-1350",1349,81529,"416-5","Alloy 617",314626,"Plate"
-114.74,0.00021,"Qualified",,16189.61,"CapPass","91% Nf: Cycle 1349-1350",1349,81530,"416-5","Alloy 617",314626,"Plate"
-116.28,0.00018,"Qualified",,16189.64,"CapPass","91% Nf: Cycle 1349-1350",1349,81531,"416-5","Alloy 617",314626,"Plate"
-118.15,0.00016,"Qualified",,16189.67,"CapPass","91% Nf: Cycle 1349-1350",1349,81532,"416-5","Alloy 617",314626,"Plate"
-119.78,0.00013,"Qualified",,16189.69,"CapPass","91% Nf: Cycle 1349-1350",1349,81533,"416-5","Alloy 617",314626,"Plate"
-121.64,0.00011,"Qualified",,16189.72,"CapPass","91% Nf: Cycle 1349-1350",1349,81534,"416-5","Alloy 617",314626,"Plate"
-123.64,0.00008,"Qualified",,16189.75,"CapPass","91% Nf: Cycle 1349-1350",1349,81535,"416-5","Alloy 617",314626,"Plate"
-125.34,0.00006,"Qualified",,16189.78,"CapPass","91% Nf: Cycle 1349-1350",1349,81536,"416-5","Alloy 617",314626,"Plate"
-126.82,0.00003,"Qualified",,16189.80,"CapPass","91% Nf: Cycle 1349-1350",1349,81537,"416-5","Alloy 617",314626,"Plate"
-128.29,0.00001,"Qualified",,16189.82,"CapPass","91% Nf: Cycle 1349-1350",1349,81538,"416-5","Alloy 617",314626,"Plate"
-128.43,0.00001,"Qualified",,16189.82,"CapPass","91% Nf: Cycle 1349-1350",1349,81539,"416-5","Alloy 617",314626,"Plate"
-129.79,-0.00002,"Qualified",,16189.84,"CapPass","91% Nf: Cycle 1349-1350",1349,81540,"416-5","Alloy 617",314626,"Plate"
-131.22,-0.00004,"Qualified",,16189.87,"CapPass","91% Nf: Cycle 1349-1350",1349,81541,"416-5","Alloy 617",314626,"Plate"
-132.63,-0.00007,"Qualified",,16189.89,"CapPass","91% Nf: Cycle 1349-1350",1349,81542,"416-5","Alloy 617",314626,"Plate"
-134.38,-0.00010,"Qualified",,16189.92,"CapPass","91% Nf: Cycle 1349-1350",1349,81543,"416-5","Alloy 617",314626,"Plate"
-135.74,-0.00012,"Qualified",,16189.95,"CapPass","91% Nf: Cycle 1349-1350",1349,81544,"416-5","Alloy 617",314626,"Plate"
-137.21,-0.00015,"Qualified",,16189.97,"CapPass","91% Nf: Cycle 1349-1350",1349,81545,"416-5","Alloy 617",314626,"Plate"
-138.65,-0.00017,"Qualified",,16190.00,"CapPass","91% Nf: Cycle 1349-1350",1349,81546,"416-5","Alloy 617",314626,"Plate"
-140.01,-0.00020,"Qualified",,16190.02,"CapPass","91% Nf: Cycle 1349-1350",1349,81547,"416-5","Alloy 617",314626,"Plate"
-141.23,-0.00022,"Qualified",,16190.05,"CapPass","91% Nf: Cycle 1349-1350",1349,81548,"416-5","Alloy 617",314626,"Plate"
-142.72,-0.00025,"Qualified",,16190.07,"CapPass","91% Nf: Cycle 1349-1350",1349,81549,"416-5","Alloy 617",314626,"Plate"
-144.15,-0.00027,"Qualified",,16190.10,"CapPass","91% Nf: Cycle 1349-1350",1349,81550,"416-5","Alloy 617",314626,"Plate"
-145.17,-0.00030,"Qualified",,16190.12,"CapPass","91% Nf: Cycle 1349-1350",1349,81551,"416-5","Alloy 617",314626,"Plate"
-146.27,-0.00033,"Qualified",,16190.15,"CapPass","91% Nf: Cycle 1349-1350",1349,81552,"416-5","Alloy 617",314626,"Plate"
-147.92,-0.00035,"Qualified",,16190.18,"CapPass","91% Nf: Cycle 1349-1350",1349,81553,"416-5","Alloy 617",314626,"Plate"
-149.28,-0.00038,"Qualified",,16190.20,"CapPass","91% Nf: Cycle 1349-1350",1349,81554,"416-5","Alloy 617",314626,"Plate"
-150.83,-0.00040,"Qualified",,16190.23,"CapPass","91% Nf: Cycle 1349-1350",1349,81555,"416-5","Alloy 617",314626,"Plate"
-152.09,-0.00043,"Qualified",,16190.26,"CapPass","91% Nf: Cycle 1349-1350",1349,81556,"416-5","Alloy 617",314626,"Plate"
-153.34,-0.00045,"Qualified",,16190.28,"CapPass","91% Nf: Cycle 1349-1350",1349,81557,"416-5","Alloy 617",314626,"Plate"
-154.73,-0.00048,"Qualified",,16190.31,"CapPass","91% Nf: Cycle 1349-1350",1349,81558,"416-5","Alloy 617",314626,"Plate"
-156.03,-0.00050,"Qualified",,16190.33,"CapPass","91% Nf: Cycle 1349-1350",1349,81559,"416-5","Alloy 617",314626,"Plate"
-157.45,-0.00053,"Qualified",,16190.36,"CapPass","91% Nf: Cycle 1349-1350",1349,81560,"416-5","Alloy 617",314626,"Plate"
-157.98,-0.00056,"Qualified",,16190.38,"CapPass","91% Nf: Cycle 1349-1350",1349,81561,"416-5","Alloy 617",314626,"Plate"
-158.25,-0.00059,"Qualified",,16190.38,"CapPass","91% Nf: Cycle 1349-1350",1349,81562,"416-5","Alloy 617",314626,"Plate"
-158.56,-0.00061,"Qualified",,16190.39,"CapPass","91% Nf: Cycle 1349-1350",1349,81563,"416-5","Alloy 617",314626,"Plate"
-159.78,-0.00064,"Qualified",,16190.43,"CapPass","91% Nf: Cycle 1349-1350",1349,81564,"416-5","Alloy 617",314626,"Plate"
-160.10,-0.00066,"Qualified",,16190.46,"CapPass","91% Nf: Cycle 1349-1350",1349,81565,"416-5","Alloy 617",314626,"Plate"
-160.50,-0.00069,"Qualified",,16190.50,"CapPass","91% Nf: Cycle 1349-1350",1349,81566,"416-5","Alloy 617",314626,"Plate"
-161.33,-0.00071,"Qualified",,16190.54,"CapPass","91% Nf: Cycle 1349-1350",1349,81567,"416-5","Alloy 617",314626,"Plate"
-162.54,-0.00074,"Qualified",,16190.58,"CapPass","91% Nf: Cycle 1349-1350",1349,81568,"416-5","Alloy 617",314626,"Plate"
-163.92,-0.00076,"Qualified",,16190.61,"CapPass","91% Nf: Cycle 1349-1350",1349,81569,"416-5","Alloy 617",314626,"Plate"
-165.27,-0.00079,"Qualified",,16190.63,"CapPass","91% Nf: Cycle 1349-1350",1349,81570,"416-5","Alloy 617",314626,"Plate"
-166.77,-0.00082,"Qualified",,16190.66,"CapPass","91% Nf: Cycle 1349-1350",1349,81571,"416-5","Alloy 617",314626,"Plate"
-167.95,-0.00084,"Qualified",,16190.68,"CapPass","91% Nf: Cycle 1349-1350",1349,81572,"416-5","Alloy 617",314626,"Plate"
-168.61,-0.00087,"Qualified",,16190.70,"CapPass","91% Nf: Cycle 1349-1350",1349,81573,"416-5","Alloy 617",314626,"Plate"
-169.79,-0.00089,"Qualified",,16190.72,"CapPass","91% Nf: Cycle 1349-1350",1349,81574,"416-5","Alloy 617",314626,"Plate"
-171.13,-0.00092,"Qualified",,16190.75,"CapPass","91% Nf: Cycle 1349-1350",1349,81575,"416-5","Alloy 617",314626,"Plate"
-172.38,-0.00095,"Qualified",,16190.77,"CapPass","91% Nf: Cycle 1349-1350",1349,81576,"416-5","Alloy 617",314626,"Plate"
-173.56,-0.00097,"Qualified",,16190.80,"CapPass","91% Nf: Cycle 1349-1350",1349,81577,"416-5","Alloy 617",314626,"Plate"
-174.44,-0.00099,"Qualified",,16190.82,"CapPass","91% Nf: Cycle 1349-1350",1349,81578,"416-5","Alloy 617",314626,"Plate"
-174.51,-0.00100,"Qualified",,16190.82,"CapPass","91% Nf: Cycle 1349-1350",1349,81579,"416-5","Alloy 617",314626,"Plate"
-175.75,-0.00102,"Qualified",,16190.85,"CapPass","91% Nf: Cycle 1349-1350",1349,81580,"416-5","Alloy 617",314626,"Plate"
-175.04,-0.00105,"Qualified",,16190.87,"CapPass","91% Nf: Cycle 1349-1350",1349,81581,"416-5","Alloy 617",314626,"Plate"
-175.17,-0.00109,"Qualified",,16190.87,"CapPass","91% Nf: Cycle 1349-1350",1349,81582,"416-5","Alloy 617",314626,"Plate"
-175.24,-0.00112,"Qualified",,16190.87,"CapPass","91% Nf: Cycle 1349-1350",1349,81583,"416-5","Alloy 617",314626,"Plate"
-175.29,-0.00115,"Qualified",,16190.88,"CapPass","91% Nf: Cycle 1349-1350",1349,81584,"416-5","Alloy 617",314626,"Plate"
-175.43,-0.00117,"Qualified",,16190.88,"CapPass","91% Nf: Cycle 1349-1350",1349,81585,"416-5","Alloy 617",314626,"Plate"
-175.60,-0.00120,"Qualified",,16190.88,"CapPass","91% Nf: Cycle 1349-1350",1349,81586,"416-5","Alloy 617",314626,"Plate"
-168.84,-0.00122,"Qualified",,16191.06,"CapPass","91% Nf: Cycle 1349-1350",1349,81587,"416-5","Alloy 617",314626,"Plate"
-169.79,-0.00125,"Qualified",,16191.11,"CapPass","91% Nf: Cycle 1349-1350",1349,81588,"416-5","Alloy 617",314626,"Plate"
-171.91,-0.00127,"Qualified",,16191.15,"CapPass","91% Nf: Cycle 1349-1350",1349,81589,"416-5","Alloy 617",314626,"Plate"
-174.59,-0.00130,"Qualified",,16191.18,"CapPass","91% Nf: Cycle 1349-1350",1349,81590,"416-5","Alloy 617",314626,"Plate"
-176.95,-0.00133,"Qualified",,16191.20,"CapPass","91% Nf: Cycle 1349-1350",1349,81591,"416-5","Alloy 617",314626,"Plate"
-179.29,-0.00135,"Qualified",,16191.23,"CapPass","91% Nf: Cycle 1349-1350",1349,81592,"416-5","Alloy 617",314626,"Plate"
-181.39,-0.00138,"Qualified",,16191.25,"CapPass","91% Nf: Cycle 1349-1350",1349,81593,"416-5","Alloy 617",314626,"Plate"
-183.38,-0.00140,"Qualified",,16191.27,"CapPass","91% Nf: Cycle 1349-1350",1349,81594,"416-5","Alloy 617",314626,"Plate"
-183.25,-0.00143,"Qualified",,16191.29,"CapPass","91% Nf: Cycle 1349-1350",1349,81595,"416-5","Alloy 617",314626,"Plate"
-183.81,-0.00146,"Qualified",,16191.29,"CapPass","91% Nf: Cycle 1349-1350",1349,81596,"416-5","Alloy 617",314626,"Plate"
-185.49,-0.00149,"Qualified",,16191.31,"CapPass","91% Nf: Cycle 1349-1350",1349,81597,"416-5","Alloy 617",314626,"Plate"
-186.92,-0.00151,"Qualified",,16191.33,"CapPass","91% Nf: Cycle 1349-1350",1349,81598,"416-5","Alloy 617",314626,"Plate"
-187.29,-0.00154,"Qualified",,16191.34,"CapPass","91% Nf: Cycle 1349-1350",1349,81599,"416-5","Alloy 617",314626,"Plate"
-187.75,-0.00156,"Qualified",,16191.35,"CapPass","91% Nf: Cycle 1349-1350",1349,81600,"416-5","Alloy 617",314626,"Plate"
-188.60,-0.00159,"Qualified",,16191.39,"CapPass","91% Nf: Cycle 1349-1350",1349,81601,"416-5","Alloy 617",314626,"Plate"
-188.86,-0.00161,"Qualified",,16191.42,"CapPass","91% Nf: Cycle 1349-1350",1349,81602,"416-5","Alloy 617",314626,"Plate"
-189.30,-0.00164,"Qualified",,16191.46,"CapPass","91% Nf: Cycle 1349-1350",1349,81603,"416-5","Alloy 617",314626,"Plate"
-190.09,-0.00166,"Qualified",,16191.50,"CapPass","91% Nf: Cycle 1349-1350",1349,81604,"416-5","Alloy 617",314626,"Plate"
-191.03,-0.00169,"Qualified",,16191.53,"CapPass","91% Nf: Cycle 1349-1350",1349,81605,"416-5","Alloy 617",314626,"Plate"
-192.57,-0.00172,"Qualified",,16191.57,"CapPass","91% Nf: Cycle 1349-1350",1349,81606,"416-5","Alloy 617",314626,"Plate"
-193.89,-0.00174,"Qualified",,16191.59,"CapPass","91% Nf: Cycle 1349-1350",1349,81607,"416-5","Alloy 617",314626,"Plate"
-190.40,-0.00177,"Qualified",,16191.61,"CapPass","91% Nf: Cycle 1349-1350",1349,81608,"416-5","Alloy 617",314626,"Plate"
-190.44,-0.00181,"Qualified",,16191.61,"CapPass","91% Nf: Cycle 1349-1350",1349,81609,"416-5","Alloy 617",314626,"Plate"
-190.58,-0.00186,"Qualified",,16191.62,"CapPass","91% Nf: Cycle 1349-1350",1349,81610,"416-5","Alloy 617",314626,"Plate"
-190.65,-0.00189,"Qualified",,16191.62,"CapPass","91% Nf: Cycle 1349-1350",1349,81611,"416-5","Alloy 617",314626,"Plate"
-190.73,-0.00193,"Qualified",,16191.62,"CapPass","91% Nf: Cycle 1349-1350",1349,81612,"416-5","Alloy 617",314626,"Plate"
-190.74,-0.00197,"Qualified",,16191.62,"CapPass","91% Nf: Cycle 1349-1350",1349,81613,"416-5","Alloy 617",314626,"Plate"
-190.79,-0.00200,"Qualified",,16191.62,"CapPass","91% Nf: Cycle 1349-1350",1349,81614,"416-5","Alloy 617",314626,"Plate"
-190.87,-0.00204,"Qualified",,16191.62,"CapPass","91% Nf: Cycle 1349-1350",1349,81615,"416-5","Alloy 617",314626,"Plate"
-190.94,-0.00206,"Qualified",,16191.62,"CapPass","91% Nf: Cycle 1349-1350",1349,81616,"416-5","Alloy 617",314626,"Plate"
-191.08,-0.00211,"Qualified",,16191.62,"CapPass","91% Nf: Cycle 1349-1350",1349,81617,"416-5","Alloy 617",314626,"Plate"
-191.39,-0.00208,"Qualified",,16191.64,"CapPass","91% Nf: Cycle 1349-1350",1349,81618,"416-5","Alloy 617",314626,"Plate"
-191.01,-0.00211,"Qualified",,16191.65,"CapPass","91% Nf: Cycle 1349-1350",1349,81619,"416-5","Alloy 617",314626,"Plate"
-183.02,-0.00208,"Qualified",,16191.69,"CapPass","91% Nf: Cycle 1349-1350",1349,81620,"416-5","Alloy 617",314626,"Plate"
-178.44,-0.00205,"Qualified",,16191.71,"CapPass","91% Nf: Cycle 1349-1350",1349,81621,"416-5","Alloy 617",314626,"Plate"
-174.49,-0.00203,"Qualified",,16191.73,"CapPass","91% Nf: Cycle 1349-1350",1349,81622,"416-5","Alloy 617",314626,"Plate"
-170.65,-0.00200,"Qualified",,16191.75,"CapPass","91% Nf: Cycle 1349-1350",1349,81623,"416-5","Alloy 617",314626,"Plate"
-167.27,-0.00198,"Qualified",,16191.77,"CapPass","91% Nf: Cycle 1349-1350",1349,81624,"416-5","Alloy 617",314626,"Plate"
-163.59,-0.00195,"Qualified",,16191.80,"CapPass","91% Nf: Cycle 1349-1350",1349,81625,"416-5","Alloy 617",314626,"Plate"
-162.86,-0.00195,"Qualified",,16191.82,"CapPass","91% Nf: Cycle 1349-1350",1349,81626,"416-5","Alloy 617",314626,"Plate"
-165.79,-0.00198,"Qualified",,16191.89,"CapPass","91% Nf: Cycle 1349-1350",1349,81627,"416-5","Alloy 617",314626,"Plate"
-168.40,-0.00200,"Qualified",,16191.91,"CapPass","91% Nf: Cycle 1349-1350",1349,81628,"416-5","Alloy 617",314626,"Plate"
-171.07,-0.00203,"Qualified",,16191.93,"CapPass","91% Nf: Cycle 1349-1350",1349,81629,"416-5","Alloy 617",314626,"Plate"
-173.72,-0.00205,"Qualified",,16191.95,"CapPass","91% Nf: Cycle 1349-1350",1349,81630,"416-5","Alloy 617",314626,"Plate"
-176.40,-0.00208,"Qualified",,16191.97,"CapPass","91% Nf: Cycle 1349-1350",1349,81631,"416-5","Alloy 617",314626,"Plate"
-178.95,-0.00210,"Qualified",,16191.99,"CapPass","91% Nf: Cycle 1349-1350",1349,81632,"416-5","Alloy 617",314626,"Plate"
-181.39,-0.00213,"Qualified",,16192.01,"CapPass","91% Nf: Cycle 1349-1350",1349,81633,"416-5","Alloy 617",314626,"Plate"
-183.66,-0.00216,"Qualified",,16192.02,"CapPass","91% Nf: Cycle 1349-1350",1349,81634,"416-5","Alloy 617",314626,"Plate"
-185.72,-0.00218,"Qualified",,16192.04,"CapPass","91% Nf: Cycle 1349-1350",1349,81635,"416-5","Alloy 617",314626,"Plate"
-187.81,-0.00221,"Qualified",,16192.06,"CapPass","91% Nf: Cycle 1349-1350",1349,81636,"416-5","Alloy 617",314626,"Plate"
-189.88,-0.00223,"Qualified",,16192.08,"CapPass","91% Nf: Cycle 1349-1350",1349,81637,"416-5","Alloy 617",314626,"Plate"
-192.04,-0.00226,"Qualified",,16192.11,"CapPass","91% Nf: Cycle 1349-1350",1349,81638,"416-5","Alloy 617",314626,"Plate"
-194.12,-0.00228,"Qualified",,16192.14,"CapPass","91% Nf: Cycle 1349-1350",1349,81639,"416-5","Alloy 617",314626,"Plate"
-196.05,-0.00231,"Qualified",,16192.17,"CapPass","91% Nf: Cycle 1349-1350",1349,81640,"416-5","Alloy 617",314626,"Plate"
-197.92,-0.00233,"Qualified",,16192.19,"CapPass","91% Nf: Cycle 1349-1350",1349,81641,"416-5","Alloy 617",314626,"Plate"
-199.96,-0.00236,"Qualified",,16192.23,"CapPass","91% Nf: Cycle 1349-1350",1349,81642,"416-5","Alloy 617",314626,"Plate"
-199.58,-0.00239,"Qualified",,16192.24,"CapPass","91% Nf: Cycle 1349-1350",1349,81643,"416-5","Alloy 617",314626,"Plate"
-199.86,-0.00242,"Qualified",,16192.25,"CapPass","91% Nf: Cycle 1349-1350",1349,81644,"416-5","Alloy 617",314626,"Plate"
-200.38,-0.00244,"Qualified",,16192.25,"CapPass","91% Nf: Cycle 1349-1350",1349,81645,"416-5","Alloy 617",314626,"Plate"
-200.20,-0.00247,"Qualified",,16192.28,"CapPass","91% Nf: Cycle 1349-1350",1349,81646,"416-5","Alloy 617",314626,"Plate"
-200.54,-0.00250,"Qualified",,16192.29,"CapPass","91% Nf: Cycle 1349-1350",1349,81647,"416-5","Alloy 617",314626,"Plate"
-201.13,-0.00252,"Qualified",,16192.31,"CapPass","91% Nf: Cycle 1349-1350",1349,81648,"416-5","Alloy 617",314626,"Plate"
-201.42,-0.00255,"Qualified",,16192.33,"CapPass","91% Nf: Cycle 1349-1350",1349,81649,"416-5","Alloy 617",314626,"Plate"
-200.99,-0.00257,"Qualified",,16192.40,"CapPass","91% Nf: Cycle 1349-1350",1349,81650,"416-5","Alloy 617",314626,"Plate"
-201.41,-0.00260,"Qualified",,16192.44,"CapPass","91% Nf: Cycle 1349-1350",1349,81651,"416-5","Alloy 617",314626,"Plate"
-202.66,-0.00262,"Qualified",,16192.48,"CapPass","91% Nf: Cycle 1349-1350",1349,81652,"416-5","Alloy 617",314626,"Plate"
-204.40,-0.00265,"Qualified",,16192.52,"CapPass","91% Nf: Cycle 1349-1350",1349,81653,"416-5","Alloy 617",314626,"Plate"
-206.20,-0.00267,"Qualified",,16192.55,"CapPass","91% Nf: Cycle 1349-1350",1349,81654,"416-5","Alloy 617",314626,"Plate"
-208.32,-0.00270,"Qualified",,16192.57,"CapPass","91% Nf: Cycle 1349-1350",1349,81655,"416-5","Alloy 617",314626,"Plate"
-210.37,-0.00273,"Qualified",,16192.60,"CapPass","91% Nf: Cycle 1349-1350",1349,81656,"416-5","Alloy 617",314626,"Plate"
-211.81,-0.00275,"Qualified",,16192.62,"CapPass","91% Nf: Cycle 1349-1350",1349,81657,"416-5","Alloy 617",314626,"Plate"
-211.93,-0.00278,"Qualified",,16192.64,"CapPass","91% Nf: Cycle 1349-1350",1349,81658,"416-5","Alloy 617",314626,"Plate"
-212.20,-0.00281,"Qualified",,16192.64,"CapPass","91% Nf: Cycle 1349-1350",1349,81659,"416-5","Alloy 617",314626,"Plate"
-212.53,-0.00283,"Qualified",,16192.65,"CapPass","91% Nf: Cycle 1349-1350",1349,81660,"416-5","Alloy 617",314626,"Plate"
-212.25,-0.00286,"Qualified",,16192.66,"CapPass","91% Nf: Cycle 1349-1350",1349,81661,"416-5","Alloy 617",314626,"Plate"
-212.60,-0.00289,"Qualified",,16192.67,"CapPass","91% Nf: Cycle 1349-1350",1349,81662,"416-5","Alloy 617",314626,"Plate"
-213.40,-0.00291,"Qualified",,16192.69,"CapPass","91% Nf: Cycle 1349-1350",1349,81663,"416-5","Alloy 617",314626,"Plate"
-213.43,-0.00294,"Qualified",,16192.73,"CapPass","91% Nf: Cycle 1349-1350",1349,81664,"416-5","Alloy 617",314626,"Plate"
-212.10,-0.00296,"Qualified",,16192.79,"CapPass","91% Nf: Cycle 1349-1350",1349,81665,"416-5","Alloy 617",314626,"Plate"
-209.98,-0.00297,"Qualified",,16192.82,"CapPass","91% Nf: Cycle 1349-1350",1349,81666,"416-5","Alloy 617",314626,"Plate"
-202.89,-0.00294,"Qualified",,16192.87,"CapPass","91% Nf: Cycle 1349-1350",1349,81667,"416-5","Alloy 617",314626,"Plate"
-197.63,-0.00291,"Qualified",,16192.90,"CapPass","91% Nf: Cycle 1349-1350",1349,81668,"416-5","Alloy 617",314626,"Plate"
-192.92,-0.00289,"Qualified",,16192.93,"CapPass","91% Nf: Cycle 1349-1350",1349,81669,"416-5","Alloy 617",314626,"Plate"
-188.30,-0.00286,"Qualified",,16192.95,"CapPass","91% Nf: Cycle 1349-1350",1349,81670,"416-5","Alloy 617",314626,"Plate"
-183.79,-0.00284,"Qualified",,16192.97,"CapPass","91% Nf: Cycle 1349-1350",1349,81671,"416-5","Alloy 617",314626,"Plate"
-179.59,-0.00281,"Qualified",,16192.99,"CapPass","91% Nf: Cycle 1349-1350",1349,81672,"416-5","Alloy 617",314626,"Plate"
-175.51,-0.00279,"Qualified",,16193.02,"CapPass","91% Nf: Cycle 1349-1350",1349,81673,"416-5","Alloy 617",314626,"Plate"
-171.43,-0.00276,"Qualified",,16193.04,"CapPass","91% Nf: Cycle 1349-1350",1349,81674,"416-5","Alloy 617",314626,"Plate"
-167.80,-0.00273,"Qualified",,16193.06,"CapPass","91% Nf: Cycle 1349-1350",1349,81675,"416-5","Alloy 617",314626,"Plate"
-164.06,-0.00271,"Qualified",,16193.08,"CapPass","91% Nf: Cycle 1349-1350",1349,81676,"416-5","Alloy 617",314626,"Plate"
-160.42,-0.00268,"Qualified",,16193.10,"CapPass","91% Nf: Cycle 1349-1350",1349,81677,"416-5","Alloy 617",314626,"Plate"
-156.81,-0.00266,"Qualified",,16193.13,"CapPass","91% Nf: Cycle 1349-1350",1349,81678,"416-5","Alloy 617",314626,"Plate"
-153.32,-0.00263,"Qualified",,16193.15,"CapPass","91% Nf: Cycle 1349-1350",1349,81679,"416-5","Alloy 617",314626,"Plate"
-149.81,-0.00261,"Qualified",,16193.18,"CapPass","91% Nf: Cycle 1349-1350",1349,81680,"416-5","Alloy 617",314626,"Plate"
-146.45,-0.00258,"Qualified",,16193.20,"CapPass","91% Nf: Cycle 1349-1350",1349,81681,"416-5","Alloy 617",314626,"Plate"
-143.05,-0.00256,"Qualified",,16193.23,"CapPass","91% Nf: Cycle 1349-1350",1349,81682,"416-5","Alloy 617",314626,"Plate"
-138.87,-0.00253,"Qualified",,16193.26,"CapPass","91% Nf: Cycle 1349-1350",1349,81683,"416-5","Alloy 617",314626,"Plate"
-134.96,-0.00251,"Qualified",,16193.29,"CapPass","91% Nf: Cycle 1349-1350",1349,81684,"416-5","Alloy 617",314626,"Plate"
-131.35,-0.00248,"Qualified",,16193.32,"CapPass","91% Nf: Cycle 1349-1350",1349,81685,"416-5","Alloy 617",314626,"Plate"
-127.77,-0.00245,"Qualified",,16193.35,"CapPass","91% Nf: Cycle 1349-1350",1349,81686,"416-5","Alloy 617",314626,"Plate"
-124.19,-0.00243,"Qualified",,16193.37,"CapPass","91% Nf: Cycle 1349-1350",1349,81687,"416-5","Alloy 617",314626,"Plate"
-120.91,-0.00240,"Qualified",,16193.40,"CapPass","91% Nf: Cycle 1349-1350",1349,81688,"416-5","Alloy 617",314626,"Plate"
-117.52,-0.00238,"Qualified",,16193.43,"CapPass","91% Nf: Cycle 1349-1350",1349,81689,"416-5","Alloy 617",314626,"Plate"
-114.21,-0.00235,"Qualified",,16193.45,"CapPass","91% Nf: Cycle 1349-1350",1349,81690,"416-5","Alloy 617",314626,"Plate"
-111.19,-0.00233,"Qualified",,16193.47,"CapPass","91% Nf: Cycle 1349-1350",1349,81691,"416-5","Alloy 617",314626,"Plate"
-108.29,-0.00230,"Qualified",,16193.50,"CapPass","91% Nf: Cycle 1349-1350",1349,81692,"416-5","Alloy 617",314626,"Plate"
-104.98,-0.00227,"Qualified",,16193.52,"CapPass","91% Nf: Cycle 1349-1350",1349,81693,"416-5","Alloy 617",314626,"Plate"
-101.91,-0.00225,"Qualified",,16193.55,"CapPass","91% Nf: Cycle 1349-1350",1349,81694,"416-5","Alloy 617",314626,"Plate"
-99.09,-0.00222,"Qualified",,16193.57,"CapPass","91% Nf: Cycle 1349-1350",1349,81695,"416-5","Alloy 617",314626,"Plate"
-96.16,-0.00220,"Qualified",,16193.60,"CapPass","91% Nf: Cycle 1349-1350",1349,81696,"416-5","Alloy 617",314626,"Plate"
-93.16,-0.00217,"Qualified",,16193.63,"CapPass","91% Nf: Cycle 1349-1350",1349,81697,"416-5","Alloy 617",314626,"Plate"
-90.61,-0.00215,"Qualified",,16193.65,"CapPass","91% Nf: Cycle 1349-1350",1349,81698,"416-5","Alloy 617",314626,"Plate"
-87.61,-0.00212,"Qualified",,16193.68,"CapPass","91% Nf: Cycle 1349-1350",1349,81699,"416-5","Alloy 617",314626,"Plate"
-84.79,-0.00210,"Qualified",,16193.70,"CapPass","91% Nf: Cycle 1349-1350",1349,81700,"416-5","Alloy 617",314626,"Plate"
-82.07,-0.00207,"Qualified",,16193.73,"CapPass","91% Nf: Cycle 1349-1350",1349,81701,"416-5","Alloy 617",314626,"Plate"
-79.36,-0.00205,"Qualified",,16193.76,"CapPass","91% Nf: Cycle 1349-1350",1349,81702,"416-5","Alloy 617",314626,"Plate"
-76.67,-0.00202,"Qualified",,16193.78,"CapPass","91% Nf: Cycle 1349-1350",1349,81703,"416-5","Alloy 617",314626,"Plate"
-74.18,-0.00199,"Qualified",,16193.81,"CapPass","91% Nf: Cycle 1349-1350",1349,81704,"416-5","Alloy 617",314626,"Plate"
-73.00,-0.00198,"Qualified",,16193.82,"CapPass","91% Nf: Cycle 1349-1350",1349,81705,"416-5","Alloy 617",314626,"Plate"
-71.39,-0.00197,"Qualified",,16193.83,"CapPass","91% Nf: Cycle 1349-1350",1349,81706,"416-5","Alloy 617",314626,"Plate"
-68.57,-0.00194,"Qualified",,16193.86,"CapPass","91% Nf: Cycle 1349-1350",1349,81707,"416-5","Alloy 617",314626,"Plate"
-66.16,-0.00192,"Qualified",,16193.89,"CapPass","91% Nf: Cycle 1349-1350",1349,81708,"416-5","Alloy 617",314626,"Plate"
-63.45,-0.00189,"Qualified",,16193.91,"CapPass","91% Nf: Cycle 1349-1350",1349,81709,"416-5","Alloy 617",314626,"Plate"
-60.69,-0.00187,"Qualified",,16193.94,"CapPass","91% Nf: Cycle 1349-1350",1349,81710,"416-5","Alloy 617",314626,"Plate"
-58.13,-0.00184,"Qualified",,16193.97,"CapPass","91% Nf: Cycle 1349-1350",1349,81711,"416-5","Alloy 617",314626,"Plate"
-55.48,-0.00182,"Qualified",,16193.99,"CapPass","91% Nf: Cycle 1349-1350",1349,81712,"416-5","Alloy 617",314626,"Plate"
-52.67,-0.00179,"Qualified",,16194.02,"CapPass","91% Nf: Cycle 1349-1350",1349,81713,"416-5","Alloy 617",314626,"Plate"
-50.09,-0.00177,"Qualified",,16194.05,"CapPass","91% Nf: Cycle 1349-1350",1349,81714,"416-5","Alloy 617",314626,"Plate"
-47.22,-0.00174,"Qualified",,16194.07,"CapPass","91% Nf: Cycle 1349-1350",1349,81715,"416-5","Alloy 617",314626,"Plate"
-44.50,-0.00172,"Qualified",,16194.10,"CapPass","91% Nf: Cycle 1349-1350",1349,81716,"416-5","Alloy 617",314626,"Plate"
-41.91,-0.00169,"Qualified",,16194.13,"CapPass","91% Nf: Cycle 1349-1350",1349,81717,"416-5","Alloy 617",314626,"Plate"
-39.17,-0.00167,"Qualified",,16194.16,"CapPass","91% Nf: Cycle 1349-1350",1349,81718,"416-5","Alloy 617",314626,"Plate"
-36.31,-0.00164,"Qualified",,16194.18,"CapPass","91% Nf: Cycle 1349-1350",1349,81719,"416-5","Alloy 617",314626,"Plate"
-33.67,-0.00161,"Qualified",,16194.21,"CapPass","91% Nf: Cycle 1349-1350",1349,81720,"416-5","Alloy 617",314626,"Plate"
-30.99,-0.00159,"Qualified",,16194.23,"CapPass","91% Nf: Cycle 1349-1350",1349,81721,"416-5","Alloy 617",314626,"Plate"
-28.21,-0.00156,"Qualified",,16194.26,"CapPass","91% Nf: Cycle 1349-1350",1349,81722,"416-5","Alloy 617",314626,"Plate"
-25.42,-0.00154,"Qualified",,16194.29,"CapPass","91% Nf: Cycle 1349-1350",1349,81723,"416-5","Alloy 617",314626,"Plate"
-22.70,-0.00151,"Qualified",,16194.32,"CapPass","91% Nf: Cycle 1349-1350",1349,81724,"416-5","Alloy 617",314626,"Plate"
-20.13,-0.00149,"Qualified",,16194.34,"CapPass","91% Nf: Cycle 1349-1350",1349,81725,"416-5","Alloy 617",314626,"Plate"
-17.37,-0.00146,"Qualified",,16194.37,"CapPass","91% Nf: Cycle 1349-1350",1349,81726,"416-5","Alloy 617",314626,"Plate"
-14.49,-0.00144,"Qualified",,16194.40,"CapPass","91% Nf: Cycle 1349-1350",1349,81727,"416-5","Alloy 617",314626,"Plate"
-12.09,-0.00141,"Qualified",,16194.42,"CapPass","91% Nf: Cycle 1349-1350",1349,81728,"416-5","Alloy 617",314626,"Plate"
-9.47,-0.00139,"Qualified",,16194.45,"CapPass","91% Nf: Cycle 1349-1350",1349,81729,"416-5","Alloy 617",314626,"Plate"
-6.84,-0.00136,"Qualified",,16194.48,"CapPass","91% Nf: Cycle 1349-1350",1349,81730,"416-5","Alloy 617",314626,"Plate"
-4.21,-0.00133,"Qualified",,16194.50,"CapPass","91% Nf: Cycle 1349-1350",1349,81731,"416-5","Alloy 617",314626,"Plate"
-1.31,-0.00131,"Qualified",,16194.53,"CapPass","91% Nf: Cycle 1349-1350",1349,81732,"416-5","Alloy 617",314626,"Plate"
1.49,-0.00128,"Qualified",,16194.56,"CapPass","91% Nf: Cycle 1349-1350",1349,81733,"416-5","Alloy 617",314626,"Plate"
4.20,-0.00126,"Qualified",,16194.59,"CapPass","91% Nf: Cycle 1349-1350",1349,81734,"416-5","Alloy 617",314626,"Plate"
6.96,-0.00123,"Qualified",,16194.61,"CapPass","91% Nf: Cycle 1349-1350",1349,81735,"416-5","Alloy 617",314626,"Plate"
9.61,-0.00121,"Qualified",,16194.64,"CapPass","91% Nf: Cycle 1349-1350",1349,81736,"416-5","Alloy 617",314626,"Plate"
12.15,-0.00118,"Qualified",,16194.67,"CapPass","91% Nf: Cycle 1349-1350",1349,81737,"416-5","Alloy 617",314626,"Plate"
14.90,-0.00116,"Qualified",,16194.69,"CapPass","91% Nf: Cycle 1349-1350",1349,81738,"416-5","Alloy 617",314626,"Plate"
17.43,-0.00113,"Qualified",,16194.72,"CapPass","91% Nf: Cycle 1349-1350",1349,81739,"416-5","Alloy 617",314626,"Plate"
19.98,-0.00110,"Qualified",,16194.75,"CapPass","91% Nf: Cycle 1349-1350",1349,81740,"416-5","Alloy 617",314626,"Plate"
22.42,-0.00108,"Qualified",,16194.77,"CapPass","91% Nf: Cycle 1349-1350",1349,81741,"416-5","Alloy 617",314626,"Plate"
24.68,-0.00105,"Qualified",,16194.81,"CapPass","91% Nf: Cycle 1349-1350",1349,81742,"416-5","Alloy 617",314626,"Plate"
25.13,-0.00105,"Qualified",,16194.82,"CapPass","91% Nf: Cycle 1349-1350",1349,81743,"416-5","Alloy 617",314626,"Plate"
27.05,-0.00103,"Qualified",,16194.86,"CapPass","91% Nf: Cycle 1349-1350",1349,81744,"416-5","Alloy 617",314626,"Plate"
29.43,-0.00100,"Qualified",,16194.90,"CapPass","91% Nf: Cycle 1349-1350",1349,81745,"416-5","Alloy 617",314626,"Plate"
32.45,-0.00098,"Qualified",,16194.94,"CapPass","91% Nf: Cycle 1349-1350",1349,81746,"416-5","Alloy 617",314626,"Plate"
35.32,-0.00095,"Qualified",,16194.97,"CapPass","91% Nf: Cycle 1349-1350",1349,81747,"416-5","Alloy 617",314626,"Plate"
37.95,-0.00093,"Qualified",,16194.99,"CapPass","91% Nf: Cycle 1349-1350",1349,81748,"416-5","Alloy 617",314626,"Plate"
41.04,-0.00090,"Qualified",,16195.01,"CapPass","91% Nf: Cycle 1349-1350",1349,81749,"416-5","Alloy 617",314626,"Plate"
43.76,-0.00087,"Qualified",,16195.03,"CapPass","91% Nf: Cycle 1349-1350",1349,81750,"416-5","Alloy 617",314626,"Plate"
46.05,-0.00085,"Qualified",,16195.04,"CapPass","91% Nf: Cycle 1349-1350",1349,81751,"416-5","Alloy 617",314626,"Plate"
48.50,-0.00082,"Qualified",,16195.07,"CapPass","91% Nf: Cycle 1349-1350",1349,81752,"416-5","Alloy 617",314626,"Plate"
50.72,-0.00080,"Qualified",,16195.09,"CapPass","91% Nf: Cycle 1349-1350",1349,81753,"416-5","Alloy 617",314626,"Plate"
53.15,-0.00077,"Qualified",,16195.12,"CapPass","91% Nf: Cycle 1349-1350",1349,81754,"416-5","Alloy 617",314626,"Plate"
55.49,-0.00075,"Qualified",,16195.16,"CapPass","91% Nf: Cycle 1349-1350",1349,81755,"416-5","Alloy 617",314626,"Plate"
57.49,-0.00072,"Qualified",,16195.19,"CapPass","91% Nf: Cycle 1349-1350",1349,81756,"416-5","Alloy 617",314626,"Plate"
59.39,-0.00070,"Qualified",,16195.21,"CapPass","91% Nf: Cycle 1349-1350",1349,81757,"416-5","Alloy 617",314626,"Plate"
61.47,-0.00067,"Qualified",,16195.25,"CapPass","91% Nf: Cycle 1349-1350",1349,81758,"416-5","Alloy 617",314626,"Plate"
63.78,-0.00064,"Qualified",,16195.28,"CapPass","91% Nf: Cycle 1349-1350",1349,81759,"416-5","Alloy 617",314626,"Plate"
66.14,-0.00062,"Qualified",,16195.31,"CapPass","91% Nf: Cycle 1349-1350",1349,81760,"416-5","Alloy 617",314626,"Plate"
68.25,-0.00059,"Qualified",,16195.34,"CapPass","91% Nf: Cycle 1349-1350",1349,81761,"416-5","Alloy 617",314626,"Plate"
70.76,-0.00057,"Qualified",,16195.37,"CapPass","91% Nf: Cycle 1349-1350",1349,81762,"416-5","Alloy 617",314626,"Plate"
73.16,-0.00054,"Qualified",,16195.40,"CapPass","91% Nf: Cycle 1349-1350",1349,81763,"416-5","Alloy 617",314626,"Plate"
75.30,-0.00052,"Qualified",,16195.43,"CapPass","91% Nf: Cycle 1349-1350",1349,81764,"416-5","Alloy 617",314626,"Plate"
77.73,-0.00049,"Qualified",,16195.46,"CapPass","91% Nf: Cycle 1349-1350",1349,81765,"416-5","Alloy 617",314626,"Plate"
80.25,-0.00047,"Qualified",,16195.49,"CapPass","91% Nf: Cycle 1349-1350",1349,81766,"416-5","Alloy 617",314626,"Plate"
82.68,-0.00044,"Qualified",,16195.52,"CapPass","91% Nf: Cycle 1349-1350",1349,81767,"416-5","Alloy 617",314626,"Plate"
84.99,-0.00042,"Qualified",,16195.54,"CapPass","91% Nf: Cycle 1349-1350",1349,81768,"416-5","Alloy 617",314626,"Plate"
87.42,-0.00039,"Qualified",,16195.57,"CapPass","91% Nf: Cycle 1349-1350",1349,81769,"416-5","Alloy 617",314626,"Plate"
89.74,-0.00036,"Qualified",,16195.60,"CapPass","91% Nf: Cycle 1349-1350",1349,81770,"416-5","Alloy 617",314626,"Plate"
92.07,-0.00034,"Qualified",,16195.62,"CapPass","91% Nf: Cycle 1349-1350",1349,81771,"416-5","Alloy 617",314626,"Plate"
94.73,-0.00031,"Qualified",,16195.64,"CapPass","91% Nf: Cycle 1349-1350",1349,81772,"416-5","Alloy 617",314626,"Plate"
97.35,-0.00029,"Qualified",,16195.66,"CapPass","91% Nf: Cycle 1349-1350",1349,81773,"416-5","Alloy 617",314626,"Plate"
100.18,-0.00026,"Qualified",,16195.68,"CapPass","91% Nf: Cycle 1349-1350",1349,81774,"416-5","Alloy 617",314626,"Plate"
102.79,-0.00023,"Qualified",,16195.69,"CapPass","91% Nf: Cycle 1349-1350",1349,81775,"416-5","Alloy 617",314626,"Plate"
105.19,-0.00021,"Qualified",,16195.71,"CapPass","91% Nf: Cycle 1349-1350",1349,81776,"416-5","Alloy 617",314626,"Plate"
107.71,-0.00018,"Qualified",,16195.73,"CapPass","91% Nf: Cycle 1349-1350",1349,81777,"416-5","Alloy 617",314626,"Plate"
110.04,-0.00016,"Qualified",,16195.74,"CapPass","91% Nf: Cycle 1349-1350",1350,81778,"416-5","Alloy 617",314626,"Plate"
112.49,-0.00013,"Qualified",,16195.76,"CapPass","91% Nf: Cycle 1349-1350",1350,81779,"416-5","Alloy 617",314626,"Plate"
114.64,-0.00011,"Qualified",,16195.78,"CapPass","91% Nf: Cycle 1349-1350",1350,81780,"416-5","Alloy 617",314626,"Plate"
