Repository: js-molina/fatigue-A617

File: data/850C/Strain rate 0.001/0.60% strain/HTM_A19_Cycles_4168.csv (part 16 of 17)
"Stress Mpa","Strain","Qual State","Qual Exceptions","Elapsed Time Sec","Data State","Cycle Label","Cycle","Count","Sample","Alloy","Heat","Material_Form"
-151.15,-0.00240,"Qualified",,12001.14,"CapPass","Cycle 1000",1000,76516,"416-8","Alloy 617",314626,"Plate"
-149.20,-0.00237,"Qualified",,12001.15,"CapPass","Cycle 1000",1000,76517,"416-8","Alloy 617",314626,"Plate"
-147.84,-0.00235,"Qualified",,12001.17,"CapPass","Cycle 1000",1000,76518,"416-8","Alloy 617",314626,"Plate"
-157.61,-0.00237,"Qualified",,12001.26,"CapPass","Cycle 1000",1000,76519,"416-8","Alloy 617",314626,"Plate"
-161.14,-0.00240,"Qualified",,12001.28,"CapPass","Cycle 1000",1000,76520,"416-8","Alloy 617",314626,"Plate"
-164.46,-0.00242,"Qualified",,12001.30,"CapPass","Cycle 1000",1000,76521,"416-8","Alloy 617",314626,"Plate"
-167.50,-0.00245,"Qualified",,12001.32,"CapPass","Cycle 1000",1000,76522,"416-8","Alloy 617",314626,"Plate"
-170.83,-0.00247,"Qualified",,12001.35,"CapPass","Cycle 1000",1000,76523,"416-8","Alloy 617",314626,"Plate"
-173.90,-0.00250,"Qualified",,12001.37,"CapPass","Cycle 1000",1000,76524,"416-8","Alloy 617",314626,"Plate"
-176.82,-0.00252,"Qualified",,12001.39,"CapPass","Cycle 1000",1000,76525,"416-8","Alloy 617",314626,"Plate"
-179.95,-0.00255,"Qualified",,12001.42,"CapPass","Cycle 1000",1000,76526,"416-8","Alloy 617",314626,"Plate"
-183.01,-0.00258,"Qualified",,12001.45,"CapPass","Cycle 1000",1000,76527,"416-8","Alloy 617",314626,"Plate"
-185.65,-0.00260,"Qualified",,12001.47,"CapPass","Cycle 1000",1000,76528,"416-8","Alloy 617",314626,"Plate"
-188.46,-0.00263,"Qualified",,12001.50,"CapPass","Cycle 1000",1000,76529,"416-8","Alloy 617",314626,"Plate"
-191.31,-0.00265,"Qualified",,12001.52,"CapPass","Cycle 1000",1000,76530,"416-8","Alloy 617",314626,"Plate"
-194.10,-0.00268,"Qualified",,12001.55,"CapPass","Cycle 1000",1000,76531,"416-8","Alloy 617",314626,"Plate"
-196.97,-0.00270,"Qualified",,12001.58,"CapPass","Cycle 1000",1000,76532,"416-8","Alloy 617",314626,"Plate"
-199.97,-0.00273,"Qualified",,12001.61,"CapPass","Cycle 1000",1000,76533,"416-8","Alloy 617",314626,"Plate"
-203.29,-0.00275,"Qualified",,12001.64,"CapPass","Cycle 1000",1000,76534,"416-8","Alloy 617",314626,"Plate"
-206.47,-0.00278,"Qualified",,12001.67,"CapPass","Cycle 1000",1000,76535,"416-8","Alloy 617",314626,"Plate"
-209.53,-0.00280,"Qualified",,12001.69,"CapPass","Cycle 1000",1000,76536,"416-8","Alloy 617",314626,"Plate"
-212.60,-0.00283,"Qualified",,12001.72,"CapPass","Cycle 1000",1000,76537,"416-8","Alloy 617",314626,"Plate"
-215.54,-0.00285,"Qualified",,12001.75,"CapPass","Cycle 1000",1000,76538,"416-8","Alloy 617",314626,"Plate"
-217.82,-0.00288,"Qualified",,12001.77,"CapPass","Cycle 1000",1000,76539,"416-8","Alloy 617",314626,"Plate"
-218.41,-0.00290,"Qualified",,12001.81,"CapPass","Cycle 1000",1000,76540,"416-8","Alloy 617",314626,"Plate"
-215.57,-0.00291,"Qualified",,12001.85,"CapPass","Cycle 1000",1000,76541,"416-8","Alloy 617",314626,"Plate"
-204.94,-0.00288,"Qualified",,12001.92,"CapPass","Cycle 1000",1000,76542,"416-8","Alloy 617",314626,"Plate"
-199.13,-0.00285,"Qualified",,12001.95,"CapPass","Cycle 1000",1000,76543,"416-8","Alloy 617",314626,"Plate"
-194.01,-0.00283,"Qualified",,12001.98,"CapPass","Cycle 1000",1000,76544,"416-8","Alloy 617",314626,"Plate"
-189.04,-0.00280,"Qualified",,12002.00,"CapPass","Cycle 1000",1000,76545,"416-8","Alloy 617",314626,"Plate"
-184.18,-0.00278,"Qualified",,12002.03,"CapPass","Cycle 1000",1000,76546,"416-8","Alloy 617",314626,"Plate"
-179.28,-0.00275,"Qualified",,12002.06,"CapPass","Cycle 1000",1000,76547,"416-8","Alloy 617",314626,"Plate"
-174.90,-0.00273,"Qualified",,12002.08,"CapPass","Cycle 1000",1000,76548,"416-8","Alloy 617",314626,"Plate"
-170.53,-0.00270,"Qualified",,12002.11,"CapPass","Cycle 1000",1000,76549,"416-8","Alloy 617",314626,"Plate"
-166.28,-0.00267,"Qualified",,12002.13,"CapPass","Cycle 1000",1000,76550,"416-8","Alloy 617",314626,"Plate"
-162.28,-0.00265,"Qualified",,12002.15,"CapPass","Cycle 1000",1000,76551,"416-8","Alloy 617",314626,"Plate"
-157.92,-0.00262,"Qualified",,12002.18,"CapPass","Cycle 1000",1000,76552,"416-8","Alloy 617",314626,"Plate"
-154.00,-0.00260,"Qualified",,12002.21,"CapPass","Cycle 1000",1000,76553,"416-8","Alloy 617",314626,"Plate"
-150.28,-0.00257,"Qualified",,12002.23,"CapPass","Cycle 1000",1000,76554,"416-8","Alloy 617",314626,"Plate"
-145.90,-0.00255,"Qualified",,12002.26,"CapPass","Cycle 1000",1000,76555,"416-8","Alloy 617",314626,"Plate"
-141.71,-0.00252,"Qualified",,12002.29,"CapPass","Cycle 1000",1000,76556,"416-8","Alloy 617",314626,"Plate"
-137.81,-0.00250,"Qualified",,12002.32,"CapPass","Cycle 1000",1000,76557,"416-8","Alloy 617",314626,"Plate"
-133.66,-0.00247,"Qualified",,12002.34,"CapPass","Cycle 1000",1000,76558,"416-8","Alloy 617",314626,"Plate"
-129.69,-0.00245,"Qualified",,12002.37,"CapPass","Cycle 1000",1000,76559,"416-8","Alloy 617",314626,"Plate"
-125.91,-0.00242,"Qualified",,12002.40,"CapPass","Cycle 1000",1000,76560,"416-8","Alloy 617",314626,"Plate"
-122.21,-0.00240,"Qualified",,12002.42,"CapPass","Cycle 1000",1000,76561,"416-8","Alloy 617",314626,"Plate"
-118.51,-0.00237,"Qualified",,12002.45,"CapPass","Cycle 1000",1000,76562,"416-8","Alloy 617",314626,"Plate"
-115.07,-0.00234,"Qualified",,12002.47,"CapPass","Cycle 1000",1000,76563,"416-8","Alloy 617",314626,"Plate"
-111.47,-0.00232,"Qualified",,12002.50,"CapPass","Cycle 1000",1000,76564,"416-8","Alloy 617",314626,"Plate"
-107.70,-0.00229,"Qualified",,12002.53,"CapPass","Cycle 1000",1000,76565,"416-8","Alloy 617",314626,"Plate"
-103.91,-0.00227,"Qualified",,12002.56,"CapPass","Cycle 1000",1000,76566,"416-8","Alloy 617",314626,"Plate"
-99.99,-0.00224,"Qualified",,12002.59,"CapPass","Cycle 1000",1000,76567,"416-8","Alloy 617",314626,"Plate"
-95.98,-0.00222,"Qualified",,12002.62,"CapPass","Cycle 1000",1000,76568,"416-8","Alloy 617",314626,"Plate"
-92.02,-0.00219,"Qualified",,12002.64,"CapPass","Cycle 1000",1000,76569,"416-8","Alloy 617",314626,"Plate"
-88.18,-0.00217,"Qualified",,12002.67,"CapPass","Cycle 1000",1000,76570,"416-8","Alloy 617",314626,"Plate"
-84.74,-0.00214,"Qualified",,12002.70,"CapPass","Cycle 1000",1000,76571,"416-8","Alloy 617",314626,"Plate"
-81.45,-0.00212,"Qualified",,12002.72,"CapPass","Cycle 1000",1000,76572,"416-8","Alloy 617",314626,"Plate"
-78.11,-0.00209,"Qualified",,12002.75,"CapPass","Cycle 1000",1000,76573,"416-8","Alloy 617",314626,"Plate"
-74.54,-0.00207,"Qualified",,12002.77,"CapPass","Cycle 1000",1000,76574,"416-8","Alloy 617",314626,"Plate"
-71.03,-0.00204,"Qualified",,12002.80,"CapPass","Cycle 1000",1000,76575,"416-8","Alloy 617",314626,"Plate"
-67.56,-0.00202,"Qualified",,12002.83,"CapPass","Cycle 1000",1000,76576,"416-8","Alloy 617",314626,"Plate"
-64.14,-0.00199,"Qualified",,12002.85,"CapPass","Cycle 1000",1000,76577,"416-8","Alloy 617",314626,"Plate"
-63.73,-0.00199,"Qualified",,12002.86,"CapPass","Cycle 1000",1000,76578,"416-8","Alloy 617",314626,"Plate"
-59.78,-0.00196,"Qualified",,12002.89,"CapPass","Cycle 1000",1000,76579,"416-8","Alloy 617",314626,"Plate"
-56.05,-0.00194,"Qualified",,12002.92,"CapPass","Cycle 1000",1000,76580,"416-8","Alloy 617",314626,"Plate"
-52.24,-0.00191,"Qualified",,12002.94,"CapPass","Cycle 1000",1000,76581,"416-8","Alloy 617",314626,"Plate"
-48.35,-0.00189,"Qualified",,12002.97,"CapPass","Cycle 1000",1000,76582,"416-8","Alloy 617",314626,"Plate"
-44.62,-0.00186,"Qualified",,12003.00,"CapPass","Cycle 1000",1000,76583,"416-8","Alloy 617",314626,"Plate"
-40.75,-0.00184,"Qualified",,12003.03,"CapPass","Cycle 1000",1000,76584,"416-8","Alloy 617",314626,"Plate"
-37.33,-0.00181,"Qualified",,12003.05,"CapPass","Cycle 1000",1000,76585,"416-8","Alloy 617",314626,"Plate"
-34.14,-0.00179,"Qualified",,12003.08,"CapPass","Cycle 1000",1000,76586,"416-8","Alloy 617",314626,"Plate"
-30.56,-0.00176,"Qualified",,12003.10,"CapPass","Cycle 1000",1000,76587,"416-8","Alloy 617",314626,"Plate"
-26.99,-0.00174,"Qualified",,12003.13,"CapPass","Cycle 1000",1000,76588,"416-8","Alloy 617",314626,"Plate"
-23.41,-0.00171,"Qualified",,12003.16,"CapPass","Cycle 1000",1000,76589,"416-8","Alloy 617",314626,"Plate"
-19.72,-0.00168,"Qualified",,12003.19,"CapPass","Cycle 1000",1000,76590,"416-8","Alloy 617",314626,"Plate"
-16.28,-0.00166,"Qualified",,12003.22,"CapPass","Cycle 1000",1000,76591,"416-8","Alloy 617",314626,"Plate"
-13.02,-0.00163,"Qualified",,12003.24,"CapPass","Cycle 1000",1000,76592,"416-8","Alloy 617",314626,"Plate"
-9.31,-0.00161,"Qualified",,12003.27,"CapPass","Cycle 1000",1000,76593,"416-8","Alloy 617",314626,"Plate"
-5.72,-0.00158,"Qualified",,12003.30,"CapPass","Cycle 1000",1000,76594,"416-8","Alloy 617",314626,"Plate"
-2.35,-0.00156,"Qualified",,12003.32,"CapPass","Cycle 1000",1000,76595,"416-8","Alloy 617",314626,"Plate"
1.23,-0.00153,"Qualified",,12003.35,"CapPass","Cycle 1000",1000,76596,"416-8","Alloy 617",314626,"Plate"
4.69,-0.00151,"Qualified",,12003.38,"CapPass","Cycle 1000",1000,76597,"416-8","Alloy 617",314626,"Plate"
7.89,-0.00148,"Qualified",,12003.40,"CapPass","Cycle 1000",1000,76598,"416-8","Alloy 617",314626,"Plate"
11.24,-0.00145,"Qualified",,12003.43,"CapPass","Cycle 1000",1000,76599,"416-8","Alloy 617",314626,"Plate"
14.53,-0.00143,"Qualified",,12003.46,"CapPass","Cycle 1000",1000,76600,"416-8","Alloy 617",314626,"Plate"
17.72,-0.00140,"Qualified",,12003.48,"CapPass","Cycle 1000",1000,76601,"416-8","Alloy 617",314626,"Plate"
20.76,-0.00138,"Qualified",,12003.51,"CapPass","Cycle 1000",1000,76602,"416-8","Alloy 617",314626,"Plate"
23.84,-0.00135,"Qualified",,12003.54,"CapPass","Cycle 1000",1000,76603,"416-8","Alloy 617",314626,"Plate"
26.53,-0.00133,"Qualified",,12003.56,"CapPass","Cycle 1000",1000,76604,"416-8","Alloy 617",314626,"Plate"
29.23,-0.00130,"Qualified",,12003.58,"CapPass","Cycle 1000",1000,76605,"416-8","Alloy 617",314626,"Plate"
31.69,-0.00128,"Qualified",,12003.61,"CapPass","Cycle 1000",1000,76606,"416-8","Alloy 617",314626,"Plate"
33.88,-0.00125,"Qualified",,12003.64,"CapPass","Cycle 1000",1000,76607,"416-8","Alloy 617",314626,"Plate"
32.98,-0.00123,"Qualified",,12003.68,"CapPass","Cycle 1000",1000,76608,"416-8","Alloy 617",314626,"Plate"
39.35,-0.00120,"Qualified",,12003.78,"CapPass","Cycle 1000",1000,76609,"416-8","Alloy 617",314626,"Plate"
44.03,-0.00117,"Qualified",,12003.80,"CapPass","Cycle 1000",1000,76610,"416-8","Alloy 617",314626,"Plate"
47.84,-0.00115,"Qualified",,12003.82,"CapPass","Cycle 1000",1000,76611,"416-8","Alloy 617",314626,"Plate"
51.22,-0.00112,"Qualified",,12003.83,"CapPass","Cycle 1000",1000,76612,"416-8","Alloy 617",314626,"Plate"
54.25,-0.00110,"Qualified",,12003.84,"CapPass","Cycle 1000",1000,76613,"416-8","Alloy 617",314626,"Plate"
56.36,-0.00108,"Qualified",,12003.85,"CapPass","Cycle 1000",1000,76614,"416-8","Alloy 617",314626,"Plate"
57.07,-0.00107,"Qualified",,12003.86,"CapPass","Cycle 1000",1000,76615,"416-8","Alloy 617",314626,"Plate"
59.68,-0.00104,"Qualified",,12003.87,"CapPass","Cycle 1000",1000,76616,"416-8","Alloy 617",314626,"Plate"
62.18,-0.00102,"Qualified",,12003.89,"CapPass","Cycle 1000",1000,76617,"416-8","Alloy 617",314626,"Plate"
64.66,-0.00099,"Qualified",,12003.91,"CapPass","Cycle 1000",1000,76618,"416-8","Alloy 617",314626,"Plate"
67.18,-0.00097,"Qualified",,12003.94,"CapPass","Cycle 1000",1000,76619,"416-8","Alloy 617",314626,"Plate"
69.88,-0.00094,"Qualified",,12003.97,"CapPass","Cycle 1000",1000,76620,"416-8","Alloy 617",314626,"Plate"
72.84,-0.00092,"Qualified",,12004.00,"CapPass","Cycle 1000",1000,76621,"416-8","Alloy 617",314626,"Plate"
76.00,-0.00089,"Qualified",,12004.04,"CapPass","Cycle 1000",1000,76622,"416-8","Alloy 617",314626,"Plate"
79.24,-0.00087,"Qualified",,12004.07,"CapPass","Cycle 1000",1000,76623,"416-8","Alloy 617",314626,"Plate"
82.62,-0.00084,"Qualified",,12004.11,"CapPass","Cycle 1000",1000,76624,"416-8","Alloy 617",314626,"Plate"
86.01,-0.00082,"Qualified",,12004.14,"CapPass","Cycle 1000",1000,76625,"416-8","Alloy 617",314626,"Plate"
89.07,-0.00079,"Qualified",,12004.17,"CapPass","Cycle 1000",1000,76626,"416-8","Alloy 617",314626,"Plate"
91.85,-0.00077,"Qualified",,12004.19,"CapPass","Cycle 1000",1000,76627,"416-8","Alloy 617",314626,"Plate"
94.77,-0.00074,"Qualified",,12004.22,"CapPass","Cycle 1000",1000,76628,"416-8","Alloy 617",314626,"Plate"
97.75,-0.00072,"Qualified",,12004.25,"CapPass","Cycle 1000",1000,76629,"416-8","Alloy 617",314626,"Plate"
100.37,-0.00069,"Qualified",,12004.28,"CapPass","Cycle 1000",1000,76630,"416-8","Alloy 617",314626,"Plate"
102.93,-0.00066,"Qualified",,12004.30,"CapPass","Cycle 1000",1000,76631,"416-8","Alloy 617",314626,"Plate"
105.42,-0.00064,"Qualified",,12004.33,"CapPass","Cycle 1000",1000,76632,"416-8","Alloy 617",314626,"Plate"
108.20,-0.00061,"Qualified",,12004.36,"CapPass","Cycle 1000",1000,76633,"416-8","Alloy 617",314626,"Plate"
111.29,-0.00059,"Qualified",,12004.39,"CapPass","Cycle 1000",1000,76634,"416-8","Alloy 617",314626,"Plate"
114.66,-0.00056,"Qualified",,12004.43,"CapPass","Cycle 1000",1000,76635,"416-8","Alloy 617",314626,"Plate"
117.85,-0.00054,"Qualified",,12004.46,"CapPass","Cycle 1000",1000,76636,"416-8","Alloy 617",314626,"Plate"
121.13,-0.00051,"Qualified",,12004.49,"CapPass","Cycle 1000",1000,76637,"416-8","Alloy 617",314626,"Plate"
124.24,-0.00049,"Qualified",,12004.52,"CapPass","Cycle 1000",1000,76638,"416-8","Alloy 617",314626,"Plate"
127.36,-0.00046,"Qualified",,12004.55,"CapPass","Cycle 1000",1000,76639,"416-8","Alloy 617",314626,"Plate"
130.12,-0.00044,"Qualified",,12004.57,"CapPass","Cycle 1000",1000,76640,"416-8","Alloy 617",314626,"Plate"
132.97,-0.00041,"Qualified",,12004.60,"CapPass","Cycle 1000",1000,76641,"416-8","Alloy 617",314626,"Plate"
135.93,-0.00038,"Qualified",,12004.63,"CapPass","Cycle 1000",1000,76642,"416-8","Alloy 617",314626,"Plate"
138.57,-0.00036,"Qualified",,12004.65,"CapPass","Cycle 1000",1000,76643,"416-8","Alloy 617",314626,"Plate"
141.11,-0.00033,"Qualified",,12004.68,"CapPass","Cycle 1000",1000,76644,"416-8","Alloy 617",314626,"Plate"
143.95,-0.00031,"Qualified",,12004.70,"CapPass","Cycle 1000",1000,76645,"416-8","Alloy 617",314626,"Plate"
146.80,-0.00028,"Qualified",,12004.73,"CapPass","Cycle 1000",1000,76646,"416-8","Alloy 617",314626,"Plate"
231.03,0.00285,"Qualified",,19201.02,"CapPass","90% Nf: Cycle 1600-1601",1600,88879,"416-8","Alloy 617",314626,"Plate"
225.81,0.00288,"Qualified",,19201.04,"CapPass","90% Nf: Cycle 1600-1601",1600,88880,"416-8","Alloy 617",314626,"Plate"
226.06,0.00291,"Qualified",,19201.04,"CapPass","90% Nf: Cycle 1600-1601",1600,88881,"416-8","Alloy 617",314626,"Plate"
226.30,0.00294,"Qualified",,19201.05,"CapPass","90% Nf: Cycle 1600-1601",1600,88882,"416-8","Alloy 617",314626,"Plate"
226.31,0.00297,"Qualified",,19201.05,"CapPass","90% Nf: Cycle 1600-1601",1600,88883,"416-8","Alloy 617",314626,"Plate"
226.40,0.00300,"Qualified",,19201.06,"CapPass","90% Nf: Cycle 1600-1601",1600,88884,"416-8","Alloy 617",314626,"Plate"
226.37,0.00303,"Qualified",,19201.06,"CapPass","90% Nf: Cycle 1600-1601",1600,88885,"416-8","Alloy 617",314626,"Plate"
226.14,0.00305,"Qualified",,19201.07,"CapPass","90% Nf: Cycle 1600-1601",1600,88886,"416-8","Alloy 617",314626,"Plate"
225.15,0.00308,"Qualified",,19201.08,"CapPass","90% Nf: Cycle 1600-1601",1600,88887,"416-8","Alloy 617",314626,"Plate"
212.11,0.00305,"Qualified",,19201.13,"CapPass","90% Nf: Cycle 1600-1601",1600,88888,"416-8","Alloy 617",314626,"Plate"
206.93,0.00303,"Qualified",,19201.14,"CapPass","90% Nf: Cycle 1600-1601",1600,88889,"416-8","Alloy 617",314626,"Plate"
202.18,0.00300,"Qualified",,19201.16,"CapPass","90% Nf: Cycle 1600-1601",1600,88890,"416-8","Alloy 617",314626,"Plate"
197.90,0.00297,"Qualified",,19201.17,"CapPass","90% Nf: Cycle 1600-1601",1600,88891,"416-8","Alloy 617",314626,"Plate"
193.59,0.00295,"Qualified",,19201.18,"CapPass","90% Nf: Cycle 1600-1601",1600,88892,"416-8","Alloy 617",314626,"Plate"
189.54,0.00292,"Qualified",,19201.20,"CapPass","90% Nf: Cycle 1600-1601",1600,88893,"416-8","Alloy 617",314626,"Plate"
185.86,0.00290,"Qualified",,19201.22,"CapPass","90% Nf: Cycle 1600-1601",1600,88894,"416-8","Alloy 617",314626,"Plate"
181.91,0.00287,"Qualified",,19201.23,"CapPass","90% Nf: Cycle 1600-1601",1600,88895,"416-8","Alloy 617",314626,"Plate"
178.08,0.00284,"Qualified",,19201.25,"CapPass","90% Nf: Cycle 1600-1601",1600,88896,"416-8","Alloy 617",314626,"Plate"
174.30,0.00282,"Qualified",,19201.27,"CapPass","90% Nf: Cycle 1600-1601",1600,88897,"416-8","Alloy 617",314626,"Plate"
170.57,0.00279,"Qualified",,19201.29,"CapPass","90% Nf: Cycle 1600-1601",1600,88898,"416-8","Alloy 617",314626,"Plate"
166.70,0.00277,"Qualified",,19201.31,"CapPass","90% Nf: Cycle 1600-1601",1600,88899,"416-8","Alloy 617",314626,"Plate"
162.68,0.00274,"Qualified",,19201.34,"CapPass","90% Nf: Cycle 1600-1601",1600,88900,"416-8","Alloy 617",314626,"Plate"
158.38,0.00272,"Qualified",,19201.36,"CapPass","90% Nf: Cycle 1600-1601",1600,88901,"416-8","Alloy 617",314626,"Plate"
154.27,0.00269,"Qualified",,19201.39,"CapPass","90% Nf: Cycle 1600-1601",1600,88902,"416-8","Alloy 617",314626,"Plate"
149.97,0.00267,"Qualified",,19201.42,"CapPass","90% Nf: Cycle 1600-1601",1600,88903,"416-8","Alloy 617",314626,"Plate"
145.75,0.00264,"Qualified",,19201.45,"CapPass","90% Nf: Cycle 1600-1601",1600,88904,"416-8","Alloy 617",314626,"Plate"
141.48,0.00262,"Qualified",,19201.47,"CapPass","90% Nf: Cycle 1600-1601",1600,88905,"416-8","Alloy 617",314626,"Plate"
137.53,0.00259,"Qualified",,19201.50,"CapPass","90% Nf: Cycle 1600-1601",1600,88906,"416-8","Alloy 617",314626,"Plate"
133.42,0.00257,"Qualified",,19201.53,"CapPass","90% Nf: Cycle 1600-1601",1600,88907,"416-8","Alloy 617",314626,"Plate"
129.43,0.00254,"Qualified",,19201.56,"CapPass","90% Nf: Cycle 1600-1601",1600,88908,"416-8","Alloy 617",314626,"Plate"
125.63,0.00251,"Qualified",,19201.58,"CapPass","90% Nf: Cycle 1600-1601",1600,88909,"416-8","Alloy 617",314626,"Plate"
121.82,0.00249,"Qualified",,19201.61,"CapPass","90% Nf: Cycle 1600-1601",1600,88910,"416-8","Alloy 617",314626,"Plate"
118.15,0.00246,"Qualified",,19201.63,"CapPass","90% Nf: Cycle 1600-1601",1600,88911,"416-8","Alloy 617",314626,"Plate"
114.56,0.00244,"Qualified",,19201.66,"CapPass","90% Nf: Cycle 1600-1601",1600,88912,"416-8","Alloy 617",314626,"Plate"
110.61,0.00241,"Qualified",,19201.69,"CapPass","90% Nf: Cycle 1600-1601",1600,88913,"416-8","Alloy 617",314626,"Plate"
106.79,0.00239,"Qualified",,19201.72,"CapPass","90% Nf: Cycle 1600-1601",1600,88914,"416-8","Alloy 617",314626,"Plate"
103.14,0.00236,"Qualified",,19201.74,"CapPass","90% Nf: Cycle 1600-1601",1600,88915,"416-8","Alloy 617",314626,"Plate"
99.64,0.00234,"Qualified",,19201.77,"CapPass","90% Nf: Cycle 1600-1601",1600,88916,"416-8","Alloy 617",314626,"Plate"
96.11,0.00231,"Qualified",,19201.80,"CapPass","90% Nf: Cycle 1600-1601",1600,88917,"416-8","Alloy 617",314626,"Plate"
92.70,0.00229,"Qualified",,19201.82,"CapPass","90% Nf: Cycle 1600-1601",1600,88918,"416-8","Alloy 617",314626,"Plate"
89.08,0.00226,"Qualified",,19201.85,"CapPass","90% Nf: Cycle 1600-1601",1600,88919,"416-8","Alloy 617",314626,"Plate"
88.56,0.00226,"Qualified",,19201.85,"CapPass","90% Nf: Cycle 1600-1601",1600,88920,"416-8","Alloy 617",314626,"Plate"
85.51,0.00224,"Qualified",,19201.88,"CapPass","90% Nf: Cycle 1600-1601",1600,88921,"416-8","Alloy 617",314626,"Plate"
81.95,0.00221,"Qualified",,19201.90,"CapPass","90% Nf: Cycle 1600-1601",1600,88922,"416-8","Alloy 617",314626,"Plate"
78.45,0.00218,"Qualified",,19201.93,"CapPass","90% Nf: Cycle 1600-1601",1600,88923,"416-8","Alloy 617",314626,"Plate"
74.95,0.00216,"Qualified",,19201.96,"CapPass","90% Nf: Cycle 1600-1601",1600,88924,"416-8","Alloy 617",314626,"Plate"
71.53,0.00213,"Qualified",,19201.99,"CapPass","90% Nf: Cycle 1600-1601",1600,88925,"416-8","Alloy 617",314626,"Plate"
68.18,0.00211,"Qualified",,19202.01,"CapPass","90% Nf: Cycle 1600-1601",1600,88926,"416-8","Alloy 617",314626,"Plate"
64.63,0.00208,"Qualified",,19202.04,"CapPass","90% Nf: Cycle 1600-1601",1600,88927,"416-8","Alloy 617",314626,"Plate"
61.21,0.00206,"Qualified",,19202.07,"CapPass","90% Nf: Cycle 1600-1601",1600,88928,"416-8","Alloy 617",314626,"Plate"
57.79,0.00203,"Qualified",,19202.09,"CapPass","90% Nf: Cycle 1600-1601",1600,88929,"416-8","Alloy 617",314626,"Plate"
54.53,0.00201,"Qualified",,19202.12,"CapPass","90% Nf: Cycle 1600-1601",1600,88930,"416-8","Alloy 617",314626,"Plate"
51.21,0.00198,"Qualified",,19202.15,"CapPass","90% Nf: Cycle 1600-1601",1600,88931,"416-8","Alloy 617",314626,"Plate"
47.87,0.00195,"Qualified",,19202.17,"CapPass","90% Nf: Cycle 1600-1601",1600,88932,"416-8","Alloy 617",314626,"Plate"
44.70,0.00193,"Qualified",,19202.20,"CapPass","90% Nf: Cycle 1600-1601",1600,88933,"416-8","Alloy 617",314626,"Plate"
41.43,0.00190,"Qualified",,19202.23,"CapPass","90% Nf: Cycle 1600-1601",1600,88934,"416-8","Alloy 617",314626,"Plate"
38.23,0.00188,"Qualified",,19202.25,"CapPass","90% Nf: Cycle 1600-1601",1600,88935,"416-8","Alloy 617",314626,"Plate"
35.02,0.00185,"Qualified",,19202.28,"CapPass","90% Nf: Cycle 1600-1601",1600,88936,"416-8","Alloy 617",314626,"Plate"
31.75,0.00183,"Qualified",,19202.31,"CapPass","90% Nf: Cycle 1600-1601",1600,88937,"416-8","Alloy 617",314626,"Plate"
28.40,0.00180,"Qualified",,19202.34,"CapPass","90% Nf: Cycle 1600-1601",1600,88938,"416-8","Alloy 617",314626,"Plate"
25.10,0.00178,"Qualified",,19202.36,"CapPass","90% Nf: Cycle 1600-1601",1600,88939,"416-8","Alloy 617",314626,"Plate"
21.79,0.00175,"Qualified",,19202.39,"CapPass","90% Nf: Cycle 1600-1601",1600,88940,"416-8","Alloy 617",314626,"Plate"
18.58,0.00173,"Qualified",,19202.42,"CapPass","90% Nf: Cycle 1600-1601",1600,88941,"416-8","Alloy 617",314626,"Plate"
15.19,0.00170,"Qualified",,19202.45,"CapPass","90% Nf: Cycle 1600-1601",1600,88942,"416-8","Alloy 617",314626,"Plate"
11.90,0.00167,"Qualified",,19202.48,"CapPass","90% Nf: Cycle 1600-1601",1600,88943,"416-8","Alloy 617",314626,"Plate"
8.83,0.00165,"Qualified",,19202.50,"CapPass","90% Nf: Cycle 1600-1601",1600,88944,"416-8","Alloy 617",314626,"Plate"
5.51,0.00162,"Qualified",,19202.53,"CapPass","90% Nf: Cycle 1600-1601",1600,88945,"416-8","Alloy 617",314626,"Plate"
2.39,0.00160,"Qualified",,19202.56,"CapPass","90% Nf: Cycle 1600-1601",1600,88946,"416-8","Alloy 617",314626,"Plate"
-0.60,0.00157,"Qualified",,19202.58,"CapPass","90% Nf: Cycle 1600-1601",1600,88947,"416-8","Alloy 617",314626,"Plate"
-3.84,0.00155,"Qualified",,19202.61,"CapPass","90% Nf: Cycle 1600-1601",1600,88948,"416-8","Alloy 617",314626,"Plate"
-6.96,0.00152,"Qualified",,19202.64,"CapPass","90% Nf: Cycle 1600-1601",1600,88949,"416-8","Alloy 617",314626,"Plate"
-9.99,0.00150,"Qualified",,19202.67,"CapPass","90% Nf: Cycle 1600-1601",1600,88950,"416-8","Alloy 617",314626,"Plate"
-13.02,0.00147,"Qualified",,19202.69,"CapPass","90% Nf: Cycle 1600-1601",1600,88951,"416-8","Alloy 617",314626,"Plate"
-14.18,0.00145,"Qualified",,19202.73,"CapPass","90% Nf: Cycle 1600-1601",1600,88952,"416-8","Alloy 617",314626,"Plate"
-19.66,0.00142,"Qualified",,19202.85,"CapPass","90% Nf: Cycle 1600-1601",1600,88953,"416-8","Alloy 617",314626,"Plate"
-20.51,0.00142,"Qualified",,19202.85,"CapPass","90% Nf: Cycle 1600-1601",1600,88954,"416-8","Alloy 617",314626,"Plate"
-24.45,0.00139,"Qualified",,19202.87,"CapPass","90% Nf: Cycle 1600-1601",1600,88955,"416-8","Alloy 617",314626,"Plate"
-28.30,0.00137,"Qualified",,19202.88,"CapPass","90% Nf: Cycle 1600-1601",1600,88956,"416-8","Alloy 617",314626,"Plate"
-31.72,0.00134,"Qualified",,19202.90,"CapPass","90% Nf: Cycle 1600-1601",1600,88957,"416-8","Alloy 617",314626,"Plate"
-34.73,0.00132,"Qualified",,19202.91,"CapPass","90% Nf: Cycle 1600-1601",1600,88958,"416-8","Alloy 617",314626,"Plate"
-37.80,0.00129,"Qualified",,19202.92,"CapPass","90% Nf: Cycle 1600-1601",1600,88959,"416-8","Alloy 617",314626,"Plate"
-40.72,0.00126,"Qualified",,19202.94,"CapPass","90% Nf: Cycle 1600-1601",1600,88960,"416-8","Alloy 617",314626,"Plate"
-43.22,0.00124,"Qualified",,19202.95,"CapPass","90% Nf: Cycle 1600-1601",1600,88961,"416-8","Alloy 617",314626,"Plate"
-45.53,0.00121,"Qualified",,19202.97,"CapPass","90% Nf: Cycle 1600-1601",1600,88962,"416-8","Alloy 617",314626,"Plate"
-47.55,0.00119,"Qualified",,19202.99,"CapPass","90% Nf: Cycle 1600-1601",1600,88963,"416-8","Alloy 617",314626,"Plate"
-49.71,0.00116,"Qualified",,19203.02,"CapPass","90% Nf: Cycle 1600-1601",1600,88964,"416-8","Alloy 617",314626,"Plate"
-52.05,0.00114,"Qualified",,19203.05,"CapPass","90% Nf: Cycle 1600-1601",1600,88965,"416-8","Alloy 617",314626,"Plate"
-54.65,0.00111,"Qualified",,19203.08,"CapPass","90% Nf: Cycle 1600-1601",1600,88966,"416-8","Alloy 617",314626,"Plate"
-57.35,0.00109,"Qualified",,19203.12,"CapPass","90% Nf: Cycle 1600-1601",1600,88967,"416-8","Alloy 617",314626,"Plate"
-59.97,0.00106,"Qualified",,19203.15,"CapPass","90% Nf: Cycle 1600-1601",1600,88968,"416-8","Alloy 617",314626,"Plate"
-62.72,0.00104,"Qualified",,19203.18,"CapPass","90% Nf: Cycle 1600-1601",1600,88969,"416-8","Alloy 617",314626,"Plate"
-65.48,0.00101,"Qualified",,19203.21,"CapPass","90% Nf: Cycle 1600-1601",1600,88970,"416-8","Alloy 617",314626,"Plate"
-68.26,0.00098,"Qualified",,19203.25,"CapPass","90% Nf: Cycle 1600-1601",1600,88971,"416-8","Alloy 617",314626,"Plate"
-70.94,0.00096,"Qualified",,19203.27,"CapPass","90% Nf: Cycle 1600-1601",1600,88972,"416-8","Alloy 617",314626,"Plate"
-73.47,0.00093,"Qualified",,19203.30,"CapPass","90% Nf: Cycle 1600-1601",1600,88973,"416-8","Alloy 617",314626,"Plate"
-75.87,0.00091,"Qualified",,19203.33,"CapPass","90% Nf: Cycle 1600-1601",1600,88974,"416-8","Alloy 617",314626,"Plate"
-78.14,0.00088,"Qualified",,19203.35,"CapPass","90% Nf: Cycle 1600-1601",1600,88975,"416-8","Alloy 617",314626,"Plate"
-80.27,0.00086,"Qualified",,19203.38,"CapPass","90% Nf: Cycle 1600-1601",1600,88976,"416-8","Alloy 617",314626,"Plate"
-82.41,0.00083,"Qualified",,19203.41,"CapPass","90% Nf: Cycle 1600-1601",1600,88977,"416-8","Alloy 617",314626,"Plate"
-84.37,0.00081,"Qualified",,19203.43,"CapPass","90% Nf: Cycle 1600-1601",1600,88978,"416-8","Alloy 617",314626,"Plate"
-86.53,0.00078,"Qualified",,19203.46,"CapPass","90% Nf: Cycle 1600-1601",1600,88979,"416-8","Alloy 617",314626,"Plate"
-88.69,0.00076,"Qualified",,19203.49,"CapPass","90% Nf: Cycle 1600-1601",1600,88980,"416-8","Alloy 617",314626,"Plate"
-91.09,0.00073,"Qualified",,19203.52,"CapPass","90% Nf: Cycle 1600-1601",1600,88981,"416-8","Alloy 617",314626,"Plate"
-93.58,0.00071,"Qualified",,19203.55,"CapPass","90% Nf: Cycle 1600-1601",1600,88982,"416-8","Alloy 617",314626,"Plate"
-96.22,0.00068,"Qualified",,19203.59,"CapPass","90% Nf: Cycle 1600-1601",1600,88983,"416-8","Alloy 617",314626,"Plate"
-98.97,0.00065,"Qualified",,19203.61,"CapPass","90% Nf: Cycle 1600-1601",1600,88984,"416-8","Alloy 617",314626,"Plate"
-101.50,0.00063,"Qualified",,19203.64,"CapPass","90% Nf: Cycle 1600-1601",1600,88985,"416-8","Alloy 617",314626,"Plate"
-104.12,0.00060,"Qualified",,19203.67,"CapPass","90% Nf: Cycle 1600-1601",1600,88986,"416-8","Alloy 617",314626,"Plate"
-106.91,0.00058,"Qualified",,19203.70,"CapPass","90% Nf: Cycle 1600-1601",1600,88987,"416-8","Alloy 617",314626,"Plate"
-109.69,0.00055,"Qualified",,19203.72,"CapPass","90% Nf: Cycle 1600-1601",1600,88988,"416-8","Alloy 617",314626,"Plate"
-112.73,0.00053,"Qualified",,19203.74,"CapPass","90% Nf: Cycle 1600-1601",1600,88989,"416-8","Alloy 617",314626,"Plate"
-115.56,0.00050,"Qualified",,19203.76,"CapPass","90% Nf: Cycle 1600-1601",1600,88990,"416-8","Alloy 617",314626,"Plate"
-118.50,0.00047,"Qualified",,19203.78,"CapPass","90% Nf: Cycle 1600-1601",1600,88991,"416-8","Alloy 617",314626,"Plate"
-121.22,0.00045,"Qualified",,19203.80,"CapPass","90% Nf: Cycle 1600-1601",1600,88992,"416-8","Alloy 617",314626,"Plate"
-124.07,0.00042,"Qualified",,19203.82,"CapPass","90% Nf: Cycle 1600-1601",1600,88993,"416-8","Alloy 617",314626,"Plate"
-126.80,0.00040,"Qualified",,19203.84,"CapPass","90% Nf: Cycle 1600-1601",1600,88994,"416-8","Alloy 617",314626,"Plate"
-128.76,0.00038,"Qualified",,19203.85,"CapPass","90% Nf: Cycle 1600-1601",1600,88995,"416-8","Alloy 617",314626,"Plate"
-129.58,0.00037,"Qualified",,19203.86,"CapPass","90% Nf: Cycle 1600-1601",1600,88996,"416-8","Alloy 617",314626,"Plate"
-132.37,0.00035,"Qualified",,19203.88,"CapPass","90% Nf: Cycle 1600-1601",1600,88997,"416-8","Alloy 617",314626,"Plate"
-134.93,0.00032,"Qualified",,19203.90,"CapPass","90% Nf: Cycle 1600-1601",1600,88998,"416-8","Alloy 617",314626,"Plate"
-137.56,0.00029,"Qualified",,19203.92,"CapPass","90% Nf: Cycle 1600-1601",1600,88999,"416-8","Alloy 617",314626,"Plate"
-140.21,0.00027,"Qualified",,19203.94,"CapPass","90% Nf: Cycle 1600-1601",1600,89000,"416-8","Alloy 617",314626,"Plate"
-142.75,0.00024,"Qualified",,19203.96,"CapPass","90% Nf: Cycle 1600-1601",1600,89001,"416-8","Alloy 617",314626,"Plate"
-145.18,0.00022,"Qualified",,19203.98,"CapPass","90% Nf: Cycle 1600-1601",1600,89002,"416-8","Alloy 617",314626,"Plate"
-147.59,0.00019,"Qualified",,19204.00,"CapPass","90% Nf: Cycle 1600-1601",1600,89003,"416-8","Alloy 617",314626,"Plate"
-149.97,0.00017,"Qualified",,19204.02,"CapPass","90% Nf: Cycle 1600-1601",1600,89004,"416-8","Alloy 617",314626,"Plate"
-152.02,0.00014,"Qualified",,19204.04,"CapPass","90% Nf: Cycle 1600-1601",1600,89005,"416-8","Alloy 617",314626,"Plate"
-154.12,0.00012,"Qualified",,19204.06,"CapPass","90% Nf: Cycle 1600-1601",1600,89006,"416-8","Alloy 617",314626,"Plate"
-156.11,0.00009,"Qualified",,19204.08,"CapPass","90% Nf: Cycle 1600-1601",1600,89007,"416-8","Alloy 617",314626,"Plate"
-158.01,0.00006,"Qualified",,19204.10,"CapPass","90% Nf: Cycle 1600-1601",1600,89008,"416-8","Alloy 617",314626,"Plate"
-159.91,0.00004,"Qualified",,19204.13,"CapPass","90% Nf: Cycle 1600-1601",1600,89009,"416-8","Alloy 617",314626,"Plate"
-161.79,0.00001,"Qualified",,19204.15,"CapPass","90% Nf: Cycle 1600-1601",1600,89010,"416-8","Alloy 617",314626,"Plate"
-163.48,-0.00001,"Qualified",,19204.17,"CapPass","90% Nf: Cycle 1600-1601",1600,89011,"416-8","Alloy 617",314626,"Plate"
-165.16,-0.00004,"Qualified",,19204.19,"CapPass","90% Nf: Cycle 1600-1601",1600,89012,"416-8","Alloy 617",314626,"Plate"
-166.88,-0.00006,"Qualified",,19204.22,"CapPass","90% Nf: Cycle 1600-1601",1600,89013,"416-8","Alloy 617",314626,"Plate"
-168.51,-0.00009,"Qualified",,19204.24,"CapPass","90% Nf: Cycle 1600-1601",1600,89014,"416-8","Alloy 617",314626,"Plate"
-170.13,-0.00011,"Qualified",,19204.26,"CapPass","90% Nf: Cycle 1600-1601",1600,89015,"416-8","Alloy 617",314626,"Plate"
-171.69,-0.00014,"Qualified",,19204.29,"CapPass","90% Nf: Cycle 1600-1601",1600,89016,"416-8","Alloy 617",314626,"Plate"
-173.11,-0.00017,"Qualified",,19204.31,"CapPass","90% Nf: Cycle 1600-1601",1600,89017,"416-8","Alloy 617",314626,"Plate"
-174.24,-0.00019,"Qualified",,19204.33,"CapPass","90% Nf: Cycle 1600-1601",1600,89018,"416-8","Alloy 617",314626,"Plate"
-175.41,-0.00022,"Qualified",,19204.35,"CapPass","90% Nf: Cycle 1600-1601",1600,89019,"416-8","Alloy 617",314626,"Plate"
-176.65,-0.00024,"Qualified",,19204.38,"CapPass","90% Nf: Cycle 1600-1601",1600,89020,"416-8","Alloy 617",314626,"Plate"
-177.90,-0.00027,"Qualified",,19204.40,"CapPass","90% Nf: Cycle 1600-1601",1600,89021,"416-8","Alloy 617",314626,"Plate"
-179.32,-0.00029,"Qualified",,19204.43,"CapPass","90% Nf: Cycle 1600-1601",1600,89022,"416-8","Alloy 617",314626,"Plate"
-180.60,-0.00032,"Qualified",,19204.45,"CapPass","90% Nf: Cycle 1600-1601",1600,89023,"416-8","Alloy 617",314626,"Plate"
-181.49,-0.00034,"Qualified",,19204.48,"CapPass","90% Nf: Cycle 1600-1601",1600,89024,"416-8","Alloy 617",314626,"Plate"
-182.30,-0.00037,"Qualified",,19204.50,"CapPass","90% Nf: Cycle 1600-1601",1600,89025,"416-8","Alloy 617",314626,"Plate"
-183.02,-0.00040,"Qualified",,19204.51,"CapPass","90% Nf: Cycle 1600-1601",1600,89026,"416-8","Alloy 617",314626,"Plate"
-184.03,-0.00042,"Qualified",,19204.54,"CapPass","90% Nf: Cycle 1600-1601",1600,89027,"416-8","Alloy 617",314626,"Plate"
-184.92,-0.00045,"Qualified",,19204.57,"CapPass","90% Nf: Cycle 1600-1601",1600,89028,"416-8","Alloy 617",314626,"Plate"
-185.80,-0.00047,"Qualified",,19204.60,"CapPass","90% Nf: Cycle 1600-1601",1600,89029,"416-8","Alloy 617",314626,"Plate"
-186.65,-0.00050,"Qualified",,19204.62,"CapPass","90% Nf: Cycle 1600-1601",1600,89030,"416-8","Alloy 617",314626,"Plate"
-187.67,-0.00052,"Qualified",,19204.65,"CapPass","90% Nf: Cycle 1600-1601",1600,89031,"416-8","Alloy 617",314626,"Plate"
-188.88,-0.00055,"Qualified",,19204.68,"CapPass","90% Nf: Cycle 1600-1601",1600,89032,"416-8","Alloy 617",314626,"Plate"
-190.22,-0.00057,"Qualified",,19204.71,"CapPass","90% Nf: Cycle 1600-1601",1600,89033,"416-8","Alloy 617",314626,"Plate"
-190.81,-0.00060,"Qualified",,19204.74,"CapPass","90% Nf: Cycle 1600-1601",1600,89034,"416-8","Alloy 617",314626,"Plate"
-191.91,-0.00063,"Qualified",,19204.76,"CapPass","90% Nf: Cycle 1600-1601",1600,89035,"416-8","Alloy 617",314626,"Plate"
-192.79,-0.00065,"Qualified",,19204.77,"CapPass","90% Nf: Cycle 1600-1601",1600,89036,"416-8","Alloy 617",314626,"Plate"
-193.08,-0.00068,"Qualified",,19204.79,"CapPass","90% Nf: Cycle 1600-1601",1600,89037,"416-8","Alloy 617",314626,"Plate"
-193.47,-0.00070,"Qualified",,19204.80,"CapPass","90% Nf: Cycle 1600-1601",1600,89038,"416-8","Alloy 617",314626,"Plate"
-193.84,-0.00073,"Qualified",,19204.81,"CapPass","90% Nf: Cycle 1600-1601",1600,89039,"416-8","Alloy 617",314626,"Plate"
-193.95,-0.00076,"Qualified",,19204.83,"CapPass","90% Nf: Cycle 1600-1601",1600,89040,"416-8","Alloy 617",314626,"Plate"
-193.59,-0.00077,"Qualified",,19204.85,"CapPass","90% Nf: Cycle 1600-1601",1600,89041,"416-8","Alloy 617",314626,"Plate"
-193.25,-0.00078,"Qualified",,19204.87,"CapPass","90% Nf: Cycle 1600-1601",1600,89042,"416-8","Alloy 617",314626,"Plate"
-192.90,-0.00081,"Qualified",,19204.92,"CapPass","90% Nf: Cycle 1600-1601",1600,89043,"416-8","Alloy 617",314626,"Plate"
-193.80,-0.00083,"Qualified",,19204.96,"CapPass","90% Nf: Cycle 1600-1601",1600,89044,"416-8","Alloy 617",314626,"Plate"
-195.37,-0.00086,"Qualified",,19205.00,"CapPass","90% Nf: Cycle 1600-1601",1600,89045,"416-8","Alloy 617",314626,"Plate"
-197.27,-0.00088,"Qualified",,19205.03,"CapPass","90% Nf: Cycle 1600-1601",1600,89046,"416-8","Alloy 617",314626,"Plate"
-198.92,-0.00091,"Qualified",,19205.06,"CapPass","90% Nf: Cycle 1600-1601",1600,89047,"416-8","Alloy 617",314626,"Plate"
-199.48,-0.00093,"Qualified",,19205.08,"CapPass","90% Nf: Cycle 1600-1601",1600,89048,"416-8","Alloy 617",314626,"Plate"
-200.26,-0.00096,"Qualified",,19205.09,"CapPass","90% Nf: Cycle 1600-1601",1600,89049,"416-8","Alloy 617",314626,"Plate"
-200.84,-0.00099,"Qualified",,19205.10,"CapPass","90% Nf: Cycle 1600-1601",1600,89050,"416-8","Alloy 617",314626,"Plate"
-201.45,-0.00101,"Qualified",,19205.11,"CapPass","90% Nf: Cycle 1600-1601",1600,89051,"416-8","Alloy 617",314626,"Plate"
-201.95,-0.00104,"Qualified",,19205.13,"CapPass","90% Nf: Cycle 1600-1601",1600,89052,"416-8","Alloy 617",314626,"Plate"
-201.95,-0.00107,"Qualified",,19205.17,"CapPass","90% Nf: Cycle 1600-1601",1600,89053,"416-8","Alloy 617",314626,"Plate"
-202.48,-0.00109,"Qualified",,19205.22,"CapPass","90% Nf: Cycle 1600-1601",1600,89054,"416-8","Alloy 617",314626,"Plate"
-203.73,-0.00112,"Qualified",,19205.25,"CapPass","90% Nf: Cycle 1600-1601",1600,89055,"416-8","Alloy 617",314626,"Plate"
-203.85,-0.00114,"Qualified",,19205.29,"CapPass","90% Nf: Cycle 1600-1601",1600,89056,"416-8","Alloy 617",314626,"Plate"
-204.08,-0.00117,"Qualified",,19205.31,"CapPass","90% Nf: Cycle 1600-1601",1600,89057,"416-8","Alloy 617",314626,"Plate"
-205.10,-0.00119,"Qualified",,19205.33,"CapPass","90% Nf: Cycle 1600-1601",1600,89058,"416-8","Alloy 617",314626,"Plate"
-206.20,-0.00122,"Qualified",,19205.35,"CapPass","90% Nf: Cycle 1600-1601",1600,89059,"416-8","Alloy 617",314626,"Plate"
-207.33,-0.00125,"Qualified",,19205.37,"CapPass","90% Nf: Cycle 1600-1601",1600,89060,"416-8","Alloy 617",314626,"Plate"
-207.81,-0.00127,"Qualified",,19205.40,"CapPass","90% Nf: Cycle 1600-1601",1600,89061,"416-8","Alloy 617",314626,"Plate"
-208.51,-0.00130,"Qualified",,19205.42,"CapPass","90% Nf: Cycle 1600-1601",1600,89062,"416-8","Alloy 617",314626,"Plate"
-209.42,-0.00132,"Qualified",,19205.44,"CapPass","90% Nf: Cycle 1600-1601",1600,89063,"416-8","Alloy 617",314626,"Plate"
-210.36,-0.00135,"Qualified",,19205.48,"CapPass","90% Nf: Cycle 1600-1601",1600,89064,"416-8","Alloy 617",314626,"Plate"
-211.80,-0.00137,"Qualified",,19205.51,"CapPass","90% Nf: Cycle 1600-1601",1600,89065,"416-8","Alloy 617",314626,"Plate"
-209.52,-0.00140,"Qualified",,19205.54,"CapPass","90% Nf: Cycle 1600-1601",1600,89066,"416-8","Alloy 617",314626,"Plate"
-210.15,-0.00142,"Qualified",,19205.55,"CapPass","90% Nf: Cycle 1600-1601",1600,89067,"416-8","Alloy 617",314626,"Plate"
-210.43,-0.00145,"Qualified",,19205.55,"CapPass","90% Nf: Cycle 1600-1601",1600,89068,"416-8","Alloy 617",314626,"Plate"
-210.66,-0.00149,"Qualified",,19205.56,"CapPass","90% Nf: Cycle 1600-1601",1600,89069,"416-8","Alloy 617",314626,"Plate"
-210.85,-0.00152,"Qualified",,19205.56,"CapPass","90% Nf: Cycle 1600-1601",1600,89070,"416-8","Alloy 617",314626,"Plate"
-210.98,-0.00155,"Qualified",,19205.56,"CapPass","90% Nf: Cycle 1600-1601",1600,89071,"416-8","Alloy 617",314626,"Plate"
-211.08,-0.00158,"Qualified",,19205.56,"CapPass","90% Nf: Cycle 1600-1601",1600,89072,"416-8","Alloy 617",314626,"Plate"
-211.17,-0.00161,"Qualified",,19205.57,"CapPass","90% Nf: Cycle 1600-1601",1600,89073,"416-8","Alloy 617",314626,"Plate"
-211.17,-0.00163,"Qualified",,19205.57,"CapPass","90% Nf: Cycle 1600-1601",1600,89074,"416-8","Alloy 617",314626,"Plate"
-211.05,-0.00166,"Qualified",,19205.58,"CapPass","90% Nf: Cycle 1600-1601",1600,89075,"416-8","Alloy 617",314626,"Plate"
-210.66,-0.00169,"Qualified",,19205.58,"CapPass","90% Nf: Cycle 1600-1601",1600,89076,"416-8","Alloy 617",314626,"Plate"
-195.92,-0.00166,"Qualified",,19205.65,"CapPass","90% Nf: Cycle 1600-1601",1600,89077,"416-8","Alloy 617",314626,"Plate"
-192.18,-0.00164,"Qualified",,19205.67,"CapPass","90% Nf: Cycle 1600-1601",1600,89078,"416-8","Alloy 617",314626,"Plate"
-188.75,-0.00161,"Qualified",,19205.70,"CapPass","90% Nf: Cycle 1600-1601",1600,89079,"416-8","Alloy 617",314626,"Plate"
-191.31,-0.00164,"Qualified",,19205.81,"CapPass","90% Nf: Cycle 1600-1601",1600,89080,"416-8","Alloy 617",314626,"Plate"
-193.84,-0.00166,"Qualified",,19205.83,"CapPass","90% Nf: Cycle 1600-1601",1600,89081,"416-8","Alloy 617",314626,"Plate"
-195.91,-0.00169,"Qualified",,19205.85,"CapPass","90% Nf: Cycle 1600-1601",1600,89082,"416-8","Alloy 617",314626,"Plate"
-196.28,-0.00169,"Qualified",,19205.86,"CapPass","90% Nf: Cycle 1600-1601",1600,89083,"416-8","Alloy 617",314626,"Plate"
-198.57,-0.00171,"Qualified",,19205.88,"CapPass","90% Nf: Cycle 1600-1601",1600,89084,"416-8","Alloy 617",314626,"Plate"
-201.09,-0.00174,"Qualified",,19205.91,"CapPass","90% Nf: Cycle 1600-1601",1600,89085,"416-8","Alloy 617",314626,"Plate"
-203.48,-0.00177,"Qualified",,19205.93,"CapPass","90% Nf: Cycle 1600-1601",1600,89086,"416-8","Alloy 617",314626,"Plate"
-205.90,-0.00179,"Qualified",,19205.96,"CapPass","90% Nf: Cycle 1600-1601",1600,89087,"416-8","Alloy 617",314626,"Plate"
-208.13,-0.00182,"Qualified",,19205.98,"CapPass","90% Nf: Cycle 1600-1601",1600,89088,"416-8","Alloy 617",314626,"Plate"
-210.46,-0.00184,"Qualified",,19206.01,"CapPass","90% Nf: Cycle 1600-1601",1600,89089,"416-8","Alloy 617",314626,"Plate"
-212.57,-0.00187,"Qualified",,19206.03,"CapPass","90% Nf: Cycle 1600-1601",1600,89090,"416-8","Alloy 617",314626,"Plate"
-214.58,-0.00189,"Qualified",,19206.06,"CapPass","90% Nf: Cycle 1600-1601",1600,89091,"416-8","Alloy 617",314626,"Plate"
-216.53,-0.00192,"Qualified",,19206.08,"CapPass","90% Nf: Cycle 1600-1601",1600,89092,"416-8","Alloy 617",314626,"Plate"
-217.74,-0.00194,"Qualified",,19206.11,"CapPass","90% Nf: Cycle 1600-1601",1600,89093,"416-8","Alloy 617",314626,"Plate"
-218.28,-0.00197,"Qualified",,19206.13,"CapPass","90% Nf: Cycle 1600-1601",1600,89094,"416-8","Alloy 617",314626,"Plate"
