Repository: js-molina/fatigue-A617

File: data/850C/Strain rate 0.001/0.60% strain/HTM_A19_Cycles_4168.csv (part 17 of 17)
"Stress Mpa","Strain","Qual State","Qual Exceptions","Elapsed Time Sec","Data State","Cycle Label","Cycle","Count","Sample","Alloy","Heat","Material_Form"
-219.42,-0.00200,"Qualified",,19206.14,"CapPass","90% Nf: Cycle 1600-1601",1600,89095,"416-8","Alloy 617",314626,"Plate"
-217.17,-0.00202,"Qualified",,19206.16,"CapPass","90% Nf: Cycle 1600-1601",1600,89096,"416-8","Alloy 617",314626,"Plate"
-217.63,-0.00205,"Qualified",,19206.17,"CapPass","90% Nf: Cycle 1600-1601",1600,89097,"416-8","Alloy 617",314626,"Plate"
-217.79,-0.00208,"Qualified",,19206.17,"CapPass","90% Nf: Cycle 1600-1601",1600,89098,"416-8","Alloy 617",314626,"Plate"
-217.95,-0.00211,"Qualified",,19206.17,"CapPass","90% Nf: Cycle 1600-1601",1600,89099,"416-8","Alloy 617",314626,"Plate"
-218.11,-0.00215,"Qualified",,19206.18,"CapPass","90% Nf: Cycle 1600-1601",1600,89100,"416-8","Alloy 617",314626,"Plate"
-218.27,-0.00218,"Qualified",,19206.18,"CapPass","90% Nf: Cycle 1600-1601",1600,89101,"416-8","Alloy 617",314626,"Plate"
-218.36,-0.00221,"Qualified",,19206.18,"CapPass","90% Nf: Cycle 1600-1601",1600,89102,"416-8","Alloy 617",314626,"Plate"
-218.45,-0.00224,"Qualified",,19206.18,"CapPass","90% Nf: Cycle 1600-1601",1600,89103,"416-8","Alloy 617",314626,"Plate"
-218.40,-0.00228,"Qualified",,19206.19,"CapPass","90% Nf: Cycle 1600-1601",1600,89104,"416-8","Alloy 617",314626,"Plate"
-218.28,-0.00230,"Qualified",,19206.19,"CapPass","90% Nf: Cycle 1600-1601",1600,89105,"416-8","Alloy 617",314626,"Plate"
-217.90,-0.00233,"Qualified",,19206.20,"CapPass","90% Nf: Cycle 1600-1601",1600,89106,"416-8","Alloy 617",314626,"Plate"
-216.08,-0.00235,"Qualified",,19206.21,"CapPass","90% Nf: Cycle 1600-1601",1600,89107,"416-8","Alloy 617",314626,"Plate"
-206.13,-0.00233,"Qualified",,19206.25,"CapPass","90% Nf: Cycle 1600-1601",1600,89108,"416-8","Alloy 617",314626,"Plate"
-201.52,-0.00230,"Qualified",,19206.26,"CapPass","90% Nf: Cycle 1600-1601",1600,89109,"416-8","Alloy 617",314626,"Plate"
-197.63,-0.00228,"Qualified",,19206.28,"CapPass","90% Nf: Cycle 1600-1601",1600,89110,"416-8","Alloy 617",314626,"Plate"
-194.42,-0.00225,"Qualified",,19206.30,"CapPass","90% Nf: Cycle 1600-1601",1600,89111,"416-8","Alloy 617",314626,"Plate"
-191.60,-0.00223,"Qualified",,19206.33,"CapPass","90% Nf: Cycle 1600-1601",1600,89112,"416-8","Alloy 617",314626,"Plate"
-196.48,-0.00225,"Qualified",,19206.43,"CapPass","90% Nf: Cycle 1600-1601",1600,89113,"416-8","Alloy 617",314626,"Plate"
-199.52,-0.00228,"Qualified",,19206.46,"CapPass","90% Nf: Cycle 1600-1601",1600,89114,"416-8","Alloy 617",314626,"Plate"
-202.45,-0.00230,"Qualified",,19206.48,"CapPass","90% Nf: Cycle 1600-1601",1600,89115,"416-8","Alloy 617",314626,"Plate"
-205.19,-0.00233,"Qualified",,19206.51,"CapPass","90% Nf: Cycle 1600-1601",1600,89116,"416-8","Alloy 617",314626,"Plate"
-207.64,-0.00235,"Qualified",,19206.53,"CapPass","90% Nf: Cycle 1600-1601",1600,89117,"416-8","Alloy 617",314626,"Plate"
-209.97,-0.00238,"Qualified",,19206.55,"CapPass","90% Nf: Cycle 1600-1601",1600,89118,"416-8","Alloy 617",314626,"Plate"
-212.35,-0.00240,"Qualified",,19206.57,"CapPass","90% Nf: Cycle 1600-1601",1600,89119,"416-8","Alloy 617",314626,"Plate"
-214.52,-0.00243,"Qualified",,19206.60,"CapPass","90% Nf: Cycle 1600-1601",1600,89120,"416-8","Alloy 617",314626,"Plate"
-216.58,-0.00246,"Qualified",,19206.62,"CapPass","90% Nf: Cycle 1600-1601",1600,89121,"416-8","Alloy 617",314626,"Plate"
-218.81,-0.00248,"Qualified",,19206.64,"CapPass","90% Nf: Cycle 1600-1601",1600,89122,"416-8","Alloy 617",314626,"Plate"
-221.08,-0.00251,"Qualified",,19206.67,"CapPass","90% Nf: Cycle 1600-1601",1600,89123,"416-8","Alloy 617",314626,"Plate"
-223.14,-0.00253,"Qualified",,19206.70,"CapPass","90% Nf: Cycle 1600-1601",1600,89124,"416-8","Alloy 617",314626,"Plate"
-225.14,-0.00256,"Qualified",,19206.72,"CapPass","90% Nf: Cycle 1600-1601",1600,89125,"416-8","Alloy 617",314626,"Plate"
-227.15,-0.00258,"Qualified",,19206.75,"CapPass","90% Nf: Cycle 1600-1601",1600,89126,"416-8","Alloy 617",314626,"Plate"
-227.61,-0.00261,"Qualified",,19206.77,"CapPass","90% Nf: Cycle 1600-1601",1600,89127,"416-8","Alloy 617",314626,"Plate"
-225.12,-0.00263,"Qualified",,19206.79,"CapPass","90% Nf: Cycle 1600-1601",1600,89128,"416-8","Alloy 617",314626,"Plate"
-225.96,-0.00266,"Qualified",,19206.80,"CapPass","90% Nf: Cycle 1600-1601",1600,89129,"416-8","Alloy 617",314626,"Plate"
-226.93,-0.00269,"Qualified",,19206.81,"CapPass","90% Nf: Cycle 1600-1601",1600,89130,"416-8","Alloy 617",314626,"Plate"
-228.12,-0.00271,"Qualified",,19206.84,"CapPass","90% Nf: Cycle 1600-1601",1600,89131,"416-8","Alloy 617",314626,"Plate"
-228.76,-0.00273,"Qualified",,19206.85,"CapPass","90% Nf: Cycle 1600-1601",1600,89132,"416-8","Alloy 617",314626,"Plate"
-229.25,-0.00274,"Qualified",,19206.87,"CapPass","90% Nf: Cycle 1600-1601",1600,89133,"416-8","Alloy 617",314626,"Plate"
-230.53,-0.00276,"Qualified",,19206.90,"CapPass","90% Nf: Cycle 1600-1601",1600,89134,"416-8","Alloy 617",314626,"Plate"
-232.28,-0.00279,"Qualified",,19206.94,"CapPass","90% Nf: Cycle 1600-1601",1600,89135,"416-8","Alloy 617",314626,"Plate"
-231.67,-0.00281,"Qualified",,19206.97,"CapPass","90% Nf: Cycle 1600-1601",1600,89136,"416-8","Alloy 617",314626,"Plate"
-232.29,-0.00284,"Qualified",,19206.98,"CapPass","90% Nf: Cycle 1600-1601",1600,89137,"416-8","Alloy 617",314626,"Plate"
-232.59,-0.00287,"Qualified",,19206.99,"CapPass","90% Nf: Cycle 1600-1601",1600,89138,"416-8","Alloy 617",314626,"Plate"
-232.55,-0.00290,"Qualified",,19206.99,"CapPass","90% Nf: Cycle 1600-1601",1600,89139,"416-8","Alloy 617",314626,"Plate"
-232.87,-0.00292,"Qualified",,19207.00,"CapPass","90% Nf: Cycle 1600-1601",1600,89140,"416-8","Alloy 617",314626,"Plate"
-233.06,-0.00295,"Qualified",,19207.00,"CapPass","90% Nf: Cycle 1600-1601",1600,89141,"416-8","Alloy 617",314626,"Plate"
-233.09,-0.00298,"Qualified",,19207.01,"CapPass","90% Nf: Cycle 1600-1601",1600,89142,"416-8","Alloy 617",314626,"Plate"
-232.88,-0.00301,"Qualified",,19207.02,"CapPass","90% Nf: Cycle 1600-1601",1600,89143,"416-8","Alloy 617",314626,"Plate"
-215.66,-0.00298,"Qualified",,19207.12,"CapPass","90% Nf: Cycle 1600-1601",1600,89144,"416-8","Alloy 617",314626,"Plate"
-210.59,-0.00295,"Qualified",,19207.14,"CapPass","90% Nf: Cycle 1600-1601",1600,89145,"416-8","Alloy 617",314626,"Plate"
-205.41,-0.00293,"Qualified",,19207.17,"CapPass","90% Nf: Cycle 1600-1601",1600,89146,"416-8","Alloy 617",314626,"Plate"
-200.78,-0.00290,"Qualified",,19207.19,"CapPass","90% Nf: Cycle 1600-1601",1600,89147,"416-8","Alloy 617",314626,"Plate"
-196.01,-0.00288,"Qualified",,19207.21,"CapPass","90% Nf: Cycle 1600-1601",1600,89148,"416-8","Alloy 617",314626,"Plate"
-191.69,-0.00285,"Qualified",,19207.23,"CapPass","90% Nf: Cycle 1600-1601",1600,89149,"416-8","Alloy 617",314626,"Plate"
-187.16,-0.00283,"Qualified",,19207.26,"CapPass","90% Nf: Cycle 1600-1601",1600,89150,"416-8","Alloy 617",314626,"Plate"
-182.71,-0.00280,"Qualified",,19207.28,"CapPass","90% Nf: Cycle 1600-1601",1600,89151,"416-8","Alloy 617",314626,"Plate"
-178.25,-0.00278,"Qualified",,19207.30,"CapPass","90% Nf: Cycle 1600-1601",1600,89152,"416-8","Alloy 617",314626,"Plate"
-173.93,-0.00275,"Qualified",,19207.33,"CapPass","90% Nf: Cycle 1600-1601",1600,89153,"416-8","Alloy 617",314626,"Plate"
-169.72,-0.00273,"Qualified",,19207.35,"CapPass","90% Nf: Cycle 1600-1601",1600,89154,"416-8","Alloy 617",314626,"Plate"
-165.40,-0.00270,"Qualified",,19207.38,"CapPass","90% Nf: Cycle 1600-1601",1600,89155,"416-8","Alloy 617",314626,"Plate"
-161.46,-0.00268,"Qualified",,19207.41,"CapPass","90% Nf: Cycle 1600-1601",1600,89156,"416-8","Alloy 617",314626,"Plate"
-157.36,-0.00265,"Qualified",,19207.43,"CapPass","90% Nf: Cycle 1600-1601",1600,89157,"416-8","Alloy 617",314626,"Plate"
-153.43,-0.00262,"Qualified",,19207.46,"CapPass","90% Nf: Cycle 1600-1601",1600,89158,"416-8","Alloy 617",314626,"Plate"
-149.62,-0.00260,"Qualified",,19207.49,"CapPass","90% Nf: Cycle 1600-1601",1600,89159,"416-8","Alloy 617",314626,"Plate"
-145.91,-0.00257,"Qualified",,19207.51,"CapPass","90% Nf: Cycle 1600-1601",1600,89160,"416-8","Alloy 617",314626,"Plate"
-142.24,-0.00255,"Qualified",,19207.54,"CapPass","90% Nf: Cycle 1600-1601",1600,89161,"416-8","Alloy 617",314626,"Plate"
-138.37,-0.00252,"Qualified",,19207.56,"CapPass","90% Nf: Cycle 1600-1601",1600,89162,"416-8","Alloy 617",314626,"Plate"
-134.72,-0.00250,"Qualified",,19207.59,"CapPass","90% Nf: Cycle 1600-1601",1600,89163,"416-8","Alloy 617",314626,"Plate"
-131.04,-0.00247,"Qualified",,19207.62,"CapPass","90% Nf: Cycle 1600-1601",1600,89164,"416-8","Alloy 617",314626,"Plate"
-127.44,-0.00245,"Qualified",,19207.64,"CapPass","90% Nf: Cycle 1600-1601",1600,89165,"416-8","Alloy 617",314626,"Plate"
-123.80,-0.00242,"Qualified",,19207.67,"CapPass","90% Nf: Cycle 1600-1601",1600,89166,"416-8","Alloy 617",314626,"Plate"
-120.20,-0.00240,"Qualified",,19207.70,"CapPass","90% Nf: Cycle 1600-1601",1600,89167,"416-8","Alloy 617",314626,"Plate"
-116.41,-0.00237,"Qualified",,19207.73,"CapPass","90% Nf: Cycle 1600-1601",1600,89168,"416-8","Alloy 617",314626,"Plate"
-112.51,-0.00234,"Qualified",,19207.76,"CapPass","90% Nf: Cycle 1600-1601",1600,89169,"416-8","Alloy 617",314626,"Plate"
-108.63,-0.00232,"Qualified",,19207.78,"CapPass","90% Nf: Cycle 1600-1601",1600,89170,"416-8","Alloy 617",314626,"Plate"
-104.64,-0.00229,"Qualified",,19207.81,"CapPass","90% Nf: Cycle 1600-1601",1600,89171,"416-8","Alloy 617",314626,"Plate"
-100.94,-0.00227,"Qualified",,19207.84,"CapPass","90% Nf: Cycle 1600-1601",1600,89172,"416-8","Alloy 617",314626,"Plate"
-99.07,-0.00226,"Qualified",,19207.85,"CapPass","90% Nf: Cycle 1600-1601",1600,89173,"416-8","Alloy 617",314626,"Plate"
-97.19,-0.00224,"Qualified",,19207.87,"CapPass","90% Nf: Cycle 1600-1601",1600,89174,"416-8","Alloy 617",314626,"Plate"
-93.16,-0.00222,"Qualified",,19207.90,"CapPass","90% Nf: Cycle 1600-1601",1600,89175,"416-8","Alloy 617",314626,"Plate"
-89.36,-0.00219,"Qualified",,19207.92,"CapPass","90% Nf: Cycle 1600-1601",1600,89176,"416-8","Alloy 617",314626,"Plate"
-85.53,-0.00217,"Qualified",,19207.95,"CapPass","90% Nf: Cycle 1600-1601",1600,89177,"416-8","Alloy 617",314626,"Plate"
-81.89,-0.00214,"Qualified",,19207.98,"CapPass","90% Nf: Cycle 1600-1601",1600,89178,"416-8","Alloy 617",314626,"Plate"
-78.44,-0.00212,"Qualified",,19208.00,"CapPass","90% Nf: Cycle 1600-1601",1600,89179,"416-8","Alloy 617",314626,"Plate"
-75.03,-0.00209,"Qualified",,19208.03,"CapPass","90% Nf: Cycle 1600-1601",1600,89180,"416-8","Alloy 617",314626,"Plate"
-71.41,-0.00207,"Qualified",,19208.06,"CapPass","90% Nf: Cycle 1600-1601",1600,89181,"416-8","Alloy 617",314626,"Plate"
-67.89,-0.00204,"Qualified",,19208.08,"CapPass","90% Nf: Cycle 1600-1601",1600,89182,"416-8","Alloy 617",314626,"Plate"
-64.67,-0.00201,"Qualified",,19208.11,"CapPass","90% Nf: Cycle 1600-1601",1600,89183,"416-8","Alloy 617",314626,"Plate"
-61.41,-0.00199,"Qualified",,19208.13,"CapPass","90% Nf: Cycle 1600-1601",1600,89184,"416-8","Alloy 617",314626,"Plate"
-58.16,-0.00196,"Qualified",,19208.16,"CapPass","90% Nf: Cycle 1600-1601",1600,89185,"416-8","Alloy 617",314626,"Plate"
-54.85,-0.00194,"Qualified",,19208.19,"CapPass","90% Nf: Cycle 1600-1601",1600,89186,"416-8","Alloy 617",314626,"Plate"
-51.42,-0.00191,"Qualified",,19208.22,"CapPass","90% Nf: Cycle 1600-1601",1600,89187,"416-8","Alloy 617",314626,"Plate"
-47.92,-0.00189,"Qualified",,19208.24,"CapPass","90% Nf: Cycle 1600-1601",1600,89188,"416-8","Alloy 617",314626,"Plate"
-44.50,-0.00186,"Qualified",,19208.27,"CapPass","90% Nf: Cycle 1600-1601",1600,89189,"416-8","Alloy 617",314626,"Plate"
-40.86,-0.00184,"Qualified",,19208.30,"CapPass","90% Nf: Cycle 1600-1601",1600,89190,"416-8","Alloy 617",314626,"Plate"
-37.19,-0.00181,"Qualified",,19208.33,"CapPass","90% Nf: Cycle 1600-1601",1600,89191,"416-8","Alloy 617",314626,"Plate"
-33.50,-0.00178,"Qualified",,19208.36,"CapPass","90% Nf: Cycle 1600-1601",1600,89192,"416-8","Alloy 617",314626,"Plate"
-29.88,-0.00176,"Qualified",,19208.39,"CapPass","90% Nf: Cycle 1600-1601",1600,89193,"416-8","Alloy 617",314626,"Plate"
-26.23,-0.00173,"Qualified",,19208.42,"CapPass","90% Nf: Cycle 1600-1601",1600,89194,"416-8","Alloy 617",314626,"Plate"
-22.64,-0.00171,"Qualified",,19208.45,"CapPass","90% Nf: Cycle 1600-1601",1600,89195,"416-8","Alloy 617",314626,"Plate"
-19.15,-0.00168,"Qualified",,19208.47,"CapPass","90% Nf: Cycle 1600-1601",1600,89196,"416-8","Alloy 617",314626,"Plate"
-15.64,-0.00166,"Qualified",,19208.50,"CapPass","90% Nf: Cycle 1600-1601",1600,89197,"416-8","Alloy 617",314626,"Plate"
-12.10,-0.00163,"Qualified",,19208.53,"CapPass","90% Nf: Cycle 1600-1601",1600,89198,"416-8","Alloy 617",314626,"Plate"
-8.69,-0.00161,"Qualified",,19208.55,"CapPass","90% Nf: Cycle 1600-1601",1600,89199,"416-8","Alloy 617",314626,"Plate"
-5.51,-0.00158,"Qualified",,19208.58,"CapPass","90% Nf: Cycle 1600-1601",1600,89200,"416-8","Alloy 617",314626,"Plate"
-2.58,-0.00155,"Qualified",,19208.60,"CapPass","90% Nf: Cycle 1600-1601",1600,89201,"416-8","Alloy 617",314626,"Plate"
0.39,-0.00153,"Qualified",,19208.63,"CapPass","90% Nf: Cycle 1600-1601",1600,89202,"416-8","Alloy 617",314626,"Plate"
3.29,-0.00150,"Qualified",,19208.65,"CapPass","90% Nf: Cycle 1600-1601",1600,89203,"416-8","Alloy 617",314626,"Plate"
6.22,-0.00148,"Qualified",,19208.68,"CapPass","90% Nf: Cycle 1600-1601",1600,89204,"416-8","Alloy 617",314626,"Plate"
9.40,-0.00145,"Qualified",,19208.71,"CapPass","90% Nf: Cycle 1600-1601",1600,89205,"416-8","Alloy 617",314626,"Plate"
12.69,-0.00143,"Qualified",,19208.74,"CapPass","90% Nf: Cycle 1600-1601",1600,89206,"416-8","Alloy 617",314626,"Plate"
15.93,-0.00140,"Qualified",,19208.77,"CapPass","90% Nf: Cycle 1600-1601",1600,89207,"416-8","Alloy 617",314626,"Plate"
19.03,-0.00138,"Qualified",,19208.79,"CapPass","90% Nf: Cycle 1600-1601",1600,89208,"416-8","Alloy 617",314626,"Plate"
22.13,-0.00135,"Qualified",,19208.82,"CapPass","90% Nf: Cycle 1600-1601",1600,89209,"416-8","Alloy 617",314626,"Plate"
25.17,-0.00133,"Qualified",,19208.85,"CapPass","90% Nf: Cycle 1600-1601",1600,89210,"416-8","Alloy 617",314626,"Plate"
26.10,-0.00132,"Qualified",,19208.85,"CapPass","90% Nf: Cycle 1600-1601",1600,89211,"416-8","Alloy 617",314626,"Plate"
28.33,-0.00130,"Qualified",,19208.87,"CapPass","90% Nf: Cycle 1600-1601",1600,89212,"416-8","Alloy 617",314626,"Plate"
31.15,-0.00127,"Qualified",,19208.90,"CapPass","90% Nf: Cycle 1600-1601",1600,89213,"416-8","Alloy 617",314626,"Plate"
33.25,-0.00125,"Qualified",,19208.93,"CapPass","90% Nf: Cycle 1600-1601",1600,89214,"416-8","Alloy 617",314626,"Plate"
33.55,-0.00122,"Qualified",,19208.96,"CapPass","90% Nf: Cycle 1600-1601",1600,89215,"416-8","Alloy 617",314626,"Plate"
39.90,-0.00120,"Qualified",,19209.08,"CapPass","90% Nf: Cycle 1600-1601",1600,89216,"416-8","Alloy 617",314626,"Plate"
44.42,-0.00117,"Qualified",,19209.09,"CapPass","90% Nf: Cycle 1600-1601",1600,89217,"416-8","Alloy 617",314626,"Plate"
48.09,-0.00115,"Qualified",,19209.10,"CapPass","90% Nf: Cycle 1600-1601",1600,89218,"416-8","Alloy 617",314626,"Plate"
51.33,-0.00112,"Qualified",,19209.12,"CapPass","90% Nf: Cycle 1600-1601",1600,89219,"416-8","Alloy 617",314626,"Plate"
54.20,-0.00109,"Qualified",,19209.13,"CapPass","90% Nf: Cycle 1600-1601",1600,89220,"416-8","Alloy 617",314626,"Plate"
56.73,-0.00107,"Qualified",,19209.14,"CapPass","90% Nf: Cycle 1600-1601",1600,89221,"416-8","Alloy 617",314626,"Plate"
59.29,-0.00104,"Qualified",,19209.16,"CapPass","90% Nf: Cycle 1600-1601",1600,89222,"416-8","Alloy 617",314626,"Plate"
61.81,-0.00102,"Qualified",,19209.18,"CapPass","90% Nf: Cycle 1600-1601",1600,89223,"416-8","Alloy 617",314626,"Plate"
64.10,-0.00099,"Qualified",,19209.20,"CapPass","90% Nf: Cycle 1600-1601",1600,89224,"416-8","Alloy 617",314626,"Plate"
66.51,-0.00097,"Qualified",,19209.22,"CapPass","90% Nf: Cycle 1600-1601",1600,89225,"416-8","Alloy 617",314626,"Plate"
68.97,-0.00094,"Qualified",,19209.25,"CapPass","90% Nf: Cycle 1600-1601",1600,89226,"416-8","Alloy 617",314626,"Plate"
71.43,-0.00091,"Qualified",,19209.28,"CapPass","90% Nf: Cycle 1600-1601",1600,89227,"416-8","Alloy 617",314626,"Plate"
73.97,-0.00089,"Qualified",,19209.31,"CapPass","90% Nf: Cycle 1600-1601",1600,89228,"416-8","Alloy 617",314626,"Plate"
76.77,-0.00086,"Qualified",,19209.35,"CapPass","90% Nf: Cycle 1600-1601",1600,89229,"416-8","Alloy 617",314626,"Plate"
79.65,-0.00084,"Qualified",,19209.38,"CapPass","90% Nf: Cycle 1600-1601",1600,89230,"416-8","Alloy 617",314626,"Plate"
82.65,-0.00081,"Qualified",,19209.41,"CapPass","90% Nf: Cycle 1600-1601",1600,89231,"416-8","Alloy 617",314626,"Plate"
85.62,-0.00079,"Qualified",,19209.44,"CapPass","90% Nf: Cycle 1600-1601",1600,89232,"416-8","Alloy 617",314626,"Plate"
88.11,-0.00076,"Qualified",,19209.47,"CapPass","90% Nf: Cycle 1600-1601",1600,89233,"416-8","Alloy 617",314626,"Plate"
90.61,-0.00074,"Qualified",,19209.49,"CapPass","90% Nf: Cycle 1600-1601",1600,89234,"416-8","Alloy 617",314626,"Plate"
93.05,-0.00071,"Qualified",,19209.52,"CapPass","90% Nf: Cycle 1600-1601",1600,89235,"416-8","Alloy 617",314626,"Plate"
95.50,-0.00069,"Qualified",,19209.55,"CapPass","90% Nf: Cycle 1600-1601",1600,89236,"416-8","Alloy 617",314626,"Plate"
97.98,-0.00066,"Qualified",,19209.58,"CapPass","90% Nf: Cycle 1600-1601",1600,89237,"416-8","Alloy 617",314626,"Plate"
100.43,-0.00064,"Qualified",,19209.61,"CapPass","90% Nf: Cycle 1600-1601",1600,89238,"416-8","Alloy 617",314626,"Plate"
102.99,-0.00061,"Qualified",,19209.64,"CapPass","90% Nf: Cycle 1600-1601",1600,89239,"416-8","Alloy 617",314626,"Plate"
105.33,-0.00058,"Qualified",,19209.66,"CapPass","90% Nf: Cycle 1600-1601",1600,89240,"416-8","Alloy 617",314626,"Plate"
107.60,-0.00056,"Qualified",,19209.69,"CapPass","90% Nf: Cycle 1600-1601",1600,89241,"416-8","Alloy 617",314626,"Plate"
109.93,-0.00053,"Qualified",,19209.72,"CapPass","90% Nf: Cycle 1600-1601",1600,89242,"416-8","Alloy 617",314626,"Plate"
112.06,-0.00051,"Qualified",,19209.74,"CapPass","90% Nf: Cycle 1600-1601",1600,89243,"416-8","Alloy 617",314626,"Plate"
114.16,-0.00048,"Qualified",,19209.77,"CapPass","90% Nf: Cycle 1600-1601",1600,89244,"416-8","Alloy 617",314626,"Plate"
116.29,-0.00046,"Qualified",,19209.80,"CapPass","90% Nf: Cycle 1600-1601",1600,89245,"416-8","Alloy 617",314626,"Plate"
118.69,-0.00043,"Qualified",,19209.83,"CapPass","90% Nf: Cycle 1600-1601",1600,89246,"416-8","Alloy 617",314626,"Plate"
120.68,-0.00041,"Qualified",,19209.85,"CapPass","90% Nf: Cycle 1600-1601",1600,89247,"416-8","Alloy 617",314626,"Plate"
121.09,-0.00041,"Qualified",,19209.86,"CapPass","90% Nf: Cycle 1600-1601",1600,89248,"416-8","Alloy 617",314626,"Plate"
123.78,-0.00038,"Qualified",,19209.89,"CapPass","90% Nf: Cycle 1600-1601",1600,89249,"416-8","Alloy 617",314626,"Plate"
126.29,-0.00036,"Qualified",,19209.92,"CapPass","90% Nf: Cycle 1600-1601",1600,89250,"416-8","Alloy 617",314626,"Plate"
128.76,-0.00033,"Qualified",,19209.95,"CapPass","90% Nf: Cycle 1600-1601",1600,89251,"416-8","Alloy 617",314626,"Plate"
131.06,-0.00031,"Qualified",,19209.97,"CapPass","90% Nf: Cycle 1600-1601",1600,89252,"416-8","Alloy 617",314626,"Plate"
133.51,-0.00028,"Qualified",,19210.00,"CapPass","90% Nf: Cycle 1600-1601",1600,89253,"416-8","Alloy 617",314626,"Plate"
135.95,-0.00025,"Qualified",,19210.02,"CapPass","90% Nf: Cycle 1600-1601",1601,89254,"416-8","Alloy 617",314626,"Plate"
138.33,-0.00023,"Qualified",,19210.04,"CapPass","90% Nf: Cycle 1600-1601",1601,89255,"416-8","Alloy 617",314626,"Plate"
140.76,-0.00020,"Qualified",,19210.06,"CapPass","90% Nf: Cycle 1600-1601",1601,89256,"416-8","Alloy 617",314626,"Plate"
143.23,-0.00018,"Qualified",,19210.08,"CapPass","90% Nf: Cycle 1600-1601",1601,89257,"416-8","Alloy 617",314626,"Plate"
145.79,-0.00015,"Qualified",,19210.10,"CapPass","90% Nf: Cycle 1600-1601",1601,89258,"416-8","Alloy 617",314626,"Plate"
148.00,-0.00013,"Qualified",,19210.12,"CapPass","90% Nf: Cycle 1600-1601",1601,89259,"416-8","Alloy 617",314626,"Plate"
150.24,-0.00010,"Qualified",,19210.14,"CapPass","90% Nf: Cycle 1600-1601",1601,89260,"416-8","Alloy 617",314626,"Plate"
152.18,-0.00008,"Qualified",,19210.16,"CapPass","90% Nf: Cycle 1600-1601",1601,89261,"416-8","Alloy 617",314626,"Plate"
154.35,-0.00005,"Qualified",,19210.18,"CapPass","90% Nf: Cycle 1600-1601",1601,89262,"416-8","Alloy 617",314626,"Plate"
156.58,-0.00002,"Qualified",,19210.20,"CapPass","90% Nf: Cycle 1600-1601",1601,89263,"416-8","Alloy 617",314626,"Plate"
158.94,0.00000,"Qualified",,19210.22,"CapPass","90% Nf: Cycle 1600-1601",1601,89264,"416-8","Alloy 617",314626,"Plate"
161.18,0.00003,"Qualified",,19210.24,"CapPass","90% Nf: Cycle 1600-1601",1601,89265,"416-8","Alloy 617",314626,"Plate"
163.44,0.00005,"Qualified",,19210.27,"CapPass","90% Nf: Cycle 1600-1601",1601,89266,"416-8","Alloy 617",314626,"Plate"
165.61,0.00008,"Qualified",,19210.29,"CapPass","90% Nf: Cycle 1600-1601",1601,89267,"416-8","Alloy 617",314626,"Plate"
167.68,0.00010,"Qualified",,19210.31,"CapPass","90% Nf: Cycle 1600-1601",1601,89268,"416-8","Alloy 617",314626,"Plate"
169.65,0.00013,"Qualified",,19210.33,"CapPass","90% Nf: Cycle 1600-1601",1601,89269,"416-8","Alloy 617",314626,"Plate"
171.13,0.00015,"Qualified",,19210.35,"CapPass","90% Nf: Cycle 1600-1601",1601,89270,"416-8","Alloy 617",314626,"Plate"
172.37,0.00018,"Qualified",,19210.36,"CapPass","90% Nf: Cycle 1600-1601",1601,89271,"416-8","Alloy 617",314626,"Plate"
173.70,0.00021,"Qualified",,19210.38,"CapPass","90% Nf: Cycle 1600-1601",1601,89272,"416-8","Alloy 617",314626,"Plate"
175.00,0.00023,"Qualified",,19210.40,"CapPass","90% Nf: Cycle 1600-1601",1601,89273,"416-8","Alloy 617",314626,"Plate"
176.37,0.00026,"Qualified",,19210.42,"CapPass","90% Nf: Cycle 1600-1601",1601,89274,"416-8","Alloy 617",314626,"Plate"
177.92,0.00028,"Qualified",,19210.45,"CapPass","90% Nf: Cycle 1600-1601",1601,89275,"416-8","Alloy 617",314626,"Plate"
179.44,0.00031,"Qualified",,19210.47,"CapPass","90% Nf: Cycle 1600-1601",1601,89276,"416-8","Alloy 617",314626,"Plate"
180.96,0.00033,"Qualified",,19210.50,"CapPass","90% Nf: Cycle 1600-1601",1601,89277,"416-8","Alloy 617",314626,"Plate"
182.47,0.00036,"Qualified",,19210.52,"CapPass","90% Nf: Cycle 1600-1601",1601,89278,"416-8","Alloy 617",314626,"Plate"
182.90,0.00039,"Qualified",,19210.54,"CapPass","90% Nf: Cycle 1600-1601",1601,89279,"416-8","Alloy 617",314626,"Plate"
183.44,0.00041,"Qualified",,19210.55,"CapPass","90% Nf: Cycle 1600-1601",1601,89280,"416-8","Alloy 617",314626,"Plate"
183.83,0.00044,"Qualified",,19210.56,"CapPass","90% Nf: Cycle 1600-1601",1601,89281,"416-8","Alloy 617",314626,"Plate"
184.33,0.00046,"Qualified",,19210.57,"CapPass","90% Nf: Cycle 1600-1601",1601,89282,"416-8","Alloy 617",314626,"Plate"
184.72,0.00049,"Qualified",,19210.58,"CapPass","90% Nf: Cycle 1600-1601",1601,89283,"416-8","Alloy 617",314626,"Plate"
184.57,0.00051,"Qualified",,19210.61,"CapPass","90% Nf: Cycle 1600-1601",1601,89284,"416-8","Alloy 617",314626,"Plate"
184.60,0.00054,"Qualified",,19210.68,"CapPass","90% Nf: Cycle 1600-1601",1601,89285,"416-8","Alloy 617",314626,"Plate"
186.24,0.00057,"Qualified",,19210.72,"CapPass","90% Nf: Cycle 1600-1601",1601,89286,"416-8","Alloy 617",314626,"Plate"
188.08,0.00059,"Qualified",,19210.75,"CapPass","90% Nf: Cycle 1600-1601",1601,89287,"416-8","Alloy 617",314626,"Plate"
189.90,0.00062,"Qualified",,19210.78,"CapPass","90% Nf: Cycle 1600-1601",1601,89288,"416-8","Alloy 617",314626,"Plate"
191.76,0.00064,"Qualified",,19210.81,"CapPass","90% Nf: Cycle 1600-1601",1601,89289,"416-8","Alloy 617",314626,"Plate"
193.51,0.00067,"Qualified",,19210.83,"CapPass","90% Nf: Cycle 1600-1601",1601,89290,"416-8","Alloy 617",314626,"Plate"
193.50,0.00069,"Qualified",,19210.85,"CapPass","90% Nf: Cycle 1600-1601",1601,89291,"416-8","Alloy 617",314626,"Plate"
193.57,0.00069,"Qualified",,19210.85,"CapPass","90% Nf: Cycle 1600-1601",1601,89292,"416-8","Alloy 617",314626,"Plate"
194.95,0.00072,"Qualified",,19210.88,"CapPass","90% Nf: Cycle 1600-1601",1601,89293,"416-8","Alloy 617",314626,"Plate"
195.97,0.00074,"Qualified",,19210.90,"CapPass","90% Nf: Cycle 1600-1601",1601,89294,"416-8","Alloy 617",314626,"Plate"
196.30,0.00077,"Qualified",,19210.92,"CapPass","90% Nf: Cycle 1600-1601",1601,89295,"416-8","Alloy 617",314626,"Plate"
196.64,0.00080,"Qualified",,19210.92,"CapPass","90% Nf: Cycle 1600-1601",1601,89296,"416-8","Alloy 617",314626,"Plate"
196.87,0.00083,"Qualified",,19210.93,"CapPass","90% Nf: Cycle 1600-1601",1601,89297,"416-8","Alloy 617",314626,"Plate"
197.21,0.00086,"Qualified",,19210.93,"CapPass","90% Nf: Cycle 1600-1601",1601,89298,"416-8","Alloy 617",314626,"Plate"
197.41,0.00088,"Qualified",,19210.94,"CapPass","90% Nf: Cycle 1600-1601",1601,89299,"416-8","Alloy 617",314626,"Plate"
197.37,0.00091,"Qualified",,19210.95,"CapPass","90% Nf: Cycle 1600-1601",1601,89300,"416-8","Alloy 617",314626,"Plate"
196.53,0.00093,"Qualified",,19210.97,"CapPass","90% Nf: Cycle 1600-1601",1601,89301,"416-8","Alloy 617",314626,"Plate"
191.17,0.00096,"Qualified",,19211.08,"CapPass","90% Nf: Cycle 1600-1601",1601,89302,"416-8","Alloy 617",314626,"Plate"
191.91,0.00098,"Qualified",,19211.13,"CapPass","90% Nf: Cycle 1600-1601",1601,89303,"416-8","Alloy 617",314626,"Plate"
193.52,0.00101,"Qualified",,19211.16,"CapPass","90% Nf: Cycle 1600-1601",1601,89304,"416-8","Alloy 617",314626,"Plate"
195.48,0.00103,"Qualified",,19211.19,"CapPass","90% Nf: Cycle 1600-1601",1601,89305,"416-8","Alloy 617",314626,"Plate"
197.36,0.00106,"Qualified",,19211.22,"CapPass","90% Nf: Cycle 1600-1601",1601,89306,"416-8","Alloy 617",314626,"Plate"
199.02,0.00109,"Qualified",,19211.25,"CapPass","90% Nf: Cycle 1600-1601",1601,89307,"416-8","Alloy 617",314626,"Plate"
200.73,0.00111,"Qualified",,19211.27,"CapPass","90% Nf: Cycle 1600-1601",1601,89308,"416-8","Alloy 617",314626,"Plate"
202.48,0.00114,"Qualified",,19211.30,"CapPass","90% Nf: Cycle 1600-1601",1601,89309,"416-8","Alloy 617",314626,"Plate"
204.36,0.00116,"Qualified",,19211.33,"CapPass","90% Nf: Cycle 1600-1601",1601,89310,"416-8","Alloy 617",314626,"Plate"
205.98,0.00119,"Qualified",,19211.35,"CapPass","90% Nf: Cycle 1600-1601",1601,89311,"416-8","Alloy 617",314626,"Plate"
207.67,0.00121,"Qualified",,19211.38,"CapPass","90% Nf: Cycle 1600-1601",1601,89312,"416-8","Alloy 617",314626,"Plate"
209.39,0.00124,"Qualified",,19211.40,"CapPass","90% Nf: Cycle 1600-1601",1601,89313,"416-8","Alloy 617",314626,"Plate"
206.03,0.00126,"Qualified",,19211.43,"CapPass","90% Nf: Cycle 1600-1601",1601,89314,"416-8","Alloy 617",314626,"Plate"
206.44,0.00129,"Qualified",,19211.43,"CapPass","90% Nf: Cycle 1600-1601",1601,89315,"416-8","Alloy 617",314626,"Plate"
206.68,0.00132,"Qualified",,19211.44,"CapPass","90% Nf: Cycle 1600-1601",1601,89316,"416-8","Alloy 617",314626,"Plate"
206.90,0.00136,"Qualified",,19211.44,"CapPass","90% Nf: Cycle 1600-1601",1601,89317,"416-8","Alloy 617",314626,"Plate"
207.11,0.00139,"Qualified",,19211.44,"CapPass","90% Nf: Cycle 1600-1601",1601,89318,"416-8","Alloy 617",314626,"Plate"
207.22,0.00141,"Qualified",,19211.44,"CapPass","90% Nf: Cycle 1600-1601",1601,89319,"416-8","Alloy 617",314626,"Plate"
207.33,0.00144,"Qualified",,19211.45,"CapPass","90% Nf: Cycle 1600-1601",1601,89320,"416-8","Alloy 617",314626,"Plate"
207.45,0.00147,"Qualified",,19211.45,"CapPass","90% Nf: Cycle 1600-1601",1601,89321,"416-8","Alloy 617",314626,"Plate"
207.49,0.00150,"Qualified",,19211.45,"CapPass","90% Nf: Cycle 1600-1601",1601,89322,"416-8","Alloy 617",314626,"Plate"
207.64,0.00153,"Qualified",,19211.45,"CapPass","90% Nf: Cycle 1600-1601",1601,89323,"416-8","Alloy 617",314626,"Plate"
207.56,0.00156,"Qualified",,19211.46,"CapPass","90% Nf: Cycle 1600-1601",1601,89324,"416-8","Alloy 617",314626,"Plate"
207.53,0.00158,"Qualified",,19211.46,"CapPass","90% Nf: Cycle 1600-1601",1601,89325,"416-8","Alloy 617",314626,"Plate"
207.20,0.00161,"Qualified",,19211.47,"CapPass","90% Nf: Cycle 1600-1601",1601,89326,"416-8","Alloy 617",314626,"Plate"
206.03,0.00164,"Qualified",,19211.47,"CapPass","90% Nf: Cycle 1600-1601",1601,89327,"416-8","Alloy 617",314626,"Plate"
193.55,0.00161,"Qualified",,19211.52,"CapPass","90% Nf: Cycle 1600-1601",1601,89328,"416-8","Alloy 617",314626,"Plate"
189.29,0.00158,"Qualified",,19211.53,"CapPass","90% Nf: Cycle 1600-1601",1601,89329,"416-8","Alloy 617",314626,"Plate"
185.55,0.00156,"Qualified",,19211.55,"CapPass","90% Nf: Cycle 1600-1601",1601,89330,"416-8","Alloy 617",314626,"Plate"
182.26,0.00153,"Qualified",,19211.56,"CapPass","90% Nf: Cycle 1600-1601",1601,89331,"416-8","Alloy 617",314626,"Plate"
179.68,0.00151,"Qualified",,19211.58,"CapPass","90% Nf: Cycle 1600-1601",1601,89332,"416-8","Alloy 617",314626,"Plate"
178.07,0.00148,"Qualified",,19211.63,"CapPass","90% Nf: Cycle 1600-1601",1601,89333,"416-8","Alloy 617",314626,"Plate"
182.37,0.00151,"Qualified",,19211.69,"CapPass","90% Nf: Cycle 1600-1601",1601,89334,"416-8","Alloy 617",314626,"Plate"
185.24,0.00153,"Qualified",,19211.71,"CapPass","90% Nf: Cycle 1600-1601",1601,89335,"416-8","Alloy 617",314626,"Plate"
187.67,0.00156,"Qualified",,19211.74,"CapPass","90% Nf: Cycle 1600-1601",1601,89336,"416-8","Alloy 617",314626,"Plate"
189.98,0.00158,"Qualified",,19211.76,"CapPass","90% Nf: Cycle 1600-1601",1601,89337,"416-8","Alloy 617",314626,"Plate"
192.42,0.00161,"Qualified",,19211.78,"CapPass","90% Nf: Cycle 1600-1601",1601,89338,"416-8","Alloy 617",314626,"Plate"
194.91,0.00163,"Qualified",,19211.81,"CapPass","90% Nf: Cycle 1600-1601",1601,89339,"416-8","Alloy 617",314626,"Plate"
197.65,0.00166,"Qualified",,19211.84,"CapPass","90% Nf: Cycle 1600-1601",1601,89340,"416-8","Alloy 617",314626,"Plate"
199.40,0.00168,"Qualified",,19211.85,"CapPass","90% Nf: Cycle 1600-1601",1601,89341,"416-8","Alloy 617",314626,"Plate"
200.19,0.00169,"Qualified",,19211.86,"CapPass","90% Nf: Cycle 1600-1601",1601,89342,"416-8","Alloy 617",314626,"Plate"
202.69,0.00171,"Qualified",,19211.89,"CapPass","90% Nf: Cycle 1600-1601",1601,89343,"416-8","Alloy 617",314626,"Plate"
205.02,0.00174,"Qualified",,19211.92,"CapPass","90% Nf: Cycle 1600-1601",1601,89344,"416-8","Alloy 617",314626,"Plate"
207.21,0.00176,"Qualified",,19211.94,"CapPass","90% Nf: Cycle 1600-1601",1601,89345,"416-8","Alloy 617",314626,"Plate"
209.38,0.00179,"Qualified",,19211.96,"CapPass","90% Nf: Cycle 1600-1601",1601,89346,"416-8","Alloy 617",314626,"Plate"
211.53,0.00181,"Qualified",,19211.99,"CapPass","90% Nf: Cycle 1600-1601",1601,89347,"416-8","Alloy 617",314626,"Plate"
213.51,0.00184,"Qualified",,19212.01,"CapPass","90% Nf: Cycle 1600-1601",1601,89348,"416-8","Alloy 617",314626,"Plate"
215.47,0.00186,"Qualified",,19212.04,"CapPass","90% Nf: Cycle 1600-1601",1601,89349,"416-8","Alloy 617",314626,"Plate"
217.41,0.00189,"Qualified",,19212.06,"CapPass","90% Nf: Cycle 1600-1601",1601,89350,"416-8","Alloy 617",314626,"Plate"
214.41,0.00192,"Qualified",,19212.08,"CapPass","90% Nf: Cycle 1600-1601",1601,89351,"416-8","Alloy 617",314626,"Plate"
214.69,0.00194,"Qualified",,19212.08,"CapPass","90% Nf: Cycle 1600-1601",1601,89352,"416-8","Alloy 617",314626,"Plate"
214.93,0.00197,"Qualified",,19212.08,"CapPass","90% Nf: Cycle 1600-1601",1601,89353,"416-8","Alloy 617",314626,"Plate"
215.24,0.00200,"Qualified",,19212.09,"CapPass","90% Nf: Cycle 1600-1601",1601,89354,"416-8","Alloy 617",314626,"Plate"
215.41,0.00203,"Qualified",,19212.09,"CapPass","90% Nf: Cycle 1600-1601",1601,89355,"416-8","Alloy 617",314626,"Plate"
215.59,0.00205,"Qualified",,19212.09,"CapPass","90% Nf: Cycle 1600-1601",1601,89356,"416-8","Alloy 617",314626,"Plate"
215.76,0.00208,"Qualified",,19212.10,"CapPass","90% Nf: Cycle 1600-1601",1601,89357,"416-8","Alloy 617",314626,"Plate"
215.90,0.00211,"Qualified",,19212.10,"CapPass","90% Nf: Cycle 1600-1601",1601,89358,"416-8","Alloy 617",314626,"Plate"
215.86,0.00214,"Qualified",,19212.11,"CapPass","90% Nf: Cycle 1600-1601",1601,89359,"416-8","Alloy 617",314626,"Plate"
215.33,0.00217,"Qualified",,19212.12,"CapPass","90% Nf: Cycle 1600-1601",1601,89360,"416-8","Alloy 617",314626,"Plate"
205.04,0.00214,"Qualified",,19212.18,"CapPass","90% Nf: Cycle 1600-1601",1601,89361,"416-8","Alloy 617",314626,"Plate"
201.63,0.00212,"Qualified",,19212.23,"CapPass","90% Nf: Cycle 1600-1601",1601,89362,"416-8","Alloy 617",314626,"Plate"
204.08,0.00214,"Qualified",,19212.31,"CapPass","90% Nf: Cycle 1600-1601",1601,89363,"416-8","Alloy 617",314626,"Plate"
206.61,0.00217,"Qualified",,19212.34,"CapPass","90% Nf: Cycle 1600-1601",1601,89364,"416-8","Alloy 617",314626,"Plate"
208.84,0.00219,"Qualified",,19212.36,"CapPass","90% Nf: Cycle 1600-1601",1601,89365,"416-8","Alloy 617",314626,"Plate"
210.93,0.00222,"Qualified",,19212.39,"CapPass","90% Nf: Cycle 1600-1601",1601,89366,"416-8","Alloy 617",314626,"Plate"
212.90,0.00224,"Qualified",,19212.41,"CapPass","90% Nf: Cycle 1600-1601",1601,89367,"416-8","Alloy 617",314626,"Plate"
214.80,0.00227,"Qualified",,19212.44,"CapPass","90% Nf: Cycle 1600-1601",1601,89368,"416-8","Alloy 617",314626,"Plate"
217.04,0.00230,"Qualified",,19212.46,"CapPass","90% Nf: Cycle 1600-1601",1601,89369,"416-8","Alloy 617",314626,"Plate"
219.08,0.00232,"Qualified",,19212.49,"CapPass","90% Nf: Cycle 1600-1601",1601,89370,"416-8","Alloy 617",314626,"Plate"
220.99,0.00235,"Qualified",,19212.52,"CapPass","90% Nf: Cycle 1600-1601",1601,89371,"416-8","Alloy 617",314626,"Plate"
223.01,0.00237,"Qualified",,19212.54,"CapPass","90% Nf: Cycle 1600-1601",1601,89372,"416-8","Alloy 617",314626,"Plate"
222.76,0.00240,"Qualified",,19212.57,"CapPass","90% Nf: Cycle 1600-1601",1601,89373,"416-8","Alloy 617",314626,"Plate"
223.73,0.00242,"Qualified",,19212.58,"CapPass","90% Nf: Cycle 1600-1601",1601,89374,"416-8","Alloy 617",314626,"Plate"
224.82,0.00245,"Qualified",,19212.60,"CapPass","90% Nf: Cycle 1600-1601",1601,89375,"416-8","Alloy 617",314626,"Plate"
226.33,0.00247,"Qualified",,19212.62,"CapPass","90% Nf: Cycle 1600-1601",1601,89376,"416-8","Alloy 617",314626,"Plate"
227.67,0.00250,"Qualified",,19212.65,"CapPass","90% Nf: Cycle 1600-1601",1601,89377,"416-8","Alloy 617",314626,"Plate"
225.92,0.00252,"Qualified",,19212.68,"CapPass","90% Nf: Cycle 1600-1601",1601,89378,"416-8","Alloy 617",314626,"Plate"
224.87,0.00255,"Qualified",,19212.70,"CapPass","90% Nf: Cycle 1600-1601",1601,89379,"416-8","Alloy 617",314626,"Plate"
225.14,0.00258,"Qualified",,19212.71,"CapPass","90% Nf: Cycle 1600-1601",1601,89380,"416-8","Alloy 617",314626,"Plate"
225.39,0.00261,"Qualified",,19212.71,"CapPass","90% Nf: Cycle 1600-1601",1601,89381,"416-8","Alloy 617",314626,"Plate"
225.47,0.00264,"Qualified",,19212.71,"CapPass","90% Nf: Cycle 1600-1601",1601,89382,"416-8","Alloy 617",314626,"Plate"
225.67,0.00267,"Qualified",,19212.72,"CapPass","90% Nf: Cycle 1600-1601",1601,89383,"416-8","Alloy 617",314626,"Plate"
225.78,0.00270,"Qualified",,19212.72,"CapPass","90% Nf: Cycle 1600-1601",1601,89384,"416-8","Alloy 617",314626,"Plate"
225.85,0.00273,"Qualified",,19212.73,"CapPass","90% Nf: Cycle 1600-1601",1601,89385,"416-8","Alloy 617",314626,"Plate"
225.77,0.00276,"Qualified",,19212.73,"CapPass","90% Nf: Cycle 1600-1601",1601,89386,"416-8","Alloy 617",314626,"Plate"
225.14,0.00278,"Qualified",,19212.75,"CapPass","90% Nf: Cycle 1600-1601",1601,89387,"416-8","Alloy 617",314626,"Plate"
214.07,0.00276,"Qualified",,19212.83,"CapPass","90% Nf: Cycle 1600-1601",1601,89388,"416-8","Alloy 617",314626,"Plate"
212.50,0.00275,"Qualified",,19212.85,"CapPass","90% Nf: Cycle 1600-1601",1601,89389,"416-8","Alloy 617",314626,"Plate"
214.10,0.00278,"Qualified",,19212.94,"CapPass","90% Nf: Cycle 1600-1601",1601,89390,"416-8","Alloy 617",314626,"Plate"
216.19,0.00281,"Qualified",,19212.97,"CapPass","90% Nf: Cycle 1600-1601",1601,89391,"416-8","Alloy 617",314626,"Plate"
218.22,0.00283,"Qualified",,19213.00,"CapPass","90% Nf: Cycle 1600-1601",1601,89392,"416-8","Alloy 617",314626,"Plate"
