Repository: js-molina/fatigue-A617

File: data/850C/Strain rate 0.001/0.60% strain/HTM_A19_Cycles_4163.csv (part 18 of 20)
"Stress Mpa","Strain","Qual State","Qual Exceptions","Elapsed Time Sec","Data State","Cycle Label","Cycle","Count","Sample","Alloy","Heat","Material_Form"
241.59,0.00236,"Trend",,4201.46,"CapPass","49% Nf: Cycle 980-981",981,156247,"416-3","Alloy 617",314626,"Plate"
243.08,0.00239,"Trend",,4201.49,"CapPass","49% Nf: Cycle 980-981",981,156248,"416-3","Alloy 617",314626,"Plate"
244.73,0.00241,"Trend",,4201.51,"CapPass","49% Nf: Cycle 980-981",981,156249,"416-3","Alloy 617",314626,"Plate"
246.13,0.00244,"Trend",,4201.54,"CapPass","49% Nf: Cycle 980-981",981,156250,"416-3","Alloy 617",314626,"Plate"
246.81,0.00246,"Trend",,4201.56,"CapPass","49% Nf: Cycle 980-981",981,156251,"416-3","Alloy 617",314626,"Plate"
237.50,0.00249,"Trend",,4201.57,"CapPass","49% Nf: Cycle 980-981",981,156252,"416-3","Alloy 617",314626,"Plate"
237.56,0.00253,"Trend",,4201.57,"CapPass","49% Nf: Cycle 980-981",981,156253,"416-3","Alloy 617",314626,"Plate"
237.76,0.00257,"Trend",,4201.58,"CapPass","49% Nf: Cycle 980-981",981,156254,"416-3","Alloy 617",314626,"Plate"
237.89,0.00262,"Trend",,4201.58,"CapPass","49% Nf: Cycle 980-981",981,156255,"416-3","Alloy 617",314626,"Plate"
237.93,0.00265,"Trend",,4201.58,"CapPass","49% Nf: Cycle 980-981",981,156256,"416-3","Alloy 617",314626,"Plate"
237.95,0.00267,"Trend",,4201.58,"CapPass","49% Nf: Cycle 980-981",981,156257,"416-3","Alloy 617",314626,"Plate"
238.07,0.00271,"Trend",,4201.58,"CapPass","49% Nf: Cycle 980-981",981,156258,"416-3","Alloy 617",314626,"Plate"
238.11,0.00274,"Trend",,4201.58,"CapPass","49% Nf: Cycle 980-981",981,156259,"416-3","Alloy 617",314626,"Plate"
238.01,0.00277,"Trend",,4201.58,"CapPass","49% Nf: Cycle 980-981",981,156260,"416-3","Alloy 617",314626,"Plate"
237.84,0.00280,"Trend",,4201.58,"CapPass","49% Nf: Cycle 980-981",981,156261,"416-3","Alloy 617",314626,"Plate"
237.66,0.00283,"Trend",,4201.58,"CapPass","49% Nf: Cycle 980-981",981,156262,"416-3","Alloy 617",314626,"Plate"
237.53,0.00286,"Trend",,4201.59,"CapPass","49% Nf: Cycle 980-981",981,156263,"416-3","Alloy 617",314626,"Plate"
237.32,0.00289,"Trend",,4201.59,"CapPass","49% Nf: Cycle 980-981",981,156264,"416-3","Alloy 617",314626,"Plate"
236.90,0.00292,"Trend",,4201.59,"CapPass","49% Nf: Cycle 980-981",981,156265,"416-3","Alloy 617",314626,"Plate"
236.38,0.00294,"Trend",,4201.59,"CapPass","49% Nf: Cycle 980-981",981,156266,"416-3","Alloy 617",314626,"Plate"
235.81,0.00297,"Trend",,4201.59,"CapPass","49% Nf: Cycle 980-981",981,156267,"416-3","Alloy 617",314626,"Plate"
234.43,0.00302,"Trend",,4201.59,"CapPass","49% Nf: Cycle 980-981",981,156268,"416-3","Alloy 617",314626,"Plate"
232.57,0.00306,"Trend",,4201.59,"CapPass","49% Nf: Cycle 980-981",981,156269,"416-3","Alloy 617",314626,"Plate"
230.04,0.00310,"Trend",,4201.60,"CapPass","49% Nf: Cycle 980-981",981,156270,"416-3","Alloy 617",314626,"Plate"
227.28,0.00313,"Trend",,4201.60,"CapPass","49% Nf: Cycle 980-981",981,156271,"416-3","Alloy 617",314626,"Plate"
224.01,0.00316,"Trend",,4201.60,"CapPass","49% Nf: Cycle 980-981",981,156272,"416-3","Alloy 617",314626,"Plate"
218.51,0.00319,"Trend",,4201.60,"CapPass","49% Nf: Cycle 980-981",981,156273,"416-3","Alloy 617",314626,"Plate"
212.52,0.00322,"Trend",,4201.61,"CapPass","49% Nf: Cycle 980-981",981,156274,"416-3","Alloy 617",314626,"Plate"
172.02,0.00319,"Trend",,4201.62,"CapPass","49% Nf: Cycle 980-981",981,156275,"416-3","Alloy 617",314626,"Plate"
164.63,0.00316,"Trend",,4201.62,"CapPass","49% Nf: Cycle 980-981",981,156276,"416-3","Alloy 617",314626,"Plate"
157.64,0.00312,"Trend",,4201.63,"CapPass","49% Nf: Cycle 980-981",981,156277,"416-3","Alloy 617",314626,"Plate"
152.92,0.00309,"Trend",,4201.63,"CapPass","49% Nf: Cycle 980-981",981,156278,"416-3","Alloy 617",314626,"Plate"
148.65,0.00307,"Trend",,4201.63,"CapPass","49% Nf: Cycle 980-981",981,156279,"416-3","Alloy 617",314626,"Plate"
144.44,0.00304,"Trend",,4201.63,"CapPass","49% Nf: Cycle 980-981",981,156280,"416-3","Alloy 617",314626,"Plate"
140.27,0.00301,"Trend",,4201.64,"CapPass","49% Nf: Cycle 980-981",981,156281,"416-3","Alloy 617",314626,"Plate"
136.62,0.00298,"Trend",,4201.64,"CapPass","49% Nf: Cycle 980-981",981,156282,"416-3","Alloy 617",314626,"Plate"
133.04,0.00294,"Trend",,4201.64,"CapPass","49% Nf: Cycle 980-981",981,156283,"416-3","Alloy 617",314626,"Plate"
129.65,0.00291,"Trend",,4201.64,"CapPass","49% Nf: Cycle 980-981",981,156284,"416-3","Alloy 617",314626,"Plate"
126.76,0.00288,"Trend",,4201.64,"CapPass","49% Nf: Cycle 980-981",981,156285,"416-3","Alloy 617",314626,"Plate"
123.95,0.00285,"Trend",,4201.65,"CapPass","49% Nf: Cycle 980-981",981,156286,"416-3","Alloy 617",314626,"Plate"
121.31,0.00281,"Trend",,4201.65,"CapPass","49% Nf: Cycle 980-981",981,156287,"416-3","Alloy 617",314626,"Plate"
119.17,0.00278,"Trend",,4201.65,"CapPass","49% Nf: Cycle 980-981",981,156288,"416-3","Alloy 617",314626,"Plate"
117.15,0.00275,"Trend",,4201.65,"CapPass","49% Nf: Cycle 980-981",981,156289,"416-3","Alloy 617",314626,"Plate"
115.39,0.00272,"Trend",,4201.65,"CapPass","49% Nf: Cycle 980-981",981,156290,"416-3","Alloy 617",314626,"Plate"
114.05,0.00269,"Trend",,4201.66,"CapPass","49% Nf: Cycle 980-981",981,156291,"416-3","Alloy 617",314626,"Plate"
112.81,0.00266,"Trend",,4201.66,"CapPass","49% Nf: Cycle 980-981",981,156292,"416-3","Alloy 617",314626,"Plate"
111.78,0.00263,"Trend",,4201.66,"CapPass","49% Nf: Cycle 980-981",981,156293,"416-3","Alloy 617",314626,"Plate"
111.22,0.00261,"Trend",,4201.66,"CapPass","49% Nf: Cycle 980-981",981,156294,"416-3","Alloy 617",314626,"Plate"
110.50,0.00257,"Trend",,4201.66,"CapPass","49% Nf: Cycle 980-981",981,156295,"416-3","Alloy 617",314626,"Plate"
110.49,0.00254,"Trend",,4201.67,"CapPass","49% Nf: Cycle 980-981",981,156296,"416-3","Alloy 617",314626,"Plate"
110.61,0.00251,"Trend",,4201.67,"CapPass","49% Nf: Cycle 980-981",981,156297,"416-3","Alloy 617",314626,"Plate"
111.25,0.00248,"Trend",,4201.67,"CapPass","49% Nf: Cycle 980-981",981,156298,"416-3","Alloy 617",314626,"Plate"
112.59,0.00246,"Trend",,4201.68,"CapPass","49% Nf: Cycle 980-981",981,156299,"416-3","Alloy 617",314626,"Plate"
115.87,0.00243,"Trend",,4201.68,"CapPass","49% Nf: Cycle 980-981",981,156300,"416-3","Alloy 617",314626,"Plate"
137.24,0.00245,"Trend",,4201.71,"CapPass","49% Nf: Cycle 980-981",981,156301,"416-3","Alloy 617",314626,"Plate"
142.09,0.00248,"Trend",,4201.71,"CapPass","49% Nf: Cycle 980-981",981,156302,"416-3","Alloy 617",314626,"Plate"
145.88,0.00251,"Trend",,4201.72,"CapPass","49% Nf: Cycle 980-981",981,156303,"416-3","Alloy 617",314626,"Plate"
149.22,0.00254,"Trend",,4201.72,"CapPass","49% Nf: Cycle 980-981",981,156304,"416-3","Alloy 617",314626,"Plate"
152.10,0.00257,"Trend",,4201.73,"CapPass","49% Nf: Cycle 980-981",981,156305,"416-3","Alloy 617",314626,"Plate"
154.56,0.00260,"Trend",,4201.73,"CapPass","49% Nf: Cycle 980-981",981,156306,"416-3","Alloy 617",314626,"Plate"
156.36,0.00263,"Trend",,4201.74,"CapPass","49% Nf: Cycle 980-981",981,156307,"416-3","Alloy 617",314626,"Plate"
157.86,0.00265,"Trend",,4201.74,"CapPass","49% Nf: Cycle 980-981",981,156308,"416-3","Alloy 617",314626,"Plate"
159.08,0.00268,"Trend",,4201.75,"CapPass","49% Nf: Cycle 980-981",981,156309,"416-3","Alloy 617",314626,"Plate"
159.90,0.00271,"Trend",,4201.76,"CapPass","49% Nf: Cycle 980-981",981,156310,"416-3","Alloy 617",314626,"Plate"
160.18,0.00273,"Trend",,4201.76,"CapPass","49% Nf: Cycle 980-981",981,156311,"416-3","Alloy 617",314626,"Plate"
159.27,0.00276,"Trend",,4201.79,"CapPass","49% Nf: Cycle 980-981",981,156312,"416-3","Alloy 617",314626,"Plate"
160.88,0.00276,"Trend",,4201.86,"CapPass","49% Nf: Cycle 980-981",981,156313,"416-3","Alloy 617",314626,"Plate"
165.57,0.00278,"Trend",,4201.89,"CapPass","49% Nf: Cycle 980-981",981,156314,"416-3","Alloy 617",314626,"Plate"
168.87,0.00281,"Trend",,4201.91,"CapPass","49% Nf: Cycle 980-981",981,156315,"416-3","Alloy 617",314626,"Plate"
171.69,0.00283,"Trend",,4201.93,"CapPass","49% Nf: Cycle 980-981",981,156316,"416-3","Alloy 617",314626,"Plate"
174.47,0.00286,"Trend",,4201.96,"CapPass","49% Nf: Cycle 980-981",981,156317,"416-3","Alloy 617",314626,"Plate"
177.54,0.00288,"Trend",,4201.98,"CapPass","49% Nf: Cycle 980-981",981,156318,"416-3","Alloy 617",314626,"Plate"
199.73,0.00304,"Trend",,13797.05,"CapPass","89% Nf: Cycle 1780-1781",1780,174828,"416-3","Alloy 617",314626,"Plate"
199.62,0.00306,"Trend",,13797.05,"CapPass","89% Nf: Cycle 1780-1781",1780,174829,"416-3","Alloy 617",314626,"Plate"
199.46,0.00309,"Trend",,13797.06,"CapPass","89% Nf: Cycle 1780-1781",1780,174830,"416-3","Alloy 617",314626,"Plate"
199.26,0.00312,"Trend",,13797.06,"CapPass","89% Nf: Cycle 1780-1781",1780,174831,"416-3","Alloy 617",314626,"Plate"
198.64,0.00315,"Trend",,13797.06,"CapPass","89% Nf: Cycle 1780-1781",1780,174832,"416-3","Alloy 617",314626,"Plate"
197.72,0.00318,"Trend",,13797.06,"CapPass","89% Nf: Cycle 1780-1781",1780,174833,"416-3","Alloy 617",314626,"Plate"
196.30,0.00321,"Trend",,13797.07,"CapPass","89% Nf: Cycle 1780-1781",1780,174834,"416-3","Alloy 617",314626,"Plate"
193.80,0.00324,"Trend",,13797.07,"CapPass","89% Nf: Cycle 1780-1781",1780,174835,"416-3","Alloy 617",314626,"Plate"
189.11,0.00326,"Trend",,13797.08,"CapPass","89% Nf: Cycle 1780-1781",1780,174836,"416-3","Alloy 617",314626,"Plate"
169.47,0.00323,"Trend",,13797.09,"CapPass","89% Nf: Cycle 1780-1781",1780,174837,"416-3","Alloy 617",314626,"Plate"
164.20,0.00320,"Trend",,13797.10,"CapPass","89% Nf: Cycle 1780-1781",1780,174838,"416-3","Alloy 617",314626,"Plate"
160.20,0.00318,"Trend",,13797.10,"CapPass","89% Nf: Cycle 1780-1781",1780,174839,"416-3","Alloy 617",314626,"Plate"
156.44,0.00314,"Trend",,13797.11,"CapPass","89% Nf: Cycle 1780-1781",1780,174840,"416-3","Alloy 617",314626,"Plate"
153.83,0.00312,"Trend",,13797.11,"CapPass","89% Nf: Cycle 1780-1781",1780,174841,"416-3","Alloy 617",314626,"Plate"
151.45,0.00309,"Trend",,13797.11,"CapPass","89% Nf: Cycle 1780-1781",1780,174842,"416-3","Alloy 617",314626,"Plate"
149.35,0.00307,"Trend",,13797.12,"CapPass","89% Nf: Cycle 1780-1781",1780,174843,"416-3","Alloy 617",314626,"Plate"
147.42,0.00304,"Trend",,13797.12,"CapPass","89% Nf: Cycle 1780-1781",1780,174844,"416-3","Alloy 617",314626,"Plate"
145.73,0.00301,"Trend",,13797.12,"CapPass","89% Nf: Cycle 1780-1781",1780,174845,"416-3","Alloy 617",314626,"Plate"
144.37,0.00299,"Trend",,13797.12,"CapPass","89% Nf: Cycle 1780-1781",1780,174846,"416-3","Alloy 617",314626,"Plate"
142.86,0.00295,"Trend",,13797.13,"CapPass","89% Nf: Cycle 1780-1781",1780,174847,"416-3","Alloy 617",314626,"Plate"
141.94,0.00292,"Trend",,13797.13,"CapPass","89% Nf: Cycle 1780-1781",1780,174848,"416-3","Alloy 617",314626,"Plate"
141.33,0.00290,"Trend",,13797.14,"CapPass","89% Nf: Cycle 1780-1781",1780,174849,"416-3","Alloy 617",314626,"Plate"
141.07,0.00286,"Trend",,13797.14,"CapPass","89% Nf: Cycle 1780-1781",1780,174850,"416-3","Alloy 617",314626,"Plate"
141.40,0.00284,"Trend",,13797.15,"CapPass","89% Nf: Cycle 1780-1781",1780,174851,"416-3","Alloy 617",314626,"Plate"
142.57,0.00281,"Trend",,13797.16,"CapPass","89% Nf: Cycle 1780-1781",1780,174852,"416-3","Alloy 617",314626,"Plate"
151.28,0.00284,"Trend",,13797.19,"CapPass","89% Nf: Cycle 1780-1781",1780,174853,"416-3","Alloy 617",314626,"Plate"
152.40,0.00286,"Trend",,13797.20,"CapPass","89% Nf: Cycle 1780-1781",1780,174854,"416-3","Alloy 617",314626,"Plate"
152.45,0.00289,"Trend",,13797.21,"CapPass","89% Nf: Cycle 1780-1781",1780,174855,"416-3","Alloy 617",314626,"Plate"
139.60,0.00286,"Trend",,13797.27,"CapPass","89% Nf: Cycle 1780-1781",1780,174856,"416-3","Alloy 617",314626,"Plate"
136.97,0.00284,"Trend",,13797.28,"CapPass","89% Nf: Cycle 1780-1781",1780,174857,"416-3","Alloy 617",314626,"Plate"
134.88,0.00281,"Trend",,13797.29,"CapPass","89% Nf: Cycle 1780-1781",1780,174858,"416-3","Alloy 617",314626,"Plate"
133.08,0.00278,"Trend",,13797.30,"CapPass","89% Nf: Cycle 1780-1781",1780,174859,"416-3","Alloy 617",314626,"Plate"
131.39,0.00276,"Trend",,13797.32,"CapPass","89% Nf: Cycle 1780-1781",1780,174860,"416-3","Alloy 617",314626,"Plate"
129.11,0.00273,"Trend",,13797.35,"CapPass","89% Nf: Cycle 1780-1781",1780,174861,"416-3","Alloy 617",314626,"Plate"
124.73,0.00271,"Trend",,13797.39,"CapPass","89% Nf: Cycle 1780-1781",1780,174862,"416-3","Alloy 617",314626,"Plate"
121.02,0.00268,"Trend",,13797.42,"CapPass","89% Nf: Cycle 1780-1781",1780,174863,"416-3","Alloy 617",314626,"Plate"
117.94,0.00266,"Trend",,13797.44,"CapPass","89% Nf: Cycle 1780-1781",1780,174864,"416-3","Alloy 617",314626,"Plate"
115.20,0.00263,"Trend",,13797.46,"CapPass","89% Nf: Cycle 1780-1781",1780,174865,"416-3","Alloy 617",314626,"Plate"
112.37,0.00261,"Trend",,13797.49,"CapPass","89% Nf: Cycle 1780-1781",1780,174866,"416-3","Alloy 617",314626,"Plate"
109.40,0.00258,"Trend",,13797.52,"CapPass","89% Nf: Cycle 1780-1781",1780,174867,"416-3","Alloy 617",314626,"Plate"
106.46,0.00255,"Trend",,13797.54,"CapPass","89% Nf: Cycle 1780-1781",1780,174868,"416-3","Alloy 617",314626,"Plate"
103.67,0.00253,"Trend",,13797.57,"CapPass","89% Nf: Cycle 1780-1781",1780,174869,"416-3","Alloy 617",314626,"Plate"
100.73,0.00250,"Trend",,13797.59,"CapPass","89% Nf: Cycle 1780-1781",1780,174870,"416-3","Alloy 617",314626,"Plate"
97.76,0.00248,"Trend",,13797.62,"CapPass","89% Nf: Cycle 1780-1781",1780,174871,"416-3","Alloy 617",314626,"Plate"
94.65,0.00245,"Trend",,13797.65,"CapPass","89% Nf: Cycle 1780-1781",1780,174872,"416-3","Alloy 617",314626,"Plate"
91.82,0.00243,"Trend",,13797.67,"CapPass","89% Nf: Cycle 1780-1781",1780,174873,"416-3","Alloy 617",314626,"Plate"
88.94,0.00240,"Trend",,13797.70,"CapPass","89% Nf: Cycle 1780-1781",1780,174874,"416-3","Alloy 617",314626,"Plate"
86.27,0.00238,"Trend",,13797.72,"CapPass","89% Nf: Cycle 1780-1781",1780,174875,"416-3","Alloy 617",314626,"Plate"
83.56,0.00235,"Trend",,13797.75,"CapPass","89% Nf: Cycle 1780-1781",1780,174876,"416-3","Alloy 617",314626,"Plate"
80.77,0.00233,"Trend",,13797.78,"CapPass","89% Nf: Cycle 1780-1781",1780,174877,"416-3","Alloy 617",314626,"Plate"
77.94,0.00230,"Trend",,13797.80,"CapPass","89% Nf: Cycle 1780-1781",1780,174878,"416-3","Alloy 617",314626,"Plate"
74.91,0.00228,"Trend",,13797.83,"CapPass","89% Nf: Cycle 1780-1781",1780,174879,"416-3","Alloy 617",314626,"Plate"
72.25,0.00225,"Trend",,13797.86,"CapPass","89% Nf: Cycle 1780-1781",1780,174880,"416-3","Alloy 617",314626,"Plate"
71.78,0.00225,"Trend",,13797.86,"CapPass","89% Nf: Cycle 1780-1781",1780,174881,"416-3","Alloy 617",314626,"Plate"
69.41,0.00222,"Trend",,13797.88,"CapPass","89% Nf: Cycle 1780-1781",1780,174882,"416-3","Alloy 617",314626,"Plate"
66.68,0.00220,"Trend",,13797.91,"CapPass","89% Nf: Cycle 1780-1781",1780,174883,"416-3","Alloy 617",314626,"Plate"
64.07,0.00217,"Trend",,13797.93,"CapPass","89% Nf: Cycle 1780-1781",1780,174884,"416-3","Alloy 617",314626,"Plate"
61.55,0.00215,"Trend",,13797.96,"CapPass","89% Nf: Cycle 1780-1781",1780,174885,"416-3","Alloy 617",314626,"Plate"
58.88,0.00212,"Trend",,13797.99,"CapPass","89% Nf: Cycle 1780-1781",1780,174886,"416-3","Alloy 617",314626,"Plate"
56.22,0.00210,"Trend",,13798.01,"CapPass","89% Nf: Cycle 1780-1781",1780,174887,"416-3","Alloy 617",314626,"Plate"
53.46,0.00207,"Trend",,13798.04,"CapPass","89% Nf: Cycle 1780-1781",1780,174888,"416-3","Alloy 617",314626,"Plate"
50.61,0.00205,"Trend",,13798.07,"CapPass","89% Nf: Cycle 1780-1781",1780,174889,"416-3","Alloy 617",314626,"Plate"
47.70,0.00202,"Trend",,13798.09,"CapPass","89% Nf: Cycle 1780-1781",1780,174890,"416-3","Alloy 617",314626,"Plate"
45.00,0.00199,"Trend",,13798.12,"CapPass","89% Nf: Cycle 1780-1781",1780,174891,"416-3","Alloy 617",314626,"Plate"
42.38,0.00197,"Trend",,13798.14,"CapPass","89% Nf: Cycle 1780-1781",1780,174892,"416-3","Alloy 617",314626,"Plate"
39.85,0.00194,"Trend",,13798.17,"CapPass","89% Nf: Cycle 1780-1781",1780,174893,"416-3","Alloy 617",314626,"Plate"
37.21,0.00192,"Trend",,13798.20,"CapPass","89% Nf: Cycle 1780-1781",1780,174894,"416-3","Alloy 617",314626,"Plate"
34.44,0.00189,"Trend",,13798.22,"CapPass","89% Nf: Cycle 1780-1781",1780,174895,"416-3","Alloy 617",314626,"Plate"
31.72,0.00187,"Trend",,13798.25,"CapPass","89% Nf: Cycle 1780-1781",1780,174896,"416-3","Alloy 617",314626,"Plate"
29.19,0.00184,"Trend",,13798.28,"CapPass","89% Nf: Cycle 1780-1781",1780,174897,"416-3","Alloy 617",314626,"Plate"
26.64,0.00182,"Trend",,13798.30,"CapPass","89% Nf: Cycle 1780-1781",1780,174898,"416-3","Alloy 617",314626,"Plate"
24.28,0.00179,"Trend",,13798.33,"CapPass","89% Nf: Cycle 1780-1781",1780,174899,"416-3","Alloy 617",314626,"Plate"
21.94,0.00176,"Trend",,13798.35,"CapPass","89% Nf: Cycle 1780-1781",1780,174900,"416-3","Alloy 617",314626,"Plate"
19.51,0.00174,"Trend",,13798.38,"CapPass","89% Nf: Cycle 1780-1781",1780,174901,"416-3","Alloy 617",314626,"Plate"
16.76,0.00171,"Trend",,13798.41,"CapPass","89% Nf: Cycle 1780-1781",1780,174902,"416-3","Alloy 617",314626,"Plate"
14.11,0.00169,"Trend",,13798.43,"CapPass","89% Nf: Cycle 1780-1781",1780,174903,"416-3","Alloy 617",314626,"Plate"
11.57,0.00166,"Trend",,13798.46,"CapPass","89% Nf: Cycle 1780-1781",1780,174904,"416-3","Alloy 617",314626,"Plate"
9.21,0.00164,"Trend",,13798.48,"CapPass","89% Nf: Cycle 1780-1781",1780,174905,"416-3","Alloy 617",314626,"Plate"
6.91,0.00161,"Trend",,13798.51,"CapPass","89% Nf: Cycle 1780-1781",1780,174906,"416-3","Alloy 617",314626,"Plate"
4.53,0.00159,"Trend",,13798.54,"CapPass","89% Nf: Cycle 1780-1781",1780,174907,"416-3","Alloy 617",314626,"Plate"
2.11,0.00156,"Trend",,13798.56,"CapPass","89% Nf: Cycle 1780-1781",1780,174908,"416-3","Alloy 617",314626,"Plate"
-0.24,0.00154,"Trend",,13798.59,"CapPass","89% Nf: Cycle 1780-1781",1780,174909,"416-3","Alloy 617",314626,"Plate"
-2.71,0.00151,"Trend",,13798.61,"CapPass","89% Nf: Cycle 1780-1781",1780,174910,"416-3","Alloy 617",314626,"Plate"
-5.04,0.00149,"Trend",,13798.64,"CapPass","89% Nf: Cycle 1780-1781",1780,174911,"416-3","Alloy 617",314626,"Plate"
-7.34,0.00146,"Trend",,13798.67,"CapPass","89% Nf: Cycle 1780-1781",1780,174912,"416-3","Alloy 617",314626,"Plate"
-9.49,0.00144,"Trend",,13798.69,"CapPass","89% Nf: Cycle 1780-1781",1780,174913,"416-3","Alloy 617",314626,"Plate"
-11.07,0.00141,"Trend",,13798.72,"CapPass","89% Nf: Cycle 1780-1781",1780,174914,"416-3","Alloy 617",314626,"Plate"
-13.26,0.00138,"Trend",,13798.81,"CapPass","89% Nf: Cycle 1780-1781",1780,174915,"416-3","Alloy 617",314626,"Plate"
-17.59,0.00136,"Trend",,13798.84,"CapPass","89% Nf: Cycle 1780-1781",1780,174916,"416-3","Alloy 617",314626,"Plate"
-21.64,0.00133,"Trend",,13798.86,"CapPass","89% Nf: Cycle 1780-1781",1780,174917,"416-3","Alloy 617",314626,"Plate"
-22.54,0.00133,"Trend",,13798.86,"CapPass","89% Nf: Cycle 1780-1781",1780,174918,"416-3","Alloy 617",314626,"Plate"
-25.07,0.00131,"Trend",,13798.87,"CapPass","89% Nf: Cycle 1780-1781",1780,174919,"416-3","Alloy 617",314626,"Plate"
-27.91,0.00128,"Trend",,13798.88,"CapPass","89% Nf: Cycle 1780-1781",1780,174920,"416-3","Alloy 617",314626,"Plate"
-30.15,0.00125,"Trend",,13798.89,"CapPass","89% Nf: Cycle 1780-1781",1780,174921,"416-3","Alloy 617",314626,"Plate"
-31.74,0.00123,"Trend",,13798.90,"CapPass","89% Nf: Cycle 1780-1781",1780,174922,"416-3","Alloy 617",314626,"Plate"
-33.06,0.00120,"Trend",,13798.92,"CapPass","89% Nf: Cycle 1780-1781",1780,174923,"416-3","Alloy 617",314626,"Plate"
-34.02,0.00118,"Trend",,13798.93,"CapPass","89% Nf: Cycle 1780-1781",1780,174924,"416-3","Alloy 617",314626,"Plate"
-35.13,0.00115,"Trend",,13798.98,"CapPass","89% Nf: Cycle 1780-1781",1780,174925,"416-3","Alloy 617",314626,"Plate"
-38.79,0.00113,"Trend",,13799.02,"CapPass","89% Nf: Cycle 1780-1781",1780,174926,"416-3","Alloy 617",314626,"Plate"
-41.34,0.00110,"Trend",,13799.05,"CapPass","89% Nf: Cycle 1780-1781",1780,174927,"416-3","Alloy 617",314626,"Plate"
-43.46,0.00108,"Trend",,13799.07,"CapPass","89% Nf: Cycle 1780-1781",1780,174928,"416-3","Alloy 617",314626,"Plate"
-45.53,0.00105,"Trend",,13799.10,"CapPass","89% Nf: Cycle 1780-1781",1780,174929,"416-3","Alloy 617",314626,"Plate"
-47.49,0.00103,"Trend",,13799.12,"CapPass","89% Nf: Cycle 1780-1781",1780,174930,"416-3","Alloy 617",314626,"Plate"
-49.70,0.00100,"Trend",,13799.15,"CapPass","89% Nf: Cycle 1780-1781",1780,174931,"416-3","Alloy 617",314626,"Plate"
-51.87,0.00097,"Trend",,13799.18,"CapPass","89% Nf: Cycle 1780-1781",1780,174932,"416-3","Alloy 617",314626,"Plate"
-54.28,0.00095,"Trend",,13799.21,"CapPass","89% Nf: Cycle 1780-1781",1780,174933,"416-3","Alloy 617",314626,"Plate"
-56.42,0.00092,"Trend",,13799.23,"CapPass","89% Nf: Cycle 1780-1781",1780,174934,"416-3","Alloy 617",314626,"Plate"
-58.29,0.00090,"Trend",,13799.26,"CapPass","89% Nf: Cycle 1780-1781",1780,174935,"416-3","Alloy 617",314626,"Plate"
-60.38,0.00087,"Trend",,13799.29,"CapPass","89% Nf: Cycle 1780-1781",1780,174936,"416-3","Alloy 617",314626,"Plate"
-62.58,0.00085,"Trend",,13799.32,"CapPass","89% Nf: Cycle 1780-1781",1780,174937,"416-3","Alloy 617",314626,"Plate"
-64.74,0.00082,"Trend",,13799.34,"CapPass","89% Nf: Cycle 1780-1781",1780,174938,"416-3","Alloy 617",314626,"Plate"
-66.72,0.00080,"Trend",,13799.37,"CapPass","89% Nf: Cycle 1780-1781",1780,174939,"416-3","Alloy 617",314626,"Plate"
-68.83,0.00077,"Trend",,13799.40,"CapPass","89% Nf: Cycle 1780-1781",1780,174940,"416-3","Alloy 617",314626,"Plate"
-70.93,0.00075,"Trend",,13799.42,"CapPass","89% Nf: Cycle 1780-1781",1780,174941,"416-3","Alloy 617",314626,"Plate"
-73.14,0.00072,"Trend",,13799.45,"CapPass","89% Nf: Cycle 1780-1781",1780,174942,"416-3","Alloy 617",314626,"Plate"
-75.31,0.00069,"Trend",,13799.48,"CapPass","89% Nf: Cycle 1780-1781",1780,174943,"416-3","Alloy 617",314626,"Plate"
-77.30,0.00067,"Trend",,13799.50,"CapPass","89% Nf: Cycle 1780-1781",1780,174944,"416-3","Alloy 617",314626,"Plate"
-79.18,0.00064,"Trend",,13799.53,"CapPass","89% Nf: Cycle 1780-1781",1780,174945,"416-3","Alloy 617",314626,"Plate"
-81.11,0.00062,"Trend",,13799.56,"CapPass","89% Nf: Cycle 1780-1781",1780,174946,"416-3","Alloy 617",314626,"Plate"
-83.13,0.00059,"Trend",,13799.58,"CapPass","89% Nf: Cycle 1780-1781",1780,174947,"416-3","Alloy 617",314626,"Plate"
-85.17,0.00057,"Trend",,13799.61,"CapPass","89% Nf: Cycle 1780-1781",1780,174948,"416-3","Alloy 617",314626,"Plate"
-87.19,0.00054,"Trend",,13799.64,"CapPass","89% Nf: Cycle 1780-1781",1780,174949,"416-3","Alloy 617",314626,"Plate"
-89.07,0.00052,"Trend",,13799.66,"CapPass","89% Nf: Cycle 1780-1781",1780,174950,"416-3","Alloy 617",314626,"Plate"
-91.07,0.00049,"Trend",,13799.69,"CapPass","89% Nf: Cycle 1780-1781",1780,174951,"416-3","Alloy 617",314626,"Plate"
-93.24,0.00046,"Trend",,13799.72,"CapPass","89% Nf: Cycle 1780-1781",1780,174952,"416-3","Alloy 617",314626,"Plate"
-95.27,0.00044,"Trend",,13799.74,"CapPass","89% Nf: Cycle 1780-1781",1780,174953,"416-3","Alloy 617",314626,"Plate"
-97.39,0.00041,"Trend",,13799.77,"CapPass","89% Nf: Cycle 1780-1781",1780,174954,"416-3","Alloy 617",314626,"Plate"
-99.58,0.00039,"Trend",,13799.79,"CapPass","89% Nf: Cycle 1780-1781",1780,174955,"416-3","Alloy 617",314626,"Plate"
-101.86,0.00036,"Trend",,13799.81,"CapPass","89% Nf: Cycle 1780-1781",1780,174956,"416-3","Alloy 617",314626,"Plate"
-103.91,0.00034,"Trend",,13799.83,"CapPass","89% Nf: Cycle 1780-1781",1780,174957,"416-3","Alloy 617",314626,"Plate"
-105.85,0.00031,"Trend",,13799.85,"CapPass","89% Nf: Cycle 1780-1781",1780,174958,"416-3","Alloy 617",314626,"Plate"
-106.67,0.00030,"Trend",,13799.86,"CapPass","89% Nf: Cycle 1780-1781",1780,174959,"416-3","Alloy 617",314626,"Plate"
-107.68,0.00029,"Trend",,13799.87,"CapPass","89% Nf: Cycle 1780-1781",1780,174960,"416-3","Alloy 617",314626,"Plate"
-109.34,0.00026,"Trend",,13799.89,"CapPass","89% Nf: Cycle 1780-1781",1780,174961,"416-3","Alloy 617",314626,"Plate"
-111.02,0.00023,"Trend",,13799.91,"CapPass","89% Nf: Cycle 1780-1781",1780,174962,"416-3","Alloy 617",314626,"Plate"
-112.74,0.00021,"Trend",,13799.94,"CapPass","89% Nf: Cycle 1780-1781",1780,174963,"416-3","Alloy 617",314626,"Plate"
-114.60,0.00018,"Trend",,13799.96,"CapPass","89% Nf: Cycle 1780-1781",1780,174964,"416-3","Alloy 617",314626,"Plate"
-116.30,0.00016,"Trend",,13799.98,"CapPass","89% Nf: Cycle 1780-1781",1780,174965,"416-3","Alloy 617",314626,"Plate"
-118.02,0.00013,"Trend",,13800.01,"CapPass","89% Nf: Cycle 1780-1781",1780,174966,"416-3","Alloy 617",314626,"Plate"
-119.48,0.00011,"Trend",,13800.03,"CapPass","89% Nf: Cycle 1780-1781",1780,174967,"416-3","Alloy 617",314626,"Plate"
-120.96,0.00008,"Trend",,13800.05,"CapPass","89% Nf: Cycle 1780-1781",1780,174968,"416-3","Alloy 617",314626,"Plate"
-122.51,0.00006,"Trend",,13800.08,"CapPass","89% Nf: Cycle 1780-1781",1780,174969,"416-3","Alloy 617",314626,"Plate"
-124.05,0.00003,"Trend",,13800.10,"CapPass","89% Nf: Cycle 1780-1781",1780,174970,"416-3","Alloy 617",314626,"Plate"
-125.67,0.00000,"Trend",,13800.13,"CapPass","89% Nf: Cycle 1780-1781",1780,174971,"416-3","Alloy 617",314626,"Plate"
-127.23,-0.00002,"Trend",,13800.15,"CapPass","89% Nf: Cycle 1780-1781",1780,174972,"416-3","Alloy 617",314626,"Plate"
-128.57,-0.00005,"Trend",,13800.17,"CapPass","89% Nf: Cycle 1780-1781",1780,174973,"416-3","Alloy 617",314626,"Plate"
-130.08,-0.00007,"Trend",,13800.20,"CapPass","89% Nf: Cycle 1780-1781",1780,174974,"416-3","Alloy 617",314626,"Plate"
-131.58,-0.00010,"Trend",,13800.22,"CapPass","89% Nf: Cycle 1780-1781",1780,174975,"416-3","Alloy 617",314626,"Plate"
-133.05,-0.00012,"Trend",,13800.25,"CapPass","89% Nf: Cycle 1780-1781",1780,174976,"416-3","Alloy 617",314626,"Plate"
-134.40,-0.00015,"Trend",,13800.27,"CapPass","89% Nf: Cycle 1780-1781",1780,174977,"416-3","Alloy 617",314626,"Plate"
-135.69,-0.00017,"Trend",,13800.30,"CapPass","89% Nf: Cycle 1780-1781",1780,174978,"416-3","Alloy 617",314626,"Plate"
-136.97,-0.00020,"Trend",,13800.32,"CapPass","89% Nf: Cycle 1780-1781",1780,174979,"416-3","Alloy 617",314626,"Plate"
-138.37,-0.00023,"Trend",,13800.35,"CapPass","89% Nf: Cycle 1780-1781",1780,174980,"416-3","Alloy 617",314626,"Plate"
-139.62,-0.00025,"Trend",,13800.37,"CapPass","89% Nf: Cycle 1780-1781",1780,174981,"416-3","Alloy 617",314626,"Plate"
-140.67,-0.00028,"Trend",,13800.40,"CapPass","89% Nf: Cycle 1780-1781",1780,174982,"416-3","Alloy 617",314626,"Plate"
-141.86,-0.00030,"Trend",,13800.42,"CapPass","89% Nf: Cycle 1780-1781",1780,174983,"416-3","Alloy 617",314626,"Plate"
-143.21,-0.00033,"Trend",,13800.45,"CapPass","89% Nf: Cycle 1780-1781",1780,174984,"416-3","Alloy 617",314626,"Plate"
-144.61,-0.00035,"Trend",,13800.48,"CapPass","89% Nf: Cycle 1780-1781",1780,174985,"416-3","Alloy 617",314626,"Plate"
-146.07,-0.00038,"Trend",,13800.51,"CapPass","89% Nf: Cycle 1780-1781",1780,174986,"416-3","Alloy 617",314626,"Plate"
-147.20,-0.00040,"Trend",,13800.53,"CapPass","89% Nf: Cycle 1780-1781",1780,174987,"416-3","Alloy 617",314626,"Plate"
-148.19,-0.00043,"Trend",,13800.55,"CapPass","89% Nf: Cycle 1780-1781",1780,174988,"416-3","Alloy 617",314626,"Plate"
-149.03,-0.00046,"Trend",,13800.58,"CapPass","89% Nf: Cycle 1780-1781",1780,174989,"416-3","Alloy 617",314626,"Plate"
-150.45,-0.00048,"Trend",,13800.61,"CapPass","89% Nf: Cycle 1780-1781",1780,174990,"416-3","Alloy 617",314626,"Plate"
-152.05,-0.00051,"Trend",,13800.64,"CapPass","89% Nf: Cycle 1780-1781",1780,174991,"416-3","Alloy 617",314626,"Plate"
-153.47,-0.00053,"Trend",,13800.66,"CapPass","89% Nf: Cycle 1780-1781",1780,174992,"416-3","Alloy 617",314626,"Plate"
-154.84,-0.00056,"Trend",,13800.68,"CapPass","89% Nf: Cycle 1780-1781",1780,174993,"416-3","Alloy 617",314626,"Plate"
-156.00,-0.00058,"Trend",,13800.71,"CapPass","89% Nf: Cycle 1780-1781",1780,174994,"416-3","Alloy 617",314626,"Plate"
-156.53,-0.00061,"Trend",,13800.73,"CapPass","89% Nf: Cycle 1780-1781",1780,174995,"416-3","Alloy 617",314626,"Plate"
-156.97,-0.00063,"Trend",,13800.74,"CapPass","89% Nf: Cycle 1780-1781",1780,174996,"416-3","Alloy 617",314626,"Plate"
-157.06,-0.00066,"Trend",,13800.75,"CapPass","89% Nf: Cycle 1780-1781",1780,174997,"416-3","Alloy 617",314626,"Plate"
-155.43,-0.00068,"Trend",,13800.78,"CapPass","89% Nf: Cycle 1780-1781",1780,174998,"416-3","Alloy 617",314626,"Plate"
-158.05,-0.00071,"Trend",,13800.85,"CapPass","89% Nf: Cycle 1780-1781",1780,174999,"416-3","Alloy 617",314626,"Plate"
-158.67,-0.00072,"Trend",,13800.86,"CapPass","89% Nf: Cycle 1780-1781",1780,175000,"416-3","Alloy 617",314626,"Plate"
-159.99,-0.00074,"Trend",,13800.87,"CapPass","89% Nf: Cycle 1780-1781",1780,175001,"416-3","Alloy 617",314626,"Plate"
-161.36,-0.00076,"Trend",,13800.89,"CapPass","89% Nf: Cycle 1780-1781",1780,175002,"416-3","Alloy 617",314626,"Plate"
-162.66,-0.00079,"Trend",,13800.91,"CapPass","89% Nf: Cycle 1780-1781",1780,175003,"416-3","Alloy 617",314626,"Plate"
-163.66,-0.00081,"Trend",,13800.94,"CapPass","89% Nf: Cycle 1780-1781",1780,175004,"416-3","Alloy 617",314626,"Plate"
-164.80,-0.00084,"Trend",,13800.96,"CapPass","89% Nf: Cycle 1780-1781",1780,175005,"416-3","Alloy 617",314626,"Plate"
-165.97,-0.00086,"Trend",,13800.99,"CapPass","89% Nf: Cycle 1780-1781",1780,175006,"416-3","Alloy 617",314626,"Plate"
-167.44,-0.00089,"Trend",,13801.02,"CapPass","89% Nf: Cycle 1780-1781",1780,175007,"416-3","Alloy 617",314626,"Plate"
-168.84,-0.00091,"Trend",,13801.04,"CapPass","89% Nf: Cycle 1780-1781",1780,175008,"416-3","Alloy 617",314626,"Plate"
-168.91,-0.00094,"Trend",,13801.07,"CapPass","89% Nf: Cycle 1780-1781",1780,175009,"416-3","Alloy 617",314626,"Plate"
-169.20,-0.00097,"Trend",,13801.07,"CapPass","89% Nf: Cycle 1780-1781",1780,175010,"416-3","Alloy 617",314626,"Plate"
-169.43,-0.00100,"Trend",,13801.08,"CapPass","89% Nf: Cycle 1780-1781",1780,175011,"416-3","Alloy 617",314626,"Plate"
-169.43,-0.00102,"Trend",,13801.08,"CapPass","89% Nf: Cycle 1780-1781",1780,175012,"416-3","Alloy 617",314626,"Plate"
-169.09,-0.00105,"Trend",,13801.09,"CapPass","89% Nf: Cycle 1780-1781",1780,175013,"416-3","Alloy 617",314626,"Plate"
-167.78,-0.00107,"Trend",,13801.10,"CapPass","89% Nf: Cycle 1780-1781",1780,175014,"416-3","Alloy 617",314626,"Plate"
-157.41,-0.00105,"Trend",,13801.14,"CapPass","89% Nf: Cycle 1780-1781",1780,175015,"416-3","Alloy 617",314626,"Plate"
-156.54,-0.00102,"Trend",,13801.15,"CapPass","89% Nf: Cycle 1780-1781",1780,175016,"416-3","Alloy 617",314626,"Plate"
-164.93,-0.00105,"Trend",,13801.21,"CapPass","89% Nf: Cycle 1780-1781",1780,175017,"416-3","Alloy 617",314626,"Plate"
-166.88,-0.00107,"Trend",,13801.22,"CapPass","89% Nf: Cycle 1780-1781",1780,175018,"416-3","Alloy 617",314626,"Plate"
-168.23,-0.00110,"Trend",,13801.23,"CapPass","89% Nf: Cycle 1780-1781",1780,175019,"416-3","Alloy 617",314626,"Plate"
-169.18,-0.00113,"Trend",,13801.25,"CapPass","89% Nf: Cycle 1780-1781",1780,175020,"416-3","Alloy 617",314626,"Plate"
-169.63,-0.00115,"Trend",,13801.26,"CapPass","89% Nf: Cycle 1780-1781",1780,175021,"416-3","Alloy 617",314626,"Plate"
-169.95,-0.00118,"Trend",,13801.30,"CapPass","89% Nf: Cycle 1780-1781",1780,175022,"416-3","Alloy 617",314626,"Plate"
-171.87,-0.00120,"Trend",,13801.34,"CapPass","89% Nf: Cycle 1780-1781",1780,175023,"416-3","Alloy 617",314626,"Plate"
-173.80,-0.00123,"Trend",,13801.37,"CapPass","89% Nf: Cycle 1780-1781",1780,175024,"416-3","Alloy 617",314626,"Plate"
-175.42,-0.00125,"Trend",,13801.39,"CapPass","89% Nf: Cycle 1780-1781",1780,175025,"416-3","Alloy 617",314626,"Plate"
-176.74,-0.00128,"Trend",,13801.41,"CapPass","89% Nf: Cycle 1780-1781",1780,175026,"416-3","Alloy 617",314626,"Plate"
-177.80,-0.00131,"Trend",,13801.43,"CapPass","89% Nf: Cycle 1780-1781",1780,175027,"416-3","Alloy 617",314626,"Plate"
-178.90,-0.00133,"Trend",,13801.46,"CapPass","89% Nf: Cycle 1780-1781",1780,175028,"416-3","Alloy 617",314626,"Plate"
-180.07,-0.00136,"Trend",,13801.49,"CapPass","89% Nf: Cycle 1780-1781",1780,175029,"416-3","Alloy 617",314626,"Plate"
-179.96,-0.00138,"Trend",,13801.50,"CapPass","89% Nf: Cycle 1780-1781",1780,175030,"416-3","Alloy 617",314626,"Plate"
-180.31,-0.00141,"Trend",,13801.51,"CapPass","89% Nf: Cycle 1780-1781",1780,175031,"416-3","Alloy 617",314626,"Plate"
-180.37,-0.00144,"Trend",,13801.52,"CapPass","89% Nf: Cycle 1780-1781",1780,175032,"416-3","Alloy 617",314626,"Plate"
-180.17,-0.00146,"Trend",,13801.52,"CapPass","89% Nf: Cycle 1780-1781",1780,175033,"416-3","Alloy 617",314626,"Plate"
-178.96,-0.00149,"Trend",,13801.53,"CapPass","89% Nf: Cycle 1780-1781",1780,175034,"416-3","Alloy 617",314626,"Plate"
-171.41,-0.00146,"Trend",,13801.59,"CapPass","89% Nf: Cycle 1780-1781",1780,175035,"416-3","Alloy 617",314626,"Plate"
-177.69,-0.00149,"Trend",,13801.65,"CapPass","89% Nf: Cycle 1780-1781",1780,175036,"416-3","Alloy 617",314626,"Plate"
-179.58,-0.00151,"Trend",,13801.66,"CapPass","89% Nf: Cycle 1780-1781",1780,175037,"416-3","Alloy 617",314626,"Plate"
-180.99,-0.00154,"Trend",,13801.67,"CapPass","89% Nf: Cycle 1780-1781",1780,175038,"416-3","Alloy 617",314626,"Plate"
-182.03,-0.00156,"Trend",,13801.69,"CapPass","89% Nf: Cycle 1780-1781",1780,175039,"416-3","Alloy 617",314626,"Plate"
-182.56,-0.00159,"Trend",,13801.71,"CapPass","89% Nf: Cycle 1780-1781",1780,175040,"416-3","Alloy 617",314626,"Plate"
-182.93,-0.00162,"Trend",,13801.74,"CapPass","89% Nf: Cycle 1780-1781",1780,175041,"416-3","Alloy 617",314626,"Plate"
-184.11,-0.00164,"Trend",,13801.77,"CapPass","89% Nf: Cycle 1780-1781",1780,175042,"416-3","Alloy 617",314626,"Plate"
-185.75,-0.00167,"Trend",,13801.80,"CapPass","89% Nf: Cycle 1780-1781",1780,175043,"416-3","Alloy 617",314626,"Plate"
-187.31,-0.00169,"Trend",,13801.83,"CapPass","89% Nf: Cycle 1780-1781",1780,175044,"416-3","Alloy 617",314626,"Plate"
-186.30,-0.00172,"Trend",,13801.85,"CapPass","89% Nf: Cycle 1780-1781",1780,175045,"416-3","Alloy 617",314626,"Plate"
-186.54,-0.00174,"Trend",,13801.85,"CapPass","89% Nf: Cycle 1780-1781",1780,175046,"416-3","Alloy 617",314626,"Plate"
-186.72,-0.00177,"Trend",,13801.86,"CapPass","89% Nf: Cycle 1780-1781",1780,175047,"416-3","Alloy 617",314626,"Plate"
-186.84,-0.00180,"Trend",,13801.86,"CapPass","89% Nf: Cycle 1780-1781",1780,175048,"416-3","Alloy 617",314626,"Plate"
-186.81,-0.00183,"Trend",,13801.86,"CapPass","89% Nf: Cycle 1780-1781",1780,175049,"416-3","Alloy 617",314626,"Plate"
-186.49,-0.00186,"Trend",,13801.87,"CapPass","89% Nf: Cycle 1780-1781",1780,175050,"416-3","Alloy 617",314626,"Plate"
-185.67,-0.00189,"Trend",,13801.87,"CapPass","89% Nf: Cycle 1780-1781",1780,175051,"416-3","Alloy 617",314626,"Plate"
-183.95,-0.00191,"Trend",,13801.88,"CapPass","89% Nf: Cycle 1780-1781",1780,175052,"416-3","Alloy 617",314626,"Plate"
-167.76,-0.00189,"Trend",,13801.91,"CapPass","89% Nf: Cycle 1780-1781",1780,175053,"416-3","Alloy 617",314626,"Plate"
-165.38,-0.00186,"Trend",,13801.92,"CapPass","89% Nf: Cycle 1780-1781",1780,175054,"416-3","Alloy 617",314626,"Plate"
-163.72,-0.00183,"Trend",,13801.93,"CapPass","89% Nf: Cycle 1780-1781",1780,175055,"416-3","Alloy 617",314626,"Plate"
-162.84,-0.00181,"Trend",,13801.93,"CapPass","89% Nf: Cycle 1780-1781",1780,175056,"416-3","Alloy 617",314626,"Plate"
-162.72,-0.00178,"Trend",,13801.94,"CapPass","89% Nf: Cycle 1780-1781",1780,175057,"416-3","Alloy 617",314626,"Plate"
-175.04,-0.00181,"Trend",,13801.99,"CapPass","89% Nf: Cycle 1780-1781",1780,175058,"416-3","Alloy 617",314626,"Plate"
-177.24,-0.00183,"Trend",,13802.00,"CapPass","89% Nf: Cycle 1780-1781",1780,175059,"416-3","Alloy 617",314626,"Plate"
-178.85,-0.00186,"Trend",,13802.01,"CapPass","89% Nf: Cycle 1780-1781",1780,175060,"416-3","Alloy 617",314626,"Plate"
-180.15,-0.00188,"Trend",,13802.01,"CapPass","89% Nf: Cycle 1780-1781",1780,175061,"416-3","Alloy 617",314626,"Plate"
-180.94,-0.00191,"Trend",,13802.02,"CapPass","89% Nf: Cycle 1780-1781",1780,175062,"416-3","Alloy 617",314626,"Plate"
-181.29,-0.00194,"Trend",,13802.03,"CapPass","89% Nf: Cycle 1780-1781",1780,175063,"416-3","Alloy 617",314626,"Plate"
-180.75,-0.00196,"Trend",,13802.05,"CapPass","89% Nf: Cycle 1780-1781",1780,175064,"416-3","Alloy 617",314626,"Plate"
-182.06,-0.00199,"Trend",,13802.13,"CapPass","89% Nf: Cycle 1780-1781",1780,175065,"416-3","Alloy 617",314626,"Plate"
-184.48,-0.00201,"Trend",,13802.15,"CapPass","89% Nf: Cycle 1780-1781",1780,175066,"416-3","Alloy 617",314626,"Plate"
-186.27,-0.00204,"Trend",,13802.17,"CapPass","89% Nf: Cycle 1780-1781",1780,175067,"416-3","Alloy 617",314626,"Plate"
-187.71,-0.00206,"Trend",,13802.19,"CapPass","89% Nf: Cycle 1780-1781",1780,175068,"416-3","Alloy 617",314626,"Plate"
-188.79,-0.00209,"Trend",,13802.21,"CapPass","89% Nf: Cycle 1780-1781",1780,175069,"416-3","Alloy 617",314626,"Plate"
-189.84,-0.00211,"Trend",,13802.24,"CapPass","89% Nf: Cycle 1780-1781",1780,175070,"416-3","Alloy 617",314626,"Plate"
-191.08,-0.00214,"Trend",,13802.27,"CapPass","89% Nf: Cycle 1780-1781",1780,175071,"416-3","Alloy 617",314626,"Plate"
-192.59,-0.00217,"Trend",,13802.30,"CapPass","89% Nf: Cycle 1780-1781",1780,175072,"416-3","Alloy 617",314626,"Plate"
-193.88,-0.00219,"Trend",,13802.32,"CapPass","89% Nf: Cycle 1780-1781",1780,175073,"416-3","Alloy 617",314626,"Plate"
-194.96,-0.00222,"Trend",,13802.34,"CapPass","89% Nf: Cycle 1780-1781",1780,175074,"416-3","Alloy 617",314626,"Plate"
-195.79,-0.00224,"Trend",,13802.36,"CapPass","89% Nf: Cycle 1780-1781",1780,175075,"416-3","Alloy 617",314626,"Plate"
-196.83,-0.00227,"Trend",,13802.39,"CapPass","89% Nf: Cycle 1780-1781",1780,175076,"416-3","Alloy 617",314626,"Plate"
-193.90,-0.00229,"Trend",,13802.41,"CapPass","89% Nf: Cycle 1780-1781",1780,175077,"416-3","Alloy 617",314626,"Plate"
-194.02,-0.00232,"Trend",,13802.41,"CapPass","89% Nf: Cycle 1780-1781",1780,175078,"416-3","Alloy 617",314626,"Plate"
-194.16,-0.00235,"Trend",,13802.42,"CapPass","89% Nf: Cycle 1780-1781",1780,175079,"416-3","Alloy 617",314626,"Plate"
-194.30,-0.00238,"Trend",,13802.42,"CapPass","89% Nf: Cycle 1780-1781",1780,175080,"416-3","Alloy 617",314626,"Plate"
-194.26,-0.00241,"Trend",,13802.42,"CapPass","89% Nf: Cycle 1780-1781",1780,175081,"416-3","Alloy 617",314626,"Plate"
-194.11,-0.00245,"Trend",,13802.43,"CapPass","89% Nf: Cycle 1780-1781",1780,175082,"416-3","Alloy 617",314626,"Plate"
-193.71,-0.00247,"Trend",,13802.43,"CapPass","89% Nf: Cycle 1780-1781",1780,175083,"416-3","Alloy 617",314626,"Plate"
-192.80,-0.00250,"Trend",,13802.43,"CapPass","89% Nf: Cycle 1780-1781",1780,175084,"416-3","Alloy 617",314626,"Plate"
-190.78,-0.00253,"Trend",,13802.44,"CapPass","89% Nf: Cycle 1780-1781",1780,175085,"416-3","Alloy 617",314626,"Plate"
-186.69,-0.00256,"Trend",,13802.45,"CapPass","89% Nf: Cycle 1780-1781",1780,175086,"416-3","Alloy 617",314626,"Plate"
-170.83,-0.00253,"Trend",,13802.47,"CapPass","89% Nf: Cycle 1780-1781",1780,175087,"416-3","Alloy 617",314626,"Plate"
-166.85,-0.00250,"Trend",,13802.47,"CapPass","89% Nf: Cycle 1780-1781",1780,175088,"416-3","Alloy 617",314626,"Plate"
-164.04,-0.00247,"Trend",,13802.48,"CapPass","89% Nf: Cycle 1780-1781",1780,175089,"416-3","Alloy 617",314626,"Plate"
-161.65,-0.00245,"Trend",,13802.48,"CapPass","89% Nf: Cycle 1780-1781",1780,175090,"416-3","Alloy 617",314626,"Plate"
-159.93,-0.00242,"Trend",,13802.49,"CapPass","89% Nf: Cycle 1780-1781",1780,175091,"416-3","Alloy 617",314626,"Plate"
-158.69,-0.00239,"Trend",,13802.49,"CapPass","89% Nf: Cycle 1780-1781",1780,175092,"416-3","Alloy 617",314626,"Plate"
-157.97,-0.00236,"Trend",,13802.50,"CapPass","89% Nf: Cycle 1780-1781",1780,175093,"416-3","Alloy 617",314626,"Plate"
-157.92,-0.00233,"Trend",,13802.50,"CapPass","89% Nf: Cycle 1780-1781",1780,175094,"416-3","Alloy 617",314626,"Plate"
-158.92,-0.00231,"Trend",,13802.51,"CapPass","89% Nf: Cycle 1780-1781",1780,175095,"416-3","Alloy 617",314626,"Plate"
-173.31,-0.00233,"Trend",,13802.55,"CapPass","89% Nf: Cycle 1780-1781",1780,175096,"416-3","Alloy 617",314626,"Plate"
-176.04,-0.00236,"Trend",,13802.55,"CapPass","89% Nf: Cycle 1780-1781",1780,175097,"416-3","Alloy 617",314626,"Plate"
-178.45,-0.00239,"Trend",,13802.56,"CapPass","89% Nf: Cycle 1780-1781",1780,175098,"416-3","Alloy 617",314626,"Plate"
-180.16,-0.00241,"Trend",,13802.57,"CapPass","89% Nf: Cycle 1780-1781",1780,175099,"416-3","Alloy 617",314626,"Plate"
-181.60,-0.00244,"Trend",,13802.57,"CapPass","89% Nf: Cycle 1780-1781",1780,175100,"416-3","Alloy 617",314626,"Plate"
