Repository: js-molina/fatigue-A617

File: data/850C/Strain rate 0.001/1.0% strain/HTM_A20_Cycles_4167.csv (part 1 of 13)
"Cycle Label","Data State","Elapsed Time Sec","Qual State","Strain","Stress Mpa","Count","Sample","Alloy","Material_Form","Heat"
"Cycle 1","CapPass",0.00,"Qualified",0.00007,7.70,1,"416-7","Alloy 617","Plate",314626
"Cycle 1","CapPass",0.07,"Qualified",0.00012,13.89,2,"416-7","Alloy 617","Plate",314626
"Cycle 1","CapPass",0.14,"Qualified",0.00017,21.09,3,"416-7","Alloy 617","Plate",314626
"Cycle 1","CapPass",0.20,"Qualified",0.00022,28.44,4,"416-7","Alloy 617","Plate",314626
"Cycle 1","CapPass",0.25,"Qualified",0.00027,35.38,5,"416-7","Alloy 617","Plate",314626
"Cycle 1","CapPass",0.31,"Qualified",0.00032,42.10,6,"416-7","Alloy 617","Plate",314626
"Cycle 1","CapPass",0.37,"Qualified",0.00037,48.44,7,"416-7","Alloy 617","Plate",314626
"Cycle 1","CapPass",0.44,"Qualified",0.00043,55.34,8,"416-7","Alloy 617","Plate",314626
"Cycle 1","CapPass",0.50,"Qualified",0.00048,62.18,9,"416-7","Alloy 617","Plate",314626
"Cycle 1","CapPass",0.56,"Qualified",0.00053,68.52,10,"416-7","Alloy 617","Plate",314626
"Cycle 1","CapPass",0.62,"Qualified",0.00058,75.17,11,"416-7","Alloy 617","Plate",314626
"Cycle 1","CapPass",0.67,"Qualified",0.00063,81.85,12,"416-7","Alloy 617","Plate",314626
"Cycle 1","CapPass",0.73,"Qualified",0.00068,89.40,13,"416-7","Alloy 617","Plate",314626
"Cycle 1","CapPass",0.78,"Qualified",0.00073,97.21,14,"416-7","Alloy 617","Plate",314626
"Cycle 1","CapPass",0.80,"Qualified",0.00076,102.03,15,"416-7","Alloy 617","Plate",314626
"Cycle 1","CapPass",0.82,"Qualified",0.00078,104.93,16,"416-7","Alloy 617","Plate",314626
"Cycle 1","CapPass",0.86,"Qualified",0.00083,112.43,17,"416-7","Alloy 617","Plate",314626
"Cycle 1","CapPass",0.90,"Qualified",0.00088,120.00,18,"416-7","Alloy 617","Plate",314626
"Cycle 1","CapPass",0.94,"Qualified",0.00093,127.38,19,"416-7","Alloy 617","Plate",314626
"Cycle 1","CapPass",0.98,"Qualified",0.00098,135.08,20,"416-7","Alloy 617","Plate",314626
"Cycle 1","CapPass",1.03,"Qualified",0.00103,142.69,21,"416-7","Alloy 617","Plate",314626
"Cycle 1","CapPass",1.08,"Qualified",0.00108,150.01,22,"416-7","Alloy 617","Plate",314626
"Cycle 1","CapPass",1.12,"Qualified",0.00113,156.69,23,"416-7","Alloy 617","Plate",314626
"Cycle 1","CapPass",1.16,"Qualified",0.00118,161.70,24,"416-7","Alloy 617","Plate",314626
"Cycle 1","CapPass",1.19,"Qualified",0.00123,164.03,25,"416-7","Alloy 617","Plate",314626
"Cycle 1","CapPass",1.20,"Qualified",0.00129,164.83,26,"416-7","Alloy 617","Plate",314626
"Cycle 1","CapPass",1.22,"Qualified",0.00134,165.35,27,"416-7","Alloy 617","Plate",314626
"Cycle 1","CapPass",1.23,"Qualified",0.00139,165.80,28,"416-7","Alloy 617","Plate",314626
"Cycle 1","CapPass",1.25,"Qualified",0.00144,165.84,29,"416-7","Alloy 617","Plate",314626
"Cycle 1","CapPass",1.50,"Qualified",0.00149,162.50,30,"416-7","Alloy 617","Plate",314626
"Cycle 1","CapPass",1.55,"Qualified",0.00155,169.13,31,"416-7","Alloy 617","Plate",314626
"Cycle 1","CapPass",1.58,"Qualified",0.00160,169.82,32,"416-7","Alloy 617","Plate",314626
"Cycle 1","CapPass",1.59,"Qualified",0.00165,166.08,33,"416-7","Alloy 617","Plate",314626
"Cycle 1","CapPass",1.59,"Qualified",0.00172,166.43,34,"416-7","Alloy 617","Plate",314626
"Cycle 1","CapPass",1.59,"Qualified",0.00177,166.58,35,"416-7","Alloy 617","Plate",314626
"Cycle 1","CapPass",1.59,"Qualified",0.00183,166.67,36,"416-7","Alloy 617","Plate",314626
"Cycle 1","CapPass",1.59,"Qualified",0.00190,166.83,37,"416-7","Alloy 617","Plate",314626
"Cycle 1","CapPass",1.59,"Qualified",0.00197,166.91,38,"416-7","Alloy 617","Plate",314626
"Cycle 1","CapPass",1.59,"Qualified",0.00203,166.99,39,"416-7","Alloy 617","Plate",314626
"Cycle 1","CapPass",1.59,"Qualified",0.00210,167.12,40,"416-7","Alloy 617","Plate",314626
"Cycle 1","CapPass",1.59,"Qualified",0.00216,167.27,41,"416-7","Alloy 617","Plate",314626
"Cycle 1","CapPass",1.60,"Qualified",0.00225,167.62,42,"416-7","Alloy 617","Plate",314626
"Cycle 1","CapPass",1.60,"Qualified",0.00230,167.91,43,"416-7","Alloy 617","Plate",314626
"Cycle 1","CapPass",1.61,"Qualified",0.00224,168.21,44,"416-7","Alloy 617","Plate",314626
"Cycle 1","CapPass",1.66,"Qualified",0.00219,149.99,45,"416-7","Alloy 617","Plate",314626
"Cycle 1","CapPass",1.67,"Qualified",0.00214,142.20,46,"416-7","Alloy 617","Plate",314626
"Cycle 1","CapPass",1.69,"Qualified",0.00209,134.75,47,"416-7","Alloy 617","Plate",314626
"Cycle 1","CapPass",1.70,"Qualified",0.00204,127.53,48,"416-7","Alloy 617","Plate",314626
"Cycle 1","CapPass",1.71,"Qualified",0.00198,120.47,49,"416-7","Alloy 617","Plate",314626
"Cycle 1","CapPass",1.73,"Qualified",0.00193,113.60,50,"416-7","Alloy 617","Plate",314626
"Cycle 1","CapPass",1.75,"Qualified",0.00188,106.92,51,"416-7","Alloy 617","Plate",314626
"Cycle 1","CapPass",1.77,"Qualified",0.00183,100.60,52,"416-7","Alloy 617","Plate",314626
"Cycle 1","CapPass",1.80,"Qualified",0.00180,97.22,53,"416-7","Alloy 617","Plate",314626
"Cycle 1","CapPass",1.90,"Qualified",0.00188,111.56,54,"416-7","Alloy 617","Plate",314626
"Cycle 1","CapPass",1.93,"Qualified",0.00193,118.70,55,"416-7","Alloy 617","Plate",314626
"Cycle 1","CapPass",1.96,"Qualified",0.00198,125.71,56,"416-7","Alloy 617","Plate",314626
"Cycle 1","CapPass",2.00,"Qualified",0.00203,132.90,57,"416-7","Alloy 617","Plate",314626
"Cycle 1","CapPass",2.04,"Qualified",0.00208,139.67,58,"416-7","Alloy 617","Plate",314626
"Cycle 1","CapPass",2.09,"Qualified",0.00213,146.49,59,"416-7","Alloy 617","Plate",314626
"Cycle 1","CapPass",2.15,"Qualified",0.00218,153.44,60,"416-7","Alloy 617","Plate",314626
"Cycle 1","CapPass",2.21,"Qualified",0.00223,160.07,61,"416-7","Alloy 617","Plate",314626
"Cycle 1","CapPass",2.26,"Qualified",0.00228,166.97,62,"416-7","Alloy 617","Plate",314626
"Cycle 1","CapPass",2.32,"Qualified",0.00233,173.62,63,"416-7","Alloy 617","Plate",314626
"Cycle 1","CapPass",2.33,"Qualified",0.00239,169.13,64,"416-7","Alloy 617","Plate",314626
"Cycle 1","CapPass",2.34,"Qualified",0.00245,169.44,65,"416-7","Alloy 617","Plate",314626
"Cycle 1","CapPass",2.34,"Qualified",0.00250,169.98,66,"416-7","Alloy 617","Plate",314626
"Cycle 1","CapPass",2.37,"Qualified",0.00255,171.90,67,"416-7","Alloy 617","Plate",314626
"Cycle 1","CapPass",2.40,"Qualified",0.00260,171.25,68,"416-7","Alloy 617","Plate",314626
"Cycle 1","CapPass",2.66,"Qualified",0.00265,175.76,69,"416-7","Alloy 617","Plate",314626
"Cycle 1","CapPass",2.67,"Qualified",0.00270,170.56,70,"416-7","Alloy 617","Plate",314626
"Cycle 1","CapPass",2.67,"Qualified",0.00276,170.93,71,"416-7","Alloy 617","Plate",314626
"Cycle 1","CapPass",2.68,"Qualified",0.00283,171.21,72,"416-7","Alloy 617","Plate",314626
"Cycle 1","CapPass",2.68,"Qualified",0.00292,171.47,73,"416-7","Alloy 617","Plate",314626
"Cycle 1","CapPass",2.68,"Qualified",0.00301,171.74,74,"416-7","Alloy 617","Plate",314626
"Cycle 1","CapPass",2.68,"Qualified",0.00307,172.12,75,"416-7","Alloy 617","Plate",314626
"Cycle 1","CapPass",2.69,"Qualified",0.00313,172.67,76,"416-7","Alloy 617","Plate",314626
"Cycle 1","CapPass",2.75,"Qualified",0.00308,164.18,77,"416-7","Alloy 617","Plate",314626
"Cycle 1","CapPass",2.78,"Qualified",0.00303,156.73,78,"416-7","Alloy 617","Plate",314626
"Cycle 1","CapPass",2.80,"Qualified",0.00298,150.58,79,"416-7","Alloy 617","Plate",314626
"Cycle 1","CapPass",2.81,"Qualified",0.00297,149.60,80,"416-7","Alloy 617","Plate",314626
"Cycle 1","CapPass",2.84,"Qualified",0.00292,143.23,81,"416-7","Alloy 617","Plate",314626
"Cycle 1","CapPass",2.99,"Qualified",0.00297,153.43,82,"416-7","Alloy 617","Plate",314626
"Cycle 1","CapPass",3.03,"Qualified",0.00302,160.40,83,"416-7","Alloy 617","Plate",314626
"Cycle 1","CapPass",3.06,"Qualified",0.00307,167.39,84,"416-7","Alloy 617","Plate",314626
"Cycle 1","CapPass",3.10,"Qualified",0.00312,173.91,85,"416-7","Alloy 617","Plate",314626
"Cycle 1","CapPass",3.14,"Qualified",0.00318,175.15,86,"416-7","Alloy 617","Plate",314626
"Cycle 1","CapPass",3.14,"Qualified",0.00324,172.08,87,"416-7","Alloy 617","Plate",314626
"Cycle 1","CapPass",3.15,"Qualified",0.00332,172.49,88,"416-7","Alloy 617","Plate",314626
"Cycle 1","CapPass",3.15,"Qualified",0.00337,172.64,89,"416-7","Alloy 617","Plate",314626
"Cycle 1","CapPass",3.15,"Qualified",0.00344,172.72,90,"416-7","Alloy 617","Plate",314626
"Cycle 1","CapPass",3.15,"Qualified",0.00350,172.88,91,"416-7","Alloy 617","Plate",314626
"Cycle 1","CapPass",3.15,"Qualified",0.00357,172.94,92,"416-7","Alloy 617","Plate",314626
"Cycle 1","CapPass",3.15,"Qualified",0.00364,173.02,93,"416-7","Alloy 617","Plate",314626
"Cycle 1","CapPass",3.15,"Qualified",0.00371,173.16,94,"416-7","Alloy 617","Plate",314626
"Cycle 1","CapPass",3.15,"Qualified",0.00377,173.30,95,"416-7","Alloy 617","Plate",314626
"Cycle 1","CapPass",3.15,"Qualified",0.00385,173.64,96,"416-7","Alloy 617","Plate",314626
"Cycle 1","CapPass",3.21,"Qualified",0.00380,162.12,97,"416-7","Alloy 617","Plate",314626
"Cycle 1","CapPass",3.22,"Qualified",0.00375,153.40,98,"416-7","Alloy 617","Plate",314626
"Cycle 1","CapPass",3.23,"Qualified",0.00370,145.88,99,"416-7","Alloy 617","Plate",314626
"Cycle 1","CapPass",3.25,"Qualified",0.00365,138.75,100,"416-7","Alloy 617","Plate",314626
"Cycle 1","CapPass",3.26,"Qualified",0.00359,131.39,101,"416-7","Alloy 617","Plate",314626
"Cycle 1","CapPass",3.27,"Qualified",0.00354,124.11,102,"416-7","Alloy 617","Plate",314626
"Cycle 1","CapPass",3.29,"Qualified",0.00349,117.16,103,"416-7","Alloy 617","Plate",314626
"Cycle 1","CapPass",3.30,"Qualified",0.00344,110.81,104,"416-7","Alloy 617","Plate",314626
"Cycle 1","CapPass",3.33,"Qualified",0.00339,104.59,105,"416-7","Alloy 617","Plate",314626
"Cycle 1","CapPass",3.46,"Qualified",0.00344,115.47,106,"416-7","Alloy 617","Plate",314626
"Cycle 1","CapPass",3.49,"Qualified",0.00349,122.79,107,"416-7","Alloy 617","Plate",314626
"Cycle 1","CapPass",3.52,"Qualified",0.00354,130.08,108,"416-7","Alloy 617","Plate",314626
"Cycle 1","CapPass",3.56,"Qualified",0.00359,137.29,109,"416-7","Alloy 617","Plate",314626
"Cycle 1","CapPass",3.60,"Qualified",0.00364,144.68,110,"416-7","Alloy 617","Plate",314626
"Cycle 1","CapPass",3.65,"Qualified",0.00369,151.55,111,"416-7","Alloy 617","Plate",314626
"Cycle 1","CapPass",3.71,"Qualified",0.00374,159.38,112,"416-7","Alloy 617","Plate",314626
"Cycle 1","CapPass",3.77,"Qualified",0.00379,167.23,113,"416-7","Alloy 617","Plate",314626
"Cycle 1","CapPass",3.80,"Qualified",0.00382,171.60,114,"416-7","Alloy 617","Plate",314626
"Cycle 1","CapPass",3.82,"Qualified",0.00384,174.26,115,"416-7","Alloy 617","Plate",314626
"Cycle 1","CapPass",3.87,"Qualified",0.00390,173.39,116,"416-7","Alloy 617","Plate",314626
"Cycle 1","CapPass",3.87,"Qualified",0.00395,173.29,117,"416-7","Alloy 617","Plate",314626
"Cycle 1","CapPass",3.88,"Qualified",0.00402,173.69,118,"416-7","Alloy 617","Plate",314626
"Cycle 1","CapPass",3.88,"Qualified",0.00412,173.93,119,"416-7","Alloy 617","Plate",314626
"Cycle 1","CapPass",3.88,"Qualified",0.00417,174.06,120,"416-7","Alloy 617","Plate",314626
"Cycle 1","CapPass",3.88,"Qualified",0.00423,174.16,121,"416-7","Alloy 617","Plate",314626
"Cycle 1","CapPass",3.88,"Qualified",0.00428,174.27,122,"416-7","Alloy 617","Plate",314626
"Cycle 1","CapPass",3.88,"Qualified",0.00433,174.43,123,"416-7","Alloy 617","Plate",314626
"Cycle 1","CapPass",3.88,"Qualified",0.00442,174.65,124,"416-7","Alloy 617","Plate",314626
"Cycle 1","CapPass",3.89,"Qualified",0.00447,174.89,125,"416-7","Alloy 617","Plate",314626
"Cycle 1","CapPass",3.94,"Qualified",0.00442,166.97,126,"416-7","Alloy 617","Plate",314626
"Cycle 1","CapPass",3.96,"Qualified",0.00436,158.71,127,"416-7","Alloy 617","Plate",314626
"Cycle 1","CapPass",3.97,"Qualified",0.00431,151.16,128,"416-7","Alloy 617","Plate",314626
"Cycle 1","CapPass",3.99,"Qualified",0.00426,143.94,129,"416-7","Alloy 617","Plate",314626
"Cycle 1","CapPass",4.01,"Qualified",0.00421,137.10,130,"416-7","Alloy 617","Plate",314626
"Cycle 1","CapPass",4.03,"Qualified",0.00416,130.21,131,"416-7","Alloy 617","Plate",314626
"Cycle 1","CapPass",4.06,"Qualified",0.00411,123.95,132,"416-7","Alloy 617","Plate",314626
"Cycle 1","CapPass",4.18,"Qualified",0.00416,134.62,133,"416-7","Alloy 617","Plate",314626
"Cycle 1","CapPass",4.21,"Qualified",0.00421,141.55,134,"416-7","Alloy 617","Plate",314626
"Cycle 1","CapPass",4.25,"Qualified",0.00426,148.94,135,"416-7","Alloy 617","Plate",314626
"Cycle 1","CapPass",4.28,"Qualified",0.00431,156.04,136,"416-7","Alloy 617","Plate",314626
"Cycle 1","CapPass",4.33,"Qualified",0.00436,163.12,137,"416-7","Alloy 617","Plate",314626
"Cycle 1","CapPass",4.38,"Qualified",0.00441,170.71,138,"416-7","Alloy 617","Plate",314626
"Cycle 1","CapPass",4.43,"Qualified",0.00446,177.94,139,"416-7","Alloy 617","Plate",314626
"Cycle 1","CapPass",4.47,"Qualified",0.00452,174.33,140,"416-7","Alloy 617","Plate",314626
"Cycle 1","CapPass",4.53,"Qualified",0.00457,176.96,141,"416-7","Alloy 617","Plate",314626
"Cycle 1","CapPass",4.62,"Qualified",0.00452,168.39,142,"416-7","Alloy 617","Plate",314626
"Cycle 1","CapPass",4.66,"Qualified",0.00446,160.95,143,"416-7","Alloy 617","Plate",314626
"Cycle 1","CapPass",4.69,"Qualified",0.00441,154.14,144,"416-7","Alloy 617","Plate",314626
"Cycle 1","CapPass",4.73,"Qualified",0.00436,147.23,145,"416-7","Alloy 617","Plate",314626
"Cycle 1","CapPass",4.77,"Qualified",0.00431,140.40,146,"416-7","Alloy 617","Plate",314626
"Cycle 1","CapPass",4.80,"Qualified",0.00428,136.37,147,"416-7","Alloy 617","Plate",314626
"Cycle 1","CapPass",4.82,"Qualified",0.00426,133.62,148,"416-7","Alloy 617","Plate",314626
"Cycle 1","CapPass",4.88,"Qualified",0.00421,126.88,149,"416-7","Alloy 617","Plate",314626
"Cycle 1","CapPass",4.94,"Qualified",0.00416,120.02,150,"416-7","Alloy 617","Plate",314626
"Cycle 1","CapPass",4.99,"Qualified",0.00411,112.95,151,"416-7","Alloy 617","Plate",314626
"Cycle 1","CapPass",5.05,"Qualified",0.00406,105.55,152,"416-7","Alloy 617","Plate",314626
"Cycle 1","CapPass",5.11,"Qualified",0.00401,98.77,153,"416-7","Alloy 617","Plate",314626
"Cycle 1","CapPass",5.16,"Qualified",0.00396,91.59,154,"416-7","Alloy 617","Plate",314626
"Cycle 1","CapPass",5.22,"Qualified",0.00391,84.55,155,"416-7","Alloy 617","Plate",314626
"Cycle 1","CapPass",5.27,"Qualified",0.00386,77.51,156,"416-7","Alloy 617","Plate",314626
"Cycle 1","CapPass",5.32,"Qualified",0.00381,70.61,157,"416-7","Alloy 617","Plate",314626
"Cycle 1","CapPass",5.38,"Qualified",0.00376,63.18,158,"416-7","Alloy 617","Plate",314626
"Cycle 1","CapPass",5.44,"Qualified",0.00371,55.96,159,"416-7","Alloy 617","Plate",314626
"Cycle 1","CapPass",5.49,"Qualified",0.00366,48.79,160,"416-7","Alloy 617","Plate",314626
"Cycle 1","CapPass",5.55,"Qualified",0.00361,41.24,161,"416-7","Alloy 617","Plate",314626
"Cycle 1","CapPass",5.59,"Qualified",0.00356,34.97,162,"416-7","Alloy 617","Plate",314626
"Cycle 1","CapPass",5.65,"Qualified",0.00351,27.48,163,"416-7","Alloy 617","Plate",314626
"Cycle 1","CapPass",5.71,"Qualified",0.00346,20.70,164,"416-7","Alloy 617","Plate",314626
"Cycle 1","CapPass",5.76,"Qualified",0.00341,13.90,165,"416-7","Alloy 617","Plate",314626
"Cycle 1","CapPass",5.80,"Qualified",0.00336,8.43,166,"416-7","Alloy 617","Plate",314626
"Cycle 1","CapPass",5.81,"Qualified",0.00335,7.03,167,"416-7","Alloy 617","Plate",314626
"Cycle 1","CapPass",5.87,"Qualified",0.00330,-0.11,168,"416-7","Alloy 617","Plate",314626
"Cycle 1","CapPass",5.93,"Qualified",0.00325,-7.45,169,"416-7","Alloy 617","Plate",314626
"Cycle 1","CapPass",5.99,"Qualified",0.00320,-14.66,170,"416-7","Alloy 617","Plate",314626
"Cycle 1","CapPass",6.05,"Qualified",0.00315,-22.12,171,"416-7","Alloy 617","Plate",314626
"Cycle 1","CapPass",6.21,"Qualified",0.00310,-28.91,172,"416-7","Alloy 617","Plate",314626
"Cycle 1","CapPass",6.28,"Qualified",0.00305,-35.92,173,"416-7","Alloy 617","Plate",314626
"Cycle 1","CapPass",6.35,"Qualified",0.00300,-43.00,174,"416-7","Alloy 617","Plate",314626
"Cycle 1","CapPass",6.40,"Qualified",0.00295,-51.90,175,"416-7","Alloy 617","Plate",314626
"Cycle 1","CapPass",6.43,"Qualified",0.00290,-59.34,176,"416-7","Alloy 617","Plate",314626
"Cycle 1","CapPass",6.46,"Qualified",0.00285,-66.10,177,"416-7","Alloy 617","Plate",314626
"Cycle 1","CapPass",6.48,"Qualified",0.00280,-72.94,178,"416-7","Alloy 617","Plate",314626
"Cycle 1","CapPass",6.51,"Qualified",0.00275,-79.83,179,"416-7","Alloy 617","Plate",314626
"Cycle 1","CapPass",6.54,"Qualified",0.00270,-86.68,180,"416-7","Alloy 617","Plate",314626
"Cycle 1","CapPass",6.57,"Qualified",0.00265,-93.44,181,"416-7","Alloy 617","Plate",314626
"Cycle 1","CapPass",6.60,"Qualified",0.00260,-99.93,182,"416-7","Alloy 617","Plate",314626
"Cycle 1","CapPass",6.64,"Qualified",0.00255,-106.5,183,"416-7","Alloy 617","Plate",314626
"Cycle 1","CapPass",6.67,"Qualified",0.00250,-112.2,184,"416-7","Alloy 617","Plate",314626
"Cycle 1","CapPass",6.71,"Qualified",0.00245,-117.9,185,"416-7","Alloy 617","Plate",314626
"Cycle 1","CapPass",6.76,"Qualified",0.00240,-122.7,186,"416-7","Alloy 617","Plate",314626
"Cycle 1","CapPass",6.80,"Qualified",0.00235,-126.9,187,"416-7","Alloy 617","Plate",314626
"Cycle 1","CapPass",6.80,"Qualified",0.00234,-127.2,188,"416-7","Alloy 617","Plate",314626
"Cycle 1","CapPass",6.84,"Qualified",0.00230,-130.6,189,"416-7","Alloy 617","Plate",314626
"Cycle 1","CapPass",6.89,"Qualified",0.00224,-133.5,190,"416-7","Alloy 617","Plate",314626
"Cycle 1","CapPass",6.94,"Qualified",0.00219,-136.3,191,"416-7","Alloy 617","Plate",314626
"Cycle 1","CapPass",6.99,"Qualified",0.00214,-138.9,192,"416-7","Alloy 617","Plate",314626
"Cycle 1","CapPass",7.03,"Qualified",0.00209,-141.1,193,"416-7","Alloy 617","Plate",314626
"Cycle 1","CapPass",7.08,"Qualified",0.00204,-143.1,194,"416-7","Alloy 617","Plate",314626
"Cycle 1","CapPass",7.13,"Qualified",0.00199,-144.8,195,"416-7","Alloy 617","Plate",314626
"Cycle 1","CapPass",7.18,"Qualified",0.00194,-146.6,196,"416-7","Alloy 617","Plate",314626
"Cycle 1","CapPass",7.24,"Qualified",0.00189,-148.5,197,"416-7","Alloy 617","Plate",314626
"Cycle 1","CapPass",7.28,"Qualified",0.00184,-149.9,198,"416-7","Alloy 617","Plate",314626
"Cycle 1","CapPass",7.31,"Qualified",0.00179,-150.7,199,"416-7","Alloy 617","Plate",314626
"Cycle 1","CapPass",7.35,"Qualified",0.00174,-151.2,200,"416-7","Alloy 617","Plate",314626
"Cycle 1","CapPass",7.48,"Qualified",0.00169,-153.1,201,"416-7","Alloy 617","Plate",314626
"Cycle 1","CapPass",7.55,"Qualified",0.00164,-157.4,202,"416-7","Alloy 617","Plate",314626
"Cycle 1","CapPass",7.56,"Qualified",0.00158,-155.6,203,"416-7","Alloy 617","Plate",314626
"Cycle 1","CapPass",7.56,"Qualified",0.00152,-155.7,204,"416-7","Alloy 617","Plate",314626
"Cycle 1","CapPass",7.57,"Qualified",0.00147,-156.1,205,"416-7","Alloy 617","Plate",314626
"Cycle 1","CapPass",7.60,"Qualified",0.00142,-156.7,206,"416-7","Alloy 617","Plate",314626
"Cycle 1","CapPass",7.80,"Qualified",0.00140,-151.1,207,"416-7","Alloy 617","Plate",314626
"Cycle 1","CapPass",7.86,"Qualified",0.00137,-156.9,208,"416-7","Alloy 617","Plate",314626
"Cycle 1","CapPass",7.90,"Qualified",0.00132,-163.2,209,"416-7","Alloy 617","Plate",314626
"Cycle 1","CapPass",7.91,"Qualified",0.00127,-161.6,210,"416-7","Alloy 617","Plate",314626
"Cycle 1","CapPass",7.91,"Qualified",0.00121,-161.5,211,"416-7","Alloy 617","Plate",314626
"Cycle 1","CapPass",7.92,"Qualified",0.00116,-161.6,212,"416-7","Alloy 617","Plate",314626
"Cycle 1","CapPass",7.92,"Qualified",0.00111,-161.7,213,"416-7","Alloy 617","Plate",314626
"Cycle 1","CapPass",7.92,"Qualified",0.00105,-161.8,214,"416-7","Alloy 617","Plate",314626
"Cycle 1","CapPass",7.92,"Qualified",0.00099,-162.0,215,"416-7","Alloy 617","Plate",314626
"Cycle 1","CapPass",7.92,"Qualified",0.00093,-162.3,216,"416-7","Alloy 617","Plate",314626
"Cycle 1","CapPass",7.94,"Qualified",0.00088,-162.9,217,"416-7","Alloy 617","Plate",314626
"Cycle 1","CapPass",8.02,"Qualified",0.00093,-147.3,218,"416-7","Alloy 617","Plate",314626
"Cycle 1","CapPass",8.04,"Qualified",0.00098,-140.2,219,"416-7","Alloy 617","Plate",314626
"Cycle 1","CapPass",8.07,"Qualified",0.00103,-133.1,220,"416-7","Alloy 617","Plate",314626
"Cycle 1","CapPass",8.25,"Qualified",0.00098,-142.1,221,"416-7","Alloy 617","Plate",314626
"Cycle 1","CapPass",8.28,"Qualified",0.00093,-149.2,222,"416-7","Alloy 617","Plate",314626
"Cycle 1","CapPass",8.32,"Qualified",0.00088,-155.8,223,"416-7","Alloy 617","Plate",314626
"Cycle 1","CapPass",8.36,"Qualified",0.00083,-162.0,224,"416-7","Alloy 617","Plate",314626
"Cycle 1","CapPass",8.40,"Qualified",0.00078,-168.0,225,"416-7","Alloy 617","Plate",314626
"Cycle 1","CapPass",8.45,"Qualified",0.00073,-167.8,226,"416-7","Alloy 617","Plate",314626
"Cycle 1","CapPass",8.46,"Qualified",0.00067,-168.2,227,"416-7","Alloy 617","Plate",314626
"Cycle 1","CapPass",8.46,"Qualified",0.00062,-168.6,228,"416-7","Alloy 617","Plate",314626
"Cycle 1","CapPass",8.47,"Qualified",0.00056,-169.2,229,"416-7","Alloy 617","Plate",314626
"Cycle 1","CapPass",8.49,"Qualified",0.00051,-169.8,230,"416-7","Alloy 617","Plate",314626
"Cycle 1","CapPass",8.75,"Qualified",0.00046,-165.6,231,"416-7","Alloy 617","Plate",314626
"Cycle 1","CapPass",8.80,"Qualified",0.00041,-172.1,232,"416-7","Alloy 617","Plate",314626
"Cycle 1","CapPass",8.80,"Qualified",0.00041,-172.6,233,"416-7","Alloy 617","Plate",314626
"Cycle 1","CapPass",8.83,"Qualified",0.00036,-168.8,234,"416-7","Alloy 617","Plate",314626
"Cycle 1","CapPass",8.84,"Qualified",0.00029,-169.3,235,"416-7","Alloy 617","Plate",314626
"Cycle 1","CapPass",8.84,"Qualified",0.00024,-169.6,236,"416-7","Alloy 617","Plate",314626
"Cycle 1","CapPass",8.84,"Qualified",0.00018,-169.7,237,"416-7","Alloy 617","Plate",314626
"Cycle 1","CapPass",8.84,"Qualified",0.00012,-170.0,238,"416-7","Alloy 617","Plate",314626
"Cycle 1","CapPass",8.85,"Qualified",0.00007,-170.8,239,"416-7","Alloy 617","Plate",314626
"Cycle 1","CapPass",8.97,"Qualified",0.00012,-164.1,240,"416-7","Alloy 617","Plate",314626
"Cycle 1","CapPass",9.14,"Qualified",0.00007,-171.6,241,"416-7","Alloy 617","Plate",314626
"Cycle 1","CapPass",9.18,"Qualified",0.00002,-177.7,242,"416-7","Alloy 617","Plate",314626
"Cycle 1","CapPass",9.19,"Qualified",-0.00004,-171.9,243,"416-7","Alloy 617","Plate",314626
"Cycle 1","CapPass",9.20,"Qualified",-0.00010,-172.5,244,"416-7","Alloy 617","Plate",314626
"Cycle 1","CapPass",9.20,"Qualified",-0.00020,-172.8,245,"416-7","Alloy 617","Plate",314626
"Cycle 1","CapPass",9.20,"Qualified",-0.00026,-172.9,246,"416-7","Alloy 617","Plate",314626
"Cycle 1","CapPass",9.20,"Qualified",-0.00031,-173.0,247,"416-7","Alloy 617","Plate",314626
"Cycle 1","CapPass",9.20,"Qualified",-0.00037,-173.1,248,"416-7","Alloy 617","Plate",314626
"Cycle 1","CapPass",9.20,"Qualified",-0.00042,-173.3,249,"416-7","Alloy 617","Plate",314626
"Cycle 1","CapPass",9.20,"Qualified",-0.00050,-173.7,250,"416-7","Alloy 617","Plate",314626
"Cycle 1","CapPass",9.21,"Qualified",-0.00055,-174.0,251,"416-7","Alloy 617","Plate",314626
"Cycle 1","CapPass",9.21,"Qualified",-0.00050,-174.8,252,"416-7","Alloy 617","Plate",314626
"Cycle 1","CapPass",9.28,"Qualified",-0.00045,-158.3,253,"416-7","Alloy 617","Plate",314626
"Cycle 1","CapPass",9.30,"Qualified",-0.00039,-150.5,254,"416-7","Alloy 617","Plate",314626
"Cycle 1","CapPass",9.32,"Qualified",-0.00034,-143.1,255,"416-7","Alloy 617","Plate",314626
"Cycle 1","CapPass",9.34,"Qualified",-0.00029,-135.9,256,"416-7","Alloy 617","Plate",314626
"Cycle 1","CapPass",9.36,"Qualified",-0.00024,-129.4,257,"416-7","Alloy 617","Plate",314626
"Cycle 1","CapPass",9.52,"Qualified",-0.00029,-140.8,258,"416-7","Alloy 617","Plate",314626
"Cycle 1","CapPass",9.56,"Qualified",-0.00034,-148.1,259,"416-7","Alloy 617","Plate",314626
"Cycle 1","CapPass",9.59,"Qualified",-0.00039,-155.0,260,"416-7","Alloy 617","Plate",314626
"Cycle 1","CapPass",9.63,"Qualified",-0.00044,-161.4,261,"416-7","Alloy 617","Plate",314626
"Cycle 1","CapPass",9.67,"Qualified",-0.00049,-167.8,262,"416-7","Alloy 617","Plate",314626
"Cycle 1","CapPass",9.72,"Qualified",-0.00054,-174.7,263,"416-7","Alloy 617","Plate",314626
"Cycle 1","CapPass",9.78,"Qualified",-0.00059,-180.9,264,"416-7","Alloy 617","Plate",314626
"Cycle 1","CapPass",9.79,"Qualified",-0.00067,-173.2,265,"416-7","Alloy 617","Plate",314626
"Cycle 1","CapPass",9.79,"Qualified",-0.00076,-173.7,266,"416-7","Alloy 617","Plate",314626
"Cycle 1","CapPass",9.79,"Qualified",-0.00082,-173.8,267,"416-7","Alloy 617","Plate",314626
"Cycle 1","CapPass",9.79,"Qualified",-0.00088,-173.9,268,"416-7","Alloy 617","Plate",314626
"Cycle 1","CapPass",9.79,"Qualified",-0.00095,-173.9,269,"416-7","Alloy 617","Plate",314626
"Cycle 1","CapPass",9.79,"Qualified",-0.00102,-174.0,270,"416-7","Alloy 617","Plate",314626
"Cycle 1","CapPass",9.79,"Qualified",-0.00109,-174.1,271,"416-7","Alloy 617","Plate",314626
"Cycle 1","CapPass",9.79,"Qualified",-0.00115,-174.3,272,"416-7","Alloy 617","Plate",314626
"Cycle 1","CapPass",9.80,"Qualified",-0.00120,-174.5,273,"416-7","Alloy 617","Plate",314626
"Cycle 1","CapPass",9.80,"Qualified",-0.00128,-174.6,274,"416-7","Alloy 617","Plate",314626
"Cycle 1","CapPass",9.80,"Qualified",-0.00129,-175.1,275,"416-7","Alloy 617","Plate",314626
"Cycle 1","CapPass",9.81,"Qualified",-0.00122,-175.2,276,"416-7","Alloy 617","Plate",314626
"Cycle 1","CapPass",9.86,"Qualified",-0.00117,-159.2,277,"416-7","Alloy 617","Plate",314626
"Cycle 1","CapPass",9.87,"Qualified",-0.00112,-151.6,278,"416-7","Alloy 617","Plate",314626
"Cycle 1","CapPass",9.88,"Qualified",-0.00107,-143.5,279,"416-7","Alloy 617","Plate",314626
"Cycle 1","CapPass",9.90,"Qualified",-0.00101,-135.9,280,"416-7","Alloy 617","Plate",314626
"Cycle 1","CapPass",9.91,"Qualified",-0.00096,-128.8,281,"416-7","Alloy 617","Plate",314626
"Cycle 1","CapPass",9.93,"Qualified",-0.00091,-122.0,282,"416-7","Alloy 617","Plate",314626
"Cycle 1","CapPass",9.94,"Qualified",-0.00086,-115.4,283,"416-7","Alloy 617","Plate",314626
"Cycle 1","CapPass",9.97,"Qualified",-0.00081,-109.4,284,"416-7","Alloy 617","Plate",314626
"Cycle 1","CapPass",10.09,"Qualified",-0.00086,-118.9,285,"416-7","Alloy 617","Plate",314626
"Cycle 1","CapPass",10.12,"Qualified",-0.00091,-125.8,286,"416-7","Alloy 617","Plate",314626
"Cycle 1","CapPass",10.16,"Qualified",-0.00096,-132.9,287,"416-7","Alloy 617","Plate",314626
"Cycle 1","CapPass",10.19,"Qualified",-0.00101,-139.8,288,"416-7","Alloy 617","Plate",314626
"Cycle 1","CapPass",10.23,"Qualified",-0.00106,-146.4,289,"416-7","Alloy 617","Plate",314626
"Cycle 1","CapPass",10.28,"Qualified",-0.00111,-153.1,290,"416-7","Alloy 617","Plate",314626
"Cycle 1","CapPass",10.33,"Qualified",-0.00116,-159.7,291,"416-7","Alloy 617","Plate",314626
"Cycle 1","CapPass",10.39,"Qualified",-0.00121,-166.1,292,"416-7","Alloy 617","Plate",314626
"Cycle 1","CapPass",10.44,"Qualified",-0.00127,-172.3,293,"416-7","Alloy 617","Plate",314626
"Cycle 1","CapPass",10.50,"Qualified",-0.00132,-179.0,294,"416-7","Alloy 617","Plate",314626
"Cycle 1","CapPass",10.53,"Qualified",-0.00138,-176.5,295,"416-7","Alloy 617","Plate",314626
"Cycle 1","CapPass",10.53,"Qualified",-0.00145,-176.8,296,"416-7","Alloy 617","Plate",314626
"Cycle 1","CapPass",10.54,"Qualified",-0.00151,-177.1,297,"416-7","Alloy 617","Plate",314626
"Cycle 1","CapPass",10.54,"Qualified",-0.00156,-177.3,298,"416-7","Alloy 617","Plate",314626
"Cycle 1","CapPass",10.54,"Qualified",-0.00162,-177.7,299,"416-7","Alloy 617","Plate",314626
"Cycle 1","CapPass",10.66,"Qualified",-0.00157,-169.5,300,"416-7","Alloy 617","Plate",314626
"Cycle 1","CapPass",10.80,"Qualified",-0.00158,-172.3,301,"416-7","Alloy 617","Plate",314626
"Cycle 1","CapPass",10.84,"Qualified",-0.00162,-178.3,302,"416-7","Alloy 617","Plate",314626
"Cycle 1","CapPass",10.92,"Qualified",-0.00168,-183.4,303,"416-7","Alloy 617","Plate",314626
"Cycle 1","CapPass",10.93,"Qualified",-0.00173,-183.6,304,"416-7","Alloy 617","Plate",314626
"Cycle 1","CapPass",10.94,"Qualified",-0.00178,-183.0,305,"416-7","Alloy 617","Plate",314626
"Cycle 1","CapPass",10.95,"Qualified",-0.00184,-184.0,306,"416-7","Alloy 617","Plate",314626
"Cycle 1","CapPass",10.97,"Qualified",-0.00189,-183.2,307,"416-7","Alloy 617","Plate",314626
"Cycle 1","CapPass",10.97,"Qualified",-0.00194,-183.9,308,"416-7","Alloy 617","Plate",314626
"Cycle 1","CapPass",10.99,"Qualified",-0.00199,-185.1,309,"416-7","Alloy 617","Plate",314626
"Cycle 1","CapPass",11.26,"Qualified",-0.00204,-185.3,310,"416-7","Alloy 617","Plate",314626
"Cycle 1","CapPass",11.30,"Qualified",-0.00211,-181.5,311,"416-7","Alloy 617","Plate",314626
"Cycle 1","CapPass",11.30,"Qualified",-0.00216,-181.7,312,"416-7","Alloy 617","Plate",314626
"Cycle 1","CapPass",11.31,"Qualified",-0.00226,-182.2,313,"416-7","Alloy 617","Plate",314626
"Cycle 1","CapPass",11.31,"Qualified",-0.00233,-182.3,314,"416-7","Alloy 617","Plate",314626
"Cycle 1","CapPass",11.31,"Qualified",-0.00240,-182.5,315,"416-7","Alloy 617","Plate",314626
"Cycle 1","CapPass",11.31,"Qualified",-0.00247,-182.6,316,"416-7","Alloy 617","Plate",314626
"Cycle 1","CapPass",11.31,"Qualified",-0.00254,-182.7,317,"416-7","Alloy 617","Plate",314626
"Cycle 1","CapPass",11.31,"Qualified",-0.00261,-182.9,318,"416-7","Alloy 617","Plate",314626
"Cycle 1","CapPass",11.31,"Qualified",-0.00267,-183.1,319,"416-7","Alloy 617","Plate",314626
"Cycle 1","CapPass",11.31,"Qualified",-0.00273,-183.3,320,"416-7","Alloy 617","Plate",314626
"Cycle 1","CapPass",11.31,"Qualified",-0.00280,-183.6,321,"416-7","Alloy 617","Plate",314626
"Cycle 1","CapPass",11.32,"Qualified",-0.00274,-184.5,322,"416-7","Alloy 617","Plate",314626
"Cycle 1","CapPass",11.38,"Qualified",-0.00269,-169.3,323,"416-7","Alloy 617","Plate",314626
"Cycle 1","CapPass",11.39,"Qualified",-0.00264,-161.7,324,"416-7","Alloy 617","Plate",314626
"Cycle 1","CapPass",11.40,"Qualified",-0.00259,-154.4,325,"416-7","Alloy 617","Plate",314626
"Cycle 1","CapPass",11.42,"Qualified",-0.00254,-146.8,326,"416-7","Alloy 617","Plate",314626
"Cycle 1","CapPass",11.43,"Qualified",-0.00248,-139.6,327,"416-7","Alloy 617","Plate",314626
"Cycle 1","CapPass",11.44,"Qualified",-0.00243,-132.9,328,"416-7","Alloy 617","Plate",314626
"Cycle 1","CapPass",11.46,"Qualified",-0.00238,-126.4,329,"416-7","Alloy 617","Plate",314626
"Cycle 1","CapPass",11.48,"Qualified",-0.00233,-120.4,330,"416-7","Alloy 617","Plate",314626
"Cycle 1","CapPass",11.62,"Qualified",-0.00238,-133.4,331,"416-7","Alloy 617","Plate",314626
"Cycle 1","CapPass",11.65,"Qualified",-0.00243,-140.9,332,"416-7","Alloy 617","Plate",314626
"Cycle 1","CapPass",11.68,"Qualified",-0.00248,-148.4,333,"416-7","Alloy 617","Plate",314626
"Cycle 1","CapPass",11.72,"Qualified",-0.00253,-155.7,334,"416-7","Alloy 617","Plate",314626
"Cycle 1","CapPass",11.75,"Qualified",-0.00258,-162.8,335,"416-7","Alloy 617","Plate",314626
"Cycle 1","CapPass",11.80,"Qualified",-0.00263,-169.4,336,"416-7","Alloy 617","Plate",314626
"Cycle 1","CapPass",11.80,"Qualified",-0.00264,-170.1,337,"416-7","Alloy 617","Plate",314626
"Cycle 1","CapPass",11.85,"Qualified",-0.00268,-176.0,338,"416-7","Alloy 617","Plate",314626
"Cycle 1","CapPass",11.90,"Qualified",-0.00273,-182.6,339,"416-7","Alloy 617","Plate",314626
"Cycle 1","CapPass",11.96,"Qualified",-0.00278,-189.1,340,"416-7","Alloy 617","Plate",314626
"Cycle 1","CapPass",11.99,"Qualified",-0.00283,-184.4,341,"416-7","Alloy 617","Plate",314626
"Cycle 1","CapPass",12.00,"Qualified",-0.00292,-184.7,342,"416-7","Alloy 617","Plate",314626
"Cycle 1","CapPass",12.00,"Qualified",-0.00303,-184.9,343,"416-7","Alloy 617","Plate",314626
"Cycle 1","CapPass",12.00,"Qualified",-0.00309,-185.0,344,"416-7","Alloy 617","Plate",314626
"Cycle 1","CapPass",12.00,"Qualified",-0.00316,-185.1,345,"416-7","Alloy 617","Plate",314626
"Cycle 1","CapPass",12.00,"Qualified",-0.00323,-185.2,346,"416-7","Alloy 617","Plate",314626
"Cycle 1","CapPass",12.00,"Qualified",-0.00329,-185.3,347,"416-7","Alloy 617","Plate",314626
"Cycle 1","CapPass",12.00,"Qualified",-0.00335,-185.4,348,"416-7","Alloy 617","Plate",314626
"Cycle 1","CapPass",12.00,"Qualified",-0.00340,-185.6,349,"416-7","Alloy 617","Plate",314626
"Cycle 1","CapPass",12.01,"Qualified",-0.00347,-185.8,350,"416-7","Alloy 617","Plate",314626
"Cycle 1","CapPass",12.02,"Qualified",-0.00342,-186.3,351,"416-7","Alloy 617","Plate",314626
"Cycle 1","CapPass",12.07,"Qualified",-0.00337,-170.0,352,"416-7","Alloy 617","Plate",314626
"Cycle 1","CapPass",12.08,"Qualified",-0.00332,-161.8,353,"416-7","Alloy 617","Plate",314626
"Cycle 1","CapPass",12.09,"Qualified",-0.00326,-154.1,354,"416-7","Alloy 617","Plate",314626
"Cycle 1","CapPass",12.11,"Qualified",-0.00321,-146.6,355,"416-7","Alloy 617","Plate",314626
"Cycle 1","CapPass",12.12,"Qualified",-0.00316,-139.4,356,"416-7","Alloy 617","Plate",314626
"Cycle 1","CapPass",12.14,"Qualified",-0.00311,-132.6,357,"416-7","Alloy 617","Plate",314626
"Cycle 1","CapPass",12.16,"Qualified",-0.00306,-126.0,358,"416-7","Alloy 617","Plate",314626
"Cycle 1","CapPass",12.19,"Qualified",-0.00301,-120.0,359,"416-7","Alloy 617","Plate",314626
"Cycle 1","CapPass",12.29,"Qualified",-0.00306,-129.2,360,"416-7","Alloy 617","Plate",314626
"Cycle 1","CapPass",12.33,"Qualified",-0.00311,-136.4,361,"416-7","Alloy 617","Plate",314626
"Cycle 1","CapPass",12.36,"Qualified",-0.00316,-143.4,362,"416-7","Alloy 617","Plate",314626
"Cycle 1","CapPass",12.39,"Qualified",-0.00321,-150.4,363,"416-7","Alloy 617","Plate",314626
"Cycle 1","CapPass",12.43,"Qualified",-0.00327,-156.9,364,"416-7","Alloy 617","Plate",314626
"Cycle 1","CapPass",12.47,"Qualified",-0.00332,-163.3,365,"416-7","Alloy 617","Plate",314626
"Cycle 1","CapPass",12.52,"Qualified",-0.00337,-169.6,366,"416-7","Alloy 617","Plate",314626
"Cycle 1","CapPass",12.58,"Qualified",-0.00342,-176.1,367,"416-7","Alloy 617","Plate",314626
"Cycle 1","CapPass",12.64,"Qualified",-0.00347,-182.6,368,"416-7","Alloy 617","Plate",314626
"Cycle 1","CapPass",12.70,"Qualified",-0.00352,-189.5,369,"416-7","Alloy 617","Plate",314626
"Cycle 1","CapPass",12.74,"Qualified",-0.00357,-186.6,370,"416-7","Alloy 617","Plate",314626
"Cycle 1","CapPass",12.75,"Qualified",-0.00362,-187.5,371,"416-7","Alloy 617","Plate",314626
"Cycle 1","CapPass",12.79,"Qualified",-0.00367,-192.0,372,"416-7","Alloy 617","Plate",314626
"Cycle 1","CapPass",12.80,"Qualified",-0.00369,-192.4,373,"416-7","Alloy 617","Plate",314626
"Cycle 1","CapPass",12.82,"Qualified",-0.00372,-192.4,374,"416-7","Alloy 617","Plate",314626
"Cycle 1","CapPass",12.84,"Qualified",-0.00378,-192.4,375,"416-7","Alloy 617","Plate",314626
"Cycle 1","CapPass",12.99,"Qualified",-0.00383,-193.1,376,"416-7","Alloy 617","Plate",314626
"Cycle 1","CapPass",13.06,"Qualified",-0.00388,-186.7,377,"416-7","Alloy 617","Plate",314626
"Cycle 1","CapPass",13.06,"Qualified",-0.00394,-187.2,378,"416-7","Alloy 617","Plate",314626
"Cycle 1","CapPass",13.06,"Qualified",-0.00399,-187.4,379,"416-7","Alloy 617","Plate",314626
"Cycle 1","CapPass",13.06,"Qualified",-0.00405,-187.7,380,"416-7","Alloy 617","Plate",314626
"Cycle 1","CapPass",13.07,"Qualified",-0.00411,-188.0,381,"416-7","Alloy 617","Plate",314626
"Cycle 1","CapPass",13.36,"Qualified",-0.00416,-189.6,382,"416-7","Alloy 617","Plate",314626
"Cycle 1","CapPass",13.47,"Qualified",-0.00421,-195.4,383,"416-7","Alloy 617","Plate",314626
"Cycle 1","CapPass",13.49,"Qualified",-0.00426,-195.6,384,"416-7","Alloy 617","Plate",314626
"Cycle 1","CapPass",13.50,"Qualified",-0.00432,-196.6,385,"416-7","Alloy 617","Plate",314626
"Cycle 1","CapPass",13.51,"Qualified",-0.00437,-196.1,386,"416-7","Alloy 617","Plate",314626
"Cycle 1","CapPass",13.51,"Qualified",-0.00442,-195.4,387,"416-7","Alloy 617","Plate",314626
"Cycle 1","CapPass",13.51,"Qualified",-0.00448,-193.5,388,"416-7","Alloy 617","Plate",314626
"Cycle 1","CapPass",13.52,"Qualified",-0.00455,-193.5,389,"416-7","Alloy 617","Plate",314626
"Cycle 1","CapPass",13.52,"Qualified",-0.00461,-193.7,390,"416-7","Alloy 617","Plate",314626
"Cycle 1","CapPass",13.52,"Qualified",-0.00468,-194.0,391,"416-7","Alloy 617","Plate",314626
"Cycle 1","CapPass",13.52,"Qualified",-0.00475,-194.3,392,"416-7","Alloy 617","Plate",314626
"Cycle 1","CapPass",13.52,"Qualified",-0.00481,-194.5,393,"416-7","Alloy 617","Plate",314626
"Cycle 1","CapPass",13.53,"Qualified",-0.00488,-195.0,394,"416-7","Alloy 617","Plate",314626
"Cycle 1","CapPass",13.54,"Qualified",-0.00493,-195.0,395,"416-7","Alloy 617","Plate",314626
"Cycle 1","CapPass",13.55,"Qualified",-0.00498,-194.0,396,"416-7","Alloy 617","Plate",314626
"Cycle 1","CapPass",13.59,"Qualified",-0.00493,-178.7,397,"416-7","Alloy 617","Plate",314626
"Cycle 1","CapPass",13.60,"Qualified",-0.00488,-170.2,398,"416-7","Alloy 617","Plate",314626
"Cycle 1","CapPass",13.62,"Qualified",-0.00483,-162.7,399,"416-7","Alloy 617","Plate",314626
"Cycle 1","CapPass",13.63,"Qualified",-0.00478,-155.3,400,"416-7","Alloy 617","Plate",314626
"Cycle 1","CapPass",13.64,"Qualified",-0.00472,-147.7,401,"416-7","Alloy 617","Plate",314626
"Cycle 1","CapPass",13.66,"Qualified",-0.00467,-140.7,402,"416-7","Alloy 617","Plate",314626
"Cycle 1","CapPass",13.67,"Qualified",-0.00462,-133.7,403,"416-7","Alloy 617","Plate",314626
"Cycle 1","CapPass",13.69,"Qualified",-0.00457,-127.1,404,"416-7","Alloy 617","Plate",314626
"Cycle 1","CapPass",13.72,"Qualified",-0.00452,-120.5,405,"416-7","Alloy 617","Plate",314626
"Cycle 1","CapPass",13.77,"Qualified",-0.00447,-114.1,406,"416-7","Alloy 617","Plate",314626
"Cycle 1","CapPass",13.80,"Qualified",-0.00445,-111.6,407,"416-7","Alloy 617","Plate",314626
"Cycle 1","CapPass",13.88,"Qualified",-0.00442,-105.7,408,"416-7","Alloy 617","Plate",314626
"Cycle 1","CapPass",13.96,"Qualified",-0.00437,-97.70,409,"416-7","Alloy 617","Plate",314626
"Cycle 1","CapPass",14.01,"Qualified",-0.00432,-90.24,410,"416-7","Alloy 617","Plate",314626
"Cycle 1","CapPass",14.06,"Qualified",-0.00427,-83.14,411,"416-7","Alloy 617","Plate",314626
"Cycle 1","CapPass",14.11,"Qualified",-0.00422,-76.06,412,"416-7","Alloy 617","Plate",314626
"Cycle 1","CapPass",14.17,"Qualified",-0.00417,-68.28,413,"416-7","Alloy 617","Plate",314626
"Cycle 1","CapPass",14.22,"Qualified",-0.00412,-60.83,414,"416-7","Alloy 617","Plate",314626
"Cycle 1","CapPass",14.27,"Qualified",-0.00407,-53.64,415,"416-7","Alloy 617","Plate",314626
"Cycle 1","CapPass",14.33,"Qualified",-0.00402,-46.00,416,"416-7","Alloy 617","Plate",314626
"Cycle 1","CapPass",14.39,"Qualified",-0.00397,-38.27,417,"416-7","Alloy 617","Plate",314626
"Cycle 1","CapPass",14.44,"Qualified",-0.00392,-30.80,418,"416-7","Alloy 617","Plate",314626
"Cycle 1","CapPass",14.49,"Qualified",-0.00386,-23.52,419,"416-7","Alloy 617","Plate",314626
"Cycle 1","CapPass",14.54,"Qualified",-0.00381,-16.36,420,"416-7","Alloy 617","Plate",314626
"Cycle 1","CapPass",14.60,"Qualified",-0.00376,-8.99,421,"416-7","Alloy 617","Plate",314626
"Cycle 1","CapPass",14.65,"Qualified",-0.00371,-1.66,422,"416-7","Alloy 617","Plate",314626
"Cycle 1","CapPass",14.71,"Qualified",-0.00366,5.78,423,"416-7","Alloy 617","Plate",314626
"Cycle 1","CapPass",14.77,"Qualified",-0.00361,13.24,424,"416-7","Alloy 617","Plate",314626
"Cycle 1","CapPass",14.80,"Qualified",-0.00358,18.21,425,"416-7","Alloy 617","Plate",314626
"Cycle 1","CapPass",14.82,"Qualified",-0.00356,20.68,426,"416-7","Alloy 617","Plate",314626
"Cycle 1","CapPass",14.89,"Qualified",-0.00351,28.63,427,"416-7","Alloy 617","Plate",314626
"Cycle 1","CapPass",14.99,"Qualified",-0.00346,35.98,428,"416-7","Alloy 617","Plate",314626
"Cycle 1","CapPass",15.05,"Qualified",-0.00341,43.88,429,"416-7","Alloy 617","Plate",314626
"Cycle 1","CapPass",15.10,"Qualified",-0.00336,51.30,430,"416-7","Alloy 617","Plate",314626
"Cycle 1","CapPass",15.14,"Qualified",-0.00331,58.23,431,"416-7","Alloy 617","Plate",314626
"Cycle 1","CapPass",15.19,"Qualified",-0.00326,65.51,432,"416-7","Alloy 617","Plate",314626
"Cycle 1","CapPass",15.25,"Qualified",-0.00321,72.43,433,"416-7","Alloy 617","Plate",314626
"Cycle 1","CapPass",15.32,"Qualified",-0.00316,79.54,434,"416-7","Alloy 617","Plate",314626
"Cycle 1","CapPass",15.38,"Qualified",-0.00311,86.75,435,"416-7","Alloy 617","Plate",314626
"Cycle 1","CapPass",15.45,"Qualified",-0.00306,93.72,436,"416-7","Alloy 617","Plate",314626
