Repository: js-molina/fatigue-A617

File: data/850C/Strain rate 0.001/1.0% strain/HTM_A20_PeakStress_4169.csv (part 1 of 2)
"Cycle","Data State","Max Stress Mpa","Min Stress Mpa","Qual State","Stress Ratio","Time Max Stress Sec","Time Min Stress Sec","Count","Sample","Alloy","Material_Form","Heat"
2,"CapPass",203.15,-212.7,"Trend",0.955,22.10,32.08,1,"416-9","Alloy 617","Plate",314626
3,"CapPass",218.19,-222.0,"Trend",0.983,40.91,51.18,2,"416-9","Alloy 617","Plate",314626
4,"CapPass",225.79,-233.8,"Trend",0.966,60.69,70.81,3,"416-9","Alloy 617","Plate",314626
5,"CapPass",233.31,-242.0,"Trend",0.964,79.73,90.47,4,"416-9","Alloy 617","Plate",314626
6,"CapPass",243.81,-250.7,"Trend",0.973,100.65,110.72,5,"416-9","Alloy 617","Plate",314626
7,"CapPass",252.53,-253.5,"Trend",0.996,120.37,130.75,6,"416-9","Alloy 617","Plate",314626
8,"CapPass",253.30,-257.8,"Trend",0.983,140.29,150.18,7,"416-9","Alloy 617","Plate",314626
9,"CapPass",254.82,-261.1,"Trend",0.976,160.95,170.47,8,"416-9","Alloy 617","Plate",314626
10,"CapPass",258.06,-259.3,"Trend",0.995,179.90,189.45,9,"416-9","Alloy 617","Plate",314626
11,"CapPass",254.42,-256.7,"Trend",0.991,200.00,210.84,10,"416-9","Alloy 617","Plate",314626
12,"CapPass",258.75,-265.8,"Trend",0.973,220.34,230.61,11,"416-9","Alloy 617","Plate",314626
13,"CapPass",263.26,-263.2,"Trend",1.000,240.32,251.02,12,"416-9","Alloy 617","Plate",314626
14,"CapPass",260.25,-261.6,"Trend",0.995,260.26,269.92,13,"416-9","Alloy 617","Plate",314626
15,"CapPass",262.83,-265.3,"Trend",0.991,280.40,291.05,14,"416-9","Alloy 617","Plate",314626
16,"CapPass",263.04,-268.4,"Trend",0.980,300.06,310.67,15,"416-9","Alloy 617","Plate",314626
17,"CapPass",259.70,-263.8,"Trend",0.984,319.91,330.12,16,"416-9","Alloy 617","Plate",314626
18,"CapPass",259.61,-266.5,"Trend",0.974,338.90,349.56,17,"416-9","Alloy 617","Plate",314626
19,"CapPass",261.46,-267.3,"Trend",0.978,360.31,370.45,18,"416-9","Alloy 617","Plate",314626
20,"CapPass",264.97,-266.6,"Trend",0.994,380.56,390.67,19,"416-9","Alloy 617","Plate",314626
21,"CapPass",265.94,-272.1,"Trend",0.977,400.78,410.96,20,"416-9","Alloy 617","Plate",314626
22,"CapPass",267.33,-269.6,"Trend",0.991,421.09,431.11,21,"416-9","Alloy 617","Plate",314626
23,"CapPass",268.75,-271.5,"Trend",0.990,440.82,451.11,22,"416-9","Alloy 617","Plate",314626
24,"CapPass",265.18,-270.7,"Trend",0.979,459.42,470.94,23,"416-9","Alloy 617","Plate",314626
25,"CapPass",268.46,-269.9,"Trend",0.995,480.35,490.52,24,"416-9","Alloy 617","Plate",314626
26,"CapPass",268.98,-272.5,"Trend",0.987,500.27,510.89,25,"416-9","Alloy 617","Plate",314626
27,"CapPass",270.97,-269.2,"Trend",1.006,521.07,530.78,26,"416-9","Alloy 617","Plate",314626
28,"CapPass",272.13,-275.4,"Trend",0.988,541.14,551.10,27,"416-9","Alloy 617","Plate",314626
29,"CapPass",271.82,-275.2,"Trend",0.988,560.83,570.81,28,"416-9","Alloy 617","Plate",314626
30,"CapPass",273.21,-275.2,"Trend",0.993,581.14,591.16,29,"416-9","Alloy 617","Plate",314626
31,"CapPass",267.11,-269.8,"Trend",0.990,600.68,610.97,30,"416-9","Alloy 617","Plate",314626
32,"CapPass",266.11,-267.1,"Trend",0.996,620.89,630.54,31,"416-9","Alloy 617","Plate",314626
33,"CapPass",266.12,-268.3,"Trend",0.992,640.75,650.06,32,"416-9","Alloy 617","Plate",314626
34,"CapPass",269.99,-272.5,"Trend",0.991,660.96,670.87,33,"416-9","Alloy 617","Plate",314626
35,"CapPass",264.62,-268.1,"Trend",0.987,680.20,690.35,34,"416-9","Alloy 617","Plate",314626
36,"CapPass",267.70,-275.6,"Trend",0.971,700.68,710.76,35,"416-9","Alloy 617","Plate",314626
37,"CapPass",273.09,-268.9,"Trend",1.016,720.77,729.73,36,"416-9","Alloy 617","Plate",314626
38,"CapPass",268.52,-272.2,"Trend",0.986,740.05,750.04,37,"416-9","Alloy 617","Plate",314626
39,"CapPass",266.80,-275.4,"Trend",0.969,759.89,770.97,38,"416-9","Alloy 617","Plate",314626
40,"CapPass",271.90,-272.5,"Trend",0.998,780.06,790.04,39,"416-9","Alloy 617","Plate",314626
41,"CapPass",266.40,-268.4,"Trend",0.993,800.16,808.96,40,"416-9","Alloy 617","Plate",314626
42,"CapPass",271.23,-275.2,"Trend",0.986,821.24,830.79,41,"416-9","Alloy 617","Plate",314626
43,"CapPass",269.58,-270.8,"Trend",0.995,840.79,850.04,42,"416-9","Alloy 617","Plate",314626
44,"CapPass",267.61,-274.7,"Trend",0.974,861.28,870.69,43,"416-9","Alloy 617","Plate",314626
45,"CapPass",268.68,-268.8,"Trend",1.000,879.37,889.69,44,"416-9","Alloy 617","Plate",314626
46,"CapPass",268.98,-268.1,"Trend",1.003,901.30,910.56,45,"416-9","Alloy 617","Plate",314626
47,"CapPass",269.33,-272.6,"Trend",0.988,921.04,931.21,46,"416-9","Alloy 617","Plate",314626
48,"CapPass",270.35,-272.0,"Trend",0.994,940.49,950.09,47,"416-9","Alloy 617","Plate",314626
49,"CapPass",267.33,-273.0,"Trend",0.979,960.83,970.87,48,"416-9","Alloy 617","Plate",314626
50,"CapPass",269.83,-272.9,"Trend",0.989,980.04,989.76,49,"416-9","Alloy 617","Plate",314626
51,"CapPass",271.75,-271.0,"Trend",1.003,1000.52,1010.73,50,"416-9","Alloy 617","Plate",314626
52,"CapPass",268.43,-271.3,"Trend",0.990,1020.50,1030.48,51,"416-9","Alloy 617","Plate",314626
53,"CapPass",270.94,-272.3,"Trend",0.995,1041.25,1049.46,52,"416-9","Alloy 617","Plate",314626
54,"CapPass",270.70,-276.1,"Trend",0.980,1061.27,1070.55,53,"416-9","Alloy 617","Plate",314626
55,"CapPass",270.23,-270.8,"Trend",0.998,1081.37,1090.44,54,"416-9","Alloy 617","Plate",314626
56,"CapPass",271.32,-273.1,"Trend",0.994,1101.29,1110.58,55,"416-9","Alloy 617","Plate",314626
57,"CapPass",268.75,-270.0,"Trend",0.995,1120.32,1130.66,56,"416-9","Alloy 617","Plate",314626
58,"CapPass",270.94,-277.1,"Trend",0.978,1141.24,1151.32,57,"416-9","Alloy 617","Plate",314626
59,"CapPass",272.64,-273.4,"Trend",0.997,1161.41,1170.59,58,"416-9","Alloy 617","Plate",314626
60,"CapPass",272.87,-273.4,"Trend",0.998,1181.22,1190.35,59,"416-9","Alloy 617","Plate",314626
61,"CapPass",268.05,-270.2,"Trend",0.992,1199.84,1210.35,60,"416-9","Alloy 617","Plate",314626
62,"CapPass",273.94,-275.1,"Trend",0.996,1221.32,1230.68,61,"416-9","Alloy 617","Plate",314626
63,"CapPass",271.16,-270.3,"Trend",1.003,1240.20,1251.31,62,"416-9","Alloy 617","Plate",314626
64,"CapPass",274.05,-271.2,"Trend",1.010,1260.90,1270.73,63,"416-9","Alloy 617","Plate",314626
65,"CapPass",270.73,-271.2,"Trend",0.998,1280.42,1291.48,64,"416-9","Alloy 617","Plate",314626
66,"CapPass",273.83,-277.0,"Trend",0.989,1301.46,1310.76,65,"416-9","Alloy 617","Plate",314626
67,"CapPass",272.34,-273.3,"Trend",0.997,1321.25,1330.22,66,"416-9","Alloy 617","Plate",314626
68,"CapPass",270.25,-278.6,"Trend",0.970,1341.49,1350.71,67,"416-9","Alloy 617","Plate",314626
69,"CapPass",269.66,-275.3,"Trend",0.979,1360.86,1371.47,68,"416-9","Alloy 617","Plate",314626
70,"CapPass",270.65,-277.7,"Trend",0.975,1380.28,1390.69,69,"416-9","Alloy 617","Plate",314626
71,"CapPass",271.68,-274.2,"Trend",0.991,1401.30,1411.07,70,"416-9","Alloy 617","Plate",314626
72,"CapPass",272.17,-275.9,"Trend",0.987,1420.71,1430.35,71,"416-9","Alloy 617","Plate",314626
73,"CapPass",274.24,-272.6,"Trend",1.006,1441.53,1450.55,72,"416-9","Alloy 617","Plate",314626
74,"CapPass",272.70,-276.0,"Trend",0.988,1461.55,1471.45,73,"416-9","Alloy 617","Plate",314626
75,"CapPass",272.68,-274.7,"Trend",0.993,1481.31,1489.24,74,"416-9","Alloy 617","Plate",314626
76,"CapPass",270.06,-272.3,"Trend",0.992,1500.43,1511.59,75,"416-9","Alloy 617","Plate",314626
77,"CapPass",269.46,-278.4,"Trend",0.968,1521.14,1531.48,76,"416-9","Alloy 617","Plate",314626
78,"CapPass",271.63,-277.0,"Trend",0.981,1540.71,1551.35,77,"416-9","Alloy 617","Plate",314626
79,"CapPass",275.41,-270.8,"Trend",1.017,1560.77,1570.91,78,"416-9","Alloy 617","Plate",314626
80,"CapPass",271.06,-275.9,"Trend",0.982,1580.56,1591.08,79,"416-9","Alloy 617","Plate",314626
81,"CapPass",272.66,-277.1,"Trend",0.984,1601.08,1610.98,80,"416-9","Alloy 617","Plate",314626
82,"CapPass",274.57,-273.5,"Trend",1.004,1620.69,1630.95,81,"416-9","Alloy 617","Plate",314626
83,"CapPass",272.77,-278.2,"Trend",0.980,1640.73,1651.61,82,"416-9","Alloy 617","Plate",314626
84,"CapPass",272.53,-278.3,"Trend",0.979,1660.64,1671.26,83,"416-9","Alloy 617","Plate",314626
85,"CapPass",268.14,-273.6,"Trend",0.980,1681.21,1691.21,84,"416-9","Alloy 617","Plate",314626
86,"CapPass",272.23,-277.2,"Trend",0.982,1701.64,1711.13,85,"416-9","Alloy 617","Plate",314626
87,"CapPass",270.77,-271.7,"Trend",0.997,1721.65,1731.67,86,"416-9","Alloy 617","Plate",314626
88,"CapPass",273.44,-275.0,"Trend",0.994,1741.25,1751.49,87,"416-9","Alloy 617","Plate",314626
89,"CapPass",271.68,-272.8,"Trend",0.996,1760.82,1770.35,88,"416-9","Alloy 617","Plate",314626
90,"CapPass",270.00,-273.4,"Trend",0.987,1780.96,1791.39,89,"416-9","Alloy 617","Plate",314626
91,"CapPass",267.46,-273.1,"Trend",0.979,1801.69,1810.64,90,"416-9","Alloy 617","Plate",314626
92,"CapPass",275.05,-274.1,"Trend",1.004,1820.91,1830.30,91,"416-9","Alloy 617","Plate",314626
93,"CapPass",268.85,-278.1,"Trend",0.967,1841.72,1851.41,92,"416-9","Alloy 617","Plate",314626
94,"CapPass",273.92,-279.4,"Trend",0.980,1861.31,1871.66,93,"416-9","Alloy 617","Plate",314626
95,"CapPass",274.51,-279.0,"Trend",0.984,1879.90,1891.48,94,"416-9","Alloy 617","Plate",314626
96,"CapPass",272.41,-277.9,"Trend",0.980,1899.94,1911.46,95,"416-9","Alloy 617","Plate",314626
97,"CapPass",275.30,-274.5,"Trend",1.003,1921.49,1930.78,96,"416-9","Alloy 617","Plate",314626
98,"CapPass",273.44,-272.4,"Trend",1.004,1941.09,1951.76,97,"416-9","Alloy 617","Plate",314626
99,"CapPass",269.87,-276.0,"Trend",0.978,1961.76,1971.25,98,"416-9","Alloy 617","Plate",314626
100,"CapPass",275.10,-272.9,"Trend",1.008,1981.66,1991.33,99,"416-9","Alloy 617","Plate",314626
101,"CapPass",274.78,-275.9,"Trend",0.996,2001.39,2011.23,100,"416-9","Alloy 617","Plate",314626
102,"CapPass",275.66,-276.9,"Trend",0.996,2021.15,2031.79,101,"416-9","Alloy 617","Plate",314626
103,"CapPass",275.47,-272.6,"Trend",1.011,2041.78,2050.43,102,"416-9","Alloy 617","Plate",314626
104,"CapPass",269.51,-278.2,"Trend",0.969,2060.91,2071.75,103,"416-9","Alloy 617","Plate",314626
105,"CapPass",274.81,-274.4,"Trend",1.001,2081.03,2091.53,104,"416-9","Alloy 617","Plate",314626
106,"CapPass",273.48,-276.2,"Trend",0.990,2101.80,2110.76,105,"416-9","Alloy 617","Plate",314626
107,"CapPass",271.39,-276.8,"Trend",0.981,2120.18,2131.84,106,"416-9","Alloy 617","Plate",314626
108,"CapPass",272.79,-279.8,"Trend",0.975,2141.71,2151.84,107,"416-9","Alloy 617","Plate",314626
109,"CapPass",274.11,-280.4,"Trend",0.977,2161.34,2171.19,108,"416-9","Alloy 617","Plate",314626
110,"CapPass",272.89,-272.7,"Trend",1.001,2181.86,2190.61,109,"416-9","Alloy 617","Plate",314626
111,"CapPass",273.42,-274.4,"Trend",0.996,2201.01,2210.42,110,"416-9","Alloy 617","Plate",314626
112,"CapPass",271.57,-275.4,"Trend",0.986,2221.56,2231.09,111,"416-9","Alloy 617","Plate",314626
113,"CapPass",267.38,-273.7,"Trend",0.977,2239.08,2251.90,112,"416-9","Alloy 617","Plate",314626
114,"CapPass",272.62,-273.6,"Trend",0.996,2261.09,2271.13,113,"416-9","Alloy 617","Plate",314626
115,"CapPass",271.06,-275.6,"Trend",0.984,2280.90,2290.25,114,"416-9","Alloy 617","Plate",314626
116,"CapPass",269.17,-274.6,"Trend",0.980,2300.80,2311.17,115,"416-9","Alloy 617","Plate",314626
117,"CapPass",270.41,-275.5,"Trend",0.982,2321.08,2330.91,116,"416-9","Alloy 617","Plate",314626
118,"CapPass",269.07,-276.5,"Trend",0.973,2340.60,2351.52,117,"416-9","Alloy 617","Plate",314626
119,"CapPass",275.84,-278.7,"Trend",0.990,2361.47,2371.04,118,"416-9","Alloy 617","Plate",314626
120,"CapPass",275.17,-276.3,"Trend",0.996,2381.69,2391.40,119,"416-9","Alloy 617","Plate",314626
121,"CapPass",273.36,-280.3,"Trend",0.975,2401.52,2411.68,120,"416-9","Alloy 617","Plate",314626
122,"CapPass",275.53,-278.1,"Trend",0.991,2421.96,2431.96,121,"416-9","Alloy 617","Plate",314626
123,"CapPass",274.28,-276.8,"Trend",0.991,2441.10,2450.99,122,"416-9","Alloy 617","Plate",314626
124,"CapPass",273.47,-274.6,"Trend",0.996,2461.06,2471.99,123,"416-9","Alloy 617","Plate",314626
125,"CapPass",271.61,-276.3,"Trend",0.983,2481.98,2491.99,124,"416-9","Alloy 617","Plate",314626
126,"CapPass",273.06,-275.1,"Trend",0.993,2501.99,2511.63,125,"416-9","Alloy 617","Plate",314626
127,"CapPass",276.35,-277.5,"Trend",0.996,2521.99,2531.69,126,"416-9","Alloy 617","Plate",314626
128,"CapPass",272.04,-275.9,"Trend",0.986,2541.55,2550.60,127,"416-9","Alloy 617","Plate",314626
129,"CapPass",273.86,-273.2,"Trend",1.002,2561.71,2572.03,128,"416-9","Alloy 617","Plate",314626
130,"CapPass",275.06,-277.0,"Trend",0.993,2581.69,2591.90,129,"416-9","Alloy 617","Plate",314626
131,"CapPass",273.74,-277.0,"Trend",0.988,2601.19,2611.77,130,"416-9","Alloy 617","Plate",314626
132,"CapPass",268.48,".","Trend",".",2619.18,".",131,"416-9","Alloy 617","Plate",314626
133,"CapPass",254.20,-256.4,"Trend",0.992,22.40,13.40,132,"416-9","Alloy 617","Plate",314626
134,"CapPass",260.83,-262.5,"Trend",0.994,40.62,31.81,133,"416-9","Alloy 617","Plate",314626
135,"CapPass",270.13,-269.3,"Trend",1.003,61.08,51.47,134,"416-9","Alloy 617","Plate",314626
136,"CapPass",271.10,-270.7,"Trend",1.001,80.11,71.04,135,"416-9","Alloy 617","Plate",314626
137,"CapPass",278.57,-278.5,"Trend",1.000,100.61,90.70,136,"416-9","Alloy 617","Plate",314626
138,"CapPass",".",-280.2,"Trend",".",".",110.94,137,"416-9","Alloy 617","Plate",314626
139,"CapPass",273.92,-279.2,"Trend",0.981,120.96,130.43,138,"416-9","Alloy 617","Plate",314626
140,"CapPass",276.09,-277.4,"Trend",0.995,160.28,149.98,139,"416-9","Alloy 617","Plate",314626
141,"CapPass",".",-279.6,"Trend",".",".",169.52,140,"416-9","Alloy 617","Plate",314626
142,"CapPass",278.69,-280.9,"Trend",0.992,180.96,190.02,141,"416-9","Alloy 617","Plate",314626
143,"CapPass",277.44,-283.4,"Trend",0.979,220.67,210.95,142,"416-9","Alloy 617","Plate",314626
144,"CapPass",276.93,-281.1,"Trend",0.985,239.83,230.24,143,"416-9","Alloy 617","Plate",314626
145,"CapPass",277.56,-280.5,"Trend",0.990,260.75,249.97,144,"416-9","Alloy 617","Plate",314626
146,"CapPass",".",-283.2,"Trend",".",".",270.95,145,"416-9","Alloy 617","Plate",314626
147,"CapPass",280.89,-281.1,"Trend",0.999,281.00,290.71,146,"416-9","Alloy 617","Plate",314626
148,"CapPass",277.86,-275.2,"Trend",1.010,301.01,310.28,147,"416-9","Alloy 617","Plate",314626
149,"CapPass",275.41,-282.7,"Trend",0.974,339.88,330.49,148,"416-9","Alloy 617","Plate",314626
150,"CapPass",".",-283.1,"Trend",".",".",350.94,149,"416-9","Alloy 617","Plate",314626
151,"CapPass",277.93,-279.9,"Trend",0.993,361.04,369.82,150,"416-9","Alloy 617","Plate",314626
152,"CapPass",276.66,-282.1,"Trend",0.981,400.38,390.91,151,"416-9","Alloy 617","Plate",314626
153,"CapPass",273.99,-278.7,"Trend",0.983,419.63,409.70,152,"416-9","Alloy 617","Plate",314626
154,"CapPass",275.84,-279.5,"Trend",0.987,441.02,430.44,153,"416-9","Alloy 617","Plate",314626
155,"CapPass",273.99,-280.5,"Trend",0.977,459.71,450.98,154,"416-9","Alloy 617","Plate",314626
156,"CapPass",".",-281.1,"Trend",".",".",470.91,155,"416-9","Alloy 617","Plate",314626
157,"CapPass",277.49,-280.9,"Trend",0.988,481.10,490.00,156,"416-9","Alloy 617","Plate",314626
158,"CapPass",277.80,-283.9,"Trend",0.979,501.10,510.72,157,"416-9","Alloy 617","Plate",314626
159,"CapPass",270.22,-278.1,"Trend",0.972,539.84,531.13,158,"416-9","Alloy 617","Plate",314626
160,"CapPass",273.88,-273.4,"Trend",1.002,559.64,551.14,159,"416-9","Alloy 617","Plate",314626
161,"CapPass",278.53,-277.6,"Trend",1.003,580.77,570.04,160,"416-9","Alloy 617","Plate",314626
162,"CapPass",".",-278.2,"Trend",".",".",590.36,161,"416-9","Alloy 617","Plate",314626
163,"CapPass",278.29,-280.5,"Trend",0.992,620.80,611.14,162,"416-9","Alloy 617","Plate",314626
164,"CapPass",276.35,-278.0,"Trend",0.994,640.67,630.33,163,"416-9","Alloy 617","Plate",314626
165,"CapPass",".",-276.7,"Trend",".",".",649.95,164,"416-9","Alloy 617","Plate",314626
166,"CapPass",278.12,-280.1,"Trend",0.993,681.10,670.03,165,"416-9","Alloy 617","Plate",314626
167,"CapPass",277.58,-278.3,"Trend",0.998,700.64,689.96,166,"416-9","Alloy 617","Plate",314626
168,"CapPass",271.77,-278.4,"Trend",0.976,720.42,711.19,167,"416-9","Alloy 617","Plate",314626
169,"CapPass",277.11,-280.0,"Trend",0.990,740.39,730.64,168,"416-9","Alloy 617","Plate",314626
170,"CapPass",276.17,-277.5,"Trend",0.995,760.69,750.99,169,"416-9","Alloy 617","Plate",314626
171,"CapPass",".",-278.4,"Trend",".",".",771.23,170,"416-9","Alloy 617","Plate",314626
172,"CapPass",278.10,-282.7,"Trend",0.984,781.22,791.23,171,"416-9","Alloy 617","Plate",314626
173,"CapPass",276.16,-281.7,"Trend",0.980,821.18,811.23,172,"416-9","Alloy 617","Plate",314626
174,"CapPass",".",-276.2,"Trend",".",".",830.58,173,"416-9","Alloy 617","Plate",314626
175,"CapPass",276.14,-278.2,"Trend",0.992,841.23,850.08,174,"416-9","Alloy 617","Plate",314626
176,"CapPass",".",-279.7,"Trend",".",".",871.28,175,"416-9","Alloy 617","Plate",314626
177,"CapPass",275.20,-275.1,"Trend",1.000,881.28,889.84,176,"416-9","Alloy 617","Plate",314626
178,"CapPass",274.86,-279.2,"Trend",0.984,920.38,911.30,177,"416-9","Alloy 617","Plate",314626
179,"CapPass",275.90,-273.7,"Trend",1.008,941.01,930.93,178,"416-9","Alloy 617","Plate",314626
180,"CapPass",276.80,-278.4,"Trend",0.994,960.96,951.32,179,"416-9","Alloy 617","Plate",314626
181,"CapPass",278.71,-281.0,"Trend",0.992,981.13,970.12,180,"416-9","Alloy 617","Plate",314626
182,"CapPass",271.83,-278.9,"Trend",0.975,1000.30,990.30,181,"416-9","Alloy 617","Plate",314626
183,"CapPass",276.58,-273.8,"Trend",1.010,1021.10,1010.22,182,"416-9","Alloy 617","Plate",314626
184,"CapPass",".",-281.0,"Trend",".",".",1031.33,183,"416-9","Alloy 617","Plate",314626
185,"CapPass",275.10,-279.7,"Trend",0.983,1041.33,1050.83,184,"416-9","Alloy 617","Plate",314626
186,"CapPass",275.40,-281.0,"Trend",0.980,1061.36,1071.01,185,"416-9","Alloy 617","Plate",314626
187,"CapPass",277.41,-279.1,"Trend",0.994,1081.35,1091.38,186,"416-9","Alloy 617","Plate",314626
188,"CapPass",275.18,-279.2,"Trend",0.985,1120.23,1111.00,187,"416-9","Alloy 617","Plate",314626
189,"CapPass",276.72,-280.4,"Trend",0.987,1141.07,1131.04,188,"416-9","Alloy 617","Plate",314626
190,"CapPass",276.66,-277.5,"Trend",0.997,1160.42,1150.38,189,"416-9","Alloy 617","Plate",314626
191,"CapPass",".",-277.7,"Trend",".",".",1171.41,190,"416-9","Alloy 617","Plate",314626
192,"CapPass",277.51,-276.1,"Trend",1.005,1181.40,1190.59,191,"416-9","Alloy 617","Plate",314626
193,"CapPass",273.59,-277.7,"Trend",0.985,1220.09,1211.35,192,"416-9","Alloy 617","Plate",314626
194,"CapPass",273.93,-280.7,"Trend",0.976,1240.70,1231.43,193,"416-9","Alloy 617","Plate",314626
195,"CapPass",278.99,-281.0,"Trend",0.993,1261.15,1251.14,194,"416-9","Alloy 617","Plate",314626
196,"CapPass",".",-281.4,"Trend",".",".",1270.17,195,"416-9","Alloy 617","Plate",314626
197,"CapPass",278.16,-282.6,"Trend",0.984,1281.43,1291.43,196,"416-9","Alloy 617","Plate",314626
198,"CapPass",274.33,-275.8,"Trend",0.995,1320.04,1311.48,197,"416-9","Alloy 617","Plate",314626
199,"CapPass",278.06,-281.8,"Trend",0.987,1341.04,1331.25,198,"416-9","Alloy 617","Plate",314626
200,"CapPass",276.56,-280.7,"Trend",0.985,1360.18,1351.38,199,"416-9","Alloy 617","Plate",314626
201,"CapPass",277.64,-283.3,"Trend",0.980,1380.20,1370.97,200,"416-9","Alloy 617","Plate",314626
202,"CapPass",277.08,-279.7,"Trend",0.991,1400.80,1390.63,201,"416-9","Alloy 617","Plate",314626
203,"CapPass",275.27,-281.1,"Trend",0.979,1420.83,1411.23,202,"416-9","Alloy 617","Plate",314626
204,"CapPass",275.02,-279.0,"Trend",0.986,1440.82,1429.74,203,"416-9","Alloy 617","Plate",314626
205,"CapPass",".",-283.1,"Trend",".",".",1451.31,204,"416-9","Alloy 617","Plate",314626
206,"CapPass",277.52,-277.3,"Trend",1.001,1480.91,1470.12,205,"416-9","Alloy 617","Plate",314626
207,"CapPass",278.60,-279.7,"Trend",0.996,1501.37,1491.48,206,"416-9","Alloy 617","Plate",314626
208,"CapPass",274.93,-281.3,"Trend",0.977,1520.26,1511.32,207,"416-9","Alloy 617","Plate",314626
209,"CapPass",".",-276.7,"Trend",".",".",1530.23,208,"416-9","Alloy 617","Plate",314626
210,"CapPass",276.55,-278.0,"Trend",0.995,1560.49,1550.75,209,"416-9","Alloy 617","Plate",314626
211,"CapPass",".",-279.1,"Trend",".",".",1570.40,210,"416-9","Alloy 617","Plate",314626
212,"CapPass",277.74,-281.5,"Trend",0.987,1581.55,1591.58,211,"416-9","Alloy 617","Plate",314626
213,"CapPass",".",-276.7,"Trend",".",".",1611.13,212,"416-9","Alloy 617","Plate",314626
214,"CapPass",275.95,-277.6,"Trend",0.994,1621.60,1630.40,213,"416-9","Alloy 617","Plate",314626
215,"CapPass",276.07,-276.4,"Trend",0.999,1661.33,1651.36,214,"416-9","Alloy 617","Plate",314626
216,"CapPass",".",-279.0,"Trend",".",".",1671.04,215,"416-9","Alloy 617","Plate",314626
217,"CapPass",277.58,-280.4,"Trend",0.990,1681.62,1690.74,216,"416-9","Alloy 617","Plate",314626
218,"CapPass",275.45,-279.4,"Trend",0.986,1720.73,1711.10,217,"416-9","Alloy 617","Plate",314626
219,"CapPass",".",-275.3,"Trend",".",".",1730.24,218,"416-9","Alloy 617","Plate",314626
220,"CapPass",277.29,-280.0,"Trend",0.990,1741.65,1751.27,219,"416-9","Alloy 617","Plate",314626
221,"CapPass",".",-278.0,"Trend",".",".",1771.32,220,"416-9","Alloy 617","Plate",314626
222,"CapPass",275.37,-278.0,"Trend",0.991,1800.92,1790.44,221,"416-9","Alloy 617","Plate",314626
223,"CapPass",273.93,-280.4,"Trend",0.977,1821.26,1811.64,222,"416-9","Alloy 617","Plate",314626
224,"CapPass",275.95,-280.3,"Trend",0.985,1841.28,1831.67,223,"416-9","Alloy 617","Plate",314626
225,"CapPass",274.77,-281.0,"Trend",0.978,1860.44,1850.88,224,"416-9","Alloy 617","Plate",314626
226,"CapPass",274.81,-278.9,"Trend",0.985,1880.93,1871.53,225,"416-9","Alloy 617","Plate",314626
227,"CapPass",276.69,-279.4,"Trend",0.990,1901.18,1891.67,226,"416-9","Alloy 617","Plate",314626
228,"CapPass",275.27,-275.5,"Trend",0.999,1921.32,1910.95,227,"416-9","Alloy 617","Plate",314626
229,"CapPass",".",-275.7,"Trend",".",".",1930.58,228,"416-9","Alloy 617","Plate",314626
230,"CapPass",275.68,-275.6,"Trend",1.000,1960.92,1950.24,229,"416-9","Alloy 617","Plate",314626
231,"CapPass",275.46,-282.2,"Trend",0.976,1980.75,1971.52,230,"416-9","Alloy 617","Plate",314626
232,"CapPass",".",-280.9,"Trend",".",".",1990.87,231,"416-9","Alloy 617","Plate",314626
233,"CapPass",275.12,-282.2,"Trend",0.975,2001.76,2011.62,232,"416-9","Alloy 617","Plate",314626
234,"CapPass",273.85,-283.0,"Trend",0.968,2040.68,2031.47,233,"416-9","Alloy 617","Plate",314626
235,"CapPass",276.58,-283.9,"Trend",0.974,2060.96,2051.78,234,"416-9","Alloy 617","Plate",314626
236,"CapPass",275.92,-275.4,"Trend",1.002,2080.70,2070.42,235,"416-9","Alloy 617","Plate",314626
237,"CapPass",274.59,-275.1,"Trend",0.998,2101.22,2090.49,236,"416-9","Alloy 617","Plate",314626
238,"CapPass",276.72,-276.0,"Trend",1.002,2121.10,2110.36,237,"416-9","Alloy 617","Plate",314626
239,"CapPass",278.37,-275.9,"Trend",1.009,2141.58,2131.27,238,"416-9","Alloy 617","Plate",314626
240,"CapPass",274.52,-276.9,"Trend",0.991,2160.55,2151.29,239,"416-9","Alloy 617","Plate",314626
241,"CapPass",276.32,-277.6,"Trend",0.995,2181.72,2170.89,240,"416-9","Alloy 617","Plate",314626
242,"CapPass",277.05,-281.9,"Trend",0.983,2201.56,2191.68,241,"416-9","Alloy 617","Plate",314626
243,"CapPass",".",-279.6,"Trend",".",".",2211.03,242,"416-9","Alloy 617","Plate",314626
244,"CapPass",278.51,-277.0,"Trend",1.005,2241.77,2230.57,243,"416-9","Alloy 617","Plate",314626
245,"CapPass",277.48,-280.4,"Trend",0.990,2261.58,2251.59,244,"416-9","Alloy 617","Plate",314626
246,"CapPass",277.75,-276.7,"Trend",1.004,2281.74,2270.71,245,"416-9","Alloy 617","Plate",314626
247,"CapPass",275.98,-278.8,"Trend",0.990,2301.45,2291.88,246,"416-9","Alloy 617","Plate",314626
248,"CapPass",".",-277.2,"Trend",".",".",2310.52,247,"416-9","Alloy 617","Plate",314626
249,"CapPass",275.66,-282.4,"Trend",0.976,2321.88,2331.51,248,"416-9","Alloy 617","Plate",314626
250,"CapPass",275.67,-277.3,"Trend",0.994,2361.78,2351.92,249,"416-9","Alloy 617","Plate",314626
251,"CapPass",275.36,-278.2,"Trend",0.990,2381.86,2370.43,250,"416-9","Alloy 617","Plate",314626
252,"CapPass",276.75,-280.1,"Trend",0.988,2401.35,2391.46,251,"416-9","Alloy 617","Plate",314626
253,"CapPass",275.32,-279.4,"Trend",0.985,2420.17,2411.96,252,"416-9","Alloy 617","Plate",314626
254,"CapPass",274.85,-278.2,"Trend",0.988,2440.18,2431.14,253,"416-9","Alloy 617","Plate",314626
255,"CapPass",".",-279.1,"Trend",".",".",2451.96,254,"416-9","Alloy 617","Plate",314626
256,"CapPass",276.90,-282.1,"Trend",0.982,2481.80,2471.78,255,"416-9","Alloy 617","Plate",314626
257,"CapPass",".",-279.6,"Trend",".",".",2491.99,256,"416-9","Alloy 617","Plate",314626
258,"CapPass",278.28,-284.6,"Trend",0.978,2521.63,2511.83,257,"416-9","Alloy 617","Plate",314626
259,"CapPass",271.72,-279.1,"Trend",0.974,2541.75,2531.99,258,"416-9","Alloy 617","Plate",314626
260,"CapPass",276.11,-277.2,"Trend",0.996,2561.25,2550.87,259,"416-9","Alloy 617","Plate",314626
261,"CapPass",277.26,-279.5,"Trend",0.992,2581.46,2571.99,260,"416-9","Alloy 617","Plate",314626
262,"CapPass",274.24,-281.4,"Trend",0.975,2600.98,2592.03,261,"416-9","Alloy 617","Plate",314626
263,"CapPass",274.39,-277.6,"Trend",0.988,2621.35,2610.27,262,"416-9","Alloy 617","Plate",314626
264,"CapPass",".",-274.7,"Trend",".",".",2631.95,263,"416-9","Alloy 617","Plate",314626
265,"CapPass",276.28,-280.1,"Trend",0.986,2642.02,2652.05,264,"416-9","Alloy 617","Plate",314626
266,"CapPass",276.32,-276.9,"Trend",0.998,2681.68,2671.18,265,"416-9","Alloy 617","Plate",314626
267,"CapPass",273.54,-280.5,"Trend",0.975,2700.41,2691.92,266,"416-9","Alloy 617","Plate",314626
268,"CapPass",274.73,-272.2,"Trend",1.009,2721.90,2711.22,267,"416-9","Alloy 617","Plate",314626
269,"CapPass",278.28,-277.9,"Trend",1.001,2741.66,2732.09,268,"416-9","Alloy 617","Plate",314626
270,"CapPass",273.93,-276.0,"Trend",0.992,2761.07,2751.39,269,"416-9","Alloy 617","Plate",314626
271,"CapPass",276.79,-278.6,"Trend",0.994,2781.24,2771.77,270,"416-9","Alloy 617","Plate",314626
272,"CapPass",274.93,-280.5,"Trend",0.980,2801.48,2791.84,271,"416-9","Alloy 617","Plate",314626
273,"CapPass",275.21,-282.4,"Trend",0.974,2820.84,2811.92,272,"416-9","Alloy 617","Plate",314626
274,"CapPass",273.57,-276.6,"Trend",0.989,2841.03,2830.72,273,"416-9","Alloy 617","Plate",314626
275,"CapPass",273.65,-282.3,"Trend",0.969,2861.92,2852.12,274,"416-9","Alloy 617","Plate",314626
276,"CapPass",270.81,-279.8,"Trend",0.968,2881.81,2871.64,275,"416-9","Alloy 617","Plate",314626
277,"CapPass",277.20,-278.2,"Trend",0.996,2901.58,2891.34,276,"416-9","Alloy 617","Plate",314626
278,"CapPass",272.72,-277.9,"Trend",0.981,2921.69,2912.10,277,"416-9","Alloy 617","Plate",314626
279,"CapPass",273.36,-271.6,"Trend",1.007,2941.29,2931.67,278,"416-9","Alloy 617","Plate",314626
280,"CapPass",".",-274.8,"Trend",".",".",2951.18,279,"416-9","Alloy 617","Plate",314626
281,"CapPass",276.09,-279.4,"Trend",0.988,2962.17,2971.59,280,"416-9","Alloy 617","Plate",314626
282,"CapPass",273.62,-277.2,"Trend",0.987,3001.34,2991.85,281,"416-9","Alloy 617","Plate",314626
283,"CapPass",273.27,-275.7,"Trend",0.991,3021.50,3012.21,282,"416-9","Alloy 617","Plate",314626
284,"CapPass",".",-272.4,"Trend",".",".",3031.39,283,"416-9","Alloy 617","Plate",314626
285,"CapPass",275.33,-278.6,"Trend",0.988,3042.22,3052.22,284,"416-9","Alloy 617","Plate",314626
286,"CapPass",276.39,-279.0,"Trend",0.990,3081.98,3071.58,285,"416-9","Alloy 617","Plate",314626
287,"CapPass",".",-278.0,"Trend",".",".",3091.83,286,"416-9","Alloy 617","Plate",314626
288,"CapPass",272.17,-281.2,"Trend",0.968,3102.24,3112.08,287,"416-9","Alloy 617","Plate",314626
289,"CapPass",278.32,-277.3,"Trend",1.004,3142.11,3131.85,288,"416-9","Alloy 617","Plate",314626
290,"CapPass",277.18,-276.5,"Trend",1.002,3161.82,3151.13,289,"416-9","Alloy 617","Plate",314626
291,"CapPass",275.96,-281.5,"Trend",0.980,3182.09,3171.86,290,"416-9","Alloy 617","Plate",314626
292,"CapPass",276.16,-276.1,"Trend",1.000,3201.12,3190.83,291,"416-9","Alloy 617","Plate",314626
293,"CapPass",273.97,-274.8,"Trend",0.997,3221.54,3212.31,292,"416-9","Alloy 617","Plate",314626
294,"CapPass",274.10,-278.9,"Trend",0.983,3241.85,3232.31,293,"416-9","Alloy 617","Plate",314626
295,"CapPass",273.77,-278.4,"Trend",0.983,3261.49,3252.15,294,"416-9","Alloy 617","Plate",314626
296,"CapPass",273.25,-274.9,"Trend",0.994,3281.90,3270.84,295,"416-9","Alloy 617","Plate",314626
297,"CapPass",".",-278.3,"Trend",".",".",3291.49,296,"416-9","Alloy 617","Plate",314626
298,"CapPass",277.32,-277.9,"Trend",0.998,3322.15,3311.50,297,"416-9","Alloy 617","Plate",314626
299,"CapPass",277.21,-281.0,"Trend",0.987,3341.16,3332.09,298,"416-9","Alloy 617","Plate",314626
300,"CapPass",272.37,-281.0,"Trend",0.969,3361.30,3352.34,299,"416-9","Alloy 617","Plate",314626
301,"CapPass",275.49,-281.0,"Trend",0.981,3382.31,3372.36,300,"416-9","Alloy 617","Plate",314626
302,"CapPass",275.19,-276.0,"Trend",0.997,3401.10,3391.11,301,"416-9","Alloy 617","Plate",314626
303,"CapPass",275.48,-278.5,"Trend",0.989,3421.90,3411.45,302,"416-9","Alloy 617","Plate",314626
304,"CapPass",275.47,-279.9,"Trend",0.984,3442.35,3432.41,303,"416-9","Alloy 617","Plate",314626
305,"CapPass",274.96,-277.1,"Trend",0.992,3461.45,3452.41,304,"416-9","Alloy 617","Plate",314626
306,"CapPass",".",-280.0,"Trend",".",".",3472.39,305,"416-9","Alloy 617","Plate",314626
307,"CapPass",275.96,-280.7,"Trend",0.983,3482.39,3491.92,306,"416-9","Alloy 617","Plate",314626
308,"CapPass",271.96,-272.7,"Trend",0.997,3521.24,3512.09,307,"416-9","Alloy 617","Plate",314626
309,"CapPass",273.78,-277.4,"Trend",0.987,3541.75,3532.43,308,"416-9","Alloy 617","Plate",314626
310,"CapPass",276.48,-280.2,"Trend",0.987,3561.76,3552.43,309,"416-9","Alloy 617","Plate",314626
311,"CapPass",273.75,-277.2,"Trend",0.988,3582.17,3571.99,310,"416-9","Alloy 617","Plate",314626
312,"CapPass",".",-274.7,"Trend",".",".",3591.35,311,"416-9","Alloy 617","Plate",314626
313,"CapPass",274.69,-279.5,"Trend",0.983,3602.46,3612.14,312,"416-9","Alloy 617","Plate",314626
314,"CapPass",273.31,-280.5,"Trend",0.974,3641.60,3632.47,313,"416-9","Alloy 617","Plate",314626
315,"CapPass",275.70,-280.5,"Trend",0.983,3662.05,3652.47,314,"416-9","Alloy 617","Plate",314626
316,"CapPass",273.40,-278.4,"Trend",0.982,3681.94,3672.02,315,"416-9","Alloy 617","Plate",314626
317,"CapPass",".",-277.7,"Trend",".",".",3692.52,316,"416-9","Alloy 617","Plate",314626
318,"CapPass",273.47,-273.9,"Trend",0.998,3702.51,3712.24,317,"416-9","Alloy 617","Plate",314626
319,"CapPass",274.15,-273.9,"Trend",1.001,3742.48,3731.98,318,"416-9","Alloy 617","Plate",314626
320,"CapPass",271.71,-274.7,"Trend",0.989,3761.58,3751.48,319,"416-9","Alloy 617","Plate",314626
321,"CapPass",273.66,-275.1,"Trend",0.995,3782.30,3771.12,320,"416-9","Alloy 617","Plate",314626
322,"CapPass",270.88,-276.5,"Trend",0.980,3801.84,3791.95,321,"416-9","Alloy 617","Plate",314626
323,"CapPass",274.08,-274.5,"Trend",0.998,3822.45,3812.03,322,"416-9","Alloy 617","Plate",314626
324,"CapPass",275.94,-278.4,"Trend",0.991,3841.54,3832.58,323,"416-9","Alloy 617","Plate",314626
325,"CapPass",".",-277.5,"Trend",".",".",3852.59,324,"416-9","Alloy 617","Plate",314626
326,"CapPass",271.45,-279.1,"Trend",0.972,3881.25,3872.21,325,"416-9","Alloy 617","Plate",314626
327,"CapPass",".",-276.0,"Trend",".",".",3891.30,326,"416-9","Alloy 617","Plate",314626
328,"CapPass",273.72,-281.1,"Trend",0.974,3921.85,3912.14,327,"416-9","Alloy 617","Plate",314626
329,"CapPass",275.90,-274.9,"Trend",1.004,3942.45,3931.59,328,"416-9","Alloy 617","Plate",314626
330,"CapPass",273.35,-279.6,"Trend",0.978,3961.50,3952.42,329,"416-9","Alloy 617","Plate",314626
331,"CapPass",272.45,-278.7,"Trend",0.978,3982.40,3972.28,330,"416-9","Alloy 617","Plate",314626
332,"CapPass",".",-280.5,"Trend",".",".",3992.63,331,"416-9","Alloy 617","Plate",314626
333,"CapPass",271.68,-279.3,"Trend",0.973,4002.64,4012.63,332,"416-9","Alloy 617","Plate",314626
334,"CapPass",275.08,-276.7,"Trend",0.994,4022.64,4032.17,333,"416-9","Alloy 617","Plate",314626
335,"CapPass",".",-276.7,"Trend",".",".",4052.62,334,"416-9","Alloy 617","Plate",314626
336,"CapPass",276.18,-277.4,"Trend",0.996,4082.17,4072.60,335,"416-9","Alloy 617","Plate",314626
337,"CapPass",273.18,-274.1,"Trend",0.996,4102.25,4091.37,336,"416-9","Alloy 617","Plate",314626
338,"CapPass",272.71,-278.7,"Trend",0.978,4121.37,4112.46,337,"416-9","Alloy 617","Plate",314626
339,"CapPass",".",-274.3,"Trend",".",".",4132.49,338,"416-9","Alloy 617","Plate",314626
340,"CapPass",275.27,-277.9,"Trend",0.990,4142.70,4152.58,339,"416-9","Alloy 617","Plate",314626
341,"CapPass",272.07,-277.7,"Trend",0.980,4181.38,4172.46,340,"416-9","Alloy 617","Plate",314626
342,"CapPass",271.96,-276.2,"Trend",0.985,4201.62,4192.62,341,"416-9","Alloy 617","Plate",314626
343,"CapPass",".",-276.7,"Trend",".",".",4212.50,342,"416-9","Alloy 617","Plate",314626
344,"CapPass",274.26,-281.5,"Trend",0.974,4242.41,4232.73,343,"416-9","Alloy 617","Plate",314626
345,"CapPass",270.52,-279.7,"Trend",0.967,4262.38,4252.73,344,"416-9","Alloy 617","Plate",314626
346,"CapPass",271.20,-277.4,"Trend",0.978,4282.57,4272.74,345,"416-9","Alloy 617","Plate",314626
347,"CapPass",271.21,-278.4,"Trend",0.974,4302.10,4292.30,346,"416-9","Alloy 617","Plate",314626
348,"CapPass",271.28,-278.6,"Trend",0.974,4321.52,4312.31,347,"416-9","Alloy 617","Plate",314626
349,"CapPass",271.24,-273.7,"Trend",0.991,4341.57,4331.98,348,"416-9","Alloy 617","Plate",314626
350,"CapPass",270.96,-273.7,"Trend",0.990,4362.00,4352.69,349,"416-9","Alloy 617","Plate",314626
351,"CapPass",269.63,-270.8,"Trend",0.996,4382.26,4371.93,350,"416-9","Alloy 617","Plate",314626
352,"CapPass",270.80,-273.1,"Trend",0.991,4401.92,4391.85,351,"416-9","Alloy 617","Plate",314626
353,"CapPass",".",-270.8,"Trend",".",".",4412.85,352,"416-9","Alloy 617","Plate",314626
354,"CapPass",274.24,-273.7,"Trend",1.002,4442.72,4431.79,353,"416-9","Alloy 617","Plate",314626
355,"CapPass",273.94,-273.4,"Trend",1.002,4462.69,4451.27,354,"416-9","Alloy 617","Plate",314626
356,"CapPass",272.49,-276.4,"Trend",0.986,4482.59,4472.84,355,"416-9","Alloy 617","Plate",314626
357,"CapPass",275.09,-278.2,"Trend",0.989,4502.72,4492.84,356,"416-9","Alloy 617","Plate",314626
358,"CapPass",273.74,-273.0,"Trend",1.003,4522.78,4511.50,357,"416-9","Alloy 617","Plate",314626
359,"CapPass",".",-273.6,"Trend",".",".",4531.58,358,"416-9","Alloy 617","Plate",314626
360,"CapPass",274.37,-278.4,"Trend",0.985,4562.69,4552.80,359,"416-9","Alloy 617","Plate",314626
361,"CapPass",271.70,-279.0,"Trend",0.974,4581.30,4572.87,360,"416-9","Alloy 617","Plate",314626
362,"CapPass",".",-277.8,"Trend",".",".",4592.72,361,"416-9","Alloy 617","Plate",314626
363,"CapPass",273.04,-275.8,"Trend",0.990,4602.90,4611.84,362,"416-9","Alloy 617","Plate",314626
364,"CapPass",".",-277.9,"Trend",".",".",4632.36,363,"416-9","Alloy 617","Plate",314626
365,"CapPass",274.53,-278.8,"Trend",0.985,4662.65,4652.51,364,"416-9","Alloy 617","Plate",314626
366,"CapPass",272.46,-279.8,"Trend",0.974,4681.73,4672.70,365,"416-9","Alloy 617","Plate",314626
367,"CapPass",272.16,-279.3,"Trend",0.974,4701.66,4692.85,366,"416-9","Alloy 617","Plate",314626
368,"CapPass",274.79,-277.2,"Trend",0.991,4722.04,4712.96,367,"416-9","Alloy 617","Plate",314626
369,"CapPass",".",-275.7,"Trend",".",".",4732.97,368,"416-9","Alloy 617","Plate",314626
370,"CapPass",274.30,-274.9,"Trend",0.998,4742.95,4752.98,369,"416-9","Alloy 617","Plate",314626
371,"CapPass",274.16,-275.1,"Trend",0.997,4782.37,4772.11,370,"416-9","Alloy 617","Plate",314626
372,"CapPass",".",-274.2,"Trend",".",".",4791.89,371,"416-9","Alloy 617","Plate",314626
373,"CapPass",272.35,-276.4,"Trend",0.985,4802.97,4813.00,372,"416-9","Alloy 617","Plate",314626
374,"CapPass",271.79,-276.2,"Trend",0.984,4823.00,4832.90,373,"416-9","Alloy 617","Plate",314626
375,"CapPass",272.61,-277.3,"Trend",0.983,4862.70,4852.61,374,"416-9","Alloy 617","Plate",314626
376,"CapPass",".",-275.6,"Trend",".",".",4873.03,375,"416-9","Alloy 617","Plate",314626
377,"CapPass",271.91,-275.0,"Trend",0.989,4883.04,4892.74,376,"416-9","Alloy 617","Plate",314626
378,"CapPass",275.01,-275.0,"Trend",1.000,4922.83,4912.12,377,"416-9","Alloy 617","Plate",314626
379,"CapPass",272.03,-271.6,"Trend",1.002,4942.48,4932.22,378,"416-9","Alloy 617","Plate",314626
380,"CapPass",".",-273.4,"Trend",".",".",4952.74,379,"416-9","Alloy 617","Plate",314626
381,"CapPass",272.12,-278.0,"Trend",0.979,4982.40,4972.88,380,"416-9","Alloy 617","Plate",314626
382,"CapPass",270.60,-272.8,"Trend",0.992,5002.25,4991.98,381,"416-9","Alloy 617","Plate",314626
383,"CapPass",273.82,-273.4,"Trend",1.002,5022.98,5012.80,382,"416-9","Alloy 617","Plate",314626
384,"CapPass",272.58,-276.9,"Trend",0.984,5041.95,5033.11,383,"416-9","Alloy 617","Plate",314626
385,"CapPass",273.59,-275.8,"Trend",0.992,5062.59,5053.10,384,"416-9","Alloy 617","Plate",314626
386,"CapPass",271.53,-275.8,"Trend",0.984,5082.69,5073.13,385,"416-9","Alloy 617","Plate",314626
387,"CapPass",271.01,-273.4,"Trend",0.991,5102.87,5092.52,386,"416-9","Alloy 617","Plate",314626
388,"CapPass",271.99,-278.8,"Trend",0.975,5122.84,5112.43,387,"416-9","Alloy 617","Plate",314626
389,"CapPass",".",-278.9,"Trend",".",".",5133.08,388,"416-9","Alloy 617","Plate",314626
390,"CapPass",270.15,-275.8,"Trend",0.980,5162.48,5152.76,389,"416-9","Alloy 617","Plate",314626
391,"CapPass",".",-275.0,"Trend",".",".",5172.61,390,"416-9","Alloy 617","Plate",314626
392,"CapPass",274.03,-276.1,"Trend",0.993,5203.03,5193.15,391,"416-9","Alloy 617","Plate",314626
393,"CapPass",".",-278.6,"Trend",".",".",5213.18,392,"416-9","Alloy 617","Plate",314626
394,"CapPass",274.62,-275.0,"Trend",0.999,5242.58,5232.47,393,"416-9","Alloy 617","Plate",314626
395,"CapPass",274.05,-276.0,"Trend",0.993,5262.51,5252.92,394,"416-9","Alloy 617","Plate",314626
396,"CapPass",269.59,-275.0,"Trend",0.980,5281.16,5272.67,395,"416-9","Alloy 617","Plate",314626
397,"CapPass",268.67,-275.6,"Trend",0.975,5301.92,5292.85,396,"416-9","Alloy 617","Plate",314626
398,"CapPass",".",-276.9,"Trend",".",".",5312.39,397,"416-9","Alloy 617","Plate",314626
399,"CapPass",271.59,-277.7,"Trend",0.978,5323.20,5333.17,398,"416-9","Alloy 617","Plate",314626
400,"CapPass",272.44,-272.6,"Trend",0.999,5363.20,5352.43,399,"416-9","Alloy 617","Plate",314626
401,"CapPass",272.04,-275.8,"Trend",0.986,5382.44,5373.24,400,"416-9","Alloy 617","Plate",314626
402,"CapPass",272.36,-274.9,"Trend",0.991,5402.86,5393.25,401,"416-9","Alloy 617","Plate",314626
403,"CapPass",269.52,-274.9,"Trend",0.980,5422.50,5412.37,402,"416-9","Alloy 617","Plate",314626
404,"CapPass",272.50,-273.5,"Trend",0.996,5442.56,5432.82,403,"416-9","Alloy 617","Plate",314626
405,"CapPass",273.49,-274.6,"Trend",0.996,5462.93,5452.90,404,"416-9","Alloy 617","Plate",314626
406,"CapPass",".",-275.8,"Trend",".",".",5472.88,405,"416-9","Alloy 617","Plate",314626
407,"CapPass",273.31,-276.0,"Trend",0.990,5483.28,5493.09,406,"416-9","Alloy 617","Plate",314626
408,"CapPass",274.30,-274.9,"Trend",0.998,5503.27,5512.56,407,"416-9","Alloy 617","Plate",314626
409,"CapPass",270.72,-275.7,"Trend",0.982,5523.30,5532.61,408,"416-9","Alloy 617","Plate",314626
410,"CapPass",272.48,-276.9,"Trend",0.984,5543.31,5552.85,409,"416-9","Alloy 617","Plate",314626
411,"CapPass",271.92,-275.4,"Trend",0.987,5563.32,5572.87,410,"416-9","Alloy 617","Plate",314626
412,"CapPass",273.54,-273.0,"Trend",1.002,5603.23,5593.31,411,"416-9","Alloy 617","Plate",314626
413,"CapPass",".",-278.9,"Trend",".",".",5613.01,412,"416-9","Alloy 617","Plate",314626
414,"CapPass",272.71,-275.9,"Trend",0.988,5642.84,5633.37,413,"416-9","Alloy 617","Plate",314626
415,"CapPass",270.36,-272.2,"Trend",0.993,5661.98,5653.37,414,"416-9","Alloy 617","Plate",314626
416,"CapPass",269.86,-274.2,"Trend",0.984,5682.67,5673.38,415,"416-9","Alloy 617","Plate",314626
417,"CapPass",".",-274.6,"Trend",".",".",5692.33,416,"416-9","Alloy 617","Plate",314626
418,"CapPass",273.11,-273.5,"Trend",0.999,5703.39,5712.57,417,"416-9","Alloy 617","Plate",314626
419,"CapPass",272.61,-274.7,"Trend",0.992,5723.38,5731.98,418,"416-9","Alloy 617","Plate",314626
420,"CapPass",272.49,-275.8,"Trend",0.988,5763.37,5753.42,419,"416-9","Alloy 617","Plate",314626
421,"CapPass",270.08,-275.3,"Trend",0.981,5782.07,5773.46,420,"416-9","Alloy 617","Plate",314626
