Repository: js-molina/fatigue-A617

File: data/850C/Strain rate 0.001/1.0% strain/HTM_A20_Cycles_4167.csv (part 2 of 13)
"Cycle Label","Data State","Elapsed Time Sec","Qual State","Strain","Stress Mpa","Count","Sample","Alloy","Material_Form","Heat"
"Cycle 1","CapPass",15.50,"Qualified",-0.00301,100.44,437,"416-7","Alloy 617","Plate",314626
"Cycle 1","CapPass",15.56,"Qualified",-0.00296,108.13,438,"416-7","Alloy 617","Plate",314626
"Cycle 1","CapPass",15.60,"Qualified",-0.00291,115.58,439,"416-7","Alloy 617","Plate",314626
"Cycle 1","CapPass",15.63,"Qualified",-0.00286,122.50,440,"416-7","Alloy 617","Plate",314626
"Cycle 1","CapPass",15.66,"Qualified",-0.00281,128.67,441,"416-7","Alloy 617","Plate",314626
"Cycle 1","CapPass",15.68,"Qualified",-0.00275,133.56,442,"416-7","Alloy 617","Plate",314626
"Cycle 1","CapPass",15.70,"Qualified",-0.00270,136.79,443,"416-7","Alloy 617","Plate",314626
"Cycle 1","CapPass",15.72,"Qualified",-0.00265,139.41,444,"416-7","Alloy 617","Plate",314626
"Cycle 1","CapPass",15.74,"Qualified",-0.00260,141.56,445,"416-7","Alloy 617","Plate",314626
"Cycle 1","CapPass",15.76,"Qualified",-0.00255,143.71,446,"416-7","Alloy 617","Plate",314626
"Cycle 1","CapPass",15.80,"Qualified",-0.00250,145.46,447,"416-7","Alloy 617","Plate",314626
"Cycle 1","CapPass",15.80,"Qualified",-0.00250,145.55,448,"416-7","Alloy 617","Plate",314626
"Cycle 1","CapPass",15.92,"Qualified",-0.00245,147.11,449,"416-7","Alloy 617","Plate",314626
"Cycle 1","CapPass",16.00,"Qualified",-0.00240,153.06,450,"416-7","Alloy 617","Plate",314626
"Cycle 1","CapPass",16.04,"Qualified",-0.00235,156.88,451,"416-7","Alloy 617","Plate",314626
"Cycle 1","CapPass",16.06,"Qualified",-0.00229,156.19,452,"416-7","Alloy 617","Plate",314626
"Cycle 1","CapPass",16.06,"Qualified",-0.00224,156.63,453,"416-7","Alloy 617","Plate",314626
"Cycle 1","CapPass",16.08,"Qualified",-0.00219,157.32,454,"416-7","Alloy 617","Plate",314626
"Cycle 1","CapPass",16.09,"Qualified",-0.00214,157.25,455,"416-7","Alloy 617","Plate",314626
"Cycle 1","CapPass",16.10,"Qualified",-0.00209,156.98,456,"416-7","Alloy 617","Plate",314626
"Cycle 1","CapPass",16.38,"Qualified",-0.00204,156.21,457,"416-7","Alloy 617","Plate",314626
"Cycle 1","CapPass",16.43,"Qualified",-0.00199,162.44,458,"416-7","Alloy 617","Plate",314626
"Cycle 1","CapPass",16.46,"Qualified",-0.00193,163.93,459,"416-7","Alloy 617","Plate",314626
"Cycle 1","CapPass",16.47,"Qualified",-0.00188,164.22,460,"416-7","Alloy 617","Plate",314626
"Cycle 1","CapPass",16.49,"Qualified",-0.00183,166.25,461,"416-7","Alloy 617","Plate",314626
"Cycle 1","CapPass",16.53,"Qualified",-0.00178,168.47,462,"416-7","Alloy 617","Plate",314626
"Cycle 1","CapPass",16.57,"Qualified",-0.00173,169.02,463,"416-7","Alloy 617","Plate",314626
"Cycle 1","CapPass",16.65,"Qualified",-0.00168,168.24,464,"416-7","Alloy 617","Plate",314626
"Cycle 1","CapPass",16.77,"Qualified",-0.00163,172.12,465,"416-7","Alloy 617","Plate",314626
"Cycle 1","CapPass",16.80,"Qualified",-0.00157,168.83,466,"416-7","Alloy 617","Plate",314626
"Cycle 1","CapPass",16.80,"Qualified",-0.00152,169.08,467,"416-7","Alloy 617","Plate",314626
"Cycle 1","CapPass",16.80,"Qualified",-0.00144,169.23,468,"416-7","Alloy 617","Plate",314626
"Cycle 1","CapPass",16.80,"Qualified",-0.00136,169.38,469,"416-7","Alloy 617","Plate",314626
"Cycle 1","CapPass",16.81,"Qualified",-0.00127,169.56,470,"416-7","Alloy 617","Plate",314626
"Cycle 1","CapPass",16.81,"Qualified",-0.00120,169.83,471,"416-7","Alloy 617","Plate",314626
"Cycle 1","CapPass",16.81,"Qualified",-0.00115,170.08,472,"416-7","Alloy 617","Plate",314626
"Cycle 1","CapPass",16.88,"Qualified",-0.00120,161.04,473,"416-7","Alloy 617","Plate",314626
"Cycle 1","CapPass",16.90,"Qualified",-0.00125,152.53,474,"416-7","Alloy 617","Plate",314626
"Cycle 1","CapPass",16.93,"Qualified",-0.00130,145.23,475,"416-7","Alloy 617","Plate",314626
"Cycle 1","CapPass",16.96,"Qualified",-0.00135,138.14,476,"416-7","Alloy 617","Plate",314626
"Cycle 1","CapPass",17.12,"Qualified",-0.00130,145.96,477,"416-7","Alloy 617","Plate",314626
"Cycle 1","CapPass",17.16,"Qualified",-0.00125,152.40,478,"416-7","Alloy 617","Plate",314626
"Cycle 1","CapPass",17.20,"Qualified",-0.00120,158.91,479,"416-7","Alloy 617","Plate",314626
"Cycle 1","CapPass",17.24,"Qualified",-0.00115,165.28,480,"416-7","Alloy 617","Plate",314626
"Cycle 1","CapPass",17.29,"Qualified",-0.00110,171.44,481,"416-7","Alloy 617","Plate",314626
"Cycle 1","CapPass",17.34,"Qualified",-0.00105,174.04,482,"416-7","Alloy 617","Plate",314626
"Cycle 1","CapPass",17.37,"Qualified",-0.00100,177.20,483,"416-7","Alloy 617","Plate",314626
"Cycle 1","CapPass",17.41,"Qualified",-0.00095,174.95,484,"416-7","Alloy 617","Plate",314626
"Cycle 1","CapPass",17.41,"Qualified",-0.00089,175.41,485,"416-7","Alloy 617","Plate",314626
"Cycle 1","CapPass",17.42,"Qualified",-0.00083,175.65,486,"416-7","Alloy 617","Plate",314626
"Cycle 1","CapPass",17.42,"Qualified",-0.00075,175.78,487,"416-7","Alloy 617","Plate",314626
"Cycle 1","CapPass",17.42,"Qualified",-0.00067,175.90,488,"416-7","Alloy 617","Plate",314626
"Cycle 1","CapPass",17.42,"Qualified",-0.00060,176.15,489,"416-7","Alloy 617","Plate",314626
"Cycle 1","CapPass",17.42,"Qualified",-0.00055,176.37,490,"416-7","Alloy 617","Plate",314626
"Cycle 1","CapPass",17.49,"Qualified",-0.00060,165.59,491,"416-7","Alloy 617","Plate",314626
"Cycle 1","CapPass",17.52,"Qualified",-0.00065,157.58,492,"416-7","Alloy 617","Plate",314626
"Cycle 1","CapPass",17.54,"Qualified",-0.00070,150.14,493,"416-7","Alloy 617","Plate",314626
"Cycle 1","CapPass",17.57,"Qualified",-0.00075,143.56,494,"416-7","Alloy 617","Plate",314626
"Cycle 1","CapPass",17.73,"Qualified",-0.00070,151.89,495,"416-7","Alloy 617","Plate",314626
"Cycle 1","CapPass",17.76,"Qualified",-0.00065,158.82,496,"416-7","Alloy 617","Plate",314626
"Cycle 1","CapPass",17.80,"Qualified",-0.00060,165.26,497,"416-7","Alloy 617","Plate",314626
"Cycle 1","CapPass",17.80,"Qualified",-0.00060,165.74,498,"416-7","Alloy 617","Plate",314626
"Cycle 1","CapPass",17.84,"Qualified",-0.00055,171.55,499,"416-7","Alloy 617","Plate",314626
"Cycle 1","CapPass",17.89,"Qualified",-0.00050,177.98,500,"416-7","Alloy 617","Plate",314626
"Cycle 1","CapPass",17.94,"Qualified",-0.00045,184.09,501,"416-7","Alloy 617","Plate",314626
"Cycle 1","CapPass",18.00,"Qualified",-0.00040,180.87,502,"416-7","Alloy 617","Plate",314626
"Cycle 1","CapPass",18.03,"Qualified",-0.00035,184.19,503,"416-7","Alloy 617","Plate",314626
"Cycle 1","CapPass",18.06,"Qualified",-0.00030,185.82,504,"416-7","Alloy 617","Plate",314626
"Cycle 1","CapPass",18.07,"Qualified",-0.00024,185.31,505,"416-7","Alloy 617","Plate",314626
"Cycle 1","CapPass",18.07,"Qualified",-0.00019,185.55,506,"416-7","Alloy 617","Plate",314626
"Cycle 1","CapPass",18.10,"Qualified",-0.00014,186.51,507,"416-7","Alloy 617","Plate",314626
"Cycle 2","CapPass",18.31,"Qualified",-0.00009,185.39,508,"416-7","Alloy 617","Plate",314626
"Cycle 2","CapPass",18.36,"Qualified",-0.00004,181.25,509,"416-7","Alloy 617","Plate",314626
"Cycle 2","CapPass",18.37,"Qualified",0.00003,181.20,510,"416-7","Alloy 617","Plate",314626
"Cycle 2","CapPass",18.37,"Qualified",0.00012,181.58,511,"416-7","Alloy 617","Plate",314626
"Cycle 2","CapPass",18.37,"Qualified",0.00018,181.69,512,"416-7","Alloy 617","Plate",314626
"Cycle 2","CapPass",18.37,"Qualified",0.00024,181.78,513,"416-7","Alloy 617","Plate",314626
"Cycle 2","CapPass",18.37,"Qualified",0.00030,181.78,514,"416-7","Alloy 617","Plate",314626
"Cycle 2","CapPass",18.37,"Qualified",0.00036,181.89,515,"416-7","Alloy 617","Plate",314626
"Cycle 2","CapPass",18.37,"Qualified",0.00042,182.06,516,"416-7","Alloy 617","Plate",314626
"Cycle 2","CapPass",18.38,"Qualified",0.00050,182.43,517,"416-7","Alloy 617","Plate",314626
"Cycle 2","CapPass",18.38,"Qualified",0.00056,182.64,518,"416-7","Alloy 617","Plate",314626
"Cycle 2","CapPass",18.38,"Qualified",0.00051,183.11,519,"416-7","Alloy 617","Plate",314626
"Cycle 2","CapPass",18.43,"Qualified",0.00046,171.83,520,"416-7","Alloy 617","Plate",314626
"Cycle 2","CapPass",18.45,"Qualified",0.00041,163.95,521,"416-7","Alloy 617","Plate",314626
"Cycle 2","CapPass",18.47,"Qualified",0.00035,156.68,522,"416-7","Alloy 617","Plate",314626
"Cycle 2","CapPass",18.49,"Qualified",0.00030,149.49,523,"416-7","Alloy 617","Plate",314626
"Cycle 2","CapPass",18.51,"Qualified",0.00025,142.57,524,"416-7","Alloy 617","Plate",314626
"Cycle 2","CapPass",18.53,"Qualified",0.00020,136.04,525,"416-7","Alloy 617","Plate",314626
"Cycle 2","CapPass",18.69,"Qualified",0.00025,146.83,526,"416-7","Alloy 617","Plate",314626
"Cycle 2","CapPass",18.72,"Qualified",0.00030,153.94,527,"416-7","Alloy 617","Plate",314626
"Cycle 2","CapPass",18.75,"Qualified",0.00035,160.56,528,"416-7","Alloy 617","Plate",314626
"Cycle 2","CapPass",18.79,"Qualified",0.00040,167.32,529,"416-7","Alloy 617","Plate",314626
"Cycle 2","CapPass",18.80,"Qualified",0.00042,168.93,530,"416-7","Alloy 617","Plate",314626
"Cycle 2","CapPass",18.84,"Qualified",0.00045,173.75,531,"416-7","Alloy 617","Plate",314626
"Cycle 2","CapPass",18.89,"Qualified",0.00050,179.87,532,"416-7","Alloy 617","Plate",314626
"Cycle 2","CapPass",18.94,"Qualified",0.00055,185.76,533,"416-7","Alloy 617","Plate",314626
"Cycle 2","CapPass",19.00,"Qualified",0.00061,186.90,534,"416-7","Alloy 617","Plate",314626
"Cycle 2","CapPass",19.00,"Qualified",0.00068,187.21,535,"416-7","Alloy 617","Plate",314626
"Cycle 2","CapPass",19.01,"Qualified",0.00074,187.58,536,"416-7","Alloy 617","Plate",314626
"Cycle 2","CapPass",19.01,"Qualified",0.00081,187.66,537,"416-7","Alloy 617","Plate",314626
"Cycle 2","CapPass",19.01,"Qualified",0.00086,187.92,538,"416-7","Alloy 617","Plate",314626
"Cycle 2","CapPass",19.01,"Qualified",0.00092,188.33,539,"416-7","Alloy 617","Plate",314626
"Cycle 2","CapPass",19.12,"Qualified",0.00087,178.34,540,"416-7","Alloy 617","Plate",314626
"Cycle 2","CapPass",19.18,"Qualified",0.00082,171.13,541,"416-7","Alloy 617","Plate",314626
"Cycle 2","CapPass",19.30,"Qualified",0.00087,178.73,542,"416-7","Alloy 617","Plate",314626
"Cycle 2","CapPass",19.34,"Qualified",0.00092,185.38,543,"416-7","Alloy 617","Plate",314626
"Cycle 2","CapPass",19.38,"Qualified",0.00097,191.60,544,"416-7","Alloy 617","Plate",314626
"Cycle 2","CapPass",19.41,"Qualified",0.00103,188.02,545,"416-7","Alloy 617","Plate",314626
"Cycle 2","CapPass",19.41,"Qualified",0.00111,188.60,546,"416-7","Alloy 617","Plate",314626
"Cycle 2","CapPass",19.41,"Qualified",0.00121,188.79,547,"416-7","Alloy 617","Plate",314626
"Cycle 2","CapPass",19.42,"Qualified",0.00126,188.96,548,"416-7","Alloy 617","Plate",314626
"Cycle 2","CapPass",19.42,"Qualified",0.00132,189.04,549,"416-7","Alloy 617","Plate",314626
"Cycle 2","CapPass",19.42,"Qualified",0.00138,189.18,550,"416-7","Alloy 617","Plate",314626
"Cycle 2","CapPass",19.42,"Qualified",0.00143,189.35,551,"416-7","Alloy 617","Plate",314626
"Cycle 2","CapPass",19.42,"Qualified",0.00151,189.69,552,"416-7","Alloy 617","Plate",314626
"Cycle 2","CapPass",19.42,"Qualified",0.00157,190.08,553,"416-7","Alloy 617","Plate",314626
"Cycle 2","CapPass",19.43,"Qualified",0.00152,190.73,554,"416-7","Alloy 617","Plate",314626
"Cycle 2","CapPass",19.49,"Qualified",0.00146,176.41,555,"416-7","Alloy 617","Plate",314626
"Cycle 2","CapPass",19.51,"Qualified",0.00141,168.25,556,"416-7","Alloy 617","Plate",314626
"Cycle 2","CapPass",19.53,"Qualified",0.00136,160.71,557,"416-7","Alloy 617","Plate",314626
"Cycle 2","CapPass",19.55,"Qualified",0.00131,153.86,558,"416-7","Alloy 617","Plate",314626
"Cycle 2","CapPass",19.57,"Qualified",0.00126,146.77,559,"416-7","Alloy 617","Plate",314626
"Cycle 2","CapPass",19.62,"Qualified",0.00121,141.01,560,"416-7","Alloy 617","Plate",314626
"Cycle 2","CapPass",19.71,"Qualified",0.00126,149.90,561,"416-7","Alloy 617","Plate",314626
"Cycle 2","CapPass",19.74,"Qualified",0.00131,156.63,562,"416-7","Alloy 617","Plate",314626
"Cycle 2","CapPass",19.77,"Qualified",0.00136,163.11,563,"416-7","Alloy 617","Plate",314626
"Cycle 2","CapPass",19.80,"Qualified",0.00141,168.83,564,"416-7","Alloy 617","Plate",314626
"Cycle 2","CapPass",19.81,"Qualified",0.00141,169.76,565,"416-7","Alloy 617","Plate",314626
"Cycle 2","CapPass",19.85,"Qualified",0.00146,176.06,566,"416-7","Alloy 617","Plate",314626
"Cycle 2","CapPass",19.89,"Qualified",0.00152,182.13,567,"416-7","Alloy 617","Plate",314626
"Cycle 2","CapPass",19.95,"Qualified",0.00157,188.47,568,"416-7","Alloy 617","Plate",314626
"Cycle 2","CapPass",20.01,"Qualified",0.00162,194.60,569,"416-7","Alloy 617","Plate",314626
"Cycle 2","CapPass",20.05,"Qualified",0.00167,189.93,570,"416-7","Alloy 617","Plate",314626
"Cycle 2","CapPass",20.06,"Qualified",0.00172,191.13,571,"416-7","Alloy 617","Plate",314626
"Cycle 2","CapPass",20.13,"Qualified",0.00177,195.67,572,"416-7","Alloy 617","Plate",314626
"Cycle 2","CapPass",20.14,"Qualified",0.00182,190.43,573,"416-7","Alloy 617","Plate",314626
"Cycle 2","CapPass",20.14,"Qualified",0.00189,190.73,574,"416-7","Alloy 617","Plate",314626
"Cycle 2","CapPass",20.14,"Qualified",0.00199,190.78,575,"416-7","Alloy 617","Plate",314626
"Cycle 2","CapPass",20.14,"Qualified",0.00205,190.92,576,"416-7","Alloy 617","Plate",314626
"Cycle 2","CapPass",20.14,"Qualified",0.00211,190.97,577,"416-7","Alloy 617","Plate",314626
"Cycle 2","CapPass",20.15,"Qualified",0.00217,191.01,578,"416-7","Alloy 617","Plate",314626
"Cycle 2","CapPass",20.15,"Qualified",0.00222,191.06,579,"416-7","Alloy 617","Plate",314626
"Cycle 2","CapPass",20.15,"Qualified",0.00230,191.29,580,"416-7","Alloy 617","Plate",314626
"Cycle 2","CapPass",20.15,"Qualified",0.00236,191.46,581,"416-7","Alloy 617","Plate",314626
"Cycle 2","CapPass",20.16,"Qualified",0.00230,191.63,582,"416-7","Alloy 617","Plate",314626
"Cycle 2","CapPass",20.21,"Qualified",0.00225,178.57,583,"416-7","Alloy 617","Plate",314626
"Cycle 2","CapPass",20.22,"Qualified",0.00220,170.35,584,"416-7","Alloy 617","Plate",314626
"Cycle 2","CapPass",20.24,"Qualified",0.00215,162.96,585,"416-7","Alloy 617","Plate",314626
"Cycle 2","CapPass",20.26,"Qualified",0.00209,156.02,586,"416-7","Alloy 617","Plate",314626
"Cycle 2","CapPass",20.27,"Qualified",0.00204,149.13,587,"416-7","Alloy 617","Plate",314626
"Cycle 2","CapPass",20.29,"Qualified",0.00199,142.48,588,"416-7","Alloy 617","Plate",314626
"Cycle 2","CapPass",20.33,"Qualified",0.00194,136.57,589,"416-7","Alloy 617","Plate",314626
"Cycle 2","CapPass",20.44,"Qualified",0.00199,146.11,590,"416-7","Alloy 617","Plate",314626
"Cycle 2","CapPass",20.47,"Qualified",0.00204,153.44,591,"416-7","Alloy 617","Plate",314626
"Cycle 2","CapPass",20.50,"Qualified",0.00209,160.66,592,"416-7","Alloy 617","Plate",314626
"Cycle 2","CapPass",20.54,"Qualified",0.00214,167.66,593,"416-7","Alloy 617","Plate",314626
"Cycle 2","CapPass",20.58,"Qualified",0.00219,174.46,594,"416-7","Alloy 617","Plate",314626
"Cycle 2","CapPass",20.62,"Qualified",0.00225,180.79,595,"416-7","Alloy 617","Plate",314626
"Cycle 2","CapPass",20.67,"Qualified",0.00230,186.67,596,"416-7","Alloy 617","Plate",314626
"Cycle 2","CapPass",20.72,"Qualified",0.00235,192.27,597,"416-7","Alloy 617","Plate",314626
"Cycle 2","CapPass",20.79,"Qualified",0.00240,198.62,598,"416-7","Alloy 617","Plate",314626
"Cycle 2","CapPass",20.80,"Qualified",0.00241,200.24,599,"416-7","Alloy 617","Plate",314626
"Cycle 2","CapPass",20.82,"Qualified",0.00245,189.88,600,"416-7","Alloy 617","Plate",314626
"Cycle 2","CapPass",20.83,"Qualified",0.00252,190.56,601,"416-7","Alloy 617","Plate",314626
"Cycle 2","CapPass",20.83,"Qualified",0.00258,190.80,602,"416-7","Alloy 617","Plate",314626
"Cycle 2","CapPass",20.83,"Qualified",0.00263,191.35,603,"416-7","Alloy 617","Plate",314626
"Cycle 2","CapPass",21.09,"Qualified",0.00268,195.21,604,"416-7","Alloy 617","Plate",314626
"Cycle 2","CapPass",21.14,"Qualified",0.00274,198.96,605,"416-7","Alloy 617","Plate",314626
"Cycle 2","CapPass",21.15,"Qualified",0.00280,199.72,606,"416-7","Alloy 617","Plate",314626
"Cycle 2","CapPass",21.15,"Qualified",0.00285,199.93,607,"416-7","Alloy 617","Plate",314626
"Cycle 2","CapPass",21.16,"Qualified",0.00290,199.48,608,"416-7","Alloy 617","Plate",314626
"Cycle 2","CapPass",21.17,"Qualified",0.00295,199.16,609,"416-7","Alloy 617","Plate",314626
"Cycle 2","CapPass",21.21,"Qualified",0.00300,199.22,610,"416-7","Alloy 617","Plate",314626
"Cycle 2","CapPass",21.47,"Qualified",0.00305,202.81,611,"416-7","Alloy 617","Plate",314626
"Cycle 2","CapPass",21.49,"Qualified",0.00313,194.26,612,"416-7","Alloy 617","Plate",314626
"Cycle 2","CapPass",21.49,"Qualified",0.00322,194.72,613,"416-7","Alloy 617","Plate",314626
"Cycle 2","CapPass",21.50,"Qualified",0.00328,194.93,614,"416-7","Alloy 617","Plate",314626
"Cycle 2","CapPass",21.50,"Qualified",0.00336,194.97,615,"416-7","Alloy 617","Plate",314626
"Cycle 2","CapPass",21.50,"Qualified",0.00344,195.14,616,"416-7","Alloy 617","Plate",314626
"Cycle 2","CapPass",21.50,"Qualified",0.00353,195.26,617,"416-7","Alloy 617","Plate",314626
"Cycle 2","CapPass",21.50,"Qualified",0.00362,195.33,618,"416-7","Alloy 617","Plate",314626
"Cycle 2","CapPass",21.50,"Qualified",0.00371,195.48,619,"416-7","Alloy 617","Plate",314626
"Cycle 2","CapPass",21.50,"Qualified",0.00378,195.63,620,"416-7","Alloy 617","Plate",314626
"Cycle 2","CapPass",21.50,"Qualified",0.00384,195.82,621,"416-7","Alloy 617","Plate",314626
"Cycle 2","CapPass",21.50,"Qualified",0.00393,196.15,622,"416-7","Alloy 617","Plate",314626
"Cycle 2","CapPass",21.51,"Qualified",0.00386,196.85,623,"416-7","Alloy 617","Plate",314626
"Cycle 2","CapPass",21.55,"Qualified",0.00381,183.45,624,"416-7","Alloy 617","Plate",314626
"Cycle 2","CapPass",21.57,"Qualified",0.00376,173.39,625,"416-7","Alloy 617","Plate",314626
"Cycle 2","CapPass",21.58,"Qualified",0.00371,165.96,626,"416-7","Alloy 617","Plate",314626
"Cycle 2","CapPass",21.59,"Qualified",0.00365,157.78,627,"416-7","Alloy 617","Plate",314626
"Cycle 2","CapPass",21.60,"Qualified",0.00360,149.71,628,"416-7","Alloy 617","Plate",314626
"Cycle 2","CapPass",21.61,"Qualified",0.00355,142.69,629,"416-7","Alloy 617","Plate",314626
"Cycle 2","CapPass",21.63,"Qualified",0.00350,135.58,630,"416-7","Alloy 617","Plate",314626
"Cycle 2","CapPass",21.64,"Qualified",0.00345,129.18,631,"416-7","Alloy 617","Plate",314626
"Cycle 2","CapPass",21.65,"Qualified",0.00340,122.35,632,"416-7","Alloy 617","Plate",314626
"Cycle 2","CapPass",21.67,"Qualified",0.00334,116.09,633,"416-7","Alloy 617","Plate",314626
"Cycle 2","CapPass",21.70,"Qualified",0.00329,110.54,634,"416-7","Alloy 617","Plate",314626
"Cycle 2","CapPass",21.79,"Qualified",0.00335,120.05,635,"416-7","Alloy 617","Plate",314626
"Cycle 2","CapPass",21.80,"Qualified",0.00336,122.16,636,"416-7","Alloy 617","Plate",314626
"Cycle 2","CapPass",21.82,"Qualified",0.00340,126.92,637,"416-7","Alloy 617","Plate",314626
"Cycle 2","CapPass",21.85,"Qualified",0.00345,133.65,638,"416-7","Alloy 617","Plate",314626
"Cycle 2","CapPass",21.88,"Qualified",0.00350,140.23,639,"416-7","Alloy 617","Plate",314626
"Cycle 2","CapPass",21.91,"Qualified",0.00355,146.98,640,"416-7","Alloy 617","Plate",314626
"Cycle 2","CapPass",21.95,"Qualified",0.00360,153.43,641,"416-7","Alloy 617","Plate",314626
"Cycle 2","CapPass",22.00,"Qualified",0.00365,159.33,642,"416-7","Alloy 617","Plate",314626
"Cycle 2","CapPass",22.06,"Qualified",0.00370,165.59,643,"416-7","Alloy 617","Plate",314626
"Cycle 2","CapPass",22.12,"Qualified",0.00375,171.64,644,"416-7","Alloy 617","Plate",314626
"Cycle 2","CapPass",22.18,"Qualified",0.00380,177.60,645,"416-7","Alloy 617","Plate",314626
"Cycle 2","CapPass",22.23,"Qualified",0.00385,183.09,646,"416-7","Alloy 617","Plate",314626
"Cycle 2","CapPass",22.28,"Qualified",0.00390,188.80,647,"416-7","Alloy 617","Plate",314626
"Cycle 2","CapPass",22.33,"Qualified",0.00395,194.35,648,"416-7","Alloy 617","Plate",314626
"Cycle 2","CapPass",22.39,"Qualified",0.00400,200.27,649,"416-7","Alloy 617","Plate",314626
"Cycle 2","CapPass",22.42,"Qualified",0.00407,196.97,650,"416-7","Alloy 617","Plate",314626
"Cycle 2","CapPass",22.42,"Qualified",0.00412,197.26,651,"416-7","Alloy 617","Plate",314626
"Cycle 2","CapPass",22.43,"Qualified",0.00420,197.45,652,"416-7","Alloy 617","Plate",314626
"Cycle 2","CapPass",22.43,"Qualified",0.00425,197.56,653,"416-7","Alloy 617","Plate",314626
"Cycle 2","CapPass",22.43,"Qualified",0.00431,197.68,654,"416-7","Alloy 617","Plate",314626
"Cycle 2","CapPass",22.43,"Qualified",0.00437,197.75,655,"416-7","Alloy 617","Plate",314626
"Cycle 2","CapPass",22.43,"Qualified",0.00442,197.86,656,"416-7","Alloy 617","Plate",314626
"Cycle 2","CapPass",22.43,"Qualified",0.00451,198.08,657,"416-7","Alloy 617","Plate",314626
"Cycle 2","CapPass",22.43,"Qualified",0.00457,198.32,658,"416-7","Alloy 617","Plate",314626
"Cycle 2","CapPass",22.45,"Qualified",0.00452,198.98,659,"416-7","Alloy 617","Plate",314626
"Cycle 2","CapPass",22.51,"Qualified",0.00447,182.54,660,"416-7","Alloy 617","Plate",314626
"Cycle 2","CapPass",22.53,"Qualified",0.00442,174.73,661,"416-7","Alloy 617","Plate",314626
"Cycle 2","CapPass",22.54,"Qualified",0.00437,167.48,662,"416-7","Alloy 617","Plate",314626
"Cycle 2","CapPass",22.56,"Qualified",0.00432,160.82,663,"416-7","Alloy 617","Plate",314626
"Cycle 2","CapPass",22.59,"Qualified",0.00427,154.04,664,"416-7","Alloy 617","Plate",314626
"Cycle 2","CapPass",22.74,"Qualified",0.00432,162.05,665,"416-7","Alloy 617","Plate",314626
"Cycle 2","CapPass",22.77,"Qualified",0.00437,168.78,666,"416-7","Alloy 617","Plate",314626
"Cycle 2","CapPass",22.80,"Qualified",0.00441,174.43,667,"416-7","Alloy 617","Plate",314626
"Cycle 2","CapPass",22.81,"Qualified",0.00442,175.31,668,"416-7","Alloy 617","Plate",314626
"Cycle 2","CapPass",22.84,"Qualified",0.00447,181.44,669,"416-7","Alloy 617","Plate",314626
"Cycle 2","CapPass",22.88,"Qualified",0.00452,187.27,670,"416-7","Alloy 617","Plate",314626
"Cycle 2","CapPass",22.93,"Qualified",0.00457,193.15,671,"416-7","Alloy 617","Plate",314626
"Cycle 2","CapPass",22.99,"Qualified",0.00462,198.64,672,"416-7","Alloy 617","Plate",314626
"Cycle 2","CapPass",23.17,"Qualified",0.00457,184.58,673,"416-7","Alloy 617","Plate",314626
"Cycle 2","CapPass",23.21,"Qualified",0.00452,176.84,674,"416-7","Alloy 617","Plate",314626
"Cycle 2","CapPass",23.25,"Qualified",0.00447,169.01,675,"416-7","Alloy 617","Plate",314626
"Cycle 2","CapPass",23.30,"Qualified",0.00442,160.96,676,"416-7","Alloy 617","Plate",314626
"Cycle 2","CapPass",23.35,"Qualified",0.00437,152.63,677,"416-7","Alloy 617","Plate",314626
"Cycle 2","CapPass",23.40,"Qualified",0.00432,144.81,678,"416-7","Alloy 617","Plate",314626
"Cycle 2","CapPass",23.46,"Qualified",0.00427,136.90,679,"416-7","Alloy 617","Plate",314626
"Cycle 2","CapPass",23.51,"Qualified",0.00421,129.12,680,"416-7","Alloy 617","Plate",314626
"Cycle 2","CapPass",23.57,"Qualified",0.00416,121.42,681,"416-7","Alloy 617","Plate",314626
"Cycle 2","CapPass",23.62,"Qualified",0.00411,114.68,682,"416-7","Alloy 617","Plate",314626
"Cycle 2","CapPass",23.67,"Qualified",0.00406,107.77,683,"416-7","Alloy 617","Plate",314626
"Cycle 2","CapPass",23.72,"Qualified",0.00401,101.07,684,"416-7","Alloy 617","Plate",314626
"Cycle 2","CapPass",23.77,"Qualified",0.00396,94.21,685,"416-7","Alloy 617","Plate",314626
"Cycle 2","CapPass",23.80,"Qualified",0.00394,90.58,686,"416-7","Alloy 617","Plate",314626
"Cycle 2","CapPass",23.83,"Qualified",0.00391,87.13,687,"416-7","Alloy 617","Plate",314626
"Cycle 2","CapPass",23.89,"Qualified",0.00386,79.88,688,"416-7","Alloy 617","Plate",314626
"Cycle 2","CapPass",23.94,"Qualified",0.00381,72.76,689,"416-7","Alloy 617","Plate",314626
"Cycle 2","CapPass",24.00,"Qualified",0.00376,65.55,690,"416-7","Alloy 617","Plate",314626
"Cycle 2","CapPass",24.05,"Qualified",0.00371,58.43,691,"416-7","Alloy 617","Plate",314626
"Cycle 2","CapPass",24.10,"Qualified",0.00366,51.36,692,"416-7","Alloy 617","Plate",314626
"Cycle 2","CapPass",24.16,"Qualified",0.00361,44.46,693,"416-7","Alloy 617","Plate",314626
"Cycle 2","CapPass",24.21,"Qualified",0.00356,37.76,694,"416-7","Alloy 617","Plate",314626
"Cycle 2","CapPass",24.26,"Qualified",0.00351,31.16,695,"416-7","Alloy 617","Plate",314626
"Cycle 2","CapPass",24.31,"Qualified",0.00346,24.58,696,"416-7","Alloy 617","Plate",314626
"Cycle 2","CapPass",24.37,"Qualified",0.00341,17.75,697,"416-7","Alloy 617","Plate",314626
"Cycle 2","CapPass",24.42,"Qualified",0.00336,11.11,698,"416-7","Alloy 617","Plate",314626
"Cycle 2","CapPass",24.48,"Qualified",0.00331,4.32,699,"416-7","Alloy 617","Plate",314626
"Cycle 2","CapPass",24.54,"Qualified",0.00326,-2.86,700,"416-7","Alloy 617","Plate",314626
"Cycle 2","CapPass",24.59,"Qualified",0.00321,-9.92,701,"416-7","Alloy 617","Plate",314626
"Cycle 2","CapPass",24.64,"Qualified",0.00316,-16.09,702,"416-7","Alloy 617","Plate",314626
"Cycle 2","CapPass",24.71,"Qualified",0.00311,-22.59,703,"416-7","Alloy 617","Plate",314626
"Cycle 2","CapPass",24.80,"Qualified",0.00309,-23.90,704,"416-7","Alloy 617","Plate",314626
"Cycle 2","CapPass",24.87,"Qualified",0.00306,-28.36,705,"416-7","Alloy 617","Plate",314626
"Cycle 2","CapPass",24.94,"Qualified",0.00301,-35.20,706,"416-7","Alloy 617","Plate",314626
"Cycle 2","CapPass",25.02,"Qualified",0.00296,-42.35,707,"416-7","Alloy 617","Plate",314626
"Cycle 2","CapPass",25.08,"Qualified",0.00290,-49.58,708,"416-7","Alloy 617","Plate",314626
"Cycle 2","CapPass",25.11,"Qualified",0.00285,-57.57,709,"416-7","Alloy 617","Plate",314626
"Cycle 2","CapPass",25.13,"Qualified",0.00280,-64.33,710,"416-7","Alloy 617","Plate",314626
"Cycle 2","CapPass",25.15,"Qualified",0.00275,-71.47,711,"416-7","Alloy 617","Plate",314626
"Cycle 2","CapPass",25.18,"Qualified",0.00270,-78.43,712,"416-7","Alloy 617","Plate",314626
"Cycle 2","CapPass",25.20,"Qualified",0.00265,-85.25,713,"416-7","Alloy 617","Plate",314626
"Cycle 2","CapPass",25.23,"Qualified",0.00260,-91.47,714,"416-7","Alloy 617","Plate",314626
"Cycle 2","CapPass",25.26,"Qualified",0.00255,-97.70,715,"416-7","Alloy 617","Plate",314626
"Cycle 2","CapPass",25.29,"Qualified",0.00250,-103.5,716,"416-7","Alloy 617","Plate",314626
"Cycle 2","CapPass",25.33,"Qualified",0.00245,-108.9,717,"416-7","Alloy 617","Plate",314626
"Cycle 2","CapPass",25.37,"Qualified",0.00240,-114.3,718,"416-7","Alloy 617","Plate",314626
"Cycle 2","CapPass",25.43,"Qualified",0.00235,-120.2,719,"416-7","Alloy 617","Plate",314626
"Cycle 2","CapPass",25.48,"Qualified",0.00230,-125.9,720,"416-7","Alloy 617","Plate",314626
"Cycle 2","CapPass",25.54,"Qualified",0.00225,-131.6,721,"416-7","Alloy 617","Plate",314626
"Cycle 2","CapPass",25.59,"Qualified",0.00220,-137.1,722,"416-7","Alloy 617","Plate",314626
"Cycle 2","CapPass",25.64,"Qualified",0.00215,-142.9,723,"416-7","Alloy 617","Plate",314626
"Cycle 2","CapPass",25.68,"Qualified",0.00209,-147.2,724,"416-7","Alloy 617","Plate",314626
"Cycle 2","CapPass",25.72,"Qualified",0.00204,-150.3,725,"416-7","Alloy 617","Plate",314626
"Cycle 2","CapPass",25.75,"Qualified",0.00199,-152.2,726,"416-7","Alloy 617","Plate",314626
"Cycle 2","CapPass",25.77,"Qualified",0.00194,-153.8,727,"416-7","Alloy 617","Plate",314626
"Cycle 2","CapPass",25.80,"Qualified",0.00190,-154.6,728,"416-7","Alloy 617","Plate",314626
"Cycle 2","CapPass",25.81,"Qualified",0.00189,-154.7,729,"416-7","Alloy 617","Plate",314626
"Cycle 2","CapPass",25.93,"Qualified",0.00184,-155.7,730,"416-7","Alloy 617","Plate",314626
"Cycle 2","CapPass",26.00,"Qualified",0.00179,-160.1,731,"416-7","Alloy 617","Plate",314626
"Cycle 2","CapPass",26.06,"Qualified",0.00174,-164.8,732,"416-7","Alloy 617","Plate",314626
"Cycle 2","CapPass",26.09,"Qualified",0.00169,-165.3,733,"416-7","Alloy 617","Plate",314626
"Cycle 2","CapPass",26.10,"Qualified",0.00163,-165.6,734,"416-7","Alloy 617","Plate",314626
"Cycle 2","CapPass",26.12,"Qualified",0.00158,-166.0,735,"416-7","Alloy 617","Plate",314626
"Cycle 2","CapPass",26.13,"Qualified",0.00153,-166.1,736,"416-7","Alloy 617","Plate",314626
"Cycle 2","CapPass",26.14,"Qualified",0.00148,-166.2,737,"416-7","Alloy 617","Plate",314626
"Cycle 2","CapPass",26.17,"Qualified",0.00143,-165.7,738,"416-7","Alloy 617","Plate",314626
"Cycle 2","CapPass",26.30,"Qualified",0.00148,-155.0,739,"416-7","Alloy 617","Plate",314626
"Cycle 2","CapPass",26.41,"Qualified",0.00143,-161.2,740,"416-7","Alloy 617","Plate",314626
"Cycle 2","CapPass",26.45,"Qualified",0.00138,-167.4,741,"416-7","Alloy 617","Plate",314626
"Cycle 2","CapPass",26.50,"Qualified",0.00133,-173.4,742,"416-7","Alloy 617","Plate",314626
"Cycle 2","CapPass",26.53,"Qualified",0.00127,-174.8,743,"416-7","Alloy 617","Plate",314626
"Cycle 2","CapPass",26.55,"Qualified",0.00122,-176.6,744,"416-7","Alloy 617","Plate",314626
"Cycle 2","CapPass",26.57,"Qualified",0.00117,-176.7,745,"416-7","Alloy 617","Plate",314626
"Cycle 2","CapPass",26.57,"Qualified",0.00111,-176.1,746,"416-7","Alloy 617","Plate",314626
"Cycle 2","CapPass",26.58,"Qualified",0.00106,-175.9,747,"416-7","Alloy 617","Plate",314626
"Cycle 2","CapPass",26.58,"Qualified",0.00100,-176.0,748,"416-7","Alloy 617","Plate",314626
"Cycle 2","CapPass",26.58,"Qualified",0.00094,-176.1,749,"416-7","Alloy 617","Plate",314626
"Cycle 2","CapPass",26.59,"Qualified",0.00089,-176.3,750,"416-7","Alloy 617","Plate",314626
"Cycle 2","CapPass",26.69,"Qualified",0.00094,-157.5,751,"416-7","Alloy 617","Plate",314626
"Cycle 2","CapPass",26.72,"Qualified",0.00099,-150.4,752,"416-7","Alloy 617","Plate",314626
"Cycle 2","CapPass",26.80,"Qualified",0.00103,-145.7,753,"416-7","Alloy 617","Plate",314626
"Cycle 2","CapPass",26.91,"Qualified",0.00094,-159.6,754,"416-7","Alloy 617","Plate",314626
"Cycle 2","CapPass",26.95,"Qualified",0.00089,-166.7,755,"416-7","Alloy 617","Plate",314626
"Cycle 2","CapPass",26.99,"Qualified",0.00084,-174.0,756,"416-7","Alloy 617","Plate",314626
"Cycle 2","CapPass",27.03,"Qualified",0.00079,-180.9,757,"416-7","Alloy 617","Plate",314626
"Cycle 2","CapPass",27.06,"Qualified",0.00073,-178.3,758,"416-7","Alloy 617","Plate",314626
"Cycle 2","CapPass",27.06,"Qualified",0.00068,-178.7,759,"416-7","Alloy 617","Plate",314626
"Cycle 2","CapPass",27.06,"Qualified",0.00062,-179.0,760,"416-7","Alloy 617","Plate",314626
"Cycle 2","CapPass",27.07,"Qualified",0.00056,-179.6,761,"416-7","Alloy 617","Plate",314626
"Cycle 2","CapPass",27.33,"Qualified",0.00051,-186.1,762,"416-7","Alloy 617","Plate",314626
"Cycle 2","CapPass",27.36,"Qualified",0.00045,-184.0,763,"416-7","Alloy 617","Plate",314626
"Cycle 2","CapPass",27.36,"Qualified",0.00039,-184.4,764,"416-7","Alloy 617","Plate",314626
"Cycle 2","CapPass",27.36,"Qualified",0.00032,-184.7,765,"416-7","Alloy 617","Plate",314626
"Cycle 2","CapPass",27.36,"Qualified",0.00022,-184.8,766,"416-7","Alloy 617","Plate",314626
"Cycle 2","CapPass",27.36,"Qualified",0.00014,-185.1,767,"416-7","Alloy 617","Plate",314626
"Cycle 2","CapPass",27.37,"Qualified",0.00007,-185.5,768,"416-7","Alloy 617","Plate",314626
"Cycle 2","CapPass",27.37,"Qualified",0.00001,-185.8,769,"416-7","Alloy 617","Plate",314626
"Cycle 2","CapPass",27.43,"Qualified",0.00006,-179.3,770,"416-7","Alloy 617","Plate",314626
"Cycle 2","CapPass",27.46,"Qualified",0.00011,-171.1,771,"416-7","Alloy 617","Plate",314626
"Cycle 2","CapPass",27.49,"Qualified",0.00017,-163.5,772,"416-7","Alloy 617","Plate",314626
"Cycle 2","CapPass",27.52,"Qualified",0.00022,-156.2,773,"416-7","Alloy 617","Plate",314626
"Cycle 2","CapPass",27.68,"Qualified",0.00017,-164.6,774,"416-7","Alloy 617","Plate",314626
"Cycle 2","CapPass",27.72,"Qualified",0.00012,-171.7,775,"416-7","Alloy 617","Plate",314626
"Cycle 2","CapPass",27.76,"Qualified",0.00006,-178.4,776,"416-7","Alloy 617","Plate",314626
"Cycle 2","CapPass",27.80,"Qualified",0.00001,-185.0,777,"416-7","Alloy 617","Plate",314626
"Cycle 2","CapPass",27.80,"Qualified",0.00001,-185.7,778,"416-7","Alloy 617","Plate",314626
"Cycle 2","CapPass",27.84,"Qualified",-0.00004,-191.3,779,"416-7","Alloy 617","Plate",314626
"Cycle 2","CapPass",27.86,"Qualified",-0.00009,-184.7,780,"416-7","Alloy 617","Plate",314626
"Cycle 2","CapPass",27.86,"Qualified",-0.00015,-185.1,781,"416-7","Alloy 617","Plate",314626
"Cycle 2","CapPass",27.87,"Qualified",-0.00023,-185.3,782,"416-7","Alloy 617","Plate",314626
"Cycle 2","CapPass",27.87,"Qualified",-0.00033,-185.6,783,"416-7","Alloy 617","Plate",314626
"Cycle 2","CapPass",27.87,"Qualified",-0.00042,-185.8,784,"416-7","Alloy 617","Plate",314626
"Cycle 2","CapPass",27.87,"Qualified",-0.00050,-186.1,785,"416-7","Alloy 617","Plate",314626
"Cycle 2","CapPass",27.87,"Qualified",-0.00056,-186.4,786,"416-7","Alloy 617","Plate",314626
"Cycle 2","CapPass",27.93,"Qualified",-0.00050,-180.3,787,"416-7","Alloy 617","Plate",314626
"Cycle 2","CapPass",27.95,"Qualified",-0.00045,-171.0,788,"416-7","Alloy 617","Plate",314626
"Cycle 2","CapPass",27.97,"Qualified",-0.00040,-163.4,789,"416-7","Alloy 617","Plate",314626
"Cycle 2","CapPass",27.99,"Qualified",-0.00035,-156.5,790,"416-7","Alloy 617","Plate",314626
"Cycle 2","CapPass",28.02,"Qualified",-0.00030,-149.7,791,"416-7","Alloy 617","Plate",314626
"Cycle 2","CapPass",28.07,"Qualified",-0.00025,-143.8,792,"416-7","Alloy 617","Plate",314626
"Cycle 2","CapPass",28.16,"Qualified",-0.00030,-152.8,793,"416-7","Alloy 617","Plate",314626
"Cycle 2","CapPass",28.20,"Qualified",-0.00035,-159.9,794,"416-7","Alloy 617","Plate",314626
"Cycle 2","CapPass",28.23,"Qualified",-0.00040,-166.8,795,"416-7","Alloy 617","Plate",314626
"Cycle 2","CapPass",28.27,"Qualified",-0.00045,-173.4,796,"416-7","Alloy 617","Plate",314626
"Cycle 2","CapPass",28.30,"Qualified",-0.00050,-179.8,797,"416-7","Alloy 617","Plate",314626
"Cycle 2","CapPass",28.35,"Qualified",-0.00055,-186.3,798,"416-7","Alloy 617","Plate",314626
"Cycle 2","CapPass",28.40,"Qualified",-0.00060,-192.5,799,"416-7","Alloy 617","Plate",314626
"Cycle 2","CapPass",28.44,"Qualified",-0.00055,-188.5,800,"416-7","Alloy 617","Plate",314626
"Cycle 2","CapPass",28.48,"Qualified",-0.00060,-194.2,801,"416-7","Alloy 617","Plate",314626
"Cycle 2","CapPass",28.50,"Qualified",-0.00065,-197.4,802,"416-7","Alloy 617","Plate",314626
"Cycle 2","CapPass",28.52,"Qualified",-0.00071,-196.6,803,"416-7","Alloy 617","Plate",314626
"Cycle 2","CapPass",28.52,"Qualified",-0.00077,-197.2,804,"416-7","Alloy 617","Plate",314626
"Cycle 2","CapPass",28.55,"Qualified",-0.00082,-194.2,805,"416-7","Alloy 617","Plate",314626
"Cycle 2","CapPass",28.58,"Qualified",-0.00087,-197.4,806,"416-7","Alloy 617","Plate",314626
"Cycle 2","CapPass",28.59,"Qualified",-0.00092,-196.7,807,"416-7","Alloy 617","Plate",314626
"Cycle 2","CapPass",28.60,"Qualified",-0.00098,-196.9,808,"416-7","Alloy 617","Plate",314626
"Cycle 2","CapPass",28.80,"Qualified",-0.00100,-189.0,809,"416-7","Alloy 617","Plate",314626
"Cycle 2","CapPass",28.85,"Qualified",-0.00103,-192.1,810,"416-7","Alloy 617","Plate",314626
"Cycle 2","CapPass",28.91,"Qualified",-0.00108,-198.5,811,"416-7","Alloy 617","Plate",314626
"Cycle 2","CapPass",28.95,"Qualified",-0.00113,-203.0,812,"416-7","Alloy 617","Plate",314626
"Cycle 2","CapPass",28.96,"Qualified",-0.00120,-194.3,813,"416-7","Alloy 617","Plate",314626
"Cycle 2","CapPass",28.96,"Qualified",-0.00130,-194.9,814,"416-7","Alloy 617","Plate",314626
"Cycle 2","CapPass",28.96,"Qualified",-0.00137,-195.0,815,"416-7","Alloy 617","Plate",314626
"Cycle 2","CapPass",28.96,"Qualified",-0.00145,-195.1,816,"416-7","Alloy 617","Plate",314626
"Cycle 2","CapPass",28.96,"Qualified",-0.00154,-195.2,817,"416-7","Alloy 617","Plate",314626
"Cycle 2","CapPass",28.96,"Qualified",-0.00163,-195.3,818,"416-7","Alloy 617","Plate",314626
"Cycle 2","CapPass",28.96,"Qualified",-0.00172,-195.4,819,"416-7","Alloy 617","Plate",314626
"Cycle 2","CapPass",28.96,"Qualified",-0.00180,-195.6,820,"416-7","Alloy 617","Plate",314626
"Cycle 2","CapPass",28.96,"Qualified",-0.00187,-195.8,821,"416-7","Alloy 617","Plate",314626
"Cycle 2","CapPass",28.96,"Qualified",-0.00192,-195.9,822,"416-7","Alloy 617","Plate",314626
"Cycle 2","CapPass",28.97,"Qualified",-0.00200,-196.1,823,"416-7","Alloy 617","Plate",314626
"Cycle 2","CapPass",28.97,"Qualified",-0.00194,-196.7,824,"416-7","Alloy 617","Plate",314626
"Cycle 2","CapPass",28.98,"Qualified",-0.00189,-196.4,825,"416-7","Alloy 617","Plate",314626
"Cycle 2","CapPass",28.99,"Qualified",-0.00194,-195.3,826,"416-7","Alloy 617","Plate",314626
"Cycle 2","CapPass",29.01,"Qualified",-0.00189,-183.5,827,"416-7","Alloy 617","Plate",314626
"Cycle 2","CapPass",29.03,"Qualified",-0.00183,-174.3,828,"416-7","Alloy 617","Plate",314626
"Cycle 2","CapPass",29.04,"Qualified",-0.00178,-165.6,829,"416-7","Alloy 617","Plate",314626
"Cycle 2","CapPass",29.05,"Qualified",-0.00173,-157.4,830,"416-7","Alloy 617","Plate",314626
"Cycle 2","CapPass",29.06,"Qualified",-0.00167,-149.3,831,"416-7","Alloy 617","Plate",314626
"Cycle 2","CapPass",29.07,"Qualified",-0.00162,-142.1,832,"416-7","Alloy 617","Plate",314626
"Cycle 2","CapPass",29.08,"Qualified",-0.00157,-134.7,833,"416-7","Alloy 617","Plate",314626
"Cycle 2","CapPass",29.09,"Qualified",-0.00152,-127.5,834,"416-7","Alloy 617","Plate",314626
"Cycle 2","CapPass",29.11,"Qualified",-0.00146,-120.7,835,"416-7","Alloy 617","Plate",314626
"Cycle 2","CapPass",29.12,"Qualified",-0.00141,-114.2,836,"416-7","Alloy 617","Plate",314626
"Cycle 2","CapPass",29.14,"Qualified",-0.00136,-108.2,837,"416-7","Alloy 617","Plate",314626
"Cycle 2","CapPass",29.26,"Qualified",-0.00141,-118.0,838,"416-7","Alloy 617","Plate",314626
"Cycle 2","CapPass",29.29,"Qualified",-0.00146,-124.7,839,"416-7","Alloy 617","Plate",314626
"Cycle 2","CapPass",29.32,"Qualified",-0.00152,-131.5,840,"416-7","Alloy 617","Plate",314626
"Cycle 2","CapPass",29.35,"Qualified",-0.00157,-137.9,841,"416-7","Alloy 617","Plate",314626
"Cycle 2","CapPass",29.39,"Qualified",-0.00162,-144.4,842,"416-7","Alloy 617","Plate",314626
"Cycle 2","CapPass",29.43,"Qualified",-0.00167,-150.3,843,"416-7","Alloy 617","Plate",314626
"Cycle 2","CapPass",29.48,"Qualified",-0.00172,-155.9,844,"416-7","Alloy 617","Plate",314626
"Cycle 2","CapPass",29.54,"Qualified",-0.00177,-161.6,845,"416-7","Alloy 617","Plate",314626
"Cycle 2","CapPass",29.60,"Qualified",-0.00182,-167.5,846,"416-7","Alloy 617","Plate",314626
"Cycle 2","CapPass",29.66,"Qualified",-0.00187,-173.7,847,"416-7","Alloy 617","Plate",314626
"Cycle 2","CapPass",29.71,"Qualified",-0.00192,-179.8,848,"416-7","Alloy 617","Plate",314626
"Cycle 2","CapPass",29.76,"Qualified",-0.00197,-185.9,849,"416-7","Alloy 617","Plate",314626
"Cycle 2","CapPass",29.80,"Qualified",-0.00201,-190.4,850,"416-7","Alloy 617","Plate",314626
"Cycle 2","CapPass",29.81,"Qualified",-0.00202,-191.4,851,"416-7","Alloy 617","Plate",314626
"Cycle 2","CapPass",29.87,"Qualified",-0.00207,-197.3,852,"416-7","Alloy 617","Plate",314626
"Cycle 2","CapPass",29.92,"Qualified",-0.00212,-203.0,853,"416-7","Alloy 617","Plate",314626
"Cycle 2","CapPass",29.95,"Qualified",-0.00218,-198.2,854,"416-7","Alloy 617","Plate",314626
"Cycle 2","CapPass",29.95,"Qualified",-0.00223,-198.6,855,"416-7","Alloy 617","Plate",314626
"Cycle 2","CapPass",29.96,"Qualified",-0.00232,-198.8,856,"416-7","Alloy 617","Plate",314626
"Cycle 2","CapPass",29.96,"Qualified",-0.00242,-199.0,857,"416-7","Alloy 617","Plate",314626
"Cycle 2","CapPass",29.96,"Qualified",-0.00247,-199.0,858,"416-7","Alloy 617","Plate",314626
"Cycle 2","CapPass",29.96,"Qualified",-0.00256,-199.3,859,"416-7","Alloy 617","Plate",314626
"Cycle 2","CapPass",29.96,"Qualified",-0.00263,-199.6,860,"416-7","Alloy 617","Plate",314626
"Cycle 2","CapPass",30.03,"Qualified",-0.00258,-188.8,861,"416-7","Alloy 617","Plate",314626
"Cycle 2","CapPass",30.05,"Qualified",-0.00253,-181.0,862,"416-7","Alloy 617","Plate",314626
"Cycle 2","CapPass",30.07,"Qualified",-0.00248,-173.2,863,"416-7","Alloy 617","Plate",314626
"Cycle 2","CapPass",30.09,"Qualified",-0.00243,-165.9,864,"416-7","Alloy 617","Plate",314626
"Cycle 2","CapPass",30.12,"Qualified",-0.00238,-159.0,865,"416-7","Alloy 617","Plate",314626
"Cycle 2","CapPass",30.27,"Qualified",-0.00243,-166.9,866,"416-7","Alloy 617","Plate",314626
"Cycle 2","CapPass",30.30,"Qualified",-0.00248,-173.4,867,"416-7","Alloy 617","Plate",314626
"Cycle 2","CapPass",30.33,"Qualified",-0.00253,-179.4,868,"416-7","Alloy 617","Plate",314626
"Cycle 2","CapPass",30.37,"Qualified",-0.00258,-185.6,869,"416-7","Alloy 617","Plate",314626
