Repository: js-molina/fatigue-A617

File: data/850C/Strain rate 0.001/1.0% strain/HTM_A20_Cycles_41622.csv (part 3 of 12)
"Cycle Label","Data State","Elapsed Time Sec","Qual State","Strain","Stress Mpa","Count","Sample","Alloy","Material_Form","Heat"
"Cycle 2","CapPass",35.79,"Qualified",-0.00132,191.22,859,"416-22","Alloy 617","Plate",314626
"Cycle 2","CapPass",35.80,"Qualified",-0.00124,191.36,860,"416-22","Alloy 617","Plate",314626
"Cycle 2","CapPass",35.80,"Qualified",-0.00117,191.52,861,"416-22","Alloy 617","Plate",314626
"Cycle 2","CapPass",35.80,"Qualified",-0.00111,191.73,862,"416-22","Alloy 617","Plate",314626
"Cycle 2","CapPass",35.80,"Qualified",-0.00105,192.01,863,"416-22","Alloy 617","Plate",314626
"Cycle 2","CapPass",35.94,"Qualified",-0.00110,177.49,864,"416-22","Alloy 617","Plate",314626
"Cycle 2","CapPass",36.20,"Qualified",-0.00105,176.81,865,"416-22","Alloy 617","Plate",314626
"Cycle 2","CapPass",36.25,"Qualified",-0.00100,182.46,866,"416-22","Alloy 617","Plate",314626
"Cycle 2","CapPass",36.30,"Qualified",-0.00095,188.43,867,"416-22","Alloy 617","Plate",314626
"Cycle 2","CapPass",36.36,"Qualified",-0.00090,193.90,868,"416-22","Alloy 617","Plate",314626
"Cycle 2","CapPass",36.41,"Qualified",-0.00085,199.53,869,"416-22","Alloy 617","Plate",314626
"Cycle 2","CapPass",36.42,"Qualified",-0.00078,194.62,870,"416-22","Alloy 617","Plate",314626
"Cycle 2","CapPass",36.42,"Qualified",-0.00072,194.88,871,"416-22","Alloy 617","Plate",314626
"Cycle 2","CapPass",36.43,"Qualified",-0.00065,195.19,872,"416-22","Alloy 617","Plate",314626
"Cycle 2","CapPass",36.47,"Qualified",-0.00060,197.70,873,"416-22","Alloy 617","Plate",314626
"Cycle 2","CapPass",36.68,"Qualified",-0.00055,198.52,874,"416-22","Alloy 617","Plate",314626
"Cycle 2","CapPass",36.75,"Qualified",-0.00050,203.71,875,"416-22","Alloy 617","Plate",314626
"Cycle 2","CapPass",36.76,"Qualified",-0.00049,204.60,876,"416-22","Alloy 617","Plate",314626
"Cycle 2","CapPass",36.78,"Qualified",-0.00044,195.15,877,"416-22","Alloy 617","Plate",314626
"Cycle 2","CapPass",36.78,"Qualified",-0.00038,195.38,878,"416-22","Alloy 617","Plate",314626
"Cycle 2","CapPass",36.78,"Qualified",-0.00031,195.62,879,"416-22","Alloy 617","Plate",314626
"Cycle 2","CapPass",36.79,"Qualified",-0.00026,196.05,880,"416-22","Alloy 617","Plate",314626
"Cycle 2","CapPass",36.98,"Qualified",-0.00021,197.77,881,"416-22","Alloy 617","Plate",314626
"Cycle 5","CapPass",75.90,"Qualified",-0.00017,207.76,1832,"416-22","Alloy 617","Plate",314626
"Cycle 5","CapPass",75.96,"Qualified",-0.00011,212.53,1833,"416-22","Alloy 617","Plate",314626
"Cycle 5","CapPass",76.01,"Qualified",-0.00006,215.25,1834,"416-22","Alloy 617","Plate",314626
"Cycle 5","CapPass",76.02,"Qualified",0.00000,215.65,1835,"416-22","Alloy 617","Plate",314626
"Cycle 5","CapPass",76.02,"Qualified",0.00006,215.89,1836,"416-22","Alloy 617","Plate",314626
"Cycle 5","CapPass",76.03,"Qualified",0.00011,216.19,1837,"416-22","Alloy 617","Plate",314626
"Cycle 5","CapPass",76.08,"Qualified",0.00016,217.80,1838,"416-22","Alloy 617","Plate",314626
"Cycle 5","CapPass",76.26,"Qualified",0.00021,215.33,1839,"416-22","Alloy 617","Plate",314626
"Cycle 5","CapPass",76.34,"Qualified",0.00026,219.25,1840,"416-22","Alloy 617","Plate",314626
"Cycle 5","CapPass",76.40,"Qualified",0.00031,219.64,1841,"416-22","Alloy 617","Plate",314626
"Cycle 5","CapPass",76.44,"Qualified",0.00036,223.75,1842,"416-22","Alloy 617","Plate",314626
"Cycle 5","CapPass",76.47,"Qualified",0.00042,217.19,1843,"416-22","Alloy 617","Plate",314626
"Cycle 5","CapPass",76.47,"Qualified",0.00048,217.42,1844,"416-22","Alloy 617","Plate",314626
"Cycle 5","CapPass",76.47,"Qualified",0.00055,217.61,1845,"416-22","Alloy 617","Plate",314626
"Cycle 5","CapPass",76.48,"Qualified",0.00060,218.02,1846,"416-22","Alloy 617","Plate",314626
"Cycle 5","CapPass",76.60,"Qualified",0.00065,218.02,1847,"416-22","Alloy 617","Plate",314626
"Cycle 5","CapPass",76.73,"Qualified",0.00070,216.71,1848,"416-22","Alloy 617","Plate",314626
"Cycle 5","CapPass",76.76,"Qualified",0.00072,217.60,1849,"416-22","Alloy 617","Plate",314626
"Cycle 5","CapPass",76.81,"Qualified",0.00075,220.09,1850,"416-22","Alloy 617","Plate",314626
"Cycle 5","CapPass",76.87,"Qualified",0.00080,224.53,1851,"416-22","Alloy 617","Plate",314626
"Cycle 5","CapPass",76.92,"Qualified",0.00085,228.62,1852,"416-22","Alloy 617","Plate",314626
"Cycle 5","CapPass",76.96,"Qualified",0.00090,224.56,1853,"416-22","Alloy 617","Plate",314626
"Cycle 5","CapPass",76.96,"Qualified",0.00095,224.79,1854,"416-22","Alloy 617","Plate",314626
"Cycle 5","CapPass",76.96,"Qualified",0.00103,224.91,1855,"416-22","Alloy 617","Plate",314626
"Cycle 5","CapPass",76.96,"Qualified",0.00111,225.06,1856,"416-22","Alloy 617","Plate",314626
"Cycle 5","CapPass",76.96,"Qualified",0.00118,225.23,1857,"416-22","Alloy 617","Plate",314626
"Cycle 5","CapPass",76.97,"Qualified",0.00124,225.44,1858,"416-22","Alloy 617","Plate",314626
"Cycle 5","CapPass",77.15,"Qualified",0.00119,207.45,1859,"416-22","Alloy 617","Plate",314626
"Cycle 5","CapPass",77.33,"Qualified",0.00124,210.67,1860,"416-22","Alloy 617","Plate",314626
"Cycle 5","CapPass",77.38,"Qualified",0.00129,216.11,1861,"416-22","Alloy 617","Plate",314626
"Cycle 5","CapPass",77.43,"Qualified",0.00134,221.43,1862,"416-22","Alloy 617","Plate",314626
"Cycle 5","CapPass",77.47,"Qualified",0.00139,226.66,1863,"416-22","Alloy 617","Plate",314626
"Cycle 5","CapPass",77.52,"Qualified",0.00144,231.51,1864,"416-22","Alloy 617","Plate",314626
"Cycle 5","CapPass",77.54,"Qualified",0.00151,226.45,1865,"416-22","Alloy 617","Plate",314626
"Cycle 5","CapPass",77.54,"Qualified",0.00158,226.79,1866,"416-22","Alloy 617","Plate",314626
"Cycle 5","CapPass",77.54,"Qualified",0.00167,226.92,1867,"416-22","Alloy 617","Plate",314626
"Cycle 5","CapPass",77.54,"Qualified",0.00172,227.00,1868,"416-22","Alloy 617","Plate",314626
"Cycle 5","CapPass",77.54,"Qualified",0.00177,227.05,1869,"416-22","Alloy 617","Plate",314626
"Cycle 5","CapPass",77.55,"Qualified",0.00186,227.29,1870,"416-22","Alloy 617","Plate",314626
"Cycle 5","CapPass",77.55,"Qualified",0.00194,227.55,1871,"416-22","Alloy 617","Plate",314626
"Cycle 5","CapPass",77.55,"Qualified",0.00199,227.98,1872,"416-22","Alloy 617","Plate",314626
"Cycle 5","CapPass",77.56,"Qualified",0.00194,228.37,1873,"416-22","Alloy 617","Plate",314626
"Cycle 5","CapPass",77.66,"Qualified",0.00189,211.42,1874,"416-22","Alloy 617","Plate",314626
"Cycle 5","CapPass",77.70,"Qualified",0.00184,202.59,1875,"416-22","Alloy 617","Plate",314626
"Cycle 5","CapPass",77.76,"Qualified",0.00179,194.34,1876,"416-22","Alloy 617","Plate",314626
"Cycle 5","CapPass",77.78,"Qualified",0.00178,193.53,1877,"416-22","Alloy 617","Plate",314626
"Cycle 5","CapPass",77.92,"Qualified",0.00184,198.64,1878,"416-22","Alloy 617","Plate",314626
"Cycle 5","CapPass",77.97,"Qualified",0.00189,204.64,1879,"416-22","Alloy 617","Plate",314626
"Cycle 5","CapPass",78.01,"Qualified",0.00194,209.97,1880,"416-22","Alloy 617","Plate",314626
"Cycle 5","CapPass",78.05,"Qualified",0.00199,215.27,1881,"416-22","Alloy 617","Plate",314626
"Cycle 5","CapPass",78.10,"Qualified",0.00204,220.23,1882,"416-22","Alloy 617","Plate",314626
"Cycle 5","CapPass",78.15,"Qualified",0.00209,224.95,1883,"416-22","Alloy 617","Plate",314626
"Cycle 5","CapPass",78.19,"Qualified",0.00214,229.24,1884,"416-22","Alloy 617","Plate",314626
"Cycle 5","CapPass",78.24,"Qualified",0.00219,233.58,1885,"416-22","Alloy 617","Plate",314626
"Cycle 5","CapPass",78.29,"Qualified",0.00224,237.11,1886,"416-22","Alloy 617","Plate",314626
"Cycle 5","CapPass",78.34,"Qualified",0.00229,240.73,1887,"416-22","Alloy 617","Plate",314626
"Cycle 5","CapPass",78.35,"Qualified",0.00235,228.49,1888,"416-22","Alloy 617","Plate",314626
"Cycle 5","CapPass",78.35,"Qualified",0.00243,228.95,1889,"416-22","Alloy 617","Plate",314626
"Cycle 5","CapPass",78.35,"Qualified",0.00249,229.01,1890,"416-22","Alloy 617","Plate",314626
"Cycle 5","CapPass",78.36,"Qualified",0.00255,229.02,1891,"416-22","Alloy 617","Plate",314626
"Cycle 5","CapPass",78.36,"Qualified",0.00261,229.11,1892,"416-22","Alloy 617","Plate",314626
"Cycle 5","CapPass",78.36,"Qualified",0.00267,229.06,1893,"416-22","Alloy 617","Plate",314626
"Cycle 5","CapPass",78.36,"Qualified",0.00274,229.07,1894,"416-22","Alloy 617","Plate",314626
"Cycle 5","CapPass",78.36,"Qualified",0.00279,229.20,1895,"416-22","Alloy 617","Plate",314626
"Cycle 5","CapPass",78.36,"Qualified",0.00288,229.46,1896,"416-22","Alloy 617","Plate",314626
"Cycle 5","CapPass",78.36,"Qualified",0.00294,229.60,1897,"416-22","Alloy 617","Plate",314626
"Cycle 5","CapPass",78.37,"Qualified",0.00289,229.99,1898,"416-22","Alloy 617","Plate",314626
"Cycle 5","CapPass",78.45,"Qualified",0.00284,212.77,1899,"416-22","Alloy 617","Plate",314626
"Cycle 5","CapPass",78.47,"Qualified",0.00279,203.99,1900,"416-22","Alloy 617","Plate",314626
"Cycle 5","CapPass",78.50,"Qualified",0.00274,195.40,1901,"416-22","Alloy 617","Plate",314626
"Cycle 5","CapPass",78.53,"Qualified",0.00268,187.30,1902,"416-22","Alloy 617","Plate",314626
"Cycle 5","CapPass",78.58,"Qualified",0.00263,179.46,1903,"416-22","Alloy 617","Plate",314626
"Cycle 5","CapPass",78.75,"Qualified",0.00268,184.86,1904,"416-22","Alloy 617","Plate",314626
"Cycle 5","CapPass",78.76,"Qualified",0.00269,185.86,1905,"416-22","Alloy 617","Plate",314626
"Cycle 5","CapPass",78.80,"Qualified",0.00273,191.27,1906,"416-22","Alloy 617","Plate",314626
"Cycle 5","CapPass",78.85,"Qualified",0.00279,197.31,1907,"416-22","Alloy 617","Plate",314626
"Cycle 5","CapPass",78.89,"Qualified",0.00284,203.33,1908,"416-22","Alloy 617","Plate",314626
"Cycle 5","CapPass",78.94,"Qualified",0.00289,208.52,1909,"416-22","Alloy 617","Plate",314626
"Cycle 5","CapPass",78.99,"Qualified",0.00294,214.30,1910,"416-22","Alloy 617","Plate",314626
"Cycle 5","CapPass",79.04,"Qualified",0.00299,219.80,1911,"416-22","Alloy 617","Plate",314626
"Cycle 5","CapPass",79.09,"Qualified",0.00304,225.01,1912,"416-22","Alloy 617","Plate",314626
"Cycle 5","CapPass",79.14,"Qualified",0.00309,229.77,1913,"416-22","Alloy 617","Plate",314626
"Cycle 5","CapPass",79.19,"Qualified",0.00314,234.46,1914,"416-22","Alloy 617","Plate",314626
"Cycle 5","CapPass",79.24,"Qualified",0.00319,238.72,1915,"416-22","Alloy 617","Plate",314626
"Cycle 5","CapPass",79.29,"Qualified",0.00324,242.77,1916,"416-22","Alloy 617","Plate",314626
"Cycle 5","CapPass",79.32,"Qualified",0.00329,232.00,1917,"416-22","Alloy 617","Plate",314626
"Cycle 5","CapPass",79.36,"Qualified",0.00334,235.70,1918,"416-22","Alloy 617","Plate",314626
"Cycle 5","CapPass",79.41,"Qualified",0.00339,239.32,1919,"416-22","Alloy 617","Plate",314626
"Cycle 5","CapPass",79.46,"Qualified",0.00344,241.59,1920,"416-22","Alloy 617","Plate",314626
"Cycle 5","CapPass",79.49,"Qualified",0.00350,235.29,1921,"416-22","Alloy 617","Plate",314626
"Cycle 5","CapPass",79.53,"Qualified",0.00355,237.28,1922,"416-22","Alloy 617","Plate",314626
"Cycle 5","CapPass",79.60,"Qualified",0.00360,240.00,1923,"416-22","Alloy 617","Plate",314626
"Cycle 5","CapPass",79.67,"Qualified",0.00365,242.43,1924,"416-22","Alloy 617","Plate",314626
"Cycle 5","CapPass",79.72,"Qualified",0.00370,244.35,1925,"416-22","Alloy 617","Plate",314626
"Cycle 5","CapPass",79.75,"Qualified",0.00376,242.67,1926,"416-22","Alloy 617","Plate",314626
"Cycle 5","CapPass",79.75,"Qualified",0.00382,242.81,1927,"416-22","Alloy 617","Plate",314626
"Cycle 5","CapPass",79.76,"Qualified",0.00385,243.19,1928,"416-22","Alloy 617","Plate",314626
"Cycle 5","CapPass",79.79,"Qualified",0.00387,243.73,1929,"416-22","Alloy 617","Plate",314626
"Cycle 5","CapPass",79.90,"Qualified",0.00392,242.73,1930,"416-22","Alloy 617","Plate",314626
"Cycle 5","CapPass",79.99,"Qualified",0.00397,244.49,1931,"416-22","Alloy 617","Plate",314626
"Cycle 5","CapPass",80.06,"Qualified",0.00402,247.66,1932,"416-22","Alloy 617","Plate",314626
"Cycle 5","CapPass",80.08,"Qualified",0.00407,236.03,1933,"416-22","Alloy 617","Plate",314626
"Cycle 5","CapPass",80.08,"Qualified",0.00413,236.46,1934,"416-22","Alloy 617","Plate",314626
"Cycle 5","CapPass",80.08,"Qualified",0.00421,236.52,1935,"416-22","Alloy 617","Plate",314626
"Cycle 5","CapPass",80.09,"Qualified",0.00431,236.59,1936,"416-22","Alloy 617","Plate",314626
"Cycle 5","CapPass",80.09,"Qualified",0.00440,236.72,1937,"416-22","Alloy 617","Plate",314626
"Cycle 5","CapPass",80.09,"Qualified",0.00448,236.95,1938,"416-22","Alloy 617","Plate",314626
"Cycle 5","CapPass",80.09,"Qualified",0.00453,237.10,1939,"416-22","Alloy 617","Plate",314626
"Cycle 5","CapPass",80.10,"Qualified",0.00448,237.60,1940,"416-22","Alloy 617","Plate",314626
"Cycle 5","CapPass",80.22,"Qualified",0.00443,218.07,1941,"416-22","Alloy 617","Plate",314626
"Cycle 5","CapPass",80.28,"Qualified",0.00438,209.43,1942,"416-22","Alloy 617","Plate",314626
"Cycle 5","CapPass",80.48,"Qualified",0.00443,211.68,1943,"416-22","Alloy 617","Plate",314626
"Cycle 5","CapPass",80.53,"Qualified",0.00448,217.05,1944,"416-22","Alloy 617","Plate",314626
"Cycle 5","CapPass",80.57,"Qualified",0.00453,222.21,1945,"416-22","Alloy 617","Plate",314626
"Cycle 5","CapPass",80.62,"Qualified",0.00458,227.25,1946,"416-22","Alloy 617","Plate",314626
"Cycle 5","CapPass",80.66,"Qualified",0.00463,232.03,1947,"416-22","Alloy 617","Plate",314626
"Cycle 5","CapPass",80.71,"Qualified",0.00468,236.44,1948,"416-22","Alloy 617","Plate",314626
"Cycle 5","CapPass",80.76,"Qualified",0.00473,240.40,1949,"416-22","Alloy 617","Plate",314626
"Cycle 5","CapPass",80.76,"Qualified",0.00474,240.81,1950,"416-22","Alloy 617","Plate",314626
"Cycle 5","CapPass",80.81,"Qualified",0.00478,244.32,1951,"416-22","Alloy 617","Plate",314626
"Cycle 5","CapPass",80.86,"Qualified",0.00483,248.03,1952,"416-22","Alloy 617","Plate",314626
"Cycle 5","CapPass",80.91,"Qualified",0.00488,251.07,1953,"416-22","Alloy 617","Plate",314626
"Cycle 5","CapPass",80.94,"Qualified",0.00495,242.66,1954,"416-22","Alloy 617","Plate",314626
"Cycle 5","CapPass",80.94,"Qualified",0.00501,242.81,1955,"416-22","Alloy 617","Plate",314626
"Cycle 5","CapPass",80.94,"Qualified",0.00510,242.73,1956,"416-22","Alloy 617","Plate",314626
"Cycle 5","CapPass",80.94,"Qualified",0.00515,242.68,1957,"416-22","Alloy 617","Plate",314626
"Cycle 5","CapPass",80.95,"Qualified",0.00521,242.57,1958,"416-22","Alloy 617","Plate",314626
"Cycle 5","CapPass",80.95,"Qualified",0.00530,242.58,1959,"416-22","Alloy 617","Plate",314626
"Cycle 5","CapPass",80.95,"Qualified",0.00537,242.65,1960,"416-22","Alloy 617","Plate",314626
"Cycle 5","CapPass",81.01,"Qualified",0.00532,229.15,1961,"416-22","Alloy 617","Plate",314626
"Cycle 5","CapPass",81.03,"Qualified",0.00527,218.48,1962,"416-22","Alloy 617","Plate",314626
"Cycle 5","CapPass",81.05,"Qualified",0.00522,210.29,1963,"416-22","Alloy 617","Plate",314626
"Cycle 5","CapPass",81.07,"Qualified",0.00517,201.98,1964,"416-22","Alloy 617","Plate",314626
"Cycle 5","CapPass",81.08,"Qualified",0.00512,193.34,1965,"416-22","Alloy 617","Plate",314626
"Cycle 5","CapPass",81.10,"Qualified",0.00507,185.84,1966,"416-22","Alloy 617","Plate",314626
"Cycle 5","CapPass",81.12,"Qualified",0.00502,177.97,1967,"416-22","Alloy 617","Plate",314626
"Cycle 5","CapPass",81.13,"Qualified",0.00497,170.60,1968,"416-22","Alloy 617","Plate",314626
"Cycle 5","CapPass",81.15,"Qualified",0.00492,163.43,1969,"416-22","Alloy 617","Plate",314626
"Cycle 5","CapPass",81.17,"Qualified",0.00486,155.70,1970,"416-22","Alloy 617","Plate",314626
"Cycle 5","CapPass",81.20,"Qualified",0.00481,148.58,1971,"416-22","Alloy 617","Plate",314626
"Cycle 5","CapPass",81.23,"Qualified",0.00476,141.18,1972,"416-22","Alloy 617","Plate",314626
"Cycle 5","CapPass",81.26,"Qualified",0.00471,133.88,1973,"416-22","Alloy 617","Plate",314626
"Cycle 5","CapPass",81.30,"Qualified",0.00466,126.25,1974,"416-22","Alloy 617","Plate",314626
"Cycle 5","CapPass",81.35,"Qualified",0.00461,118.97,1975,"416-22","Alloy 617","Plate",314626
"Cycle 5","CapPass",81.41,"Qualified",0.00456,111.45,1976,"416-22","Alloy 617","Plate",314626
"Cycle 5","CapPass",81.48,"Qualified",0.00451,103.44,1977,"416-22","Alloy 617","Plate",314626
"Cycle 5","CapPass",81.54,"Qualified",0.00446,95.54,1978,"416-22","Alloy 617","Plate",314626
"Cycle 5","CapPass",81.59,"Qualified",0.00441,88.20,1979,"416-22","Alloy 617","Plate",314626
"Cycle 5","CapPass",81.66,"Qualified",0.00436,79.80,1980,"416-22","Alloy 617","Plate",314626
"Cycle 5","CapPass",81.71,"Qualified",0.00431,72.41,1981,"416-22","Alloy 617","Plate",314626
"Cycle 5","CapPass",81.76,"Qualified",0.00426,65.64,1982,"416-22","Alloy 617","Plate",314626
"Cycle 5","CapPass",81.76,"Qualified",0.00426,65.27,1983,"416-22","Alloy 617","Plate",314626
"Cycle 5","CapPass",81.81,"Qualified",0.00421,58.97,1984,"416-22","Alloy 617","Plate",314626
"Cycle 5","CapPass",81.86,"Qualified",0.00416,52.30,1985,"416-22","Alloy 617","Plate",314626
"Cycle 5","CapPass",81.92,"Qualified",0.00411,45.54,1986,"416-22","Alloy 617","Plate",314626
"Cycle 5","CapPass",81.97,"Qualified",0.00406,39.72,1987,"416-22","Alloy 617","Plate",314626
"Cycle 5","CapPass",82.02,"Qualified",0.00401,33.28,1988,"416-22","Alloy 617","Plate",314626
"Cycle 5","CapPass",82.08,"Qualified",0.00396,26.61,1989,"416-22","Alloy 617","Plate",314626
"Cycle 5","CapPass",82.14,"Qualified",0.00391,19.48,1990,"416-22","Alloy 617","Plate",314626
"Cycle 5","CapPass",82.20,"Qualified",0.00385,12.54,1991,"416-22","Alloy 617","Plate",314626
"Cycle 5","CapPass",82.26,"Qualified",0.00380,5.62,1992,"416-22","Alloy 617","Plate",314626
"Cycle 5","CapPass",82.32,"Qualified",0.00375,-1.12,1993,"416-22","Alloy 617","Plate",314626
"Cycle 5","CapPass",82.37,"Qualified",0.00370,-7.31,1994,"416-22","Alloy 617","Plate",314626
"Cycle 5","CapPass",82.43,"Qualified",0.00365,-14.16,1995,"416-22","Alloy 617","Plate",314626
"Cycle 5","CapPass",82.50,"Qualified",0.00360,-20.82,1996,"416-22","Alloy 617","Plate",314626
"Cycle 5","CapPass",82.72,"Qualified",0.00355,-26.11,1997,"416-22","Alloy 617","Plate",314626
"Cycle 5","CapPass",82.76,"Qualified",0.00353,-29.39,1998,"416-22","Alloy 617","Plate",314626
"Cycle 5","CapPass",82.82,"Qualified",0.00350,-33.92,1999,"416-22","Alloy 617","Plate",314626
"Cycle 5","CapPass",82.89,"Qualified",0.00345,-41.96,2000,"416-22","Alloy 617","Plate",314626
"Cycle 5","CapPass",82.92,"Qualified",0.00340,-50.45,2001,"416-22","Alloy 617","Plate",314626
"Cycle 5","CapPass",82.95,"Qualified",0.00335,-57.14,2002,"416-22","Alloy 617","Plate",314626
"Cycle 5","CapPass",82.97,"Qualified",0.00330,-63.92,2003,"416-22","Alloy 617","Plate",314626
"Cycle 5","CapPass",82.99,"Qualified",0.00325,-70.57,2004,"416-22","Alloy 617","Plate",314626
"Cycle 5","CapPass",83.02,"Qualified",0.00320,-77.22,2005,"416-22","Alloy 617","Plate",314626
"Cycle 5","CapPass",83.04,"Qualified",0.00315,-83.51,2006,"416-22","Alloy 617","Plate",314626
"Cycle 5","CapPass",83.07,"Qualified",0.00309,-89.71,2007,"416-22","Alloy 617","Plate",314626
"Cycle 5","CapPass",83.10,"Qualified",0.00304,-96.09,2008,"416-22","Alloy 617","Plate",314626
"Cycle 5","CapPass",83.13,"Qualified",0.00299,-102.1,2009,"416-22","Alloy 617","Plate",314626
"Cycle 5","CapPass",83.16,"Qualified",0.00294,-108.2,2010,"416-22","Alloy 617","Plate",314626
"Cycle 5","CapPass",83.20,"Qualified",0.00289,-113.6,2011,"416-22","Alloy 617","Plate",314626
"Cycle 5","CapPass",83.23,"Qualified",0.00284,-118.7,2012,"416-22","Alloy 617","Plate",314626
"Cycle 5","CapPass",83.27,"Qualified",0.00279,-123.6,2013,"416-22","Alloy 617","Plate",314626
"Cycle 5","CapPass",83.32,"Qualified",0.00274,-128.4,2014,"416-22","Alloy 617","Plate",314626
"Cycle 5","CapPass",83.36,"Qualified",0.00269,-133.1,2015,"416-22","Alloy 617","Plate",314626
"Cycle 5","CapPass",83.42,"Qualified",0.00264,-137.7,2016,"416-22","Alloy 617","Plate",314626
"Cycle 5","CapPass",83.47,"Qualified",0.00259,-142.6,2017,"416-22","Alloy 617","Plate",314626
"Cycle 5","CapPass",83.52,"Qualified",0.00254,-146.9,2018,"416-22","Alloy 617","Plate",314626
"Cycle 5","CapPass",83.57,"Qualified",0.00249,-151.0,2019,"416-22","Alloy 617","Plate",314626
"Cycle 5","CapPass",83.62,"Qualified",0.00244,-155.1,2020,"416-22","Alloy 617","Plate",314626
"Cycle 5","CapPass",83.67,"Qualified",0.00239,-159.0,2021,"416-22","Alloy 617","Plate",314626
"Cycle 5","CapPass",83.72,"Qualified",0.00234,-163.1,2022,"416-22","Alloy 617","Plate",314626
"Cycle 5","CapPass",83.76,"Qualified",0.00229,-166.5,2023,"416-22","Alloy 617","Plate",314626
"Cycle 5","CapPass",83.77,"Qualified",0.00229,-167.1,2024,"416-22","Alloy 617","Plate",314626
"Cycle 5","CapPass",83.82,"Qualified",0.00224,-170.9,2025,"416-22","Alloy 617","Plate",314626
"Cycle 5","CapPass",83.88,"Qualified",0.00219,-174.9,2026,"416-22","Alloy 617","Plate",314626
"Cycle 5","CapPass",83.92,"Qualified",0.00213,-178.4,2027,"416-22","Alloy 617","Plate",314626
"Cycle 5","CapPass",83.97,"Qualified",0.00208,-181.7,2028,"416-22","Alloy 617","Plate",314626
"Cycle 5","CapPass",84.02,"Qualified",0.00203,-184.8,2029,"416-22","Alloy 617","Plate",314626
"Cycle 5","CapPass",84.06,"Qualified",0.00198,-187.6,2030,"416-22","Alloy 617","Plate",314626
"Cycle 5","CapPass",84.11,"Qualified",0.00193,-190.2,2031,"416-22","Alloy 617","Plate",314626
"Cycle 5","CapPass",84.15,"Qualified",0.00188,-192.5,2032,"416-22","Alloy 617","Plate",314626
"Cycle 5","CapPass",84.20,"Qualified",0.00183,-194.2,2033,"416-22","Alloy 617","Plate",314626
"Cycle 5","CapPass",84.23,"Qualified",0.00178,-195.4,2034,"416-22","Alloy 617","Plate",314626
"Cycle 5","CapPass",84.29,"Qualified",0.00173,-196.6,2035,"416-22","Alloy 617","Plate",314626
"Cycle 5","CapPass",84.34,"Qualified",0.00168,-197.9,2036,"416-22","Alloy 617","Plate",314626
"Cycle 5","CapPass",84.40,"Qualified",0.00163,-199.4,2037,"416-22","Alloy 617","Plate",314626
"Cycle 5","CapPass",84.46,"Qualified",0.00158,-201.4,2038,"416-22","Alloy 617","Plate",314626
"Cycle 5","CapPass",84.50,"Qualified",0.00153,-202.4,2039,"416-22","Alloy 617","Plate",314626
"Cycle 5","CapPass",84.52,"Qualified",0.00147,-203.0,2040,"416-22","Alloy 617","Plate",314626
"Cycle 5","CapPass",84.58,"Qualified",0.00142,-204.0,2041,"416-22","Alloy 617","Plate",314626
"Cycle 5","CapPass",84.64,"Qualified",0.00137,-205.0,2042,"416-22","Alloy 617","Plate",314626
"Cycle 5","CapPass",84.69,"Qualified",0.00132,-206.0,2043,"416-22","Alloy 617","Plate",314626
"Cycle 5","CapPass",84.75,"Qualified",0.00127,-207.6,2044,"416-22","Alloy 617","Plate",314626
"Cycle 5","CapPass",84.76,"Qualified",0.00127,-207.8,2045,"416-22","Alloy 617","Plate",314626
"Cycle 5","CapPass",84.82,"Qualified",0.00122,-209.8,2046,"416-22","Alloy 617","Plate",314626
"Cycle 5","CapPass",84.87,"Qualified",0.00117,-211.5,2047,"416-22","Alloy 617","Plate",314626
"Cycle 5","CapPass",84.88,"Qualified",0.00112,-208.1,2048,"416-22","Alloy 617","Plate",314626
"Cycle 5","CapPass",84.88,"Qualified",0.00104,-208.3,2049,"416-22","Alloy 617","Plate",314626
"Cycle 5","CapPass",84.88,"Qualified",0.00097,-208.4,2050,"416-22","Alloy 617","Plate",314626
"Cycle 5","CapPass",84.88,"Qualified",0.00090,-208.4,2051,"416-22","Alloy 617","Plate",314626
"Cycle 5","CapPass",84.89,"Qualified",0.00085,-208.5,2052,"416-22","Alloy 617","Plate",314626
"Cycle 5","CapPass",85.06,"Qualified",0.00090,-185.7,2053,"416-22","Alloy 617","Plate",314626
"Cycle 5","CapPass",85.25,"Qualified",0.00085,-185.9,2054,"416-22","Alloy 617","Plate",314626
"Cycle 5","CapPass",85.30,"Qualified",0.00080,-190.9,2055,"416-22","Alloy 617","Plate",314626
"Cycle 5","CapPass",85.35,"Qualified",0.00075,-195.9,2056,"416-22","Alloy 617","Plate",314626
"Cycle 5","CapPass",85.40,"Qualified",0.00070,-200.8,2057,"416-22","Alloy 617","Plate",314626
"Cycle 5","CapPass",85.44,"Qualified",0.00065,-205.6,2058,"416-22","Alloy 617","Plate",314626
"Cycle 5","CapPass",85.49,"Qualified",0.00060,-210.0,2059,"416-22","Alloy 617","Plate",314626
"Cycle 5","CapPass",85.54,"Qualified",0.00054,-214.0,2060,"416-22","Alloy 617","Plate",314626
"Cycle 5","CapPass",85.59,"Qualified",0.00049,-218.2,2061,"416-22","Alloy 617","Plate",314626
"Cycle 5","CapPass",85.61,"Qualified",0.00044,-212.4,2062,"416-22","Alloy 617","Plate",314626
"Cycle 5","CapPass",85.66,"Qualified",0.00039,-216.2,2063,"416-22","Alloy 617","Plate",314626
"Cycle 5","CapPass",85.70,"Qualified",0.00034,-215.3,2064,"416-22","Alloy 617","Plate",314626
"Cycle 5","CapPass",85.75,"Qualified",0.00029,-218.1,2065,"416-22","Alloy 617","Plate",314626
"Cycle 5","CapPass",85.76,"Qualified",0.00028,-218.9,2066,"416-22","Alloy 617","Plate",314626
"Cycle 5","CapPass",85.81,"Qualified",0.00024,-220.3,2067,"416-22","Alloy 617","Plate",314626
"Cycle 5","CapPass",85.84,"Qualified",0.00019,-220.7,2068,"416-22","Alloy 617","Plate",314626
"Cycle 5","CapPass",85.85,"Qualified",0.00014,-221.3,2069,"416-22","Alloy 617","Plate",314626
"Cycle 5","CapPass",85.94,"Qualified",0.00009,-223.4,2070,"416-22","Alloy 617","Plate",314626
"Cycle 5","CapPass",86.01,"Qualified",0.00003,-225.0,2071,"416-22","Alloy 617","Plate",314626
"Cycle 5","CapPass",86.08,"Qualified",-0.00002,-222.8,2072,"416-22","Alloy 617","Plate",314626
"Cycle 5","CapPass",86.08,"Qualified",-0.00008,-223.0,2073,"416-22","Alloy 617","Plate",314626
"Cycle 5","CapPass",86.08,"Qualified",-0.00014,-223.1,2074,"416-22","Alloy 617","Plate",314626
"Cycle 5","CapPass",86.08,"Qualified",-0.00020,-223.2,2075,"416-22","Alloy 617","Plate",314626
"Cycle 5","CapPass",86.09,"Qualified",-0.00026,-223.4,2076,"416-22","Alloy 617","Plate",314626
"Cycle 5","CapPass",86.37,"Qualified",-0.00031,-214.1,2077,"416-22","Alloy 617","Plate",314626
"Cycle 5","CapPass",86.44,"Qualified",-0.00036,-217.9,2078,"416-22","Alloy 617","Plate",314626
"Cycle 5","CapPass",86.49,"Qualified",-0.00041,-221.7,2079,"416-22","Alloy 617","Plate",314626
"Cycle 5","CapPass",86.54,"Qualified",-0.00046,-226.1,2080,"416-22","Alloy 617","Plate",314626
"Cycle 5","CapPass",86.59,"Qualified",-0.00051,-230.0,2081,"416-22","Alloy 617","Plate",314626
"Cycle 5","CapPass",86.63,"Qualified",-0.00056,-233.6,2082,"416-22","Alloy 617","Plate",314626
"Cycle 5","CapPass",86.67,"Qualified",-0.00062,-223.8,2083,"416-22","Alloy 617","Plate",314626
"Cycle 5","CapPass",86.67,"Qualified",-0.00067,-223.8,2084,"416-22","Alloy 617","Plate",314626
"Cycle 5","CapPass",86.67,"Qualified",-0.00076,-224.1,2085,"416-22","Alloy 617","Plate",314626
"Cycle 5","CapPass",86.67,"Qualified",-0.00082,-224.1,2086,"416-22","Alloy 617","Plate",314626
"Cycle 5","CapPass",86.67,"Qualified",-0.00088,-224.2,2087,"416-22","Alloy 617","Plate",314626
"Cycle 5","CapPass",86.67,"Qualified",-0.00095,-224.2,2088,"416-22","Alloy 617","Plate",314626
"Cycle 5","CapPass",86.67,"Qualified",-0.00101,-224.2,2089,"416-22","Alloy 617","Plate",314626
"Cycle 5","CapPass",86.68,"Qualified",-0.00107,-224.3,2090,"416-22","Alloy 617","Plate",314626
"Cycle 5","CapPass",86.68,"Qualified",-0.00113,-224.4,2091,"416-22","Alloy 617","Plate",314626
"Cycle 5","CapPass",86.68,"Qualified",-0.00121,-224.7,2092,"416-22","Alloy 617","Plate",314626
"Cycle 5","CapPass",86.68,"Qualified",-0.00126,-224.9,2093,"416-22","Alloy 617","Plate",314626
"Cycle 5","CapPass",86.69,"Qualified",-0.00121,-225.2,2094,"416-22","Alloy 617","Plate",314626
"Cycle 5","CapPass",86.76,"Qualified",-0.00116,-209.8,2095,"416-22","Alloy 617","Plate",314626
"Cycle 5","CapPass",86.76,"Qualified",-0.00115,-208.4,2096,"416-22","Alloy 617","Plate",314626
"Cycle 5","CapPass",86.79,"Qualified",-0.00111,-199.4,2097,"416-22","Alloy 617","Plate",314626
"Cycle 5","CapPass",86.81,"Qualified",-0.00106,-191.9,2098,"416-22","Alloy 617","Plate",314626
"Cycle 5","CapPass",86.84,"Qualified",-0.00101,-183.2,2099,"416-22","Alloy 617","Plate",314626
"Cycle 5","CapPass",86.88,"Qualified",-0.00096,-174.8,2100,"416-22","Alloy 617","Plate",314626
"Cycle 5","CapPass",87.10,"Qualified",-0.00101,-180.5,2101,"416-22","Alloy 617","Plate",314626
"Cycle 5","CapPass",87.14,"Qualified",-0.00106,-187.0,2102,"416-22","Alloy 617","Plate",314626
"Cycle 5","CapPass",87.19,"Qualified",-0.00111,-193.2,2103,"416-22","Alloy 617","Plate",314626
"Cycle 5","CapPass",87.24,"Qualified",-0.00116,-199.3,2104,"416-22","Alloy 617","Plate",314626
"Cycle 5","CapPass",87.28,"Qualified",-0.00121,-204.7,2105,"416-22","Alloy 617","Plate",314626
"Cycle 5","CapPass",87.33,"Qualified",-0.00126,-210.2,2106,"416-22","Alloy 617","Plate",314626
"Cycle 5","CapPass",87.38,"Qualified",-0.00131,-215.6,2107,"416-22","Alloy 617","Plate",314626
"Cycle 5","CapPass",87.43,"Qualified",-0.00136,-220.7,2108,"416-22","Alloy 617","Plate",314626
"Cycle 5","CapPass",87.48,"Qualified",-0.00141,-225.2,2109,"416-22","Alloy 617","Plate",314626
"Cycle 5","CapPass",87.53,"Qualified",-0.00146,-230.0,2110,"416-22","Alloy 617","Plate",314626
"Cycle 5","CapPass",87.58,"Qualified",-0.00151,-234.1,2111,"416-22","Alloy 617","Plate",314626
"Cycle 5","CapPass",87.63,"Qualified",-0.00156,-238.2,2112,"416-22","Alloy 617","Plate",314626
"Cycle 5","CapPass",87.66,"Qualified",-0.00162,-230.1,2113,"416-22","Alloy 617","Plate",314626
"Cycle 5","CapPass",87.66,"Qualified",-0.00168,-230.1,2114,"416-22","Alloy 617","Plate",314626
"Cycle 5","CapPass",87.67,"Qualified",-0.00174,-230.6,2115,"416-22","Alloy 617","Plate",314626
"Cycle 5","CapPass",87.72,"Qualified",-0.00179,-233.0,2116,"416-22","Alloy 617","Plate",314626
"Cycle 5","CapPass",87.76,"Qualified",-0.00181,-232.6,2117,"416-22","Alloy 617","Plate",314626
"Cycle 5","CapPass",87.85,"Qualified",-0.00184,-231.5,2118,"416-22","Alloy 617","Plate",314626
"Cycle 5","CapPass",87.93,"Qualified",-0.00189,-233.7,2119,"416-22","Alloy 617","Plate",314626
"Cycle 5","CapPass",88.00,"Qualified",-0.00194,-237.2,2120,"416-22","Alloy 617","Plate",314626
"Cycle 5","CapPass",88.05,"Qualified",-0.00199,-240.7,2121,"416-22","Alloy 617","Plate",314626
"Cycle 5","CapPass",88.09,"Qualified",-0.00204,-241.7,2122,"416-22","Alloy 617","Plate",314626
"Cycle 5","CapPass",88.13,"Qualified",-0.00209,-228.9,2123,"416-22","Alloy 617","Plate",314626
"Cycle 5","CapPass",88.14,"Qualified",-0.00202,-230.9,2124,"416-22","Alloy 617","Plate",314626
"Cycle 5","CapPass",88.14,"Qualified",-0.00195,-230.9,2125,"416-22","Alloy 617","Plate",314626
"Cycle 5","CapPass",88.15,"Qualified",-0.00188,-231.2,2126,"416-22","Alloy 617","Plate",314626
"Cycle 5","CapPass",88.15,"Qualified",-0.00182,-231.4,2127,"416-22","Alloy 617","Plate",314626
"Cycle 5","CapPass",88.15,"Qualified",-0.00177,-231.9,2128,"416-22","Alloy 617","Plate",314626
"Cycle 5","CapPass",88.16,"Qualified",-0.00183,-232.5,2129,"416-22","Alloy 617","Plate",314626
"Cycle 5","CapPass",88.20,"Qualified",-0.00188,-240.5,2130,"416-22","Alloy 617","Plate",314626
"Cycle 5","CapPass",88.21,"Qualified",-0.00194,-240.1,2131,"416-22","Alloy 617","Plate",314626
"Cycle 5","CapPass",88.22,"Qualified",-0.00201,-241.4,2132,"416-22","Alloy 617","Plate",314626
"Cycle 5","CapPass",88.22,"Qualified",-0.00206,-241.8,2133,"416-22","Alloy 617","Plate",314626
"Cycle 5","CapPass",88.22,"Qualified",-0.00211,-242.4,2134,"416-22","Alloy 617","Plate",314626
"Cycle 5","CapPass",88.22,"Qualified",-0.00218,-243.1,2135,"416-22","Alloy 617","Plate",314626
"Cycle 5","CapPass",88.25,"Qualified",-0.00223,-236.0,2136,"416-22","Alloy 617","Plate",314626
"Cycle 5","CapPass",88.26,"Qualified",-0.00229,-237.3,2137,"416-22","Alloy 617","Plate",314626
"Cycle 5","CapPass",88.26,"Qualified",-0.00234,-237.8,2138,"416-22","Alloy 617","Plate",314626
"Cycle 5","CapPass",88.26,"Qualified",-0.00240,-238.0,2139,"416-22","Alloy 617","Plate",314626
"Cycle 5","CapPass",88.26,"Qualified",-0.00247,-238.4,2140,"416-22","Alloy 617","Plate",314626
"Cycle 5","CapPass",88.27,"Qualified",-0.00252,-239.0,2141,"416-22","Alloy 617","Plate",314626
"Cycle 5","CapPass",88.27,"Qualified",-0.00258,-239.4,2142,"416-22","Alloy 617","Plate",314626
"Cycle 5","CapPass",88.69,"Qualified",-0.00263,-223.0,2143,"416-22","Alloy 617","Plate",314626
"Cycle 5","CapPass",88.74,"Qualified",-0.00268,-228.0,2144,"416-22","Alloy 617","Plate",314626
"Cycle 5","CapPass",88.76,"Qualified",-0.00270,-230.5,2145,"416-22","Alloy 617","Plate",314626
"Cycle 5","CapPass",88.79,"Qualified",-0.00273,-233.0,2146,"416-22","Alloy 617","Plate",314626
"Cycle 5","CapPass",88.83,"Qualified",-0.00278,-237.6,2147,"416-22","Alloy 617","Plate",314626
"Cycle 5","CapPass",88.88,"Qualified",-0.00283,-242.3,2148,"416-22","Alloy 617","Plate",314626
"Cycle 5","CapPass",88.93,"Qualified",-0.00288,-246.5,2149,"416-22","Alloy 617","Plate",314626
"Cycle 5","CapPass",88.98,"Qualified",-0.00293,-250.4,2150,"416-22","Alloy 617","Plate",314626
"Cycle 5","CapPass",89.01,"Qualified",-0.00298,-243.0,2151,"416-22","Alloy 617","Plate",314626
"Cycle 5","CapPass",89.01,"Qualified",-0.00304,-243.3,2152,"416-22","Alloy 617","Plate",314626
"Cycle 5","CapPass",89.02,"Qualified",-0.00309,-244.0,2153,"416-22","Alloy 617","Plate",314626
"Cycle 5","CapPass",89.11,"Qualified",-0.00314,-246.8,2154,"416-22","Alloy 617","Plate",314626
"Cycle 5","CapPass",89.21,"Qualified",-0.00319,-248.2,2155,"416-22","Alloy 617","Plate",314626
"Cycle 5","CapPass",89.28,"Qualified",-0.00324,-250.9,2156,"416-22","Alloy 617","Plate",314626
"Cycle 5","CapPass",89.33,"Qualified",-0.00329,-254.4,2157,"416-22","Alloy 617","Plate",314626
"Cycle 5","CapPass",89.36,"Qualified",-0.00324,-250.3,2158,"416-22","Alloy 617","Plate",314626
"Cycle 5","CapPass",89.40,"Qualified",-0.00329,-254.6,2159,"416-22","Alloy 617","Plate",314626
"Cycle 5","CapPass",89.41,"Qualified",-0.00337,-245.2,2160,"416-22","Alloy 617","Plate",314626
"Cycle 5","CapPass",89.42,"Qualified",-0.00346,-245.7,2161,"416-22","Alloy 617","Plate",314626
"Cycle 5","CapPass",89.42,"Qualified",-0.00352,-245.8,2162,"416-22","Alloy 617","Plate",314626
"Cycle 5","CapPass",89.42,"Qualified",-0.00359,-245.9,2163,"416-22","Alloy 617","Plate",314626
"Cycle 5","CapPass",89.42,"Qualified",-0.00366,-245.9,2164,"416-22","Alloy 617","Plate",314626
"Cycle 5","CapPass",89.42,"Qualified",-0.00374,-245.9,2165,"416-22","Alloy 617","Plate",314626
"Cycle 5","CapPass",89.42,"Qualified",-0.00381,-246.1,2166,"416-22","Alloy 617","Plate",314626
"Cycle 5","CapPass",89.42,"Qualified",-0.00388,-246.3,2167,"416-22","Alloy 617","Plate",314626
"Cycle 5","CapPass",89.42,"Qualified",-0.00394,-246.5,2168,"416-22","Alloy 617","Plate",314626
"Cycle 5","CapPass",89.42,"Qualified",-0.00402,-246.7,2169,"416-22","Alloy 617","Plate",314626
"Cycle 5","CapPass",89.50,"Qualified",-0.00397,-231.4,2170,"416-22","Alloy 617","Plate",314626
"Cycle 5","CapPass",89.53,"Qualified",-0.00392,-220.8,2171,"416-22","Alloy 617","Plate",314626
"Cycle 5","CapPass",89.55,"Qualified",-0.00387,-213.1,2172,"416-22","Alloy 617","Plate",314626
"Cycle 5","CapPass",89.58,"Qualified",-0.00382,-203.9,2173,"416-22","Alloy 617","Plate",314626
"Cycle 5","CapPass",89.60,"Qualified",-0.00377,-196.2,2174,"416-22","Alloy 617","Plate",314626
"Cycle 5","CapPass",89.64,"Qualified",-0.00372,-188.6,2175,"416-22","Alloy 617","Plate",314626
"Cycle 5","CapPass",89.76,"Qualified",-0.00371,-186.4,2176,"416-22","Alloy 617","Plate",314626
"Cycle 5","CapPass",89.83,"Qualified",-0.00377,-194.0,2177,"416-22","Alloy 617","Plate",314626
"Cycle 5","CapPass",89.88,"Qualified",-0.00382,-200.2,2178,"416-22","Alloy 617","Plate",314626
"Cycle 5","CapPass",89.92,"Qualified",-0.00387,-205.8,2179,"416-22","Alloy 617","Plate",314626
"Cycle 5","CapPass",89.96,"Qualified",-0.00392,-211.7,2180,"416-22","Alloy 617","Plate",314626
"Cycle 5","CapPass",90.01,"Qualified",-0.00397,-217.1,2181,"416-22","Alloy 617","Plate",314626
"Cycle 5","CapPass",90.06,"Qualified",-0.00402,-222.7,2182,"416-22","Alloy 617","Plate",314626
"Cycle 5","CapPass",90.11,"Qualified",-0.00407,-228.1,2183,"416-22","Alloy 617","Plate",314626
"Cycle 5","CapPass",90.16,"Qualified",-0.00412,-232.9,2184,"416-22","Alloy 617","Plate",314626
"Cycle 5","CapPass",90.21,"Qualified",-0.00417,-237.6,2185,"416-22","Alloy 617","Plate",314626
"Cycle 5","CapPass",90.26,"Qualified",-0.00422,-241.7,2186,"416-22","Alloy 617","Plate",314626
"Cycle 5","CapPass",90.31,"Qualified",-0.00427,-246.0,2187,"416-22","Alloy 617","Plate",314626
"Cycle 5","CapPass",90.36,"Qualified",-0.00432,-250.3,2188,"416-22","Alloy 617","Plate",314626
"Cycle 5","CapPass",90.41,"Qualified",-0.00437,-254.3,2189,"416-22","Alloy 617","Plate",314626
"Cycle 5","CapPass",90.45,"Qualified",-0.00443,-248.8,2190,"416-22","Alloy 617","Plate",314626
"Cycle 5","CapPass",90.45,"Qualified",-0.00449,-248.9,2191,"416-22","Alloy 617","Plate",314626
"Cycle 5","CapPass",90.45,"Qualified",-0.00459,-249.2,2192,"416-22","Alloy 617","Plate",314626
"Cycle 5","CapPass",90.45,"Qualified",-0.00466,-249.2,2193,"416-22","Alloy 617","Plate",314626
"Cycle 5","CapPass",90.45,"Qualified",-0.00473,-249.3,2194,"416-22","Alloy 617","Plate",314626
"Cycle 5","CapPass",90.45,"Qualified",-0.00481,-249.3,2195,"416-22","Alloy 617","Plate",314626
"Cycle 5","CapPass",90.45,"Qualified",-0.00488,-249.3,2196,"416-22","Alloy 617","Plate",314626
"Cycle 5","CapPass",90.45,"Qualified",-0.00495,-249.4,2197,"416-22","Alloy 617","Plate",314626
"Cycle 5","CapPass",90.46,"Qualified",-0.00501,-249.5,2198,"416-22","Alloy 617","Plate",314626
"Cycle 5","CapPass",90.46,"Qualified",-0.00506,-249.7,2199,"416-22","Alloy 617","Plate",314626
"Cycle 5","CapPass",90.46,"Qualified",-0.00513,-249.7,2200,"416-22","Alloy 617","Plate",314626
"Cycle 5","CapPass",90.47,"Qualified",-0.00508,-250.1,2201,"416-22","Alloy 617","Plate",314626
"Cycle 5","CapPass",90.54,"Qualified",-0.00503,-230.8,2202,"416-22","Alloy 617","Plate",314626
"Cycle 5","CapPass",90.56,"Qualified",-0.00498,-221.0,2203,"416-22","Alloy 617","Plate",314626
"Cycle 5","CapPass",90.58,"Qualified",-0.00493,-213.2,2204,"416-22","Alloy 617","Plate",314626
"Cycle 5","CapPass",90.60,"Qualified",-0.00487,-204.3,2205,"416-22","Alloy 617","Plate",314626
"Cycle 5","CapPass",90.63,"Qualified",-0.00482,-197.1,2206,"416-22","Alloy 617","Plate",314626
"Cycle 5","CapPass",90.66,"Qualified",-0.00477,-189.2,2207,"416-22","Alloy 617","Plate",314626
"Cycle 5","CapPass",90.76,"Qualified",-0.00473,-182.6,2208,"416-22","Alloy 617","Plate",314626
"Cycle 5","CapPass",90.88,"Qualified",-0.00482,-194.4,2209,"416-22","Alloy 617","Plate",314626
"Cycle 5","CapPass",90.93,"Qualified",-0.00487,-200.1,2210,"416-22","Alloy 617","Plate",314626
"Cycle 5","CapPass",91.17,"Qualified",-0.00482,-183.7,2211,"416-22","Alloy 617","Plate",314626
"Cycle 5","CapPass",91.22,"Qualified",-0.00477,-174.9,2212,"416-22","Alloy 617","Plate",314626
"Cycle 5","CapPass",91.27,"Qualified",-0.00472,-167.1,2213,"416-22","Alloy 617","Plate",314626
"Cycle 5","CapPass",91.32,"Qualified",-0.00467,-159.1,2214,"416-22","Alloy 617","Plate",314626
"Cycle 5","CapPass",91.37,"Qualified",-0.00462,-150.7,2215,"416-22","Alloy 617","Plate",314626
"Cycle 5","CapPass",91.42,"Qualified",-0.00457,-142.8,2216,"416-22","Alloy 617","Plate",314626
"Cycle 5","CapPass",91.48,"Qualified",-0.00452,-134.6,2217,"416-22","Alloy 617","Plate",314626
"Cycle 5","CapPass",91.53,"Qualified",-0.00447,-126.8,2218,"416-22","Alloy 617","Plate",314626
"Cycle 5","CapPass",91.59,"Qualified",-0.00442,-119.2,2219,"416-22","Alloy 617","Plate",314626
"Cycle 5","CapPass",91.64,"Qualified",-0.00437,-111.8,2220,"416-22","Alloy 617","Plate",314626
"Cycle 5","CapPass",91.69,"Qualified",-0.00432,-104.9,2221,"416-22","Alloy 617","Plate",314626
"Cycle 5","CapPass",91.75,"Qualified",-0.00427,-97.32,2222,"416-22","Alloy 617","Plate",314626
"Cycle 5","CapPass",91.76,"Qualified",-0.00426,-95.64,2223,"416-22","Alloy 617","Plate",314626
"Cycle 5","CapPass",91.81,"Qualified",-0.00422,-89.89,2224,"416-22","Alloy 617","Plate",314626
"Cycle 5","CapPass",91.86,"Qualified",-0.00417,-82.58,2225,"416-22","Alloy 617","Plate",314626
"Cycle 5","CapPass",91.92,"Qualified",-0.00412,-75.08,2226,"416-22","Alloy 617","Plate",314626
"Cycle 5","CapPass",91.97,"Qualified",-0.00407,-67.81,2227,"416-22","Alloy 617","Plate",314626
"Cycle 5","CapPass",92.03,"Qualified",-0.00402,-60.84,2228,"416-22","Alloy 617","Plate",314626
"Cycle 5","CapPass",92.08,"Qualified",-0.00396,-53.51,2229,"416-22","Alloy 617","Plate",314626
"Cycle 5","CapPass",92.14,"Qualified",-0.00391,-46.75,2230,"416-22","Alloy 617","Plate",314626
"Cycle 5","CapPass",92.19,"Qualified",-0.00386,-40.01,2231,"416-22","Alloy 617","Plate",314626
