Repository: js-molina/fatigue-A617

File: data/850C/Strain rate 0.001/1.0% strain/HTM_A20_Cycles_4167.csv (part 4 of 13)
"Cycle Label","Data State","Elapsed Time Sec","Qual State","Strain","Stress Mpa","Count","Sample","Alloy","Material_Form","Heat"
"Cycle 5","CapPass",86.00,"Qualified",-0.00022,-207.6,2336,"416-7","Alloy 617","Plate",314626
"Cycle 5","CapPass",86.01,"Qualified",-0.00027,-208.0,2337,"416-7","Alloy 617","Plate",314626
"Cycle 5","CapPass",86.13,"Qualified",-0.00022,-191.5,2338,"416-7","Alloy 617","Plate",314626
"Cycle 5","CapPass",86.18,"Qualified",-0.00017,-183.0,2339,"416-7","Alloy 617","Plate",314626
"Cycle 5","CapPass",86.31,"Qualified",-0.00022,-188.5,2340,"416-7","Alloy 617","Plate",314626
"Cycle 5","CapPass",86.35,"Qualified",-0.00027,-194.5,2341,"416-7","Alloy 617","Plate",314626
"Cycle 5","CapPass",86.38,"Qualified",-0.00032,-200.3,2342,"416-7","Alloy 617","Plate",314626
"Cycle 5","CapPass",86.42,"Qualified",-0.00037,-205.9,2343,"416-7","Alloy 617","Plate",314626
"Cycle 5","CapPass",86.47,"Qualified",-0.00042,-211.3,2344,"416-7","Alloy 617","Plate",314626
"Cycle 5","CapPass",86.51,"Qualified",-0.00047,-216.3,2345,"416-7","Alloy 617","Plate",314626
"Cycle 5","CapPass",86.54,"Qualified",-0.00053,-213.0,2346,"416-7","Alloy 617","Plate",314626
"Cycle 5","CapPass",86.54,"Qualified",-0.00061,-213.4,2347,"416-7","Alloy 617","Plate",314626
"Cycle 5","CapPass",86.54,"Qualified",-0.00068,-213.6,2348,"416-7","Alloy 617","Plate",314626
"Cycle 5","CapPass",86.54,"Qualified",-0.00075,-213.7,2349,"416-7","Alloy 617","Plate",314626
"Cycle 5","CapPass",86.55,"Qualified",-0.00082,-213.9,2350,"416-7","Alloy 617","Plate",314626
"Cycle 5","CapPass",86.55,"Qualified",-0.00087,-214.1,2351,"416-7","Alloy 617","Plate",314626
"Cycle 5","CapPass",86.62,"Qualified",-0.00082,-204.9,2352,"416-7","Alloy 617","Plate",314626
"Cycle 5","CapPass",86.66,"Qualified",-0.00077,-195.9,2353,"416-7","Alloy 617","Plate",314626
"Cycle 5","CapPass",86.70,"Qualified",-0.00072,-187.9,2354,"416-7","Alloy 617","Plate",314626
"Cycle 5","CapPass",86.80,"Qualified",-0.00072,-186.1,2355,"416-7","Alloy 617","Plate",314626
"Cycle 5","CapPass",86.86,"Qualified",-0.00077,-192.8,2356,"416-7","Alloy 617","Plate",314626
"Cycle 5","CapPass",86.90,"Qualified",-0.00082,-199.0,2357,"416-7","Alloy 617","Plate",314626
"Cycle 5","CapPass",86.93,"Qualified",-0.00087,-204.9,2358,"416-7","Alloy 617","Plate",314626
"Cycle 5","CapPass",86.97,"Qualified",-0.00092,-210.3,2359,"416-7","Alloy 617","Plate",314626
"Cycle 5","CapPass",87.01,"Qualified",-0.00097,-215.2,2360,"416-7","Alloy 617","Plate",314626
"Cycle 5","CapPass",87.06,"Qualified",-0.00102,-219.7,2361,"416-7","Alloy 617","Plate",314626
"Cycle 5","CapPass",87.10,"Qualified",-0.00108,-221.1,2362,"416-7","Alloy 617","Plate",314626
"Cycle 5","CapPass",87.11,"Qualified",-0.00113,-221.7,2363,"416-7","Alloy 617","Plate",314626
"Cycle 5","CapPass",87.16,"Qualified",-0.00119,-218.0,2364,"416-7","Alloy 617","Plate",314626
"Cycle 5","CapPass",87.17,"Qualified",-0.00124,-218.1,2365,"416-7","Alloy 617","Plate",314626
"Cycle 5","CapPass",87.17,"Qualified",-0.00129,-218.3,2366,"416-7","Alloy 617","Plate",314626
"Cycle 5","CapPass",87.40,"Qualified",-0.00134,-215.1,2367,"416-7","Alloy 617","Plate",314626
"Cycle 5","CapPass",87.46,"Qualified",-0.00139,-220.0,2368,"416-7","Alloy 617","Plate",314626
"Cycle 5","CapPass",87.51,"Qualified",-0.00144,-225.7,2369,"416-7","Alloy 617","Plate",314626
"Cycle 5","CapPass",87.53,"Qualified",-0.00150,-223.2,2370,"416-7","Alloy 617","Plate",314626
"Cycle 5","CapPass",87.53,"Qualified",-0.00157,-223.7,2371,"416-7","Alloy 617","Plate",314626
"Cycle 5","CapPass",87.54,"Qualified",-0.00164,-223.8,2372,"416-7","Alloy 617","Plate",314626
"Cycle 5","CapPass",87.54,"Qualified",-0.00172,-224.1,2373,"416-7","Alloy 617","Plate",314626
"Cycle 5","CapPass",87.54,"Qualified",-0.00178,-224.3,2374,"416-7","Alloy 617","Plate",314626
"Cycle 5","CapPass",87.54,"Qualified",-0.00184,-224.6,2375,"416-7","Alloy 617","Plate",314626
"Cycle 5","CapPass",87.63,"Qualified",-0.00179,-213.5,2376,"416-7","Alloy 617","Plate",314626
"Cycle 5","CapPass",87.67,"Qualified",-0.00174,-205.1,2377,"416-7","Alloy 617","Plate",314626
"Cycle 5","CapPass",87.80,"Qualified",-0.00172,-200.1,2378,"416-7","Alloy 617","Plate",314626
"Cycle 5","CapPass",87.87,"Qualified",-0.00179,-208.0,2379,"416-7","Alloy 617","Plate",314626
"Cycle 5","CapPass",87.91,"Qualified",-0.00184,-213.7,2380,"416-7","Alloy 617","Plate",314626
"Cycle 5","CapPass",87.95,"Qualified",-0.00189,-219.8,2381,"416-7","Alloy 617","Plate",314626
"Cycle 5","CapPass",87.99,"Qualified",-0.00194,-224.6,2382,"416-7","Alloy 617","Plate",314626
"Cycle 5","CapPass",88.08,"Qualified",-0.00199,-226.0,2383,"416-7","Alloy 617","Plate",314626
"Cycle 5","CapPass",88.10,"Qualified",-0.00205,-225.1,2384,"416-7","Alloy 617","Plate",314626
"Cycle 5","CapPass",88.10,"Qualified",-0.00210,-225.7,2385,"416-7","Alloy 617","Plate",314626
"Cycle 5","CapPass",88.11,"Qualified",-0.00215,-226.5,2386,"416-7","Alloy 617","Plate",314626
"Cycle 5","CapPass",88.13,"Qualified",-0.00221,-224.4,2387,"416-7","Alloy 617","Plate",314626
"Cycle 5","CapPass",88.13,"Qualified",-0.00227,-224.6,2388,"416-7","Alloy 617","Plate",314626
"Cycle 5","CapPass",88.13,"Qualified",-0.00234,-224.8,2389,"416-7","Alloy 617","Plate",314626
"Cycle 5","CapPass",88.13,"Qualified",-0.00241,-225.1,2390,"416-7","Alloy 617","Plate",314626
"Cycle 5","CapPass",88.25,"Qualified",-0.00236,-206.6,2391,"416-7","Alloy 617","Plate",314626
"Cycle 5","CapPass",88.29,"Qualified",-0.00231,-198.8,2392,"416-7","Alloy 617","Plate",314626
"Cycle 5","CapPass",88.44,"Qualified",-0.00236,-203.6,2393,"416-7","Alloy 617","Plate",314626
"Cycle 5","CapPass",88.48,"Qualified",-0.00241,-209.8,2394,"416-7","Alloy 617","Plate",314626
"Cycle 5","CapPass",88.51,"Qualified",-0.00246,-215.3,2395,"416-7","Alloy 617","Plate",314626
"Cycle 5","CapPass",88.55,"Qualified",-0.00251,-220.6,2396,"416-7","Alloy 617","Plate",314626
"Cycle 5","CapPass",88.59,"Qualified",-0.00256,-225.7,2397,"416-7","Alloy 617","Plate",314626
"Cycle 5","CapPass",88.64,"Qualified",-0.00261,-230.6,2398,"416-7","Alloy 617","Plate",314626
"Cycle 5","CapPass",88.68,"Qualified",-0.00266,-233.9,2399,"416-7","Alloy 617","Plate",314626
"Cycle 5","CapPass",88.71,"Qualified",-0.00260,-227.0,2400,"416-7","Alloy 617","Plate",314626
"Cycle 5","CapPass",88.72,"Qualified",-0.00255,-227.5,2401,"416-7","Alloy 617","Plate",314626
"Cycle 5","CapPass",88.75,"Qualified",-0.00260,-232.0,2402,"416-7","Alloy 617","Plate",314626
"Cycle 5","CapPass",88.77,"Qualified",-0.00266,-228.6,2403,"416-7","Alloy 617","Plate",314626
"Cycle 5","CapPass",88.77,"Qualified",-0.00272,-229.2,2404,"416-7","Alloy 617","Plate",314626
"Cycle 5","CapPass",88.78,"Qualified",-0.00277,-229.6,2405,"416-7","Alloy 617","Plate",314626
"Cycle 5","CapPass",88.78,"Qualified",-0.00283,-230.1,2406,"416-7","Alloy 617","Plate",314626
"Cycle 5","CapPass",88.78,"Qualified",-0.00290,-230.7,2407,"416-7","Alloy 617","Plate",314626
"Cycle 5","CapPass",88.80,"Qualified",-0.00295,-229.2,2408,"416-7","Alloy 617","Plate",314626
"Cycle 5","CapPass",88.80,"Qualified",-0.00296,-229.5,2409,"416-7","Alloy 617","Plate",314626
"Cycle 5","CapPass",88.81,"Qualified",-0.00302,-229.9,2410,"416-7","Alloy 617","Plate",314626
"Cycle 5","CapPass",88.81,"Qualified",-0.00308,-229.9,2411,"416-7","Alloy 617","Plate",314626
"Cycle 5","CapPass",88.81,"Qualified",-0.00316,-230.1,2412,"416-7","Alloy 617","Plate",314626
"Cycle 5","CapPass",88.81,"Qualified",-0.00324,-230.2,2413,"416-7","Alloy 617","Plate",314626
"Cycle 5","CapPass",88.81,"Qualified",-0.00330,-230.3,2414,"416-7","Alloy 617","Plate",314626
"Cycle 5","CapPass",88.82,"Qualified",-0.00336,-230.5,2415,"416-7","Alloy 617","Plate",314626
"Cycle 5","CapPass",88.86,"Qualified",-0.00331,-220.1,2416,"416-7","Alloy 617","Plate",314626
"Cycle 5","CapPass",88.88,"Qualified",-0.00326,-210.4,2417,"416-7","Alloy 617","Plate",314626
"Cycle 5","CapPass",88.90,"Qualified",-0.00321,-202.2,2418,"416-7","Alloy 617","Plate",314626
"Cycle 5","CapPass",88.92,"Qualified",-0.00316,-193.6,2419,"416-7","Alloy 617","Plate",314626
"Cycle 5","CapPass",88.93,"Qualified",-0.00310,-186.6,2420,"416-7","Alloy 617","Plate",314626
"Cycle 5","CapPass",88.95,"Qualified",-0.00305,-179.3,2421,"416-7","Alloy 617","Plate",314626
"Cycle 5","CapPass",88.97,"Qualified",-0.00300,-172.7,2422,"416-7","Alloy 617","Plate",314626
"Cycle 5","CapPass",89.01,"Qualified",-0.00295,-165.7,2423,"416-7","Alloy 617","Plate",314626
"Cycle 5","CapPass",89.10,"Qualified",-0.00300,-173.2,2424,"416-7","Alloy 617","Plate",314626
"Cycle 5","CapPass",89.13,"Qualified",-0.00305,-180.0,2425,"416-7","Alloy 617","Plate",314626
"Cycle 5","CapPass",89.17,"Qualified",-0.00310,-187.1,2426,"416-7","Alloy 617","Plate",314626
"Cycle 5","CapPass",89.20,"Qualified",-0.00316,-193.7,2427,"416-7","Alloy 617","Plate",314626
"Cycle 5","CapPass",89.24,"Qualified",-0.00321,-199.8,2428,"416-7","Alloy 617","Plate",314626
"Cycle 5","CapPass",89.28,"Qualified",-0.00326,-205.5,2429,"416-7","Alloy 617","Plate",314626
"Cycle 5","CapPass",89.32,"Qualified",-0.00331,-210.5,2430,"416-7","Alloy 617","Plate",314626
"Cycle 5","CapPass",89.37,"Qualified",-0.00336,-215.4,2431,"416-7","Alloy 617","Plate",314626
"Cycle 5","CapPass",89.43,"Qualified",-0.00341,-220.3,2432,"416-7","Alloy 617","Plate",314626
"Cycle 5","CapPass",89.49,"Qualified",-0.00346,-225.3,2433,"416-7","Alloy 617","Plate",314626
"Cycle 5","CapPass",89.54,"Qualified",-0.00351,-229.9,2434,"416-7","Alloy 617","Plate",314626
"Cycle 5","CapPass",89.59,"Qualified",-0.00356,-234.0,2435,"416-7","Alloy 617","Plate",314626
"Cycle 5","CapPass",89.64,"Qualified",-0.00361,-238.1,2436,"416-7","Alloy 617","Plate",314626
"Cycle 5","CapPass",89.68,"Qualified",-0.00367,-226.9,2437,"416-7","Alloy 617","Plate",314626
"Cycle 5","CapPass",89.68,"Qualified",-0.00376,-226.8,2438,"416-7","Alloy 617","Plate",314626
"Cycle 5","CapPass",89.68,"Qualified",-0.00381,-227.0,2439,"416-7","Alloy 617","Plate",314626
"Cycle 5","CapPass",89.68,"Qualified",-0.00387,-227.0,2440,"416-7","Alloy 617","Plate",314626
"Cycle 5","CapPass",89.68,"Qualified",-0.00394,-227.1,2441,"416-7","Alloy 617","Plate",314626
"Cycle 5","CapPass",89.68,"Qualified",-0.00401,-227.1,2442,"416-7","Alloy 617","Plate",314626
"Cycle 5","CapPass",89.69,"Qualified",-0.00408,-227.1,2443,"416-7","Alloy 617","Plate",314626
"Cycle 5","CapPass",89.69,"Qualified",-0.00414,-227.1,2444,"416-7","Alloy 617","Plate",314626
"Cycle 5","CapPass",89.69,"Qualified",-0.00420,-227.3,2445,"416-7","Alloy 617","Plate",314626
"Cycle 5","CapPass",89.69,"Qualified",-0.00426,-227.4,2446,"416-7","Alloy 617","Plate",314626
"Cycle 5","CapPass",89.69,"Qualified",-0.00433,-227.6,2447,"416-7","Alloy 617","Plate",314626
"Cycle 5","CapPass",89.74,"Qualified",-0.00428,-215.3,2448,"416-7","Alloy 617","Plate",314626
"Cycle 5","CapPass",89.75,"Qualified",-0.00423,-207.9,2449,"416-7","Alloy 617","Plate",314626
"Cycle 5","CapPass",89.77,"Qualified",-0.00417,-198.2,2450,"416-7","Alloy 617","Plate",314626
"Cycle 5","CapPass",89.78,"Qualified",-0.00412,-190.7,2451,"416-7","Alloy 617","Plate",314626
"Cycle 5","CapPass",89.79,"Qualified",-0.00407,-183.5,2452,"416-7","Alloy 617","Plate",314626
"Cycle 5","CapPass",89.80,"Qualified",-0.00403,-177.3,2453,"416-7","Alloy 617","Plate",314626
"Cycle 5","CapPass",89.81,"Qualified",-0.00402,-175.5,2454,"416-7","Alloy 617","Plate",314626
"Cycle 5","CapPass",89.82,"Qualified",-0.00397,-169.1,2455,"416-7","Alloy 617","Plate",314626
"Cycle 5","CapPass",89.83,"Qualified",-0.00392,-161.9,2456,"416-7","Alloy 617","Plate",314626
"Cycle 5","CapPass",89.85,"Qualified",-0.00387,-155.8,2457,"416-7","Alloy 617","Plate",314626
"Cycle 5","CapPass",89.89,"Qualified",-0.00382,-149.9,2458,"416-7","Alloy 617","Plate",314626
"Cycle 5","CapPass",89.98,"Qualified",-0.00387,-159.6,2459,"416-7","Alloy 617","Plate",314626
"Cycle 5","CapPass",90.01,"Qualified",-0.00392,-167.4,2460,"416-7","Alloy 617","Plate",314626
"Cycle 5","CapPass",90.04,"Qualified",-0.00397,-174.3,2461,"416-7","Alloy 617","Plate",314626
"Cycle 5","CapPass",90.07,"Qualified",-0.00402,-181.2,2462,"416-7","Alloy 617","Plate",314626
"Cycle 5","CapPass",90.10,"Qualified",-0.00407,-187.8,2463,"416-7","Alloy 617","Plate",314626
"Cycle 5","CapPass",90.14,"Qualified",-0.00412,-193.9,2464,"416-7","Alloy 617","Plate",314626
"Cycle 5","CapPass",90.18,"Qualified",-0.00417,-199.6,2465,"416-7","Alloy 617","Plate",314626
"Cycle 5","CapPass",90.24,"Qualified",-0.00422,-205.6,2466,"416-7","Alloy 617","Plate",314626
"Cycle 5","CapPass",90.29,"Qualified",-0.00427,-211.2,2467,"416-7","Alloy 617","Plate",314626
"Cycle 5","CapPass",90.35,"Qualified",-0.00432,-216.9,2468,"416-7","Alloy 617","Plate",314626
"Cycle 5","CapPass",90.41,"Qualified",-0.00437,-222.8,2469,"416-7","Alloy 617","Plate",314626
"Cycle 5","CapPass",90.46,"Qualified",-0.00442,-228.4,2470,"416-7","Alloy 617","Plate",314626
"Cycle 5","CapPass",90.51,"Qualified",-0.00447,-234.1,2471,"416-7","Alloy 617","Plate",314626
"Cycle 5","CapPass",90.56,"Qualified",-0.00453,-239.4,2472,"416-7","Alloy 617","Plate",314626
"Cycle 5","CapPass",90.59,"Qualified",-0.00459,-232.6,2473,"416-7","Alloy 617","Plate",314626
"Cycle 5","CapPass",90.59,"Qualified",-0.00466,-232.9,2474,"416-7","Alloy 617","Plate",314626
"Cycle 5","CapPass",90.59,"Qualified",-0.00476,-233.1,2475,"416-7","Alloy 617","Plate",314626
"Cycle 5","CapPass",90.59,"Qualified",-0.00482,-233.2,2476,"416-7","Alloy 617","Plate",314626
"Cycle 5","CapPass",90.59,"Qualified",-0.00488,-233.3,2477,"416-7","Alloy 617","Plate",314626
"Cycle 5","CapPass",90.60,"Qualified",-0.00494,-233.3,2478,"416-7","Alloy 617","Plate",314626
"Cycle 5","CapPass",90.60,"Qualified",-0.00500,-233.4,2479,"416-7","Alloy 617","Plate",314626
"Cycle 5","CapPass",90.60,"Qualified",-0.00505,-233.5,2480,"416-7","Alloy 617","Plate",314626
"Cycle 5","CapPass",90.60,"Qualified",-0.00513,-233.8,2481,"416-7","Alloy 617","Plate",314626
"Cycle 5","CapPass",90.60,"Qualified",-0.00519,-234.0,2482,"416-7","Alloy 617","Plate",314626
"Cycle 5","CapPass",90.61,"Qualified",-0.00513,-234.3,2483,"416-7","Alloy 617","Plate",314626
"Cycle 5","CapPass",90.66,"Qualified",-0.00508,-217.4,2484,"416-7","Alloy 617","Plate",314626
"Cycle 5","CapPass",90.68,"Qualified",-0.00503,-208.5,2485,"416-7","Alloy 617","Plate",314626
"Cycle 5","CapPass",90.70,"Qualified",-0.00497,-200.5,2486,"416-7","Alloy 617","Plate",314626
"Cycle 5","CapPass",90.71,"Qualified",-0.00492,-192.5,2487,"416-7","Alloy 617","Plate",314626
"Cycle 5","CapPass",90.73,"Qualified",-0.00487,-185.4,2488,"416-7","Alloy 617","Plate",314626
"Cycle 5","CapPass",90.75,"Qualified",-0.00482,-178.3,2489,"416-7","Alloy 617","Plate",314626
"Cycle 5","CapPass",90.77,"Qualified",-0.00477,-172.1,2490,"416-7","Alloy 617","Plate",314626
"Cycle 5","CapPass",90.80,"Qualified",-0.00473,-167.8,2491,"416-7","Alloy 617","Plate",314626
"Cycle 5","CapPass",90.91,"Qualified",-0.00482,-182.1,2492,"416-7","Alloy 617","Plate",314626
"Cycle 5","CapPass",90.95,"Qualified",-0.00487,-188.9,2493,"416-7","Alloy 617","Plate",314626
"Cycle 5","CapPass",90.99,"Qualified",-0.00492,-194.4,2494,"416-7","Alloy 617","Plate",314626
"Cycle 5","CapPass",91.14,"Qualified",-0.00487,-181.1,2495,"416-7","Alloy 617","Plate",314626
"Cycle 5","CapPass",91.17,"Qualified",-0.00482,-173.7,2496,"416-7","Alloy 617","Plate",314626
"Cycle 5","CapPass",91.20,"Qualified",-0.00477,-166.7,2497,"416-7","Alloy 617","Plate",314626
"Cycle 5","CapPass",91.24,"Qualified",-0.00472,-159.8,2498,"416-7","Alloy 617","Plate",314626
"Cycle 5","CapPass",91.28,"Qualified",-0.00467,-153.3,2499,"416-7","Alloy 617","Plate",314626
"Cycle 5","CapPass",91.33,"Qualified",-0.00462,-146.8,2500,"416-7","Alloy 617","Plate",314626
"Cycle 5","CapPass",91.38,"Qualified",-0.00457,-140.7,2501,"416-7","Alloy 617","Plate",314626
"Cycle 5","CapPass",91.44,"Qualified",-0.00452,-134.3,2502,"416-7","Alloy 617","Plate",314626
"Cycle 5","CapPass",91.50,"Qualified",-0.00447,-127.4,2503,"416-7","Alloy 617","Plate",314626
"Cycle 5","CapPass",91.56,"Qualified",-0.00441,-120.1,2504,"416-7","Alloy 617","Plate",314626
"Cycle 5","CapPass",91.62,"Qualified",-0.00436,-112.9,2505,"416-7","Alloy 617","Plate",314626
"Cycle 5","CapPass",91.67,"Qualified",-0.00431,-106.2,2506,"416-7","Alloy 617","Plate",314626
"Cycle 5","CapPass",91.72,"Qualified",-0.00426,-99.50,2507,"416-7","Alloy 617","Plate",314626
"Cycle 5","CapPass",91.77,"Qualified",-0.00421,-92.66,2508,"416-7","Alloy 617","Plate",314626
"Cycle 5","CapPass",91.80,"Qualified",-0.00419,-89.14,2509,"416-7","Alloy 617","Plate",314626
"Cycle 5","CapPass",91.83,"Qualified",-0.00416,-86.05,2510,"416-7","Alloy 617","Plate",314626
"Cycle 5","CapPass",91.88,"Qualified",-0.00411,-79.21,2511,"416-7","Alloy 617","Plate",314626
"Cycle 5","CapPass",91.94,"Qualified",-0.00406,-72.19,2512,"416-7","Alloy 617","Plate",314626
"Cycle 5","CapPass",92.00,"Qualified",-0.00401,-64.75,2513,"416-7","Alloy 617","Plate",314626
"Cycle 5","CapPass",92.05,"Qualified",-0.00396,-57.72,2514,"416-7","Alloy 617","Plate",314626
"Cycle 5","CapPass",92.10,"Qualified",-0.00391,-50.89,2515,"416-7","Alloy 617","Plate",314626
"Cycle 5","CapPass",92.16,"Qualified",-0.00386,-43.61,2516,"416-7","Alloy 617","Plate",314626
"Cycle 5","CapPass",92.21,"Qualified",-0.00381,-36.04,2517,"416-7","Alloy 617","Plate",314626
"Cycle 5","CapPass",92.28,"Qualified",-0.00376,-27.56,2518,"416-7","Alloy 617","Plate",314626
"Cycle 5","CapPass",92.33,"Qualified",-0.00371,-19.53,2519,"416-7","Alloy 617","Plate",314626
"Cycle 5","CapPass",92.38,"Qualified",-0.00366,-12.22,2520,"416-7","Alloy 617","Plate",314626
"Cycle 5","CapPass",92.43,"Qualified",-0.00361,-5.54,2521,"416-7","Alloy 617","Plate",314626
"Cycle 5","CapPass",92.48,"Qualified",-0.00355,0.79,2522,"416-7","Alloy 617","Plate",314626
"Cycle 5","CapPass",92.53,"Qualified",-0.00350,6.69,2523,"416-7","Alloy 617","Plate",314626
"Cycle 5","CapPass",92.58,"Qualified",-0.00345,13.50,2524,"416-7","Alloy 617","Plate",314626
"Cycle 5","CapPass",92.65,"Qualified",-0.00340,20.43,2525,"416-7","Alloy 617","Plate",314626
"Cycle 5","CapPass",92.70,"Qualified",-0.00335,26.07,2526,"416-7","Alloy 617","Plate",314626
"Cycle 5","CapPass",92.78,"Qualified",-0.00330,30.93,2527,"416-7","Alloy 617","Plate",314626
"Cycle 5","CapPass",92.80,"Qualified",-0.00329,32.82,2528,"416-7","Alloy 617","Plate",314626
"Cycle 5","CapPass",92.85,"Qualified",-0.00325,37.01,2529,"416-7","Alloy 617","Plate",314626
"Cycle 5","CapPass",92.89,"Qualified",-0.00320,43.59,2530,"416-7","Alloy 617","Plate",314626
"Cycle 5","CapPass",92.93,"Qualified",-0.00315,49.44,2531,"416-7","Alloy 617","Plate",314626
"Cycle 5","CapPass",92.98,"Qualified",-0.00310,54.95,2532,"416-7","Alloy 617","Plate",314626
"Cycle 5","CapPass",93.03,"Qualified",-0.00305,59.98,2533,"416-7","Alloy 617","Plate",314626
"Cycle 5","CapPass",93.10,"Qualified",-0.00300,65.18,2534,"416-7","Alloy 617","Plate",314626
"Cycle 5","CapPass",93.17,"Qualified",-0.00295,70.91,2535,"416-7","Alloy 617","Plate",314626
"Cycle 5","CapPass",93.24,"Qualified",-0.00290,77.18,2536,"416-7","Alloy 617","Plate",314626
"Cycle 5","CapPass",93.30,"Qualified",-0.00285,83.14,2537,"416-7","Alloy 617","Plate",314626
"Cycle 5","CapPass",93.35,"Qualified",-0.00280,89.01,2538,"416-7","Alloy 617","Plate",314626
"Cycle 5","CapPass",93.41,"Qualified",-0.00275,95.08,2539,"416-7","Alloy 617","Plate",314626
"Cycle 5","CapPass",93.46,"Qualified",-0.00270,101.80,2540,"416-7","Alloy 617","Plate",314626
"Cycle 5","CapPass",93.50,"Qualified",-0.00265,108.66,2541,"416-7","Alloy 617","Plate",314626
"Cycle 5","CapPass",93.54,"Qualified",-0.00260,115.29,2542,"416-7","Alloy 617","Plate",314626
"Cycle 5","CapPass",93.57,"Qualified",-0.00254,122.08,2543,"416-7","Alloy 617","Plate",314626
"Cycle 5","CapPass",93.61,"Qualified",-0.00249,128.43,2544,"416-7","Alloy 617","Plate",314626
"Cycle 5","CapPass",93.64,"Qualified",-0.00244,134.59,2545,"416-7","Alloy 617","Plate",314626
"Cycle 5","CapPass",93.67,"Qualified",-0.00239,140.03,2546,"416-7","Alloy 617","Plate",314626
"Cycle 5","CapPass",93.71,"Qualified",-0.00234,145.34,2547,"416-7","Alloy 617","Plate",314626
"Cycle 5","CapPass",93.75,"Qualified",-0.00229,150.30,2548,"416-7","Alloy 617","Plate",314626
"Cycle 5","CapPass",93.80,"Qualified",-0.00224,154.83,2549,"416-7","Alloy 617","Plate",314626
"Cycle 5","CapPass",93.80,"Qualified",-0.00223,155.51,2550,"416-7","Alloy 617","Plate",314626
"Cycle 5","CapPass",93.84,"Qualified",-0.00219,158.81,2551,"416-7","Alloy 617","Plate",314626
"Cycle 5","CapPass",93.89,"Qualified",-0.00214,162.52,2552,"416-7","Alloy 617","Plate",314626
"Cycle 5","CapPass",93.93,"Qualified",-0.00209,165.97,2553,"416-7","Alloy 617","Plate",314626
"Cycle 5","CapPass",93.99,"Qualified",-0.00204,169.40,2554,"416-7","Alloy 617","Plate",314626
"Cycle 5","CapPass",94.04,"Qualified",-0.00199,172.68,2555,"416-7","Alloy 617","Plate",314626
"Cycle 5","CapPass",94.09,"Qualified",-0.00194,175.65,2556,"416-7","Alloy 617","Plate",314626
"Cycle 5","CapPass",94.13,"Qualified",-0.00189,178.09,2557,"416-7","Alloy 617","Plate",314626
"Cycle 5","CapPass",94.17,"Qualified",-0.00184,180.22,2558,"416-7","Alloy 617","Plate",314626
"Cycle 5","CapPass",94.21,"Qualified",-0.00179,181.60,2559,"416-7","Alloy 617","Plate",314626
"Cycle 5","CapPass",94.25,"Qualified",-0.00174,182.47,2560,"416-7","Alloy 617","Plate",314626
"Cycle 5","CapPass",94.31,"Qualified",-0.00169,183.24,2561,"416-7","Alloy 617","Plate",314626
"Cycle 5","CapPass",94.38,"Qualified",-0.00164,184.51,2562,"416-7","Alloy 617","Plate",314626
"Cycle 5","CapPass",94.44,"Qualified",-0.00158,186.99,2563,"416-7","Alloy 617","Plate",314626
"Cycle 5","CapPass",94.49,"Qualified",-0.00153,189.78,2564,"416-7","Alloy 617","Plate",314626
"Cycle 5","CapPass",94.54,"Qualified",-0.00148,190.40,2565,"416-7","Alloy 617","Plate",314626
"Cycle 5","CapPass",94.54,"Qualified",-0.00143,190.27,2566,"416-7","Alloy 617","Plate",314626
"Cycle 5","CapPass",94.55,"Qualified",-0.00137,190.46,2567,"416-7","Alloy 617","Plate",314626
"Cycle 5","CapPass",94.55,"Qualified",-0.00132,190.72,2568,"416-7","Alloy 617","Plate",314626
"Cycle 5","CapPass",94.79,"Qualified",-0.00127,183.91,2569,"416-7","Alloy 617","Plate",314626
"Cycle 5","CapPass",94.80,"Qualified",-0.00125,185.15,2570,"416-7","Alloy 617","Plate",314626
"Cycle 5","CapPass",94.84,"Qualified",-0.00122,188.18,2571,"416-7","Alloy 617","Plate",314626
"Cycle 5","CapPass",94.88,"Qualified",-0.00117,192.74,2572,"416-7","Alloy 617","Plate",314626
"Cycle 5","CapPass",94.93,"Qualified",-0.00112,197.38,2573,"416-7","Alloy 617","Plate",314626
"Cycle 5","CapPass",94.99,"Qualified",-0.00106,198.73,2574,"416-7","Alloy 617","Plate",314626
"Cycle 5","CapPass",95.02,"Qualified",-0.00101,199.88,2575,"416-7","Alloy 617","Plate",314626
"Cycle 5","CapPass",95.02,"Qualified",-0.00096,200.29,2576,"416-7","Alloy 617","Plate",314626
"Cycle 5","CapPass",95.04,"Qualified",-0.00091,201.36,2577,"416-7","Alloy 617","Plate",314626
"Cycle 5","CapPass",95.06,"Qualified",-0.00086,201.96,2578,"416-7","Alloy 617","Plate",314626
"Cycle 5","CapPass",95.22,"Qualified",-0.00081,197.25,2579,"416-7","Alloy 617","Plate",314626
"Cycle 5","CapPass",95.31,"Qualified",-0.00076,201.34,2580,"416-7","Alloy 617","Plate",314626
"Cycle 5","CapPass",95.36,"Qualified",-0.00071,206.23,2581,"416-7","Alloy 617","Plate",314626
"Cycle 5","CapPass",95.38,"Qualified",-0.00066,203.11,2582,"416-7","Alloy 617","Plate",314626
"Cycle 5","CapPass",95.39,"Qualified",-0.00060,203.45,2583,"416-7","Alloy 617","Plate",314626
"Cycle 5","CapPass",95.39,"Qualified",-0.00055,203.79,2584,"416-7","Alloy 617","Plate",314626
"Cycle 5","CapPass",95.42,"Qualified",-0.00050,206.06,2585,"416-7","Alloy 617","Plate",314626
"Cycle 5","CapPass",95.60,"Qualified",-0.00045,201.72,2586,"416-7","Alloy 617","Plate",314626
"Cycle 5","CapPass",95.67,"Qualified",-0.00040,206.25,2587,"416-7","Alloy 617","Plate",314626
"Cycle 5","CapPass",95.72,"Qualified",-0.00035,211.29,2588,"416-7","Alloy 617","Plate",314626
"Cycle 5","CapPass",95.75,"Qualified",-0.00029,207.40,2589,"416-7","Alloy 617","Plate",314626
"Cycle 5","CapPass",95.75,"Qualified",-0.00024,207.76,2590,"416-7","Alloy 617","Plate",314626
"Cycle 5","CapPass",95.75,"Qualified",-0.00018,208.23,2591,"416-7","Alloy 617","Plate",314626
"Cycle 5","CapPass",95.79,"Qualified",-0.00013,210.80,2592,"416-7","Alloy 617","Plate",314626
"Cycle 5","CapPass",95.80,"Qualified",-0.00012,210.83,2593,"416-7","Alloy 617","Plate",314626
"Cycle 10","CapPass",176.03,"Qualified",-0.00005,213.79,4620,"416-7","Alloy 617","Plate",314626
"Cycle 10","CapPass",176.09,"Qualified",0.00000,217.15,4621,"416-7","Alloy 617","Plate",314626
"Cycle 10","CapPass",176.14,"Qualified",0.00005,221.40,4622,"416-7","Alloy 617","Plate",314626
"Cycle 10","CapPass",176.19,"Qualified",0.00010,225.21,4623,"416-7","Alloy 617","Plate",314626
"Cycle 10","CapPass",176.22,"Qualified",0.00015,223.48,4624,"416-7","Alloy 617","Plate",314626
"Cycle 10","CapPass",176.23,"Qualified",0.00021,224.26,4625,"416-7","Alloy 617","Plate",314626
"Cycle 10","CapPass",176.25,"Qualified",0.00026,225.72,4626,"416-7","Alloy 617","Plate",314626
"Cycle 10","CapPass",176.34,"Qualified",0.00031,225.48,4627,"416-7","Alloy 617","Plate",314626
"Cycle 10","CapPass",176.44,"Qualified",0.00036,226.90,4628,"416-7","Alloy 617","Plate",314626
"Cycle 10","CapPass",176.50,"Qualified",0.00041,229.98,4629,"416-7","Alloy 617","Plate",314626
"Cycle 10","CapPass",176.55,"Qualified",0.00046,233.67,4630,"416-7","Alloy 617","Plate",314626
"Cycle 10","CapPass",176.56,"Qualified",0.00053,222.14,4631,"416-7","Alloy 617","Plate",314626
"Cycle 10","CapPass",176.56,"Qualified",0.00063,222.61,4632,"416-7","Alloy 617","Plate",314626
"Cycle 10","CapPass",176.56,"Qualified",0.00070,222.67,4633,"416-7","Alloy 617","Plate",314626
"Cycle 10","CapPass",176.56,"Qualified",0.00077,222.68,4634,"416-7","Alloy 617","Plate",314626
"Cycle 10","CapPass",176.56,"Qualified",0.00086,222.80,4635,"416-7","Alloy 617","Plate",314626
"Cycle 10","CapPass",176.56,"Qualified",0.00094,222.76,4636,"416-7","Alloy 617","Plate",314626
"Cycle 10","CapPass",176.56,"Qualified",0.00102,222.82,4637,"416-7","Alloy 617","Plate",314626
"Cycle 10","CapPass",176.57,"Qualified",0.00110,222.95,4638,"416-7","Alloy 617","Plate",314626
"Cycle 10","CapPass",176.57,"Qualified",0.00117,223.04,4639,"416-7","Alloy 617","Plate",314626
"Cycle 10","CapPass",176.57,"Qualified",0.00122,223.22,4640,"416-7","Alloy 617","Plate",314626
"Cycle 10","CapPass",176.57,"Qualified",0.00129,223.24,4641,"416-7","Alloy 617","Plate",314626
"Cycle 10","CapPass",176.58,"Qualified",0.00123,223.53,4642,"416-7","Alloy 617","Plate",314626
"Cycle 10","CapPass",176.62,"Qualified",0.00118,209.80,4643,"416-7","Alloy 617","Plate",314626
"Cycle 10","CapPass",176.63,"Qualified",0.00113,202.29,4644,"416-7","Alloy 617","Plate",314626
"Cycle 10","CapPass",176.64,"Qualified",0.00108,193.50,4645,"416-7","Alloy 617","Plate",314626
"Cycle 10","CapPass",176.65,"Qualified",0.00103,185.75,4646,"416-7","Alloy 617","Plate",314626
"Cycle 10","CapPass",176.66,"Qualified",0.00097,178.17,4647,"416-7","Alloy 617","Plate",314626
"Cycle 10","CapPass",176.67,"Qualified",0.00092,170.20,4648,"416-7","Alloy 617","Plate",314626
"Cycle 10","CapPass",176.68,"Qualified",0.00087,163.35,4649,"416-7","Alloy 617","Plate",314626
"Cycle 10","CapPass",176.70,"Qualified",0.00082,156.27,4650,"416-7","Alloy 617","Plate",314626
"Cycle 10","CapPass",176.71,"Qualified",0.00077,149.45,4651,"416-7","Alloy 617","Plate",314626
"Cycle 10","CapPass",176.73,"Qualified",0.00072,143.17,4652,"416-7","Alloy 617","Plate",314626
"Cycle 10","CapPass",176.75,"Qualified",0.00067,137.22,4653,"416-7","Alloy 617","Plate",314626
"Cycle 10","CapPass",176.80,"Qualified",0.00063,134.33,4654,"416-7","Alloy 617","Plate",314626
"Cycle 10","CapPass",176.87,"Qualified",0.00072,148.06,4655,"416-7","Alloy 617","Plate",314626
"Cycle 10","CapPass",176.90,"Qualified",0.00077,155.33,4656,"416-7","Alloy 617","Plate",314626
"Cycle 10","CapPass",176.93,"Qualified",0.00082,162.20,4657,"416-7","Alloy 617","Plate",314626
"Cycle 10","CapPass",176.96,"Qualified",0.00087,168.79,4658,"416-7","Alloy 617","Plate",314626
"Cycle 10","CapPass",176.99,"Qualified",0.00092,174.88,4659,"416-7","Alloy 617","Plate",314626
"Cycle 10","CapPass",177.03,"Qualified",0.00097,180.75,4660,"416-7","Alloy 617","Plate",314626
"Cycle 10","CapPass",177.08,"Qualified",0.00102,186.25,4661,"416-7","Alloy 617","Plate",314626
"Cycle 10","CapPass",177.13,"Qualified",0.00107,191.02,4662,"416-7","Alloy 617","Plate",314626
"Cycle 10","CapPass",177.20,"Qualified",0.00112,196.52,4663,"416-7","Alloy 617","Plate",314626
"Cycle 10","CapPass",177.26,"Qualified",0.00117,201.98,4664,"416-7","Alloy 617","Plate",314626
"Cycle 10","CapPass",177.31,"Qualified",0.00122,207.06,4665,"416-7","Alloy 617","Plate",314626
"Cycle 10","CapPass",177.36,"Qualified",0.00127,212.07,4666,"416-7","Alloy 617","Plate",314626
"Cycle 10","CapPass",177.41,"Qualified",0.00132,216.80,4667,"416-7","Alloy 617","Plate",314626
"Cycle 10","CapPass",177.45,"Qualified",0.00137,221.29,4668,"416-7","Alloy 617","Plate",314626
"Cycle 10","CapPass",177.50,"Qualified",0.00142,225.42,4669,"416-7","Alloy 617","Plate",314626
"Cycle 10","CapPass",177.55,"Qualified",0.00147,229.33,4670,"416-7","Alloy 617","Plate",314626
"Cycle 10","CapPass",177.60,"Qualified",0.00152,233.31,4671,"416-7","Alloy 617","Plate",314626
"Cycle 10","CapPass",177.66,"Qualified",0.00157,237.25,4672,"416-7","Alloy 617","Plate",314626
"Cycle 10","CapPass",177.71,"Qualified",0.00163,241.49,4673,"416-7","Alloy 617","Plate",314626
"Cycle 10","CapPass",177.75,"Qualified",0.00168,231.09,4674,"416-7","Alloy 617","Plate",314626
"Cycle 10","CapPass",177.75,"Qualified",0.00175,231.54,4675,"416-7","Alloy 617","Plate",314626
"Cycle 10","CapPass",177.75,"Qualified",0.00182,231.57,4676,"416-7","Alloy 617","Plate",314626
"Cycle 10","CapPass",177.76,"Qualified",0.00191,231.61,4677,"416-7","Alloy 617","Plate",314626
"Cycle 10","CapPass",177.76,"Qualified",0.00199,231.81,4678,"416-7","Alloy 617","Plate",314626
"Cycle 10","CapPass",177.76,"Qualified",0.00205,232.20,4679,"416-7","Alloy 617","Plate",314626
"Cycle 10","CapPass",177.77,"Qualified",0.00199,232.60,4680,"416-7","Alloy 617","Plate",314626
"Cycle 10","CapPass",177.77,"Qualified",0.00194,232.79,4681,"416-7","Alloy 617","Plate",314626
"Cycle 10","CapPass",177.80,"Qualified",0.00198,230.63,4682,"416-7","Alloy 617","Plate",314626
"Cycle 10","CapPass",177.91,"Qualified",0.00189,211.87,4683,"416-7","Alloy 617","Plate",314626
"Cycle 10","CapPass",178.06,"Qualified",0.00194,214.34,4684,"416-7","Alloy 617","Plate",314626
"Cycle 10","CapPass",178.09,"Qualified",0.00199,219.35,4685,"416-7","Alloy 617","Plate",314626
"Cycle 10","CapPass",178.13,"Qualified",0.00204,224.51,4686,"416-7","Alloy 617","Plate",314626
"Cycle 10","CapPass",178.17,"Qualified",0.00209,229.32,4687,"416-7","Alloy 617","Plate",314626
"Cycle 10","CapPass",178.22,"Qualified",0.00214,234.26,4688,"416-7","Alloy 617","Plate",314626
"Cycle 10","CapPass",178.27,"Qualified",0.00219,233.87,4689,"416-7","Alloy 617","Plate",314626
"Cycle 10","CapPass",178.27,"Qualified",0.00225,234.53,4690,"416-7","Alloy 617","Plate",314626
"Cycle 10","CapPass",178.27,"Qualified",0.00230,234.65,4691,"416-7","Alloy 617","Plate",314626
"Cycle 10","CapPass",178.28,"Qualified",0.00237,234.73,4692,"416-7","Alloy 617","Plate",314626
"Cycle 10","CapPass",178.28,"Qualified",0.00242,234.96,4693,"416-7","Alloy 617","Plate",314626
"Cycle 10","CapPass",178.28,"Qualified",0.00249,235.20,4694,"416-7","Alloy 617","Plate",314626
"Cycle 10","CapPass",178.40,"Qualified",0.00244,219.94,4695,"416-7","Alloy 617","Plate",314626
"Cycle 10","CapPass",178.59,"Qualified",0.00249,219.93,4696,"416-7","Alloy 617","Plate",314626
"Cycle 10","CapPass",178.64,"Qualified",0.00254,225.29,4697,"416-7","Alloy 617","Plate",314626
"Cycle 10","CapPass",178.67,"Qualified",0.00259,229.86,4698,"416-7","Alloy 617","Plate",314626
"Cycle 10","CapPass",178.71,"Qualified",0.00264,234.32,4699,"416-7","Alloy 617","Plate",314626
"Cycle 10","CapPass",178.75,"Qualified",0.00269,238.11,4700,"416-7","Alloy 617","Plate",314626
"Cycle 10","CapPass",178.80,"Qualified",0.00274,241.35,4701,"416-7","Alloy 617","Plate",314626
"Cycle 10","CapPass",178.80,"Qualified",0.00274,241.56,4702,"416-7","Alloy 617","Plate",314626
"Cycle 10","CapPass",178.85,"Qualified",0.00279,244.33,4703,"416-7","Alloy 617","Plate",314626
"Cycle 10","CapPass",178.89,"Qualified",0.00284,236.82,4704,"416-7","Alloy 617","Plate",314626
"Cycle 10","CapPass",178.90,"Qualified",0.00290,237.17,4705,"416-7","Alloy 617","Plate",314626
"Cycle 10","CapPass",178.90,"Qualified",0.00296,237.15,4706,"416-7","Alloy 617","Plate",314626
"Cycle 10","CapPass",178.90,"Qualified",0.00301,237.47,4707,"416-7","Alloy 617","Plate",314626
"Cycle 10","CapPass",179.15,"Qualified",0.00306,230.74,4708,"416-7","Alloy 617","Plate",314626
"Cycle 10","CapPass",179.20,"Qualified",0.00311,234.43,4709,"416-7","Alloy 617","Plate",314626
"Cycle 10","CapPass",179.25,"Qualified",0.00316,238.62,4710,"416-7","Alloy 617","Plate",314626
"Cycle 10","CapPass",179.29,"Qualified",0.00321,242.50,4711,"416-7","Alloy 617","Plate",314626
"Cycle 10","CapPass",179.33,"Qualified",0.00326,246.18,4712,"416-7","Alloy 617","Plate",314626
"Cycle 10","CapPass",179.38,"Qualified",0.00331,249.30,4713,"416-7","Alloy 617","Plate",314626
"Cycle 10","CapPass",179.44,"Qualified",0.00336,250.29,4714,"416-7","Alloy 617","Plate",314626
"Cycle 10","CapPass",179.49,"Qualified",0.00342,240.71,4715,"416-7","Alloy 617","Plate",314626
"Cycle 10","CapPass",179.49,"Qualified",0.00348,240.59,4716,"416-7","Alloy 617","Plate",314626
"Cycle 10","CapPass",179.49,"Qualified",0.00357,240.84,4717,"416-7","Alloy 617","Plate",314626
"Cycle 10","CapPass",179.49,"Qualified",0.00363,240.87,4718,"416-7","Alloy 617","Plate",314626
"Cycle 10","CapPass",179.49,"Qualified",0.00369,241.01,4719,"416-7","Alloy 617","Plate",314626
"Cycle 10","CapPass",179.49,"Qualified",0.00376,240.96,4720,"416-7","Alloy 617","Plate",314626
"Cycle 10","CapPass",179.50,"Qualified",0.00382,241.00,4721,"416-7","Alloy 617","Plate",314626
"Cycle 10","CapPass",179.50,"Qualified",0.00388,241.12,4722,"416-7","Alloy 617","Plate",314626
"Cycle 10","CapPass",179.50,"Qualified",0.00394,241.22,4723,"416-7","Alloy 617","Plate",314626
"Cycle 10","CapPass",179.50,"Qualified",0.00401,241.47,4724,"416-7","Alloy 617","Plate",314626
"Cycle 10","CapPass",179.51,"Qualified",0.00396,241.85,4725,"416-7","Alloy 617","Plate",314626
"Cycle 10","CapPass",179.51,"Qualified",0.00391,241.84,4726,"416-7","Alloy 617","Plate",314626
"Cycle 10","CapPass",179.57,"Qualified",0.00386,222.48,4727,"416-7","Alloy 617","Plate",314626
"Cycle 10","CapPass",179.59,"Qualified",0.00381,214.41,4728,"416-7","Alloy 617","Plate",314626
"Cycle 10","CapPass",179.61,"Qualified",0.00375,206.32,4729,"416-7","Alloy 617","Plate",314626
"Cycle 10","CapPass",179.63,"Qualified",0.00370,198.58,4730,"416-7","Alloy 617","Plate",314626
"Cycle 10","CapPass",179.65,"Qualified",0.00365,191.28,4731,"416-7","Alloy 617","Plate",314626
"Cycle 10","CapPass",179.70,"Qualified",0.00360,184.49,4732,"416-7","Alloy 617","Plate",314626
"Cycle 10","CapPass",179.79,"Qualified",0.00365,191.32,4733,"416-7","Alloy 617","Plate",314626
"Cycle 10","CapPass",179.80,"Qualified",0.00367,193.96,4734,"416-7","Alloy 617","Plate",314626
"Cycle 10","CapPass",179.82,"Qualified",0.00370,197.16,4735,"416-7","Alloy 617","Plate",314626
"Cycle 10","CapPass",179.85,"Qualified",0.00375,203.09,4736,"416-7","Alloy 617","Plate",314626
"Cycle 10","CapPass",179.88,"Qualified",0.00380,208.80,4737,"416-7","Alloy 617","Plate",314626
"Cycle 10","CapPass",179.92,"Qualified",0.00386,214.32,4738,"416-7","Alloy 617","Plate",314626
"Cycle 10","CapPass",179.96,"Qualified",0.00391,219.25,4739,"416-7","Alloy 617","Plate",314626
"Cycle 10","CapPass",180.00,"Qualified",0.00396,223.42,4740,"416-7","Alloy 617","Plate",314626
"Cycle 10","CapPass",180.05,"Qualified",0.00401,227.04,4741,"416-7","Alloy 617","Plate",314626
"Cycle 10","CapPass",180.11,"Qualified",0.00406,230.46,4742,"416-7","Alloy 617","Plate",314626
"Cycle 10","CapPass",180.16,"Qualified",0.00411,233.87,4743,"416-7","Alloy 617","Plate",314626
"Cycle 10","CapPass",180.22,"Qualified",0.00416,237.20,4744,"416-7","Alloy 617","Plate",314626
"Cycle 10","CapPass",180.27,"Qualified",0.00421,240.47,4745,"416-7","Alloy 617","Plate",314626
"Cycle 10","CapPass",180.32,"Qualified",0.00426,243.72,4746,"416-7","Alloy 617","Plate",314626
"Cycle 10","CapPass",180.37,"Qualified",0.00431,246.78,4747,"416-7","Alloy 617","Plate",314626
"Cycle 10","CapPass",180.42,"Qualified",0.00436,249.73,4748,"416-7","Alloy 617","Plate",314626
"Cycle 10","CapPass",180.47,"Qualified",0.00441,252.59,4749,"416-7","Alloy 617","Plate",314626
"Cycle 10","CapPass",180.50,"Qualified",0.00446,246.23,4750,"416-7","Alloy 617","Plate",314626
"Cycle 10","CapPass",180.51,"Qualified",0.00455,246.42,4751,"416-7","Alloy 617","Plate",314626
"Cycle 10","CapPass",180.51,"Qualified",0.00465,246.46,4752,"416-7","Alloy 617","Plate",314626
"Cycle 10","CapPass",180.51,"Qualified",0.00471,246.55,4753,"416-7","Alloy 617","Plate",314626
"Cycle 10","CapPass",180.51,"Qualified",0.00477,246.51,4754,"416-7","Alloy 617","Plate",314626
"Cycle 10","CapPass",180.51,"Qualified",0.00483,246.51,4755,"416-7","Alloy 617","Plate",314626
"Cycle 10","CapPass",180.51,"Qualified",0.00489,246.60,4756,"416-7","Alloy 617","Plate",314626
"Cycle 10","CapPass",180.51,"Qualified",0.00495,246.66,4757,"416-7","Alloy 617","Plate",314626
"Cycle 10","CapPass",180.52,"Qualified",0.00503,246.80,4758,"416-7","Alloy 617","Plate",314626
"Cycle 10","CapPass",180.52,"Qualified",0.00508,246.96,4759,"416-7","Alloy 617","Plate",314626
"Cycle 10","CapPass",180.53,"Qualified",0.00503,246.97,4760,"416-7","Alloy 617","Plate",314626
"Cycle 10","CapPass",180.57,"Qualified",0.00498,232.90,4761,"416-7","Alloy 617","Plate",314626
"Cycle 10","CapPass",180.59,"Qualified",0.00492,223.60,4762,"416-7","Alloy 617","Plate",314626
"Cycle 10","CapPass",180.60,"Qualified",0.00487,215.60,4763,"416-7","Alloy 617","Plate",314626
"Cycle 10","CapPass",180.62,"Qualified",0.00482,207.32,4764,"416-7","Alloy 617","Plate",314626
"Cycle 10","CapPass",180.63,"Qualified",0.00477,200.36,4765,"416-7","Alloy 617","Plate",314626
"Cycle 10","CapPass",180.65,"Qualified",0.00472,192.95,4766,"416-7","Alloy 617","Plate",314626
"Cycle 10","CapPass",180.67,"Qualified",0.00467,186.15,4767,"416-7","Alloy 617","Plate",314626
"Cycle 10","CapPass",180.71,"Qualified",0.00462,179.68,4768,"416-7","Alloy 617","Plate",314626
"Cycle 10","CapPass",180.80,"Qualified",0.00466,186.49,4769,"416-7","Alloy 617","Plate",314626
"Cycle 10","CapPass",180.81,"Qualified",0.00467,187.97,4770,"416-7","Alloy 617","Plate",314626
"Cycle 10","CapPass",180.84,"Qualified",0.00472,194.58,4771,"416-7","Alloy 617","Plate",314626
"Cycle 10","CapPass",180.87,"Qualified",0.00477,200.69,4772,"416-7","Alloy 617","Plate",314626
"Cycle 10","CapPass",180.90,"Qualified",0.00482,206.79,4773,"416-7","Alloy 617","Plate",314626
"Cycle 10","CapPass",180.93,"Qualified",0.00487,212.51,4774,"416-7","Alloy 617","Plate",314626
"Cycle 10","CapPass",180.97,"Qualified",0.00492,217.62,4775,"416-7","Alloy 617","Plate",314626
"Cycle 10","CapPass",181.16,"Qualified",0.00487,201.17,4776,"416-7","Alloy 617","Plate",314626
"Cycle 10","CapPass",181.20,"Qualified",0.00482,193.04,4777,"416-7","Alloy 617","Plate",314626
"Cycle 10","CapPass",181.24,"Qualified",0.00477,185.25,4778,"416-7","Alloy 617","Plate",314626
"Cycle 10","CapPass",181.28,"Qualified",0.00472,177.93,4779,"416-7","Alloy 617","Plate",314626
"Cycle 10","CapPass",181.32,"Qualified",0.00467,170.58,4780,"416-7","Alloy 617","Plate",314626
"Cycle 10","CapPass",181.37,"Qualified",0.00462,163.32,4781,"416-7","Alloy 617","Plate",314626
"Cycle 10","CapPass",181.43,"Qualified",0.00457,155.79,4782,"416-7","Alloy 617","Plate",314626
"Cycle 10","CapPass",181.49,"Qualified",0.00452,148.14,4783,"416-7","Alloy 617","Plate",314626
"Cycle 10","CapPass",181.55,"Qualified",0.00447,140.56,4784,"416-7","Alloy 617","Plate",314626
