Repository: js-molina/fatigue-A617

File: data/850C/Strain rate 0.001/1.0% strain/HTM_A20_Cycles_41622.csv (part 5 of 12)
"Cycle Label","Data State","Elapsed Time Sec","Qual State","Strain","Stress Mpa","Count","Sample","Alloy","Material_Form","Heat"
"Cycle 10","CapPass",190.40,"Qualified",-0.00529,-262.6,4435,"416-22","Alloy 617","Plate",314626
"Cycle 10","CapPass",190.40,"Qualified",-0.00540,-262.7,4436,"416-22","Alloy 617","Plate",314626
"Cycle 10","CapPass",190.40,"Qualified",-0.00550,-262.9,4437,"416-22","Alloy 617","Plate",314626
"Cycle 10","CapPass",190.40,"Qualified",-0.00558,-262.9,4438,"416-22","Alloy 617","Plate",314626
"Cycle 10","CapPass",190.41,"Qualified",-0.00563,-262.8,4439,"416-22","Alloy 617","Plate",314626
"Cycle 10","CapPass",190.41,"Qualified",-0.00557,-262.9,4440,"416-22","Alloy 617","Plate",314626
"Cycle 10","CapPass",190.41,"Qualified",-0.00551,-262.7,4441,"416-22","Alloy 617","Plate",314626
"Cycle 10","CapPass",190.46,"Qualified",-0.00546,-240.6,4442,"416-22","Alloy 617","Plate",314626
"Cycle 10","CapPass",190.47,"Qualified",-0.00541,-230.2,4443,"416-22","Alloy 617","Plate",314626
"Cycle 10","CapPass",190.48,"Qualified",-0.00536,-221.5,4444,"416-22","Alloy 617","Plate",314626
"Cycle 10","CapPass",190.49,"Qualified",-0.00531,-213.5,4445,"416-22","Alloy 617","Plate",314626
"Cycle 10","CapPass",190.50,"Qualified",-0.00526,-205.5,4446,"416-22","Alloy 617","Plate",314626
"Cycle 10","CapPass",190.51,"Qualified",-0.00520,-196.7,4447,"416-22","Alloy 617","Plate",314626
"Cycle 10","CapPass",190.52,"Qualified",-0.00515,-189.0,4448,"416-22","Alloy 617","Plate",314626
"Cycle 10","CapPass",190.53,"Qualified",-0.00510,-181.5,4449,"416-22","Alloy 617","Plate",314626
"Cycle 10","CapPass",190.54,"Qualified",-0.00504,-173.7,4450,"416-22","Alloy 617","Plate",314626
"Cycle 10","CapPass",190.55,"Qualified",-0.00499,-166.3,4451,"416-22","Alloy 617","Plate",314626
"Cycle 10","CapPass",190.56,"Qualified",-0.00494,-158.8,4452,"416-22","Alloy 617","Plate",314626
"Cycle 10","CapPass",190.57,"Qualified",-0.00489,-151.4,4453,"416-22","Alloy 617","Plate",314626
"Cycle 10","CapPass",190.58,"Qualified",-0.00483,-144.3,4454,"416-22","Alloy 617","Plate",314626
"Cycle 10","CapPass",190.60,"Qualified",-0.00478,-137.0,4455,"416-22","Alloy 617","Plate",314626
"Cycle 10","CapPass",190.62,"Qualified",-0.00473,-130.3,4456,"416-22","Alloy 617","Plate",314626
"Cycle 10","CapPass",190.64,"Qualified",-0.00468,-123.8,4457,"416-22","Alloy 617","Plate",314626
"Cycle 10","CapPass",190.76,"Qualified",-0.00468,-125.9,4458,"416-22","Alloy 617","Plate",314626
"Cycle 10","CapPass",190.81,"Qualified",-0.00473,-132.8,4459,"416-22","Alloy 617","Plate",314626
"Cycle 10","CapPass",190.85,"Qualified",-0.00478,-139.8,4460,"416-22","Alloy 617","Plate",314626
"Cycle 10","CapPass",190.89,"Qualified",-0.00483,-146.3,4461,"416-22","Alloy 617","Plate",314626
"Cycle 10","CapPass",190.94,"Qualified",-0.00488,-152.7,4462,"416-22","Alloy 617","Plate",314626
"Cycle 10","CapPass",191.01,"Qualified",-0.00493,-158.1,4463,"416-22","Alloy 617","Plate",314626
"Cycle 10","CapPass",191.17,"Qualified",-0.00488,-146.9,4464,"416-22","Alloy 617","Plate",314626
"Cycle 10","CapPass",191.22,"Qualified",-0.00483,-138.3,4465,"416-22","Alloy 617","Plate",314626
"Cycle 10","CapPass",191.27,"Qualified",-0.00478,-130.2,4466,"416-22","Alloy 617","Plate",314626
"Cycle 10","CapPass",191.32,"Qualified",-0.00473,-122.0,4467,"416-22","Alloy 617","Plate",314626
"Cycle 10","CapPass",191.38,"Qualified",-0.00468,-114.0,4468,"416-22","Alloy 617","Plate",314626
"Cycle 10","CapPass",191.43,"Qualified",-0.00463,-106.2,4469,"416-22","Alloy 617","Plate",314626
"Cycle 10","CapPass",191.48,"Qualified",-0.00458,-98.46,4470,"416-22","Alloy 617","Plate",314626
"Cycle 10","CapPass",191.54,"Qualified",-0.00453,-90.88,4471,"416-22","Alloy 617","Plate",314626
"Cycle 10","CapPass",191.59,"Qualified",-0.00448,-83.33,4472,"416-22","Alloy 617","Plate",314626
"Cycle 10","CapPass",191.64,"Qualified",-0.00443,-76.29,4473,"416-22","Alloy 617","Plate",314626
"Cycle 10","CapPass",191.70,"Qualified",-0.00438,-69.37,4474,"416-22","Alloy 617","Plate",314626
"Cycle 10","CapPass",191.75,"Qualified",-0.00433,-62.44,4475,"416-22","Alloy 617","Plate",314626
"Cycle 10","CapPass",191.76,"Qualified",-0.00431,-60.81,4476,"416-22","Alloy 617","Plate",314626
"Cycle 10","CapPass",191.80,"Qualified",-0.00428,-55.97,4477,"416-22","Alloy 617","Plate",314626
"Cycle 10","CapPass",191.85,"Qualified",-0.00423,-49.61,4478,"416-22","Alloy 617","Plate",314626
"Cycle 10","CapPass",191.91,"Qualified",-0.00417,-42.84,4479,"416-22","Alloy 617","Plate",314626
"Cycle 10","CapPass",191.96,"Qualified",-0.00412,-36.28,4480,"416-22","Alloy 617","Plate",314626
"Cycle 10","CapPass",192.02,"Qualified",-0.00407,-29.75,4481,"416-22","Alloy 617","Plate",314626
"Cycle 10","CapPass",192.08,"Qualified",-0.00402,-23.17,4482,"416-22","Alloy 617","Plate",314626
"Cycle 10","CapPass",192.13,"Qualified",-0.00397,-16.22,4483,"416-22","Alloy 617","Plate",314626
"Cycle 10","CapPass",192.19,"Qualified",-0.00392,-9.54,4484,"416-22","Alloy 617","Plate",314626
"Cycle 10","CapPass",192.25,"Qualified",-0.00387,-2.98,4485,"416-22","Alloy 617","Plate",314626
"Cycle 10","CapPass",192.31,"Qualified",-0.00382,4.09,4486,"416-22","Alloy 617","Plate",314626
"Cycle 10","CapPass",192.36,"Qualified",-0.00377,11.07,4487,"416-22","Alloy 617","Plate",314626
"Cycle 10","CapPass",192.42,"Qualified",-0.00372,17.83,4488,"416-22","Alloy 617","Plate",314626
"Cycle 10","CapPass",192.48,"Qualified",-0.00367,24.69,4489,"416-22","Alloy 617","Plate",314626
"Cycle 10","CapPass",192.55,"Qualified",-0.00362,29.28,4490,"416-22","Alloy 617","Plate",314626
"Cycle 10","CapPass",192.63,"Qualified",-0.00357,34.86,4491,"416-22","Alloy 617","Plate",314626
"Cycle 10","CapPass",192.68,"Qualified",-0.00352,41.30,4492,"416-22","Alloy 617","Plate",314626
"Cycle 10","CapPass",192.72,"Qualified",-0.00347,47.32,4493,"416-22","Alloy 617","Plate",314626
"Cycle 10","CapPass",192.76,"Qualified",-0.00343,51.20,4494,"416-22","Alloy 617","Plate",314626
"Cycle 10","CapPass",192.78,"Qualified",-0.00342,52.54,4495,"416-22","Alloy 617","Plate",314626
"Cycle 10","CapPass",192.83,"Qualified",-0.00337,57.82,4496,"416-22","Alloy 617","Plate",314626
"Cycle 10","CapPass",192.89,"Qualified",-0.00332,62.00,4497,"416-22","Alloy 617","Plate",314626
"Cycle 10","CapPass",192.95,"Qualified",-0.00327,65.79,4498,"416-22","Alloy 617","Plate",314626
"Cycle 10","CapPass",193.02,"Qualified",-0.00322,70.70,4499,"416-22","Alloy 617","Plate",314626
"Cycle 10","CapPass",193.09,"Qualified",-0.00317,76.10,4500,"416-22","Alloy 617","Plate",314626
"Cycle 10","CapPass",193.15,"Qualified",-0.00312,81.09,4501,"416-22","Alloy 617","Plate",314626
"Cycle 10","CapPass",193.21,"Qualified",-0.00306,86.62,4502,"416-22","Alloy 617","Plate",314626
"Cycle 10","CapPass",193.26,"Qualified",-0.00301,92.72,4503,"416-22","Alloy 617","Plate",314626
"Cycle 10","CapPass",193.30,"Qualified",-0.00296,98.83,4504,"416-22","Alloy 617","Plate",314626
"Cycle 10","CapPass",193.33,"Qualified",-0.00291,104.60,4505,"416-22","Alloy 617","Plate",314626
"Cycle 10","CapPass",193.36,"Qualified",-0.00286,110.49,4506,"416-22","Alloy 617","Plate",314626
"Cycle 10","CapPass",193.39,"Qualified",-0.00281,115.94,4507,"416-22","Alloy 617","Plate",314626
"Cycle 10","CapPass",193.42,"Qualified",-0.00276,121.26,4508,"416-22","Alloy 617","Plate",314626
"Cycle 10","CapPass",193.45,"Qualified",-0.00271,126.64,4509,"416-22","Alloy 617","Plate",314626
"Cycle 10","CapPass",193.49,"Qualified",-0.00266,131.76,4510,"416-22","Alloy 617","Plate",314626
"Cycle 10","CapPass",193.53,"Qualified",-0.00261,136.40,4511,"416-22","Alloy 617","Plate",314626
"Cycle 10","CapPass",193.56,"Qualified",-0.00256,140.89,4512,"416-22","Alloy 617","Plate",314626
"Cycle 10","CapPass",193.60,"Qualified",-0.00251,145.13,4513,"416-22","Alloy 617","Plate",314626
"Cycle 10","CapPass",193.65,"Qualified",-0.00246,149.07,4514,"416-22","Alloy 617","Plate",314626
"Cycle 10","CapPass",193.69,"Qualified",-0.00241,152.73,4515,"416-22","Alloy 617","Plate",314626
"Cycle 10","CapPass",193.74,"Qualified",-0.00236,156.25,4516,"416-22","Alloy 617","Plate",314626
"Cycle 10","CapPass",193.76,"Qualified",-0.00233,157.92,4517,"416-22","Alloy 617","Plate",314626
"Cycle 10","CapPass",193.79,"Qualified",-0.00231,159.65,4518,"416-22","Alloy 617","Plate",314626
"Cycle 10","CapPass",193.84,"Qualified",-0.00226,163.06,4519,"416-22","Alloy 617","Plate",314626
"Cycle 10","CapPass",193.90,"Qualified",-0.00221,166.73,4520,"416-22","Alloy 617","Plate",314626
"Cycle 10","CapPass",193.95,"Qualified",-0.00215,170.38,4521,"416-22","Alloy 617","Plate",314626
"Cycle 10","CapPass",193.99,"Qualified",-0.00210,173.36,4522,"416-22","Alloy 617","Plate",314626
"Cycle 10","CapPass",194.05,"Qualified",-0.00205,177.19,4523,"416-22","Alloy 617","Plate",314626
"Cycle 10","CapPass",194.10,"Qualified",-0.00200,180.48,4524,"416-22","Alloy 617","Plate",314626
"Cycle 10","CapPass",194.15,"Qualified",-0.00195,184.16,4525,"416-22","Alloy 617","Plate",314626
"Cycle 10","CapPass",194.21,"Qualified",-0.00190,187.59,4526,"416-22","Alloy 617","Plate",314626
"Cycle 10","CapPass",194.26,"Qualified",-0.00185,191.23,4527,"416-22","Alloy 617","Plate",314626
"Cycle 10","CapPass",194.30,"Qualified",-0.00180,194.58,4528,"416-22","Alloy 617","Plate",314626
"Cycle 10","CapPass",194.36,"Qualified",-0.00175,198.00,4529,"416-22","Alloy 617","Plate",314626
"Cycle 10","CapPass",194.42,"Qualified",-0.00170,202.15,4530,"416-22","Alloy 617","Plate",314626
"Cycle 10","CapPass",194.47,"Qualified",-0.00165,205.74,4531,"416-22","Alloy 617","Plate",314626
"Cycle 10","CapPass",194.51,"Qualified",-0.00160,206.92,4532,"416-22","Alloy 617","Plate",314626
"Cycle 10","CapPass",194.52,"Qualified",-0.00154,207.26,4533,"416-22","Alloy 617","Plate",314626
"Cycle 10","CapPass",194.52,"Qualified",-0.00148,207.43,4534,"416-22","Alloy 617","Plate",314626
"Cycle 10","CapPass",194.52,"Qualified",-0.00142,207.62,4535,"416-22","Alloy 617","Plate",314626
"Cycle 10","CapPass",194.57,"Qualified",-0.00137,208.36,4536,"416-22","Alloy 617","Plate",314626
"Cycle 10","CapPass",194.74,"Qualified",-0.00132,200.58,4537,"416-22","Alloy 617","Plate",314626
"Cycle 10","CapPass",194.76,"Qualified",-0.00131,200.48,4538,"416-22","Alloy 617","Plate",314626
"Cycle 10","CapPass",194.83,"Qualified",-0.00127,202.01,4539,"416-22","Alloy 617","Plate",314626
"Cycle 10","CapPass",194.89,"Qualified",-0.00122,205.30,4540,"416-22","Alloy 617","Plate",314626
"Cycle 10","CapPass",194.94,"Qualified",-0.00117,208.59,4541,"416-22","Alloy 617","Plate",314626
"Cycle 10","CapPass",194.99,"Qualified",-0.00112,212.03,4542,"416-22","Alloy 617","Plate",314626
"Cycle 10","CapPass",195.04,"Qualified",-0.00107,215.32,4543,"416-22","Alloy 617","Plate",314626
"Cycle 10","CapPass",195.08,"Qualified",-0.00102,218.23,4544,"416-22","Alloy 617","Plate",314626
"Cycle 10","CapPass",195.12,"Qualified",-0.00097,219.72,4545,"416-22","Alloy 617","Plate",314626
"Cycle 10","CapPass",195.14,"Qualified",-0.00091,221.04,4546,"416-22","Alloy 617","Plate",314626
"Cycle 10","CapPass",195.20,"Qualified",-0.00086,222.73,4547,"416-22","Alloy 617","Plate",314626
"Cycle 10","CapPass",195.24,"Qualified",-0.00081,220.04,4548,"416-22","Alloy 617","Plate",314626
"Cycle 10","CapPass",195.30,"Qualified",-0.00076,221.44,4549,"416-22","Alloy 617","Plate",314626
"Cycle 10","CapPass",195.38,"Qualified",-0.00071,223.48,4550,"416-22","Alloy 617","Plate",314626
"Cycle 10","CapPass",195.44,"Qualified",-0.00066,225.84,4551,"416-22","Alloy 617","Plate",314626
"Cycle 10","CapPass",195.49,"Qualified",-0.00061,228.19,4552,"416-22","Alloy 617","Plate",314626
"Cycle 10","CapPass",195.54,"Qualified",-0.00056,230.76,4553,"416-22","Alloy 617","Plate",314626
"Cycle 10","CapPass",195.59,"Qualified",-0.00051,233.28,4554,"416-22","Alloy 617","Plate",314626
"Cycle 10","CapPass",195.62,"Qualified",-0.00045,226.05,4555,"416-22","Alloy 617","Plate",314626
"Cycle 10","CapPass",195.62,"Qualified",-0.00037,226.42,4556,"416-22","Alloy 617","Plate",314626
"Cycle 10","CapPass",195.63,"Qualified",-0.00028,226.52,4557,"416-22","Alloy 617","Plate",314626
"Cycle 10","CapPass",195.63,"Qualified",-0.00019,226.48,4558,"416-22","Alloy 617","Plate",314626
"Cycle 10","CapPass",195.63,"Qualified",-0.00011,226.67,4559,"416-22","Alloy 617","Plate",314626
"Cycle 10","CapPass",195.63,"Qualified",-0.00005,226.85,4560,"416-22","Alloy 617","Plate",314626
"Cycle 10","CapPass",195.75,"Qualified",-0.00010,209.13,4561,"416-22","Alloy 617","Plate",314626
"Cycle 10","CapPass",195.76,"Qualified",-0.00012,205.08,4562,"416-22","Alloy 617","Plate",314626
"Cycle 10","CapPass",195.79,"Qualified",-0.00015,199.23,4563,"416-22","Alloy 617","Plate",314626
"Cycle 20","CapPass",376.03,"Qualified",0.00028,210.54,8806,"416-22","Alloy 617","Plate",314626
"Cycle 20","CapPass",376.05,"Qualified",0.00023,201.07,8807,"416-22","Alloy 617","Plate",314626
"Cycle 20","CapPass",376.07,"Qualified",0.00018,192.06,8808,"416-22","Alloy 617","Plate",314626
"Cycle 20","CapPass",376.10,"Qualified",0.00013,183.70,8809,"416-22","Alloy 617","Plate",314626
"Cycle 20","CapPass",376.13,"Qualified",0.00007,175.74,8810,"416-22","Alloy 617","Plate",314626
"Cycle 20","CapPass",376.34,"Qualified",0.00012,179.70,8811,"416-22","Alloy 617","Plate",314626
"Cycle 20","CapPass",376.38,"Qualified",0.00018,185.09,8812,"416-22","Alloy 617","Plate",314626
"Cycle 20","CapPass",376.42,"Qualified",0.00023,190.29,8813,"416-22","Alloy 617","Plate",314626
"Cycle 20","CapPass",376.46,"Qualified",0.00028,195.82,8814,"416-22","Alloy 617","Plate",314626
"Cycle 20","CapPass",376.51,"Qualified",0.00033,200.54,8815,"416-22","Alloy 617","Plate",314626
"Cycle 20","CapPass",376.56,"Qualified",0.00038,205.76,8816,"416-22","Alloy 617","Plate",314626
"Cycle 20","CapPass",376.61,"Qualified",0.00043,210.22,8817,"416-22","Alloy 617","Plate",314626
"Cycle 20","CapPass",376.66,"Qualified",0.00048,214.48,8818,"416-22","Alloy 617","Plate",314626
"Cycle 20","CapPass",376.71,"Qualified",0.00053,218.40,8819,"416-22","Alloy 617","Plate",314626
"Cycle 20","CapPass",376.76,"Qualified",0.00058,222.26,8820,"416-22","Alloy 617","Plate",314626
"Cycle 20","CapPass",376.82,"Qualified",0.00063,226.20,8821,"416-22","Alloy 617","Plate",314626
"Cycle 20","CapPass",376.86,"Qualified",0.00068,229.52,8822,"416-22","Alloy 617","Plate",314626
"Cycle 20","CapPass",376.91,"Qualified",0.00073,232.59,8823,"416-22","Alloy 617","Plate",314626
"Cycle 20","CapPass",376.96,"Qualified",0.00078,235.76,8824,"416-22","Alloy 617","Plate",314626
"Cycle 20","CapPass",377.01,"Qualified",0.00083,238.65,8825,"416-22","Alloy 617","Plate",314626
"Cycle 20","CapPass",377.06,"Qualified",0.00088,241.48,8826,"416-22","Alloy 617","Plate",314626
"Cycle 20","CapPass",377.11,"Qualified",0.00093,244.20,8827,"416-22","Alloy 617","Plate",314626
"Cycle 20","CapPass",377.15,"Qualified",0.00098,246.69,8828,"416-22","Alloy 617","Plate",314626
"Cycle 20","CapPass",377.20,"Qualified",0.00103,249.03,8829,"416-22","Alloy 617","Plate",314626
"Cycle 20","CapPass",377.25,"Qualified",0.00108,251.07,8830,"416-22","Alloy 617","Plate",314626
"Cycle 20","CapPass",377.31,"Qualified",0.00113,253.35,8831,"416-22","Alloy 617","Plate",314626
"Cycle 20","CapPass",377.36,"Qualified",0.00119,255.46,8832,"416-22","Alloy 617","Plate",314626
"Cycle 20","CapPass",377.40,"Qualified",0.00124,257.17,8833,"416-22","Alloy 617","Plate",314626
"Cycle 20","CapPass",377.43,"Qualified",0.00130,242.08,8834,"416-22","Alloy 617","Plate",314626
"Cycle 20","CapPass",377.43,"Qualified",0.00137,242.29,8835,"416-22","Alloy 617","Plate",314626
"Cycle 20","CapPass",377.43,"Qualified",0.00144,242.25,8836,"416-22","Alloy 617","Plate",314626
"Cycle 20","CapPass",377.43,"Qualified",0.00150,242.32,8837,"416-22","Alloy 617","Plate",314626
"Cycle 20","CapPass",377.44,"Qualified",0.00156,242.61,8838,"416-22","Alloy 617","Plate",314626
"Cycle 20","CapPass",377.76,"Qualified",0.00159,224.33,8839,"416-22","Alloy 617","Plate",314626
"Cycle 20","CapPass",377.78,"Qualified",0.00161,225.33,8840,"416-22","Alloy 617","Plate",314626
"Cycle 20","CapPass",377.83,"Qualified",0.00166,228.68,8841,"416-22","Alloy 617","Plate",314626
"Cycle 20","CapPass",377.87,"Qualified",0.00171,232.19,8842,"416-22","Alloy 617","Plate",314626
"Cycle 20","CapPass",377.92,"Qualified",0.00176,235.48,8843,"416-22","Alloy 617","Plate",314626
"Cycle 20","CapPass",377.97,"Qualified",0.00181,238.77,8844,"416-22","Alloy 617","Plate",314626
"Cycle 20","CapPass",378.02,"Qualified",0.00186,241.70,8845,"416-22","Alloy 617","Plate",314626
"Cycle 20","CapPass",378.07,"Qualified",0.00191,244.62,8846,"416-22","Alloy 617","Plate",314626
"Cycle 20","CapPass",378.12,"Qualified",0.00196,247.28,8847,"416-22","Alloy 617","Plate",314626
"Cycle 20","CapPass",378.17,"Qualified",0.00201,249.79,8848,"416-22","Alloy 617","Plate",314626
"Cycle 20","CapPass",378.22,"Qualified",0.00206,252.00,8849,"416-22","Alloy 617","Plate",314626
"Cycle 20","CapPass",378.27,"Qualified",0.00211,254.01,8850,"416-22","Alloy 617","Plate",314626
"Cycle 20","CapPass",378.32,"Qualified",0.00216,256.07,8851,"416-22","Alloy 617","Plate",314626
"Cycle 20","CapPass",378.37,"Qualified",0.00221,257.97,8852,"416-22","Alloy 617","Plate",314626
"Cycle 20","CapPass",378.42,"Qualified",0.00226,259.85,8853,"416-22","Alloy 617","Plate",314626
"Cycle 20","CapPass",378.47,"Qualified",0.00231,261.66,8854,"416-22","Alloy 617","Plate",314626
"Cycle 20","CapPass",378.52,"Qualified",0.00236,263.29,8855,"416-22","Alloy 617","Plate",314626
"Cycle 20","CapPass",378.56,"Qualified",0.00242,264.86,8856,"416-22","Alloy 617","Plate",314626
"Cycle 20","CapPass",378.61,"Qualified",0.00247,266.17,8857,"416-22","Alloy 617","Plate",314626
"Cycle 20","CapPass",378.66,"Qualified",0.00252,267.45,8858,"416-22","Alloy 617","Plate",314626
"Cycle 20","CapPass",378.71,"Qualified",0.00257,268.47,8859,"416-22","Alloy 617","Plate",314626
"Cycle 20","CapPass",378.75,"Qualified",0.00262,269.39,8860,"416-22","Alloy 617","Plate",314626
"Cycle 20","CapPass",378.76,"Qualified",0.00263,269.55,8861,"416-22","Alloy 617","Plate",314626
"Cycle 20","CapPass",378.80,"Qualified",0.00267,270.19,8862,"416-22","Alloy 617","Plate",314626
"Cycle 20","CapPass",378.85,"Qualified",0.00272,270.82,8863,"416-22","Alloy 617","Plate",314626
"Cycle 20","CapPass",378.90,"Qualified",0.00277,271.33,8864,"416-22","Alloy 617","Plate",314626
"Cycle 20","CapPass",378.95,"Qualified",0.00282,271.79,8865,"416-22","Alloy 617","Plate",314626
"Cycle 20","CapPass",378.96,"Qualified",0.00290,256.75,8866,"416-22","Alloy 617","Plate",314626
"Cycle 20","CapPass",378.96,"Qualified",0.00296,256.88,8867,"416-22","Alloy 617","Plate",314626
"Cycle 20","CapPass",378.96,"Qualified",0.00303,257.12,8868,"416-22","Alloy 617","Plate",314626
"Cycle 20","CapPass",378.96,"Qualified",0.00312,257.18,8869,"416-22","Alloy 617","Plate",314626
"Cycle 20","CapPass",378.96,"Qualified",0.00323,257.07,8870,"416-22","Alloy 617","Plate",314626
"Cycle 20","CapPass",378.96,"Qualified",0.00335,257.10,8871,"416-22","Alloy 617","Plate",314626
"Cycle 20","CapPass",378.96,"Qualified",0.00347,257.01,8872,"416-22","Alloy 617","Plate",314626
"Cycle 20","CapPass",378.96,"Qualified",0.00359,256.92,8873,"416-22","Alloy 617","Plate",314626
"Cycle 20","CapPass",378.96,"Qualified",0.00371,256.95,8874,"416-22","Alloy 617","Plate",314626
"Cycle 20","CapPass",378.97,"Qualified",0.00381,257.00,8875,"416-22","Alloy 617","Plate",314626
"Cycle 20","CapPass",378.97,"Qualified",0.00389,257.13,8876,"416-22","Alloy 617","Plate",314626
"Cycle 20","CapPass",378.97,"Qualified",0.00396,257.18,8877,"416-22","Alloy 617","Plate",314626
"Cycle 20","CapPass",378.97,"Qualified",0.00403,257.03,8878,"416-22","Alloy 617","Plate",314626
"Cycle 20","CapPass",378.97,"Qualified",0.00395,256.92,8879,"416-22","Alloy 617","Plate",314626
"Cycle 20","CapPass",378.98,"Qualified",0.00389,256.86,8880,"416-22","Alloy 617","Plate",314626
"Cycle 20","CapPass",378.98,"Qualified",0.00383,256.43,8881,"416-22","Alloy 617","Plate",314626
"Cycle 20","CapPass",378.99,"Qualified",0.00388,254.61,8882,"416-22","Alloy 617","Plate",314626
"Cycle 20","CapPass",379.02,"Qualified",0.00383,237.73,8883,"416-22","Alloy 617","Plate",314626
"Cycle 20","CapPass",379.03,"Qualified",0.00377,226.94,8884,"416-22","Alloy 617","Plate",314626
"Cycle 20","CapPass",379.04,"Qualified",0.00372,218.05,8885,"416-22","Alloy 617","Plate",314626
"Cycle 20","CapPass",379.05,"Qualified",0.00367,209.75,8886,"416-22","Alloy 617","Plate",314626
"Cycle 20","CapPass",379.06,"Qualified",0.00362,201.40,8887,"416-22","Alloy 617","Plate",314626
"Cycle 20","CapPass",379.07,"Qualified",0.00356,193.14,8888,"416-22","Alloy 617","Plate",314626
"Cycle 20","CapPass",379.08,"Qualified",0.00351,185.21,8889,"416-22","Alloy 617","Plate",314626
"Cycle 20","CapPass",379.09,"Qualified",0.00346,177.58,8890,"416-22","Alloy 617","Plate",314626
"Cycle 20","CapPass",379.10,"Qualified",0.00340,170.27,8891,"416-22","Alloy 617","Plate",314626
"Cycle 20","CapPass",379.11,"Qualified",0.00335,162.90,8892,"416-22","Alloy 617","Plate",314626
"Cycle 20","CapPass",379.12,"Qualified",0.00330,155.66,8893,"416-22","Alloy 617","Plate",314626
"Cycle 20","CapPass",379.14,"Qualified",0.00325,148.76,8894,"416-22","Alloy 617","Plate",314626
"Cycle 20","CapPass",379.15,"Qualified",0.00319,141.85,8895,"416-22","Alloy 617","Plate",314626
"Cycle 20","CapPass",379.17,"Qualified",0.00314,135.41,8896,"416-22","Alloy 617","Plate",314626
"Cycle 20","CapPass",379.19,"Qualified",0.00309,129.37,8897,"416-22","Alloy 617","Plate",314626
"Cycle 20","CapPass",379.34,"Qualified",0.00314,140.71,8898,"416-22","Alloy 617","Plate",314626
"Cycle 20","CapPass",379.38,"Qualified",0.00319,147.69,8899,"416-22","Alloy 617","Plate",314626
"Cycle 20","CapPass",379.42,"Qualified",0.00324,155.01,8900,"416-22","Alloy 617","Plate",314626
"Cycle 20","CapPass",379.46,"Qualified",0.00330,162.14,8901,"416-22","Alloy 617","Plate",314626
"Cycle 20","CapPass",379.50,"Qualified",0.00335,169.02,8902,"416-22","Alloy 617","Plate",314626
"Cycle 20","CapPass",379.55,"Qualified",0.00340,175.52,8903,"416-22","Alloy 617","Plate",314626
"Cycle 20","CapPass",379.60,"Qualified",0.00345,181.88,8904,"416-22","Alloy 617","Plate",314626
"Cycle 20","CapPass",379.65,"Qualified",0.00350,187.67,8905,"416-22","Alloy 617","Plate",314626
"Cycle 20","CapPass",379.70,"Qualified",0.00355,193.63,8906,"416-22","Alloy 617","Plate",314626
"Cycle 20","CapPass",379.75,"Qualified",0.00360,199.21,8907,"416-22","Alloy 617","Plate",314626
"Cycle 20","CapPass",379.76,"Qualified",0.00361,200.10,8908,"416-22","Alloy 617","Plate",314626
"Cycle 20","CapPass",379.81,"Qualified",0.00365,204.95,8909,"416-22","Alloy 617","Plate",314626
"Cycle 20","CapPass",379.86,"Qualified",0.00370,210.05,8910,"416-22","Alloy 617","Plate",314626
"Cycle 20","CapPass",379.91,"Qualified",0.00375,215.35,8911,"416-22","Alloy 617","Plate",314626
"Cycle 20","CapPass",379.96,"Qualified",0.00380,220.32,8912,"416-22","Alloy 617","Plate",314626
"Cycle 20","CapPass",380.01,"Qualified",0.00385,224.98,8913,"416-22","Alloy 617","Plate",314626
"Cycle 20","CapPass",380.06,"Qualified",0.00390,229.47,8914,"416-22","Alloy 617","Plate",314626
"Cycle 20","CapPass",380.11,"Qualified",0.00395,233.53,8915,"416-22","Alloy 617","Plate",314626
"Cycle 20","CapPass",380.16,"Qualified",0.00400,237.48,8916,"416-22","Alloy 617","Plate",314626
"Cycle 20","CapPass",380.21,"Qualified",0.00405,241.31,8917,"416-22","Alloy 617","Plate",314626
"Cycle 20","CapPass",380.25,"Qualified",0.00410,244.78,8918,"416-22","Alloy 617","Plate",314626
"Cycle 20","CapPass",380.30,"Qualified",0.00415,247.85,8919,"416-22","Alloy 617","Plate",314626
"Cycle 20","CapPass",380.35,"Qualified",0.00420,250.99,8920,"416-22","Alloy 617","Plate",314626
"Cycle 20","CapPass",380.40,"Qualified",0.00425,253.68,8921,"416-22","Alloy 617","Plate",314626
"Cycle 20","CapPass",380.44,"Qualified",0.00431,256.15,8922,"416-22","Alloy 617","Plate",314626
"Cycle 20","CapPass",380.49,"Qualified",0.00436,258.40,8923,"416-22","Alloy 617","Plate",314626
"Cycle 20","CapPass",380.54,"Qualified",0.00441,260.48,8924,"416-22","Alloy 617","Plate",314626
"Cycle 20","CapPass",380.59,"Qualified",0.00446,262.33,8925,"416-22","Alloy 617","Plate",314626
"Cycle 20","CapPass",380.64,"Qualified",0.00451,264.08,8926,"416-22","Alloy 617","Plate",314626
"Cycle 20","CapPass",380.69,"Qualified",0.00456,265.64,8927,"416-22","Alloy 617","Plate",314626
"Cycle 20","CapPass",380.73,"Qualified",0.00461,267.19,8928,"416-22","Alloy 617","Plate",314626
"Cycle 20","CapPass",380.76,"Qualified",0.00464,268.01,8929,"416-22","Alloy 617","Plate",314626
"Cycle 20","CapPass",380.78,"Qualified",0.00466,268.34,8930,"416-22","Alloy 617","Plate",314626
"Cycle 20","CapPass",380.83,"Qualified",0.00471,269.37,8931,"416-22","Alloy 617","Plate",314626
"Cycle 20","CapPass",380.88,"Qualified",0.00476,270.26,8932,"416-22","Alloy 617","Plate",314626
"Cycle 20","CapPass",380.92,"Qualified",0.00481,271.10,8933,"416-22","Alloy 617","Plate",314626
"Cycle 20","CapPass",380.97,"Qualified",0.00486,271.83,8934,"416-22","Alloy 617","Plate",314626
"Cycle 20","CapPass",381.02,"Qualified",0.00491,272.24,8935,"416-22","Alloy 617","Plate",314626
"Cycle 20","CapPass",381.10,"Qualified",0.00496,268.74,8936,"416-22","Alloy 617","Plate",314626
"Cycle 20","CapPass",381.21,"Qualified",0.00491,247.20,8937,"416-22","Alloy 617","Plate",314626
"Cycle 20","CapPass",381.26,"Qualified",0.00486,235.86,8938,"416-22","Alloy 617","Plate",314626
"Cycle 20","CapPass",381.30,"Qualified",0.00481,225.54,8939,"416-22","Alloy 617","Plate",314626
"Cycle 20","CapPass",381.35,"Qualified",0.00476,216.00,8940,"416-22","Alloy 617","Plate",314626
"Cycle 20","CapPass",381.39,"Qualified",0.00471,207.26,8941,"416-22","Alloy 617","Plate",314626
"Cycle 20","CapPass",381.43,"Qualified",0.00466,198.64,8942,"416-22","Alloy 617","Plate",314626
"Cycle 20","CapPass",381.48,"Qualified",0.00461,190.31,8943,"416-22","Alloy 617","Plate",314626
"Cycle 20","CapPass",381.53,"Qualified",0.00456,182.25,8944,"416-22","Alloy 617","Plate",314626
"Cycle 20","CapPass",381.58,"Qualified",0.00451,173.96,8945,"416-22","Alloy 617","Plate",314626
"Cycle 20","CapPass",381.63,"Qualified",0.00446,166.19,8946,"416-22","Alloy 617","Plate",314626
"Cycle 20","CapPass",381.69,"Qualified",0.00440,158.65,8947,"416-22","Alloy 617","Plate",314626
"Cycle 20","CapPass",381.74,"Qualified",0.00435,151.18,8948,"416-22","Alloy 617","Plate",314626
"Cycle 20","CapPass",381.76,"Qualified",0.00433,148.02,8949,"416-22","Alloy 617","Plate",314626
"Cycle 20","CapPass",381.79,"Qualified",0.00430,143.67,8950,"416-22","Alloy 617","Plate",314626
"Cycle 20","CapPass",381.86,"Qualified",0.00425,135.49,8951,"416-22","Alloy 617","Plate",314626
"Cycle 20","CapPass",381.91,"Qualified",0.00420,128.15,8952,"416-22","Alloy 617","Plate",314626
"Cycle 20","CapPass",381.96,"Qualified",0.00415,121.36,8953,"416-22","Alloy 617","Plate",314626
"Cycle 20","CapPass",382.01,"Qualified",0.00410,114.69,8954,"416-22","Alloy 617","Plate",314626
"Cycle 20","CapPass",382.06,"Qualified",0.00405,107.61,8955,"416-22","Alloy 617","Plate",314626
"Cycle 20","CapPass",382.12,"Qualified",0.00400,100.57,8956,"416-22","Alloy 617","Plate",314626
"Cycle 20","CapPass",382.17,"Qualified",0.00395,93.59,8957,"416-22","Alloy 617","Plate",314626
"Cycle 20","CapPass",382.23,"Qualified",0.00390,86.30,8958,"416-22","Alloy 617","Plate",314626
"Cycle 20","CapPass",382.29,"Qualified",0.00385,79.08,8959,"416-22","Alloy 617","Plate",314626
"Cycle 20","CapPass",382.34,"Qualified",0.00380,72.28,8960,"416-22","Alloy 617","Plate",314626
"Cycle 20","CapPass",382.40,"Qualified",0.00375,65.22,8961,"416-22","Alloy 617","Plate",314626
"Cycle 20","CapPass",382.45,"Qualified",0.00370,58.24,8962,"416-22","Alloy 617","Plate",314626
"Cycle 20","CapPass",382.50,"Qualified",0.00365,51.81,8963,"416-22","Alloy 617","Plate",314626
"Cycle 20","CapPass",382.56,"Qualified",0.00360,45.21,8964,"416-22","Alloy 617","Plate",314626
"Cycle 20","CapPass",382.61,"Qualified",0.00355,38.98,8965,"416-22","Alloy 617","Plate",314626
"Cycle 20","CapPass",382.67,"Qualified",0.00349,32.16,8966,"416-22","Alloy 617","Plate",314626
"Cycle 20","CapPass",382.73,"Qualified",0.00344,25.21,8967,"416-22","Alloy 617","Plate",314626
"Cycle 20","CapPass",382.76,"Qualified",0.00341,21.23,8968,"416-22","Alloy 617","Plate",314626
"Cycle 20","CapPass",382.78,"Qualified",0.00339,18.76,8969,"416-22","Alloy 617","Plate",314626
"Cycle 20","CapPass",382.83,"Qualified",0.00334,12.78,8970,"416-22","Alloy 617","Plate",314626
"Cycle 20","CapPass",382.88,"Qualified",0.00329,7.34,8971,"416-22","Alloy 617","Plate",314626
"Cycle 20","CapPass",382.94,"Qualified",0.00324,1.07,8972,"416-22","Alloy 617","Plate",314626
"Cycle 20","CapPass",382.99,"Qualified",0.00319,-4.92,8973,"416-22","Alloy 617","Plate",314626
"Cycle 20","CapPass",383.05,"Qualified",0.00314,-10.64,8974,"416-22","Alloy 617","Plate",314626
"Cycle 20","CapPass",383.10,"Qualified",0.00309,-16.44,8975,"416-22","Alloy 617","Plate",314626
"Cycle 20","CapPass",383.19,"Qualified",0.00304,-20.73,8976,"416-22","Alloy 617","Plate",314626
"Cycle 20","CapPass",383.36,"Qualified",0.00299,-24.01,8977,"416-22","Alloy 617","Plate",314626
"Cycle 20","CapPass",383.43,"Qualified",0.00294,-29.16,8978,"416-22","Alloy 617","Plate",314626
"Cycle 20","CapPass",383.49,"Qualified",0.00289,-34.97,8979,"416-22","Alloy 617","Plate",314626
"Cycle 20","CapPass",383.55,"Qualified",0.00284,-41.42,8980,"416-22","Alloy 617","Plate",314626
"Cycle 20","CapPass",383.58,"Qualified",0.00279,-48.90,8981,"416-22","Alloy 617","Plate",314626
"Cycle 20","CapPass",383.61,"Qualified",0.00274,-55.31,8982,"416-22","Alloy 617","Plate",314626
"Cycle 20","CapPass",383.63,"Qualified",0.00269,-62.04,8983,"416-22","Alloy 617","Plate",314626
"Cycle 20","CapPass",383.66,"Qualified",0.00264,-68.58,8984,"416-22","Alloy 617","Plate",314626
"Cycle 20","CapPass",383.69,"Qualified",0.00259,-74.76,8985,"416-22","Alloy 617","Plate",314626
"Cycle 20","CapPass",383.71,"Qualified",0.00254,-80.85,8986,"416-22","Alloy 617","Plate",314626
"Cycle 20","CapPass",383.74,"Qualified",0.00249,-86.56,8987,"416-22","Alloy 617","Plate",314626
"Cycle 20","CapPass",383.76,"Qualified",0.00245,-90.16,8988,"416-22","Alloy 617","Plate",314626
"Cycle 20","CapPass",383.77,"Qualified",0.00244,-92.06,8989,"416-22","Alloy 617","Plate",314626
"Cycle 20","CapPass",383.81,"Qualified",0.00238,-97.66,8990,"416-22","Alloy 617","Plate",314626
"Cycle 20","CapPass",383.84,"Qualified",0.00233,-102.5,8991,"416-22","Alloy 617","Plate",314626
"Cycle 20","CapPass",383.88,"Qualified",0.00228,-107.2,8992,"416-22","Alloy 617","Plate",314626
"Cycle 20","CapPass",383.92,"Qualified",0.00223,-111.8,8993,"416-22","Alloy 617","Plate",314626
"Cycle 20","CapPass",383.96,"Qualified",0.00218,-115.7,8994,"416-22","Alloy 617","Plate",314626
"Cycle 20","CapPass",384.01,"Qualified",0.00213,-119.7,8995,"416-22","Alloy 617","Plate",314626
"Cycle 20","CapPass",384.06,"Qualified",0.00208,-123.4,8996,"416-22","Alloy 617","Plate",314626
"Cycle 20","CapPass",384.11,"Qualified",0.00203,-126.9,8997,"416-22","Alloy 617","Plate",314626
"Cycle 20","CapPass",384.16,"Qualified",0.00198,-130.6,8998,"416-22","Alloy 617","Plate",314626
"Cycle 20","CapPass",384.21,"Qualified",0.00193,-134.2,8999,"416-22","Alloy 617","Plate",314626
"Cycle 20","CapPass",384.27,"Qualified",0.00188,-137.9,9000,"416-22","Alloy 617","Plate",314626
"Cycle 20","CapPass",384.32,"Qualified",0.00183,-141.6,9001,"416-22","Alloy 617","Plate",314626
"Cycle 20","CapPass",384.37,"Qualified",0.00178,-145.1,9002,"416-22","Alloy 617","Plate",314626
"Cycle 20","CapPass",384.42,"Qualified",0.00173,-148.5,9003,"416-22","Alloy 617","Plate",314626
"Cycle 20","CapPass",384.47,"Qualified",0.00168,-151.9,9004,"416-22","Alloy 617","Plate",314626
"Cycle 20","CapPass",384.53,"Qualified",0.00163,-155.4,9005,"416-22","Alloy 617","Plate",314626
"Cycle 20","CapPass",384.58,"Qualified",0.00158,-159.0,9006,"416-22","Alloy 617","Plate",314626
"Cycle 20","CapPass",384.63,"Qualified",0.00153,-162.5,9007,"416-22","Alloy 617","Plate",314626
"Cycle 20","CapPass",384.68,"Qualified",0.00148,-165.9,9008,"416-22","Alloy 617","Plate",314626
"Cycle 20","CapPass",384.73,"Qualified",0.00142,-169.3,9009,"416-22","Alloy 617","Plate",314626
"Cycle 20","CapPass",384.76,"Qualified",0.00139,-171.4,9010,"416-22","Alloy 617","Plate",314626
"Cycle 20","CapPass",384.78,"Qualified",0.00137,-172.6,9011,"416-22","Alloy 617","Plate",314626
"Cycle 20","CapPass",384.84,"Qualified",0.00132,-176.0,9012,"416-22","Alloy 617","Plate",314626
"Cycle 20","CapPass",384.89,"Qualified",0.00127,-179.6,9013,"416-22","Alloy 617","Plate",314626
"Cycle 20","CapPass",384.94,"Qualified",0.00122,-183.2,9014,"416-22","Alloy 617","Plate",314626
"Cycle 20","CapPass",384.99,"Qualified",0.00117,-186.5,9015,"416-22","Alloy 617","Plate",314626
"Cycle 20","CapPass",385.05,"Qualified",0.00112,-190.2,9016,"416-22","Alloy 617","Plate",314626
"Cycle 20","CapPass",385.10,"Qualified",0.00107,-193.7,9017,"416-22","Alloy 617","Plate",314626
"Cycle 20","CapPass",385.15,"Qualified",0.00102,-197.1,9018,"416-22","Alloy 617","Plate",314626
"Cycle 20","CapPass",385.19,"Qualified",0.00097,-200.1,9019,"416-22","Alloy 617","Plate",314626
"Cycle 20","CapPass",385.24,"Qualified",0.00092,-202.8,9020,"416-22","Alloy 617","Plate",314626
"Cycle 20","CapPass",385.29,"Qualified",0.00087,-205.5,9021,"416-22","Alloy 617","Plate",314626
"Cycle 20","CapPass",385.33,"Qualified",0.00082,-208.1,9022,"416-22","Alloy 617","Plate",314626
"Cycle 20","CapPass",385.39,"Qualified",0.00077,-210.7,9023,"416-22","Alloy 617","Plate",314626
"Cycle 20","CapPass",385.44,"Qualified",0.00072,-213.1,9024,"416-22","Alloy 617","Plate",314626
"Cycle 20","CapPass",385.49,"Qualified",0.00067,-215.7,9025,"416-22","Alloy 617","Plate",314626
"Cycle 20","CapPass",385.54,"Qualified",0.00062,-218.1,9026,"416-22","Alloy 617","Plate",314626
"Cycle 20","CapPass",385.59,"Qualified",0.00057,-220.3,9027,"416-22","Alloy 617","Plate",314626
"Cycle 20","CapPass",385.63,"Qualified",0.00052,-222.3,9028,"416-22","Alloy 617","Plate",314626
"Cycle 20","CapPass",385.69,"Qualified",0.00046,-224.3,9029,"416-22","Alloy 617","Plate",314626
"Cycle 20","CapPass",385.74,"Qualified",0.00041,-226.4,9030,"416-22","Alloy 617","Plate",314626
"Cycle 20","CapPass",385.76,"Qualified",0.00039,-227.4,9031,"416-22","Alloy 617","Plate",314626
"Cycle 20","CapPass",385.79,"Qualified",0.00036,-228.4,9032,"416-22","Alloy 617","Plate",314626
"Cycle 20","CapPass",385.83,"Qualified",0.00031,-230.2,9033,"416-22","Alloy 617","Plate",314626
"Cycle 20","CapPass",385.88,"Qualified",0.00026,-231.8,9034,"416-22","Alloy 617","Plate",314626
"Cycle 20","CapPass",385.93,"Qualified",0.00021,-233.4,9035,"416-22","Alloy 617","Plate",314626
"Cycle 20","CapPass",385.98,"Qualified",0.00016,-234.8,9036,"416-22","Alloy 617","Plate",314626
"Cycle 20","CapPass",386.03,"Qualified",0.00011,-236.1,9037,"416-22","Alloy 617","Plate",314626
"Cycle 20","CapPass",386.08,"Qualified",0.00006,-237.4,9038,"416-22","Alloy 617","Plate",314626
"Cycle 20","CapPass",386.13,"Qualified",0.00001,-238.8,9039,"416-22","Alloy 617","Plate",314626
"Cycle 20","CapPass",386.18,"Qualified",-0.00004,-240.0,9040,"416-22","Alloy 617","Plate",314626
"Cycle 20","CapPass",386.20,"Qualified",-0.00011,-230.9,9041,"416-22","Alloy 617","Plate",314626
"Cycle 20","CapPass",386.20,"Qualified",-0.00016,-231.1,9042,"416-22","Alloy 617","Plate",314626
"Cycle 20","CapPass",386.20,"Qualified",-0.00024,-231.2,9043,"416-22","Alloy 617","Plate",314626
"Cycle 20","CapPass",386.20,"Qualified",-0.00032,-231.1,9044,"416-22","Alloy 617","Plate",314626
"Cycle 20","CapPass",386.21,"Qualified",-0.00039,-231.2,9045,"416-22","Alloy 617","Plate",314626
"Cycle 20","CapPass",386.21,"Qualified",-0.00045,-231.3,9046,"416-22","Alloy 617","Plate",314626
"Cycle 20","CapPass",386.31,"Qualified",-0.00040,-211.7,9047,"416-22","Alloy 617","Plate",314626
"Cycle 20","CapPass",386.35,"Qualified",-0.00035,-201.9,9048,"416-22","Alloy 617","Plate",314626
"Cycle 20","CapPass",386.40,"Qualified",-0.00030,-192.3,9049,"416-22","Alloy 617","Plate",314626
"Cycle 20","CapPass",386.58,"Qualified",-0.00035,-195.8,9050,"416-22","Alloy 617","Plate",314626
"Cycle 20","CapPass",386.62,"Qualified",-0.00040,-201.6,9051,"416-22","Alloy 617","Plate",314626
"Cycle 20","CapPass",386.67,"Qualified",-0.00045,-207.2,9052,"416-22","Alloy 617","Plate",314626
"Cycle 20","CapPass",386.71,"Qualified",-0.00050,-212.3,9053,"416-22","Alloy 617","Plate",314626
"Cycle 20","CapPass",386.75,"Qualified",-0.00055,-217.4,9054,"416-22","Alloy 617","Plate",314626
"Cycle 20","CapPass",386.76,"Qualified",-0.00056,-218.3,9055,"416-22","Alloy 617","Plate",314626
"Cycle 20","CapPass",386.80,"Qualified",-0.00060,-222.0,9056,"416-22","Alloy 617","Plate",314626
"Cycle 20","CapPass",386.84,"Qualified",-0.00065,-225.8,9057,"416-22","Alloy 617","Plate",314626
"Cycle 20","CapPass",386.88,"Qualified",-0.00070,-229.1,9058,"416-22","Alloy 617","Plate",314626
"Cycle 20","CapPass",386.93,"Qualified",-0.00075,-232.4,9059,"416-22","Alloy 617","Plate",314626
"Cycle 20","CapPass",386.98,"Qualified",-0.00080,-235.4,9060,"416-22","Alloy 617","Plate",314626
"Cycle 20","CapPass",387.03,"Qualified",-0.00086,-238.4,9061,"416-22","Alloy 617","Plate",314626
"Cycle 20","CapPass",387.09,"Qualified",-0.00091,-241.7,9062,"416-22","Alloy 617","Plate",314626
"Cycle 20","CapPass",387.14,"Qualified",-0.00096,-244.6,9063,"416-22","Alloy 617","Plate",314626
"Cycle 20","CapPass",387.19,"Qualified",-0.00101,-247.6,9064,"416-22","Alloy 617","Plate",314626
"Cycle 20","CapPass",387.24,"Qualified",-0.00106,-250.5,9065,"416-22","Alloy 617","Plate",314626
"Cycle 20","CapPass",387.29,"Qualified",-0.00111,-253.3,9066,"416-22","Alloy 617","Plate",314626
"Cycle 20","CapPass",387.33,"Qualified",-0.00116,-255.6,9067,"416-22","Alloy 617","Plate",314626
"Cycle 20","CapPass",387.38,"Qualified",-0.00121,-258.0,9068,"416-22","Alloy 617","Plate",314626
"Cycle 20","CapPass",387.43,"Qualified",-0.00126,-260.0,9069,"416-22","Alloy 617","Plate",314626
"Cycle 20","CapPass",387.48,"Qualified",-0.00131,-261.9,9070,"416-22","Alloy 617","Plate",314626
"Cycle 20","CapPass",387.52,"Qualified",-0.00136,-247.3,9071,"416-22","Alloy 617","Plate",314626
"Cycle 20","CapPass",387.53,"Qualified",-0.00143,-249.1,9072,"416-22","Alloy 617","Plate",314626
"Cycle 20","CapPass",387.53,"Qualified",-0.00149,-249.1,9073,"416-22","Alloy 617","Plate",314626
"Cycle 20","CapPass",387.53,"Qualified",-0.00157,-249.1,9074,"416-22","Alloy 617","Plate",314626
"Cycle 20","CapPass",387.53,"Qualified",-0.00165,-249.1,9075,"416-22","Alloy 617","Plate",314626
"Cycle 20","CapPass",387.53,"Qualified",-0.00171,-249.3,9076,"416-22","Alloy 617","Plate",314626
"Cycle 20","CapPass",387.54,"Qualified",-0.00177,-249.3,9077,"416-22","Alloy 617","Plate",314626
"Cycle 20","CapPass",387.64,"Qualified",-0.00172,-230.9,9078,"416-22","Alloy 617","Plate",314626
"Cycle 20","CapPass",387.69,"Qualified",-0.00167,-220.2,9079,"416-22","Alloy 617","Plate",314626
"Cycle 20","CapPass",387.76,"Qualified",-0.00164,-211.8,9080,"416-22","Alloy 617","Plate",314626
"Cycle 20","CapPass",387.92,"Qualified",-0.00172,-216.5,9081,"416-22","Alloy 617","Plate",314626
"Cycle 20","CapPass",387.97,"Qualified",-0.00177,-221.4,9082,"416-22","Alloy 617","Plate",314626
"Cycle 20","CapPass",388.02,"Qualified",-0.00183,-226.3,9083,"416-22","Alloy 617","Plate",314626
"Cycle 20","CapPass",388.06,"Qualified",-0.00188,-231.1,9084,"416-22","Alloy 617","Plate",314626
"Cycle 20","CapPass",388.11,"Qualified",-0.00193,-235.3,9085,"416-22","Alloy 617","Plate",314626
"Cycle 20","CapPass",388.16,"Qualified",-0.00198,-239.3,9086,"416-22","Alloy 617","Plate",314626
"Cycle 20","CapPass",388.21,"Qualified",-0.00203,-243.6,9087,"416-22","Alloy 617","Plate",314626
"Cycle 20","CapPass",388.26,"Qualified",-0.00208,-247.3,9088,"416-22","Alloy 617","Plate",314626
"Cycle 20","CapPass",388.31,"Qualified",-0.00213,-250.6,9089,"416-22","Alloy 617","Plate",314626
"Cycle 20","CapPass",388.35,"Qualified",-0.00218,-253.6,9090,"416-22","Alloy 617","Plate",314626
"Cycle 20","CapPass",388.40,"Qualified",-0.00223,-256.5,9091,"416-22","Alloy 617","Plate",314626
