Repository: js-molina/fatigue-A617

File: data/850C/Strain rate 0.001/1.0% strain/HTM_A20_Cycles_4167.csv (part 5 of 13)
"Cycle Label","Data State","Elapsed Time Sec","Qual State","Strain","Stress Mpa","Count","Sample","Alloy","Material_Form","Heat"
"Cycle 10","CapPass",181.61,"Qualified",0.00442,132.41,4785,"416-7","Alloy 617","Plate",314626
"Cycle 10","CapPass",181.66,"Qualified",0.00437,124.52,4786,"416-7","Alloy 617","Plate",314626
"Cycle 10","CapPass",181.71,"Qualified",0.00432,116.79,4787,"416-7","Alloy 617","Plate",314626
"Cycle 10","CapPass",181.77,"Qualified",0.00427,108.71,4788,"416-7","Alloy 617","Plate",314626
"Cycle 10","CapPass",181.80,"Qualified",0.00424,103.92,4789,"416-7","Alloy 617","Plate",314626
"Cycle 10","CapPass",181.82,"Qualified",0.00422,100.91,4790,"416-7","Alloy 617","Plate",314626
"Cycle 10","CapPass",181.88,"Qualified",0.00417,93.09,4791,"416-7","Alloy 617","Plate",314626
"Cycle 10","CapPass",181.93,"Qualified",0.00412,85.58,4792,"416-7","Alloy 617","Plate",314626
"Cycle 10","CapPass",181.98,"Qualified",0.00407,78.24,4793,"416-7","Alloy 617","Plate",314626
"Cycle 10","CapPass",182.04,"Qualified",0.00402,70.76,4794,"416-7","Alloy 617","Plate",314626
"Cycle 10","CapPass",182.09,"Qualified",0.00396,63.48,4795,"416-7","Alloy 617","Plate",314626
"Cycle 10","CapPass",182.14,"Qualified",0.00391,56.63,4796,"416-7","Alloy 617","Plate",314626
"Cycle 10","CapPass",182.19,"Qualified",0.00386,49.61,4797,"416-7","Alloy 617","Plate",314626
"Cycle 10","CapPass",182.25,"Qualified",0.00381,42.94,4798,"416-7","Alloy 617","Plate",314626
"Cycle 10","CapPass",182.30,"Qualified",0.00376,36.15,4799,"416-7","Alloy 617","Plate",314626
"Cycle 10","CapPass",182.35,"Qualified",0.00371,29.55,4800,"416-7","Alloy 617","Plate",314626
"Cycle 10","CapPass",182.41,"Qualified",0.00366,22.90,4801,"416-7","Alloy 617","Plate",314626
"Cycle 10","CapPass",182.46,"Qualified",0.00361,16.25,4802,"416-7","Alloy 617","Plate",314626
"Cycle 10","CapPass",182.51,"Qualified",0.00356,10.11,4803,"416-7","Alloy 617","Plate",314626
"Cycle 10","CapPass",182.56,"Qualified",0.00351,3.92,4804,"416-7","Alloy 617","Plate",314626
"Cycle 10","CapPass",182.62,"Qualified",0.00346,-2.10,4805,"416-7","Alloy 617","Plate",314626
"Cycle 10","CapPass",182.67,"Qualified",0.00341,-8.20,4806,"416-7","Alloy 617","Plate",314626
"Cycle 10","CapPass",182.73,"Qualified",0.00336,-14.36,4807,"416-7","Alloy 617","Plate",314626
"Cycle 10","CapPass",182.78,"Qualified",0.00331,-20.02,4808,"416-7","Alloy 617","Plate",314626
"Cycle 10","CapPass",182.80,"Qualified",0.00330,-21.50,4809,"416-7","Alloy 617","Plate",314626
"Cycle 10","CapPass",182.94,"Qualified",0.00326,-23.40,4810,"416-7","Alloy 617","Plate",314626
"Cycle 10","CapPass",183.02,"Qualified",0.00321,-29.61,4811,"416-7","Alloy 617","Plate",314626
"Cycle 10","CapPass",183.08,"Qualified",0.00316,-35.37,4812,"416-7","Alloy 617","Plate",314626
"Cycle 10","CapPass",183.14,"Qualified",0.00311,-40.86,4813,"416-7","Alloy 617","Plate",314626
"Cycle 10","CapPass",183.20,"Qualified",0.00306,-47.06,4814,"416-7","Alloy 617","Plate",314626
"Cycle 10","CapPass",183.23,"Qualified",0.00301,-54.37,4815,"416-7","Alloy 617","Plate",314626
"Cycle 10","CapPass",183.26,"Qualified",0.00296,-61.13,4816,"416-7","Alloy 617","Plate",314626
"Cycle 10","CapPass",183.28,"Qualified",0.00290,-67.73,4817,"416-7","Alloy 617","Plate",314626
"Cycle 10","CapPass",183.30,"Qualified",0.00285,-74.24,4818,"416-7","Alloy 617","Plate",314626
"Cycle 10","CapPass",183.33,"Qualified",0.00280,-80.35,4819,"416-7","Alloy 617","Plate",314626
"Cycle 10","CapPass",183.36,"Qualified",0.00275,-86.27,4820,"416-7","Alloy 617","Plate",314626
"Cycle 10","CapPass",183.39,"Qualified",0.00270,-91.92,4821,"416-7","Alloy 617","Plate",314626
"Cycle 10","CapPass",183.42,"Qualified",0.00265,-97.32,4822,"416-7","Alloy 617","Plate",314626
"Cycle 10","CapPass",183.46,"Qualified",0.00260,-102.4,4823,"416-7","Alloy 617","Plate",314626
"Cycle 10","CapPass",183.50,"Qualified",0.00255,-107.4,4824,"416-7","Alloy 617","Plate",314626
"Cycle 10","CapPass",183.55,"Qualified",0.00250,-112.1,4825,"416-7","Alloy 617","Plate",314626
"Cycle 10","CapPass",183.61,"Qualified",0.00245,-116.9,4826,"416-7","Alloy 617","Plate",314626
"Cycle 10","CapPass",183.66,"Qualified",0.00240,-121.6,4827,"416-7","Alloy 617","Plate",314626
"Cycle 10","CapPass",183.71,"Qualified",0.00235,-126.2,4828,"416-7","Alloy 617","Plate",314626
"Cycle 10","CapPass",183.76,"Qualified",0.00230,-130.7,4829,"416-7","Alloy 617","Plate",314626
"Cycle 10","CapPass",183.80,"Qualified",0.00226,-134.3,4830,"416-7","Alloy 617","Plate",314626
"Cycle 10","CapPass",183.81,"Qualified",0.00225,-135.3,4831,"416-7","Alloy 617","Plate",314626
"Cycle 10","CapPass",183.86,"Qualified",0.00219,-139.8,4832,"416-7","Alloy 617","Plate",314626
"Cycle 10","CapPass",183.92,"Qualified",0.00214,-144.2,4833,"416-7","Alloy 617","Plate",314626
"Cycle 10","CapPass",183.97,"Qualified",0.00209,-148.4,4834,"416-7","Alloy 617","Plate",314626
"Cycle 10","CapPass",184.02,"Qualified",0.00204,-152.6,4835,"416-7","Alloy 617","Plate",314626
"Cycle 10","CapPass",184.07,"Qualified",0.00199,-156.9,4836,"416-7","Alloy 617","Plate",314626
"Cycle 10","CapPass",184.12,"Qualified",0.00194,-161.2,4837,"416-7","Alloy 617","Plate",314626
"Cycle 10","CapPass",184.18,"Qualified",0.00189,-165.4,4838,"416-7","Alloy 617","Plate",314626
"Cycle 10","CapPass",184.23,"Qualified",0.00184,-169.4,4839,"416-7","Alloy 617","Plate",314626
"Cycle 10","CapPass",184.28,"Qualified",0.00179,-173.6,4840,"416-7","Alloy 617","Plate",314626
"Cycle 10","CapPass",184.33,"Qualified",0.00174,-177.5,4841,"416-7","Alloy 617","Plate",314626
"Cycle 10","CapPass",184.38,"Qualified",0.00169,-181.3,4842,"416-7","Alloy 617","Plate",314626
"Cycle 10","CapPass",184.43,"Qualified",0.00164,-185.2,4843,"416-7","Alloy 617","Plate",314626
"Cycle 10","CapPass",184.48,"Qualified",0.00159,-188.9,4844,"416-7","Alloy 617","Plate",314626
"Cycle 10","CapPass",184.53,"Qualified",0.00154,-192.5,4845,"416-7","Alloy 617","Plate",314626
"Cycle 10","CapPass",184.57,"Qualified",0.00149,-195.5,4846,"416-7","Alloy 617","Plate",314626
"Cycle 10","CapPass",184.62,"Qualified",0.00144,-197.9,4847,"416-7","Alloy 617","Plate",314626
"Cycle 10","CapPass",184.65,"Qualified",0.00139,-197.7,4848,"416-7","Alloy 617","Plate",314626
"Cycle 10","CapPass",184.65,"Qualified",0.00133,-197.9,4849,"416-7","Alloy 617","Plate",314626
"Cycle 10","CapPass",184.66,"Qualified",0.00128,-198.0,4850,"416-7","Alloy 617","Plate",314626
"Cycle 10","CapPass",184.66,"Qualified",0.00123,-198.4,4851,"416-7","Alloy 617","Plate",314626
"Cycle 10","CapPass",184.80,"Qualified",0.00122,-188.0,4852,"416-7","Alloy 617","Plate",314626
"Cycle 10","CapPass",184.93,"Qualified",0.00118,-189.6,4853,"416-7","Alloy 617","Plate",314626
"Cycle 10","CapPass",184.98,"Qualified",0.00113,-194.3,4854,"416-7","Alloy 617","Plate",314626
"Cycle 10","CapPass",185.03,"Qualified",0.00107,-199.1,4855,"416-7","Alloy 617","Plate",314626
"Cycle 10","CapPass",185.07,"Qualified",0.00102,-203.6,4856,"416-7","Alloy 617","Plate",314626
"Cycle 10","CapPass",185.11,"Qualified",0.00097,-207.7,4857,"416-7","Alloy 617","Plate",314626
"Cycle 10","CapPass",185.13,"Qualified",0.00092,-206.8,4858,"416-7","Alloy 617","Plate",314626
"Cycle 10","CapPass",185.16,"Qualified",0.00087,-208.9,4859,"416-7","Alloy 617","Plate",314626
"Cycle 10","CapPass",185.22,"Qualified",0.00082,-210.7,4860,"416-7","Alloy 617","Plate",314626
"Cycle 10","CapPass",185.30,"Qualified",0.00077,-212.8,4861,"416-7","Alloy 617","Plate",314626
"Cycle 10","CapPass",185.37,"Qualified",0.00072,-214.8,4862,"416-7","Alloy 617","Plate",314626
"Cycle 10","CapPass",185.38,"Qualified",0.00066,-214.6,4863,"416-7","Alloy 617","Plate",314626
"Cycle 10","CapPass",185.39,"Qualified",0.00061,-214.8,4864,"416-7","Alloy 617","Plate",314626
"Cycle 10","CapPass",185.40,"Qualified",0.00056,-215.6,4865,"416-7","Alloy 617","Plate",314626
"Cycle 10","CapPass",185.50,"Qualified",0.00051,-213.2,4866,"416-7","Alloy 617","Plate",314626
"Cycle 10","CapPass",185.62,"Qualified",0.00046,-211.6,4867,"416-7","Alloy 617","Plate",314626
"Cycle 10","CapPass",185.69,"Qualified",0.00040,-214.8,4868,"416-7","Alloy 617","Plate",314626
"Cycle 10","CapPass",185.73,"Qualified",0.00035,-218.3,4869,"416-7","Alloy 617","Plate",314626
"Cycle 10","CapPass",185.78,"Qualified",0.00030,-216.4,4870,"416-7","Alloy 617","Plate",314626
"Cycle 10","CapPass",185.78,"Qualified",0.00024,-216.9,4871,"416-7","Alloy 617","Plate",314626
"Cycle 10","CapPass",185.79,"Qualified",0.00018,-217.1,4872,"416-7","Alloy 617","Plate",314626
"Cycle 10","CapPass",185.79,"Qualified",0.00012,-217.4,4873,"416-7","Alloy 617","Plate",314626
"Cycle 10","CapPass",185.80,"Qualified",0.00010,-218.2,4874,"416-7","Alloy 617","Plate",314626
"Cycle 10","CapPass",186.01,"Qualified",0.00007,-206.7,4875,"416-7","Alloy 617","Plate",314626
"Cycle 10","CapPass",186.08,"Qualified",0.00002,-209.9,4876,"416-7","Alloy 617","Plate",314626
"Cycle 10","CapPass",186.13,"Qualified",-0.00003,-214.2,4877,"416-7","Alloy 617","Plate",314626
"Cycle 10","CapPass",186.17,"Qualified",-0.00008,-218.5,4878,"416-7","Alloy 617","Plate",314626
"Cycle 10","CapPass",186.22,"Qualified",-0.00013,-222.8,4879,"416-7","Alloy 617","Plate",314626
"Cycle 10","CapPass",186.27,"Qualified",-0.00018,-226.9,4880,"416-7","Alloy 617","Plate",314626
"Cycle 10","CapPass",186.31,"Qualified",-0.00023,-229.2,4881,"416-7","Alloy 617","Plate",314626
"Cycle 10","CapPass",186.33,"Qualified",-0.00029,-222.1,4882,"416-7","Alloy 617","Plate",314626
"Cycle 10","CapPass",186.33,"Qualified",-0.00034,-222.3,4883,"416-7","Alloy 617","Plate",314626
"Cycle 10","CapPass",186.33,"Qualified",-0.00040,-222.3,4884,"416-7","Alloy 617","Plate",314626
"Cycle 10","CapPass",186.33,"Qualified",-0.00045,-222.5,4885,"416-7","Alloy 617","Plate",314626
"Cycle 10","CapPass",186.34,"Qualified",-0.00050,-222.9,4886,"416-7","Alloy 617","Plate",314626
"Cycle 10","CapPass",186.65,"Qualified",-0.00055,-213.9,4887,"416-7","Alloy 617","Plate",314626
"Cycle 10","CapPass",186.70,"Qualified",-0.00060,-218.7,4888,"416-7","Alloy 617","Plate",314626
"Cycle 10","CapPass",186.74,"Qualified",-0.00065,-222.9,4889,"416-7","Alloy 617","Plate",314626
"Cycle 10","CapPass",186.78,"Qualified",-0.00070,-227.2,4890,"416-7","Alloy 617","Plate",314626
"Cycle 10","CapPass",186.80,"Qualified",-0.00073,-229.1,4891,"416-7","Alloy 617","Plate",314626
"Cycle 10","CapPass",186.83,"Qualified",-0.00075,-231.3,4892,"416-7","Alloy 617","Plate",314626
"Cycle 10","CapPass",186.86,"Qualified",-0.00081,-230.1,4893,"416-7","Alloy 617","Plate",314626
"Cycle 10","CapPass",186.86,"Qualified",-0.00088,-230.3,4894,"416-7","Alloy 617","Plate",314626
"Cycle 10","CapPass",186.86,"Qualified",-0.00093,-230.4,4895,"416-7","Alloy 617","Plate",314626
"Cycle 10","CapPass",186.86,"Qualified",-0.00099,-230.6,4896,"416-7","Alloy 617","Plate",314626
"Cycle 10","CapPass",186.87,"Qualified",-0.00105,-230.8,4897,"416-7","Alloy 617","Plate",314626
"Cycle 10","CapPass",187.02,"Qualified",-0.00100,-212.6,4898,"416-7","Alloy 617","Plate",314626
"Cycle 10","CapPass",187.17,"Qualified",-0.00105,-214.6,4899,"416-7","Alloy 617","Plate",314626
"Cycle 10","CapPass",187.21,"Qualified",-0.00110,-220.0,4900,"416-7","Alloy 617","Plate",314626
"Cycle 10","CapPass",187.25,"Qualified",-0.00115,-225.1,4901,"416-7","Alloy 617","Plate",314626
"Cycle 10","CapPass",187.29,"Qualified",-0.00120,-230.1,4902,"416-7","Alloy 617","Plate",314626
"Cycle 10","CapPass",187.34,"Qualified",-0.00125,-234.6,4903,"416-7","Alloy 617","Plate",314626
"Cycle 10","CapPass",187.38,"Qualified",-0.00130,-238.6,4904,"416-7","Alloy 617","Plate",314626
"Cycle 10","CapPass",187.43,"Qualified",-0.00135,-232.1,4905,"416-7","Alloy 617","Plate",314626
"Cycle 10","CapPass",187.43,"Qualified",-0.00141,-232.7,4906,"416-7","Alloy 617","Plate",314626
"Cycle 10","CapPass",187.49,"Qualified",-0.00146,-236.1,4907,"416-7","Alloy 617","Plate",314626
"Cycle 10","CapPass",187.56,"Qualified",-0.00151,-237.8,4908,"416-7","Alloy 617","Plate",314626
"Cycle 10","CapPass",187.63,"Qualified",-0.00156,-240.3,4909,"416-7","Alloy 617","Plate",314626
"Cycle 10","CapPass",187.68,"Qualified",-0.00161,-243.2,4910,"416-7","Alloy 617","Plate",314626
"Cycle 10","CapPass",187.70,"Qualified",-0.00167,-239.6,4911,"416-7","Alloy 617","Plate",314626
"Cycle 10","CapPass",187.71,"Qualified",-0.00172,-239.9,4912,"416-7","Alloy 617","Plate",314626
"Cycle 10","CapPass",187.75,"Qualified",-0.00177,-241.1,4913,"416-7","Alloy 617","Plate",314626
"Cycle 10","CapPass",187.80,"Qualified",-0.00179,-240.0,4914,"416-7","Alloy 617","Plate",314626
"Cycle 10","CapPass",187.87,"Qualified",-0.00182,-238.7,4915,"416-7","Alloy 617","Plate",314626
"Cycle 10","CapPass",187.96,"Qualified",-0.00187,-240.7,4916,"416-7","Alloy 617","Plate",314626
"Cycle 10","CapPass",188.01,"Qualified",-0.00192,-244.0,4917,"416-7","Alloy 617","Plate",314626
"Cycle 10","CapPass",188.06,"Qualified",-0.00197,-247.6,4918,"416-7","Alloy 617","Plate",314626
"Cycle 10","CapPass",188.08,"Qualified",-0.00204,-236.4,4919,"416-7","Alloy 617","Plate",314626
"Cycle 10","CapPass",188.08,"Qualified",-0.00209,-236.8,4920,"416-7","Alloy 617","Plate",314626
"Cycle 10","CapPass",188.09,"Qualified",-0.00216,-236.8,4921,"416-7","Alloy 617","Plate",314626
"Cycle 10","CapPass",188.09,"Qualified",-0.00225,-236.8,4922,"416-7","Alloy 617","Plate",314626
"Cycle 10","CapPass",188.09,"Qualified",-0.00234,-237.0,4923,"416-7","Alloy 617","Plate",314626
"Cycle 10","CapPass",188.09,"Qualified",-0.00240,-237.3,4924,"416-7","Alloy 617","Plate",314626
"Cycle 10","CapPass",188.10,"Qualified",-0.00245,-237.7,4925,"416-7","Alloy 617","Plate",314626
"Cycle 10","CapPass",188.10,"Qualified",-0.00240,-237.9,4926,"416-7","Alloy 617","Plate",314626
"Cycle 10","CapPass",188.18,"Qualified",-0.00235,-220.8,4927,"416-7","Alloy 617","Plate",314626
"Cycle 10","CapPass",188.21,"Qualified",-0.00230,-212.7,4928,"416-7","Alloy 617","Plate",314626
"Cycle 10","CapPass",188.24,"Qualified",-0.00225,-204.2,4929,"416-7","Alloy 617","Plate",314626
"Cycle 10","CapPass",188.42,"Qualified",-0.00230,-207.6,4930,"416-7","Alloy 617","Plate",314626
"Cycle 10","CapPass",188.46,"Qualified",-0.00235,-213.3,4931,"416-7","Alloy 617","Plate",314626
"Cycle 10","CapPass",188.50,"Qualified",-0.00240,-218.7,4932,"416-7","Alloy 617","Plate",314626
"Cycle 10","CapPass",188.53,"Qualified",-0.00245,-223.7,4933,"416-7","Alloy 617","Plate",314626
"Cycle 10","CapPass",188.58,"Qualified",-0.00250,-228.6,4934,"416-7","Alloy 617","Plate",314626
"Cycle 10","CapPass",188.63,"Qualified",-0.00255,-232.8,4935,"416-7","Alloy 617","Plate",314626
"Cycle 10","CapPass",188.67,"Qualified",-0.00260,-236.8,4936,"416-7","Alloy 617","Plate",314626
"Cycle 10","CapPass",188.72,"Qualified",-0.00265,-240.4,4937,"416-7","Alloy 617","Plate",314626
"Cycle 10","CapPass",188.78,"Qualified",-0.00270,-243.9,4938,"416-7","Alloy 617","Plate",314626
"Cycle 10","CapPass",188.80,"Qualified",-0.00273,-245.6,4939,"416-7","Alloy 617","Plate",314626
"Cycle 10","CapPass",188.83,"Qualified",-0.00275,-247.3,4940,"416-7","Alloy 617","Plate",314626
"Cycle 10","CapPass",188.88,"Qualified",-0.00280,-250.1,4941,"416-7","Alloy 617","Plate",314626
"Cycle 10","CapPass",188.93,"Qualified",-0.00286,-253.4,4942,"416-7","Alloy 617","Plate",314626
"Cycle 10","CapPass",188.97,"Qualified",-0.00291,-245.8,4943,"416-7","Alloy 617","Plate",314626
"Cycle 10","CapPass",188.98,"Qualified",-0.00298,-245.9,4944,"416-7","Alloy 617","Plate",314626
"Cycle 10","CapPass",188.98,"Qualified",-0.00304,-246.0,4945,"416-7","Alloy 617","Plate",314626
"Cycle 10","CapPass",188.98,"Qualified",-0.00309,-246.2,4946,"416-7","Alloy 617","Plate",314626
"Cycle 10","CapPass",188.98,"Qualified",-0.00314,-246.5,4947,"416-7","Alloy 617","Plate",314626
"Cycle 10","CapPass",189.30,"Qualified",-0.00319,-235.0,4948,"416-7","Alloy 617","Plate",314626
"Cycle 10","CapPass",189.34,"Qualified",-0.00324,-239.8,4949,"416-7","Alloy 617","Plate",314626
"Cycle 10","CapPass",189.38,"Qualified",-0.00330,-244.3,4950,"416-7","Alloy 617","Plate",314626
"Cycle 10","CapPass",189.43,"Qualified",-0.00335,-248.6,4951,"416-7","Alloy 617","Plate",314626
"Cycle 10","CapPass",189.47,"Qualified",-0.00340,-252.3,4952,"416-7","Alloy 617","Plate",314626
"Cycle 10","CapPass",189.52,"Qualified",-0.00345,-255.7,4953,"416-7","Alloy 617","Plate",314626
"Cycle 10","CapPass",189.53,"Qualified",-0.00350,-248.3,4954,"416-7","Alloy 617","Plate",314626
"Cycle 10","CapPass",189.53,"Qualified",-0.00356,-248.5,4955,"416-7","Alloy 617","Plate",314626
"Cycle 10","CapPass",189.53,"Qualified",-0.00362,-248.6,4956,"416-7","Alloy 617","Plate",314626
"Cycle 10","CapPass",189.53,"Qualified",-0.00369,-248.6,4957,"416-7","Alloy 617","Plate",314626
"Cycle 10","CapPass",189.53,"Qualified",-0.00374,-248.8,4958,"416-7","Alloy 617","Plate",314626
"Cycle 10","CapPass",189.54,"Qualified",-0.00379,-249.0,4959,"416-7","Alloy 617","Plate",314626
"Cycle 10","CapPass",189.63,"Qualified",-0.00374,-236.9,4960,"416-7","Alloy 617","Plate",314626
"Cycle 10","CapPass",189.67,"Qualified",-0.00369,-227.1,4961,"416-7","Alloy 617","Plate",314626
"Cycle 10","CapPass",189.80,"Qualified",-0.00369,-222.9,4962,"416-7","Alloy 617","Plate",314626
"Cycle 10","CapPass",189.85,"Qualified",-0.00374,-227.5,4963,"416-7","Alloy 617","Plate",314626
"Cycle 10","CapPass",189.89,"Qualified",-0.00379,-232.7,4964,"416-7","Alloy 617","Plate",314626
"Cycle 10","CapPass",189.93,"Qualified",-0.00384,-237.5,4965,"416-7","Alloy 617","Plate",314626
"Cycle 10","CapPass",189.97,"Qualified",-0.00389,-242.4,4966,"416-7","Alloy 617","Plate",314626
"Cycle 10","CapPass",190.01,"Qualified",-0.00394,-246.2,4967,"416-7","Alloy 617","Plate",314626
"Cycle 10","CapPass",190.05,"Qualified",-0.00399,-249.6,4968,"416-7","Alloy 617","Plate",314626
"Cycle 10","CapPass",190.10,"Qualified",-0.00404,-253.0,4969,"416-7","Alloy 617","Plate",314626
"Cycle 10","CapPass",190.16,"Qualified",-0.00409,-256.0,4970,"416-7","Alloy 617","Plate",314626
"Cycle 10","CapPass",190.21,"Qualified",-0.00415,-258.7,4971,"416-7","Alloy 617","Plate",314626
"Cycle 10","CapPass",190.24,"Qualified",-0.00421,-251.7,4972,"416-7","Alloy 617","Plate",314626
"Cycle 10","CapPass",190.24,"Qualified",-0.00427,-252.0,4973,"416-7","Alloy 617","Plate",314626
"Cycle 10","CapPass",190.24,"Qualified",-0.00437,-252.1,4974,"416-7","Alloy 617","Plate",314626
"Cycle 10","CapPass",190.25,"Qualified",-0.00443,-252.2,4975,"416-7","Alloy 617","Plate",314626
"Cycle 10","CapPass",190.25,"Qualified",-0.00450,-252.2,4976,"416-7","Alloy 617","Plate",314626
"Cycle 10","CapPass",190.25,"Qualified",-0.00456,-252.1,4977,"416-7","Alloy 617","Plate",314626
"Cycle 10","CapPass",190.25,"Qualified",-0.00462,-252.2,4978,"416-7","Alloy 617","Plate",314626
"Cycle 10","CapPass",190.25,"Qualified",-0.00468,-252.2,4979,"416-7","Alloy 617","Plate",314626
"Cycle 10","CapPass",190.25,"Qualified",-0.00476,-252.5,4980,"416-7","Alloy 617","Plate",314626
"Cycle 10","CapPass",190.25,"Qualified",-0.00482,-252.5,4981,"416-7","Alloy 617","Plate",314626
"Cycle 10","CapPass",190.26,"Qualified",-0.00476,-252.6,4982,"416-7","Alloy 617","Plate",314626
"Cycle 10","CapPass",190.31,"Qualified",-0.00471,-236.4,4983,"416-7","Alloy 617","Plate",314626
"Cycle 10","CapPass",190.33,"Qualified",-0.00466,-227.2,4984,"416-7","Alloy 617","Plate",314626
"Cycle 10","CapPass",190.34,"Qualified",-0.00461,-218.4,4985,"416-7","Alloy 617","Plate",314626
"Cycle 10","CapPass",190.36,"Qualified",-0.00455,-210.4,4986,"416-7","Alloy 617","Plate",314626
"Cycle 10","CapPass",190.37,"Qualified",-0.00450,-202.5,4987,"416-7","Alloy 617","Plate",314626
"Cycle 10","CapPass",190.39,"Qualified",-0.00445,-195.4,4988,"416-7","Alloy 617","Plate",314626
"Cycle 10","CapPass",190.41,"Qualified",-0.00440,-188.5,4989,"416-7","Alloy 617","Plate",314626
"Cycle 10","CapPass",190.44,"Qualified",-0.00435,-181.9,4990,"416-7","Alloy 617","Plate",314626
"Cycle 10","CapPass",190.55,"Qualified",-0.00440,-190.1,4991,"416-7","Alloy 617","Plate",314626
"Cycle 10","CapPass",190.58,"Qualified",-0.00445,-196.6,4992,"416-7","Alloy 617","Plate",314626
"Cycle 10","CapPass",190.61,"Qualified",-0.00450,-203.2,4993,"416-7","Alloy 617","Plate",314626
"Cycle 10","CapPass",190.64,"Qualified",-0.00455,-209.5,4994,"416-7","Alloy 617","Plate",314626
"Cycle 10","CapPass",190.68,"Qualified",-0.00460,-215.3,4995,"416-7","Alloy 617","Plate",314626
"Cycle 10","CapPass",190.71,"Qualified",-0.00465,-220.7,4996,"416-7","Alloy 617","Plate",314626
"Cycle 10","CapPass",190.76,"Qualified",-0.00471,-225.8,4997,"416-7","Alloy 617","Plate",314626
"Cycle 10","CapPass",190.80,"Qualified",-0.00475,-229.8,4998,"416-7","Alloy 617","Plate",314626
"Cycle 10","CapPass",190.81,"Qualified",-0.00476,-230.7,4999,"416-7","Alloy 617","Plate",314626
"Cycle 10","CapPass",190.86,"Qualified",-0.00481,-234.7,5000,"416-7","Alloy 617","Plate",314626
"Cycle 10","CapPass",190.92,"Qualified",-0.00486,-238.9,5001,"416-7","Alloy 617","Plate",314626
"Cycle 10","CapPass",190.97,"Qualified",-0.00491,-242.7,5002,"416-7","Alloy 617","Plate",314626
"Cycle 10","CapPass",191.18,"Qualified",-0.00486,-219.2,5003,"416-7","Alloy 617","Plate",314626
"Cycle 10","CapPass",191.22,"Qualified",-0.00481,-210.7,5004,"416-7","Alloy 617","Plate",314626
"Cycle 10","CapPass",191.26,"Qualified",-0.00476,-202.4,5005,"416-7","Alloy 617","Plate",314626
"Cycle 10","CapPass",191.29,"Qualified",-0.00471,-194.6,5006,"416-7","Alloy 617","Plate",314626
"Cycle 10","CapPass",191.34,"Qualified",-0.00466,-186.9,5007,"416-7","Alloy 617","Plate",314626
"Cycle 10","CapPass",191.39,"Qualified",-0.00461,-179.0,5008,"416-7","Alloy 617","Plate",314626
"Cycle 10","CapPass",191.45,"Qualified",-0.00456,-171.2,5009,"416-7","Alloy 617","Plate",314626
"Cycle 10","CapPass",191.50,"Qualified",-0.00450,-163.6,5010,"416-7","Alloy 617","Plate",314626
"Cycle 10","CapPass",191.56,"Qualified",-0.00445,-156.3,5011,"416-7","Alloy 617","Plate",314626
"Cycle 10","CapPass",191.61,"Qualified",-0.00440,-148.8,5012,"416-7","Alloy 617","Plate",314626
"Cycle 10","CapPass",191.66,"Qualified",-0.00435,-141.6,5013,"416-7","Alloy 617","Plate",314626
"Cycle 10","CapPass",191.72,"Qualified",-0.00430,-134.6,5014,"416-7","Alloy 617","Plate",314626
"Cycle 10","CapPass",191.77,"Qualified",-0.00425,-127.5,5015,"416-7","Alloy 617","Plate",314626
"Cycle 10","CapPass",191.80,"Qualified",-0.00422,-122.9,5016,"416-7","Alloy 617","Plate",314626
"Cycle 10","CapPass",191.82,"Qualified",-0.00420,-120.4,5017,"416-7","Alloy 617","Plate",314626
"Cycle 10","CapPass",191.88,"Qualified",-0.00415,-113.6,5018,"416-7","Alloy 617","Plate",314626
"Cycle 10","CapPass",191.93,"Qualified",-0.00410,-106.8,5019,"416-7","Alloy 617","Plate",314626
"Cycle 10","CapPass",191.98,"Qualified",-0.00405,-99.63,5020,"416-7","Alloy 617","Plate",314626
"Cycle 10","CapPass",192.04,"Qualified",-0.00400,-92.05,5021,"416-7","Alloy 617","Plate",314626
"Cycle 10","CapPass",192.09,"Qualified",-0.00395,-85.61,5022,"416-7","Alloy 617","Plate",314626
"Cycle 10","CapPass",192.14,"Qualified",-0.00390,-78.61,5023,"416-7","Alloy 617","Plate",314626
"Cycle 10","CapPass",192.20,"Qualified",-0.00385,-72.06,5024,"416-7","Alloy 617","Plate",314626
"Cycle 10","CapPass",192.24,"Qualified",-0.00380,-65.99,5025,"416-7","Alloy 617","Plate",314626
"Cycle 10","CapPass",192.30,"Qualified",-0.00375,-59.26,5026,"416-7","Alloy 617","Plate",314626
"Cycle 10","CapPass",192.35,"Qualified",-0.00370,-52.79,5027,"416-7","Alloy 617","Plate",314626
"Cycle 10","CapPass",192.41,"Qualified",-0.00365,-46.22,5028,"416-7","Alloy 617","Plate",314626
"Cycle 10","CapPass",192.46,"Qualified",-0.00360,-39.84,5029,"416-7","Alloy 617","Plate",314626
"Cycle 10","CapPass",192.51,"Qualified",-0.00355,-33.44,5030,"416-7","Alloy 617","Plate",314626
"Cycle 10","CapPass",192.56,"Qualified",-0.00350,-27.46,5031,"416-7","Alloy 617","Plate",314626
"Cycle 10","CapPass",192.62,"Qualified",-0.00345,-21.31,5032,"416-7","Alloy 617","Plate",314626
"Cycle 10","CapPass",192.67,"Qualified",-0.00340,-15.08,5033,"416-7","Alloy 617","Plate",314626
"Cycle 10","CapPass",192.72,"Qualified",-0.00335,-8.98,5034,"416-7","Alloy 617","Plate",314626
"Cycle 10","CapPass",192.78,"Qualified",-0.00329,-2.69,5035,"416-7","Alloy 617","Plate",314626
"Cycle 10","CapPass",192.80,"Qualified",-0.00327,0.27,5036,"416-7","Alloy 617","Plate",314626
"Cycle 10","CapPass",192.83,"Qualified",-0.00324,3.55,5037,"416-7","Alloy 617","Plate",314626
"Cycle 10","CapPass",192.88,"Qualified",-0.00319,9.78,5038,"416-7","Alloy 617","Plate",314626
"Cycle 10","CapPass",192.94,"Qualified",-0.00314,15.72,5039,"416-7","Alloy 617","Plate",314626
"Cycle 10","CapPass",192.99,"Qualified",-0.00309,21.63,5040,"416-7","Alloy 617","Plate",314626
"Cycle 10","CapPass",193.05,"Qualified",-0.00304,26.87,5041,"416-7","Alloy 617","Plate",314626
"Cycle 10","CapPass",193.14,"Qualified",-0.00299,31.85,5042,"416-7","Alloy 617","Plate",314626
"Cycle 10","CapPass",193.20,"Qualified",-0.00294,38.08,5043,"416-7","Alloy 617","Plate",314626
"Cycle 10","CapPass",193.25,"Qualified",-0.00289,44.55,5044,"416-7","Alloy 617","Plate",314626
"Cycle 10","CapPass",193.28,"Qualified",-0.00284,50.21,5045,"416-7","Alloy 617","Plate",314626
"Cycle 10","CapPass",193.33,"Qualified",-0.00279,55.27,5046,"416-7","Alloy 617","Plate",314626
"Cycle 10","CapPass",193.37,"Qualified",-0.00274,59.21,5047,"416-7","Alloy 617","Plate",314626
"Cycle 10","CapPass",193.44,"Qualified",-0.00269,63.87,5048,"416-7","Alloy 617","Plate",314626
"Cycle 10","CapPass",193.52,"Qualified",-0.00264,68.97,5049,"416-7","Alloy 617","Plate",314626
"Cycle 10","CapPass",193.58,"Qualified",-0.00259,74.30,5050,"416-7","Alloy 617","Plate",314626
"Cycle 10","CapPass",193.65,"Qualified",-0.00254,80.71,5051,"416-7","Alloy 617","Plate",314626
"Cycle 10","CapPass",193.70,"Qualified",-0.00249,85.99,5052,"416-7","Alloy 617","Plate",314626
"Cycle 10","CapPass",193.75,"Qualified",-0.00244,91.20,5053,"416-7","Alloy 617","Plate",314626
"Cycle 10","CapPass",193.80,"Qualified",-0.00239,96.10,5054,"416-7","Alloy 617","Plate",314626
"Cycle 10","CapPass",193.80,"Qualified",-0.00238,96.74,5055,"416-7","Alloy 617","Plate",314626
"Cycle 10","CapPass",193.84,"Qualified",-0.00234,101.12,5056,"416-7","Alloy 617","Plate",314626
"Cycle 10","CapPass",193.87,"Qualified",-0.00229,106.30,5057,"416-7","Alloy 617","Plate",314626
"Cycle 10","CapPass",193.91,"Qualified",-0.00224,112.11,5058,"416-7","Alloy 617","Plate",314626
"Cycle 10","CapPass",193.95,"Qualified",-0.00219,117.93,5059,"416-7","Alloy 617","Plate",314626
"Cycle 10","CapPass",193.98,"Qualified",-0.00214,123.44,5060,"416-7","Alloy 617","Plate",314626
"Cycle 10","CapPass",194.02,"Qualified",-0.00209,128.90,5061,"416-7","Alloy 617","Plate",314626
"Cycle 10","CapPass",194.07,"Qualified",-0.00204,134.89,5062,"416-7","Alloy 617","Plate",314626
"Cycle 10","CapPass",194.12,"Qualified",-0.00198,140.57,5063,"416-7","Alloy 617","Plate",314626
"Cycle 10","CapPass",194.16,"Qualified",-0.00193,145.90,5064,"416-7","Alloy 617","Plate",314626
"Cycle 10","CapPass",194.21,"Qualified",-0.00188,150.41,5065,"416-7","Alloy 617","Plate",314626
"Cycle 10","CapPass",194.25,"Qualified",-0.00183,154.93,5066,"416-7","Alloy 617","Plate",314626
"Cycle 10","CapPass",194.30,"Qualified",-0.00178,158.96,5067,"416-7","Alloy 617","Plate",314626
"Cycle 10","CapPass",194.35,"Qualified",-0.00173,162.94,5068,"416-7","Alloy 617","Plate",314626
"Cycle 10","CapPass",194.39,"Qualified",-0.00168,166.54,5069,"416-7","Alloy 617","Plate",314626
"Cycle 10","CapPass",194.45,"Qualified",-0.00163,170.11,5070,"416-7","Alloy 617","Plate",314626
"Cycle 10","CapPass",194.51,"Qualified",-0.00158,174.37,5071,"416-7","Alloy 617","Plate",314626
"Cycle 10","CapPass",194.56,"Qualified",-0.00153,178.57,5072,"416-7","Alloy 617","Plate",314626
"Cycle 10","CapPass",194.61,"Qualified",-0.00148,182.63,5073,"416-7","Alloy 617","Plate",314626
"Cycle 10","CapPass",194.66,"Qualified",-0.00143,186.77,5074,"416-7","Alloy 617","Plate",314626
"Cycle 10","CapPass",194.71,"Qualified",-0.00138,190.30,5075,"416-7","Alloy 617","Plate",314626
"Cycle 10","CapPass",194.76,"Qualified",-0.00133,193.75,5076,"416-7","Alloy 617","Plate",314626
"Cycle 10","CapPass",194.78,"Qualified",-0.00127,194.23,5077,"416-7","Alloy 617","Plate",314626
"Cycle 10","CapPass",194.79,"Qualified",-0.00122,194.87,5078,"416-7","Alloy 617","Plate",314626
"Cycle 10","CapPass",194.80,"Qualified",-0.00120,195.51,5079,"416-7","Alloy 617","Plate",314626
"Cycle 10","CapPass",194.82,"Qualified",-0.00117,195.69,5080,"416-7","Alloy 617","Plate",314626
"Cycle 10","CapPass",194.86,"Qualified",-0.00112,194.87,5081,"416-7","Alloy 617","Plate",314626
"Cycle 10","CapPass",195.02,"Qualified",-0.00107,191.54,5082,"416-7","Alloy 617","Plate",314626
"Cycle 10","CapPass",195.08,"Qualified",-0.00102,194.90,5083,"416-7","Alloy 617","Plate",314626
"Cycle 10","CapPass",195.12,"Qualified",-0.00097,198.53,5084,"416-7","Alloy 617","Plate",314626
"Cycle 10","CapPass",195.17,"Qualified",-0.00092,201.97,5085,"416-7","Alloy 617","Plate",314626
"Cycle 10","CapPass",195.21,"Qualified",-0.00087,204.24,5086,"416-7","Alloy 617","Plate",314626
"Cycle 10","CapPass",195.28,"Qualified",-0.00082,208.07,5087,"416-7","Alloy 617","Plate",314626
"Cycle 10","CapPass",195.30,"Qualified",-0.00077,206.36,5088,"416-7","Alloy 617","Plate",314626
"Cycle 10","CapPass",195.30,"Qualified",-0.00071,206.90,5089,"416-7","Alloy 617","Plate",314626
"Cycle 10","CapPass",195.33,"Qualified",-0.00066,208.40,5090,"416-7","Alloy 617","Plate",314626
"Cycle 10","CapPass",195.41,"Qualified",-0.00061,207.61,5091,"416-7","Alloy 617","Plate",314626
"Cycle 10","CapPass",195.52,"Qualified",-0.00056,206.83,5092,"416-7","Alloy 617","Plate",314626
"Cycle 10","CapPass",195.58,"Qualified",-0.00051,209.66,5093,"416-7","Alloy 617","Plate",314626
"Cycle 10","CapPass",195.63,"Qualified",-0.00046,213.18,5094,"416-7","Alloy 617","Plate",314626
"Cycle 10","CapPass",195.68,"Qualified",-0.00041,216.59,5095,"416-7","Alloy 617","Plate",314626
"Cycle 10","CapPass",195.70,"Qualified",-0.00036,215.49,5096,"416-7","Alloy 617","Plate",314626
"Cycle 10","CapPass",195.74,"Qualified",-0.00031,212.82,5097,"416-7","Alloy 617","Plate",314626
"Cycle 10","CapPass",195.74,"Qualified",-0.00024,213.37,5098,"416-7","Alloy 617","Plate",314626
"Cycle 10","CapPass",195.74,"Qualified",-0.00017,213.43,5099,"416-7","Alloy 617","Plate",314626
"Cycle 10","CapPass",195.75,"Qualified",-0.00009,213.50,5100,"416-7","Alloy 617","Plate",314626
"Cycle 10","CapPass",195.75,"Qualified",-0.00002,213.57,5101,"416-7","Alloy 617","Plate",314626
"Cycle 10","CapPass",195.75,"Qualified",0.00004,213.71,5102,"416-7","Alloy 617","Plate",314626
"Cycle 10","CapPass",195.80,"Qualified",0.00004,206.63,5103,"416-7","Alloy 617","Plate",314626
"Cycle 10","CapPass",195.83,"Qualified",-0.00001,197.30,5104,"416-7","Alloy 617","Plate",314626
"Cycle 10","CapPass",195.86,"Qualified",-0.00006,189.06,5105,"416-7","Alloy 617","Plate",314626
"Cycle 10","CapPass",195.89,"Qualified",-0.00011,180.64,5106,"416-7","Alloy 617","Plate",314626
"Cycle 20","CapPass",376.03,"Qualified",-0.00015,206.14,9605,"416-7","Alloy 617","Plate",314626
"Cycle 20","CapPass",376.07,"Qualified",-0.00010,211.24,9606,"416-7","Alloy 617","Plate",314626
"Cycle 20","CapPass",376.12,"Qualified",-0.00005,215.85,9607,"416-7","Alloy 617","Plate",314626
"Cycle 20","CapPass",376.17,"Qualified",-0.00000,220.21,9608,"416-7","Alloy 617","Plate",314626
"Cycle 20","CapPass",376.22,"Qualified",0.00005,224.11,9609,"416-7","Alloy 617","Plate",314626
"Cycle 20","CapPass",376.27,"Qualified",0.00010,227.78,9610,"416-7","Alloy 617","Plate",314626
"Cycle 20","CapPass",376.29,"Qualified",0.00015,223.12,9611,"416-7","Alloy 617","Plate",314626
"Cycle 20","CapPass",376.30,"Qualified",0.00021,223.46,9612,"416-7","Alloy 617","Plate",314626
"Cycle 20","CapPass",376.33,"Qualified",0.00026,224.88,9613,"416-7","Alloy 617","Plate",314626
"Cycle 20","CapPass",376.47,"Qualified",0.00031,222.37,9614,"416-7","Alloy 617","Plate",314626
"Cycle 20","CapPass",376.55,"Qualified",0.00036,225.43,9615,"416-7","Alloy 617","Plate",314626
"Cycle 20","CapPass",376.59,"Qualified",0.00041,228.90,9616,"416-7","Alloy 617","Plate",314626
"Cycle 20","CapPass",376.64,"Qualified",0.00046,232.72,9617,"416-7","Alloy 617","Plate",314626
"Cycle 20","CapPass",376.68,"Qualified",0.00051,236.16,9618,"416-7","Alloy 617","Plate",314626
"Cycle 20","CapPass",376.72,"Qualified",0.00057,225.20,9619,"416-7","Alloy 617","Plate",314626
"Cycle 20","CapPass",376.72,"Qualified",0.00065,225.39,9620,"416-7","Alloy 617","Plate",314626
"Cycle 20","CapPass",376.72,"Qualified",0.00070,225.69,9621,"416-7","Alloy 617","Plate",314626
"Cycle 20","CapPass",376.72,"Qualified",0.00077,225.81,9622,"416-7","Alloy 617","Plate",314626
"Cycle 20","CapPass",376.72,"Qualified",0.00084,225.81,9623,"416-7","Alloy 617","Plate",314626
"Cycle 20","CapPass",376.72,"Qualified",0.00093,225.88,9624,"416-7","Alloy 617","Plate",314626
"Cycle 20","CapPass",376.73,"Qualified",0.00103,225.88,9625,"416-7","Alloy 617","Plate",314626
"Cycle 20","CapPass",376.73,"Qualified",0.00112,225.89,9626,"416-7","Alloy 617","Plate",314626
"Cycle 20","CapPass",376.73,"Qualified",0.00121,226.00,9627,"416-7","Alloy 617","Plate",314626
"Cycle 20","CapPass",376.73,"Qualified",0.00129,226.10,9628,"416-7","Alloy 617","Plate",314626
"Cycle 20","CapPass",376.73,"Qualified",0.00136,226.23,9629,"416-7","Alloy 617","Plate",314626
"Cycle 20","CapPass",376.73,"Qualified",0.00142,226.33,9630,"416-7","Alloy 617","Plate",314626
"Cycle 20","CapPass",376.73,"Qualified",0.00148,226.32,9631,"416-7","Alloy 617","Plate",314626
"Cycle 20","CapPass",376.74,"Qualified",0.00142,226.47,9632,"416-7","Alloy 617","Plate",314626
"Cycle 20","CapPass",376.74,"Qualified",0.00136,226.28,9633,"416-7","Alloy 617","Plate",314626
"Cycle 20","CapPass",376.78,"Qualified",0.00131,207.10,9634,"416-7","Alloy 617","Plate",314626
"Cycle 20","CapPass",376.79,"Qualified",0.00126,197.35,9635,"416-7","Alloy 617","Plate",314626
"Cycle 20","CapPass",376.80,"Qualified",0.00121,191.26,9636,"416-7","Alloy 617","Plate",314626
"Cycle 20","CapPass",376.80,"Qualified",0.00120,189.62,9637,"416-7","Alloy 617","Plate",314626
"Cycle 20","CapPass",376.82,"Qualified",0.00115,180.92,9638,"416-7","Alloy 617","Plate",314626
"Cycle 20","CapPass",376.83,"Qualified",0.00109,173.07,9639,"416-7","Alloy 617","Plate",314626
"Cycle 20","CapPass",376.83,"Qualified",0.00104,166.22,9640,"416-7","Alloy 617","Plate",314626
"Cycle 20","CapPass",376.84,"Qualified",0.00099,158.39,9641,"416-7","Alloy 617","Plate",314626
"Cycle 20","CapPass",376.86,"Qualified",0.00094,151.23,9642,"416-7","Alloy 617","Plate",314626
"Cycle 20","CapPass",376.87,"Qualified",0.00088,144.27,9643,"416-7","Alloy 617","Plate",314626
"Cycle 20","CapPass",376.88,"Qualified",0.00083,137.22,9644,"416-7","Alloy 617","Plate",314626
"Cycle 20","CapPass",376.90,"Qualified",0.00078,130.90,9645,"416-7","Alloy 617","Plate",314626
"Cycle 20","CapPass",376.92,"Qualified",0.00073,124.75,9646,"416-7","Alloy 617","Plate",314626
"Cycle 20","CapPass",377.03,"Qualified",0.00078,134.41,9647,"416-7","Alloy 617","Plate",314626
"Cycle 20","CapPass",377.06,"Qualified",0.00083,141.38,9648,"416-7","Alloy 617","Plate",314626
"Cycle 20","CapPass",377.08,"Qualified",0.00088,148.06,9649,"416-7","Alloy 617","Plate",314626
"Cycle 20","CapPass",377.11,"Qualified",0.00093,154.58,9650,"416-7","Alloy 617","Plate",314626
"Cycle 20","CapPass",377.14,"Qualified",0.00098,160.31,9651,"416-7","Alloy 617","Plate",314626
"Cycle 20","CapPass",377.17,"Qualified",0.00103,165.75,9652,"416-7","Alloy 617","Plate",314626
"Cycle 20","CapPass",377.22,"Qualified",0.00108,171.36,9653,"416-7","Alloy 617","Plate",314626
"Cycle 20","CapPass",377.29,"Qualified",0.00113,177.55,9654,"416-7","Alloy 617","Plate",314626
"Cycle 20","CapPass",377.36,"Qualified",0.00118,183.66,9655,"416-7","Alloy 617","Plate",314626
"Cycle 20","CapPass",377.41,"Qualified",0.00123,189.20,9656,"416-7","Alloy 617","Plate",314626
"Cycle 20","CapPass",377.46,"Qualified",0.00128,194.94,9657,"416-7","Alloy 617","Plate",314626
"Cycle 20","CapPass",377.51,"Qualified",0.00134,200.87,9658,"416-7","Alloy 617","Plate",314626
"Cycle 20","CapPass",377.56,"Qualified",0.00139,206.06,9659,"416-7","Alloy 617","Plate",314626
"Cycle 20","CapPass",377.61,"Qualified",0.00144,211.01,9660,"416-7","Alloy 617","Plate",314626
"Cycle 20","CapPass",377.65,"Qualified",0.00149,215.47,9661,"416-7","Alloy 617","Plate",314626
"Cycle 20","CapPass",377.71,"Qualified",0.00154,220.25,9662,"416-7","Alloy 617","Plate",314626
"Cycle 20","CapPass",377.76,"Qualified",0.00159,224.52,9663,"416-7","Alloy 617","Plate",314626
"Cycle 20","CapPass",377.80,"Qualified",0.00163,228.43,9664,"416-7","Alloy 617","Plate",314626
"Cycle 20","CapPass",377.81,"Qualified",0.00164,228.79,9665,"416-7","Alloy 617","Plate",314626
"Cycle 20","CapPass",377.86,"Qualified",0.00169,233.21,9666,"416-7","Alloy 617","Plate",314626
"Cycle 20","CapPass",377.91,"Qualified",0.00174,237.34,9667,"416-7","Alloy 617","Plate",314626
"Cycle 20","CapPass",377.96,"Qualified",0.00179,241.24,9668,"416-7","Alloy 617","Plate",314626
"Cycle 20","CapPass",378.00,"Qualified",0.00174,238.01,9669,"416-7","Alloy 617","Plate",314626
"Cycle 20","CapPass",378.04,"Qualified",0.00179,243.04,9670,"416-7","Alloy 617","Plate",314626
"Cycle 20","CapPass",378.06,"Qualified",0.00184,243.54,9671,"416-7","Alloy 617","Plate",314626
"Cycle 20","CapPass",378.06,"Qualified",0.00190,244.49,9672,"416-7","Alloy 617","Plate",314626
"Cycle 20","CapPass",378.08,"Qualified",0.00195,243.25,9673,"416-7","Alloy 617","Plate",314626
"Cycle 20","CapPass",378.08,"Qualified",0.00201,243.69,9674,"416-7","Alloy 617","Plate",314626
"Cycle 20","CapPass",378.09,"Qualified",0.00208,244.11,9675,"416-7","Alloy 617","Plate",314626
"Cycle 20","CapPass",378.09,"Qualified",0.00213,244.27,9676,"416-7","Alloy 617","Plate",314626
"Cycle 20","CapPass",378.09,"Qualified",0.00219,244.73,9677,"416-7","Alloy 617","Plate",314626
"Cycle 20","CapPass",378.27,"Qualified",0.00214,220.33,9678,"416-7","Alloy 617","Plate",314626
"Cycle 20","CapPass",378.39,"Qualified",0.00219,223.78,9679,"416-7","Alloy 617","Plate",314626
"Cycle 20","CapPass",378.43,"Qualified",0.00224,228.84,9680,"416-7","Alloy 617","Plate",314626
"Cycle 20","CapPass",378.47,"Qualified",0.00229,233.63,9681,"416-7","Alloy 617","Plate",314626
"Cycle 20","CapPass",378.51,"Qualified",0.00234,238.23,9682,"416-7","Alloy 617","Plate",314626
"Cycle 20","CapPass",378.55,"Qualified",0.00239,242.34,9683,"416-7","Alloy 617","Plate",314626
"Cycle 20","CapPass",378.60,"Qualified",0.00244,246.20,9684,"416-7","Alloy 617","Plate",314626
"Cycle 20","CapPass",378.65,"Qualified",0.00249,249.53,9685,"416-7","Alloy 617","Plate",314626
"Cycle 20","CapPass",378.67,"Qualified",0.00254,243.59,9686,"416-7","Alloy 617","Plate",314626
"Cycle 20","CapPass",378.68,"Qualified",0.00260,243.72,9687,"416-7","Alloy 617","Plate",314626
"Cycle 20","CapPass",378.68,"Qualified",0.00267,243.87,9688,"416-7","Alloy 617","Plate",314626
"Cycle 20","CapPass",378.68,"Qualified",0.00273,244.09,9689,"416-7","Alloy 617","Plate",314626
"Cycle 20","CapPass",378.80,"Qualified",0.00273,232.91,9690,"416-7","Alloy 617","Plate",314626
"Cycle 20","CapPass",378.97,"Qualified",0.00278,233.19,9691,"416-7","Alloy 617","Plate",314626
"Cycle 20","CapPass",379.01,"Qualified",0.00283,237.56,9692,"416-7","Alloy 617","Plate",314626
"Cycle 20","CapPass",379.05,"Qualified",0.00288,241.70,9693,"416-7","Alloy 617","Plate",314626
"Cycle 20","CapPass",379.09,"Qualified",0.00293,245.80,9694,"416-7","Alloy 617","Plate",314626
"Cycle 20","CapPass",379.14,"Qualified",0.00298,249.57,9695,"416-7","Alloy 617","Plate",314626
"Cycle 20","CapPass",379.18,"Qualified",0.00303,252.57,9696,"416-7","Alloy 617","Plate",314626
"Cycle 20","CapPass",379.23,"Qualified",0.00308,255.43,9697,"416-7","Alloy 617","Plate",314626
"Cycle 20","CapPass",379.28,"Qualified",0.00313,257.69,9698,"416-7","Alloy 617","Plate",314626
"Cycle 20","CapPass",379.30,"Qualified",0.00320,248.60,9699,"416-7","Alloy 617","Plate",314626
"Cycle 20","CapPass",379.30,"Qualified",0.00329,248.93,9700,"416-7","Alloy 617","Plate",314626
"Cycle 20","CapPass",379.30,"Qualified",0.00335,248.99,9701,"416-7","Alloy 617","Plate",314626
