Repository: js-molina/fatigue-A617

File: data/850C/Strain rate 0.001/1.0% strain/HTM_A20_Cycles_41622.csv (part 6 of 12)
"Cycle Label","Data State","Elapsed Time Sec","Qual State","Strain","Stress Mpa","Count","Sample","Alloy","Material_Form","Heat"
"Cycle 20","CapPass",388.45,"Qualified",-0.00228,-259.1,9092,"416-22","Alloy 617","Plate",314626
"Cycle 20","CapPass",388.50,"Qualified",-0.00233,-261.6,9093,"416-22","Alloy 617","Plate",314626
"Cycle 20","CapPass",388.55,"Qualified",-0.00238,-263.8,9094,"416-22","Alloy 617","Plate",314626
"Cycle 20","CapPass",388.59,"Qualified",-0.00243,-265.7,9095,"416-22","Alloy 617","Plate",314626
"Cycle 20","CapPass",388.62,"Qualified",-0.00248,-251.6,9096,"416-22","Alloy 617","Plate",314626
"Cycle 20","CapPass",388.62,"Qualified",-0.00257,-251.5,9097,"416-22","Alloy 617","Plate",314626
"Cycle 20","CapPass",388.62,"Qualified",-0.00263,-251.7,9098,"416-22","Alloy 617","Plate",314626
"Cycle 20","CapPass",388.62,"Qualified",-0.00269,-251.6,9099,"416-22","Alloy 617","Plate",314626
"Cycle 20","CapPass",388.62,"Qualified",-0.00275,-251.7,9100,"416-22","Alloy 617","Plate",314626
"Cycle 20","CapPass",388.62,"Qualified",-0.00282,-251.6,9101,"416-22","Alloy 617","Plate",314626
"Cycle 20","CapPass",388.62,"Qualified",-0.00289,-251.5,9102,"416-22","Alloy 617","Plate",314626
"Cycle 20","CapPass",388.62,"Qualified",-0.00295,-251.6,9103,"416-22","Alloy 617","Plate",314626
"Cycle 20","CapPass",388.63,"Qualified",-0.00301,-251.6,9104,"416-22","Alloy 617","Plate",314626
"Cycle 20","CapPass",388.63,"Qualified",-0.00309,-251.9,9105,"416-22","Alloy 617","Plate",314626
"Cycle 20","CapPass",388.64,"Qualified",-0.00304,-252.0,9106,"416-22","Alloy 617","Plate",314626
"Cycle 20","CapPass",388.71,"Qualified",-0.00298,-229.4,9107,"416-22","Alloy 617","Plate",314626
"Cycle 20","CapPass",388.73,"Qualified",-0.00293,-220.1,9108,"416-22","Alloy 617","Plate",314626
"Cycle 20","CapPass",388.76,"Qualified",-0.00288,-211.3,9109,"416-22","Alloy 617","Plate",314626
"Cycle 20","CapPass",388.76,"Qualified",-0.00287,-208.8,9110,"416-22","Alloy 617","Plate",314626
"Cycle 20","CapPass",388.78,"Qualified",-0.00283,-203.3,9111,"416-22","Alloy 617","Plate",314626
"Cycle 20","CapPass",388.81,"Qualified",-0.00278,-195.5,9112,"416-22","Alloy 617","Plate",314626
"Cycle 20","CapPass",388.85,"Qualified",-0.00273,-188.0,9113,"416-22","Alloy 617","Plate",314626
"Cycle 20","CapPass",388.99,"Qualified",-0.00278,-194.0,9114,"416-22","Alloy 617","Plate",314626
"Cycle 20","CapPass",389.04,"Qualified",-0.00283,-200.9,9115,"416-22","Alloy 617","Plate",314626
"Cycle 20","CapPass",389.08,"Qualified",-0.00288,-206.9,9116,"416-22","Alloy 617","Plate",314626
"Cycle 20","CapPass",389.12,"Qualified",-0.00293,-212.8,9117,"416-22","Alloy 617","Plate",314626
"Cycle 20","CapPass",389.16,"Qualified",-0.00298,-218.2,9118,"416-22","Alloy 617","Plate",314626
"Cycle 20","CapPass",389.21,"Qualified",-0.00304,-223.5,9119,"416-22","Alloy 617","Plate",314626
"Cycle 20","CapPass",389.25,"Qualified",-0.00309,-228.2,9120,"416-22","Alloy 617","Plate",314626
"Cycle 20","CapPass",389.31,"Qualified",-0.00314,-233.0,9121,"416-22","Alloy 617","Plate",314626
"Cycle 20","CapPass",389.35,"Qualified",-0.00319,-237.3,9122,"416-22","Alloy 617","Plate",314626
"Cycle 20","CapPass",389.40,"Qualified",-0.00324,-241.1,9123,"416-22","Alloy 617","Plate",314626
"Cycle 20","CapPass",389.45,"Qualified",-0.00329,-244.5,9124,"416-22","Alloy 617","Plate",314626
"Cycle 20","CapPass",389.49,"Qualified",-0.00334,-247.7,9125,"416-22","Alloy 617","Plate",314626
"Cycle 20","CapPass",389.54,"Qualified",-0.00339,-250.7,9126,"416-22","Alloy 617","Plate",314626
"Cycle 20","CapPass",389.59,"Qualified",-0.00344,-253.7,9127,"416-22","Alloy 617","Plate",314626
"Cycle 20","CapPass",389.65,"Qualified",-0.00349,-256.8,9128,"416-22","Alloy 617","Plate",314626
"Cycle 20","CapPass",389.69,"Qualified",-0.00354,-259.5,9129,"416-22","Alloy 617","Plate",314626
"Cycle 20","CapPass",389.74,"Qualified",-0.00359,-262.1,9130,"416-22","Alloy 617","Plate",314626
"Cycle 20","CapPass",389.76,"Qualified",-0.00362,-263.3,9131,"416-22","Alloy 617","Plate",314626
"Cycle 20","CapPass",389.79,"Qualified",-0.00364,-264.4,9132,"416-22","Alloy 617","Plate",314626
"Cycle 20","CapPass",389.84,"Qualified",-0.00369,-266.5,9133,"416-22","Alloy 617","Plate",314626
"Cycle 20","CapPass",389.89,"Qualified",-0.00374,-268.5,9134,"416-22","Alloy 617","Plate",314626
"Cycle 20","CapPass",389.93,"Qualified",-0.00379,-270.2,9135,"416-22","Alloy 617","Plate",314626
"Cycle 20","CapPass",389.98,"Qualified",-0.00384,-271.8,9136,"416-22","Alloy 617","Plate",314626
"Cycle 20","CapPass",390.03,"Qualified",-0.00389,-273.3,9137,"416-22","Alloy 617","Plate",314626
"Cycle 20","CapPass",390.07,"Qualified",-0.00394,-274.7,9138,"416-22","Alloy 617","Plate",314626
"Cycle 20","CapPass",390.12,"Qualified",-0.00399,-275.8,9139,"416-22","Alloy 617","Plate",314626
"Cycle 20","CapPass",390.20,"Qualified",-0.00404,-275.0,9140,"416-22","Alloy 617","Plate",314626
"Cycle 20","CapPass",390.24,"Qualified",-0.00410,-276.8,9141,"416-22","Alloy 617","Plate",314626
"Cycle 20","CapPass",390.29,"Qualified",-0.00415,-278.6,9142,"416-22","Alloy 617","Plate",314626
"Cycle 20","CapPass",390.30,"Qualified",-0.00422,-265.6,9143,"416-22","Alloy 617","Plate",314626
"Cycle 20","CapPass",390.30,"Qualified",-0.00433,-265.9,9144,"416-22","Alloy 617","Plate",314626
"Cycle 20","CapPass",390.30,"Qualified",-0.00441,-266.0,9145,"416-22","Alloy 617","Plate",314626
"Cycle 20","CapPass",390.30,"Qualified",-0.00451,-265.9,9146,"416-22","Alloy 617","Plate",314626
"Cycle 20","CapPass",390.30,"Qualified",-0.00462,-266.0,9147,"416-22","Alloy 617","Plate",314626
"Cycle 20","CapPass",390.30,"Qualified",-0.00474,-265.9,9148,"416-22","Alloy 617","Plate",314626
"Cycle 20","CapPass",390.30,"Qualified",-0.00485,-265.8,9149,"416-22","Alloy 617","Plate",314626
"Cycle 20","CapPass",390.30,"Qualified",-0.00496,-265.9,9150,"416-22","Alloy 617","Plate",314626
"Cycle 20","CapPass",390.30,"Qualified",-0.00506,-265.9,9151,"416-22","Alloy 617","Plate",314626
"Cycle 20","CapPass",390.31,"Qualified",-0.00515,-266.0,9152,"416-22","Alloy 617","Plate",314626
"Cycle 20","CapPass",390.31,"Qualified",-0.00522,-266.2,9153,"416-22","Alloy 617","Plate",314626
"Cycle 20","CapPass",390.31,"Qualified",-0.00530,-266.0,9154,"416-22","Alloy 617","Plate",314626
"Cycle 20","CapPass",390.31,"Qualified",-0.00525,-266.0,9155,"416-22","Alloy 617","Plate",314626
"Cycle 20","CapPass",390.32,"Qualified",-0.00519,-266.1,9156,"416-22","Alloy 617","Plate",314626
"Cycle 20","CapPass",390.32,"Qualified",-0.00513,-265.7,9157,"416-22","Alloy 617","Plate",314626
"Cycle 20","CapPass",390.33,"Qualified",-0.00519,-263.9,9158,"416-22","Alloy 617","Plate",314626
"Cycle 20","CapPass",390.35,"Qualified",-0.00514,-250.4,9159,"416-22","Alloy 617","Plate",314626
"Cycle 20","CapPass",390.37,"Qualified",-0.00509,-238.8,9160,"416-22","Alloy 617","Plate",314626
"Cycle 20","CapPass",390.38,"Qualified",-0.00504,-230.9,9161,"416-22","Alloy 617","Plate",314626
"Cycle 20","CapPass",390.39,"Qualified",-0.00499,-221.7,9162,"416-22","Alloy 617","Plate",314626
"Cycle 20","CapPass",390.40,"Qualified",-0.00493,-212.5,9163,"416-22","Alloy 617","Plate",314626
"Cycle 20","CapPass",390.41,"Qualified",-0.00488,-205.1,9164,"416-22","Alloy 617","Plate",314626
"Cycle 20","CapPass",390.42,"Qualified",-0.00483,-197.3,9165,"416-22","Alloy 617","Plate",314626
"Cycle 20","CapPass",390.43,"Qualified",-0.00477,-188.9,9166,"416-22","Alloy 617","Plate",314626
"Cycle 20","CapPass",390.44,"Qualified",-0.00472,-181.7,9167,"416-22","Alloy 617","Plate",314626
"Cycle 20","CapPass",390.45,"Qualified",-0.00467,-173.9,9168,"416-22","Alloy 617","Plate",314626
"Cycle 20","CapPass",390.46,"Qualified",-0.00462,-166.8,9169,"416-22","Alloy 617","Plate",314626
"Cycle 20","CapPass",390.48,"Qualified",-0.00457,-159.8,9170,"416-22","Alloy 617","Plate",314626
"Cycle 20","CapPass",390.49,"Qualified",-0.00451,-152.7,9171,"416-22","Alloy 617","Plate",314626
"Cycle 20","CapPass",390.51,"Qualified",-0.00446,-146.0,9172,"416-22","Alloy 617","Plate",314626
"Cycle 20","CapPass",390.55,"Qualified",-0.00441,-140.1,9173,"416-22","Alloy 617","Plate",314626
"Cycle 20","CapPass",390.66,"Qualified",-0.00446,-148.5,9174,"416-22","Alloy 617","Plate",314626
"Cycle 20","CapPass",390.69,"Qualified",-0.00451,-155.6,9175,"416-22","Alloy 617","Plate",314626
"Cycle 20","CapPass",390.73,"Qualified",-0.00456,-162.3,9176,"416-22","Alloy 617","Plate",314626
"Cycle 20","CapPass",390.76,"Qualified",-0.00461,-168.2,9177,"416-22","Alloy 617","Plate",314626
"Cycle 20","CapPass",390.76,"Qualified",-0.00461,-168.5,9178,"416-22","Alloy 617","Plate",314626
"Cycle 20","CapPass",390.81,"Qualified",-0.00466,-175.0,9179,"416-22","Alloy 617","Plate",314626
"Cycle 20","CapPass",390.85,"Qualified",-0.00471,-181.7,9180,"416-22","Alloy 617","Plate",314626
"Cycle 20","CapPass",390.90,"Qualified",-0.00476,-187.8,9181,"416-22","Alloy 617","Plate",314626
"Cycle 20","CapPass",390.96,"Qualified",-0.00482,-193.7,9182,"416-22","Alloy 617","Plate",314626
"Cycle 20","CapPass",391.01,"Qualified",-0.00487,-199.3,9183,"416-22","Alloy 617","Plate",314626
"Cycle 20","CapPass",391.09,"Qualified",-0.00492,-203.5,9184,"416-22","Alloy 617","Plate",314626
"Cycle 20","CapPass",391.25,"Qualified",-0.00487,-187.2,9185,"416-22","Alloy 617","Plate",314626
"Cycle 20","CapPass",391.29,"Qualified",-0.00481,-179.3,9186,"416-22","Alloy 617","Plate",314626
"Cycle 20","CapPass",391.34,"Qualified",-0.00476,-170.8,9187,"416-22","Alloy 617","Plate",314626
"Cycle 20","CapPass",391.39,"Qualified",-0.00471,-162.4,9188,"416-22","Alloy 617","Plate",314626
"Cycle 20","CapPass",391.43,"Qualified",-0.00466,-154.4,9189,"416-22","Alloy 617","Plate",314626
"Cycle 20","CapPass",391.48,"Qualified",-0.00461,-146.7,9190,"416-22","Alloy 617","Plate",314626
"Cycle 20","CapPass",391.54,"Qualified",-0.00456,-138.7,9191,"416-22","Alloy 617","Plate",314626
"Cycle 20","CapPass",391.59,"Qualified",-0.00451,-131.1,9192,"416-22","Alloy 617","Plate",314626
"Cycle 20","CapPass",391.64,"Qualified",-0.00446,-123.7,9193,"416-22","Alloy 617","Plate",314626
"Cycle 20","CapPass",391.70,"Qualified",-0.00441,-116.0,9194,"416-22","Alloy 617","Plate",314626
"Cycle 20","CapPass",391.76,"Qualified",-0.00436,-108.7,9195,"416-22","Alloy 617","Plate",314626
"Cycle 20","CapPass",391.76,"Qualified",-0.00435,-107.8,9196,"416-22","Alloy 617","Plate",314626
"Cycle 20","CapPass",391.81,"Qualified",-0.00431,-101.6,9197,"416-22","Alloy 617","Plate",314626
"Cycle 20","CapPass",391.86,"Qualified",-0.00426,-94.60,9198,"416-22","Alloy 617","Plate",314626
"Cycle 20","CapPass",391.91,"Qualified",-0.00421,-88.04,9199,"416-22","Alloy 617","Plate",314626
"Cycle 20","CapPass",391.97,"Qualified",-0.00416,-80.45,9200,"416-22","Alloy 617","Plate",314626
"Cycle 20","CapPass",392.03,"Qualified",-0.00411,-73.02,9201,"416-22","Alloy 617","Plate",314626
"Cycle 20","CapPass",392.09,"Qualified",-0.00406,-65.55,9202,"416-22","Alloy 617","Plate",314626
"Cycle 20","CapPass",392.14,"Qualified",-0.00401,-58.06,9203,"416-22","Alloy 617","Plate",314626
"Cycle 20","CapPass",392.19,"Qualified",-0.00396,-51.33,9204,"416-22","Alloy 617","Plate",314626
"Cycle 20","CapPass",392.24,"Qualified",-0.00391,-44.81,9205,"416-22","Alloy 617","Plate",314626
"Cycle 20","CapPass",392.29,"Qualified",-0.00386,-38.77,9206,"416-22","Alloy 617","Plate",314626
"Cycle 20","CapPass",392.34,"Qualified",-0.00381,-32.53,9207,"416-22","Alloy 617","Plate",314626
"Cycle 20","CapPass",392.40,"Qualified",-0.00376,-25.96,9208,"416-22","Alloy 617","Plate",314626
"Cycle 20","CapPass",392.46,"Qualified",-0.00371,-19.89,9209,"416-22","Alloy 617","Plate",314626
"Cycle 20","CapPass",392.51,"Qualified",-0.00366,-13.70,9210,"416-22","Alloy 617","Plate",314626
"Cycle 20","CapPass",392.56,"Qualified",-0.00361,-7.62,9211,"416-22","Alloy 617","Plate",314626
"Cycle 20","CapPass",392.62,"Qualified",-0.00355,-0.82,9212,"416-22","Alloy 617","Plate",314626
"Cycle 20","CapPass",392.68,"Qualified",-0.00350,5.32,9213,"416-22","Alloy 617","Plate",314626
"Cycle 20","CapPass",392.73,"Qualified",-0.00345,10.71,9214,"416-22","Alloy 617","Plate",314626
"Cycle 20","CapPass",392.76,"Qualified",-0.00342,14.71,9215,"416-22","Alloy 617","Plate",314626
"Cycle 20","CapPass",392.78,"Qualified",-0.00340,16.22,9216,"416-22","Alloy 617","Plate",314626
"Cycle 20","CapPass",392.84,"Qualified",-0.00335,22.41,9217,"416-22","Alloy 617","Plate",314626
"Cycle 20","CapPass",392.91,"Qualified",-0.00330,26.86,9218,"416-22","Alloy 617","Plate",314626
"Cycle 20","CapPass",392.98,"Qualified",-0.00325,31.06,9219,"416-22","Alloy 617","Plate",314626
"Cycle 20","CapPass",393.04,"Qualified",-0.00320,36.83,9220,"416-22","Alloy 617","Plate",314626
"Cycle 20","CapPass",393.08,"Qualified",-0.00315,42.98,9221,"416-22","Alloy 617","Plate",314626
"Cycle 20","CapPass",393.13,"Qualified",-0.00310,47.69,9222,"416-22","Alloy 617","Plate",314626
"Cycle 20","CapPass",393.18,"Qualified",-0.00305,52.31,9223,"416-22","Alloy 617","Plate",314626
"Cycle 20","CapPass",393.25,"Qualified",-0.00300,56.68,9224,"416-22","Alloy 617","Plate",314626
"Cycle 20","CapPass",393.32,"Qualified",-0.00295,61.57,9225,"416-22","Alloy 617","Plate",314626
"Cycle 20","CapPass",393.38,"Qualified",-0.00290,66.45,9226,"416-22","Alloy 617","Plate",314626
"Cycle 20","CapPass",393.45,"Qualified",-0.00285,71.45,9227,"416-22","Alloy 617","Plate",314626
"Cycle 20","CapPass",393.50,"Qualified",-0.00280,76.26,9228,"416-22","Alloy 617","Plate",314626
"Cycle 20","CapPass",393.56,"Qualified",-0.00275,81.14,9229,"416-22","Alloy 617","Plate",314626
"Cycle 20","CapPass",393.62,"Qualified",-0.00270,85.97,9230,"416-22","Alloy 617","Plate",314626
"Cycle 20","CapPass",393.67,"Qualified",-0.00265,91.69,9231,"416-22","Alloy 617","Plate",314626
"Cycle 20","CapPass",393.70,"Qualified",-0.00260,97.38,9232,"416-22","Alloy 617","Plate",314626
"Cycle 20","CapPass",393.74,"Qualified",-0.00255,103.19,9233,"416-22","Alloy 617","Plate",314626
"Cycle 20","CapPass",393.76,"Qualified",-0.00250,107.87,9234,"416-22","Alloy 617","Plate",314626
"Cycle 20","CapPass",393.77,"Qualified",-0.00250,108.37,9235,"416-22","Alloy 617","Plate",314626
"Cycle 20","CapPass",393.80,"Qualified",-0.00245,113.67,9236,"416-22","Alloy 617","Plate",314626
"Cycle 20","CapPass",393.83,"Qualified",-0.00239,118.96,9237,"416-22","Alloy 617","Plate",314626
"Cycle 20","CapPass",393.87,"Qualified",-0.00234,124.04,9238,"416-22","Alloy 617","Plate",314626
"Cycle 20","CapPass",393.91,"Qualified",-0.00229,128.85,9239,"416-22","Alloy 617","Plate",314626
"Cycle 20","CapPass",393.94,"Qualified",-0.00224,133.34,9240,"416-22","Alloy 617","Plate",314626
"Cycle 20","CapPass",393.98,"Qualified",-0.00219,137.44,9241,"416-22","Alloy 617","Plate",314626
"Cycle 20","CapPass",394.02,"Qualified",-0.00214,141.27,9242,"416-22","Alloy 617","Plate",314626
"Cycle 20","CapPass",394.07,"Qualified",-0.00209,145.03,9243,"416-22","Alloy 617","Plate",314626
"Cycle 20","CapPass",394.13,"Qualified",-0.00204,148.90,9244,"416-22","Alloy 617","Plate",314626
"Cycle 20","CapPass",394.17,"Qualified",-0.00199,152.44,9245,"416-22","Alloy 617","Plate",314626
"Cycle 20","CapPass",394.23,"Qualified",-0.00194,156.20,9246,"416-22","Alloy 617","Plate",314626
"Cycle 20","CapPass",394.28,"Qualified",-0.00189,159.90,9247,"416-22","Alloy 617","Plate",314626
"Cycle 20","CapPass",394.33,"Qualified",-0.00184,163.30,9248,"416-22","Alloy 617","Plate",314626
"Cycle 20","CapPass",394.38,"Qualified",-0.00179,166.86,9249,"416-22","Alloy 617","Plate",314626
"Cycle 20","CapPass",394.43,"Qualified",-0.00174,170.38,9250,"416-22","Alloy 617","Plate",314626
"Cycle 20","CapPass",394.48,"Qualified",-0.00169,173.60,9251,"416-22","Alloy 617","Plate",314626
"Cycle 20","CapPass",394.53,"Qualified",-0.00164,176.58,9252,"416-22","Alloy 617","Plate",314626
"Cycle 20","CapPass",394.58,"Qualified",-0.00158,179.52,9253,"416-22","Alloy 617","Plate",314626
"Cycle 20","CapPass",394.62,"Qualified",-0.00153,182.31,9254,"416-22","Alloy 617","Plate",314626
"Cycle 20","CapPass",394.67,"Qualified",-0.00148,185.12,9255,"416-22","Alloy 617","Plate",314626
"Cycle 20","CapPass",394.73,"Qualified",-0.00143,187.96,9256,"416-22","Alloy 617","Plate",314626
"Cycle 20","CapPass",394.76,"Qualified",-0.00140,189.78,9257,"416-22","Alloy 617","Plate",314626
"Cycle 20","CapPass",394.78,"Qualified",-0.00138,190.70,9258,"416-22","Alloy 617","Plate",314626
"Cycle 20","CapPass",394.83,"Qualified",-0.00133,193.42,9259,"416-22","Alloy 617","Plate",314626
"Cycle 20","CapPass",394.88,"Qualified",-0.00128,196.13,9260,"416-22","Alloy 617","Plate",314626
"Cycle 20","CapPass",394.94,"Qualified",-0.00123,199.44,9261,"416-22","Alloy 617","Plate",314626
"Cycle 20","CapPass",394.99,"Qualified",-0.00118,202.29,9262,"416-22","Alloy 617","Plate",314626
"Cycle 20","CapPass",395.04,"Qualified",-0.00113,205.01,9263,"416-22","Alloy 617","Plate",314626
"Cycle 20","CapPass",395.09,"Qualified",-0.00108,207.82,9264,"416-22","Alloy 617","Plate",314626
"Cycle 20","CapPass",395.14,"Qualified",-0.00103,210.98,9265,"416-22","Alloy 617","Plate",314626
"Cycle 20","CapPass",395.19,"Qualified",-0.00098,213.86,9266,"416-22","Alloy 617","Plate",314626
"Cycle 20","CapPass",395.24,"Qualified",-0.00093,214.91,9267,"416-22","Alloy 617","Plate",314626
"Cycle 20","CapPass",395.25,"Qualified",-0.00088,214.51,9268,"416-22","Alloy 617","Plate",314626
"Cycle 20","CapPass",395.25,"Qualified",-0.00082,214.63,9269,"416-22","Alloy 617","Plate",314626
"Cycle 20","CapPass",395.26,"Qualified",-0.00077,214.80,9270,"416-22","Alloy 617","Plate",314626
"Cycle 20","CapPass",395.29,"Qualified",-0.00072,215.41,9271,"416-22","Alloy 617","Plate",314626
"Cycle 20","CapPass",395.48,"Qualified",-0.00067,207.43,9272,"416-22","Alloy 617","Plate",314626
"Cycle 20","CapPass",395.56,"Qualified",-0.00062,209.33,9273,"416-22","Alloy 617","Plate",314626
"Cycle 20","CapPass",395.61,"Qualified",-0.00057,212.59,9274,"416-22","Alloy 617","Plate",314626
"Cycle 20","CapPass",395.66,"Qualified",-0.00052,215.91,9275,"416-22","Alloy 617","Plate",314626
"Cycle 20","CapPass",395.72,"Qualified",-0.00047,219.45,9276,"416-22","Alloy 617","Plate",314626
"Cycle 20","CapPass",395.76,"Qualified",-0.00042,222.65,9277,"416-22","Alloy 617","Plate",314626
"Cycle 20","CapPass",395.76,"Qualified",-0.00042,222.79,9278,"416-22","Alloy 617","Plate",314626
"Cycle 20","CapPass",395.81,"Qualified",-0.00037,225.83,9279,"416-22","Alloy 617","Plate",314626
"Cycle 20","CapPass",395.86,"Qualified",-0.00031,228.79,9280,"416-22","Alloy 617","Plate",314626
"Cycle 20","CapPass",395.91,"Qualified",-0.00026,231.52,9281,"416-22","Alloy 617","Plate",314626
"Cycle 20","CapPass",395.96,"Qualified",-0.00021,234.39,9282,"416-22","Alloy 617","Plate",314626
"Cycle 50","CapPass",976.33,"Qualified",-0.00015,169.28,22216,"416-22","Alloy 617","Plate",314626
"Cycle 50","CapPass",976.38,"Qualified",-0.00010,174.79,22217,"416-22","Alloy 617","Plate",314626
"Cycle 50","CapPass",976.43,"Qualified",-0.00005,181.04,22218,"416-22","Alloy 617","Plate",314626
"Cycle 50","CapPass",976.48,"Qualified",0.00000,186.93,22219,"416-22","Alloy 617","Plate",314626
"Cycle 50","CapPass",976.53,"Qualified",0.00005,192.45,22220,"416-22","Alloy 617","Plate",314626
"Cycle 50","CapPass",976.58,"Qualified",0.00010,197.90,22221,"416-22","Alloy 617","Plate",314626
"Cycle 50","CapPass",976.63,"Qualified",0.00015,203.35,22222,"416-22","Alloy 617","Plate",314626
"Cycle 50","CapPass",976.68,"Qualified",0.00020,208.29,22223,"416-22","Alloy 617","Plate",314626
"Cycle 50","CapPass",976.73,"Qualified",0.00025,213.04,22224,"416-22","Alloy 617","Plate",314626
"Cycle 50","CapPass",976.76,"Qualified",0.00029,215.80,22225,"416-22","Alloy 617","Plate",314626
"Cycle 50","CapPass",976.78,"Qualified",0.00030,217.09,22226,"416-22","Alloy 617","Plate",314626
"Cycle 50","CapPass",976.83,"Qualified",0.00035,221.32,22227,"416-22","Alloy 617","Plate",314626
"Cycle 50","CapPass",976.87,"Qualified",0.00040,224.96,22228,"416-22","Alloy 617","Plate",314626
"Cycle 50","CapPass",976.93,"Qualified",0.00045,228.84,22229,"416-22","Alloy 617","Plate",314626
"Cycle 50","CapPass",976.98,"Qualified",0.00050,232.50,22230,"416-22","Alloy 617","Plate",314626
"Cycle 50","CapPass",977.03,"Qualified",0.00056,236.05,22231,"416-22","Alloy 617","Plate",314626
"Cycle 50","CapPass",977.07,"Qualified",0.00061,238.89,22232,"416-22","Alloy 617","Plate",314626
"Cycle 50","CapPass",977.12,"Qualified",0.00066,241.62,22233,"416-22","Alloy 617","Plate",314626
"Cycle 50","CapPass",977.16,"Qualified",0.00071,244.44,22234,"416-22","Alloy 617","Plate",314626
"Cycle 50","CapPass",977.21,"Qualified",0.00076,246.66,22235,"416-22","Alloy 617","Plate",314626
"Cycle 50","CapPass",977.25,"Qualified",0.00081,248.70,22236,"416-22","Alloy 617","Plate",314626
"Cycle 50","CapPass",977.30,"Qualified",0.00086,250.55,22237,"416-22","Alloy 617","Plate",314626
"Cycle 50","CapPass",977.35,"Qualified",0.00091,252.14,22238,"416-22","Alloy 617","Plate",314626
"Cycle 50","CapPass",977.38,"Qualified",0.00097,240.83,22239,"416-22","Alloy 617","Plate",314626
"Cycle 50","CapPass",977.39,"Qualified",0.00102,240.69,22240,"416-22","Alloy 617","Plate",314626
"Cycle 50","CapPass",977.39,"Qualified",0.00111,240.94,22241,"416-22","Alloy 617","Plate",314626
"Cycle 50","CapPass",977.39,"Qualified",0.00117,240.84,22242,"416-22","Alloy 617","Plate",314626
"Cycle 50","CapPass",977.39,"Qualified",0.00124,240.91,22243,"416-22","Alloy 617","Plate",314626
"Cycle 50","CapPass",977.39,"Qualified",0.00131,240.85,22244,"416-22","Alloy 617","Plate",314626
"Cycle 50","CapPass",977.39,"Qualified",0.00138,240.76,22245,"416-22","Alloy 617","Plate",314626
"Cycle 50","CapPass",977.39,"Qualified",0.00144,240.85,22246,"416-22","Alloy 617","Plate",314626
"Cycle 50","CapPass",977.39,"Qualified",0.00149,240.90,22247,"416-22","Alloy 617","Plate",314626
"Cycle 50","CapPass",977.40,"Qualified",0.00157,241.09,22248,"416-22","Alloy 617","Plate",314626
"Cycle 50","CapPass",977.40,"Qualified",0.00151,241.22,22249,"416-22","Alloy 617","Plate",314626
"Cycle 50","CapPass",977.48,"Qualified",0.00146,224.65,22250,"416-22","Alloy 617","Plate",314626
"Cycle 50","CapPass",977.51,"Qualified",0.00141,213.83,22251,"416-22","Alloy 617","Plate",314626
"Cycle 50","CapPass",977.54,"Qualified",0.00136,204.45,22252,"416-22","Alloy 617","Plate",314626
"Cycle 50","CapPass",977.58,"Qualified",0.00131,195.88,22253,"416-22","Alloy 617","Plate",314626
"Cycle 50","CapPass",977.64,"Qualified",0.00126,186.87,22254,"416-22","Alloy 617","Plate",314626
"Cycle 50","CapPass",977.76,"Qualified",0.00129,189.66,22255,"416-22","Alloy 617","Plate",314626
"Cycle 50","CapPass",977.78,"Qualified",0.00131,191.22,22256,"416-22","Alloy 617","Plate",314626
"Cycle 50","CapPass",977.83,"Qualified",0.00136,196.74,22257,"416-22","Alloy 617","Plate",314626
"Cycle 50","CapPass",977.88,"Qualified",0.00141,202.43,22258,"416-22","Alloy 617","Plate",314626
"Cycle 50","CapPass",977.93,"Qualified",0.00146,207.98,22259,"416-22","Alloy 617","Plate",314626
"Cycle 50","CapPass",977.98,"Qualified",0.00151,213.23,22260,"416-22","Alloy 617","Plate",314626
"Cycle 50","CapPass",978.03,"Qualified",0.00156,218.34,22261,"416-22","Alloy 617","Plate",314626
"Cycle 50","CapPass",978.07,"Qualified",0.00161,223.15,22262,"416-22","Alloy 617","Plate",314626
"Cycle 50","CapPass",978.12,"Qualified",0.00166,227.83,22263,"416-22","Alloy 617","Plate",314626
"Cycle 50","CapPass",978.17,"Qualified",0.00171,232.10,22264,"416-22","Alloy 617","Plate",314626
"Cycle 50","CapPass",978.22,"Qualified",0.00176,236.37,22265,"416-22","Alloy 617","Plate",314626
"Cycle 50","CapPass",978.27,"Qualified",0.00181,240.32,22266,"416-22","Alloy 617","Plate",314626
"Cycle 50","CapPass",978.32,"Qualified",0.00186,243.99,22267,"416-22","Alloy 617","Plate",314626
"Cycle 50","CapPass",978.37,"Qualified",0.00191,247.47,22268,"416-22","Alloy 617","Plate",314626
"Cycle 50","CapPass",978.42,"Qualified",0.00196,250.65,22269,"416-22","Alloy 617","Plate",314626
"Cycle 50","CapPass",978.46,"Qualified",0.00201,253.68,22270,"416-22","Alloy 617","Plate",314626
"Cycle 50","CapPass",978.51,"Qualified",0.00206,256.37,22271,"416-22","Alloy 617","Plate",314626
"Cycle 50","CapPass",978.55,"Qualified",0.00211,258.68,22272,"416-22","Alloy 617","Plate",314626
"Cycle 50","CapPass",978.60,"Qualified",0.00216,260.71,22273,"416-22","Alloy 617","Plate",314626
"Cycle 50","CapPass",978.65,"Qualified",0.00221,262.52,22274,"416-22","Alloy 617","Plate",314626
"Cycle 50","CapPass",978.70,"Qualified",0.00227,264.27,22275,"416-22","Alloy 617","Plate",314626
"Cycle 50","CapPass",978.74,"Qualified",0.00232,265.69,22276,"416-22","Alloy 617","Plate",314626
"Cycle 50","CapPass",978.76,"Qualified",0.00234,266.24,22277,"416-22","Alloy 617","Plate",314626
"Cycle 50","CapPass",978.79,"Qualified",0.00237,267.03,22278,"416-22","Alloy 617","Plate",314626
"Cycle 50","CapPass",978.80,"Qualified",0.00243,246.09,22279,"416-22","Alloy 617","Plate",314626
"Cycle 50","CapPass",978.80,"Qualified",0.00250,246.57,22280,"416-22","Alloy 617","Plate",314626
"Cycle 50","CapPass",978.80,"Qualified",0.00260,246.43,22281,"416-22","Alloy 617","Plate",314626
"Cycle 50","CapPass",978.80,"Qualified",0.00265,246.38,22282,"416-22","Alloy 617","Plate",314626
"Cycle 50","CapPass",978.81,"Qualified",0.00270,246.20,22283,"416-22","Alloy 617","Plate",314626
"Cycle 50","CapPass",978.81,"Qualified",0.00279,246.40,22284,"416-22","Alloy 617","Plate",314626
"Cycle 50","CapPass",978.81,"Qualified",0.00285,246.67,22285,"416-22","Alloy 617","Plate",314626
"Cycle 50","CapPass",978.91,"Qualified",0.00280,227.61,22286,"416-22","Alloy 617","Plate",314626
"Cycle 50","CapPass",978.95,"Qualified",0.00275,217.75,22287,"416-22","Alloy 617","Plate",314626
"Cycle 50","CapPass",979.00,"Qualified",0.00270,208.65,22288,"416-22","Alloy 617","Plate",314626
"Cycle 50","CapPass",979.21,"Qualified",0.00275,209.68,22289,"416-22","Alloy 617","Plate",314626
"Cycle 50","CapPass",979.26,"Qualified",0.00280,214.70,22290,"416-22","Alloy 617","Plate",314626
"Cycle 50","CapPass",979.30,"Qualified",0.00285,219.48,22291,"416-22","Alloy 617","Plate",314626
"Cycle 50","CapPass",979.34,"Qualified",0.00290,224.05,22292,"416-22","Alloy 617","Plate",314626
"Cycle 50","CapPass",979.39,"Qualified",0.00295,227.96,22293,"416-22","Alloy 617","Plate",314626
"Cycle 50","CapPass",979.43,"Qualified",0.00301,231.58,22294,"416-22","Alloy 617","Plate",314626
"Cycle 50","CapPass",979.48,"Qualified",0.00306,235.20,22295,"416-22","Alloy 617","Plate",314626
"Cycle 50","CapPass",979.53,"Qualified",0.00311,238.66,22296,"416-22","Alloy 617","Plate",314626
"Cycle 50","CapPass",979.58,"Qualified",0.00316,241.85,22297,"416-22","Alloy 617","Plate",314626
"Cycle 50","CapPass",979.63,"Qualified",0.00321,244.88,22298,"416-22","Alloy 617","Plate",314626
"Cycle 50","CapPass",979.68,"Qualified",0.00326,247.88,22299,"416-22","Alloy 617","Plate",314626
"Cycle 50","CapPass",979.73,"Qualified",0.00331,250.63,22300,"416-22","Alloy 617","Plate",314626
"Cycle 50","CapPass",979.76,"Qualified",0.00334,252.11,22301,"416-22","Alloy 617","Plate",314626
"Cycle 50","CapPass",979.79,"Qualified",0.00336,253.27,22302,"416-22","Alloy 617","Plate",314626
"Cycle 50","CapPass",979.83,"Qualified",0.00341,255.64,22303,"416-22","Alloy 617","Plate",314626
"Cycle 50","CapPass",979.88,"Qualified",0.00346,258.01,22304,"416-22","Alloy 617","Plate",314626
"Cycle 50","CapPass",979.93,"Qualified",0.00351,260.08,22305,"416-22","Alloy 617","Plate",314626
"Cycle 50","CapPass",979.98,"Qualified",0.00356,262.08,22306,"416-22","Alloy 617","Plate",314626
"Cycle 50","CapPass",980.02,"Qualified",0.00361,263.73,22307,"416-22","Alloy 617","Plate",314626
"Cycle 50","CapPass",980.07,"Qualified",0.00366,265.30,22308,"416-22","Alloy 617","Plate",314626
"Cycle 50","CapPass",980.12,"Qualified",0.00371,266.74,22309,"416-22","Alloy 617","Plate",314626
"Cycle 50","CapPass",980.17,"Qualified",0.00376,268.08,22310,"416-22","Alloy 617","Plate",314626
"Cycle 50","CapPass",980.22,"Qualified",0.00381,269.29,22311,"416-22","Alloy 617","Plate",314626
"Cycle 50","CapPass",980.26,"Qualified",0.00387,270.23,22312,"416-22","Alloy 617","Plate",314626
"Cycle 50","CapPass",980.31,"Qualified",0.00392,258.09,22313,"416-22","Alloy 617","Plate",314626
"Cycle 50","CapPass",980.38,"Qualified",0.00397,260.99,22314,"416-22","Alloy 617","Plate",314626
"Cycle 50","CapPass",980.43,"Qualified",0.00402,262.97,22315,"416-22","Alloy 617","Plate",314626
"Cycle 50","CapPass",980.47,"Qualified",0.00407,264.79,22316,"416-22","Alloy 617","Plate",314626
"Cycle 50","CapPass",980.51,"Qualified",0.00412,266.07,22317,"416-22","Alloy 617","Plate",314626
"Cycle 50","CapPass",980.56,"Qualified",0.00417,267.29,22318,"416-22","Alloy 617","Plate",314626
"Cycle 50","CapPass",980.61,"Qualified",0.00422,268.13,22319,"416-22","Alloy 617","Plate",314626
"Cycle 50","CapPass",980.66,"Qualified",0.00427,268.84,22320,"416-22","Alloy 617","Plate",314626
"Cycle 50","CapPass",980.71,"Qualified",0.00432,269.54,22321,"416-22","Alloy 617","Plate",314626
"Cycle 50","CapPass",980.76,"Qualified",0.00437,270.07,22322,"416-22","Alloy 617","Plate",314626
"Cycle 50","CapPass",980.76,"Qualified",0.00438,270.16,22323,"416-22","Alloy 617","Plate",314626
"Cycle 50","CapPass",980.81,"Qualified",0.00442,270.72,22324,"416-22","Alloy 617","Plate",314626
"Cycle 50","CapPass",980.86,"Qualified",0.00447,271.40,22325,"416-22","Alloy 617","Plate",314626
"Cycle 50","CapPass",980.91,"Qualified",0.00452,271.95,22326,"416-22","Alloy 617","Plate",314626
"Cycle 50","CapPass",980.96,"Qualified",0.00457,272.44,22327,"416-22","Alloy 617","Plate",314626
"Cycle 50","CapPass",981.00,"Qualified",0.00462,272.87,22328,"416-22","Alloy 617","Plate",314626
"Cycle 50","CapPass",981.05,"Qualified",0.00467,273.33,22329,"416-22","Alloy 617","Plate",314626
"Cycle 50","CapPass",981.07,"Qualified",0.00473,269.00,22330,"416-22","Alloy 617","Plate",314626
"Cycle 50","CapPass",981.08,"Qualified",0.00480,269.04,22331,"416-22","Alloy 617","Plate",314626
"Cycle 50","CapPass",981.08,"Qualified",0.00487,269.09,22332,"416-22","Alloy 617","Plate",314626
"Cycle 50","CapPass",981.08,"Qualified",0.00493,269.04,22333,"416-22","Alloy 617","Plate",314626
"Cycle 50","CapPass",981.08,"Qualified",0.00498,269.08,22334,"416-22","Alloy 617","Plate",314626
"Cycle 50","CapPass",981.43,"Qualified",0.00493,223.21,22335,"416-22","Alloy 617","Plate",314626
"Cycle 50","CapPass",981.50,"Qualified",0.00488,211.61,22336,"416-22","Alloy 617","Plate",314626
"Cycle 50","CapPass",981.56,"Qualified",0.00483,201.89,22337,"416-22","Alloy 617","Plate",314626
"Cycle 50","CapPass",981.61,"Qualified",0.00478,192.68,22338,"416-22","Alloy 617","Plate",314626
"Cycle 50","CapPass",981.66,"Qualified",0.00473,183.56,22339,"416-22","Alloy 617","Plate",314626
"Cycle 50","CapPass",981.71,"Qualified",0.00468,174.74,22340,"416-22","Alloy 617","Plate",314626
"Cycle 50","CapPass",981.76,"Qualified",0.00463,166.62,22341,"416-22","Alloy 617","Plate",314626
"Cycle 50","CapPass",981.81,"Qualified",0.00458,158.54,22342,"416-22","Alloy 617","Plate",314626
"Cycle 50","CapPass",981.87,"Qualified",0.00453,150.72,22343,"416-22","Alloy 617","Plate",314626
"Cycle 50","CapPass",981.92,"Qualified",0.00448,142.92,22344,"416-22","Alloy 617","Plate",314626
"Cycle 50","CapPass",981.97,"Qualified",0.00443,135.26,22345,"416-22","Alloy 617","Plate",314626
"Cycle 50","CapPass",982.02,"Qualified",0.00438,128.07,22346,"416-22","Alloy 617","Plate",314626
"Cycle 50","CapPass",982.08,"Qualified",0.00433,120.49,22347,"416-22","Alloy 617","Plate",314626
"Cycle 50","CapPass",982.14,"Qualified",0.00428,112.47,22348,"416-22","Alloy 617","Plate",314626
"Cycle 50","CapPass",982.19,"Qualified",0.00423,105.31,22349,"416-22","Alloy 617","Plate",314626
"Cycle 50","CapPass",982.25,"Qualified",0.00418,98.04,22350,"416-22","Alloy 617","Plate",314626
"Cycle 50","CapPass",982.30,"Qualified",0.00413,90.68,22351,"416-22","Alloy 617","Plate",314626
"Cycle 50","CapPass",982.35,"Qualified",0.00407,83.80,22352,"416-22","Alloy 617","Plate",314626
"Cycle 50","CapPass",982.41,"Qualified",0.00402,77.14,22353,"416-22","Alloy 617","Plate",314626
"Cycle 50","CapPass",982.46,"Qualified",0.00397,70.25,22354,"416-22","Alloy 617","Plate",314626
"Cycle 50","CapPass",982.51,"Qualified",0.00392,63.27,22355,"416-22","Alloy 617","Plate",314626
"Cycle 50","CapPass",982.57,"Qualified",0.00387,56.38,22356,"416-22","Alloy 617","Plate",314626
"Cycle 50","CapPass",982.63,"Qualified",0.00382,49.45,22357,"416-22","Alloy 617","Plate",314626
"Cycle 50","CapPass",982.68,"Qualified",0.00377,42.97,22358,"416-22","Alloy 617","Plate",314626
"Cycle 50","CapPass",982.74,"Qualified",0.00372,36.30,22359,"416-22","Alloy 617","Plate",314626
"Cycle 50","CapPass",982.76,"Qualified",0.00370,33.14,22360,"416-22","Alloy 617","Plate",314626
"Cycle 50","CapPass",982.79,"Qualified",0.00367,29.66,22361,"416-22","Alloy 617","Plate",314626
"Cycle 50","CapPass",982.85,"Qualified",0.00362,23.25,22362,"416-22","Alloy 617","Plate",314626
"Cycle 50","CapPass",982.90,"Qualified",0.00357,17.16,22363,"416-22","Alloy 617","Plate",314626
"Cycle 50","CapPass",982.95,"Qualified",0.00352,11.10,22364,"416-22","Alloy 617","Plate",314626
"Cycle 50","CapPass",983.00,"Qualified",0.00347,4.94,22365,"416-22","Alloy 617","Plate",314626
"Cycle 50","CapPass",983.06,"Qualified",0.00342,-1.31,22366,"416-22","Alloy 617","Plate",314626
"Cycle 50","CapPass",983.12,"Qualified",0.00337,-7.66,22367,"416-22","Alloy 617","Plate",314626
"Cycle 50","CapPass",983.17,"Qualified",0.00332,-13.67,22368,"416-22","Alloy 617","Plate",314626
"Cycle 50","CapPass",983.24,"Qualified",0.00327,-19.46,22369,"416-22","Alloy 617","Plate",314626
"Cycle 50","CapPass",983.42,"Qualified",0.00322,-21.03,22370,"416-22","Alloy 617","Plate",314626
"Cycle 50","CapPass",983.51,"Qualified",0.00317,-25.99,22371,"416-22","Alloy 617","Plate",314626
"Cycle 50","CapPass",983.58,"Qualified",0.00312,-31.56,22372,"416-22","Alloy 617","Plate",314626
"Cycle 50","CapPass",983.64,"Qualified",0.00307,-37.63,22373,"416-22","Alloy 617","Plate",314626
"Cycle 50","CapPass",983.69,"Qualified",0.00302,-44.07,22374,"416-22","Alloy 617","Plate",314626
"Cycle 50","CapPass",983.72,"Qualified",0.00296,-51.12,22375,"416-22","Alloy 617","Plate",314626
"Cycle 50","CapPass",983.74,"Qualified",0.00291,-57.41,22376,"416-22","Alloy 617","Plate",314626
"Cycle 50","CapPass",983.76,"Qualified",0.00286,-63.86,22377,"416-22","Alloy 617","Plate",314626
"Cycle 50","CapPass",983.76,"Qualified",0.00286,-64.13,22378,"416-22","Alloy 617","Plate",314626
"Cycle 50","CapPass",983.79,"Qualified",0.00281,-69.98,22379,"416-22","Alloy 617","Plate",314626
"Cycle 50","CapPass",983.81,"Qualified",0.00276,-76.06,22380,"416-22","Alloy 617","Plate",314626
"Cycle 50","CapPass",983.84,"Qualified",0.00271,-81.97,22381,"416-22","Alloy 617","Plate",314626
"Cycle 50","CapPass",983.87,"Qualified",0.00266,-87.65,22382,"416-22","Alloy 617","Plate",314626
"Cycle 50","CapPass",983.90,"Qualified",0.00261,-93.20,22383,"416-22","Alloy 617","Plate",314626
"Cycle 50","CapPass",983.93,"Qualified",0.00256,-98.55,22384,"416-22","Alloy 617","Plate",314626
"Cycle 50","CapPass",983.97,"Qualified",0.00251,-103.2,22385,"416-22","Alloy 617","Plate",314626
"Cycle 50","CapPass",984.00,"Qualified",0.00246,-107.9,22386,"416-22","Alloy 617","Plate",314626
"Cycle 50","CapPass",984.04,"Qualified",0.00241,-112.2,22387,"416-22","Alloy 617","Plate",314626
"Cycle 50","CapPass",984.08,"Qualified",0.00236,-115.9,22388,"416-22","Alloy 617","Plate",314626
"Cycle 50","CapPass",984.13,"Qualified",0.00230,-119.6,22389,"416-22","Alloy 617","Plate",314626
"Cycle 50","CapPass",984.17,"Qualified",0.00225,-123.1,22390,"416-22","Alloy 617","Plate",314626
"Cycle 50","CapPass",984.23,"Qualified",0.00220,-126.8,22391,"416-22","Alloy 617","Plate",314626
"Cycle 50","CapPass",984.28,"Qualified",0.00215,-130.2,22392,"416-22","Alloy 617","Plate",314626
"Cycle 50","CapPass",984.33,"Qualified",0.00210,-133.6,22393,"416-22","Alloy 617","Plate",314626
"Cycle 50","CapPass",984.39,"Qualified",0.00205,-137.2,22394,"416-22","Alloy 617","Plate",314626
"Cycle 50","CapPass",984.44,"Qualified",0.00200,-140.8,22395,"416-22","Alloy 617","Plate",314626
"Cycle 50","CapPass",984.49,"Qualified",0.00195,-144.2,22396,"416-22","Alloy 617","Plate",314626
"Cycle 50","CapPass",984.55,"Qualified",0.00190,-148.0,22397,"416-22","Alloy 617","Plate",314626
"Cycle 50","CapPass",984.60,"Qualified",0.00185,-151.7,22398,"416-22","Alloy 617","Plate",314626
"Cycle 50","CapPass",984.65,"Qualified",0.00180,-155.2,22399,"416-22","Alloy 617","Plate",314626
"Cycle 50","CapPass",984.70,"Qualified",0.00175,-158.7,22400,"416-22","Alloy 617","Plate",314626
"Cycle 50","CapPass",984.75,"Qualified",0.00170,-162.3,22401,"416-22","Alloy 617","Plate",314626
"Cycle 50","CapPass",984.76,"Qualified",0.00169,-163.2,22402,"416-22","Alloy 617","Plate",314626
"Cycle 50","CapPass",984.80,"Qualified",0.00165,-165.9,22403,"416-22","Alloy 617","Plate",314626
"Cycle 50","CapPass",984.85,"Qualified",0.00160,-169.1,22404,"416-22","Alloy 617","Plate",314626
"Cycle 50","CapPass",984.90,"Qualified",0.00155,-172.2,22405,"416-22","Alloy 617","Plate",314626
"Cycle 50","CapPass",984.95,"Qualified",0.00150,-175.5,22406,"416-22","Alloy 617","Plate",314626
"Cycle 50","CapPass",985.00,"Qualified",0.00145,-178.6,22407,"416-22","Alloy 617","Plate",314626
"Cycle 50","CapPass",985.05,"Qualified",0.00140,-181.8,22408,"416-22","Alloy 617","Plate",314626
"Cycle 50","CapPass",985.10,"Qualified",0.00135,-184.9,22409,"416-22","Alloy 617","Plate",314626
"Cycle 50","CapPass",985.16,"Qualified",0.00130,-188.0,22410,"416-22","Alloy 617","Plate",314626
"Cycle 50","CapPass",985.20,"Qualified",0.00125,-190.8,22411,"416-22","Alloy 617","Plate",314626
"Cycle 50","CapPass",985.25,"Qualified",0.00120,-193.8,22412,"416-22","Alloy 617","Plate",314626
"Cycle 50","CapPass",985.30,"Qualified",0.00114,-196.6,22413,"416-22","Alloy 617","Plate",314626
"Cycle 50","CapPass",985.36,"Qualified",0.00109,-199.7,22414,"416-22","Alloy 617","Plate",314626
"Cycle 50","CapPass",985.41,"Qualified",0.00104,-202.5,22415,"416-22","Alloy 617","Plate",314626
"Cycle 50","CapPass",985.46,"Qualified",0.00099,-205.1,22416,"416-22","Alloy 617","Plate",314626
"Cycle 50","CapPass",985.51,"Qualified",0.00094,-208.0,22417,"416-22","Alloy 617","Plate",314626
"Cycle 50","CapPass",985.56,"Qualified",0.00089,-210.6,22418,"416-22","Alloy 617","Plate",314626
"Cycle 50","CapPass",985.61,"Qualified",0.00084,-213.1,22419,"416-22","Alloy 617","Plate",314626
"Cycle 50","CapPass",985.66,"Qualified",0.00079,-215.6,22420,"416-22","Alloy 617","Plate",314626
"Cycle 50","CapPass",985.70,"Qualified",0.00074,-217.9,22421,"416-22","Alloy 617","Plate",314626
"Cycle 50","CapPass",985.75,"Qualified",0.00069,-220.0,22422,"416-22","Alloy 617","Plate",314626
"Cycle 50","CapPass",985.76,"Qualified",0.00067,-220.6,22423,"416-22","Alloy 617","Plate",314626
"Cycle 50","CapPass",985.80,"Qualified",0.00064,-221.8,22424,"416-22","Alloy 617","Plate",314626
"Cycle 50","CapPass",985.85,"Qualified",0.00059,-221.1,22425,"416-22","Alloy 617","Plate",314626
"Cycle 50","CapPass",985.87,"Qualified",0.00053,-221.8,22426,"416-22","Alloy 617","Plate",314626
"Cycle 50","CapPass",985.92,"Qualified",0.00048,-223.1,22427,"416-22","Alloy 617","Plate",314626
"Cycle 50","CapPass",985.98,"Qualified",0.00043,-224.2,22428,"416-22","Alloy 617","Plate",314626
"Cycle 50","CapPass",986.04,"Qualified",0.00038,-225.3,22429,"416-22","Alloy 617","Plate",314626
"Cycle 50","CapPass",986.10,"Qualified",0.00033,-226.7,22430,"416-22","Alloy 617","Plate",314626
"Cycle 50","CapPass",986.16,"Qualified",0.00028,-228.4,22431,"416-22","Alloy 617","Plate",314626
"Cycle 50","CapPass",986.21,"Qualified",0.00023,-230.4,22432,"416-22","Alloy 617","Plate",314626
"Cycle 50","CapPass",986.27,"Qualified",0.00018,-232.8,22433,"416-22","Alloy 617","Plate",314626
"Cycle 50","CapPass",986.32,"Qualified",0.00013,-235.1,22434,"416-22","Alloy 617","Plate",314626
"Cycle 50","CapPass",986.37,"Qualified",0.00008,-237.4,22435,"416-22","Alloy 617","Plate",314626
"Cycle 50","CapPass",986.40,"Qualified",0.00003,-229.6,22436,"416-22","Alloy 617","Plate",314626
