Repository: js-molina/fatigue-A617

File: data/850C/Strain rate 0.001/1.0% strain/HTM_A20_Cycles_4167.csv (part 6 of 13)
"Cycle Label","Data State","Elapsed Time Sec","Qual State","Strain","Stress Mpa","Count","Sample","Alloy","Material_Form","Heat"
"Cycle 20","CapPass",379.30,"Qualified",0.00341,248.96,9702,"416-7","Alloy 617","Plate",314626
"Cycle 20","CapPass",379.30,"Qualified",0.00349,249.01,9703,"416-7","Alloy 617","Plate",314626
"Cycle 20","CapPass",379.30,"Qualified",0.00356,248.97,9704,"416-7","Alloy 617","Plate",314626
"Cycle 20","CapPass",379.31,"Qualified",0.00364,249.00,9705,"416-7","Alloy 617","Plate",314626
"Cycle 20","CapPass",379.31,"Qualified",0.00371,249.11,9706,"416-7","Alloy 617","Plate",314626
"Cycle 20","CapPass",379.31,"Qualified",0.00377,249.15,9707,"416-7","Alloy 617","Plate",314626
"Cycle 20","CapPass",379.31,"Qualified",0.00383,249.23,9708,"416-7","Alloy 617","Plate",314626
"Cycle 20","CapPass",379.31,"Qualified",0.00389,249.21,9709,"416-7","Alloy 617","Plate",314626
"Cycle 20","CapPass",379.32,"Qualified",0.00384,249.23,9710,"416-7","Alloy 617","Plate",314626
"Cycle 20","CapPass",379.36,"Qualified",0.00379,233.55,9711,"416-7","Alloy 617","Plate",314626
"Cycle 20","CapPass",379.38,"Qualified",0.00374,223.54,9712,"416-7","Alloy 617","Plate",314626
"Cycle 20","CapPass",379.39,"Qualified",0.00369,215.53,9713,"416-7","Alloy 617","Plate",314626
"Cycle 20","CapPass",379.40,"Qualified",0.00363,206.80,9714,"416-7","Alloy 617","Plate",314626
"Cycle 20","CapPass",379.41,"Qualified",0.00358,199.14,9715,"416-7","Alloy 617","Plate",314626
"Cycle 20","CapPass",379.42,"Qualified",0.00352,191.28,9716,"416-7","Alloy 617","Plate",314626
"Cycle 20","CapPass",379.44,"Qualified",0.00347,184.21,9717,"416-7","Alloy 617","Plate",314626
"Cycle 20","CapPass",379.45,"Qualified",0.00342,177.24,9718,"416-7","Alloy 617","Plate",314626
"Cycle 20","CapPass",379.47,"Qualified",0.00337,170.50,9719,"416-7","Alloy 617","Plate",314626
"Cycle 20","CapPass",379.49,"Qualified",0.00332,164.35,9720,"416-7","Alloy 617","Plate",314626
"Cycle 20","CapPass",379.61,"Qualified",0.00337,174.01,9721,"416-7","Alloy 617","Plate",314626
"Cycle 20","CapPass",379.64,"Qualified",0.00342,180.56,9722,"416-7","Alloy 617","Plate",314626
"Cycle 20","CapPass",379.66,"Qualified",0.00347,186.62,9723,"416-7","Alloy 617","Plate",314626
"Cycle 20","CapPass",379.69,"Qualified",0.00352,192.50,9724,"416-7","Alloy 617","Plate",314626
"Cycle 20","CapPass",379.72,"Qualified",0.00357,198.16,9725,"416-7","Alloy 617","Plate",314626
"Cycle 20","CapPass",379.76,"Qualified",0.00362,203.40,9726,"416-7","Alloy 617","Plate",314626
"Cycle 20","CapPass",379.80,"Qualified",0.00367,207.98,9727,"416-7","Alloy 617","Plate",314626
"Cycle 20","CapPass",379.80,"Qualified",0.00368,208.09,9728,"416-7","Alloy 617","Plate",314626
"Cycle 20","CapPass",379.86,"Qualified",0.00373,212.48,9729,"416-7","Alloy 617","Plate",314626
"Cycle 20","CapPass",379.92,"Qualified",0.00378,216.52,9730,"416-7","Alloy 617","Plate",314626
"Cycle 20","CapPass",379.98,"Qualified",0.00383,220.53,9731,"416-7","Alloy 617","Plate",314626
"Cycle 20","CapPass",380.03,"Qualified",0.00388,224.64,9732,"416-7","Alloy 617","Plate",314626
"Cycle 20","CapPass",380.08,"Qualified",0.00393,228.69,9733,"416-7","Alloy 617","Plate",314626
"Cycle 20","CapPass",380.13,"Qualified",0.00398,232.80,9734,"416-7","Alloy 617","Plate",314626
"Cycle 20","CapPass",380.18,"Qualified",0.00403,236.79,9735,"416-7","Alloy 617","Plate",314626
"Cycle 20","CapPass",380.23,"Qualified",0.00408,240.30,9736,"416-7","Alloy 617","Plate",314626
"Cycle 20","CapPass",380.28,"Qualified",0.00413,243.77,9737,"416-7","Alloy 617","Plate",314626
"Cycle 20","CapPass",380.32,"Qualified",0.00418,246.87,9738,"416-7","Alloy 617","Plate",314626
"Cycle 20","CapPass",380.38,"Qualified",0.00423,249.93,9739,"416-7","Alloy 617","Plate",314626
"Cycle 20","CapPass",380.42,"Qualified",0.00428,252.66,9740,"416-7","Alloy 617","Plate",314626
"Cycle 20","CapPass",380.48,"Qualified",0.00433,255.34,9741,"416-7","Alloy 617","Plate",314626
"Cycle 20","CapPass",380.52,"Qualified",0.00438,257.69,9742,"416-7","Alloy 617","Plate",314626
"Cycle 20","CapPass",380.57,"Qualified",0.00443,260.02,9743,"416-7","Alloy 617","Plate",314626
"Cycle 20","CapPass",380.62,"Qualified",0.00448,262.07,9744,"416-7","Alloy 617","Plate",314626
"Cycle 20","CapPass",380.65,"Qualified",0.00454,254.09,9745,"416-7","Alloy 617","Plate",314626
"Cycle 20","CapPass",380.66,"Qualified",0.00460,254.04,9746,"416-7","Alloy 617","Plate",314626
"Cycle 20","CapPass",380.66,"Qualified",0.00465,254.35,9747,"416-7","Alloy 617","Plate",314626
"Cycle 20","CapPass",380.80,"Qualified",0.00470,248.00,9748,"416-7","Alloy 617","Plate",314626
"Cycle 20","CapPass",380.80,"Qualified",0.00470,247.89,9749,"416-7","Alloy 617","Plate",314626
"Cycle 20","CapPass",380.91,"Qualified",0.00475,246.97,9750,"416-7","Alloy 617","Plate",314626
"Cycle 20","CapPass",380.96,"Qualified",0.00480,249.91,9751,"416-7","Alloy 617","Plate",314626
"Cycle 20","CapPass",381.01,"Qualified",0.00485,253.26,9752,"416-7","Alloy 617","Plate",314626
"Cycle 20","CapPass",381.05,"Qualified",0.00490,256.29,9753,"416-7","Alloy 617","Plate",314626
"Cycle 20","CapPass",381.10,"Qualified",0.00495,257.35,9754,"416-7","Alloy 617","Plate",314626
"Cycle 20","CapPass",381.23,"Qualified",0.00490,236.18,9755,"416-7","Alloy 617","Plate",314626
"Cycle 20","CapPass",381.27,"Qualified",0.00485,226.63,9756,"416-7","Alloy 617","Plate",314626
"Cycle 20","CapPass",381.31,"Qualified",0.00480,217.79,9757,"416-7","Alloy 617","Plate",314626
"Cycle 20","CapPass",381.34,"Qualified",0.00475,209.38,9758,"416-7","Alloy 617","Plate",314626
"Cycle 20","CapPass",381.38,"Qualified",0.00470,201.43,9759,"416-7","Alloy 617","Plate",314626
"Cycle 20","CapPass",381.43,"Qualified",0.00465,193.20,9760,"416-7","Alloy 617","Plate",314626
"Cycle 20","CapPass",381.48,"Qualified",0.00460,184.81,9761,"416-7","Alloy 617","Plate",314626
"Cycle 20","CapPass",381.53,"Qualified",0.00455,177.23,9762,"416-7","Alloy 617","Plate",314626
"Cycle 20","CapPass",381.59,"Qualified",0.00450,169.55,9763,"416-7","Alloy 617","Plate",314626
"Cycle 20","CapPass",381.65,"Qualified",0.00445,160.91,9764,"416-7","Alloy 617","Plate",314626
"Cycle 20","CapPass",381.70,"Qualified",0.00440,153.42,9765,"416-7","Alloy 617","Plate",314626
"Cycle 20","CapPass",381.75,"Qualified",0.00435,146.18,9766,"416-7","Alloy 617","Plate",314626
"Cycle 20","CapPass",381.80,"Qualified",0.00430,139.45,9767,"416-7","Alloy 617","Plate",314626
"Cycle 20","CapPass",381.81,"Qualified",0.00430,138.92,9768,"416-7","Alloy 617","Plate",314626
"Cycle 20","CapPass",381.86,"Qualified",0.00425,131.63,9769,"416-7","Alloy 617","Plate",314626
"Cycle 20","CapPass",381.91,"Qualified",0.00420,124.45,9770,"416-7","Alloy 617","Plate",314626
"Cycle 20","CapPass",381.96,"Qualified",0.00414,117.51,9771,"416-7","Alloy 617","Plate",314626
"Cycle 20","CapPass",382.02,"Qualified",0.00409,110.61,9772,"416-7","Alloy 617","Plate",314626
"Cycle 20","CapPass",382.07,"Qualified",0.00404,104.00,9773,"416-7","Alloy 617","Plate",314626
"Cycle 20","CapPass",382.12,"Qualified",0.00399,96.99,9774,"416-7","Alloy 617","Plate",314626
"Cycle 20","CapPass",382.18,"Qualified",0.00394,90.20,9775,"416-7","Alloy 617","Plate",314626
"Cycle 20","CapPass",382.23,"Qualified",0.00389,83.51,9776,"416-7","Alloy 617","Plate",314626
"Cycle 20","CapPass",382.28,"Qualified",0.00384,77.06,9777,"416-7","Alloy 617","Plate",314626
"Cycle 20","CapPass",382.33,"Qualified",0.00379,70.57,9778,"416-7","Alloy 617","Plate",314626
"Cycle 20","CapPass",382.39,"Qualified",0.00374,64.23,9779,"416-7","Alloy 617","Plate",314626
"Cycle 20","CapPass",382.44,"Qualified",0.00369,57.48,9780,"416-7","Alloy 617","Plate",314626
"Cycle 20","CapPass",382.50,"Qualified",0.00364,51.28,9781,"416-7","Alloy 617","Plate",314626
"Cycle 20","CapPass",382.55,"Qualified",0.00359,45.29,9782,"416-7","Alloy 617","Plate",314626
"Cycle 20","CapPass",382.60,"Qualified",0.00354,39.08,9783,"416-7","Alloy 617","Plate",314626
"Cycle 20","CapPass",382.65,"Qualified",0.00349,32.90,9784,"416-7","Alloy 617","Plate",314626
"Cycle 20","CapPass",382.71,"Qualified",0.00344,26.48,9785,"416-7","Alloy 617","Plate",314626
"Cycle 20","CapPass",382.76,"Qualified",0.00339,20.30,9786,"416-7","Alloy 617","Plate",314626
"Cycle 20","CapPass",382.80,"Qualified",0.00335,15.76,9787,"416-7","Alloy 617","Plate",314626
"Cycle 20","CapPass",382.82,"Qualified",0.00334,14.33,9788,"416-7","Alloy 617","Plate",314626
"Cycle 20","CapPass",382.87,"Qualified",0.00329,8.71,9789,"416-7","Alloy 617","Plate",314626
"Cycle 20","CapPass",382.92,"Qualified",0.00324,2.72,9790,"416-7","Alloy 617","Plate",314626
"Cycle 20","CapPass",382.97,"Qualified",0.00319,-3.02,9791,"416-7","Alloy 617","Plate",314626
"Cycle 20","CapPass",383.03,"Qualified",0.00313,-9.15,9792,"416-7","Alloy 617","Plate",314626
"Cycle 20","CapPass",383.09,"Qualified",0.00308,-15.16,9793,"416-7","Alloy 617","Plate",314626
"Cycle 20","CapPass",383.16,"Qualified",0.00303,-21.20,9794,"416-7","Alloy 617","Plate",314626
"Cycle 20","CapPass",383.32,"Qualified",0.00298,-25.84,9795,"416-7","Alloy 617","Plate",314626
"Cycle 20","CapPass",383.38,"Qualified",0.00293,-31.19,9796,"416-7","Alloy 617","Plate",314626
"Cycle 20","CapPass",383.45,"Qualified",0.00288,-37.40,9797,"416-7","Alloy 617","Plate",314626
"Cycle 20","CapPass",383.50,"Qualified",0.00283,-42.41,9798,"416-7","Alloy 617","Plate",314626
"Cycle 20","CapPass",383.56,"Qualified",0.00278,-48.90,9799,"416-7","Alloy 617","Plate",314626
"Cycle 20","CapPass",383.59,"Qualified",0.00273,-56.35,9800,"416-7","Alloy 617","Plate",314626
"Cycle 20","CapPass",383.61,"Qualified",0.00268,-62.82,9801,"416-7","Alloy 617","Plate",314626
"Cycle 20","CapPass",383.64,"Qualified",0.00263,-68.98,9802,"416-7","Alloy 617","Plate",314626
"Cycle 20","CapPass",383.66,"Qualified",0.00258,-74.85,9803,"416-7","Alloy 617","Plate",314626
"Cycle 20","CapPass",383.68,"Qualified",0.00253,-80.59,9804,"416-7","Alloy 617","Plate",314626
"Cycle 20","CapPass",383.71,"Qualified",0.00248,-86.30,9805,"416-7","Alloy 617","Plate",314626
"Cycle 20","CapPass",383.74,"Qualified",0.00243,-91.57,9806,"416-7","Alloy 617","Plate",314626
"Cycle 20","CapPass",383.77,"Qualified",0.00237,-96.40,9807,"416-7","Alloy 617","Plate",314626
"Cycle 20","CapPass",383.80,"Qualified",0.00233,-99.78,9808,"416-7","Alloy 617","Plate",314626
"Cycle 20","CapPass",383.81,"Qualified",0.00232,-100.6,9809,"416-7","Alloy 617","Plate",314626
"Cycle 20","CapPass",383.86,"Qualified",0.00227,-104.8,9810,"416-7","Alloy 617","Plate",314626
"Cycle 20","CapPass",383.91,"Qualified",0.00222,-109.0,9811,"416-7","Alloy 617","Plate",314626
"Cycle 20","CapPass",383.96,"Qualified",0.00217,-112.7,9812,"416-7","Alloy 617","Plate",314626
"Cycle 20","CapPass",384.01,"Qualified",0.00212,-116.4,9813,"416-7","Alloy 617","Plate",314626
"Cycle 20","CapPass",384.07,"Qualified",0.00207,-120.6,9814,"416-7","Alloy 617","Plate",314626
"Cycle 20","CapPass",384.12,"Qualified",0.00202,-124.3,9815,"416-7","Alloy 617","Plate",314626
"Cycle 20","CapPass",384.17,"Qualified",0.00197,-128.3,9816,"416-7","Alloy 617","Plate",314626
"Cycle 20","CapPass",384.22,"Qualified",0.00192,-132.0,9817,"416-7","Alloy 617","Plate",314626
"Cycle 20","CapPass",384.27,"Qualified",0.00187,-136.2,9818,"416-7","Alloy 617","Plate",314626
"Cycle 20","CapPass",384.32,"Qualified",0.00182,-140.2,9819,"416-7","Alloy 617","Plate",314626
"Cycle 20","CapPass",384.37,"Qualified",0.00177,-143.7,9820,"416-7","Alloy 617","Plate",314626
"Cycle 20","CapPass",384.42,"Qualified",0.00172,-147.4,9821,"416-7","Alloy 617","Plate",314626
"Cycle 20","CapPass",384.47,"Qualified",0.00167,-151.0,9822,"416-7","Alloy 617","Plate",314626
"Cycle 20","CapPass",384.52,"Qualified",0.00162,-154.6,9823,"416-7","Alloy 617","Plate",314626
"Cycle 20","CapPass",384.58,"Qualified",0.00157,-158.1,9824,"416-7","Alloy 617","Plate",314626
"Cycle 20","CapPass",384.63,"Qualified",0.00152,-161.8,9825,"416-7","Alloy 617","Plate",314626
"Cycle 20","CapPass",384.68,"Qualified",0.00147,-165.3,9826,"416-7","Alloy 617","Plate",314626
"Cycle 20","CapPass",384.73,"Qualified",0.00142,-168.9,9827,"416-7","Alloy 617","Plate",314626
"Cycle 20","CapPass",384.79,"Qualified",0.00137,-172.9,9828,"416-7","Alloy 617","Plate",314626
"Cycle 20","CapPass",384.80,"Qualified",0.00135,-174.1,9829,"416-7","Alloy 617","Plate",314626
"Cycle 20","CapPass",384.84,"Qualified",0.00132,-176.6,9830,"416-7","Alloy 617","Plate",314626
"Cycle 20","CapPass",384.89,"Qualified",0.00127,-180.4,9831,"416-7","Alloy 617","Plate",314626
"Cycle 20","CapPass",384.94,"Qualified",0.00122,-184.0,9832,"416-7","Alloy 617","Plate",314626
"Cycle 20","CapPass",384.99,"Qualified",0.00117,-187.3,9833,"416-7","Alloy 617","Plate",314626
"Cycle 20","CapPass",385.04,"Qualified",0.00112,-190.6,9834,"416-7","Alloy 617","Plate",314626
"Cycle 20","CapPass",385.09,"Qualified",0.00107,-193.8,9835,"416-7","Alloy 617","Plate",314626
"Cycle 20","CapPass",385.14,"Qualified",0.00101,-197.0,9836,"416-7","Alloy 617","Plate",314626
"Cycle 20","CapPass",385.19,"Qualified",0.00096,-200.4,9837,"416-7","Alloy 617","Plate",314626
"Cycle 20","CapPass",385.24,"Qualified",0.00091,-203.9,9838,"416-7","Alloy 617","Plate",314626
"Cycle 20","CapPass",385.30,"Qualified",0.00086,-207.2,9839,"416-7","Alloy 617","Plate",314626
"Cycle 20","CapPass",385.33,"Qualified",0.00081,-205.5,9840,"416-7","Alloy 617","Plate",314626
"Cycle 20","CapPass",385.33,"Qualified",0.00075,-205.6,9841,"416-7","Alloy 617","Plate",314626
"Cycle 20","CapPass",385.33,"Qualified",0.00070,-205.7,9842,"416-7","Alloy 617","Plate",314626
"Cycle 20","CapPass",385.34,"Qualified",0.00065,-205.9,9843,"416-7","Alloy 617","Plate",314626
"Cycle 20","CapPass",385.34,"Qualified",0.00058,-206.2,9844,"416-7","Alloy 617","Plate",314626
"Cycle 20","CapPass",385.67,"Qualified",0.00053,-192.8,9845,"416-7","Alloy 617","Plate",314626
"Cycle 20","CapPass",385.71,"Qualified",0.00048,-198.0,9846,"416-7","Alloy 617","Plate",314626
"Cycle 20","CapPass",385.75,"Qualified",0.00043,-203.0,9847,"416-7","Alloy 617","Plate",314626
"Cycle 20","CapPass",385.79,"Qualified",0.00038,-207.5,9848,"416-7","Alloy 617","Plate",314626
"Cycle 20","CapPass",385.80,"Qualified",0.00037,-208.3,9849,"416-7","Alloy 617","Plate",314626
"Cycle 20","CapPass",385.84,"Qualified",0.00033,-211.5,9850,"416-7","Alloy 617","Plate",314626
"Cycle 20","CapPass",385.89,"Qualified",0.00028,-215.2,9851,"416-7","Alloy 617","Plate",314626
"Cycle 20","CapPass",385.94,"Qualified",0.00023,-218.7,9852,"416-7","Alloy 617","Plate",314626
"Cycle 20","CapPass",385.99,"Qualified",0.00018,-218.7,9853,"416-7","Alloy 617","Plate",314626
"Cycle 20","CapPass",386.01,"Qualified",0.00013,-219.8,9854,"416-7","Alloy 617","Plate",314626
"Cycle 20","CapPass",386.04,"Qualified",0.00008,-221.6,9855,"416-7","Alloy 617","Plate",314626
"Cycle 20","CapPass",386.12,"Qualified",0.00003,-223.3,9856,"416-7","Alloy 617","Plate",314626
"Cycle 20","CapPass",386.17,"Qualified",-0.00003,-221.6,9857,"416-7","Alloy 617","Plate",314626
"Cycle 20","CapPass",386.23,"Qualified",-0.00008,-223.5,9858,"416-7","Alloy 617","Plate",314626
"Cycle 20","CapPass",386.29,"Qualified",-0.00013,-225.9,9859,"416-7","Alloy 617","Plate",314626
"Cycle 20","CapPass",386.35,"Qualified",-0.00018,-229.0,9860,"416-7","Alloy 617","Plate",314626
"Cycle 20","CapPass",386.40,"Qualified",-0.00023,-232.1,9861,"416-7","Alloy 617","Plate",314626
"Cycle 20","CapPass",386.45,"Qualified",-0.00028,-234.9,9862,"416-7","Alloy 617","Plate",314626
"Cycle 20","CapPass",386.50,"Qualified",-0.00033,-237.4,9863,"416-7","Alloy 617","Plate",314626
"Cycle 20","CapPass",386.51,"Qualified",-0.00039,-225.4,9864,"416-7","Alloy 617","Plate",314626
"Cycle 20","CapPass",386.51,"Qualified",-0.00046,-225.5,9865,"416-7","Alloy 617","Plate",314626
"Cycle 20","CapPass",386.51,"Qualified",-0.00054,-225.4,9866,"416-7","Alloy 617","Plate",314626
"Cycle 20","CapPass",386.51,"Qualified",-0.00062,-225.6,9867,"416-7","Alloy 617","Plate",314626
"Cycle 20","CapPass",386.51,"Qualified",-0.00069,-225.8,9868,"416-7","Alloy 617","Plate",314626
"Cycle 20","CapPass",386.52,"Qualified",-0.00075,-226.0,9869,"416-7","Alloy 617","Plate",314626
"Cycle 20","CapPass",386.59,"Qualified",-0.00070,-213.2,9870,"416-7","Alloy 617","Plate",314626
"Cycle 20","CapPass",386.62,"Qualified",-0.00065,-204.5,9871,"416-7","Alloy 617","Plate",314626
"Cycle 20","CapPass",386.64,"Qualified",-0.00060,-196.6,9872,"416-7","Alloy 617","Plate",314626
"Cycle 20","CapPass",386.68,"Qualified",-0.00055,-188.9,9873,"416-7","Alloy 617","Plate",314626
"Cycle 20","CapPass",386.80,"Qualified",-0.00057,-190.6,9874,"416-7","Alloy 617","Plate",314626
"Cycle 20","CapPass",386.83,"Qualified",-0.00060,-194.3,9875,"416-7","Alloy 617","Plate",314626
"Cycle 20","CapPass",386.87,"Qualified",-0.00065,-200.5,9876,"416-7","Alloy 617","Plate",314626
"Cycle 20","CapPass",386.90,"Qualified",-0.00070,-206.3,9877,"416-7","Alloy 617","Plate",314626
"Cycle 20","CapPass",386.94,"Qualified",-0.00075,-211.7,9878,"416-7","Alloy 617","Plate",314626
"Cycle 20","CapPass",386.98,"Qualified",-0.00080,-216.7,9879,"416-7","Alloy 617","Plate",314626
"Cycle 20","CapPass",387.03,"Qualified",-0.00085,-221.6,9880,"416-7","Alloy 617","Plate",314626
"Cycle 20","CapPass",387.08,"Qualified",-0.00090,-225.9,9881,"416-7","Alloy 617","Plate",314626
"Cycle 20","CapPass",387.13,"Qualified",-0.00095,-230.1,9882,"416-7","Alloy 617","Plate",314626
"Cycle 20","CapPass",387.18,"Qualified",-0.00100,-234.0,9883,"416-7","Alloy 617","Plate",314626
"Cycle 20","CapPass",387.23,"Qualified",-0.00105,-237.5,9884,"416-7","Alloy 617","Plate",314626
"Cycle 20","CapPass",387.28,"Qualified",-0.00110,-241.3,9885,"416-7","Alloy 617","Plate",314626
"Cycle 20","CapPass",387.33,"Qualified",-0.00116,-244.7,9886,"416-7","Alloy 617","Plate",314626
"Cycle 20","CapPass",387.38,"Qualified",-0.00121,-247.8,9887,"416-7","Alloy 617","Plate",314626
"Cycle 20","CapPass",387.41,"Qualified",-0.00126,-236.3,9888,"416-7","Alloy 617","Plate",314626
"Cycle 20","CapPass",387.42,"Qualified",-0.00132,-236.6,9889,"416-7","Alloy 617","Plate",314626
"Cycle 20","CapPass",387.42,"Qualified",-0.00137,-236.8,9890,"416-7","Alloy 617","Plate",314626
"Cycle 20","CapPass",387.42,"Qualified",-0.00142,-236.7,9891,"416-7","Alloy 617","Plate",314626
"Cycle 20","CapPass",387.42,"Qualified",-0.00149,-237.1,9892,"416-7","Alloy 617","Plate",314626
"Cycle 20","CapPass",387.74,"Qualified",-0.00154,-225.5,9893,"416-7","Alloy 617","Plate",314626
"Cycle 20","CapPass",387.79,"Qualified",-0.00159,-230.5,9894,"416-7","Alloy 617","Plate",314626
"Cycle 20","CapPass",387.80,"Qualified",-0.00161,-232.5,9895,"416-7","Alloy 617","Plate",314626
"Cycle 20","CapPass",387.83,"Qualified",-0.00164,-235.1,9896,"416-7","Alloy 617","Plate",314626
"Cycle 20","CapPass",387.87,"Qualified",-0.00169,-239.4,9897,"416-7","Alloy 617","Plate",314626
"Cycle 20","CapPass",387.91,"Qualified",-0.00174,-243.5,9898,"416-7","Alloy 617","Plate",314626
"Cycle 20","CapPass",387.96,"Qualified",-0.00179,-247.2,9899,"416-7","Alloy 617","Plate",314626
"Cycle 20","CapPass",388.01,"Qualified",-0.00184,-250.5,9900,"416-7","Alloy 617","Plate",314626
"Cycle 20","CapPass",388.05,"Qualified",-0.00189,-244.4,9901,"416-7","Alloy 617","Plate",314626
"Cycle 20","CapPass",388.06,"Qualified",-0.00196,-244.8,9902,"416-7","Alloy 617","Plate",314626
"Cycle 20","CapPass",388.06,"Qualified",-0.00202,-244.9,9903,"416-7","Alloy 617","Plate",314626
"Cycle 20","CapPass",388.06,"Qualified",-0.00209,-245.0,9904,"416-7","Alloy 617","Plate",314626
"Cycle 20","CapPass",388.06,"Qualified",-0.00215,-245.2,9905,"416-7","Alloy 617","Plate",314626
"Cycle 20","CapPass",388.07,"Qualified",-0.00221,-245.2,9906,"416-7","Alloy 617","Plate",314626
"Cycle 20","CapPass",388.18,"Qualified",-0.00216,-225.3,9907,"416-7","Alloy 617","Plate",314626
"Cycle 20","CapPass",388.23,"Qualified",-0.00211,-216.4,9908,"416-7","Alloy 617","Plate",314626
"Cycle 20","CapPass",388.37,"Qualified",-0.00216,-219.9,9909,"416-7","Alloy 617","Plate",314626
"Cycle 20","CapPass",388.41,"Qualified",-0.00221,-225.3,9910,"416-7","Alloy 617","Plate",314626
"Cycle 20","CapPass",388.45,"Qualified",-0.00226,-230.7,9911,"416-7","Alloy 617","Plate",314626
"Cycle 20","CapPass",388.49,"Qualified",-0.00231,-235.5,9912,"416-7","Alloy 617","Plate",314626
"Cycle 20","CapPass",388.53,"Qualified",-0.00236,-240.1,9913,"416-7","Alloy 617","Plate",314626
"Cycle 20","CapPass",388.58,"Qualified",-0.00241,-244.3,9914,"416-7","Alloy 617","Plate",314626
"Cycle 20","CapPass",388.62,"Qualified",-0.00246,-247.9,9915,"416-7","Alloy 617","Plate",314626
"Cycle 20","CapPass",388.67,"Qualified",-0.00251,-251.3,9916,"416-7","Alloy 617","Plate",314626
"Cycle 20","CapPass",388.72,"Qualified",-0.00256,-254.1,9917,"416-7","Alloy 617","Plate",314626
"Cycle 20","CapPass",388.77,"Qualified",-0.00261,-256.8,9918,"416-7","Alloy 617","Plate",314626
"Cycle 20","CapPass",388.80,"Qualified",-0.00264,-258.3,9919,"416-7","Alloy 617","Plate",314626
"Cycle 20","CapPass",388.82,"Qualified",-0.00267,-246.7,9920,"416-7","Alloy 617","Plate",314626
"Cycle 20","CapPass",388.82,"Qualified",-0.00272,-246.3,9921,"416-7","Alloy 617","Plate",314626
"Cycle 20","CapPass",388.82,"Qualified",-0.00282,-246.7,9922,"416-7","Alloy 617","Plate",314626
"Cycle 20","CapPass",388.82,"Qualified",-0.00289,-246.7,9923,"416-7","Alloy 617","Plate",314626
"Cycle 20","CapPass",388.82,"Qualified",-0.00297,-246.7,9924,"416-7","Alloy 617","Plate",314626
"Cycle 20","CapPass",388.82,"Qualified",-0.00305,-246.7,9925,"416-7","Alloy 617","Plate",314626
"Cycle 20","CapPass",388.83,"Qualified",-0.00314,-246.7,9926,"416-7","Alloy 617","Plate",314626
"Cycle 20","CapPass",388.83,"Qualified",-0.00323,-246.7,9927,"416-7","Alloy 617","Plate",314626
"Cycle 20","CapPass",388.83,"Qualified",-0.00330,-246.8,9928,"416-7","Alloy 617","Plate",314626
"Cycle 20","CapPass",388.83,"Qualified",-0.00337,-246.9,9929,"416-7","Alloy 617","Plate",314626
"Cycle 20","CapPass",388.83,"Qualified",-0.00343,-247.0,9930,"416-7","Alloy 617","Plate",314626
"Cycle 20","CapPass",388.83,"Qualified",-0.00350,-246.9,9931,"416-7","Alloy 617","Plate",314626
"Cycle 20","CapPass",388.84,"Qualified",-0.00344,-247.1,9932,"416-7","Alloy 617","Plate",314626
"Cycle 20","CapPass",388.84,"Qualified",-0.00339,-246.5,9933,"416-7","Alloy 617","Plate",314626
"Cycle 20","CapPass",388.89,"Qualified",-0.00334,-223.3,9934,"416-7","Alloy 617","Plate",314626
"Cycle 20","CapPass",388.90,"Qualified",-0.00329,-215.0,9935,"416-7","Alloy 617","Plate",314626
"Cycle 20","CapPass",388.91,"Qualified",-0.00323,-206.5,9936,"416-7","Alloy 617","Plate",314626
"Cycle 20","CapPass",388.92,"Qualified",-0.00318,-198.0,9937,"416-7","Alloy 617","Plate",314626
"Cycle 20","CapPass",388.93,"Qualified",-0.00312,-190.6,9938,"416-7","Alloy 617","Plate",314626
"Cycle 20","CapPass",388.94,"Qualified",-0.00307,-183.0,9939,"416-7","Alloy 617","Plate",314626
"Cycle 20","CapPass",388.95,"Qualified",-0.00302,-175.8,9940,"416-7","Alloy 617","Plate",314626
"Cycle 20","CapPass",388.96,"Qualified",-0.00297,-168.9,9941,"416-7","Alloy 617","Plate",314626
"Cycle 20","CapPass",388.98,"Qualified",-0.00292,-162.0,9942,"416-7","Alloy 617","Plate",314626
"Cycle 20","CapPass",389.00,"Qualified",-0.00287,-155.5,9943,"416-7","Alloy 617","Plate",314626
"Cycle 20","CapPass",389.02,"Qualified",-0.00282,-149.8,9944,"416-7","Alloy 617","Plate",314626
"Cycle 20","CapPass",389.13,"Qualified",-0.00287,-160.3,9945,"416-7","Alloy 617","Plate",314626
"Cycle 20","CapPass",389.15,"Qualified",-0.00292,-167.5,9946,"416-7","Alloy 617","Plate",314626
"Cycle 20","CapPass",389.18,"Qualified",-0.00297,-174.0,9947,"416-7","Alloy 617","Plate",314626
"Cycle 20","CapPass",389.21,"Qualified",-0.00302,-180.2,9948,"416-7","Alloy 617","Plate",314626
"Cycle 20","CapPass",389.24,"Qualified",-0.00307,-186.5,9949,"416-7","Alloy 617","Plate",314626
"Cycle 20","CapPass",389.27,"Qualified",-0.00312,-192.4,9950,"416-7","Alloy 617","Plate",314626
"Cycle 20","CapPass",389.31,"Qualified",-0.00317,-198.2,9951,"416-7","Alloy 617","Plate",314626
"Cycle 20","CapPass",389.37,"Qualified",-0.00322,-203.7,9952,"416-7","Alloy 617","Plate",314626
"Cycle 20","CapPass",389.43,"Qualified",-0.00327,-208.8,9953,"416-7","Alloy 617","Plate",314626
"Cycle 20","CapPass",389.49,"Qualified",-0.00332,-213.8,9954,"416-7","Alloy 617","Plate",314626
"Cycle 20","CapPass",389.54,"Qualified",-0.00337,-219.1,9955,"416-7","Alloy 617","Plate",314626
"Cycle 20","CapPass",389.59,"Qualified",-0.00343,-224.0,9956,"416-7","Alloy 617","Plate",314626
"Cycle 20","CapPass",389.64,"Qualified",-0.00348,-228.9,9957,"416-7","Alloy 617","Plate",314626
"Cycle 20","CapPass",389.69,"Qualified",-0.00353,-233.3,9958,"416-7","Alloy 617","Plate",314626
"Cycle 20","CapPass",389.74,"Qualified",-0.00358,-237.4,9959,"416-7","Alloy 617","Plate",314626
"Cycle 20","CapPass",389.78,"Qualified",-0.00363,-241.4,9960,"416-7","Alloy 617","Plate",314626
"Cycle 20","CapPass",389.80,"Qualified",-0.00365,-242.9,9961,"416-7","Alloy 617","Plate",314626
"Cycle 20","CapPass",389.83,"Qualified",-0.00368,-245.1,9962,"416-7","Alloy 617","Plate",314626
"Cycle 20","CapPass",389.88,"Qualified",-0.00373,-248.5,9963,"416-7","Alloy 617","Plate",314626
"Cycle 20","CapPass",389.93,"Qualified",-0.00378,-251.7,9964,"416-7","Alloy 617","Plate",314626
"Cycle 20","CapPass",389.98,"Qualified",-0.00383,-254.8,9965,"416-7","Alloy 617","Plate",314626
"Cycle 20","CapPass",390.03,"Qualified",-0.00388,-257.6,9966,"416-7","Alloy 617","Plate",314626
"Cycle 20","CapPass",390.07,"Qualified",-0.00393,-259.4,9967,"416-7","Alloy 617","Plate",314626
"Cycle 20","CapPass",390.10,"Qualified",-0.00398,-260.8,9968,"416-7","Alloy 617","Plate",314626
"Cycle 20","CapPass",390.16,"Qualified",-0.00403,-262.3,9969,"416-7","Alloy 617","Plate",314626
"Cycle 20","CapPass",390.22,"Qualified",-0.00408,-263.5,9970,"416-7","Alloy 617","Plate",314626
"Cycle 20","CapPass",390.28,"Qualified",-0.00413,-265.0,9971,"416-7","Alloy 617","Plate",314626
"Cycle 20","CapPass",390.33,"Qualified",-0.00418,-266.8,9972,"416-7","Alloy 617","Plate",314626
"Cycle 20","CapPass",390.38,"Qualified",-0.00423,-268.7,9973,"416-7","Alloy 617","Plate",314626
"Cycle 20","CapPass",390.42,"Qualified",-0.00429,-257.7,9974,"416-7","Alloy 617","Plate",314626
"Cycle 20","CapPass",390.42,"Qualified",-0.00436,-257.9,9975,"416-7","Alloy 617","Plate",314626
"Cycle 20","CapPass",390.43,"Qualified",-0.00444,-257.9,9976,"416-7","Alloy 617","Plate",314626
"Cycle 20","CapPass",390.43,"Qualified",-0.00449,-258.0,9977,"416-7","Alloy 617","Plate",314626
"Cycle 20","CapPass",390.43,"Qualified",-0.00455,-257.9,9978,"416-7","Alloy 617","Plate",314626
"Cycle 20","CapPass",390.43,"Qualified",-0.00460,-257.8,9979,"416-7","Alloy 617","Plate",314626
"Cycle 20","CapPass",390.43,"Qualified",-0.00465,-257.9,9980,"416-7","Alloy 617","Plate",314626
"Cycle 20","CapPass",390.43,"Qualified",-0.00473,-258.1,9981,"416-7","Alloy 617","Plate",314626
"Cycle 20","CapPass",390.43,"Qualified",-0.00479,-258.1,9982,"416-7","Alloy 617","Plate",314626
"Cycle 20","CapPass",390.44,"Qualified",-0.00473,-258.3,9983,"416-7","Alloy 617","Plate",314626
"Cycle 20","CapPass",390.51,"Qualified",-0.00468,-239.0,9984,"416-7","Alloy 617","Plate",314626
"Cycle 20","CapPass",390.53,"Qualified",-0.00463,-230.5,9985,"416-7","Alloy 617","Plate",314626
"Cycle 20","CapPass",390.55,"Qualified",-0.00458,-222.3,9986,"416-7","Alloy 617","Plate",314626
"Cycle 20","CapPass",390.57,"Qualified",-0.00453,-214.8,9987,"416-7","Alloy 617","Plate",314626
"Cycle 20","CapPass",390.60,"Qualified",-0.00448,-207.7,9988,"416-7","Alloy 617","Plate",314626
"Cycle 20","CapPass",390.75,"Qualified",-0.00453,-212.8,9989,"416-7","Alloy 617","Plate",314626
"Cycle 20","CapPass",390.78,"Qualified",-0.00458,-218.8,9990,"416-7","Alloy 617","Plate",314626
"Cycle 20","CapPass",390.80,"Qualified",-0.00461,-222.6,9991,"416-7","Alloy 617","Plate",314626
"Cycle 20","CapPass",390.81,"Qualified",-0.00463,-224.5,9992,"416-7","Alloy 617","Plate",314626
"Cycle 20","CapPass",390.85,"Qualified",-0.00468,-229.7,9993,"416-7","Alloy 617","Plate",314626
"Cycle 20","CapPass",390.89,"Qualified",-0.00473,-234.7,9994,"416-7","Alloy 617","Plate",314626
"Cycle 20","CapPass",390.93,"Qualified",-0.00478,-239.3,9995,"416-7","Alloy 617","Plate",314626
"Cycle 20","CapPass",390.98,"Qualified",-0.00483,-243.4,9996,"416-7","Alloy 617","Plate",314626
"Cycle 20","CapPass",391.03,"Qualified",-0.00488,-246.9,9997,"416-7","Alloy 617","Plate",314626
"Cycle 20","CapPass",391.09,"Qualified",-0.00494,-249.5,9998,"416-7","Alloy 617","Plate",314626
"Cycle 20","CapPass",391.25,"Qualified",-0.00488,-229.1,9999,"416-7","Alloy 617","Plate",314626
"Cycle 20","CapPass",391.29,"Qualified",-0.00483,-219.8,10000,"416-7","Alloy 617","Plate",314626
"Cycle 20","CapPass",391.32,"Qualified",-0.00478,-211.4,10001,"416-7","Alloy 617","Plate",314626
"Cycle 20","CapPass",391.36,"Qualified",-0.00473,-203.2,10002,"416-7","Alloy 617","Plate",314626
"Cycle 20","CapPass",391.40,"Qualified",-0.00468,-195.4,10003,"416-7","Alloy 617","Plate",314626
"Cycle 20","CapPass",391.45,"Qualified",-0.00463,-187.7,10004,"416-7","Alloy 617","Plate",314626
"Cycle 20","CapPass",391.50,"Qualified",-0.00458,-179.7,10005,"416-7","Alloy 617","Plate",314626
"Cycle 20","CapPass",391.55,"Qualified",-0.00453,-172.3,10006,"416-7","Alloy 617","Plate",314626
"Cycle 20","CapPass",391.61,"Qualified",-0.00448,-164.3,10007,"416-7","Alloy 617","Plate",314626
"Cycle 20","CapPass",391.67,"Qualified",-0.00443,-156.3,10008,"416-7","Alloy 617","Plate",314626
"Cycle 20","CapPass",391.73,"Qualified",-0.00438,-148.2,10009,"416-7","Alloy 617","Plate",314626
"Cycle 20","CapPass",391.78,"Qualified",-0.00433,-140.4,10010,"416-7","Alloy 617","Plate",314626
"Cycle 20","CapPass",391.80,"Qualified",-0.00431,-137.2,10011,"416-7","Alloy 617","Plate",314626
"Cycle 20","CapPass",391.83,"Qualified",-0.00428,-133.1,10012,"416-7","Alloy 617","Plate",314626
"Cycle 20","CapPass",391.88,"Qualified",-0.00423,-125.9,10013,"416-7","Alloy 617","Plate",314626
"Cycle 20","CapPass",391.93,"Qualified",-0.00418,-118.9,10014,"416-7","Alloy 617","Plate",314626
"Cycle 20","CapPass",391.98,"Qualified",-0.00413,-112.2,10015,"416-7","Alloy 617","Plate",314626
"Cycle 20","CapPass",392.03,"Qualified",-0.00408,-105.7,10016,"416-7","Alloy 617","Plate",314626
"Cycle 20","CapPass",392.09,"Qualified",-0.00403,-98.87,10017,"416-7","Alloy 617","Plate",314626
"Cycle 20","CapPass",392.15,"Qualified",-0.00398,-91.52,10018,"416-7","Alloy 617","Plate",314626
"Cycle 20","CapPass",392.20,"Qualified",-0.00393,-84.20,10019,"416-7","Alloy 617","Plate",314626
"Cycle 20","CapPass",392.26,"Qualified",-0.00388,-76.91,10020,"416-7","Alloy 617","Plate",314626
"Cycle 20","CapPass",392.32,"Qualified",-0.00383,-68.84,10021,"416-7","Alloy 617","Plate",314626
"Cycle 20","CapPass",392.37,"Qualified",-0.00377,-61.85,10022,"416-7","Alloy 617","Plate",314626
"Cycle 20","CapPass",392.42,"Qualified",-0.00372,-55.03,10023,"416-7","Alloy 617","Plate",314626
"Cycle 20","CapPass",392.47,"Qualified",-0.00367,-48.20,10024,"416-7","Alloy 617","Plate",314626
"Cycle 20","CapPass",392.52,"Qualified",-0.00362,-41.85,10025,"416-7","Alloy 617","Plate",314626
"Cycle 20","CapPass",392.56,"Qualified",-0.00357,-36.05,10026,"416-7","Alloy 617","Plate",314626
"Cycle 20","CapPass",392.62,"Qualified",-0.00352,-29.43,10027,"416-7","Alloy 617","Plate",314626
"Cycle 20","CapPass",392.68,"Qualified",-0.00347,-22.77,10028,"416-7","Alloy 617","Plate",314626
"Cycle 20","CapPass",392.74,"Qualified",-0.00342,-15.40,10029,"416-7","Alloy 617","Plate",314626
"Cycle 20","CapPass",392.79,"Qualified",-0.00337,-8.42,10030,"416-7","Alloy 617","Plate",314626
"Cycle 20","CapPass",392.80,"Qualified",-0.00336,-7.40,10031,"416-7","Alloy 617","Plate",314626
"Cycle 20","CapPass",392.84,"Qualified",-0.00332,-1.91,10032,"416-7","Alloy 617","Plate",314626
"Cycle 20","CapPass",392.89,"Qualified",-0.00327,4.42,10033,"416-7","Alloy 617","Plate",314626
"Cycle 20","CapPass",392.95,"Qualified",-0.00322,10.69,10034,"416-7","Alloy 617","Plate",314626
"Cycle 20","CapPass",393.00,"Qualified",-0.00317,17.25,10035,"416-7","Alloy 617","Plate",314626
"Cycle 20","CapPass",393.05,"Qualified",-0.00312,23.22,10036,"416-7","Alloy 617","Plate",314626
"Cycle 20","CapPass",393.12,"Qualified",-0.00307,28.52,10037,"416-7","Alloy 617","Plate",314626
"Cycle 20","CapPass",393.21,"Qualified",-0.00302,34.15,10038,"416-7","Alloy 617","Plate",314626
"Cycle 20","CapPass",393.26,"Qualified",-0.00297,40.50,10039,"416-7","Alloy 617","Plate",314626
"Cycle 20","CapPass",393.31,"Qualified",-0.00292,46.88,10040,"416-7","Alloy 617","Plate",314626
"Cycle 20","CapPass",393.35,"Qualified",-0.00287,52.96,10041,"416-7","Alloy 617","Plate",314626
"Cycle 20","CapPass",393.40,"Qualified",-0.00282,58.66,10042,"416-7","Alloy 617","Plate",314626
"Cycle 20","CapPass",393.46,"Qualified",-0.00277,64.08,10043,"416-7","Alloy 617","Plate",314626
"Cycle 20","CapPass",393.53,"Qualified",-0.00272,69.31,10044,"416-7","Alloy 617","Plate",314626
"Cycle 20","CapPass",393.59,"Qualified",-0.00267,74.66,10045,"416-7","Alloy 617","Plate",314626
"Cycle 20","CapPass",393.65,"Qualified",-0.00262,80.16,10046,"416-7","Alloy 617","Plate",314626
"Cycle 20","CapPass",393.71,"Qualified",-0.00257,85.54,10047,"416-7","Alloy 617","Plate",314626
"Cycle 20","CapPass",393.76,"Qualified",-0.00252,90.38,10048,"416-7","Alloy 617","Plate",314626
"Cycle 20","CapPass",393.80,"Qualified",-0.00247,94.56,10049,"416-7","Alloy 617","Plate",314626
"Cycle 20","CapPass",393.81,"Qualified",-0.00246,95.23,10050,"416-7","Alloy 617","Plate",314626
"Cycle 20","CapPass",393.86,"Qualified",-0.00241,100.26,10051,"416-7","Alloy 617","Plate",314626
"Cycle 20","CapPass",393.90,"Qualified",-0.00236,106.06,10052,"416-7","Alloy 617","Plate",314626
"Cycle 20","CapPass",393.93,"Qualified",-0.00231,111.93,10053,"416-7","Alloy 617","Plate",314626
"Cycle 20","CapPass",393.97,"Qualified",-0.00226,117.72,10054,"416-7","Alloy 617","Plate",314626
"Cycle 20","CapPass",394.00,"Qualified",-0.00221,123.38,10055,"416-7","Alloy 617","Plate",314626
"Cycle 20","CapPass",394.04,"Qualified",-0.00216,128.48,10056,"416-7","Alloy 617","Plate",314626
"Cycle 20","CapPass",394.08,"Qualified",-0.00211,133.63,10057,"416-7","Alloy 617","Plate",314626
"Cycle 20","CapPass",394.12,"Qualified",-0.00206,138.43,10058,"416-7","Alloy 617","Plate",314626
"Cycle 20","CapPass",394.16,"Qualified",-0.00201,142.80,10059,"416-7","Alloy 617","Plate",314626
"Cycle 20","CapPass",394.21,"Qualified",-0.00196,147.24,10060,"416-7","Alloy 617","Plate",314626
"Cycle 20","CapPass",394.26,"Qualified",-0.00191,151.29,10061,"416-7","Alloy 617","Plate",314626
"Cycle 20","CapPass",394.31,"Qualified",-0.00186,155.29,10062,"416-7","Alloy 617","Plate",314626
"Cycle 20","CapPass",394.36,"Qualified",-0.00181,159.02,10063,"416-7","Alloy 617","Plate",314626
"Cycle 20","CapPass",394.41,"Qualified",-0.00176,162.78,10064,"416-7","Alloy 617","Plate",314626
"Cycle 20","CapPass",394.46,"Qualified",-0.00171,166.57,10065,"416-7","Alloy 617","Plate",314626
"Cycle 20","CapPass",394.51,"Qualified",-0.00166,170.30,10066,"416-7","Alloy 617","Plate",314626
"Cycle 20","CapPass",394.56,"Qualified",-0.00161,173.89,10067,"416-7","Alloy 617","Plate",314626
"Cycle 20","CapPass",394.61,"Qualified",-0.00156,177.67,10068,"416-7","Alloy 617","Plate",314626
"Cycle 20","CapPass",394.66,"Qualified",-0.00151,181.06,10069,"416-7","Alloy 617","Plate",314626
"Cycle 20","CapPass",394.71,"Qualified",-0.00146,184.49,10070,"416-7","Alloy 617","Plate",314626
"Cycle 20","CapPass",394.76,"Qualified",-0.00140,187.92,10071,"416-7","Alloy 617","Plate",314626
"Cycle 20","CapPass",394.80,"Qualified",-0.00136,190.55,10072,"416-7","Alloy 617","Plate",314626
"Cycle 20","CapPass",394.81,"Qualified",-0.00135,191.14,10073,"416-7","Alloy 617","Plate",314626
"Cycle 20","CapPass",394.86,"Qualified",-0.00130,194.26,10074,"416-7","Alloy 617","Plate",314626
"Cycle 20","CapPass",394.91,"Qualified",-0.00125,197.34,10075,"416-7","Alloy 617","Plate",314626
"Cycle 20","CapPass",394.96,"Qualified",-0.00120,200.32,10076,"416-7","Alloy 617","Plate",314626
"Cycle 20","CapPass",395.00,"Qualified",-0.00115,202.69,10077,"416-7","Alloy 617","Plate",314626
"Cycle 20","CapPass",395.05,"Qualified",-0.00110,203.26,10078,"416-7","Alloy 617","Plate",314626
"Cycle 20","CapPass",395.06,"Qualified",-0.00104,203.57,10079,"416-7","Alloy 617","Plate",314626
"Cycle 20","CapPass",395.06,"Qualified",-0.00099,203.76,10080,"416-7","Alloy 617","Plate",314626
"Cycle 20","CapPass",395.09,"Qualified",-0.00094,204.05,10081,"416-7","Alloy 617","Plate",314626
"Cycle 20","CapPass",395.29,"Qualified",-0.00089,197.31,10082,"416-7","Alloy 617","Plate",314626
"Cycle 20","CapPass",395.35,"Qualified",-0.00084,201.31,10083,"416-7","Alloy 617","Plate",314626
"Cycle 20","CapPass",395.40,"Qualified",-0.00079,205.50,10084,"416-7","Alloy 617","Plate",314626
"Cycle 20","CapPass",395.44,"Qualified",-0.00074,209.29,10085,"416-7","Alloy 617","Plate",314626
"Cycle 20","CapPass",395.49,"Qualified",-0.00069,211.20,10086,"416-7","Alloy 617","Plate",314626
"Cycle 20","CapPass",395.50,"Qualified",-0.00064,211.94,10087,"416-7","Alloy 617","Plate",314626
"Cycle 20","CapPass",395.54,"Qualified",-0.00059,214.80,10088,"416-7","Alloy 617","Plate",314626
"Cycle 20","CapPass",395.61,"Qualified",-0.00054,216.50,10089,"416-7","Alloy 617","Plate",314626
"Cycle 20","CapPass",395.68,"Qualified",-0.00049,218.44,10090,"416-7","Alloy 617","Plate",314626
"Cycle 20","CapPass",395.74,"Qualified",-0.00044,221.24,10091,"416-7","Alloy 617","Plate",314626
"Cycle 20","CapPass",395.76,"Qualified",-0.00037,218.06,10092,"416-7","Alloy 617","Plate",314626
"Cycle 20","CapPass",395.76,"Qualified",-0.00031,218.21,10093,"416-7","Alloy 617","Plate",314626
"Cycle 20","CapPass",395.76,"Qualified",-0.00026,218.30,10094,"416-7","Alloy 617","Plate",314626
"Cycle 20","CapPass",395.77,"Qualified",-0.00020,218.49,10095,"416-7","Alloy 617","Plate",314626
"Cycle 20","CapPass",395.80,"Qualified",-0.00017,218.07,10096,"416-7","Alloy 617","Plate",314626
"Cycle 50","CapPass",976.34,"Qualified",-0.00009,209.74,25004,"416-7","Alloy 617","Plate",314626
"Cycle 50","CapPass",976.39,"Qualified",-0.00004,213.97,25005,"416-7","Alloy 617","Plate",314626
"Cycle 50","CapPass",976.44,"Qualified",0.00001,217.85,25006,"416-7","Alloy 617","Plate",314626
"Cycle 50","CapPass",976.49,"Qualified",0.00006,221.70,25007,"416-7","Alloy 617","Plate",314626
"Cycle 50","CapPass",976.54,"Qualified",0.00011,225.18,25008,"416-7","Alloy 617","Plate",314626
"Cycle 50","CapPass",976.59,"Qualified",0.00016,228.50,25009,"416-7","Alloy 617","Plate",314626
"Cycle 50","CapPass",976.63,"Qualified",0.00021,231.47,25010,"416-7","Alloy 617","Plate",314626
"Cycle 50","CapPass",976.68,"Qualified",0.00026,234.30,25011,"416-7","Alloy 617","Plate",314626
"Cycle 50","CapPass",976.73,"Qualified",0.00031,236.79,25012,"416-7","Alloy 617","Plate",314626
"Cycle 50","CapPass",976.78,"Qualified",0.00036,239.15,25013,"416-7","Alloy 617","Plate",314626
"Cycle 50","CapPass",976.80,"Qualified",0.00038,240.16,25014,"416-7","Alloy 617","Plate",314626
"Cycle 50","CapPass",976.82,"Qualified",0.00041,231.34,25015,"416-7","Alloy 617","Plate",314626
"Cycle 50","CapPass",976.82,"Qualified",0.00048,231.41,25016,"416-7","Alloy 617","Plate",314626
"Cycle 50","CapPass",976.83,"Qualified",0.00053,231.81,25017,"416-7","Alloy 617","Plate",314626
"Cycle 50","CapPass",976.99,"Qualified",0.00058,228.12,25018,"416-7","Alloy 617","Plate",314626
"Cycle 50","CapPass",977.07,"Qualified",0.00063,230.13,25019,"416-7","Alloy 617","Plate",314626
"Cycle 50","CapPass",977.12,"Qualified",0.00068,233.84,25020,"416-7","Alloy 617","Plate",314626
"Cycle 50","CapPass",977.17,"Qualified",0.00073,237.46,25021,"416-7","Alloy 617","Plate",314626
"Cycle 50","CapPass",977.21,"Qualified",0.00078,240.99,25022,"416-7","Alloy 617","Plate",314626
"Cycle 50","CapPass",977.25,"Qualified",0.00083,244.11,25023,"416-7","Alloy 617","Plate",314626
"Cycle 50","CapPass",977.30,"Qualified",0.00088,246.96,25024,"416-7","Alloy 617","Plate",314626
"Cycle 50","CapPass",977.35,"Qualified",0.00093,249.40,25025,"416-7","Alloy 617","Plate",314626
