Repository: js-molina/fatigue-A617

File: data/850C/Strain rate 0.001/1.0% strain/HTM_A20_Cycles_4167.csv (part 7 of 13)
"Cycle Label","Data State","Elapsed Time Sec","Qual State","Strain","Stress Mpa","Count","Sample","Alloy","Material_Form","Heat"
"Cycle 50","CapPass",977.40,"Qualified",0.00098,251.67,25026,"416-7","Alloy 617","Plate",314626
"Cycle 50","CapPass",977.45,"Qualified",0.00103,231.57,25027,"416-7","Alloy 617","Plate",314626
"Cycle 50","CapPass",977.45,"Qualified",0.00109,232.60,25028,"416-7","Alloy 617","Plate",314626
"Cycle 50","CapPass",977.45,"Qualified",0.00120,232.46,25029,"416-7","Alloy 617","Plate",314626
"Cycle 50","CapPass",977.45,"Qualified",0.00129,232.82,25030,"416-7","Alloy 617","Plate",314626
"Cycle 50","CapPass",977.45,"Qualified",0.00140,232.90,25031,"416-7","Alloy 617","Plate",314626
"Cycle 50","CapPass",977.46,"Qualified",0.00152,232.81,25032,"416-7","Alloy 617","Plate",314626
"Cycle 50","CapPass",977.46,"Qualified",0.00164,232.88,25033,"416-7","Alloy 617","Plate",314626
"Cycle 50","CapPass",977.46,"Qualified",0.00177,232.74,25034,"416-7","Alloy 617","Plate",314626
"Cycle 50","CapPass",977.46,"Qualified",0.00189,232.68,25035,"416-7","Alloy 617","Plate",314626
"Cycle 50","CapPass",977.46,"Qualified",0.00199,232.83,25036,"416-7","Alloy 617","Plate",314626
"Cycle 50","CapPass",977.46,"Qualified",0.00208,232.94,25037,"416-7","Alloy 617","Plate",314626
"Cycle 50","CapPass",977.46,"Qualified",0.00216,233.09,25038,"416-7","Alloy 617","Plate",314626
"Cycle 50","CapPass",977.46,"Qualified",0.00221,233.18,25039,"416-7","Alloy 617","Plate",314626
"Cycle 50","CapPass",977.47,"Qualified",0.00214,233.00,25040,"416-7","Alloy 617","Plate",314626
"Cycle 50","CapPass",977.50,"Qualified",0.00209,216.90,25041,"416-7","Alloy 617","Plate",314626
"Cycle 50","CapPass",977.51,"Qualified",0.00204,205.92,25042,"416-7","Alloy 617","Plate",314626
"Cycle 50","CapPass",977.52,"Qualified",0.00198,197.66,25043,"416-7","Alloy 617","Plate",314626
"Cycle 50","CapPass",977.53,"Qualified",0.00193,189.23,25044,"416-7","Alloy 617","Plate",314626
"Cycle 50","CapPass",977.54,"Qualified",0.00188,180.58,25045,"416-7","Alloy 617","Plate",314626
"Cycle 50","CapPass",977.54,"Qualified",0.00182,172.76,25046,"416-7","Alloy 617","Plate",314626
"Cycle 50","CapPass",977.55,"Qualified",0.00177,165.09,25047,"416-7","Alloy 617","Plate",314626
"Cycle 50","CapPass",977.56,"Qualified",0.00171,157.60,25048,"416-7","Alloy 617","Plate",314626
"Cycle 50","CapPass",977.56,"Qualified",0.00166,150.38,25049,"416-7","Alloy 617","Plate",314626
"Cycle 50","CapPass",977.57,"Qualified",0.00161,143.33,25050,"416-7","Alloy 617","Plate",314626
"Cycle 50","CapPass",977.58,"Qualified",0.00156,136.47,25051,"416-7","Alloy 617","Plate",314626
"Cycle 50","CapPass",977.58,"Qualified",0.00151,129.14,25052,"416-7","Alloy 617","Plate",314626
"Cycle 50","CapPass",977.59,"Qualified",0.00146,122.48,25053,"416-7","Alloy 617","Plate",314626
"Cycle 50","CapPass",977.60,"Qualified",0.00140,115.30,25054,"416-7","Alloy 617","Plate",314626
"Cycle 50","CapPass",977.61,"Qualified",0.00135,108.44,25055,"416-7","Alloy 617","Plate",314626
"Cycle 50","CapPass",977.62,"Qualified",0.00129,101.91,25056,"416-7","Alloy 617","Plate",314626
"Cycle 50","CapPass",977.63,"Qualified",0.00124,95.57,25057,"416-7","Alloy 617","Plate",314626
"Cycle 50","CapPass",977.65,"Qualified",0.00119,90.06,25058,"416-7","Alloy 617","Plate",314626
"Cycle 50","CapPass",977.77,"Qualified",0.00124,104.09,25059,"416-7","Alloy 617","Plate",314626
"Cycle 50","CapPass",977.79,"Qualified",0.00129,111.08,25060,"416-7","Alloy 617","Plate",314626
"Cycle 50","CapPass",977.80,"Qualified",0.00133,115.99,25061,"416-7","Alloy 617","Plate",314626
"Cycle 50","CapPass",977.81,"Qualified",0.00134,118.03,25062,"416-7","Alloy 617","Plate",314626
"Cycle 50","CapPass",977.83,"Qualified",0.00140,124.84,25063,"416-7","Alloy 617","Plate",314626
"Cycle 50","CapPass",977.86,"Qualified",0.00145,131.47,25064,"416-7","Alloy 617","Plate",314626
"Cycle 50","CapPass",977.89,"Qualified",0.00150,137.67,25065,"416-7","Alloy 617","Plate",314626
"Cycle 50","CapPass",977.94,"Qualified",0.00155,143.77,25066,"416-7","Alloy 617","Plate",314626
"Cycle 50","CapPass",978.00,"Qualified",0.00160,149.95,25067,"416-7","Alloy 617","Plate",314626
"Cycle 50","CapPass",978.07,"Qualified",0.00165,156.51,25068,"416-7","Alloy 617","Plate",314626
"Cycle 50","CapPass",978.13,"Qualified",0.00170,162.89,25069,"416-7","Alloy 617","Plate",314626
"Cycle 50","CapPass",978.18,"Qualified",0.00175,169.13,25070,"416-7","Alloy 617","Plate",314626
"Cycle 50","CapPass",978.24,"Qualified",0.00180,175.72,25071,"416-7","Alloy 617","Plate",314626
"Cycle 50","CapPass",978.29,"Qualified",0.00185,181.70,25072,"416-7","Alloy 617","Plate",314626
"Cycle 50","CapPass",978.33,"Qualified",0.00190,187.12,25073,"416-7","Alloy 617","Plate",314626
"Cycle 50","CapPass",978.38,"Qualified",0.00195,192.80,25074,"416-7","Alloy 617","Plate",314626
"Cycle 50","CapPass",978.43,"Qualified",0.00200,198.13,25075,"416-7","Alloy 617","Plate",314626
"Cycle 50","CapPass",978.48,"Qualified",0.00205,203.59,25076,"416-7","Alloy 617","Plate",314626
"Cycle 50","CapPass",978.54,"Qualified",0.00210,208.74,25077,"416-7","Alloy 617","Plate",314626
"Cycle 50","CapPass",978.59,"Qualified",0.00215,213.68,25078,"416-7","Alloy 617","Plate",314626
"Cycle 50","CapPass",978.63,"Qualified",0.00220,218.36,25079,"416-7","Alloy 617","Plate",314626
"Cycle 50","CapPass",978.68,"Qualified",0.00225,222.59,25080,"416-7","Alloy 617","Plate",314626
"Cycle 50","CapPass",978.73,"Qualified",0.00231,226.77,25081,"416-7","Alloy 617","Plate",314626
"Cycle 50","CapPass",978.78,"Qualified",0.00236,231.06,25082,"416-7","Alloy 617","Plate",314626
"Cycle 50","CapPass",978.80,"Qualified",0.00238,232.69,25083,"416-7","Alloy 617","Plate",314626
"Cycle 50","CapPass",978.83,"Qualified",0.00241,234.77,25084,"416-7","Alloy 617","Plate",314626
"Cycle 50","CapPass",978.88,"Qualified",0.00246,238.37,25085,"416-7","Alloy 617","Plate",314626
"Cycle 50","CapPass",978.92,"Qualified",0.00251,241.71,25086,"416-7","Alloy 617","Plate",314626
"Cycle 50","CapPass",978.97,"Qualified",0.00256,244.80,25087,"416-7","Alloy 617","Plate",314626
"Cycle 50","CapPass",979.02,"Qualified",0.00261,247.74,25088,"416-7","Alloy 617","Plate",314626
"Cycle 50","CapPass",979.07,"Qualified",0.00266,250.52,25089,"416-7","Alloy 617","Plate",314626
"Cycle 50","CapPass",979.12,"Qualified",0.00271,253.21,25090,"416-7","Alloy 617","Plate",314626
"Cycle 50","CapPass",979.17,"Qualified",0.00276,255.79,25091,"416-7","Alloy 617","Plate",314626
"Cycle 50","CapPass",979.22,"Qualified",0.00281,257.97,25092,"416-7","Alloy 617","Plate",314626
"Cycle 50","CapPass",979.26,"Qualified",0.00286,259.81,25093,"416-7","Alloy 617","Plate",314626
"Cycle 50","CapPass",979.31,"Qualified",0.00291,261.54,25094,"416-7","Alloy 617","Plate",314626
"Cycle 50","CapPass",979.36,"Qualified",0.00296,248.11,25095,"416-7","Alloy 617","Plate",314626
"Cycle 50","CapPass",979.37,"Qualified",0.00302,247.42,25096,"416-7","Alloy 617","Plate",314626
"Cycle 50","CapPass",979.37,"Qualified",0.00309,247.77,25097,"416-7","Alloy 617","Plate",314626
"Cycle 50","CapPass",979.37,"Qualified",0.00318,247.71,25098,"416-7","Alloy 617","Plate",314626
"Cycle 50","CapPass",979.37,"Qualified",0.00324,247.68,25099,"416-7","Alloy 617","Plate",314626
"Cycle 50","CapPass",979.37,"Qualified",0.00329,247.54,25100,"416-7","Alloy 617","Plate",314626
"Cycle 50","CapPass",979.37,"Qualified",0.00334,247.61,25101,"416-7","Alloy 617","Plate",314626
"Cycle 50","CapPass",979.38,"Qualified",0.00343,247.78,25102,"416-7","Alloy 617","Plate",314626
"Cycle 50","CapPass",979.38,"Qualified",0.00349,247.83,25103,"416-7","Alloy 617","Plate",314626
"Cycle 50","CapPass",979.43,"Qualified",0.00344,236.03,25104,"416-7","Alloy 617","Plate",314626
"Cycle 50","CapPass",979.45,"Qualified",0.00339,226.55,25105,"416-7","Alloy 617","Plate",314626
"Cycle 50","CapPass",979.47,"Qualified",0.00334,218.01,25106,"416-7","Alloy 617","Plate",314626
"Cycle 50","CapPass",979.49,"Qualified",0.00328,209.93,25107,"416-7","Alloy 617","Plate",314626
"Cycle 50","CapPass",979.50,"Qualified",0.00323,202.11,25108,"416-7","Alloy 617","Plate",314626
"Cycle 50","CapPass",979.53,"Qualified",0.00318,194.87,25109,"416-7","Alloy 617","Plate",314626
"Cycle 50","CapPass",979.56,"Qualified",0.00313,188.48,25110,"416-7","Alloy 617","Plate",314626
"Cycle 50","CapPass",979.67,"Qualified",0.00318,195.74,25111,"416-7","Alloy 617","Plate",314626
"Cycle 50","CapPass",979.70,"Qualified",0.00323,202.09,25112,"416-7","Alloy 617","Plate",314626
"Cycle 50","CapPass",979.73,"Qualified",0.00328,208.01,25113,"416-7","Alloy 617","Plate",314626
"Cycle 50","CapPass",979.77,"Qualified",0.00334,213.73,25114,"416-7","Alloy 617","Plate",314626
"Cycle 50","CapPass",979.80,"Qualified",0.00339,218.76,25115,"416-7","Alloy 617","Plate",314626
"Cycle 50","CapPass",979.80,"Qualified",0.00339,219.04,25116,"416-7","Alloy 617","Plate",314626
"Cycle 50","CapPass",979.84,"Qualified",0.00344,223.17,25117,"416-7","Alloy 617","Plate",314626
"Cycle 50","CapPass",979.88,"Qualified",0.00349,226.90,25118,"416-7","Alloy 617","Plate",314626
"Cycle 50","CapPass",979.93,"Qualified",0.00354,230.01,25119,"416-7","Alloy 617","Plate",314626
"Cycle 50","CapPass",980.00,"Qualified",0.00359,233.38,25120,"416-7","Alloy 617","Plate",314626
"Cycle 50","CapPass",980.06,"Qualified",0.00364,236.87,25121,"416-7","Alloy 617","Plate",314626
"Cycle 50","CapPass",980.11,"Qualified",0.00369,240.24,25122,"416-7","Alloy 617","Plate",314626
"Cycle 50","CapPass",980.16,"Qualified",0.00374,243.81,25123,"416-7","Alloy 617","Plate",314626
"Cycle 50","CapPass",980.21,"Qualified",0.00379,247.17,25124,"416-7","Alloy 617","Plate",314626
"Cycle 50","CapPass",980.26,"Qualified",0.00384,250.66,25125,"416-7","Alloy 617","Plate",314626
"Cycle 50","CapPass",980.31,"Qualified",0.00389,253.70,25126,"416-7","Alloy 617","Plate",314626
"Cycle 50","CapPass",980.35,"Qualified",0.00394,256.51,25127,"416-7","Alloy 617","Plate",314626
"Cycle 50","CapPass",980.40,"Qualified",0.00399,258.85,25128,"416-7","Alloy 617","Plate",314626
"Cycle 50","CapPass",980.45,"Qualified",0.00404,261.01,25129,"416-7","Alloy 617","Plate",314626
"Cycle 50","CapPass",980.50,"Qualified",0.00409,262.93,25130,"416-7","Alloy 617","Plate",314626
"Cycle 50","CapPass",980.55,"Qualified",0.00414,264.66,25131,"416-7","Alloy 617","Plate",314626
"Cycle 50","CapPass",980.60,"Qualified",0.00419,266.59,25132,"416-7","Alloy 617","Plate",314626
"Cycle 50","CapPass",980.64,"Qualified",0.00425,255.36,25133,"416-7","Alloy 617","Plate",314626
"Cycle 50","CapPass",980.64,"Qualified",0.00434,255.25,25134,"416-7","Alloy 617","Plate",314626
"Cycle 50","CapPass",980.65,"Qualified",0.00439,255.46,25135,"416-7","Alloy 617","Plate",314626
"Cycle 50","CapPass",980.65,"Qualified",0.00447,255.56,25136,"416-7","Alloy 617","Plate",314626
"Cycle 50","CapPass",980.65,"Qualified",0.00456,255.49,25137,"416-7","Alloy 617","Plate",314626
"Cycle 50","CapPass",980.65,"Qualified",0.00465,255.55,25138,"416-7","Alloy 617","Plate",314626
"Cycle 50","CapPass",980.65,"Qualified",0.00475,255.50,25139,"416-7","Alloy 617","Plate",314626
"Cycle 50","CapPass",980.65,"Qualified",0.00486,255.44,25140,"416-7","Alloy 617","Plate",314626
"Cycle 50","CapPass",980.65,"Qualified",0.00495,255.53,25141,"416-7","Alloy 617","Plate",314626
"Cycle 50","CapPass",980.65,"Qualified",0.00504,255.62,25142,"416-7","Alloy 617","Plate",314626
"Cycle 50","CapPass",980.65,"Qualified",0.00511,255.72,25143,"416-7","Alloy 617","Plate",314626
"Cycle 50","CapPass",980.65,"Qualified",0.00517,255.78,25144,"416-7","Alloy 617","Plate",314626
"Cycle 50","CapPass",980.66,"Qualified",0.00524,255.66,25145,"416-7","Alloy 617","Plate",314626
"Cycle 50","CapPass",980.66,"Qualified",0.00517,255.63,25146,"416-7","Alloy 617","Plate",314626
"Cycle 50","CapPass",980.67,"Qualified",0.00512,255.34,25147,"416-7","Alloy 617","Plate",314626
"Cycle 50","CapPass",980.71,"Qualified",0.00507,233.39,25148,"416-7","Alloy 617","Plate",314626
"Cycle 50","CapPass",980.72,"Qualified",0.00501,224.14,25149,"416-7","Alloy 617","Plate",314626
"Cycle 50","CapPass",980.73,"Qualified",0.00496,215.18,25150,"416-7","Alloy 617","Plate",314626
"Cycle 50","CapPass",980.73,"Qualified",0.00490,206.94,25151,"416-7","Alloy 617","Plate",314626
"Cycle 50","CapPass",980.74,"Qualified",0.00485,198.89,25152,"416-7","Alloy 617","Plate",314626
"Cycle 50","CapPass",980.75,"Qualified",0.00480,190.84,25153,"416-7","Alloy 617","Plate",314626
"Cycle 50","CapPass",980.76,"Qualified",0.00474,183.31,25154,"416-7","Alloy 617","Plate",314626
"Cycle 50","CapPass",980.77,"Qualified",0.00469,176.01,25155,"416-7","Alloy 617","Plate",314626
"Cycle 50","CapPass",980.78,"Qualified",0.00464,168.61,25156,"416-7","Alloy 617","Plate",314626
"Cycle 50","CapPass",980.79,"Qualified",0.00459,161.83,25157,"416-7","Alloy 617","Plate",314626
"Cycle 50","CapPass",980.80,"Qualified",0.00453,155.18,25158,"416-7","Alloy 617","Plate",314626
"Cycle 50","CapPass",980.80,"Qualified",0.00452,153.51,25159,"416-7","Alloy 617","Plate",314626
"Cycle 50","CapPass",980.81,"Qualified",0.00448,148.53,25160,"416-7","Alloy 617","Plate",314626
"Cycle 50","CapPass",980.83,"Qualified",0.00443,142.52,25161,"416-7","Alloy 617","Plate",314626
"Cycle 50","CapPass",980.85,"Qualified",0.00438,137.03,25162,"416-7","Alloy 617","Plate",314626
"Cycle 50","CapPass",980.95,"Qualified",0.00443,148.31,25163,"416-7","Alloy 617","Plate",314626
"Cycle 50","CapPass",980.97,"Qualified",0.00448,155.47,25164,"416-7","Alloy 617","Plate",314626
"Cycle 50","CapPass",981.00,"Qualified",0.00453,162.18,25165,"416-7","Alloy 617","Plate",314626
"Cycle 50","CapPass",981.02,"Qualified",0.00458,168.50,25166,"416-7","Alloy 617","Plate",314626
"Cycle 50","CapPass",981.05,"Qualified",0.00463,174.61,25167,"416-7","Alloy 617","Plate",314626
"Cycle 50","CapPass",981.08,"Qualified",0.00469,180.37,25168,"416-7","Alloy 617","Plate",314626
"Cycle 50","CapPass",981.12,"Qualified",0.00474,185.98,25169,"416-7","Alloy 617","Plate",314626
"Cycle 50","CapPass",981.17,"Qualified",0.00479,191.43,25170,"416-7","Alloy 617","Plate",314626
"Cycle 50","CapPass",981.24,"Qualified",0.00484,196.63,25171,"416-7","Alloy 617","Plate",314626
"Cycle 50","CapPass",981.30,"Qualified",0.00489,201.58,25172,"416-7","Alloy 617","Plate",314626
"Cycle 50","CapPass",981.36,"Qualified",0.00494,205.56,25173,"416-7","Alloy 617","Plate",314626
"Cycle 50","CapPass",981.49,"Qualified",0.00489,193.14,25174,"416-7","Alloy 617","Plate",314626
"Cycle 50","CapPass",981.54,"Qualified",0.00484,185.00,25175,"416-7","Alloy 617","Plate",314626
"Cycle 50","CapPass",981.58,"Qualified",0.00479,176.89,25176,"416-7","Alloy 617","Plate",314626
"Cycle 50","CapPass",981.62,"Qualified",0.00473,168.89,25177,"416-7","Alloy 617","Plate",314626
"Cycle 50","CapPass",981.67,"Qualified",0.00468,161.14,25178,"416-7","Alloy 617","Plate",314626
"Cycle 50","CapPass",981.72,"Qualified",0.00463,154.14,25179,"416-7","Alloy 617","Plate",314626
"Cycle 50","CapPass",981.77,"Qualified",0.00458,146.78,25180,"416-7","Alloy 617","Plate",314626
"Cycle 50","CapPass",981.80,"Qualified",0.00456,142.70,25181,"416-7","Alloy 617","Plate",314626
"Cycle 50","CapPass",981.83,"Qualified",0.00453,139.33,25182,"416-7","Alloy 617","Plate",314626
"Cycle 50","CapPass",981.89,"Qualified",0.00448,131.87,25183,"416-7","Alloy 617","Plate",314626
"Cycle 50","CapPass",981.95,"Qualified",0.00443,123.81,25184,"416-7","Alloy 617","Plate",314626
"Cycle 50","CapPass",982.00,"Qualified",0.00438,116.14,25185,"416-7","Alloy 617","Plate",314626
"Cycle 50","CapPass",982.05,"Qualified",0.00433,108.64,25186,"416-7","Alloy 617","Plate",314626
"Cycle 50","CapPass",982.10,"Qualified",0.00428,101.75,25187,"416-7","Alloy 617","Plate",314626
"Cycle 50","CapPass",982.15,"Qualified",0.00423,95.15,25188,"416-7","Alloy 617","Plate",314626
"Cycle 50","CapPass",982.21,"Qualified",0.00418,88.09,25189,"416-7","Alloy 617","Plate",314626
"Cycle 50","CapPass",982.26,"Qualified",0.00413,80.87,25190,"416-7","Alloy 617","Plate",314626
"Cycle 50","CapPass",982.32,"Qualified",0.00408,73.67,25191,"416-7","Alloy 617","Plate",314626
"Cycle 50","CapPass",982.37,"Qualified",0.00403,67.63,25192,"416-7","Alloy 617","Plate",314626
"Cycle 50","CapPass",982.42,"Qualified",0.00398,61.24,25193,"416-7","Alloy 617","Plate",314626
"Cycle 50","CapPass",982.47,"Qualified",0.00393,54.71,25194,"416-7","Alloy 617","Plate",314626
"Cycle 50","CapPass",982.52,"Qualified",0.00388,48.50,25195,"416-7","Alloy 617","Plate",314626
"Cycle 50","CapPass",982.57,"Qualified",0.00383,42.62,25196,"416-7","Alloy 617","Plate",314626
"Cycle 50","CapPass",982.64,"Qualified",0.00378,35.01,25197,"416-7","Alloy 617","Plate",314626
"Cycle 50","CapPass",982.69,"Qualified",0.00372,28.29,25198,"416-7","Alloy 617","Plate",314626
"Cycle 50","CapPass",982.75,"Qualified",0.00367,21.74,25199,"416-7","Alloy 617","Plate",314626
"Cycle 50","CapPass",982.80,"Qualified",0.00362,15.56,25200,"416-7","Alloy 617","Plate",314626
"Cycle 50","CapPass",982.80,"Qualified",0.00362,14.86,25201,"416-7","Alloy 617","Plate",314626
"Cycle 50","CapPass",982.85,"Qualified",0.00357,9.82,25202,"416-7","Alloy 617","Plate",314626
"Cycle 50","CapPass",982.89,"Qualified",0.00352,4.46,25203,"416-7","Alloy 617","Plate",314626
"Cycle 50","CapPass",982.95,"Qualified",0.00347,-0.86,25204,"416-7","Alloy 617","Plate",314626
"Cycle 50","CapPass",983.00,"Qualified",0.00342,-6.60,25205,"416-7","Alloy 617","Plate",314626
"Cycle 50","CapPass",983.06,"Qualified",0.00337,-12.61,25206,"416-7","Alloy 617","Plate",314626
"Cycle 50","CapPass",983.12,"Qualified",0.00332,-18.41,25207,"416-7","Alloy 617","Plate",314626
"Cycle 50","CapPass",983.26,"Qualified",0.00327,-22.71,25208,"416-7","Alloy 617","Plate",314626
"Cycle 50","CapPass",983.35,"Qualified",0.00322,-27.88,25209,"416-7","Alloy 617","Plate",314626
"Cycle 50","CapPass",983.41,"Qualified",0.00317,-33.46,25210,"416-7","Alloy 617","Plate",314626
"Cycle 50","CapPass",983.47,"Qualified",0.00312,-38.84,25211,"416-7","Alloy 617","Plate",314626
"Cycle 50","CapPass",983.53,"Qualified",0.00307,-44.15,25212,"416-7","Alloy 617","Plate",314626
"Cycle 50","CapPass",983.57,"Qualified",0.00302,-51.17,25213,"416-7","Alloy 617","Plate",314626
"Cycle 50","CapPass",983.60,"Qualified",0.00297,-58.27,25214,"416-7","Alloy 617","Plate",314626
"Cycle 50","CapPass",983.63,"Qualified",0.00292,-65.00,25215,"416-7","Alloy 617","Plate",314626
"Cycle 50","CapPass",983.65,"Qualified",0.00286,-71.23,25216,"416-7","Alloy 617","Plate",314626
"Cycle 50","CapPass",983.67,"Qualified",0.00281,-77.22,25217,"416-7","Alloy 617","Plate",314626
"Cycle 50","CapPass",983.70,"Qualified",0.00276,-82.90,25218,"416-7","Alloy 617","Plate",314626
"Cycle 50","CapPass",983.73,"Qualified",0.00271,-88.67,25219,"416-7","Alloy 617","Plate",314626
"Cycle 50","CapPass",983.77,"Qualified",0.00266,-94.23,25220,"416-7","Alloy 617","Plate",314626
"Cycle 50","CapPass",983.80,"Qualified",0.00262,-98.89,25221,"416-7","Alloy 617","Plate",314626
"Cycle 50","CapPass",983.81,"Qualified",0.00261,-99.62,25222,"416-7","Alloy 617","Plate",314626
"Cycle 50","CapPass",983.85,"Qualified",0.00256,-104.1,25223,"416-7","Alloy 617","Plate",314626
"Cycle 50","CapPass",983.89,"Qualified",0.00251,-108.4,25224,"416-7","Alloy 617","Plate",314626
"Cycle 50","CapPass",983.94,"Qualified",0.00246,-112.8,25225,"416-7","Alloy 617","Plate",314626
"Cycle 50","CapPass",983.99,"Qualified",0.00241,-117.0,25226,"416-7","Alloy 617","Plate",314626
"Cycle 50","CapPass",984.05,"Qualified",0.00236,-121.5,25227,"416-7","Alloy 617","Plate",314626
"Cycle 50","CapPass",984.10,"Qualified",0.00231,-125.6,25228,"416-7","Alloy 617","Plate",314626
"Cycle 50","CapPass",984.15,"Qualified",0.00226,-129.8,25229,"416-7","Alloy 617","Plate",314626
"Cycle 50","CapPass",984.20,"Qualified",0.00221,-133.9,25230,"416-7","Alloy 617","Plate",314626
"Cycle 50","CapPass",984.25,"Qualified",0.00216,-137.9,25231,"416-7","Alloy 617","Plate",314626
"Cycle 50","CapPass",984.30,"Qualified",0.00211,-141.7,25232,"416-7","Alloy 617","Plate",314626
"Cycle 50","CapPass",984.35,"Qualified",0.00205,-145.5,25233,"416-7","Alloy 617","Plate",314626
"Cycle 50","CapPass",984.40,"Qualified",0.00200,-148.9,25234,"416-7","Alloy 617","Plate",314626
"Cycle 50","CapPass",984.45,"Qualified",0.00195,-152.6,25235,"416-7","Alloy 617","Plate",314626
"Cycle 50","CapPass",984.51,"Qualified",0.00190,-156.8,25236,"416-7","Alloy 617","Plate",314626
"Cycle 50","CapPass",984.56,"Qualified",0.00185,-160.6,25237,"416-7","Alloy 617","Plate",314626
"Cycle 50","CapPass",984.61,"Qualified",0.00180,-164.8,25238,"416-7","Alloy 617","Plate",314626
"Cycle 50","CapPass",984.66,"Qualified",0.00175,-168.5,25239,"416-7","Alloy 617","Plate",314626
"Cycle 50","CapPass",984.71,"Qualified",0.00170,-172.3,25240,"416-7","Alloy 617","Plate",314626
"Cycle 50","CapPass",984.76,"Qualified",0.00165,-176.0,25241,"416-7","Alloy 617","Plate",314626
"Cycle 50","CapPass",984.80,"Qualified",0.00161,-178.7,25242,"416-7","Alloy 617","Plate",314626
"Cycle 50","CapPass",984.81,"Qualified",0.00160,-179.3,25243,"416-7","Alloy 617","Plate",314626
"Cycle 50","CapPass",984.87,"Qualified",0.00155,-183.0,25244,"416-7","Alloy 617","Plate",314626
"Cycle 50","CapPass",984.92,"Qualified",0.00150,-186.1,25245,"416-7","Alloy 617","Plate",314626
"Cycle 50","CapPass",984.96,"Qualified",0.00145,-189.1,25246,"416-7","Alloy 617","Plate",314626
"Cycle 50","CapPass",985.01,"Qualified",0.00140,-192.2,25247,"416-7","Alloy 617","Plate",314626
"Cycle 50","CapPass",985.07,"Qualified",0.00135,-195.5,25248,"416-7","Alloy 617","Plate",314626
"Cycle 50","CapPass",985.12,"Qualified",0.00130,-198.7,25249,"416-7","Alloy 617","Plate",314626
"Cycle 50","CapPass",985.17,"Qualified",0.00125,-201.7,25250,"416-7","Alloy 617","Plate",314626
"Cycle 50","CapPass",985.21,"Qualified",0.00120,-204.6,25251,"416-7","Alloy 617","Plate",314626
"Cycle 50","CapPass",985.26,"Qualified",0.00115,-207.5,25252,"416-7","Alloy 617","Plate",314626
"Cycle 50","CapPass",985.32,"Qualified",0.00110,-210.2,25253,"416-7","Alloy 617","Plate",314626
"Cycle 50","CapPass",985.37,"Qualified",0.00105,-209.3,25254,"416-7","Alloy 617","Plate",314626
"Cycle 50","CapPass",985.37,"Qualified",0.00099,-209.7,25255,"416-7","Alloy 617","Plate",314626
"Cycle 50","CapPass",985.38,"Qualified",0.00092,-209.8,25256,"416-7","Alloy 617","Plate",314626
"Cycle 50","CapPass",985.38,"Qualified",0.00086,-209.9,25257,"416-7","Alloy 617","Plate",314626
"Cycle 50","CapPass",985.38,"Qualified",0.00080,-210.1,25258,"416-7","Alloy 617","Plate",314626
"Cycle 50","CapPass",985.55,"Qualified",0.00085,-188.1,25259,"416-7","Alloy 617","Plate",314626
"Cycle 50","CapPass",985.67,"Qualified",0.00080,-190.5,25260,"416-7","Alloy 617","Plate",314626
"Cycle 50","CapPass",985.72,"Qualified",0.00074,-195.6,25261,"416-7","Alloy 617","Plate",314626
"Cycle 50","CapPass",985.76,"Qualified",0.00069,-200.4,25262,"416-7","Alloy 617","Plate",314626
"Cycle 50","CapPass",985.80,"Qualified",0.00064,-205.0,25263,"416-7","Alloy 617","Plate",314626
"Cycle 50","CapPass",985.80,"Qualified",0.00064,-205.4,25264,"416-7","Alloy 617","Plate",314626
"Cycle 50","CapPass",985.84,"Qualified",0.00059,-209.4,25265,"416-7","Alloy 617","Plate",314626
"Cycle 50","CapPass",985.89,"Qualified",0.00054,-213.5,25266,"416-7","Alloy 617","Plate",314626
"Cycle 50","CapPass",985.94,"Qualified",0.00049,-217.1,25267,"416-7","Alloy 617","Plate",314626
"Cycle 50","CapPass",985.99,"Qualified",0.00044,-220.6,25268,"416-7","Alloy 617","Plate",314626
"Cycle 50","CapPass",986.04,"Qualified",0.00039,-223.9,25269,"416-7","Alloy 617","Plate",314626
"Cycle 50","CapPass",986.09,"Qualified",0.00034,-222.0,25270,"416-7","Alloy 617","Plate",314626
"Cycle 50","CapPass",986.09,"Qualified",0.00028,-222.4,25271,"416-7","Alloy 617","Plate",314626
"Cycle 50","CapPass",986.13,"Qualified",0.00023,-224.2,25272,"416-7","Alloy 617","Plate",314626
"Cycle 50","CapPass",986.22,"Qualified",0.00018,-224.2,25273,"416-7","Alloy 617","Plate",314626
"Cycle 50","CapPass",986.30,"Qualified",0.00013,-225.8,25274,"416-7","Alloy 617","Plate",314626
"Cycle 50","CapPass",986.36,"Qualified",0.00008,-228.8,25275,"416-7","Alloy 617","Plate",314626
"Cycle 50","CapPass",986.41,"Qualified",0.00003,-231.9,25276,"416-7","Alloy 617","Plate",314626
"Cycle 50","CapPass",986.46,"Qualified",-0.00002,-234.9,25277,"416-7","Alloy 617","Plate",314626
"Cycle 50","CapPass",986.51,"Qualified",-0.00007,-238.0,25278,"416-7","Alloy 617","Plate",314626
"Cycle 50","CapPass",986.55,"Qualified",-0.00012,-240.8,25279,"416-7","Alloy 617","Plate",314626
"Cycle 50","CapPass",986.60,"Qualified",-0.00017,-243.4,25280,"416-7","Alloy 617","Plate",314626
"Cycle 50","CapPass",986.61,"Qualified",-0.00024,-228.9,25281,"416-7","Alloy 617","Plate",314626
"Cycle 50","CapPass",986.61,"Qualified",-0.00033,-229.4,25282,"416-7","Alloy 617","Plate",314626
"Cycle 50","CapPass",986.61,"Qualified",-0.00038,-229.4,25283,"416-7","Alloy 617","Plate",314626
"Cycle 50","CapPass",986.61,"Qualified",-0.00045,-229.3,25284,"416-7","Alloy 617","Plate",314626
"Cycle 50","CapPass",986.62,"Qualified",-0.00052,-229.5,25285,"416-7","Alloy 617","Plate",314626
"Cycle 50","CapPass",986.62,"Qualified",-0.00059,-229.4,25286,"416-7","Alloy 617","Plate",314626
"Cycle 50","CapPass",986.62,"Qualified",-0.00066,-229.3,25287,"416-7","Alloy 617","Plate",314626
"Cycle 50","CapPass",986.62,"Qualified",-0.00072,-229.5,25288,"416-7","Alloy 617","Plate",314626
"Cycle 50","CapPass",986.62,"Qualified",-0.00077,-229.5,25289,"416-7","Alloy 617","Plate",314626
"Cycle 50","CapPass",986.62,"Qualified",-0.00084,-229.7,25290,"416-7","Alloy 617","Plate",314626
"Cycle 50","CapPass",986.63,"Qualified",-0.00079,-229.9,25291,"416-7","Alloy 617","Plate",314626
"Cycle 50","CapPass",986.68,"Qualified",-0.00074,-213.1,25292,"416-7","Alloy 617","Plate",314626
"Cycle 50","CapPass",986.69,"Qualified",-0.00068,-204.0,25293,"416-7","Alloy 617","Plate",314626
"Cycle 50","CapPass",986.71,"Qualified",-0.00063,-195.8,25294,"416-7","Alloy 617","Plate",314626
"Cycle 50","CapPass",986.72,"Qualified",-0.00058,-188.0,25295,"416-7","Alloy 617","Plate",314626
"Cycle 50","CapPass",986.74,"Qualified",-0.00053,-180.0,25296,"416-7","Alloy 617","Plate",314626
"Cycle 50","CapPass",986.75,"Qualified",-0.00047,-172.7,25297,"416-7","Alloy 617","Plate",314626
"Cycle 50","CapPass",986.77,"Qualified",-0.00042,-165.5,25298,"416-7","Alloy 617","Plate",314626
"Cycle 50","CapPass",986.79,"Qualified",-0.00037,-159.2,25299,"416-7","Alloy 617","Plate",314626
"Cycle 50","CapPass",986.80,"Qualified",-0.00036,-157.7,25300,"416-7","Alloy 617","Plate",314626
"Cycle 50","CapPass",986.94,"Qualified",-0.00042,-170.4,25301,"416-7","Alloy 617","Plate",314626
"Cycle 50","CapPass",986.97,"Qualified",-0.00047,-177.1,25302,"416-7","Alloy 617","Plate",314626
"Cycle 50","CapPass",987.00,"Qualified",-0.00052,-184.0,25303,"416-7","Alloy 617","Plate",314626
"Cycle 50","CapPass",987.03,"Qualified",-0.00057,-190.7,25304,"416-7","Alloy 617","Plate",314626
"Cycle 50","CapPass",987.07,"Qualified",-0.00063,-197.1,25305,"416-7","Alloy 617","Plate",314626
"Cycle 50","CapPass",987.11,"Qualified",-0.00068,-202.9,25306,"416-7","Alloy 617","Plate",314626
"Cycle 50","CapPass",987.15,"Qualified",-0.00073,-207.6,25307,"416-7","Alloy 617","Plate",314626
"Cycle 50","CapPass",987.20,"Qualified",-0.00078,-211.9,25308,"416-7","Alloy 617","Plate",314626
"Cycle 50","CapPass",987.25,"Qualified",-0.00083,-215.7,25309,"416-7","Alloy 617","Plate",314626
"Cycle 50","CapPass",987.30,"Qualified",-0.00088,-219.1,25310,"416-7","Alloy 617","Plate",314626
"Cycle 50","CapPass",987.35,"Qualified",-0.00093,-222.7,25311,"416-7","Alloy 617","Plate",314626
"Cycle 50","CapPass",987.41,"Qualified",-0.00098,-226.0,25312,"416-7","Alloy 617","Plate",314626
"Cycle 50","CapPass",987.46,"Qualified",-0.00103,-229.7,25313,"416-7","Alloy 617","Plate",314626
"Cycle 50","CapPass",987.51,"Qualified",-0.00108,-233.4,25314,"416-7","Alloy 617","Plate",314626
"Cycle 50","CapPass",987.56,"Qualified",-0.00113,-236.6,25315,"416-7","Alloy 617","Plate",314626
"Cycle 50","CapPass",987.61,"Qualified",-0.00118,-239.9,25316,"416-7","Alloy 617","Plate",314626
"Cycle 50","CapPass",987.66,"Qualified",-0.00123,-242.9,25317,"416-7","Alloy 617","Plate",314626
"Cycle 50","CapPass",987.71,"Qualified",-0.00128,-245.9,25318,"416-7","Alloy 617","Plate",314626
"Cycle 50","CapPass",987.76,"Qualified",-0.00133,-248.8,25319,"416-7","Alloy 617","Plate",314626
"Cycle 50","CapPass",987.80,"Qualified",-0.00138,-251.1,25320,"416-7","Alloy 617","Plate",314626
"Cycle 50","CapPass",987.80,"Qualified",-0.00138,-251.2,25321,"416-7","Alloy 617","Plate",314626
"Cycle 50","CapPass",987.85,"Qualified",-0.00143,-253.6,25322,"416-7","Alloy 617","Plate",314626
"Cycle 50","CapPass",987.90,"Qualified",-0.00148,-255.6,25323,"416-7","Alloy 617","Plate",314626
"Cycle 50","CapPass",987.96,"Qualified",-0.00153,-257.7,25324,"416-7","Alloy 617","Plate",314626
"Cycle 50","CapPass",987.99,"Qualified",-0.00160,-240.3,25325,"416-7","Alloy 617","Plate",314626
"Cycle 50","CapPass",987.99,"Qualified",-0.00170,-239.8,25326,"416-7","Alloy 617","Plate",314626
"Cycle 50","CapPass",987.99,"Qualified",-0.00178,-240.1,25327,"416-7","Alloy 617","Plate",314626
"Cycle 50","CapPass",987.99,"Qualified",-0.00189,-240.3,25328,"416-7","Alloy 617","Plate",314626
"Cycle 50","CapPass",987.99,"Qualified",-0.00201,-240.2,25329,"416-7","Alloy 617","Plate",314626
"Cycle 50","CapPass",987.99,"Qualified",-0.00215,-240.2,25330,"416-7","Alloy 617","Plate",314626
"Cycle 50","CapPass",987.99,"Qualified",-0.00229,-240.2,25331,"416-7","Alloy 617","Plate",314626
"Cycle 50","CapPass",987.99,"Qualified",-0.00243,-240.1,25332,"416-7","Alloy 617","Plate",314626
"Cycle 50","CapPass",987.99,"Qualified",-0.00257,-240.2,25333,"416-7","Alloy 617","Plate",314626
"Cycle 50","CapPass",988.00,"Qualified",-0.00269,-240.2,25334,"416-7","Alloy 617","Plate",314626
"Cycle 50","CapPass",988.00,"Qualified",-0.00279,-240.3,25335,"416-7","Alloy 617","Plate",314626
"Cycle 50","CapPass",988.00,"Qualified",-0.00287,-240.5,25336,"416-7","Alloy 617","Plate",314626
"Cycle 50","CapPass",988.00,"Qualified",-0.00293,-240.4,25337,"416-7","Alloy 617","Plate",314626
"Cycle 50","CapPass",988.00,"Qualified",-0.00299,-240.5,25338,"416-7","Alloy 617","Plate",314626
"Cycle 50","CapPass",988.00,"Qualified",-0.00292,-240.2,25339,"416-7","Alloy 617","Plate",314626
"Cycle 50","CapPass",988.01,"Qualified",-0.00286,-240.1,25340,"416-7","Alloy 617","Plate",314626
"Cycle 50","CapPass",988.01,"Qualified",-0.00280,-239.4,25341,"416-7","Alloy 617","Plate",314626
"Cycle 50","CapPass",988.02,"Qualified",-0.00285,-235.2,25342,"416-7","Alloy 617","Plate",314626
"Cycle 50","CapPass",988.03,"Qualified",-0.00280,-225.8,25343,"416-7","Alloy 617","Plate",314626
"Cycle 50","CapPass",988.04,"Qualified",-0.00275,-213.0,25344,"416-7","Alloy 617","Plate",314626
"Cycle 50","CapPass",988.05,"Qualified",-0.00269,-204.3,25345,"416-7","Alloy 617","Plate",314626
"Cycle 50","CapPass",988.06,"Qualified",-0.00264,-195.1,25346,"416-7","Alloy 617","Plate",314626
"Cycle 50","CapPass",988.06,"Qualified",-0.00258,-185.5,25347,"416-7","Alloy 617","Plate",314626
"Cycle 50","CapPass",988.07,"Qualified",-0.00252,-177.1,25348,"416-7","Alloy 617","Plate",314626
"Cycle 50","CapPass",988.07,"Qualified",-0.00246,-168.6,25349,"416-7","Alloy 617","Plate",314626
"Cycle 50","CapPass",988.08,"Qualified",-0.00241,-160.1,25350,"416-7","Alloy 617","Plate",314626
"Cycle 50","CapPass",988.09,"Qualified",-0.00235,-151.8,25351,"416-7","Alloy 617","Plate",314626
"Cycle 50","CapPass",988.09,"Qualified",-0.00229,-143.6,25352,"416-7","Alloy 617","Plate",314626
"Cycle 50","CapPass",988.10,"Qualified",-0.00223,-135.6,25353,"416-7","Alloy 617","Plate",314626
"Cycle 50","CapPass",988.10,"Qualified",-0.00218,-128.0,25354,"416-7","Alloy 617","Plate",314626
"Cycle 50","CapPass",988.11,"Qualified",-0.00212,-120.6,25355,"416-7","Alloy 617","Plate",314626
"Cycle 50","CapPass",988.12,"Qualified",-0.00207,-113.7,25356,"416-7","Alloy 617","Plate",314626
"Cycle 50","CapPass",988.12,"Qualified",-0.00201,-106.1,25357,"416-7","Alloy 617","Plate",314626
"Cycle 50","CapPass",988.13,"Qualified",-0.00196,-99.04,25358,"416-7","Alloy 617","Plate",314626
"Cycle 50","CapPass",988.14,"Qualified",-0.00191,-92.63,25359,"416-7","Alloy 617","Plate",314626
"Cycle 50","CapPass",988.14,"Qualified",-0.00186,-86.47,25360,"416-7","Alloy 617","Plate",314626
"Cycle 50","CapPass",988.15,"Qualified",-0.00181,-80.25,25361,"416-7","Alloy 617","Plate",314626
"Cycle 50","CapPass",988.16,"Qualified",-0.00175,-74.44,25362,"416-7","Alloy 617","Plate",314626
"Cycle 50","CapPass",988.18,"Qualified",-0.00170,-68.99,25363,"416-7","Alloy 617","Plate",314626
"Cycle 50","CapPass",988.21,"Qualified",-0.00165,-65.54,25364,"416-7","Alloy 617","Plate",314626
"Cycle 50","CapPass",988.27,"Qualified",-0.00170,-76.71,25365,"416-7","Alloy 617","Plate",314626
"Cycle 50","CapPass",988.29,"Qualified",-0.00175,-84.77,25366,"416-7","Alloy 617","Plate",314626
"Cycle 50","CapPass",988.31,"Qualified",-0.00180,-92.17,25367,"416-7","Alloy 617","Plate",314626
"Cycle 50","CapPass",988.33,"Qualified",-0.00185,-99.26,25368,"416-7","Alloy 617","Plate",314626
"Cycle 50","CapPass",988.35,"Qualified",-0.00190,-106.1,25369,"416-7","Alloy 617","Plate",314626
"Cycle 50","CapPass",988.38,"Qualified",-0.00195,-113.0,25370,"416-7","Alloy 617","Plate",314626
"Cycle 50","CapPass",988.40,"Qualified",-0.00201,-119.4,25371,"416-7","Alloy 617","Plate",314626
"Cycle 50","CapPass",988.44,"Qualified",-0.00206,-125.5,25372,"416-7","Alloy 617","Plate",314626
"Cycle 50","CapPass",988.48,"Qualified",-0.00211,-131.2,25373,"416-7","Alloy 617","Plate",314626
"Cycle 50","CapPass",988.54,"Qualified",-0.00216,-137.6,25374,"416-7","Alloy 617","Plate",314626
"Cycle 50","CapPass",988.60,"Qualified",-0.00221,-142.9,25375,"416-7","Alloy 617","Plate",314626
"Cycle 50","CapPass",988.67,"Qualified",-0.00226,-149.3,25376,"416-7","Alloy 617","Plate",314626
"Cycle 50","CapPass",988.73,"Qualified",-0.00231,-155.8,25377,"416-7","Alloy 617","Plate",314626
"Cycle 50","CapPass",988.79,"Qualified",-0.00236,-162.6,25378,"416-7","Alloy 617","Plate",314626
"Cycle 50","CapPass",988.80,"Qualified",-0.00237,-164.2,25379,"416-7","Alloy 617","Plate",314626
"Cycle 50","CapPass",988.85,"Qualified",-0.00241,-169.4,25380,"416-7","Alloy 617","Plate",314626
"Cycle 50","CapPass",988.90,"Qualified",-0.00246,-176.5,25381,"416-7","Alloy 617","Plate",314626
"Cycle 50","CapPass",988.96,"Qualified",-0.00251,-184.1,25382,"416-7","Alloy 617","Plate",314626
"Cycle 50","CapPass",989.01,"Qualified",-0.00256,-191.2,25383,"416-7","Alloy 617","Plate",314626
"Cycle 50","CapPass",989.06,"Qualified",-0.00261,-198.3,25384,"416-7","Alloy 617","Plate",314626
"Cycle 50","CapPass",989.11,"Qualified",-0.00266,-205.0,25385,"416-7","Alloy 617","Plate",314626
"Cycle 50","CapPass",989.16,"Qualified",-0.00271,-211.2,25386,"416-7","Alloy 617","Plate",314626
"Cycle 50","CapPass",989.21,"Qualified",-0.00276,-217.0,25387,"416-7","Alloy 617","Plate",314626
"Cycle 50","CapPass",989.26,"Qualified",-0.00281,-222.8,25388,"416-7","Alloy 617","Plate",314626
"Cycle 50","CapPass",989.30,"Qualified",-0.00286,-228.0,25389,"416-7","Alloy 617","Plate",314626
"Cycle 50","CapPass",989.35,"Qualified",-0.00291,-232.9,25390,"416-7","Alloy 617","Plate",314626
"Cycle 50","CapPass",989.40,"Qualified",-0.00296,-237.2,25391,"416-7","Alloy 617","Plate",314626
"Cycle 50","CapPass",989.45,"Qualified",-0.00301,-241.4,25392,"416-7","Alloy 617","Plate",314626
"Cycle 50","CapPass",989.50,"Qualified",-0.00307,-245.5,25393,"416-7","Alloy 617","Plate",314626
"Cycle 50","CapPass",989.54,"Qualified",-0.00312,-249.0,25394,"416-7","Alloy 617","Plate",314626
"Cycle 50","CapPass",989.59,"Qualified",-0.00317,-252.6,25395,"416-7","Alloy 617","Plate",314626
"Cycle 50","CapPass",989.64,"Qualified",-0.00322,-255.8,25396,"416-7","Alloy 617","Plate",314626
"Cycle 50","CapPass",989.69,"Qualified",-0.00327,-258.9,25397,"416-7","Alloy 617","Plate",314626
"Cycle 50","CapPass",989.74,"Qualified",-0.00332,-261.7,25398,"416-7","Alloy 617","Plate",314626
"Cycle 50","CapPass",989.76,"Qualified",-0.00337,-247.0,25399,"416-7","Alloy 617","Plate",314626
"Cycle 50","CapPass",989.76,"Qualified",-0.00343,-247.3,25400,"416-7","Alloy 617","Plate",314626
"Cycle 50","CapPass",989.77,"Qualified",-0.00352,-247.4,25401,"416-7","Alloy 617","Plate",314626
"Cycle 50","CapPass",989.77,"Qualified",-0.00357,-247.5,25402,"416-7","Alloy 617","Plate",314626
"Cycle 50","CapPass",989.77,"Qualified",-0.00362,-247.5,25403,"416-7","Alloy 617","Plate",314626
"Cycle 50","CapPass",989.77,"Qualified",-0.00368,-247.4,25404,"416-7","Alloy 617","Plate",314626
"Cycle 50","CapPass",989.77,"Qualified",-0.00377,-247.6,25405,"416-7","Alloy 617","Plate",314626
"Cycle 50","CapPass",989.77,"Qualified",-0.00383,-247.8,25406,"416-7","Alloy 617","Plate",314626
"Cycle 50","CapPass",989.80,"Qualified",-0.00382,-245.9,25407,"416-7","Alloy 617","Plate",314626
"Cycle 50","CapPass",989.83,"Qualified",-0.00378,-237.0,25408,"416-7","Alloy 617","Plate",314626
"Cycle 50","CapPass",989.85,"Qualified",-0.00373,-227.6,25409,"416-7","Alloy 617","Plate",314626
"Cycle 50","CapPass",989.87,"Qualified",-0.00368,-219.3,25410,"416-7","Alloy 617","Plate",314626
"Cycle 50","CapPass",989.89,"Qualified",-0.00363,-211.9,25411,"416-7","Alloy 617","Plate",314626
"Cycle 50","CapPass",989.92,"Qualified",-0.00358,-204.7,25412,"416-7","Alloy 617","Plate",314626
"Cycle 50","CapPass",989.95,"Qualified",-0.00353,-197.8,25413,"416-7","Alloy 617","Plate",314626
"Cycle 50","CapPass",990.07,"Qualified",-0.00358,-203.8,25414,"416-7","Alloy 617","Plate",314626
"Cycle 50","CapPass",990.11,"Qualified",-0.00363,-209.6,25415,"416-7","Alloy 617","Plate",314626
"Cycle 50","CapPass",990.14,"Qualified",-0.00368,-215.2,25416,"416-7","Alloy 617","Plate",314626
"Cycle 50","CapPass",990.17,"Qualified",-0.00373,-220.8,25417,"416-7","Alloy 617","Plate",314626
"Cycle 50","CapPass",990.21,"Qualified",-0.00378,-225.7,25418,"416-7","Alloy 617","Plate",314626
"Cycle 50","CapPass",990.25,"Qualified",-0.00383,-230.5,25419,"416-7","Alloy 617","Plate",314626
"Cycle 50","CapPass",990.30,"Qualified",-0.00388,-234.5,25420,"416-7","Alloy 617","Plate",314626
"Cycle 50","CapPass",990.35,"Qualified",-0.00394,-238.1,25421,"416-7","Alloy 617","Plate",314626
"Cycle 50","CapPass",990.41,"Qualified",-0.00399,-241.7,25422,"416-7","Alloy 617","Plate",314626
"Cycle 50","CapPass",990.46,"Qualified",-0.00404,-245.1,25423,"416-7","Alloy 617","Plate",314626
"Cycle 50","CapPass",990.51,"Qualified",-0.00409,-248.6,25424,"416-7","Alloy 617","Plate",314626
"Cycle 50","CapPass",990.57,"Qualified",-0.00414,-252.3,25425,"416-7","Alloy 617","Plate",314626
"Cycle 50","CapPass",990.62,"Qualified",-0.00419,-255.6,25426,"416-7","Alloy 617","Plate",314626
"Cycle 50","CapPass",990.66,"Qualified",-0.00424,-258.8,25427,"416-7","Alloy 617","Plate",314626
"Cycle 50","CapPass",990.71,"Qualified",-0.00429,-261.5,25428,"416-7","Alloy 617","Plate",314626
"Cycle 50","CapPass",990.76,"Qualified",-0.00434,-264.4,25429,"416-7","Alloy 617","Plate",314626
"Cycle 50","CapPass",990.80,"Qualified",-0.00438,-266.4,25430,"416-7","Alloy 617","Plate",314626
"Cycle 50","CapPass",990.81,"Qualified",-0.00439,-267.0,25431,"416-7","Alloy 617","Plate",314626
"Cycle 50","CapPass",990.84,"Qualified",-0.00445,-251.9,25432,"416-7","Alloy 617","Plate",314626
"Cycle 50","CapPass",990.84,"Qualified",-0.00452,-252.3,25433,"416-7","Alloy 617","Plate",314626
"Cycle 50","CapPass",990.84,"Qualified",-0.00462,-252.4,25434,"416-7","Alloy 617","Plate",314626
"Cycle 50","CapPass",990.84,"Qualified",-0.00468,-252.5,25435,"416-7","Alloy 617","Plate",314626
"Cycle 50","CapPass",990.85,"Qualified",-0.00475,-252.4,25436,"416-7","Alloy 617","Plate",314626
"Cycle 50","CapPass",990.85,"Qualified",-0.00481,-252.3,25437,"416-7","Alloy 617","Plate",314626
"Cycle 50","CapPass",990.85,"Qualified",-0.00486,-252.4,25438,"416-7","Alloy 617","Plate",314626
"Cycle 50","CapPass",990.85,"Qualified",-0.00491,-252.5,25439,"416-7","Alloy 617","Plate",314626
"Cycle 50","CapPass",990.85,"Qualified",-0.00499,-252.8,25440,"416-7","Alloy 617","Plate",314626
