Repository: js-molina/fatigue-A617

File: data/850C/Strain rate 0.001/1.0% strain/HTM_A20_Cycles_4167.csv (part 8 of 13)
"Cycle Label","Data State","Elapsed Time Sec","Qual State","Strain","Stress Mpa","Count","Sample","Alloy","Material_Form","Heat"
"Cycle 50","CapPass",990.90,"Qualified",-0.00494,-241.5,25441,"416-7","Alloy 617","Plate",314626
"Cycle 50","CapPass",990.92,"Qualified",-0.00488,-232.2,25442,"416-7","Alloy 617","Plate",314626
"Cycle 50","CapPass",990.94,"Qualified",-0.00483,-224.1,25443,"416-7","Alloy 617","Plate",314626
"Cycle 50","CapPass",990.96,"Qualified",-0.00478,-215.8,25444,"416-7","Alloy 617","Plate",314626
"Cycle 50","CapPass",990.97,"Qualified",-0.00473,-208.9,25445,"416-7","Alloy 617","Plate",314626
"Cycle 50","CapPass",990.99,"Qualified",-0.00468,-201.7,25446,"416-7","Alloy 617","Plate",314626
"Cycle 50","CapPass",991.01,"Qualified",-0.00463,-195.1,25447,"416-7","Alloy 617","Plate",314626
"Cycle 50","CapPass",991.17,"Qualified",-0.00468,-203.8,25448,"416-7","Alloy 617","Plate",314626
"Cycle 50","CapPass",991.20,"Qualified",-0.00473,-210.2,25449,"416-7","Alloy 617","Plate",314626
"Cycle 50","CapPass",991.23,"Qualified",-0.00478,-216.1,25450,"416-7","Alloy 617","Plate",314626
"Cycle 50","CapPass",991.26,"Qualified",-0.00483,-221.9,25451,"416-7","Alloy 617","Plate",314626
"Cycle 50","CapPass",991.30,"Qualified",-0.00488,-227.4,25452,"416-7","Alloy 617","Plate",314626
"Cycle 50","CapPass",991.34,"Qualified",-0.00493,-231.6,25453,"416-7","Alloy 617","Plate",314626
"Cycle 50","CapPass",991.51,"Qualified",-0.00488,-212.9,25454,"416-7","Alloy 617","Plate",314626
"Cycle 50","CapPass",991.55,"Qualified",-0.00483,-204.2,25455,"416-7","Alloy 617","Plate",314626
"Cycle 50","CapPass",991.59,"Qualified",-0.00478,-196.3,25456,"416-7","Alloy 617","Plate",314626
"Cycle 50","CapPass",991.62,"Qualified",-0.00473,-188.4,25457,"416-7","Alloy 617","Plate",314626
"Cycle 50","CapPass",991.67,"Qualified",-0.00468,-180.6,25458,"416-7","Alloy 617","Plate",314626
"Cycle 50","CapPass",991.72,"Qualified",-0.00463,-172.9,25459,"416-7","Alloy 617","Plate",314626
"Cycle 50","CapPass",991.77,"Qualified",-0.00458,-165.1,25460,"416-7","Alloy 617","Plate",314626
"Cycle 50","CapPass",991.80,"Qualified",-0.00455,-161.1,25461,"416-7","Alloy 617","Plate",314626
"Cycle 50","CapPass",991.83,"Qualified",-0.00453,-157.4,25462,"416-7","Alloy 617","Plate",314626
"Cycle 50","CapPass",991.88,"Qualified",-0.00448,-149.7,25463,"416-7","Alloy 617","Plate",314626
"Cycle 50","CapPass",991.94,"Qualified",-0.00443,-142.3,25464,"416-7","Alloy 617","Plate",314626
"Cycle 50","CapPass",991.99,"Qualified",-0.00438,-134.8,25465,"416-7","Alloy 617","Plate",314626
"Cycle 50","CapPass",992.05,"Qualified",-0.00433,-127.0,25466,"416-7","Alloy 617","Plate",314626
"Cycle 50","CapPass",992.10,"Qualified",-0.00428,-119.9,25467,"416-7","Alloy 617","Plate",314626
"Cycle 50","CapPass",992.15,"Qualified",-0.00423,-112.5,25468,"416-7","Alloy 617","Plate",314626
"Cycle 50","CapPass",992.21,"Qualified",-0.00418,-105.3,25469,"416-7","Alloy 617","Plate",314626
"Cycle 50","CapPass",992.26,"Qualified",-0.00413,-98.09,25470,"416-7","Alloy 617","Plate",314626
"Cycle 50","CapPass",992.31,"Qualified",-0.00407,-90.64,25471,"416-7","Alloy 617","Plate",314626
"Cycle 50","CapPass",992.37,"Qualified",-0.00402,-83.51,25472,"416-7","Alloy 617","Plate",314626
"Cycle 50","CapPass",992.42,"Qualified",-0.00397,-76.97,25473,"416-7","Alloy 617","Plate",314626
"Cycle 50","CapPass",992.46,"Qualified",-0.00392,-70.58,25474,"416-7","Alloy 617","Plate",314626
"Cycle 50","CapPass",992.52,"Qualified",-0.00387,-64.14,25475,"416-7","Alloy 617","Plate",314626
"Cycle 50","CapPass",992.57,"Qualified",-0.00382,-57.32,25476,"416-7","Alloy 617","Plate",314626
"Cycle 50","CapPass",992.63,"Qualified",-0.00377,-50.55,25477,"416-7","Alloy 617","Plate",314626
"Cycle 50","CapPass",992.69,"Qualified",-0.00372,-43.57,25478,"416-7","Alloy 617","Plate",314626
"Cycle 50","CapPass",992.74,"Qualified",-0.00367,-36.24,25479,"416-7","Alloy 617","Plate",314626
"Cycle 50","CapPass",992.79,"Qualified",-0.00362,-29.75,25480,"416-7","Alloy 617","Plate",314626
"Cycle 50","CapPass",992.80,"Qualified",-0.00361,-28.70,25481,"416-7","Alloy 617","Plate",314626
"Cycle 50","CapPass",992.85,"Qualified",-0.00357,-23.14,25482,"416-7","Alloy 617","Plate",314626
"Cycle 50","CapPass",992.90,"Qualified",-0.00352,-16.39,25483,"416-7","Alloy 617","Plate",314626
"Cycle 50","CapPass",992.95,"Qualified",-0.00347,-9.76,25484,"416-7","Alloy 617","Plate",314626
"Cycle 50","CapPass",993.01,"Qualified",-0.00342,-2.86,25485,"416-7","Alloy 617","Plate",314626
"Cycle 50","CapPass",993.06,"Qualified",-0.00337,3.51,25486,"416-7","Alloy 617","Plate",314626
"Cycle 50","CapPass",993.11,"Qualified",-0.00332,9.63,25487,"416-7","Alloy 617","Plate",314626
"Cycle 50","CapPass",993.16,"Qualified",-0.00327,15.59,25488,"416-7","Alloy 617","Plate",314626
"Cycle 50","CapPass",993.22,"Qualified",-0.00322,21.79,25489,"416-7","Alloy 617","Plate",314626
"Cycle 50","CapPass",993.28,"Qualified",-0.00317,27.22,25490,"416-7","Alloy 617","Plate",314626
"Cycle 50","CapPass",993.37,"Qualified",-0.00312,32.66,25491,"416-7","Alloy 617","Plate",314626
"Cycle 50","CapPass",993.43,"Qualified",-0.00307,38.75,25492,"416-7","Alloy 617","Plate",314626
"Cycle 50","CapPass",993.48,"Qualified",-0.00301,45.31,25493,"416-7","Alloy 617","Plate",314626
"Cycle 50","CapPass",993.52,"Qualified",-0.00296,51.49,25494,"416-7","Alloy 617","Plate",314626
"Cycle 50","CapPass",993.57,"Qualified",-0.00291,57.13,25495,"416-7","Alloy 617","Plate",314626
"Cycle 50","CapPass",993.62,"Qualified",-0.00286,62.32,25496,"416-7","Alloy 617","Plate",314626
"Cycle 50","CapPass",993.68,"Qualified",-0.00281,67.25,25497,"416-7","Alloy 617","Plate",314626
"Cycle 50","CapPass",993.75,"Qualified",-0.00276,72.23,25498,"416-7","Alloy 617","Plate",314626
"Cycle 50","CapPass",993.80,"Qualified",-0.00272,76.84,25499,"416-7","Alloy 617","Plate",314626
"Cycle 50","CapPass",993.81,"Qualified",-0.00271,77.85,25500,"416-7","Alloy 617","Plate",314626
"Cycle 50","CapPass",993.88,"Qualified",-0.00266,83.48,25501,"416-7","Alloy 617","Plate",314626
"Cycle 50","CapPass",993.93,"Qualified",-0.00261,88.97,25502,"416-7","Alloy 617","Plate",314626
"Cycle 50","CapPass",993.98,"Qualified",-0.00256,94.30,25503,"416-7","Alloy 617","Plate",314626
"Cycle 50","CapPass",994.03,"Qualified",-0.00251,99.73,25504,"416-7","Alloy 617","Plate",314626
"Cycle 50","CapPass",994.07,"Qualified",-0.00246,105.71,25505,"416-7","Alloy 617","Plate",314626
"Cycle 50","CapPass",994.11,"Qualified",-0.00241,111.94,25506,"416-7","Alloy 617","Plate",314626
"Cycle 50","CapPass",994.14,"Qualified",-0.00236,117.77,25507,"416-7","Alloy 617","Plate",314626
"Cycle 50","CapPass",994.17,"Qualified",-0.00231,123.21,25508,"416-7","Alloy 617","Plate",314626
"Cycle 50","CapPass",994.21,"Qualified",-0.00226,128.69,25509,"416-7","Alloy 617","Plate",314626
"Cycle 50","CapPass",994.25,"Qualified",-0.00220,134.10,25510,"416-7","Alloy 617","Plate",314626
"Cycle 50","CapPass",994.29,"Qualified",-0.00215,139.20,25511,"416-7","Alloy 617","Plate",314626
"Cycle 50","CapPass",994.34,"Qualified",-0.00210,144.06,25512,"416-7","Alloy 617","Plate",314626
"Cycle 50","CapPass",994.39,"Qualified",-0.00205,148.90,25513,"416-7","Alloy 617","Plate",314626
"Cycle 50","CapPass",994.43,"Qualified",-0.00200,153.53,25514,"416-7","Alloy 617","Plate",314626
"Cycle 50","CapPass",994.48,"Qualified",-0.00195,157.63,25515,"416-7","Alloy 617","Plate",314626
"Cycle 50","CapPass",994.52,"Qualified",-0.00190,161.27,25516,"416-7","Alloy 617","Plate",314626
"Cycle 50","CapPass",994.56,"Qualified",-0.00185,164.44,25517,"416-7","Alloy 617","Plate",314626
"Cycle 50","CapPass",994.61,"Qualified",-0.00180,167.32,25518,"416-7","Alloy 617","Plate",314626
"Cycle 50","CapPass",994.66,"Qualified",-0.00175,169.93,25519,"416-7","Alloy 617","Plate",314626
"Cycle 50","CapPass",994.72,"Qualified",-0.00170,172.69,25520,"416-7","Alloy 617","Plate",314626
"Cycle 50","CapPass",994.77,"Qualified",-0.00165,175.62,25521,"416-7","Alloy 617","Plate",314626
"Cycle 50","CapPass",994.80,"Qualified",-0.00162,177.36,25522,"416-7","Alloy 617","Plate",314626
"Cycle 50","CapPass",994.83,"Qualified",-0.00160,178.76,25523,"416-7","Alloy 617","Plate",314626
"Cycle 50","CapPass",994.88,"Qualified",-0.00155,181.91,25524,"416-7","Alloy 617","Plate",314626
"Cycle 50","CapPass",994.92,"Qualified",-0.00150,184.94,25525,"416-7","Alloy 617","Plate",314626
"Cycle 50","CapPass",994.97,"Qualified",-0.00145,188.00,25526,"416-7","Alloy 617","Plate",314626
"Cycle 50","CapPass",995.02,"Qualified",-0.00140,190.87,25527,"416-7","Alloy 617","Plate",314626
"Cycle 50","CapPass",995.07,"Qualified",-0.00135,193.64,25528,"416-7","Alloy 617","Plate",314626
"Cycle 50","CapPass",995.13,"Qualified",-0.00130,196.47,25529,"416-7","Alloy 617","Plate",314626
"Cycle 50","CapPass",995.18,"Qualified",-0.00125,199.35,25530,"416-7","Alloy 617","Plate",314626
"Cycle 50","CapPass",995.23,"Qualified",-0.00119,202.30,25531,"416-7","Alloy 617","Plate",314626
"Cycle 50","CapPass",995.28,"Qualified",-0.00114,205.25,25532,"416-7","Alloy 617","Plate",314626
"Cycle 50","CapPass",995.33,"Qualified",-0.00109,207.99,25533,"416-7","Alloy 617","Plate",314626
"Cycle 50","CapPass",995.38,"Qualified",-0.00104,210.64,25534,"416-7","Alloy 617","Plate",314626
"Cycle 50","CapPass",995.43,"Qualified",-0.00099,213.42,25535,"416-7","Alloy 617","Plate",314626
"Cycle 50","CapPass",995.48,"Qualified",-0.00094,215.85,25536,"416-7","Alloy 617","Plate",314626
"Cycle 50","CapPass",995.53,"Qualified",-0.00089,218.42,25537,"416-7","Alloy 617","Plate",314626
"Cycle 50","CapPass",995.55,"Qualified",-0.00083,210.68,25538,"416-7","Alloy 617","Plate",314626
"Cycle 50","CapPass",995.55,"Qualified",-0.00078,210.86,25539,"416-7","Alloy 617","Plate",314626
"Cycle 50","CapPass",995.55,"Qualified",-0.00071,210.94,25540,"416-7","Alloy 617","Plate",314626
"Cycle 50","CapPass",995.55,"Qualified",-0.00065,210.96,25541,"416-7","Alloy 617","Plate",314626
"Cycle 50","CapPass",995.56,"Qualified",-0.00059,211.15,25542,"416-7","Alloy 617","Plate",314626
"Cycle 50","CapPass",995.56,"Qualified",-0.00053,211.25,25543,"416-7","Alloy 617","Plate",314626
"Cycle 50","CapPass",995.64,"Qualified",-0.00058,199.03,25544,"416-7","Alloy 617","Plate",314626
"Cycle 50","CapPass",995.68,"Qualified",-0.00063,189.56,25545,"416-7","Alloy 617","Plate",314626
"Cycle 50","CapPass",995.74,"Qualified",-0.00068,180.63,25546,"416-7","Alloy 617","Plate",314626
"Cycle 50","CapPass",995.80,"Qualified",-0.00067,180.78,25547,"416-7","Alloy 617","Plate",314626
"Cycle 50","CapPass",995.85,"Qualified",-0.00063,185.20,25548,"416-7","Alloy 617","Plate",314626
"Cycle 50","CapPass",995.88,"Qualified",-0.00058,190.49,25549,"416-7","Alloy 617","Plate",314626
"Cycle 50","CapPass",995.92,"Qualified",-0.00053,195.26,25550,"416-7","Alloy 617","Plate",314626
"Cycle 50","CapPass",995.96,"Qualified",-0.00048,200.13,25551,"416-7","Alloy 617","Plate",314626
"Cycle 50","CapPass",996.00,"Qualified",-0.00043,204.35,25552,"416-7","Alloy 617","Plate",314626
"Cycle 50","CapPass",996.04,"Qualified",-0.00038,208.14,25553,"416-7","Alloy 617","Plate",314626
"Cycle 50","CapPass",996.10,"Qualified",-0.00033,211.88,25554,"416-7","Alloy 617","Plate",314626
"Cycle 50","CapPass",996.15,"Qualified",-0.00028,215.37,25555,"416-7","Alloy 617","Plate",314626
"Cycle 50","CapPass",996.21,"Qualified",-0.00023,219.00,25556,"416-7","Alloy 617","Plate",314626
"Cycle 50","CapPass",996.26,"Qualified",-0.00018,222.68,25557,"416-7","Alloy 617","Plate",314626
"Cycle 100","CapPass",1976.76,"Qualified",-0.00009,234.12,50056,"416-7","Alloy 617","Plate",314626
"Cycle 100","CapPass",1976.80,"Qualified",-0.00004,234.73,50057,"416-7","Alloy 617","Plate",314626
"Cycle 100","CapPass",1976.80,"Qualified",-0.00003,234.82,50058,"416-7","Alloy 617","Plate",314626
"Cycle 100","CapPass",1976.85,"Qualified",0.00001,235.59,50059,"416-7","Alloy 617","Plate",314626
"Cycle 100","CapPass",1976.91,"Qualified",0.00006,236.43,50060,"416-7","Alloy 617","Plate",314626
"Cycle 100","CapPass",1976.96,"Qualified",0.00011,237.31,50061,"416-7","Alloy 617","Plate",314626
"Cycle 100","CapPass",1977.02,"Qualified",0.00016,238.71,50062,"416-7","Alloy 617","Plate",314626
"Cycle 100","CapPass",1977.06,"Qualified",0.00021,240.12,50063,"416-7","Alloy 617","Plate",314626
"Cycle 100","CapPass",1977.11,"Qualified",0.00026,241.35,50064,"416-7","Alloy 617","Plate",314626
"Cycle 100","CapPass",1977.15,"Qualified",0.00031,230.52,50065,"416-7","Alloy 617","Plate",314626
"Cycle 100","CapPass",1977.15,"Qualified",0.00038,230.28,50066,"416-7","Alloy 617","Plate",314626
"Cycle 100","CapPass",1977.15,"Qualified",0.00046,230.43,50067,"416-7","Alloy 617","Plate",314626
"Cycle 100","CapPass",1977.16,"Qualified",0.00051,230.41,50068,"416-7","Alloy 617","Plate",314626
"Cycle 100","CapPass",1977.16,"Qualified",0.00057,230.44,50069,"416-7","Alloy 617","Plate",314626
"Cycle 100","CapPass",1977.16,"Qualified",0.00063,230.36,50070,"416-7","Alloy 617","Plate",314626
"Cycle 100","CapPass",1977.16,"Qualified",0.00069,230.39,50071,"416-7","Alloy 617","Plate",314626
"Cycle 100","CapPass",1977.16,"Qualified",0.00074,230.48,50072,"416-7","Alloy 617","Plate",314626
"Cycle 100","CapPass",1977.16,"Qualified",0.00082,230.61,50073,"416-7","Alloy 617","Plate",314626
"Cycle 100","CapPass",1977.16,"Qualified",0.00087,230.64,50074,"416-7","Alloy 617","Plate",314626
"Cycle 100","CapPass",1977.17,"Qualified",0.00081,230.67,50075,"416-7","Alloy 617","Plate",314626
"Cycle 100","CapPass",1977.22,"Qualified",0.00076,216.88,50076,"416-7","Alloy 617","Plate",314626
"Cycle 100","CapPass",1977.24,"Qualified",0.00070,206.99,50077,"416-7","Alloy 617","Plate",314626
"Cycle 100","CapPass",1977.26,"Qualified",0.00065,198.24,50078,"416-7","Alloy 617","Plate",314626
"Cycle 100","CapPass",1977.28,"Qualified",0.00060,190.21,50079,"416-7","Alloy 617","Plate",314626
"Cycle 100","CapPass",1977.30,"Qualified",0.00055,182.81,50080,"416-7","Alloy 617","Plate",314626
"Cycle 100","CapPass",1977.33,"Qualified",0.00050,175.50,50081,"416-7","Alloy 617","Plate",314626
"Cycle 100","CapPass",1977.48,"Qualified",0.00055,182.59,50082,"416-7","Alloy 617","Plate",314626
"Cycle 100","CapPass",1977.51,"Qualified",0.00060,188.55,50083,"416-7","Alloy 617","Plate",314626
"Cycle 100","CapPass",1977.54,"Qualified",0.00065,194.48,50084,"416-7","Alloy 617","Plate",314626
"Cycle 100","CapPass",1977.58,"Qualified",0.00070,199.94,50085,"416-7","Alloy 617","Plate",314626
"Cycle 100","CapPass",1977.62,"Qualified",0.00076,204.91,50086,"416-7","Alloy 617","Plate",314626
"Cycle 100","CapPass",1977.66,"Qualified",0.00081,209.42,50087,"416-7","Alloy 617","Plate",314626
"Cycle 100","CapPass",1977.72,"Qualified",0.00086,213.62,50088,"416-7","Alloy 617","Plate",314626
"Cycle 100","CapPass",1977.77,"Qualified",0.00091,217.24,50089,"416-7","Alloy 617","Plate",314626
"Cycle 100","CapPass",1977.80,"Qualified",0.00094,219.47,50090,"416-7","Alloy 617","Plate",314626
"Cycle 100","CapPass",1977.83,"Qualified",0.00096,221.04,50091,"416-7","Alloy 617","Plate",314626
"Cycle 100","CapPass",1977.88,"Qualified",0.00101,224.70,50092,"416-7","Alloy 617","Plate",314626
"Cycle 100","CapPass",1977.93,"Qualified",0.00106,228.19,50093,"416-7","Alloy 617","Plate",314626
"Cycle 100","CapPass",1977.98,"Qualified",0.00111,231.50,50094,"416-7","Alloy 617","Plate",314626
"Cycle 100","CapPass",1978.02,"Qualified",0.00116,234.81,50095,"416-7","Alloy 617","Plate",314626
"Cycle 100","CapPass",1978.07,"Qualified",0.00121,237.88,50096,"416-7","Alloy 617","Plate",314626
"Cycle 100","CapPass",1978.12,"Qualified",0.00126,240.68,50097,"416-7","Alloy 617","Plate",314626
"Cycle 100","CapPass",1978.17,"Qualified",0.00131,243.17,50098,"416-7","Alloy 617","Plate",314626
"Cycle 100","CapPass",1978.23,"Qualified",0.00136,245.97,50099,"416-7","Alloy 617","Plate",314626
"Cycle 100","CapPass",1978.28,"Qualified",0.00141,248.45,50100,"416-7","Alloy 617","Plate",314626
"Cycle 100","CapPass",1978.32,"Qualified",0.00146,250.69,50101,"416-7","Alloy 617","Plate",314626
"Cycle 100","CapPass",1978.37,"Qualified",0.00151,252.63,50102,"416-7","Alloy 617","Plate",314626
"Cycle 100","CapPass",1978.38,"Qualified",0.00158,241.87,50103,"416-7","Alloy 617","Plate",314626
"Cycle 100","CapPass",1978.38,"Qualified",0.00163,242.04,50104,"416-7","Alloy 617","Plate",314626
"Cycle 100","CapPass",1978.38,"Qualified",0.00170,242.10,50105,"416-7","Alloy 617","Plate",314626
"Cycle 100","CapPass",1978.39,"Qualified",0.00177,242.07,50106,"416-7","Alloy 617","Plate",314626
"Cycle 100","CapPass",1978.39,"Qualified",0.00182,242.23,50107,"416-7","Alloy 617","Plate",314626
"Cycle 100","CapPass",1978.50,"Qualified",0.00177,222.37,50108,"416-7","Alloy 617","Plate",314626
"Cycle 100","CapPass",1978.56,"Qualified",0.00172,212.29,50109,"416-7","Alloy 617","Plate",314626
"Cycle 100","CapPass",1978.68,"Qualified",0.00177,216.69,50110,"416-7","Alloy 617","Plate",314626
"Cycle 100","CapPass",1978.72,"Qualified",0.00182,222.00,50111,"416-7","Alloy 617","Plate",314626
"Cycle 100","CapPass",1978.76,"Qualified",0.00187,226.69,50112,"416-7","Alloy 617","Plate",314626
"Cycle 100","CapPass",1978.79,"Qualified",0.00192,231.24,50113,"416-7","Alloy 617","Plate",314626
"Cycle 100","CapPass",1978.80,"Qualified",0.00193,232.28,50114,"416-7","Alloy 617","Plate",314626
"Cycle 100","CapPass",1978.83,"Qualified",0.00197,235.42,50115,"416-7","Alloy 617","Plate",314626
"Cycle 100","CapPass",1978.88,"Qualified",0.00202,239.13,50116,"416-7","Alloy 617","Plate",314626
"Cycle 100","CapPass",1978.93,"Qualified",0.00207,242.35,50117,"416-7","Alloy 617","Plate",314626
"Cycle 100","CapPass",1978.98,"Qualified",0.00212,245.24,50118,"416-7","Alloy 617","Plate",314626
"Cycle 100","CapPass",1979.03,"Qualified",0.00217,248.01,50119,"416-7","Alloy 617","Plate",314626
"Cycle 100","CapPass",1979.08,"Qualified",0.00222,250.61,50120,"416-7","Alloy 617","Plate",314626
"Cycle 100","CapPass",1979.13,"Qualified",0.00227,252.65,50121,"416-7","Alloy 617","Plate",314626
"Cycle 100","CapPass",1979.17,"Qualified",0.00232,254.46,50122,"416-7","Alloy 617","Plate",314626
"Cycle 100","CapPass",1979.23,"Qualified",0.00237,256.23,50123,"416-7","Alloy 617","Plate",314626
"Cycle 100","CapPass",1979.28,"Qualified",0.00243,257.90,50124,"416-7","Alloy 617","Plate",314626
"Cycle 100","CapPass",1979.33,"Qualified",0.00248,259.58,50125,"416-7","Alloy 617","Plate",314626
"Cycle 100","CapPass",1979.38,"Qualified",0.00253,261.27,50126,"416-7","Alloy 617","Plate",314626
"Cycle 100","CapPass",1979.42,"Qualified",0.00258,262.70,50127,"416-7","Alloy 617","Plate",314626
"Cycle 100","CapPass",1979.47,"Qualified",0.00263,263.86,50128,"416-7","Alloy 617","Plate",314626
"Cycle 100","CapPass",1979.51,"Qualified",0.00268,264.74,50129,"416-7","Alloy 617","Plate",314626
"Cycle 100","CapPass",1979.56,"Qualified",0.00273,265.26,50130,"416-7","Alloy 617","Plate",314626
"Cycle 100","CapPass",1979.61,"Qualified",0.00278,265.43,50131,"416-7","Alloy 617","Plate",314626
"Cycle 100","CapPass",1979.67,"Qualified",0.00283,265.61,50132,"416-7","Alloy 617","Plate",314626
"Cycle 100","CapPass",1979.72,"Qualified",0.00288,265.93,50133,"416-7","Alloy 617","Plate",314626
"Cycle 100","CapPass",1979.77,"Qualified",0.00293,266.40,50134,"416-7","Alloy 617","Plate",314626
"Cycle 100","CapPass",1979.80,"Qualified",0.00297,266.73,50135,"416-7","Alloy 617","Plate",314626
"Cycle 100","CapPass",1979.82,"Qualified",0.00298,266.84,50136,"416-7","Alloy 617","Plate",314626
"Cycle 100","CapPass",1979.94,"Qualified",0.00303,262.79,50137,"416-7","Alloy 617","Plate",314626
"Cycle 100","CapPass",1979.97,"Qualified",0.00308,266.29,50138,"416-7","Alloy 617","Plate",314626
"Cycle 100","CapPass",1980.00,"Qualified",0.00313,269.20,50139,"416-7","Alloy 617","Plate",314626
"Cycle 100","CapPass",1980.03,"Qualified",0.00318,262.86,50140,"416-7","Alloy 617","Plate",314626
"Cycle 100","CapPass",1980.04,"Qualified",0.00325,263.02,50141,"416-7","Alloy 617","Plate",314626
"Cycle 100","CapPass",1980.04,"Qualified",0.00332,263.16,50142,"416-7","Alloy 617","Plate",314626
"Cycle 100","CapPass",1980.04,"Qualified",0.00338,263.39,50143,"416-7","Alloy 617","Plate",314626
"Cycle 100","CapPass",1980.05,"Qualified",0.00344,263.80,50144,"416-7","Alloy 617","Plate",314626
"Cycle 100","CapPass",1980.37,"Qualified",0.00349,243.11,50145,"416-7","Alloy 617","Plate",314626
"Cycle 100","CapPass",1980.41,"Qualified",0.00354,247.37,50146,"416-7","Alloy 617","Plate",314626
"Cycle 100","CapPass",1980.46,"Qualified",0.00359,251.29,50147,"416-7","Alloy 617","Plate",314626
"Cycle 100","CapPass",1980.50,"Qualified",0.00364,254.72,50148,"416-7","Alloy 617","Plate",314626
"Cycle 100","CapPass",1980.53,"Qualified",0.00369,257.23,50149,"416-7","Alloy 617","Plate",314626
"Cycle 100","CapPass",1980.58,"Qualified",0.00374,259.51,50150,"416-7","Alloy 617","Plate",314626
"Cycle 100","CapPass",1980.63,"Qualified",0.00379,261.20,50151,"416-7","Alloy 617","Plate",314626
"Cycle 100","CapPass",1980.67,"Qualified",0.00384,262.38,50152,"416-7","Alloy 617","Plate",314626
"Cycle 100","CapPass",1980.73,"Qualified",0.00389,263.38,50153,"416-7","Alloy 617","Plate",314626
"Cycle 100","CapPass",1980.78,"Qualified",0.00394,264.26,50154,"416-7","Alloy 617","Plate",314626
"Cycle 100","CapPass",1980.80,"Qualified",0.00396,264.78,50155,"416-7","Alloy 617","Plate",314626
"Cycle 100","CapPass",1980.83,"Qualified",0.00399,265.25,50156,"416-7","Alloy 617","Plate",314626
"Cycle 100","CapPass",1980.87,"Qualified",0.00404,266.17,50157,"416-7","Alloy 617","Plate",314626
"Cycle 100","CapPass",1980.92,"Qualified",0.00409,266.86,50158,"416-7","Alloy 617","Plate",314626
"Cycle 100","CapPass",1980.97,"Qualified",0.00414,267.46,50159,"416-7","Alloy 617","Plate",314626
"Cycle 100","CapPass",1981.02,"Qualified",0.00419,267.92,50160,"416-7","Alloy 617","Plate",314626
"Cycle 100","CapPass",1981.08,"Qualified",0.00425,268.36,50161,"416-7","Alloy 617","Plate",314626
"Cycle 100","CapPass",1981.13,"Qualified",0.00430,268.92,50162,"416-7","Alloy 617","Plate",314626
"Cycle 100","CapPass",1981.18,"Qualified",0.00435,269.47,50163,"416-7","Alloy 617","Plate",314626
"Cycle 100","CapPass",1981.23,"Qualified",0.00440,270.18,50164,"416-7","Alloy 617","Plate",314626
"Cycle 100","CapPass",1981.28,"Qualified",0.00445,270.75,50165,"416-7","Alloy 617","Plate",314626
"Cycle 100","CapPass",1981.32,"Qualified",0.00450,271.23,50166,"416-7","Alloy 617","Plate",314626
"Cycle 100","CapPass",1981.37,"Qualified",0.00455,271.54,50167,"416-7","Alloy 617","Plate",314626
"Cycle 100","CapPass",1981.42,"Qualified",0.00460,271.59,50168,"416-7","Alloy 617","Plate",314626
"Cycle 100","CapPass",1981.47,"Qualified",0.00465,271.50,50169,"416-7","Alloy 617","Plate",314626
"Cycle 100","CapPass",1981.52,"Qualified",0.00470,271.46,50170,"416-7","Alloy 617","Plate",314626
"Cycle 100","CapPass",1981.57,"Qualified",0.00475,271.52,50171,"416-7","Alloy 617","Plate",314626
"Cycle 100","CapPass",1981.63,"Qualified",0.00480,271.73,50172,"416-7","Alloy 617","Plate",314626
"Cycle 100","CapPass",1981.68,"Qualified",0.00485,272.06,50173,"416-7","Alloy 617","Plate",314626
"Cycle 100","CapPass",1981.72,"Qualified",0.00490,272.38,50174,"416-7","Alloy 617","Plate",314626
"Cycle 100","CapPass",1981.77,"Qualified",0.00495,272.16,50175,"416-7","Alloy 617","Plate",314626
"Cycle 100","CapPass",1981.80,"Qualified",0.00497,270.89,50176,"416-7","Alloy 617","Plate",314626
"Cycle 100","CapPass",1981.95,"Qualified",0.00490,241.08,50177,"416-7","Alloy 617","Plate",314626
"Cycle 100","CapPass",1981.98,"Qualified",0.00485,231.02,50178,"416-7","Alloy 617","Plate",314626
"Cycle 100","CapPass",1982.02,"Qualified",0.00480,222.05,50179,"416-7","Alloy 617","Plate",314626
"Cycle 100","CapPass",1982.05,"Qualified",0.00475,213.26,50180,"416-7","Alloy 617","Plate",314626
"Cycle 100","CapPass",1982.09,"Qualified",0.00470,205.12,50181,"416-7","Alloy 617","Plate",314626
"Cycle 100","CapPass",1982.13,"Qualified",0.00465,197.37,50182,"416-7","Alloy 617","Plate",314626
"Cycle 100","CapPass",1982.18,"Qualified",0.00460,189.43,50183,"416-7","Alloy 617","Plate",314626
"Cycle 100","CapPass",1982.24,"Qualified",0.00455,181.13,50184,"416-7","Alloy 617","Plate",314626
"Cycle 100","CapPass",1982.30,"Qualified",0.00449,173.47,50185,"416-7","Alloy 617","Plate",314626
"Cycle 100","CapPass",1982.36,"Qualified",0.00444,165.43,50186,"416-7","Alloy 617","Plate",314626
"Cycle 100","CapPass",1982.41,"Qualified",0.00439,157.77,50187,"416-7","Alloy 617","Plate",314626
"Cycle 100","CapPass",1982.47,"Qualified",0.00434,149.91,50188,"416-7","Alloy 617","Plate",314626
"Cycle 100","CapPass",1982.52,"Qualified",0.00429,142.66,50189,"416-7","Alloy 617","Plate",314626
"Cycle 100","CapPass",1982.57,"Qualified",0.00424,134.89,50190,"416-7","Alloy 617","Plate",314626
"Cycle 100","CapPass",1982.62,"Qualified",0.00419,127.58,50191,"416-7","Alloy 617","Plate",314626
"Cycle 100","CapPass",1982.68,"Qualified",0.00414,120.21,50192,"416-7","Alloy 617","Plate",314626
"Cycle 100","CapPass",1982.73,"Qualified",0.00409,113.48,50193,"416-7","Alloy 617","Plate",314626
"Cycle 100","CapPass",1982.78,"Qualified",0.00404,106.46,50194,"416-7","Alloy 617","Plate",314626
"Cycle 100","CapPass",1982.80,"Qualified",0.00402,103.45,50195,"416-7","Alloy 617","Plate",314626
"Cycle 100","CapPass",1982.83,"Qualified",0.00399,99.72,50196,"416-7","Alloy 617","Plate",314626
"Cycle 100","CapPass",1982.89,"Qualified",0.00394,92.51,50197,"416-7","Alloy 617","Plate",314626
"Cycle 100","CapPass",1982.94,"Qualified",0.00389,85.56,50198,"416-7","Alloy 617","Plate",314626
"Cycle 100","CapPass",1982.99,"Qualified",0.00384,79.28,50199,"416-7","Alloy 617","Plate",314626
"Cycle 100","CapPass",1983.04,"Qualified",0.00379,72.76,50200,"416-7","Alloy 617","Plate",314626
"Cycle 100","CapPass",1983.10,"Qualified",0.00374,65.82,50201,"416-7","Alloy 617","Plate",314626
"Cycle 100","CapPass",1983.16,"Qualified",0.00369,58.89,50202,"416-7","Alloy 617","Plate",314626
"Cycle 100","CapPass",1983.21,"Qualified",0.00364,52.21,50203,"416-7","Alloy 617","Plate",314626
"Cycle 100","CapPass",1983.26,"Qualified",0.00359,45.92,50204,"416-7","Alloy 617","Plate",314626
"Cycle 100","CapPass",1983.31,"Qualified",0.00354,39.40,50205,"416-7","Alloy 617","Plate",314626
"Cycle 100","CapPass",1983.37,"Qualified",0.00349,33.32,50206,"416-7","Alloy 617","Plate",314626
"Cycle 100","CapPass",1983.43,"Qualified",0.00343,26.13,50207,"416-7","Alloy 617","Plate",314626
"Cycle 100","CapPass",1983.48,"Qualified",0.00338,19.91,50208,"416-7","Alloy 617","Plate",314626
"Cycle 100","CapPass",1983.53,"Qualified",0.00333,13.89,50209,"416-7","Alloy 617","Plate",314626
"Cycle 100","CapPass",1983.58,"Qualified",0.00328,7.79,50210,"416-7","Alloy 617","Plate",314626
"Cycle 100","CapPass",1983.63,"Qualified",0.00323,1.74,50211,"416-7","Alloy 617","Plate",314626
"Cycle 100","CapPass",1983.69,"Qualified",0.00318,-4.27,50212,"416-7","Alloy 617","Plate",314626
"Cycle 100","CapPass",1983.74,"Qualified",0.00313,-9.95,50213,"416-7","Alloy 617","Plate",314626
"Cycle 100","CapPass",1983.79,"Qualified",0.00308,-15.35,50214,"416-7","Alloy 617","Plate",314626
"Cycle 100","CapPass",1983.80,"Qualified",0.00307,-16.39,50215,"416-7","Alloy 617","Plate",314626
"Cycle 100","CapPass",1983.85,"Qualified",0.00303,-20.66,50216,"416-7","Alloy 617","Plate",314626
"Cycle 100","CapPass",1984.01,"Qualified",0.00298,-23.13,50217,"416-7","Alloy 617","Plate",314626
"Cycle 100","CapPass",1984.09,"Qualified",0.00293,-28.85,50218,"416-7","Alloy 617","Plate",314626
"Cycle 100","CapPass",1984.15,"Qualified",0.00288,-34.31,50219,"416-7","Alloy 617","Plate",314626
"Cycle 100","CapPass",1984.21,"Qualified",0.00283,-39.92,50220,"416-7","Alloy 617","Plate",314626
"Cycle 100","CapPass",1984.27,"Qualified",0.00278,-45.73,50221,"416-7","Alloy 617","Plate",314626
"Cycle 100","CapPass",1984.31,"Qualified",0.00273,-52.72,50222,"416-7","Alloy 617","Plate",314626
"Cycle 100","CapPass",1984.34,"Qualified",0.00268,-59.90,50223,"416-7","Alloy 617","Plate",314626
"Cycle 100","CapPass",1984.36,"Qualified",0.00263,-66.63,50224,"416-7","Alloy 617","Plate",314626
"Cycle 100","CapPass",1984.38,"Qualified",0.00257,-72.71,50225,"416-7","Alloy 617","Plate",314626
"Cycle 100","CapPass",1984.40,"Qualified",0.00252,-78.50,50226,"416-7","Alloy 617","Plate",314626
"Cycle 100","CapPass",1984.43,"Qualified",0.00247,-84.31,50227,"416-7","Alloy 617","Plate",314626
"Cycle 100","CapPass",1984.46,"Qualified",0.00242,-89.51,50228,"416-7","Alloy 617","Plate",314626
"Cycle 100","CapPass",1984.49,"Qualified",0.00237,-94.49,50229,"416-7","Alloy 617","Plate",314626
"Cycle 100","CapPass",1984.53,"Qualified",0.00232,-99.01,50230,"416-7","Alloy 617","Plate",314626
"Cycle 100","CapPass",1984.57,"Qualified",0.00227,-103.1,50231,"416-7","Alloy 617","Plate",314626
"Cycle 100","CapPass",1984.62,"Qualified",0.00222,-107.0,50232,"416-7","Alloy 617","Plate",314626
"Cycle 100","CapPass",1984.67,"Qualified",0.00217,-110.5,50233,"416-7","Alloy 617","Plate",314626
"Cycle 100","CapPass",1984.72,"Qualified",0.00212,-114.1,50234,"416-7","Alloy 617","Plate",314626
"Cycle 100","CapPass",1984.77,"Qualified",0.00207,-117.9,50235,"416-7","Alloy 617","Plate",314626
"Cycle 100","CapPass",1984.80,"Qualified",0.00204,-119.8,50236,"416-7","Alloy 617","Plate",314626
"Cycle 100","CapPass",1984.83,"Qualified",0.00202,-121.6,50237,"416-7","Alloy 617","Plate",314626
"Cycle 100","CapPass",1984.88,"Qualified",0.00197,-125.4,50238,"416-7","Alloy 617","Plate",314626
"Cycle 100","CapPass",1984.93,"Qualified",0.00192,-129.2,50239,"416-7","Alloy 617","Plate",314626
"Cycle 100","CapPass",1984.98,"Qualified",0.00187,-132.6,50240,"416-7","Alloy 617","Plate",314626
"Cycle 100","CapPass",1985.03,"Qualified",0.00182,-136.2,50241,"416-7","Alloy 617","Plate",314626
"Cycle 100","CapPass",1985.08,"Qualified",0.00177,-139.6,50242,"416-7","Alloy 617","Plate",314626
"Cycle 100","CapPass",1985.13,"Qualified",0.00172,-143.0,50243,"416-7","Alloy 617","Plate",314626
"Cycle 100","CapPass",1985.18,"Qualified",0.00166,-146.5,50244,"416-7","Alloy 617","Plate",314626
"Cycle 100","CapPass",1985.23,"Qualified",0.00161,-150.0,50245,"416-7","Alloy 617","Plate",314626
"Cycle 100","CapPass",1985.29,"Qualified",0.00156,-153.4,50246,"416-7","Alloy 617","Plate",314626
"Cycle 100","CapPass",1985.34,"Qualified",0.00151,-156.8,50247,"416-7","Alloy 617","Plate",314626
"Cycle 100","CapPass",1985.38,"Qualified",0.00146,-160.0,50248,"416-7","Alloy 617","Plate",314626
"Cycle 100","CapPass",1985.44,"Qualified",0.00141,-163.2,50249,"416-7","Alloy 617","Plate",314626
"Cycle 100","CapPass",1985.49,"Qualified",0.00136,-166.4,50250,"416-7","Alloy 617","Plate",314626
"Cycle 100","CapPass",1985.54,"Qualified",0.00131,-169.7,50251,"416-7","Alloy 617","Plate",314626
"Cycle 100","CapPass",1985.59,"Qualified",0.00126,-173.1,50252,"416-7","Alloy 617","Plate",314626
"Cycle 100","CapPass",1985.64,"Qualified",0.00121,-176.3,50253,"416-7","Alloy 617","Plate",314626
"Cycle 100","CapPass",1985.70,"Qualified",0.00116,-179.6,50254,"416-7","Alloy 617","Plate",314626
"Cycle 100","CapPass",1985.75,"Qualified",0.00111,-182.7,50255,"416-7","Alloy 617","Plate",314626
"Cycle 100","CapPass",1985.80,"Qualified",0.00106,-186.0,50256,"416-7","Alloy 617","Plate",314626
"Cycle 100","CapPass",1985.80,"Qualified",0.00106,-186.2,50257,"416-7","Alloy 617","Plate",314626
"Cycle 100","CapPass",1985.85,"Qualified",0.00101,-189.1,50258,"416-7","Alloy 617","Plate",314626
"Cycle 100","CapPass",1985.90,"Qualified",0.00096,-192.1,50259,"416-7","Alloy 617","Plate",314626
"Cycle 100","CapPass",1985.95,"Qualified",0.00091,-195.1,50260,"416-7","Alloy 617","Plate",314626
"Cycle 100","CapPass",1986.00,"Qualified",0.00086,-197.8,50261,"416-7","Alloy 617","Plate",314626
"Cycle 100","CapPass",1986.05,"Qualified",0.00081,-200.6,50262,"416-7","Alloy 617","Plate",314626
"Cycle 100","CapPass",1986.10,"Qualified",0.00076,-203.2,50263,"416-7","Alloy 617","Plate",314626
"Cycle 100","CapPass",1986.15,"Qualified",0.00071,-205.6,50264,"416-7","Alloy 617","Plate",314626
"Cycle 100","CapPass",1986.20,"Qualified",0.00066,-208.0,50265,"416-7","Alloy 617","Plate",314626
"Cycle 100","CapPass",1986.25,"Qualified",0.00060,-210.3,50266,"416-7","Alloy 617","Plate",314626
"Cycle 100","CapPass",1986.29,"Qualified",0.00055,-212.5,50267,"416-7","Alloy 617","Plate",314626
"Cycle 100","CapPass",1986.35,"Qualified",0.00050,-214.5,50268,"416-7","Alloy 617","Plate",314626
"Cycle 100","CapPass",1986.40,"Qualified",0.00045,-216.8,50269,"416-7","Alloy 617","Plate",314626
"Cycle 100","CapPass",1986.45,"Qualified",0.00040,-219.0,50270,"416-7","Alloy 617","Plate",314626
"Cycle 100","CapPass",1986.51,"Qualified",0.00035,-221.4,50271,"416-7","Alloy 617","Plate",314626
"Cycle 100","CapPass",1986.56,"Qualified",0.00030,-223.8,50272,"416-7","Alloy 617","Plate",314626
"Cycle 100","CapPass",1986.61,"Qualified",0.00025,-226.0,50273,"416-7","Alloy 617","Plate",314626
"Cycle 100","CapPass",1986.66,"Qualified",0.00020,-228.0,50274,"416-7","Alloy 617","Plate",314626
"Cycle 100","CapPass",1986.70,"Qualified",0.00015,-229.9,50275,"416-7","Alloy 617","Plate",314626
"Cycle 100","CapPass",1986.75,"Qualified",0.00010,-231.7,50276,"416-7","Alloy 617","Plate",314626
"Cycle 100","CapPass",1986.80,"Qualified",0.00005,-233.2,50277,"416-7","Alloy 617","Plate",314626
"Cycle 100","CapPass",1986.80,"Qualified",0.00004,-233.3,50278,"416-7","Alloy 617","Plate",314626
"Cycle 100","CapPass",1986.85,"Qualified",-0.00000,-234.4,50279,"416-7","Alloy 617","Plate",314626
"Cycle 100","CapPass",1986.87,"Qualified",-0.00006,-228.4,50280,"416-7","Alloy 617","Plate",314626
"Cycle 100","CapPass",1986.87,"Qualified",-0.00011,-228.5,50281,"416-7","Alloy 617","Plate",314626
"Cycle 100","CapPass",1986.88,"Qualified",-0.00016,-228.7,50282,"416-7","Alloy 617","Plate",314626
"Cycle 100","CapPass",1987.08,"Qualified",-0.00021,-218.5,50283,"416-7","Alloy 617","Plate",314626
"Cycle 100","CapPass",1987.15,"Qualified",-0.00026,-220.7,50284,"416-7","Alloy 617","Plate",314626
"Cycle 100","CapPass",1987.20,"Qualified",-0.00031,-224.4,50285,"416-7","Alloy 617","Plate",314626
"Cycle 100","CapPass",1987.25,"Qualified",-0.00036,-228.2,50286,"416-7","Alloy 617","Plate",314626
"Cycle 100","CapPass",1987.29,"Qualified",-0.00041,-231.9,50287,"416-7","Alloy 617","Plate",314626
"Cycle 100","CapPass",1987.33,"Qualified",-0.00046,-235.0,50288,"416-7","Alloy 617","Plate",314626
"Cycle 100","CapPass",1987.38,"Qualified",-0.00052,-237.9,50289,"416-7","Alloy 617","Plate",314626
"Cycle 100","CapPass",1987.43,"Qualified",-0.00057,-240.4,50290,"416-7","Alloy 617","Plate",314626
"Cycle 100","CapPass",1987.48,"Qualified",-0.00062,-242.7,50291,"416-7","Alloy 617","Plate",314626
"Cycle 100","CapPass",1987.53,"Qualified",-0.00067,-244.8,50292,"416-7","Alloy 617","Plate",314626
"Cycle 100","CapPass",1987.58,"Qualified",-0.00072,-246.7,50293,"416-7","Alloy 617","Plate",314626
"Cycle 100","CapPass",1987.63,"Qualified",-0.00077,-248.6,50294,"416-7","Alloy 617","Plate",314626
"Cycle 100","CapPass",1987.67,"Qualified",-0.00082,-250.2,50295,"416-7","Alloy 617","Plate",314626
"Cycle 100","CapPass",1987.72,"Qualified",-0.00087,-251.8,50296,"416-7","Alloy 617","Plate",314626
"Cycle 100","CapPass",1987.77,"Qualified",-0.00092,-240.5,50297,"416-7","Alloy 617","Plate",314626
"Cycle 100","CapPass",1987.77,"Qualified",-0.00097,-241.0,50298,"416-7","Alloy 617","Plate",314626
"Cycle 100","CapPass",1987.77,"Qualified",-0.00103,-241.2,50299,"416-7","Alloy 617","Plate",314626
"Cycle 100","CapPass",1987.78,"Qualified",-0.00112,-241.2,50300,"416-7","Alloy 617","Plate",314626
"Cycle 100","CapPass",1987.78,"Qualified",-0.00121,-241.1,50301,"416-7","Alloy 617","Plate",314626
"Cycle 100","CapPass",1987.78,"Qualified",-0.00129,-241.2,50302,"416-7","Alloy 617","Plate",314626
"Cycle 100","CapPass",1987.78,"Qualified",-0.00134,-241.3,50303,"416-7","Alloy 617","Plate",314626
"Cycle 100","CapPass",1987.80,"Qualified",-0.00136,-240.5,50304,"416-7","Alloy 617","Plate",314626
"Cycle 100","CapPass",1987.86,"Qualified",-0.00129,-221.6,50305,"416-7","Alloy 617","Plate",314626
"Cycle 100","CapPass",1987.88,"Qualified",-0.00124,-212.8,50306,"416-7","Alloy 617","Plate",314626
"Cycle 100","CapPass",1987.90,"Qualified",-0.00119,-204.5,50307,"416-7","Alloy 617","Plate",314626
"Cycle 100","CapPass",1987.93,"Qualified",-0.00114,-196.7,50308,"416-7","Alloy 617","Plate",314626
"Cycle 100","CapPass",1987.97,"Qualified",-0.00109,-189.1,50309,"416-7","Alloy 617","Plate",314626
"Cycle 100","CapPass",1988.08,"Qualified",-0.00114,-194.3,50310,"416-7","Alloy 617","Plate",314626
"Cycle 100","CapPass",1988.11,"Qualified",-0.00119,-200.1,50311,"416-7","Alloy 617","Plate",314626
"Cycle 100","CapPass",1988.15,"Qualified",-0.00124,-205.6,50312,"416-7","Alloy 617","Plate",314626
"Cycle 100","CapPass",1988.18,"Qualified",-0.00129,-210.8,50313,"416-7","Alloy 617","Plate",314626
"Cycle 100","CapPass",1988.22,"Qualified",-0.00134,-215.7,50314,"416-7","Alloy 617","Plate",314626
"Cycle 100","CapPass",1988.26,"Qualified",-0.00139,-220.3,50315,"416-7","Alloy 617","Plate",314626
"Cycle 100","CapPass",1988.31,"Qualified",-0.00144,-224.3,50316,"416-7","Alloy 617","Plate",314626
"Cycle 100","CapPass",1988.36,"Qualified",-0.00149,-227.8,50317,"416-7","Alloy 617","Plate",314626
"Cycle 100","CapPass",1988.41,"Qualified",-0.00154,-231.0,50318,"416-7","Alloy 617","Plate",314626
"Cycle 100","CapPass",1988.46,"Qualified",-0.00159,-233.9,50319,"416-7","Alloy 617","Plate",314626
"Cycle 100","CapPass",1988.52,"Qualified",-0.00164,-236.9,50320,"416-7","Alloy 617","Plate",314626
"Cycle 100","CapPass",1988.57,"Qualified",-0.00169,-240.0,50321,"416-7","Alloy 617","Plate",314626
"Cycle 100","CapPass",1988.62,"Qualified",-0.00174,-242.9,50322,"416-7","Alloy 617","Plate",314626
"Cycle 100","CapPass",1988.67,"Qualified",-0.00179,-245.7,50323,"416-7","Alloy 617","Plate",314626
"Cycle 100","CapPass",1988.71,"Qualified",-0.00184,-248.3,50324,"416-7","Alloy 617","Plate",314626
"Cycle 100","CapPass",1988.76,"Qualified",-0.00189,-250.7,50325,"416-7","Alloy 617","Plate",314626
"Cycle 100","CapPass",1988.80,"Qualified",-0.00194,-252.6,50326,"416-7","Alloy 617","Plate",314626
"Cycle 100","CapPass",1988.81,"Qualified",-0.00195,-253.0,50327,"416-7","Alloy 617","Plate",314626
"Cycle 100","CapPass",1988.86,"Qualified",-0.00200,-254.9,50328,"416-7","Alloy 617","Plate",314626
"Cycle 100","CapPass",1988.91,"Qualified",-0.00205,-256.6,50329,"416-7","Alloy 617","Plate",314626
"Cycle 100","CapPass",1988.96,"Qualified",-0.00210,-258.3,50330,"416-7","Alloy 617","Plate",314626
"Cycle 100","CapPass",1989.01,"Qualified",-0.00215,-259.8,50331,"416-7","Alloy 617","Plate",314626
"Cycle 100","CapPass",1989.06,"Qualified",-0.00220,-261.4,50332,"416-7","Alloy 617","Plate",314626
"Cycle 100","CapPass",1989.12,"Qualified",-0.00225,-263.4,50333,"416-7","Alloy 617","Plate",314626
"Cycle 100","CapPass",1989.16,"Qualified",-0.00230,-265.0,50334,"416-7","Alloy 617","Plate",314626
"Cycle 100","CapPass",1989.21,"Qualified",-0.00235,-266.3,50335,"416-7","Alloy 617","Plate",314626
"Cycle 100","CapPass",1989.25,"Qualified",-0.00240,-267.4,50336,"416-7","Alloy 617","Plate",314626
"Cycle 100","CapPass",1989.30,"Qualified",-0.00245,-268.1,50337,"416-7","Alloy 617","Plate",314626
"Cycle 100","CapPass",1989.35,"Qualified",-0.00250,-268.5,50338,"416-7","Alloy 617","Plate",314626
"Cycle 100","CapPass",1989.40,"Qualified",-0.00255,-268.7,50339,"416-7","Alloy 617","Plate",314626
"Cycle 100","CapPass",1989.45,"Qualified",-0.00260,-268.9,50340,"416-7","Alloy 617","Plate",314626
"Cycle 100","CapPass",1989.50,"Qualified",-0.00265,-269.1,50341,"416-7","Alloy 617","Plate",314626
"Cycle 100","CapPass",1989.55,"Qualified",-0.00270,-269.4,50342,"416-7","Alloy 617","Plate",314626
"Cycle 100","CapPass",1989.60,"Qualified",-0.00275,-269.8,50343,"416-7","Alloy 617","Plate",314626
"Cycle 100","CapPass",1989.66,"Qualified",-0.00280,-270.2,50344,"416-7","Alloy 617","Plate",314626
"Cycle 100","CapPass",1989.71,"Qualified",-0.00286,-270.8,50345,"416-7","Alloy 617","Plate",314626
"Cycle 100","CapPass",1989.76,"Qualified",-0.00291,-271.3,50346,"416-7","Alloy 617","Plate",314626
"Cycle 100","CapPass",1989.77,"Qualified",-0.00298,-256.8,50347,"416-7","Alloy 617","Plate",314626
