Repository: js-molina/fatigue-A617

File: data/850C/Strain rate 0.001/1.0% strain/HTM_A20_Cycles_41622.csv (part 9 of 12)
"Cycle Label","Data State","Elapsed Time Sec","Qual State","Strain","Stress Mpa","Count","Sample","Alloy","Material_Form","Heat"
"Cycle 200","CapPass",3985.44,"Qualified",0.00234,-105.5,46177,"416-22","Alloy 617","Plate",314626
"Cycle 200","CapPass",3985.48,"Qualified",0.00229,-109.7,46178,"416-22","Alloy 617","Plate",314626
"Cycle 200","CapPass",3985.52,"Qualified",0.00224,-113.3,46179,"416-22","Alloy 617","Plate",314626
"Cycle 200","CapPass",3985.56,"Qualified",0.00219,-116.9,46180,"416-22","Alloy 617","Plate",314626
"Cycle 200","CapPass",3985.61,"Qualified",0.00214,-120.2,46181,"416-22","Alloy 617","Plate",314626
"Cycle 200","CapPass",3985.66,"Qualified",0.00209,-123.5,46182,"416-22","Alloy 617","Plate",314626
"Cycle 200","CapPass",3985.70,"Qualified",0.00204,-126.4,46183,"416-22","Alloy 617","Plate",314626
"Cycle 200","CapPass",3985.75,"Qualified",0.00199,-129.6,46184,"416-22","Alloy 617","Plate",314626
"Cycle 200","CapPass",3985.76,"Qualified",0.00198,-130.1,46185,"416-22","Alloy 617","Plate",314626
"Cycle 200","CapPass",3985.81,"Qualified",0.00194,-132.8,46186,"416-22","Alloy 617","Plate",314626
"Cycle 200","CapPass",3985.87,"Qualified",0.00189,-136.1,46187,"416-22","Alloy 617","Plate",314626
"Cycle 200","CapPass",3985.92,"Qualified",0.00184,-139.5,46188,"416-22","Alloy 617","Plate",314626
"Cycle 200","CapPass",3985.98,"Qualified",0.00179,-143.1,46189,"416-22","Alloy 617","Plate",314626
"Cycle 200","CapPass",3986.03,"Qualified",0.00174,-146.7,46190,"416-22","Alloy 617","Plate",314626
"Cycle 200","CapPass",3986.08,"Qualified",0.00169,-150.0,46191,"416-22","Alloy 617","Plate",314626
"Cycle 200","CapPass",3986.13,"Qualified",0.00164,-153.5,46192,"416-22","Alloy 617","Plate",314626
"Cycle 200","CapPass",3986.18,"Qualified",0.00159,-156.8,46193,"416-22","Alloy 617","Plate",314626
"Cycle 200","CapPass",3986.23,"Qualified",0.00154,-160.2,46194,"416-22","Alloy 617","Plate",314626
"Cycle 200","CapPass",3986.29,"Qualified",0.00148,-163.7,46195,"416-22","Alloy 617","Plate",314626
"Cycle 200","CapPass",3986.34,"Qualified",0.00143,-167.0,46196,"416-22","Alloy 617","Plate",314626
"Cycle 200","CapPass",3986.39,"Qualified",0.00138,-170.3,46197,"416-22","Alloy 617","Plate",314626
"Cycle 200","CapPass",3986.44,"Qualified",0.00133,-173.6,46198,"416-22","Alloy 617","Plate",314626
"Cycle 200","CapPass",3986.49,"Qualified",0.00128,-176.8,46199,"416-22","Alloy 617","Plate",314626
"Cycle 200","CapPass",3986.54,"Qualified",0.00123,-180.1,46200,"416-22","Alloy 617","Plate",314626
"Cycle 200","CapPass",3986.59,"Qualified",0.00118,-183.4,46201,"416-22","Alloy 617","Plate",314626
"Cycle 200","CapPass",3986.64,"Qualified",0.00113,-186.5,46202,"416-22","Alloy 617","Plate",314626
"Cycle 200","CapPass",3986.70,"Qualified",0.00108,-189.7,46203,"416-22","Alloy 617","Plate",314626
"Cycle 200","CapPass",3986.74,"Qualified",0.00103,-192.7,46204,"416-22","Alloy 617","Plate",314626
"Cycle 200","CapPass",3986.76,"Qualified",0.00101,-193.8,46205,"416-22","Alloy 617","Plate",314626
"Cycle 200","CapPass",3986.79,"Qualified",0.00098,-195.5,46206,"416-22","Alloy 617","Plate",314626
"Cycle 200","CapPass",3986.84,"Qualified",0.00093,-198.1,46207,"416-22","Alloy 617","Plate",314626
"Cycle 200","CapPass",3986.89,"Qualified",0.00088,-200.5,46208,"416-22","Alloy 617","Plate",314626
"Cycle 200","CapPass",3986.94,"Qualified",0.00083,-202.9,46209,"416-22","Alloy 617","Plate",314626
"Cycle 200","CapPass",3986.99,"Qualified",0.00078,-205.3,46210,"416-22","Alloy 617","Plate",314626
"Cycle 200","CapPass",3987.04,"Qualified",0.00073,-207.8,46211,"416-22","Alloy 617","Plate",314626
"Cycle 200","CapPass",3987.09,"Qualified",0.00068,-210.1,46212,"416-22","Alloy 617","Plate",314626
"Cycle 200","CapPass",3987.14,"Qualified",0.00063,-212.4,46213,"416-22","Alloy 617","Plate",314626
"Cycle 200","CapPass",3987.19,"Qualified",0.00058,-214.8,46214,"416-22","Alloy 617","Plate",314626
"Cycle 200","CapPass",3987.24,"Qualified",0.00053,-217.1,46215,"416-22","Alloy 617","Plate",314626
"Cycle 200","CapPass",3987.29,"Qualified",0.00047,-219.3,46216,"416-22","Alloy 617","Plate",314626
"Cycle 200","CapPass",3987.33,"Qualified",0.00042,-221.2,46217,"416-22","Alloy 617","Plate",314626
"Cycle 200","CapPass",3987.38,"Qualified",0.00037,-222.8,46218,"416-22","Alloy 617","Plate",314626
"Cycle 200","CapPass",3987.42,"Qualified",0.00032,-224.4,46219,"416-22","Alloy 617","Plate",314626
"Cycle 200","CapPass",3987.47,"Qualified",0.00027,-225.7,46220,"416-22","Alloy 617","Plate",314626
"Cycle 200","CapPass",3987.52,"Qualified",0.00022,-226.8,46221,"416-22","Alloy 617","Plate",314626
"Cycle 200","CapPass",3987.57,"Qualified",0.00017,-227.8,46222,"416-22","Alloy 617","Plate",314626
"Cycle 200","CapPass",3987.62,"Qualified",0.00012,-228.7,46223,"416-22","Alloy 617","Plate",314626
"Cycle 200","CapPass",3987.67,"Qualified",0.00007,-229.6,46224,"416-22","Alloy 617","Plate",314626
"Cycle 200","CapPass",3987.72,"Qualified",0.00002,-230.6,46225,"416-22","Alloy 617","Plate",314626
"Cycle 200","CapPass",3987.76,"Qualified",-0.00002,-231.5,46226,"416-22","Alloy 617","Plate",314626
"Cycle 200","CapPass",3987.78,"Qualified",-0.00003,-231.8,46227,"416-22","Alloy 617","Plate",314626
"Cycle 200","CapPass",3987.83,"Qualified",-0.00008,-233.0,46228,"416-22","Alloy 617","Plate",314626
"Cycle 200","CapPass",3987.88,"Qualified",-0.00013,-234.5,46229,"416-22","Alloy 617","Plate",314626
"Cycle 200","CapPass",3987.94,"Qualified",-0.00018,-235.9,46230,"416-22","Alloy 617","Plate",314626
"Cycle 200","CapPass",3987.99,"Qualified",-0.00023,-237.5,46231,"416-22","Alloy 617","Plate",314626
"Cycle 200","CapPass",3988.03,"Qualified",-0.00028,-239.1,46232,"416-22","Alloy 617","Plate",314626
"Cycle 200","CapPass",3988.08,"Qualified",-0.00033,-240.6,46233,"416-22","Alloy 617","Plate",314626
"Cycle 200","CapPass",3988.13,"Qualified",-0.00038,-242.0,46234,"416-22","Alloy 617","Plate",314626
"Cycle 200","CapPass",3988.18,"Qualified",-0.00044,-243.3,46235,"416-22","Alloy 617","Plate",314626
"Cycle 200","CapPass",3988.20,"Qualified",-0.00050,-230.5,46236,"416-22","Alloy 617","Plate",314626
"Cycle 200","CapPass",3988.20,"Qualified",-0.00055,-230.7,46237,"416-22","Alloy 617","Plate",314626
"Cycle 200","CapPass",3988.21,"Qualified",-0.00062,-230.7,46238,"416-22","Alloy 617","Plate",314626
"Cycle 200","CapPass",3988.21,"Qualified",-0.00070,-230.6,46239,"416-22","Alloy 617","Plate",314626
"Cycle 200","CapPass",3988.21,"Qualified",-0.00076,-230.7,46240,"416-22","Alloy 617","Plate",314626
"Cycle 200","CapPass",3988.21,"Qualified",-0.00083,-230.8,46241,"416-22","Alloy 617","Plate",314626
"Cycle 200","CapPass",3988.35,"Qualified",-0.00078,-210.4,46242,"416-22","Alloy 617","Plate",314626
"Cycle 200","CapPass",3988.61,"Qualified",-0.00083,-202.8,46243,"416-22","Alloy 617","Plate",314626
"Cycle 200","CapPass",3988.67,"Qualified",-0.00088,-207.3,46244,"416-22","Alloy 617","Plate",314626
"Cycle 200","CapPass",3988.71,"Qualified",-0.00093,-211.2,46245,"416-22","Alloy 617","Plate",314626
"Cycle 200","CapPass",3988.76,"Qualified",-0.00098,-215.4,46246,"416-22","Alloy 617","Plate",314626
"Cycle 200","CapPass",3988.76,"Qualified",-0.00098,-215.6,46247,"416-22","Alloy 617","Plate",314626
"Cycle 200","CapPass",3988.81,"Qualified",-0.00103,-219.3,46248,"416-22","Alloy 617","Plate",314626
"Cycle 200","CapPass",3988.86,"Qualified",-0.00108,-222.8,46249,"416-22","Alloy 617","Plate",314626
"Cycle 200","CapPass",3988.90,"Qualified",-0.00113,-226.3,46250,"416-22","Alloy 617","Plate",314626
"Cycle 200","CapPass",3988.95,"Qualified",-0.00118,-229.5,46251,"416-22","Alloy 617","Plate",314626
"Cycle 200","CapPass",3989.00,"Qualified",-0.00123,-232.6,46252,"416-22","Alloy 617","Plate",314626
"Cycle 200","CapPass",3989.05,"Qualified",-0.00128,-235.5,46253,"416-22","Alloy 617","Plate",314626
"Cycle 200","CapPass",3989.10,"Qualified",-0.00133,-238.2,46254,"416-22","Alloy 617","Plate",314626
"Cycle 200","CapPass",3989.15,"Qualified",-0.00138,-241.0,46255,"416-22","Alloy 617","Plate",314626
"Cycle 200","CapPass",3989.20,"Qualified",-0.00143,-243.3,46256,"416-22","Alloy 617","Plate",314626
"Cycle 200","CapPass",3989.25,"Qualified",-0.00148,-245.7,46257,"416-22","Alloy 617","Plate",314626
"Cycle 200","CapPass",3989.30,"Qualified",-0.00153,-248.0,46258,"416-22","Alloy 617","Plate",314626
"Cycle 200","CapPass",3989.34,"Qualified",-0.00158,-250.0,46259,"416-22","Alloy 617","Plate",314626
"Cycle 200","CapPass",3989.39,"Qualified",-0.00164,-252.1,46260,"416-22","Alloy 617","Plate",314626
"Cycle 200","CapPass",3989.44,"Qualified",-0.00169,-254.0,46261,"416-22","Alloy 617","Plate",314626
"Cycle 200","CapPass",3989.50,"Qualified",-0.00174,-255.6,46262,"416-22","Alloy 617","Plate",314626
"Cycle 200","CapPass",3989.54,"Qualified",-0.00179,-257.2,46263,"416-22","Alloy 617","Plate",314626
"Cycle 200","CapPass",3989.59,"Qualified",-0.00184,-258.7,46264,"416-22","Alloy 617","Plate",314626
"Cycle 200","CapPass",3989.63,"Qualified",-0.00189,-259.9,46265,"416-22","Alloy 617","Plate",314626
"Cycle 200","CapPass",3989.68,"Qualified",-0.00194,-260.9,46266,"416-22","Alloy 617","Plate",314626
"Cycle 200","CapPass",3989.72,"Qualified",-0.00199,-261.7,46267,"416-22","Alloy 617","Plate",314626
"Cycle 200","CapPass",3989.76,"Qualified",-0.00203,-262.4,46268,"416-22","Alloy 617","Plate",314626
"Cycle 200","CapPass",3989.77,"Qualified",-0.00204,-262.4,46269,"416-22","Alloy 617","Plate",314626
"Cycle 200","CapPass",3989.79,"Qualified",-0.00211,-246.1,46270,"416-22","Alloy 617","Plate",314626
"Cycle 200","CapPass",3989.79,"Qualified",-0.00219,-246.5,46271,"416-22","Alloy 617","Plate",314626
"Cycle 200","CapPass",3989.79,"Qualified",-0.00225,-246.6,46272,"416-22","Alloy 617","Plate",314626
"Cycle 200","CapPass",3989.79,"Qualified",-0.00232,-246.5,46273,"416-22","Alloy 617","Plate",314626
"Cycle 200","CapPass",3989.80,"Qualified",-0.00239,-246.5,46274,"416-22","Alloy 617","Plate",314626
"Cycle 200","CapPass",3989.80,"Qualified",-0.00247,-246.5,46275,"416-22","Alloy 617","Plate",314626
"Cycle 200","CapPass",3989.80,"Qualified",-0.00255,-246.3,46276,"416-22","Alloy 617","Plate",314626
"Cycle 200","CapPass",3989.80,"Qualified",-0.00262,-246.3,46277,"416-22","Alloy 617","Plate",314626
"Cycle 200","CapPass",3989.80,"Qualified",-0.00269,-246.4,46278,"416-22","Alloy 617","Plate",314626
"Cycle 200","CapPass",3989.80,"Qualified",-0.00275,-246.5,46279,"416-22","Alloy 617","Plate",314626
"Cycle 200","CapPass",3989.80,"Qualified",-0.00282,-246.4,46280,"416-22","Alloy 617","Plate",314626
"Cycle 200","CapPass",3989.81,"Qualified",-0.00277,-246.3,46281,"416-22","Alloy 617","Plate",314626
"Cycle 200","CapPass",3989.88,"Qualified",-0.00272,-223.6,46282,"416-22","Alloy 617","Plate",314626
"Cycle 200","CapPass",3989.90,"Qualified",-0.00266,-214.1,46283,"416-22","Alloy 617","Plate",314626
"Cycle 200","CapPass",3989.92,"Qualified",-0.00261,-205.2,46284,"416-22","Alloy 617","Plate",314626
"Cycle 200","CapPass",3989.93,"Qualified",-0.00256,-196.9,46285,"416-22","Alloy 617","Plate",314626
"Cycle 200","CapPass",3989.95,"Qualified",-0.00251,-188.9,46286,"416-22","Alloy 617","Plate",314626
"Cycle 200","CapPass",3989.97,"Qualified",-0.00246,-181.2,46287,"416-22","Alloy 617","Plate",314626
"Cycle 200","CapPass",3990.00,"Qualified",-0.00241,-172.8,46288,"416-22","Alloy 617","Plate",314626
"Cycle 200","CapPass",3990.05,"Qualified",-0.00236,-165.0,46289,"416-22","Alloy 617","Plate",314626
"Cycle 200","CapPass",3990.22,"Qualified",-0.00241,-171.9,46290,"416-22","Alloy 617","Plate",314626
"Cycle 200","CapPass",3990.26,"Qualified",-0.00246,-178.5,46291,"416-22","Alloy 617","Plate",314626
"Cycle 200","CapPass",3990.31,"Qualified",-0.00251,-184.9,46292,"416-22","Alloy 617","Plate",314626
"Cycle 200","CapPass",3990.35,"Qualified",-0.00256,-190.8,46293,"416-22","Alloy 617","Plate",314626
"Cycle 200","CapPass",3990.39,"Qualified",-0.00261,-196.8,46294,"416-22","Alloy 617","Plate",314626
"Cycle 200","CapPass",3990.44,"Qualified",-0.00266,-202.4,46295,"416-22","Alloy 617","Plate",314626
"Cycle 200","CapPass",3990.49,"Qualified",-0.00271,-207.8,46296,"416-22","Alloy 617","Plate",314626
"Cycle 200","CapPass",3990.54,"Qualified",-0.00276,-212.6,46297,"416-22","Alloy 617","Plate",314626
"Cycle 200","CapPass",3990.59,"Qualified",-0.00281,-218.0,46298,"416-22","Alloy 617","Plate",314626
"Cycle 200","CapPass",3990.65,"Qualified",-0.00286,-223.1,46299,"416-22","Alloy 617","Plate",314626
"Cycle 200","CapPass",3990.70,"Qualified",-0.00291,-227.6,46300,"416-22","Alloy 617","Plate",314626
"Cycle 200","CapPass",3990.75,"Qualified",-0.00296,-232.1,46301,"416-22","Alloy 617","Plate",314626
"Cycle 200","CapPass",3990.76,"Qualified",-0.00298,-233.3,46302,"416-22","Alloy 617","Plate",314626
"Cycle 200","CapPass",3990.80,"Qualified",-0.00301,-236.3,46303,"416-22","Alloy 617","Plate",314626
"Cycle 200","CapPass",3990.84,"Qualified",-0.00307,-239.9,46304,"416-22","Alloy 617","Plate",314626
"Cycle 200","CapPass",3990.89,"Qualified",-0.00312,-243.5,46305,"416-22","Alloy 617","Plate",314626
"Cycle 200","CapPass",3990.93,"Qualified",-0.00317,-246.7,46306,"416-22","Alloy 617","Plate",314626
"Cycle 200","CapPass",3990.98,"Qualified",-0.00322,-249.8,46307,"416-22","Alloy 617","Plate",314626
"Cycle 200","CapPass",3991.03,"Qualified",-0.00327,-252.5,46308,"416-22","Alloy 617","Plate",314626
"Cycle 200","CapPass",3991.07,"Qualified",-0.00332,-255.0,46309,"416-22","Alloy 617","Plate",314626
"Cycle 200","CapPass",3991.12,"Qualified",-0.00337,-257.2,46310,"416-22","Alloy 617","Plate",314626
"Cycle 200","CapPass",3991.16,"Qualified",-0.00342,-259.1,46311,"416-22","Alloy 617","Plate",314626
"Cycle 200","CapPass",3991.21,"Qualified",-0.00347,-260.8,46312,"416-22","Alloy 617","Plate",314626
"Cycle 200","CapPass",3991.26,"Qualified",-0.00352,-262.4,46313,"416-22","Alloy 617","Plate",314626
"Cycle 200","CapPass",3991.31,"Qualified",-0.00357,-264.0,46314,"416-22","Alloy 617","Plate",314626
"Cycle 200","CapPass",3991.35,"Qualified",-0.00362,-265.3,46315,"416-22","Alloy 617","Plate",314626
"Cycle 200","CapPass",3991.41,"Qualified",-0.00367,-266.8,46316,"416-22","Alloy 617","Plate",314626
"Cycle 200","CapPass",3991.45,"Qualified",-0.00372,-267.8,46317,"416-22","Alloy 617","Plate",314626
"Cycle 200","CapPass",3991.50,"Qualified",-0.00377,-268.8,46318,"416-22","Alloy 617","Plate",314626
"Cycle 200","CapPass",3991.54,"Qualified",-0.00383,-260.3,46319,"416-22","Alloy 617","Plate",314626
"Cycle 200","CapPass",3991.55,"Qualified",-0.00388,-260.3,46320,"416-22","Alloy 617","Plate",314626
"Cycle 200","CapPass",3991.55,"Qualified",-0.00394,-260.4,46321,"416-22","Alloy 617","Plate",314626
"Cycle 200","CapPass",3991.60,"Qualified",-0.00399,-260.0,46322,"416-22","Alloy 617","Plate",314626
"Cycle 200","CapPass",3991.71,"Qualified",-0.00404,-255.6,46323,"416-22","Alloy 617","Plate",314626
"Cycle 200","CapPass",3991.76,"Qualified",-0.00406,-254.0,46324,"416-22","Alloy 617","Plate",314626
"Cycle 200","CapPass",3991.80,"Qualified",-0.00409,-253.7,46325,"416-22","Alloy 617","Plate",314626
"Cycle 200","CapPass",3991.87,"Qualified",-0.00414,-254.1,46326,"416-22","Alloy 617","Plate",314626
"Cycle 200","CapPass",3991.93,"Qualified",-0.00419,-256.1,46327,"416-22","Alloy 617","Plate",314626
"Cycle 200","CapPass",3991.98,"Qualified",-0.00424,-258.3,46328,"416-22","Alloy 617","Plate",314626
"Cycle 200","CapPass",3992.03,"Qualified",-0.00429,-260.5,46329,"416-22","Alloy 617","Plate",314626
"Cycle 200","CapPass",3992.08,"Qualified",-0.00434,-262.7,46330,"416-22","Alloy 617","Plate",314626
"Cycle 200","CapPass",3992.13,"Qualified",-0.00439,-264.9,46331,"416-22","Alloy 617","Plate",314626
"Cycle 200","CapPass",3992.17,"Qualified",-0.00444,-266.6,46332,"416-22","Alloy 617","Plate",314626
"Cycle 200","CapPass",3992.22,"Qualified",-0.00449,-268.1,46333,"416-22","Alloy 617","Plate",314626
"Cycle 200","CapPass",3992.26,"Qualified",-0.00454,-269.3,46334,"416-22","Alloy 617","Plate",314626
"Cycle 200","CapPass",3992.30,"Qualified",-0.00459,-264.3,46335,"416-22","Alloy 617","Plate",314626
"Cycle 200","CapPass",3992.31,"Qualified",-0.00465,-264.3,46336,"416-22","Alloy 617","Plate",314626
"Cycle 200","CapPass",3992.31,"Qualified",-0.00471,-264.3,46337,"416-22","Alloy 617","Plate",314626
"Cycle 200","CapPass",3992.31,"Qualified",-0.00478,-264.3,46338,"416-22","Alloy 617","Plate",314626
"Cycle 200","CapPass",3992.31,"Qualified",-0.00485,-264.3,46339,"416-22","Alloy 617","Plate",314626
"Cycle 200","CapPass",3992.32,"Qualified",-0.00490,-264.4,46340,"416-22","Alloy 617","Plate",314626
"Cycle 200","CapPass",3992.76,"Qualified",-0.00490,-226.3,46341,"416-22","Alloy 617","Plate",314626
"Cycle 200","CapPass",3992.85,"Qualified",-0.00485,-213.4,46342,"416-22","Alloy 617","Plate",314626
"Cycle 200","CapPass",3992.91,"Qualified",-0.00480,-203.4,46343,"416-22","Alloy 617","Plate",314626
"Cycle 200","CapPass",3992.96,"Qualified",-0.00475,-193.3,46344,"416-22","Alloy 617","Plate",314626
"Cycle 200","CapPass",3993.01,"Qualified",-0.00470,-184.7,46345,"416-22","Alloy 617","Plate",314626
"Cycle 200","CapPass",3993.06,"Qualified",-0.00465,-176.1,46346,"416-22","Alloy 617","Plate",314626
"Cycle 200","CapPass",3993.11,"Qualified",-0.00460,-167.4,46347,"416-22","Alloy 617","Plate",314626
"Cycle 200","CapPass",3993.16,"Qualified",-0.00455,-159.7,46348,"416-22","Alloy 617","Plate",314626
"Cycle 200","CapPass",3993.21,"Qualified",-0.00450,-152.0,46349,"416-22","Alloy 617","Plate",314626
"Cycle 200","CapPass",3993.26,"Qualified",-0.00445,-144.3,46350,"416-22","Alloy 617","Plate",314626
"Cycle 200","CapPass",3993.31,"Qualified",-0.00440,-136.7,46351,"416-22","Alloy 617","Plate",314626
"Cycle 200","CapPass",3993.37,"Qualified",-0.00435,-128.7,46352,"416-22","Alloy 617","Plate",314626
"Cycle 200","CapPass",3993.43,"Qualified",-0.00429,-120.8,46353,"416-22","Alloy 617","Plate",314626
"Cycle 200","CapPass",3993.48,"Qualified",-0.00424,-113.1,46354,"416-22","Alloy 617","Plate",314626
"Cycle 200","CapPass",3993.54,"Qualified",-0.00419,-105.8,46355,"416-22","Alloy 617","Plate",314626
"Cycle 200","CapPass",3993.59,"Qualified",-0.00414,-98.33,46356,"416-22","Alloy 617","Plate",314626
"Cycle 200","CapPass",3993.64,"Qualified",-0.00409,-91.42,46357,"416-22","Alloy 617","Plate",314626
"Cycle 200","CapPass",3993.70,"Qualified",-0.00404,-84.43,46358,"416-22","Alloy 617","Plate",314626
"Cycle 200","CapPass",3993.75,"Qualified",-0.00399,-77.52,46359,"416-22","Alloy 617","Plate",314626
"Cycle 200","CapPass",3993.76,"Qualified",-0.00398,-75.71,46360,"416-22","Alloy 617","Plate",314626
"Cycle 200","CapPass",3993.81,"Qualified",-0.00394,-70.21,46361,"416-22","Alloy 617","Plate",314626
"Cycle 200","CapPass",3993.86,"Qualified",-0.00389,-63.33,46362,"416-22","Alloy 617","Plate",314626
"Cycle 200","CapPass",3993.91,"Qualified",-0.00384,-56.79,46363,"416-22","Alloy 617","Plate",314626
"Cycle 200","CapPass",3993.96,"Qualified",-0.00379,-50.58,46364,"416-22","Alloy 617","Plate",314626
"Cycle 200","CapPass",3994.02,"Qualified",-0.00374,-43.88,46365,"416-22","Alloy 617","Plate",314626
"Cycle 200","CapPass",3994.08,"Qualified",-0.00369,-37.05,46366,"416-22","Alloy 617","Plate",314626
"Cycle 200","CapPass",3994.13,"Qualified",-0.00364,-30.47,46367,"416-22","Alloy 617","Plate",314626
"Cycle 200","CapPass",3994.19,"Qualified",-0.00359,-23.67,46368,"416-22","Alloy 617","Plate",314626
"Cycle 200","CapPass",3994.25,"Qualified",-0.00354,-16.48,46369,"416-22","Alloy 617","Plate",314626
"Cycle 200","CapPass",3994.30,"Qualified",-0.00349,-9.62,46370,"416-22","Alloy 617","Plate",314626
"Cycle 200","CapPass",3994.36,"Qualified",-0.00344,-2.34,46371,"416-22","Alloy 617","Plate",314626
"Cycle 200","CapPass",3994.42,"Qualified",-0.00339,4.56,46372,"416-22","Alloy 617","Plate",314626
"Cycle 200","CapPass",3994.47,"Qualified",-0.00334,10.94,46373,"416-22","Alloy 617","Plate",314626
"Cycle 200","CapPass",3994.52,"Qualified",-0.00329,17.10,46374,"416-22","Alloy 617","Plate",314626
"Cycle 200","CapPass",3994.58,"Qualified",-0.00324,23.01,46375,"416-22","Alloy 617","Plate",314626
"Cycle 200","CapPass",3994.66,"Qualified",-0.00319,27.87,46376,"416-22","Alloy 617","Plate",314626
"Cycle 200","CapPass",3994.74,"Qualified",-0.00313,33.16,46377,"416-22","Alloy 617","Plate",314626
"Cycle 200","CapPass",3994.76,"Qualified",-0.00312,35.57,46378,"416-22","Alloy 617","Plate",314626
"Cycle 200","CapPass",3994.80,"Qualified",-0.00308,40.18,46379,"416-22","Alloy 617","Plate",314626
"Cycle 200","CapPass",3994.84,"Qualified",-0.00303,46.10,46380,"416-22","Alloy 617","Plate",314626
"Cycle 200","CapPass",3994.90,"Qualified",-0.00298,51.82,46381,"416-22","Alloy 617","Plate",314626
"Cycle 200","CapPass",3994.96,"Qualified",-0.00293,57.16,46382,"416-22","Alloy 617","Plate",314626
"Cycle 200","CapPass",3995.02,"Qualified",-0.00288,62.19,46383,"416-22","Alloy 617","Plate",314626
"Cycle 200","CapPass",3995.09,"Qualified",-0.00283,67.36,46384,"416-22","Alloy 617","Plate",314626
"Cycle 200","CapPass",3995.15,"Qualified",-0.00278,72.53,46385,"416-22","Alloy 617","Plate",314626
"Cycle 200","CapPass",3995.22,"Qualified",-0.00273,77.88,46386,"416-22","Alloy 617","Plate",314626
"Cycle 200","CapPass",3995.28,"Qualified",-0.00268,83.38,46387,"416-22","Alloy 617","Plate",314626
"Cycle 200","CapPass",3995.34,"Qualified",-0.00263,88.67,46388,"416-22","Alloy 617","Plate",314626
"Cycle 200","CapPass",3995.39,"Qualified",-0.00258,94.34,46389,"416-22","Alloy 617","Plate",314626
"Cycle 200","CapPass",3995.42,"Qualified",-0.00253,100.40,46390,"416-22","Alloy 617","Plate",314626
"Cycle 200","CapPass",3995.46,"Qualified",-0.00248,106.16,46391,"416-22","Alloy 617","Plate",314626
"Cycle 200","CapPass",3995.49,"Qualified",-0.00243,112.08,46392,"416-22","Alloy 617","Plate",314626
"Cycle 200","CapPass",3995.52,"Qualified",-0.00238,117.79,46393,"416-22","Alloy 617","Plate",314626
"Cycle 200","CapPass",3995.55,"Qualified",-0.00233,123.04,46394,"416-22","Alloy 617","Plate",314626
"Cycle 200","CapPass",3995.58,"Qualified",-0.00228,128.23,46395,"416-22","Alloy 617","Plate",314626
"Cycle 200","CapPass",3995.61,"Qualified",-0.00223,133.38,46396,"416-22","Alloy 617","Plate",314626
"Cycle 200","CapPass",3995.65,"Qualified",-0.00218,137.82,46397,"416-22","Alloy 617","Plate",314626
"Cycle 200","CapPass",3995.68,"Qualified",-0.00213,142.15,46398,"416-22","Alloy 617","Plate",314626
"Cycle 200","CapPass",3995.72,"Qualified",-0.00207,146.04,46399,"416-22","Alloy 617","Plate",314626
"Cycle 200","CapPass",3995.76,"Qualified",-0.00202,149.58,46400,"416-22","Alloy 617","Plate",314626
"Cycle 200","CapPass",3995.76,"Qualified",-0.00202,149.74,46401,"416-22","Alloy 617","Plate",314626
"Cycle 200","CapPass",3995.80,"Qualified",-0.00197,153.10,46402,"416-22","Alloy 617","Plate",314626
"Cycle 200","CapPass",3995.85,"Qualified",-0.00192,156.57,46403,"416-22","Alloy 617","Plate",314626
"Cycle 200","CapPass",3995.90,"Qualified",-0.00187,159.59,46404,"416-22","Alloy 617","Plate",314626
"Cycle 200","CapPass",3995.95,"Qualified",-0.00182,162.61,46405,"416-22","Alloy 617","Plate",314626
"Cycle 200","CapPass",3996.00,"Qualified",-0.00177,165.59,46406,"416-22","Alloy 617","Plate",314626
"Cycle 200","CapPass",3996.06,"Qualified",-0.00172,168.81,46407,"416-22","Alloy 617","Plate",314626
"Cycle 200","CapPass",3996.11,"Qualified",-0.00167,171.78,46408,"416-22","Alloy 617","Plate",314626
"Cycle 200","CapPass",3996.15,"Qualified",-0.00162,174.67,46409,"416-22","Alloy 617","Plate",314626
"Cycle 200","CapPass",3996.21,"Qualified",-0.00157,177.62,46410,"416-22","Alloy 617","Plate",314626
"Cycle 200","CapPass",3996.25,"Qualified",-0.00152,180.31,46411,"416-22","Alloy 617","Plate",314626
"Cycle 200","CapPass",3996.31,"Qualified",-0.00147,183.33,46412,"416-22","Alloy 617","Plate",314626
"Cycle 200","CapPass",3996.36,"Qualified",-0.00142,186.24,46413,"416-22","Alloy 617","Plate",314626
"Cycle 200","CapPass",3996.41,"Qualified",-0.00137,188.99,46414,"416-22","Alloy 617","Plate",314626
"Cycle 200","CapPass",3996.46,"Qualified",-0.00132,191.71,46415,"416-22","Alloy 617","Plate",314626
"Cycle 200","CapPass",3996.51,"Qualified",-0.00127,194.26,46416,"416-22","Alloy 617","Plate",314626
"Cycle 200","CapPass",3996.55,"Qualified",-0.00121,196.68,46417,"416-22","Alloy 617","Plate",314626
"Cycle 200","CapPass",3996.60,"Qualified",-0.00116,199.00,46418,"416-22","Alloy 617","Plate",314626
"Cycle 200","CapPass",3996.65,"Qualified",-0.00111,201.35,46419,"416-22","Alloy 617","Plate",314626
"Cycle 200","CapPass",3996.71,"Qualified",-0.00106,203.57,46420,"416-22","Alloy 617","Plate",314626
"Cycle 200","CapPass",3996.76,"Qualified",-0.00102,206.27,46421,"416-22","Alloy 617","Plate",314626
"Cycle 200","CapPass",3996.77,"Qualified",-0.00101,206.44,46422,"416-22","Alloy 617","Plate",314626
"Cycle 200","CapPass",3996.82,"Qualified",-0.00096,209.23,46423,"416-22","Alloy 617","Plate",314626
"Cycle 200","CapPass",3996.87,"Qualified",-0.00091,211.99,46424,"416-22","Alloy 617","Plate",314626
"Cycle 200","CapPass",3996.92,"Qualified",-0.00086,214.47,46425,"416-22","Alloy 617","Plate",314626
"Cycle 200","CapPass",3996.97,"Qualified",-0.00081,217.00,46426,"416-22","Alloy 617","Plate",314626
"Cycle 200","CapPass",3997.00,"Qualified",-0.00076,218.90,46427,"416-22","Alloy 617","Plate",314626
"Cycle 200","CapPass",3997.06,"Qualified",-0.00071,220.95,46428,"416-22","Alloy 617","Plate",314626
"Cycle 200","CapPass",3997.10,"Qualified",-0.00066,215.83,46429,"416-22","Alloy 617","Plate",314626
"Cycle 200","CapPass",3997.11,"Qualified",-0.00060,216.10,46430,"416-22","Alloy 617","Plate",314626
"Cycle 200","CapPass",3997.11,"Qualified",-0.00053,216.14,46431,"416-22","Alloy 617","Plate",314626
"Cycle 200","CapPass",3997.11,"Qualified",-0.00046,216.36,46432,"416-22","Alloy 617","Plate",314626
"Cycle 200","CapPass",3997.12,"Qualified",-0.00041,216.57,46433,"416-22","Alloy 617","Plate",314626
"Cycle 200","CapPass",3997.41,"Qualified",-0.00036,202.53,46434,"416-22","Alloy 617","Plate",314626
"Cycle 200","CapPass",3997.49,"Qualified",-0.00030,206.05,46435,"416-22","Alloy 617","Plate",314626
"Cycle 200","CapPass",3997.54,"Qualified",-0.00025,210.14,46436,"416-22","Alloy 617","Plate",314626
"49% Nf: Cycle 400-401","CapPass",7984.37,"Qualified",0.00488,242.42,49722,"416-22","Alloy 617","Plate",314626
"49% Nf: Cycle 400-401","CapPass",7984.44,"Qualified",0.00493,242.51,49723,"416-22","Alloy 617","Plate",314626
"49% Nf: Cycle 400-401","CapPass",7984.61,"Qualified",0.00488,218.37,49724,"416-22","Alloy 617","Plate",314626
"49% Nf: Cycle 400-401","CapPass",7984.66,"Qualified",0.00483,208.54,49725,"416-22","Alloy 617","Plate",314626
"49% Nf: Cycle 400-401","CapPass",7984.70,"Qualified",0.00477,199.69,49726,"416-22","Alloy 617","Plate",314626
"49% Nf: Cycle 400-401","CapPass",7984.75,"Qualified",0.00472,190.75,49727,"416-22","Alloy 617","Plate",314626
"49% Nf: Cycle 400-401","CapPass",7984.76,"Qualified",0.00471,187.36,49728,"416-22","Alloy 617","Plate",314626
"49% Nf: Cycle 400-401","CapPass",7984.79,"Qualified",0.00467,182.16,49729,"416-22","Alloy 617","Plate",314626
"49% Nf: Cycle 400-401","CapPass",7984.84,"Qualified",0.00462,173.48,49730,"416-22","Alloy 617","Plate",314626
"49% Nf: Cycle 400-401","CapPass",7984.89,"Qualified",0.00457,166.18,49731,"416-22","Alloy 617","Plate",314626
"49% Nf: Cycle 400-401","CapPass",7984.93,"Qualified",0.00452,159.06,49732,"416-22","Alloy 617","Plate",314626
"49% Nf: Cycle 400-401","CapPass",7984.99,"Qualified",0.00447,151.41,49733,"416-22","Alloy 617","Plate",314626
"49% Nf: Cycle 400-401","CapPass",7985.04,"Qualified",0.00442,144.28,49734,"416-22","Alloy 617","Plate",314626
"49% Nf: Cycle 400-401","CapPass",7985.09,"Qualified",0.00437,137.00,49735,"416-22","Alloy 617","Plate",314626
"49% Nf: Cycle 400-401","CapPass",7985.15,"Qualified",0.00432,129.57,49736,"416-22","Alloy 617","Plate",314626
"49% Nf: Cycle 400-401","CapPass",7985.21,"Qualified",0.00427,122.28,49737,"416-22","Alloy 617","Plate",314626
"49% Nf: Cycle 400-401","CapPass",7985.26,"Qualified",0.00422,115.18,49738,"416-22","Alloy 617","Plate",314626
"49% Nf: Cycle 400-401","CapPass",7985.31,"Qualified",0.00417,108.43,49739,"416-22","Alloy 617","Plate",314626
"49% Nf: Cycle 400-401","CapPass",7985.37,"Qualified",0.00412,102.09,49740,"416-22","Alloy 617","Plate",314626
"49% Nf: Cycle 400-401","CapPass",7985.42,"Qualified",0.00407,94.86,49741,"416-22","Alloy 617","Plate",314626
"49% Nf: Cycle 400-401","CapPass",7985.48,"Qualified",0.00402,87.48,49742,"416-22","Alloy 617","Plate",314626
"49% Nf: Cycle 400-401","CapPass",7985.54,"Qualified",0.00397,80.53,49743,"416-22","Alloy 617","Plate",314626
"49% Nf: Cycle 400-401","CapPass",7985.60,"Qualified",0.00392,72.99,49744,"416-22","Alloy 617","Plate",314626
"49% Nf: Cycle 400-401","CapPass",7985.65,"Qualified",0.00387,66.80,49745,"416-22","Alloy 617","Plate",314626
"49% Nf: Cycle 400-401","CapPass",7985.70,"Qualified",0.00382,59.88,49746,"416-22","Alloy 617","Plate",314626
"49% Nf: Cycle 400-401","CapPass",7985.75,"Qualified",0.00377,53.73,49747,"416-22","Alloy 617","Plate",314626
"49% Nf: Cycle 400-401","CapPass",7985.76,"Qualified",0.00375,52.25,49748,"416-22","Alloy 617","Plate",314626
"49% Nf: Cycle 400-401","CapPass",7985.80,"Qualified",0.00372,47.49,49749,"416-22","Alloy 617","Plate",314626
"49% Nf: Cycle 400-401","CapPass",7985.86,"Qualified",0.00367,41.43,49750,"416-22","Alloy 617","Plate",314626
"49% Nf: Cycle 400-401","CapPass",7985.91,"Qualified",0.00361,35.47,49751,"416-22","Alloy 617","Plate",314626
"49% Nf: Cycle 400-401","CapPass",7985.96,"Qualified",0.00356,29.30,49752,"416-22","Alloy 617","Plate",314626
"49% Nf: Cycle 400-401","CapPass",7986.02,"Qualified",0.00351,23.46,49753,"416-22","Alloy 617","Plate",314626
"49% Nf: Cycle 400-401","CapPass",7986.08,"Qualified",0.00346,17.40,49754,"416-22","Alloy 617","Plate",314626
"49% Nf: Cycle 400-401","CapPass",7986.13,"Qualified",0.00341,11.33,49755,"416-22","Alloy 617","Plate",314626
"49% Nf: Cycle 400-401","CapPass",7986.19,"Qualified",0.00336,5.13,49756,"416-22","Alloy 617","Plate",314626
"49% Nf: Cycle 400-401","CapPass",7986.25,"Qualified",0.00331,-0.54,49757,"416-22","Alloy 617","Plate",314626
"49% Nf: Cycle 400-401","CapPass",7986.30,"Qualified",0.00326,-6.77,49758,"416-22","Alloy 617","Plate",314626
"49% Nf: Cycle 400-401","CapPass",7986.36,"Qualified",0.00321,-12.44,49759,"416-22","Alloy 617","Plate",314626
"49% Nf: Cycle 400-401","CapPass",7986.42,"Qualified",0.00316,-17.79,49760,"416-22","Alloy 617","Plate",314626
"49% Nf: Cycle 400-401","CapPass",7986.61,"Qualified",0.00311,-20.66,49761,"416-22","Alloy 617","Plate",314626
"49% Nf: Cycle 400-401","CapPass",7986.71,"Qualified",0.00306,-26.12,49762,"416-22","Alloy 617","Plate",314626
"49% Nf: Cycle 400-401","CapPass",7986.76,"Qualified",0.00302,-30.30,49763,"416-22","Alloy 617","Plate",314626
"49% Nf: Cycle 400-401","CapPass",7986.78,"Qualified",0.00301,-31.81,49764,"416-22","Alloy 617","Plate",314626
"49% Nf: Cycle 400-401","CapPass",7986.83,"Qualified",0.00296,-37.83,49765,"416-22","Alloy 617","Plate",314626
"49% Nf: Cycle 400-401","CapPass",7986.88,"Qualified",0.00291,-44.16,49766,"416-22","Alloy 617","Plate",314626
"49% Nf: Cycle 400-401","CapPass",7986.91,"Qualified",0.00286,-51.42,49767,"416-22","Alloy 617","Plate",314626
"49% Nf: Cycle 400-401","CapPass",7986.93,"Qualified",0.00281,-57.99,49768,"416-22","Alloy 617","Plate",314626
"49% Nf: Cycle 400-401","CapPass",7986.96,"Qualified",0.00275,-64.43,49769,"416-22","Alloy 617","Plate",314626
"49% Nf: Cycle 400-401","CapPass",7986.98,"Qualified",0.00270,-70.72,49770,"416-22","Alloy 617","Plate",314626
"49% Nf: Cycle 400-401","CapPass",7987.01,"Qualified",0.00265,-76.68,49771,"416-22","Alloy 617","Plate",314626
"49% Nf: Cycle 400-401","CapPass",7987.03,"Qualified",0.00260,-82.72,49772,"416-22","Alloy 617","Plate",314626
"49% Nf: Cycle 400-401","CapPass",7987.06,"Qualified",0.00255,-88.36,49773,"416-22","Alloy 617","Plate",314626
"49% Nf: Cycle 400-401","CapPass",7987.09,"Qualified",0.00250,-93.62,49774,"416-22","Alloy 617","Plate",314626
"49% Nf: Cycle 400-401","CapPass",7987.12,"Qualified",0.00245,-98.76,49775,"416-22","Alloy 617","Plate",314626
"49% Nf: Cycle 400-401","CapPass",7987.16,"Qualified",0.00240,-103.4,49776,"416-22","Alloy 617","Plate",314626
"49% Nf: Cycle 400-401","CapPass",7987.20,"Qualified",0.00234,-108.3,49777,"416-22","Alloy 617","Plate",314626
"49% Nf: Cycle 400-401","CapPass",7987.24,"Qualified",0.00229,-112.6,49778,"416-22","Alloy 617","Plate",314626
"49% Nf: Cycle 400-401","CapPass",7987.28,"Qualified",0.00224,-116.5,49779,"416-22","Alloy 617","Plate",314626
"49% Nf: Cycle 400-401","CapPass",7987.32,"Qualified",0.00219,-120.1,49780,"416-22","Alloy 617","Plate",314626
"49% Nf: Cycle 400-401","CapPass",7987.37,"Qualified",0.00214,-123.5,49781,"416-22","Alloy 617","Plate",314626
"49% Nf: Cycle 400-401","CapPass",7987.42,"Qualified",0.00209,-126.7,49782,"416-22","Alloy 617","Plate",314626
"49% Nf: Cycle 400-401","CapPass",7987.47,"Qualified",0.00204,-130.1,49783,"416-22","Alloy 617","Plate",314626
"49% Nf: Cycle 400-401","CapPass",7987.52,"Qualified",0.00199,-133.3,49784,"416-22","Alloy 617","Plate",314626
"49% Nf: Cycle 400-401","CapPass",7987.57,"Qualified",0.00194,-136.4,49785,"416-22","Alloy 617","Plate",314626
"49% Nf: Cycle 400-401","CapPass",7987.63,"Qualified",0.00189,-140.2,49786,"416-22","Alloy 617","Plate",314626
"49% Nf: Cycle 400-401","CapPass",7987.69,"Qualified",0.00184,-144.1,49787,"416-22","Alloy 617","Plate",314626
"49% Nf: Cycle 400-401","CapPass",7987.75,"Qualified",0.00179,-148.3,49788,"416-22","Alloy 617","Plate",314626
"49% Nf: Cycle 400-401","CapPass",7987.76,"Qualified",0.00178,-149.3,49789,"416-22","Alloy 617","Plate",314626
"49% Nf: Cycle 400-401","CapPass",7987.80,"Qualified",0.00174,-152.5,49790,"416-22","Alloy 617","Plate",314626
"49% Nf: Cycle 400-401","CapPass",7987.85,"Qualified",0.00169,-156.0,49791,"416-22","Alloy 617","Plate",314626
"49% Nf: Cycle 400-401","CapPass",7987.90,"Qualified",0.00164,-159.5,49792,"416-22","Alloy 617","Plate",314626
"49% Nf: Cycle 400-401","CapPass",7987.95,"Qualified",0.00159,-163.0,49793,"416-22","Alloy 617","Plate",314626
"49% Nf: Cycle 400-401","CapPass",7988.00,"Qualified",0.00154,-166.6,49794,"416-22","Alloy 617","Plate",314626
"49% Nf: Cycle 400-401","CapPass",7988.04,"Qualified",0.00149,-169.8,49795,"416-22","Alloy 617","Plate",314626
"49% Nf: Cycle 400-401","CapPass",7988.10,"Qualified",0.00143,-173.0,49796,"416-22","Alloy 617","Plate",314626
"49% Nf: Cycle 400-401","CapPass",7988.14,"Qualified",0.00138,-175.9,49797,"416-22","Alloy 617","Plate",314626
"49% Nf: Cycle 400-401","CapPass",7988.19,"Qualified",0.00133,-178.9,49798,"416-22","Alloy 617","Plate",314626
"49% Nf: Cycle 400-401","CapPass",7988.24,"Qualified",0.00128,-181.6,49799,"416-22","Alloy 617","Plate",314626
"49% Nf: Cycle 400-401","CapPass",7988.29,"Qualified",0.00123,-184.4,49800,"416-22","Alloy 617","Plate",314626
"49% Nf: Cycle 400-401","CapPass",7988.34,"Qualified",0.00118,-187.1,49801,"416-22","Alloy 617","Plate",314626
"49% Nf: Cycle 400-401","CapPass",7988.39,"Qualified",0.00113,-189.7,49802,"416-22","Alloy 617","Plate",314626
"49% Nf: Cycle 400-401","CapPass",7988.44,"Qualified",0.00108,-192.3,49803,"416-22","Alloy 617","Plate",314626
"49% Nf: Cycle 400-401","CapPass",7988.49,"Qualified",0.00103,-194.6,49804,"416-22","Alloy 617","Plate",314626
"49% Nf: Cycle 400-401","CapPass",7988.54,"Qualified",0.00098,-197.0,49805,"416-22","Alloy 617","Plate",314626
"49% Nf: Cycle 400-401","CapPass",7988.59,"Qualified",0.00093,-199.1,49806,"416-22","Alloy 617","Plate",314626
"49% Nf: Cycle 400-401","CapPass",7988.64,"Qualified",0.00088,-201.2,49807,"416-22","Alloy 617","Plate",314626
"49% Nf: Cycle 400-401","CapPass",7988.69,"Qualified",0.00083,-203.4,49808,"416-22","Alloy 617","Plate",314626
"49% Nf: Cycle 400-401","CapPass",7988.74,"Qualified",0.00078,-205.7,49809,"416-22","Alloy 617","Plate",314626
"49% Nf: Cycle 400-401","CapPass",7988.76,"Qualified",0.00076,-206.6,49810,"416-22","Alloy 617","Plate",314626
"49% Nf: Cycle 400-401","CapPass",7988.79,"Qualified",0.00073,-208.0,49811,"416-22","Alloy 617","Plate",314626
"49% Nf: Cycle 400-401","CapPass",7988.85,"Qualified",0.00068,-210.3,49812,"416-22","Alloy 617","Plate",314626
"49% Nf: Cycle 400-401","CapPass",7988.89,"Qualified",0.00063,-212.5,49813,"416-22","Alloy 617","Plate",314626
"49% Nf: Cycle 400-401","CapPass",7988.94,"Qualified",0.00058,-214.7,49814,"416-22","Alloy 617","Plate",314626
"49% Nf: Cycle 400-401","CapPass",7988.99,"Qualified",0.00053,-216.9,49815,"416-22","Alloy 617","Plate",314626
"49% Nf: Cycle 400-401","CapPass",7989.03,"Qualified",0.00048,-218.8,49816,"416-22","Alloy 617","Plate",314626
"49% Nf: Cycle 400-401","CapPass",7989.08,"Qualified",0.00043,-220.5,49817,"416-22","Alloy 617","Plate",314626
"49% Nf: Cycle 400-401","CapPass",7989.13,"Qualified",0.00038,-222.1,49818,"416-22","Alloy 617","Plate",314626
"49% Nf: Cycle 400-401","CapPass",7989.19,"Qualified",0.00033,-223.8,49819,"416-22","Alloy 617","Plate",314626
"49% Nf: Cycle 400-401","CapPass",7989.24,"Qualified",0.00028,-225.4,49820,"416-22","Alloy 617","Plate",314626
"49% Nf: Cycle 400-401","CapPass",7989.26,"Qualified",0.00021,-222.3,49821,"416-22","Alloy 617","Plate",314626
"49% Nf: Cycle 400-401","CapPass",7989.26,"Qualified",0.00016,-222.4,49822,"416-22","Alloy 617","Plate",314626
"49% Nf: Cycle 400-401","CapPass",7989.27,"Qualified",0.00010,-222.5,49823,"416-22","Alloy 617","Plate",314626
"49% Nf: Cycle 400-401","CapPass",7989.27,"Qualified",0.00003,-222.6,49824,"416-22","Alloy 617","Plate",314626
"49% Nf: Cycle 400-401","CapPass",7989.27,"Qualified",-0.00002,-222.6,49825,"416-22","Alloy 617","Plate",314626
"49% Nf: Cycle 400-401","CapPass",7989.62,"Qualified",-0.00007,-201.7,49826,"416-22","Alloy 617","Plate",314626
"49% Nf: Cycle 400-401","CapPass",7989.67,"Qualified",-0.00012,-205.8,49827,"416-22","Alloy 617","Plate",314626
"49% Nf: Cycle 400-401","CapPass",7989.72,"Qualified",-0.00017,-210.2,49828,"416-22","Alloy 617","Plate",314626
"49% Nf: Cycle 400-401","CapPass",7989.76,"Qualified",-0.00021,-213.6,49829,"416-22","Alloy 617","Plate",314626
"49% Nf: Cycle 400-401","CapPass",7989.77,"Qualified",-0.00022,-214.2,49830,"416-22","Alloy 617","Plate",314626
"49% Nf: Cycle 400-401","CapPass",7989.81,"Qualified",-0.00027,-217.8,49831,"416-22","Alloy 617","Plate",314626
"49% Nf: Cycle 400-401","CapPass",7989.86,"Qualified",-0.00032,-221.4,49832,"416-22","Alloy 617","Plate",314626
"49% Nf: Cycle 400-401","CapPass",7989.91,"Qualified",-0.00037,-224.6,49833,"416-22","Alloy 617","Plate",314626
"49% Nf: Cycle 400-401","CapPass",7989.95,"Qualified",-0.00042,-227.4,49834,"416-22","Alloy 617","Plate",314626
"49% Nf: Cycle 400-401","CapPass",7990.00,"Qualified",-0.00047,-230.1,49835,"416-22","Alloy 617","Plate",314626
"49% Nf: Cycle 400-401","CapPass",7990.05,"Qualified",-0.00052,-232.5,49836,"416-22","Alloy 617","Plate",314626
"49% Nf: Cycle 400-401","CapPass",7990.10,"Qualified",-0.00057,-234.9,49837,"416-22","Alloy 617","Plate",314626
"49% Nf: Cycle 400-401","CapPass",7990.15,"Qualified",-0.00062,-237.2,49838,"416-22","Alloy 617","Plate",314626
"49% Nf: Cycle 400-401","CapPass",7990.20,"Qualified",-0.00067,-239.4,49839,"416-22","Alloy 617","Plate",314626
"49% Nf: Cycle 400-401","CapPass",7990.25,"Qualified",-0.00072,-241.6,49840,"416-22","Alloy 617","Plate",314626
"49% Nf: Cycle 400-401","CapPass",7990.33,"Qualified",-0.00077,-239.0,49841,"416-22","Alloy 617","Plate",314626
"49% Nf: Cycle 400-401","CapPass",7990.37,"Qualified",-0.00082,-241.7,49842,"416-22","Alloy 617","Plate",314626
"49% Nf: Cycle 400-401","CapPass",7990.41,"Qualified",-0.00087,-244.4,49843,"416-22","Alloy 617","Plate",314626
"49% Nf: Cycle 400-401","CapPass",7990.45,"Qualified",-0.00092,-246.6,49844,"416-22","Alloy 617","Plate",314626
"49% Nf: Cycle 400-401","CapPass",7990.49,"Qualified",-0.00098,-248.8,49845,"416-22","Alloy 617","Plate",314626
"49% Nf: Cycle 400-401","CapPass",7990.54,"Qualified",-0.00103,-250.4,49846,"416-22","Alloy 617","Plate",314626
"49% Nf: Cycle 400-401","CapPass",7990.55,"Qualified",-0.00109,-238.3,49847,"416-22","Alloy 617","Plate",314626
