Repository: js-molina/fatigue-A617

File: data/850C/Strain rate 0.001/1.0% strain/HTM_A20_Cycles_4167.csv (part 9 of 13)
"Cycle Label","Data State","Elapsed Time Sec","Qual State","Strain","Stress Mpa","Count","Sample","Alloy","Material_Form","Heat"
"Cycle 100","CapPass",1989.77,"Qualified",-0.00306,-257.2,50348,"416-7","Alloy 617","Plate",314626
"Cycle 100","CapPass",1989.77,"Qualified",-0.00312,-257.2,50349,"416-7","Alloy 617","Plate",314626
"Cycle 100","CapPass",1989.77,"Qualified",-0.00318,-257.2,50350,"416-7","Alloy 617","Plate",314626
"Cycle 100","CapPass",1989.77,"Qualified",-0.00325,-257.1,50351,"416-7","Alloy 617","Plate",314626
"Cycle 100","CapPass",1989.77,"Qualified",-0.00331,-257.0,50352,"416-7","Alloy 617","Plate",314626
"Cycle 100","CapPass",1989.77,"Qualified",-0.00337,-257.0,50353,"416-7","Alloy 617","Plate",314626
"Cycle 100","CapPass",1989.77,"Qualified",-0.00343,-257.1,50354,"416-7","Alloy 617","Plate",314626
"Cycle 100","CapPass",1989.78,"Qualified",-0.00352,-257.3,50355,"416-7","Alloy 617","Plate",314626
"Cycle 100","CapPass",1989.78,"Qualified",-0.00357,-257.2,50356,"416-7","Alloy 617","Plate",314626
"Cycle 100","CapPass",1989.78,"Qualified",-0.00351,-257.1,50357,"416-7","Alloy 617","Plate",314626
"Cycle 100","CapPass",1989.80,"Qualified",-0.00351,-253.9,50358,"416-7","Alloy 617","Plate",314626
"Cycle 100","CapPass",1989.83,"Qualified",-0.00346,-241.2,50359,"416-7","Alloy 617","Plate",314626
"Cycle 100","CapPass",1989.85,"Qualified",-0.00341,-231.5,50360,"416-7","Alloy 617","Plate",314626
"Cycle 100","CapPass",1989.86,"Qualified",-0.00336,-221.9,50361,"416-7","Alloy 617","Plate",314626
"Cycle 100","CapPass",1989.88,"Qualified",-0.00331,-214.5,50362,"416-7","Alloy 617","Plate",314626
"Cycle 100","CapPass",1989.89,"Qualified",-0.00326,-206.3,50363,"416-7","Alloy 617","Plate",314626
"Cycle 100","CapPass",1989.91,"Qualified",-0.00320,-199.2,50364,"416-7","Alloy 617","Plate",314626
"Cycle 100","CapPass",1989.92,"Qualified",-0.00315,-192.0,50365,"416-7","Alloy 617","Plate",314626
"Cycle 100","CapPass",1989.95,"Qualified",-0.00310,-185.0,50366,"416-7","Alloy 617","Plate",314626
"Cycle 100","CapPass",1990.09,"Qualified",-0.00315,-193.4,50367,"416-7","Alloy 617","Plate",314626
"Cycle 100","CapPass",1990.12,"Qualified",-0.00320,-199.7,50368,"416-7","Alloy 617","Plate",314626
"Cycle 100","CapPass",1990.15,"Qualified",-0.00325,-205.8,50369,"416-7","Alloy 617","Plate",314626
"Cycle 100","CapPass",1990.18,"Qualified",-0.00330,-211.3,50370,"416-7","Alloy 617","Plate",314626
"Cycle 100","CapPass",1990.22,"Qualified",-0.00335,-216.6,50371,"416-7","Alloy 617","Plate",314626
"Cycle 100","CapPass",1990.26,"Qualified",-0.00341,-221.8,50372,"416-7","Alloy 617","Plate",314626
"Cycle 100","CapPass",1990.30,"Qualified",-0.00346,-225.7,50373,"416-7","Alloy 617","Plate",314626
"Cycle 100","CapPass",1990.35,"Qualified",-0.00351,-229.3,50374,"416-7","Alloy 617","Plate",314626
"Cycle 100","CapPass",1990.42,"Qualified",-0.00356,-233.1,50375,"416-7","Alloy 617","Plate",314626
"Cycle 100","CapPass",1990.48,"Qualified",-0.00361,-237.0,50376,"416-7","Alloy 617","Plate",314626
"Cycle 100","CapPass",1990.54,"Qualified",-0.00366,-241.5,50377,"416-7","Alloy 617","Plate",314626
"Cycle 100","CapPass",1990.58,"Qualified",-0.00371,-245.1,50378,"416-7","Alloy 617","Plate",314626
"Cycle 100","CapPass",1990.63,"Qualified",-0.00376,-248.7,50379,"416-7","Alloy 617","Plate",314626
"Cycle 100","CapPass",1990.67,"Qualified",-0.00381,-252.1,50380,"416-7","Alloy 617","Plate",314626
"Cycle 100","CapPass",1990.71,"Qualified",-0.00386,-254.9,50381,"416-7","Alloy 617","Plate",314626
"Cycle 100","CapPass",1990.75,"Qualified",-0.00391,-257.1,50382,"416-7","Alloy 617","Plate",314626
"Cycle 100","CapPass",1990.80,"Qualified",-0.00396,-258.9,50383,"416-7","Alloy 617","Plate",314626
"Cycle 100","CapPass",1990.80,"Qualified",-0.00397,-259.0,50384,"416-7","Alloy 617","Plate",314626
"Cycle 100","CapPass",1990.85,"Qualified",-0.00401,-260.2,50385,"416-7","Alloy 617","Plate",314626
"Cycle 100","CapPass",1990.91,"Qualified",-0.00406,-261.8,50386,"416-7","Alloy 617","Plate",314626
"Cycle 100","CapPass",1990.97,"Qualified",-0.00411,-263.9,50387,"416-7","Alloy 617","Plate",314626
"Cycle 100","CapPass",1991.01,"Qualified",-0.00416,-265.5,50388,"416-7","Alloy 617","Plate",314626
"Cycle 100","CapPass",1991.06,"Qualified",-0.00421,-267.2,50389,"416-7","Alloy 617","Plate",314626
"Cycle 100","CapPass",1991.11,"Qualified",-0.00426,-268.8,50390,"416-7","Alloy 617","Plate",314626
"Cycle 100","CapPass",1991.16,"Qualified",-0.00432,-270.3,50391,"416-7","Alloy 617","Plate",314626
"Cycle 100","CapPass",1991.21,"Qualified",-0.00437,-271.6,50392,"416-7","Alloy 617","Plate",314626
"Cycle 100","CapPass",1991.25,"Qualified",-0.00442,-272.7,50393,"416-7","Alloy 617","Plate",314626
"Cycle 100","CapPass",1991.30,"Qualified",-0.00447,-273.7,50394,"416-7","Alloy 617","Plate",314626
"Cycle 100","CapPass",1991.35,"Qualified",-0.00452,-274.2,50395,"416-7","Alloy 617","Plate",314626
"Cycle 100","CapPass",1991.40,"Qualified",-0.00457,-274.7,50396,"416-7","Alloy 617","Plate",314626
"Cycle 100","CapPass",1991.44,"Qualified",-0.00462,-275.2,50397,"416-7","Alloy 617","Plate",314626
"Cycle 100","CapPass",1991.50,"Qualified",-0.00467,-275.2,50398,"416-7","Alloy 617","Plate",314626
"Cycle 100","CapPass",1991.55,"Qualified",-0.00472,-275.1,50399,"416-7","Alloy 617","Plate",314626
"Cycle 100","CapPass",1991.61,"Qualified",-0.00477,-275.3,50400,"416-7","Alloy 617","Plate",314626
"Cycle 100","CapPass",1991.66,"Qualified",-0.00482,-275.9,50401,"416-7","Alloy 617","Plate",314626
"Cycle 100","CapPass",1991.71,"Qualified",-0.00487,-276.6,50402,"416-7","Alloy 617","Plate",314626
"Cycle 100","CapPass",1991.76,"Qualified",-0.00492,-277.2,50403,"416-7","Alloy 617","Plate",314626
"Cycle 100","CapPass",1991.80,"Qualified",-0.00496,-276.4,50404,"416-7","Alloy 617","Plate",314626
"Cycle 100","CapPass",1991.82,"Qualified",-0.00497,-275.0,50405,"416-7","Alloy 617","Plate",314626
"Cycle 100","CapPass",1991.93,"Qualified",-0.00492,-253.7,50406,"416-7","Alloy 617","Plate",314626
"Cycle 100","CapPass",1991.97,"Qualified",-0.00487,-243.4,50407,"416-7","Alloy 617","Plate",314626
"Cycle 100","CapPass",1992.00,"Qualified",-0.00482,-233.7,50408,"416-7","Alloy 617","Plate",314626
"Cycle 100","CapPass",1992.04,"Qualified",-0.00477,-224.5,50409,"416-7","Alloy 617","Plate",314626
"Cycle 100","CapPass",1992.08,"Qualified",-0.00472,-215.5,50410,"416-7","Alloy 617","Plate",314626
"Cycle 100","CapPass",1992.12,"Qualified",-0.00467,-207.4,50411,"416-7","Alloy 617","Plate",314626
"Cycle 100","CapPass",1992.17,"Qualified",-0.00462,-198.8,50412,"416-7","Alloy 617","Plate",314626
"Cycle 100","CapPass",1992.22,"Qualified",-0.00457,-190.5,50413,"416-7","Alloy 617","Plate",314626
"Cycle 100","CapPass",1992.28,"Qualified",-0.00452,-181.8,50414,"416-7","Alloy 617","Plate",314626
"Cycle 100","CapPass",1992.34,"Qualified",-0.00447,-173.2,50415,"416-7","Alloy 617","Plate",314626
"Cycle 100","CapPass",1992.39,"Qualified",-0.00442,-164.7,50416,"416-7","Alloy 617","Plate",314626
"Cycle 100","CapPass",1992.44,"Qualified",-0.00437,-156.9,50417,"416-7","Alloy 617","Plate",314626
"Cycle 100","CapPass",1992.49,"Qualified",-0.00432,-149.5,50418,"416-7","Alloy 617","Plate",314626
"Cycle 100","CapPass",1992.54,"Qualified",-0.00427,-142.4,50419,"416-7","Alloy 617","Plate",314626
"Cycle 100","CapPass",1992.60,"Qualified",-0.00422,-134.3,50420,"416-7","Alloy 617","Plate",314626
"Cycle 100","CapPass",1992.65,"Qualified",-0.00417,-126.6,50421,"416-7","Alloy 617","Plate",314626
"Cycle 100","CapPass",1992.71,"Qualified",-0.00412,-118.7,50422,"416-7","Alloy 617","Plate",314626
"Cycle 100","CapPass",1992.76,"Qualified",-0.00407,-111.4,50423,"416-7","Alloy 617","Plate",314626
"Cycle 100","CapPass",1992.80,"Qualified",-0.00402,-105.5,50424,"416-7","Alloy 617","Plate",314626
"Cycle 100","CapPass",1992.81,"Qualified",-0.00401,-104.5,50425,"416-7","Alloy 617","Plate",314626
"Cycle 100","CapPass",1992.86,"Qualified",-0.00396,-97.11,50426,"416-7","Alloy 617","Plate",314626
"Cycle 100","CapPass",1992.92,"Qualified",-0.00391,-89.84,50427,"416-7","Alloy 617","Plate",314626
"Cycle 100","CapPass",1992.97,"Qualified",-0.00386,-82.69,50428,"416-7","Alloy 617","Plate",314626
"Cycle 100","CapPass",1993.03,"Qualified",-0.00381,-75.17,50429,"416-7","Alloy 617","Plate",314626
"Cycle 100","CapPass",1993.08,"Qualified",-0.00376,-68.29,50430,"416-7","Alloy 617","Plate",314626
"Cycle 100","CapPass",1993.13,"Qualified",-0.00371,-61.07,50431,"416-7","Alloy 617","Plate",314626
"Cycle 100","CapPass",1993.18,"Qualified",-0.00366,-54.97,50432,"416-7","Alloy 617","Plate",314626
"Cycle 100","CapPass",1993.23,"Qualified",-0.00361,-47.92,50433,"416-7","Alloy 617","Plate",314626
"Cycle 100","CapPass",1993.29,"Qualified",-0.00356,-41.44,50434,"416-7","Alloy 617","Plate",314626
"Cycle 100","CapPass",1993.34,"Qualified",-0.00351,-34.73,50435,"416-7","Alloy 617","Plate",314626
"Cycle 100","CapPass",1993.40,"Qualified",-0.00346,-28.13,50436,"416-7","Alloy 617","Plate",314626
"Cycle 100","CapPass",1993.45,"Qualified",-0.00341,-21.59,50437,"416-7","Alloy 617","Plate",314626
"Cycle 100","CapPass",1993.50,"Qualified",-0.00336,-15.13,50438,"416-7","Alloy 617","Plate",314626
"Cycle 100","CapPass",1993.55,"Qualified",-0.00331,-8.81,50439,"416-7","Alloy 617","Plate",314626
"Cycle 100","CapPass",1993.61,"Qualified",-0.00326,-2.50,50440,"416-7","Alloy 617","Plate",314626
"Cycle 100","CapPass",1993.66,"Qualified",-0.00321,4.00,50441,"416-7","Alloy 617","Plate",314626
"Cycle 100","CapPass",1993.71,"Qualified",-0.00316,9.77,50442,"416-7","Alloy 617","Plate",314626
"Cycle 100","CapPass",1993.76,"Qualified",-0.00311,15.74,50443,"416-7","Alloy 617","Plate",314626
"Cycle 100","CapPass",1993.80,"Qualified",-0.00307,19.91,50444,"416-7","Alloy 617","Plate",314626
"Cycle 100","CapPass",1993.82,"Qualified",-0.00306,21.72,50445,"416-7","Alloy 617","Plate",314626
"Cycle 100","CapPass",1993.88,"Qualified",-0.00300,27.00,50446,"416-7","Alloy 617","Plate",314626
"Cycle 100","CapPass",1993.97,"Qualified",-0.00295,32.15,50447,"416-7","Alloy 617","Plate",314626
"Cycle 100","CapPass",1994.03,"Qualified",-0.00290,37.88,50448,"416-7","Alloy 617","Plate",314626
"Cycle 100","CapPass",1994.08,"Qualified",-0.00285,44.34,50449,"416-7","Alloy 617","Plate",314626
"Cycle 100","CapPass",1994.12,"Qualified",-0.00280,50.27,50450,"416-7","Alloy 617","Plate",314626
"Cycle 100","CapPass",1994.17,"Qualified",-0.00275,55.99,50451,"416-7","Alloy 617","Plate",314626
"Cycle 100","CapPass",1994.23,"Qualified",-0.00270,61.24,50452,"416-7","Alloy 617","Plate",314626
"Cycle 100","CapPass",1994.29,"Qualified",-0.00265,66.75,50453,"416-7","Alloy 617","Plate",314626
"Cycle 100","CapPass",1994.35,"Qualified",-0.00260,71.30,50454,"416-7","Alloy 617","Plate",314626
"Cycle 100","CapPass",1994.40,"Qualified",-0.00255,75.63,50455,"416-7","Alloy 617","Plate",314626
"Cycle 100","CapPass",1994.46,"Qualified",-0.00250,80.48,50456,"416-7","Alloy 617","Plate",314626
"Cycle 100","CapPass",1994.52,"Qualified",-0.00245,85.07,50457,"416-7","Alloy 617","Plate",314626
"Cycle 100","CapPass",1994.58,"Qualified",-0.00240,90.17,50458,"416-7","Alloy 617","Plate",314626
"Cycle 100","CapPass",1994.63,"Qualified",-0.00235,94.82,50459,"416-7","Alloy 617","Plate",314626
"Cycle 100","CapPass",1994.67,"Qualified",-0.00230,100.42,50460,"416-7","Alloy 617","Plate",314626
"Cycle 100","CapPass",1994.71,"Qualified",-0.00225,105.92,50461,"416-7","Alloy 617","Plate",314626
"Cycle 100","CapPass",1994.74,"Qualified",-0.00220,111.66,50462,"416-7","Alloy 617","Plate",314626
"Cycle 100","CapPass",1994.78,"Qualified",-0.00215,117.16,50463,"416-7","Alloy 617","Plate",314626
"Cycle 100","CapPass",1994.80,"Qualified",-0.00211,121.42,50464,"416-7","Alloy 617","Plate",314626
"Cycle 100","CapPass",1994.81,"Qualified",-0.00210,122.37,50465,"416-7","Alloy 617","Plate",314626
"Cycle 100","CapPass",1994.85,"Qualified",-0.00205,127.38,50466,"416-7","Alloy 617","Plate",314626
"Cycle 100","CapPass",1994.88,"Qualified",-0.00200,132.06,50467,"416-7","Alloy 617","Plate",314626
"Cycle 100","CapPass",1994.93,"Qualified",-0.00194,136.17,50468,"416-7","Alloy 617","Plate",314626
"Cycle 100","CapPass",1994.97,"Qualified",-0.00189,139.82,50469,"416-7","Alloy 617","Plate",314626
"Cycle 100","CapPass",1995.01,"Qualified",-0.00184,143.19,50470,"416-7","Alloy 617","Plate",314626
"Cycle 100","CapPass",1995.06,"Qualified",-0.00179,146.55,50471,"416-7","Alloy 617","Plate",314626
"Cycle 100","CapPass",1995.11,"Qualified",-0.00174,149.30,50472,"416-7","Alloy 617","Plate",314626
"Cycle 100","CapPass",1995.16,"Qualified",-0.00169,152.12,50473,"416-7","Alloy 617","Plate",314626
"Cycle 100","CapPass",1995.22,"Qualified",-0.00164,155.47,50474,"416-7","Alloy 617","Plate",314626
"Cycle 100","CapPass",1995.27,"Qualified",-0.00159,158.60,50475,"416-7","Alloy 617","Plate",314626
"Cycle 100","CapPass",1995.33,"Qualified",-0.00154,162.42,50476,"416-7","Alloy 617","Plate",314626
"Cycle 100","CapPass",1995.38,"Qualified",-0.00149,166.10,50477,"416-7","Alloy 617","Plate",314626
"Cycle 100","CapPass",1995.43,"Qualified",-0.00144,169.49,50478,"416-7","Alloy 617","Plate",314626
"Cycle 100","CapPass",1995.48,"Qualified",-0.00139,173.08,50479,"416-7","Alloy 617","Plate",314626
"Cycle 100","CapPass",1995.53,"Qualified",-0.00134,176.49,50480,"416-7","Alloy 617","Plate",314626
"Cycle 100","CapPass",1995.57,"Qualified",-0.00129,179.33,50481,"416-7","Alloy 617","Plate",314626
"Cycle 100","CapPass",1995.62,"Qualified",-0.00124,182.18,50482,"416-7","Alloy 617","Plate",314626
"Cycle 100","CapPass",1995.67,"Qualified",-0.00119,184.88,50483,"416-7","Alloy 617","Plate",314626
"Cycle 100","CapPass",1995.72,"Qualified",-0.00114,187.45,50484,"416-7","Alloy 617","Plate",314626
"Cycle 100","CapPass",1995.77,"Qualified",-0.00109,189.91,50485,"416-7","Alloy 617","Plate",314626
"Cycle 100","CapPass",1995.80,"Qualified",-0.00105,191.42,50486,"416-7","Alloy 617","Plate",314626
"Cycle 100","CapPass",1995.82,"Qualified",-0.00104,192.26,50487,"416-7","Alloy 617","Plate",314626
"Cycle 100","CapPass",1995.88,"Qualified",-0.00099,194.79,50488,"416-7","Alloy 617","Plate",314626
"Cycle 100","CapPass",1995.93,"Qualified",-0.00093,197.26,50489,"416-7","Alloy 617","Plate",314626
"Cycle 100","CapPass",1995.98,"Qualified",-0.00088,199.64,50490,"416-7","Alloy 617","Plate",314626
"Cycle 100","CapPass",1996.03,"Qualified",-0.00083,202.07,50491,"416-7","Alloy 617","Plate",314626
"Cycle 100","CapPass",1996.08,"Qualified",-0.00078,204.40,50492,"416-7","Alloy 617","Plate",314626
"Cycle 100","CapPass",1996.13,"Qualified",-0.00073,206.66,50493,"416-7","Alloy 617","Plate",314626
"Cycle 100","CapPass",1996.17,"Qualified",-0.00068,208.79,50494,"416-7","Alloy 617","Plate",314626
"Cycle 100","CapPass",1996.23,"Qualified",-0.00063,211.14,50495,"416-7","Alloy 617","Plate",314626
"Cycle 100","CapPass",1996.28,"Qualified",-0.00058,213.29,50496,"416-7","Alloy 617","Plate",314626
"Cycle 100","CapPass",1996.33,"Qualified",-0.00053,215.42,50497,"416-7","Alloy 617","Plate",314626
"Cycle 100","CapPass",1996.38,"Qualified",-0.00048,217.39,50498,"416-7","Alloy 617","Plate",314626
"Cycle 100","CapPass",1996.42,"Qualified",-0.00043,218.94,50499,"416-7","Alloy 617","Plate",314626
"Cycle 100","CapPass",1996.47,"Qualified",-0.00038,220.37,50500,"416-7","Alloy 617","Plate",314626
"Cycle 100","CapPass",1996.53,"Qualified",-0.00033,221.88,50501,"416-7","Alloy 617","Plate",314626
"Cycle 100","CapPass",1996.58,"Qualified",-0.00028,223.38,50502,"416-7","Alloy 617","Plate",314626
"Cycle 100","CapPass",1996.64,"Qualified",-0.00023,225.36,50503,"416-7","Alloy 617","Plate",314626
"Cycle 100","CapPass",1996.69,"Qualified",-0.00018,227.39,50504,"416-7","Alloy 617","Plate",314626
"Cycle 200","CapPass",3977.64,"Qualified",-0.00009,228.90,51994,"416-7","Alloy 617","Plate",314626
"Cycle 200","CapPass",3977.70,"Qualified",-0.00004,230.71,51995,"416-7","Alloy 617","Plate",314626
"Cycle 200","CapPass",3977.75,"Qualified",0.00001,232.55,51996,"416-7","Alloy 617","Plate",314626
"Cycle 200","CapPass",3977.79,"Qualified",0.00006,234.06,51997,"416-7","Alloy 617","Plate",314626
"Cycle 200","CapPass",3977.80,"Qualified",0.00008,234.40,51998,"416-7","Alloy 617","Plate",314626
"Cycle 200","CapPass",3977.84,"Qualified",0.00011,235.41,51999,"416-7","Alloy 617","Plate",314626
"Cycle 200","CapPass",3977.89,"Qualified",0.00017,236.63,52000,"416-7","Alloy 617","Plate",314626
"Cycle 200","CapPass",3977.94,"Qualified",0.00022,237.79,52001,"416-7","Alloy 617","Plate",314626
"Cycle 200","CapPass",3977.99,"Qualified",0.00027,238.93,52002,"416-7","Alloy 617","Plate",314626
"Cycle 200","CapPass",3978.04,"Qualified",0.00032,240.10,52003,"416-7","Alloy 617","Plate",314626
"Cycle 200","CapPass",3978.09,"Qualified",0.00037,241.23,52004,"416-7","Alloy 617","Plate",314626
"Cycle 200","CapPass",3978.14,"Qualified",0.00042,242.18,52005,"416-7","Alloy 617","Plate",314626
"Cycle 200","CapPass",3978.16,"Qualified",0.00048,231.59,52006,"416-7","Alloy 617","Plate",314626
"Cycle 200","CapPass",3978.16,"Qualified",0.00053,231.67,52007,"416-7","Alloy 617","Plate",314626
"Cycle 200","CapPass",3978.24,"Qualified",0.00058,229.98,52008,"416-7","Alloy 617","Plate",314626
"Cycle 200","CapPass",3978.36,"Qualified",0.00063,226.01,52009,"416-7","Alloy 617","Plate",314626
"Cycle 200","CapPass",3978.43,"Qualified",0.00068,227.38,52010,"416-7","Alloy 617","Plate",314626
"Cycle 200","CapPass",3978.48,"Qualified",0.00073,230.31,52011,"416-7","Alloy 617","Plate",314626
"Cycle 200","CapPass",3978.52,"Qualified",0.00078,233.55,52012,"416-7","Alloy 617","Plate",314626
"Cycle 200","CapPass",3978.57,"Qualified",0.00083,236.66,52013,"416-7","Alloy 617","Plate",314626
"Cycle 200","CapPass",3978.62,"Qualified",0.00088,239.26,52014,"416-7","Alloy 617","Plate",314626
"Cycle 200","CapPass",3978.66,"Qualified",0.00093,241.49,52015,"416-7","Alloy 617","Plate",314626
"Cycle 200","CapPass",3978.71,"Qualified",0.00098,243.45,52016,"416-7","Alloy 617","Plate",314626
"Cycle 200","CapPass",3978.76,"Qualified",0.00103,245.12,52017,"416-7","Alloy 617","Plate",314626
"Cycle 200","CapPass",3978.80,"Qualified",0.00108,246.35,52018,"416-7","Alloy 617","Plate",314626
"Cycle 200","CapPass",3978.81,"Qualified",0.00109,246.50,52019,"416-7","Alloy 617","Plate",314626
"Cycle 200","CapPass",3978.86,"Qualified",0.00114,247.75,52020,"416-7","Alloy 617","Plate",314626
"Cycle 200","CapPass",3978.91,"Qualified",0.00119,248.82,52021,"416-7","Alloy 617","Plate",314626
"Cycle 200","CapPass",3978.95,"Qualified",0.00124,237.26,52022,"416-7","Alloy 617","Plate",314626
"Cycle 200","CapPass",3978.99,"Qualified",0.00129,238.29,52023,"416-7","Alloy 617","Plate",314626
"Cycle 200","CapPass",3979.05,"Qualified",0.00134,239.39,52024,"416-7","Alloy 617","Plate",314626
"Cycle 200","CapPass",3979.11,"Qualified",0.00139,240.55,52025,"416-7","Alloy 617","Plate",314626
"Cycle 200","CapPass",3979.17,"Qualified",0.00144,242.14,52026,"416-7","Alloy 617","Plate",314626
"Cycle 200","CapPass",3979.22,"Qualified",0.00149,244.34,52027,"416-7","Alloy 617","Plate",314626
"Cycle 200","CapPass",3979.27,"Qualified",0.00154,246.45,52028,"416-7","Alloy 617","Plate",314626
"Cycle 200","CapPass",3979.32,"Qualified",0.00159,248.51,52029,"416-7","Alloy 617","Plate",314626
"Cycle 200","CapPass",3979.37,"Qualified",0.00164,250.28,52030,"416-7","Alloy 617","Plate",314626
"Cycle 200","CapPass",3979.41,"Qualified",0.00169,251.85,52031,"416-7","Alloy 617","Plate",314626
"Cycle 200","CapPass",3979.46,"Qualified",0.00174,253.26,52032,"416-7","Alloy 617","Plate",314626
"Cycle 200","CapPass",3979.51,"Qualified",0.00179,254.32,52033,"416-7","Alloy 617","Plate",314626
"Cycle 200","CapPass",3979.56,"Qualified",0.00184,255.34,52034,"416-7","Alloy 617","Plate",314626
"Cycle 200","CapPass",3979.61,"Qualified",0.00189,256.08,52035,"416-7","Alloy 617","Plate",314626
"Cycle 200","CapPass",3979.66,"Qualified",0.00194,256.83,52036,"416-7","Alloy 617","Plate",314626
"Cycle 200","CapPass",3979.71,"Qualified",0.00199,257.47,52037,"416-7","Alloy 617","Plate",314626
"Cycle 200","CapPass",3979.76,"Qualified",0.00204,258.17,52038,"416-7","Alloy 617","Plate",314626
"Cycle 200","CapPass",3979.80,"Qualified",0.00209,258.66,52039,"416-7","Alloy 617","Plate",314626
"Cycle 200","CapPass",3979.81,"Qualified",0.00209,258.78,52040,"416-7","Alloy 617","Plate",314626
"Cycle 200","CapPass",3979.86,"Qualified",0.00214,259.29,52041,"416-7","Alloy 617","Plate",314626
"Cycle 200","CapPass",3979.91,"Qualified",0.00220,259.83,52042,"416-7","Alloy 617","Plate",314626
"Cycle 200","CapPass",3979.95,"Qualified",0.00225,260.16,52043,"416-7","Alloy 617","Plate",314626
"Cycle 200","CapPass",3980.00,"Qualified",0.00230,260.41,52044,"416-7","Alloy 617","Plate",314626
"Cycle 200","CapPass",3980.06,"Qualified",0.00235,260.54,52045,"416-7","Alloy 617","Plate",314626
"Cycle 200","CapPass",3980.11,"Qualified",0.00240,260.82,52046,"416-7","Alloy 617","Plate",314626
"Cycle 200","CapPass",3980.16,"Qualified",0.00245,261.21,52047,"416-7","Alloy 617","Plate",314626
"Cycle 200","CapPass",3980.21,"Qualified",0.00250,261.62,52048,"416-7","Alloy 617","Plate",314626
"Cycle 200","CapPass",3980.26,"Qualified",0.00255,261.91,52049,"416-7","Alloy 617","Plate",314626
"Cycle 200","CapPass",3980.31,"Qualified",0.00260,262.33,52050,"416-7","Alloy 617","Plate",314626
"Cycle 200","CapPass",3980.35,"Qualified",0.00265,262.59,52051,"416-7","Alloy 617","Plate",314626
"Cycle 200","CapPass",3980.40,"Qualified",0.00270,262.74,52052,"416-7","Alloy 617","Plate",314626
"Cycle 200","CapPass",3980.45,"Qualified",0.00275,262.81,52053,"416-7","Alloy 617","Plate",314626
"Cycle 200","CapPass",3980.50,"Qualified",0.00280,262.87,52054,"416-7","Alloy 617","Plate",314626
"Cycle 200","CapPass",3980.55,"Qualified",0.00285,262.64,52055,"416-7","Alloy 617","Plate",314626
"Cycle 200","CapPass",3980.61,"Qualified",0.00290,262.30,52056,"416-7","Alloy 617","Plate",314626
"Cycle 200","CapPass",3980.67,"Qualified",0.00295,262.39,52057,"416-7","Alloy 617","Plate",314626
"Cycle 200","CapPass",3980.72,"Qualified",0.00300,262.96,52058,"416-7","Alloy 617","Plate",314626
"Cycle 200","CapPass",3980.76,"Qualified",0.00305,263.62,52059,"416-7","Alloy 617","Plate",314626
"Cycle 200","CapPass",3980.80,"Qualified",0.00310,264.08,52060,"416-7","Alloy 617","Plate",314626
"Cycle 200","CapPass",3980.81,"Qualified",0.00310,264.12,52061,"416-7","Alloy 617","Plate",314626
"Cycle 200","CapPass",3980.86,"Qualified",0.00315,264.46,52062,"416-7","Alloy 617","Plate",314626
"Cycle 200","CapPass",3980.91,"Qualified",0.00320,264.59,52063,"416-7","Alloy 617","Plate",314626
"Cycle 200","CapPass",3980.96,"Qualified",0.00326,264.76,52064,"416-7","Alloy 617","Plate",314626
"Cycle 200","CapPass",3981.01,"Qualified",0.00331,265.08,52065,"416-7","Alloy 617","Plate",314626
"Cycle 200","CapPass",3981.06,"Qualified",0.00336,265.46,52066,"416-7","Alloy 617","Plate",314626
"Cycle 200","CapPass",3981.11,"Qualified",0.00341,265.64,52067,"416-7","Alloy 617","Plate",314626
"Cycle 200","CapPass",3981.16,"Qualified",0.00346,265.62,52068,"416-7","Alloy 617","Plate",314626
"Cycle 200","CapPass",3981.21,"Qualified",0.00351,265.63,52069,"416-7","Alloy 617","Plate",314626
"Cycle 200","CapPass",3981.26,"Qualified",0.00356,265.52,52070,"416-7","Alloy 617","Plate",314626
"Cycle 200","CapPass",3981.31,"Qualified",0.00361,265.45,52071,"416-7","Alloy 617","Plate",314626
"Cycle 200","CapPass",3981.36,"Qualified",0.00366,265.46,52072,"416-7","Alloy 617","Plate",314626
"Cycle 200","CapPass",3981.41,"Qualified",0.00371,265.59,52073,"416-7","Alloy 617","Plate",314626
"Cycle 200","CapPass",3981.46,"Qualified",0.00376,265.80,52074,"416-7","Alloy 617","Plate",314626
"Cycle 200","CapPass",3981.51,"Qualified",0.00381,265.92,52075,"416-7","Alloy 617","Plate",314626
"Cycle 200","CapPass",3981.56,"Qualified",0.00386,266.07,52076,"416-7","Alloy 617","Plate",314626
"Cycle 200","CapPass",3981.61,"Qualified",0.00391,266.16,52077,"416-7","Alloy 617","Plate",314626
"Cycle 200","CapPass",3981.67,"Qualified",0.00396,266.31,52078,"416-7","Alloy 617","Plate",314626
"Cycle 200","CapPass",3981.72,"Qualified",0.00401,266.53,52079,"416-7","Alloy 617","Plate",314626
"Cycle 200","CapPass",3981.77,"Qualified",0.00406,266.93,52080,"416-7","Alloy 617","Plate",314626
"Cycle 200","CapPass",3981.80,"Qualified",0.00410,267.20,52081,"416-7","Alloy 617","Plate",314626
"Cycle 200","CapPass",3981.81,"Qualified",0.00411,267.28,52082,"416-7","Alloy 617","Plate",314626
"Cycle 200","CapPass",3981.86,"Qualified",0.00416,267.54,52083,"416-7","Alloy 617","Plate",314626
"Cycle 200","CapPass",3981.91,"Qualified",0.00421,267.65,52084,"416-7","Alloy 617","Plate",314626
"Cycle 200","CapPass",3981.95,"Qualified",0.00426,267.53,52085,"416-7","Alloy 617","Plate",314626
"Cycle 200","CapPass",3982.00,"Qualified",0.00432,267.08,52086,"416-7","Alloy 617","Plate",314626
"Cycle 200","CapPass",3982.06,"Qualified",0.00437,266.41,52087,"416-7","Alloy 617","Plate",314626
"Cycle 200","CapPass",3982.12,"Qualified",0.00442,265.82,52088,"416-7","Alloy 617","Plate",314626
"Cycle 200","CapPass",3982.17,"Qualified",0.00447,265.92,52089,"416-7","Alloy 617","Plate",314626
"Cycle 200","CapPass",3982.22,"Qualified",0.00452,266.39,52090,"416-7","Alloy 617","Plate",314626
"Cycle 200","CapPass",3982.27,"Qualified",0.00457,266.86,52091,"416-7","Alloy 617","Plate",314626
"Cycle 200","CapPass",3982.32,"Qualified",0.00462,267.27,52092,"416-7","Alloy 617","Plate",314626
"Cycle 200","CapPass",3982.36,"Qualified",0.00467,267.54,52093,"416-7","Alloy 617","Plate",314626
"Cycle 200","CapPass",3982.42,"Qualified",0.00472,267.57,52094,"416-7","Alloy 617","Plate",314626
"Cycle 200","CapPass",3982.47,"Qualified",0.00477,267.47,52095,"416-7","Alloy 617","Plate",314626
"Cycle 200","CapPass",3982.52,"Qualified",0.00482,267.72,52096,"416-7","Alloy 617","Plate",314626
"Cycle 200","CapPass",3982.57,"Qualified",0.00487,268.05,52097,"416-7","Alloy 617","Plate",314626
"Cycle 200","CapPass",3982.62,"Qualified",0.00492,268.39,52098,"416-7","Alloy 617","Plate",314626
"Cycle 200","CapPass",3982.68,"Qualified",0.00497,267.30,52099,"416-7","Alloy 617","Plate",314626
"Cycle 200","CapPass",3982.80,"Qualified",0.00493,244.32,52100,"416-7","Alloy 617","Plate",314626
"Cycle 200","CapPass",3982.81,"Qualified",0.00492,241.81,52101,"416-7","Alloy 617","Plate",314626
"Cycle 200","CapPass",3982.85,"Qualified",0.00487,231.29,52102,"416-7","Alloy 617","Plate",314626
"Cycle 200","CapPass",3982.89,"Qualified",0.00482,221.17,52103,"416-7","Alloy 617","Plate",314626
"Cycle 200","CapPass",3982.93,"Qualified",0.00477,211.74,52104,"416-7","Alloy 617","Plate",314626
"Cycle 200","CapPass",3982.97,"Qualified",0.00472,202.37,52105,"416-7","Alloy 617","Plate",314626
"Cycle 200","CapPass",3983.02,"Qualified",0.00467,192.67,52106,"416-7","Alloy 617","Plate",314626
"Cycle 200","CapPass",3983.07,"Qualified",0.00462,183.84,52107,"416-7","Alloy 617","Plate",314626
"Cycle 200","CapPass",3983.11,"Qualified",0.00457,176.50,52108,"416-7","Alloy 617","Plate",314626
"Cycle 200","CapPass",3983.16,"Qualified",0.00452,168.47,52109,"416-7","Alloy 617","Plate",314626
"Cycle 200","CapPass",3983.21,"Qualified",0.00447,161.18,52110,"416-7","Alloy 617","Plate",314626
"Cycle 200","CapPass",3983.26,"Qualified",0.00442,154.18,52111,"416-7","Alloy 617","Plate",314626
"Cycle 200","CapPass",3983.32,"Qualified",0.00437,146.65,52112,"416-7","Alloy 617","Plate",314626
"Cycle 200","CapPass",3983.38,"Qualified",0.00431,138.80,52113,"416-7","Alloy 617","Plate",314626
"Cycle 200","CapPass",3983.43,"Qualified",0.00426,131.10,52114,"416-7","Alloy 617","Plate",314626
"Cycle 200","CapPass",3983.48,"Qualified",0.00421,124.37,52115,"416-7","Alloy 617","Plate",314626
"Cycle 200","CapPass",3983.54,"Qualified",0.00416,116.51,52116,"416-7","Alloy 617","Plate",314626
"Cycle 200","CapPass",3983.59,"Qualified",0.00411,109.36,52117,"416-7","Alloy 617","Plate",314626
"Cycle 200","CapPass",3983.64,"Qualified",0.00406,102.96,52118,"416-7","Alloy 617","Plate",314626
"Cycle 200","CapPass",3983.69,"Qualified",0.00401,96.27,52119,"416-7","Alloy 617","Plate",314626
"Cycle 200","CapPass",3983.74,"Qualified",0.00396,89.57,52120,"416-7","Alloy 617","Plate",314626
"Cycle 200","CapPass",3983.80,"Qualified",0.00391,83.21,52121,"416-7","Alloy 617","Plate",314626
"Cycle 200","CapPass",3983.80,"Qualified",0.00391,82.34,52122,"416-7","Alloy 617","Plate",314626
"Cycle 200","CapPass",3983.85,"Qualified",0.00386,77.07,52123,"416-7","Alloy 617","Plate",314626
"Cycle 200","CapPass",3983.89,"Qualified",0.00381,71.44,52124,"416-7","Alloy 617","Plate",314626
"Cycle 200","CapPass",3983.95,"Qualified",0.00376,65.62,52125,"416-7","Alloy 617","Plate",314626
"Cycle 200","CapPass",3984.00,"Qualified",0.00371,59.53,52126,"416-7","Alloy 617","Plate",314626
"Cycle 200","CapPass",3984.05,"Qualified",0.00366,54.02,52127,"416-7","Alloy 617","Plate",314626
"Cycle 200","CapPass",3984.11,"Qualified",0.00361,47.98,52128,"416-7","Alloy 617","Plate",314626
"Cycle 200","CapPass",3984.17,"Qualified",0.00356,41.48,52129,"416-7","Alloy 617","Plate",314626
"Cycle 200","CapPass",3984.22,"Qualified",0.00351,35.81,52130,"416-7","Alloy 617","Plate",314626
"Cycle 200","CapPass",3984.27,"Qualified",0.00346,29.41,52131,"416-7","Alloy 617","Plate",314626
"Cycle 200","CapPass",3984.33,"Qualified",0.00341,23.35,52132,"416-7","Alloy 617","Plate",314626
"Cycle 200","CapPass",3984.39,"Qualified",0.00336,16.51,52133,"416-7","Alloy 617","Plate",314626
"Cycle 200","CapPass",3984.44,"Qualified",0.00331,10.14,52134,"416-7","Alloy 617","Plate",314626
"Cycle 200","CapPass",3984.49,"Qualified",0.00326,4.56,52135,"416-7","Alloy 617","Plate",314626
"Cycle 200","CapPass",3984.54,"Qualified",0.00320,-1.20,52136,"416-7","Alloy 617","Plate",314626
"Cycle 200","CapPass",3984.59,"Qualified",0.00315,-6.84,52137,"416-7","Alloy 617","Plate",314626
"Cycle 200","CapPass",3984.65,"Qualified",0.00310,-12.32,52138,"416-7","Alloy 617","Plate",314626
"Cycle 200","CapPass",3984.71,"Qualified",0.00305,-17.96,52139,"416-7","Alloy 617","Plate",314626
"Cycle 200","CapPass",3984.78,"Qualified",0.00300,-22.07,52140,"416-7","Alloy 617","Plate",314626
"Cycle 200","CapPass",3984.80,"Qualified",0.00299,-22.24,52141,"416-7","Alloy 617","Plate",314626
"Cycle 200","CapPass",3984.95,"Qualified",0.00295,-26.45,52142,"416-7","Alloy 617","Plate",314626
"Cycle 200","CapPass",3985.01,"Qualified",0.00290,-32.04,52143,"416-7","Alloy 617","Plate",314626
"Cycle 200","CapPass",3985.06,"Qualified",0.00285,-37.26,52144,"416-7","Alloy 617","Plate",314626
"Cycle 200","CapPass",3985.12,"Qualified",0.00280,-42.52,52145,"416-7","Alloy 617","Plate",314626
"Cycle 200","CapPass",3985.17,"Qualified",0.00275,-48.37,52146,"416-7","Alloy 617","Plate",314626
"Cycle 200","CapPass",3985.20,"Qualified",0.00270,-55.69,52147,"416-7","Alloy 617","Plate",314626
"Cycle 200","CapPass",3985.23,"Qualified",0.00265,-62.25,52148,"416-7","Alloy 617","Plate",314626
"Cycle 200","CapPass",3985.25,"Qualified",0.00260,-68.19,52149,"416-7","Alloy 617","Plate",314626
"Cycle 200","CapPass",3985.27,"Qualified",0.00255,-74.07,52150,"416-7","Alloy 617","Plate",314626
"Cycle 200","CapPass",3985.29,"Qualified",0.00250,-79.45,52151,"416-7","Alloy 617","Plate",314626
"Cycle 200","CapPass",3985.32,"Qualified",0.00244,-84.74,52152,"416-7","Alloy 617","Plate",314626
"Cycle 200","CapPass",3985.35,"Qualified",0.00239,-89.33,52153,"416-7","Alloy 617","Plate",314626
"Cycle 200","CapPass",3985.38,"Qualified",0.00234,-93.73,52154,"416-7","Alloy 617","Plate",314626
"Cycle 200","CapPass",3985.42,"Qualified",0.00229,-97.69,52155,"416-7","Alloy 617","Plate",314626
"Cycle 200","CapPass",3985.47,"Qualified",0.00224,-101.3,52156,"416-7","Alloy 617","Plate",314626
"Cycle 200","CapPass",3985.52,"Qualified",0.00219,-104.6,52157,"416-7","Alloy 617","Plate",314626
"Cycle 200","CapPass",3985.58,"Qualified",0.00214,-108.0,52158,"416-7","Alloy 617","Plate",314626
"Cycle 200","CapPass",3985.63,"Qualified",0.00209,-111.4,52159,"416-7","Alloy 617","Plate",314626
"Cycle 200","CapPass",3985.68,"Qualified",0.00204,-114.7,52160,"416-7","Alloy 617","Plate",314626
"Cycle 200","CapPass",3985.73,"Qualified",0.00199,-118.0,52161,"416-7","Alloy 617","Plate",314626
"Cycle 200","CapPass",3985.78,"Qualified",0.00194,-121.3,52162,"416-7","Alloy 617","Plate",314626
"Cycle 200","CapPass",3985.80,"Qualified",0.00192,-122.7,52163,"416-7","Alloy 617","Plate",314626
"Cycle 200","CapPass",3985.84,"Qualified",0.00189,-124.8,52164,"416-7","Alloy 617","Plate",314626
"Cycle 200","CapPass",3985.89,"Qualified",0.00184,-128.5,52165,"416-7","Alloy 617","Plate",314626
"Cycle 200","CapPass",3985.94,"Qualified",0.00179,-132.1,52166,"416-7","Alloy 617","Plate",314626
"Cycle 200","CapPass",3986.00,"Qualified",0.00174,-135.8,52167,"416-7","Alloy 617","Plate",314626
"Cycle 200","CapPass",3986.05,"Qualified",0.00169,-139.6,52168,"416-7","Alloy 617","Plate",314626
"Cycle 200","CapPass",3986.10,"Qualified",0.00164,-143.4,52169,"416-7","Alloy 617","Plate",314626
"Cycle 200","CapPass",3986.15,"Qualified",0.00158,-146.9,52170,"416-7","Alloy 617","Plate",314626
"Cycle 200","CapPass",3986.19,"Qualified",0.00153,-150.2,52171,"416-7","Alloy 617","Plate",314626
"Cycle 200","CapPass",3986.24,"Qualified",0.00148,-153.1,52172,"416-7","Alloy 617","Plate",314626
"Cycle 200","CapPass",3986.28,"Qualified",0.00143,-155.5,52173,"416-7","Alloy 617","Plate",314626
"Cycle 200","CapPass",3986.34,"Qualified",0.00138,-158.0,52174,"416-7","Alloy 617","Plate",314626
"Cycle 200","CapPass",3986.39,"Qualified",0.00133,-160.5,52175,"416-7","Alloy 617","Plate",314626
"Cycle 200","CapPass",3986.44,"Qualified",0.00128,-163.1,52176,"416-7","Alloy 617","Plate",314626
"Cycle 200","CapPass",3986.50,"Qualified",0.00123,-165.8,52177,"416-7","Alloy 617","Plate",314626
"Cycle 200","CapPass",3986.55,"Qualified",0.00118,-168.6,52178,"416-7","Alloy 617","Plate",314626
"Cycle 200","CapPass",3986.60,"Qualified",0.00113,-171.3,52179,"416-7","Alloy 617","Plate",314626
"Cycle 200","CapPass",3986.65,"Qualified",0.00108,-174.1,52180,"416-7","Alloy 617","Plate",314626
"Cycle 200","CapPass",3986.70,"Qualified",0.00103,-176.8,52181,"416-7","Alloy 617","Plate",314626
"Cycle 200","CapPass",3986.75,"Qualified",0.00098,-179.3,52182,"416-7","Alloy 617","Plate",314626
"Cycle 200","CapPass",3986.80,"Qualified",0.00093,-182.1,52183,"416-7","Alloy 617","Plate",314626
"Cycle 200","CapPass",3986.85,"Qualified",0.00088,-184.8,52184,"416-7","Alloy 617","Plate",314626
"Cycle 200","CapPass",3986.91,"Qualified",0.00083,-187.5,52185,"416-7","Alloy 617","Plate",314626
"Cycle 200","CapPass",3986.96,"Qualified",0.00078,-190.2,52186,"416-7","Alloy 617","Plate",314626
"Cycle 200","CapPass",3987.01,"Qualified",0.00073,-192.8,52187,"416-7","Alloy 617","Plate",314626
"Cycle 200","CapPass",3987.06,"Qualified",0.00068,-195.5,52188,"416-7","Alloy 617","Plate",314626
"Cycle 200","CapPass",3987.10,"Qualified",0.00063,-197.8,52189,"416-7","Alloy 617","Plate",314626
"Cycle 200","CapPass",3987.16,"Qualified",0.00058,-200.1,52190,"416-7","Alloy 617","Plate",314626
"Cycle 200","CapPass",3987.21,"Qualified",0.00053,-202.4,52191,"416-7","Alloy 617","Plate",314626
"Cycle 200","CapPass",3987.27,"Qualified",0.00047,-205.1,52192,"416-7","Alloy 617","Plate",314626
"Cycle 200","CapPass",3987.32,"Qualified",0.00042,-207.7,52193,"416-7","Alloy 617","Plate",314626
"Cycle 200","CapPass",3987.36,"Qualified",0.00037,-210.1,52194,"416-7","Alloy 617","Plate",314626
"Cycle 200","CapPass",3987.41,"Qualified",0.00032,-212.2,52195,"416-7","Alloy 617","Plate",314626
"Cycle 200","CapPass",3987.46,"Qualified",0.00027,-214.1,52196,"416-7","Alloy 617","Plate",314626
"Cycle 200","CapPass",3987.51,"Qualified",0.00022,-215.8,52197,"416-7","Alloy 617","Plate",314626
"Cycle 200","CapPass",3987.56,"Qualified",0.00017,-217.6,52198,"416-7","Alloy 617","Plate",314626
"Cycle 200","CapPass",3987.61,"Qualified",0.00012,-219.2,52199,"416-7","Alloy 617","Plate",314626
"Cycle 200","CapPass",3987.66,"Qualified",0.00007,-220.7,52200,"416-7","Alloy 617","Plate",314626
"Cycle 200","CapPass",3987.71,"Qualified",0.00002,-222.2,52201,"416-7","Alloy 617","Plate",314626
"Cycle 200","CapPass",3987.76,"Qualified",-0.00003,-223.6,52202,"416-7","Alloy 617","Plate",314626
"Cycle 200","CapPass",3987.80,"Qualified",-0.00008,-224.9,52203,"416-7","Alloy 617","Plate",314626
"Cycle 200","CapPass",3987.81,"Qualified",-0.00008,-225.0,52204,"416-7","Alloy 617","Plate",314626
"Cycle 200","CapPass",3987.86,"Qualified",-0.00013,-226.3,52205,"416-7","Alloy 617","Plate",314626
"Cycle 200","CapPass",3987.91,"Qualified",-0.00018,-227.8,52206,"416-7","Alloy 617","Plate",314626
"Cycle 200","CapPass",3987.97,"Qualified",-0.00023,-229.4,52207,"416-7","Alloy 617","Plate",314626
"Cycle 200","CapPass",3988.02,"Qualified",-0.00028,-231.2,52208,"416-7","Alloy 617","Plate",314626
"Cycle 200","CapPass",3988.06,"Qualified",-0.00033,-232.6,52209,"416-7","Alloy 617","Plate",314626
"Cycle 200","CapPass",3988.11,"Qualified",-0.00039,-234.1,52210,"416-7","Alloy 617","Plate",314626
"Cycle 200","CapPass",3988.16,"Qualified",-0.00044,-235.2,52211,"416-7","Alloy 617","Plate",314626
"Cycle 200","CapPass",3988.21,"Qualified",-0.00049,-236.1,52212,"416-7","Alloy 617","Plate",314626
"Cycle 200","CapPass",3988.26,"Qualified",-0.00054,-236.9,52213,"416-7","Alloy 617","Plate",314626
"Cycle 200","CapPass",3988.31,"Qualified",-0.00059,-237.7,52214,"416-7","Alloy 617","Plate",314626
"Cycle 200","CapPass",3988.37,"Qualified",-0.00064,-234.6,52215,"416-7","Alloy 617","Plate",314626
"Cycle 200","CapPass",3988.42,"Qualified",-0.00069,-236.5,52216,"416-7","Alloy 617","Plate",314626
"Cycle 200","CapPass",3988.47,"Qualified",-0.00074,-238.4,52217,"416-7","Alloy 617","Plate",314626
"Cycle 200","CapPass",3988.51,"Qualified",-0.00079,-240.0,52218,"416-7","Alloy 617","Plate",314626
"Cycle 200","CapPass",3988.56,"Qualified",-0.00084,-241.3,52219,"416-7","Alloy 617","Plate",314626
"Cycle 200","CapPass",3988.61,"Qualified",-0.00089,-242.2,52220,"416-7","Alloy 617","Plate",314626
"Cycle 200","CapPass",3988.66,"Qualified",-0.00094,-242.9,52221,"416-7","Alloy 617","Plate",314626
"Cycle 200","CapPass",3988.71,"Qualified",-0.00099,-243.6,52222,"416-7","Alloy 617","Plate",314626
"Cycle 200","CapPass",3988.76,"Qualified",-0.00104,-244.2,52223,"416-7","Alloy 617","Plate",314626
"Cycle 200","CapPass",3988.80,"Qualified",-0.00109,-244.7,52224,"416-7","Alloy 617","Plate",314626
"Cycle 200","CapPass",3988.81,"Qualified",-0.00109,-244.8,52225,"416-7","Alloy 617","Plate",314626
"Cycle 200","CapPass",3988.86,"Qualified",-0.00114,-245.4,52226,"416-7","Alloy 617","Plate",314626
"Cycle 200","CapPass",3988.92,"Qualified",-0.00119,-246.1,52227,"416-7","Alloy 617","Plate",314626
"Cycle 200","CapPass",3988.96,"Qualified",-0.00124,-246.9,52228,"416-7","Alloy 617","Plate",314626
"Cycle 200","CapPass",3989.01,"Qualified",-0.00129,-247.7,52229,"416-7","Alloy 617","Plate",314626
"Cycle 200","CapPass",3989.06,"Qualified",-0.00134,-248.3,52230,"416-7","Alloy 617","Plate",314626
"Cycle 200","CapPass",3989.11,"Qualified",-0.00140,-248.9,52231,"416-7","Alloy 617","Plate",314626
"Cycle 200","CapPass",3989.17,"Qualified",-0.00145,-249.6,52232,"416-7","Alloy 617","Plate",314626
"Cycle 200","CapPass",3989.22,"Qualified",-0.00150,-250.3,52233,"416-7","Alloy 617","Plate",314626
"Cycle 200","CapPass",3989.27,"Qualified",-0.00155,-251.4,52234,"416-7","Alloy 617","Plate",314626
"Cycle 200","CapPass",3989.32,"Qualified",-0.00160,-252.5,52235,"416-7","Alloy 617","Plate",314626
"Cycle 200","CapPass",3989.37,"Qualified",-0.00165,-253.6,52236,"416-7","Alloy 617","Plate",314626
"Cycle 200","CapPass",3989.42,"Qualified",-0.00170,-254.7,52237,"416-7","Alloy 617","Plate",314626
"Cycle 200","CapPass",3989.47,"Qualified",-0.00175,-255.7,52238,"416-7","Alloy 617","Plate",314626
"Cycle 200","CapPass",3989.52,"Qualified",-0.00180,-256.8,52239,"416-7","Alloy 617","Plate",314626
"Cycle 200","CapPass",3989.56,"Qualified",-0.00185,-257.6,52240,"416-7","Alloy 617","Plate",314626
"Cycle 200","CapPass",3989.61,"Qualified",-0.00190,-258.3,52241,"416-7","Alloy 617","Plate",314626
"Cycle 200","CapPass",3989.66,"Qualified",-0.00195,-258.8,52242,"416-7","Alloy 617","Plate",314626
