Repository: js-molina/fatigue-A617

File: data/850C/Strain rate 0.001/1.0% strain/HTM_A20_Cycles_41622.csv (part 10 of 12)
"Cycle Label","Data State","Elapsed Time Sec","Qual State","Strain","Stress Mpa","Count","Sample","Alloy","Material_Form","Heat"
"49% Nf: Cycle 400-401","CapPass",7990.55,"Qualified",-0.00117,-238.2,49848,"416-22","Alloy 617","Plate",314626
"49% Nf: Cycle 400-401","CapPass",7990.56,"Qualified",-0.00122,-238.2,49849,"416-22","Alloy 617","Plate",314626
"49% Nf: Cycle 400-401","CapPass",7990.56,"Qualified",-0.00129,-238.5,49850,"416-22","Alloy 617","Plate",314626
"49% Nf: Cycle 400-401","CapPass",7990.76,"Qualified",-0.00132,-220.8,49851,"416-22","Alloy 617","Plate",314626
"49% Nf: Cycle 400-401","CapPass",7990.84,"Qualified",-0.00134,-218.8,49852,"416-22","Alloy 617","Plate",314626
"49% Nf: Cycle 400-401","CapPass",7990.92,"Qualified",-0.00139,-220.8,49853,"416-22","Alloy 617","Plate",314626
"49% Nf: Cycle 400-401","CapPass",7990.97,"Qualified",-0.00144,-224.4,49854,"416-22","Alloy 617","Plate",314626
"49% Nf: Cycle 400-401","CapPass",7991.02,"Qualified",-0.00149,-228.0,49855,"416-22","Alloy 617","Plate",314626
"49% Nf: Cycle 400-401","CapPass",7991.07,"Qualified",-0.00154,-231.5,49856,"416-22","Alloy 617","Plate",314626
"49% Nf: Cycle 400-401","CapPass",7991.12,"Qualified",-0.00159,-235.0,49857,"416-22","Alloy 617","Plate",314626
"49% Nf: Cycle 400-401","CapPass",7991.17,"Qualified",-0.00164,-238.2,49858,"416-22","Alloy 617","Plate",314626
"49% Nf: Cycle 400-401","CapPass",7991.21,"Qualified",-0.00169,-241.4,49859,"416-22","Alloy 617","Plate",314626
"49% Nf: Cycle 400-401","CapPass",7991.26,"Qualified",-0.00174,-243.9,49860,"416-22","Alloy 617","Plate",314626
"49% Nf: Cycle 400-401","CapPass",7991.30,"Qualified",-0.00179,-246.3,49861,"416-22","Alloy 617","Plate",314626
"49% Nf: Cycle 400-401","CapPass",7991.35,"Qualified",-0.00184,-248.4,49862,"416-22","Alloy 617","Plate",314626
"49% Nf: Cycle 400-401","CapPass",7991.40,"Qualified",-0.00189,-250.3,49863,"416-22","Alloy 617","Plate",314626
"49% Nf: Cycle 400-401","CapPass",7991.45,"Qualified",-0.00194,-252.4,49864,"416-22","Alloy 617","Plate",314626
"49% Nf: Cycle 400-401","CapPass",7991.50,"Qualified",-0.00199,-254.3,49865,"416-22","Alloy 617","Plate",314626
"49% Nf: Cycle 400-401","CapPass",7991.55,"Qualified",-0.00204,-256.1,49866,"416-22","Alloy 617","Plate",314626
"49% Nf: Cycle 400-401","CapPass",7991.58,"Qualified",-0.00211,-249.2,49867,"416-22","Alloy 617","Plate",314626
"49% Nf: Cycle 400-401","CapPass",7991.59,"Qualified",-0.00218,-249.4,49868,"416-22","Alloy 617","Plate",314626
"49% Nf: Cycle 400-401","CapPass",7991.59,"Qualified",-0.00228,-249.5,49869,"416-22","Alloy 617","Plate",314626
"49% Nf: Cycle 400-401","CapPass",7991.59,"Qualified",-0.00233,-249.6,49870,"416-22","Alloy 617","Plate",314626
"49% Nf: Cycle 400-401","CapPass",7991.59,"Qualified",-0.00240,-249.5,49871,"416-22","Alloy 617","Plate",314626
"49% Nf: Cycle 400-401","CapPass",7991.59,"Qualified",-0.00246,-249.5,49872,"416-22","Alloy 617","Plate",314626
"49% Nf: Cycle 400-401","CapPass",7991.59,"Qualified",-0.00251,-249.5,49873,"416-22","Alloy 617","Plate",314626
"49% Nf: Cycle 400-401","CapPass",7991.59,"Qualified",-0.00256,-249.6,49874,"416-22","Alloy 617","Plate",314626
"49% Nf: Cycle 400-401","CapPass",7991.59,"Qualified",-0.00264,-249.8,49875,"416-22","Alloy 617","Plate",314626
"49% Nf: Cycle 400-401","CapPass",7991.68,"Qualified",-0.00259,-233.5,49876,"416-22","Alloy 617","Plate",314626
"49% Nf: Cycle 400-401","CapPass",7991.70,"Qualified",-0.00254,-224.0,49877,"416-22","Alloy 617","Plate",314626
"49% Nf: Cycle 400-401","CapPass",7991.73,"Qualified",-0.00249,-214.6,49878,"416-22","Alloy 617","Plate",314626
"49% Nf: Cycle 400-401","CapPass",7991.76,"Qualified",-0.00244,-205.7,49879,"416-22","Alloy 617","Plate",314626
"49% Nf: Cycle 400-401","CapPass",7991.76,"Qualified",-0.00244,-205.5,49880,"416-22","Alloy 617","Plate",314626
"49% Nf: Cycle 400-401","CapPass",7991.81,"Qualified",-0.00239,-196.5,49881,"416-22","Alloy 617","Plate",314626
"49% Nf: Cycle 400-401","CapPass",7992.00,"Qualified",-0.00244,-198.8,49882,"416-22","Alloy 617","Plate",314626
"49% Nf: Cycle 400-401","CapPass",7992.05,"Qualified",-0.00249,-204.0,49883,"416-22","Alloy 617","Plate",314626
"49% Nf: Cycle 400-401","CapPass",7992.09,"Qualified",-0.00254,-209.6,49884,"416-22","Alloy 617","Plate",314626
"49% Nf: Cycle 400-401","CapPass",7992.14,"Qualified",-0.00259,-214.7,49885,"416-22","Alloy 617","Plate",314626
"49% Nf: Cycle 400-401","CapPass",7992.19,"Qualified",-0.00264,-219.9,49886,"416-22","Alloy 617","Plate",314626
"49% Nf: Cycle 400-401","CapPass",7992.24,"Qualified",-0.00269,-224.7,49887,"416-22","Alloy 617","Plate",314626
"49% Nf: Cycle 400-401","CapPass",7992.29,"Qualified",-0.00274,-229.2,49888,"416-22","Alloy 617","Plate",314626
"49% Nf: Cycle 400-401","CapPass",7992.33,"Qualified",-0.00279,-233.1,49889,"416-22","Alloy 617","Plate",314626
"49% Nf: Cycle 400-401","CapPass",7992.38,"Qualified",-0.00284,-237.0,49890,"416-22","Alloy 617","Plate",314626
"49% Nf: Cycle 400-401","CapPass",7992.43,"Qualified",-0.00289,-240.5,49891,"416-22","Alloy 617","Plate",314626
"49% Nf: Cycle 400-401","CapPass",7992.48,"Qualified",-0.00294,-243.8,49892,"416-22","Alloy 617","Plate",314626
"49% Nf: Cycle 400-401","CapPass",7992.52,"Qualified",-0.00299,-246.8,49893,"416-22","Alloy 617","Plate",314626
"49% Nf: Cycle 400-401","CapPass",7992.57,"Qualified",-0.00304,-249.7,49894,"416-22","Alloy 617","Plate",314626
"49% Nf: Cycle 400-401","CapPass",7992.62,"Qualified",-0.00310,-252.3,49895,"416-22","Alloy 617","Plate",314626
"49% Nf: Cycle 400-401","CapPass",7992.67,"Qualified",-0.00315,-254.9,49896,"416-22","Alloy 617","Plate",314626
"49% Nf: Cycle 400-401","CapPass",7992.72,"Qualified",-0.00320,-257.3,49897,"416-22","Alloy 617","Plate",314626
"49% Nf: Cycle 400-401","CapPass",7992.76,"Qualified",-0.00325,-259.3,49898,"416-22","Alloy 617","Plate",314626
"49% Nf: Cycle 400-401","CapPass",7992.77,"Qualified",-0.00325,-259.4,49899,"416-22","Alloy 617","Plate",314626
"49% Nf: Cycle 400-401","CapPass",7992.81,"Qualified",-0.00330,-261.3,49900,"416-22","Alloy 617","Plate",314626
"49% Nf: Cycle 400-401","CapPass",7992.85,"Qualified",-0.00335,-261.9,49901,"416-22","Alloy 617","Plate",314626
"49% Nf: Cycle 400-401","CapPass",7992.91,"Qualified",-0.00340,-263.0,49902,"416-22","Alloy 617","Plate",314626
"49% Nf: Cycle 400-401","CapPass",7992.96,"Qualified",-0.00345,-264.6,49903,"416-22","Alloy 617","Plate",314626
"49% Nf: Cycle 400-401","CapPass",7993.00,"Qualified",-0.00350,-266.0,49904,"416-22","Alloy 617","Plate",314626
"49% Nf: Cycle 400-401","CapPass",7993.05,"Qualified",-0.00355,-267.3,49905,"416-22","Alloy 617","Plate",314626
"49% Nf: Cycle 400-401","CapPass",7993.10,"Qualified",-0.00360,-268.5,49906,"416-22","Alloy 617","Plate",314626
"49% Nf: Cycle 400-401","CapPass",7993.13,"Qualified",-0.00366,-261.6,49907,"416-22","Alloy 617","Plate",314626
"49% Nf: Cycle 400-401","CapPass",7993.14,"Qualified",-0.00371,-261.8,49908,"416-22","Alloy 617","Plate",314626
"49% Nf: Cycle 400-401","CapPass",7993.14,"Qualified",-0.00377,-261.8,49909,"416-22","Alloy 617","Plate",314626
"49% Nf: Cycle 400-401","CapPass",7993.14,"Qualified",-0.00383,-261.8,49910,"416-22","Alloy 617","Plate",314626
"49% Nf: Cycle 400-401","CapPass",7993.14,"Qualified",-0.00388,-261.8,49911,"416-22","Alloy 617","Plate",314626
"49% Nf: Cycle 400-401","CapPass",7993.15,"Qualified",-0.00393,-261.9,49912,"416-22","Alloy 617","Plate",314626
"49% Nf: Cycle 400-401","CapPass",7993.50,"Qualified",-0.00398,-238.6,49913,"416-22","Alloy 617","Plate",314626
"49% Nf: Cycle 400-401","CapPass",7993.56,"Qualified",-0.00403,-242.1,49914,"416-22","Alloy 617","Plate",314626
"49% Nf: Cycle 400-401","CapPass",7993.61,"Qualified",-0.00408,-245.7,49915,"416-22","Alloy 617","Plate",314626
"49% Nf: Cycle 400-401","CapPass",7993.66,"Qualified",-0.00413,-249.0,49916,"416-22","Alloy 617","Plate",314626
"49% Nf: Cycle 400-401","CapPass",7993.70,"Qualified",-0.00418,-252.2,49917,"416-22","Alloy 617","Plate",314626
"49% Nf: Cycle 400-401","CapPass",7993.75,"Qualified",-0.00423,-255.2,49918,"416-22","Alloy 617","Plate",314626
"49% Nf: Cycle 400-401","CapPass",7993.76,"Qualified",-0.00425,-256.1,49919,"416-22","Alloy 617","Plate",314626
"49% Nf: Cycle 400-401","CapPass",7993.79,"Qualified",-0.00428,-257.8,49920,"416-22","Alloy 617","Plate",314626
"49% Nf: Cycle 400-401","CapPass",7993.84,"Qualified",-0.00433,-260.2,49921,"416-22","Alloy 617","Plate",314626
"49% Nf: Cycle 400-401","CapPass",7993.89,"Qualified",-0.00438,-262.7,49922,"416-22","Alloy 617","Plate",314626
"49% Nf: Cycle 400-401","CapPass",7993.95,"Qualified",-0.00444,-265.1,49923,"416-22","Alloy 617","Plate",314626
"49% Nf: Cycle 400-401","CapPass",7994.00,"Qualified",-0.00449,-267.2,49924,"416-22","Alloy 617","Plate",314626
"49% Nf: Cycle 400-401","CapPass",7994.04,"Qualified",-0.00454,-269.2,49925,"416-22","Alloy 617","Plate",314626
"49% Nf: Cycle 400-401","CapPass",7994.09,"Qualified",-0.00459,-271.0,49926,"416-22","Alloy 617","Plate",314626
"49% Nf: Cycle 400-401","CapPass",7994.13,"Qualified",-0.00464,-272.6,49927,"416-22","Alloy 617","Plate",314626
"49% Nf: Cycle 400-401","CapPass",7994.18,"Qualified",-0.00469,-274.0,49928,"416-22","Alloy 617","Plate",314626
"49% Nf: Cycle 400-401","CapPass",7994.22,"Qualified",-0.00474,-275.1,49929,"416-22","Alloy 617","Plate",314626
"49% Nf: Cycle 400-401","CapPass",7994.32,"Qualified",-0.00479,-270.6,49930,"416-22","Alloy 617","Plate",314626
"49% Nf: Cycle 400-401","CapPass",7994.36,"Qualified",-0.00484,-272.9,49931,"416-22","Alloy 617","Plate",314626
"49% Nf: Cycle 400-401","CapPass",7994.40,"Qualified",-0.00489,-274.9,49932,"416-22","Alloy 617","Plate",314626
"49% Nf: Cycle 400-401","CapPass",7994.41,"Qualified",-0.00496,-268.6,49933,"416-22","Alloy 617","Plate",314626
"49% Nf: Cycle 400-401","CapPass",7994.41,"Qualified",-0.00503,-268.7,49934,"416-22","Alloy 617","Plate",314626
"49% Nf: Cycle 400-401","CapPass",7994.42,"Qualified",-0.00511,-268.5,49935,"416-22","Alloy 617","Plate",314626
"49% Nf: Cycle 400-401","CapPass",7994.42,"Qualified",-0.00521,-268.5,49936,"416-22","Alloy 617","Plate",314626
"49% Nf: Cycle 400-401","CapPass",7994.42,"Qualified",-0.00529,-268.5,49937,"416-22","Alloy 617","Plate",314626
"49% Nf: Cycle 400-401","CapPass",7994.42,"Qualified",-0.00535,-268.4,49938,"416-22","Alloy 617","Plate",314626
"49% Nf: Cycle 400-401","CapPass",7994.49,"Qualified",-0.00530,-249.8,49939,"416-22","Alloy 617","Plate",314626
"49% Nf: Cycle 400-401","CapPass",7994.51,"Qualified",-0.00525,-239.5,49940,"416-22","Alloy 617","Plate",314626
"49% Nf: Cycle 400-401","CapPass",7994.53,"Qualified",-0.00520,-230.3,49941,"416-22","Alloy 617","Plate",314626
"49% Nf: Cycle 400-401","CapPass",7994.55,"Qualified",-0.00515,-221.3,49942,"416-22","Alloy 617","Plate",314626
"49% Nf: Cycle 400-401","CapPass",7994.57,"Qualified",-0.00510,-212.5,49943,"416-22","Alloy 617","Plate",314626
"49% Nf: Cycle 400-401","CapPass",7994.59,"Qualified",-0.00505,-204.2,49944,"416-22","Alloy 617","Plate",314626
"49% Nf: Cycle 400-401","CapPass",7994.60,"Qualified",-0.00500,-196.0,49945,"416-22","Alloy 617","Plate",314626
"49% Nf: Cycle 400-401","CapPass",7994.62,"Qualified",-0.00495,-188.2,49946,"416-22","Alloy 617","Plate",314626
"49% Nf: Cycle 400-401","CapPass",7994.65,"Qualified",-0.00489,-180.2,49947,"416-22","Alloy 617","Plate",314626
"49% Nf: Cycle 400-401","CapPass",7994.67,"Qualified",-0.00484,-172.5,49948,"416-22","Alloy 617","Plate",314626
"49% Nf: Cycle 400-401","CapPass",7994.69,"Qualified",-0.00479,-165.3,49949,"416-22","Alloy 617","Plate",314626
"49% Nf: Cycle 400-401","CapPass",7994.72,"Qualified",-0.00474,-158.0,49950,"416-22","Alloy 617","Plate",314626
"49% Nf: Cycle 400-401","CapPass",7994.76,"Qualified",-0.00469,-150.5,49951,"416-22","Alloy 617","Plate",314626
"49% Nf: Cycle 400-401","CapPass",7994.76,"Qualified",-0.00469,-150.1,49952,"416-22","Alloy 617","Plate",314626
"49% Nf: Cycle 400-401","CapPass",7994.80,"Qualified",-0.00464,-143.2,49953,"416-22","Alloy 617","Plate",314626
"49% Nf: Cycle 400-401","CapPass",7994.85,"Qualified",-0.00459,-135.8,49954,"416-22","Alloy 617","Plate",314626
"49% Nf: Cycle 400-401","CapPass",7994.90,"Qualified",-0.00454,-129.1,49955,"416-22","Alloy 617","Plate",314626
"49% Nf: Cycle 400-401","CapPass",7994.96,"Qualified",-0.00449,-122.1,49956,"416-22","Alloy 617","Plate",314626
"49% Nf: Cycle 400-401","CapPass",7995.02,"Qualified",-0.00444,-114.7,49957,"416-22","Alloy 617","Plate",314626
"49% Nf: Cycle 400-401","CapPass",7995.08,"Qualified",-0.00439,-107.3,49958,"416-22","Alloy 617","Plate",314626
"49% Nf: Cycle 400-401","CapPass",7995.13,"Qualified",-0.00434,-100.0,49959,"416-22","Alloy 617","Plate",314626
"49% Nf: Cycle 400-401","CapPass",7995.19,"Qualified",-0.00429,-92.63,49960,"416-22","Alloy 617","Plate",314626
"49% Nf: Cycle 400-401","CapPass",7995.25,"Qualified",-0.00424,-85.07,49961,"416-22","Alloy 617","Plate",314626
"49% Nf: Cycle 400-401","CapPass",7995.31,"Qualified",-0.00419,-77.11,49962,"416-22","Alloy 617","Plate",314626
"49% Nf: Cycle 400-401","CapPass",7995.36,"Qualified",-0.00413,-69.53,49963,"416-22","Alloy 617","Plate",314626
"49% Nf: Cycle 400-401","CapPass",7995.41,"Qualified",-0.00408,-62.79,49964,"416-22","Alloy 617","Plate",314626
"49% Nf: Cycle 400-401","CapPass",7995.47,"Qualified",-0.00403,-55.62,49965,"416-22","Alloy 617","Plate",314626
"49% Nf: Cycle 400-401","CapPass",7995.52,"Qualified",-0.00398,-48.45,49966,"416-22","Alloy 617","Plate",314626
"49% Nf: Cycle 400-401","CapPass",7995.58,"Qualified",-0.00393,-41.18,49967,"416-22","Alloy 617","Plate",314626
"49% Nf: Cycle 400-401","CapPass",7995.63,"Qualified",-0.00388,-34.39,49968,"416-22","Alloy 617","Plate",314626
"49% Nf: Cycle 400-401","CapPass",7995.69,"Qualified",-0.00383,-27.30,49969,"416-22","Alloy 617","Plate",314626
"49% Nf: Cycle 400-401","CapPass",7995.75,"Qualified",-0.00378,-20.33,49970,"416-22","Alloy 617","Plate",314626
"49% Nf: Cycle 400-401","CapPass",7995.76,"Qualified",-0.00377,-18.43,49971,"416-22","Alloy 617","Plate",314626
"49% Nf: Cycle 400-401","CapPass",7995.80,"Qualified",-0.00373,-13.85,49972,"416-22","Alloy 617","Plate",314626
"49% Nf: Cycle 400-401","CapPass",7995.85,"Qualified",-0.00368,-7.16,49973,"416-22","Alloy 617","Plate",314626
"49% Nf: Cycle 400-401","CapPass",7995.91,"Qualified",-0.00363,-0.45,49974,"416-22","Alloy 617","Plate",314626
"49% Nf: Cycle 400-401","CapPass",7995.96,"Qualified",-0.00358,5.64,49975,"416-22","Alloy 617","Plate",314626
"49% Nf: Cycle 400-401","CapPass",7996.01,"Qualified",-0.00353,11.51,49976,"416-22","Alloy 617","Plate",314626
"49% Nf: Cycle 400-401","CapPass",7996.06,"Qualified",-0.00348,17.27,49977,"416-22","Alloy 617","Plate",314626
"49% Nf: Cycle 400-401","CapPass",7996.12,"Qualified",-0.00343,23.24,49978,"416-22","Alloy 617","Plate",314626
"49% Nf: Cycle 400-401","CapPass",7996.20,"Qualified",-0.00338,27.77,49979,"416-22","Alloy 617","Plate",314626
"49% Nf: Cycle 400-401","CapPass",7996.29,"Qualified",-0.00333,33.63,49980,"416-22","Alloy 617","Plate",314626
"49% Nf: Cycle 400-401","CapPass",7996.34,"Qualified",-0.00328,39.67,49981,"416-22","Alloy 617","Plate",314626
"49% Nf: Cycle 400-401","CapPass",7996.38,"Qualified",-0.00323,45.32,49982,"416-22","Alloy 617","Plate",314626
"49% Nf: Cycle 400-401","CapPass",7996.44,"Qualified",-0.00318,51.09,49983,"416-22","Alloy 617","Plate",314626
"49% Nf: Cycle 400-401","CapPass",7996.51,"Qualified",-0.00313,56.42,49984,"416-22","Alloy 617","Plate",314626
"49% Nf: Cycle 400-401","CapPass",7996.58,"Qualified",-0.00308,61.78,49985,"416-22","Alloy 617","Plate",314626
"49% Nf: Cycle 400-401","CapPass",7996.65,"Qualified",-0.00303,67.42,49986,"416-22","Alloy 617","Plate",314626
"49% Nf: Cycle 400-401","CapPass",7996.71,"Qualified",-0.00298,72.42,49987,"416-22","Alloy 617","Plate",314626
"49% Nf: Cycle 400-401","CapPass",7996.76,"Qualified",-0.00293,77.07,49988,"416-22","Alloy 617","Plate",314626
"49% Nf: Cycle 400-401","CapPass",7996.77,"Qualified",-0.00292,77.62,49989,"416-22","Alloy 617","Plate",314626
"49% Nf: Cycle 400-401","CapPass",7996.84,"Qualified",-0.00287,83.23,49990,"416-22","Alloy 617","Plate",314626
"49% Nf: Cycle 400-401","CapPass",7996.89,"Qualified",-0.00282,88.31,49991,"416-22","Alloy 617","Plate",314626
"49% Nf: Cycle 400-401","CapPass",7996.94,"Qualified",-0.00277,93.63,49992,"416-22","Alloy 617","Plate",314626
"49% Nf: Cycle 400-401","CapPass",7996.97,"Qualified",-0.00272,99.46,49993,"416-22","Alloy 617","Plate",314626
"49% Nf: Cycle 400-401","CapPass",7997.00,"Qualified",-0.00267,104.84,49994,"416-22","Alloy 617","Plate",314626
"49% Nf: Cycle 400-401","CapPass",7997.03,"Qualified",-0.00262,110.13,49995,"416-22","Alloy 617","Plate",314626
"49% Nf: Cycle 400-401","CapPass",7997.06,"Qualified",-0.00257,115.25,49996,"416-22","Alloy 617","Plate",314626
"49% Nf: Cycle 400-401","CapPass",7997.09,"Qualified",-0.00252,120.08,49997,"416-22","Alloy 617","Plate",314626
"49% Nf: Cycle 400-401","CapPass",7997.12,"Qualified",-0.00247,124.62,49998,"416-22","Alloy 617","Plate",314626
"49% Nf: Cycle 400-401","CapPass",7997.15,"Qualified",-0.00242,129.07,49999,"416-22","Alloy 617","Plate",314626
"49% Nf: Cycle 400-401","CapPass",7997.19,"Qualified",-0.00237,133.02,50000,"416-22","Alloy 617","Plate",314626
"49% Nf: Cycle 400-401","CapPass",7997.22,"Qualified",-0.00232,136.86,50001,"416-22","Alloy 617","Plate",314626
"49% Nf: Cycle 400-401","CapPass",7997.26,"Qualified",-0.00227,140.23,50002,"416-22","Alloy 617","Plate",314626
"49% Nf: Cycle 400-401","CapPass",7997.31,"Qualified",-0.00222,144.03,50003,"416-22","Alloy 617","Plate",314626
"49% Nf: Cycle 400-401","CapPass",7997.36,"Qualified",-0.00216,147.43,50004,"416-22","Alloy 617","Plate",314626
"49% Nf: Cycle 400-401","CapPass",7997.41,"Qualified",-0.00211,150.57,50005,"416-22","Alloy 617","Plate",314626
"49% Nf: Cycle 400-401","CapPass",7997.46,"Qualified",-0.00206,153.94,50006,"416-22","Alloy 617","Plate",314626
"49% Nf: Cycle 400-401","CapPass",7997.52,"Qualified",-0.00201,157.38,50007,"416-22","Alloy 617","Plate",314626
"49% Nf: Cycle 400-401","CapPass",7997.57,"Qualified",-0.00196,160.68,50008,"416-22","Alloy 617","Plate",314626
"49% Nf: Cycle 400-401","CapPass",7997.62,"Qualified",-0.00191,163.92,50009,"416-22","Alloy 617","Plate",314626
"49% Nf: Cycle 400-401","CapPass",7997.67,"Qualified",-0.00186,167.29,50010,"416-22","Alloy 617","Plate",314626
"49% Nf: Cycle 400-401","CapPass",7997.72,"Qualified",-0.00181,170.71,50011,"416-22","Alloy 617","Plate",314626
"49% Nf: Cycle 400-401","CapPass",7997.76,"Qualified",-0.00176,173.42,50012,"416-22","Alloy 617","Plate",314626
"49% Nf: Cycle 400-401","CapPass",7997.77,"Qualified",-0.00176,173.69,50013,"416-22","Alloy 617","Plate",314626
"49% Nf: Cycle 400-401","CapPass",7997.82,"Qualified",-0.00171,176.78,50014,"416-22","Alloy 617","Plate",314626
"49% Nf: Cycle 400-401","CapPass",7997.87,"Qualified",-0.00166,179.80,50015,"416-22","Alloy 617","Plate",314626
"49% Nf: Cycle 400-401","CapPass",7997.92,"Qualified",-0.00161,182.50,50016,"416-22","Alloy 617","Plate",314626
"49% Nf: Cycle 400-401","CapPass",7997.97,"Qualified",-0.00156,185.20,50017,"416-22","Alloy 617","Plate",314626
"49% Nf: Cycle 400-401","CapPass",7998.01,"Qualified",-0.00151,187.85,50018,"416-22","Alloy 617","Plate",314626
"49% Nf: Cycle 400-401","CapPass",7998.06,"Qualified",-0.00146,190.48,50019,"416-22","Alloy 617","Plate",314626
"49% Nf: Cycle 400-401","CapPass",7998.12,"Qualified",-0.00141,193.11,50020,"416-22","Alloy 617","Plate",314626
"49% Nf: Cycle 400-401","CapPass",7998.17,"Qualified",-0.00136,195.70,50021,"416-22","Alloy 617","Plate",314626
"49% Nf: Cycle 400-401","CapPass",7998.22,"Qualified",-0.00131,198.20,50022,"416-22","Alloy 617","Plate",314626
"49% Nf: Cycle 400-401","CapPass",7998.27,"Qualified",-0.00125,200.78,50023,"416-22","Alloy 617","Plate",314626
"49% Nf: Cycle 400-401","CapPass",7998.32,"Qualified",-0.00120,203.17,50024,"416-22","Alloy 617","Plate",314626
"49% Nf: Cycle 400-401","CapPass",7998.37,"Qualified",-0.00115,205.57,50025,"416-22","Alloy 617","Plate",314626
"49% Nf: Cycle 400-401","CapPass",7998.41,"Qualified",-0.00110,207.77,50026,"416-22","Alloy 617","Plate",314626
"49% Nf: Cycle 400-401","CapPass",7998.46,"Qualified",-0.00105,209.67,50027,"416-22","Alloy 617","Plate",314626
"49% Nf: Cycle 400-401","CapPass",7998.51,"Qualified",-0.00100,211.69,50028,"416-22","Alloy 617","Plate",314626
"49% Nf: Cycle 400-401","CapPass",7998.56,"Qualified",-0.00095,213.55,50029,"416-22","Alloy 617","Plate",314626
"49% Nf: Cycle 400-401","CapPass",7998.61,"Qualified",-0.00090,215.41,50030,"416-22","Alloy 617","Plate",314626
"49% Nf: Cycle 400-401","CapPass",7998.66,"Qualified",-0.00085,217.17,50031,"416-22","Alloy 617","Plate",314626
"49% Nf: Cycle 400-401","CapPass",7998.71,"Qualified",-0.00080,218.71,50032,"416-22","Alloy 617","Plate",314626
"49% Nf: Cycle 400-401","CapPass",7998.76,"Qualified",-0.00075,220.30,50033,"416-22","Alloy 617","Plate",314626
"49% Nf: Cycle 400-401","CapPass",7998.76,"Qualified",-0.00075,220.40,50034,"416-22","Alloy 617","Plate",314626
"49% Nf: Cycle 400-401","CapPass",7998.81,"Qualified",-0.00070,221.94,50035,"416-22","Alloy 617","Plate",314626
"49% Nf: Cycle 400-401","CapPass",7998.86,"Qualified",-0.00065,223.51,50036,"416-22","Alloy 617","Plate",314626
"49% Nf: Cycle 400-401","CapPass",7998.91,"Qualified",-0.00060,224.88,50037,"416-22","Alloy 617","Plate",314626
"49% Nf: Cycle 400-401","CapPass",7998.96,"Qualified",-0.00055,226.38,50038,"416-22","Alloy 617","Plate",314626
"49% Nf: Cycle 400-401","CapPass",7999.01,"Qualified",-0.00050,227.63,50039,"416-22","Alloy 617","Plate",314626
"49% Nf: Cycle 400-401","CapPass",7999.06,"Qualified",-0.00045,229.16,50040,"416-22","Alloy 617","Plate",314626
"49% Nf: Cycle 400-401","CapPass",7999.11,"Qualified",-0.00040,230.62,50041,"416-22","Alloy 617","Plate",314626
"49% Nf: Cycle 400-401","CapPass",7999.16,"Qualified",-0.00035,231.92,50042,"416-22","Alloy 617","Plate",314626
"49% Nf: Cycle 400-401","CapPass",7999.20,"Qualified",-0.00029,224.35,50043,"416-22","Alloy 617","Plate",314626
"49% Nf: Cycle 400-401","CapPass",7999.20,"Qualified",-0.00022,224.35,50044,"416-22","Alloy 617","Plate",314626
"49% Nf: Cycle 400-401","CapPass",7999.21,"Qualified",-0.00015,224.31,50045,"416-22","Alloy 617","Plate",314626
"49% Nf: Cycle 400-401","CapPass",7999.21,"Qualified",-0.00007,224.27,50046,"416-22","Alloy 617","Plate",314626
"49% Nf: Cycle 400-401","CapPass",7999.21,"Qualified",0.00001,224.33,50047,"416-22","Alloy 617","Plate",314626
"49% Nf: Cycle 400-401","CapPass",7999.21,"Qualified",0.00007,224.48,50048,"416-22","Alloy 617","Plate",314626
"49% Nf: Cycle 400-401","CapPass",7999.34,"Qualified",0.00002,202.79,50049,"416-22","Alloy 617","Plate",314626
"49% Nf: Cycle 400-401","CapPass",7999.39,"Qualified",-0.00003,193.70,50050,"416-22","Alloy 617","Plate",314626
"49% Nf: Cycle 400-401","CapPass",7999.59,"Qualified",0.00002,193.94,50051,"416-22","Alloy 617","Plate",314626
"49% Nf: Cycle 400-401","CapPass",7999.63,"Qualified",0.00007,198.21,50052,"416-22","Alloy 617","Plate",314626
"49% Nf: Cycle 400-401","CapPass",7999.68,"Qualified",0.00012,202.75,50053,"416-22","Alloy 617","Plate",314626
"49% Nf: Cycle 400-401","CapPass",7999.73,"Qualified",0.00017,207.19,50054,"416-22","Alloy 617","Plate",314626
"49% Nf: Cycle 400-401","CapPass",7999.76,"Qualified",0.00021,210.51,50055,"416-22","Alloy 617","Plate",314626
"49% Nf: Cycle 400-401","CapPass",7999.77,"Qualified",0.00022,211.46,50056,"416-22","Alloy 617","Plate",314626
"49% Nf: Cycle 400-401","CapPass",7999.82,"Qualified",0.00027,215.18,50057,"416-22","Alloy 617","Plate",314626
"49% Nf: Cycle 400-401","CapPass",7999.87,"Qualified",0.00032,218.81,50058,"416-22","Alloy 617","Plate",314626
"49% Nf: Cycle 400-401","CapPass",7999.92,"Qualified",0.00037,222.39,50059,"416-22","Alloy 617","Plate",314626
"49% Nf: Cycle 400-401","CapPass",7999.97,"Qualified",0.00042,225.68,50060,"416-22","Alloy 617","Plate",314626
"49% Nf: Cycle 400-401","CapPass",8000.02,"Qualified",0.00047,228.59,50061,"416-22","Alloy 617","Plate",314626
"49% Nf: Cycle 400-401","CapPass",8000.07,"Qualified",0.00053,231.22,50062,"416-22","Alloy 617","Plate",314626
"49% Nf: Cycle 400-401","CapPass",8000.11,"Qualified",0.00058,233.77,50063,"416-22","Alloy 617","Plate",314626
"49% Nf: Cycle 400-401","CapPass",8000.16,"Qualified",0.00063,235.94,50064,"416-22","Alloy 617","Plate",314626
"49% Nf: Cycle 400-401","CapPass",8000.21,"Qualified",0.00068,238.01,50065,"416-22","Alloy 617","Plate",314626
"49% Nf: Cycle 400-401","CapPass",8000.25,"Qualified",0.00073,239.84,50066,"416-22","Alloy 617","Plate",314626
"49% Nf: Cycle 400-401","CapPass",8000.30,"Qualified",0.00078,241.51,50067,"416-22","Alloy 617","Plate",314626
"49% Nf: Cycle 400-401","CapPass",8000.35,"Qualified",0.00083,243.03,50068,"416-22","Alloy 617","Plate",314626
"49% Nf: Cycle 400-401","CapPass",8000.40,"Qualified",0.00088,244.50,50069,"416-22","Alloy 617","Plate",314626
"49% Nf: Cycle 400-401","CapPass",8000.45,"Qualified",0.00093,245.80,50070,"416-22","Alloy 617","Plate",314626
"49% Nf: Cycle 400-401","CapPass",8000.50,"Qualified",0.00098,247.07,50071,"416-22","Alloy 617","Plate",314626
"49% Nf: Cycle 400-401","CapPass",8000.55,"Qualified",0.00103,248.27,50072,"416-22","Alloy 617","Plate",314626
"49% Nf: Cycle 400-401","CapPass",8000.60,"Qualified",0.00108,249.41,50073,"416-22","Alloy 617","Plate",314626
"49% Nf: Cycle 400-401","CapPass",8000.65,"Qualified",0.00113,250.49,50074,"416-22","Alloy 617","Plate",314626
"49% Nf: Cycle 400-401","CapPass",8000.69,"Qualified",0.00118,251.44,50075,"416-22","Alloy 617","Plate",314626
"49% Nf: Cycle 400-401","CapPass",8000.75,"Qualified",0.00123,252.34,50076,"416-22","Alloy 617","Plate",314626
"49% Nf: Cycle 400-401","CapPass",8000.76,"Qualified",0.00125,252.57,50077,"416-22","Alloy 617","Plate",314626
"49% Nf: Cycle 400-401","CapPass",8000.79,"Qualified",0.00128,253.03,50078,"416-22","Alloy 617","Plate",314626
"49% Nf: Cycle 400-401","CapPass",8000.84,"Qualified",0.00133,253.82,50079,"416-22","Alloy 617","Plate",314626
"49% Nf: Cycle 400-401","CapPass",8000.89,"Qualified",0.00139,254.58,50080,"416-22","Alloy 617","Plate",314626
"49% Nf: Cycle 400-401","CapPass",8000.94,"Qualified",0.00144,255.35,50081,"416-22","Alloy 617","Plate",314626
"49% Nf: Cycle 400-401","CapPass",8000.99,"Qualified",0.00149,256.23,50082,"416-22","Alloy 617","Plate",314626
"49% Nf: Cycle 400-401","CapPass",8001.03,"Qualified",0.00155,239.74,50083,"416-22","Alloy 617","Plate",314626
"49% Nf: Cycle 400-401","CapPass",8001.03,"Qualified",0.00160,239.17,50084,"416-22","Alloy 617","Plate",314626
"49% Nf: Cycle 400-401","CapPass",8001.04,"Qualified",0.00169,239.63,50085,"416-22","Alloy 617","Plate",314626
"49% Nf: Cycle 400-401","CapPass",8001.04,"Qualified",0.00176,239.57,50086,"416-22","Alloy 617","Plate",314626
"49% Nf: Cycle 400-401","CapPass",8001.04,"Qualified",0.00183,239.54,50087,"416-22","Alloy 617","Plate",314626
"49% Nf: Cycle 400-401","CapPass",8001.04,"Qualified",0.00190,239.57,50088,"416-22","Alloy 617","Plate",314626
"49% Nf: Cycle 400-401","CapPass",8001.04,"Qualified",0.00197,239.42,50089,"416-22","Alloy 617","Plate",314626
"49% Nf: Cycle 400-401","CapPass",8001.04,"Qualified",0.00204,239.42,50090,"416-22","Alloy 617","Plate",314626
"49% Nf: Cycle 400-401","CapPass",8001.04,"Qualified",0.00210,239.47,50091,"416-22","Alloy 617","Plate",314626
"49% Nf: Cycle 400-401","CapPass",8001.04,"Qualified",0.00215,239.52,50092,"416-22","Alloy 617","Plate",314626
"49% Nf: Cycle 400-401","CapPass",8001.04,"Qualified",0.00222,239.65,50093,"416-22","Alloy 617","Plate",314626
"49% Nf: Cycle 400-401","CapPass",8001.05,"Qualified",0.00217,239.70,50094,"416-22","Alloy 617","Plate",314626
"49% Nf: Cycle 400-401","CapPass",8001.12,"Qualified",0.00212,219.67,50095,"416-22","Alloy 617","Plate",314626
"49% Nf: Cycle 400-401","CapPass",8001.14,"Qualified",0.00206,210.25,50096,"416-22","Alloy 617","Plate",314626
"49% Nf: Cycle 400-401","CapPass",8001.17,"Qualified",0.00201,201.58,50097,"416-22","Alloy 617","Plate",314626
"49% Nf: Cycle 400-401","CapPass",8001.19,"Qualified",0.00196,193.50,50098,"416-22","Alloy 617","Plate",314626
"49% Nf: Cycle 400-401","CapPass",8001.21,"Qualified",0.00191,185.47,50099,"416-22","Alloy 617","Plate",314626
"49% Nf: Cycle 400-401","CapPass",8001.24,"Qualified",0.00186,177.85,50100,"416-22","Alloy 617","Plate",314626
"49% Nf: Cycle 400-401","CapPass",8001.32,"Qualified",0.00181,170.41,50101,"416-22","Alloy 617","Plate",314626
"49% Nf: Cycle 400-401","CapPass",8001.43,"Qualified",0.00186,177.05,50102,"416-22","Alloy 617","Plate",314626
"49% Nf: Cycle 400-401","CapPass",8001.48,"Qualified",0.00191,183.51,50103,"416-22","Alloy 617","Plate",314626
"49% Nf: Cycle 400-401","CapPass",8001.53,"Qualified",0.00196,189.73,50104,"416-22","Alloy 617","Plate",314626
"49% Nf: Cycle 400-401","CapPass",8001.57,"Qualified",0.00201,195.54,50105,"416-22","Alloy 617","Plate",314626
"49% Nf: Cycle 400-401","CapPass",8001.62,"Qualified",0.00206,201.05,50106,"416-22","Alloy 617","Plate",314626
"49% Nf: Cycle 400-401","CapPass",8001.66,"Qualified",0.00211,206.47,50107,"416-22","Alloy 617","Plate",314626
"49% Nf: Cycle 400-401","CapPass",8001.72,"Qualified",0.00216,211.80,50108,"416-22","Alloy 617","Plate",314626
"49% Nf: Cycle 400-401","CapPass",8001.76,"Qualified",0.00221,216.35,50109,"416-22","Alloy 617","Plate",314626
"49% Nf: Cycle 400-401","CapPass",8001.77,"Qualified",0.00221,216.80,50110,"416-22","Alloy 617","Plate",314626
"49% Nf: Cycle 400-401","CapPass",8001.82,"Qualified",0.00226,221.54,50111,"416-22","Alloy 617","Plate",314626
"49% Nf: Cycle 400-401","CapPass",8001.87,"Qualified",0.00231,225.95,50112,"416-22","Alloy 617","Plate",314626
"49% Nf: Cycle 400-401","CapPass",8001.92,"Qualified",0.00237,230.09,50113,"416-22","Alloy 617","Plate",314626
"49% Nf: Cycle 400-401","CapPass",8001.97,"Qualified",0.00242,234.16,50114,"416-22","Alloy 617","Plate",314626
"49% Nf: Cycle 400-401","CapPass",8002.01,"Qualified",0.00247,237.82,50115,"416-22","Alloy 617","Plate",314626
"49% Nf: Cycle 400-401","CapPass",8002.06,"Qualified",0.00252,241.38,50116,"416-22","Alloy 617","Plate",314626
"49% Nf: Cycle 400-401","CapPass",8002.11,"Qualified",0.00257,244.69,50117,"416-22","Alloy 617","Plate",314626
"49% Nf: Cycle 400-401","CapPass",8002.15,"Qualified",0.00262,247.61,50118,"416-22","Alloy 617","Plate",314626
"49% Nf: Cycle 400-401","CapPass",8002.20,"Qualified",0.00267,250.12,50119,"416-22","Alloy 617","Plate",314626
"49% Nf: Cycle 400-401","CapPass",8002.25,"Qualified",0.00272,252.39,50120,"416-22","Alloy 617","Plate",314626
"49% Nf: Cycle 400-401","CapPass",8002.29,"Qualified",0.00277,254.31,50121,"416-22","Alloy 617","Plate",314626
"49% Nf: Cycle 400-401","CapPass",8002.33,"Qualified",0.00282,256.11,50122,"416-22","Alloy 617","Plate",314626
"49% Nf: Cycle 400-401","CapPass",8002.38,"Qualified",0.00287,257.60,50123,"416-22","Alloy 617","Plate",314626
"49% Nf: Cycle 400-401","CapPass",8002.43,"Qualified",0.00292,259.00,50124,"416-22","Alloy 617","Plate",314626
"49% Nf: Cycle 400-401","CapPass",8002.48,"Qualified",0.00297,260.12,50125,"416-22","Alloy 617","Plate",314626
"49% Nf: Cycle 400-401","CapPass",8002.52,"Qualified",0.00302,261.04,50126,"416-22","Alloy 617","Plate",314626
"49% Nf: Cycle 400-401","CapPass",8002.57,"Qualified",0.00307,261.83,50127,"416-22","Alloy 617","Plate",314626
"49% Nf: Cycle 400-401","CapPass",8002.62,"Qualified",0.00312,262.34,50128,"416-22","Alloy 617","Plate",314626
"49% Nf: Cycle 400-401","CapPass",8002.67,"Qualified",0.00317,262.81,50129,"416-22","Alloy 617","Plate",314626
"49% Nf: Cycle 400-401","CapPass",8002.72,"Qualified",0.00322,263.30,50130,"416-22","Alloy 617","Plate",314626
"49% Nf: Cycle 400-401","CapPass",8002.76,"Qualified",0.00327,263.74,50131,"416-22","Alloy 617","Plate",314626
"49% Nf: Cycle 400-401","CapPass",8002.77,"Qualified",0.00328,263.78,50132,"416-22","Alloy 617","Plate",314626
"49% Nf: Cycle 400-401","CapPass",8002.82,"Qualified",0.00333,264.32,50133,"416-22","Alloy 617","Plate",314626
"49% Nf: Cycle 400-401","CapPass",8002.87,"Qualified",0.00338,264.74,50134,"416-22","Alloy 617","Plate",314626
"49% Nf: Cycle 400-401","CapPass",8002.92,"Qualified",0.00343,265.03,50135,"416-22","Alloy 617","Plate",314626
"49% Nf: Cycle 400-401","CapPass",8002.97,"Qualified",0.00348,265.33,50136,"416-22","Alloy 617","Plate",314626
"49% Nf: Cycle 400-401","CapPass",8003.02,"Qualified",0.00353,265.78,50137,"416-22","Alloy 617","Plate",314626
"49% Nf: Cycle 400-401","CapPass",8003.07,"Qualified",0.00358,266.30,50138,"416-22","Alloy 617","Plate",314626
"49% Nf: Cycle 400-401","CapPass",8003.12,"Qualified",0.00363,266.68,50139,"416-22","Alloy 617","Plate",314626
"49% Nf: Cycle 400-401","CapPass",8003.17,"Qualified",0.00368,267.11,50140,"416-22","Alloy 617","Plate",314626
"49% Nf: Cycle 400-401","CapPass",8003.22,"Qualified",0.00373,267.60,50141,"416-22","Alloy 617","Plate",314626
"49% Nf: Cycle 400-401","CapPass",8003.27,"Qualified",0.00378,268.03,50142,"416-22","Alloy 617","Plate",314626
"49% Nf: Cycle 400-401","CapPass",8003.32,"Qualified",0.00383,268.31,50143,"416-22","Alloy 617","Plate",314626
"49% Nf: Cycle 400-401","CapPass",8003.36,"Qualified",0.00388,268.52,50144,"416-22","Alloy 617","Plate",314626
"49% Nf: Cycle 400-401","CapPass",8003.40,"Qualified",0.00393,268.67,50145,"416-22","Alloy 617","Plate",314626
"49% Nf: Cycle 400-401","CapPass",8003.45,"Qualified",0.00398,268.59,50146,"416-22","Alloy 617","Plate",314626
"49% Nf: Cycle 400-401","CapPass",8003.50,"Qualified",0.00404,268.20,50147,"416-22","Alloy 617","Plate",314626
"49% Nf: Cycle 400-401","CapPass",8003.55,"Qualified",0.00409,267.95,50148,"416-22","Alloy 617","Plate",314626
"49% Nf: Cycle 400-401","CapPass",8003.61,"Qualified",0.00414,267.56,50149,"416-22","Alloy 617","Plate",314626
"49% Nf: Cycle 400-401","CapPass",8003.66,"Qualified",0.00419,267.22,50150,"416-22","Alloy 617","Plate",314626
"49% Nf: Cycle 400-401","CapPass",8003.71,"Qualified",0.00424,266.99,50151,"416-22","Alloy 617","Plate",314626
"49% Nf: Cycle 400-401","CapPass",8003.75,"Qualified",0.00429,266.76,50152,"416-22","Alloy 617","Plate",314626
"49% Nf: Cycle 400-401","CapPass",8003.76,"Qualified",0.00430,266.72,50153,"416-22","Alloy 617","Plate",314626
"49% Nf: Cycle 400-401","CapPass",8003.81,"Qualified",0.00434,266.46,50154,"416-22","Alloy 617","Plate",314626
"49% Nf: Cycle 400-401","CapPass",8003.86,"Qualified",0.00439,266.33,50155,"416-22","Alloy 617","Plate",314626
"49% Nf: Cycle 400-401","CapPass",8003.91,"Qualified",0.00444,266.39,50156,"416-22","Alloy 617","Plate",314626
"49% Nf: Cycle 400-401","CapPass",8003.96,"Qualified",0.00449,266.40,50157,"416-22","Alloy 617","Plate",314626
"49% Nf: Cycle 400-401","CapPass",8004.01,"Qualified",0.00454,266.51,50158,"416-22","Alloy 617","Plate",314626
"49% Nf: Cycle 400-401","CapPass",8004.06,"Qualified",0.00459,266.49,50159,"416-22","Alloy 617","Plate",314626
"49% Nf: Cycle 400-401","CapPass",8004.11,"Qualified",0.00464,266.56,50160,"416-22","Alloy 617","Plate",314626
"49% Nf: Cycle 400-401","CapPass",8004.15,"Qualified",0.00469,266.53,50161,"416-22","Alloy 617","Plate",314626
"49% Nf: Cycle 400-401","CapPass",8004.20,"Qualified",0.00474,266.20,50162,"416-22","Alloy 617","Plate",314626
"49% Nf: Cycle 400-401","CapPass",8004.25,"Qualified",0.00479,265.92,50163,"416-22","Alloy 617","Plate",314626
"49% Nf: Cycle 400-401","CapPass",8004.30,"Qualified",0.00484,265.52,50164,"416-22","Alloy 617","Plate",314626
"Cycle 500","CapPass",9980.21,"Qualified",-0.00017,229.00,51303,"416-22","Alloy 617","Plate",314626
"Cycle 500","CapPass",9980.26,"Qualified",-0.00012,230.20,51304,"416-22","Alloy 617","Plate",314626
"Cycle 500","CapPass",9980.31,"Qualified",-0.00007,231.21,51305,"416-22","Alloy 617","Plate",314626
"Cycle 500","CapPass",9980.36,"Qualified",-0.00002,232.01,51306,"416-22","Alloy 617","Plate",314626
"Cycle 500","CapPass",9980.39,"Qualified",0.00004,224.22,51307,"416-22","Alloy 617","Plate",314626
"Cycle 500","CapPass",9980.39,"Qualified",0.00012,224.17,51308,"416-22","Alloy 617","Plate",314626
"Cycle 500","CapPass",9980.39,"Qualified",0.00022,224.25,51309,"416-22","Alloy 617","Plate",314626
"Cycle 500","CapPass",9980.39,"Qualified",0.00028,224.26,51310,"416-22","Alloy 617","Plate",314626
"Cycle 500","CapPass",9980.40,"Qualified",0.00034,224.26,51311,"416-22","Alloy 617","Plate",314626
"Cycle 500","CapPass",9980.40,"Qualified",0.00040,224.21,51312,"416-22","Alloy 617","Plate",314626
"Cycle 500","CapPass",9980.40,"Qualified",0.00046,224.24,51313,"416-22","Alloy 617","Plate",314626
"Cycle 500","CapPass",9980.40,"Qualified",0.00051,224.26,51314,"416-22","Alloy 617","Plate",314626
"Cycle 500","CapPass",9980.40,"Qualified",0.00059,224.40,51315,"416-22","Alloy 617","Plate",314626
"Cycle 500","CapPass",9980.40,"Qualified",0.00065,224.43,51316,"416-22","Alloy 617","Plate",314626
"Cycle 500","CapPass",9980.41,"Qualified",0.00060,224.36,51317,"416-22","Alloy 617","Plate",314626
"Cycle 500","CapPass",9980.48,"Qualified",0.00055,204.95,51318,"416-22","Alloy 617","Plate",314626
"Cycle 500","CapPass",9980.51,"Qualified",0.00050,195.25,51319,"416-22","Alloy 617","Plate",314626
"Cycle 500","CapPass",9980.53,"Qualified",0.00044,186.55,51320,"416-22","Alloy 617","Plate",314626
"Cycle 500","CapPass",9980.56,"Qualified",0.00039,178.24,51321,"416-22","Alloy 617","Plate",314626
"Cycle 500","CapPass",9980.59,"Qualified",0.00034,170.26,51322,"416-22","Alloy 617","Plate",314626
"Cycle 500","CapPass",9980.65,"Qualified",0.00029,161.84,51323,"416-22","Alloy 617","Plate",314626
"Cycle 500","CapPass",9980.76,"Qualified",0.00033,164.48,51324,"416-22","Alloy 617","Plate",314626
"Cycle 500","CapPass",9980.77,"Qualified",0.00034,165.43,51325,"416-22","Alloy 617","Plate",314626
"Cycle 500","CapPass",9980.82,"Qualified",0.00039,170.67,51326,"416-22","Alloy 617","Plate",314626
"Cycle 500","CapPass",9980.87,"Qualified",0.00044,175.51,51327,"416-22","Alloy 617","Plate",314626
"Cycle 500","CapPass",9980.91,"Qualified",0.00049,180.17,51328,"416-22","Alloy 617","Plate",314626
"Cycle 500","CapPass",9980.96,"Qualified",0.00054,184.88,51329,"416-22","Alloy 617","Plate",314626
"Cycle 500","CapPass",9981.01,"Qualified",0.00059,189.69,51330,"416-22","Alloy 617","Plate",314626
"Cycle 500","CapPass",9981.07,"Qualified",0.00065,194.51,51331,"416-22","Alloy 617","Plate",314626
"Cycle 500","CapPass",9981.12,"Qualified",0.00070,198.87,51332,"416-22","Alloy 617","Plate",314626
"Cycle 500","CapPass",9981.17,"Qualified",0.00075,203.35,51333,"416-22","Alloy 617","Plate",314626
"Cycle 500","CapPass",9981.23,"Qualified",0.00080,207.62,51334,"416-22","Alloy 617","Plate",314626
"Cycle 500","CapPass",9981.27,"Qualified",0.00085,211.46,51335,"416-22","Alloy 617","Plate",314626
"Cycle 500","CapPass",9981.32,"Qualified",0.00090,215.17,51336,"416-22","Alloy 617","Plate",314626
"Cycle 500","CapPass",9981.38,"Qualified",0.00095,219.13,51337,"416-22","Alloy 617","Plate",314626
"Cycle 500","CapPass",9981.43,"Qualified",0.00100,222.87,51338,"416-22","Alloy 617","Plate",314626
"Cycle 500","CapPass",9981.49,"Qualified",0.00105,227.01,51339,"416-22","Alloy 617","Plate",314626
"Cycle 500","CapPass",9981.54,"Qualified",0.00110,230.75,51340,"416-22","Alloy 617","Plate",314626
"Cycle 500","CapPass",9981.59,"Qualified",0.00115,234.43,51341,"416-22","Alloy 617","Plate",314626
"Cycle 500","CapPass",9981.64,"Qualified",0.00120,238.07,51342,"416-22","Alloy 617","Plate",314626
"Cycle 500","CapPass",9981.69,"Qualified",0.00125,241.52,51343,"416-22","Alloy 617","Plate",314626
"Cycle 500","CapPass",9981.73,"Qualified",0.00130,244.49,51344,"416-22","Alloy 617","Plate",314626
"Cycle 500","CapPass",9981.76,"Qualified",0.00134,246.43,51345,"416-22","Alloy 617","Plate",314626
"Cycle 500","CapPass",9981.77,"Qualified",0.00135,247.14,51346,"416-22","Alloy 617","Plate",314626
"Cycle 500","CapPass",9981.82,"Qualified",0.00140,249.34,51347,"416-22","Alloy 617","Plate",314626
"Cycle 500","CapPass",9981.86,"Qualified",0.00146,251.35,51348,"416-22","Alloy 617","Plate",314626
