Repository: js-molina/fatigue-A617

File: data/850C/Strain rate 0.001/1.0% strain/HTM_A20_Cycles_4167.csv (part 10 of 13)
"Cycle Label","Data State","Elapsed Time Sec","Qual State","Strain","Stress Mpa","Count","Sample","Alloy","Material_Form","Heat"
"Cycle 200","CapPass",3989.71,"Qualified",-0.00200,-259.1,52243,"416-7","Alloy 617","Plate",314626
"Cycle 200","CapPass",3989.76,"Qualified",-0.00205,-259.4,52244,"416-7","Alloy 617","Plate",314626
"Cycle 200","CapPass",3989.80,"Qualified",-0.00209,-259.7,52245,"416-7","Alloy 617","Plate",314626
"Cycle 200","CapPass",3989.81,"Qualified",-0.00210,-259.8,52246,"416-7","Alloy 617","Plate",314626
"Cycle 200","CapPass",3989.86,"Qualified",-0.00215,-260.2,52247,"416-7","Alloy 617","Plate",314626
"Cycle 200","CapPass",3989.92,"Qualified",-0.00220,-260.5,52248,"416-7","Alloy 617","Plate",314626
"Cycle 200","CapPass",3989.96,"Qualified",-0.00225,-261.0,52249,"416-7","Alloy 617","Plate",314626
"Cycle 200","CapPass",3990.01,"Qualified",-0.00230,-261.4,52250,"416-7","Alloy 617","Plate",314626
"Cycle 200","CapPass",3990.06,"Qualified",-0.00235,-261.8,52251,"416-7","Alloy 617","Plate",314626
"Cycle 200","CapPass",3990.11,"Qualified",-0.00240,-262.3,52252,"416-7","Alloy 617","Plate",314626
"Cycle 200","CapPass",3990.17,"Qualified",-0.00245,-262.7,52253,"416-7","Alloy 617","Plate",314626
"Cycle 200","CapPass",3990.22,"Qualified",-0.00250,-263.1,52254,"416-7","Alloy 617","Plate",314626
"Cycle 200","CapPass",3990.27,"Qualified",-0.00256,-263.6,52255,"416-7","Alloy 617","Plate",314626
"Cycle 200","CapPass",3990.32,"Qualified",-0.00261,-264.1,52256,"416-7","Alloy 617","Plate",314626
"Cycle 200","CapPass",3990.37,"Qualified",-0.00266,-264.6,52257,"416-7","Alloy 617","Plate",314626
"Cycle 200","CapPass",3990.42,"Qualified",-0.00271,-265.0,52258,"416-7","Alloy 617","Plate",314626
"Cycle 200","CapPass",3990.46,"Qualified",-0.00276,-265.3,52259,"416-7","Alloy 617","Plate",314626
"Cycle 200","CapPass",3990.51,"Qualified",-0.00281,-265.5,52260,"416-7","Alloy 617","Plate",314626
"Cycle 200","CapPass",3990.57,"Qualified",-0.00286,-265.4,52261,"416-7","Alloy 617","Plate",314626
"Cycle 200","CapPass",3990.62,"Qualified",-0.00291,-265.6,52262,"416-7","Alloy 617","Plate",314626
"Cycle 200","CapPass",3990.68,"Qualified",-0.00296,-266.2,52263,"416-7","Alloy 617","Plate",314626
"Cycle 200","CapPass",3990.72,"Qualified",-0.00301,-266.9,52264,"416-7","Alloy 617","Plate",314626
"Cycle 200","CapPass",3990.77,"Qualified",-0.00306,-267.6,52265,"416-7","Alloy 617","Plate",314626
"Cycle 200","CapPass",3990.80,"Qualified",-0.00309,-267.9,52266,"416-7","Alloy 617","Plate",314626
"Cycle 200","CapPass",3990.82,"Qualified",-0.00311,-268.0,52267,"416-7","Alloy 617","Plate",314626
"Cycle 200","CapPass",3990.87,"Qualified",-0.00316,-268.4,52268,"416-7","Alloy 617","Plate",314626
"Cycle 200","CapPass",3990.92,"Qualified",-0.00321,-268.8,52269,"416-7","Alloy 617","Plate",314626
"Cycle 200","CapPass",3990.97,"Qualified",-0.00326,-269.1,52270,"416-7","Alloy 617","Plate",314626
"Cycle 200","CapPass",3991.02,"Qualified",-0.00331,-269.5,52271,"416-7","Alloy 617","Plate",314626
"Cycle 200","CapPass",3991.07,"Qualified",-0.00336,-269.6,52272,"416-7","Alloy 617","Plate",314626
"Cycle 200","CapPass",3991.12,"Qualified",-0.00341,-269.7,52273,"416-7","Alloy 617","Plate",314626
"Cycle 200","CapPass",3991.17,"Qualified",-0.00346,-269.6,52274,"416-7","Alloy 617","Plate",314626
"Cycle 200","CapPass",3991.22,"Qualified",-0.00352,-269.7,52275,"416-7","Alloy 617","Plate",314626
"Cycle 200","CapPass",3991.27,"Qualified",-0.00357,-269.8,52276,"416-7","Alloy 617","Plate",314626
"Cycle 200","CapPass",3991.31,"Qualified",-0.00362,-269.7,52277,"416-7","Alloy 617","Plate",314626
"Cycle 200","CapPass",3991.36,"Qualified",-0.00367,-269.4,52278,"416-7","Alloy 617","Plate",314626
"Cycle 200","CapPass",3991.45,"Qualified",-0.00372,-264.1,52279,"416-7","Alloy 617","Plate",314626
"Cycle 200","CapPass",3991.49,"Qualified",-0.00377,-266.0,52280,"416-7","Alloy 617","Plate",314626
"Cycle 200","CapPass",3991.53,"Qualified",-0.00382,-267.7,52281,"416-7","Alloy 617","Plate",314626
"Cycle 200","CapPass",3991.58,"Qualified",-0.00387,-269.1,52282,"416-7","Alloy 617","Plate",314626
"Cycle 200","CapPass",3991.62,"Qualified",-0.00392,-270.0,52283,"416-7","Alloy 617","Plate",314626
"Cycle 200","CapPass",3991.67,"Qualified",-0.00397,-270.6,52284,"416-7","Alloy 617","Plate",314626
"Cycle 200","CapPass",3991.71,"Qualified",-0.00402,-270.6,52285,"416-7","Alloy 617","Plate",314626
"Cycle 200","CapPass",3991.76,"Qualified",-0.00407,-270.6,52286,"416-7","Alloy 617","Plate",314626
"Cycle 200","CapPass",3991.80,"Qualified",-0.00411,-270.5,52287,"416-7","Alloy 617","Plate",314626
"Cycle 200","CapPass",3991.81,"Qualified",-0.00412,-270.4,52288,"416-7","Alloy 617","Plate",314626
"Cycle 200","CapPass",3991.87,"Qualified",-0.00417,-270.2,52289,"416-7","Alloy 617","Plate",314626
"Cycle 200","CapPass",3991.92,"Qualified",-0.00422,-270.2,52290,"416-7","Alloy 617","Plate",314626
"Cycle 200","CapPass",3991.98,"Qualified",-0.00427,-270.5,52291,"416-7","Alloy 617","Plate",314626
"Cycle 200","CapPass",3992.04,"Qualified",-0.00432,-271.3,52292,"416-7","Alloy 617","Plate",314626
"Cycle 200","CapPass",3992.09,"Qualified",-0.00437,-272.5,52293,"416-7","Alloy 617","Plate",314626
"Cycle 200","CapPass",3992.14,"Qualified",-0.00442,-273.6,52294,"416-7","Alloy 617","Plate",314626
"Cycle 200","CapPass",3992.18,"Qualified",-0.00447,-274.6,52295,"416-7","Alloy 617","Plate",314626
"Cycle 200","CapPass",3992.22,"Qualified",-0.00452,-275.2,52296,"416-7","Alloy 617","Plate",314626
"Cycle 200","CapPass",3992.27,"Qualified",-0.00457,-275.5,52297,"416-7","Alloy 617","Plate",314626
"Cycle 200","CapPass",3992.32,"Qualified",-0.00462,-275.3,52298,"416-7","Alloy 617","Plate",314626
"Cycle 200","CapPass",3992.37,"Qualified",-0.00467,-274.9,52299,"416-7","Alloy 617","Plate",314626
"Cycle 200","CapPass",3992.42,"Qualified",-0.00472,-274.6,52300,"416-7","Alloy 617","Plate",314626
"Cycle 200","CapPass",3992.47,"Qualified",-0.00477,-274.4,52301,"416-7","Alloy 617","Plate",314626
"Cycle 200","CapPass",3992.52,"Qualified",-0.00483,-274.2,52302,"416-7","Alloy 617","Plate",314626
"Cycle 200","CapPass",3992.58,"Qualified",-0.00488,-274.3,52303,"416-7","Alloy 617","Plate",314626
"Cycle 200","CapPass",3992.63,"Qualified",-0.00493,-274.7,52304,"416-7","Alloy 617","Plate",314626
"Cycle 200","CapPass",3992.68,"Qualified",-0.00498,-273.9,52305,"416-7","Alloy 617","Plate",314626
"Cycle 200","CapPass",3992.80,"Qualified",-0.00494,-250.0,52306,"416-7","Alloy 617","Plate",314626
"Cycle 200","CapPass",3992.82,"Qualified",-0.00493,-246.3,52307,"416-7","Alloy 617","Plate",314626
"Cycle 200","CapPass",3992.85,"Qualified",-0.00487,-236.6,52308,"416-7","Alloy 617","Plate",314626
"Cycle 200","CapPass",3992.88,"Qualified",-0.00482,-226.8,52309,"416-7","Alloy 617","Plate",314626
"Cycle 200","CapPass",3992.92,"Qualified",-0.00477,-218.0,52310,"416-7","Alloy 617","Plate",314626
"Cycle 200","CapPass",3992.95,"Qualified",-0.00472,-209.8,52311,"416-7","Alloy 617","Plate",314626
"Cycle 200","CapPass",3993.00,"Qualified",-0.00467,-201.1,52312,"416-7","Alloy 617","Plate",314626
"Cycle 200","CapPass",3993.04,"Qualified",-0.00462,-193.1,52313,"416-7","Alloy 617","Plate",314626
"Cycle 200","CapPass",3993.10,"Qualified",-0.00457,-185.1,52314,"416-7","Alloy 617","Plate",314626
"Cycle 200","CapPass",3993.15,"Qualified",-0.00452,-177.8,52315,"416-7","Alloy 617","Plate",314626
"Cycle 200","CapPass",3993.20,"Qualified",-0.00447,-170.1,52316,"416-7","Alloy 617","Plate",314626
"Cycle 200","CapPass",3993.26,"Qualified",-0.00442,-162.3,52317,"416-7","Alloy 617","Plate",314626
"Cycle 200","CapPass",3993.32,"Qualified",-0.00437,-153.6,52318,"416-7","Alloy 617","Plate",314626
"Cycle 200","CapPass",3993.38,"Qualified",-0.00432,-145.5,52319,"416-7","Alloy 617","Plate",314626
"Cycle 200","CapPass",3993.43,"Qualified",-0.00427,-138.0,52320,"416-7","Alloy 617","Plate",314626
"Cycle 200","CapPass",3993.48,"Qualified",-0.00422,-130.9,52321,"416-7","Alloy 617","Plate",314626
"Cycle 200","CapPass",3993.53,"Qualified",-0.00417,-123.7,52322,"416-7","Alloy 617","Plate",314626
"Cycle 200","CapPass",3993.58,"Qualified",-0.00412,-116.5,52323,"416-7","Alloy 617","Plate",314626
"Cycle 200","CapPass",3993.63,"Qualified",-0.00406,-109.3,52324,"416-7","Alloy 617","Plate",314626
"Cycle 200","CapPass",3993.69,"Qualified",-0.00401,-102.1,52325,"416-7","Alloy 617","Plate",314626
"Cycle 200","CapPass",3993.74,"Qualified",-0.00396,-95.91,52326,"416-7","Alloy 617","Plate",314626
"Cycle 200","CapPass",3993.79,"Qualified",-0.00391,-88.87,52327,"416-7","Alloy 617","Plate",314626
"Cycle 200","CapPass",3993.80,"Qualified",-0.00390,-87.47,52328,"416-7","Alloy 617","Plate",314626
"Cycle 200","CapPass",3993.85,"Qualified",-0.00386,-81.48,52329,"416-7","Alloy 617","Plate",314626
"Cycle 200","CapPass",3993.90,"Qualified",-0.00381,-74.77,52330,"416-7","Alloy 617","Plate",314626
"Cycle 200","CapPass",3993.95,"Qualified",-0.00376,-68.11,52331,"416-7","Alloy 617","Plate",314626
"Cycle 200","CapPass",3994.00,"Qualified",-0.00371,-61.79,52332,"416-7","Alloy 617","Plate",314626
"Cycle 200","CapPass",3994.05,"Qualified",-0.00366,-55.69,52333,"416-7","Alloy 617","Plate",314626
"Cycle 200","CapPass",3994.11,"Qualified",-0.00361,-49.34,52334,"416-7","Alloy 617","Plate",314626
"Cycle 200","CapPass",3994.16,"Qualified",-0.00356,-42.92,52335,"416-7","Alloy 617","Plate",314626
"Cycle 200","CapPass",3994.22,"Qualified",-0.00351,-36.44,52336,"416-7","Alloy 617","Plate",314626
"Cycle 200","CapPass",3994.27,"Qualified",-0.00346,-29.85,52337,"416-7","Alloy 617","Plate",314626
"Cycle 200","CapPass",3994.33,"Qualified",-0.00341,-23.52,52338,"416-7","Alloy 617","Plate",314626
"Cycle 200","CapPass",3994.38,"Qualified",-0.00336,-17.25,52339,"416-7","Alloy 617","Plate",314626
"Cycle 200","CapPass",3994.43,"Qualified",-0.00331,-10.82,52340,"416-7","Alloy 617","Plate",314626
"Cycle 200","CapPass",3994.49,"Qualified",-0.00326,-4.45,52341,"416-7","Alloy 617","Plate",314626
"Cycle 200","CapPass",3994.54,"Qualified",-0.00321,1.69,52342,"416-7","Alloy 617","Plate",314626
"Cycle 200","CapPass",3994.59,"Qualified",-0.00316,7.26,52343,"416-7","Alloy 617","Plate",314626
"Cycle 200","CapPass",3994.64,"Qualified",-0.00311,12.93,52344,"416-7","Alloy 617","Plate",314626
"Cycle 200","CapPass",3994.69,"Qualified",-0.00306,18.25,52345,"416-7","Alloy 617","Plate",314626
"Cycle 200","CapPass",3994.74,"Qualified",-0.00301,23.56,52346,"416-7","Alloy 617","Plate",314626
"Cycle 200","CapPass",3994.80,"Qualified",-0.00296,27.24,52347,"416-7","Alloy 617","Plate",314626
"Cycle 200","CapPass",3994.82,"Qualified",-0.00296,27.97,52348,"416-7","Alloy 617","Plate",314626
"Cycle 200","CapPass",3994.90,"Qualified",-0.00290,33.47,52349,"416-7","Alloy 617","Plate",314626
"Cycle 200","CapPass",3994.96,"Qualified",-0.00285,39.45,52350,"416-7","Alloy 617","Plate",314626
"Cycle 200","CapPass",3995.00,"Qualified",-0.00280,45.12,52351,"416-7","Alloy 617","Plate",314626
"Cycle 200","CapPass",3995.04,"Qualified",-0.00275,50.26,52352,"416-7","Alloy 617","Plate",314626
"Cycle 200","CapPass",3995.09,"Qualified",-0.00270,55.50,52353,"416-7","Alloy 617","Plate",314626
"Cycle 200","CapPass",3995.15,"Qualified",-0.00265,60.26,52354,"416-7","Alloy 617","Plate",314626
"Cycle 200","CapPass",3995.20,"Qualified",-0.00260,64.43,52355,"416-7","Alloy 617","Plate",314626
"Cycle 200","CapPass",3995.26,"Qualified",-0.00255,68.06,52356,"416-7","Alloy 617","Plate",314626
"Cycle 200","CapPass",3995.32,"Qualified",-0.00250,71.80,52357,"416-7","Alloy 617","Plate",314626
"Cycle 200","CapPass",3995.38,"Qualified",-0.00245,75.87,52358,"416-7","Alloy 617","Plate",314626
"Cycle 200","CapPass",3995.43,"Qualified",-0.00240,79.78,52359,"416-7","Alloy 617","Plate",314626
"Cycle 200","CapPass",3995.49,"Qualified",-0.00235,83.97,52360,"416-7","Alloy 617","Plate",314626
"Cycle 200","CapPass",3995.54,"Qualified",-0.00230,88.30,52361,"416-7","Alloy 617","Plate",314626
"Cycle 200","CapPass",3995.59,"Qualified",-0.00225,92.84,52362,"416-7","Alloy 617","Plate",314626
"Cycle 200","CapPass",3995.63,"Qualified",-0.00220,98.24,52363,"416-7","Alloy 617","Plate",314626
"Cycle 200","CapPass",3995.66,"Qualified",-0.00215,103.50,52364,"416-7","Alloy 617","Plate",314626
"Cycle 200","CapPass",3995.70,"Qualified",-0.00210,108.43,52365,"416-7","Alloy 617","Plate",314626
"Cycle 200","CapPass",3995.73,"Qualified",-0.00205,113.32,52366,"416-7","Alloy 617","Plate",314626
"Cycle 200","CapPass",3995.77,"Qualified",-0.00200,117.85,52367,"416-7","Alloy 617","Plate",314626
"Cycle 200","CapPass",3995.80,"Qualified",-0.00195,121.81,52368,"416-7","Alloy 617","Plate",314626
"Cycle 200","CapPass",3995.81,"Qualified",-0.00195,122.20,52369,"416-7","Alloy 617","Plate",314626
"Cycle 200","CapPass",3995.85,"Qualified",-0.00189,126.24,52370,"416-7","Alloy 617","Plate",314626
"Cycle 200","CapPass",3995.90,"Qualified",-0.00184,130.06,52371,"416-7","Alloy 617","Plate",314626
"Cycle 200","CapPass",3995.95,"Qualified",-0.00179,133.81,52372,"416-7","Alloy 617","Plate",314626
"Cycle 200","CapPass",3996.00,"Qualified",-0.00174,137.44,52373,"416-7","Alloy 617","Plate",314626
"Cycle 200","CapPass",3996.05,"Qualified",-0.00169,140.82,52374,"416-7","Alloy 617","Plate",314626
"Cycle 200","CapPass",3996.10,"Qualified",-0.00164,144.37,52375,"416-7","Alloy 617","Plate",314626
"Cycle 200","CapPass",3996.15,"Qualified",-0.00159,147.78,52376,"416-7","Alloy 617","Plate",314626
"Cycle 200","CapPass",3996.20,"Qualified",-0.00154,151.11,52377,"416-7","Alloy 617","Plate",314626
"Cycle 200","CapPass",3996.25,"Qualified",-0.00149,154.45,52378,"416-7","Alloy 617","Plate",314626
"Cycle 200","CapPass",3996.30,"Qualified",-0.00144,157.51,52379,"416-7","Alloy 617","Plate",314626
"Cycle 200","CapPass",3996.35,"Qualified",-0.00139,160.48,52380,"416-7","Alloy 617","Plate",314626
"Cycle 200","CapPass",3996.40,"Qualified",-0.00134,163.36,52381,"416-7","Alloy 617","Plate",314626
"Cycle 200","CapPass",3996.45,"Qualified",-0.00129,166.19,52382,"416-7","Alloy 617","Plate",314626
"Cycle 200","CapPass",3996.50,"Qualified",-0.00124,168.90,52383,"416-7","Alloy 617","Plate",314626
"Cycle 200","CapPass",3996.55,"Qualified",-0.00119,171.50,52384,"416-7","Alloy 617","Plate",314626
"Cycle 200","CapPass",3996.60,"Qualified",-0.00114,174.11,52385,"416-7","Alloy 617","Plate",314626
"Cycle 200","CapPass",3996.65,"Qualified",-0.00109,176.75,52386,"416-7","Alloy 617","Plate",314626
"Cycle 200","CapPass",3996.70,"Qualified",-0.00104,179.11,52387,"416-7","Alloy 617","Plate",314626
"Cycle 200","CapPass",3996.75,"Qualified",-0.00098,181.45,52388,"416-7","Alloy 617","Plate",314626
"Cycle 200","CapPass",3996.79,"Qualified",-0.00093,183.65,52389,"416-7","Alloy 617","Plate",314626
"Cycle 200","CapPass",3996.80,"Qualified",-0.00093,183.96,52390,"416-7","Alloy 617","Plate",314626
"Cycle 200","CapPass",3996.85,"Qualified",-0.00088,185.83,52391,"416-7","Alloy 617","Plate",314626
"Cycle 200","CapPass",3996.90,"Qualified",-0.00083,188.30,52392,"416-7","Alloy 617","Plate",314626
"Cycle 200","CapPass",3996.96,"Qualified",-0.00078,190.89,52393,"416-7","Alloy 617","Plate",314626
"Cycle 200","CapPass",3997.01,"Qualified",-0.00073,193.53,52394,"416-7","Alloy 617","Plate",314626
"Cycle 200","CapPass",3997.06,"Qualified",-0.00068,196.08,52395,"416-7","Alloy 617","Plate",314626
"Cycle 200","CapPass",3997.11,"Qualified",-0.00063,198.62,52396,"416-7","Alloy 617","Plate",314626
"Cycle 200","CapPass",3997.16,"Qualified",-0.00058,201.19,52397,"416-7","Alloy 617","Plate",314626
"Cycle 200","CapPass",3997.21,"Qualified",-0.00053,203.57,52398,"416-7","Alloy 617","Plate",314626
"Cycle 200","CapPass",3997.26,"Qualified",-0.00048,206.05,52399,"416-7","Alloy 617","Plate",314626
"Cycle 200","CapPass",3997.31,"Qualified",-0.00043,208.29,52400,"416-7","Alloy 617","Plate",314626
"Cycle 200","CapPass",3997.36,"Qualified",-0.00038,210.53,52401,"416-7","Alloy 617","Plate",314626
"Cycle 200","CapPass",3997.40,"Qualified",-0.00033,212.43,52402,"416-7","Alloy 617","Plate",314626
"Cycle 200","CapPass",3997.45,"Qualified",-0.00028,214.16,52403,"416-7","Alloy 617","Plate",314626
"Cycle 200","CapPass",3997.50,"Qualified",-0.00023,215.76,52404,"416-7","Alloy 617","Plate",314626
"Cycle 200","CapPass",3997.56,"Qualified",-0.00018,217.39,52405,"416-7","Alloy 617","Plate",314626
"Cycle 200","CapPass",3997.61,"Qualified",-0.00013,219.06,52406,"416-7","Alloy 617","Plate",314626
"49% Nf: Cycle 400-401","CapPass",7984.41,"Qualified",0.00495,268.82,55712,"416-7","Alloy 617","Plate",314626
"49% Nf: Cycle 400-401","CapPass",7984.58,"Qualified",0.00490,238.27,55713,"416-7","Alloy 617","Plate",314626
"49% Nf: Cycle 400-401","CapPass",7984.62,"Qualified",0.00485,228.60,55714,"416-7","Alloy 617","Plate",314626
"49% Nf: Cycle 400-401","CapPass",7984.65,"Qualified",0.00480,219.87,55715,"416-7","Alloy 617","Plate",314626
"49% Nf: Cycle 400-401","CapPass",7984.69,"Qualified",0.00475,211.17,55716,"416-7","Alloy 617","Plate",314626
"49% Nf: Cycle 400-401","CapPass",7984.73,"Qualified",0.00470,202.42,55717,"416-7","Alloy 617","Plate",314626
"49% Nf: Cycle 400-401","CapPass",7984.77,"Qualified",0.00465,194.51,55718,"416-7","Alloy 617","Plate",314626
"49% Nf: Cycle 400-401","CapPass",7984.80,"Qualified",0.00462,189.72,55719,"416-7","Alloy 617","Plate",314626
"49% Nf: Cycle 400-401","CapPass",7984.83,"Qualified",0.00460,185.54,55720,"416-7","Alloy 617","Plate",314626
"49% Nf: Cycle 400-401","CapPass",7984.88,"Qualified",0.00455,177.26,55721,"416-7","Alloy 617","Plate",314626
"49% Nf: Cycle 400-401","CapPass",7984.94,"Qualified",0.00450,169.78,55722,"416-7","Alloy 617","Plate",314626
"49% Nf: Cycle 400-401","CapPass",7984.99,"Qualified",0.00445,162.41,55723,"416-7","Alloy 617","Plate",314626
"49% Nf: Cycle 400-401","CapPass",7985.04,"Qualified",0.00440,154.96,55724,"416-7","Alloy 617","Plate",314626
"49% Nf: Cycle 400-401","CapPass",7985.10,"Qualified",0.00435,147.29,55725,"416-7","Alloy 617","Plate",314626
"49% Nf: Cycle 400-401","CapPass",7985.16,"Qualified",0.00430,139.27,55726,"416-7","Alloy 617","Plate",314626
"49% Nf: Cycle 400-401","CapPass",7985.21,"Qualified",0.00425,131.95,55727,"416-7","Alloy 617","Plate",314626
"49% Nf: Cycle 400-401","CapPass",7985.26,"Qualified",0.00419,125.12,55728,"416-7","Alloy 617","Plate",314626
"49% Nf: Cycle 400-401","CapPass",7985.30,"Qualified",0.00414,118.52,55729,"416-7","Alloy 617","Plate",314626
"49% Nf: Cycle 400-401","CapPass",7985.36,"Qualified",0.00409,111.75,55730,"416-7","Alloy 617","Plate",314626
"49% Nf: Cycle 400-401","CapPass",7985.41,"Qualified",0.00404,105.02,55731,"416-7","Alloy 617","Plate",314626
"49% Nf: Cycle 400-401","CapPass",7985.46,"Qualified",0.00399,98.65,55732,"416-7","Alloy 617","Plate",314626
"49% Nf: Cycle 400-401","CapPass",7985.52,"Qualified",0.00394,91.93,55733,"416-7","Alloy 617","Plate",314626
"49% Nf: Cycle 400-401","CapPass",7985.57,"Qualified",0.00389,85.43,55734,"416-7","Alloy 617","Plate",314626
"49% Nf: Cycle 400-401","CapPass",7985.62,"Qualified",0.00384,79.35,55735,"416-7","Alloy 617","Plate",314626
"49% Nf: Cycle 400-401","CapPass",7985.67,"Qualified",0.00379,73.03,55736,"416-7","Alloy 617","Plate",314626
"49% Nf: Cycle 400-401","CapPass",7985.72,"Qualified",0.00374,67.45,55737,"416-7","Alloy 617","Plate",314626
"49% Nf: Cycle 400-401","CapPass",7985.78,"Qualified",0.00369,61.05,55738,"416-7","Alloy 617","Plate",314626
"49% Nf: Cycle 400-401","CapPass",7985.80,"Qualified",0.00367,58.53,55739,"416-7","Alloy 617","Plate",314626
"49% Nf: Cycle 400-401","CapPass",7985.83,"Qualified",0.00364,55.12,55740,"416-7","Alloy 617","Plate",314626
"49% Nf: Cycle 400-401","CapPass",7985.89,"Qualified",0.00359,48.78,55741,"416-7","Alloy 617","Plate",314626
"49% Nf: Cycle 400-401","CapPass",7985.95,"Qualified",0.00354,41.59,55742,"416-7","Alloy 617","Plate",314626
"49% Nf: Cycle 400-401","CapPass",7986.00,"Qualified",0.00349,35.61,55743,"416-7","Alloy 617","Plate",314626
"49% Nf: Cycle 400-401","CapPass",7986.05,"Qualified",0.00344,29.09,55744,"416-7","Alloy 617","Plate",314626
"49% Nf: Cycle 400-401","CapPass",7986.11,"Qualified",0.00339,23.01,55745,"416-7","Alloy 617","Plate",314626
"49% Nf: Cycle 400-401","CapPass",7986.16,"Qualified",0.00334,17.05,55746,"416-7","Alloy 617","Plate",314626
"49% Nf: Cycle 400-401","CapPass",7986.21,"Qualified",0.00329,11.52,55747,"416-7","Alloy 617","Plate",314626
"49% Nf: Cycle 400-401","CapPass",7986.26,"Qualified",0.00324,5.95,55748,"416-7","Alloy 617","Plate",314626
"49% Nf: Cycle 400-401","CapPass",7986.31,"Qualified",0.00319,0.38,55749,"416-7","Alloy 617","Plate",314626
"49% Nf: Cycle 400-401","CapPass",7986.37,"Qualified",0.00314,-5.24,55750,"416-7","Alloy 617","Plate",314626
"49% Nf: Cycle 400-401","CapPass",7986.42,"Qualified",0.00309,-10.52,55751,"416-7","Alloy 617","Plate",314626
"49% Nf: Cycle 400-401","CapPass",7986.47,"Qualified",0.00304,-15.91,55752,"416-7","Alloy 617","Plate",314626
"49% Nf: Cycle 400-401","CapPass",7986.54,"Qualified",0.00299,-20.24,55753,"416-7","Alloy 617","Plate",314626
"49% Nf: Cycle 400-401","CapPass",7986.71,"Qualified",0.00294,-22.93,55754,"416-7","Alloy 617","Plate",314626
"49% Nf: Cycle 400-401","CapPass",7986.77,"Qualified",0.00288,-28.77,55755,"416-7","Alloy 617","Plate",314626
"49% Nf: Cycle 400-401","CapPass",7986.80,"Qualified",0.00286,-31.62,55756,"416-7","Alloy 617","Plate",314626
"49% Nf: Cycle 400-401","CapPass",7986.83,"Qualified",0.00283,-34.09,55757,"416-7","Alloy 617","Plate",314626
"49% Nf: Cycle 400-401","CapPass",7986.89,"Qualified",0.00278,-39.33,55758,"416-7","Alloy 617","Plate",314626
"49% Nf: Cycle 400-401","CapPass",7986.94,"Qualified",0.00273,-44.99,55759,"416-7","Alloy 617","Plate",314626
"49% Nf: Cycle 400-401","CapPass",7986.98,"Qualified",0.00268,-51.46,55760,"416-7","Alloy 617","Plate",314626
"49% Nf: Cycle 400-401","CapPass",7987.01,"Qualified",0.00263,-58.66,55761,"416-7","Alloy 617","Plate",314626
"49% Nf: Cycle 400-401","CapPass",7987.03,"Qualified",0.00258,-64.90,55762,"416-7","Alloy 617","Plate",314626
"49% Nf: Cycle 400-401","CapPass",7987.05,"Qualified",0.00253,-70.92,55763,"416-7","Alloy 617","Plate",314626
"49% Nf: Cycle 400-401","CapPass",7987.08,"Qualified",0.00248,-76.87,55764,"416-7","Alloy 617","Plate",314626
"49% Nf: Cycle 400-401","CapPass",7987.10,"Qualified",0.00243,-81.98,55765,"416-7","Alloy 617","Plate",314626
"49% Nf: Cycle 400-401","CapPass",7987.13,"Qualified",0.00238,-86.96,55766,"416-7","Alloy 617","Plate",314626
"49% Nf: Cycle 400-401","CapPass",7987.16,"Qualified",0.00233,-91.45,55767,"416-7","Alloy 617","Plate",314626
"49% Nf: Cycle 400-401","CapPass",7987.20,"Qualified",0.00228,-95.66,55768,"416-7","Alloy 617","Plate",314626
"49% Nf: Cycle 400-401","CapPass",7987.25,"Qualified",0.00223,-99.59,55769,"416-7","Alloy 617","Plate",314626
"49% Nf: Cycle 400-401","CapPass",7987.30,"Qualified",0.00217,-103.1,55770,"416-7","Alloy 617","Plate",314626
"49% Nf: Cycle 400-401","CapPass",7987.35,"Qualified",0.00212,-106.7,55771,"416-7","Alloy 617","Plate",314626
"49% Nf: Cycle 400-401","CapPass",7987.40,"Qualified",0.00207,-110.2,55772,"416-7","Alloy 617","Plate",314626
"49% Nf: Cycle 400-401","CapPass",7987.45,"Qualified",0.00202,-113.7,55773,"416-7","Alloy 617","Plate",314626
"49% Nf: Cycle 400-401","CapPass",7987.50,"Qualified",0.00197,-117.2,55774,"416-7","Alloy 617","Plate",314626
"49% Nf: Cycle 400-401","CapPass",7987.55,"Qualified",0.00192,-120.6,55775,"416-7","Alloy 617","Plate",314626
"49% Nf: Cycle 400-401","CapPass",7987.61,"Qualified",0.00187,-123.9,55776,"416-7","Alloy 617","Plate",314626
"49% Nf: Cycle 400-401","CapPass",7987.66,"Qualified",0.00182,-127.4,55777,"416-7","Alloy 617","Plate",314626
"49% Nf: Cycle 400-401","CapPass",7987.71,"Qualified",0.00177,-130.6,55778,"416-7","Alloy 617","Plate",314626
"49% Nf: Cycle 400-401","CapPass",7987.76,"Qualified",0.00172,-133.8,55779,"416-7","Alloy 617","Plate",314626
"49% Nf: Cycle 400-401","CapPass",7987.80,"Qualified",0.00168,-136.6,55780,"416-7","Alloy 617","Plate",314626
"49% Nf: Cycle 400-401","CapPass",7987.81,"Qualified",0.00167,-136.9,55781,"416-7","Alloy 617","Plate",314626
"49% Nf: Cycle 400-401","CapPass",7987.86,"Qualified",0.00162,-140.1,55782,"416-7","Alloy 617","Plate",314626
"49% Nf: Cycle 400-401","CapPass",7987.92,"Qualified",0.00157,-143.4,55783,"416-7","Alloy 617","Plate",314626
"49% Nf: Cycle 400-401","CapPass",7987.97,"Qualified",0.00152,-146.6,55784,"416-7","Alloy 617","Plate",314626
"49% Nf: Cycle 400-401","CapPass",7988.01,"Qualified",0.00147,-149.7,55785,"416-7","Alloy 617","Plate",314626
"49% Nf: Cycle 400-401","CapPass",7988.07,"Qualified",0.00142,-152.8,55786,"416-7","Alloy 617","Plate",314626
"49% Nf: Cycle 400-401","CapPass",7988.12,"Qualified",0.00137,-156.1,55787,"416-7","Alloy 617","Plate",314626
"49% Nf: Cycle 400-401","CapPass",7988.17,"Qualified",0.00132,-159.0,55788,"416-7","Alloy 617","Plate",314626
"49% Nf: Cycle 400-401","CapPass",7988.22,"Qualified",0.00127,-162.0,55789,"416-7","Alloy 617","Plate",314626
"49% Nf: Cycle 400-401","CapPass",7988.27,"Qualified",0.00122,-164.8,55790,"416-7","Alloy 617","Plate",314626
"49% Nf: Cycle 400-401","CapPass",7988.31,"Qualified",0.00117,-167.5,55791,"416-7","Alloy 617","Plate",314626
"49% Nf: Cycle 400-401","CapPass",7988.36,"Qualified",0.00112,-170.0,55792,"416-7","Alloy 617","Plate",314626
"49% Nf: Cycle 400-401","CapPass",7988.42,"Qualified",0.00107,-173.1,55793,"416-7","Alloy 617","Plate",314626
"49% Nf: Cycle 400-401","CapPass",7988.47,"Qualified",0.00101,-175.6,55794,"416-7","Alloy 617","Plate",314626
"49% Nf: Cycle 400-401","CapPass",7988.52,"Qualified",0.00096,-178.3,55795,"416-7","Alloy 617","Plate",314626
"49% Nf: Cycle 400-401","CapPass",7988.57,"Qualified",0.00091,-180.8,55796,"416-7","Alloy 617","Plate",314626
"49% Nf: Cycle 400-401","CapPass",7988.62,"Qualified",0.00086,-183.2,55797,"416-7","Alloy 617","Plate",314626
"49% Nf: Cycle 400-401","CapPass",7988.67,"Qualified",0.00081,-185.8,55798,"416-7","Alloy 617","Plate",314626
"49% Nf: Cycle 400-401","CapPass",7988.72,"Qualified",0.00076,-188.0,55799,"416-7","Alloy 617","Plate",314626
"49% Nf: Cycle 400-401","CapPass",7988.77,"Qualified",0.00071,-190.2,55800,"416-7","Alloy 617","Plate",314626
"49% Nf: Cycle 400-401","CapPass",7988.80,"Qualified",0.00068,-191.6,55801,"416-7","Alloy 617","Plate",314626
"49% Nf: Cycle 400-401","CapPass",7988.82,"Qualified",0.00066,-192.4,55802,"416-7","Alloy 617","Plate",314626
"49% Nf: Cycle 400-401","CapPass",7988.87,"Qualified",0.00061,-194.6,55803,"416-7","Alloy 617","Plate",314626
"49% Nf: Cycle 400-401","CapPass",7988.92,"Qualified",0.00056,-196.8,55804,"416-7","Alloy 617","Plate",314626
"49% Nf: Cycle 400-401","CapPass",7988.98,"Qualified",0.00051,-199.0,55805,"416-7","Alloy 617","Plate",314626
"49% Nf: Cycle 400-401","CapPass",7989.03,"Qualified",0.00046,-201.1,55806,"416-7","Alloy 617","Plate",314626
"49% Nf: Cycle 400-401","CapPass",7989.08,"Qualified",0.00041,-203.3,55807,"416-7","Alloy 617","Plate",314626
"49% Nf: Cycle 400-401","CapPass",7989.13,"Qualified",0.00036,-205.4,55808,"416-7","Alloy 617","Plate",314626
"49% Nf: Cycle 400-401","CapPass",7989.18,"Qualified",0.00031,-207.5,55809,"416-7","Alloy 617","Plate",314626
"49% Nf: Cycle 400-401","CapPass",7989.23,"Qualified",0.00026,-209.4,55810,"416-7","Alloy 617","Plate",314626
"49% Nf: Cycle 400-401","CapPass",7989.28,"Qualified",0.00021,-211.2,55811,"416-7","Alloy 617","Plate",314626
"49% Nf: Cycle 400-401","CapPass",7989.33,"Qualified",0.00015,-212.8,55812,"416-7","Alloy 617","Plate",314626
"49% Nf: Cycle 400-401","CapPass",7989.38,"Qualified",0.00010,-214.5,55813,"416-7","Alloy 617","Plate",314626
"49% Nf: Cycle 400-401","CapPass",7989.44,"Qualified",0.00005,-216.4,55814,"416-7","Alloy 617","Plate",314626
"49% Nf: Cycle 400-401","CapPass",7989.49,"Qualified",0.00000,-218.4,55815,"416-7","Alloy 617","Plate",314626
"49% Nf: Cycle 400-401","CapPass",7989.54,"Qualified",-0.00005,-220.3,55816,"416-7","Alloy 617","Plate",314626
"49% Nf: Cycle 400-401","CapPass",7989.59,"Qualified",-0.00010,-222.4,55817,"416-7","Alloy 617","Plate",314626
"49% Nf: Cycle 400-401","CapPass",7989.63,"Qualified",-0.00015,-224.2,55818,"416-7","Alloy 617","Plate",314626
"49% Nf: Cycle 400-401","CapPass",7989.68,"Qualified",-0.00020,-225.8,55819,"416-7","Alloy 617","Plate",314626
"49% Nf: Cycle 400-401","CapPass",7989.74,"Qualified",-0.00025,-227.5,55820,"416-7","Alloy 617","Plate",314626
"49% Nf: Cycle 400-401","CapPass",7989.79,"Qualified",-0.00030,-229.1,55821,"416-7","Alloy 617","Plate",314626
"49% Nf: Cycle 400-401","CapPass",7989.80,"Qualified",-0.00032,-229.7,55822,"416-7","Alloy 617","Plate",314626
"49% Nf: Cycle 400-401","CapPass",7989.83,"Qualified",-0.00035,-230.6,55823,"416-7","Alloy 617","Plate",314626
"49% Nf: Cycle 400-401","CapPass",7989.89,"Qualified",-0.00040,-232.0,55824,"416-7","Alloy 617","Plate",314626
"49% Nf: Cycle 400-401","CapPass",7989.94,"Qualified",-0.00045,-233.5,55825,"416-7","Alloy 617","Plate",314626
"49% Nf: Cycle 400-401","CapPass",7990.00,"Qualified",-0.00050,-235.2,55826,"416-7","Alloy 617","Plate",314626
"49% Nf: Cycle 400-401","CapPass",7990.04,"Qualified",-0.00055,-236.8,55827,"416-7","Alloy 617","Plate",314626
"49% Nf: Cycle 400-401","CapPass",7990.09,"Qualified",-0.00060,-238.3,55828,"416-7","Alloy 617","Plate",314626
"49% Nf: Cycle 400-401","CapPass",7990.14,"Qualified",-0.00065,-239.8,55829,"416-7","Alloy 617","Plate",314626
"49% Nf: Cycle 400-401","CapPass",7990.19,"Qualified",-0.00070,-241.1,55830,"416-7","Alloy 617","Plate",314626
"49% Nf: Cycle 400-401","CapPass",7990.24,"Qualified",-0.00076,-242.1,55831,"416-7","Alloy 617","Plate",314626
"49% Nf: Cycle 400-401","CapPass",7990.28,"Qualified",-0.00081,-243.1,55832,"416-7","Alloy 617","Plate",314626
"49% Nf: Cycle 400-401","CapPass",7990.33,"Qualified",-0.00086,-244.0,55833,"416-7","Alloy 617","Plate",314626
"49% Nf: Cycle 400-401","CapPass",7990.38,"Qualified",-0.00091,-244.6,55834,"416-7","Alloy 617","Plate",314626
"49% Nf: Cycle 400-401","CapPass",7990.43,"Qualified",-0.00096,-245.1,55835,"416-7","Alloy 617","Plate",314626
"49% Nf: Cycle 400-401","CapPass",7990.48,"Qualified",-0.00101,-245.5,55836,"416-7","Alloy 617","Plate",314626
"49% Nf: Cycle 400-401","CapPass",7990.54,"Qualified",-0.00106,-245.9,55837,"416-7","Alloy 617","Plate",314626
"49% Nf: Cycle 400-401","CapPass",7990.59,"Qualified",-0.00111,-246.7,55838,"416-7","Alloy 617","Plate",314626
"49% Nf: Cycle 400-401","CapPass",7990.64,"Qualified",-0.00116,-247.8,55839,"416-7","Alloy 617","Plate",314626
"49% Nf: Cycle 400-401","CapPass",7990.69,"Qualified",-0.00121,-238.5,55840,"416-7","Alloy 617","Plate",314626
"49% Nf: Cycle 400-401","CapPass",7990.70,"Qualified",-0.00128,-238.4,55841,"416-7","Alloy 617","Plate",314626
"49% Nf: Cycle 400-401","CapPass",7990.70,"Qualified",-0.00134,-238.3,55842,"416-7","Alloy 617","Plate",314626
"49% Nf: Cycle 400-401","CapPass",7990.70,"Qualified",-0.00140,-238.5,55843,"416-7","Alloy 617","Plate",314626
"49% Nf: Cycle 400-401","CapPass",7990.80,"Qualified",-0.00142,-228.1,55844,"416-7","Alloy 617","Plate",314626
"49% Nf: Cycle 400-401","CapPass",7991.00,"Qualified",-0.00145,-222.4,55845,"416-7","Alloy 617","Plate",314626
"49% Nf: Cycle 400-401","CapPass",7991.04,"Qualified",-0.00150,-227.2,55846,"416-7","Alloy 617","Plate",314626
"49% Nf: Cycle 400-401","CapPass",7991.08,"Qualified",-0.00155,-231.6,55847,"416-7","Alloy 617","Plate",314626
"49% Nf: Cycle 400-401","CapPass",7991.12,"Qualified",-0.00160,-235.6,55848,"416-7","Alloy 617","Plate",314626
"49% Nf: Cycle 400-401","CapPass",7991.15,"Qualified",-0.00165,-239.1,55849,"416-7","Alloy 617","Plate",314626
"49% Nf: Cycle 400-401","CapPass",7991.19,"Qualified",-0.00170,-242.2,55850,"416-7","Alloy 617","Plate",314626
"49% Nf: Cycle 400-401","CapPass",7991.24,"Qualified",-0.00175,-244.7,55851,"416-7","Alloy 617","Plate",314626
"49% Nf: Cycle 400-401","CapPass",7991.29,"Qualified",-0.00180,-246.7,55852,"416-7","Alloy 617","Plate",314626
"49% Nf: Cycle 400-401","CapPass",7991.34,"Qualified",-0.00185,-248.7,55853,"416-7","Alloy 617","Plate",314626
"49% Nf: Cycle 400-401","CapPass",7991.40,"Qualified",-0.00190,-250.5,55854,"416-7","Alloy 617","Plate",314626
"49% Nf: Cycle 400-401","CapPass",7991.45,"Qualified",-0.00195,-252.3,55855,"416-7","Alloy 617","Plate",314626
"49% Nf: Cycle 400-401","CapPass",7991.50,"Qualified",-0.00200,-254.1,55856,"416-7","Alloy 617","Plate",314626
"49% Nf: Cycle 400-401","CapPass",7991.54,"Qualified",-0.00205,-255.6,55857,"416-7","Alloy 617","Plate",314626
"49% Nf: Cycle 400-401","CapPass",7991.58,"Qualified",-0.00210,-256.8,55858,"416-7","Alloy 617","Plate",314626
"49% Nf: Cycle 400-401","CapPass",7991.62,"Qualified",-0.00215,-257.6,55859,"416-7","Alloy 617","Plate",314626
"49% Nf: Cycle 400-401","CapPass",7991.68,"Qualified",-0.00220,-257.8,55860,"416-7","Alloy 617","Plate",314626
"49% Nf: Cycle 400-401","CapPass",7991.74,"Qualified",-0.00226,-258.2,55861,"416-7","Alloy 617","Plate",314626
"49% Nf: Cycle 400-401","CapPass",7991.79,"Qualified",-0.00231,-258.8,55862,"416-7","Alloy 617","Plate",314626
"49% Nf: Cycle 400-401","CapPass",7991.80,"Qualified",-0.00232,-259.0,55863,"416-7","Alloy 617","Plate",314626
"49% Nf: Cycle 400-401","CapPass",7991.85,"Qualified",-0.00236,-259.8,55864,"416-7","Alloy 617","Plate",314626
"49% Nf: Cycle 400-401","CapPass",7991.89,"Qualified",-0.00241,-260.8,55865,"416-7","Alloy 617","Plate",314626
"49% Nf: Cycle 400-401","CapPass",7991.94,"Qualified",-0.00246,-261.7,55866,"416-7","Alloy 617","Plate",314626
"49% Nf: Cycle 400-401","CapPass",7991.98,"Qualified",-0.00251,-262.6,55867,"416-7","Alloy 617","Plate",314626
"49% Nf: Cycle 400-401","CapPass",7992.03,"Qualified",-0.00256,-263.0,55868,"416-7","Alloy 617","Plate",314626
"49% Nf: Cycle 400-401","CapPass",7992.08,"Qualified",-0.00261,-263.2,55869,"416-7","Alloy 617","Plate",314626
"49% Nf: Cycle 400-401","CapPass",7992.13,"Qualified",-0.00266,-263.2,55870,"416-7","Alloy 617","Plate",314626
"49% Nf: Cycle 400-401","CapPass",7992.18,"Qualified",-0.00271,-263.3,55871,"416-7","Alloy 617","Plate",314626
"49% Nf: Cycle 400-401","CapPass",7992.24,"Qualified",-0.00276,-263.6,55872,"416-7","Alloy 617","Plate",314626
"49% Nf: Cycle 400-401","CapPass",7992.29,"Qualified",-0.00281,-264.1,55873,"416-7","Alloy 617","Plate",314626
"49% Nf: Cycle 400-401","CapPass",7992.33,"Qualified",-0.00286,-264.6,55874,"416-7","Alloy 617","Plate",314626
"49% Nf: Cycle 400-401","CapPass",7992.38,"Qualified",-0.00291,-264.9,55875,"416-7","Alloy 617","Plate",314626
"49% Nf: Cycle 400-401","CapPass",7992.43,"Qualified",-0.00296,-265.1,55876,"416-7","Alloy 617","Plate",314626
"49% Nf: Cycle 400-401","CapPass",7992.45,"Qualified",-0.00301,-256.6,55877,"416-7","Alloy 617","Plate",314626
"49% Nf: Cycle 400-401","CapPass",7992.46,"Qualified",-0.00307,-256.8,55878,"416-7","Alloy 617","Plate",314626
"49% Nf: Cycle 400-401","CapPass",7992.46,"Qualified",-0.00316,-256.8,55879,"416-7","Alloy 617","Plate",314626
"49% Nf: Cycle 400-401","CapPass",7992.46,"Qualified",-0.00322,-256.8,55880,"416-7","Alloy 617","Plate",314626
"49% Nf: Cycle 400-401","CapPass",7992.46,"Qualified",-0.00327,-256.8,55881,"416-7","Alloy 617","Plate",314626
"49% Nf: Cycle 400-401","CapPass",7992.46,"Qualified",-0.00333,-256.7,55882,"416-7","Alloy 617","Plate",314626
"49% Nf: Cycle 400-401","CapPass",7992.46,"Qualified",-0.00339,-256.7,55883,"416-7","Alloy 617","Plate",314626
"49% Nf: Cycle 400-401","CapPass",7992.46,"Qualified",-0.00348,-256.8,55884,"416-7","Alloy 617","Plate",314626
"49% Nf: Cycle 400-401","CapPass",7992.47,"Qualified",-0.00354,-256.8,55885,"416-7","Alloy 617","Plate",314626
"49% Nf: Cycle 400-401","CapPass",7992.48,"Qualified",-0.00349,-256.2,55886,"416-7","Alloy 617","Plate",314626
"49% Nf: Cycle 400-401","CapPass",7992.53,"Qualified",-0.00343,-235.1,55887,"416-7","Alloy 617","Plate",314626
"49% Nf: Cycle 400-401","CapPass",7992.55,"Qualified",-0.00338,-226.3,55888,"416-7","Alloy 617","Plate",314626
"49% Nf: Cycle 400-401","CapPass",7992.56,"Qualified",-0.00333,-217.9,55889,"416-7","Alloy 617","Plate",314626
"49% Nf: Cycle 400-401","CapPass",7992.58,"Qualified",-0.00328,-210.1,55890,"416-7","Alloy 617","Plate",314626
"49% Nf: Cycle 400-401","CapPass",7992.60,"Qualified",-0.00323,-202.8,55891,"416-7","Alloy 617","Plate",314626
"49% Nf: Cycle 400-401","CapPass",7992.62,"Qualified",-0.00317,-195.7,55892,"416-7","Alloy 617","Plate",314626
"49% Nf: Cycle 400-401","CapPass",7992.65,"Qualified",-0.00312,-188.6,55893,"416-7","Alloy 617","Plate",314626
"49% Nf: Cycle 400-401","CapPass",7992.76,"Qualified",-0.00317,-195.0,55894,"416-7","Alloy 617","Plate",314626
"49% Nf: Cycle 400-401","CapPass",7992.79,"Qualified",-0.00323,-200.7,55895,"416-7","Alloy 617","Plate",314626
"49% Nf: Cycle 400-401","CapPass",7992.80,"Qualified",-0.00326,-204.1,55896,"416-7","Alloy 617","Plate",314626
"49% Nf: Cycle 400-401","CapPass",7992.81,"Qualified",-0.00328,-206.3,55897,"416-7","Alloy 617","Plate",314626
"49% Nf: Cycle 400-401","CapPass",7992.84,"Qualified",-0.00333,-211.4,55898,"416-7","Alloy 617","Plate",314626
"49% Nf: Cycle 400-401","CapPass",7992.88,"Qualified",-0.00338,-216.3,55899,"416-7","Alloy 617","Plate",314626
"49% Nf: Cycle 400-401","CapPass",7992.92,"Qualified",-0.00343,-220.9,55900,"416-7","Alloy 617","Plate",314626
"49% Nf: Cycle 400-401","CapPass",7992.96,"Qualified",-0.00348,-224.7,55901,"416-7","Alloy 617","Plate",314626
"49% Nf: Cycle 400-401","CapPass",7993.01,"Qualified",-0.00353,-227.9,55902,"416-7","Alloy 617","Plate",314626
"49% Nf: Cycle 400-401","CapPass",7993.07,"Qualified",-0.00358,-231.0,55903,"416-7","Alloy 617","Plate",314626
"49% Nf: Cycle 400-401","CapPass",7993.13,"Qualified",-0.00363,-234.1,55904,"416-7","Alloy 617","Plate",314626
"49% Nf: Cycle 400-401","CapPass",7993.18,"Qualified",-0.00368,-237.1,55905,"416-7","Alloy 617","Plate",314626
"49% Nf: Cycle 400-401","CapPass",7993.23,"Qualified",-0.00373,-240.3,55906,"416-7","Alloy 617","Plate",314626
"49% Nf: Cycle 400-401","CapPass",7993.28,"Qualified",-0.00378,-243.5,55907,"416-7","Alloy 617","Plate",314626
"49% Nf: Cycle 400-401","CapPass",7993.33,"Qualified",-0.00383,-246.6,55908,"416-7","Alloy 617","Plate",314626
"49% Nf: Cycle 400-401","CapPass",7993.39,"Qualified",-0.00388,-249.8,55909,"416-7","Alloy 617","Plate",314626
"49% Nf: Cycle 400-401","CapPass",7993.43,"Qualified",-0.00393,-252.8,55910,"416-7","Alloy 617","Plate",314626
"49% Nf: Cycle 400-401","CapPass",7993.48,"Qualified",-0.00398,-255.5,55911,"416-7","Alloy 617","Plate",314626
"49% Nf: Cycle 400-401","CapPass",7993.53,"Qualified",-0.00404,-257.9,55912,"416-7","Alloy 617","Plate",314626
"49% Nf: Cycle 400-401","CapPass",7993.57,"Qualified",-0.00409,-259.9,55913,"416-7","Alloy 617","Plate",314626
"49% Nf: Cycle 400-401","CapPass",7993.62,"Qualified",-0.00414,-261.5,55914,"416-7","Alloy 617","Plate",314626
"49% Nf: Cycle 400-401","CapPass",7993.66,"Qualified",-0.00419,-262.9,55915,"416-7","Alloy 617","Plate",314626
"49% Nf: Cycle 400-401","CapPass",7993.71,"Qualified",-0.00424,-264.0,55916,"416-7","Alloy 617","Plate",314626
"49% Nf: Cycle 400-401","CapPass",7993.76,"Qualified",-0.00429,-265.0,55917,"416-7","Alloy 617","Plate",314626
"49% Nf: Cycle 400-401","CapPass",7993.80,"Qualified",-0.00433,-265.6,55918,"416-7","Alloy 617","Plate",314626
"49% Nf: Cycle 400-401","CapPass",7993.81,"Qualified",-0.00434,-265.8,55919,"416-7","Alloy 617","Plate",314626
"49% Nf: Cycle 400-401","CapPass",7993.86,"Qualified",-0.00439,-266.6,55920,"416-7","Alloy 617","Plate",314626
"49% Nf: Cycle 400-401","CapPass",7993.91,"Qualified",-0.00444,-267.3,55921,"416-7","Alloy 617","Plate",314626
"49% Nf: Cycle 400-401","CapPass",7993.96,"Qualified",-0.00449,-267.9,55922,"416-7","Alloy 617","Plate",314626
"49% Nf: Cycle 400-401","CapPass",7994.01,"Qualified",-0.00454,-268.3,55923,"416-7","Alloy 617","Plate",314626
"49% Nf: Cycle 400-401","CapPass",7994.05,"Qualified",-0.00459,-268.7,55924,"416-7","Alloy 617","Plate",314626
"49% Nf: Cycle 400-401","CapPass",7994.11,"Qualified",-0.00464,-268.9,55925,"416-7","Alloy 617","Plate",314626
"49% Nf: Cycle 400-401","CapPass",7994.16,"Qualified",-0.00469,-269.1,55926,"416-7","Alloy 617","Plate",314626
