Repository: js-molina/fatigue-A617

File: data/850C/Strain rate 0.001/1.0% strain/HTM_A20_Cycles_41622.csv (part 11 of 12)
"Cycle Label","Data State","Elapsed Time Sec","Qual State","Strain","Stress Mpa","Count","Sample","Alloy","Material_Form","Heat"
"Cycle 500","CapPass",9981.89,"Qualified",0.00151,237.42,51349,"416-22","Alloy 617","Plate",314626
"Cycle 500","CapPass",9981.90,"Qualified",0.00156,237.81,51350,"416-22","Alloy 617","Plate",314626
"Cycle 500","CapPass",9981.90,"Qualified",0.00162,237.73,51351,"416-22","Alloy 617","Plate",314626
"Cycle 500","CapPass",9981.90,"Qualified",0.00167,238.03,51352,"416-22","Alloy 617","Plate",314626
"Cycle 500","CapPass",9982.03,"Qualified",0.00172,234.44,51353,"416-22","Alloy 617","Plate",314626
"Cycle 500","CapPass",9982.14,"Qualified",0.00177,230.88,51354,"416-22","Alloy 617","Plate",314626
"Cycle 500","CapPass",9982.22,"Qualified",0.00182,231.57,51355,"416-22","Alloy 617","Plate",314626
"Cycle 500","CapPass",9982.28,"Qualified",0.00187,234.09,51356,"416-22","Alloy 617","Plate",314626
"Cycle 500","CapPass",9982.33,"Qualified",0.00193,236.68,51357,"416-22","Alloy 617","Plate",314626
"Cycle 500","CapPass",9982.38,"Qualified",0.00198,239.56,51358,"416-22","Alloy 617","Plate",314626
"Cycle 500","CapPass",9982.43,"Qualified",0.00203,242.31,51359,"416-22","Alloy 617","Plate",314626
"Cycle 500","CapPass",9982.48,"Qualified",0.00208,244.82,51360,"416-22","Alloy 617","Plate",314626
"Cycle 500","CapPass",9982.52,"Qualified",0.00213,247.06,51361,"416-22","Alloy 617","Plate",314626
"Cycle 500","CapPass",9982.57,"Qualified",0.00218,249.01,51362,"416-22","Alloy 617","Plate",314626
"Cycle 500","CapPass",9982.61,"Qualified",0.00223,250.65,51363,"416-22","Alloy 617","Plate",314626
"Cycle 500","CapPass",9982.66,"Qualified",0.00228,252.11,51364,"416-22","Alloy 617","Plate",314626
"Cycle 500","CapPass",9982.71,"Qualified",0.00233,253.38,51365,"416-22","Alloy 617","Plate",314626
"Cycle 500","CapPass",9982.75,"Qualified",0.00238,254.51,51366,"416-22","Alloy 617","Plate",314626
"Cycle 500","CapPass",9982.76,"Qualified",0.00239,254.73,51367,"416-22","Alloy 617","Plate",314626
"Cycle 500","CapPass",9982.80,"Qualified",0.00243,255.42,51368,"416-22","Alloy 617","Plate",314626
"Cycle 500","CapPass",9982.85,"Qualified",0.00248,256.27,51369,"416-22","Alloy 617","Plate",314626
"Cycle 500","CapPass",9982.90,"Qualified",0.00253,256.94,51370,"416-22","Alloy 617","Plate",314626
"Cycle 500","CapPass",9982.95,"Qualified",0.00258,257.49,51371,"416-22","Alloy 617","Plate",314626
"Cycle 500","CapPass",9983.00,"Qualified",0.00263,258.05,51372,"416-22","Alloy 617","Plate",314626
"Cycle 500","CapPass",9983.03,"Qualified",0.00269,249.39,51373,"416-22","Alloy 617","Plate",314626
"Cycle 500","CapPass",9983.03,"Qualified",0.00275,249.37,51374,"416-22","Alloy 617","Plate",314626
"Cycle 500","CapPass",9983.04,"Qualified",0.00280,249.46,51375,"416-22","Alloy 617","Plate",314626
"Cycle 500","CapPass",9983.14,"Qualified",0.00285,246.66,51376,"416-22","Alloy 617","Plate",314626
"Cycle 500","CapPass",9983.25,"Qualified",0.00290,243.02,51377,"416-22","Alloy 617","Plate",314626
"Cycle 500","CapPass",9983.33,"Qualified",0.00295,242.82,51378,"416-22","Alloy 617","Plate",314626
"Cycle 500","CapPass",9983.38,"Qualified",0.00300,244.52,51379,"416-22","Alloy 617","Plate",314626
"Cycle 500","CapPass",9983.43,"Qualified",0.00305,246.54,51380,"416-22","Alloy 617","Plate",314626
"Cycle 500","CapPass",9983.48,"Qualified",0.00310,248.51,51381,"416-22","Alloy 617","Plate",314626
"Cycle 500","CapPass",9983.52,"Qualified",0.00315,250.42,51382,"416-22","Alloy 617","Plate",314626
"Cycle 500","CapPass",9983.57,"Qualified",0.00320,252.26,51383,"416-22","Alloy 617","Plate",314626
"Cycle 500","CapPass",9983.62,"Qualified",0.00325,253.79,51384,"416-22","Alloy 617","Plate",314626
"Cycle 500","CapPass",9983.67,"Qualified",0.00330,255.12,51385,"416-22","Alloy 617","Plate",314626
"Cycle 500","CapPass",9983.71,"Qualified",0.00335,256.44,51386,"416-22","Alloy 617","Plate",314626
"Cycle 500","CapPass",9983.76,"Qualified",0.00340,257.42,51387,"416-22","Alloy 617","Plate",314626
"Cycle 500","CapPass",9983.76,"Qualified",0.00340,257.44,51388,"416-22","Alloy 617","Plate",314626
"Cycle 500","CapPass",9983.81,"Qualified",0.00345,258.21,51389,"416-22","Alloy 617","Plate",314626
"Cycle 500","CapPass",9983.87,"Qualified",0.00350,259.07,51390,"416-22","Alloy 617","Plate",314626
"Cycle 500","CapPass",9983.92,"Qualified",0.00355,259.88,51391,"416-22","Alloy 617","Plate",314626
"Cycle 500","CapPass",9983.97,"Qualified",0.00361,260.86,51392,"416-22","Alloy 617","Plate",314626
"Cycle 500","CapPass",9984.02,"Qualified",0.00366,261.76,51393,"416-22","Alloy 617","Plate",314626
"Cycle 500","CapPass",9984.06,"Qualified",0.00371,262.52,51394,"416-22","Alloy 617","Plate",314626
"Cycle 500","CapPass",9984.11,"Qualified",0.00376,263.13,51395,"416-22","Alloy 617","Plate",314626
"Cycle 500","CapPass",9984.15,"Qualified",0.00381,263.70,51396,"416-22","Alloy 617","Plate",314626
"Cycle 500","CapPass",9984.20,"Qualified",0.00386,263.86,51397,"416-22","Alloy 617","Plate",314626
"Cycle 500","CapPass",9984.25,"Qualified",0.00391,263.91,51398,"416-22","Alloy 617","Plate",314626
"Cycle 500","CapPass",9984.30,"Qualified",0.00396,263.81,51399,"416-22","Alloy 617","Plate",314626
"Cycle 500","CapPass",9984.35,"Qualified",0.00401,263.50,51400,"416-22","Alloy 617","Plate",314626
"Cycle 500","CapPass",9984.39,"Qualified",0.00406,263.17,51401,"416-22","Alloy 617","Plate",314626
"Cycle 500","CapPass",9984.44,"Qualified",0.00411,262.94,51402,"416-22","Alloy 617","Plate",314626
"Cycle 500","CapPass",9984.49,"Qualified",0.00416,262.52,51403,"416-22","Alloy 617","Plate",314626
"Cycle 500","CapPass",9984.54,"Qualified",0.00421,262.22,51404,"416-22","Alloy 617","Plate",314626
"Cycle 500","CapPass",9984.59,"Qualified",0.00426,261.78,51405,"416-22","Alloy 617","Plate",314626
"Cycle 500","CapPass",9984.64,"Qualified",0.00431,261.42,51406,"416-22","Alloy 617","Plate",314626
"Cycle 500","CapPass",9984.70,"Qualified",0.00436,261.19,51407,"416-22","Alloy 617","Plate",314626
"Cycle 500","CapPass",9984.75,"Qualified",0.00442,261.06,51408,"416-22","Alloy 617","Plate",314626
"Cycle 500","CapPass",9984.76,"Qualified",0.00443,261.01,51409,"416-22","Alloy 617","Plate",314626
"Cycle 500","CapPass",9984.80,"Qualified",0.00447,260.96,51410,"416-22","Alloy 617","Plate",314626
"Cycle 500","CapPass",9984.85,"Qualified",0.00452,260.94,51411,"416-22","Alloy 617","Plate",314626
"Cycle 500","CapPass",9984.89,"Qualified",0.00457,260.86,51412,"416-22","Alloy 617","Plate",314626
"Cycle 500","CapPass",9984.95,"Qualified",0.00462,260.84,51413,"416-22","Alloy 617","Plate",314626
"Cycle 500","CapPass",9985.00,"Qualified",0.00467,260.87,51414,"416-22","Alloy 617","Plate",314626
"Cycle 500","CapPass",9985.05,"Qualified",0.00472,260.89,51415,"416-22","Alloy 617","Plate",314626
"Cycle 500","CapPass",9985.10,"Qualified",0.00477,261.07,51416,"416-22","Alloy 617","Plate",314626
"Cycle 500","CapPass",9985.15,"Qualified",0.00482,261.29,51417,"416-22","Alloy 617","Plate",314626
"Cycle 500","CapPass",9985.20,"Qualified",0.00487,261.39,51418,"416-22","Alloy 617","Plate",314626
"Cycle 500","CapPass",9985.25,"Qualified",0.00492,261.42,51419,"416-22","Alloy 617","Plate",314626
"Cycle 500","CapPass",9985.32,"Qualified",0.00497,258.65,51420,"416-22","Alloy 617","Plate",314626
"Cycle 500","CapPass",9985.46,"Qualified",0.00492,233.63,51421,"416-22","Alloy 617","Plate",314626
"Cycle 500","CapPass",9985.50,"Qualified",0.00487,223.09,51422,"416-22","Alloy 617","Plate",314626
"Cycle 500","CapPass",9985.54,"Qualified",0.00482,213.98,51423,"416-22","Alloy 617","Plate",314626
"Cycle 500","CapPass",9985.58,"Qualified",0.00477,205.33,51424,"416-22","Alloy 617","Plate",314626
"Cycle 500","CapPass",9985.63,"Qualified",0.00472,196.89,51425,"416-22","Alloy 617","Plate",314626
"Cycle 500","CapPass",9985.67,"Qualified",0.00467,188.59,51426,"416-22","Alloy 617","Plate",314626
"Cycle 500","CapPass",9985.72,"Qualified",0.00462,180.37,51427,"416-22","Alloy 617","Plate",314626
"Cycle 500","CapPass",9985.76,"Qualified",0.00457,173.49,51428,"416-22","Alloy 617","Plate",314626
"Cycle 500","CapPass",9985.77,"Qualified",0.00456,172.47,51429,"416-22","Alloy 617","Plate",314626
"Cycle 500","CapPass",9985.82,"Qualified",0.00451,164.97,51430,"416-22","Alloy 617","Plate",314626
"Cycle 500","CapPass",9985.87,"Qualified",0.00446,157.45,51431,"416-22","Alloy 617","Plate",314626
"Cycle 500","CapPass",9985.93,"Qualified",0.00441,150.06,51432,"416-22","Alloy 617","Plate",314626
"Cycle 500","CapPass",9985.98,"Qualified",0.00436,142.89,51433,"416-22","Alloy 617","Plate",314626
"Cycle 500","CapPass",9986.04,"Qualified",0.00431,135.92,51434,"416-22","Alloy 617","Plate",314626
"Cycle 500","CapPass",9986.09,"Qualified",0.00426,128.63,51435,"416-22","Alloy 617","Plate",314626
"Cycle 500","CapPass",9986.15,"Qualified",0.00421,121.34,51436,"416-22","Alloy 617","Plate",314626
"Cycle 500","CapPass",9986.21,"Qualified",0.00416,114.03,51437,"416-22","Alloy 617","Plate",314626
"Cycle 500","CapPass",9986.26,"Qualified",0.00411,106.89,51438,"416-22","Alloy 617","Plate",314626
"Cycle 500","CapPass",9986.32,"Qualified",0.00406,98.79,51439,"416-22","Alloy 617","Plate",314626
"Cycle 500","CapPass",9986.38,"Qualified",0.00401,91.11,51440,"416-22","Alloy 617","Plate",314626
"Cycle 500","CapPass",9986.43,"Qualified",0.00396,84.05,51441,"416-22","Alloy 617","Plate",314626
"Cycle 500","CapPass",9986.49,"Qualified",0.00391,77.02,51442,"416-22","Alloy 617","Plate",314626
"Cycle 500","CapPass",9986.54,"Qualified",0.00386,69.84,51443,"416-22","Alloy 617","Plate",314626
"Cycle 500","CapPass",9986.59,"Qualified",0.00381,63.31,51444,"416-22","Alloy 617","Plate",314626
"Cycle 500","CapPass",9986.64,"Qualified",0.00376,57.07,51445,"416-22","Alloy 617","Plate",314626
"Cycle 500","CapPass",9986.69,"Qualified",0.00371,50.64,51446,"416-22","Alloy 617","Plate",314626
"Cycle 500","CapPass",9986.75,"Qualified",0.00366,44.53,51447,"416-22","Alloy 617","Plate",314626
"Cycle 500","CapPass",9986.76,"Qualified",0.00364,42.81,51448,"416-22","Alloy 617","Plate",314626
"Cycle 500","CapPass",9986.80,"Qualified",0.00360,38.17,51449,"416-22","Alloy 617","Plate",314626
"Cycle 500","CapPass",9986.86,"Qualified",0.00355,31.40,51450,"416-22","Alloy 617","Plate",314626
"Cycle 500","CapPass",9986.92,"Qualified",0.00350,24.97,51451,"416-22","Alloy 617","Plate",314626
"Cycle 500","CapPass",9986.97,"Qualified",0.00345,18.77,51452,"416-22","Alloy 617","Plate",314626
"Cycle 500","CapPass",9987.03,"Qualified",0.00340,12.62,51453,"416-22","Alloy 617","Plate",314626
"Cycle 500","CapPass",9987.08,"Qualified",0.00335,6.20,51454,"416-22","Alloy 617","Plate",314626
"Cycle 500","CapPass",9987.14,"Qualified",0.00330,-0.26,51455,"416-22","Alloy 617","Plate",314626
"Cycle 500","CapPass",9987.19,"Qualified",0.00325,-6.12,51456,"416-22","Alloy 617","Plate",314626
"Cycle 500","CapPass",9987.25,"Qualified",0.00320,-11.83,51457,"416-22","Alloy 617","Plate",314626
"Cycle 500","CapPass",9987.30,"Qualified",0.00315,-17.31,51458,"416-22","Alloy 617","Plate",314626
"Cycle 500","CapPass",9987.48,"Qualified",0.00310,-20.12,51459,"416-22","Alloy 617","Plate",314626
"Cycle 500","CapPass",9987.59,"Qualified",0.00305,-24.85,51460,"416-22","Alloy 617","Plate",314626
"Cycle 500","CapPass",9987.66,"Qualified",0.00300,-29.67,51461,"416-22","Alloy 617","Plate",314626
"Cycle 500","CapPass",9987.72,"Qualified",0.00295,-35.29,51462,"416-22","Alloy 617","Plate",314626
"Cycle 500","CapPass",9987.76,"Qualified",0.00290,-41.03,51463,"416-22","Alloy 617","Plate",314626
"Cycle 500","CapPass",9987.77,"Qualified",0.00290,-41.36,51464,"416-22","Alloy 617","Plate",314626
"Cycle 500","CapPass",9987.80,"Qualified",0.00285,-47.61,51465,"416-22","Alloy 617","Plate",314626
"Cycle 500","CapPass",9987.83,"Qualified",0.00280,-54.60,51466,"416-22","Alloy 617","Plate",314626
"Cycle 500","CapPass",9987.85,"Qualified",0.00275,-60.73,51467,"416-22","Alloy 617","Plate",314626
"Cycle 500","CapPass",9987.87,"Qualified",0.00270,-66.71,51468,"416-22","Alloy 617","Plate",314626
"Cycle 500","CapPass",9987.89,"Qualified",0.00265,-72.41,51469,"416-22","Alloy 617","Plate",314626
"Cycle 500","CapPass",9987.92,"Qualified",0.00259,-77.98,51470,"416-22","Alloy 617","Plate",314626
"Cycle 500","CapPass",9987.95,"Qualified",0.00254,-83.36,51471,"416-22","Alloy 617","Plate",314626
"Cycle 500","CapPass",9987.98,"Qualified",0.00249,-88.12,51472,"416-22","Alloy 617","Plate",314626
"Cycle 500","CapPass",9988.01,"Qualified",0.00244,-92.91,51473,"416-22","Alloy 617","Plate",314626
"Cycle 500","CapPass",9988.04,"Qualified",0.00239,-97.31,51474,"416-22","Alloy 617","Plate",314626
"Cycle 500","CapPass",9988.07,"Qualified",0.00234,-101.5,51475,"416-22","Alloy 617","Plate",314626
"Cycle 500","CapPass",9988.11,"Qualified",0.00229,-105.7,51476,"416-22","Alloy 617","Plate",314626
"Cycle 500","CapPass",9988.16,"Qualified",0.00224,-109.8,51477,"416-22","Alloy 617","Plate",314626
"Cycle 500","CapPass",9988.21,"Qualified",0.00219,-113.4,51478,"416-22","Alloy 617","Plate",314626
"Cycle 500","CapPass",9988.26,"Qualified",0.00214,-117.3,51479,"416-22","Alloy 617","Plate",314626
"Cycle 500","CapPass",9988.31,"Qualified",0.00209,-121.0,51480,"416-22","Alloy 617","Plate",314626
"Cycle 500","CapPass",9988.37,"Qualified",0.00204,-124.7,51481,"416-22","Alloy 617","Plate",314626
"Cycle 500","CapPass",9988.42,"Qualified",0.00199,-128.3,51482,"416-22","Alloy 617","Plate",314626
"Cycle 500","CapPass",9988.46,"Qualified",0.00194,-131.6,51483,"416-22","Alloy 617","Plate",314626
"Cycle 500","CapPass",9988.51,"Qualified",0.00189,-134.9,51484,"416-22","Alloy 617","Plate",314626
"Cycle 500","CapPass",9988.56,"Qualified",0.00184,-137.9,51485,"416-22","Alloy 617","Plate",314626
"Cycle 500","CapPass",9988.60,"Qualified",0.00179,-140.6,51486,"416-22","Alloy 617","Plate",314626
"Cycle 500","CapPass",9988.64,"Qualified",0.00174,-143.0,51487,"416-22","Alloy 617","Plate",314626
"Cycle 500","CapPass",9988.69,"Qualified",0.00169,-145.3,51488,"416-22","Alloy 617","Plate",314626
"Cycle 500","CapPass",9988.75,"Qualified",0.00164,-147.9,51489,"416-22","Alloy 617","Plate",314626
"Cycle 500","CapPass",9988.76,"Qualified",0.00162,-148.5,51490,"416-22","Alloy 617","Plate",314626
"Cycle 500","CapPass",9988.81,"Qualified",0.00158,-150.6,51491,"416-22","Alloy 617","Plate",314626
"Cycle 500","CapPass",9988.86,"Qualified",0.00153,-153.2,51492,"416-22","Alloy 617","Plate",314626
"Cycle 500","CapPass",9988.92,"Qualified",0.00148,-156.1,51493,"416-22","Alloy 617","Plate",314626
"Cycle 500","CapPass",9988.97,"Qualified",0.00143,-159.1,51494,"416-22","Alloy 617","Plate",314626
"Cycle 500","CapPass",9989.02,"Qualified",0.00138,-161.7,51495,"416-22","Alloy 617","Plate",314626
"Cycle 500","CapPass",9989.06,"Qualified",0.00133,-164.6,51496,"416-22","Alloy 617","Plate",314626
"Cycle 500","CapPass",9989.11,"Qualified",0.00128,-167.4,51497,"416-22","Alloy 617","Plate",314626
"Cycle 500","CapPass",9989.16,"Qualified",0.00123,-169.7,51498,"416-22","Alloy 617","Plate",314626
"Cycle 500","CapPass",9989.21,"Qualified",0.00118,-172.2,51499,"416-22","Alloy 617","Plate",314626
"Cycle 500","CapPass",9989.26,"Qualified",0.00113,-174.5,51500,"416-22","Alloy 617","Plate",314626
"Cycle 500","CapPass",9989.31,"Qualified",0.00108,-176.6,51501,"416-22","Alloy 617","Plate",314626
"Cycle 500","CapPass",9989.36,"Qualified",0.00103,-178.4,51502,"416-22","Alloy 617","Plate",314626
"Cycle 500","CapPass",9989.41,"Qualified",0.00098,-180.5,51503,"416-22","Alloy 617","Plate",314626
"Cycle 500","CapPass",9989.46,"Qualified",0.00093,-182.7,51504,"416-22","Alloy 617","Plate",314626
"Cycle 500","CapPass",9989.52,"Qualified",0.00088,-184.9,51505,"416-22","Alloy 617","Plate",314626
"Cycle 500","CapPass",9989.57,"Qualified",0.00083,-187.3,51506,"416-22","Alloy 617","Plate",314626
"Cycle 500","CapPass",9989.62,"Qualified",0.00078,-189.6,51507,"416-22","Alloy 617","Plate",314626
"Cycle 500","CapPass",9989.67,"Qualified",0.00073,-192.1,51508,"416-22","Alloy 617","Plate",314626
"Cycle 500","CapPass",9989.73,"Qualified",0.00068,-194.5,51509,"416-22","Alloy 617","Plate",314626
"Cycle 500","CapPass",9989.76,"Qualified",0.00064,-196.3,51510,"416-22","Alloy 617","Plate",314626
"Cycle 500","CapPass",9989.78,"Qualified",0.00063,-197.0,51511,"416-22","Alloy 617","Plate",314626
"Cycle 500","CapPass",9989.83,"Qualified",0.00058,-199.5,51512,"416-22","Alloy 617","Plate",314626
"Cycle 500","CapPass",9989.88,"Qualified",0.00053,-202.0,51513,"416-22","Alloy 617","Plate",314626
"Cycle 500","CapPass",9989.93,"Qualified",0.00047,-204.6,51514,"416-22","Alloy 617","Plate",314626
"Cycle 500","CapPass",9989.98,"Qualified",0.00042,-207.4,51515,"416-22","Alloy 617","Plate",314626
"Cycle 500","CapPass",9990.03,"Qualified",0.00037,-210.0,51516,"416-22","Alloy 617","Plate",314626
"Cycle 500","CapPass",9990.08,"Qualified",0.00032,-212.3,51517,"416-22","Alloy 617","Plate",314626
"Cycle 500","CapPass",9990.13,"Qualified",0.00027,-214.6,51518,"416-22","Alloy 617","Plate",314626
"Cycle 500","CapPass",9990.18,"Qualified",0.00022,-216.9,51519,"416-22","Alloy 617","Plate",314626
"Cycle 500","CapPass",9990.23,"Qualified",0.00017,-219.0,51520,"416-22","Alloy 617","Plate",314626
"Cycle 500","CapPass",9990.28,"Qualified",0.00012,-221.0,51521,"416-22","Alloy 617","Plate",314626
"Cycle 500","CapPass",9990.32,"Qualified",0.00007,-222.8,51522,"416-22","Alloy 617","Plate",314626
"Cycle 500","CapPass",9990.38,"Qualified",0.00002,-224.6,51523,"416-22","Alloy 617","Plate",314626
"Cycle 500","CapPass",9990.43,"Qualified",-0.00003,-226.3,51524,"416-22","Alloy 617","Plate",314626
"Cycle 500","CapPass",9990.47,"Qualified",-0.00008,-227.9,51525,"416-22","Alloy 617","Plate",314626
"Cycle 500","CapPass",9990.52,"Qualified",-0.00013,-229.5,51526,"416-22","Alloy 617","Plate",314626
"Cycle 500","CapPass",9990.57,"Qualified",-0.00018,-231.0,51527,"416-22","Alloy 617","Plate",314626
"Cycle 500","CapPass",9990.62,"Qualified",-0.00023,-232.4,51528,"416-22","Alloy 617","Plate",314626
"Cycle 500","CapPass",9990.68,"Qualified",-0.00028,-233.8,51529,"416-22","Alloy 617","Plate",314626
"Cycle 500","CapPass",9990.72,"Qualified",-0.00033,-235.1,51530,"416-22","Alloy 617","Plate",314626
"Cycle 500","CapPass",9990.76,"Qualified",-0.00038,-236.4,51531,"416-22","Alloy 617","Plate",314626
"Cycle 500","CapPass",9990.77,"Qualified",-0.00038,-236.5,51532,"416-22","Alloy 617","Plate",314626
"Cycle 500","CapPass",9990.81,"Qualified",-0.00044,-237.6,51533,"416-22","Alloy 617","Plate",314626
"Cycle 500","CapPass",9990.86,"Qualified",-0.00049,-238.5,51534,"416-22","Alloy 617","Plate",314626
"Cycle 500","CapPass",9990.88,"Qualified",-0.00055,-229.6,51535,"416-22","Alloy 617","Plate",314626
"Cycle 500","CapPass",9990.88,"Qualified",-0.00061,-229.8,51536,"416-22","Alloy 617","Plate",314626
"Cycle 500","CapPass",9990.88,"Qualified",-0.00069,-229.8,51537,"416-22","Alloy 617","Plate",314626
"Cycle 500","CapPass",9990.89,"Qualified",-0.00078,-229.7,51538,"416-22","Alloy 617","Plate",314626
"Cycle 500","CapPass",9990.89,"Qualified",-0.00087,-229.7,51539,"416-22","Alloy 617","Plate",314626
"Cycle 500","CapPass",9990.89,"Qualified",-0.00093,-229.8,51540,"416-22","Alloy 617","Plate",314626
"Cycle 500","CapPass",9991.01,"Qualified",-0.00088,-206.3,51541,"416-22","Alloy 617","Plate",314626
"Cycle 500","CapPass",9991.05,"Qualified",-0.00083,-196.7,51542,"416-22","Alloy 617","Plate",314626
"Cycle 500","CapPass",9991.13,"Qualified",-0.00078,-185.6,51543,"416-22","Alloy 617","Plate",314626
"Cycle 500","CapPass",9991.25,"Qualified",-0.00083,-186.8,51544,"416-22","Alloy 617","Plate",314626
"Cycle 500","CapPass",9991.31,"Qualified",-0.00088,-191.3,51545,"416-22","Alloy 617","Plate",314626
"Cycle 500","CapPass",9991.36,"Qualified",-0.00093,-196.0,51546,"416-22","Alloy 617","Plate",314626
"Cycle 500","CapPass",9991.40,"Qualified",-0.00098,-200.2,51547,"416-22","Alloy 617","Plate",314626
"Cycle 500","CapPass",9991.45,"Qualified",-0.00103,-204.4,51548,"416-22","Alloy 617","Plate",314626
"Cycle 500","CapPass",9991.50,"Qualified",-0.00108,-208.8,51549,"416-22","Alloy 617","Plate",314626
"Cycle 500","CapPass",9991.55,"Qualified",-0.00113,-212.8,51550,"416-22","Alloy 617","Plate",314626
"Cycle 500","CapPass",9991.61,"Qualified",-0.00118,-217.1,51551,"416-22","Alloy 617","Plate",314626
"Cycle 500","CapPass",9991.66,"Qualified",-0.00123,-220.8,51552,"416-22","Alloy 617","Plate",314626
"Cycle 500","CapPass",9991.70,"Qualified",-0.00128,-224.0,51553,"416-22","Alloy 617","Plate",314626
"Cycle 500","CapPass",9991.75,"Qualified",-0.00133,-227.2,51554,"416-22","Alloy 617","Plate",314626
"Cycle 500","CapPass",9991.76,"Qualified",-0.00135,-228.2,51555,"416-22","Alloy 617","Plate",314626
"Cycle 500","CapPass",9991.80,"Qualified",-0.00138,-230.4,51556,"416-22","Alloy 617","Plate",314626
"Cycle 500","CapPass",9991.85,"Qualified",-0.00143,-233.3,51557,"416-22","Alloy 617","Plate",314626
"Cycle 500","CapPass",9991.89,"Qualified",-0.00148,-236.1,51558,"416-22","Alloy 617","Plate",314626
"Cycle 500","CapPass",9991.94,"Qualified",-0.00153,-238.5,51559,"416-22","Alloy 617","Plate",314626
"Cycle 500","CapPass",9991.99,"Qualified",-0.00158,-240.8,51560,"416-22","Alloy 617","Plate",314626
"Cycle 500","CapPass",9992.03,"Qualified",-0.00163,-243.0,51561,"416-22","Alloy 617","Plate",314626
"Cycle 500","CapPass",9992.08,"Qualified",-0.00168,-244.7,51562,"416-22","Alloy 617","Plate",314626
"Cycle 500","CapPass",9992.12,"Qualified",-0.00173,-246.4,51563,"416-22","Alloy 617","Plate",314626
"Cycle 500","CapPass",9992.17,"Qualified",-0.00178,-247.9,51564,"416-22","Alloy 617","Plate",314626
"Cycle 500","CapPass",9992.20,"Qualified",-0.00183,-241.8,51565,"416-22","Alloy 617","Plate",314626
"Cycle 500","CapPass",9992.26,"Qualified",-0.00188,-243.3,51566,"416-22","Alloy 617","Plate",314626
"Cycle 500","CapPass",9992.31,"Qualified",-0.00194,-244.7,51567,"416-22","Alloy 617","Plate",314626
"Cycle 500","CapPass",9992.36,"Qualified",-0.00199,-245.8,51568,"416-22","Alloy 617","Plate",314626
"Cycle 500","CapPass",9992.41,"Qualified",-0.00204,-246.9,51569,"416-22","Alloy 617","Plate",314626
"Cycle 500","CapPass",9992.46,"Qualified",-0.00209,-248.0,51570,"416-22","Alloy 617","Plate",314626
"Cycle 500","CapPass",9992.51,"Qualified",-0.00214,-249.0,51571,"416-22","Alloy 617","Plate",314626
"Cycle 500","CapPass",9992.56,"Qualified",-0.00219,-249.9,51572,"416-22","Alloy 617","Plate",314626
"Cycle 500","CapPass",9992.62,"Qualified",-0.00224,-251.0,51573,"416-22","Alloy 617","Plate",314626
"Cycle 500","CapPass",9992.67,"Qualified",-0.00229,-252.2,51574,"416-22","Alloy 617","Plate",314626
"Cycle 500","CapPass",9992.72,"Qualified",-0.00234,-253.1,51575,"416-22","Alloy 617","Plate",314626
"Cycle 500","CapPass",9992.76,"Qualified",-0.00239,-254.0,51576,"416-22","Alloy 617","Plate",314626
"Cycle 500","CapPass",9992.77,"Qualified",-0.00239,-254.2,51577,"416-22","Alloy 617","Plate",314626
"Cycle 500","CapPass",9992.82,"Qualified",-0.00244,-255.3,51578,"416-22","Alloy 617","Plate",314626
"Cycle 500","CapPass",9992.87,"Qualified",-0.00249,-256.3,51579,"416-22","Alloy 617","Plate",314626
"Cycle 500","CapPass",9992.92,"Qualified",-0.00254,-257.2,51580,"416-22","Alloy 617","Plate",314626
"Cycle 500","CapPass",9992.97,"Qualified",-0.00259,-258.1,51581,"416-22","Alloy 617","Plate",314626
"Cycle 500","CapPass",9993.01,"Qualified",-0.00264,-259.0,51582,"416-22","Alloy 617","Plate",314626
"Cycle 500","CapPass",9993.05,"Qualified",-0.00270,-250.0,51583,"416-22","Alloy 617","Plate",314626
"Cycle 500","CapPass",9993.05,"Qualified",-0.00276,-250.1,51584,"416-22","Alloy 617","Plate",314626
"Cycle 500","CapPass",9993.06,"Qualified",-0.00281,-250.3,51585,"416-22","Alloy 617","Plate",314626
"Cycle 500","CapPass",9993.14,"Qualified",-0.00287,-248.6,51586,"416-22","Alloy 617","Plate",314626
"Cycle 500","CapPass",9993.24,"Qualified",-0.00292,-243.9,51587,"416-22","Alloy 617","Plate",314626
"Cycle 500","CapPass",9993.33,"Qualified",-0.00297,-242.7,51588,"416-22","Alloy 617","Plate",314626
"Cycle 500","CapPass",9993.40,"Qualified",-0.00302,-243.5,51589,"416-22","Alloy 617","Plate",314626
"Cycle 500","CapPass",9993.45,"Qualified",-0.00307,-245.5,51590,"416-22","Alloy 617","Plate",314626
"Cycle 500","CapPass",9993.51,"Qualified",-0.00312,-247.8,51591,"416-22","Alloy 617","Plate",314626
"Cycle 500","CapPass",9993.55,"Qualified",-0.00317,-250.1,51592,"416-22","Alloy 617","Plate",314626
"Cycle 500","CapPass",9993.60,"Qualified",-0.00322,-252.3,51593,"416-22","Alloy 617","Plate",314626
"Cycle 500","CapPass",9993.65,"Qualified",-0.00327,-254.2,51594,"416-22","Alloy 617","Plate",314626
"Cycle 500","CapPass",9993.69,"Qualified",-0.00332,-256.0,51595,"416-22","Alloy 617","Plate",314626
"Cycle 500","CapPass",9993.74,"Qualified",-0.00337,-257.5,51596,"416-22","Alloy 617","Plate",314626
"Cycle 500","CapPass",9993.76,"Qualified",-0.00339,-258.1,51597,"416-22","Alloy 617","Plate",314626
"Cycle 500","CapPass",9993.79,"Qualified",-0.00342,-258.8,51598,"416-22","Alloy 617","Plate",314626
"Cycle 500","CapPass",9993.84,"Qualified",-0.00347,-260.0,51599,"416-22","Alloy 617","Plate",314626
"Cycle 500","CapPass",9993.89,"Qualified",-0.00352,-261.1,51600,"416-22","Alloy 617","Plate",314626
"Cycle 500","CapPass",9993.94,"Qualified",-0.00357,-262.2,51601,"416-22","Alloy 617","Plate",314626
"Cycle 500","CapPass",9993.99,"Qualified",-0.00362,-263.3,51602,"416-22","Alloy 617","Plate",314626
"Cycle 500","CapPass",9994.04,"Qualified",-0.00367,-264.3,51603,"416-22","Alloy 617","Plate",314626
"Cycle 500","CapPass",9994.08,"Qualified",-0.00372,-265.2,51604,"416-22","Alloy 617","Plate",314626
"Cycle 500","CapPass",9994.13,"Qualified",-0.00377,-266.2,51605,"416-22","Alloy 617","Plate",314626
"Cycle 500","CapPass",9994.18,"Qualified",-0.00382,-267.0,51606,"416-22","Alloy 617","Plate",314626
"Cycle 500","CapPass",9994.20,"Qualified",-0.00388,-262.0,51607,"416-22","Alloy 617","Plate",314626
"Cycle 500","CapPass",9994.21,"Qualified",-0.00395,-262.0,51608,"416-22","Alloy 617","Plate",314626
"Cycle 500","CapPass",9994.21,"Qualified",-0.00400,-262.0,51609,"416-22","Alloy 617","Plate",314626
"Cycle 500","CapPass",9994.24,"Qualified",-0.00405,-261.8,51610,"416-22","Alloy 617","Plate",314626
"Cycle 500","CapPass",9994.39,"Qualified",-0.00410,-250.0,51611,"416-22","Alloy 617","Plate",314626
"Cycle 500","CapPass",9994.50,"Qualified",-0.00415,-246.0,51612,"416-22","Alloy 617","Plate",314626
"Cycle 500","CapPass",9994.57,"Qualified",-0.00420,-246.6,51613,"416-22","Alloy 617","Plate",314626
"Cycle 500","CapPass",9994.63,"Qualified",-0.00425,-248.8,51614,"416-22","Alloy 617","Plate",314626
"Cycle 500","CapPass",9994.68,"Qualified",-0.00430,-251.1,51615,"416-22","Alloy 617","Plate",314626
"Cycle 500","CapPass",9994.73,"Qualified",-0.00435,-253.6,51616,"416-22","Alloy 617","Plate",314626
"Cycle 500","CapPass",9994.76,"Qualified",-0.00438,-255.1,51617,"416-22","Alloy 617","Plate",314626
"Cycle 500","CapPass",9994.78,"Qualified",-0.00440,-255.9,51618,"416-22","Alloy 617","Plate",314626
"Cycle 500","CapPass",9994.82,"Qualified",-0.00445,-257.9,51619,"416-22","Alloy 617","Plate",314626
"Cycle 500","CapPass",9994.87,"Qualified",-0.00450,-259.8,51620,"416-22","Alloy 617","Plate",314626
"Cycle 500","CapPass",9994.91,"Qualified",-0.00455,-261.4,51621,"416-22","Alloy 617","Plate",314626
"Cycle 500","CapPass",9994.96,"Qualified",-0.00460,-262.7,51622,"416-22","Alloy 617","Plate",314626
"Cycle 500","CapPass",9995.01,"Qualified",-0.00466,-264.1,51623,"416-22","Alloy 617","Plate",314626
"Cycle 500","CapPass",9995.06,"Qualified",-0.00471,-265.1,51624,"416-22","Alloy 617","Plate",314626
"Cycle 500","CapPass",9995.11,"Qualified",-0.00476,-266.2,51625,"416-22","Alloy 617","Plate",314626
"Cycle 500","CapPass",9995.16,"Qualified",-0.00481,-267.3,51626,"416-22","Alloy 617","Plate",314626
"Cycle 500","CapPass",9995.21,"Qualified",-0.00486,-268.4,51627,"416-22","Alloy 617","Plate",314626
"Cycle 500","CapPass",9995.27,"Qualified",-0.00491,-269.0,51628,"416-22","Alloy 617","Plate",314626
"Cycle 500","CapPass",9995.52,"Qualified",-0.00486,-232.2,51629,"416-22","Alloy 617","Plate",314626
"Cycle 500","CapPass",9995.56,"Qualified",-0.00481,-221.9,51630,"416-22","Alloy 617","Plate",314626
"Cycle 500","CapPass",9995.61,"Qualified",-0.00476,-212.0,51631,"416-22","Alloy 617","Plate",314626
"Cycle 500","CapPass",9995.65,"Qualified",-0.00471,-202.3,51632,"416-22","Alloy 617","Plate",314626
"Cycle 500","CapPass",9995.70,"Qualified",-0.00466,-192.8,51633,"416-22","Alloy 617","Plate",314626
"Cycle 500","CapPass",9995.74,"Qualified",-0.00460,-184.5,51634,"416-22","Alloy 617","Plate",314626
"Cycle 500","CapPass",9995.76,"Qualified",-0.00458,-181.2,51635,"416-22","Alloy 617","Plate",314626
"Cycle 500","CapPass",9995.79,"Qualified",-0.00455,-176.4,51636,"416-22","Alloy 617","Plate",314626
"Cycle 500","CapPass",9995.84,"Qualified",-0.00450,-168.5,51637,"416-22","Alloy 617","Plate",314626
"Cycle 500","CapPass",9995.89,"Qualified",-0.00445,-160.4,51638,"416-22","Alloy 617","Plate",314626
"Cycle 500","CapPass",9995.94,"Qualified",-0.00440,-152.8,51639,"416-22","Alloy 617","Plate",314626
"Cycle 500","CapPass",9995.99,"Qualified",-0.00435,-145.6,51640,"416-22","Alloy 617","Plate",314626
"Cycle 500","CapPass",9996.04,"Qualified",-0.00430,-138.4,51641,"416-22","Alloy 617","Plate",314626
"Cycle 500","CapPass",9996.10,"Qualified",-0.00425,-130.9,51642,"416-22","Alloy 617","Plate",314626
"Cycle 500","CapPass",9996.15,"Qualified",-0.00420,-123.5,51643,"416-22","Alloy 617","Plate",314626
"Cycle 500","CapPass",9996.21,"Qualified",-0.00415,-115.9,51644,"416-22","Alloy 617","Plate",314626
"Cycle 500","CapPass",9996.26,"Qualified",-0.00410,-109.1,51645,"416-22","Alloy 617","Plate",314626
"Cycle 500","CapPass",9996.32,"Qualified",-0.00405,-101.9,51646,"416-22","Alloy 617","Plate",314626
"Cycle 500","CapPass",9996.37,"Qualified",-0.00400,-95.09,51647,"416-22","Alloy 617","Plate",314626
"Cycle 500","CapPass",9996.42,"Qualified",-0.00395,-88.14,51648,"416-22","Alloy 617","Plate",314626
"Cycle 500","CapPass",9996.48,"Qualified",-0.00390,-81.30,51649,"416-22","Alloy 617","Plate",314626
"Cycle 500","CapPass",9996.53,"Qualified",-0.00385,-74.28,51650,"416-22","Alloy 617","Plate",314626
"Cycle 500","CapPass",9996.60,"Qualified",-0.00380,-66.45,51651,"416-22","Alloy 617","Plate",314626
"Cycle 500","CapPass",9996.65,"Qualified",-0.00375,-59.19,51652,"416-22","Alloy 617","Plate",314626
"Cycle 500","CapPass",9996.71,"Qualified",-0.00370,-52.19,51653,"416-22","Alloy 617","Plate",314626
"Cycle 500","CapPass",9996.76,"Qualified",-0.00365,-45.38,51654,"416-22","Alloy 617","Plate",314626
"Cycle 500","CapPass",9996.76,"Qualified",-0.00365,-45.16,51655,"416-22","Alloy 617","Plate",314626
"Cycle 500","CapPass",9996.81,"Qualified",-0.00360,-39.38,51656,"416-22","Alloy 617","Plate",314626
"Cycle 500","CapPass",9996.86,"Qualified",-0.00355,-33.47,51657,"416-22","Alloy 617","Plate",314626
"Cycle 500","CapPass",9996.91,"Qualified",-0.00349,-27.38,51658,"416-22","Alloy 617","Plate",314626
"Cycle 500","CapPass",9996.97,"Qualified",-0.00344,-21.22,51659,"416-22","Alloy 617","Plate",314626
"Cycle 500","CapPass",9997.02,"Qualified",-0.00339,-14.96,51660,"416-22","Alloy 617","Plate",314626
"Cycle 500","CapPass",9997.08,"Qualified",-0.00334,-8.85,51661,"416-22","Alloy 617","Plate",314626
"Cycle 500","CapPass",9997.13,"Qualified",-0.00329,-2.71,51662,"416-22","Alloy 617","Plate",314626
"Cycle 500","CapPass",9997.19,"Qualified",-0.00324,3.41,51663,"416-22","Alloy 617","Plate",314626
"Cycle 500","CapPass",9997.24,"Qualified",-0.00319,9.46,51664,"416-22","Alloy 617","Plate",314626
"Cycle 500","CapPass",9997.29,"Qualified",-0.00314,15.03,51665,"416-22","Alloy 617","Plate",314626
"Cycle 500","CapPass",9997.35,"Qualified",-0.00309,21.14,51666,"416-22","Alloy 617","Plate",314626
"Cycle 500","CapPass",9997.43,"Qualified",-0.00304,26.18,51667,"416-22","Alloy 617","Plate",314626
"Cycle 500","CapPass",9997.52,"Qualified",-0.00299,31.32,51668,"416-22","Alloy 617","Plate",314626
"Cycle 500","CapPass",9997.57,"Qualified",-0.00294,36.92,51669,"416-22","Alloy 617","Plate",314626
"Cycle 500","CapPass",9997.61,"Qualified",-0.00289,42.81,51670,"416-22","Alloy 617","Plate",314626
"Cycle 500","CapPass",9997.66,"Qualified",-0.00284,47.63,51671,"416-22","Alloy 617","Plate",314626
"Cycle 500","CapPass",9997.71,"Qualified",-0.00279,51.86,51672,"416-22","Alloy 617","Plate",314626
"Cycle 500","CapPass",9997.76,"Qualified",-0.00274,55.47,51673,"416-22","Alloy 617","Plate",314626
"Cycle 500","CapPass",9997.77,"Qualified",-0.00274,55.76,51674,"416-22","Alloy 617","Plate",314626
"Cycle 500","CapPass",9997.83,"Qualified",-0.00269,59.51,51675,"416-22","Alloy 617","Plate",314626
"Cycle 500","CapPass",9997.90,"Qualified",-0.00264,63.56,51676,"416-22","Alloy 617","Plate",314626
"Cycle 500","CapPass",9997.97,"Qualified",-0.00259,68.09,51677,"416-22","Alloy 617","Plate",314626
"Cycle 500","CapPass",9998.03,"Qualified",-0.00254,72.81,51678,"416-22","Alloy 617","Plate",314626
"Cycle 500","CapPass",9998.09,"Qualified",-0.00249,77.39,51679,"416-22","Alloy 617","Plate",314626
"Cycle 500","CapPass",9998.15,"Qualified",-0.00243,82.18,51680,"416-22","Alloy 617","Plate",314626
"Cycle 500","CapPass",9998.20,"Qualified",-0.00238,87.17,51681,"416-22","Alloy 617","Plate",314626
"Cycle 500","CapPass",9998.24,"Qualified",-0.00233,92.65,51682,"416-22","Alloy 617","Plate",314626
"Cycle 500","CapPass",9998.27,"Qualified",-0.00228,97.74,51683,"416-22","Alloy 617","Plate",314626
"Cycle 500","CapPass",9998.30,"Qualified",-0.00223,102.89,51684,"416-22","Alloy 617","Plate",314626
"Cycle 500","CapPass",9998.33,"Qualified",-0.00218,108.18,51685,"416-22","Alloy 617","Plate",314626
"Cycle 500","CapPass",9998.37,"Qualified",-0.00213,113.23,51686,"416-22","Alloy 617","Plate",314626
"Cycle 500","CapPass",9998.40,"Qualified",-0.00208,118.11,51687,"416-22","Alloy 617","Plate",314626
"Cycle 500","CapPass",9998.44,"Qualified",-0.00203,123.01,51688,"416-22","Alloy 617","Plate",314626
"Cycle 500","CapPass",9998.48,"Qualified",-0.00198,127.50,51689,"416-22","Alloy 617","Plate",314626
"Cycle 500","CapPass",9998.52,"Qualified",-0.00193,131.90,51690,"416-22","Alloy 617","Plate",314626
"Cycle 500","CapPass",9998.56,"Qualified",-0.00188,135.95,51691,"416-22","Alloy 617","Plate",314626
"Cycle 500","CapPass",9998.60,"Qualified",-0.00183,139.77,51692,"416-22","Alloy 617","Plate",314626
"Cycle 500","CapPass",9998.65,"Qualified",-0.00177,143.34,51693,"416-22","Alloy 617","Plate",314626
"Cycle 500","CapPass",9998.70,"Qualified",-0.00172,147.09,51694,"416-22","Alloy 617","Plate",314626
"Cycle 500","CapPass",9998.75,"Qualified",-0.00167,150.59,51695,"416-22","Alloy 617","Plate",314626
"Cycle 500","CapPass",9998.76,"Qualified",-0.00166,151.47,51696,"416-22","Alloy 617","Plate",314626
"Cycle 500","CapPass",9998.80,"Qualified",-0.00162,153.96,51697,"416-22","Alloy 617","Plate",314626
"Cycle 500","CapPass",9998.85,"Qualified",-0.00157,157.65,51698,"416-22","Alloy 617","Plate",314626
"Cycle 500","CapPass",9998.90,"Qualified",-0.00152,160.91,51699,"416-22","Alloy 617","Plate",314626
"Cycle 500","CapPass",9998.95,"Qualified",-0.00147,164.13,51700,"416-22","Alloy 617","Plate",314626
"Cycle 500","CapPass",9999.00,"Qualified",-0.00142,167.52,51701,"416-22","Alloy 617","Plate",314626
"Cycle 500","CapPass",9999.05,"Qualified",-0.00137,170.63,51702,"416-22","Alloy 617","Plate",314626
"Cycle 500","CapPass",9999.10,"Qualified",-0.00132,173.67,51703,"416-22","Alloy 617","Plate",314626
"Cycle 500","CapPass",9999.15,"Qualified",-0.00127,176.65,51704,"416-22","Alloy 617","Plate",314626
"Cycle 500","CapPass",9999.20,"Qualified",-0.00122,179.66,51705,"416-22","Alloy 617","Plate",314626
"Cycle 500","CapPass",9999.25,"Qualified",-0.00117,182.42,51706,"416-22","Alloy 617","Plate",314626
"Cycle 500","CapPass",9999.30,"Qualified",-0.00112,185.19,51707,"416-22","Alloy 617","Plate",314626
"Cycle 500","CapPass",9999.35,"Qualified",-0.00107,187.96,51708,"416-22","Alloy 617","Plate",314626
"Cycle 500","CapPass",9999.40,"Qualified",-0.00102,190.41,51709,"416-22","Alloy 617","Plate",314626
"Cycle 500","CapPass",9999.45,"Qualified",-0.00097,193.11,51710,"416-22","Alloy 617","Plate",314626
"Cycle 500","CapPass",9999.50,"Qualified",-0.00092,195.59,51711,"416-22","Alloy 617","Plate",314626
"Cycle 500","CapPass",9999.55,"Qualified",-0.00087,198.19,51712,"416-22","Alloy 617","Plate",314626
"Cycle 500","CapPass",9999.60,"Qualified",-0.00081,200.68,51713,"416-22","Alloy 617","Plate",314626
"Cycle 500","CapPass",9999.64,"Qualified",-0.00076,202.84,51714,"416-22","Alloy 617","Plate",314626
"Cycle 500","CapPass",9999.69,"Qualified",-0.00071,204.82,51715,"416-22","Alloy 617","Plate",314626
"Cycle 500","CapPass",9999.74,"Qualified",-0.00066,206.83,51716,"416-22","Alloy 617","Plate",314626
"Cycle 500","CapPass",9999.76,"Qualified",-0.00064,207.66,51717,"416-22","Alloy 617","Plate",314626
"Cycle 500","CapPass",9999.79,"Qualified",-0.00061,208.86,51718,"416-22","Alloy 617","Plate",314626
"Cycle 500","CapPass",9999.85,"Qualified",-0.00056,210.97,51719,"416-22","Alloy 617","Plate",314626
"Cycle 500","CapPass",9999.89,"Qualified",-0.00051,212.89,51720,"416-22","Alloy 617","Plate",314626
"Cycle 500","CapPass",9999.95,"Qualified",-0.00046,214.77,51721,"416-22","Alloy 617","Plate",314626
"Cycle 500","CapPass",9999.99,"Qualified",-0.00041,216.56,51722,"416-22","Alloy 617","Plate",314626
"Cycle 500","CapPass",10000.04,"Qualified",-0.00036,218.29,51723,"416-22","Alloy 617","Plate",314626
"Cycle 500","CapPass",10000.08,"Qualified",-0.00031,219.67,51724,"416-22","Alloy 617","Plate",314626
"Cycle 500","CapPass",10000.13,"Qualified",-0.00026,220.97,51725,"416-22","Alloy 617","Plate",314626
"Cycle 500","CapPass",10000.18,"Qualified",-0.00021,222.14,51726,"416-22","Alloy 617","Plate",314626
"92% Nf: Cycle 749-750","CapPass",14967.44,"Qualified",0.00496,201.69,55172,"416-22","Alloy 617","Plate",314626
"92% Nf: Cycle 749-750","CapPass",14967.62,"Qualified",0.00491,181.27,55173,"416-22","Alloy 617","Plate",314626
"92% Nf: Cycle 749-750","CapPass",14967.66,"Qualified",0.00486,175.03,55174,"416-22","Alloy 617","Plate",314626
"92% Nf: Cycle 749-750","CapPass",14967.69,"Qualified",0.00481,168.88,55175,"416-22","Alloy 617","Plate",314626
"92% Nf: Cycle 749-750","CapPass",14967.73,"Qualified",0.00476,163.38,55176,"416-22","Alloy 617","Plate",314626
"92% Nf: Cycle 749-750","CapPass",14967.76,"Qualified",0.00471,158.46,55177,"416-22","Alloy 617","Plate",314626
"92% Nf: Cycle 749-750","CapPass",14967.76,"Qualified",0.00471,158.34,55178,"416-22","Alloy 617","Plate",314626
"92% Nf: Cycle 749-750","CapPass",14967.81,"Qualified",0.00466,153.09,55179,"416-22","Alloy 617","Plate",314626
"92% Nf: Cycle 749-750","CapPass",14967.85,"Qualified",0.00461,148.24,55180,"416-22","Alloy 617","Plate",314626
"92% Nf: Cycle 749-750","CapPass",14967.91,"Qualified",0.00456,143.30,55181,"416-22","Alloy 617","Plate",314626
"92% Nf: Cycle 749-750","CapPass",14967.96,"Qualified",0.00450,138.57,55182,"416-22","Alloy 617","Plate",314626
"92% Nf: Cycle 749-750","CapPass",14968.02,"Qualified",0.00445,134.01,55183,"416-22","Alloy 617","Plate",314626
"92% Nf: Cycle 749-750","CapPass",14968.08,"Qualified",0.00440,128.90,55184,"416-22","Alloy 617","Plate",314626
"92% Nf: Cycle 749-750","CapPass",14968.14,"Qualified",0.00435,123.98,55185,"416-22","Alloy 617","Plate",314626
"92% Nf: Cycle 749-750","CapPass",14968.18,"Qualified",0.00430,119.58,55186,"416-22","Alloy 617","Plate",314626
"92% Nf: Cycle 749-750","CapPass",14968.23,"Qualified",0.00425,115.18,55187,"416-22","Alloy 617","Plate",314626
"92% Nf: Cycle 749-750","CapPass",14968.28,"Qualified",0.00420,111.11,55188,"416-22","Alloy 617","Plate",314626
"92% Nf: Cycle 749-750","CapPass",14968.33,"Qualified",0.00415,106.92,55189,"416-22","Alloy 617","Plate",314626
"92% Nf: Cycle 749-750","CapPass",14968.39,"Qualified",0.00410,102.85,55190,"416-22","Alloy 617","Plate",314626
"92% Nf: Cycle 749-750","CapPass",14968.45,"Qualified",0.00405,98.22,55191,"416-22","Alloy 617","Plate",314626
"92% Nf: Cycle 749-750","CapPass",14968.50,"Qualified",0.00400,93.69,55192,"416-22","Alloy 617","Plate",314626
