Repository: js-molina/fatigue-A617

File: data/850C/Strain rate 0.001/1.0% strain/HTM_A20_Cycles_4167.csv (part 11 of 13)
"Cycle Label","Data State","Elapsed Time Sec","Qual State","Strain","Stress Mpa","Count","Sample","Alloy","Material_Form","Heat"
"49% Nf: Cycle 400-401","CapPass",7994.21,"Qualified",-0.00474,-269.4,55927,"416-7","Alloy 617","Plate",314626
"49% Nf: Cycle 400-401","CapPass",7994.26,"Qualified",-0.00479,-269.7,55928,"416-7","Alloy 617","Plate",314626
"49% Nf: Cycle 400-401","CapPass",7994.31,"Qualified",-0.00484,-270.0,55929,"416-7","Alloy 617","Plate",314626
"49% Nf: Cycle 400-401","CapPass",7994.36,"Qualified",-0.00489,-270.3,55930,"416-7","Alloy 617","Plate",314626
"49% Nf: Cycle 400-401","CapPass",7994.42,"Qualified",-0.00494,-270.2,55931,"416-7","Alloy 617","Plate",314626
"49% Nf: Cycle 400-401","CapPass",7994.59,"Qualified",-0.00489,-241.0,55932,"416-7","Alloy 617","Plate",314626
"49% Nf: Cycle 400-401","CapPass",7994.62,"Qualified",-0.00484,-231.5,55933,"416-7","Alloy 617","Plate",314626
"49% Nf: Cycle 400-401","CapPass",7994.66,"Qualified",-0.00479,-222.2,55934,"416-7","Alloy 617","Plate",314626
"49% Nf: Cycle 400-401","CapPass",7994.69,"Qualified",-0.00474,-214.4,55935,"416-7","Alloy 617","Plate",314626
"49% Nf: Cycle 400-401","CapPass",7994.73,"Qualified",-0.00469,-206.7,55936,"416-7","Alloy 617","Plate",314626
"49% Nf: Cycle 400-401","CapPass",7994.78,"Qualified",-0.00464,-198.3,55937,"416-7","Alloy 617","Plate",314626
"49% Nf: Cycle 400-401","CapPass",7994.80,"Qualified",-0.00461,-194.0,55938,"416-7","Alloy 617","Plate",314626
"49% Nf: Cycle 400-401","CapPass",7994.83,"Qualified",-0.00459,-190.4,55939,"416-7","Alloy 617","Plate",314626
"49% Nf: Cycle 400-401","CapPass",7994.89,"Qualified",-0.00454,-181.9,55940,"416-7","Alloy 617","Plate",314626
"49% Nf: Cycle 400-401","CapPass",7994.94,"Qualified",-0.00449,-173.9,55941,"416-7","Alloy 617","Plate",314626
"49% Nf: Cycle 400-401","CapPass",7995.00,"Qualified",-0.00444,-166.1,55942,"416-7","Alloy 617","Plate",314626
"49% Nf: Cycle 400-401","CapPass",7995.04,"Qualified",-0.00439,-159.2,55943,"416-7","Alloy 617","Plate",314626
"49% Nf: Cycle 400-401","CapPass",7995.10,"Qualified",-0.00434,-151.9,55944,"416-7","Alloy 617","Plate",314626
"49% Nf: Cycle 400-401","CapPass",7995.15,"Qualified",-0.00429,-145.1,55945,"416-7","Alloy 617","Plate",314626
"49% Nf: Cycle 400-401","CapPass",7995.20,"Qualified",-0.00424,-138.3,55946,"416-7","Alloy 617","Plate",314626
"49% Nf: Cycle 400-401","CapPass",7995.25,"Qualified",-0.00418,-131.4,55947,"416-7","Alloy 617","Plate",314626
"49% Nf: Cycle 400-401","CapPass",7995.30,"Qualified",-0.00413,-125.0,55948,"416-7","Alloy 617","Plate",314626
"49% Nf: Cycle 400-401","CapPass",7995.35,"Qualified",-0.00408,-119.0,55949,"416-7","Alloy 617","Plate",314626
"49% Nf: Cycle 400-401","CapPass",7995.41,"Qualified",-0.00403,-112.6,55950,"416-7","Alloy 617","Plate",314626
"49% Nf: Cycle 400-401","CapPass",7995.46,"Qualified",-0.00398,-106.1,55951,"416-7","Alloy 617","Plate",314626
"49% Nf: Cycle 400-401","CapPass",7995.52,"Qualified",-0.00393,-99.25,55952,"416-7","Alloy 617","Plate",314626
"49% Nf: Cycle 400-401","CapPass",7995.58,"Qualified",-0.00388,-92.59,55953,"416-7","Alloy 617","Plate",314626
"49% Nf: Cycle 400-401","CapPass",7995.63,"Qualified",-0.00383,-86.25,55954,"416-7","Alloy 617","Plate",314626
"49% Nf: Cycle 400-401","CapPass",7995.68,"Qualified",-0.00378,-79.71,55955,"416-7","Alloy 617","Plate",314626
"49% Nf: Cycle 400-401","CapPass",7995.73,"Qualified",-0.00373,-73.29,55956,"416-7","Alloy 617","Plate",314626
"49% Nf: Cycle 400-401","CapPass",7995.79,"Qualified",-0.00368,-66.73,55957,"416-7","Alloy 617","Plate",314626
"49% Nf: Cycle 400-401","CapPass",7995.80,"Qualified",-0.00367,-64.86,55958,"416-7","Alloy 617","Plate",314626
"49% Nf: Cycle 400-401","CapPass",7995.84,"Qualified",-0.00363,-60.02,55959,"416-7","Alloy 617","Plate",314626
"49% Nf: Cycle 400-401","CapPass",7995.89,"Qualified",-0.00358,-53.81,55960,"416-7","Alloy 617","Plate",314626
"49% Nf: Cycle 400-401","CapPass",7995.95,"Qualified",-0.00353,-47.21,55961,"416-7","Alloy 617","Plate",314626
"49% Nf: Cycle 400-401","CapPass",7996.00,"Qualified",-0.00348,-40.62,55962,"416-7","Alloy 617","Plate",314626
"49% Nf: Cycle 400-401","CapPass",7996.06,"Qualified",-0.00343,-33.63,55963,"416-7","Alloy 617","Plate",314626
"49% Nf: Cycle 400-401","CapPass",7996.11,"Qualified",-0.00338,-27.26,55964,"416-7","Alloy 617","Plate",314626
"49% Nf: Cycle 400-401","CapPass",7996.17,"Qualified",-0.00333,-20.24,55965,"416-7","Alloy 617","Plate",314626
"49% Nf: Cycle 400-401","CapPass",7996.22,"Qualified",-0.00328,-13.53,55966,"416-7","Alloy 617","Plate",314626
"49% Nf: Cycle 400-401","CapPass",7996.28,"Qualified",-0.00323,-7.02,55967,"416-7","Alloy 617","Plate",314626
"49% Nf: Cycle 400-401","CapPass",7996.33,"Qualified",-0.00318,-0.77,55968,"416-7","Alloy 617","Plate",314626
"49% Nf: Cycle 400-401","CapPass",7996.38,"Qualified",-0.00313,5.59,55969,"416-7","Alloy 617","Plate",314626
"49% Nf: Cycle 400-401","CapPass",7996.43,"Qualified",-0.00308,11.14,55970,"416-7","Alloy 617","Plate",314626
"49% Nf: Cycle 400-401","CapPass",7996.48,"Qualified",-0.00302,17.00,55971,"416-7","Alloy 617","Plate",314626
"49% Nf: Cycle 400-401","CapPass",7996.54,"Qualified",-0.00297,22.84,55972,"416-7","Alloy 617","Plate",314626
"49% Nf: Cycle 400-401","CapPass",7996.61,"Qualified",-0.00292,27.64,55973,"416-7","Alloy 617","Plate",314626
"49% Nf: Cycle 400-401","CapPass",7996.69,"Qualified",-0.00287,33.22,55974,"416-7","Alloy 617","Plate",314626
"49% Nf: Cycle 400-401","CapPass",7996.75,"Qualified",-0.00282,39.07,55975,"416-7","Alloy 617","Plate",314626
"49% Nf: Cycle 400-401","CapPass",7996.79,"Qualified",-0.00277,45.17,55976,"416-7","Alloy 617","Plate",314626
"49% Nf: Cycle 400-401","CapPass",7996.80,"Qualified",-0.00276,46.67,55977,"416-7","Alloy 617","Plate",314626
"49% Nf: Cycle 400-401","CapPass",7996.84,"Qualified",-0.00272,50.90,55978,"416-7","Alloy 617","Plate",314626
"49% Nf: Cycle 400-401","CapPass",7996.89,"Qualified",-0.00267,56.47,55979,"416-7","Alloy 617","Plate",314626
"49% Nf: Cycle 400-401","CapPass",7996.95,"Qualified",-0.00262,61.61,55980,"416-7","Alloy 617","Plate",314626
"49% Nf: Cycle 400-401","CapPass",7997.00,"Qualified",-0.00257,66.36,55981,"416-7","Alloy 617","Plate",314626
"49% Nf: Cycle 400-401","CapPass",7997.06,"Qualified",-0.00252,70.55,55982,"416-7","Alloy 617","Plate",314626
"49% Nf: Cycle 400-401","CapPass",7997.12,"Qualified",-0.00247,75.30,55983,"416-7","Alloy 617","Plate",314626
"49% Nf: Cycle 400-401","CapPass",7997.18,"Qualified",-0.00242,79.81,55984,"416-7","Alloy 617","Plate",314626
"49% Nf: Cycle 400-401","CapPass",7997.24,"Qualified",-0.00237,84.43,55985,"416-7","Alloy 617","Plate",314626
"49% Nf: Cycle 400-401","CapPass",7997.29,"Qualified",-0.00232,89.48,55986,"416-7","Alloy 617","Plate",314626
"49% Nf: Cycle 400-401","CapPass",7997.34,"Qualified",-0.00227,94.43,55987,"416-7","Alloy 617","Plate",314626
"49% Nf: Cycle 400-401","CapPass",7997.39,"Qualified",-0.00222,100.43,55988,"416-7","Alloy 617","Plate",314626
"49% Nf: Cycle 400-401","CapPass",7997.42,"Qualified",-0.00217,105.73,55989,"416-7","Alloy 617","Plate",314626
"49% Nf: Cycle 400-401","CapPass",7997.45,"Qualified",-0.00212,111.02,55990,"416-7","Alloy 617","Plate",314626
"49% Nf: Cycle 400-401","CapPass",7997.48,"Qualified",-0.00206,116.29,55991,"416-7","Alloy 617","Plate",314626
"49% Nf: Cycle 400-401","CapPass",7997.52,"Qualified",-0.00201,120.98,55992,"416-7","Alloy 617","Plate",314626
"49% Nf: Cycle 400-401","CapPass",7997.55,"Qualified",-0.00196,125.85,55993,"416-7","Alloy 617","Plate",314626
"49% Nf: Cycle 400-401","CapPass",7997.59,"Qualified",-0.00191,130.15,55994,"416-7","Alloy 617","Plate",314626
"49% Nf: Cycle 400-401","CapPass",7997.64,"Qualified",-0.00186,133.93,55995,"416-7","Alloy 617","Plate",314626
"49% Nf: Cycle 400-401","CapPass",7997.68,"Qualified",-0.00181,137.48,55996,"416-7","Alloy 617","Plate",314626
"49% Nf: Cycle 400-401","CapPass",7997.73,"Qualified",-0.00176,140.67,55997,"416-7","Alloy 617","Plate",314626
"49% Nf: Cycle 400-401","CapPass",7997.78,"Qualified",-0.00171,144.06,55998,"416-7","Alloy 617","Plate",314626
"49% Nf: Cycle 400-401","CapPass",7997.80,"Qualified",-0.00169,145.26,55999,"416-7","Alloy 617","Plate",314626
"49% Nf: Cycle 400-401","CapPass",7997.84,"Qualified",-0.00166,147.28,56000,"416-7","Alloy 617","Plate",314626
"49% Nf: Cycle 400-401","CapPass",7997.88,"Qualified",-0.00161,150.25,56001,"416-7","Alloy 617","Plate",314626
"49% Nf: Cycle 400-401","CapPass",7997.93,"Qualified",-0.00156,153.33,56002,"416-7","Alloy 617","Plate",314626
"49% Nf: Cycle 400-401","CapPass",7997.98,"Qualified",-0.00151,156.23,56003,"416-7","Alloy 617","Plate",314626
"49% Nf: Cycle 400-401","CapPass",7998.03,"Qualified",-0.00146,158.82,56004,"416-7","Alloy 617","Plate",314626
"49% Nf: Cycle 400-401","CapPass",7998.08,"Qualified",-0.00141,161.49,56005,"416-7","Alloy 617","Plate",314626
"49% Nf: Cycle 400-401","CapPass",7998.13,"Qualified",-0.00136,164.26,56006,"416-7","Alloy 617","Plate",314626
"49% Nf: Cycle 400-401","CapPass",7998.19,"Qualified",-0.00131,166.97,56007,"416-7","Alloy 617","Plate",314626
"49% Nf: Cycle 400-401","CapPass",7998.24,"Qualified",-0.00126,169.78,56008,"416-7","Alloy 617","Plate",314626
"49% Nf: Cycle 400-401","CapPass",7998.29,"Qualified",-0.00121,172.43,56009,"416-7","Alloy 617","Plate",314626
"49% Nf: Cycle 400-401","CapPass",7998.34,"Qualified",-0.00116,175.34,56010,"416-7","Alloy 617","Plate",314626
"49% Nf: Cycle 400-401","CapPass",7998.39,"Qualified",-0.00111,178.40,56011,"416-7","Alloy 617","Plate",314626
"49% Nf: Cycle 400-401","CapPass",7998.44,"Qualified",-0.00106,181.24,56012,"416-7","Alloy 617","Plate",314626
"49% Nf: Cycle 400-401","CapPass",7998.49,"Qualified",-0.00100,184.17,56013,"416-7","Alloy 617","Plate",314626
"49% Nf: Cycle 400-401","CapPass",7998.54,"Qualified",-0.00095,186.72,56014,"416-7","Alloy 617","Plate",314626
"49% Nf: Cycle 400-401","CapPass",7998.59,"Qualified",-0.00090,189.40,56015,"416-7","Alloy 617","Plate",314626
"49% Nf: Cycle 400-401","CapPass",7998.64,"Qualified",-0.00085,191.76,56016,"416-7","Alloy 617","Plate",314626
"49% Nf: Cycle 400-401","CapPass",7998.69,"Qualified",-0.00080,194.05,56017,"416-7","Alloy 617","Plate",314626
"49% Nf: Cycle 400-401","CapPass",7998.74,"Qualified",-0.00075,196.29,56018,"416-7","Alloy 617","Plate",314626
"49% Nf: Cycle 400-401","CapPass",7998.80,"Qualified",-0.00070,198.85,56019,"416-7","Alloy 617","Plate",314626
"49% Nf: Cycle 400-401","CapPass",7998.80,"Qualified",-0.00070,199.12,56020,"416-7","Alloy 617","Plate",314626
"49% Nf: Cycle 400-401","CapPass",7998.85,"Qualified",-0.00065,201.39,56021,"416-7","Alloy 617","Plate",314626
"49% Nf: Cycle 400-401","CapPass",7998.90,"Qualified",-0.00060,203.67,56022,"416-7","Alloy 617","Plate",314626
"49% Nf: Cycle 400-401","CapPass",7998.95,"Qualified",-0.00055,206.17,56023,"416-7","Alloy 617","Plate",314626
"49% Nf: Cycle 400-401","CapPass",7999.00,"Qualified",-0.00050,208.41,56024,"416-7","Alloy 617","Plate",314626
"49% Nf: Cycle 400-401","CapPass",7999.04,"Qualified",-0.00045,210.61,56025,"416-7","Alloy 617","Plate",314626
"49% Nf: Cycle 400-401","CapPass",7999.10,"Qualified",-0.00040,212.79,56026,"416-7","Alloy 617","Plate",314626
"49% Nf: Cycle 400-401","CapPass",7999.15,"Qualified",-0.00035,214.89,56027,"416-7","Alloy 617","Plate",314626
"49% Nf: Cycle 400-401","CapPass",7999.19,"Qualified",-0.00030,216.69,56028,"416-7","Alloy 617","Plate",314626
"49% Nf: Cycle 400-401","CapPass",7999.24,"Qualified",-0.00025,218.51,56029,"416-7","Alloy 617","Plate",314626
"49% Nf: Cycle 400-401","CapPass",7999.30,"Qualified",-0.00020,220.30,56030,"416-7","Alloy 617","Plate",314626
"49% Nf: Cycle 400-401","CapPass",7999.35,"Qualified",-0.00015,222.33,56031,"416-7","Alloy 617","Plate",314626
"49% Nf: Cycle 400-401","CapPass",7999.39,"Qualified",-0.00010,224.00,56032,"416-7","Alloy 617","Plate",314626
"49% Nf: Cycle 400-401","CapPass",7999.45,"Qualified",-0.00005,225.67,56033,"416-7","Alloy 617","Plate",314626
"49% Nf: Cycle 400-401","CapPass",7999.50,"Qualified",0.00000,227.12,56034,"416-7","Alloy 617","Plate",314626
"49% Nf: Cycle 400-401","CapPass",7999.55,"Qualified",0.00005,228.57,56035,"416-7","Alloy 617","Plate",314626
"49% Nf: Cycle 400-401","CapPass",7999.60,"Qualified",0.00011,229.99,56036,"416-7","Alloy 617","Plate",314626
"49% Nf: Cycle 400-401","CapPass",7999.65,"Qualified",0.00016,231.25,56037,"416-7","Alloy 617","Plate",314626
"49% Nf: Cycle 400-401","CapPass",7999.70,"Qualified",0.00021,232.61,56038,"416-7","Alloy 617","Plate",314626
"49% Nf: Cycle 400-401","CapPass",7999.75,"Qualified",0.00026,233.99,56039,"416-7","Alloy 617","Plate",314626
"49% Nf: Cycle 400-401","CapPass",7999.80,"Qualified",0.00031,235.38,56040,"416-7","Alloy 617","Plate",314626
"49% Nf: Cycle 400-401","CapPass",7999.85,"Qualified",0.00036,236.78,56041,"416-7","Alloy 617","Plate",314626
"49% Nf: Cycle 400-401","CapPass",7999.90,"Qualified",0.00041,238.03,56042,"416-7","Alloy 617","Plate",314626
"49% Nf: Cycle 400-401","CapPass",7999.94,"Qualified",0.00046,239.10,56043,"416-7","Alloy 617","Plate",314626
"49% Nf: Cycle 400-401","CapPass",7999.99,"Qualified",0.00051,239.89,56044,"416-7","Alloy 617","Plate",314626
"49% Nf: Cycle 400-401","CapPass",8000.04,"Qualified",0.00056,240.46,56045,"416-7","Alloy 617","Plate",314626
"49% Nf: Cycle 400-401","CapPass",8000.10,"Qualified",0.00061,241.03,56046,"416-7","Alloy 617","Plate",314626
"49% Nf: Cycle 400-401","CapPass",8000.15,"Qualified",0.00066,241.66,56047,"416-7","Alloy 617","Plate",314626
"49% Nf: Cycle 400-401","CapPass",8000.20,"Qualified",0.00071,242.55,56048,"416-7","Alloy 617","Plate",314626
"49% Nf: Cycle 400-401","CapPass",8000.25,"Qualified",0.00076,243.43,56049,"416-7","Alloy 617","Plate",314626
"49% Nf: Cycle 400-401","CapPass",8000.30,"Qualified",0.00081,244.31,56050,"416-7","Alloy 617","Plate",314626
"49% Nf: Cycle 400-401","CapPass",8000.35,"Qualified",0.00086,245.15,56051,"416-7","Alloy 617","Plate",314626
"49% Nf: Cycle 400-401","CapPass",8000.40,"Qualified",0.00091,245.90,56052,"416-7","Alloy 617","Plate",314626
"49% Nf: Cycle 400-401","CapPass",8000.45,"Qualified",0.00096,246.56,56053,"416-7","Alloy 617","Plate",314626
"49% Nf: Cycle 400-401","CapPass",8000.50,"Qualified",0.00101,247.30,56054,"416-7","Alloy 617","Plate",314626
"49% Nf: Cycle 400-401","CapPass",8000.55,"Qualified",0.00106,248.11,56055,"416-7","Alloy 617","Plate",314626
"49% Nf: Cycle 400-401","CapPass",8000.60,"Qualified",0.00111,248.98,56056,"416-7","Alloy 617","Plate",314626
"49% Nf: Cycle 400-401","CapPass",8000.65,"Qualified",0.00116,249.91,56057,"416-7","Alloy 617","Plate",314626
"49% Nf: Cycle 400-401","CapPass",8000.70,"Qualified",0.00121,250.94,56058,"416-7","Alloy 617","Plate",314626
"49% Nf: Cycle 400-401","CapPass",8000.75,"Qualified",0.00127,251.84,56059,"416-7","Alloy 617","Plate",314626
"49% Nf: Cycle 400-401","CapPass",8000.80,"Qualified",0.00132,241.73,56060,"416-7","Alloy 617","Plate",314626
"49% Nf: Cycle 400-401","CapPass",8000.80,"Qualified",0.00132,238.32,56061,"416-7","Alloy 617","Plate",314626
"49% Nf: Cycle 400-401","CapPass",8000.81,"Qualified",0.00139,239.43,56062,"416-7","Alloy 617","Plate",314626
"49% Nf: Cycle 400-401","CapPass",8000.81,"Qualified",0.00148,239.77,56063,"416-7","Alloy 617","Plate",314626
"49% Nf: Cycle 400-401","CapPass",8000.81,"Qualified",0.00155,239.71,56064,"416-7","Alloy 617","Plate",314626
"49% Nf: Cycle 400-401","CapPass",8000.81,"Qualified",0.00162,239.71,56065,"416-7","Alloy 617","Plate",314626
"49% Nf: Cycle 400-401","CapPass",8000.81,"Qualified",0.00170,239.70,56066,"416-7","Alloy 617","Plate",314626
"49% Nf: Cycle 400-401","CapPass",8000.81,"Qualified",0.00178,239.60,56067,"416-7","Alloy 617","Plate",314626
"49% Nf: Cycle 400-401","CapPass",8000.81,"Qualified",0.00186,239.61,56068,"416-7","Alloy 617","Plate",314626
"49% Nf: Cycle 400-401","CapPass",8000.81,"Qualified",0.00193,239.65,56069,"416-7","Alloy 617","Plate",314626
"49% Nf: Cycle 400-401","CapPass",8000.82,"Qualified",0.00199,239.71,56070,"416-7","Alloy 617","Plate",314626
"49% Nf: Cycle 400-401","CapPass",8000.82,"Qualified",0.00204,239.83,56071,"416-7","Alloy 617","Plate",314626
"49% Nf: Cycle 400-401","CapPass",8000.82,"Qualified",0.00211,239.69,56072,"416-7","Alloy 617","Plate",314626
"49% Nf: Cycle 400-401","CapPass",8000.83,"Qualified",0.00206,239.63,56073,"416-7","Alloy 617","Plate",314626
"49% Nf: Cycle 400-401","CapPass",8000.86,"Qualified",0.00200,225.56,56074,"416-7","Alloy 617","Plate",314626
"49% Nf: Cycle 400-401","CapPass",8000.88,"Qualified",0.00195,216.24,56075,"416-7","Alloy 617","Plate",314626
"49% Nf: Cycle 400-401","CapPass",8000.89,"Qualified",0.00190,207.63,56076,"416-7","Alloy 617","Plate",314626
"49% Nf: Cycle 400-401","CapPass",8000.90,"Qualified",0.00185,199.71,56077,"416-7","Alloy 617","Plate",314626
"49% Nf: Cycle 400-401","CapPass",8000.91,"Qualified",0.00180,191.81,56078,"416-7","Alloy 617","Plate",314626
"49% Nf: Cycle 400-401","CapPass",8000.92,"Qualified",0.00174,184.24,56079,"416-7","Alloy 617","Plate",314626
"49% Nf: Cycle 400-401","CapPass",8000.93,"Qualified",0.00169,177.22,56080,"416-7","Alloy 617","Plate",314626
"49% Nf: Cycle 400-401","CapPass",8000.94,"Qualified",0.00164,170.10,56081,"416-7","Alloy 617","Plate",314626
"49% Nf: Cycle 400-401","CapPass",8000.95,"Qualified",0.00159,163.22,56082,"416-7","Alloy 617","Plate",314626
"49% Nf: Cycle 400-401","CapPass",8000.97,"Qualified",0.00154,156.82,56083,"416-7","Alloy 617","Plate",314626
"49% Nf: Cycle 400-401","CapPass",8000.99,"Qualified",0.00149,150.59,56084,"416-7","Alloy 617","Plate",314626
"49% Nf: Cycle 400-401","CapPass",8001.02,"Qualified",0.00144,145.29,56085,"416-7","Alloy 617","Plate",314626
"49% Nf: Cycle 400-401","CapPass",8001.10,"Qualified",0.00149,153.71,56086,"416-7","Alloy 617","Plate",314626
"49% Nf: Cycle 400-401","CapPass",8001.12,"Qualified",0.00154,160.18,56087,"416-7","Alloy 617","Plate",314626
"49% Nf: Cycle 400-401","CapPass",8001.15,"Qualified",0.00159,166.62,56088,"416-7","Alloy 617","Plate",314626
"49% Nf: Cycle 400-401","CapPass",8001.17,"Qualified",0.00164,172.64,56089,"416-7","Alloy 617","Plate",314626
"49% Nf: Cycle 400-401","CapPass",8001.20,"Qualified",0.00169,178.57,56090,"416-7","Alloy 617","Plate",314626
"49% Nf: Cycle 400-401","CapPass",8001.23,"Qualified",0.00174,183.79,56091,"416-7","Alloy 617","Plate",314626
"49% Nf: Cycle 400-401","CapPass",8001.27,"Qualified",0.00179,188.79,56092,"416-7","Alloy 617","Plate",314626
"49% Nf: Cycle 400-401","CapPass",8001.32,"Qualified",0.00184,192.92,56093,"416-7","Alloy 617","Plate",314626
"49% Nf: Cycle 400-401","CapPass",8001.38,"Qualified",0.00189,196.57,56094,"416-7","Alloy 617","Plate",314626
"49% Nf: Cycle 400-401","CapPass",8001.44,"Qualified",0.00194,200.65,56095,"416-7","Alloy 617","Plate",314626
"49% Nf: Cycle 400-401","CapPass",8001.50,"Qualified",0.00199,204.90,56096,"416-7","Alloy 617","Plate",314626
"49% Nf: Cycle 400-401","CapPass",8001.56,"Qualified",0.00204,209.55,56097,"416-7","Alloy 617","Plate",314626
"49% Nf: Cycle 400-401","CapPass",8001.61,"Qualified",0.00209,214.03,56098,"416-7","Alloy 617","Plate",314626
"49% Nf: Cycle 400-401","CapPass",8001.65,"Qualified",0.00215,218.18,56099,"416-7","Alloy 617","Plate",314626
"49% Nf: Cycle 400-401","CapPass",8001.70,"Qualified",0.00220,222.41,56100,"416-7","Alloy 617","Plate",314626
"49% Nf: Cycle 400-401","CapPass",8001.75,"Qualified",0.00225,226.40,56101,"416-7","Alloy 617","Plate",314626
"49% Nf: Cycle 400-401","CapPass",8001.80,"Qualified",0.00230,229.98,56102,"416-7","Alloy 617","Plate",314626
"49% Nf: Cycle 400-401","CapPass",8001.85,"Qualified",0.00235,233.69,56103,"416-7","Alloy 617","Plate",314626
"49% Nf: Cycle 400-401","CapPass",8001.90,"Qualified",0.00240,236.83,56104,"416-7","Alloy 617","Plate",314626
"49% Nf: Cycle 400-401","CapPass",8001.95,"Qualified",0.00245,239.91,56105,"416-7","Alloy 617","Plate",314626
"49% Nf: Cycle 400-401","CapPass",8002.00,"Qualified",0.00250,242.63,56106,"416-7","Alloy 617","Plate",314626
"49% Nf: Cycle 400-401","CapPass",8002.05,"Qualified",0.00255,245.29,56107,"416-7","Alloy 617","Plate",314626
"49% Nf: Cycle 400-401","CapPass",8002.10,"Qualified",0.00260,247.70,56108,"416-7","Alloy 617","Plate",314626
"49% Nf: Cycle 400-401","CapPass",8002.15,"Qualified",0.00265,249.91,56109,"416-7","Alloy 617","Plate",314626
"49% Nf: Cycle 400-401","CapPass",8002.20,"Qualified",0.00270,251.87,56110,"416-7","Alloy 617","Plate",314626
"49% Nf: Cycle 400-401","CapPass",8002.25,"Qualified",0.00275,253.62,56111,"416-7","Alloy 617","Plate",314626
"49% Nf: Cycle 400-401","CapPass",8002.30,"Qualified",0.00280,255.37,56112,"416-7","Alloy 617","Plate",314626
"49% Nf: Cycle 400-401","CapPass",8002.35,"Qualified",0.00285,257.00,56113,"416-7","Alloy 617","Plate",314626
"49% Nf: Cycle 400-401","CapPass",8002.40,"Qualified",0.00290,258.63,56114,"416-7","Alloy 617","Plate",314626
"49% Nf: Cycle 400-401","CapPass",8002.44,"Qualified",0.00295,260.03,56115,"416-7","Alloy 617","Plate",314626
"49% Nf: Cycle 400-401","CapPass",8002.49,"Qualified",0.00300,261.21,56116,"416-7","Alloy 617","Plate",314626
"49% Nf: Cycle 400-401","CapPass",8002.54,"Qualified",0.00305,262.27,56117,"416-7","Alloy 617","Plate",314626
"49% Nf: Cycle 400-401","CapPass",8002.59,"Qualified",0.00310,263.20,56118,"416-7","Alloy 617","Plate",314626
"49% Nf: Cycle 400-401","CapPass",8002.63,"Qualified",0.00316,251.33,56119,"416-7","Alloy 617","Plate",314626
"49% Nf: Cycle 400-401","CapPass",8002.63,"Qualified",0.00321,251.55,56120,"416-7","Alloy 617","Plate",314626
"49% Nf: Cycle 400-401","CapPass",8002.64,"Qualified",0.00326,251.56,56121,"416-7","Alloy 617","Plate",314626
"49% Nf: Cycle 400-401","CapPass",8002.73,"Qualified",0.00331,247.82,56122,"416-7","Alloy 617","Plate",314626
"49% Nf: Cycle 400-401","CapPass",8002.80,"Qualified",0.00333,243.31,56123,"416-7","Alloy 617","Plate",314626
"49% Nf: Cycle 400-401","CapPass",8002.87,"Qualified",0.00337,242.46,56124,"416-7","Alloy 617","Plate",314626
"49% Nf: Cycle 400-401","CapPass",8002.92,"Qualified",0.00342,244.57,56125,"416-7","Alloy 617","Plate",314626
"49% Nf: Cycle 400-401","CapPass",8002.97,"Qualified",0.00347,247.10,56126,"416-7","Alloy 617","Plate",314626
"49% Nf: Cycle 400-401","CapPass",8003.01,"Qualified",0.00352,249.82,56127,"416-7","Alloy 617","Plate",314626
"49% Nf: Cycle 400-401","CapPass",8003.05,"Qualified",0.00357,251.92,56128,"416-7","Alloy 617","Plate",314626
"49% Nf: Cycle 400-401","CapPass",8003.09,"Qualified",0.00362,253.67,56129,"416-7","Alloy 617","Plate",314626
"49% Nf: Cycle 400-401","CapPass",8003.15,"Qualified",0.00367,255.11,56130,"416-7","Alloy 617","Plate",314626
"49% Nf: Cycle 400-401","CapPass",8003.20,"Qualified",0.00372,256.34,56131,"416-7","Alloy 617","Plate",314626
"49% Nf: Cycle 400-401","CapPass",8003.25,"Qualified",0.00377,257.46,56132,"416-7","Alloy 617","Plate",314626
"49% Nf: Cycle 400-401","CapPass",8003.30,"Qualified",0.00382,258.62,56133,"416-7","Alloy 617","Plate",314626
"49% Nf: Cycle 400-401","CapPass",8003.35,"Qualified",0.00387,259.74,56134,"416-7","Alloy 617","Plate",314626
"49% Nf: Cycle 400-401","CapPass",8003.40,"Qualified",0.00392,260.76,56135,"416-7","Alloy 617","Plate",314626
"49% Nf: Cycle 400-401","CapPass",8003.46,"Qualified",0.00397,261.80,56136,"416-7","Alloy 617","Plate",314626
"49% Nf: Cycle 400-401","CapPass",8003.50,"Qualified",0.00402,262.77,56137,"416-7","Alloy 617","Plate",314626
"49% Nf: Cycle 400-401","CapPass",8003.55,"Qualified",0.00408,263.63,56138,"416-7","Alloy 617","Plate",314626
"49% Nf: Cycle 400-401","CapPass",8003.60,"Qualified",0.00413,264.47,56139,"416-7","Alloy 617","Plate",314626
"49% Nf: Cycle 400-401","CapPass",8003.65,"Qualified",0.00418,265.05,56140,"416-7","Alloy 617","Plate",314626
"49% Nf: Cycle 400-401","CapPass",8003.70,"Qualified",0.00423,265.70,56141,"416-7","Alloy 617","Plate",314626
"49% Nf: Cycle 400-401","CapPass",8003.75,"Qualified",0.00428,266.25,56142,"416-7","Alloy 617","Plate",314626
"49% Nf: Cycle 400-401","CapPass",8003.80,"Qualified",0.00433,266.74,56143,"416-7","Alloy 617","Plate",314626
"49% Nf: Cycle 400-401","CapPass",8003.80,"Qualified",0.00433,266.75,56144,"416-7","Alloy 617","Plate",314626
"49% Nf: Cycle 400-401","CapPass",8003.85,"Qualified",0.00438,267.30,56145,"416-7","Alloy 617","Plate",314626
"49% Nf: Cycle 400-401","CapPass",8003.90,"Qualified",0.00443,267.78,56146,"416-7","Alloy 617","Plate",314626
"49% Nf: Cycle 400-401","CapPass",8003.95,"Qualified",0.00448,268.11,56147,"416-7","Alloy 617","Plate",314626
"49% Nf: Cycle 400-401","CapPass",8004.00,"Qualified",0.00453,268.39,56148,"416-7","Alloy 617","Plate",314626
"49% Nf: Cycle 400-401","CapPass",8004.05,"Qualified",0.00458,268.54,56149,"416-7","Alloy 617","Plate",314626
"49% Nf: Cycle 400-401","CapPass",8004.10,"Qualified",0.00463,268.82,56150,"416-7","Alloy 617","Plate",314626
"49% Nf: Cycle 400-401","CapPass",8004.15,"Qualified",0.00468,269.08,56151,"416-7","Alloy 617","Plate",314626
"49% Nf: Cycle 400-401","CapPass",8004.20,"Qualified",0.00473,269.33,56152,"416-7","Alloy 617","Plate",314626
"49% Nf: Cycle 400-401","CapPass",8004.25,"Qualified",0.00478,269.50,56153,"416-7","Alloy 617","Plate",314626
"49% Nf: Cycle 400-401","CapPass",8004.30,"Qualified",0.00483,269.56,56154,"416-7","Alloy 617","Plate",314626
"49% Nf: Cycle 400-401","CapPass",8004.35,"Qualified",0.00488,269.51,56155,"416-7","Alloy 617","Plate",314626
"Cycle 500","CapPass",9980.26,"Qualified",-0.00010,216.99,57336,"416-7","Alloy 617","Plate",314626
"Cycle 500","CapPass",9980.32,"Qualified",-0.00005,218.70,57337,"416-7","Alloy 617","Plate",314626
"Cycle 500","CapPass",9980.37,"Qualified",-0.00000,220.49,57338,"416-7","Alloy 617","Plate",314626
"Cycle 500","CapPass",9980.42,"Qualified",0.00005,222.47,57339,"416-7","Alloy 617","Plate",314626
"Cycle 500","CapPass",9980.46,"Qualified",0.00010,223.88,57340,"416-7","Alloy 617","Plate",314626
"Cycle 500","CapPass",9980.51,"Qualified",0.00015,225.32,57341,"416-7","Alloy 617","Plate",314626
"Cycle 500","CapPass",9980.56,"Qualified",0.00020,226.45,57342,"416-7","Alloy 617","Plate",314626
"Cycle 500","CapPass",9980.61,"Qualified",0.00025,227.38,57343,"416-7","Alloy 617","Plate",314626
"Cycle 500","CapPass",9980.64,"Qualified",0.00030,224.38,57344,"416-7","Alloy 617","Plate",314626
"Cycle 500","CapPass",9980.65,"Qualified",0.00036,224.50,57345,"416-7","Alloy 617","Plate",314626
"Cycle 500","CapPass",9980.65,"Qualified",0.00042,224.53,57346,"416-7","Alloy 617","Plate",314626
"Cycle 500","CapPass",9980.65,"Qualified",0.00048,224.53,57347,"416-7","Alloy 617","Plate",314626
"Cycle 500","CapPass",9980.65,"Qualified",0.00054,224.67,57348,"416-7","Alloy 617","Plate",314626
"Cycle 500","CapPass",9980.77,"Qualified",0.00049,203.89,57349,"416-7","Alloy 617","Plate",314626
"Cycle 500","CapPass",9980.80,"Qualified",0.00047,199.18,57350,"416-7","Alloy 617","Plate",314626
"Cycle 500","CapPass",9980.97,"Qualified",0.00054,202.86,57351,"416-7","Alloy 617","Plate",314626
"Cycle 500","CapPass",9981.00,"Qualified",0.00059,207.25,57352,"416-7","Alloy 617","Plate",314626
"Cycle 500","CapPass",9981.03,"Qualified",0.00064,211.35,57353,"416-7","Alloy 617","Plate",314626
"Cycle 500","CapPass",9981.07,"Qualified",0.00069,215.38,57354,"416-7","Alloy 617","Plate",314626
"Cycle 500","CapPass",9981.11,"Qualified",0.00075,218.59,57355,"416-7","Alloy 617","Plate",314626
"Cycle 500","CapPass",9981.16,"Qualified",0.00080,221.45,57356,"416-7","Alloy 617","Plate",314626
"Cycle 500","CapPass",9981.22,"Qualified",0.00085,223.75,57357,"416-7","Alloy 617","Plate",314626
"Cycle 500","CapPass",9981.27,"Qualified",0.00090,226.04,57358,"416-7","Alloy 617","Plate",314626
"Cycle 500","CapPass",9981.32,"Qualified",0.00095,228.16,57359,"416-7","Alloy 617","Plate",314626
"Cycle 500","CapPass",9981.37,"Qualified",0.00100,230.40,57360,"416-7","Alloy 617","Plate",314626
"Cycle 500","CapPass",9981.42,"Qualified",0.00105,232.59,57361,"416-7","Alloy 617","Plate",314626
"Cycle 500","CapPass",9981.47,"Qualified",0.00110,234.73,57362,"416-7","Alloy 617","Plate",314626
"Cycle 500","CapPass",9981.52,"Qualified",0.00115,236.66,57363,"416-7","Alloy 617","Plate",314626
"Cycle 500","CapPass",9981.58,"Qualified",0.00120,238.56,57364,"416-7","Alloy 617","Plate",314626
"Cycle 500","CapPass",9981.62,"Qualified",0.00125,240.27,57365,"416-7","Alloy 617","Plate",314626
"Cycle 500","CapPass",9981.68,"Qualified",0.00130,242.15,57366,"416-7","Alloy 617","Plate",314626
"Cycle 500","CapPass",9981.73,"Qualified",0.00135,243.83,57367,"416-7","Alloy 617","Plate",314626
"Cycle 500","CapPass",9981.80,"Qualified",0.00140,239.22,57368,"416-7","Alloy 617","Plate",314626
"Cycle 500","CapPass",9981.80,"Qualified",0.00141,239.55,57369,"416-7","Alloy 617","Plate",314626
"Cycle 500","CapPass",9981.83,"Qualified",0.00145,241.74,57370,"416-7","Alloy 617","Plate",314626
"Cycle 500","CapPass",9981.87,"Qualified",0.00150,244.07,57371,"416-7","Alloy 617","Plate",314626
"Cycle 500","CapPass",9981.92,"Qualified",0.00155,246.04,57372,"416-7","Alloy 617","Plate",314626
"Cycle 500","CapPass",9981.97,"Qualified",0.00160,247.42,57373,"416-7","Alloy 617","Plate",314626
"Cycle 500","CapPass",9982.02,"Qualified",0.00165,248.50,57374,"416-7","Alloy 617","Plate",314626
"Cycle 500","CapPass",9982.07,"Qualified",0.00171,249.36,57375,"416-7","Alloy 617","Plate",314626
"Cycle 500","CapPass",9982.12,"Qualified",0.00176,250.08,57376,"416-7","Alloy 617","Plate",314626
"Cycle 500","CapPass",9982.16,"Qualified",0.00181,250.77,57377,"416-7","Alloy 617","Plate",314626
"Cycle 500","CapPass",9982.21,"Qualified",0.00186,251.29,57378,"416-7","Alloy 617","Plate",314626
"Cycle 500","CapPass",9982.26,"Qualified",0.00191,251.59,57379,"416-7","Alloy 617","Plate",314626
"Cycle 500","CapPass",9982.32,"Qualified",0.00196,251.85,57380,"416-7","Alloy 617","Plate",314626
"Cycle 500","CapPass",9982.37,"Qualified",0.00201,252.35,57381,"416-7","Alloy 617","Plate",314626
"Cycle 500","CapPass",9982.42,"Qualified",0.00206,252.90,57382,"416-7","Alloy 617","Plate",314626
"Cycle 500","CapPass",9982.47,"Qualified",0.00211,253.42,57383,"416-7","Alloy 617","Plate",314626
"Cycle 500","CapPass",9982.52,"Qualified",0.00216,253.89,57384,"416-7","Alloy 617","Plate",314626
"Cycle 500","CapPass",9982.57,"Qualified",0.00221,254.37,57385,"416-7","Alloy 617","Plate",314626
"Cycle 500","CapPass",9982.62,"Qualified",0.00226,255.11,57386,"416-7","Alloy 617","Plate",314626
"Cycle 500","CapPass",9982.67,"Qualified",0.00231,255.81,57387,"416-7","Alloy 617","Plate",314626
"Cycle 500","CapPass",9982.72,"Qualified",0.00236,256.49,57388,"416-7","Alloy 617","Plate",314626
"Cycle 500","CapPass",9982.77,"Qualified",0.00241,252.39,57389,"416-7","Alloy 617","Plate",314626
"Cycle 500","CapPass",9982.77,"Qualified",0.00247,246.63,57390,"416-7","Alloy 617","Plate",314626
"Cycle 500","CapPass",9982.78,"Qualified",0.00254,246.88,57391,"416-7","Alloy 617","Plate",314626
"Cycle 500","CapPass",9982.78,"Qualified",0.00264,246.83,57392,"416-7","Alloy 617","Plate",314626
"Cycle 500","CapPass",9982.78,"Qualified",0.00269,246.77,57393,"416-7","Alloy 617","Plate",314626
"Cycle 500","CapPass",9982.78,"Qualified",0.00274,246.72,57394,"416-7","Alloy 617","Plate",314626
"Cycle 500","CapPass",9982.78,"Qualified",0.00283,246.81,57395,"416-7","Alloy 617","Plate",314626
"Cycle 500","CapPass",9982.78,"Qualified",0.00289,246.90,57396,"416-7","Alloy 617","Plate",314626
"Cycle 500","CapPass",9982.80,"Qualified",0.00288,245.58,57397,"416-7","Alloy 617","Plate",314626
"Cycle 500","CapPass",9982.84,"Qualified",0.00284,233.24,57398,"416-7","Alloy 617","Plate",314626
"Cycle 500","CapPass",9982.86,"Qualified",0.00279,224.51,57399,"416-7","Alloy 617","Plate",314626
"Cycle 500","CapPass",9982.88,"Qualified",0.00274,216.25,57400,"416-7","Alloy 617","Plate",314626
"Cycle 500","CapPass",9982.90,"Qualified",0.00269,208.15,57401,"416-7","Alloy 617","Plate",314626
"Cycle 500","CapPass",9982.92,"Qualified",0.00264,200.56,57402,"416-7","Alloy 617","Plate",314626
"Cycle 500","CapPass",9982.95,"Qualified",0.00259,193.48,57403,"416-7","Alloy 617","Plate",314626
"Cycle 500","CapPass",9983.08,"Qualified",0.00264,198.95,57404,"416-7","Alloy 617","Plate",314626
"Cycle 500","CapPass",9983.11,"Qualified",0.00269,204.79,57405,"416-7","Alloy 617","Plate",314626
"Cycle 500","CapPass",9983.14,"Qualified",0.00274,209.71,57406,"416-7","Alloy 617","Plate",314626
"Cycle 500","CapPass",9983.17,"Qualified",0.00279,214.23,57407,"416-7","Alloy 617","Plate",314626
"Cycle 500","CapPass",9983.20,"Qualified",0.00284,218.80,57408,"416-7","Alloy 617","Plate",314626
"Cycle 500","CapPass",9983.25,"Qualified",0.00289,222.86,57409,"416-7","Alloy 617","Plate",314626
"Cycle 500","CapPass",9983.31,"Qualified",0.00294,226.45,57410,"416-7","Alloy 617","Plate",314626
"Cycle 500","CapPass",9983.36,"Qualified",0.00299,229.26,57411,"416-7","Alloy 617","Plate",314626
"Cycle 500","CapPass",9983.42,"Qualified",0.00304,232.34,57412,"416-7","Alloy 617","Plate",314626
"Cycle 500","CapPass",9983.47,"Qualified",0.00309,235.39,57413,"416-7","Alloy 617","Plate",314626
"Cycle 500","CapPass",9983.52,"Qualified",0.00314,238.23,57414,"416-7","Alloy 617","Plate",314626
"Cycle 500","CapPass",9983.56,"Qualified",0.00320,240.78,57415,"416-7","Alloy 617","Plate",314626
"Cycle 500","CapPass",9983.61,"Qualified",0.00325,243.01,57416,"416-7","Alloy 617","Plate",314626
"Cycle 500","CapPass",9983.65,"Qualified",0.00330,245.01,57417,"416-7","Alloy 617","Plate",314626
"Cycle 500","CapPass",9983.70,"Qualified",0.00335,246.67,57418,"416-7","Alloy 617","Plate",314626
"Cycle 500","CapPass",9983.75,"Qualified",0.00340,248.17,57419,"416-7","Alloy 617","Plate",314626
"Cycle 500","CapPass",9983.80,"Qualified",0.00345,249.50,57420,"416-7","Alloy 617","Plate",314626
"Cycle 500","CapPass",9983.80,"Qualified",0.00345,249.54,57421,"416-7","Alloy 617","Plate",314626
"Cycle 500","CapPass",9983.85,"Qualified",0.00350,250.83,57422,"416-7","Alloy 617","Plate",314626
"Cycle 500","CapPass",9983.90,"Qualified",0.00355,252.02,57423,"416-7","Alloy 617","Plate",314626
"Cycle 500","CapPass",9983.96,"Qualified",0.00360,253.23,57424,"416-7","Alloy 617","Plate",314626
"Cycle 500","CapPass",9984.01,"Qualified",0.00365,254.42,57425,"416-7","Alloy 617","Plate",314626
"Cycle 500","CapPass",9984.06,"Qualified",0.00370,255.69,57426,"416-7","Alloy 617","Plate",314626
"Cycle 500","CapPass",9984.11,"Qualified",0.00375,257.07,57427,"416-7","Alloy 617","Plate",314626
"Cycle 500","CapPass",9984.17,"Qualified",0.00380,258.55,57428,"416-7","Alloy 617","Plate",314626
"Cycle 500","CapPass",9984.21,"Qualified",0.00385,260.14,57429,"416-7","Alloy 617","Plate",314626
"Cycle 500","CapPass",9984.26,"Qualified",0.00390,261.61,57430,"416-7","Alloy 617","Plate",314626
"Cycle 500","CapPass",9984.31,"Qualified",0.00395,262.76,57431,"416-7","Alloy 617","Plate",314626
"Cycle 500","CapPass",9984.35,"Qualified",0.00400,263.67,57432,"416-7","Alloy 617","Plate",314626
"Cycle 500","CapPass",9984.40,"Qualified",0.00405,264.32,57433,"416-7","Alloy 617","Plate",314626
"Cycle 500","CapPass",9984.45,"Qualified",0.00410,264.75,57434,"416-7","Alloy 617","Plate",314626
"Cycle 500","CapPass",9984.50,"Qualified",0.00415,265.13,57435,"416-7","Alloy 617","Plate",314626
"Cycle 500","CapPass",9984.55,"Qualified",0.00420,265.35,57436,"416-7","Alloy 617","Plate",314626
"Cycle 500","CapPass",9984.60,"Qualified",0.00425,265.42,57437,"416-7","Alloy 617","Plate",314626
"Cycle 500","CapPass",9984.65,"Qualified",0.00430,265.35,57438,"416-7","Alloy 617","Plate",314626
"Cycle 500","CapPass",9984.67,"Qualified",0.00435,261.82,57439,"416-7","Alloy 617","Plate",314626
"Cycle 500","CapPass",9984.70,"Qualified",0.00441,261.61,57440,"416-7","Alloy 617","Plate",314626
"Cycle 500","CapPass",9984.76,"Qualified",0.00446,259.37,57441,"416-7","Alloy 617","Plate",314626
"Cycle 500","CapPass",9984.80,"Qualified",0.00448,257.73,57442,"416-7","Alloy 617","Plate",314626
"Cycle 500","CapPass",9984.84,"Qualified",0.00451,256.51,57443,"416-7","Alloy 617","Plate",314626
"Cycle 500","CapPass",9984.91,"Qualified",0.00456,255.33,57444,"416-7","Alloy 617","Plate",314626
"Cycle 500","CapPass",9984.96,"Qualified",0.00461,255.52,57445,"416-7","Alloy 617","Plate",314626
"Cycle 500","CapPass",9985.01,"Qualified",0.00466,256.56,57446,"416-7","Alloy 617","Plate",314626
"Cycle 500","CapPass",9985.06,"Qualified",0.00471,257.78,57447,"416-7","Alloy 617","Plate",314626
"Cycle 500","CapPass",9985.10,"Qualified",0.00476,258.71,57448,"416-7","Alloy 617","Plate",314626
"Cycle 500","CapPass",9985.15,"Qualified",0.00481,259.38,57449,"416-7","Alloy 617","Plate",314626
"Cycle 500","CapPass",9985.19,"Qualified",0.00486,259.72,57450,"416-7","Alloy 617","Plate",314626
"Cycle 500","CapPass",9985.24,"Qualified",0.00491,259.71,57451,"416-7","Alloy 617","Plate",314626
"Cycle 500","CapPass",9985.29,"Qualified",0.00496,259.10,57452,"416-7","Alloy 617","Plate",314626
"Cycle 500","CapPass",9985.46,"Qualified",0.00491,230.67,57453,"416-7","Alloy 617","Plate",314626
"Cycle 500","CapPass",9985.50,"Qualified",0.00486,220.70,57454,"416-7","Alloy 617","Plate",314626
"Cycle 500","CapPass",9985.53,"Qualified",0.00481,211.67,57455,"416-7","Alloy 617","Plate",314626
"Cycle 500","CapPass",9985.57,"Qualified",0.00476,202.98,57456,"416-7","Alloy 617","Plate",314626
"Cycle 500","CapPass",9985.61,"Qualified",0.00471,194.86,57457,"416-7","Alloy 617","Plate",314626
"Cycle 500","CapPass",9985.65,"Qualified",0.00466,186.88,57458,"416-7","Alloy 617","Plate",314626
"Cycle 500","CapPass",9985.70,"Qualified",0.00461,178.86,57459,"416-7","Alloy 617","Plate",314626
"Cycle 500","CapPass",9985.76,"Qualified",0.00456,170.74,57460,"416-7","Alloy 617","Plate",314626
"Cycle 500","CapPass",9985.80,"Qualified",0.00451,164.42,57461,"416-7","Alloy 617","Plate",314626
"Cycle 500","CapPass",9985.81,"Qualified",0.00451,163.21,57462,"416-7","Alloy 617","Plate",314626
"Cycle 500","CapPass",9985.86,"Qualified",0.00445,156.06,57463,"416-7","Alloy 617","Plate",314626
"Cycle 500","CapPass",9985.92,"Qualified",0.00440,148.68,57464,"416-7","Alloy 617","Plate",314626
"Cycle 500","CapPass",9985.97,"Qualified",0.00435,141.39,57465,"416-7","Alloy 617","Plate",314626
"Cycle 500","CapPass",9986.02,"Qualified",0.00430,134.54,57466,"416-7","Alloy 617","Plate",314626
"Cycle 500","CapPass",9986.08,"Qualified",0.00425,127.56,57467,"416-7","Alloy 617","Plate",314626
"Cycle 500","CapPass",9986.13,"Qualified",0.00420,120.81,57468,"416-7","Alloy 617","Plate",314626
"Cycle 500","CapPass",9986.18,"Qualified",0.00415,114.43,57469,"416-7","Alloy 617","Plate",314626
"Cycle 500","CapPass",9986.23,"Qualified",0.00410,107.65,57470,"416-7","Alloy 617","Plate",314626
"Cycle 500","CapPass",9986.29,"Qualified",0.00405,101.12,57471,"416-7","Alloy 617","Plate",314626
"Cycle 500","CapPass",9986.34,"Qualified",0.00400,94.92,57472,"416-7","Alloy 617","Plate",314626
"Cycle 500","CapPass",9986.39,"Qualified",0.00395,88.75,57473,"416-7","Alloy 617","Plate",314626
"Cycle 500","CapPass",9986.45,"Qualified",0.00390,82.10,57474,"416-7","Alloy 617","Plate",314626
"Cycle 500","CapPass",9986.50,"Qualified",0.00385,76.15,57475,"416-7","Alloy 617","Plate",314626
"Cycle 500","CapPass",9986.55,"Qualified",0.00380,69.73,57476,"416-7","Alloy 617","Plate",314626
"Cycle 500","CapPass",9986.61,"Qualified",0.00375,62.96,57477,"416-7","Alloy 617","Plate",314626
"Cycle 500","CapPass",9986.66,"Qualified",0.00370,56.79,57478,"416-7","Alloy 617","Plate",314626
"Cycle 500","CapPass",9986.71,"Qualified",0.00365,50.47,57479,"416-7","Alloy 617","Plate",314626
"Cycle 500","CapPass",9986.77,"Qualified",0.00360,44.21,57480,"416-7","Alloy 617","Plate",314626
"Cycle 500","CapPass",9986.80,"Qualified",0.00356,39.91,57481,"416-7","Alloy 617","Plate",314626
"Cycle 500","CapPass",9986.82,"Qualified",0.00355,38.14,57482,"416-7","Alloy 617","Plate",314626
"Cycle 500","CapPass",9986.87,"Qualified",0.00350,32.40,57483,"416-7","Alloy 617","Plate",314626
"Cycle 500","CapPass",9986.92,"Qualified",0.00345,26.64,57484,"416-7","Alloy 617","Plate",314626
"Cycle 500","CapPass",9986.98,"Qualified",0.00340,20.67,57485,"416-7","Alloy 617","Plate",314626
