Repository: js-molina/fatigue-A617

File: data/850C/Strain rate 0.001/1.0% strain/HTM_A20_Cycles_41622.csv (part 12 of 12)
"Cycle Label","Data State","Elapsed Time Sec","Qual State","Strain","Stress Mpa","Count","Sample","Alloy","Material_Form","Heat"
"92% Nf: Cycle 749-750","CapPass",14968.55,"Qualified",0.00395,89.84,55193,"416-22","Alloy 617","Plate",314626
"92% Nf: Cycle 749-750","CapPass",14968.60,"Qualified",0.00390,85.32,55194,"416-22","Alloy 617","Plate",314626
"92% Nf: Cycle 749-750","CapPass",14968.67,"Qualified",0.00385,80.44,55195,"416-22","Alloy 617","Plate",314626
"92% Nf: Cycle 749-750","CapPass",14968.72,"Qualified",0.00380,76.16,55196,"416-22","Alloy 617","Plate",314626
"92% Nf: Cycle 749-750","CapPass",14968.76,"Qualified",0.00376,72.44,55197,"416-22","Alloy 617","Plate",314626
"92% Nf: Cycle 749-750","CapPass",14968.78,"Qualified",0.00375,71.37,55198,"416-22","Alloy 617","Plate",314626
"92% Nf: Cycle 749-750","CapPass",14968.83,"Qualified",0.00370,66.41,55199,"416-22","Alloy 617","Plate",314626
"92% Nf: Cycle 749-750","CapPass",14968.89,"Qualified",0.00365,61.92,55200,"416-22","Alloy 617","Plate",314626
"92% Nf: Cycle 749-750","CapPass",14968.93,"Qualified",0.00360,57.75,55201,"416-22","Alloy 617","Plate",314626
"92% Nf: Cycle 749-750","CapPass",14968.98,"Qualified",0.00355,53.79,55202,"416-22","Alloy 617","Plate",314626
"92% Nf: Cycle 749-750","CapPass",14969.03,"Qualified",0.00350,49.51,55203,"416-22","Alloy 617","Plate",314626
"92% Nf: Cycle 749-750","CapPass",14969.09,"Qualified",0.00345,45.24,55204,"416-22","Alloy 617","Plate",314626
"92% Nf: Cycle 749-750","CapPass",14969.14,"Qualified",0.00340,41.53,55205,"416-22","Alloy 617","Plate",314626
"92% Nf: Cycle 749-750","CapPass",14969.19,"Qualified",0.00335,37.40,55206,"416-22","Alloy 617","Plate",314626
"92% Nf: Cycle 749-750","CapPass",14969.24,"Qualified",0.00329,33.47,55207,"416-22","Alloy 617","Plate",314626
"92% Nf: Cycle 749-750","CapPass",14969.30,"Qualified",0.00324,29.09,55208,"416-22","Alloy 617","Plate",314626
"92% Nf: Cycle 749-750","CapPass",14969.35,"Qualified",0.00319,24.91,55209,"416-22","Alloy 617","Plate",314626
"92% Nf: Cycle 749-750","CapPass",14969.40,"Qualified",0.00314,21.12,55210,"416-22","Alloy 617","Plate",314626
"92% Nf: Cycle 749-750","CapPass",14969.45,"Qualified",0.00309,17.20,55211,"416-22","Alloy 617","Plate",314626
"92% Nf: Cycle 749-750","CapPass",14969.51,"Qualified",0.00304,13.56,55212,"416-22","Alloy 617","Plate",314626
"92% Nf: Cycle 749-750","CapPass",14969.55,"Qualified",0.00299,10.17,55213,"416-22","Alloy 617","Plate",314626
"92% Nf: Cycle 749-750","CapPass",14969.60,"Qualified",0.00294,6.61,55214,"416-22","Alloy 617","Plate",314626
"92% Nf: Cycle 749-750","CapPass",14969.66,"Qualified",0.00289,3.02,55215,"416-22","Alloy 617","Plate",314626
"92% Nf: Cycle 749-750","CapPass",14969.71,"Qualified",0.00284,-0.60,55216,"416-22","Alloy 617","Plate",314626
"92% Nf: Cycle 749-750","CapPass",14969.76,"Qualified",0.00279,-4.07,55217,"416-22","Alloy 617","Plate",314626
"92% Nf: Cycle 749-750","CapPass",14969.77,"Qualified",0.00279,-4.31,55218,"416-22","Alloy 617","Plate",314626
"92% Nf: Cycle 749-750","CapPass",14969.82,"Qualified",0.00274,-7.73,55219,"416-22","Alloy 617","Plate",314626
"92% Nf: Cycle 749-750","CapPass",14969.87,"Qualified",0.00269,-10.66,55220,"416-22","Alloy 617","Plate",314626
"92% Nf: Cycle 749-750","CapPass",14969.96,"Qualified",0.00264,-12.97,55221,"416-22","Alloy 617","Plate",314626
"92% Nf: Cycle 749-750","CapPass",14970.11,"Qualified",0.00259,-13.84,55222,"416-22","Alloy 617","Plate",314626
"92% Nf: Cycle 749-750","CapPass",14970.18,"Qualified",0.00254,-17.09,55223,"416-22","Alloy 617","Plate",314626
"92% Nf: Cycle 749-750","CapPass",14970.25,"Qualified",0.00249,-20.57,55224,"416-22","Alloy 617","Plate",314626
"92% Nf: Cycle 749-750","CapPass",14970.31,"Qualified",0.00244,-23.66,55225,"416-22","Alloy 617","Plate",314626
"92% Nf: Cycle 749-750","CapPass",14970.37,"Qualified",0.00239,-27.18,55226,"416-22","Alloy 617","Plate",314626
"92% Nf: Cycle 749-750","CapPass",14970.42,"Qualified",0.00234,-30.72,55227,"416-22","Alloy 617","Plate",314626
"92% Nf: Cycle 749-750","CapPass",14970.45,"Qualified",0.00229,-34.67,55228,"416-22","Alloy 617","Plate",314626
"92% Nf: Cycle 749-750","CapPass",14970.48,"Qualified",0.00223,-39.22,55229,"416-22","Alloy 617","Plate",314626
"92% Nf: Cycle 749-750","CapPass",14970.51,"Qualified",0.00218,-43.28,55230,"416-22","Alloy 617","Plate",314626
"92% Nf: Cycle 749-750","CapPass",14970.53,"Qualified",0.00213,-47.17,55231,"416-22","Alloy 617","Plate",314626
"92% Nf: Cycle 749-750","CapPass",14970.55,"Qualified",0.00208,-50.71,55232,"416-22","Alloy 617","Plate",314626
"92% Nf: Cycle 749-750","CapPass",14970.57,"Qualified",0.00203,-53.93,55233,"416-22","Alloy 617","Plate",314626
"92% Nf: Cycle 749-750","CapPass",14970.60,"Qualified",0.00198,-57.16,55234,"416-22","Alloy 617","Plate",314626
"92% Nf: Cycle 749-750","CapPass",14970.62,"Qualified",0.00193,-60.09,55235,"416-22","Alloy 617","Plate",314626
"92% Nf: Cycle 749-750","CapPass",14970.65,"Qualified",0.00188,-62.79,55236,"416-22","Alloy 617","Plate",314626
"92% Nf: Cycle 749-750","CapPass",14970.69,"Qualified",0.00183,-65.10,55237,"416-22","Alloy 617","Plate",314626
"92% Nf: Cycle 749-750","CapPass",14970.73,"Qualified",0.00178,-67.24,55238,"416-22","Alloy 617","Plate",314626
"92% Nf: Cycle 749-750","CapPass",14970.76,"Qualified",0.00175,-68.43,55239,"416-22","Alloy 617","Plate",314626
"92% Nf: Cycle 749-750","CapPass",14970.79,"Qualified",0.00173,-69.34,55240,"416-22","Alloy 617","Plate",314626
"92% Nf: Cycle 749-750","CapPass",14970.85,"Qualified",0.00168,-71.56,55241,"416-22","Alloy 617","Plate",314626
"92% Nf: Cycle 749-750","CapPass",14970.91,"Qualified",0.00163,-73.97,55242,"416-22","Alloy 617","Plate",314626
"92% Nf: Cycle 749-750","CapPass",14970.96,"Qualified",0.00158,-76.44,55243,"416-22","Alloy 617","Plate",314626
"92% Nf: Cycle 749-750","CapPass",14971.01,"Qualified",0.00153,-78.64,55244,"416-22","Alloy 617","Plate",314626
"92% Nf: Cycle 749-750","CapPass",14971.06,"Qualified",0.00148,-81.00,55245,"416-22","Alloy 617","Plate",314626
"92% Nf: Cycle 749-750","CapPass",14971.10,"Qualified",0.00142,-83.22,55246,"416-22","Alloy 617","Plate",314626
"92% Nf: Cycle 749-750","CapPass",14971.15,"Qualified",0.00137,-85.25,55247,"416-22","Alloy 617","Plate",314626
"92% Nf: Cycle 749-750","CapPass",14971.20,"Qualified",0.00132,-87.19,55248,"416-22","Alloy 617","Plate",314626
"92% Nf: Cycle 749-750","CapPass",14971.25,"Qualified",0.00127,-89.07,55249,"416-22","Alloy 617","Plate",314626
"92% Nf: Cycle 749-750","CapPass",14971.30,"Qualified",0.00122,-90.94,55250,"416-22","Alloy 617","Plate",314626
"92% Nf: Cycle 749-750","CapPass",14971.35,"Qualified",0.00117,-92.66,55251,"416-22","Alloy 617","Plate",314626
"92% Nf: Cycle 749-750","CapPass",14971.41,"Qualified",0.00112,-94.69,55252,"416-22","Alloy 617","Plate",314626
"92% Nf: Cycle 749-750","CapPass",14971.46,"Qualified",0.00107,-96.75,55253,"416-22","Alloy 617","Plate",314626
"92% Nf: Cycle 749-750","CapPass",14971.51,"Qualified",0.00102,-98.59,55254,"416-22","Alloy 617","Plate",314626
"92% Nf: Cycle 749-750","CapPass",14971.56,"Qualified",0.00097,-100.7,55255,"416-22","Alloy 617","Plate",314626
"92% Nf: Cycle 749-750","CapPass",14971.61,"Qualified",0.00092,-102.8,55256,"416-22","Alloy 617","Plate",314626
"92% Nf: Cycle 749-750","CapPass",14971.66,"Qualified",0.00087,-104.8,55257,"416-22","Alloy 617","Plate",314626
"92% Nf: Cycle 749-750","CapPass",14971.72,"Qualified",0.00082,-106.8,55258,"416-22","Alloy 617","Plate",314626
"92% Nf: Cycle 749-750","CapPass",14971.76,"Qualified",0.00077,-108.8,55259,"416-22","Alloy 617","Plate",314626
"92% Nf: Cycle 749-750","CapPass",14971.77,"Qualified",0.00077,-108.9,55260,"416-22","Alloy 617","Plate",314626
"92% Nf: Cycle 749-750","CapPass",14971.82,"Qualified",0.00072,-110.8,55261,"416-22","Alloy 617","Plate",314626
"92% Nf: Cycle 749-750","CapPass",14971.87,"Qualified",0.00067,-112.9,55262,"416-22","Alloy 617","Plate",314626
"92% Nf: Cycle 749-750","CapPass",14971.91,"Qualified",0.00062,-114.6,55263,"416-22","Alloy 617","Plate",314626
"92% Nf: Cycle 749-750","CapPass",14971.96,"Qualified",0.00057,-116.5,55264,"416-22","Alloy 617","Plate",314626
"92% Nf: Cycle 749-750","CapPass",14972.02,"Qualified",0.00052,-118.3,55265,"416-22","Alloy 617","Plate",314626
"92% Nf: Cycle 749-750","CapPass",14972.07,"Qualified",0.00047,-120.1,55266,"416-22","Alloy 617","Plate",314626
"92% Nf: Cycle 749-750","CapPass",14972.12,"Qualified",0.00041,-121.9,55267,"416-22","Alloy 617","Plate",314626
"92% Nf: Cycle 749-750","CapPass",14972.17,"Qualified",0.00036,-123.5,55268,"416-22","Alloy 617","Plate",314626
"92% Nf: Cycle 749-750","CapPass",14972.22,"Qualified",0.00031,-125.1,55269,"416-22","Alloy 617","Plate",314626
"92% Nf: Cycle 749-750","CapPass",14972.27,"Qualified",0.00026,-126.9,55270,"416-22","Alloy 617","Plate",314626
"92% Nf: Cycle 749-750","CapPass",14972.32,"Qualified",0.00021,-128.4,55271,"416-22","Alloy 617","Plate",314626
"92% Nf: Cycle 749-750","CapPass",14972.37,"Qualified",0.00016,-130.0,55272,"416-22","Alloy 617","Plate",314626
"92% Nf: Cycle 749-750","CapPass",14972.42,"Qualified",0.00011,-131.4,55273,"416-22","Alloy 617","Plate",314626
"92% Nf: Cycle 749-750","CapPass",14972.47,"Qualified",0.00006,-133.0,55274,"416-22","Alloy 617","Plate",314626
"92% Nf: Cycle 749-750","CapPass",14972.52,"Qualified",0.00001,-134.6,55275,"416-22","Alloy 617","Plate",314626
"92% Nf: Cycle 749-750","CapPass",14972.57,"Qualified",-0.00004,-136.4,55276,"416-22","Alloy 617","Plate",314626
"92% Nf: Cycle 749-750","CapPass",14972.63,"Qualified",-0.00009,-138.0,55277,"416-22","Alloy 617","Plate",314626
"92% Nf: Cycle 749-750","CapPass",14972.67,"Qualified",-0.00014,-139.6,55278,"416-22","Alloy 617","Plate",314626
"92% Nf: Cycle 749-750","CapPass",14972.72,"Qualified",-0.00019,-141.0,55279,"416-22","Alloy 617","Plate",314626
"92% Nf: Cycle 749-750","CapPass",14972.76,"Qualified",-0.00023,-142.4,55280,"416-22","Alloy 617","Plate",314626
"92% Nf: Cycle 749-750","CapPass",14972.77,"Qualified",-0.00024,-142.7,55281,"416-22","Alloy 617","Plate",314626
"92% Nf: Cycle 749-750","CapPass",14972.83,"Qualified",-0.00029,-144.2,55282,"416-22","Alloy 617","Plate",314626
"92% Nf: Cycle 749-750","CapPass",14972.88,"Qualified",-0.00034,-145.9,55283,"416-22","Alloy 617","Plate",314626
"92% Nf: Cycle 749-750","CapPass",14972.93,"Qualified",-0.00039,-147.5,55284,"416-22","Alloy 617","Plate",314626
"92% Nf: Cycle 749-750","CapPass",14972.97,"Qualified",-0.00044,-148.8,55285,"416-22","Alloy 617","Plate",314626
"92% Nf: Cycle 749-750","CapPass",14973.02,"Qualified",-0.00049,-150.0,55286,"416-22","Alloy 617","Plate",314626
"92% Nf: Cycle 749-750","CapPass",14973.07,"Qualified",-0.00054,-151.2,55287,"416-22","Alloy 617","Plate",314626
"92% Nf: Cycle 749-750","CapPass",14973.12,"Qualified",-0.00060,-152.3,55288,"416-22","Alloy 617","Plate",314626
"92% Nf: Cycle 749-750","CapPass",14973.18,"Qualified",-0.00065,-153.3,55289,"416-22","Alloy 617","Plate",314626
"92% Nf: Cycle 749-750","CapPass",14973.23,"Qualified",-0.00070,-154.4,55290,"416-22","Alloy 617","Plate",314626
"92% Nf: Cycle 749-750","CapPass",14973.28,"Qualified",-0.00075,-155.5,55291,"416-22","Alloy 617","Plate",314626
"92% Nf: Cycle 749-750","CapPass",14973.33,"Qualified",-0.00080,-156.7,55292,"416-22","Alloy 617","Plate",314626
"92% Nf: Cycle 749-750","CapPass",14973.38,"Qualified",-0.00085,-157.7,55293,"416-22","Alloy 617","Plate",314626
"92% Nf: Cycle 749-750","CapPass",14973.42,"Qualified",-0.00090,-158.6,55294,"416-22","Alloy 617","Plate",314626
"92% Nf: Cycle 749-750","CapPass",14973.47,"Qualified",-0.00095,-159.5,55295,"416-22","Alloy 617","Plate",314626
"92% Nf: Cycle 749-750","CapPass",14973.52,"Qualified",-0.00100,-160.4,55296,"416-22","Alloy 617","Plate",314626
"92% Nf: Cycle 749-750","CapPass",14973.57,"Qualified",-0.00105,-161.4,55297,"416-22","Alloy 617","Plate",314626
"92% Nf: Cycle 749-750","CapPass",14973.63,"Qualified",-0.00110,-162.3,55298,"416-22","Alloy 617","Plate",314626
"92% Nf: Cycle 749-750","CapPass",14973.68,"Qualified",-0.00115,-163.2,55299,"416-22","Alloy 617","Plate",314626
"92% Nf: Cycle 749-750","CapPass",14973.73,"Qualified",-0.00120,-164.2,55300,"416-22","Alloy 617","Plate",314626
"92% Nf: Cycle 749-750","CapPass",14973.76,"Qualified",-0.00123,-164.8,55301,"416-22","Alloy 617","Plate",314626
"92% Nf: Cycle 749-750","CapPass",14973.78,"Qualified",-0.00125,-165.2,55302,"416-22","Alloy 617","Plate",314626
"92% Nf: Cycle 749-750","CapPass",14973.83,"Qualified",-0.00130,-166.2,55303,"416-22","Alloy 617","Plate",314626
"92% Nf: Cycle 749-750","CapPass",14973.88,"Qualified",-0.00135,-167.3,55304,"416-22","Alloy 617","Plate",314626
"92% Nf: Cycle 749-750","CapPass",14973.93,"Qualified",-0.00141,-168.3,55305,"416-22","Alloy 617","Plate",314626
"92% Nf: Cycle 749-750","CapPass",14973.98,"Qualified",-0.00146,-169.2,55306,"416-22","Alloy 617","Plate",314626
"92% Nf: Cycle 749-750","CapPass",14974.03,"Qualified",-0.00151,-170.1,55307,"416-22","Alloy 617","Plate",314626
"92% Nf: Cycle 749-750","CapPass",14974.08,"Qualified",-0.00156,-171.0,55308,"416-22","Alloy 617","Plate",314626
"92% Nf: Cycle 749-750","CapPass",14974.13,"Qualified",-0.00161,-172.0,55309,"416-22","Alloy 617","Plate",314626
"92% Nf: Cycle 749-750","CapPass",14974.18,"Qualified",-0.00166,-173.0,55310,"416-22","Alloy 617","Plate",314626
"92% Nf: Cycle 749-750","CapPass",14974.24,"Qualified",-0.00171,-173.9,55311,"416-22","Alloy 617","Plate",314626
"92% Nf: Cycle 749-750","CapPass",14974.28,"Qualified",-0.00176,-174.8,55312,"416-22","Alloy 617","Plate",314626
"92% Nf: Cycle 749-750","CapPass",14974.33,"Qualified",-0.00181,-175.4,55313,"416-22","Alloy 617","Plate",314626
"92% Nf: Cycle 749-750","CapPass",14974.38,"Qualified",-0.00186,-176.3,55314,"416-22","Alloy 617","Plate",314626
"92% Nf: Cycle 749-750","CapPass",14974.43,"Qualified",-0.00191,-177.1,55315,"416-22","Alloy 617","Plate",314626
"92% Nf: Cycle 749-750","CapPass",14974.48,"Qualified",-0.00196,-177.9,55316,"416-22","Alloy 617","Plate",314626
"92% Nf: Cycle 749-750","CapPass",14974.51,"Qualified",-0.00201,-177.8,55317,"416-22","Alloy 617","Plate",314626
"92% Nf: Cycle 749-750","CapPass",14974.55,"Qualified",-0.00207,-178.1,55318,"416-22","Alloy 617","Plate",314626
"92% Nf: Cycle 749-750","CapPass",14974.62,"Qualified",-0.00212,-177.7,55319,"416-22","Alloy 617","Plate",314626
"92% Nf: Cycle 749-750","CapPass",14974.69,"Qualified",-0.00217,-177.6,55320,"416-22","Alloy 617","Plate",314626
"92% Nf: Cycle 749-750","CapPass",14974.75,"Qualified",-0.00222,-178.4,55321,"416-22","Alloy 617","Plate",314626
"92% Nf: Cycle 749-750","CapPass",14974.76,"Qualified",-0.00223,-178.7,55322,"416-22","Alloy 617","Plate",314626
"92% Nf: Cycle 749-750","CapPass",14974.80,"Qualified",-0.00227,-179.4,55323,"416-22","Alloy 617","Plate",314626
"92% Nf: Cycle 749-750","CapPass",14974.85,"Qualified",-0.00232,-180.5,55324,"416-22","Alloy 617","Plate",314626
"92% Nf: Cycle 749-750","CapPass",14974.90,"Qualified",-0.00237,-181.7,55325,"416-22","Alloy 617","Plate",314626
"92% Nf: Cycle 749-750","CapPass",14974.94,"Qualified",-0.00242,-182.7,55326,"416-22","Alloy 617","Plate",314626
"92% Nf: Cycle 749-750","CapPass",14974.99,"Qualified",-0.00247,-183.7,55327,"416-22","Alloy 617","Plate",314626
"92% Nf: Cycle 749-750","CapPass",14975.04,"Qualified",-0.00252,-184.8,55328,"416-22","Alloy 617","Plate",314626
"92% Nf: Cycle 749-750","CapPass",14975.09,"Qualified",-0.00257,-185.5,55329,"416-22","Alloy 617","Plate",314626
"92% Nf: Cycle 749-750","CapPass",14975.14,"Qualified",-0.00262,-186.3,55330,"416-22","Alloy 617","Plate",314626
"92% Nf: Cycle 749-750","CapPass",14975.20,"Qualified",-0.00267,-187.2,55331,"416-22","Alloy 617","Plate",314626
"92% Nf: Cycle 749-750","CapPass",14975.25,"Qualified",-0.00272,-188.0,55332,"416-22","Alloy 617","Plate",314626
"92% Nf: Cycle 749-750","CapPass",14975.30,"Qualified",-0.00277,-188.5,55333,"416-22","Alloy 617","Plate",314626
"92% Nf: Cycle 749-750","CapPass",14975.31,"Qualified",-0.00283,-188.2,55334,"416-22","Alloy 617","Plate",314626
"92% Nf: Cycle 749-750","CapPass",14975.33,"Qualified",-0.00288,-188.6,55335,"416-22","Alloy 617","Plate",314626
"92% Nf: Cycle 749-750","CapPass",14975.41,"Qualified",-0.00293,-187.4,55336,"416-22","Alloy 617","Plate",314626
"92% Nf: Cycle 749-750","CapPass",14975.49,"Qualified",-0.00298,-186.0,55337,"416-22","Alloy 617","Plate",314626
"92% Nf: Cycle 749-750","CapPass",14975.56,"Qualified",-0.00303,-186.3,55338,"416-22","Alloy 617","Plate",314626
"92% Nf: Cycle 749-750","CapPass",14975.61,"Qualified",-0.00308,-187.4,55339,"416-22","Alloy 617","Plate",314626
"92% Nf: Cycle 749-750","CapPass",14975.65,"Qualified",-0.00313,-188.7,55340,"416-22","Alloy 617","Plate",314626
"92% Nf: Cycle 749-750","CapPass",14975.69,"Qualified",-0.00318,-189.8,55341,"416-22","Alloy 617","Plate",314626
"92% Nf: Cycle 749-750","CapPass",14975.75,"Qualified",-0.00323,-190.7,55342,"416-22","Alloy 617","Plate",314626
"92% Nf: Cycle 749-750","CapPass",14975.76,"Qualified",-0.00325,-191.0,55343,"416-22","Alloy 617","Plate",314626
"92% Nf: Cycle 749-750","CapPass",14975.80,"Qualified",-0.00328,-191.5,55344,"416-22","Alloy 617","Plate",314626
"92% Nf: Cycle 749-750","CapPass",14975.86,"Qualified",-0.00333,-192.6,55345,"416-22","Alloy 617","Plate",314626
"92% Nf: Cycle 749-750","CapPass",14975.91,"Qualified",-0.00338,-193.8,55346,"416-22","Alloy 617","Plate",314626
"92% Nf: Cycle 749-750","CapPass",14975.95,"Qualified",-0.00343,-194.6,55347,"416-22","Alloy 617","Plate",314626
"92% Nf: Cycle 749-750","CapPass",14976.00,"Qualified",-0.00348,-195.9,55348,"416-22","Alloy 617","Plate",314626
"92% Nf: Cycle 749-750","CapPass",14976.04,"Qualified",-0.00353,-196.4,55349,"416-22","Alloy 617","Plate",314626
"92% Nf: Cycle 749-750","CapPass",14976.08,"Qualified",-0.00358,-197.1,55350,"416-22","Alloy 617","Plate",314626
"92% Nf: Cycle 749-750","CapPass",14976.14,"Qualified",-0.00363,-197.3,55351,"416-22","Alloy 617","Plate",314626
"92% Nf: Cycle 749-750","CapPass",14976.19,"Qualified",-0.00368,-197.5,55352,"416-22","Alloy 617","Plate",314626
"92% Nf: Cycle 749-750","CapPass",14976.26,"Qualified",-0.00373,-198.1,55353,"416-22","Alloy 617","Plate",314626
"92% Nf: Cycle 749-750","CapPass",14976.31,"Qualified",-0.00378,-199.1,55354,"416-22","Alloy 617","Plate",314626
"92% Nf: Cycle 749-750","CapPass",14976.37,"Qualified",-0.00383,-200.2,55355,"416-22","Alloy 617","Plate",314626
"92% Nf: Cycle 749-750","CapPass",14976.41,"Qualified",-0.00389,-200.2,55356,"416-22","Alloy 617","Plate",314626
"92% Nf: Cycle 749-750","CapPass",14976.42,"Qualified",-0.00394,-200.5,55357,"416-22","Alloy 617","Plate",314626
"92% Nf: Cycle 749-750","CapPass",14976.48,"Qualified",-0.00399,-201.3,55358,"416-22","Alloy 617","Plate",314626
"92% Nf: Cycle 749-750","CapPass",14976.54,"Qualified",-0.00404,-201.4,55359,"416-22","Alloy 617","Plate",314626
"92% Nf: Cycle 749-750","CapPass",14976.62,"Qualified",-0.00409,-202.0,55360,"416-22","Alloy 617","Plate",314626
"92% Nf: Cycle 749-750","CapPass",14976.68,"Qualified",-0.00414,-203.3,55361,"416-22","Alloy 617","Plate",314626
"92% Nf: Cycle 749-750","CapPass",14976.73,"Qualified",-0.00419,-205.0,55362,"416-22","Alloy 617","Plate",314626
"92% Nf: Cycle 749-750","CapPass",14976.76,"Qualified",-0.00423,-206.2,55363,"416-22","Alloy 617","Plate",314626
"92% Nf: Cycle 749-750","CapPass",14976.77,"Qualified",-0.00424,-206.5,55364,"416-22","Alloy 617","Plate",314626
"92% Nf: Cycle 749-750","CapPass",14976.82,"Qualified",-0.00429,-208.1,55365,"416-22","Alloy 617","Plate",314626
"92% Nf: Cycle 749-750","CapPass",14976.86,"Qualified",-0.00434,-208.6,55366,"416-22","Alloy 617","Plate",314626
"92% Nf: Cycle 749-750","CapPass",14976.91,"Qualified",-0.00439,-210.1,55367,"416-22","Alloy 617","Plate",314626
"92% Nf: Cycle 749-750","CapPass",14976.97,"Qualified",-0.00444,-211.5,55368,"416-22","Alloy 617","Plate",314626
"92% Nf: Cycle 749-750","CapPass",14977.03,"Qualified",-0.00449,-213.0,55369,"416-22","Alloy 617","Plate",314626
"92% Nf: Cycle 749-750","CapPass",14977.09,"Qualified",-0.00454,-214.6,55370,"416-22","Alloy 617","Plate",314626
"92% Nf: Cycle 749-750","CapPass",14977.14,"Qualified",-0.00460,-216.3,55371,"416-22","Alloy 617","Plate",314626
"92% Nf: Cycle 749-750","CapPass",14977.17,"Qualified",-0.00465,-216.8,55372,"416-22","Alloy 617","Plate",314626
"92% Nf: Cycle 749-750","CapPass",14977.20,"Qualified",-0.00470,-217.9,55373,"416-22","Alloy 617","Plate",314626
"92% Nf: Cycle 749-750","CapPass",14977.26,"Qualified",-0.00475,-218.8,55374,"416-22","Alloy 617","Plate",314626
"92% Nf: Cycle 749-750","CapPass",14977.34,"Qualified",-0.00480,-220.3,55375,"416-22","Alloy 617","Plate",314626
"92% Nf: Cycle 749-750","CapPass",14977.40,"Qualified",-0.00485,-221.3,55376,"416-22","Alloy 617","Plate",314626
"92% Nf: Cycle 749-750","CapPass",14977.42,"Qualified",-0.00490,-222.0,55377,"416-22","Alloy 617","Plate",314626
"92% Nf: Cycle 749-750","CapPass",14977.48,"Qualified",-0.00495,-222.4,55378,"416-22","Alloy 617","Plate",314626
"92% Nf: Cycle 749-750","CapPass",14977.65,"Qualified",-0.00490,-201.1,55379,"416-22","Alloy 617","Plate",314626
"92% Nf: Cycle 749-750","CapPass",14977.70,"Qualified",-0.00485,-191.3,55380,"416-22","Alloy 617","Plate",314626
"92% Nf: Cycle 749-750","CapPass",14977.74,"Qualified",-0.00480,-181.7,55381,"416-22","Alloy 617","Plate",314626
"92% Nf: Cycle 749-750","CapPass",14977.76,"Qualified",-0.00478,-177.7,55382,"416-22","Alloy 617","Plate",314626
"92% Nf: Cycle 749-750","CapPass",14977.79,"Qualified",-0.00475,-173.1,55383,"416-22","Alloy 617","Plate",314626
"92% Nf: Cycle 749-750","CapPass",14977.83,"Qualified",-0.00470,-164.7,55384,"416-22","Alloy 617","Plate",314626
"92% Nf: Cycle 749-750","CapPass",14977.88,"Qualified",-0.00465,-157.1,55385,"416-22","Alloy 617","Plate",314626
"92% Nf: Cycle 749-750","CapPass",14977.92,"Qualified",-0.00460,-149.4,55386,"416-22","Alloy 617","Plate",314626
"92% Nf: Cycle 749-750","CapPass",14977.97,"Qualified",-0.00455,-142.3,55387,"416-22","Alloy 617","Plate",314626
"92% Nf: Cycle 749-750","CapPass",14978.02,"Qualified",-0.00450,-135.0,55388,"416-22","Alloy 617","Plate",314626
"92% Nf: Cycle 749-750","CapPass",14978.07,"Qualified",-0.00445,-128.8,55389,"416-22","Alloy 617","Plate",314626
"92% Nf: Cycle 749-750","CapPass",14978.11,"Qualified",-0.00440,-123.1,55390,"416-22","Alloy 617","Plate",314626
"92% Nf: Cycle 749-750","CapPass",14978.16,"Qualified",-0.00435,-117.4,55391,"416-22","Alloy 617","Plate",314626
"92% Nf: Cycle 749-750","CapPass",14978.21,"Qualified",-0.00429,-111.9,55392,"416-22","Alloy 617","Plate",314626
"92% Nf: Cycle 749-750","CapPass",14978.26,"Qualified",-0.00424,-106.8,55393,"416-22","Alloy 617","Plate",314626
"92% Nf: Cycle 749-750","CapPass",14978.31,"Qualified",-0.00419,-101.7,55394,"416-22","Alloy 617","Plate",314626
"92% Nf: Cycle 749-750","CapPass",14978.36,"Qualified",-0.00414,-96.58,55395,"416-22","Alloy 617","Plate",314626
"92% Nf: Cycle 749-750","CapPass",14978.42,"Qualified",-0.00409,-90.88,55396,"416-22","Alloy 617","Plate",314626
"92% Nf: Cycle 749-750","CapPass",14978.47,"Qualified",-0.00404,-85.90,55397,"416-22","Alloy 617","Plate",314626
"92% Nf: Cycle 749-750","CapPass",14978.53,"Qualified",-0.00399,-80.56,55398,"416-22","Alloy 617","Plate",314626
"92% Nf: Cycle 749-750","CapPass",14978.58,"Qualified",-0.00394,-75.63,55399,"416-22","Alloy 617","Plate",314626
"92% Nf: Cycle 749-750","CapPass",14978.63,"Qualified",-0.00389,-70.63,55400,"416-22","Alloy 617","Plate",314626
"92% Nf: Cycle 749-750","CapPass",14978.68,"Qualified",-0.00384,-66.27,55401,"416-22","Alloy 617","Plate",314626
"92% Nf: Cycle 749-750","CapPass",14978.73,"Qualified",-0.00379,-61.84,55402,"416-22","Alloy 617","Plate",314626
"92% Nf: Cycle 749-750","CapPass",14978.76,"Qualified",-0.00376,-58.84,55403,"416-22","Alloy 617","Plate",314626
"92% Nf: Cycle 749-750","CapPass",14978.78,"Qualified",-0.00374,-57.09,55404,"416-22","Alloy 617","Plate",314626
"92% Nf: Cycle 749-750","CapPass",14978.83,"Qualified",-0.00369,-52.96,55405,"416-22","Alloy 617","Plate",314626
"92% Nf: Cycle 749-750","CapPass",14978.88,"Qualified",-0.00364,-48.79,55406,"416-22","Alloy 617","Plate",314626
"92% Nf: Cycle 749-750","CapPass",14978.94,"Qualified",-0.00359,-44.75,55407,"416-22","Alloy 617","Plate",314626
"92% Nf: Cycle 749-750","CapPass",14978.99,"Qualified",-0.00354,-40.61,55408,"416-22","Alloy 617","Plate",314626
"92% Nf: Cycle 749-750","CapPass",14979.04,"Qualified",-0.00349,-36.46,55409,"416-22","Alloy 617","Plate",314626
"92% Nf: Cycle 749-750","CapPass",14979.10,"Qualified",-0.00344,-32.43,55410,"416-22","Alloy 617","Plate",314626
"92% Nf: Cycle 749-750","CapPass",14979.15,"Qualified",-0.00339,-28.52,55411,"416-22","Alloy 617","Plate",314626
"92% Nf: Cycle 749-750","CapPass",14979.20,"Qualified",-0.00334,-24.63,55412,"416-22","Alloy 617","Plate",314626
"92% Nf: Cycle 749-750","CapPass",14979.25,"Qualified",-0.00329,-20.53,55413,"416-22","Alloy 617","Plate",314626
"92% Nf: Cycle 749-750","CapPass",14979.31,"Qualified",-0.00324,-16.74,55414,"416-22","Alloy 617","Plate",314626
"92% Nf: Cycle 749-750","CapPass",14979.35,"Qualified",-0.00319,-13.08,55415,"416-22","Alloy 617","Plate",314626
"92% Nf: Cycle 749-750","CapPass",14979.41,"Qualified",-0.00313,-8.89,55416,"416-22","Alloy 617","Plate",314626
"92% Nf: Cycle 749-750","CapPass",14979.47,"Qualified",-0.00308,-4.92,55417,"416-22","Alloy 617","Plate",314626
"92% Nf: Cycle 749-750","CapPass",14979.52,"Qualified",-0.00303,-0.89,55418,"416-22","Alloy 617","Plate",314626
"92% Nf: Cycle 749-750","CapPass",14979.57,"Qualified",-0.00298,2.79,55419,"416-22","Alloy 617","Plate",314626
"92% Nf: Cycle 749-750","CapPass",14979.62,"Qualified",-0.00293,6.33,55420,"416-22","Alloy 617","Plate",314626
"92% Nf: Cycle 749-750","CapPass",14979.67,"Qualified",-0.00288,9.95,55421,"416-22","Alloy 617","Plate",314626
"92% Nf: Cycle 749-750","CapPass",14979.73,"Qualified",-0.00283,13.47,55422,"416-22","Alloy 617","Plate",314626
"92% Nf: Cycle 749-750","CapPass",14979.76,"Qualified",-0.00280,15.78,55423,"416-22","Alloy 617","Plate",314626
"92% Nf: Cycle 749-750","CapPass",14979.78,"Qualified",-0.00278,17.04,55424,"416-22","Alloy 617","Plate",314626
"92% Nf: Cycle 749-750","CapPass",14979.85,"Qualified",-0.00273,20.43,55425,"416-22","Alloy 617","Plate",314626
"92% Nf: Cycle 749-750","CapPass",14979.94,"Qualified",-0.00268,23.61,55426,"416-22","Alloy 617","Plate",314626
"92% Nf: Cycle 749-750","CapPass",14980.00,"Qualified",-0.00263,26.75,55427,"416-22","Alloy 617","Plate",314626
"92% Nf: Cycle 749-750","CapPass",14980.05,"Qualified",-0.00258,30.96,55428,"416-22","Alloy 617","Plate",314626
"92% Nf: Cycle 749-750","CapPass",14980.09,"Qualified",-0.00253,35.05,55429,"416-22","Alloy 617","Plate",314626
"92% Nf: Cycle 749-750","CapPass",14980.12,"Qualified",-0.00248,38.66,55430,"416-22","Alloy 617","Plate",314626
"92% Nf: Cycle 749-750","CapPass",14980.17,"Qualified",-0.00243,41.56,55431,"416-22","Alloy 617","Plate",314626
"92% Nf: Cycle 749-750","CapPass",14980.25,"Qualified",-0.00238,44.12,55432,"416-22","Alloy 617","Plate",314626
"92% Nf: Cycle 749-750","CapPass",14980.33,"Qualified",-0.00233,47.28,55433,"416-22","Alloy 617","Plate",314626
"92% Nf: Cycle 749-750","CapPass",14980.39,"Qualified",-0.00228,50.54,55434,"416-22","Alloy 617","Plate",314626
"92% Nf: Cycle 749-750","CapPass",14980.45,"Qualified",-0.00223,53.95,55435,"416-22","Alloy 617","Plate",314626
"92% Nf: Cycle 749-750","CapPass",14980.50,"Qualified",-0.00218,57.21,55436,"416-22","Alloy 617","Plate",314626
"92% Nf: Cycle 749-750","CapPass",14980.56,"Qualified",-0.00213,60.44,55437,"416-22","Alloy 617","Plate",314626
"92% Nf: Cycle 749-750","CapPass",14980.62,"Qualified",-0.00208,63.53,55438,"416-22","Alloy 617","Plate",314626
"92% Nf: Cycle 749-750","CapPass",14980.67,"Qualified",-0.00202,66.84,55439,"416-22","Alloy 617","Plate",314626
"92% Nf: Cycle 749-750","CapPass",14980.72,"Qualified",-0.00197,69.97,55440,"416-22","Alloy 617","Plate",314626
"92% Nf: Cycle 749-750","CapPass",14980.76,"Qualified",-0.00193,72.40,55441,"416-22","Alloy 617","Plate",314626
"92% Nf: Cycle 749-750","CapPass",14980.77,"Qualified",-0.00192,72.98,55442,"416-22","Alloy 617","Plate",314626
"92% Nf: Cycle 749-750","CapPass",14980.82,"Qualified",-0.00187,76.42,55443,"416-22","Alloy 617","Plate",314626
"92% Nf: Cycle 749-750","CapPass",14980.86,"Qualified",-0.00182,80.09,55444,"416-22","Alloy 617","Plate",314626
"92% Nf: Cycle 749-750","CapPass",14980.89,"Qualified",-0.00177,83.59,55445,"416-22","Alloy 617","Plate",314626
"92% Nf: Cycle 749-750","CapPass",14980.92,"Qualified",-0.00172,87.07,55446,"416-22","Alloy 617","Plate",314626
"92% Nf: Cycle 749-750","CapPass",14980.95,"Qualified",-0.00167,90.24,55447,"416-22","Alloy 617","Plate",314626
"92% Nf: Cycle 749-750","CapPass",14980.98,"Qualified",-0.00162,93.15,55448,"416-22","Alloy 617","Plate",314626
"92% Nf: Cycle 749-750","CapPass",14981.01,"Qualified",-0.00157,96.03,55449,"416-22","Alloy 617","Plate",314626
"92% Nf: Cycle 749-750","CapPass",14981.05,"Qualified",-0.00152,98.79,55450,"416-22","Alloy 617","Plate",314626
"92% Nf: Cycle 749-750","CapPass",14981.09,"Qualified",-0.00147,101.12,55451,"416-22","Alloy 617","Plate",314626
"92% Nf: Cycle 749-750","CapPass",14981.13,"Qualified",-0.00142,103.40,55452,"416-22","Alloy 617","Plate",314626
"92% Nf: Cycle 749-750","CapPass",14981.18,"Qualified",-0.00137,105.41,55453,"416-22","Alloy 617","Plate",314626
"92% Nf: Cycle 749-750","CapPass",14981.23,"Qualified",-0.00131,107.35,55454,"416-22","Alloy 617","Plate",314626
"92% Nf: Cycle 749-750","CapPass",14981.28,"Qualified",-0.00126,109.41,55455,"416-22","Alloy 617","Plate",314626
"92% Nf: Cycle 749-750","CapPass",14981.33,"Qualified",-0.00121,111.33,55456,"416-22","Alloy 617","Plate",314626
"92% Nf: Cycle 749-750","CapPass",14981.38,"Qualified",-0.00116,113.37,55457,"416-22","Alloy 617","Plate",314626
"92% Nf: Cycle 749-750","CapPass",14981.43,"Qualified",-0.00111,115.37,55458,"416-22","Alloy 617","Plate",314626
"92% Nf: Cycle 749-750","CapPass",14981.48,"Qualified",-0.00106,117.38,55459,"416-22","Alloy 617","Plate",314626
"92% Nf: Cycle 749-750","CapPass",14981.53,"Qualified",-0.00101,119.24,55460,"416-22","Alloy 617","Plate",314626
"92% Nf: Cycle 749-750","CapPass",14981.58,"Qualified",-0.00096,121.10,55461,"416-22","Alloy 617","Plate",314626
"92% Nf: Cycle 749-750","CapPass",14981.63,"Qualified",-0.00091,122.80,55462,"416-22","Alloy 617","Plate",314626
"92% Nf: Cycle 749-750","CapPass",14981.68,"Qualified",-0.00086,124.52,55463,"416-22","Alloy 617","Plate",314626
"92% Nf: Cycle 749-750","CapPass",14981.73,"Qualified",-0.00081,126.14,55464,"416-22","Alloy 617","Plate",314626
"92% Nf: Cycle 749-750","CapPass",14981.76,"Qualified",-0.00078,127.21,55465,"416-22","Alloy 617","Plate",314626
"92% Nf: Cycle 749-750","CapPass",14981.78,"Qualified",-0.00076,127.90,55466,"416-22","Alloy 617","Plate",314626
"92% Nf: Cycle 749-750","CapPass",14981.83,"Qualified",-0.00071,129.74,55467,"416-22","Alloy 617","Plate",314626
"92% Nf: Cycle 749-750","CapPass",14981.88,"Qualified",-0.00066,131.37,55468,"416-22","Alloy 617","Plate",314626
"92% Nf: Cycle 749-750","CapPass",14981.93,"Qualified",-0.00061,133.04,55469,"416-22","Alloy 617","Plate",314626
"92% Nf: Cycle 749-750","CapPass",14981.98,"Qualified",-0.00056,134.75,55470,"416-22","Alloy 617","Plate",314626
"92% Nf: Cycle 749-750","CapPass",14982.03,"Qualified",-0.00051,136.22,55471,"416-22","Alloy 617","Plate",314626
"92% Nf: Cycle 749-750","CapPass",14982.08,"Qualified",-0.00046,137.68,55472,"416-22","Alloy 617","Plate",314626
"92% Nf: Cycle 749-750","CapPass",14982.13,"Qualified",-0.00041,139.06,55473,"416-22","Alloy 617","Plate",314626
"92% Nf: Cycle 749-750","CapPass",14982.18,"Qualified",-0.00036,140.35,55474,"416-22","Alloy 617","Plate",314626
"92% Nf: Cycle 749-750","CapPass",14982.23,"Qualified",-0.00030,141.75,55475,"416-22","Alloy 617","Plate",314626
"92% Nf: Cycle 749-750","CapPass",14982.28,"Qualified",-0.00025,143.16,55476,"416-22","Alloy 617","Plate",314626
"92% Nf: Cycle 749-750","CapPass",14982.33,"Qualified",-0.00020,144.56,55477,"416-22","Alloy 617","Plate",314626
"92% Nf: Cycle 749-750","CapPass",14982.38,"Qualified",-0.00015,145.78,55478,"416-22","Alloy 617","Plate",314626
"92% Nf: Cycle 749-750","CapPass",14982.43,"Qualified",-0.00010,147.12,55479,"416-22","Alloy 617","Plate",314626
"92% Nf: Cycle 749-750","CapPass",14982.48,"Qualified",-0.00005,148.45,55480,"416-22","Alloy 617","Plate",314626
"92% Nf: Cycle 749-750","CapPass",14982.54,"Qualified",-0.00000,149.72,55481,"416-22","Alloy 617","Plate",314626
"92% Nf: Cycle 749-750","CapPass",14982.59,"Qualified",0.00005,150.96,55482,"416-22","Alloy 617","Plate",314626
"92% Nf: Cycle 749-750","CapPass",14982.64,"Qualified",0.00010,152.23,55483,"416-22","Alloy 617","Plate",314626
"92% Nf: Cycle 749-750","CapPass",14982.69,"Qualified",0.00015,153.52,55484,"416-22","Alloy 617","Plate",314626
"92% Nf: Cycle 749-750","CapPass",14982.74,"Qualified",0.00020,154.93,55485,"416-22","Alloy 617","Plate",314626
"92% Nf: Cycle 749-750","CapPass",14982.76,"Qualified",0.00022,155.50,55486,"416-22","Alloy 617","Plate",314626
"92% Nf: Cycle 749-750","CapPass",14982.79,"Qualified",0.00025,156.11,55487,"416-22","Alloy 617","Plate",314626
"92% Nf: Cycle 749-750","CapPass",14982.84,"Qualified",0.00030,157.31,55488,"416-22","Alloy 617","Plate",314626
"92% Nf: Cycle 749-750","CapPass",14982.89,"Qualified",0.00035,158.37,55489,"416-22","Alloy 617","Plate",314626
"92% Nf: Cycle 749-750","CapPass",14982.93,"Qualified",0.00040,159.42,55490,"416-22","Alloy 617","Plate",314626
"92% Nf: Cycle 749-750","CapPass",14982.98,"Qualified",0.00045,160.35,55491,"416-22","Alloy 617","Plate",314626
"92% Nf: Cycle 749-750","CapPass",14983.03,"Qualified",0.00050,161.20,55492,"416-22","Alloy 617","Plate",314626
"92% Nf: Cycle 749-750","CapPass",14983.08,"Qualified",0.00056,162.01,55493,"416-22","Alloy 617","Plate",314626
"92% Nf: Cycle 749-750","CapPass",14983.13,"Qualified",0.00061,162.74,55494,"416-22","Alloy 617","Plate",314626
"92% Nf: Cycle 749-750","CapPass",14983.19,"Qualified",0.00066,163.52,55495,"416-22","Alloy 617","Plate",314626
"92% Nf: Cycle 749-750","CapPass",14983.24,"Qualified",0.00071,164.49,55496,"416-22","Alloy 617","Plate",314626
"92% Nf: Cycle 749-750","CapPass",14983.29,"Qualified",0.00076,165.27,55497,"416-22","Alloy 617","Plate",314626
"92% Nf: Cycle 749-750","CapPass",14983.34,"Qualified",0.00081,166.29,55498,"416-22","Alloy 617","Plate",314626
"92% Nf: Cycle 749-750","CapPass",14983.39,"Qualified",0.00086,167.25,55499,"416-22","Alloy 617","Plate",314626
"92% Nf: Cycle 749-750","CapPass",14983.44,"Qualified",0.00091,168.25,55500,"416-22","Alloy 617","Plate",314626
"92% Nf: Cycle 749-750","CapPass",14983.49,"Qualified",0.00096,169.19,55501,"416-22","Alloy 617","Plate",314626
"92% Nf: Cycle 749-750","CapPass",14983.54,"Qualified",0.00101,170.14,55502,"416-22","Alloy 617","Plate",314626
"92% Nf: Cycle 749-750","CapPass",14983.59,"Qualified",0.00106,171.04,55503,"416-22","Alloy 617","Plate",314626
"92% Nf: Cycle 749-750","CapPass",14983.64,"Qualified",0.00111,171.89,55504,"416-22","Alloy 617","Plate",314626
"92% Nf: Cycle 749-750","CapPass",14983.69,"Qualified",0.00116,172.67,55505,"416-22","Alloy 617","Plate",314626
"92% Nf: Cycle 749-750","CapPass",14983.74,"Qualified",0.00121,173.50,55506,"416-22","Alloy 617","Plate",314626
"92% Nf: Cycle 749-750","CapPass",14983.76,"Qualified",0.00124,173.89,55507,"416-22","Alloy 617","Plate",314626
"92% Nf: Cycle 749-750","CapPass",14983.79,"Qualified",0.00126,174.27,55508,"416-22","Alloy 617","Plate",314626
"92% Nf: Cycle 749-750","CapPass",14983.84,"Qualified",0.00131,174.90,55509,"416-22","Alloy 617","Plate",314626
"92% Nf: Cycle 749-750","CapPass",14983.89,"Qualified",0.00136,175.51,55510,"416-22","Alloy 617","Plate",314626
"92% Nf: Cycle 749-750","CapPass",14983.94,"Qualified",0.00141,176.28,55511,"416-22","Alloy 617","Plate",314626
"92% Nf: Cycle 749-750","CapPass",14983.99,"Qualified",0.00146,176.96,55512,"416-22","Alloy 617","Plate",314626
"92% Nf: Cycle 749-750","CapPass",14984.04,"Qualified",0.00151,177.71,55513,"416-22","Alloy 617","Plate",314626
"92% Nf: Cycle 749-750","CapPass",14984.10,"Qualified",0.00156,178.66,55514,"416-22","Alloy 617","Plate",314626
"92% Nf: Cycle 749-750","CapPass",14984.14,"Qualified",0.00161,179.47,55515,"416-22","Alloy 617","Plate",314626
"92% Nf: Cycle 749-750","CapPass",14984.19,"Qualified",0.00166,180.22,55516,"416-22","Alloy 617","Plate",314626
"92% Nf: Cycle 749-750","CapPass",14984.23,"Qualified",0.00172,180.87,55517,"416-22","Alloy 617","Plate",314626
"92% Nf: Cycle 749-750","CapPass",14984.28,"Qualified",0.00177,181.37,55518,"416-22","Alloy 617","Plate",314626
"92% Nf: Cycle 749-750","CapPass",14984.34,"Qualified",0.00182,181.74,55519,"416-22","Alloy 617","Plate",314626
"92% Nf: Cycle 749-750","CapPass",14984.39,"Qualified",0.00187,182.08,55520,"416-22","Alloy 617","Plate",314626
"92% Nf: Cycle 749-750","CapPass",14984.44,"Qualified",0.00192,182.55,55521,"416-22","Alloy 617","Plate",314626
"92% Nf: Cycle 749-750","CapPass",14984.49,"Qualified",0.00197,183.15,55522,"416-22","Alloy 617","Plate",314626
"92% Nf: Cycle 749-750","CapPass",14984.54,"Qualified",0.00202,183.75,55523,"416-22","Alloy 617","Plate",314626
"92% Nf: Cycle 749-750","CapPass",14984.59,"Qualified",0.00207,184.38,55524,"416-22","Alloy 617","Plate",314626
"92% Nf: Cycle 749-750","CapPass",14984.65,"Qualified",0.00212,185.02,55525,"416-22","Alloy 617","Plate",314626
"92% Nf: Cycle 749-750","CapPass",14984.70,"Qualified",0.00217,185.72,55526,"416-22","Alloy 617","Plate",314626
"92% Nf: Cycle 749-750","CapPass",14984.75,"Qualified",0.00222,186.36,55527,"416-22","Alloy 617","Plate",314626
"92% Nf: Cycle 749-750","CapPass",14984.76,"Qualified",0.00224,186.59,55528,"416-22","Alloy 617","Plate",314626
"92% Nf: Cycle 749-750","CapPass",14984.79,"Qualified",0.00227,187.06,55529,"416-22","Alloy 617","Plate",314626
"92% Nf: Cycle 749-750","CapPass",14984.84,"Qualified",0.00232,187.72,55530,"416-22","Alloy 617","Plate",314626
"92% Nf: Cycle 749-750","CapPass",14984.89,"Qualified",0.00237,188.24,55531,"416-22","Alloy 617","Plate",314626
"92% Nf: Cycle 749-750","CapPass",14984.91,"Qualified",0.00243,186.77,55532,"416-22","Alloy 617","Plate",314626
"92% Nf: Cycle 749-750","CapPass",14984.91,"Qualified",0.00248,186.41,55533,"416-22","Alloy 617","Plate",314626
"92% Nf: Cycle 749-750","CapPass",14984.92,"Qualified",0.00253,186.49,55534,"416-22","Alloy 617","Plate",314626
"92% Nf: Cycle 749-750","CapPass",14985.05,"Qualified",0.00258,179.81,55535,"416-22","Alloy 617","Plate",314626
"92% Nf: Cycle 749-750","CapPass",14985.16,"Qualified",0.00263,177.06,55536,"416-22","Alloy 617","Plate",314626
"92% Nf: Cycle 749-750","CapPass",14985.23,"Qualified",0.00268,177.97,55537,"416-22","Alloy 617","Plate",314626
"92% Nf: Cycle 749-750","CapPass",14985.27,"Qualified",0.00274,179.57,55538,"416-22","Alloy 617","Plate",314626
"92% Nf: Cycle 749-750","CapPass",14985.32,"Qualified",0.00279,181.11,55539,"416-22","Alloy 617","Plate",314626
"92% Nf: Cycle 749-750","CapPass",14985.36,"Qualified",0.00284,182.55,55540,"416-22","Alloy 617","Plate",314626
"92% Nf: Cycle 749-750","CapPass",14985.41,"Qualified",0.00289,183.90,55541,"416-22","Alloy 617","Plate",314626
"92% Nf: Cycle 749-750","CapPass",14985.46,"Qualified",0.00294,185.06,55542,"416-22","Alloy 617","Plate",314626
"92% Nf: Cycle 749-750","CapPass",14985.51,"Qualified",0.00299,186.08,55543,"416-22","Alloy 617","Plate",314626
"92% Nf: Cycle 749-750","CapPass",14985.56,"Qualified",0.00304,187.06,55544,"416-22","Alloy 617","Plate",314626
"92% Nf: Cycle 749-750","CapPass",14985.61,"Qualified",0.00309,188.05,55545,"416-22","Alloy 617","Plate",314626
"92% Nf: Cycle 749-750","CapPass",14985.66,"Qualified",0.00314,188.93,55546,"416-22","Alloy 617","Plate",314626
"92% Nf: Cycle 749-750","CapPass",14985.71,"Qualified",0.00319,189.73,55547,"416-22","Alloy 617","Plate",314626
"92% Nf: Cycle 749-750","CapPass",14985.76,"Qualified",0.00324,190.55,55548,"416-22","Alloy 617","Plate",314626
"92% Nf: Cycle 749-750","CapPass",14985.76,"Qualified",0.00324,190.62,55549,"416-22","Alloy 617","Plate",314626
"92% Nf: Cycle 749-750","CapPass",14985.81,"Qualified",0.00329,191.29,55550,"416-22","Alloy 617","Plate",314626
"92% Nf: Cycle 749-750","CapPass",14985.86,"Qualified",0.00334,192.11,55551,"416-22","Alloy 617","Plate",314626
"92% Nf: Cycle 749-750","CapPass",14985.91,"Qualified",0.00339,192.86,55552,"416-22","Alloy 617","Plate",314626
"92% Nf: Cycle 749-750","CapPass",14985.96,"Qualified",0.00344,193.61,55553,"416-22","Alloy 617","Plate",314626
"92% Nf: Cycle 749-750","CapPass",14986.01,"Qualified",0.00349,194.30,55554,"416-22","Alloy 617","Plate",314626
"92% Nf: Cycle 749-750","CapPass",14986.06,"Qualified",0.00354,194.88,55555,"416-22","Alloy 617","Plate",314626
"92% Nf: Cycle 749-750","CapPass",14986.10,"Qualified",0.00359,195.34,55556,"416-22","Alloy 617","Plate",314626
"92% Nf: Cycle 749-750","CapPass",14986.15,"Qualified",0.00364,195.80,55557,"416-22","Alloy 617","Plate",314626
"92% Nf: Cycle 749-750","CapPass",14986.21,"Qualified",0.00369,196.24,55558,"416-22","Alloy 617","Plate",314626
"92% Nf: Cycle 749-750","CapPass",14986.26,"Qualified",0.00374,196.66,55559,"416-22","Alloy 617","Plate",314626
"92% Nf: Cycle 749-750","CapPass",14986.31,"Qualified",0.00379,197.16,55560,"416-22","Alloy 617","Plate",314626
"92% Nf: Cycle 749-750","CapPass",14986.36,"Qualified",0.00385,197.63,55561,"416-22","Alloy 617","Plate",314626
"92% Nf: Cycle 749-750","CapPass",14986.39,"Qualified",0.00390,197.45,55562,"416-22","Alloy 617","Plate",314626
"92% Nf: Cycle 749-750","CapPass",14986.44,"Qualified",0.00395,197.50,55563,"416-22","Alloy 617","Plate",314626
"92% Nf: Cycle 749-750","CapPass",14986.48,"Qualified",0.00400,197.30,55564,"416-22","Alloy 617","Plate",314626
"92% Nf: Cycle 749-750","CapPass",14986.55,"Qualified",0.00405,196.89,55565,"416-22","Alloy 617","Plate",314626
"92% Nf: Cycle 749-750","CapPass",14986.60,"Qualified",0.00410,196.65,55566,"416-22","Alloy 617","Plate",314626
"92% Nf: Cycle 749-750","CapPass",14986.66,"Qualified",0.00415,196.80,55567,"416-22","Alloy 617","Plate",314626
"92% Nf: Cycle 749-750","CapPass",14986.71,"Qualified",0.00420,197.25,55568,"416-22","Alloy 617","Plate",314626
"92% Nf: Cycle 749-750","CapPass",14986.76,"Qualified",0.00425,197.72,55569,"416-22","Alloy 617","Plate",314626
"92% Nf: Cycle 749-750","CapPass",14986.81,"Qualified",0.00430,198.28,55570,"416-22","Alloy 617","Plate",314626
"92% Nf: Cycle 749-750","CapPass",14986.86,"Qualified",0.00435,198.78,55571,"416-22","Alloy 617","Plate",314626
"92% Nf: Cycle 749-750","CapPass",14986.91,"Qualified",0.00440,199.41,55572,"416-22","Alloy 617","Plate",314626
"92% Nf: Cycle 749-750","CapPass",14986.96,"Qualified",0.00445,199.87,55573,"416-22","Alloy 617","Plate",314626
"92% Nf: Cycle 749-750","CapPass",14987.02,"Qualified",0.00450,200.23,55574,"416-22","Alloy 617","Plate",314626
"92% Nf: Cycle 749-750","CapPass",14987.07,"Qualified",0.00455,200.70,55575,"416-22","Alloy 617","Plate",314626
"92% Nf: Cycle 749-750","CapPass",14987.12,"Qualified",0.00460,201.29,55576,"416-22","Alloy 617","Plate",314626
"92% Nf: Cycle 749-750","CapPass",14987.16,"Qualified",0.00465,201.84,55577,"416-22","Alloy 617","Plate",314626
"92% Nf: Cycle 749-750","CapPass",14987.21,"Qualified",0.00470,202.29,55578,"416-22","Alloy 617","Plate",314626
"92% Nf: Cycle 749-750","CapPass",14987.25,"Qualified",0.00476,202.51,55579,"416-22","Alloy 617","Plate",314626
"92% Nf: Cycle 749-750","CapPass",14987.29,"Qualified",0.00481,202.63,55580,"416-22","Alloy 617","Plate",314626
"92% Nf: Cycle 749-750","CapPass",14987.34,"Qualified",0.00486,202.34,55581,"416-22","Alloy 617","Plate",314626
"92% Nf: Cycle 749-750","CapPass",14987.40,"Qualified",0.00491,201.91,55582,"416-22","Alloy 617","Plate",314626
