Repository: js-molina/fatigue-A617

File: data/850C/Strain rate 0.001/2.0% strain/HTM_A19_Cycles_41611.csv (part 1 of 23)
"Stress Mpa","Strain","Qual State","Qual Exceptions","Elapsed Time Sec","Data State","Cycle Label","Cycle","Count","Sample","Alloy","Heat","Material_Form"
5.26,0.00005,"Qualified",,0.00,"CapPass","Cycle 1",1,1,"416-11","Alloy 617",314626,"Plate"
13.42,0.00010,"Qualified",,0.07,"CapPass","Cycle 1",1,2,"416-11","Alloy 617",314626,"Plate"
21.59,0.00015,"Qualified",,0.13,"CapPass","Cycle 1",1,3,"416-11","Alloy 617",314626,"Plate"
29.17,0.00020,"Qualified",,0.34,"CapPass","Cycle 1",1,4,"416-11","Alloy 617",314626,"Plate"
42.83,0.00025,"Qualified",,0.40,"CapPass","Cycle 1",1,5,"416-11","Alloy 617",314626,"Plate"
51.79,0.00031,"Qualified",,0.43,"CapPass","Cycle 1",1,6,"416-11","Alloy 617",314626,"Plate"
59.14,0.00036,"Qualified",,0.46,"CapPass","Cycle 1",1,7,"416-11","Alloy 617",314626,"Plate"
66.04,0.00041,"Qualified",,0.49,"CapPass","Cycle 1",1,8,"416-11","Alloy 617",314626,"Plate"
72.72,0.00046,"Qualified",,0.53,"CapPass","Cycle 1",1,9,"416-11","Alloy 617",314626,"Plate"
79.00,0.00051,"Qualified",,0.57,"CapPass","Cycle 1",1,10,"416-11","Alloy 617",314626,"Plate"
85.55,0.00056,"Qualified",,0.63,"CapPass","Cycle 1",1,11,"416-11","Alloy 617",314626,"Plate"
92.34,0.00061,"Qualified",,0.69,"CapPass","Cycle 1",1,12,"416-11","Alloy 617",314626,"Plate"
98.86,0.00066,"Qualified",,0.75,"CapPass","Cycle 1",1,13,"416-11","Alloy 617",314626,"Plate"
103.47,0.00069,"Qualified",,0.79,"CapPass","Cycle 1",1,14,"416-11","Alloy 617",314626,"Plate"
105.71,0.00071,"Qualified",,0.81,"CapPass","Cycle 1",1,15,"416-11","Alloy 617",314626,"Plate"
113.72,0.00076,"Qualified",,0.89,"CapPass","Cycle 1",1,16,"416-11","Alloy 617",314626,"Plate"
121.36,0.00081,"Qualified",,0.95,"CapPass","Cycle 1",1,17,"416-11","Alloy 617",314626,"Plate"
128.78,0.00086,"Qualified",,1.01,"CapPass","Cycle 1",1,18,"416-11","Alloy 617",314626,"Plate"
136.99,0.00091,"Qualified",,1.06,"CapPass","Cycle 1",1,19,"416-11","Alloy 617",314626,"Plate"
145.65,0.00096,"Qualified",,1.11,"CapPass","Cycle 1",1,20,"416-11","Alloy 617",314626,"Plate"
153.49,0.00101,"Qualified",,1.15,"CapPass","Cycle 1",1,21,"416-11","Alloy 617",314626,"Plate"
161.21,0.00106,"Qualified",,1.20,"CapPass","Cycle 1",1,22,"416-11","Alloy 617",314626,"Plate"
168.30,0.00111,"Qualified",,1.24,"CapPass","Cycle 1",1,23,"416-11","Alloy 617",314626,"Plate"
172.79,0.00116,"Qualified",,1.27,"CapPass","Cycle 1",1,24,"416-11","Alloy 617",314626,"Plate"
173.62,0.00121,"Qualified",,1.28,"CapPass","Cycle 1",1,25,"416-11","Alloy 617",314626,"Plate"
173.98,0.00127,"Qualified",,1.29,"CapPass","Cycle 1",1,26,"416-11","Alloy 617",314626,"Plate"
174.28,0.00132,"Qualified",,1.30,"CapPass","Cycle 1",1,27,"416-11","Alloy 617",314626,"Plate"
174.55,0.00138,"Qualified",,1.31,"CapPass","Cycle 1",1,28,"416-11","Alloy 617",314626,"Plate"
174.67,0.00143,"Qualified",,1.31,"CapPass","Cycle 1",1,29,"416-11","Alloy 617",314626,"Plate"
174.75,0.00149,"Qualified",,1.32,"CapPass","Cycle 1",1,30,"416-11","Alloy 617",314626,"Plate"
174.45,0.00154,"Qualified",,1.33,"CapPass","Cycle 1",1,31,"416-11","Alloy 617",314626,"Plate"
173.94,0.00160,"Qualified",,1.34,"CapPass","Cycle 1",1,32,"416-11","Alloy 617",314626,"Plate"
172.61,0.00165,"Qualified",,1.35,"CapPass","Cycle 1",1,33,"416-11","Alloy 617",314626,"Plate"
155.29,0.00159,"Qualified",,1.43,"CapPass","Cycle 1",1,34,"416-11","Alloy 617",314626,"Plate"
150.67,0.00154,"Qualified",,1.48,"CapPass","Cycle 1",1,35,"416-11","Alloy 617",314626,"Plate"
161.68,0.00159,"Qualified",,1.63,"CapPass","Cycle 1",1,36,"416-11","Alloy 617",314626,"Plate"
169.70,0.00164,"Qualified",,1.69,"CapPass","Cycle 1",1,37,"416-11","Alloy 617",314626,"Plate"
177.33,0.00170,"Qualified",,1.74,"CapPass","Cycle 1",1,38,"416-11","Alloy 617",314626,"Plate"
175.49,0.00175,"Qualified",,1.79,"CapPass","Cycle 1",1,39,"416-11","Alloy 617",314626,"Plate"
175.83,0.00176,"Qualified",,1.79,"CapPass","Cycle 1",1,40,"416-11","Alloy 617",314626,"Plate"
176.44,0.00181,"Qualified",,1.80,"CapPass","Cycle 1",1,41,"416-11","Alloy 617",314626,"Plate"
177.05,0.00186,"Qualified",,1.80,"CapPass","Cycle 1",1,42,"416-11","Alloy 617",314626,"Plate"
177.51,0.00193,"Qualified",,1.81,"CapPass","Cycle 1",1,43,"416-11","Alloy 617",314626,"Plate"
177.96,0.00199,"Qualified",,1.81,"CapPass","Cycle 1",1,44,"416-11","Alloy 617",314626,"Plate"
178.30,0.00205,"Qualified",,1.81,"CapPass","Cycle 1",1,45,"416-11","Alloy 617",314626,"Plate"
178.50,0.00210,"Qualified",,1.82,"CapPass","Cycle 1",1,46,"416-11","Alloy 617",314626,"Plate"
178.48,0.00215,"Qualified",,1.83,"CapPass","Cycle 1",1,47,"416-11","Alloy 617",314626,"Plate"
177.72,0.00220,"Qualified",,1.84,"CapPass","Cycle 1",1,48,"416-11","Alloy 617",314626,"Plate"
158.83,0.00215,"Qualified",,1.91,"CapPass","Cycle 1",1,49,"416-11","Alloy 617",314626,"Plate"
153.03,0.00210,"Qualified",,1.94,"CapPass","Cycle 1",1,50,"416-11","Alloy 617",314626,"Plate"
167.41,0.00215,"Qualified",,2.18,"CapPass","Cycle 1",1,51,"416-11","Alloy 617",314626,"Plate"
175.25,0.00220,"Qualified",,2.24,"CapPass","Cycle 1",1,52,"416-11","Alloy 617",314626,"Plate"
182.68,0.00225,"Qualified",,2.29,"CapPass","Cycle 1",1,53,"416-11","Alloy 617",314626,"Plate"
176.91,0.00231,"Qualified",,2.31,"CapPass","Cycle 1",1,54,"416-11","Alloy 617",314626,"Plate"
177.48,0.00238,"Qualified",,2.32,"CapPass","Cycle 1",1,55,"416-11","Alloy 617",314626,"Plate"
177.92,0.00245,"Qualified",,2.32,"CapPass","Cycle 1",1,56,"416-11","Alloy 617",314626,"Plate"
178.22,0.00250,"Qualified",,2.32,"CapPass","Cycle 1",1,57,"416-11","Alloy 617",314626,"Plate"
178.40,0.00255,"Qualified",,2.32,"CapPass","Cycle 1",1,58,"416-11","Alloy 617",314626,"Plate"
178.75,0.00262,"Qualified",,2.33,"CapPass","Cycle 1",1,59,"416-11","Alloy 617",314626,"Plate"
178.86,0.00269,"Qualified",,2.33,"CapPass","Cycle 1",1,60,"416-11","Alloy 617",314626,"Plate"
179.09,0.00274,"Qualified",,2.33,"CapPass","Cycle 1",1,61,"416-11","Alloy 617",314626,"Plate"
179.07,0.00280,"Qualified",,2.33,"CapPass","Cycle 1",1,62,"416-11","Alloy 617",314626,"Plate"
178.80,0.00286,"Qualified",,2.34,"CapPass","Cycle 1",1,63,"416-11","Alloy 617",314626,"Plate"
178.09,0.00292,"Qualified",,2.35,"CapPass","Cycle 1",1,64,"416-11","Alloy 617",314626,"Plate"
153.08,0.00287,"Qualified",,2.40,"CapPass","Cycle 1",1,65,"416-11","Alloy 617",314626,"Plate"
146.00,0.00282,"Qualified",,2.42,"CapPass","Cycle 1",1,66,"416-11","Alloy 617",314626,"Plate"
139.38,0.00276,"Qualified",,2.43,"CapPass","Cycle 1",1,67,"416-11","Alloy 617",314626,"Plate"
133.48,0.00271,"Qualified",,2.45,"CapPass","Cycle 1",1,68,"416-11","Alloy 617",314626,"Plate"
128.12,0.00266,"Qualified",,2.47,"CapPass","Cycle 1",1,69,"416-11","Alloy 617",314626,"Plate"
124.01,0.00261,"Qualified",,2.52,"CapPass","Cycle 1",1,70,"416-11","Alloy 617",314626,"Plate"
135.45,0.00266,"Qualified",,2.66,"CapPass","Cycle 1",1,71,"416-11","Alloy 617",314626,"Plate"
143.02,0.00271,"Qualified",,2.71,"CapPass","Cycle 1",1,72,"416-11","Alloy 617",314626,"Plate"
150.41,0.00276,"Qualified",,2.77,"CapPass","Cycle 1",1,73,"416-11","Alloy 617",314626,"Plate"
153.30,0.00278,"Qualified",,2.79,"CapPass","Cycle 1",1,74,"416-11","Alloy 617",314626,"Plate"
158.09,0.00281,"Qualified",,2.83,"CapPass","Cycle 1",1,75,"416-11","Alloy 617",314626,"Plate"
165.35,0.00286,"Qualified",,2.88,"CapPass","Cycle 1",1,76,"416-11","Alloy 617",314626,"Plate"
172.42,0.00291,"Qualified",,2.94,"CapPass","Cycle 1",1,77,"416-11","Alloy 617",314626,"Plate"
179.65,0.00296,"Qualified",,3.00,"CapPass","Cycle 1",1,78,"416-11","Alloy 617",314626,"Plate"
178.71,0.00301,"Qualified",,3.04,"CapPass","Cycle 1",1,79,"416-11","Alloy 617",314626,"Plate"
181.63,0.00307,"Qualified",,3.07,"CapPass","Cycle 1",1,80,"416-11","Alloy 617",314626,"Plate"
183.74,0.00312,"Qualified",,3.10,"CapPass","Cycle 1",1,81,"416-11","Alloy 617",314626,"Plate"
183.83,0.00317,"Qualified",,3.12,"CapPass","Cycle 1",1,82,"416-11","Alloy 617",314626,"Plate"
184.12,0.00322,"Qualified",,3.14,"CapPass","Cycle 1",1,83,"416-11","Alloy 617",314626,"Plate"
184.39,0.00327,"Qualified",,3.15,"CapPass","Cycle 1",1,84,"416-11","Alloy 617",314626,"Plate"
184.05,0.00332,"Qualified",,3.18,"CapPass","Cycle 1",1,85,"416-11","Alloy 617",314626,"Plate"
188.09,0.00337,"Qualified",,3.37,"CapPass","Cycle 1",1,86,"416-11","Alloy 617",314626,"Plate"
184.46,0.00343,"Qualified",,3.40,"CapPass","Cycle 1",1,87,"416-11","Alloy 617",314626,"Plate"
185.01,0.00349,"Qualified",,3.40,"CapPass","Cycle 1",1,88,"416-11","Alloy 617",314626,"Plate"
185.51,0.00356,"Qualified",,3.41,"CapPass","Cycle 1",1,89,"416-11","Alloy 617",314626,"Plate"
185.81,0.00362,"Qualified",,3.41,"CapPass","Cycle 1",1,90,"416-11","Alloy 617",314626,"Plate"
186.01,0.00368,"Qualified",,3.41,"CapPass","Cycle 1",1,91,"416-11","Alloy 617",314626,"Plate"
186.16,0.00374,"Qualified",,3.42,"CapPass","Cycle 1",1,92,"416-11","Alloy 617",314626,"Plate"
186.09,0.00379,"Qualified",,3.42,"CapPass","Cycle 1",1,93,"416-11","Alloy 617",314626,"Plate"
185.34,0.00384,"Qualified",,3.43,"CapPass","Cycle 1",1,94,"416-11","Alloy 617",314626,"Plate"
168.72,0.00379,"Qualified",,3.50,"CapPass","Cycle 1",1,95,"416-11","Alloy 617",314626,"Plate"
162.25,0.00374,"Qualified",,3.52,"CapPass","Cycle 1",1,96,"416-11","Alloy 617",314626,"Plate"
156.96,0.00369,"Qualified",,3.56,"CapPass","Cycle 1",1,97,"416-11","Alloy 617",314626,"Plate"
167.84,0.00374,"Qualified",,3.74,"CapPass","Cycle 1",1,98,"416-11","Alloy 617",314626,"Plate"
174.27,0.00378,"Qualified",,3.79,"CapPass","Cycle 1",1,99,"416-11","Alloy 617",314626,"Plate"
175.07,0.00379,"Qualified",,3.80,"CapPass","Cycle 1",1,100,"416-11","Alloy 617",314626,"Plate"
181.69,0.00384,"Qualified",,3.85,"CapPass","Cycle 1",1,101,"416-11","Alloy 617",314626,"Plate"
188.80,0.00389,"Qualified",,3.91,"CapPass","Cycle 1",1,102,"416-11","Alloy 617",314626,"Plate"
185.81,0.00394,"Qualified",,3.94,"CapPass","Cycle 1",1,103,"416-11","Alloy 617",314626,"Plate"
186.74,0.00400,"Qualified",,3.95,"CapPass","Cycle 1",1,104,"416-11","Alloy 617",314626,"Plate"
187.36,0.00405,"Qualified",,3.96,"CapPass","Cycle 1",1,105,"416-11","Alloy 617",314626,"Plate"
188.05,0.00411,"Qualified",,3.97,"CapPass","Cycle 1",1,106,"416-11","Alloy 617",314626,"Plate"
188.47,0.00416,"Qualified",,3.98,"CapPass","Cycle 1",1,107,"416-11","Alloy 617",314626,"Plate"
187.60,0.00421,"Qualified",,4.20,"CapPass","Cycle 1",1,108,"416-11","Alloy 617",314626,"Plate"
185.77,0.00426,"Qualified",,4.27,"CapPass","Cycle 1",1,109,"416-11","Alloy 617",314626,"Plate"
186.54,0.00431,"Qualified",,4.27,"CapPass","Cycle 1",1,110,"416-11","Alloy 617",314626,"Plate"
186.90,0.00437,"Qualified",,4.28,"CapPass","Cycle 1",1,111,"416-11","Alloy 617",314626,"Plate"
187.30,0.00443,"Qualified",,4.28,"CapPass","Cycle 1",1,112,"416-11","Alloy 617",314626,"Plate"
187.66,0.00451,"Qualified",,4.28,"CapPass","Cycle 1",1,113,"416-11","Alloy 617",314626,"Plate"
187.95,0.00458,"Qualified",,4.29,"CapPass","Cycle 1",1,114,"416-11","Alloy 617",314626,"Plate"
188.10,0.00464,"Qualified",,4.29,"CapPass","Cycle 1",1,115,"416-11","Alloy 617",314626,"Plate"
188.33,0.00470,"Qualified",,4.29,"CapPass","Cycle 1",1,116,"416-11","Alloy 617",314626,"Plate"
188.37,0.00476,"Qualified",,4.29,"CapPass","Cycle 1",1,117,"416-11","Alloy 617",314626,"Plate"
188.18,0.00482,"Qualified",,4.30,"CapPass","Cycle 1",1,118,"416-11","Alloy 617",314626,"Plate"
187.51,0.00487,"Qualified",,4.31,"CapPass","Cycle 1",1,119,"416-11","Alloy 617",314626,"Plate"
163.50,0.00482,"Qualified",,4.36,"CapPass","Cycle 1",1,120,"416-11","Alloy 617",314626,"Plate"
156.41,0.00477,"Qualified",,4.38,"CapPass","Cycle 1",1,121,"416-11","Alloy 617",314626,"Plate"
149.96,0.00472,"Qualified",,4.39,"CapPass","Cycle 1",1,122,"416-11","Alloy 617",314626,"Plate"
143.99,0.00467,"Qualified",,4.41,"CapPass","Cycle 1",1,123,"416-11","Alloy 617",314626,"Plate"
138.81,0.00462,"Qualified",,4.44,"CapPass","Cycle 1",1,124,"416-11","Alloy 617",314626,"Plate"
152.61,0.00467,"Qualified",,4.66,"CapPass","Cycle 1",1,125,"416-11","Alloy 617",314626,"Plate"
160.30,0.00472,"Qualified",,4.71,"CapPass","Cycle 1",1,126,"416-11","Alloy 617",314626,"Plate"
167.40,0.00477,"Qualified",,4.77,"CapPass","Cycle 1",1,127,"416-11","Alloy 617",314626,"Plate"
170.39,0.00479,"Qualified",,4.79,"CapPass","Cycle 1",1,128,"416-11","Alloy 617",314626,"Plate"
174.51,0.00482,"Qualified",,4.83,"CapPass","Cycle 1",1,129,"416-11","Alloy 617",314626,"Plate"
182.44,0.00487,"Qualified",,4.89,"CapPass","Cycle 1",1,130,"416-11","Alloy 617",314626,"Plate"
189.32,0.00492,"Qualified",,4.94,"CapPass","Cycle 1",1,131,"416-11","Alloy 617",314626,"Plate"
189.04,0.00497,"Qualified",,4.99,"CapPass","Cycle 1",1,132,"416-11","Alloy 617",314626,"Plate"
187.64,0.00502,"Qualified",,5.03,"CapPass","Cycle 1",1,133,"416-11","Alloy 617",314626,"Plate"
193.09,0.00507,"Qualified",,5.09,"CapPass","Cycle 1",1,134,"416-11","Alloy 617",314626,"Plate"
192.99,0.00512,"Qualified",,5.10,"CapPass","Cycle 1",1,135,"416-11","Alloy 617",314626,"Plate"
193.57,0.00518,"Qualified",,5.11,"CapPass","Cycle 1",1,136,"416-11","Alloy 617",314626,"Plate"
193.94,0.00523,"Qualified",,5.12,"CapPass","Cycle 1",1,137,"416-11","Alloy 617",314626,"Plate"
193.94,0.00528,"Qualified",,5.13,"CapPass","Cycle 1",1,138,"416-11","Alloy 617",314626,"Plate"
193.47,0.00533,"Qualified",,5.14,"CapPass","Cycle 1",1,139,"416-11","Alloy 617",314626,"Plate"
192.93,0.00539,"Qualified",,5.15,"CapPass","Cycle 1",1,140,"416-11","Alloy 617",314626,"Plate"
192.55,0.00544,"Qualified",,5.16,"CapPass","Cycle 1",1,141,"416-11","Alloy 617",314626,"Plate"
191.88,0.00549,"Qualified",,5.17,"CapPass","Cycle 1",1,142,"416-11","Alloy 617",314626,"Plate"
190.09,0.00554,"Qualified",,5.18,"CapPass","Cycle 1",1,143,"416-11","Alloy 617",314626,"Plate"
174.23,0.00549,"Qualified",,5.24,"CapPass","Cycle 1",1,144,"416-11","Alloy 617",314626,"Plate"
168.01,0.00544,"Qualified",,5.28,"CapPass","Cycle 1",1,145,"416-11","Alloy 617",314626,"Plate"
180.76,0.00549,"Qualified",,5.50,"CapPass","Cycle 1",1,146,"416-11","Alloy 617",314626,"Plate"
188.19,0.00554,"Qualified",,5.56,"CapPass","Cycle 1",1,147,"416-11","Alloy 617",314626,"Plate"
195.54,0.00559,"Qualified",,5.61,"CapPass","Cycle 1",1,148,"416-11","Alloy 617",314626,"Plate"
190.94,0.00564,"Qualified",,5.65,"CapPass","Cycle 1",1,149,"416-11","Alloy 617",314626,"Plate"
191.79,0.00570,"Qualified",,5.65,"CapPass","Cycle 1",1,150,"416-11","Alloy 617",314626,"Plate"
192.45,0.00576,"Qualified",,5.66,"CapPass","Cycle 1",1,151,"416-11","Alloy 617",314626,"Plate"
193.05,0.00581,"Qualified",,5.66,"CapPass","Cycle 1",1,152,"416-11","Alloy 617",314626,"Plate"
193.62,0.00586,"Qualified",,5.67,"CapPass","Cycle 1",1,153,"416-11","Alloy 617",314626,"Plate"
194.19,0.00591,"Qualified",,5.68,"CapPass","Cycle 1",1,154,"416-11","Alloy 617",314626,"Plate"
193.39,0.00596,"Qualified",,5.70,"CapPass","Cycle 1",1,155,"416-11","Alloy 617",314626,"Plate"
182.92,0.00592,"Qualified",,5.79,"CapPass","Cycle 1",1,156,"416-11","Alloy 617",314626,"Plate"
182.00,0.00591,"Qualified",,5.83,"CapPass","Cycle 1",1,157,"416-11","Alloy 617",314626,"Plate"
190.43,0.00596,"Qualified",,5.96,"CapPass","Cycle 1",1,158,"416-11","Alloy 617",314626,"Plate"
197.20,0.00601,"Qualified",,6.02,"CapPass","Cycle 1",1,159,"416-11","Alloy 617",314626,"Plate"
193.47,0.00606,"Qualified",,6.06,"CapPass","Cycle 1",1,160,"416-11","Alloy 617",314626,"Plate"
197.36,0.00611,"Qualified",,6.10,"CapPass","Cycle 1",1,161,"416-11","Alloy 617",314626,"Plate"
196.74,0.00617,"Qualified",,6.12,"CapPass","Cycle 1",1,162,"416-11","Alloy 617",314626,"Plate"
196.87,0.00622,"Qualified",,6.13,"CapPass","Cycle 1",1,163,"416-11","Alloy 617",314626,"Plate"
197.10,0.00627,"Qualified",,6.13,"CapPass","Cycle 1",1,164,"416-11","Alloy 617",314626,"Plate"
197.29,0.00633,"Qualified",,6.14,"CapPass","Cycle 1",1,165,"416-11","Alloy 617",314626,"Plate"
197.31,0.00638,"Qualified",,6.15,"CapPass","Cycle 1",1,166,"416-11","Alloy 617",314626,"Plate"
197.18,0.00643,"Qualified",,6.15,"CapPass","Cycle 1",1,167,"416-11","Alloy 617",314626,"Plate"
196.56,0.00648,"Qualified",,6.16,"CapPass","Cycle 1",1,168,"416-11","Alloy 617",314626,"Plate"
176.70,0.00643,"Qualified",,6.28,"CapPass","Cycle 1",1,169,"416-11","Alloy 617",314626,"Plate"
185.89,0.00648,"Qualified",,6.47,"CapPass","Cycle 1",1,170,"416-11","Alloy 617",314626,"Plate"
192.68,0.00653,"Qualified",,6.53,"CapPass","Cycle 1",1,171,"416-11","Alloy 617",314626,"Plate"
199.16,0.00658,"Qualified",,6.59,"CapPass","Cycle 1",1,172,"416-11","Alloy 617",314626,"Plate"
195.21,0.00664,"Qualified",,6.62,"CapPass","Cycle 1",1,173,"416-11","Alloy 617",314626,"Plate"
195.74,0.00669,"Qualified",,6.63,"CapPass","Cycle 1",1,174,"416-11","Alloy 617",314626,"Plate"
196.11,0.00676,"Qualified",,6.63,"CapPass","Cycle 1",1,175,"416-11","Alloy 617",314626,"Plate"
196.53,0.00683,"Qualified",,6.63,"CapPass","Cycle 1",1,176,"416-11","Alloy 617",314626,"Plate"
196.77,0.00690,"Qualified",,6.64,"CapPass","Cycle 1",1,177,"416-11","Alloy 617",314626,"Plate"
197.11,0.00697,"Qualified",,6.64,"CapPass","Cycle 1",1,178,"416-11","Alloy 617",314626,"Plate"
197.26,0.00703,"Qualified",,6.64,"CapPass","Cycle 1",1,179,"416-11","Alloy 617",314626,"Plate"
197.50,0.00708,"Qualified",,6.64,"CapPass","Cycle 1",1,180,"416-11","Alloy 617",314626,"Plate"
197.46,0.00714,"Qualified",,6.65,"CapPass","Cycle 1",1,181,"416-11","Alloy 617",314626,"Plate"
197.18,0.00720,"Qualified",,6.65,"CapPass","Cycle 1",1,182,"416-11","Alloy 617",314626,"Plate"
196.31,0.00725,"Qualified",,6.66,"CapPass","Cycle 1",1,183,"416-11","Alloy 617",314626,"Plate"
173.79,0.00720,"Qualified",,6.71,"CapPass","Cycle 1",1,184,"416-11","Alloy 617",314626,"Plate"
166.19,0.00715,"Qualified",,6.73,"CapPass","Cycle 1",1,185,"416-11","Alloy 617",314626,"Plate"
159.25,0.00710,"Qualified",,6.74,"CapPass","Cycle 1",1,186,"416-11","Alloy 617",314626,"Plate"
153.03,0.00705,"Qualified",,6.76,"CapPass","Cycle 1",1,187,"416-11","Alloy 617",314626,"Plate"
147.40,0.00700,"Qualified",,6.79,"CapPass","Cycle 1",1,188,"416-11","Alloy 617",314626,"Plate"
146.20,0.00699,"Qualified",,6.79,"CapPass","Cycle 1",1,189,"416-11","Alloy 617",314626,"Plate"
143.07,0.00695,"Qualified",,6.84,"CapPass","Cycle 1",1,190,"416-11","Alloy 617",314626,"Plate"
151.18,0.00700,"Qualified",,6.96,"CapPass","Cycle 1",1,191,"416-11","Alloy 617",314626,"Plate"
158.00,0.00705,"Qualified",,7.02,"CapPass","Cycle 1",1,192,"416-11","Alloy 617",314626,"Plate"
164.91,0.00710,"Qualified",,7.08,"CapPass","Cycle 1",1,193,"416-11","Alloy 617",314626,"Plate"
171.75,0.00715,"Qualified",,7.13,"CapPass","Cycle 1",1,194,"416-11","Alloy 617",314626,"Plate"
178.46,0.00720,"Qualified",,7.19,"CapPass","Cycle 1",1,195,"416-11","Alloy 617",314626,"Plate"
185.21,0.00725,"Qualified",,7.25,"CapPass","Cycle 1",1,196,"416-11","Alloy 617",314626,"Plate"
191.79,0.00730,"Qualified",,7.30,"CapPass","Cycle 1",1,197,"416-11","Alloy 617",314626,"Plate"
198.11,0.00735,"Qualified",,7.35,"CapPass","Cycle 1",1,198,"416-11","Alloy 617",314626,"Plate"
201.56,0.00740,"Qualified",,7.40,"CapPass","Cycle 1",1,199,"416-11","Alloy 617",314626,"Plate"
201.10,0.00746,"Qualified",,7.42,"CapPass","Cycle 1",1,200,"416-11","Alloy 617",314626,"Plate"
200.91,0.00751,"Qualified",,7.43,"CapPass","Cycle 1",1,201,"416-11","Alloy 617",314626,"Plate"
201.07,0.00756,"Qualified",,7.43,"CapPass","Cycle 1",1,202,"416-11","Alloy 617",314626,"Plate"
201.23,0.00762,"Qualified",,7.44,"CapPass","Cycle 1",1,203,"416-11","Alloy 617",314626,"Plate"
201.26,0.00768,"Qualified",,7.44,"CapPass","Cycle 1",1,204,"416-11","Alloy 617",314626,"Plate"
201.25,0.00773,"Qualified",,7.45,"CapPass","Cycle 1",1,205,"416-11","Alloy 617",314626,"Plate"
201.09,0.00779,"Qualified",,7.46,"CapPass","Cycle 1",1,206,"416-11","Alloy 617",314626,"Plate"
200.70,0.00784,"Qualified",,7.46,"CapPass","Cycle 1",1,207,"416-11","Alloy 617",314626,"Plate"
199.69,0.00790,"Qualified",,7.47,"CapPass","Cycle 1",1,208,"416-11","Alloy 617",314626,"Plate"
176.71,0.00785,"Qualified",,7.55,"CapPass","Cycle 1",1,209,"416-11","Alloy 617",314626,"Plate"
170.14,0.00779,"Qualified",,7.58,"CapPass","Cycle 1",1,210,"416-11","Alloy 617",314626,"Plate"
164.99,0.00774,"Qualified",,7.62,"CapPass","Cycle 1",1,211,"416-11","Alloy 617",314626,"Plate"
174.07,0.00780,"Qualified",,7.77,"CapPass","Cycle 1",1,212,"416-11","Alloy 617",314626,"Plate"
176.53,0.00781,"Qualified",,7.79,"CapPass","Cycle 1",1,213,"416-11","Alloy 617",314626,"Plate"
180.94,0.00785,"Qualified",,7.83,"CapPass","Cycle 1",1,214,"416-11","Alloy 617",314626,"Plate"
187.50,0.00790,"Qualified",,7.88,"CapPass","Cycle 1",1,215,"416-11","Alloy 617",314626,"Plate"
193.59,0.00795,"Qualified",,7.94,"CapPass","Cycle 1",1,216,"416-11","Alloy 617",314626,"Plate"
199.71,0.00800,"Qualified",,7.99,"CapPass","Cycle 1",1,217,"416-11","Alloy 617",314626,"Plate"
205.70,0.00805,"Qualified",,8.04,"CapPass","Cycle 1",1,218,"416-11","Alloy 617",314626,"Plate"
198.62,0.00810,"Qualified",,8.06,"CapPass","Cycle 1",1,219,"416-11","Alloy 617",314626,"Plate"
199.47,0.00815,"Qualified",,8.07,"CapPass","Cycle 1",1,220,"416-11","Alloy 617",314626,"Plate"
200.04,0.00821,"Qualified",,8.08,"CapPass","Cycle 1",1,221,"416-11","Alloy 617",314626,"Plate"
200.76,0.00826,"Qualified",,8.08,"CapPass","Cycle 1",1,222,"416-11","Alloy 617",314626,"Plate"
201.30,0.00831,"Qualified",,8.10,"CapPass","Cycle 1",1,223,"416-11","Alloy 617",314626,"Plate"
201.33,0.00836,"Qualified",,8.34,"CapPass","Cycle 1",1,224,"416-11","Alloy 617",314626,"Plate"
205.06,0.00841,"Qualified",,8.42,"CapPass","Cycle 1",1,225,"416-11","Alloy 617",314626,"Plate"
204.24,0.00846,"Qualified",,8.45,"CapPass","Cycle 1",1,226,"416-11","Alloy 617",314626,"Plate"
205.52,0.00852,"Qualified",,8.46,"CapPass","Cycle 1",1,227,"416-11","Alloy 617",314626,"Plate"
204.54,0.00857,"Qualified",,8.48,"CapPass","Cycle 1",1,228,"416-11","Alloy 617",314626,"Plate"
204.85,0.00862,"Qualified",,8.49,"CapPass","Cycle 1",1,229,"416-11","Alloy 617",314626,"Plate"
205.15,0.00868,"Qualified",,8.50,"CapPass","Cycle 1",1,230,"416-11","Alloy 617",314626,"Plate"
205.18,0.00873,"Qualified",,8.51,"CapPass","Cycle 1",1,231,"416-11","Alloy 617",314626,"Plate"
204.88,0.00878,"Qualified",,8.52,"CapPass","Cycle 1",1,232,"416-11","Alloy 617",314626,"Plate"
200.09,0.00882,"Qualified",,8.79,"CapPass","Cycle 1",1,233,"416-11","Alloy 617",314626,"Plate"
201.66,0.00883,"Qualified",,8.81,"CapPass","Cycle 1",1,234,"416-11","Alloy 617",314626,"Plate"
207.93,0.00888,"Qualified",,8.87,"CapPass","Cycle 1",1,235,"416-11","Alloy 617",314626,"Plate"
201.33,0.00894,"Qualified",,8.90,"CapPass","Cycle 1",1,236,"416-11","Alloy 617",314626,"Plate"
201.76,0.00900,"Qualified",,8.90,"CapPass","Cycle 1",1,237,"416-11","Alloy 617",314626,"Plate"
202.09,0.00907,"Qualified",,8.91,"CapPass","Cycle 1",1,238,"416-11","Alloy 617",314626,"Plate"
202.32,0.00912,"Qualified",,8.91,"CapPass","Cycle 1",1,239,"416-11","Alloy 617",314626,"Plate"
202.64,0.00919,"Qualified",,8.91,"CapPass","Cycle 1",1,240,"416-11","Alloy 617",314626,"Plate"
202.73,0.00925,"Qualified",,8.91,"CapPass","Cycle 1",1,241,"416-11","Alloy 617",314626,"Plate"
202.96,0.00931,"Qualified",,8.92,"CapPass","Cycle 1",1,242,"416-11","Alloy 617",314626,"Plate"
203.13,0.00936,"Qualified",,8.92,"CapPass","Cycle 1",1,243,"416-11","Alloy 617",314626,"Plate"
203.15,0.00942,"Qualified",,8.92,"CapPass","Cycle 1",1,244,"416-11","Alloy 617",314626,"Plate"
203.31,0.00948,"Qualified",,8.92,"CapPass","Cycle 1",1,245,"416-11","Alloy 617",314626,"Plate"
203.20,0.00954,"Qualified",,8.92,"CapPass","Cycle 1",1,246,"416-11","Alloy 617",314626,"Plate"
203.09,0.00960,"Qualified",,8.93,"CapPass","Cycle 1",1,247,"416-11","Alloy 617",314626,"Plate"
202.51,0.00966,"Qualified",,8.93,"CapPass","Cycle 1",1,248,"416-11","Alloy 617",314626,"Plate"
199.98,0.00971,"Qualified",,8.94,"CapPass","Cycle 1",1,249,"416-11","Alloy 617",314626,"Plate"
179.55,0.00966,"Qualified",,8.98,"CapPass","Cycle 1",1,250,"416-11","Alloy 617",314626,"Plate"
170.75,0.00961,"Qualified",,8.99,"CapPass","Cycle 1",1,251,"416-11","Alloy 617",314626,"Plate"
163.01,0.00955,"Qualified",,9.00,"CapPass","Cycle 1",1,252,"416-11","Alloy 617",314626,"Plate"
156.03,0.00950,"Qualified",,9.01,"CapPass","Cycle 1",1,253,"416-11","Alloy 617",314626,"Plate"
149.36,0.00945,"Qualified",,9.02,"CapPass","Cycle 1",1,254,"416-11","Alloy 617",314626,"Plate"
143.22,0.00940,"Qualified",,9.04,"CapPass","Cycle 1",1,255,"416-11","Alloy 617",314626,"Plate"
137.56,0.00935,"Qualified",,9.05,"CapPass","Cycle 1",1,256,"416-11","Alloy 617",314626,"Plate"
132.57,0.00930,"Qualified",,9.08,"CapPass","Cycle 1",1,257,"416-11","Alloy 617",314626,"Plate"
129.32,0.00925,"Qualified",,9.12,"CapPass","Cycle 1",1,258,"416-11","Alloy 617",314626,"Plate"
138.97,0.00930,"Qualified",,9.24,"CapPass","Cycle 1",1,259,"416-11","Alloy 617",314626,"Plate"
146.03,0.00935,"Qualified",,9.30,"CapPass","Cycle 1",1,260,"416-11","Alloy 617",314626,"Plate"
153.07,0.00940,"Qualified",,9.36,"CapPass","Cycle 1",1,261,"416-11","Alloy 617",314626,"Plate"
159.90,0.00945,"Qualified",,9.42,"CapPass","Cycle 1",1,262,"416-11","Alloy 617",314626,"Plate"
166.22,0.00950,"Qualified",,9.47,"CapPass","Cycle 1",1,263,"416-11","Alloy 617",314626,"Plate"
150.54,0.00945,"Qualified",,9.69,"CapPass","Cycle 1",1,264,"416-11","Alloy 617",314626,"Plate"
142.10,0.00940,"Qualified",,9.75,"CapPass","Cycle 1",1,265,"416-11","Alloy 617",314626,"Plate"
136.48,0.00936,"Qualified",,9.79,"CapPass","Cycle 1",1,266,"416-11","Alloy 617",314626,"Plate"
133.97,0.00935,"Qualified",,9.81,"CapPass","Cycle 1",1,267,"416-11","Alloy 617",314626,"Plate"
125.79,0.00930,"Qualified",,9.87,"CapPass","Cycle 1",1,268,"416-11","Alloy 617",314626,"Plate"
117.36,0.00925,"Qualified",,9.93,"CapPass","Cycle 1",1,269,"416-11","Alloy 617",314626,"Plate"
109.20,0.00920,"Qualified",,9.98,"CapPass","Cycle 1",1,270,"416-11","Alloy 617",314626,"Plate"
101.58,0.00915,"Qualified",,10.04,"CapPass","Cycle 1",1,271,"416-11","Alloy 617",314626,"Plate"
94.29,0.00909,"Qualified",,10.09,"CapPass","Cycle 1",1,272,"416-11","Alloy 617",314626,"Plate"
86.54,0.00904,"Qualified",,10.15,"CapPass","Cycle 1",1,273,"416-11","Alloy 617",314626,"Plate"
78.78,0.00899,"Qualified",,10.20,"CapPass","Cycle 1",1,274,"416-11","Alloy 617",314626,"Plate"
70.93,0.00894,"Qualified",,10.26,"CapPass","Cycle 1",1,275,"416-11","Alloy 617",314626,"Plate"
63.32,0.00889,"Qualified",,10.32,"CapPass","Cycle 1",1,276,"416-11","Alloy 617",314626,"Plate"
55.64,0.00884,"Qualified",,10.37,"CapPass","Cycle 1",1,277,"416-11","Alloy 617",314626,"Plate"
47.74,0.00879,"Qualified",,10.43,"CapPass","Cycle 1",1,278,"416-11","Alloy 617",314626,"Plate"
39.66,0.00874,"Qualified",,10.49,"CapPass","Cycle 1",1,279,"416-11","Alloy 617",314626,"Plate"
32.31,0.00869,"Qualified",,10.54,"CapPass","Cycle 1",1,280,"416-11","Alloy 617",314626,"Plate"
24.65,0.00864,"Qualified",,10.60,"CapPass","Cycle 1",1,281,"416-11","Alloy 617",314626,"Plate"
17.07,0.00859,"Qualified",,10.65,"CapPass","Cycle 1",1,282,"416-11","Alloy 617",314626,"Plate"
9.87,0.00854,"Qualified",,10.71,"CapPass","Cycle 1",1,283,"416-11","Alloy 617",314626,"Plate"
2.56,0.00849,"Qualified",,10.76,"CapPass","Cycle 1",1,284,"416-11","Alloy 617",314626,"Plate"
-1.43,0.00846,"Qualified",,10.79,"CapPass","Cycle 1",1,285,"416-11","Alloy 617",314626,"Plate"
-4.76,0.00844,"Qualified",,10.82,"CapPass","Cycle 1",1,286,"416-11","Alloy 617",314626,"Plate"
-11.94,0.00839,"Qualified",,10.88,"CapPass","Cycle 1",1,287,"416-11","Alloy 617",314626,"Plate"
-18.94,0.00834,"Qualified",,11.04,"CapPass","Cycle 1",1,288,"416-11","Alloy 617",314626,"Plate"
-29.58,0.00829,"Qualified",,11.08,"CapPass","Cycle 1",1,289,"416-11","Alloy 617",314626,"Plate"
-36.63,0.00824,"Qualified",,11.11,"CapPass","Cycle 1",1,290,"416-11","Alloy 617",314626,"Plate"
-43.14,0.00819,"Qualified",,11.13,"CapPass","Cycle 1",1,291,"416-11","Alloy 617",314626,"Plate"
-49.25,0.00813,"Qualified",,11.17,"CapPass","Cycle 1",1,292,"416-11","Alloy 617",314626,"Plate"
-55.29,0.00808,"Qualified",,11.22,"CapPass","Cycle 1",1,293,"416-11","Alloy 617",314626,"Plate"
-62.40,0.00803,"Qualified",,11.29,"CapPass","Cycle 1",1,294,"416-11","Alloy 617",314626,"Plate"
-69.24,0.00798,"Qualified",,11.36,"CapPass","Cycle 1",1,295,"416-11","Alloy 617",314626,"Plate"
-76.08,0.00793,"Qualified",,11.42,"CapPass","Cycle 1",1,296,"416-11","Alloy 617",314626,"Plate"
-82.34,0.00788,"Qualified",,11.48,"CapPass","Cycle 1",1,297,"416-11","Alloy 617",314626,"Plate"
-88.25,0.00783,"Qualified",,11.54,"CapPass","Cycle 1",1,298,"416-11","Alloy 617",314626,"Plate"
-94.82,0.00778,"Qualified",,11.60,"CapPass","Cycle 1",1,299,"416-11","Alloy 617",314626,"Plate"
-101.82,0.00773,"Qualified",,11.67,"CapPass","Cycle 1",1,300,"416-11","Alloy 617",314626,"Plate"
-108.45,0.00768,"Qualified",,11.72,"CapPass","Cycle 1",1,301,"416-11","Alloy 617",314626,"Plate"
-115.42,0.00763,"Qualified",,11.78,"CapPass","Cycle 1",1,302,"416-11","Alloy 617",314626,"Plate"
-116.55,0.00762,"Qualified",,11.79,"CapPass","Cycle 1",1,303,"416-11","Alloy 617",314626,"Plate"
-122.92,0.00758,"Qualified",,11.84,"CapPass","Cycle 1",1,304,"416-11","Alloy 617",314626,"Plate"
-130.05,0.00753,"Qualified",,11.88,"CapPass","Cycle 1",1,305,"416-11","Alloy 617",314626,"Plate"
-136.28,0.00748,"Qualified",,11.91,"CapPass","Cycle 1",1,306,"416-11","Alloy 617",314626,"Plate"
-141.28,0.00743,"Qualified",,11.94,"CapPass","Cycle 1",1,307,"416-11","Alloy 617",314626,"Plate"
-145.08,0.00737,"Qualified",,11.96,"CapPass","Cycle 1",1,308,"416-11","Alloy 617",314626,"Plate"
-148.09,0.00732,"Qualified",,11.99,"CapPass","Cycle 1",1,309,"416-11","Alloy 617",314626,"Plate"
-150.43,0.00727,"Qualified",,12.01,"CapPass","Cycle 1",1,310,"416-11","Alloy 617",314626,"Plate"
-152.41,0.00722,"Qualified",,12.03,"CapPass","Cycle 1",1,311,"416-11","Alloy 617",314626,"Plate"
-154.27,0.00717,"Qualified",,12.06,"CapPass","Cycle 1",1,312,"416-11","Alloy 617",314626,"Plate"
-155.85,0.00712,"Qualified",,12.09,"CapPass","Cycle 1",1,313,"416-11","Alloy 617",314626,"Plate"
-157.44,0.00707,"Qualified",,12.13,"CapPass","Cycle 1",1,314,"416-11","Alloy 617",314626,"Plate"
-160.26,0.00702,"Qualified",,12.19,"CapPass","Cycle 1",1,315,"416-11","Alloy 617",314626,"Plate"
-163.83,0.00697,"Qualified",,12.25,"CapPass","Cycle 1",1,316,"416-11","Alloy 617",314626,"Plate"
-164.61,0.00692,"Qualified",,12.29,"CapPass","Cycle 1",1,317,"416-11","Alloy 617",314626,"Plate"
-165.38,0.00686,"Qualified",,12.31,"CapPass","Cycle 1",1,318,"416-11","Alloy 617",314626,"Plate"
-165.88,0.00681,"Qualified",,12.33,"CapPass","Cycle 1",1,319,"416-11","Alloy 617",314626,"Plate"
-165.92,0.00676,"Qualified",,12.35,"CapPass","Cycle 1",1,320,"416-11","Alloy 617",314626,"Plate"
-165.45,0.00671,"Qualified",,12.37,"CapPass","Cycle 1",1,321,"416-11","Alloy 617",314626,"Plate"
-164.92,0.00666,"Qualified",,12.56,"CapPass","Cycle 1",1,322,"416-11","Alloy 617",314626,"Plate"
-171.11,0.00661,"Qualified",,12.63,"CapPass","Cycle 1",1,323,"416-11","Alloy 617",314626,"Plate"
-171.19,0.00656,"Qualified",,12.67,"CapPass","Cycle 1",1,324,"416-11","Alloy 617",314626,"Plate"
-172.20,0.00650,"Qualified",,12.68,"CapPass","Cycle 1",1,325,"416-11","Alloy 617",314626,"Plate"
-172.97,0.00645,"Qualified",,12.69,"CapPass","Cycle 1",1,326,"416-11","Alloy 617",314626,"Plate"
-173.69,0.00640,"Qualified",,12.71,"CapPass","Cycle 1",1,327,"416-11","Alloy 617",314626,"Plate"
-172.04,0.00635,"Qualified",,12.79,"CapPass","Cycle 1",1,328,"416-11","Alloy 617",314626,"Plate"
-171.96,0.00635,"Qualified",,12.81,"CapPass","Cycle 1",1,329,"416-11","Alloy 617",314626,"Plate"
-178.87,0.00630,"Qualified",,12.94,"CapPass","Cycle 1",1,330,"416-11","Alloy 617",314626,"Plate"
-177.41,0.00625,"Qualified",,12.97,"CapPass","Cycle 1",1,331,"416-11","Alloy 617",314626,"Plate"
-176.83,0.00620,"Qualified",,13.00,"CapPass","Cycle 1",1,332,"416-11","Alloy 617",314626,"Plate"
-176.34,0.00614,"Qualified",,13.01,"CapPass","Cycle 1",1,333,"416-11","Alloy 617",314626,"Plate"
-176.72,0.00609,"Qualified",,13.01,"CapPass","Cycle 1",1,334,"416-11","Alloy 617",314626,"Plate"
-177.03,0.00603,"Qualified",,13.02,"CapPass","Cycle 1",1,335,"416-11","Alloy 617",314626,"Plate"
-177.29,0.00598,"Qualified",,13.02,"CapPass","Cycle 1",1,336,"416-11","Alloy 617",314626,"Plate"
-177.22,0.00593,"Qualified",,13.03,"CapPass","Cycle 1",1,337,"416-11","Alloy 617",314626,"Plate"
-176.15,0.00588,"Qualified",,13.05,"CapPass","Cycle 1",1,338,"416-11","Alloy 617",314626,"Plate"
-162.87,0.00593,"Qualified",,13.12,"CapPass","Cycle 1",1,339,"416-11","Alloy 617",314626,"Plate"
-171.18,0.00588,"Qualified",,13.36,"CapPass","Cycle 1",1,340,"416-11","Alloy 617",314626,"Plate"
-177.55,0.00583,"Qualified",,13.42,"CapPass","Cycle 1",1,341,"416-11","Alloy 617",314626,"Plate"
-183.48,0.00578,"Qualified",,13.47,"CapPass","Cycle 1",1,342,"416-11","Alloy 617",314626,"Plate"
-182.94,0.00573,"Qualified",,13.50,"CapPass","Cycle 1",1,343,"416-11","Alloy 617",314626,"Plate"
-183.62,0.00567,"Qualified",,13.51,"CapPass","Cycle 1",1,344,"416-11","Alloy 617",314626,"Plate"
-184.18,0.00561,"Qualified",,13.52,"CapPass","Cycle 1",1,345,"416-11","Alloy 617",314626,"Plate"
-184.59,0.00555,"Qualified",,13.52,"CapPass","Cycle 1",1,346,"416-11","Alloy 617",314626,"Plate"
-185.05,0.00550,"Qualified",,13.53,"CapPass","Cycle 1",1,347,"416-11","Alloy 617",314626,"Plate"
-185.26,0.00545,"Qualified",,13.53,"CapPass","Cycle 1",1,348,"416-11","Alloy 617",314626,"Plate"
-183.91,0.00540,"Qualified",,13.56,"CapPass","Cycle 1",1,349,"416-11","Alloy 617",314626,"Plate"
-171.26,0.00545,"Qualified",,13.63,"CapPass","Cycle 1",1,350,"416-11","Alloy 617",314626,"Plate"
-173.11,0.00544,"Qualified",,13.79,"CapPass","Cycle 1",1,351,"416-11","Alloy 617",314626,"Plate"
-178.41,0.00539,"Qualified",,13.84,"CapPass","Cycle 1",1,352,"416-11","Alloy 617",314626,"Plate"
-184.43,0.00534,"Qualified",,13.90,"CapPass","Cycle 1",1,353,"416-11","Alloy 617",314626,"Plate"
-190.20,0.00529,"Qualified",,13.95,"CapPass","Cycle 1",1,354,"416-11","Alloy 617",314626,"Plate"
-184.22,0.00524,"Qualified",,13.97,"CapPass","Cycle 1",1,355,"416-11","Alloy 617",314626,"Plate"
-185.06,0.00518,"Qualified",,13.98,"CapPass","Cycle 1",1,356,"416-11","Alloy 617",314626,"Plate"
-185.75,0.00513,"Qualified",,13.99,"CapPass","Cycle 1",1,357,"416-11","Alloy 617",314626,"Plate"
-186.46,0.00508,"Qualified",,14.00,"CapPass","Cycle 1",1,358,"416-11","Alloy 617",314626,"Plate"
-185.14,0.00503,"Qualified",,14.18,"CapPass","Cycle 1",1,359,"416-11","Alloy 617",314626,"Plate"
-191.77,0.00498,"Qualified",,14.26,"CapPass","Cycle 1",1,360,"416-11","Alloy 617",314626,"Plate"
-186.74,0.00493,"Qualified",,14.29,"CapPass","Cycle 1",1,361,"416-11","Alloy 617",314626,"Plate"
-188.50,0.00488,"Qualified",,14.30,"CapPass","Cycle 1",1,362,"416-11","Alloy 617",314626,"Plate"
-188.99,0.00483,"Qualified",,14.34,"CapPass","Cycle 1",1,363,"416-11","Alloy 617",314626,"Plate"
-190.28,0.00478,"Qualified",,14.37,"CapPass","Cycle 1",1,364,"416-11","Alloy 617",314626,"Plate"
-191.11,0.00473,"Qualified",,14.43,"CapPass","Cycle 1",1,365,"416-11","Alloy 617",314626,"Plate"
-191.12,0.00468,"Qualified",,14.53,"CapPass","Cycle 1",1,366,"416-11","Alloy 617",314626,"Plate"
-191.68,0.00462,"Qualified",,14.54,"CapPass","Cycle 1",1,367,"416-11","Alloy 617",314626,"Plate"
-192.08,0.00457,"Qualified",,14.55,"CapPass","Cycle 1",1,368,"416-11","Alloy 617",314626,"Plate"
-192.39,0.00451,"Qualified",,14.55,"CapPass","Cycle 1",1,369,"416-11","Alloy 617",314626,"Plate"
-192.67,0.00446,"Qualified",,14.56,"CapPass","Cycle 1",1,370,"416-11","Alloy 617",314626,"Plate"
-192.87,0.00440,"Qualified",,14.57,"CapPass","Cycle 1",1,371,"416-11","Alloy 617",314626,"Plate"
-179.22,0.00442,"Qualified",,14.79,"CapPass","Cycle 1",1,372,"416-11","Alloy 617",314626,"Plate"
-187.97,0.00435,"Qualified",,14.88,"CapPass","Cycle 1",1,373,"416-11","Alloy 617",314626,"Plate"
-194.23,0.00430,"Qualified",,14.94,"CapPass","Cycle 1",1,374,"416-11","Alloy 617",314626,"Plate"
-195.24,0.00425,"Qualified",,14.98,"CapPass","Cycle 1",1,375,"416-11","Alloy 617",314626,"Plate"
-196.19,0.00420,"Qualified",,14.99,"CapPass","Cycle 1",1,376,"416-11","Alloy 617",314626,"Plate"
-196.75,0.00414,"Qualified",,15.00,"CapPass","Cycle 1",1,377,"416-11","Alloy 617",314626,"Plate"
-197.32,0.00409,"Qualified",,15.00,"CapPass","Cycle 1",1,378,"416-11","Alloy 617",314626,"Plate"
-197.44,0.00404,"Qualified",,15.01,"CapPass","Cycle 1",1,379,"416-11","Alloy 617",314626,"Plate"
-196.90,0.00398,"Qualified",,15.02,"CapPass","Cycle 1",1,380,"416-11","Alloy 617",314626,"Plate"
-195.46,0.00393,"Qualified",,15.05,"CapPass","Cycle 1",1,381,"416-11","Alloy 617",314626,"Plate"
-196.74,0.00388,"Qualified",,15.36,"CapPass","Cycle 1",1,382,"416-11","Alloy 617",314626,"Plate"
-194.64,0.00383,"Qualified",,15.41,"CapPass","Cycle 1",1,383,"416-11","Alloy 617",314626,"Plate"
-196.81,0.00378,"Qualified",,15.43,"CapPass","Cycle 1",1,384,"416-11","Alloy 617",314626,"Plate"
-198.27,0.00373,"Qualified",,15.44,"CapPass","Cycle 1",1,385,"416-11","Alloy 617",314626,"Plate"
-200.06,0.00368,"Qualified",,15.47,"CapPass","Cycle 1",1,386,"416-11","Alloy 617",314626,"Plate"
-200.01,0.00363,"Qualified",,15.49,"CapPass","Cycle 1",1,387,"416-11","Alloy 617",314626,"Plate"
-200.25,0.00358,"Qualified",,15.51,"CapPass","Cycle 1",1,388,"416-11","Alloy 617",314626,"Plate"
-197.76,0.00353,"Qualified",,15.65,"CapPass","Cycle 1",1,389,"416-11","Alloy 617",314626,"Plate"
-194.84,0.00348,"Qualified",,15.75,"CapPass","Cycle 1",1,390,"416-11","Alloy 617",314626,"Plate"
-199.74,0.00345,"Qualified",,15.79,"CapPass","Cycle 1",1,391,"416-11","Alloy 617",314626,"Plate"
-199.90,0.00343,"Qualified",,15.81,"CapPass","Cycle 1",1,392,"416-11","Alloy 617",314626,"Plate"
-198.78,0.00338,"Qualified",,15.82,"CapPass","Cycle 1",1,393,"416-11","Alloy 617",314626,"Plate"
-199.43,0.00332,"Qualified",,15.83,"CapPass","Cycle 1",1,394,"416-11","Alloy 617",314626,"Plate"
-200.24,0.00327,"Qualified",,15.84,"CapPass","Cycle 1",1,395,"416-11","Alloy 617",314626,"Plate"
-200.67,0.00322,"Qualified",,15.85,"CapPass","Cycle 1",1,396,"416-11","Alloy 617",314626,"Plate"
-199.04,0.00317,"Qualified",,15.86,"CapPass","Cycle 1",1,397,"416-11","Alloy 617",314626,"Plate"
-198.56,0.00311,"Qualified",,15.87,"CapPass","Cycle 1",1,398,"416-11","Alloy 617",314626,"Plate"
-198.03,0.00306,"Qualified",,15.88,"CapPass","Cycle 1",1,399,"416-11","Alloy 617",314626,"Plate"
-196.81,0.00301,"Qualified",,15.90,"CapPass","Cycle 1",1,400,"416-11","Alloy 617",314626,"Plate"
-182.37,0.00306,"Qualified",,15.97,"CapPass","Cycle 1",1,401,"416-11","Alloy 617",314626,"Plate"
-189.89,0.00301,"Qualified",,16.21,"CapPass","Cycle 1",1,402,"416-11","Alloy 617",314626,"Plate"
-196.10,0.00296,"Qualified",,16.27,"CapPass","Cycle 1",1,403,"416-11","Alloy 617",314626,"Plate"
-202.31,0.00291,"Qualified",,16.32,"CapPass","Cycle 1",1,404,"416-11","Alloy 617",314626,"Plate"
-199.01,0.00286,"Qualified",,16.37,"CapPass","Cycle 1",1,405,"416-11","Alloy 617",314626,"Plate"
-199.52,0.00280,"Qualified",,16.37,"CapPass","Cycle 1",1,406,"416-11","Alloy 617",314626,"Plate"
-199.91,0.00274,"Qualified",,16.38,"CapPass","Cycle 1",1,407,"416-11","Alloy 617",314626,"Plate"
-200.42,0.00267,"Qualified",,16.38,"CapPass","Cycle 1",1,408,"416-11","Alloy 617",314626,"Plate"
-200.68,0.00261,"Qualified",,16.38,"CapPass","Cycle 1",1,409,"416-11","Alloy 617",314626,"Plate"
-200.78,0.00256,"Qualified",,16.38,"CapPass","Cycle 1",1,410,"416-11","Alloy 617",314626,"Plate"
-201.06,0.00251,"Qualified",,16.39,"CapPass","Cycle 1",1,411,"416-11","Alloy 617",314626,"Plate"
-201.17,0.00244,"Qualified",,16.39,"CapPass","Cycle 1",1,412,"416-11","Alloy 617",314626,"Plate"
-201.43,0.00238,"Qualified",,16.39,"CapPass","Cycle 1",1,413,"416-11","Alloy 617",314626,"Plate"
-201.38,0.00233,"Qualified",,16.39,"CapPass","Cycle 1",1,414,"416-11","Alloy 617",314626,"Plate"
-201.36,0.00228,"Qualified",,16.40,"CapPass","Cycle 1",1,415,"416-11","Alloy 617",314626,"Plate"
-200.94,0.00223,"Qualified",,16.40,"CapPass","Cycle 1",1,416,"416-11","Alloy 617",314626,"Plate"
-198.60,0.00217,"Qualified",,16.41,"CapPass","Cycle 1",1,417,"416-11","Alloy 617",314626,"Plate"
-180.82,0.00222,"Qualified",,16.45,"CapPass","Cycle 1",1,418,"416-11","Alloy 617",314626,"Plate"
