Repository: js-molina/fatigue-A617

File: data/850C/Strain rate 0.001/2.0% strain/HTM_A19_Cycles_41621.csv (part 1 of 18)
"Stress Mpa","Strain","Qual State","Qual Exceptions","Elapsed Time Sec","Data State","Cycle Label","Cycle","Count","Sample","Alloy","Heat","Material_Form"
-6.35,0.00007,"Qualified",,0.00,"CapPass","Cycle 1",1,1,"416-21","Alloy 617",314626,"Plate"
1.53,0.00012,"Qualified",,0.06,"CapPass","Cycle 1",1,2,"416-21","Alloy 617",314626,"Plate"
8.96,0.00017,"Qualified",,0.12,"CapPass","Cycle 1",1,3,"416-21","Alloy 617",314626,"Plate"
16.30,0.00022,"Qualified",,0.17,"CapPass","Cycle 1",1,4,"416-21","Alloy 617",314626,"Plate"
23.21,0.00027,"Qualified",,0.23,"CapPass","Cycle 1",1,5,"416-21","Alloy 617",314626,"Plate"
29.36,0.00032,"Qualified",,0.44,"CapPass","Cycle 1",1,6,"416-21","Alloy 617",314626,"Plate"
40.83,0.00037,"Qualified",,0.49,"CapPass","Cycle 1",1,7,"416-21","Alloy 617",314626,"Plate"
48.55,0.00042,"Qualified",,0.52,"CapPass","Cycle 1",1,8,"416-21","Alloy 617",314626,"Plate"
55.58,0.00047,"Qualified",,0.54,"CapPass","Cycle 1",1,9,"416-21","Alloy 617",314626,"Plate"
62.21,0.00052,"Qualified",,0.57,"CapPass","Cycle 1",1,10,"416-21","Alloy 617",314626,"Plate"
68.94,0.00057,"Qualified",,0.60,"CapPass","Cycle 1",1,11,"416-21","Alloy 617",314626,"Plate"
75.42,0.00062,"Qualified",,0.64,"CapPass","Cycle 1",1,12,"416-21","Alloy 617",314626,"Plate"
81.91,0.00067,"Qualified",,0.69,"CapPass","Cycle 1",1,13,"416-21","Alloy 617",314626,"Plate"
88.72,0.00072,"Qualified",,0.76,"CapPass","Cycle 1",1,14,"416-21","Alloy 617",314626,"Plate"
89.96,0.00073,"Qualified",,0.77,"CapPass","Cycle 1",1,15,"416-21","Alloy 617",314626,"Plate"
95.98,0.00077,"Qualified",,0.83,"CapPass","Cycle 1",1,16,"416-21","Alloy 617",314626,"Plate"
103.39,0.00082,"Qualified",,0.91,"CapPass","Cycle 1",1,17,"416-21","Alloy 617",314626,"Plate"
110.70,0.00087,"Qualified",,0.97,"CapPass","Cycle 1",1,18,"416-21","Alloy 617",314626,"Plate"
118.23,0.00092,"Qualified",,1.04,"CapPass","Cycle 1",1,19,"416-21","Alloy 617",314626,"Plate"
126.42,0.00097,"Qualified",,1.10,"CapPass","Cycle 1",1,20,"416-21","Alloy 617",314626,"Plate"
134.63,0.00102,"Qualified",,1.14,"CapPass","Cycle 1",1,21,"416-21","Alloy 617",314626,"Plate"
142.62,0.00107,"Qualified",,1.19,"CapPass","Cycle 1",1,22,"416-21","Alloy 617",314626,"Plate"
150.30,0.00112,"Qualified",,1.23,"CapPass","Cycle 1",1,23,"416-21","Alloy 617",314626,"Plate"
157.89,0.00118,"Qualified",,1.27,"CapPass","Cycle 1",1,24,"416-21","Alloy 617",314626,"Plate"
165.31,0.00123,"Qualified",,1.31,"CapPass","Cycle 1",1,25,"416-21","Alloy 617",314626,"Plate"
171.32,0.00128,"Qualified",,1.35,"CapPass","Cycle 1",1,26,"416-21","Alloy 617",314626,"Plate"
172.54,0.00133,"Qualified",,1.37,"CapPass","Cycle 1",1,27,"416-21","Alloy 617",314626,"Plate"
173.11,0.00139,"Qualified",,1.38,"CapPass","Cycle 1",1,28,"416-21","Alloy 617",314626,"Plate"
173.27,0.00144,"Qualified",,1.39,"CapPass","Cycle 1",1,29,"416-21","Alloy 617",314626,"Plate"
173.58,0.00149,"Qualified",,1.39,"CapPass","Cycle 1",1,30,"416-21","Alloy 617",314626,"Plate"
173.87,0.00155,"Qualified",,1.40,"CapPass","Cycle 1",1,31,"416-21","Alloy 617",314626,"Plate"
174.11,0.00160,"Qualified",,1.41,"CapPass","Cycle 1",1,32,"416-21","Alloy 617",314626,"Plate"
174.17,0.00165,"Qualified",,1.41,"CapPass","Cycle 1",1,33,"416-21","Alloy 617",314626,"Plate"
174.24,0.00171,"Qualified",,1.42,"CapPass","Cycle 1",1,34,"416-21","Alloy 617",314626,"Plate"
174.19,0.00176,"Qualified",,1.42,"CapPass","Cycle 1",1,35,"416-21","Alloy 617",314626,"Plate"
174.08,0.00182,"Qualified",,1.43,"CapPass","Cycle 1",1,36,"416-21","Alloy 617",314626,"Plate"
173.77,0.00187,"Qualified",,1.44,"CapPass","Cycle 1",1,37,"416-21","Alloy 617",314626,"Plate"
172.99,0.00192,"Qualified",,1.45,"CapPass","Cycle 1",1,38,"416-21","Alloy 617",314626,"Plate"
151.40,0.00187,"Qualified",,1.54,"CapPass","Cycle 1",1,39,"416-21","Alloy 617",314626,"Plate"
144.38,0.00182,"Qualified",,1.57,"CapPass","Cycle 1",1,40,"416-21","Alloy 617",314626,"Plate"
138.09,0.00177,"Qualified",,1.60,"CapPass","Cycle 1",1,41,"416-21","Alloy 617",314626,"Plate"
132.78,0.00172,"Qualified",,1.64,"CapPass","Cycle 1",1,42,"416-21","Alloy 617",314626,"Plate"
140.41,0.00173,"Qualified",,1.77,"CapPass","Cycle 1",1,43,"416-21","Alloy 617",314626,"Plate"
147.45,0.00177,"Qualified",,1.81,"CapPass","Cycle 1",1,44,"416-21","Alloy 617",314626,"Plate"
155.33,0.00182,"Qualified",,1.85,"CapPass","Cycle 1",1,45,"416-21","Alloy 617",314626,"Plate"
162.48,0.00187,"Qualified",,1.89,"CapPass","Cycle 1",1,46,"416-21","Alloy 617",314626,"Plate"
170.06,0.00192,"Qualified",,1.93,"CapPass","Cycle 1",1,47,"416-21","Alloy 617",314626,"Plate"
176.77,0.00197,"Qualified",,1.98,"CapPass","Cycle 1",1,48,"416-21","Alloy 617",314626,"Plate"
174.34,0.00202,"Qualified",,2.02,"CapPass","Cycle 1",1,49,"416-21","Alloy 617",314626,"Plate"
175.11,0.00208,"Qualified",,2.03,"CapPass","Cycle 1",1,50,"416-21","Alloy 617",314626,"Plate"
175.61,0.00215,"Qualified",,2.03,"CapPass","Cycle 1",1,51,"416-21","Alloy 617",314626,"Plate"
176.10,0.00221,"Qualified",,2.04,"CapPass","Cycle 1",1,52,"416-21","Alloy 617",314626,"Plate"
176.43,0.00227,"Qualified",,2.04,"CapPass","Cycle 1",1,53,"416-21","Alloy 617",314626,"Plate"
176.85,0.00232,"Qualified",,2.04,"CapPass","Cycle 1",1,54,"416-21","Alloy 617",314626,"Plate"
177.29,0.00239,"Qualified",,2.05,"CapPass","Cycle 1",1,55,"416-21","Alloy 617",314626,"Plate"
177.60,0.00244,"Qualified",,2.05,"CapPass","Cycle 1",1,56,"416-21","Alloy 617",314626,"Plate"
177.80,0.00249,"Qualified",,2.06,"CapPass","Cycle 1",1,57,"416-21","Alloy 617",314626,"Plate"
177.79,0.00254,"Qualified",,2.06,"CapPass","Cycle 1",1,58,"416-21","Alloy 617",314626,"Plate"
177.13,0.00260,"Qualified",,2.08,"CapPass","Cycle 1",1,59,"416-21","Alloy 617",314626,"Plate"
154.63,0.00254,"Qualified",,2.17,"CapPass","Cycle 1",1,60,"416-21","Alloy 617",314626,"Plate"
147.23,0.00249,"Qualified",,2.19,"CapPass","Cycle 1",1,61,"416-21","Alloy 617",314626,"Plate"
140.63,0.00244,"Qualified",,2.22,"CapPass","Cycle 1",1,62,"416-21","Alloy 617",314626,"Plate"
134.92,0.00239,"Qualified",,2.25,"CapPass","Cycle 1",1,63,"416-21","Alloy 617",314626,"Plate"
130.64,0.00234,"Qualified",,2.30,"CapPass","Cycle 1",1,64,"416-21","Alloy 617",314626,"Plate"
142.80,0.00239,"Qualified",,2.42,"CapPass","Cycle 1",1,65,"416-21","Alloy 617",314626,"Plate"
150.61,0.00244,"Qualified",,2.47,"CapPass","Cycle 1",1,66,"416-21","Alloy 617",314626,"Plate"
158.21,0.00249,"Qualified",,2.51,"CapPass","Cycle 1",1,67,"416-21","Alloy 617",314626,"Plate"
165.76,0.00254,"Qualified",,2.55,"CapPass","Cycle 1",1,68,"416-21","Alloy 617",314626,"Plate"
173.06,0.00259,"Qualified",,2.60,"CapPass","Cycle 1",1,69,"416-21","Alloy 617",314626,"Plate"
180.22,0.00264,"Qualified",,2.64,"CapPass","Cycle 1",1,70,"416-21","Alloy 617",314626,"Plate"
175.73,0.00270,"Qualified",,2.68,"CapPass","Cycle 1",1,71,"416-21","Alloy 617",314626,"Plate"
176.23,0.00275,"Qualified",,2.68,"CapPass","Cycle 1",1,72,"416-21","Alloy 617",314626,"Plate"
176.65,0.00281,"Qualified",,2.68,"CapPass","Cycle 1",1,73,"416-21","Alloy 617",314626,"Plate"
176.94,0.00287,"Qualified",,2.68,"CapPass","Cycle 1",1,74,"416-21","Alloy 617",314626,"Plate"
177.30,0.00292,"Qualified",,2.69,"CapPass","Cycle 1",1,75,"416-21","Alloy 617",314626,"Plate"
177.46,0.00297,"Qualified",,2.69,"CapPass","Cycle 1",1,76,"416-21","Alloy 617",314626,"Plate"
177.75,0.00303,"Qualified",,2.69,"CapPass","Cycle 1",1,77,"416-21","Alloy 617",314626,"Plate"
178.05,0.00310,"Qualified",,2.69,"CapPass","Cycle 1",1,78,"416-21","Alloy 617",314626,"Plate"
178.41,0.00316,"Qualified",,2.70,"CapPass","Cycle 1",1,79,"416-21","Alloy 617",314626,"Plate"
178.63,0.00322,"Qualified",,2.70,"CapPass","Cycle 1",1,80,"416-21","Alloy 617",314626,"Plate"
178.85,0.00328,"Qualified",,2.70,"CapPass","Cycle 1",1,81,"416-21","Alloy 617",314626,"Plate"
178.49,0.00333,"Qualified",,2.71,"CapPass","Cycle 1",1,82,"416-21","Alloy 617",314626,"Plate"
178.03,0.00339,"Qualified",,2.72,"CapPass","Cycle 1",1,83,"416-21","Alloy 617",314626,"Plate"
164.22,0.00340,"Qualified",,2.77,"CapPass","Cycle 1",1,84,"416-21","Alloy 617",314626,"Plate"
152.32,0.00334,"Qualified",,2.80,"CapPass","Cycle 1",1,85,"416-21","Alloy 617",314626,"Plate"
144.35,0.00328,"Qualified",,2.81,"CapPass","Cycle 1",1,86,"416-21","Alloy 617",314626,"Plate"
137.11,0.00323,"Qualified",,2.83,"CapPass","Cycle 1",1,87,"416-21","Alloy 617",314626,"Plate"
130.10,0.00318,"Qualified",,2.85,"CapPass","Cycle 1",1,88,"416-21","Alloy 617",314626,"Plate"
123.84,0.00313,"Qualified",,2.87,"CapPass","Cycle 1",1,89,"416-21","Alloy 617",314626,"Plate"
117.85,0.00308,"Qualified",,2.89,"CapPass","Cycle 1",1,90,"416-21","Alloy 617",314626,"Plate"
112.72,0.00303,"Qualified",,2.92,"CapPass","Cycle 1",1,91,"416-21","Alloy 617",314626,"Plate"
128.36,0.00308,"Qualified",,3.10,"CapPass","Cycle 1",1,92,"416-21","Alloy 617",314626,"Plate"
135.85,0.00313,"Qualified",,3.14,"CapPass","Cycle 1",1,93,"416-21","Alloy 617",314626,"Plate"
143.12,0.00318,"Qualified",,3.17,"CapPass","Cycle 1",1,94,"416-21","Alloy 617",314626,"Plate"
150.09,0.00323,"Qualified",,3.21,"CapPass","Cycle 1",1,95,"416-21","Alloy 617",314626,"Plate"
157.12,0.00328,"Qualified",,3.26,"CapPass","Cycle 1",1,96,"416-21","Alloy 617",314626,"Plate"
164.22,0.00333,"Qualified",,3.31,"CapPass","Cycle 1",1,97,"416-21","Alloy 617",314626,"Plate"
171.46,0.00338,"Qualified",,3.37,"CapPass","Cycle 1",1,98,"416-21","Alloy 617",314626,"Plate"
178.70,0.00343,"Qualified",,3.43,"CapPass","Cycle 1",1,99,"416-21","Alloy 617",314626,"Plate"
179.49,0.00348,"Qualified",,3.49,"CapPass","Cycle 1",1,100,"416-21","Alloy 617",314626,"Plate"
181.80,0.00354,"Qualified",,3.52,"CapPass","Cycle 1",1,101,"416-21","Alloy 617",314626,"Plate"
182.45,0.00359,"Qualified",,3.54,"CapPass","Cycle 1",1,102,"416-21","Alloy 617",314626,"Plate"
182.57,0.00364,"Qualified",,3.55,"CapPass","Cycle 1",1,103,"416-21","Alloy 617",314626,"Plate"
183.02,0.00369,"Qualified",,3.56,"CapPass","Cycle 1",1,104,"416-21","Alloy 617",314626,"Plate"
183.46,0.00374,"Qualified",,3.57,"CapPass","Cycle 1",1,105,"416-21","Alloy 617",314626,"Plate"
183.78,0.00379,"Qualified",,3.58,"CapPass","Cycle 1",1,106,"416-21","Alloy 617",314626,"Plate"
183.82,0.00385,"Qualified",,3.60,"CapPass","Cycle 1",1,107,"416-21","Alloy 617",314626,"Plate"
183.61,0.00390,"Qualified",,3.62,"CapPass","Cycle 1",1,108,"416-21","Alloy 617",314626,"Plate"
172.99,0.00388,"Qualified",,3.77,"CapPass","Cycle 1",1,109,"416-21","Alloy 617",314626,"Plate"
186.20,0.00395,"Qualified",,3.97,"CapPass","Cycle 1",1,110,"416-21","Alloy 617",314626,"Plate"
182.39,0.00401,"Qualified",,4.00,"CapPass","Cycle 1",1,111,"416-21","Alloy 617",314626,"Plate"
182.95,0.00406,"Qualified",,4.00,"CapPass","Cycle 1",1,112,"416-21","Alloy 617",314626,"Plate"
183.43,0.00412,"Qualified",,4.00,"CapPass","Cycle 1",1,113,"416-21","Alloy 617",314626,"Plate"
183.94,0.00419,"Qualified",,4.01,"CapPass","Cycle 1",1,114,"416-21","Alloy 617",314626,"Plate"
184.33,0.00426,"Qualified",,4.01,"CapPass","Cycle 1",1,115,"416-21","Alloy 617",314626,"Plate"
184.78,0.00432,"Qualified",,4.01,"CapPass","Cycle 1",1,116,"416-21","Alloy 617",314626,"Plate"
185.16,0.00438,"Qualified",,4.02,"CapPass","Cycle 1",1,117,"416-21","Alloy 617",314626,"Plate"
185.62,0.00444,"Qualified",,4.02,"CapPass","Cycle 1",1,118,"416-21","Alloy 617",314626,"Plate"
185.95,0.00450,"Qualified",,4.03,"CapPass","Cycle 1",1,119,"416-21","Alloy 617",314626,"Plate"
185.94,0.00455,"Qualified",,4.03,"CapPass","Cycle 1",1,120,"416-21","Alloy 617",314626,"Plate"
185.27,0.00460,"Qualified",,4.04,"CapPass","Cycle 1",1,121,"416-21","Alloy 617",314626,"Plate"
163.49,0.00455,"Qualified",,4.13,"CapPass","Cycle 1",1,122,"416-21","Alloy 617",314626,"Plate"
155.86,0.00450,"Qualified",,4.16,"CapPass","Cycle 1",1,123,"416-21","Alloy 617",314626,"Plate"
148.67,0.00445,"Qualified",,4.18,"CapPass","Cycle 1",1,124,"416-21","Alloy 617",314626,"Plate"
142.38,0.00440,"Qualified",,4.21,"CapPass","Cycle 1",1,125,"416-21","Alloy 617",314626,"Plate"
137.08,0.00435,"Qualified",,4.24,"CapPass","Cycle 1",1,126,"416-21","Alloy 617",314626,"Plate"
152.18,0.00440,"Qualified",,4.42,"CapPass","Cycle 1",1,127,"416-21","Alloy 617",314626,"Plate"
159.61,0.00445,"Qualified",,4.46,"CapPass","Cycle 1",1,128,"416-21","Alloy 617",314626,"Plate"
166.77,0.00450,"Qualified",,4.50,"CapPass","Cycle 1",1,129,"416-21","Alloy 617",314626,"Plate"
173.38,0.00455,"Qualified",,4.54,"CapPass","Cycle 1",1,130,"416-21","Alloy 617",314626,"Plate"
179.88,0.00460,"Qualified",,4.58,"CapPass","Cycle 1",1,131,"416-21","Alloy 617",314626,"Plate"
186.33,0.00465,"Qualified",,4.63,"CapPass","Cycle 1",1,132,"416-21","Alloy 617",314626,"Plate"
183.18,0.00470,"Qualified",,4.67,"CapPass","Cycle 1",1,133,"416-21","Alloy 617",314626,"Plate"
184.42,0.00475,"Qualified",,4.68,"CapPass","Cycle 1",1,134,"416-21","Alloy 617",314626,"Plate"
185.38,0.00481,"Qualified",,4.69,"CapPass","Cycle 1",1,135,"416-21","Alloy 617",314626,"Plate"
186.69,0.00486,"Qualified",,4.70,"CapPass","Cycle 1",1,136,"416-21","Alloy 617",314626,"Plate"
188.56,0.00491,"Qualified",,4.73,"CapPass","Cycle 1",1,137,"416-21","Alloy 617",314626,"Plate"
188.87,0.00494,"Qualified",,4.77,"CapPass","Cycle 1",1,138,"416-21","Alloy 617",314626,"Plate"
188.53,0.00496,"Qualified",,4.90,"CapPass","Cycle 1",1,139,"416-21","Alloy 617",314626,"Plate"
185.67,0.00502,"Qualified",,4.98,"CapPass","Cycle 1",1,140,"416-21","Alloy 617",314626,"Plate"
186.09,0.00507,"Qualified",,4.99,"CapPass","Cycle 1",1,141,"416-21","Alloy 617",314626,"Plate"
186.38,0.00513,"Qualified",,4.99,"CapPass","Cycle 1",1,142,"416-21","Alloy 617",314626,"Plate"
186.76,0.00520,"Qualified",,4.99,"CapPass","Cycle 1",1,143,"416-21","Alloy 617",314626,"Plate"
186.95,0.00525,"Qualified",,4.99,"CapPass","Cycle 1",1,144,"416-21","Alloy 617",314626,"Plate"
187.25,0.00532,"Qualified",,5.00,"CapPass","Cycle 1",1,145,"416-21","Alloy 617",314626,"Plate"
187.49,0.00539,"Qualified",,5.00,"CapPass","Cycle 1",1,146,"416-21","Alloy 617",314626,"Plate"
187.79,0.00545,"Qualified",,5.00,"CapPass","Cycle 1",1,147,"416-21","Alloy 617",314626,"Plate"
187.98,0.00551,"Qualified",,5.01,"CapPass","Cycle 1",1,148,"416-21","Alloy 617",314626,"Plate"
188.25,0.00557,"Qualified",,5.01,"CapPass","Cycle 1",1,149,"416-21","Alloy 617",314626,"Plate"
188.28,0.00562,"Qualified",,5.02,"CapPass","Cycle 1",1,150,"416-21","Alloy 617",314626,"Plate"
166.25,0.00557,"Qualified",,5.10,"CapPass","Cycle 1",1,151,"416-21","Alloy 617",314626,"Plate"
158.18,0.00552,"Qualified",,5.13,"CapPass","Cycle 1",1,152,"416-21","Alloy 617",314626,"Plate"
150.55,0.00547,"Qualified",,5.15,"CapPass","Cycle 1",1,153,"416-21","Alloy 617",314626,"Plate"
143.86,0.00542,"Qualified",,5.17,"CapPass","Cycle 1",1,154,"416-21","Alloy 617",314626,"Plate"
137.88,0.00537,"Qualified",,5.20,"CapPass","Cycle 1",1,155,"416-21","Alloy 617",314626,"Plate"
132.80,0.00532,"Qualified",,5.24,"CapPass","Cycle 1",1,156,"416-21","Alloy 617",314626,"Plate"
146.00,0.00537,"Qualified",,5.38,"CapPass","Cycle 1",1,157,"416-21","Alloy 617",314626,"Plate"
153.49,0.00542,"Qualified",,5.42,"CapPass","Cycle 1",1,158,"416-21","Alloy 617",314626,"Plate"
160.70,0.00547,"Qualified",,5.46,"CapPass","Cycle 1",1,159,"416-21","Alloy 617",314626,"Plate"
167.76,0.00552,"Qualified",,5.50,"CapPass","Cycle 1",1,160,"416-21","Alloy 617",314626,"Plate"
174.35,0.00557,"Qualified",,5.54,"CapPass","Cycle 1",1,161,"416-21","Alloy 617",314626,"Plate"
180.99,0.00562,"Qualified",,5.59,"CapPass","Cycle 1",1,162,"416-21","Alloy 617",314626,"Plate"
187.28,0.00567,"Qualified",,5.64,"CapPass","Cycle 1",1,163,"416-21","Alloy 617",314626,"Plate"
193.15,0.00572,"Qualified",,5.69,"CapPass","Cycle 1",1,164,"416-21","Alloy 617",314626,"Plate"
191.06,0.00577,"Qualified",,5.72,"CapPass","Cycle 1",1,165,"416-21","Alloy 617",314626,"Plate"
192.24,0.00582,"Qualified",,5.73,"CapPass","Cycle 1",1,166,"416-21","Alloy 617",314626,"Plate"
188.18,0.00587,"Qualified",,5.75,"CapPass","Cycle 1",1,167,"416-21","Alloy 617",314626,"Plate"
189.56,0.00589,"Qualified",,5.77,"CapPass","Cycle 1",1,168,"416-21","Alloy 617",314626,"Plate"
191.29,0.00592,"Qualified",,5.81,"CapPass","Cycle 1",1,169,"416-21","Alloy 617",314626,"Plate"
192.35,0.00598,"Qualified",,5.86,"CapPass","Cycle 1",1,170,"416-21","Alloy 617",314626,"Plate"
193.10,0.00603,"Qualified",,5.91,"CapPass","Cycle 1",1,171,"416-21","Alloy 617",314626,"Plate"
193.90,0.00608,"Qualified",,5.96,"CapPass","Cycle 1",1,172,"416-21","Alloy 617",314626,"Plate"
194.46,0.00613,"Qualified",,6.01,"CapPass","Cycle 1",1,173,"416-21","Alloy 617",314626,"Plate"
194.11,0.00618,"Qualified",,6.04,"CapPass","Cycle 1",1,174,"416-21","Alloy 617",314626,"Plate"
193.73,0.00623,"Qualified",,6.05,"CapPass","Cycle 1",1,175,"416-21","Alloy 617",314626,"Plate"
193.61,0.00628,"Qualified",,6.06,"CapPass","Cycle 1",1,176,"416-21","Alloy 617",314626,"Plate"
193.47,0.00633,"Qualified",,6.08,"CapPass","Cycle 1",1,177,"416-21","Alloy 617",314626,"Plate"
192.91,0.00638,"Qualified",,6.10,"CapPass","Cycle 1",1,178,"416-21","Alloy 617",314626,"Plate"
193.63,0.00643,"Qualified",,6.43,"CapPass","Cycle 1",1,179,"416-21","Alloy 617",314626,"Plate"
190.37,0.00648,"Qualified",,6.47,"CapPass","Cycle 1",1,180,"416-21","Alloy 617",314626,"Plate"
191.63,0.00654,"Qualified",,6.48,"CapPass","Cycle 1",1,181,"416-21","Alloy 617",314626,"Plate"
192.71,0.00659,"Qualified",,6.49,"CapPass","Cycle 1",1,182,"416-21","Alloy 617",314626,"Plate"
193.77,0.00664,"Qualified",,6.50,"CapPass","Cycle 1",1,183,"416-21","Alloy 617",314626,"Plate"
194.85,0.00669,"Qualified",,6.51,"CapPass","Cycle 1",1,184,"416-21","Alloy 617",314626,"Plate"
195.04,0.00675,"Qualified",,6.53,"CapPass","Cycle 1",1,185,"416-21","Alloy 617",314626,"Plate"
195.05,0.00680,"Qualified",,6.55,"CapPass","Cycle 1",1,186,"416-21","Alloy 617",314626,"Plate"
194.44,0.00685,"Qualified",,6.59,"CapPass","Cycle 1",1,187,"416-21","Alloy 617",314626,"Plate"
186.97,0.00684,"Qualified",,6.77,"CapPass","Cycle 1",1,188,"416-21","Alloy 617",314626,"Plate"
195.24,0.00690,"Qualified",,6.88,"CapPass","Cycle 1",1,189,"416-21","Alloy 617",314626,"Plate"
192.85,0.00695,"Qualified",,6.93,"CapPass","Cycle 1",1,190,"416-21","Alloy 617",314626,"Plate"
193.54,0.00700,"Qualified",,6.93,"CapPass","Cycle 1",1,191,"416-21","Alloy 617",314626,"Plate"
193.97,0.00705,"Qualified",,6.94,"CapPass","Cycle 1",1,192,"416-21","Alloy 617",314626,"Plate"
194.33,0.00712,"Qualified",,6.94,"CapPass","Cycle 1",1,193,"416-21","Alloy 617",314626,"Plate"
194.80,0.00720,"Qualified",,6.94,"CapPass","Cycle 1",1,194,"416-21","Alloy 617",314626,"Plate"
195.12,0.00727,"Qualified",,6.95,"CapPass","Cycle 1",1,195,"416-21","Alloy 617",314626,"Plate"
195.42,0.00733,"Qualified",,6.95,"CapPass","Cycle 1",1,196,"416-21","Alloy 617",314626,"Plate"
195.81,0.00739,"Qualified",,6.95,"CapPass","Cycle 1",1,197,"416-21","Alloy 617",314626,"Plate"
196.10,0.00746,"Qualified",,6.96,"CapPass","Cycle 1",1,198,"416-21","Alloy 617",314626,"Plate"
196.43,0.00751,"Qualified",,6.96,"CapPass","Cycle 1",1,199,"416-21","Alloy 617",314626,"Plate"
196.53,0.00756,"Qualified",,6.96,"CapPass","Cycle 1",1,200,"416-21","Alloy 617",314626,"Plate"
196.17,0.00761,"Qualified",,6.98,"CapPass","Cycle 1",1,201,"416-21","Alloy 617",314626,"Plate"
175.23,0.00756,"Qualified",,7.05,"CapPass","Cycle 1",1,202,"416-21","Alloy 617",314626,"Plate"
166.86,0.00751,"Qualified",,7.07,"CapPass","Cycle 1",1,203,"416-21","Alloy 617",314626,"Plate"
159.25,0.00746,"Qualified",,7.09,"CapPass","Cycle 1",1,204,"416-21","Alloy 617",314626,"Plate"
152.26,0.00741,"Qualified",,7.11,"CapPass","Cycle 1",1,205,"416-21","Alloy 617",314626,"Plate"
146.00,0.00736,"Qualified",,7.14,"CapPass","Cycle 1",1,206,"416-21","Alloy 617",314626,"Plate"
140.08,0.00731,"Qualified",,7.17,"CapPass","Cycle 1",1,207,"416-21","Alloy 617",314626,"Plate"
153.93,0.00736,"Qualified",,7.36,"CapPass","Cycle 1",1,208,"416-21","Alloy 617",314626,"Plate"
161.17,0.00741,"Qualified",,7.40,"CapPass","Cycle 1",1,209,"416-21","Alloy 617",314626,"Plate"
167.83,0.00746,"Qualified",,7.44,"CapPass","Cycle 1",1,210,"416-21","Alloy 617",314626,"Plate"
174.01,0.00751,"Qualified",,7.47,"CapPass","Cycle 1",1,211,"416-21","Alloy 617",314626,"Plate"
180.26,0.00756,"Qualified",,7.52,"CapPass","Cycle 1",1,212,"416-21","Alloy 617",314626,"Plate"
186.13,0.00761,"Qualified",,7.56,"CapPass","Cycle 1",1,213,"416-21","Alloy 617",314626,"Plate"
191.99,0.00766,"Qualified",,7.61,"CapPass","Cycle 1",1,214,"416-21","Alloy 617",314626,"Plate"
198.36,0.00771,"Qualified",,7.67,"CapPass","Cycle 1",1,215,"416-21","Alloy 617",314626,"Plate"
195.08,0.00777,"Qualified",,7.71,"CapPass","Cycle 1",1,216,"416-21","Alloy 617",314626,"Plate"
195.62,0.00782,"Qualified",,7.71,"CapPass","Cycle 1",1,217,"416-21","Alloy 617",314626,"Plate"
195.92,0.00787,"Qualified",,7.72,"CapPass","Cycle 1",1,218,"416-21","Alloy 617",314626,"Plate"
196.35,0.00793,"Qualified",,7.72,"CapPass","Cycle 1",1,219,"416-21","Alloy 617",314626,"Plate"
196.56,0.00799,"Qualified",,7.72,"CapPass","Cycle 1",1,220,"416-21","Alloy 617",314626,"Plate"
196.89,0.00805,"Qualified",,7.73,"CapPass","Cycle 1",1,221,"416-21","Alloy 617",314626,"Plate"
197.31,0.00811,"Qualified",,7.73,"CapPass","Cycle 1",1,222,"416-21","Alloy 617",314626,"Plate"
197.68,0.00817,"Qualified",,7.74,"CapPass","Cycle 1",1,223,"416-21","Alloy 617",314626,"Plate"
197.92,0.00822,"Qualified",,7.74,"CapPass","Cycle 1",1,224,"416-21","Alloy 617",314626,"Plate"
197.94,0.00827,"Qualified",,7.75,"CapPass","Cycle 1",1,225,"416-21","Alloy 617",314626,"Plate"
196.66,0.00828,"Qualified",,7.77,"CapPass","Cycle 1",1,226,"416-21","Alloy 617",314626,"Plate"
180.22,0.00822,"Qualified",,7.84,"CapPass","Cycle 1",1,227,"416-21","Alloy 617",314626,"Plate"
172.62,0.00817,"Qualified",,7.87,"CapPass","Cycle 1",1,228,"416-21","Alloy 617",314626,"Plate"
165.85,0.00812,"Qualified",,7.90,"CapPass","Cycle 1",1,229,"416-21","Alloy 617",314626,"Plate"
159.97,0.00807,"Qualified",,7.94,"CapPass","Cycle 1",1,230,"416-21","Alloy 617",314626,"Plate"
172.97,0.00812,"Qualified",,8.13,"CapPass","Cycle 1",1,231,"416-21","Alloy 617",314626,"Plate"
179.82,0.00817,"Qualified",,8.16,"CapPass","Cycle 1",1,232,"416-21","Alloy 617",314626,"Plate"
186.27,0.00822,"Qualified",,8.20,"CapPass","Cycle 1",1,233,"416-21","Alloy 617",314626,"Plate"
192.56,0.00827,"Qualified",,8.24,"CapPass","Cycle 1",1,234,"416-21","Alloy 617",314626,"Plate"
198.57,0.00832,"Qualified",,8.28,"CapPass","Cycle 1",1,235,"416-21","Alloy 617",314626,"Plate"
195.36,0.00837,"Qualified",,8.32,"CapPass","Cycle 1",1,236,"416-21","Alloy 617",314626,"Plate"
196.43,0.00843,"Qualified",,8.33,"CapPass","Cycle 1",1,237,"416-21","Alloy 617",314626,"Plate"
196.90,0.00849,"Qualified",,8.34,"CapPass","Cycle 1",1,238,"416-21","Alloy 617",314626,"Plate"
197.37,0.00854,"Qualified",,8.34,"CapPass","Cycle 1",1,239,"416-21","Alloy 617",314626,"Plate"
197.67,0.00859,"Qualified",,8.34,"CapPass","Cycle 1",1,240,"416-21","Alloy 617",314626,"Plate"
198.12,0.00865,"Qualified",,8.35,"CapPass","Cycle 1",1,241,"416-21","Alloy 617",314626,"Plate"
198.61,0.00871,"Qualified",,8.35,"CapPass","Cycle 1",1,242,"416-21","Alloy 617",314626,"Plate"
199.10,0.00876,"Qualified",,8.35,"CapPass","Cycle 1",1,243,"416-21","Alloy 617",314626,"Plate"
199.60,0.00881,"Qualified",,8.36,"CapPass","Cycle 1",1,244,"416-21","Alloy 617",314626,"Plate"
199.29,0.00886,"Qualified",,8.38,"CapPass","Cycle 1",1,245,"416-21","Alloy 617",314626,"Plate"
183.79,0.00881,"Qualified",,8.46,"CapPass","Cycle 1",1,246,"416-21","Alloy 617",314626,"Plate"
176.11,0.00876,"Qualified",,8.50,"CapPass","Cycle 1",1,247,"416-21","Alloy 617",314626,"Plate"
169.06,0.00871,"Qualified",,8.54,"CapPass","Cycle 1",1,248,"416-21","Alloy 617",314626,"Plate"
178.93,0.00876,"Qualified",,8.75,"CapPass","Cycle 1",1,249,"416-21","Alloy 617",314626,"Plate"
182.58,0.00878,"Qualified",,8.77,"CapPass","Cycle 1",1,250,"416-21","Alloy 617",314626,"Plate"
185.76,0.00881,"Qualified",,8.79,"CapPass","Cycle 1",1,251,"416-21","Alloy 617",314626,"Plate"
192.49,0.00886,"Qualified",,8.84,"CapPass","Cycle 1",1,252,"416-21","Alloy 617",314626,"Plate"
199.05,0.00891,"Qualified",,8.88,"CapPass","Cycle 1",1,253,"416-21","Alloy 617",314626,"Plate"
198.23,0.00896,"Qualified",,8.93,"CapPass","Cycle 1",1,254,"416-21","Alloy 617",314626,"Plate"
200.41,0.00901,"Qualified",,8.94,"CapPass","Cycle 1",1,255,"416-21","Alloy 617",314626,"Plate"
199.88,0.00906,"Qualified",,8.97,"CapPass","Cycle 1",1,256,"416-21","Alloy 617",314626,"Plate"
200.50,0.00911,"Qualified",,9.07,"CapPass","Cycle 1",1,257,"416-21","Alloy 617",314626,"Plate"
200.91,0.00917,"Qualified",,9.12,"CapPass","Cycle 1",1,258,"416-21","Alloy 617",314626,"Plate"
201.88,0.00922,"Qualified",,9.13,"CapPass","Cycle 1",1,259,"416-21","Alloy 617",314626,"Plate"
201.07,0.00927,"Qualified",,9.15,"CapPass","Cycle 1",1,260,"416-21","Alloy 617",314626,"Plate"
201.47,0.00932,"Qualified",,9.16,"CapPass","Cycle 1",1,261,"416-21","Alloy 617",314626,"Plate"
201.80,0.00937,"Qualified",,9.17,"CapPass","Cycle 1",1,262,"416-21","Alloy 617",314626,"Plate"
202.12,0.00943,"Qualified",,9.17,"CapPass","Cycle 1",1,263,"416-21","Alloy 617",314626,"Plate"
202.26,0.00948,"Qualified",,9.18,"CapPass","Cycle 1",1,264,"416-21","Alloy 617",314626,"Plate"
202.07,0.00953,"Qualified",,9.20,"CapPass","Cycle 1",1,265,"416-21","Alloy 617",314626,"Plate"
170.67,0.00948,"Qualified",,9.68,"CapPass","Cycle 1",1,266,"416-21","Alloy 617",314626,"Plate"
161.84,0.00943,"Qualified",,9.74,"CapPass","Cycle 1",1,267,"416-21","Alloy 617",314626,"Plate"
155.98,0.00939,"Qualified",,9.77,"CapPass","Cycle 1",1,268,"416-21","Alloy 617",314626,"Plate"
153.61,0.00938,"Qualified",,9.78,"CapPass","Cycle 1",1,269,"416-21","Alloy 617",314626,"Plate"
145.60,0.00933,"Qualified",,9.83,"CapPass","Cycle 1",1,270,"416-21","Alloy 617",314626,"Plate"
137.69,0.00928,"Qualified",,9.88,"CapPass","Cycle 1",1,271,"416-21","Alloy 617",314626,"Plate"
129.69,0.00923,"Qualified",,9.94,"CapPass","Cycle 1",1,272,"416-21","Alloy 617",314626,"Plate"
121.68,0.00918,"Qualified",,9.99,"CapPass","Cycle 1",1,273,"416-21","Alloy 617",314626,"Plate"
114.07,0.00913,"Qualified",,10.04,"CapPass","Cycle 1",1,274,"416-21","Alloy 617",314626,"Plate"
106.62,0.00908,"Qualified",,10.10,"CapPass","Cycle 1",1,275,"416-21","Alloy 617",314626,"Plate"
99.05,0.00903,"Qualified",,10.15,"CapPass","Cycle 1",1,276,"416-21","Alloy 617",314626,"Plate"
91.79,0.00898,"Qualified",,10.21,"CapPass","Cycle 1",1,277,"416-21","Alloy 617",314626,"Plate"
84.47,0.00892,"Qualified",,10.26,"CapPass","Cycle 1",1,278,"416-21","Alloy 617",314626,"Plate"
77.08,0.00887,"Qualified",,10.32,"CapPass","Cycle 1",1,279,"416-21","Alloy 617",314626,"Plate"
69.75,0.00882,"Qualified",,10.38,"CapPass","Cycle 1",1,280,"416-21","Alloy 617",314626,"Plate"
62.58,0.00877,"Qualified",,10.43,"CapPass","Cycle 1",1,281,"416-21","Alloy 617",314626,"Plate"
55.57,0.00872,"Qualified",,10.48,"CapPass","Cycle 1",1,282,"416-21","Alloy 617",314626,"Plate"
48.47,0.00867,"Qualified",,10.54,"CapPass","Cycle 1",1,283,"416-21","Alloy 617",314626,"Plate"
41.24,0.00862,"Qualified",,10.60,"CapPass","Cycle 1",1,284,"416-21","Alloy 617",314626,"Plate"
33.94,0.00857,"Qualified",,10.65,"CapPass","Cycle 1",1,285,"416-21","Alloy 617",314626,"Plate"
26.68,0.00852,"Qualified",,10.70,"CapPass","Cycle 1",1,286,"416-21","Alloy 617",314626,"Plate"
19.72,0.00847,"Qualified",,10.75,"CapPass","Cycle 1",1,287,"416-21","Alloy 617",314626,"Plate"
17.44,0.00845,"Qualified",,10.77,"CapPass","Cycle 1",1,288,"416-21","Alloy 617",314626,"Plate"
12.77,0.00842,"Qualified",,10.81,"CapPass","Cycle 1",1,289,"416-21","Alloy 617",314626,"Plate"
5.71,0.00837,"Qualified",,10.86,"CapPass","Cycle 1",1,290,"416-21","Alloy 617",314626,"Plate"
-1.33,0.00832,"Qualified",,10.92,"CapPass","Cycle 1",1,291,"416-21","Alloy 617",314626,"Plate"
-8.40,0.00827,"Qualified",,10.98,"CapPass","Cycle 1",1,292,"416-21","Alloy 617",314626,"Plate"
-14.08,0.00822,"Qualified",,11.04,"CapPass","Cycle 1",1,293,"416-21","Alloy 617",314626,"Plate"
-24.68,0.00817,"Qualified",,11.20,"CapPass","Cycle 1",1,294,"416-21","Alloy 617",314626,"Plate"
-32.09,0.00812,"Qualified",,11.23,"CapPass","Cycle 1",1,295,"416-21","Alloy 617",314626,"Plate"
-39.19,0.00807,"Qualified",,11.26,"CapPass","Cycle 1",1,296,"416-21","Alloy 617",314626,"Plate"
-45.57,0.00802,"Qualified",,11.29,"CapPass","Cycle 1",1,297,"416-21","Alloy 617",314626,"Plate"
-51.31,0.00797,"Qualified",,11.32,"CapPass","Cycle 1",1,298,"416-21","Alloy 617",314626,"Plate"
-57.56,0.00791,"Qualified",,11.38,"CapPass","Cycle 1",1,299,"416-21","Alloy 617",314626,"Plate"
-63.60,0.00786,"Qualified",,11.45,"CapPass","Cycle 1",1,300,"416-21","Alloy 617",314626,"Plate"
-70.06,0.00781,"Qualified",,11.52,"CapPass","Cycle 1",1,301,"416-21","Alloy 617",314626,"Plate"
-76.97,0.00776,"Qualified",,11.60,"CapPass","Cycle 1",1,302,"416-21","Alloy 617",314626,"Plate"
-83.55,0.00771,"Qualified",,11.66,"CapPass","Cycle 1",1,303,"416-21","Alloy 617",314626,"Plate"
-90.11,0.00766,"Qualified",,11.72,"CapPass","Cycle 1",1,304,"416-21","Alloy 617",314626,"Plate"
-95.22,0.00763,"Qualified",,11.77,"CapPass","Cycle 1",1,305,"416-21","Alloy 617",314626,"Plate"
-97.13,0.00761,"Qualified",,11.79,"CapPass","Cycle 1",1,306,"416-21","Alloy 617",314626,"Plate"
-103.85,0.00756,"Qualified",,11.85,"CapPass","Cycle 1",1,307,"416-21","Alloy 617",314626,"Plate"
-110.91,0.00751,"Qualified",,11.90,"CapPass","Cycle 1",1,308,"416-21","Alloy 617",314626,"Plate"
-118.96,0.00746,"Qualified",,11.95,"CapPass","Cycle 1",1,309,"416-21","Alloy 617",314626,"Plate"
-126.33,0.00741,"Qualified",,11.99,"CapPass","Cycle 1",1,310,"416-21","Alloy 617",314626,"Plate"
-132.89,0.00736,"Qualified",,12.02,"CapPass","Cycle 1",1,311,"416-21","Alloy 617",314626,"Plate"
-138.18,0.00731,"Qualified",,12.05,"CapPass","Cycle 1",1,312,"416-21","Alloy 617",314626,"Plate"
-142.22,0.00726,"Qualified",,12.07,"CapPass","Cycle 1",1,313,"416-21","Alloy 617",314626,"Plate"
-145.42,0.00721,"Qualified",,12.10,"CapPass","Cycle 1",1,314,"416-21","Alloy 617",314626,"Plate"
-147.94,0.00715,"Qualified",,12.11,"CapPass","Cycle 1",1,315,"416-21","Alloy 617",314626,"Plate"
-150.00,0.00710,"Qualified",,12.13,"CapPass","Cycle 1",1,316,"416-21","Alloy 617",314626,"Plate"
-151.76,0.00705,"Qualified",,12.15,"CapPass","Cycle 1",1,317,"416-21","Alloy 617",314626,"Plate"
-153.28,0.00700,"Qualified",,12.17,"CapPass","Cycle 1",1,318,"416-21","Alloy 617",314626,"Plate"
-154.67,0.00695,"Qualified",,12.19,"CapPass","Cycle 1",1,319,"416-21","Alloy 617",314626,"Plate"
-155.83,0.00690,"Qualified",,12.21,"CapPass","Cycle 1",1,320,"416-21","Alloy 617",314626,"Plate"
-156.36,0.00685,"Qualified",,12.26,"CapPass","Cycle 1",1,321,"416-21","Alloy 617",314626,"Plate"
-156.97,0.00680,"Qualified",,12.40,"CapPass","Cycle 1",1,322,"416-21","Alloy 617",314626,"Plate"
-162.79,0.00675,"Qualified",,12.49,"CapPass","Cycle 1",1,323,"416-21","Alloy 617",314626,"Plate"
-165.88,0.00670,"Qualified",,12.55,"CapPass","Cycle 1",1,324,"416-21","Alloy 617",314626,"Plate"
-166.15,0.00665,"Qualified",,12.59,"CapPass","Cycle 1",1,325,"416-21","Alloy 617",314626,"Plate"
-166.01,0.00659,"Qualified",,12.61,"CapPass","Cycle 1",1,326,"416-21","Alloy 617",314626,"Plate"
-166.46,0.00654,"Qualified",,12.62,"CapPass","Cycle 1",1,327,"416-21","Alloy 617",314626,"Plate"
-167.01,0.00648,"Qualified",,12.63,"CapPass","Cycle 1",1,328,"416-21","Alloy 617",314626,"Plate"
-167.59,0.00642,"Qualified",,12.63,"CapPass","Cycle 1",1,329,"416-21","Alloy 617",314626,"Plate"
-168.04,0.00637,"Qualified",,12.64,"CapPass","Cycle 1",1,330,"416-21","Alloy 617",314626,"Plate"
-168.48,0.00632,"Qualified",,12.65,"CapPass","Cycle 1",1,331,"416-21","Alloy 617",314626,"Plate"
-167.86,0.00627,"Qualified",,12.69,"CapPass","Cycle 1",1,332,"416-21","Alloy 617",314626,"Plate"
-159.95,0.00628,"Qualified",,12.77,"CapPass","Cycle 1",1,333,"416-21","Alloy 617",314626,"Plate"
-153.06,0.00632,"Qualified",,12.86,"CapPass","Cycle 1",1,334,"416-21","Alloy 617",314626,"Plate"
-160.45,0.00627,"Qualified",,12.99,"CapPass","Cycle 1",1,335,"416-21","Alloy 617",314626,"Plate"
-166.52,0.00622,"Qualified",,13.04,"CapPass","Cycle 1",1,336,"416-21","Alloy 617",314626,"Plate"
-172.74,0.00617,"Qualified",,13.09,"CapPass","Cycle 1",1,337,"416-21","Alloy 617",314626,"Plate"
-178.71,0.00612,"Qualified",,13.14,"CapPass","Cycle 1",1,338,"416-21","Alloy 617",314626,"Plate"
-174.56,0.00607,"Qualified",,13.16,"CapPass","Cycle 1",1,339,"416-21","Alloy 617",314626,"Plate"
-175.42,0.00601,"Qualified",,13.16,"CapPass","Cycle 1",1,340,"416-21","Alloy 617",314626,"Plate"
-176.22,0.00596,"Qualified",,13.17,"CapPass","Cycle 1",1,341,"416-21","Alloy 617",314626,"Plate"
-176.24,0.00590,"Qualified",,13.18,"CapPass","Cycle 1",1,342,"416-21","Alloy 617",314626,"Plate"
-175.72,0.00585,"Qualified",,13.19,"CapPass","Cycle 1",1,343,"416-21","Alloy 617",314626,"Plate"
-176.08,0.00580,"Qualified",,13.20,"CapPass","Cycle 1",1,344,"416-21","Alloy 617",314626,"Plate"
-176.27,0.00574,"Qualified",,13.20,"CapPass","Cycle 1",1,345,"416-21","Alloy 617",314626,"Plate"
-176.47,0.00569,"Qualified",,13.21,"CapPass","Cycle 1",1,346,"416-21","Alloy 617",314626,"Plate"
-176.38,0.00564,"Qualified",,13.22,"CapPass","Cycle 1",1,347,"416-21","Alloy 617",314626,"Plate"
-175.34,0.00559,"Qualified",,13.24,"CapPass","Cycle 1",1,348,"416-21","Alloy 617",314626,"Plate"
-160.52,0.00564,"Qualified",,13.32,"CapPass","Cycle 1",1,349,"416-21","Alloy 617",314626,"Plate"
-152.82,0.00569,"Qualified",,13.35,"CapPass","Cycle 1",1,350,"416-21","Alloy 617",314626,"Plate"
-146.53,0.00574,"Qualified",,13.39,"CapPass","Cycle 1",1,351,"416-21","Alloy 617",314626,"Plate"
-157.08,0.00569,"Qualified",,13.59,"CapPass","Cycle 1",1,352,"416-21","Alloy 617",314626,"Plate"
-164.36,0.00564,"Qualified",,13.63,"CapPass","Cycle 1",1,353,"416-21","Alloy 617",314626,"Plate"
-171.09,0.00559,"Qualified",,13.68,"CapPass","Cycle 1",1,354,"416-21","Alloy 617",314626,"Plate"
-177.41,0.00554,"Qualified",,13.72,"CapPass","Cycle 1",1,355,"416-21","Alloy 617",314626,"Plate"
-174.16,0.00548,"Qualified",,13.77,"CapPass","Cycle 1",1,356,"416-21","Alloy 617",314626,"Plate"
-175.29,0.00548,"Qualified",,13.77,"CapPass","Cycle 1",1,357,"416-21","Alloy 617",314626,"Plate"
-176.49,0.00543,"Qualified",,13.78,"CapPass","Cycle 1",1,358,"416-21","Alloy 617",314626,"Plate"
-177.28,0.00538,"Qualified",,13.78,"CapPass","Cycle 1",1,359,"416-21","Alloy 617",314626,"Plate"
-177.95,0.00532,"Qualified",,13.79,"CapPass","Cycle 1",1,360,"416-21","Alloy 617",314626,"Plate"
-178.71,0.00527,"Qualified",,13.79,"CapPass","Cycle 1",1,361,"416-21","Alloy 617",314626,"Plate"
-179.49,0.00522,"Qualified",,13.80,"CapPass","Cycle 1",1,362,"416-21","Alloy 617",314626,"Plate"
-180.10,0.00517,"Qualified",,13.84,"CapPass","Cycle 1",1,363,"416-21","Alloy 617",314626,"Plate"
-182.53,0.00512,"Qualified",,14.13,"CapPass","Cycle 1",1,364,"416-21","Alloy 617",314626,"Plate"
-187.29,0.00507,"Qualified",,14.22,"CapPass","Cycle 1",1,365,"416-21","Alloy 617",314626,"Plate"
-184.94,0.00501,"Qualified",,14.24,"CapPass","Cycle 1",1,366,"416-21","Alloy 617",314626,"Plate"
-185.73,0.00495,"Qualified",,14.25,"CapPass","Cycle 1",1,367,"416-21","Alloy 617",314626,"Plate"
-186.24,0.00489,"Qualified",,14.25,"CapPass","Cycle 1",1,368,"416-21","Alloy 617",314626,"Plate"
-186.70,0.00484,"Qualified",,14.25,"CapPass","Cycle 1",1,369,"416-21","Alloy 617",314626,"Plate"
-185.56,0.00478,"Qualified",,14.26,"CapPass","Cycle 1",1,370,"416-21","Alloy 617",314626,"Plate"
-185.46,0.00472,"Qualified",,14.27,"CapPass","Cycle 1",1,371,"416-21","Alloy 617",314626,"Plate"
-186.07,0.00467,"Qualified",,14.27,"CapPass","Cycle 1",1,372,"416-21","Alloy 617",314626,"Plate"
-186.56,0.00462,"Qualified",,14.28,"CapPass","Cycle 1",1,373,"416-21","Alloy 617",314626,"Plate"
-186.89,0.00456,"Qualified",,14.28,"CapPass","Cycle 1",1,374,"416-21","Alloy 617",314626,"Plate"
-187.10,0.00451,"Qualified",,14.29,"CapPass","Cycle 1",1,375,"416-21","Alloy 617",314626,"Plate"
-187.05,0.00446,"Qualified",,14.29,"CapPass","Cycle 1",1,376,"416-21","Alloy 617",314626,"Plate"
-163.30,0.00451,"Qualified",,14.40,"CapPass","Cycle 1",1,377,"416-21","Alloy 617",314626,"Plate"
-156.17,0.00456,"Qualified",,14.42,"CapPass","Cycle 1",1,378,"416-21","Alloy 617",314626,"Plate"
-149.56,0.00461,"Qualified",,14.45,"CapPass","Cycle 1",1,379,"416-21","Alloy 617",314626,"Plate"
-143.70,0.00466,"Qualified",,14.49,"CapPass","Cycle 1",1,380,"416-21","Alloy 617",314626,"Plate"
-156.30,0.00461,"Qualified",,14.67,"CapPass","Cycle 1",1,381,"416-21","Alloy 617",314626,"Plate"
-163.71,0.00456,"Qualified",,14.71,"CapPass","Cycle 1",1,382,"416-21","Alloy 617",314626,"Plate"
-170.88,0.00451,"Qualified",,14.75,"CapPass","Cycle 1",1,383,"416-21","Alloy 617",314626,"Plate"
-174.47,0.00448,"Qualified",,14.77,"CapPass","Cycle 1",1,384,"416-21","Alloy 617",314626,"Plate"
-177.52,0.00445,"Qualified",,14.79,"CapPass","Cycle 1",1,385,"416-21","Alloy 617",314626,"Plate"
-183.71,0.00440,"Qualified",,14.83,"CapPass","Cycle 1",1,386,"416-21","Alloy 617",314626,"Plate"
-189.56,0.00435,"Qualified",,14.88,"CapPass","Cycle 1",1,387,"416-21","Alloy 617",314626,"Plate"
-187.79,0.00430,"Qualified",,14.92,"CapPass","Cycle 1",1,388,"416-21","Alloy 617",314626,"Plate"
-188.56,0.00425,"Qualified",,14.92,"CapPass","Cycle 1",1,389,"416-21","Alloy 617",314626,"Plate"
-189.19,0.00419,"Qualified",,14.93,"CapPass","Cycle 1",1,390,"416-21","Alloy 617",314626,"Plate"
-189.80,0.00413,"Qualified",,14.93,"CapPass","Cycle 1",1,391,"416-21","Alloy 617",314626,"Plate"
-190.39,0.00408,"Qualified",,14.94,"CapPass","Cycle 1",1,392,"416-21","Alloy 617",314626,"Plate"
-191.03,0.00403,"Qualified",,14.94,"CapPass","Cycle 1",1,393,"416-21","Alloy 617",314626,"Plate"
-191.77,0.00398,"Qualified",,14.96,"CapPass","Cycle 1",1,394,"416-21","Alloy 617",314626,"Plate"
-188.59,0.00393,"Qualified",,15.33,"CapPass","Cycle 1",1,395,"416-21","Alloy 617",314626,"Plate"
-195.41,0.00388,"Qualified",,15.38,"CapPass","Cycle 1",1,396,"416-21","Alloy 617",314626,"Plate"
-189.36,0.00382,"Qualified",,15.41,"CapPass","Cycle 1",1,397,"416-21","Alloy 617",314626,"Plate"
-190.61,0.00377,"Qualified",,15.41,"CapPass","Cycle 1",1,398,"416-21","Alloy 617",314626,"Plate"
-191.43,0.00372,"Qualified",,15.42,"CapPass","Cycle 1",1,399,"416-21","Alloy 617",314626,"Plate"
-192.44,0.00366,"Qualified",,15.43,"CapPass","Cycle 1",1,400,"416-21","Alloy 617",314626,"Plate"
-193.75,0.00361,"Qualified",,15.44,"CapPass","Cycle 1",1,401,"416-21","Alloy 617",314626,"Plate"
-194.22,0.00356,"Qualified",,15.46,"CapPass","Cycle 1",1,402,"416-21","Alloy 617",314626,"Plate"
-194.49,0.00351,"Qualified",,15.48,"CapPass","Cycle 1",1,403,"416-21","Alloy 617",314626,"Plate"
-189.74,0.00347,"Qualified",,15.77,"CapPass","Cycle 1",1,404,"416-21","Alloy 617",314626,"Plate"
-191.92,0.00346,"Qualified",,15.79,"CapPass","Cycle 1",1,405,"416-21","Alloy 617",314626,"Plate"
-198.48,0.00341,"Qualified",,15.84,"CapPass","Cycle 1",1,406,"416-21","Alloy 617",314626,"Plate"
-191.30,0.00336,"Qualified",,15.87,"CapPass","Cycle 1",1,407,"416-21","Alloy 617",314626,"Plate"
-191.85,0.00329,"Qualified",,15.87,"CapPass","Cycle 1",1,408,"416-21","Alloy 617",314626,"Plate"
-192.25,0.00322,"Qualified",,15.87,"CapPass","Cycle 1",1,409,"416-21","Alloy 617",314626,"Plate"
-192.63,0.00317,"Qualified",,15.88,"CapPass","Cycle 1",1,410,"416-21","Alloy 617",314626,"Plate"
-192.98,0.00311,"Qualified",,15.88,"CapPass","Cycle 1",1,411,"416-21","Alloy 617",314626,"Plate"
-193.10,0.00305,"Qualified",,15.88,"CapPass","Cycle 1",1,412,"416-21","Alloy 617",314626,"Plate"
-193.48,0.00300,"Qualified",,15.88,"CapPass","Cycle 1",1,413,"416-21","Alloy 617",314626,"Plate"
-193.70,0.00294,"Qualified",,15.88,"CapPass","Cycle 1",1,414,"416-21","Alloy 617",314626,"Plate"
-194.02,0.00288,"Qualified",,15.89,"CapPass","Cycle 1",1,415,"416-21","Alloy 617",314626,"Plate"
-194.40,0.00282,"Qualified",,15.89,"CapPass","Cycle 1",1,416,"416-21","Alloy 617",314626,"Plate"
-194.75,0.00275,"Qualified",,15.89,"CapPass","Cycle 1",1,417,"416-21","Alloy 617",314626,"Plate"
-194.81,0.00270,"Qualified",,15.90,"CapPass","Cycle 1",1,418,"416-21","Alloy 617",314626,"Plate"
