Repository: js-molina/fatigue-A617

File: data/850C/Strain rate 0.001/2.0% strain/HTM_A19_PeakStress_41610.csv
"Cycle","Data State","Max Stress Mpa","Min Stress Mpa","Qual Exceptions","Qual State","Stress Ratio","Time Max Stress Sec","Time Min Stress Sec","Sample","Count","Alloy","Material_Form","Heat"
1,"CapPass",".",-240.68,,"Qualified",".",".",28.68,"416-10",1,"Alloy 617","Plate",314626
2,"CapPass",256.97,-285.89,,"Qualified",0.899,47.38,66.97,"416-10",2,"Alloy 617","Plate",314626
3,"CapPass",282.06,-299.01,,"Qualified",0.943,86.28,105.77,"416-10",3,"Alloy 617","Plate",314626
4,"CapPass",287.84,-300.13,,"Qualified",0.959,125.42,144.82,"416-10",4,"Alloy 617","Plate",314626
5,"CapPass",286.62,-301.31,,"Qualified",0.951,165.86,185.88,"416-10",5,"Alloy 617","Plate",314626
6,"CapPass",288.78,-302.61,,"Qualified",0.954,205.86,225.53,"416-10",6,"Alloy 617","Plate",314626
7,"CapPass",286.69,-301.53,,"Qualified",0.951,245.07,265.46,"416-10",7,"Alloy 617","Plate",314626
8,"CapPass",288.15,-305.90,,"Qualified",0.942,285.84,305.35,"416-10",8,"Alloy 617","Plate",314626
9,"CapPass",287.49,-303.04,,"Qualified",0.949,325.18,344.74,"416-10",9,"Alloy 617","Plate",314626
10,"CapPass",287.88,-302.56,,"Qualified",0.951,365.91,385.02,"416-10",10,"Alloy 617","Plate",314626
11,"CapPass",286.45,-300.53,,"Qualified",0.953,405.71,425.85,"416-10",11,"Alloy 617","Plate",314626
12,"CapPass",286.88,-301.02,,"Qualified",0.953,443.85,465.19,"416-10",12,"Alloy 617","Plate",314626
13,"CapPass",285.35,-298.58,,"Qualified",0.956,485.71,505.44,"416-10",13,"Alloy 617","Plate",314626
14,"CapPass",287.60,-299.41,,"Qualified",0.961,525.73,545.96,"416-10",14,"Alloy 617","Plate",314626
15,"CapPass",286.83,-299.50,,"Qualified",0.958,565.71,585.98,"416-10",15,"Alloy 617","Plate",314626
16,"CapPass",285.25,-299.18,,"Qualified",0.953,605.71,625.98,"416-10",16,"Alloy 617","Plate",314626
17,"CapPass",286.81,-299.78,,"Qualified",0.957,645.98,663.77,"416-10",17,"Alloy 617","Plate",314626
18,"CapPass",288.18,-299.06,,"Qualified",0.964,685.81,705.06,"416-10",18,"Alloy 617","Plate",314626
19,"CapPass",285.13,-299.64,,"Qualified",0.952,723.79,746.00,"416-10",19,"Alloy 617","Plate",314626
20,"CapPass",286.09,-301.81,,"Qualified",0.948,764.88,785.89,"416-10",20,"Alloy 617","Plate",314626
21,"CapPass",285.92,-302.24,,"Qualified",0.946,803.58,825.52,"416-10",21,"Alloy 617","Plate",314626
22,"CapPass",284.38,-299.03,,"Qualified",0.951,843.60,864.03,"416-10",22,"Alloy 617","Plate",314626
23,"CapPass",287.02,-299.30,,"Qualified",0.959,885.72,904.95,"416-10",23,"Alloy 617","Plate",314626
24,"CapPass",285.52,-299.55,,"Qualified",0.953,925.49,946.00,"416-10",24,"Alloy 617","Plate",314626
25,"CapPass",285.33,-299.46,,"Qualified",0.953,961.53,983.30,"416-10",25,"Alloy 617","Plate",314626
26,"CapPass",285.63,-299.85,,"Qualified",0.953,1004.93,1025.94,"416-10",26,"Alloy 617","Plate",314626
27,"CapPass",285.89,-296.85,,"Qualified",0.963,1046.07,1065.98,"416-10",27,"Alloy 617","Plate",314626
28,"CapPass",287.30,-300.22,,"Qualified",0.957,1085.78,1105.03,"416-10",28,"Alloy 617","Plate",314626
29,"CapPass",286.58,-297.55,,"Qualified",0.963,1123.48,1146.09,"416-10",29,"Alloy 617","Plate",314626
30,"CapPass",286.33,-296.09,,"Qualified",0.967,1165.92,1185.20,"416-10",30,"Alloy 617","Plate",314626
31,"CapPass",285.36,-297.11,,"Qualified",0.960,1205.86,1226.12,"416-10",31,"Alloy 617","Plate",314626
32,"CapPass",285.49,-297.47,,"Qualified",0.960,1244.06,1265.78,"416-10",32,"Alloy 617","Plate",314626
33,"CapPass",286.51,-299.64,,"Qualified",0.956,1285.13,1305.97,"416-10",33,"Alloy 617","Plate",314626
34,"CapPass",286.67,-298.26,,"Qualified",0.961,1326.12,1344.79,"416-10",34,"Alloy 617","Plate",314626
35,"CapPass",284.67,-296.74,,"Qualified",0.959,1366.05,1386.16,"416-10",35,"Alloy 617","Plate",314626
36,"CapPass",285.74,-297.53,,"Qualified",0.960,1405.44,1425.68,"416-10",36,"Alloy 617","Plate",314626
37,"CapPass",284.56,-297.93,,"Qualified",0.955,1445.19,1465.44,"416-10",37,"Alloy 617","Plate",314626
38,"CapPass",285.18,-296.19,,"Qualified",0.963,1486.05,1506.18,"416-10",38,"Alloy 617","Plate",314626
39,"CapPass",285.18,-299.96,,"Qualified",0.951,1526.05,1545.99,"416-10",39,"Alloy 617","Plate",314626
40,"CapPass",284.70,-299.10,,"Qualified",0.952,1564.84,1584.87,"416-10",40,"Alloy 617","Plate",314626
41,"CapPass",284.66,-301.91,,"Qualified",0.943,1605.00,1626.07,"416-10",41,"Alloy 617","Plate",314626
42,"CapPass",284.20,-297.90,,"Qualified",0.954,1646.13,1665.51,"416-10",42,"Alloy 617","Plate",314626
43,"CapPass",283.21,-298.92,,"Qualified",0.947,1686.20,1705.10,"416-10",43,"Alloy 617","Plate",314626
44,"CapPass",285.78,-298.61,,"Qualified",0.957,1726.22,1746.10,"416-10",44,"Alloy 617","Plate",314626
45,"CapPass",286.01,-295.38,,"Qualified",0.968,1766.22,1786.24,"416-10",45,"Alloy 617","Plate",314626
46,"CapPass",284.55,-297.21,,"Qualified",0.957,1803.13,1825.11,"416-10",46,"Alloy 617","Plate",314626
47,"CapPass",284.80,-300.91,,"Qualified",0.946,1844.12,1866.24,"416-10",47,"Alloy 617","Plate",314626
48,"CapPass",285.71,-295.49,,"Qualified",0.967,1885.35,1903.72,"416-10",48,"Alloy 617","Plate",314626
49,"CapPass",284.66,-298.69,,"Qualified",0.953,1925.77,1945.58,"416-10",49,"Alloy 617","Plate",314626
50,"CapPass",286.04,-297.50,,"Qualified",0.961,1964.54,1984.61,"416-10",50,"Alloy 617","Plate",314626
51,"CapPass",285.15,-297.42,,"Qualified",0.959,2005.00,2026.27,"416-10",51,"Alloy 617","Plate",314626
52,"CapPass",285.61,-299.36,,"Qualified",0.954,2044.37,2066.29,"416-10",52,"Alloy 617","Plate",314626
53,"CapPass",285.92,-298.13,,"Qualified",0.959,2085.08,2106.06,"416-10",53,"Alloy 617","Plate",314626
54,"CapPass",284.38,-297.03,,"Qualified",0.957,2123.98,2146.31,"416-10",54,"Alloy 617","Plate",314626
55,"CapPass",285.36,-297.50,,"Qualified",0.959,2164.98,2185.62,"416-10",55,"Alloy 617","Plate",314626
56,"CapPass",283.58,-296.59,,"Qualified",0.956,2204.57,2224.79,"416-10",56,"Alloy 617","Plate",314626
57,"CapPass",285.42,-297.74,,"Qualified",0.959,2245.89,2266.31,"416-10",57,"Alloy 617","Plate",314626
58,"CapPass",284.04,-296.56,,"Qualified",0.958,2286.11,2304.91,"416-10",58,"Alloy 617","Plate",314626
59,"CapPass",283.75,-297.87,,"Qualified",0.953,2326.14,2345.58,"416-10",59,"Alloy 617","Plate",314626
60,"CapPass",284.72,-297.90,,"Qualified",0.956,2365.60,2386.19,"416-10",60,"Alloy 617","Plate",314626
61,"CapPass",284.82,-296.06,,"Qualified",0.962,2404.19,2424.77,"416-10",61,"Alloy 617","Plate",314626
62,"CapPass",284.34,-295.17,,"Qualified",0.963,2443.00,2466.38,"416-10",62,"Alloy 617","Plate",314626
63,"CapPass",283.27,-296.11,,"Qualified",0.957,2483.38,2506.39,"416-10",63,"Alloy 617","Plate",314626
64,"CapPass",284.86,-296.10,,"Qualified",0.962,2526.39,2545.87,"416-10",64,"Alloy 617","Plate",314626
65,"CapPass",284.25,-298.09,,"Qualified",0.954,2565.27,2585.63,"416-10",65,"Alloy 617","Plate",314626
66,"CapPass",283.41,-296.27,,"Qualified",0.957,2604.51,2625.19,"416-10",66,"Alloy 617","Plate",314626
67,"CapPass",284.34,-296.12,,"Qualified",0.960,2645.05,2663.91,"416-10",67,"Alloy 617","Plate",314626
68,"CapPass",283.93,-295.57,,"Qualified",0.961,2684.04,2705.50,"416-10",68,"Alloy 617","Plate",314626
69,"CapPass",284.15,-296.18,,"Qualified",0.959,2726.43,2746.43,"416-10",69,"Alloy 617","Plate",314626
70,"CapPass",284.90,-296.54,,"Qualified",0.961,2764.47,2786.02,"416-10",70,"Alloy 617","Plate",314626
71,"CapPass",282.79,-296.21,,"Qualified",0.955,2803.55,2826.42,"416-10",71,"Alloy 617","Plate",314626
72,"CapPass",283.05,-296.61,,"Qualified",0.954,2845.87,2865.09,"416-10",72,"Alloy 617","Plate",314626
73,"CapPass",283.91,-296.94,,"Qualified",0.956,2886.29,2905.83,"416-10",73,"Alloy 617","Plate",314626
74,"CapPass",284.20,-295.64,,"Qualified",0.961,2925.03,2945.99,"416-10",74,"Alloy 617","Plate",314626
75,"CapPass",282.66,-294.26,,"Qualified",0.961,2966.40,2985.59,"416-10",75,"Alloy 617","Plate",314626
76,"CapPass",283.95,-295.77,,"Qualified",0.960,3005.92,3025.34,"416-10",76,"Alloy 617","Plate",314626
77,"CapPass",283.73,-298.66,,"Qualified",0.950,3045.30,3065.66,"416-10",77,"Alloy 617","Plate",314626
78,"CapPass",282.26,-293.72,,"Qualified",0.961,3085.83,3106.53,"416-10",78,"Alloy 617","Plate",314626
79,"CapPass",284.54,-295.44,,"Qualified",0.963,3126.34,3146.53,"416-10",79,"Alloy 617","Plate",314626
80,"CapPass",284.09,-295.48,,"Qualified",0.961,3166.24,3185.92,"416-10",80,"Alloy 617","Plate",314626
81,"CapPass",282.59,-297.91,,"Qualified",0.949,3202.90,3226.55,"416-10",81,"Alloy 617","Plate",314626
82,"CapPass",284.79,-294.17,,"Qualified",0.968,3246.46,3266.55,"416-10",82,"Alloy 617","Plate",314626
83,"CapPass",282.20,-294.02,,"Qualified",0.960,3282.89,3306.47,"416-10",83,"Alloy 617","Plate",314626
84,"CapPass",283.05,-293.88,,"Qualified",0.963,3326.20,3346.56,"416-10",84,"Alloy 617","Plate",314626
85,"CapPass",283.27,-296.22,,"Qualified",0.956,3365.17,3385.67,"416-10",85,"Alloy 617","Plate",314626
86,"CapPass",284.21,-295.21,,"Qualified",0.963,3406.58,3426.59,"416-10",86,"Alloy 617","Plate",314626
87,"CapPass",283.82,-296.74,,"Qualified",0.956,3446.43,3466.36,"416-10",87,"Alloy 617","Plate",314626
88,"CapPass",284.54,-292.77,,"Qualified",0.972,3486.52,3504.26,"416-10",88,"Alloy 617","Plate",314626
89,"CapPass",281.53,-293.82,,"Qualified",0.958,3526.05,3546.62,"416-10",89,"Alloy 617","Plate",314626
90,"CapPass",283.75,-295.83,,"Qualified",0.959,3566.62,3586.50,"416-10",90,"Alloy 617","Plate",314626
91,"CapPass",282.34,-293.17,,"Qualified",0.963,3605.51,3624.05,"416-10",91,"Alloy 617","Plate",314626
92,"CapPass",283.30,-295.27,,"Qualified",0.959,3646.64,3665.98,"416-10",92,"Alloy 617","Plate",314626
93,"CapPass",283.27,-296.30,,"Qualified",0.956,3686.64,3706.66,"416-10",93,"Alloy 617","Plate",314626
94,"CapPass",282.91,-295.91,,"Qualified",0.956,3725.42,3746.56,"416-10",94,"Alloy 617","Plate",314626
95,"CapPass",282.69,-295.12,,"Qualified",0.958,3765.33,3786.10,"416-10",95,"Alloy 617","Plate",314626
96,"CapPass",282.18,-295.75,,"Qualified",0.954,3805.33,3826.51,"416-10",96,"Alloy 617","Plate",314626
97,"CapPass",282.80,-293.79,,"Qualified",0.963,3846.37,3865.66,"416-10",97,"Alloy 617","Plate",314626
98,"CapPass",282.46,-293.93,,"Qualified",0.961,3884.13,3906.32,"416-10",98,"Alloy 617","Plate",314626
99,"CapPass",282.75,-292.90,,"Qualified",0.965,3926.55,3945.50,"416-10",99,"Alloy 617","Plate",314626
100,"CapPass",282.27,-293.77,,"Qualified",0.961,3964.95,3986.54,"416-10",100,"Alloy 617","Plate",314626
101,"CapPass",282.07,-294.22,,"Qualified",0.959,4004.45,4026.42,"416-10",101,"Alloy 617","Plate",314626
102,"CapPass",281.33,-297.58,,"Qualified",0.945,4042.92,4066.73,"416-10",102,"Alloy 617","Plate",314626
103,"CapPass",283.57,-296.32,,"Qualified",0.957,4086.69,4106.38,"416-10",103,"Alloy 617","Plate",314626
104,"CapPass",282.76,-292.88,,"Qualified",0.965,4126.74,4144.55,"416-10",104,"Alloy 617","Plate",314626
105,"CapPass",282.38,-293.27,,"Qualified",0.963,4166.01,4185.67,"416-10",105,"Alloy 617","Plate",314626
106,"CapPass",282.18,-293.75,,"Qualified",0.961,4205.75,4224.18,"416-10",106,"Alloy 617","Plate",314626
107,"CapPass",280.36,-294.46,,"Qualified",0.952,4242.32,4266.79,"416-10",107,"Alloy 617","Plate",314626
108,"CapPass",281.91,-298.80,,"Qualified",0.943,4285.75,4306.72,"416-10",108,"Alloy 617","Plate",314626
109,"CapPass",283.38,-292.72,,"Qualified",0.968,4326.54,4345.78,"416-10",109,"Alloy 617","Plate",314626
110,"CapPass",283.75,-292.34,,"Qualified",0.971,4365.57,4385.61,"416-10",110,"Alloy 617","Plate",314626
111,"CapPass",281.63,-294.85,,"Qualified",0.955,4406.70,4426.71,"416-10",111,"Alloy 617","Plate",314626
112,"CapPass",281.45,-293.51,,"Qualified",0.959,4446.78,4466.05,"416-10",112,"Alloy 617","Plate",314626
113,"CapPass",282.02,-293.23,,"Qualified",0.962,4486.82,4506.83,"416-10",113,"Alloy 617","Plate",314626
114,"CapPass",282.30,-292.15,,"Qualified",0.966,4526.83,4546.85,"416-10",114,"Alloy 617","Plate",314626
115,"CapPass",280.96,-294.88,,"Qualified",0.953,4565.53,4586.07,"416-10",115,"Alloy 617","Plate",314626
116,"CapPass",283.08,-293.59,,"Qualified",0.964,4606.38,4625.81,"416-10",116,"Alloy 617","Plate",314626
117,"CapPass",282.67,-291.31,,"Qualified",0.970,4646.29,4665.91,"416-10",117,"Alloy 617","Plate",314626
118,"CapPass",281.69,-292.75,,"Qualified",0.962,4686.57,4706.08,"416-10",118,"Alloy 617","Plate",314626
119,"CapPass",281.99,-296.38,,"Qualified",0.951,4725.04,4746.46,"416-10",119,"Alloy 617","Plate",314626
120,"CapPass",280.89,-293.48,,"Qualified",0.957,4766.16,4785.58,"416-10",120,"Alloy 617","Plate",314626
121,"CapPass",281.83,-294.56,,"Qualified",0.957,4806.48,4826.46,"416-10",121,"Alloy 617","Plate",314626
122,"CapPass",282.16,-291.46,,"Qualified",0.968,4846.89,4865.35,"416-10",122,"Alloy 617","Plate",314626
123,"CapPass",281.70,-294.20,,"Qualified",0.958,4886.57,4906.53,"416-10",123,"Alloy 617","Plate",314626
124,"CapPass",280.03,-291.76,,"Qualified",0.960,4924.48,4946.92,"416-10",124,"Alloy 617","Plate",314626
125,"CapPass",281.55,-295.20,,"Qualified",0.954,4966.92,4986.47,"416-10",125,"Alloy 617","Plate",314626
126,"CapPass",280.27,-293.93,,"Qualified",0.954,5006.45,5026.61,"416-10",126,"Alloy 617","Plate",314626
127,"CapPass",282.90,-292.64,,"Qualified",0.967,5045.64,5065.85,"416-10",127,"Alloy 617","Plate",314626
128,"CapPass",281.43,-294.22,,"Qualified",0.957,5084.26,5105.14,"416-10",128,"Alloy 617","Plate",314626
129,"CapPass",280.93,-295.42,,"Qualified",0.951,5126.09,5146.90,"416-10",129,"Alloy 617","Plate",314626
130,"CapPass",278.87,-292.59,,"Qualified",0.953,5164.67,5186.98,"416-10",130,"Alloy 617","Plate",314626
131,"CapPass",281.32,-292.83,,"Qualified",0.961,5204.07,5225.88,"416-10",131,"Alloy 617","Plate",314626
132,"CapPass",280.85,-292.50,,"Qualified",0.960,5246.69,5267.00,"416-10",132,"Alloy 617","Plate",314626
133,"CapPass",280.56,-291.70,,"Qualified",0.962,5285.82,5306.99,"416-10",133,"Alloy 617","Plate",314626
134,"CapPass",280.68,-290.83,,"Qualified",0.965,5325.37,5347.02,"416-10",134,"Alloy 617","Plate",314626
135,"CapPass",280.23,-293.57,,"Qualified",0.955,5367.01,5386.76,"416-10",135,"Alloy 617","Plate",314626
136,"CapPass",278.93,-293.48,,"Qualified",0.950,5406.59,5426.97,"416-10",136,"Alloy 617","Plate",314626
137,"CapPass",281.35,-291.42,,"Qualified",0.965,5446.70,5466.33,"416-10",137,"Alloy 617","Plate",314626
138,"CapPass",280.61,-293.31,,"Qualified",0.957,5484.98,5507.05,"416-10",138,"Alloy 617","Plate",314626
139,"CapPass",279.81,-291.62,,"Qualified",0.959,5526.86,5547.07,"416-10",139,"Alloy 617","Plate",314626
140,"CapPass",281.01,-293.18,,"Qualified",0.958,5566.45,5587.07,"416-10",140,"Alloy 617","Plate",314626
141,"CapPass",280.24,-291.47,,"Qualified",0.961,5602.57,5627.06,"416-10",141,"Alloy 617","Plate",314626
142,"CapPass",281.08,-291.25,,"Qualified",0.965,5647.04,5667.08,"416-10",142,"Alloy 617","Plate",314626
143,"CapPass",278.70,-294.59,,"Qualified",0.946,5682.85,5707.09,"416-10",143,"Alloy 617","Plate",314626
144,"CapPass",279.22,-292.53,,"Qualified",0.955,5726.82,5746.84,"416-10",144,"Alloy 617","Plate",314626
145,"CapPass",279.89,-292.10,,"Qualified",0.958,5766.89,5786.93,"416-10",145,"Alloy 617","Plate",314626
146,"CapPass",278.11,-291.48,,"Qualified",0.954,5807.11,5826.48,"416-10",146,"Alloy 617","Plate",314626
147,"CapPass",279.41,-289.84,,"Qualified",0.964,5847.12,5867.09,"416-10",147,"Alloy 617","Plate",314626
148,"CapPass",279.95,-290.00,,"Qualified",0.965,5887.10,5905.29,"416-10",148,"Alloy 617","Plate",314626
149,"CapPass",278.56,-290.44,,"Qualified",0.959,5925.40,5947.15,"416-10",149,"Alloy 617","Plate",314626
150,"CapPass",278.47,-291.51,,"Qualified",0.955,5966.13,5987.15,"416-10",150,"Alloy 617","Plate",314626
151,"CapPass",279.64,-293.70,,"Qualified",0.952,6006.94,6026.89,"416-10",151,"Alloy 617","Plate",314626
152,"CapPass",278.59,-290.31,,"Qualified",0.960,6045.58,6066.36,"416-10",152,"Alloy 617","Plate",314626
153,"CapPass",277.86,-291.14,,"Qualified",0.954,6084.88,6107.19,"416-10",153,"Alloy 617","Plate",314626
154,"CapPass",277.71,-289.00,,"Qualified",0.961,6127.09,6146.98,"416-10",154,"Alloy 617","Plate",314626
155,"CapPass",279.24,-288.72,,"Qualified",0.967,6164.83,6185.55,"416-10",155,"Alloy 617","Plate",314626
156,"CapPass",277.03,-292.17,,"Qualified",0.948,6207.19,6227.22,"416-10",156,"Alloy 617","Plate",314626
157,"CapPass",278.28,-290.13,,"Qualified",0.959,6246.73,6267.21,"416-10",157,"Alloy 617","Plate",314626
158,"CapPass",277.47,-292.87,,"Qualified",0.947,6283.64,6306.54,"416-10",158,"Alloy 617","Plate",314626
159,"CapPass",277.18,-289.30,,"Qualified",0.958,6327.02,6347.17,"416-10",159,"Alloy 617","Plate",314626
160,"CapPass",277.46,-290.63,,"Qualified",0.955,6365.35,6387.23,"416-10",160,"Alloy 617","Plate",314626
161,"CapPass",277.22,-290.04,,"Qualified",0.956,6406.08,6427.26,"416-10",161,"Alloy 617","Plate",314626
162,"CapPass",276.00,-288.90,,"Qualified",0.955,6445.10,6467.26,"416-10",162,"Alloy 617","Plate",314626
163,"CapPass",276.51,-292.30,,"Qualified",0.946,6486.76,6506.87,"416-10",163,"Alloy 617","Plate",314626
164,"CapPass",277.39,-289.31,,"Qualified",0.959,6526.46,6547.29,"416-10",164,"Alloy 617","Plate",314626
165,"CapPass",276.85,-290.62,,"Qualified",0.953,6566.00,6587.30,"416-10",165,"Alloy 617","Plate",314626
166,"CapPass",276.06,-292.24,,"Qualified",0.945,6607.25,6627.03,"416-10",166,"Alloy 617","Plate",314626
167,"CapPass",275.78,-290.38,,"Qualified",0.950,6647.22,6667.30,"416-10",167,"Alloy 617","Plate",314626
168,"CapPass",275.61,-290.04,,"Qualified",0.950,6687.05,6707.32,"416-10",168,"Alloy 617","Plate",314626
169,"CapPass",276.12,-289.02,,"Qualified",0.955,6727.31,6747.33,"416-10",169,"Alloy 617","Plate",314626
170,"CapPass",276.23,-289.14,,"Qualified",0.955,6767.32,6787.02,"416-10",170,"Alloy 617","Plate",314626
171,"CapPass",274.95,-288.06,,"Qualified",0.954,6807.21,6827.34,"416-10",171,"Alloy 617","Plate",314626
172,"CapPass",275.38,-288.63,,"Qualified",0.954,6847.30,6867.35,"416-10",172,"Alloy 617","Plate",314626
173,"CapPass",275.24,-288.83,,"Qualified",0.953,6887.35,6906.98,"416-10",173,"Alloy 617","Plate",314626
174,"CapPass",274.94,-288.28,,"Qualified",0.954,6926.57,6946.58,"416-10",174,"Alloy 617","Plate",314626
175,"CapPass",274.45,-287.15,,"Qualified",0.956,6967.19,6987.39,"416-10",175,"Alloy 617","Plate",314626
176,"CapPass",274.14,-288.14,,"Qualified",0.951,7005.76,7026.66,"416-10",176,"Alloy 617","Plate",314626
177,"CapPass",274.91,-287.62,,"Qualified",0.956,7046.36,7067.22,"416-10",177,"Alloy 617","Plate",314626
178,"CapPass",275.43,-286.79,,"Qualified",0.960,7086.93,7107.41,"416-10",178,"Alloy 617","Plate",314626
179,"CapPass",274.32,-287.18,,"Qualified",0.955,7125.65,7147.41,"416-10",179,"Alloy 617","Plate",314626
180,"CapPass",273.56,-288.50,,"Qualified",0.948,7164.66,7187.02,"416-10",180,"Alloy 617","Plate",314626
181,"CapPass",273.31,-287.38,,"Qualified",0.951,7207.42,7227.41,"416-10",181,"Alloy 617","Plate",314626
182,"CapPass",273.95,-288.08,,"Qualified",0.951,7247.12,7267.14,"416-10",182,"Alloy 617","Plate",314626
183,"CapPass",273.50,-288.77,,"Qualified",0.947,7287.34,7307.01,"416-10",183,"Alloy 617","Plate",314626
184,"CapPass",272.72,-287.23,,"Qualified",0.950,7327.44,7347.46,"416-10",184,"Alloy 617","Plate",314626
185,"CapPass",272.61,-288.26,,"Qualified",0.946,7367.08,7387.43,"416-10",185,"Alloy 617","Plate",314626
186,"CapPass",273.53,-285.30,,"Qualified",0.959,7407.46,7426.21,"416-10",186,"Alloy 617","Plate",314626
187,"CapPass",274.02,-290.68,,"Qualified",0.943,7447.46,7467.47,"416-10",187,"Alloy 617","Plate",314626
188,"CapPass",274.48,-288.07,,"Qualified",0.953,7486.89,7507.05,"416-10",188,"Alloy 617","Plate",314626
189,"CapPass",272.73,-287.09,,"Qualified",0.950,7525.63,7546.97,"416-10",189,"Alloy 617","Plate",314626
190,"CapPass",272.78,-285.30,,"Qualified",0.956,7566.11,7586.60,"416-10",190,"Alloy 617","Plate",314626
191,"CapPass",272.52,-287.48,,"Qualified",0.948,7606.63,7627.24,"416-10",191,"Alloy 617","Plate",314626
192,"CapPass",271.89,-283.23,,"Qualified",0.960,7646.25,7666.96,"416-10",192,"Alloy 617","Plate",314626
193,"CapPass",272.69,-285.38,,"Qualified",0.956,7687.53,7707.54,"416-10",193,"Alloy 617","Plate",314626
194,"CapPass",270.99,-285.85,,"Qualified",0.948,7726.14,7747.54,"416-10",194,"Alloy 617","Plate",314626
195,"CapPass",271.40,-285.51,,"Qualified",0.951,7767.14,7786.64,"416-10",195,"Alloy 617","Plate",314626
196,"CapPass",270.95,-282.94,,"Qualified",0.958,7807.39,7827.56,"416-10",196,"Alloy 617","Plate",314626
197,"CapPass",272.97,-283.19,,"Qualified",0.964,7847.47,7867.57,"416-10",197,"Alloy 617","Plate",314626
198,"CapPass",269.85,-284.23,,"Qualified",0.949,7887.52,7907.59,"416-10",198,"Alloy 617","Plate",314626
199,"CapPass",271.24,-284.88,,"Qualified",0.952,7927.58,7947.59,"416-10",199,"Alloy 617","Plate",314626
200,"CapPass",271.79,-284.18,,"Qualified",0.956,7966.57,7987.47,"416-10",200,"Alloy 617","Plate",314626
201,"CapPass",269.12,-285.96,,"Qualified",0.941,8005.61,8027.13,"416-10",201,"Alloy 617","Plate",314626
202,"CapPass",270.54,-283.66,,"Qualified",0.954,8045.41,8067.61,"416-10",202,"Alloy 617","Plate",314626
203,"CapPass",271.55,-285.64,,"Qualified",0.951,8087.40,8107.63,"416-10",203,"Alloy 617","Plate",314626
204,"CapPass",269.11,-285.01,,"Qualified",0.944,8125.51,8147.63,"416-10",204,"Alloy 617","Plate",314626
205,"CapPass",269.02,-283.21,,"Qualified",0.950,8167.33,8187.40,"416-10",205,"Alloy 617","Plate",314626
206,"CapPass",269.13,-283.30,,"Qualified",0.950,8206.48,8227.66,"416-10",206,"Alloy 617","Plate",314626
207,"CapPass",268.61,-286.22,,"Qualified",0.938,8247.40,8267.66,"416-10",207,"Alloy 617","Plate",314626
208,"CapPass",269.04,-284.50,,"Qualified",0.946,8287.66,8307.15,"416-10",208,"Alloy 617","Plate",314626
209,"CapPass",267.17,-281.57,,"Qualified",0.949,8325.39,8347.68,"416-10",209,"Alloy 617","Plate",314626
210,"CapPass",267.80,-287.27,,"Qualified",0.932,8366.59,8387.69,"416-10",210,"Alloy 617","Plate",314626
211,"CapPass",266.45,-282.07,,"Qualified",0.945,8405.06,8427.69,"416-10",211,"Alloy 617","Plate",314626
212,"CapPass",266.53,-283.65,,"Qualified",0.940,8447.51,8467.70,"416-10",212,"Alloy 617","Plate",314626
213,"CapPass",268.39,-281.64,,"Qualified",0.953,8487.55,8507.33,"416-10",213,"Alloy 617","Plate",314626
214,"CapPass",267.02,-281.81,,"Qualified",0.948,8527.43,8547.73,"416-10",214,"Alloy 617","Plate",314626
215,"CapPass",268.36,-284.04,,"Qualified",0.945,8567.48,8587.73,"416-10",215,"Alloy 617","Plate",314626
216,"CapPass",266.11,-280.75,,"Qualified",0.948,8607.72,8627.19,"416-10",216,"Alloy 617","Plate",314626
217,"CapPass",265.94,-279.84,,"Qualified",0.950,8645.33,8667.75,"416-10",217,"Alloy 617","Plate",314626
218,"CapPass",264.02,-282.61,,"Qualified",0.934,8687.29,8707.51,"416-10",218,"Alloy 617","Plate",314626
219,"CapPass",265.48,-280.06,,"Qualified",0.948,8726.06,8747.77,"416-10",219,"Alloy 617","Plate",314626
220,"CapPass",264.85,-279.75,,"Qualified",0.947,8766.97,8787.78,"416-10",220,"Alloy 617","Plate",314626
221,"CapPass",265.34,-281.19,,"Qualified",0.944,8806.24,8827.41,"416-10",221,"Alloy 617","Plate",314626
222,"CapPass",265.07,-283.22,,"Qualified",0.936,8847.78,8867.79,"416-10",222,"Alloy 617","Plate",314626
223,"CapPass",264.24,-282.37,,"Qualified",0.936,8887.79,8907.80,"416-10",223,"Alloy 617","Plate",314626
224,"CapPass",263.19,-279.03,,"Qualified",0.943,8926.88,8947.81,"416-10",224,"Alloy 617","Plate",314626
225,"CapPass",264.49,-279.03,,"Qualified",0.948,8967.74,8987.81,"416-10",225,"Alloy 617","Plate",314626
226,"CapPass",263.14,-278.63,,"Qualified",0.944,9007.06,9027.81,"416-10",226,"Alloy 617","Plate",314626
227,"CapPass",262.91,-280.71,,"Qualified",0.937,9047.25,9067.84,"416-10",227,"Alloy 617","Plate",314626
228,"CapPass",262.62,-281.18,,"Qualified",0.934,9086.51,9107.84,"416-10",228,"Alloy 617","Plate",314626
229,"CapPass",261.13,-281.31,,"Qualified",0.928,9127.09,9147.70,"416-10",229,"Alloy 617","Plate",314626
230,"CapPass",261.06,-280.34,,"Qualified",0.931,9167.23,9187.87,"416-10",230,"Alloy 617","Plate",314626
231,"CapPass",260.86,-279.61,,"Qualified",0.933,9206.83,9227.86,"416-10",231,"Alloy 617","Plate",314626
232,"CapPass",259.39,-282.59,,"Qualified",0.918,9244.53,9267.89,"416-10",232,"Alloy 617","Plate",314626
233,"CapPass",259.11,-277.59,,"Qualified",0.933,9285.85,9307.90,"416-10",233,"Alloy 617","Plate",314626
234,"CapPass",259.19,-281.02,,"Qualified",0.922,9327.21,9347.89,"416-10",234,"Alloy 617","Plate",314626
235,"CapPass",258.48,-279.11,,"Qualified",0.926,9367.89,9387.63,"416-10",235,"Alloy 617","Plate",314626
236,"CapPass",258.90,-280.70,,"Qualified",0.922,9407.74,9427.91,"416-10",236,"Alloy 617","Plate",314626
237,"CapPass",258.49,-279.37,,"Qualified",0.925,9447.17,9467.93,"416-10",237,"Alloy 617","Plate",314626
238,"CapPass",258.44,-279.15,,"Qualified",0.926,9487.10,9507.64,"416-10",238,"Alloy 617","Plate",314626
239,"CapPass",257.31,-280.51,,"Qualified",0.917,9527.47,9547.89,"416-10",239,"Alloy 617","Plate",314626
240,"CapPass",259.08,-277.40,,"Qualified",0.934,9567.90,9587.96,"416-10",240,"Alloy 617","Plate",314626
241,"CapPass",255.24,-276.68,,"Qualified",0.923,9606.22,9627.96,"416-10",241,"Alloy 617","Plate",314626
242,"CapPass",257.06,-276.93,,"Qualified",0.928,9647.07,9667.97,"416-10",242,"Alloy 617","Plate",314626
243,"CapPass",255.57,-275.33,,"Qualified",0.928,9687.96,9707.98,"416-10",243,"Alloy 617","Plate",314626
244,"CapPass",255.22,-277.06,,"Qualified",0.921,9727.86,9747.99,"416-10",244,"Alloy 617","Plate",314626
245,"CapPass",255.22,-278.90,,"Qualified",0.915,9766.00,9787.93,"416-10",245,"Alloy 617","Plate",314626
246,"CapPass",254.76,-276.77,,"Qualified",0.920,9807.98,9828.01,"416-10",246,"Alloy 617","Plate",314626
247,"CapPass",253.51,-274.02,,"Qualified",0.925,9845.52,9868.02,"416-10",247,"Alloy 617","Plate",314626
248,"CapPass",253.85,-275.79,,"Qualified",0.920,9887.65,9908.02,"416-10",248,"Alloy 617","Plate",314626
249,"CapPass",253.19,-276.75,,"Qualified",0.915,9927.38,9948.02,"416-10",249,"Alloy 617","Plate",314626
250,"CapPass",252.90,-274.34,,"Qualified",0.922,9968.01,9988.04,"416-10",250,"Alloy 617","Plate",314626
251,"CapPass",253.13,-272.82,,"Qualified",0.928,10007.22,10028.05,"416-10",251,"Alloy 617","Plate",314626
252,"CapPass",250.59,-273.13,,"Qualified",0.917,10046.11,10068.06,"416-10",252,"Alloy 617","Plate",314626
253,"CapPass",252.47,-275.40,,"Qualified",0.917,10087.94,10108.07,"416-10",253,"Alloy 617","Plate",314626
254,"CapPass",250.53,-275.67,,"Qualified",0.909,10128.07,10148.06,"416-10",254,"Alloy 617","Plate",314626
255,"CapPass",248.56,-273.86,,"Qualified",0.908,10166.65,10188.08,"416-10",255,"Alloy 617","Plate",314626
256,"CapPass",249.97,-271.33,,"Qualified",0.921,10208.07,10228.10,"416-10",256,"Alloy 617","Plate",314626
257,"CapPass",249.91,-272.57,,"Qualified",0.917,10247.60,10268.06,"416-10",257,"Alloy 617","Plate",314626
258,"CapPass",249.47,-275.63,,"Qualified",0.905,10288.07,10308.12,"416-10",258,"Alloy 617","Plate",314626
259,"CapPass",247.55,-269.93,,"Qualified",0.917,10327.26,10348.12,"416-10",259,"Alloy 617","Plate",314626
260,"CapPass",249.43,-272.74,,"Qualified",0.915,10368.11,10388.13,"416-10",260,"Alloy 617","Plate",314626
261,"CapPass",246.08,-271.36,,"Qualified",0.907,10407.22,10428.14,"416-10",261,"Alloy 617","Plate",314626
262,"CapPass",245.60,-271.63,,"Qualified",0.904,10447.96,10468.15,"416-10",262,"Alloy 617","Plate",314626
263,"CapPass",246.66,-272.04,,"Qualified",0.907,10488.13,10508.15,"416-10",263,"Alloy 617","Plate",314626
264,"CapPass",244.49,-269.76,,"Qualified",0.906,10527.09,10548.16,"416-10",264,"Alloy 617","Plate",314626
265,"CapPass",242.99,-272.59,,"Qualified",0.891,10567.44,10588.18,"416-10",265,"Alloy 617","Plate",314626
266,"CapPass",245.94,-268.39,,"Qualified",0.916,10607.67,10628.18,"416-10",266,"Alloy 617","Plate",314626
267,"CapPass",243.58,-268.11,,"Qualified",0.909,10647.84,10668.19,"416-10",267,"Alloy 617","Plate",314626
268,"CapPass",242.67,-269.20,,"Qualified",0.901,10687.94,10708.20,"416-10",268,"Alloy 617","Plate",314626
269,"CapPass",242.33,-268.67,,"Qualified",0.902,10728.20,10748.20,"416-10",269,"Alloy 617","Plate",314626
270,"CapPass",242.14,-269.07,,"Qualified",0.900,10768.10,10788.22,"416-10",270,"Alloy 617","Plate",314626
271,"CapPass",239.39,-270.72,,"Qualified",0.884,10807.55,10828.22,"416-10",271,"Alloy 617","Plate",314626
272,"CapPass",240.85,-266.91,,"Qualified",0.902,10846.76,10868.24,"416-10",272,"Alloy 617","Plate",314626
273,"CapPass",238.60,-268.82,,"Qualified",0.888,10886.93,10908.11,"416-10",273,"Alloy 617","Plate",314626
274,"CapPass",239.46,-266.84,,"Qualified",0.897,10928.17,10948.26,"416-10",274,"Alloy 617","Plate",314626
275,"CapPass",238.80,-265.44,,"Qualified",0.900,10967.76,10988.27,"416-10",275,"Alloy 617","Plate",314626
276,"CapPass",238.96,-264.52,,"Qualified",0.903,11008.02,11028.27,"416-10",276,"Alloy 617","Plate",314626
277,"CapPass",236.60,-264.00,,"Qualified",0.896,11047.75,11068.17,"416-10",277,"Alloy 617","Plate",314626
278,"CapPass",238.27,-264.28,,"Qualified",0.902,11088.14,11108.29,"416-10",278,"Alloy 617","Plate",314626
279,"CapPass",233.99,-261.81,,"Qualified",0.894,11126.88,11148.20,"416-10",279,"Alloy 617","Plate",314626
280,"CapPass",233.82,-264.08,,"Qualified",0.885,11168.29,11188.31,"416-10",280,"Alloy 617","Plate",314626
281,"CapPass",234.80,-266.13,,"Qualified",0.882,11208.23,11228.31,"416-10",281,"Alloy 617","Plate",314626
282,"CapPass",232.21,-263.70,,"Qualified",0.881,11247.79,11268.31,"416-10",282,"Alloy 617","Plate",314626
283,"CapPass",234.03,-263.69,,"Qualified",0.887,11287.53,11308.33,"416-10",283,"Alloy 617","Plate",314626
284,"CapPass",232.35,-261.74,,"Qualified",0.888,11328.06,11348.34,"416-10",284,"Alloy 617","Plate",314626
285,"CapPass",230.86,-259.95,,"Qualified",0.888,11368.23,11388.35,"416-10",285,"Alloy 617","Plate",314626
286,"CapPass",229.23,-262.55,,"Qualified",0.873,11408.23,11428.36,"416-10",286,"Alloy 617","Plate",314626
287,"CapPass",229.88,-261.58,,"Qualified",0.879,11448.10,11468.38,"416-10",287,"Alloy 617","Plate",314626
288,"CapPass",228.01,-260.74,,"Qualified",0.874,11486.66,11508.38,"416-10",288,"Alloy 617","Plate",314626
289,"CapPass",228.26,-257.78,,"Qualified",0.885,11527.48,11548.39,"416-10",289,"Alloy 617","Plate",314626
290,"CapPass",225.37,-259.60,,"Qualified",0.868,11565.78,11588.40,"416-10",290,"Alloy 617","Plate",314626
291,"CapPass",225.94,-259.08,,"Qualified",0.872,11608.22,11628.39,"416-10",291,"Alloy 617","Plate",314626
292,"CapPass",223.93,-258.51,,"Qualified",0.866,11648.14,11668.42,"416-10",292,"Alloy 617","Plate",314626
293,"CapPass",224.41,-256.49,,"Qualified",0.875,11688.39,11708.42,"416-10",293,"Alloy 617","Plate",314626
294,"CapPass",222.39,-256.02,,"Qualified",0.869,11727.93,11748.43,"416-10",294,"Alloy 617","Plate",314626
295,"CapPass",220.25,-256.35,,"Qualified",0.859,11767.24,11788.44,"416-10",295,"Alloy 617","Plate",314626
296,"CapPass",219.63,-255.56,,"Qualified",0.859,11807.81,11828.45,"416-10",296,"Alloy 617","Plate",314626
297,"CapPass",219.38,-254.80,,"Qualified",0.861,11848.44,11868.45,"416-10",297,"Alloy 617","Plate",314626
298,"CapPass",218.08,-253.56,,"Qualified",0.860,11888.16,11908.35,"416-10",298,"Alloy 617","Plate",314626
299,"CapPass",216.33,-253.39,,"Qualified",0.854,11926.87,11948.47,"416-10",299,"Alloy 617","Plate",314626
300,"CapPass",215.86,-252.98,,"Qualified",0.853,11968.37,11988.49,"416-10",300,"Alloy 617","Plate",314626
301,"CapPass",214.09,-251.74,,"Qualified",0.850,12007.95,12028.48,"416-10",301,"Alloy 617","Plate",314626
302,"CapPass",213.08,-250.08,,"Qualified",0.852,12046.12,12068.50,"416-10",302,"Alloy 617","Plate",314626
303,"CapPass",212.20,-250.52,,"Qualified",0.847,12086.84,12108.51,"416-10",303,"Alloy 617","Plate",314626
304,"CapPass",211.69,-249.29,,"Qualified",0.849,12128.26,12148.50,"416-10",304,"Alloy 617","Plate",314626
305,"CapPass",210.11,-247.61,,"Qualified",0.849,12168.33,12188.53,"416-10",305,"Alloy 617","Plate",314626
306,"CapPass",208.07,-247.05,,"Qualified",0.842,12208.51,12228.54,"416-10",306,"Alloy 617","Plate",314626
307,"CapPass",207.43,-246.50,,"Qualified",0.842,12248.04,12268.54,"416-10",307,"Alloy 617","Plate",314626
308,"CapPass",204.55,-246.59,,"Qualified",0.830,12286.72,12308.55,"416-10",308,"Alloy 617","Plate",314626
309,"CapPass",203.88,-246.59,,"Qualified",0.827,12328.54,12348.56,"416-10",309,"Alloy 617","Plate",314626
310,"CapPass",201.41,-245.44,,"Qualified",0.821,12368.53,12388.58,"416-10",310,"Alloy 617","Plate",314626
311,"CapPass",200.95,-244.25,,"Qualified",0.823,12408.40,12428.58,"416-10",311,"Alloy 617","Plate",314626
312,"CapPass",199.52,-244.61,,"Qualified",0.816,12447.71,12468.56,"416-10",312,"Alloy 617","Plate",314626
313,"CapPass",198.47,-241.96,,"Qualified",0.820,12487.98,12508.60,"416-10",313,"Alloy 617","Plate",314626
314,"CapPass",198.02,-242.41,,"Qualified",0.817,12528.57,12548.61,"416-10",314,"Alloy 617","Plate",314626
315,"CapPass",196.07,-241.90,,"Qualified",0.811,12567.94,12588.62,"416-10",315,"Alloy 617","Plate",314626
316,"CapPass",193.10,-238.82,,"Qualified",0.809,12608.56,12628.63,"416-10",316,"Alloy 617","Plate",314626
317,"CapPass",190.80,-238.08,,"Qualified",0.801,12648.62,12668.64,"416-10",317,"Alloy 617","Plate",314626
318,"CapPass",188.47,-236.85,,"Qualified",0.796,12688.62,12708.65,"416-10",318,"Alloy 617","Plate",314626
319,"CapPass",188.16,-234.90,,"Qualified",0.801,12728.17,12748.66,"416-10",319,"Alloy 617","Plate",314626
320,"CapPass",184.93,-237.32,,"Qualified",0.779,12768.64,12788.66,"416-10",320,"Alloy 617","Plate",314626
321,"CapPass",182.65,-234.94,,"Qualified",0.777,12808.64,12828.67,"416-10",321,"Alloy 617","Plate",314626
322,"CapPass",181.11,-233.64,,"Qualified",0.775,12848.64,12868.66,"416-10",322,"Alloy 617","Plate",314626
323,"CapPass",177.75,-234.19,,"Qualified",0.759,12888.22,12908.70,"416-10",323,"Alloy 617","Plate",314626
324,"CapPass",174.72,-233.17,,"Qualified",0.749,12928.49,12948.70,"416-10",324,"Alloy 617","Plate",314626
325,"CapPass",170.68,".",,"Qualified",".",12968.22,".","416-10",325,"Alloy 617","Plate",314626

File: data/850C/Strain rate 0.001/2.0% strain/HTM_A19_PeakStress_41611.csv
"Cycle","Data State","Max Stress Mpa","Min Stress Mpa","Qual Exceptions","Qual State","Stress Ratio","Time Max Stress Sec","Time Min Stress Sec","Sample","Count","Alloy","Material_Form","Heat"
1,"CapPass",".",-242.74,,"Qualified",".",".",27.49,"416-11",1,"Alloy 617","Plate",314626
2,"CapPass",266.18,-287.48,,"Qualified",0.926,47.80,66.15,"416-11",2,"Alloy 617","Plate",314626
3,"CapPass",280.47,-296.54,,"Qualified",0.946,82.67,105.44,"416-11",3,"Alloy 617","Plate",314626
4,"CapPass",285.39,-298.01,,"Qualified",0.958,124.30,145.99,"416-11",4,"Alloy 617","Plate",314626
5,"CapPass",285.98,-298.13,,"Qualified",0.959,165.89,185.25,"416-11",5,"Alloy 617","Plate",314626
6,"CapPass",284.22,-300.54,,"Qualified",0.946,205.74,225.15,"416-11",6,"Alloy 617","Plate",314626
7,"CapPass",284.08,-300.58,,"Qualified",0.945,242.09,265.92,"416-11",7,"Alloy 617","Plate",314626
8,"CapPass",284.29,-297.50,,"Qualified",0.956,284.38,305.92,"416-11",8,"Alloy 617","Plate",314626
9,"CapPass",285.85,-296.33,,"Qualified",0.965,325.77,345.93,"416-11",9,"Alloy 617","Plate",314626
10,"CapPass",283.31,-297.85,,"Qualified",0.951,362.67,385.91,"416-11",10,"Alloy 617","Plate",314626
11,"CapPass",284.00,-298.09,,"Qualified",0.953,405.07,425.70,"416-11",11,"Alloy 617","Plate",314626
12,"CapPass",285.57,-295.69,,"Qualified",0.966,444.19,465.98,"416-11",12,"Alloy 617","Plate",314626
13,"CapPass",285.32,-296.08,,"Qualified",0.964,485.57,504.15,"416-11",13,"Alloy 617","Plate",314626
14,"CapPass",283.86,-298.63,,"Qualified",0.951,525.10,545.60,"416-11",14,"Alloy 617","Plate",314626
15,"CapPass",283.65,-298.37,,"Qualified",0.951,565.00,586.00,"416-11",15,"Alloy 617","Plate",314626
16,"CapPass",284.76,-295.69,,"Qualified",0.963,605.46,625.08,"416-11",16,"Alloy 617","Plate",314626
17,"CapPass",282.98,-296.15,,"Qualified",0.956,644.79,666.03,"416-11",17,"Alloy 617","Plate",314626
18,"CapPass",283.88,-298.13,,"Qualified",0.952,683.21,705.75,"416-11",18,"Alloy 617","Plate",314626
19,"CapPass",284.48,-296.53,,"Qualified",0.959,725.40,746.04,"416-11",19,"Alloy 617","Plate",314626
20,"CapPass",283.93,-295.73,,"Qualified",0.960,763.86,782.18,"416-11",20,"Alloy 617","Plate",314626
21,"CapPass",284.72,-296.99,,"Qualified",0.959,804.92,824.98,"416-11",21,"Alloy 617","Plate",314626
22,"CapPass",283.03,-295.46,,"Qualified",0.958,843.96,866.06,"416-11",22,"Alloy 617","Plate",314626
23,"CapPass",284.88,-297.46,,"Qualified",0.958,885.67,904.92,"416-11",23,"Alloy 617","Plate",314626
24,"CapPass",284.88,-299.70,,"Qualified",0.951,924.14,945.71,"416-11",24,"Alloy 617","Plate",314626
25,"CapPass",283.09,-295.98,,"Qualified",0.956,964.38,986.08,"416-11",25,"Alloy 617","Plate",314626
26,"CapPass",283.89,-296.18,,"Qualified",0.958,1006.09,1026.10,"416-11",26,"Alloy 617","Plate",314626
27,"CapPass",283.72,-294.83,,"Qualified",0.962,1046.09,1065.65,"416-11",27,"Alloy 617","Plate",314626
28,"CapPass",285.75,-296.85,,"Qualified",0.963,1085.12,1106.12,"416-11",28,"Alloy 617","Plate",314626
29,"CapPass",284.59,-295.67,,"Qualified",0.963,1125.32,1146.10,"416-11",29,"Alloy 617","Plate",314626
30,"CapPass",282.93,-297.81,,"Qualified",0.950,1164.93,1186.12,"416-11",30,"Alloy 617","Plate",314626
31,"CapPass",283.53,-298.21,,"Qualified",0.951,1204.86,1224.05,"416-11",31,"Alloy 617","Plate",314626
32,"CapPass",283.26,-294.19,,"Qualified",0.963,1246.02,1264.38,"416-11",32,"Alloy 617","Plate",314626
33,"CapPass",284.19,-297.68,,"Qualified",0.955,1286.14,1305.54,"416-11",33,"Alloy 617","Plate",314626
34,"CapPass",283.15,-298.37,,"Qualified",0.949,1325.22,1345.89,"416-11",34,"Alloy 617","Plate",314626
35,"CapPass",282.43,-296.13,,"Qualified",0.954,1365.72,1385.51,"416-11",35,"Alloy 617","Plate",314626
36,"CapPass",282.78,-297.79,,"Qualified",0.950,1405.83,1426.07,"416-11",36,"Alloy 617","Plate",314626
37,"CapPass",283.64,-297.10,,"Qualified",0.955,1446.19,1465.37,"416-11",37,"Alloy 617","Plate",314626
38,"CapPass",283.65,-295.43,,"Qualified",0.960,1482.63,1506.20,"416-11",38,"Alloy 617","Plate",314626
39,"CapPass",283.72,-298.04,,"Qualified",0.952,1524.61,1545.65,"416-11",39,"Alloy 617","Plate",314626
40,"CapPass",283.32,-295.72,,"Qualified",0.958,1565.31,1585.11,"416-11",40,"Alloy 617","Plate",314626
41,"CapPass",284.74,-295.73,,"Qualified",0.963,1605.09,1624.55,"416-11",41,"Alloy 617","Plate",314626
42,"CapPass",285.22,-296.62,,"Qualified",0.962,1645.46,1665.84,"416-11",42,"Alloy 617","Plate",314626
43,"CapPass",284.25,-295.40,,"Qualified",0.962,1686.23,1704.54,"416-11",43,"Alloy 617","Plate",314626
44,"CapPass",284.28,-300.41,,"Qualified",0.946,1726.11,1745.86,"416-11",44,"Alloy 617","Plate",314626
45,"CapPass",283.17,-297.32,,"Qualified",0.952,1765.19,1785.46,"416-11",45,"Alloy 617","Plate",314626
46,"CapPass",284.18,-297.19,,"Qualified",0.956,1805.79,1825.84,"416-11",46,"Alloy 617","Plate",314626
47,"CapPass",284.13,-298.38,,"Qualified",0.952,1845.86,1865.78,"416-11",47,"Alloy 617","Plate",314626
48,"CapPass",283.20,-295.89,,"Qualified",0.957,1886.28,1905.36,"416-11",48,"Alloy 617","Plate",314626
49,"CapPass",282.94,-295.87,,"Qualified",0.956,1925.64,1945.09,"416-11",49,"Alloy 617","Plate",314626
50,"CapPass",282.34,-297.04,,"Qualified",0.951,1966.29,1986.20,"416-11",50,"Alloy 617","Plate",314626
51,"CapPass",282.44,-299.86,,"Qualified",0.942,2001.00,2026.14,"416-11",51,"Alloy 617","Plate",314626
52,"CapPass",285.50,-298.45,,"Qualified",0.957,2044.80,2066.33,"416-11",52,"Alloy 617","Plate",314626
53,"CapPass",285.96,-296.06,,"Qualified",0.966,2082.75,2104.30,"416-11",53,"Alloy 617","Plate",314626
54,"CapPass",285.88,-300.28,,"Qualified",0.952,2126.09,2146.34,"416-11",54,"Alloy 617","Plate",314626
55,"CapPass",282.55,-296.79,,"Qualified",0.952,2166.34,2185.52,"416-11",55,"Alloy 617","Plate",314626
56,"CapPass",283.61,-295.63,,"Qualified",0.959,2203.14,2226.37,"416-11",56,"Alloy 617","Plate",314626
57,"CapPass",283.26,-296.69,,"Qualified",0.955,2243.17,2264.75,"416-11",57,"Alloy 617","Plate",314626
58,"CapPass",284.79,-294.30,,"Qualified",0.968,2286.37,2305.85,"416-11",58,"Alloy 617","Plate",314626
59,"CapPass",283.05,-296.68,,"Qualified",0.954,2325.11,2344.11,"416-11",59,"Alloy 617","Plate",314626
60,"CapPass",282.80,-295.97,,"Qualified",0.956,2365.27,2385.88,"416-11",60,"Alloy 617","Plate",314626
61,"CapPass",284.26,-297.99,,"Qualified",0.954,2406.39,2425.85,"416-11",61,"Alloy 617","Plate",314626
62,"CapPass",284.29,-296.48,,"Qualified",0.959,2444.79,2465.81,"416-11",62,"Alloy 617","Plate",314626
63,"CapPass",284.89,-297.80,,"Qualified",0.957,2484.43,2506.01,"416-11",63,"Alloy 617","Plate",314626
64,"CapPass",283.38,-298.57,,"Qualified",0.949,2524.55,2546.39,"416-11",64,"Alloy 617","Plate",314626
65,"CapPass",282.72,-294.97,,"Qualified",0.958,2563.42,2586.12,"416-11",65,"Alloy 617","Plate",314626
66,"CapPass",284.13,-295.90,,"Qualified",0.960,2605.86,2626.45,"416-11",66,"Alloy 617","Plate",314626
67,"CapPass",283.08,-297.45,,"Qualified",0.952,2644.77,2665.99,"416-11",67,"Alloy 617","Plate",314626
68,"CapPass",283.11,-295.94,,"Qualified",0.957,2682.76,2705.97,"416-11",68,"Alloy 617","Plate",314626
69,"CapPass",284.33,-296.01,,"Qualified",0.961,2725.94,2746.43,"416-11",69,"Alloy 617","Plate",314626
70,"CapPass",283.25,-295.20,,"Qualified",0.960,2766.17,2785.13,"416-11",70,"Alloy 617","Plate",314626
71,"CapPass",282.79,-298.30,,"Qualified",0.948,2806.48,2825.88,"416-11",71,"Alloy 617","Plate",314626
72,"CapPass",283.83,-299.95,,"Qualified",0.946,2844.72,2866.16,"416-11",72,"Alloy 617","Plate",314626
73,"CapPass",284.48,-295.86,,"Qualified",0.962,2885.87,2905.40,"416-11",73,"Alloy 617","Plate",314626
74,"CapPass",283.33,-298.11,,"Qualified",0.950,2926.50,2946.51,"416-11",74,"Alloy 617","Plate",314626
75,"CapPass",284.37,-294.96,,"Qualified",0.964,2965.05,2986.50,"416-11",75,"Alloy 617","Plate",314626
76,"CapPass",284.00,-294.87,,"Qualified",0.963,3005.03,3026.49,"416-11",76,"Alloy 617","Plate",314626
77,"CapPass",284.28,-298.96,,"Qualified",0.951,3044.50,3066.54,"416-11",77,"Alloy 617","Plate",314626
78,"CapPass",284.09,-297.75,,"Qualified",0.954,3085.98,3105.91,"416-11",78,"Alloy 617","Plate",314626
79,"CapPass",283.73,-297.23,,"Qualified",0.955,3125.01,3146.57,"416-11",79,"Alloy 617","Plate",314626
80,"CapPass",282.68,-295.24,,"Qualified",0.957,3164.77,3185.96,"416-11",80,"Alloy 617","Plate",314626
81,"CapPass",283.70,-296.81,,"Qualified",0.956,3205.30,3226.58,"416-11",81,"Alloy 617","Plate",314626
82,"CapPass",283.50,-297.81,,"Qualified",0.952,3245.38,3266.24,"416-11",82,"Alloy 617","Plate",314626
83,"CapPass",283.95,-296.12,,"Qualified",0.959,3285.85,3305.94,"416-11",83,"Alloy 617","Plate",314626
84,"CapPass",283.21,-298.42,,"Qualified",0.949,3326.59,3345.21,"416-11",84,"Alloy 617","Plate",314626
85,"CapPass",283.04,-294.02,,"Qualified",0.963,3365.77,3385.96,"416-11",85,"Alloy 617","Plate",314626
86,"CapPass",284.03,-295.77,,"Qualified",0.960,3405.33,3426.20,"416-11",86,"Alloy 617","Plate",314626
87,"CapPass",282.68,-298.72,,"Qualified",0.946,3445.67,3466.44,"416-11",87,"Alloy 617","Plate",314626
88,"CapPass",283.43,-295.75,,"Qualified",0.958,3484.60,3505.60,"416-11",88,"Alloy 617","Plate",314626
89,"CapPass",281.73,-296.06,,"Qualified",0.952,3525.44,3546.48,"416-11",89,"Alloy 617","Plate",314626
90,"CapPass",282.90,-297.45,,"Qualified",0.951,3565.54,3585.15,"416-11",90,"Alloy 617","Plate",314626
91,"CapPass",284.17,-295.29,,"Qualified",0.962,3605.47,3626.67,"416-11",91,"Alloy 617","Plate",314626
92,"CapPass",283.89,-296.70,,"Qualified",0.957,3645.76,3666.17,"416-11",92,"Alloy 617","Plate",314626
93,"CapPass",283.64,-297.33,,"Qualified",0.954,3684.62,3705.57,"416-11",93,"Alloy 617","Plate",314626
94,"CapPass",283.82,-295.36,,"Qualified",0.961,3725.99,3746.47,"416-11",94,"Alloy 617","Plate",314626
95,"CapPass",284.13,-295.54,,"Qualified",0.961,3765.91,3786.37,"416-11",95,"Alloy 617","Plate",314626
96,"CapPass",283.26,-297.87,,"Qualified",0.951,3801.97,3826.72,"416-11",96,"Alloy 617","Plate",314626
97,"CapPass",283.37,-298.18,,"Qualified",0.950,3845.20,3865.03,"416-11",97,"Alloy 617","Plate",314626
98,"CapPass",282.45,-296.54,,"Qualified",0.952,3885.12,3905.12,"416-11",98,"Alloy 617","Plate",314626
99,"CapPass",282.76,-295.60,,"Qualified",0.957,3924.58,3946.49,"416-11",99,"Alloy 617","Plate",314626
100,"CapPass",283.55,-295.12,,"Qualified",0.961,3966.05,3986.75,"416-11",100,"Alloy 617","Plate",314626
101,"CapPass",282.25,-294.10,,"Qualified",0.960,4003.85,4026.69,"416-11",101,"Alloy 617","Plate",314626
102,"CapPass",284.49,-297.14,,"Qualified",0.957,4046.76,4066.43,"416-11",102,"Alloy 617","Plate",314626
103,"CapPass",283.71,-295.81,,"Qualified",0.959,4084.49,4106.77,"416-11",103,"Alloy 617","Plate",314626
104,"CapPass",282.87,-294.21,,"Qualified",0.961,4123.39,4145.46,"416-11",104,"Alloy 617","Plate",314626
105,"CapPass",282.11,-294.73,,"Qualified",0.957,4165.33,4186.65,"416-11",105,"Alloy 617","Plate",314626
106,"CapPass",282.74,-294.08,,"Qualified",0.961,4206.05,4226.81,"416-11",106,"Alloy 617","Plate",314626
107,"CapPass",282.74,-293.27,,"Qualified",0.964,4246.79,4266.79,"416-11",107,"Alloy 617","Plate",314626
108,"CapPass",282.40,-295.73,,"Qualified",0.955,4285.34,4306.48,"416-11",108,"Alloy 617","Plate",314626
109,"CapPass",282.00,-296.31,,"Qualified",0.952,4325.49,4346.83,"416-11",109,"Alloy 617","Plate",314626
110,"CapPass",282.48,-293.04,,"Qualified",0.964,4365.36,4384.27,"416-11",110,"Alloy 617","Plate",314626
111,"CapPass",282.65,-293.23,,"Qualified",0.964,4406.10,4426.84,"416-11",111,"Alloy 617","Plate",314626
112,"CapPass",285.10,-294.10,,"Qualified",0.969,4446.34,4466.77,"416-11",112,"Alloy 617","Plate",314626
113,"CapPass",282.69,-293.27,,"Qualified",0.964,4486.85,4504.49,"416-11",113,"Alloy 617","Plate",314626
114,"CapPass",283.39,-294.56,,"Qualified",0.962,4526.12,4544.70,"416-11",114,"Alloy 617","Plate",314626
115,"CapPass",283.81,-294.59,,"Qualified",0.963,4565.26,4585.43,"416-11",115,"Alloy 617","Plate",314626
116,"CapPass",282.56,-293.43,,"Qualified",0.963,4605.61,4626.18,"416-11",116,"Alloy 617","Plate",314626
117,"CapPass",282.79,-295.10,,"Qualified",0.958,4646.51,4665.21,"416-11",117,"Alloy 617","Plate",314626
118,"CapPass",282.99,-293.58,,"Qualified",0.964,4686.90,4705.64,"416-11",118,"Alloy 617","Plate",314626
119,"CapPass",283.22,-296.63,,"Qualified",0.955,4726.48,4746.13,"416-11",119,"Alloy 617","Plate",314626
120,"CapPass",282.39,-295.27,,"Qualified",0.956,4766.42,4785.90,"416-11",120,"Alloy 617","Plate",314626
121,"CapPass",282.06,-295.58,,"Qualified",0.954,4802.85,4826.53,"416-11",121,"Alloy 617","Plate",314626
122,"CapPass",282.01,-295.25,,"Qualified",0.955,4846.64,4865.98,"416-11",122,"Alloy 617","Plate",314626
123,"CapPass",281.12,-293.66,,"Qualified",0.957,4884.93,4905.93,"416-11",123,"Alloy 617","Plate",314626
124,"CapPass",282.31,-293.60,,"Qualified",0.962,4926.13,4946.04,"416-11",124,"Alloy 617","Plate",314626
125,"CapPass",282.01,-298.73,,"Qualified",0.944,4966.89,4985.81,"416-11",125,"Alloy 617","Plate",314626
126,"CapPass",283.97,-294.20,,"Qualified",0.965,5006.48,5026.98,"416-11",126,"Alloy 617","Plate",314626
127,"CapPass",282.09,-295.13,,"Qualified",0.956,5046.87,5066.98,"416-11",127,"Alloy 617","Plate",314626
128,"CapPass",281.12,-294.00,,"Qualified",0.956,5083.63,5106.50,"416-11",128,"Alloy 617","Plate",314626
129,"CapPass",282.39,-294.74,,"Qualified",0.958,5126.06,5146.88,"416-11",129,"Alloy 617","Plate",314626
130,"CapPass",282.46,-295.79,,"Qualified",0.955,5166.27,5185.98,"416-11",130,"Alloy 617","Plate",314626
131,"CapPass",281.86,-295.15,,"Qualified",0.955,5206.51,5227.01,"416-11",131,"Alloy 617","Plate",314626
132,"CapPass",282.25,-292.80,,"Qualified",0.964,5245.38,5267.03,"416-11",132,"Alloy 617","Plate",314626
133,"CapPass",283.32,-295.81,,"Qualified",0.958,5286.96,5307.02,"416-11",133,"Alloy 617","Plate",314626
134,"CapPass",283.48,-295.33,,"Qualified",0.960,5326.97,5346.57,"416-11",134,"Alloy 617","Plate",314626
135,"CapPass",282.09,-294.26,,"Qualified",0.959,5364.42,5387.04,"416-11",135,"Alloy 617","Plate",314626
136,"CapPass",282.43,-292.09,,"Qualified",0.967,5405.63,5427.06,"416-11",136,"Alloy 617","Plate",314626
137,"CapPass",280.38,-294.25,,"Qualified",0.953,5447.03,5467.08,"416-11",137,"Alloy 617","Plate",314626
138,"CapPass",281.74,-293.18,,"Qualified",0.961,5487.05,5507.08,"416-11",138,"Alloy 617","Plate",314626
139,"CapPass",282.08,-294.17,,"Qualified",0.959,5526.36,5546.82,"416-11",139,"Alloy 617","Plate",314626
140,"CapPass",280.58,-293.89,,"Qualified",0.955,5566.89,5586.90,"416-11",140,"Alloy 617","Plate",314626
141,"CapPass",280.70,-297.00,,"Qualified",0.945,5607.01,5626.18,"416-11",141,"Alloy 617","Plate",314626
142,"CapPass",280.20,-294.04,,"Qualified",0.953,5646.90,5666.63,"416-11",142,"Alloy 617","Plate",314626
143,"CapPass",281.22,-293.84,,"Qualified",0.957,5684.24,5705.77,"416-11",143,"Alloy 617","Plate",314626
144,"CapPass",280.01,-296.21,,"Qualified",0.945,5724.28,5747.11,"416-11",144,"Alloy 617","Plate",314626
145,"CapPass",280.49,-292.79,,"Qualified",0.958,5766.24,5787.15,"416-11",145,"Alloy 617","Plate",314626
146,"CapPass",281.35,-293.00,,"Qualified",0.960,5805.76,5826.38,"416-11",146,"Alloy 617","Plate",314626
147,"CapPass",281.47,-292.45,,"Qualified",0.962,5847.16,5865.54,"416-11",147,"Alloy 617","Plate",314626
148,"CapPass",279.67,-292.36,,"Qualified",0.957,5885.73,5906.62,"416-11",148,"Alloy 617","Plate",314626
149,"CapPass",280.44,-296.91,,"Qualified",0.945,5925.49,5946.99,"416-11",149,"Alloy 617","Plate",314626
150,"CapPass",279.51,-292.53,,"Qualified",0.955,5964.24,5987.19,"416-11",150,"Alloy 617","Plate",314626
151,"CapPass",281.17,-291.17,,"Qualified",0.966,6005.68,6026.02,"416-11",151,"Alloy 617","Plate",314626
152,"CapPass",280.94,-295.05,,"Qualified",0.952,6044.82,6067.21,"416-11",152,"Alloy 617","Plate",314626
153,"CapPass",280.30,-293.60,,"Qualified",0.955,6086.89,6106.43,"416-11",153,"Alloy 617","Plate",314626
154,"CapPass",281.68,-292.71,,"Qualified",0.962,6125.86,6146.63,"416-11",154,"Alloy 617","Plate",314626
155,"CapPass",282.00,-292.83,,"Qualified",0.963,6167.14,6187.22,"416-11",155,"Alloy 617","Plate",314626
156,"CapPass",280.59,-294.07,,"Qualified",0.954,6205.50,6226.95,"416-11",156,"Alloy 617","Plate",314626
157,"CapPass",279.40,-289.94,,"Qualified",0.964,6244.47,6267.25,"416-11",157,"Alloy 617","Plate",314626
158,"CapPass",278.90,-291.20,,"Qualified",0.958,6286.94,6306.25,"416-11",158,"Alloy 617","Plate",314626
159,"CapPass",279.16,-291.66,,"Qualified",0.957,6326.27,6346.56,"416-11",159,"Alloy 617","Plate",314626
160,"CapPass",282.10,-290.22,,"Qualified",0.972,6366.76,6387.28,"416-11",160,"Alloy 617","Plate",314626
161,"CapPass",280.52,-292.29,,"Qualified",0.960,6407.27,6427.28,"416-11",161,"Alloy 617","Plate",314626
162,"CapPass",278.86,-294.87,,"Qualified",0.946,6445.57,6467.29,"416-11",162,"Alloy 617","Plate",314626
163,"CapPass",281.16,-294.44,,"Qualified",0.955,6486.58,6507.31,"416-11",163,"Alloy 617","Plate",314626
164,"CapPass",279.60,-289.26,,"Qualified",0.967,6525.24,6547.29,"416-11",164,"Alloy 617","Plate",314626
165,"CapPass",278.95,-292.68,,"Qualified",0.953,6566.49,6587.32,"416-11",165,"Alloy 617","Plate",314626
166,"CapPass",278.77,-292.60,,"Qualified",0.953,6607.31,6626.83,"416-11",166,"Alloy 617","Plate",314626
167,"CapPass",278.00,-291.23,,"Qualified",0.955,6647.33,6667.33,"416-11",167,"Alloy 617","Plate",314626
168,"CapPass",277.33,-292.82,,"Qualified",0.947,6687.32,6707.22,"416-11",168,"Alloy 617","Plate",314626
169,"CapPass",281.31,-293.65,,"Qualified",0.958,6726.41,6747.03,"416-11",169,"Alloy 617","Plate",314626
170,"CapPass",279.69,-292.53,,"Qualified",0.956,6766.22,6787.36,"416-11",170,"Alloy 617","Plate",314626
171,"CapPass",277.58,-294.15,,"Qualified",0.944,6806.20,6826.76,"416-11",171,"Alloy 617","Plate",314626
172,"CapPass",279.82,-289.42,,"Qualified",0.967,6846.81,6865.86,"416-11",172,"Alloy 617","Plate",314626
173,"CapPass",278.69,-292.47,,"Qualified",0.953,6886.48,6907.04,"416-11",173,"Alloy 617","Plate",314626
174,"CapPass",279.50,-290.41,,"Qualified",0.962,6927.39,6946.60,"416-11",174,"Alloy 617","Plate",314626
175,"CapPass",277.43,-289.45,,"Qualified",0.958,6964.50,6987.40,"416-11",175,"Alloy 617","Plate",314626
176,"CapPass",277.67,-290.48,,"Qualified",0.956,7005.82,7027.41,"416-11",176,"Alloy 617","Plate",314626
177,"CapPass",277.72,-291.87,,"Qualified",0.952,7047.42,7067.42,"416-11",177,"Alloy 617","Plate",314626
178,"CapPass",277.16,-295.43,,"Qualified",0.938,7083.54,7107.29,"416-11",178,"Alloy 617","Plate",314626
179,"CapPass",279.06,-291.34,,"Qualified",0.958,7125.13,7147.45,"416-11",179,"Alloy 617","Plate",314626
180,"CapPass",279.78,-291.55,,"Qualified",0.960,7165.44,7187.15,"416-11",180,"Alloy 617","Plate",314626
181,"CapPass",276.75,-291.32,,"Qualified",0.950,7206.02,7226.76,"416-11",181,"Alloy 617","Plate",314626
182,"CapPass",277.28,-292.47,,"Qualified",0.948,7246.23,7267.47,"416-11",182,"Alloy 617","Plate",314626
183,"CapPass",276.17,-291.95,,"Qualified",0.946,7287.46,7307.48,"416-11",183,"Alloy 617","Plate",314626
184,"CapPass",276.75,-291.15,,"Qualified",0.951,7327.37,7347.48,"416-11",184,"Alloy 617","Plate",314626
185,"CapPass",275.65,-290.05,,"Qualified",0.950,7366.29,7387.49,"416-11",185,"Alloy 617","Plate",314626
186,"CapPass",276.02,-289.78,,"Qualified",0.953,7406.14,7427.51,"416-11",186,"Alloy 617","Plate",314626
187,"CapPass",276.11,-290.82,,"Qualified",0.949,7447.50,7467.52,"416-11",187,"Alloy 617","Plate",314626
188,"CapPass",274.69,-293.32,,"Qualified",0.936,7485.96,7507.15,"416-11",188,"Alloy 617","Plate",314626
189,"CapPass",275.98,-290.97,,"Qualified",0.948,7526.71,7547.42,"416-11",189,"Alloy 617","Plate",314626
190,"CapPass",276.26,-290.38,,"Qualified",0.951,7564.48,7587.18,"416-11",190,"Alloy 617","Plate",314626
191,"CapPass",277.91,-292.47,,"Qualified",0.950,7607.48,7627.55,"416-11",191,"Alloy 617","Plate",314626
192,"CapPass",274.49,-289.62,,"Qualified",0.948,7647.56,7666.75,"416-11",192,"Alloy 617","Plate",314626
193,"CapPass",275.77,-291.41,,"Qualified",0.946,7687.55,7707.56,"416-11",193,"Alloy 617","Plate",314626
194,"CapPass",273.51,-289.33,,"Qualified",0.945,7726.99,7747.58,"416-11",194,"Alloy 617","Plate",314626
195,"CapPass",275.97,-289.74,,"Qualified",0.952,7767.57,7786.53,"416-11",195,"Alloy 617","Plate",314626
196,"CapPass",275.05,-292.63,,"Qualified",0.940,7806.44,7826.96,"416-11",196,"Alloy 617","Plate",314626
197,"CapPass",274.54,-289.94,,"Qualified",0.947,7846.80,7867.60,"416-11",197,"Alloy 617","Plate",314626
198,"CapPass",274.47,-286.64,,"Qualified",0.958,7886.90,7907.61,"416-11",198,"Alloy 617","Plate",314626
199,"CapPass",274.35,-287.13,,"Qualified",0.955,7926.80,7947.61,"416-11",199,"Alloy 617","Plate",314626
200,"CapPass",273.29,-287.65,,"Qualified",0.950,7967.62,7987.43,"416-11",200,"Alloy 617","Plate",314626
201,"CapPass",272.19,-287.33,,"Qualified",0.947,8007.20,8027.65,"416-11",201,"Alloy 617","Plate",314626
202,"CapPass",272.79,-289.81,,"Qualified",0.941,8045.27,8067.23,"416-11",202,"Alloy 617","Plate",314626
203,"CapPass",271.43,-290.10,,"Qualified",0.936,8084.87,8107.65,"416-11",203,"Alloy 617","Plate",314626
204,"CapPass",272.41,-286.60,,"Qualified",0.950,8127.31,8147.45,"416-11",204,"Alloy 617","Plate",314626
205,"CapPass",272.47,-287.47,,"Qualified",0.948,8165.89,8187.02,"416-11",205,"Alloy 617","Plate",314626
206,"CapPass",271.41,-288.12,,"Qualified",0.942,8207.19,8227.61,"416-11",206,"Alloy 617","Plate",314626
207,"CapPass",271.85,-288.56,,"Qualified",0.942,8247.00,8267.70,"416-11",207,"Alloy 617","Plate",314626
208,"CapPass",271.44,-287.95,,"Qualified",0.943,8287.69,8307.70,"416-11",208,"Alloy 617","Plate",314626
209,"CapPass",274.10,-287.32,,"Qualified",0.954,8327.68,8347.61,"416-11",209,"Alloy 617","Plate",314626
210,"CapPass",270.82,-287.24,,"Qualified",0.943,8366.00,8387.72,"416-11",210,"Alloy 617","Plate",314626
211,"CapPass",270.24,-287.54,,"Qualified",0.940,8406.82,8427.73,"416-11",211,"Alloy 617","Plate",314626
212,"CapPass",268.71,-287.15,,"Qualified",0.936,8447.72,8467.58,"416-11",212,"Alloy 617","Plate",314626
213,"CapPass",269.08,-285.38,,"Qualified",0.943,8487.73,8507.74,"416-11",213,"Alloy 617","Plate",314626
214,"CapPass",269.50,-284.28,,"Qualified",0.948,8524.48,8547.75,"416-11",214,"Alloy 617","Plate",314626
215,"CapPass",267.94,-284.01,,"Qualified",0.943,8566.83,8587.77,"416-11",215,"Alloy 617","Plate",314626
216,"CapPass",267.86,-285.95,,"Qualified",0.937,8605.70,8627.77,"416-11",216,"Alloy 617","Plate",314626
217,"CapPass",269.11,-286.60,,"Qualified",0.939,8647.62,8667.78,"416-11",217,"Alloy 617","Plate",314626
218,"CapPass",267.70,-287.65,,"Qualified",0.931,8685.49,8707.79,"416-11",218,"Alloy 617","Plate",314626
219,"CapPass",270.06,-289.81,,"Qualified",0.932,8727.24,8747.79,"416-11",219,"Alloy 617","Plate",314626
220,"CapPass",268.80,-285.87,,"Qualified",0.940,8765.88,8787.79,"416-11",220,"Alloy 617","Plate",314626
221,"CapPass",267.22,-287.72,,"Qualified",0.929,8806.88,8827.80,"416-11",221,"Alloy 617","Plate",314626
222,"CapPass",264.78,-287.34,,"Qualified",0.921,8847.44,8867.82,"416-11",222,"Alloy 617","Plate",314626
223,"CapPass",265.83,-283.90,,"Qualified",0.936,8886.80,8907.83,"416-11",223,"Alloy 617","Plate",314626
224,"CapPass",266.21,-285.51,,"Qualified",0.932,8926.06,8947.84,"416-11",224,"Alloy 617","Plate",314626
225,"CapPass",264.48,-284.13,,"Qualified",0.931,8967.83,8987.85,"416-11",225,"Alloy 617","Plate",314626
226,"CapPass",265.86,-286.08,,"Qualified",0.929,9005.75,9027.70,"416-11",226,"Alloy 617","Plate",314626
227,"CapPass",263.53,-282.78,,"Qualified",0.932,9045.28,9067.87,"416-11",227,"Alloy 617","Plate",314626
228,"CapPass",263.46,-283.57,,"Qualified",0.929,9086.97,9107.88,"416-11",228,"Alloy 617","Plate",314626
229,"CapPass",264.83,-286.93,,"Qualified",0.923,9127.86,9147.88,"416-11",229,"Alloy 617","Plate",314626
230,"CapPass",264.99,-281.04,,"Qualified",0.943,9167.57,9187.90,"416-11",230,"Alloy 617","Plate",314626
231,"CapPass",262.90,-283.14,,"Qualified",0.928,9205.92,9227.90,"416-11",231,"Alloy 617","Plate",314626
232,"CapPass",262.60,-286.36,,"Qualified",0.917,9247.14,9267.89,"416-11",232,"Alloy 617","Plate",314626
233,"CapPass",262.95,-283.07,,"Qualified",0.929,9287.80,9307.93,"416-11",233,"Alloy 617","Plate",314626
234,"CapPass",263.03,-284.95,,"Qualified",0.923,9327.75,9347.77,"416-11",234,"Alloy 617","Plate",314626
235,"CapPass",260.33,-282.45,,"Qualified",0.922,9364.32,9387.93,"416-11",235,"Alloy 617","Plate",314626
236,"CapPass",260.35,-281.99,,"Qualified",0.923,9406.85,9427.95,"416-11",236,"Alloy 617","Plate",314626
237,"CapPass",260.39,-281.94,,"Qualified",0.924,9447.68,9467.96,"416-11",237,"Alloy 617","Plate",314626
238,"CapPass",258.76,-282.06,,"Qualified",0.917,9487.35,9507.95,"416-11",238,"Alloy 617","Plate",314626
239,"CapPass",258.16,-279.14,,"Qualified",0.925,9527.93,9547.98,"416-11",239,"Alloy 617","Plate",314626
240,"CapPass",259.89,-281.95,,"Qualified",0.922,9567.94,9587.98,"416-11",240,"Alloy 617","Plate",314626
241,"CapPass",259.08,-278.95,,"Qualified",0.929,9607.61,9627.99,"416-11",241,"Alloy 617","Plate",314626
242,"CapPass",257.52,-280.82,,"Qualified",0.917,9646.16,9668.00,"416-11",242,"Alloy 617","Plate",314626
243,"CapPass",257.44,-279.52,,"Qualified",0.921,9687.09,9707.94,"416-11",243,"Alloy 617","Plate",314626
244,"CapPass",256.77,-281.18,,"Qualified",0.913,9726.82,9748.02,"416-11",244,"Alloy 617","Plate",314626
245,"CapPass",254.65,-280.44,,"Qualified",0.908,9765.42,9788.03,"416-11",245,"Alloy 617","Plate",314626
246,"CapPass",255.25,-277.02,,"Qualified",0.921,9806.48,9828.04,"416-11",246,"Alloy 617","Plate",314626
247,"CapPass",255.29,-277.41,,"Qualified",0.920,9846.62,9868.03,"416-11",247,"Alloy 617","Plate",314626
248,"CapPass",254.95,-277.45,,"Qualified",0.919,9887.72,9908.05,"416-11",248,"Alloy 617","Plate",314626
249,"CapPass",254.62,-284.86,,"Qualified",0.894,9927.56,9948.05,"416-11",249,"Alloy 617","Plate",314626
250,"CapPass",252.32,-280.38,,"Qualified",0.900,9966.51,9988.06,"416-11",250,"Alloy 617","Plate",314626
251,"CapPass",252.39,-276.15,,"Qualified",0.914,10008.00,10028.03,"416-11",251,"Alloy 617","Plate",314626
252,"CapPass",251.68,-278.02,,"Qualified",0.905,10047.88,10068.09,"416-11",252,"Alloy 617","Plate",314626
253,"CapPass",249.65,-279.35,,"Qualified",0.894,10088.08,10108.08,"416-11",253,"Alloy 617","Plate",314626
254,"CapPass",249.53,-278.48,,"Qualified",0.896,10125.99,10148.11,"416-11",254,"Alloy 617","Plate",314626
255,"CapPass",248.59,-279.68,,"Qualified",0.889,10165.80,10188.12,"416-11",255,"Alloy 617","Plate",314626
256,"CapPass",248.43,-277.69,,"Qualified",0.895,10206.98,10228.12,"416-11",256,"Alloy 617","Plate",314626
257,"CapPass",247.89,-274.91,,"Qualified",0.902,10246.49,10268.13,"416-11",257,"Alloy 617","Plate",314626
258,"CapPass",246.94,-277.15,,"Qualified",0.891,10287.01,10308.13,"416-11",258,"Alloy 617","Plate",314626
259,"CapPass",247.25,-279.71,,"Qualified",0.884,10328.13,10348.14,"416-11",259,"Alloy 617","Plate",314626
260,"CapPass",244.17,-273.87,,"Qualified",0.892,10366.74,10388.15,"416-11",260,"Alloy 617","Plate",314626
261,"CapPass",244.71,-271.73,,"Qualified",0.901,10407.83,10428.17,"416-11",261,"Alloy 617","Plate",314626
262,"CapPass",242.25,-271.73,,"Qualified",0.891,10447.56,10468.18,"416-11",262,"Alloy 617","Plate",314626
263,"CapPass",243.02,-272.26,,"Qualified",0.893,10486.19,10508.20,"416-11",263,"Alloy 617","Plate",314626
264,"CapPass",241.46,-273.51,,"Qualified",0.883,10527.29,10548.23,"416-11",264,"Alloy 617","Plate",314626
265,"CapPass",239.68,-273.70,,"Qualified",0.876,10567.20,10588.21,"416-11",265,"Alloy 617","Plate",314626
266,"CapPass",237.73,-271.03,,"Qualified",0.877,10607.87,10628.22,"416-11",266,"Alloy 617","Plate",314626
267,"CapPass",237.23,-276.91,,"Qualified",0.857,10647.28,10668.24,"416-11",267,"Alloy 617","Plate",314626
268,"CapPass",236.43,-271.07,,"Qualified",0.872,10688.21,10708.24,"416-11",268,"Alloy 617","Plate",314626
269,"CapPass",234.68,-273.59,,"Qualified",0.858,10727.40,10748.24,"416-11",269,"Alloy 617","Plate",314626
270,"CapPass",234.17,-273.02,,"Qualified",0.858,10768.23,10788.20,"416-11",270,"Alloy 617","Plate",314626
271,"CapPass",233.57,-273.61,,"Qualified",0.854,10807.64,10828.25,"416-11",271,"Alloy 617","Plate",314626
272,"CapPass",230.99,-270.61,,"Qualified",0.854,10848.26,10868.26,"416-11",272,"Alloy 617","Plate",314626
273,"CapPass",229.23,-270.68,,"Qualified",0.847,10888.10,10908.28,"416-11",273,"Alloy 617","Plate",314626
274,"CapPass",228.47,-269.45,,"Qualified",0.848,10927.80,10948.24,"416-11",274,"Alloy 617","Plate",314626
275,"CapPass",228.35,-268.27,,"Qualified",0.851,10967.84,10988.28,"416-11",275,"Alloy 617","Plate",314626
276,"CapPass",226.44,-266.43,,"Qualified",0.850,11007.76,11028.30,"416-11",276,"Alloy 617","Plate",314626
277,"CapPass",224.31,-264.08,,"Qualified",0.849,11048.03,11068.32,"416-11",277,"Alloy 617","Plate",314626
278,"CapPass",222.21,-265.38,,"Qualified",0.837,11087.81,11108.32,"416-11",278,"Alloy 617","Plate",314626
279,"CapPass",220.58,-264.62,,"Qualified",0.834,11127.86,11148.35,"416-11",279,"Alloy 617","Plate",314626
280,"CapPass",221.18,-265.88,,"Qualified",0.832,11168.32,11188.34,"416-11",280,"Alloy 617","Plate",314626
281,"CapPass",218.01,-263.99,,"Qualified",0.826,11206.48,11228.35,"416-11",281,"Alloy 617","Plate",314626
282,"CapPass",217.22,-262.51,,"Qualified",0.827,11247.43,11268.36,"416-11",282,"Alloy 617","Plate",314626
283,"CapPass",215.54,-262.45,,"Qualified",0.821,11287.90,11308.32,"416-11",283,"Alloy 617","Plate",314626
284,"CapPass",214.87,-260.91,,"Qualified",0.824,11327.93,11348.38,"416-11",284,"Alloy 617","Plate",314626
285,"CapPass",212.62,-260.96,,"Qualified",0.815,11368.30,11388.29,"416-11",285,"Alloy 617","Plate",314626
286,"CapPass",211.88,-261.06,,"Qualified",0.812,11407.59,11428.36,"416-11",286,"Alloy 617","Plate",314626
287,"CapPass",210.69,-260.31,,"Qualified",0.809,11448.18,11468.35,"416-11",287,"Alloy 617","Plate",314626
288,"CapPass",208.98,-257.33,,"Qualified",0.812,11488.09,11508.42,"416-11",288,"Alloy 617","Plate",314626
289,"CapPass",207.03,-255.80,,"Qualified",0.809,11528.40,11548.41,"416-11",289,"Alloy 617","Plate",314626
290,"CapPass",205.51,-255.76,,"Qualified",0.804,11568.04,11588.41,"416-11",290,"Alloy 617","Plate",314626
291,"CapPass",204.82,-255.00,,"Qualified",0.803,11608.18,11628.43,"416-11",291,"Alloy 617","Plate",314626
292,"CapPass",202.21,-252.91,,"Qualified",0.800,11648.43,11668.40,"416-11",292,"Alloy 617","Plate",314626
293,"CapPass",201.45,-252.80,,"Qualified",0.797,11687.86,11708.46,"416-11",293,"Alloy 617","Plate",314626
294,"CapPass",199.50,-251.20,,"Qualified",0.794,11728.43,11748.46,"416-11",294,"Alloy 617","Plate",314626
295,"CapPass",198.23,-250.16,,"Qualified",0.792,11768.45,11788.44,"416-11",295,"Alloy 617","Plate",314626
296,"CapPass",196.78,-249.01,,"Qualified",0.790,11808.31,11828.43,"416-11",296,"Alloy 617","Plate",314626
297,"CapPass",195.37,-248.23,,"Qualified",0.787,11848.35,11868.49,"416-11",297,"Alloy 617","Plate",314626
298,"CapPass",194.24,-246.48,,"Qualified",0.788,11888.18,11908.51,"416-11",298,"Alloy 617","Plate",314626
299,"CapPass",192.79,-247.31,,"Qualified",0.780,11927.05,11948.50,"416-11",299,"Alloy 617","Plate",314626
300,"CapPass",191.36,-246.90,,"Qualified",0.775,11968.49,11988.52,"416-11",300,"Alloy 617","Plate",314626
301,"CapPass",189.06,-246.12,,"Qualified",0.768,12008.50,12028.51,"416-11",301,"Alloy 617","Plate",314626
302,"CapPass",188.81,-244.37,,"Qualified",0.773,12048.51,12068.54,"416-11",302,"Alloy 617","Plate",314626
303,"CapPass",187.27,-245.13,,"Qualified",0.764,12088.39,12108.54,"416-11",303,"Alloy 617","Plate",314626
304,"CapPass",185.48,-241.30,,"Qualified",0.769,12128.29,12148.56,"416-11",304,"Alloy 617","Plate",314626
305,"CapPass",183.49,-240.26,,"Qualified",0.764,12168.47,12188.54,"416-11",305,"Alloy 617","Plate",314626
306,"CapPass",181.67,-240.17,,"Qualified",0.756,12208.18,12228.57,"416-11",306,"Alloy 617","Plate",314626
307,"CapPass",179.44,-238.20,,"Qualified",0.753,12248.12,12268.57,"416-11",307,"Alloy 617","Plate",314626
308,"CapPass",178.19,-236.89,,"Qualified",0.752,12288.52,12308.58,"416-11",308,"Alloy 617","Plate",314626
309,"CapPass",176.72,-238.04,,"Qualified",0.742,12328.58,12348.60,"416-11",309,"Alloy 617","Plate",314626
310,"CapPass",175.24,-234.94,,"Qualified",0.746,12368.56,12388.60,"416-11",310,"Alloy 617","Plate",314626
311,"CapPass",173.93,-235.11,,"Qualified",0.740,12408.48,12428.61,"416-11",311,"Alloy 617","Plate",314626
312,"CapPass",172.32,".",,"Qualified",".",12448.55,".","416-11",312,"Alloy 617","Plate",314626
