Repository: js-molina/fatigue-A617

File: data/850C/Strain rate 0.001/2.0% strain/HTM_A19_Cycles_41611.csv (part 2 of 23)
"Stress Mpa","Strain","Qual State","Qual Exceptions","Elapsed Time Sec","Data State","Cycle Label","Cycle","Count","Sample","Alloy","Heat","Material_Form"
-171.60,0.00228,"Qualified",,16.46,"CapPass","Cycle 1",1,419,"416-11","Alloy 617",314626,"Plate"
-163.83,0.00233,"Qualified",,16.48,"CapPass","Cycle 1",1,420,"416-11","Alloy 617",314626,"Plate"
-157.15,0.00238,"Qualified",,16.49,"CapPass","Cycle 1",1,421,"416-11","Alloy 617",314626,"Plate"
-150.69,0.00243,"Qualified",,16.51,"CapPass","Cycle 1",1,422,"416-11","Alloy 617",314626,"Plate"
-144.97,0.00248,"Qualified",,16.53,"CapPass","Cycle 1",1,423,"416-11","Alloy 617",314626,"Plate"
-140.42,0.00253,"Qualified",,16.57,"CapPass","Cycle 1",1,424,"416-11","Alloy 617",314626,"Plate"
-150.40,0.00248,"Qualified",,16.72,"CapPass","Cycle 1",1,425,"416-11","Alloy 617",314626,"Plate"
-157.36,0.00243,"Qualified",,16.77,"CapPass","Cycle 1",1,426,"416-11","Alloy 617",314626,"Plate"
-159.80,0.00242,"Qualified",,16.79,"CapPass","Cycle 1",1,427,"416-11","Alloy 617",314626,"Plate"
-164.31,0.00238,"Qualified",,16.83,"CapPass","Cycle 1",1,428,"416-11","Alloy 617",314626,"Plate"
-171.37,0.00233,"Qualified",,16.89,"CapPass","Cycle 1",1,429,"416-11","Alloy 617",314626,"Plate"
-178.17,0.00228,"Qualified",,16.94,"CapPass","Cycle 1",1,430,"416-11","Alloy 617",314626,"Plate"
-184.70,0.00223,"Qualified",,17.00,"CapPass","Cycle 1",1,431,"416-11","Alloy 617",314626,"Plate"
-191.07,0.00218,"Qualified",,17.05,"CapPass","Cycle 1",1,432,"416-11","Alloy 617",314626,"Plate"
-197.48,0.00213,"Qualified",,17.10,"CapPass","Cycle 1",1,433,"416-11","Alloy 617",314626,"Plate"
-203.53,0.00208,"Qualified",,17.15,"CapPass","Cycle 1",1,434,"416-11","Alloy 617",314626,"Plate"
-202.48,0.00203,"Qualified",,17.20,"CapPass","Cycle 1",1,435,"416-11","Alloy 617",314626,"Plate"
-203.37,0.00197,"Qualified",,17.21,"CapPass","Cycle 1",1,436,"416-11","Alloy 617",314626,"Plate"
-203.81,0.00192,"Qualified",,17.21,"CapPass","Cycle 1",1,437,"416-11","Alloy 617",314626,"Plate"
-204.32,0.00185,"Qualified",,17.22,"CapPass","Cycle 1",1,438,"416-11","Alloy 617",314626,"Plate"
-204.81,0.00179,"Qualified",,17.22,"CapPass","Cycle 1",1,439,"416-11","Alloy 617",314626,"Plate"
-205.13,0.00174,"Qualified",,17.23,"CapPass","Cycle 1",1,440,"416-11","Alloy 617",314626,"Plate"
-205.30,0.00169,"Qualified",,17.23,"CapPass","Cycle 1",1,441,"416-11","Alloy 617",314626,"Plate"
-205.32,0.00164,"Qualified",,17.24,"CapPass","Cycle 1",1,442,"416-11","Alloy 617",314626,"Plate"
-184.09,0.00169,"Qualified",,17.33,"CapPass","Cycle 1",1,443,"416-11","Alloy 617",314626,"Plate"
-178.26,0.00174,"Qualified",,17.39,"CapPass","Cycle 1",1,444,"416-11","Alloy 617",314626,"Plate"
-186.52,0.00169,"Qualified",,17.53,"CapPass","Cycle 1",1,445,"416-11","Alloy 617",314626,"Plate"
-193.53,0.00164,"Qualified",,17.59,"CapPass","Cycle 1",1,446,"416-11","Alloy 617",314626,"Plate"
-200.37,0.00159,"Qualified",,17.64,"CapPass","Cycle 1",1,447,"416-11","Alloy 617",314626,"Plate"
-206.92,0.00154,"Qualified",,17.70,"CapPass","Cycle 1",1,448,"416-11","Alloy 617",314626,"Plate"
-204.14,0.00149,"Qualified",,17.75,"CapPass","Cycle 1",1,449,"416-11","Alloy 617",314626,"Plate"
-205.93,0.00143,"Qualified",,17.76,"CapPass","Cycle 1",1,450,"416-11","Alloy 617",314626,"Plate"
-206.87,0.00138,"Qualified",,17.77,"CapPass","Cycle 1",1,451,"416-11","Alloy 617",314626,"Plate"
-208.25,0.00133,"Qualified",,17.79,"CapPass","Cycle 1",1,452,"416-11","Alloy 617",314626,"Plate"
-208.51,0.00131,"Qualified",,17.79,"CapPass","Cycle 1",1,453,"416-11","Alloy 617",314626,"Plate"
-208.77,0.00128,"Qualified",,17.83,"CapPass","Cycle 1",1,454,"416-11","Alloy 617",314626,"Plate"
-210.91,0.00123,"Qualified",,17.95,"CapPass","Cycle 1",1,455,"416-11","Alloy 617",314626,"Plate"
-210.29,0.00118,"Qualified",,18.04,"CapPass","Cycle 1",1,456,"416-11","Alloy 617",314626,"Plate"
-208.81,0.00113,"Qualified",,18.11,"CapPass","Cycle 1",1,457,"416-11","Alloy 617",314626,"Plate"
-207.93,0.00107,"Qualified",,18.13,"CapPass","Cycle 1",1,458,"416-11","Alloy 617",314626,"Plate"
-208.85,0.00102,"Qualified",,18.13,"CapPass","Cycle 1",1,459,"416-11","Alloy 617",314626,"Plate"
-209.16,0.00097,"Qualified",,18.14,"CapPass","Cycle 1",1,460,"416-11","Alloy 617",314626,"Plate"
-208.36,0.00091,"Qualified",,18.16,"CapPass","Cycle 1",1,461,"416-11","Alloy 617",314626,"Plate"
-208.44,0.00086,"Qualified",,18.16,"CapPass","Cycle 1",1,462,"416-11","Alloy 617",314626,"Plate"
-208.47,0.00081,"Qualified",,18.17,"CapPass","Cycle 1",1,463,"416-11","Alloy 617",314626,"Plate"
-208.42,0.00076,"Qualified",,18.18,"CapPass","Cycle 1",1,464,"416-11","Alloy 617",314626,"Plate"
-207.81,0.00070,"Qualified",,18.19,"CapPass","Cycle 1",1,465,"416-11","Alloy 617",314626,"Plate"
-188.94,0.00076,"Qualified",,18.28,"CapPass","Cycle 1",1,466,"416-11","Alloy 617",314626,"Plate"
-197.94,0.00070,"Qualified",,18.51,"CapPass","Cycle 1",1,467,"416-11","Alloy 617",314626,"Plate"
-204.30,0.00065,"Qualified",,18.56,"CapPass","Cycle 1",1,468,"416-11","Alloy 617",314626,"Plate"
-210.91,0.00060,"Qualified",,18.62,"CapPass","Cycle 1",1,469,"416-11","Alloy 617",314626,"Plate"
-217.17,0.00055,"Qualified",,18.67,"CapPass","Cycle 1",1,470,"416-11","Alloy 617",314626,"Plate"
-207.26,0.00050,"Qualified",,18.69,"CapPass","Cycle 1",1,471,"416-11","Alloy 617",314626,"Plate"
-207.57,0.00045,"Qualified",,18.69,"CapPass","Cycle 1",1,472,"416-11","Alloy 617",314626,"Plate"
-207.76,0.00040,"Qualified",,18.69,"CapPass","Cycle 1",1,473,"416-11","Alloy 617",314626,"Plate"
-208.08,0.00033,"Qualified",,18.69,"CapPass","Cycle 1",1,474,"416-11","Alloy 617",314626,"Plate"
-208.44,0.00026,"Qualified",,18.70,"CapPass","Cycle 1",1,475,"416-11","Alloy 617",314626,"Plate"
-208.75,0.00019,"Qualified",,18.70,"CapPass","Cycle 1",1,476,"416-11","Alloy 617",314626,"Plate"
-208.83,0.00012,"Qualified",,18.70,"CapPass","Cycle 1",1,477,"416-11","Alloy 617",314626,"Plate"
-209.11,0.00005,"Qualified",,18.70,"CapPass","Cycle 1",1,478,"416-11","Alloy 617",314626,"Plate"
-209.16,-0.00002,"Qualified",,18.70,"CapPass","Cycle 1",1,479,"416-11","Alloy 617",314626,"Plate"
-209.16,-0.00008,"Qualified",,18.71,"CapPass","Cycle 1",1,480,"416-11","Alloy 617",314626,"Plate"
-209.35,-0.00013,"Qualified",,18.71,"CapPass","Cycle 1",1,481,"416-11","Alloy 617",314626,"Plate"
-209.18,-0.00020,"Qualified",,18.71,"CapPass","Cycle 1",1,482,"416-11","Alloy 617",314626,"Plate"
-209.08,-0.00026,"Qualified",,18.71,"CapPass","Cycle 1",1,483,"416-11","Alloy 617",314626,"Plate"
-208.47,-0.00032,"Qualified",,18.72,"CapPass","Cycle 1",1,484,"416-11","Alloy 617",314626,"Plate"
-207.29,-0.00037,"Qualified",,18.72,"CapPass","Cycle 1",1,485,"416-11","Alloy 617",314626,"Plate"
-175.14,-0.00032,"Qualified",,18.77,"CapPass","Cycle 1",1,486,"416-11","Alloy 617",314626,"Plate"
-166.22,-0.00027,"Qualified",,18.78,"CapPass","Cycle 1",1,487,"416-11","Alloy 617",314626,"Plate"
-157.80,-0.00021,"Qualified",,18.79,"CapPass","Cycle 1",1,488,"416-11","Alloy 617",314626,"Plate"
-151.65,-0.00017,"Qualified",,18.79,"CapPass","Cycle 1",1,489,"416-11","Alloy 617",314626,"Plate"
-150.09,-0.00016,"Qualified",,18.79,"CapPass","Cycle 1",1,490,"416-11","Alloy 617",314626,"Plate"
-143.10,-0.00010,"Qualified",,18.80,"CapPass","Cycle 1",1,491,"416-11","Alloy 617",314626,"Plate"
-136.78,-0.00005,"Qualified",,18.81,"CapPass","Cycle 1",1,492,"416-11","Alloy 617",314626,"Plate"
-130.56,0.00000,"Qualified",,18.83,"CapPass","Cycle 1",1,493,"416-11","Alloy 617",314626,"Plate"
-125.12,0.00005,"Qualified",,18.84,"CapPass","Cycle 1",1,494,"416-11","Alloy 617",314626,"Plate"
-120.24,0.00010,"Qualified",,18.85,"CapPass","Cycle 1",1,495,"416-11","Alloy 617",314626,"Plate"
-115.96,0.00015,"Qualified",,18.88,"CapPass","Cycle 1",1,496,"416-11","Alloy 617",314626,"Plate"
-130.14,0.00010,"Qualified",,19.07,"CapPass","Cycle 1",1,497,"416-11","Alloy 617",314626,"Plate"
-137.34,0.00005,"Qualified",,19.13,"CapPass","Cycle 1",1,498,"416-11","Alloy 617",314626,"Plate"
-144.70,0.00000,"Qualified",,19.18,"CapPass","Cycle 1",1,499,"416-11","Alloy 617",314626,"Plate"
-152.37,-0.00005,"Qualified",,19.24,"CapPass","Cycle 1",1,500,"416-11","Alloy 617",314626,"Plate"
-160.05,-0.00010,"Qualified",,19.30,"CapPass","Cycle 1",1,501,"416-11","Alloy 617",314626,"Plate"
-167.01,-0.00015,"Qualified",,19.35,"CapPass","Cycle 1",1,502,"416-11","Alloy 617",314626,"Plate"
-173.75,-0.00020,"Qualified",,19.40,"CapPass","Cycle 1",1,503,"416-11","Alloy 617",314626,"Plate"
-180.09,-0.00025,"Qualified",,19.46,"CapPass","Cycle 1",1,504,"416-11","Alloy 617",314626,"Plate"
-186.09,-0.00030,"Qualified",,19.51,"CapPass","Cycle 1",1,505,"416-11","Alloy 617",314626,"Plate"
-192.06,-0.00035,"Qualified",,19.56,"CapPass","Cycle 1",1,506,"416-11","Alloy 617",314626,"Plate"
-198.44,-0.00040,"Qualified",,19.61,"CapPass","Cycle 1",1,507,"416-11","Alloy 617",314626,"Plate"
-204.77,-0.00045,"Qualified",,19.67,"CapPass","Cycle 1",1,508,"416-11","Alloy 617",314626,"Plate"
-210.80,-0.00050,"Qualified",,19.72,"CapPass","Cycle 1",1,509,"416-11","Alloy 617",314626,"Plate"
-216.87,-0.00055,"Qualified",,19.77,"CapPass","Cycle 1",1,510,"416-11","Alloy 617",314626,"Plate"
-218.96,-0.00057,"Qualified",,19.79,"CapPass","Cycle 1",1,511,"416-11","Alloy 617",314626,"Plate"
-208.57,-0.00061,"Qualified",,19.81,"CapPass","Cycle 1",1,512,"416-11","Alloy 617",314626,"Plate"
-209.01,-0.00066,"Qualified",,19.81,"CapPass","Cycle 1",1,513,"416-11","Alloy 617",314626,"Plate"
-209.41,-0.00073,"Qualified",,19.82,"CapPass","Cycle 1",1,514,"416-11","Alloy 617",314626,"Plate"
-209.72,-0.00078,"Qualified",,19.82,"CapPass","Cycle 1",1,515,"416-11","Alloy 617",314626,"Plate"
-210.07,-0.00084,"Qualified",,19.82,"CapPass","Cycle 1",1,516,"416-11","Alloy 617",314626,"Plate"
-210.16,-0.00089,"Qualified",,19.82,"CapPass","Cycle 1",1,517,"416-11","Alloy 617",314626,"Plate"
-210.52,-0.00095,"Qualified",,19.83,"CapPass","Cycle 1",1,518,"416-11","Alloy 617",314626,"Plate"
-210.67,-0.00100,"Qualified",,19.83,"CapPass","Cycle 1",1,519,"416-11","Alloy 617",314626,"Plate"
-210.88,-0.00106,"Qualified",,19.83,"CapPass","Cycle 1",1,520,"416-11","Alloy 617",314626,"Plate"
-211.03,-0.00112,"Qualified",,19.83,"CapPass","Cycle 1",1,521,"416-11","Alloy 617",314626,"Plate"
-210.98,-0.00119,"Qualified",,19.84,"CapPass","Cycle 1",1,522,"416-11","Alloy 617",314626,"Plate"
-210.54,-0.00125,"Qualified",,19.84,"CapPass","Cycle 1",1,523,"416-11","Alloy 617",314626,"Plate"
-209.56,-0.00130,"Qualified",,19.85,"CapPass","Cycle 1",1,524,"416-11","Alloy 617",314626,"Plate"
-185.21,-0.00125,"Qualified",,19.89,"CapPass","Cycle 1",1,525,"416-11","Alloy 617",314626,"Plate"
-176.70,-0.00119,"Qualified",,19.91,"CapPass","Cycle 1",1,526,"416-11","Alloy 617",314626,"Plate"
-169.17,-0.00114,"Qualified",,19.92,"CapPass","Cycle 1",1,527,"416-11","Alloy 617",314626,"Plate"
-162.57,-0.00109,"Qualified",,19.93,"CapPass","Cycle 1",1,528,"416-11","Alloy 617",314626,"Plate"
-156.34,-0.00104,"Qualified",,19.95,"CapPass","Cycle 1",1,529,"416-11","Alloy 617",314626,"Plate"
-150.84,-0.00099,"Qualified",,19.97,"CapPass","Cycle 1",1,530,"416-11","Alloy 617",314626,"Plate"
-145.85,-0.00094,"Qualified",,20.00,"CapPass","Cycle 1",1,531,"416-11","Alloy 617",314626,"Plate"
-155.93,-0.00099,"Qualified",,20.17,"CapPass","Cycle 1",1,532,"416-11","Alloy 617",314626,"Plate"
-162.53,-0.00104,"Qualified",,20.22,"CapPass","Cycle 1",1,533,"416-11","Alloy 617",314626,"Plate"
-169.02,-0.00109,"Qualified",,20.28,"CapPass","Cycle 1",1,534,"416-11","Alloy 617",314626,"Plate"
-175.37,-0.00114,"Qualified",,20.33,"CapPass","Cycle 1",1,535,"416-11","Alloy 617",314626,"Plate"
-182.17,-0.00119,"Qualified",,20.39,"CapPass","Cycle 1",1,536,"416-11","Alloy 617",314626,"Plate"
-188.45,-0.00124,"Qualified",,20.44,"CapPass","Cycle 1",1,537,"416-11","Alloy 617",314626,"Plate"
-195.10,-0.00129,"Qualified",,20.50,"CapPass","Cycle 1",1,538,"416-11","Alloy 617",314626,"Plate"
-201.43,-0.00134,"Qualified",,20.55,"CapPass","Cycle 1",1,539,"416-11","Alloy 617",314626,"Plate"
-207.58,-0.00139,"Qualified",,20.60,"CapPass","Cycle 1",1,540,"416-11","Alloy 617",314626,"Plate"
-213.11,-0.00145,"Qualified",,20.65,"CapPass","Cycle 1",1,541,"416-11","Alloy 617",314626,"Plate"
-213.25,-0.00150,"Qualified",,20.71,"CapPass","Cycle 1",1,542,"416-11","Alloy 617",314626,"Plate"
-217.44,-0.00150,"Qualified",,20.79,"CapPass","Cycle 1",1,543,"416-11","Alloy 617",314626,"Plate"
-218.60,-0.00155,"Qualified",,20.82,"CapPass","Cycle 1",1,544,"416-11","Alloy 617",314626,"Plate"
-218.60,-0.00160,"Qualified",,20.83,"CapPass","Cycle 1",1,545,"416-11","Alloy 617",314626,"Plate"
-219.70,-0.00165,"Qualified",,20.84,"CapPass","Cycle 1",1,546,"416-11","Alloy 617",314626,"Plate"
-219.66,-0.00171,"Qualified",,20.85,"CapPass","Cycle 1",1,547,"416-11","Alloy 617",314626,"Plate"
-219.25,-0.00176,"Qualified",,20.86,"CapPass","Cycle 1",1,548,"416-11","Alloy 617",314626,"Plate"
-219.73,-0.00182,"Qualified",,20.87,"CapPass","Cycle 1",1,549,"416-11","Alloy 617",314626,"Plate"
-220.07,-0.00187,"Qualified",,20.87,"CapPass","Cycle 1",1,550,"416-11","Alloy 617",314626,"Plate"
-220.23,-0.00193,"Qualified",,20.88,"CapPass","Cycle 1",1,551,"416-11","Alloy 617",314626,"Plate"
-220.16,-0.00198,"Qualified",,20.88,"CapPass","Cycle 1",1,552,"416-11","Alloy 617",314626,"Plate"
-219.54,-0.00203,"Qualified",,20.89,"CapPass","Cycle 1",1,553,"416-11","Alloy 617",314626,"Plate"
-198.81,-0.00198,"Qualified",,20.99,"CapPass","Cycle 1",1,554,"416-11","Alloy 617",314626,"Plate"
-204.00,-0.00203,"Qualified",,21.22,"CapPass","Cycle 1",1,555,"416-11","Alloy 617",314626,"Plate"
-210.08,-0.00208,"Qualified",,21.28,"CapPass","Cycle 1",1,556,"416-11","Alloy 617",314626,"Plate"
-215.97,-0.00213,"Qualified",,21.33,"CapPass","Cycle 1",1,557,"416-11","Alloy 617",314626,"Plate"
-221.56,-0.00218,"Qualified",,21.38,"CapPass","Cycle 1",1,558,"416-11","Alloy 617",314626,"Plate"
-210.14,-0.00223,"Qualified",,21.42,"CapPass","Cycle 1",1,559,"416-11","Alloy 617",314626,"Plate"
-210.92,-0.00229,"Qualified",,21.43,"CapPass","Cycle 1",1,560,"416-11","Alloy 617",314626,"Plate"
-211.57,-0.00235,"Qualified",,21.43,"CapPass","Cycle 1",1,561,"416-11","Alloy 617",314626,"Plate"
-212.01,-0.00241,"Qualified",,21.44,"CapPass","Cycle 1",1,562,"416-11","Alloy 617",314626,"Plate"
-212.25,-0.00246,"Qualified",,21.44,"CapPass","Cycle 1",1,563,"416-11","Alloy 617",314626,"Plate"
-212.74,-0.00252,"Qualified",,21.45,"CapPass","Cycle 1",1,564,"416-11","Alloy 617",314626,"Plate"
-212.86,-0.00257,"Qualified",,21.45,"CapPass","Cycle 1",1,565,"416-11","Alloy 617",314626,"Plate"
-212.43,-0.00263,"Qualified",,21.47,"CapPass","Cycle 1",1,566,"416-11","Alloy 617",314626,"Plate"
-196.86,-0.00257,"Qualified",,21.54,"CapPass","Cycle 1",1,567,"416-11","Alloy 617",314626,"Plate"
-190.33,-0.00252,"Qualified",,21.58,"CapPass","Cycle 1",1,568,"416-11","Alloy 617",314626,"Plate"
-199.03,-0.00257,"Qualified",,21.77,"CapPass","Cycle 1",1,569,"416-11","Alloy 617",314626,"Plate"
-202.28,-0.00260,"Qualified",,21.79,"CapPass","Cycle 1",1,570,"416-11","Alloy 617",314626,"Plate"
-205.77,-0.00262,"Qualified",,21.82,"CapPass","Cycle 1",1,571,"416-11","Alloy 617",314626,"Plate"
-212.22,-0.00268,"Qualified",,21.87,"CapPass","Cycle 1",1,572,"416-11","Alloy 617",314626,"Plate"
-218.27,-0.00273,"Qualified",,21.93,"CapPass","Cycle 1",1,573,"416-11","Alloy 617",314626,"Plate"
-220.84,-0.00278,"Qualified",,21.96,"CapPass","Cycle 1",1,574,"416-11","Alloy 617",314626,"Plate"
-221.94,-0.00283,"Qualified",,21.97,"CapPass","Cycle 1",1,575,"416-11","Alloy 617",314626,"Plate"
-223.09,-0.00288,"Qualified",,21.98,"CapPass","Cycle 1",1,576,"416-11","Alloy 617",314626,"Plate"
-216.64,-0.00294,"Qualified",,22.00,"CapPass","Cycle 1",1,577,"416-11","Alloy 617",314626,"Plate"
-216.64,-0.00299,"Qualified",,22.01,"CapPass","Cycle 1",1,578,"416-11","Alloy 617",314626,"Plate"
-216.69,-0.00305,"Qualified",,22.01,"CapPass","Cycle 1",1,579,"416-11","Alloy 617",314626,"Plate"
-216.90,-0.00312,"Qualified",,22.01,"CapPass","Cycle 1",1,580,"416-11","Alloy 617",314626,"Plate"
-216.79,-0.00319,"Qualified",,22.02,"CapPass","Cycle 1",1,581,"416-11","Alloy 617",314626,"Plate"
-216.89,-0.00325,"Qualified",,22.02,"CapPass","Cycle 1",1,582,"416-11","Alloy 617",314626,"Plate"
-216.61,-0.00331,"Qualified",,22.02,"CapPass","Cycle 1",1,583,"416-11","Alloy 617",314626,"Plate"
-216.51,-0.00338,"Qualified",,22.03,"CapPass","Cycle 1",1,584,"416-11","Alloy 617",314626,"Plate"
-216.17,-0.00343,"Qualified",,22.03,"CapPass","Cycle 1",1,585,"416-11","Alloy 617",314626,"Plate"
-215.20,-0.00348,"Qualified",,22.04,"CapPass","Cycle 1",1,586,"416-11","Alloy 617",314626,"Plate"
-187.22,-0.00343,"Qualified",,22.09,"CapPass","Cycle 1",1,587,"416-11","Alloy 617",314626,"Plate"
-179.05,-0.00337,"Qualified",,22.10,"CapPass","Cycle 1",1,588,"416-11","Alloy 617",314626,"Plate"
-172.04,-0.00332,"Qualified",,22.12,"CapPass","Cycle 1",1,589,"416-11","Alloy 617",314626,"Plate"
-165.36,-0.00327,"Qualified",,22.13,"CapPass","Cycle 1",1,590,"416-11","Alloy 617",314626,"Plate"
-159.57,-0.00322,"Qualified",,22.15,"CapPass","Cycle 1",1,591,"416-11","Alloy 617",314626,"Plate"
-154.20,-0.00317,"Qualified",,22.17,"CapPass","Cycle 1",1,592,"416-11","Alloy 617",314626,"Plate"
-150.76,-0.00312,"Qualified",,22.21,"CapPass","Cycle 1",1,593,"416-11","Alloy 617",314626,"Plate"
-163.77,-0.00317,"Qualified",,22.35,"CapPass","Cycle 1",1,594,"416-11","Alloy 617",314626,"Plate"
-171.50,-0.00322,"Qualified",,22.41,"CapPass","Cycle 1",1,595,"416-11","Alloy 617",314626,"Plate"
-178.81,-0.00327,"Qualified",,22.46,"CapPass","Cycle 1",1,596,"416-11","Alloy 617",314626,"Plate"
-186.21,-0.00332,"Qualified",,22.51,"CapPass","Cycle 1",1,597,"416-11","Alloy 617",314626,"Plate"
-192.55,-0.00337,"Qualified",,22.56,"CapPass","Cycle 1",1,598,"416-11","Alloy 617",314626,"Plate"
-198.59,-0.00342,"Qualified",,22.61,"CapPass","Cycle 1",1,599,"416-11","Alloy 617",314626,"Plate"
-205.58,-0.00347,"Qualified",,22.67,"CapPass","Cycle 1",1,600,"416-11","Alloy 617",314626,"Plate"
-212.10,-0.00352,"Qualified",,22.72,"CapPass","Cycle 1",1,601,"416-11","Alloy 617",314626,"Plate"
-217.78,-0.00357,"Qualified",,22.77,"CapPass","Cycle 1",1,602,"416-11","Alloy 617",314626,"Plate"
-220.43,-0.00359,"Qualified",,22.79,"CapPass","Cycle 1",1,603,"416-11","Alloy 617",314626,"Plate"
-224.41,-0.00362,"Qualified",,22.83,"CapPass","Cycle 1",1,604,"416-11","Alloy 617",314626,"Plate"
-221.75,-0.00368,"Qualified",,22.87,"CapPass","Cycle 1",1,605,"416-11","Alloy 617",314626,"Plate"
-222.40,-0.00373,"Qualified",,22.87,"CapPass","Cycle 1",1,606,"416-11","Alloy 617",314626,"Plate"
-222.94,-0.00379,"Qualified",,22.88,"CapPass","Cycle 1",1,607,"416-11","Alloy 617",314626,"Plate"
-223.31,-0.00384,"Qualified",,22.88,"CapPass","Cycle 1",1,608,"416-11","Alloy 617",314626,"Plate"
-223.69,-0.00389,"Qualified",,22.88,"CapPass","Cycle 1",1,609,"416-11","Alloy 617",314626,"Plate"
-224.04,-0.00394,"Qualified",,22.89,"CapPass","Cycle 1",1,610,"416-11","Alloy 617",314626,"Plate"
-224.22,-0.00399,"Qualified",,22.89,"CapPass","Cycle 1",1,611,"416-11","Alloy 617",314626,"Plate"
-223.40,-0.00405,"Qualified",,22.91,"CapPass","Cycle 1",1,612,"416-11","Alloy 617",314626,"Plate"
-209.52,-0.00400,"Qualified",,22.98,"CapPass","Cycle 1",1,613,"416-11","Alloy 617",314626,"Plate"
-212.48,-0.00405,"Qualified",,23.22,"CapPass","Cycle 1",1,614,"416-11","Alloy 617",314626,"Plate"
-218.12,-0.00410,"Qualified",,23.28,"CapPass","Cycle 1",1,615,"416-11","Alloy 617",314626,"Plate"
-223.30,-0.00415,"Qualified",,23.33,"CapPass","Cycle 1",1,616,"416-11","Alloy 617",314626,"Plate"
-228.51,-0.00420,"Qualified",,23.38,"CapPass","Cycle 1",1,617,"416-11","Alloy 617",314626,"Plate"
-222.53,-0.00425,"Qualified",,23.46,"CapPass","Cycle 1",1,618,"416-11","Alloy 617",314626,"Plate"
-223.25,-0.00431,"Qualified",,23.46,"CapPass","Cycle 1",1,619,"416-11","Alloy 617",314626,"Plate"
-223.96,-0.00437,"Qualified",,23.47,"CapPass","Cycle 1",1,620,"416-11","Alloy 617",314626,"Plate"
-224.23,-0.00442,"Qualified",,23.47,"CapPass","Cycle 1",1,621,"416-11","Alloy 617",314626,"Plate"
-224.82,-0.00449,"Qualified",,23.48,"CapPass","Cycle 1",1,622,"416-11","Alloy 617",314626,"Plate"
-225.24,-0.00454,"Qualified",,23.48,"CapPass","Cycle 1",1,623,"416-11","Alloy 617",314626,"Plate"
-225.42,-0.00459,"Qualified",,23.48,"CapPass","Cycle 1",1,624,"416-11","Alloy 617",314626,"Plate"
-225.26,-0.00465,"Qualified",,23.49,"CapPass","Cycle 1",1,625,"416-11","Alloy 617",314626,"Plate"
-224.45,-0.00470,"Qualified",,23.50,"CapPass","Cycle 1",1,626,"416-11","Alloy 617",314626,"Plate"
-202.10,-0.00465,"Qualified",,23.58,"CapPass","Cycle 1",1,627,"416-11","Alloy 617",314626,"Plate"
-195.23,-0.00460,"Qualified",,23.62,"CapPass","Cycle 1",1,628,"416-11","Alloy 617",314626,"Plate"
-199.59,-0.00461,"Qualified",,23.79,"CapPass","Cycle 1",1,629,"416-11","Alloy 617",314626,"Plate"
-204.58,-0.00465,"Qualified",,23.83,"CapPass","Cycle 1",1,630,"416-11","Alloy 617",314626,"Plate"
-211.25,-0.00470,"Qualified",,23.89,"CapPass","Cycle 1",1,631,"416-11","Alloy 617",314626,"Plate"
-217.91,-0.00475,"Qualified",,23.94,"CapPass","Cycle 1",1,632,"416-11","Alloy 617",314626,"Plate"
-224.21,-0.00480,"Qualified",,23.99,"CapPass","Cycle 1",1,633,"416-11","Alloy 617",314626,"Plate"
-230.26,-0.00485,"Qualified",,24.05,"CapPass","Cycle 1",1,634,"416-11","Alloy 617",314626,"Plate"
-222.52,-0.00490,"Qualified",,24.06,"CapPass","Cycle 1",1,635,"416-11","Alloy 617",314626,"Plate"
-223.03,-0.00495,"Qualified",,24.07,"CapPass","Cycle 1",1,636,"416-11","Alloy 617",314626,"Plate"
-223.61,-0.00502,"Qualified",,24.07,"CapPass","Cycle 1",1,637,"416-11","Alloy 617",314626,"Plate"
-224.01,-0.00508,"Qualified",,24.08,"CapPass","Cycle 1",1,638,"416-11","Alloy 617",314626,"Plate"
-224.30,-0.00514,"Qualified",,24.08,"CapPass","Cycle 1",1,639,"416-11","Alloy 617",314626,"Plate"
-224.67,-0.00519,"Qualified",,24.08,"CapPass","Cycle 1",1,640,"416-11","Alloy 617",314626,"Plate"
-224.70,-0.00525,"Qualified",,24.09,"CapPass","Cycle 1",1,641,"416-11","Alloy 617",314626,"Plate"
-223.70,-0.00530,"Qualified",,24.11,"CapPass","Cycle 1",1,642,"416-11","Alloy 617",314626,"Plate"
-209.26,-0.00525,"Qualified",,24.16,"CapPass","Cycle 1",1,643,"416-11","Alloy 617",314626,"Plate"
-202.04,-0.00520,"Qualified",,24.20,"CapPass","Cycle 1",1,644,"416-11","Alloy 617",314626,"Plate"
-210.19,-0.00525,"Qualified",,24.43,"CapPass","Cycle 1",1,645,"416-11","Alloy 617",314626,"Plate"
-216.40,-0.00530,"Qualified",,24.48,"CapPass","Cycle 1",1,646,"416-11","Alloy 617",314626,"Plate"
-222.37,-0.00535,"Qualified",,24.53,"CapPass","Cycle 1",1,647,"416-11","Alloy 617",314626,"Plate"
-227.96,-0.00540,"Qualified",,24.58,"CapPass","Cycle 1",1,648,"416-11","Alloy 617",314626,"Plate"
-228.36,-0.00545,"Qualified",,24.62,"CapPass","Cycle 1",1,649,"416-11","Alloy 617",314626,"Plate"
-228.93,-0.00551,"Qualified",,24.63,"CapPass","Cycle 1",1,650,"416-11","Alloy 617",314626,"Plate"
-229.33,-0.00557,"Qualified",,24.64,"CapPass","Cycle 1",1,651,"416-11","Alloy 617",314626,"Plate"
-229.64,-0.00563,"Qualified",,24.64,"CapPass","Cycle 1",1,652,"416-11","Alloy 617",314626,"Plate"
-229.95,-0.00568,"Qualified",,24.65,"CapPass","Cycle 1",1,653,"416-11","Alloy 617",314626,"Plate"
-230.08,-0.00574,"Qualified",,24.65,"CapPass","Cycle 1",1,654,"416-11","Alloy 617",314626,"Plate"
-229.91,-0.00579,"Qualified",,24.66,"CapPass","Cycle 1",1,655,"416-11","Alloy 617",314626,"Plate"
-228.60,-0.00584,"Qualified",,24.68,"CapPass","Cycle 1",1,656,"416-11","Alloy 617",314626,"Plate"
-211.36,-0.00579,"Qualified",,24.75,"CapPass","Cycle 1",1,657,"416-11","Alloy 617",314626,"Plate"
-205.44,-0.00575,"Qualified",,24.79,"CapPass","Cycle 1",1,658,"416-11","Alloy 617",314626,"Plate"
-204.46,-0.00574,"Qualified",,24.81,"CapPass","Cycle 1",1,659,"416-11","Alloy 617",314626,"Plate"
-212.14,-0.00579,"Qualified",,24.97,"CapPass","Cycle 1",1,660,"416-11","Alloy 617",314626,"Plate"
-218.57,-0.00584,"Qualified",,25.02,"CapPass","Cycle 1",1,661,"416-11","Alloy 617",314626,"Plate"
-224.71,-0.00589,"Qualified",,25.07,"CapPass","Cycle 1",1,662,"416-11","Alloy 617",314626,"Plate"
-230.26,-0.00594,"Qualified",,25.12,"CapPass","Cycle 1",1,663,"416-11","Alloy 617",314626,"Plate"
-222.90,-0.00599,"Qualified",,25.22,"CapPass","Cycle 1",1,664,"416-11","Alloy 617",314626,"Plate"
-228.62,-0.00604,"Qualified",,25.28,"CapPass","Cycle 1",1,665,"416-11","Alloy 617",314626,"Plate"
-232.15,-0.00609,"Qualified",,25.30,"CapPass","Cycle 1",1,666,"416-11","Alloy 617",314626,"Plate"
-231.58,-0.00615,"Qualified",,25.32,"CapPass","Cycle 1",1,667,"416-11","Alloy 617",314626,"Plate"
-232.44,-0.00620,"Qualified",,25.33,"CapPass","Cycle 1",1,668,"416-11","Alloy 617",314626,"Plate"
-232.83,-0.00625,"Qualified",,25.33,"CapPass","Cycle 1",1,669,"416-11","Alloy 617",314626,"Plate"
-233.18,-0.00631,"Qualified",,25.34,"CapPass","Cycle 1",1,670,"416-11","Alloy 617",314626,"Plate"
-233.43,-0.00636,"Qualified",,25.34,"CapPass","Cycle 1",1,671,"416-11","Alloy 617",314626,"Plate"
-233.48,-0.00642,"Qualified",,25.35,"CapPass","Cycle 1",1,672,"416-11","Alloy 617",314626,"Plate"
-233.37,-0.00647,"Qualified",,25.35,"CapPass","Cycle 1",1,673,"416-11","Alloy 617",314626,"Plate"
-232.88,-0.00653,"Qualified",,25.36,"CapPass","Cycle 1",1,674,"416-11","Alloy 617",314626,"Plate"
-231.57,-0.00658,"Qualified",,25.37,"CapPass","Cycle 1",1,675,"416-11","Alloy 617",314626,"Plate"
-208.94,-0.00653,"Qualified",,25.45,"CapPass","Cycle 1",1,676,"416-11","Alloy 617",314626,"Plate"
-202.16,-0.00648,"Qualified",,25.49,"CapPass","Cycle 1",1,677,"416-11","Alloy 617",314626,"Plate"
-210.15,-0.00653,"Qualified",,25.70,"CapPass","Cycle 1",1,678,"416-11","Alloy 617",314626,"Plate"
-216.56,-0.00658,"Qualified",,25.75,"CapPass","Cycle 1",1,679,"416-11","Alloy 617",314626,"Plate"
-221.28,-0.00662,"Qualified",,25.79,"CapPass","Cycle 1",1,680,"416-11","Alloy 617",314626,"Plate"
-222.57,-0.00663,"Qualified",,25.80,"CapPass","Cycle 1",1,681,"416-11","Alloy 617",314626,"Plate"
-228.17,-0.00668,"Qualified",,25.85,"CapPass","Cycle 1",1,682,"416-11","Alloy 617",314626,"Plate"
-233.72,-0.00673,"Qualified",,25.90,"CapPass","Cycle 1",1,683,"416-11","Alloy 617",314626,"Plate"
-228.23,-0.00678,"Qualified",,25.95,"CapPass","Cycle 1",1,684,"416-11","Alloy 617",314626,"Plate"
-228.56,-0.00683,"Qualified",,25.95,"CapPass","Cycle 1",1,685,"416-11","Alloy 617",314626,"Plate"
-228.94,-0.00690,"Qualified",,25.95,"CapPass","Cycle 1",1,686,"416-11","Alloy 617",314626,"Plate"
-229.13,-0.00695,"Qualified",,25.96,"CapPass","Cycle 1",1,687,"416-11","Alloy 617",314626,"Plate"
-229.45,-0.00700,"Qualified",,25.96,"CapPass","Cycle 1",1,688,"416-11","Alloy 617",314626,"Plate"
-229.67,-0.00706,"Qualified",,25.96,"CapPass","Cycle 1",1,689,"416-11","Alloy 617",314626,"Plate"
-229.73,-0.00712,"Qualified",,25.96,"CapPass","Cycle 1",1,690,"416-11","Alloy 617",314626,"Plate"
-230.00,-0.00717,"Qualified",,25.96,"CapPass","Cycle 1",1,691,"416-11","Alloy 617",314626,"Plate"
-230.05,-0.00722,"Qualified",,25.96,"CapPass","Cycle 1",1,692,"416-11","Alloy 617",314626,"Plate"
-230.13,-0.00729,"Qualified",,25.97,"CapPass","Cycle 1",1,693,"416-11","Alloy 617",314626,"Plate"
-230.11,-0.00735,"Qualified",,25.97,"CapPass","Cycle 1",1,694,"416-11","Alloy 617",314626,"Plate"
-229.97,-0.00741,"Qualified",,25.97,"CapPass","Cycle 1",1,695,"416-11","Alloy 617",314626,"Plate"
-229.43,-0.00747,"Qualified",,25.98,"CapPass","Cycle 1",1,696,"416-11","Alloy 617",314626,"Plate"
-227.68,-0.00752,"Qualified",,25.99,"CapPass","Cycle 1",1,697,"416-11","Alloy 617",314626,"Plate"
-204.25,-0.00747,"Qualified",,26.03,"CapPass","Cycle 1",1,698,"416-11","Alloy 617",314626,"Plate"
-194.77,-0.00741,"Qualified",,26.04,"CapPass","Cycle 1",1,699,"416-11","Alloy 617",314626,"Plate"
-186.74,-0.00736,"Qualified",,26.05,"CapPass","Cycle 1",1,700,"416-11","Alloy 617",314626,"Plate"
-179.71,-0.00731,"Qualified",,26.07,"CapPass","Cycle 1",1,701,"416-11","Alloy 617",314626,"Plate"
-173.01,-0.00726,"Qualified",,26.08,"CapPass","Cycle 1",1,702,"416-11","Alloy 617",314626,"Plate"
-166.88,-0.00721,"Qualified",,26.09,"CapPass","Cycle 1",1,703,"416-11","Alloy 617",314626,"Plate"
-161.45,-0.00716,"Qualified",,26.11,"CapPass","Cycle 1",1,704,"416-11","Alloy 617",314626,"Plate"
-156.84,-0.00711,"Qualified",,26.15,"CapPass","Cycle 1",1,705,"416-11","Alloy 617",314626,"Plate"
-169.35,-0.00716,"Qualified",,26.31,"CapPass","Cycle 1",1,706,"416-11","Alloy 617",314626,"Plate"
-176.45,-0.00721,"Qualified",,26.37,"CapPass","Cycle 1",1,707,"416-11","Alloy 617",314626,"Plate"
-183.52,-0.00726,"Qualified",,26.42,"CapPass","Cycle 1",1,708,"416-11","Alloy 617",314626,"Plate"
-190.54,-0.00731,"Qualified",,26.47,"CapPass","Cycle 1",1,709,"416-11","Alloy 617",314626,"Plate"
-196.97,-0.00736,"Qualified",,26.52,"CapPass","Cycle 1",1,710,"416-11","Alloy 617",314626,"Plate"
-203.39,-0.00741,"Qualified",,26.57,"CapPass","Cycle 1",1,711,"416-11","Alloy 617",314626,"Plate"
-209.67,-0.00746,"Qualified",,26.63,"CapPass","Cycle 1",1,712,"416-11","Alloy 617",314626,"Plate"
-215.69,-0.00751,"Qualified",,26.68,"CapPass","Cycle 1",1,713,"416-11","Alloy 617",314626,"Plate"
-221.69,-0.00756,"Qualified",,26.73,"CapPass","Cycle 1",1,714,"416-11","Alloy 617",314626,"Plate"
-227.35,-0.00761,"Qualified",,26.78,"CapPass","Cycle 1",1,715,"416-11","Alloy 617",314626,"Plate"
-228.57,-0.00762,"Qualified",,26.79,"CapPass","Cycle 1",1,716,"416-11","Alloy 617",314626,"Plate"
-232.78,-0.00766,"Qualified",,26.83,"CapPass","Cycle 1",1,717,"416-11","Alloy 617",314626,"Plate"
-227.70,-0.00771,"Qualified",,26.88,"CapPass","Cycle 1",1,718,"416-11","Alloy 617",314626,"Plate"
-235.61,-0.00776,"Qualified",,26.95,"CapPass","Cycle 1",1,719,"416-11","Alloy 617",314626,"Plate"
-234.24,-0.00781,"Qualified",,26.99,"CapPass","Cycle 1",1,720,"416-11","Alloy 617",314626,"Plate"
-234.57,-0.00786,"Qualified",,27.04,"CapPass","Cycle 1",1,721,"416-11","Alloy 617",314626,"Plate"
-238.39,-0.00791,"Qualified",,27.08,"CapPass","Cycle 1",1,722,"416-11","Alloy 617",314626,"Plate"
-236.80,-0.00797,"Qualified",,27.10,"CapPass","Cycle 1",1,723,"416-11","Alloy 617",314626,"Plate"
-237.39,-0.00802,"Qualified",,27.11,"CapPass","Cycle 1",1,724,"416-11","Alloy 617",314626,"Plate"
-237.92,-0.00808,"Qualified",,27.12,"CapPass","Cycle 1",1,725,"416-11","Alloy 617",314626,"Plate"
-238.43,-0.00813,"Qualified",,27.12,"CapPass","Cycle 1",1,726,"416-11","Alloy 617",314626,"Plate"
-238.59,-0.00818,"Qualified",,27.14,"CapPass","Cycle 1",1,727,"416-11","Alloy 617",314626,"Plate"
-232.91,-0.00823,"Qualified",,27.38,"CapPass","Cycle 1",1,728,"416-11","Alloy 617",314626,"Plate"
-237.96,-0.00828,"Qualified",,27.44,"CapPass","Cycle 1",1,729,"416-11","Alloy 617",314626,"Plate"
-241.54,-0.00833,"Qualified",,27.49,"CapPass","Cycle 1",1,730,"416-11","Alloy 617",314626,"Plate"
-234.31,-0.00838,"Qualified",,27.50,"CapPass","Cycle 1",1,731,"416-11","Alloy 617",314626,"Plate"
-234.60,-0.00844,"Qualified",,27.50,"CapPass","Cycle 1",1,732,"416-11","Alloy 617",314626,"Plate"
-234.89,-0.00851,"Qualified",,27.51,"CapPass","Cycle 1",1,733,"416-11","Alloy 617",314626,"Plate"
-235.20,-0.00857,"Qualified",,27.51,"CapPass","Cycle 1",1,734,"416-11","Alloy 617",314626,"Plate"
-235.35,-0.00863,"Qualified",,27.51,"CapPass","Cycle 1",1,735,"416-11","Alloy 617",314626,"Plate"
-235.50,-0.00869,"Qualified",,27.51,"CapPass","Cycle 1",1,736,"416-11","Alloy 617",314626,"Plate"
-235.71,-0.00874,"Qualified",,27.52,"CapPass","Cycle 1",1,737,"416-11","Alloy 617",314626,"Plate"
-235.72,-0.00880,"Qualified",,27.52,"CapPass","Cycle 1",1,738,"416-11","Alloy 617",314626,"Plate"
-235.86,-0.00887,"Qualified",,27.52,"CapPass","Cycle 1",1,739,"416-11","Alloy 617",314626,"Plate"
-235.79,-0.00892,"Qualified",,27.52,"CapPass","Cycle 1",1,740,"416-11","Alloy 617",314626,"Plate"
-235.63,-0.00899,"Qualified",,27.53,"CapPass","Cycle 1",1,741,"416-11","Alloy 617",314626,"Plate"
-235.17,-0.00904,"Qualified",,27.53,"CapPass","Cycle 1",1,742,"416-11","Alloy 617",314626,"Plate"
-234.04,-0.00909,"Qualified",,27.54,"CapPass","Cycle 1",1,743,"416-11","Alloy 617",314626,"Plate"
-205.33,-0.00904,"Qualified",,27.58,"CapPass","Cycle 1",1,744,"416-11","Alloy 617",314626,"Plate"
-196.31,-0.00898,"Qualified",,27.60,"CapPass","Cycle 1",1,745,"416-11","Alloy 617",314626,"Plate"
-188.57,-0.00893,"Qualified",,27.61,"CapPass","Cycle 1",1,746,"416-11","Alloy 617",314626,"Plate"
-181.14,-0.00888,"Qualified",,27.62,"CapPass","Cycle 1",1,747,"416-11","Alloy 617",314626,"Plate"
-174.40,-0.00883,"Qualified",,27.63,"CapPass","Cycle 1",1,748,"416-11","Alloy 617",314626,"Plate"
-168.03,-0.00878,"Qualified",,27.65,"CapPass","Cycle 1",1,749,"416-11","Alloy 617",314626,"Plate"
-162.57,-0.00872,"Qualified",,27.67,"CapPass","Cycle 1",1,750,"416-11","Alloy 617",314626,"Plate"
-157.88,-0.00867,"Qualified",,27.70,"CapPass","Cycle 1",1,751,"416-11","Alloy 617",314626,"Plate"
-160.48,-0.00867,"Qualified",,27.79,"CapPass","Cycle 1",1,752,"416-11","Alloy 617",314626,"Plate"
-167.15,-0.00872,"Qualified",,27.86,"CapPass","Cycle 1",1,753,"416-11","Alloy 617",314626,"Plate"
-174.15,-0.00878,"Qualified",,27.92,"CapPass","Cycle 1",1,754,"416-11","Alloy 617",314626,"Plate"
-180.83,-0.00883,"Qualified",,27.97,"CapPass","Cycle 1",1,755,"416-11","Alloy 617",314626,"Plate"
-186.88,-0.00888,"Qualified",,28.02,"CapPass","Cycle 1",1,756,"416-11","Alloy 617",314626,"Plate"
-192.87,-0.00893,"Qualified",,28.07,"CapPass","Cycle 1",1,757,"416-11","Alloy 617",314626,"Plate"
-199.07,-0.00898,"Qualified",,28.13,"CapPass","Cycle 1",1,758,"416-11","Alloy 617",314626,"Plate"
-204.95,-0.00903,"Qualified",,28.18,"CapPass","Cycle 1",1,759,"416-11","Alloy 617",314626,"Plate"
-210.65,-0.00908,"Qualified",,28.24,"CapPass","Cycle 1",1,760,"416-11","Alloy 617",314626,"Plate"
-216.10,-0.00913,"Qualified",,28.29,"CapPass","Cycle 1",1,761,"416-11","Alloy 617",314626,"Plate"
-221.47,-0.00918,"Qualified",,28.34,"CapPass","Cycle 1",1,762,"416-11","Alloy 617",314626,"Plate"
-226.72,-0.00923,"Qualified",,28.39,"CapPass","Cycle 1",1,763,"416-11","Alloy 617",314626,"Plate"
-231.77,-0.00928,"Qualified",,28.44,"CapPass","Cycle 1",1,764,"416-11","Alloy 617",314626,"Plate"
-236.56,-0.00933,"Qualified",,28.49,"CapPass","Cycle 1",1,765,"416-11","Alloy 617",314626,"Plate"
-241.36,-0.00938,"Qualified",,28.55,"CapPass","Cycle 1",1,766,"416-11","Alloy 617",314626,"Plate"
-239.39,-0.00943,"Qualified",,28.57,"CapPass","Cycle 1",1,767,"416-11","Alloy 617",314626,"Plate"
-239.96,-0.00948,"Qualified",,28.58,"CapPass","Cycle 1",1,768,"416-11","Alloy 617",314626,"Plate"
-240.45,-0.00954,"Qualified",,28.59,"CapPass","Cycle 1",1,769,"416-11","Alloy 617",314626,"Plate"
-240.88,-0.00959,"Qualified",,28.59,"CapPass","Cycle 1",1,770,"416-11","Alloy 617",314626,"Plate"
-241.22,-0.00964,"Qualified",,28.60,"CapPass","Cycle 1",1,771,"416-11","Alloy 617",314626,"Plate"
-212.79,-0.00959,"Qualified",,28.79,"CapPass","Cycle 1",1,772,"416-11","Alloy 617",314626,"Plate"
-211.44,-0.00959,"Qualified",,28.79,"CapPass","Cycle 1",1,773,"416-11","Alloy 617",314626,"Plate"
-202.98,-0.00954,"Qualified",,28.84,"CapPass","Cycle 1",1,774,"416-11","Alloy 617",314626,"Plate"
-193.48,-0.00949,"Qualified",,28.89,"CapPass","Cycle 1",1,775,"416-11","Alloy 617",314626,"Plate"
-184.86,-0.00944,"Qualified",,28.93,"CapPass","Cycle 1",1,776,"416-11","Alloy 617",314626,"Plate"
-175.39,-0.00939,"Qualified",,28.99,"CapPass","Cycle 1",1,777,"416-11","Alloy 617",314626,"Plate"
-166.46,-0.00934,"Qualified",,29.04,"CapPass","Cycle 1",1,778,"416-11","Alloy 617",314626,"Plate"
-157.13,-0.00929,"Qualified",,29.10,"CapPass","Cycle 1",1,779,"416-11","Alloy 617",314626,"Plate"
-148.68,-0.00924,"Qualified",,29.15,"CapPass","Cycle 1",1,780,"416-11","Alloy 617",314626,"Plate"
-140.78,-0.00919,"Qualified",,29.21,"CapPass","Cycle 1",1,781,"416-11","Alloy 617",314626,"Plate"
-132.70,-0.00914,"Qualified",,29.26,"CapPass","Cycle 1",1,782,"416-11","Alloy 617",314626,"Plate"
-124.23,-0.00909,"Qualified",,29.32,"CapPass","Cycle 1",1,783,"416-11","Alloy 617",314626,"Plate"
-116.01,-0.00904,"Qualified",,29.37,"CapPass","Cycle 1",1,784,"416-11","Alloy 617",314626,"Plate"
-108.10,-0.00899,"Qualified",,29.43,"CapPass","Cycle 1",1,785,"416-11","Alloy 617",314626,"Plate"
-100.18,-0.00894,"Qualified",,29.48,"CapPass","Cycle 1",1,786,"416-11","Alloy 617",314626,"Plate"
-92.65,-0.00889,"Qualified",,29.53,"CapPass","Cycle 1",1,787,"416-11","Alloy 617",314626,"Plate"
-84.86,-0.00884,"Qualified",,29.59,"CapPass","Cycle 1",1,788,"416-11","Alloy 617",314626,"Plate"
-77.43,-0.00878,"Qualified",,29.64,"CapPass","Cycle 1",1,789,"416-11","Alloy 617",314626,"Plate"
-69.98,-0.00873,"Qualified",,29.70,"CapPass","Cycle 1",1,790,"416-11","Alloy 617",314626,"Plate"
-62.40,-0.00868,"Qualified",,29.75,"CapPass","Cycle 1",1,791,"416-11","Alloy 617",314626,"Plate"
-57.01,-0.00865,"Qualified",,29.79,"CapPass","Cycle 1",1,792,"416-11","Alloy 617",314626,"Plate"
-55.30,-0.00863,"Qualified",,29.81,"CapPass","Cycle 1",1,793,"416-11","Alloy 617",314626,"Plate"
-48.02,-0.00858,"Qualified",,29.86,"CapPass","Cycle 1",1,794,"416-11","Alloy 617",314626,"Plate"
-40.42,-0.00853,"Qualified",,29.92,"CapPass","Cycle 1",1,795,"416-11","Alloy 617",314626,"Plate"
-33.02,-0.00848,"Qualified",,29.97,"CapPass","Cycle 1",1,796,"416-11","Alloy 617",314626,"Plate"
-25.53,-0.00843,"Qualified",,30.03,"CapPass","Cycle 1",1,797,"416-11","Alloy 617",314626,"Plate"
-17.63,-0.00838,"Qualified",,30.09,"CapPass","Cycle 1",1,798,"416-11","Alloy 617",314626,"Plate"
-10.09,-0.00833,"Qualified",,30.14,"CapPass","Cycle 1",1,799,"416-11","Alloy 617",314626,"Plate"
-2.72,-0.00828,"Qualified",,30.20,"CapPass","Cycle 1",1,800,"416-11","Alloy 617",314626,"Plate"
5.18,-0.00823,"Qualified",,30.25,"CapPass","Cycle 1",1,801,"416-11","Alloy 617",314626,"Plate"
12.69,-0.00818,"Qualified",,30.31,"CapPass","Cycle 1",1,802,"416-11","Alloy 617",314626,"Plate"
20.36,-0.00813,"Qualified",,30.37,"CapPass","Cycle 1",1,803,"416-11","Alloy 617",314626,"Plate"
27.71,-0.00808,"Qualified",,30.42,"CapPass","Cycle 1",1,804,"416-11","Alloy 617",314626,"Plate"
34.89,-0.00803,"Qualified",,30.48,"CapPass","Cycle 1",1,805,"416-11","Alloy 617",314626,"Plate"
44.26,-0.00798,"Qualified",,30.64,"CapPass","Cycle 1",1,806,"416-11","Alloy 617",314626,"Plate"
53.83,-0.00792,"Qualified",,30.67,"CapPass","Cycle 1",1,807,"416-11","Alloy 617",314626,"Plate"
60.22,-0.00787,"Qualified",,30.70,"CapPass","Cycle 1",1,808,"416-11","Alloy 617",314626,"Plate"
66.22,-0.00782,"Qualified",,30.73,"CapPass","Cycle 1",1,809,"416-11","Alloy 617",314626,"Plate"
72.44,-0.00777,"Qualified",,30.77,"CapPass","Cycle 1",1,810,"416-11","Alloy 617",314626,"Plate"
75.82,-0.00775,"Qualified",,30.79,"CapPass","Cycle 1",1,811,"416-11","Alloy 617",314626,"Plate"
78.55,-0.00772,"Qualified",,30.82,"CapPass","Cycle 1",1,812,"416-11","Alloy 617",314626,"Plate"
84.70,-0.00767,"Qualified",,30.87,"CapPass","Cycle 1",1,813,"416-11","Alloy 617",314626,"Plate"
90.77,-0.00762,"Qualified",,30.93,"CapPass","Cycle 1",1,814,"416-11","Alloy 617",314626,"Plate"
96.64,-0.00757,"Qualified",,30.99,"CapPass","Cycle 1",1,815,"416-11","Alloy 617",314626,"Plate"
103.12,-0.00752,"Qualified",,31.05,"CapPass","Cycle 1",1,816,"416-11","Alloy 617",314626,"Plate"
108.96,-0.00747,"Qualified",,31.11,"CapPass","Cycle 1",1,817,"416-11","Alloy 617",314626,"Plate"
114.73,-0.00742,"Qualified",,31.17,"CapPass","Cycle 1",1,818,"416-11","Alloy 617",314626,"Plate"
120.58,-0.00737,"Qualified",,31.23,"CapPass","Cycle 1",1,819,"416-11","Alloy 617",314626,"Plate"
126.87,-0.00732,"Qualified",,31.29,"CapPass","Cycle 1",1,820,"416-11","Alloy 617",314626,"Plate"
133.37,-0.00727,"Qualified",,31.35,"CapPass","Cycle 1",1,821,"416-11","Alloy 617",314626,"Plate"
139.36,-0.00722,"Qualified",,31.41,"CapPass","Cycle 1",1,822,"416-11","Alloy 617",314626,"Plate"
145.50,-0.00717,"Qualified",,31.46,"CapPass","Cycle 1",1,823,"416-11","Alloy 617",314626,"Plate"
151.96,-0.00712,"Qualified",,31.51,"CapPass","Cycle 1",1,824,"416-11","Alloy 617",314626,"Plate"
157.99,-0.00707,"Qualified",,31.55,"CapPass","Cycle 1",1,825,"416-11","Alloy 617",314626,"Plate"
163.14,-0.00702,"Qualified",,31.58,"CapPass","Cycle 1",1,826,"416-11","Alloy 617",314626,"Plate"
167.63,-0.00697,"Qualified",,31.62,"CapPass","Cycle 1",1,827,"416-11","Alloy 617",314626,"Plate"
