Repository: js-molina/fatigue-A617

File: data/850C/Strain rate 0.001/2.0% strain/HTM_A19_Cycles_41610.csv (part 3 of 23)
"Stress Mpa","Strain","Qual State","Qual Exceptions","Elapsed Time Sec","Data State","Cycle Label","Cycle","Count","Sample","Alloy","Heat","Material_Form"
-59.43,-0.00854,"Qualified",,29.88,"CapPass","Cycle 1",1,828,"416-10","Alloy 617",314626,"Plate"
-51.84,-0.00849,"Qualified",,29.93,"CapPass","Cycle 1",1,829,"416-10","Alloy 617",314626,"Plate"
-44.64,-0.00844,"Qualified",,29.98,"CapPass","Cycle 1",1,830,"416-10","Alloy 617",314626,"Plate"
-36.63,-0.00839,"Qualified",,30.04,"CapPass","Cycle 1",1,831,"416-10","Alloy 617",314626,"Plate"
-28.10,-0.00834,"Qualified",,30.10,"CapPass","Cycle 1",1,832,"416-10","Alloy 617",314626,"Plate"
-20.02,-0.00829,"Qualified",,30.15,"CapPass","Cycle 1",1,833,"416-10","Alloy 617",314626,"Plate"
-12.08,-0.00824,"Qualified",,30.21,"CapPass","Cycle 1",1,834,"416-10","Alloy 617",314626,"Plate"
-5.32,-0.00819,"Qualified",,30.26,"CapPass","Cycle 1",1,835,"416-10","Alloy 617",314626,"Plate"
1.76,-0.00814,"Qualified",,30.31,"CapPass","Cycle 1",1,836,"416-10","Alloy 617",314626,"Plate"
8.45,-0.00809,"Qualified",,30.36,"CapPass","Cycle 1",1,837,"416-10","Alloy 617",314626,"Plate"
14.88,-0.00803,"Qualified",,30.41,"CapPass","Cycle 1",1,838,"416-10","Alloy 617",314626,"Plate"
21.75,-0.00798,"Qualified",,30.47,"CapPass","Cycle 1",1,839,"416-10","Alloy 617",314626,"Plate"
28.75,-0.00793,"Qualified",,30.53,"CapPass","Cycle 1",1,840,"416-10","Alloy 617",314626,"Plate"
35.40,-0.00788,"Qualified",,30.58,"CapPass","Cycle 1",1,841,"416-10","Alloy 617",314626,"Plate"
44.03,-0.00783,"Qualified",,30.74,"CapPass","Cycle 1",1,842,"416-10","Alloy 617",314626,"Plate"
51.43,-0.00779,"Qualified",,30.76,"CapPass","Cycle 1",1,843,"416-10","Alloy 617",314626,"Plate"
52.41,-0.00778,"Qualified",,30.77,"CapPass","Cycle 1",1,844,"416-10","Alloy 617",314626,"Plate"
58.88,-0.00773,"Qualified",,30.79,"CapPass","Cycle 1",1,845,"416-10","Alloy 617",314626,"Plate"
64.73,-0.00768,"Qualified",,30.83,"CapPass","Cycle 1",1,846,"416-10","Alloy 617",314626,"Plate"
70.08,-0.00763,"Qualified",,30.86,"CapPass","Cycle 1",1,847,"416-10","Alloy 617",314626,"Plate"
75.90,-0.00758,"Qualified",,30.92,"CapPass","Cycle 1",1,848,"416-10","Alloy 617",314626,"Plate"
81.90,-0.00753,"Qualified",,30.98,"CapPass","Cycle 1",1,849,"416-10","Alloy 617",314626,"Plate"
87.15,-0.00748,"Qualified",,31.03,"CapPass","Cycle 1",1,850,"416-10","Alloy 617",314626,"Plate"
92.80,-0.00743,"Qualified",,31.09,"CapPass","Cycle 1",1,851,"416-10","Alloy 617",314626,"Plate"
98.89,-0.00738,"Qualified",,31.16,"CapPass","Cycle 1",1,852,"416-10","Alloy 617",314626,"Plate"
104.73,-0.00733,"Qualified",,31.22,"CapPass","Cycle 1",1,853,"416-10","Alloy 617",314626,"Plate"
110.34,-0.00727,"Qualified",,31.28,"CapPass","Cycle 1",1,854,"416-10","Alloy 617",314626,"Plate"
115.86,-0.00722,"Qualified",,31.33,"CapPass","Cycle 1",1,855,"416-10","Alloy 617",314626,"Plate"
121.26,-0.00717,"Qualified",,31.39,"CapPass","Cycle 1",1,856,"416-10","Alloy 617",314626,"Plate"
126.96,-0.00712,"Qualified",,31.45,"CapPass","Cycle 1",1,857,"416-10","Alloy 617",314626,"Plate"
132.14,-0.00707,"Qualified",,31.50,"CapPass","Cycle 1",1,858,"416-10","Alloy 617",314626,"Plate"
137.52,-0.00702,"Qualified",,31.56,"CapPass","Cycle 1",1,859,"416-10","Alloy 617",314626,"Plate"
143.88,-0.00697,"Qualified",,31.61,"CapPass","Cycle 1",1,860,"416-10","Alloy 617",314626,"Plate"
150.27,-0.00692,"Qualified",,31.66,"CapPass","Cycle 1",1,861,"416-10","Alloy 617",314626,"Plate"
156.60,-0.00687,"Qualified",,31.70,"CapPass","Cycle 1",1,862,"416-10","Alloy 617",314626,"Plate"
161.75,-0.00682,"Qualified",,31.73,"CapPass","Cycle 1",1,863,"416-10","Alloy 617",314626,"Plate"
165.91,-0.00677,"Qualified",,31.76,"CapPass","Cycle 1",1,864,"416-10","Alloy 617",314626,"Plate"
166.15,-0.00677,"Qualified",,31.77,"CapPass","Cycle 1",1,865,"416-10","Alloy 617",314626,"Plate"
169.31,-0.00672,"Qualified",,31.79,"CapPass","Cycle 1",1,866,"416-10","Alloy 617",314626,"Plate"
171.21,-0.00667,"Qualified",,31.81,"CapPass","Cycle 1",1,867,"416-10","Alloy 617",314626,"Plate"
172.52,-0.00661,"Qualified",,31.83,"CapPass","Cycle 1",1,868,"416-10","Alloy 617",314626,"Plate"
173.64,-0.00656,"Qualified",,31.85,"CapPass","Cycle 1",1,869,"416-10","Alloy 617",314626,"Plate"
174.46,-0.00651,"Qualified",,31.88,"CapPass","Cycle 1",1,870,"416-10","Alloy 617",314626,"Plate"
174.93,-0.00646,"Qualified",,31.92,"CapPass","Cycle 1",1,871,"416-10","Alloy 617",314626,"Plate"
177.14,-0.00641,"Qualified",,32.01,"CapPass","Cycle 1",1,872,"416-10","Alloy 617",314626,"Plate"
181.15,-0.00636,"Qualified",,32.08,"CapPass","Cycle 1",1,873,"416-10","Alloy 617",314626,"Plate"
185.15,-0.00631,"Qualified",,32.13,"CapPass","Cycle 1",1,874,"416-10","Alloy 617",314626,"Plate"
186.66,-0.00626,"Qualified",,32.18,"CapPass","Cycle 1",1,875,"416-10","Alloy 617",314626,"Plate"
187.95,-0.00621,"Qualified",,32.21,"CapPass","Cycle 1",1,876,"416-10","Alloy 617",314626,"Plate"
188.22,-0.00616,"Qualified",,32.23,"CapPass","Cycle 1",1,877,"416-10","Alloy 617",314626,"Plate"
188.34,-0.00611,"Qualified",,32.25,"CapPass","Cycle 1",1,878,"416-10","Alloy 617",314626,"Plate"
188.36,-0.00606,"Qualified",,32.26,"CapPass","Cycle 1",1,879,"416-10","Alloy 617",314626,"Plate"
188.01,-0.00601,"Qualified",,32.29,"CapPass","Cycle 1",1,880,"416-10","Alloy 617",314626,"Plate"
185.36,-0.00596,"Qualified",,32.45,"CapPass","Cycle 1",1,881,"416-10","Alloy 617",314626,"Plate"
190.29,-0.00590,"Qualified",,32.52,"CapPass","Cycle 1",1,882,"416-10","Alloy 617",314626,"Plate"
195.12,-0.00585,"Qualified",,32.58,"CapPass","Cycle 1",1,883,"416-10","Alloy 617",314626,"Plate"
194.13,-0.00580,"Qualified",,32.62,"CapPass","Cycle 1",1,884,"416-10","Alloy 617",314626,"Plate"
194.82,-0.00575,"Qualified",,32.63,"CapPass","Cycle 1",1,885,"416-10","Alloy 617",314626,"Plate"
195.36,-0.00569,"Qualified",,32.63,"CapPass","Cycle 1",1,886,"416-10","Alloy 617",314626,"Plate"
195.97,-0.00564,"Qualified",,32.64,"CapPass","Cycle 1",1,887,"416-10","Alloy 617",314626,"Plate"
196.21,-0.00559,"Qualified",,32.66,"CapPass","Cycle 1",1,888,"416-10","Alloy 617",314626,"Plate"
190.25,-0.00558,"Qualified",,32.76,"CapPass","Cycle 1",1,889,"416-10","Alloy 617",314626,"Plate"
193.76,-0.00554,"Qualified",,32.88,"CapPass","Cycle 1",1,890,"416-10","Alloy 617",314626,"Plate"
198.96,-0.00549,"Qualified",,32.94,"CapPass","Cycle 1",1,891,"416-10","Alloy 617",314626,"Plate"
203.88,-0.00544,"Qualified",,33.00,"CapPass","Cycle 1",1,892,"416-10","Alloy 617",314626,"Plate"
198.17,-0.00539,"Qualified",,33.01,"CapPass","Cycle 1",1,893,"416-10","Alloy 617",314626,"Plate"
198.66,-0.00533,"Qualified",,33.02,"CapPass","Cycle 1",1,894,"416-10","Alloy 617",314626,"Plate"
198.93,-0.00527,"Qualified",,33.02,"CapPass","Cycle 1",1,895,"416-10","Alloy 617",314626,"Plate"
199.25,-0.00520,"Qualified",,33.02,"CapPass","Cycle 1",1,896,"416-10","Alloy 617",314626,"Plate"
199.44,-0.00514,"Qualified",,33.03,"CapPass","Cycle 1",1,897,"416-10","Alloy 617",314626,"Plate"
199.57,-0.00508,"Qualified",,33.03,"CapPass","Cycle 1",1,898,"416-10","Alloy 617",314626,"Plate"
199.81,-0.00502,"Qualified",,33.03,"CapPass","Cycle 1",1,899,"416-10","Alloy 617",314626,"Plate"
199.82,-0.00497,"Qualified",,33.04,"CapPass","Cycle 1",1,900,"416-10","Alloy 617",314626,"Plate"
199.45,-0.00491,"Qualified",,33.04,"CapPass","Cycle 1",1,901,"416-10","Alloy 617",314626,"Plate"
197.92,-0.00486,"Qualified",,33.05,"CapPass","Cycle 1",1,902,"416-10","Alloy 617",314626,"Plate"
180.11,-0.00491,"Qualified",,33.10,"CapPass","Cycle 1",1,903,"416-10","Alloy 617",314626,"Plate"
171.81,-0.00496,"Qualified",,33.12,"CapPass","Cycle 1",1,904,"416-10","Alloy 617",314626,"Plate"
164.94,-0.00501,"Qualified",,33.13,"CapPass","Cycle 1",1,905,"416-10","Alloy 617",314626,"Plate"
158.61,-0.00506,"Qualified",,33.16,"CapPass","Cycle 1",1,906,"416-10","Alloy 617",314626,"Plate"
153.15,-0.00511,"Qualified",,33.19,"CapPass","Cycle 1",1,907,"416-10","Alloy 617",314626,"Plate"
162.70,-0.00506,"Qualified",,33.36,"CapPass","Cycle 1",1,908,"416-10","Alloy 617",314626,"Plate"
168.79,-0.00501,"Qualified",,33.42,"CapPass","Cycle 1",1,909,"416-10","Alloy 617",314626,"Plate"
174.99,-0.00496,"Qualified",,33.47,"CapPass","Cycle 1",1,910,"416-10","Alloy 617",314626,"Plate"
181.10,-0.00491,"Qualified",,33.53,"CapPass","Cycle 1",1,911,"416-10","Alloy 617",314626,"Plate"
187.40,-0.00486,"Qualified",,33.58,"CapPass","Cycle 1",1,912,"416-10","Alloy 617",314626,"Plate"
193.75,-0.00481,"Qualified",,33.64,"CapPass","Cycle 1",1,913,"416-10","Alloy 617",314626,"Plate"
199.86,-0.00476,"Qualified",,33.69,"CapPass","Cycle 1",1,914,"416-10","Alloy 617",314626,"Plate"
205.57,-0.00471,"Qualified",,33.75,"CapPass","Cycle 1",1,915,"416-10","Alloy 617",314626,"Plate"
205.21,-0.00469,"Qualified",,33.76,"CapPass","Cycle 1",1,916,"416-10","Alloy 617",314626,"Plate"
202.27,-0.00466,"Qualified",,33.78,"CapPass","Cycle 1",1,917,"416-10","Alloy 617",314626,"Plate"
205.05,-0.00460,"Qualified",,33.81,"CapPass","Cycle 1",1,918,"416-10","Alloy 617",314626,"Plate"
201.81,-0.00455,"Qualified",,33.87,"CapPass","Cycle 1",1,919,"416-10","Alloy 617",314626,"Plate"
209.11,-0.00450,"Qualified",,33.94,"CapPass","Cycle 1",1,920,"416-10","Alloy 617",314626,"Plate"
212.27,-0.00445,"Qualified",,33.99,"CapPass","Cycle 1",1,921,"416-10","Alloy 617",314626,"Plate"
208.64,-0.00440,"Qualified",,34.00,"CapPass","Cycle 1",1,922,"416-10","Alloy 617",314626,"Plate"
209.11,-0.00435,"Qualified",,34.01,"CapPass","Cycle 1",1,923,"416-10","Alloy 617",314626,"Plate"
209.52,-0.00429,"Qualified",,34.01,"CapPass","Cycle 1",1,924,"416-10","Alloy 617",314626,"Plate"
209.95,-0.00424,"Qualified",,34.02,"CapPass","Cycle 1",1,925,"416-10","Alloy 617",314626,"Plate"
210.38,-0.00419,"Qualified",,34.02,"CapPass","Cycle 1",1,926,"416-10","Alloy 617",314626,"Plate"
210.39,-0.00413,"Qualified",,34.04,"CapPass","Cycle 1",1,927,"416-10","Alloy 617",314626,"Plate"
207.58,-0.00408,"Qualified",,34.35,"CapPass","Cycle 1",1,928,"416-10","Alloy 617",314626,"Plate"
212.98,-0.00403,"Qualified",,34.40,"CapPass","Cycle 1",1,929,"416-10","Alloy 617",314626,"Plate"
218.36,-0.00398,"Qualified",,34.46,"CapPass","Cycle 1",1,930,"416-10","Alloy 617",314626,"Plate"
212.47,-0.00393,"Qualified",,34.54,"CapPass","Cycle 1",1,931,"416-10","Alloy 617",314626,"Plate"
214.06,-0.00387,"Qualified",,34.55,"CapPass","Cycle 1",1,932,"416-10","Alloy 617",314626,"Plate"
214.78,-0.00381,"Qualified",,34.56,"CapPass","Cycle 1",1,933,"416-10","Alloy 617",314626,"Plate"
215.24,-0.00376,"Qualified",,34.56,"CapPass","Cycle 1",1,934,"416-10","Alloy 617",314626,"Plate"
215.91,-0.00371,"Qualified",,34.57,"CapPass","Cycle 1",1,935,"416-10","Alloy 617",314626,"Plate"
216.48,-0.00366,"Qualified",,34.57,"CapPass","Cycle 1",1,936,"416-10","Alloy 617",314626,"Plate"
216.37,-0.00361,"Qualified",,34.58,"CapPass","Cycle 1",1,937,"416-10","Alloy 617",314626,"Plate"
215.70,-0.00355,"Qualified",,34.59,"CapPass","Cycle 1",1,938,"416-10","Alloy 617",314626,"Plate"
214.63,-0.00350,"Qualified",,34.61,"CapPass","Cycle 1",1,939,"416-10","Alloy 617",314626,"Plate"
196.79,-0.00355,"Qualified",,34.70,"CapPass","Cycle 1",1,940,"416-10","Alloy 617",314626,"Plate"
192.45,-0.00359,"Qualified",,34.76,"CapPass","Cycle 1",1,941,"416-10","Alloy 617",314626,"Plate"
204.35,-0.00350,"Qualified",,34.93,"CapPass","Cycle 1",1,942,"416-10","Alloy 617",314626,"Plate"
210.56,-0.00345,"Qualified",,34.98,"CapPass","Cycle 1",1,943,"416-10","Alloy 617",314626,"Plate"
216.63,-0.00340,"Qualified",,35.04,"CapPass","Cycle 1",1,944,"416-10","Alloy 617",314626,"Plate"
222.25,-0.00335,"Qualified",,35.09,"CapPass","Cycle 1",1,945,"416-10","Alloy 617",314626,"Plate"
216.62,-0.00329,"Qualified",,35.11,"CapPass","Cycle 1",1,946,"416-10","Alloy 617",314626,"Plate"
217.14,-0.00323,"Qualified",,35.11,"CapPass","Cycle 1",1,947,"416-10","Alloy 617",314626,"Plate"
217.52,-0.00316,"Qualified",,35.12,"CapPass","Cycle 1",1,948,"416-10","Alloy 617",314626,"Plate"
217.79,-0.00310,"Qualified",,35.12,"CapPass","Cycle 1",1,949,"416-10","Alloy 617",314626,"Plate"
217.97,-0.00305,"Qualified",,35.12,"CapPass","Cycle 1",1,950,"416-10","Alloy 617",314626,"Plate"
218.14,-0.00300,"Qualified",,35.12,"CapPass","Cycle 1",1,951,"416-10","Alloy 617",314626,"Plate"
218.32,-0.00293,"Qualified",,35.13,"CapPass","Cycle 1",1,952,"416-10","Alloy 617",314626,"Plate"
218.52,-0.00286,"Qualified",,35.13,"CapPass","Cycle 1",1,953,"416-10","Alloy 617",314626,"Plate"
218.58,-0.00281,"Qualified",,35.13,"CapPass","Cycle 1",1,954,"416-10","Alloy 617",314626,"Plate"
218.53,-0.00275,"Qualified",,35.14,"CapPass","Cycle 1",1,955,"416-10","Alloy 617",314626,"Plate"
218.11,-0.00270,"Qualified",,35.14,"CapPass","Cycle 1",1,956,"416-10","Alloy 617",314626,"Plate"
216.67,-0.00265,"Qualified",,35.15,"CapPass","Cycle 1",1,957,"416-10","Alloy 617",314626,"Plate"
195.14,-0.00270,"Qualified",,35.19,"CapPass","Cycle 1",1,958,"416-10","Alloy 617",314626,"Plate"
186.47,-0.00275,"Qualified",,35.21,"CapPass","Cycle 1",1,959,"416-10","Alloy 617",314626,"Plate"
179.20,-0.00280,"Qualified",,35.22,"CapPass","Cycle 1",1,960,"416-10","Alloy 617",314626,"Plate"
172.24,-0.00285,"Qualified",,35.24,"CapPass","Cycle 1",1,961,"416-10","Alloy 617",314626,"Plate"
165.76,-0.00290,"Qualified",,35.26,"CapPass","Cycle 1",1,962,"416-10","Alloy 617",314626,"Plate"
160.23,-0.00296,"Qualified",,35.28,"CapPass","Cycle 1",1,963,"416-10","Alloy 617",314626,"Plate"
168.79,-0.00291,"Qualified",,35.49,"CapPass","Cycle 1",1,964,"416-10","Alloy 617",314626,"Plate"
175.26,-0.00285,"Qualified",,35.55,"CapPass","Cycle 1",1,965,"416-10","Alloy 617",314626,"Plate"
182.00,-0.00280,"Qualified",,35.61,"CapPass","Cycle 1",1,966,"416-10","Alloy 617",314626,"Plate"
188.43,-0.00275,"Qualified",,35.67,"CapPass","Cycle 1",1,967,"416-10","Alloy 617",314626,"Plate"
194.03,-0.00270,"Qualified",,35.71,"CapPass","Cycle 1",1,968,"416-10","Alloy 617",314626,"Plate"
199.51,-0.00265,"Qualified",,35.76,"CapPass","Cycle 1",1,969,"416-10","Alloy 617",314626,"Plate"
199.60,-0.00265,"Qualified",,35.76,"CapPass","Cycle 1",1,970,"416-10","Alloy 617",314626,"Plate"
205.11,-0.00260,"Qualified",,35.82,"CapPass","Cycle 1",1,971,"416-10","Alloy 617",314626,"Plate"
210.95,-0.00255,"Qualified",,35.87,"CapPass","Cycle 1",1,972,"416-10","Alloy 617",314626,"Plate"
216.29,-0.00250,"Qualified",,35.93,"CapPass","Cycle 1",1,973,"416-10","Alloy 617",314626,"Plate"
221.74,-0.00245,"Qualified",,35.98,"CapPass","Cycle 1",1,974,"416-10","Alloy 617",314626,"Plate"
224.54,-0.00240,"Qualified",,36.03,"CapPass","Cycle 1",1,975,"416-10","Alloy 617",314626,"Plate"
223.72,-0.00235,"Qualified",,36.06,"CapPass","Cycle 1",1,976,"416-10","Alloy 617",314626,"Plate"
225.25,-0.00230,"Qualified",,36.07,"CapPass","Cycle 1",1,977,"416-10","Alloy 617",314626,"Plate"
218.60,-0.00225,"Qualified",,36.11,"CapPass","Cycle 1",1,978,"416-10","Alloy 617",314626,"Plate"
221.37,-0.00220,"Qualified",,36.18,"CapPass","Cycle 1",1,979,"416-10","Alloy 617",314626,"Plate"
225.14,-0.00215,"Qualified",,36.25,"CapPass","Cycle 1",1,980,"416-10","Alloy 617",314626,"Plate"
228.25,-0.00209,"Qualified",,36.30,"CapPass","Cycle 1",1,981,"416-10","Alloy 617",314626,"Plate"
223.64,-0.00204,"Qualified",,36.32,"CapPass","Cycle 1",1,982,"416-10","Alloy 617",314626,"Plate"
223.96,-0.00198,"Qualified",,36.33,"CapPass","Cycle 1",1,983,"416-10","Alloy 617",314626,"Plate"
224.22,-0.00192,"Qualified",,36.33,"CapPass","Cycle 1",1,984,"416-10","Alloy 617",314626,"Plate"
224.55,-0.00185,"Qualified",,36.33,"CapPass","Cycle 1",1,985,"416-10","Alloy 617",314626,"Plate"
224.73,-0.00180,"Qualified",,36.34,"CapPass","Cycle 1",1,986,"416-10","Alloy 617",314626,"Plate"
224.74,-0.00174,"Qualified",,36.34,"CapPass","Cycle 1",1,987,"416-10","Alloy 617",314626,"Plate"
224.56,-0.00169,"Qualified",,36.35,"CapPass","Cycle 1",1,988,"416-10","Alloy 617",314626,"Plate"
202.00,-0.00174,"Qualified",,36.44,"CapPass","Cycle 1",1,989,"416-10","Alloy 617",314626,"Plate"
195.41,-0.00179,"Qualified",,36.49,"CapPass","Cycle 1",1,990,"416-10","Alloy 617",314626,"Plate"
201.60,-0.00174,"Qualified",,36.66,"CapPass","Cycle 1",1,991,"416-10","Alloy 617",314626,"Plate"
207.30,-0.00169,"Qualified",,36.71,"CapPass","Cycle 1",1,992,"416-10","Alloy 617",314626,"Plate"
212.42,-0.00164,"Qualified",,36.76,"CapPass","Cycle 1",1,993,"416-10","Alloy 617",314626,"Plate"
212.59,-0.00164,"Qualified",,36.77,"CapPass","Cycle 1",1,994,"416-10","Alloy 617",314626,"Plate"
217.96,-0.00159,"Qualified",,36.82,"CapPass","Cycle 1",1,995,"416-10","Alloy 617",314626,"Plate"
223.02,-0.00154,"Qualified",,36.87,"CapPass","Cycle 1",1,996,"416-10","Alloy 617",314626,"Plate"
227.86,-0.00149,"Qualified",,36.92,"CapPass","Cycle 1",1,997,"416-10","Alloy 617",314626,"Plate"
232.48,-0.00144,"Qualified",,36.97,"CapPass","Cycle 1",1,998,"416-10","Alloy 617",314626,"Plate"
228.15,-0.00139,"Qualified",,37.01,"CapPass","Cycle 1",1,999,"416-10","Alloy 617",314626,"Plate"
230.99,-0.00134,"Qualified",,37.04,"CapPass","Cycle 1",1,1000,"416-10","Alloy 617",314626,"Plate"
233.20,-0.00129,"Qualified",,37.09,"CapPass","Cycle 1",1,1001,"416-10","Alloy 617",314626,"Plate"
219.57,-0.00124,"Qualified",,37.11,"CapPass","Cycle 1",1,1002,"416-10","Alloy 617",314626,"Plate"
219.68,-0.00118,"Qualified",,37.12,"CapPass","Cycle 1",1,1003,"416-10","Alloy 617",314626,"Plate"
219.84,-0.00112,"Qualified",,37.12,"CapPass","Cycle 1",1,1004,"416-10","Alloy 617",314626,"Plate"
220.18,-0.00105,"Qualified",,37.13,"CapPass","Cycle 1",1,1005,"416-10","Alloy 617",314626,"Plate"
220.20,-0.00097,"Qualified",,37.13,"CapPass","Cycle 1",1,1006,"416-10","Alloy 617",314626,"Plate"
220.51,-0.00090,"Qualified",,37.13,"CapPass","Cycle 1",1,1007,"416-10","Alloy 617",314626,"Plate"
220.30,-0.00084,"Qualified",,37.13,"CapPass","Cycle 1",1,1008,"416-10","Alloy 617",314626,"Plate"
220.46,-0.00079,"Qualified",,37.14,"CapPass","Cycle 1",1,1009,"416-10","Alloy 617",314626,"Plate"
220.22,-0.00074,"Qualified",,37.14,"CapPass","Cycle 1",1,1010,"416-10","Alloy 617",314626,"Plate"
219.67,-0.00068,"Qualified",,37.15,"CapPass","Cycle 1",1,1011,"416-10","Alloy 617",314626,"Plate"
218.32,-0.00063,"Qualified",,37.16,"CapPass","Cycle 1",1,1012,"416-10","Alloy 617",314626,"Plate"
197.41,-0.00068,"Qualified",,37.20,"CapPass","Cycle 1",1,1013,"416-10","Alloy 617",314626,"Plate"
189.16,-0.00074,"Qualified",,37.21,"CapPass","Cycle 1",1,1014,"416-10","Alloy 617",314626,"Plate"
181.87,-0.00079,"Qualified",,37.23,"CapPass","Cycle 1",1,1015,"416-10","Alloy 617",314626,"Plate"
174.89,-0.00084,"Qualified",,37.25,"CapPass","Cycle 1",1,1016,"416-10","Alloy 617",314626,"Plate"
168.79,-0.00089,"Qualified",,37.27,"CapPass","Cycle 1",1,1017,"416-10","Alloy 617",314626,"Plate"
163.23,-0.00094,"Qualified",,37.30,"CapPass","Cycle 1",1,1018,"416-10","Alloy 617",314626,"Plate"
171.63,-0.00089,"Qualified",,37.48,"CapPass","Cycle 1",1,1019,"416-10","Alloy 617",314626,"Plate"
177.85,-0.00084,"Qualified",,37.54,"CapPass","Cycle 1",1,1020,"416-10","Alloy 617",314626,"Plate"
184.38,-0.00079,"Qualified",,37.60,"CapPass","Cycle 1",1,1021,"416-10","Alloy 617",314626,"Plate"
190.95,-0.00074,"Qualified",,37.66,"CapPass","Cycle 1",1,1022,"416-10","Alloy 617",314626,"Plate"
197.01,-0.00069,"Qualified",,37.71,"CapPass","Cycle 1",1,1023,"416-10","Alloy 617",314626,"Plate"
202.86,-0.00064,"Qualified",,37.76,"CapPass","Cycle 1",1,1024,"416-10","Alloy 617",314626,"Plate"
203.15,-0.00064,"Qualified",,37.77,"CapPass","Cycle 1",1,1025,"416-10","Alloy 617",314626,"Plate"
209.19,-0.00059,"Qualified",,37.82,"CapPass","Cycle 1",1,1026,"416-10","Alloy 617",314626,"Plate"
214.56,-0.00054,"Qualified",,37.87,"CapPass","Cycle 1",1,1027,"416-10","Alloy 617",314626,"Plate"
219.85,-0.00049,"Qualified",,37.92,"CapPass","Cycle 1",1,1028,"416-10","Alloy 617",314626,"Plate"
224.92,-0.00044,"Qualified",,37.97,"CapPass","Cycle 1",1,1029,"416-10","Alloy 617",314626,"Plate"
230.04,-0.00039,"Qualified",,38.02,"CapPass","Cycle 1",1,1030,"416-10","Alloy 617",314626,"Plate"
234.68,-0.00034,"Qualified",,38.07,"CapPass","Cycle 1",1,1031,"416-10","Alloy 617",314626,"Plate"
239.20,-0.00029,"Qualified",,38.12,"CapPass","Cycle 1",1,1032,"416-10","Alloy 617",314626,"Plate"
232.19,-0.00024,"Qualified",,38.21,"CapPass","Cycle 2",2,1033,"416-10","Alloy 617",314626,"Plate"
226.24,-0.00018,"Qualified",,38.25,"CapPass","Cycle 2",2,1034,"416-10","Alloy 617",314626,"Plate"
226.74,-0.00011,"Qualified",,38.25,"CapPass","Cycle 2",2,1035,"416-10","Alloy 617",314626,"Plate"
227.42,-0.00004,"Qualified",,38.25,"CapPass","Cycle 2",2,1036,"416-10","Alloy 617",314626,"Plate"
227.57,0.00002,"Qualified",,38.25,"CapPass","Cycle 2",2,1037,"416-10","Alloy 617",314626,"Plate"
227.98,0.00009,"Qualified",,38.26,"CapPass","Cycle 2",2,1038,"416-10","Alloy 617",314626,"Plate"
228.29,0.00016,"Qualified",,38.26,"CapPass","Cycle 2",2,1039,"416-10","Alloy 617",314626,"Plate"
228.30,0.00023,"Qualified",,38.26,"CapPass","Cycle 2",2,1040,"416-10","Alloy 617",314626,"Plate"
228.68,0.00029,"Qualified",,38.26,"CapPass","Cycle 2",2,1041,"416-10","Alloy 617",314626,"Plate"
228.81,0.00035,"Qualified",,38.26,"CapPass","Cycle 2",2,1042,"416-10","Alloy 617",314626,"Plate"
228.81,0.00041,"Qualified",,38.27,"CapPass","Cycle 2",2,1043,"416-10","Alloy 617",314626,"Plate"
229.06,0.00048,"Qualified",,38.27,"CapPass","Cycle 2",2,1044,"416-10","Alloy 617",314626,"Plate"
228.77,0.00054,"Qualified",,38.27,"CapPass","Cycle 2",2,1045,"416-10","Alloy 617",314626,"Plate"
228.53,0.00060,"Qualified",,38.28,"CapPass","Cycle 2",2,1046,"416-10","Alloy 617",314626,"Plate"
227.78,0.00066,"Qualified",,38.28,"CapPass","Cycle 2",2,1047,"416-10","Alloy 617",314626,"Plate"
224.45,0.00071,"Qualified",,38.29,"CapPass","Cycle 2",2,1048,"416-10","Alloy 617",314626,"Plate"
203.31,0.00066,"Qualified",,38.32,"CapPass","Cycle 2",2,1049,"416-10","Alloy 617",314626,"Plate"
193.88,0.00061,"Qualified",,38.33,"CapPass","Cycle 2",2,1050,"416-10","Alloy 617",314626,"Plate"
185.62,0.00055,"Qualified",,38.34,"CapPass","Cycle 2",2,1051,"416-10","Alloy 617",314626,"Plate"
177.96,0.00050,"Qualified",,38.35,"CapPass","Cycle 2",2,1052,"416-10","Alloy 617",314626,"Plate"
170.85,0.00045,"Qualified",,38.36,"CapPass","Cycle 2",2,1053,"416-10","Alloy 617",314626,"Plate"
164.17,0.00039,"Qualified",,38.38,"CapPass","Cycle 2",2,1054,"416-10","Alloy 617",314626,"Plate"
158.15,0.00034,"Qualified",,38.39,"CapPass","Cycle 2",2,1055,"416-10","Alloy 617",314626,"Plate"
152.14,0.00029,"Qualified",,38.40,"CapPass","Cycle 2",2,1056,"416-10","Alloy 617",314626,"Plate"
146.66,0.00024,"Qualified",,38.42,"CapPass","Cycle 2",2,1057,"416-10","Alloy 617",314626,"Plate"
142.64,0.00019,"Qualified",,38.46,"CapPass","Cycle 2",2,1058,"416-10","Alloy 617",314626,"Plate"
153.92,0.00024,"Qualified",,38.61,"CapPass","Cycle 2",2,1059,"416-10","Alloy 617",314626,"Plate"
161.17,0.00029,"Qualified",,38.67,"CapPass","Cycle 2",2,1060,"416-10","Alloy 617",314626,"Plate"
167.94,0.00034,"Qualified",,38.72,"CapPass","Cycle 2",2,1061,"416-10","Alloy 617",314626,"Plate"
172.81,0.00038,"Qualified",,38.76,"CapPass","Cycle 2",2,1062,"416-10","Alloy 617",314626,"Plate"
174.16,0.00039,"Qualified",,38.78,"CapPass","Cycle 2",2,1063,"416-10","Alloy 617",314626,"Plate"
180.31,0.00044,"Qualified",,38.83,"CapPass","Cycle 2",2,1064,"416-10","Alloy 617",314626,"Plate"
186.35,0.00049,"Qualified",,38.88,"CapPass","Cycle 2",2,1065,"416-10","Alloy 617",314626,"Plate"
192.46,0.00054,"Qualified",,38.94,"CapPass","Cycle 2",2,1066,"416-10","Alloy 617",314626,"Plate"
198.51,0.00059,"Qualified",,38.99,"CapPass","Cycle 2",2,1067,"416-10","Alloy 617",314626,"Plate"
204.40,0.00064,"Qualified",,39.04,"CapPass","Cycle 2",2,1068,"416-10","Alloy 617",314626,"Plate"
210.43,0.00069,"Qualified",,39.10,"CapPass","Cycle 2",2,1069,"416-10","Alloy 617",314626,"Plate"
216.01,0.00074,"Qualified",,39.15,"CapPass","Cycle 2",2,1070,"416-10","Alloy 617",314626,"Plate"
221.49,0.00079,"Qualified",,39.20,"CapPass","Cycle 2",2,1071,"416-10","Alloy 617",314626,"Plate"
226.55,0.00084,"Qualified",,39.25,"CapPass","Cycle 2",2,1072,"416-10","Alloy 617",314626,"Plate"
231.53,0.00089,"Qualified",,39.30,"CapPass","Cycle 2",2,1073,"416-10","Alloy 617",314626,"Plate"
236.40,0.00094,"Qualified",,39.35,"CapPass","Cycle 2",2,1074,"416-10","Alloy 617",314626,"Plate"
241.02,0.00099,"Qualified",,39.40,"CapPass","Cycle 2",2,1075,"416-10","Alloy 617",314626,"Plate"
228.92,0.00105,"Qualified",,39.43,"CapPass","Cycle 2",2,1076,"416-10","Alloy 617",314626,"Plate"
229.36,0.00110,"Qualified",,39.44,"CapPass","Cycle 2",2,1077,"416-10","Alloy 617",314626,"Plate"
229.64,0.00116,"Qualified",,39.44,"CapPass","Cycle 2",2,1078,"416-10","Alloy 617",314626,"Plate"
230.07,0.00121,"Qualified",,39.44,"CapPass","Cycle 2",2,1079,"416-10","Alloy 617",314626,"Plate"
230.28,0.00127,"Qualified",,39.45,"CapPass","Cycle 2",2,1080,"416-10","Alloy 617",314626,"Plate"
230.52,0.00132,"Qualified",,39.45,"CapPass","Cycle 2",2,1081,"416-10","Alloy 617",314626,"Plate"
230.84,0.00138,"Qualified",,39.45,"CapPass","Cycle 2",2,1082,"416-10","Alloy 617",314626,"Plate"
230.88,0.00144,"Qualified",,39.46,"CapPass","Cycle 2",2,1083,"416-10","Alloy 617",314626,"Plate"
230.63,0.00149,"Qualified",,39.46,"CapPass","Cycle 2",2,1084,"416-10","Alloy 617",314626,"Plate"
228.86,0.00154,"Qualified",,39.48,"CapPass","Cycle 2",2,1085,"416-10","Alloy 617",314626,"Plate"
212.25,0.00149,"Qualified",,39.53,"CapPass","Cycle 2",2,1086,"416-10","Alloy 617",314626,"Plate"
204.00,0.00144,"Qualified",,39.55,"CapPass","Cycle 2",2,1087,"416-10","Alloy 617",314626,"Plate"
196.94,0.00139,"Qualified",,39.58,"CapPass","Cycle 2",2,1088,"416-10","Alloy 617",314626,"Plate"
191.03,0.00134,"Qualified",,39.62,"CapPass","Cycle 2",2,1089,"416-10","Alloy 617",314626,"Plate"
197.34,0.00138,"Qualified",,39.76,"CapPass","Cycle 2",2,1090,"416-10","Alloy 617",314626,"Plate"
198.16,0.00139,"Qualified",,39.77,"CapPass","Cycle 2",2,1091,"416-10","Alloy 617",314626,"Plate"
204.07,0.00144,"Qualified",,39.83,"CapPass","Cycle 2",2,1092,"416-10","Alloy 617",314626,"Plate"
210.04,0.00149,"Qualified",,39.88,"CapPass","Cycle 2",2,1093,"416-10","Alloy 617",314626,"Plate"
215.85,0.00154,"Qualified",,39.94,"CapPass","Cycle 2",2,1094,"416-10","Alloy 617",314626,"Plate"
221.72,0.00159,"Qualified",,39.99,"CapPass","Cycle 2",2,1095,"416-10","Alloy 617",314626,"Plate"
227.15,0.00164,"Qualified",,40.04,"CapPass","Cycle 2",2,1096,"416-10","Alloy 617",314626,"Plate"
232.25,0.00169,"Qualified",,40.09,"CapPass","Cycle 2",2,1097,"416-10","Alloy 617",314626,"Plate"
237.20,0.00174,"Qualified",,40.14,"CapPass","Cycle 2",2,1098,"416-10","Alloy 617",314626,"Plate"
242.33,0.00179,"Qualified",,40.20,"CapPass","Cycle 2",2,1099,"416-10","Alloy 617",314626,"Plate"
229.46,0.00184,"Qualified",,40.24,"CapPass","Cycle 2",2,1100,"416-10","Alloy 617",314626,"Plate"
229.72,0.00191,"Qualified",,40.25,"CapPass","Cycle 2",2,1101,"416-10","Alloy 617",314626,"Plate"
230.04,0.00196,"Qualified",,40.25,"CapPass","Cycle 2",2,1102,"416-10","Alloy 617",314626,"Plate"
230.24,0.00202,"Qualified",,40.25,"CapPass","Cycle 2",2,1103,"416-10","Alloy 617",314626,"Plate"
230.45,0.00210,"Qualified",,40.25,"CapPass","Cycle 2",2,1104,"416-10","Alloy 617",314626,"Plate"
230.89,0.00219,"Qualified",,40.25,"CapPass","Cycle 2",2,1105,"416-10","Alloy 617",314626,"Plate"
231.01,0.00229,"Qualified",,40.25,"CapPass","Cycle 2",2,1106,"416-10","Alloy 617",314626,"Plate"
231.05,0.00239,"Qualified",,40.26,"CapPass","Cycle 2",2,1107,"416-10","Alloy 617",314626,"Plate"
231.33,0.00248,"Qualified",,40.26,"CapPass","Cycle 2",2,1108,"416-10","Alloy 617",314626,"Plate"
231.22,0.00257,"Qualified",,40.26,"CapPass","Cycle 2",2,1109,"416-10","Alloy 617",314626,"Plate"
231.27,0.00265,"Qualified",,40.26,"CapPass","Cycle 2",2,1110,"416-10","Alloy 617",314626,"Plate"
231.34,0.00272,"Qualified",,40.26,"CapPass","Cycle 2",2,1111,"416-10","Alloy 617",314626,"Plate"
231.13,0.00279,"Qualified",,40.27,"CapPass","Cycle 2",2,1112,"416-10","Alloy 617",314626,"Plate"
230.95,0.00285,"Qualified",,40.27,"CapPass","Cycle 2",2,1113,"416-10","Alloy 617",314626,"Plate"
230.78,0.00290,"Qualified",,40.27,"CapPass","Cycle 2",2,1114,"416-10","Alloy 617",314626,"Plate"
229.95,0.00297,"Qualified",,40.27,"CapPass","Cycle 2",2,1115,"416-10","Alloy 617",314626,"Plate"
229.20,0.00302,"Qualified",,40.28,"CapPass","Cycle 2",2,1116,"416-10","Alloy 617",314626,"Plate"
227.04,0.00307,"Qualified",,40.28,"CapPass","Cycle 2",2,1117,"416-10","Alloy 617",314626,"Plate"
220.54,0.00312,"Qualified",,40.29,"CapPass","Cycle 2",2,1118,"416-10","Alloy 617",314626,"Plate"
199.18,0.00307,"Qualified",,40.31,"CapPass","Cycle 2",2,1119,"416-10","Alloy 617",314626,"Plate"
188.11,0.00301,"Qualified",,40.32,"CapPass","Cycle 2",2,1120,"416-10","Alloy 617",314626,"Plate"
178.13,0.00296,"Qualified",,40.33,"CapPass","Cycle 2",2,1121,"416-10","Alloy 617",314626,"Plate"
169.64,0.00290,"Qualified",,40.33,"CapPass","Cycle 2",2,1122,"416-10","Alloy 617",314626,"Plate"
161.40,0.00285,"Qualified",,40.34,"CapPass","Cycle 2",2,1123,"416-10","Alloy 617",314626,"Plate"
153.39,0.00279,"Qualified",,40.35,"CapPass","Cycle 2",2,1124,"416-10","Alloy 617",314626,"Plate"
145.98,0.00274,"Qualified",,40.35,"CapPass","Cycle 2",2,1125,"416-10","Alloy 617",314626,"Plate"
139.07,0.00268,"Qualified",,40.36,"CapPass","Cycle 2",2,1126,"416-10","Alloy 617",314626,"Plate"
132.72,0.00263,"Qualified",,40.37,"CapPass","Cycle 2",2,1127,"416-10","Alloy 617",314626,"Plate"
125.93,0.00257,"Qualified",,40.37,"CapPass","Cycle 2",2,1128,"416-10","Alloy 617",314626,"Plate"
119.95,0.00252,"Qualified",,40.38,"CapPass","Cycle 2",2,1129,"416-10","Alloy 617",314626,"Plate"
114.14,0.00247,"Qualified",,40.39,"CapPass","Cycle 2",2,1130,"416-10","Alloy 617",314626,"Plate"
108.79,0.00241,"Qualified",,40.40,"CapPass","Cycle 2",2,1131,"416-10","Alloy 617",314626,"Plate"
104.03,0.00236,"Qualified",,40.41,"CapPass","Cycle 2",2,1132,"416-10","Alloy 617",314626,"Plate"
99.46,0.00231,"Qualified",,40.42,"CapPass","Cycle 2",2,1133,"416-10","Alloy 617",314626,"Plate"
95.75,0.00226,"Qualified",,40.44,"CapPass","Cycle 2",2,1134,"416-10","Alloy 617",314626,"Plate"
112.86,0.00231,"Qualified",,40.65,"CapPass","Cycle 2",2,1135,"416-10","Alloy 617",314626,"Plate"
121.12,0.00236,"Qualified",,40.71,"CapPass","Cycle 2",2,1136,"416-10","Alloy 617",314626,"Plate"
127.85,0.00241,"Qualified",,40.76,"CapPass","Cycle 2",2,1137,"416-10","Alloy 617",314626,"Plate"
128.85,0.00241,"Qualified",,40.77,"CapPass","Cycle 2",2,1138,"416-10","Alloy 617",314626,"Plate"
136.23,0.00246,"Qualified",,40.83,"CapPass","Cycle 2",2,1139,"416-10","Alloy 617",314626,"Plate"
143.40,0.00251,"Qualified",,40.88,"CapPass","Cycle 2",2,1140,"416-10","Alloy 617",314626,"Plate"
150.50,0.00256,"Qualified",,40.94,"CapPass","Cycle 2",2,1141,"416-10","Alloy 617",314626,"Plate"
157.39,0.00261,"Qualified",,40.99,"CapPass","Cycle 2",2,1142,"416-10","Alloy 617",314626,"Plate"
164.65,0.00267,"Qualified",,41.05,"CapPass","Cycle 2",2,1143,"416-10","Alloy 617",314626,"Plate"
171.47,0.00272,"Qualified",,41.10,"CapPass","Cycle 2",2,1144,"416-10","Alloy 617",314626,"Plate"
178.38,0.00277,"Qualified",,41.16,"CapPass","Cycle 2",2,1145,"416-10","Alloy 617",314626,"Plate"
185.40,0.00282,"Qualified",,41.22,"CapPass","Cycle 2",2,1146,"416-10","Alloy 617",314626,"Plate"
192.68,0.00287,"Qualified",,41.27,"CapPass","Cycle 2",2,1147,"416-10","Alloy 617",314626,"Plate"
199.39,0.00292,"Qualified",,41.33,"CapPass","Cycle 2",2,1148,"416-10","Alloy 617",314626,"Plate"
205.76,0.00297,"Qualified",,41.38,"CapPass","Cycle 2",2,1149,"416-10","Alloy 617",314626,"Plate"
211.87,0.00302,"Qualified",,41.42,"CapPass","Cycle 2",2,1150,"416-10","Alloy 617",314626,"Plate"
217.58,0.00307,"Qualified",,41.47,"CapPass","Cycle 2",2,1151,"416-10","Alloy 617",314626,"Plate"
222.82,0.00312,"Qualified",,41.52,"CapPass","Cycle 2",2,1152,"416-10","Alloy 617",314626,"Plate"
227.89,0.00317,"Qualified",,41.57,"CapPass","Cycle 2",2,1153,"416-10","Alloy 617",314626,"Plate"
232.82,0.00322,"Qualified",,41.62,"CapPass","Cycle 2",2,1154,"416-10","Alloy 617",314626,"Plate"
237.47,0.00327,"Qualified",,41.67,"CapPass","Cycle 2",2,1155,"416-10","Alloy 617",314626,"Plate"
242.07,0.00332,"Qualified",,41.71,"CapPass","Cycle 2",2,1156,"416-10","Alloy 617",314626,"Plate"
236.56,0.00337,"Qualified",,41.76,"CapPass","Cycle 2",2,1157,"416-10","Alloy 617",314626,"Plate"
236.93,0.00337,"Qualified",,41.76,"CapPass","Cycle 2",2,1158,"416-10","Alloy 617",314626,"Plate"
238.24,0.00342,"Qualified",,41.78,"CapPass","Cycle 2",2,1159,"416-10","Alloy 617",314626,"Plate"
239.17,0.00347,"Qualified",,41.79,"CapPass","Cycle 2",2,1160,"416-10","Alloy 617",314626,"Plate"
240.31,0.00353,"Qualified",,41.81,"CapPass","Cycle 2",2,1161,"416-10","Alloy 617",314626,"Plate"
234.51,0.00358,"Qualified",,41.86,"CapPass","Cycle 2",2,1162,"416-10","Alloy 617",314626,"Plate"
234.51,0.00363,"Qualified",,41.87,"CapPass","Cycle 2",2,1163,"416-10","Alloy 617",314626,"Plate"
234.48,0.00368,"Qualified",,41.88,"CapPass","Cycle 2",2,1164,"416-10","Alloy 617",314626,"Plate"
229.33,0.00373,"Qualified",,42.09,"CapPass","Cycle 2",2,1165,"416-10","Alloy 617",314626,"Plate"
233.51,0.00378,"Qualified",,42.15,"CapPass","Cycle 2",2,1166,"416-10","Alloy 617",314626,"Plate"
237.67,0.00383,"Qualified",,42.20,"CapPass","Cycle 2",2,1167,"416-10","Alloy 617",314626,"Plate"
241.64,0.00388,"Qualified",,42.25,"CapPass","Cycle 2",2,1168,"416-10","Alloy 617",314626,"Plate"
245.10,0.00393,"Qualified",,42.30,"CapPass","Cycle 2",2,1169,"416-10","Alloy 617",314626,"Plate"
237.93,0.00399,"Qualified",,42.33,"CapPass","Cycle 2",2,1170,"416-10","Alloy 617",314626,"Plate"
238.29,0.00406,"Qualified",,42.33,"CapPass","Cycle 2",2,1171,"416-10","Alloy 617",314626,"Plate"
238.53,0.00412,"Qualified",,42.33,"CapPass","Cycle 2",2,1172,"416-10","Alloy 617",314626,"Plate"
238.81,0.00417,"Qualified",,42.33,"CapPass","Cycle 2",2,1173,"416-10","Alloy 617",314626,"Plate"
238.82,0.00422,"Qualified",,42.34,"CapPass","Cycle 2",2,1174,"416-10","Alloy 617",314626,"Plate"
238.98,0.00427,"Qualified",,42.34,"CapPass","Cycle 2",2,1175,"416-10","Alloy 617",314626,"Plate"
239.07,0.00434,"Qualified",,42.34,"CapPass","Cycle 2",2,1176,"416-10","Alloy 617",314626,"Plate"
239.13,0.00440,"Qualified",,42.34,"CapPass","Cycle 2",2,1177,"416-10","Alloy 617",314626,"Plate"
239.10,0.00446,"Qualified",,42.35,"CapPass","Cycle 2",2,1178,"416-10","Alloy 617",314626,"Plate"
239.03,0.00451,"Qualified",,42.35,"CapPass","Cycle 2",2,1179,"416-10","Alloy 617",314626,"Plate"
238.50,0.00456,"Qualified",,42.36,"CapPass","Cycle 2",2,1180,"416-10","Alloy 617",314626,"Plate"
236.55,0.00462,"Qualified",,42.37,"CapPass","Cycle 2",2,1181,"416-10","Alloy 617",314626,"Plate"
215.58,0.00457,"Qualified",,42.41,"CapPass","Cycle 2",2,1182,"416-10","Alloy 617",314626,"Plate"
206.90,0.00451,"Qualified",,42.42,"CapPass","Cycle 2",2,1183,"416-10","Alloy 617",314626,"Plate"
199.20,0.00446,"Qualified",,42.44,"CapPass","Cycle 2",2,1184,"416-10","Alloy 617",314626,"Plate"
192.17,0.00441,"Qualified",,42.45,"CapPass","Cycle 2",2,1185,"416-10","Alloy 617",314626,"Plate"
185.61,0.00436,"Qualified",,42.47,"CapPass","Cycle 2",2,1186,"416-10","Alloy 617",314626,"Plate"
179.99,0.00431,"Qualified",,42.50,"CapPass","Cycle 2",2,1187,"416-10","Alloy 617",314626,"Plate"
189.42,0.00436,"Qualified",,42.72,"CapPass","Cycle 2",2,1188,"416-10","Alloy 617",314626,"Plate"
194.67,0.00440,"Qualified",,42.76,"CapPass","Cycle 2",2,1189,"416-10","Alloy 617",314626,"Plate"
195.47,0.00441,"Qualified",,42.77,"CapPass","Cycle 2",2,1190,"416-10","Alloy 617",314626,"Plate"
201.38,0.00446,"Qualified",,42.82,"CapPass","Cycle 2",2,1191,"416-10","Alloy 617",314626,"Plate"
207.37,0.00451,"Qualified",,42.88,"CapPass","Cycle 2",2,1192,"416-10","Alloy 617",314626,"Plate"
213.50,0.00456,"Qualified",,42.94,"CapPass","Cycle 2",2,1193,"416-10","Alloy 617",314626,"Plate"
219.08,0.00461,"Qualified",,42.99,"CapPass","Cycle 2",2,1194,"416-10","Alloy 617",314626,"Plate"
224.34,0.00466,"Qualified",,43.04,"CapPass","Cycle 2",2,1195,"416-10","Alloy 617",314626,"Plate"
229.43,0.00471,"Qualified",,43.09,"CapPass","Cycle 2",2,1196,"416-10","Alloy 617",314626,"Plate"
233.97,0.00476,"Qualified",,43.14,"CapPass","Cycle 2",2,1197,"416-10","Alloy 617",314626,"Plate"
238.72,0.00481,"Qualified",,43.19,"CapPass","Cycle 2",2,1198,"416-10","Alloy 617",314626,"Plate"
243.59,0.00486,"Qualified",,43.25,"CapPass","Cycle 2",2,1199,"416-10","Alloy 617",314626,"Plate"
245.57,0.00491,"Qualified",,43.30,"CapPass","Cycle 2",2,1200,"416-10","Alloy 617",314626,"Plate"
240.90,0.00497,"Qualified",,43.35,"CapPass","Cycle 2",2,1201,"416-10","Alloy 617",314626,"Plate"
241.34,0.00503,"Qualified",,43.35,"CapPass","Cycle 2",2,1202,"416-10","Alloy 617",314626,"Plate"
241.68,0.00510,"Qualified",,43.36,"CapPass","Cycle 2",2,1203,"416-10","Alloy 617",314626,"Plate"
242.01,0.00515,"Qualified",,43.36,"CapPass","Cycle 2",2,1204,"416-10","Alloy 617",314626,"Plate"
242.22,0.00521,"Qualified",,43.36,"CapPass","Cycle 2",2,1205,"416-10","Alloy 617",314626,"Plate"
242.33,0.00527,"Qualified",,43.36,"CapPass","Cycle 2",2,1206,"416-10","Alloy 617",314626,"Plate"
242.65,0.00533,"Qualified",,43.36,"CapPass","Cycle 2",2,1207,"416-10","Alloy 617",314626,"Plate"
242.74,0.00538,"Qualified",,43.37,"CapPass","Cycle 2",2,1208,"416-10","Alloy 617",314626,"Plate"
242.95,0.00545,"Qualified",,43.37,"CapPass","Cycle 2",2,1209,"416-10","Alloy 617",314626,"Plate"
243.04,0.00551,"Qualified",,43.37,"CapPass","Cycle 2",2,1210,"416-10","Alloy 617",314626,"Plate"
242.95,0.00557,"Qualified",,43.38,"CapPass","Cycle 2",2,1211,"416-10","Alloy 617",314626,"Plate"
242.51,0.00562,"Qualified",,43.38,"CapPass","Cycle 2",2,1212,"416-10","Alloy 617",314626,"Plate"
241.70,0.00567,"Qualified",,43.38,"CapPass","Cycle 2",2,1213,"416-10","Alloy 617",314626,"Plate"
213.97,0.00562,"Qualified",,43.44,"CapPass","Cycle 2",2,1214,"416-10","Alloy 617",314626,"Plate"
205.73,0.00557,"Qualified",,43.45,"CapPass","Cycle 2",2,1215,"416-10","Alloy 617",314626,"Plate"
198.19,0.00552,"Qualified",,43.46,"CapPass","Cycle 2",2,1216,"416-10","Alloy 617",314626,"Plate"
191.34,0.00546,"Qualified",,43.48,"CapPass","Cycle 2",2,1217,"416-10","Alloy 617",314626,"Plate"
184.92,0.00541,"Qualified",,43.49,"CapPass","Cycle 2",2,1218,"416-10","Alloy 617",314626,"Plate"
179.12,0.00536,"Qualified",,43.51,"CapPass","Cycle 2",2,1219,"416-10","Alloy 617",314626,"Plate"
174.25,0.00531,"Qualified",,43.55,"CapPass","Cycle 2",2,1220,"416-10","Alloy 617",314626,"Plate"
183.58,0.00536,"Qualified",,43.71,"CapPass","Cycle 2",2,1221,"416-10","Alloy 617",314626,"Plate"
189.67,0.00541,"Qualified",,43.76,"CapPass","Cycle 2",2,1222,"416-10","Alloy 617",314626,"Plate"
189.92,0.00541,"Qualified",,43.76,"CapPass","Cycle 2",2,1223,"416-10","Alloy 617",314626,"Plate"
195.66,0.00546,"Qualified",,43.82,"CapPass","Cycle 2",2,1224,"416-10","Alloy 617",314626,"Plate"
201.52,0.00551,"Qualified",,43.87,"CapPass","Cycle 2",2,1225,"416-10","Alloy 617",314626,"Plate"
207.34,0.00556,"Qualified",,43.92,"CapPass","Cycle 2",2,1226,"416-10","Alloy 617",314626,"Plate"
212.76,0.00561,"Qualified",,43.98,"CapPass","Cycle 2",2,1227,"416-10","Alloy 617",314626,"Plate"
218.02,0.00566,"Qualified",,44.03,"CapPass","Cycle 2",2,1228,"416-10","Alloy 617",314626,"Plate"
222.93,0.00571,"Qualified",,44.08,"CapPass","Cycle 2",2,1229,"416-10","Alloy 617",314626,"Plate"
227.73,0.00576,"Qualified",,44.13,"CapPass","Cycle 2",2,1230,"416-10","Alloy 617",314626,"Plate"
232.33,0.00581,"Qualified",,44.18,"CapPass","Cycle 2",2,1231,"416-10","Alloy 617",314626,"Plate"
236.67,0.00586,"Qualified",,44.23,"CapPass","Cycle 2",2,1232,"416-10","Alloy 617",314626,"Plate"
240.98,0.00591,"Qualified",,44.28,"CapPass","Cycle 2",2,1233,"416-10","Alloy 617",314626,"Plate"
245.07,0.00596,"Qualified",,44.33,"CapPass","Cycle 2",2,1234,"416-10","Alloy 617",314626,"Plate"
249.10,0.00601,"Qualified",,44.38,"CapPass","Cycle 2",2,1235,"416-10","Alloy 617",314626,"Plate"
241.85,0.00607,"Qualified",,44.41,"CapPass","Cycle 2",2,1236,"416-10","Alloy 617",314626,"Plate"
242.20,0.00612,"Qualified",,44.42,"CapPass","Cycle 2",2,1237,"416-10","Alloy 617",314626,"Plate"
242.46,0.00619,"Qualified",,44.42,"CapPass","Cycle 2",2,1238,"416-10","Alloy 617",314626,"Plate"
242.65,0.00625,"Qualified",,44.42,"CapPass","Cycle 2",2,1239,"416-10","Alloy 617",314626,"Plate"
