Repository: js-molina/fatigue-A617

File: data/850C/Strain rate 0.001/2.0% strain/HTM_A19_Cycles_41611.csv (part 3 of 23)
"Stress Mpa","Strain","Qual State","Qual Exceptions","Elapsed Time Sec","Data State","Cycle Label","Cycle","Count","Sample","Alloy","Heat","Material_Form"
171.41,-0.00691,"Qualified",,31.65,"CapPass","Cycle 1",1,828,"416-11","Alloy 617",314626,"Plate"
174.24,-0.00686,"Qualified",,31.67,"CapPass","Cycle 1",1,829,"416-11","Alloy 617",314626,"Plate"
176.54,-0.00681,"Qualified",,31.70,"CapPass","Cycle 1",1,830,"416-11","Alloy 617",314626,"Plate"
178.34,-0.00676,"Qualified",,31.72,"CapPass","Cycle 1",1,831,"416-11","Alloy 617",314626,"Plate"
179.73,-0.00671,"Qualified",,31.75,"CapPass","Cycle 1",1,832,"416-11","Alloy 617",314626,"Plate"
180.85,-0.00666,"Qualified",,31.78,"CapPass","Cycle 1",1,833,"416-11","Alloy 617",314626,"Plate"
181.25,-0.00664,"Qualified",,31.79,"CapPass","Cycle 1",1,834,"416-11","Alloy 617",314626,"Plate"
181.88,-0.00661,"Qualified",,31.82,"CapPass","Cycle 1",1,835,"416-11","Alloy 617",314626,"Plate"
183.94,-0.00656,"Qualified",,31.89,"CapPass","Cycle 1",1,836,"416-11","Alloy 617",314626,"Plate"
187.51,-0.00651,"Qualified",,31.96,"CapPass","Cycle 1",1,837,"416-11","Alloy 617",314626,"Plate"
190.87,-0.00646,"Qualified",,32.01,"CapPass","Cycle 1",1,838,"416-11","Alloy 617",314626,"Plate"
192.26,-0.00641,"Qualified",,32.05,"CapPass","Cycle 1",1,839,"416-11","Alloy 617",314626,"Plate"
193.05,-0.00636,"Qualified",,32.09,"CapPass","Cycle 1",1,840,"416-11","Alloy 617",314626,"Plate"
193.93,-0.00631,"Qualified",,32.12,"CapPass","Cycle 1",1,841,"416-11","Alloy 617",314626,"Plate"
194.31,-0.00626,"Qualified",,32.14,"CapPass","Cycle 1",1,842,"416-11","Alloy 617",314626,"Plate"
194.39,-0.00621,"Qualified",,32.16,"CapPass","Cycle 1",1,843,"416-11","Alloy 617",314626,"Plate"
194.19,-0.00616,"Qualified",,32.19,"CapPass","Cycle 1",1,844,"416-11","Alloy 617",314626,"Plate"
191.88,-0.00611,"Qualified",,32.30,"CapPass","Cycle 1",1,845,"416-11","Alloy 617",314626,"Plate"
195.81,-0.00606,"Qualified",,32.40,"CapPass","Cycle 1",1,846,"416-11","Alloy 617",314626,"Plate"
200.55,-0.00600,"Qualified",,32.46,"CapPass","Cycle 1",1,847,"416-11","Alloy 617",314626,"Plate"
199.80,-0.00595,"Qualified",,32.49,"CapPass","Cycle 1",1,848,"416-11","Alloy 617",314626,"Plate"
200.31,-0.00590,"Qualified",,32.50,"CapPass","Cycle 1",1,849,"416-11","Alloy 617",314626,"Plate"
200.79,-0.00585,"Qualified",,32.50,"CapPass","Cycle 1",1,850,"416-11","Alloy 617",314626,"Plate"
201.21,-0.00579,"Qualified",,32.51,"CapPass","Cycle 1",1,851,"416-11","Alloy 617",314626,"Plate"
201.35,-0.00574,"Qualified",,32.52,"CapPass","Cycle 1",1,852,"416-11","Alloy 617",314626,"Plate"
194.70,-0.00569,"Qualified",,32.76,"CapPass","Cycle 1",1,853,"416-11","Alloy 617",314626,"Plate"
197.63,-0.00567,"Qualified",,32.79,"CapPass","Cycle 1",1,854,"416-11","Alloy 617",314626,"Plate"
200.09,-0.00564,"Qualified",,32.82,"CapPass","Cycle 1",1,855,"416-11","Alloy 617",314626,"Plate"
205.20,-0.00559,"Qualified",,32.88,"CapPass","Cycle 1",1,856,"416-11","Alloy 617",314626,"Plate"
204.09,-0.00554,"Qualified",,32.92,"CapPass","Cycle 1",1,857,"416-11","Alloy 617",314626,"Plate"
204.78,-0.00549,"Qualified",,32.93,"CapPass","Cycle 1",1,858,"416-11","Alloy 617",314626,"Plate"
205.35,-0.00543,"Qualified",,32.93,"CapPass","Cycle 1",1,859,"416-11","Alloy 617",314626,"Plate"
205.80,-0.00538,"Qualified",,32.94,"CapPass","Cycle 1",1,860,"416-11","Alloy 617",314626,"Plate"
206.27,-0.00533,"Qualified",,32.95,"CapPass","Cycle 1",1,861,"416-11","Alloy 617",314626,"Plate"
205.99,-0.00528,"Qualified",,32.96,"CapPass","Cycle 1",1,862,"416-11","Alloy 617",314626,"Plate"
202.67,-0.00523,"Qualified",,33.23,"CapPass","Cycle 1",1,863,"416-11","Alloy 617",314626,"Plate"
207.50,-0.00518,"Qualified",,33.28,"CapPass","Cycle 1",1,864,"416-11","Alloy 617",314626,"Plate"
205.15,-0.00513,"Qualified",,33.33,"CapPass","Cycle 1",1,865,"416-11","Alloy 617",314626,"Plate"
205.81,-0.00508,"Qualified",,33.40,"CapPass","Cycle 1",1,866,"416-11","Alloy 617",314626,"Plate"
209.27,-0.00502,"Qualified",,33.43,"CapPass","Cycle 1",1,867,"416-11","Alloy 617",314626,"Plate"
211.76,-0.00497,"Qualified",,33.47,"CapPass","Cycle 1",1,868,"416-11","Alloy 617",314626,"Plate"
212.92,-0.00492,"Qualified",,33.49,"CapPass","Cycle 1",1,869,"416-11","Alloy 617",314626,"Plate"
214.14,-0.00487,"Qualified",,33.51,"CapPass","Cycle 1",1,870,"416-11","Alloy 617",314626,"Plate"
213.26,-0.00482,"Qualified",,33.55,"CapPass","Cycle 1",1,871,"416-11","Alloy 617",314626,"Plate"
213.30,-0.00477,"Qualified",,33.56,"CapPass","Cycle 1",1,872,"416-11","Alloy 617",314626,"Plate"
213.27,-0.00472,"Qualified",,33.57,"CapPass","Cycle 1",1,873,"416-11","Alloy 617",314626,"Plate"
206.70,-0.00467,"Qualified",,33.74,"CapPass","Cycle 1",1,874,"416-11","Alloy 617",314626,"Plate"
208.94,-0.00464,"Qualified",,33.79,"CapPass","Cycle 1",1,875,"416-11","Alloy 617",314626,"Plate"
211.12,-0.00462,"Qualified",,33.83,"CapPass","Cycle 1",1,876,"416-11","Alloy 617",314626,"Plate"
215.55,-0.00457,"Qualified",,33.88,"CapPass","Cycle 1",1,877,"416-11","Alloy 617",314626,"Plate"
213.46,-0.00452,"Qualified",,33.93,"CapPass","Cycle 1",1,878,"416-11","Alloy 617",314626,"Plate"
214.03,-0.00446,"Qualified",,33.94,"CapPass","Cycle 1",1,879,"416-11","Alloy 617",314626,"Plate"
214.38,-0.00439,"Qualified",,33.94,"CapPass","Cycle 1",1,880,"416-11","Alloy 617",314626,"Plate"
214.72,-0.00434,"Qualified",,33.95,"CapPass","Cycle 1",1,881,"416-11","Alloy 617",314626,"Plate"
214.92,-0.00428,"Qualified",,33.95,"CapPass","Cycle 1",1,882,"416-11","Alloy 617",314626,"Plate"
215.13,-0.00423,"Qualified",,33.95,"CapPass","Cycle 1",1,883,"416-11","Alloy 617",314626,"Plate"
215.36,-0.00417,"Qualified",,33.96,"CapPass","Cycle 1",1,884,"416-11","Alloy 617",314626,"Plate"
215.36,-0.00411,"Qualified",,33.96,"CapPass","Cycle 1",1,885,"416-11","Alloy 617",314626,"Plate"
215.09,-0.00405,"Qualified",,33.97,"CapPass","Cycle 1",1,886,"416-11","Alloy 617",314626,"Plate"
190.68,-0.00410,"Qualified",,34.04,"CapPass","Cycle 1",1,887,"416-11","Alloy 617",314626,"Plate"
183.71,-0.00416,"Qualified",,34.07,"CapPass","Cycle 1",1,888,"416-11","Alloy 617",314626,"Plate"
177.58,-0.00421,"Qualified",,34.11,"CapPass","Cycle 1",1,889,"416-11","Alloy 617",314626,"Plate"
186.37,-0.00416,"Qualified",,34.30,"CapPass","Cycle 1",1,890,"416-11","Alloy 617",314626,"Plate"
192.60,-0.00411,"Qualified",,34.35,"CapPass","Cycle 1",1,891,"416-11","Alloy 617",314626,"Plate"
198.56,-0.00406,"Qualified",,34.41,"CapPass","Cycle 1",1,892,"416-11","Alloy 617",314626,"Plate"
204.60,-0.00401,"Qualified",,34.46,"CapPass","Cycle 1",1,893,"416-11","Alloy 617",314626,"Plate"
210.60,-0.00395,"Qualified",,34.52,"CapPass","Cycle 1",1,894,"416-11","Alloy 617",314626,"Plate"
216.26,-0.00390,"Qualified",,34.57,"CapPass","Cycle 1",1,895,"416-11","Alloy 617",314626,"Plate"
221.34,-0.00385,"Qualified",,34.62,"CapPass","Cycle 1",1,896,"416-11","Alloy 617",314626,"Plate"
218.35,-0.00380,"Qualified",,34.63,"CapPass","Cycle 1",1,897,"416-11","Alloy 617",314626,"Plate"
218.93,-0.00373,"Qualified",,34.64,"CapPass","Cycle 1",1,898,"416-11","Alloy 617",314626,"Plate"
219.26,-0.00368,"Qualified",,34.64,"CapPass","Cycle 1",1,899,"416-11","Alloy 617",314626,"Plate"
219.64,-0.00363,"Qualified",,34.65,"CapPass","Cycle 1",1,900,"416-11","Alloy 617",314626,"Plate"
219.97,-0.00358,"Qualified",,34.65,"CapPass","Cycle 1",1,901,"416-11","Alloy 617",314626,"Plate"
220.16,-0.00352,"Qualified",,34.66,"CapPass","Cycle 1",1,902,"416-11","Alloy 617",314626,"Plate"
219.48,-0.00347,"Qualified",,34.67,"CapPass","Cycle 1",1,903,"416-11","Alloy 617",314626,"Plate"
203.87,-0.00352,"Qualified",,34.76,"CapPass","Cycle 1",1,904,"416-11","Alloy 617",314626,"Plate"
200.74,-0.00354,"Qualified",,34.79,"CapPass","Cycle 1",1,905,"416-11","Alloy 617",314626,"Plate"
208.04,-0.00347,"Qualified",,34.98,"CapPass","Cycle 1",1,906,"416-11","Alloy 617",314626,"Plate"
213.89,-0.00342,"Qualified",,35.04,"CapPass","Cycle 1",1,907,"416-11","Alloy 617",314626,"Plate"
219.02,-0.00337,"Qualified",,35.09,"CapPass","Cycle 1",1,908,"416-11","Alloy 617",314626,"Plate"
224.59,-0.00332,"Qualified",,35.14,"CapPass","Cycle 1",1,909,"416-11","Alloy 617",314626,"Plate"
218.03,-0.00326,"Qualified",,35.18,"CapPass","Cycle 1",1,910,"416-11","Alloy 617",314626,"Plate"
218.95,-0.00321,"Qualified",,35.19,"CapPass","Cycle 1",1,911,"416-11","Alloy 617",314626,"Plate"
219.52,-0.00315,"Qualified",,35.19,"CapPass","Cycle 1",1,912,"416-11","Alloy 617",314626,"Plate"
220.09,-0.00310,"Qualified",,35.20,"CapPass","Cycle 1",1,913,"416-11","Alloy 617",314626,"Plate"
220.57,-0.00305,"Qualified",,35.21,"CapPass","Cycle 1",1,914,"416-11","Alloy 617",314626,"Plate"
215.30,-0.00300,"Qualified",,35.43,"CapPass","Cycle 1",1,915,"416-11","Alloy 617",314626,"Plate"
220.37,-0.00295,"Qualified",,35.50,"CapPass","Cycle 1",1,916,"416-11","Alloy 617",314626,"Plate"
224.30,-0.00290,"Qualified",,35.56,"CapPass","Cycle 1",1,917,"416-11","Alloy 617",314626,"Plate"
220.40,-0.00285,"Qualified",,35.58,"CapPass","Cycle 1",1,918,"416-11","Alloy 617",314626,"Plate"
221.34,-0.00279,"Qualified",,35.59,"CapPass","Cycle 1",1,919,"416-11","Alloy 617",314626,"Plate"
222.49,-0.00274,"Qualified",,35.60,"CapPass","Cycle 1",1,920,"416-11","Alloy 617",314626,"Plate"
223.11,-0.00269,"Qualified",,35.70,"CapPass","Cycle 1",1,921,"416-11","Alloy 617",314626,"Plate"
227.32,-0.00264,"Qualified",,35.79,"CapPass","Cycle 1",1,922,"416-11","Alloy 617",314626,"Plate"
227.62,-0.00264,"Qualified",,35.79,"CapPass","Cycle 1",1,923,"416-11","Alloy 617",314626,"Plate"
225.15,-0.00259,"Qualified",,35.88,"CapPass","Cycle 1",1,924,"416-11","Alloy 617",314626,"Plate"
226.69,-0.00254,"Qualified",,35.93,"CapPass","Cycle 1",1,925,"416-11","Alloy 617",314626,"Plate"
227.27,-0.00248,"Qualified",,35.94,"CapPass","Cycle 1",1,926,"416-11","Alloy 617",314626,"Plate"
227.90,-0.00242,"Qualified",,35.95,"CapPass","Cycle 1",1,927,"416-11","Alloy 617",314626,"Plate"
228.40,-0.00237,"Qualified",,35.95,"CapPass","Cycle 1",1,928,"416-11","Alloy 617",314626,"Plate"
228.88,-0.00232,"Qualified",,35.96,"CapPass","Cycle 1",1,929,"416-11","Alloy 617",314626,"Plate"
229.28,-0.00226,"Qualified",,35.96,"CapPass","Cycle 1",1,930,"416-11","Alloy 617",314626,"Plate"
229.36,-0.00221,"Qualified",,35.97,"CapPass","Cycle 1",1,931,"416-11","Alloy 617",314626,"Plate"
220.62,-0.00216,"Qualified",,36.28,"CapPass","Cycle 1",1,932,"416-11","Alloy 617",314626,"Plate"
225.58,-0.00211,"Qualified",,36.33,"CapPass","Cycle 1",1,933,"416-11","Alloy 617",314626,"Plate"
231.12,-0.00206,"Qualified",,36.39,"CapPass","Cycle 1",1,934,"416-11","Alloy 617",314626,"Plate"
236.07,-0.00201,"Qualified",,36.44,"CapPass","Cycle 1",1,935,"416-11","Alloy 617",314626,"Plate"
224.15,-0.00195,"Qualified",,36.46,"CapPass","Cycle 1",1,936,"416-11","Alloy 617",314626,"Plate"
224.38,-0.00189,"Qualified",,36.46,"CapPass","Cycle 1",1,937,"416-11","Alloy 617",314626,"Plate"
224.64,-0.00183,"Qualified",,36.46,"CapPass","Cycle 1",1,938,"416-11","Alloy 617",314626,"Plate"
224.84,-0.00176,"Qualified",,36.47,"CapPass","Cycle 1",1,939,"416-11","Alloy 617",314626,"Plate"
225.18,-0.00169,"Qualified",,36.47,"CapPass","Cycle 1",1,940,"416-11","Alloy 617",314626,"Plate"
225.41,-0.00161,"Qualified",,36.47,"CapPass","Cycle 1",1,941,"416-11","Alloy 617",314626,"Plate"
225.44,-0.00153,"Qualified",,36.47,"CapPass","Cycle 1",1,942,"416-11","Alloy 617",314626,"Plate"
225.70,-0.00145,"Qualified",,36.47,"CapPass","Cycle 1",1,943,"416-11","Alloy 617",314626,"Plate"
225.70,-0.00138,"Qualified",,36.48,"CapPass","Cycle 1",1,944,"416-11","Alloy 617",314626,"Plate"
225.66,-0.00132,"Qualified",,36.48,"CapPass","Cycle 1",1,945,"416-11","Alloy 617",314626,"Plate"
225.82,-0.00127,"Qualified",,36.48,"CapPass","Cycle 1",1,946,"416-11","Alloy 617",314626,"Plate"
225.57,-0.00120,"Qualified",,36.48,"CapPass","Cycle 1",1,947,"416-11","Alloy 617",314626,"Plate"
225.42,-0.00114,"Qualified",,36.49,"CapPass","Cycle 1",1,948,"416-11","Alloy 617",314626,"Plate"
224.62,-0.00107,"Qualified",,36.49,"CapPass","Cycle 1",1,949,"416-11","Alloy 617",314626,"Plate"
223.19,-0.00102,"Qualified",,36.50,"CapPass","Cycle 1",1,950,"416-11","Alloy 617",314626,"Plate"
191.26,-0.00107,"Qualified",,36.54,"CapPass","Cycle 1",1,951,"416-11","Alloy 617",314626,"Plate"
181.93,-0.00112,"Qualified",,36.54,"CapPass","Cycle 1",1,952,"416-11","Alloy 617",314626,"Plate"
173.87,-0.00118,"Qualified",,36.55,"CapPass","Cycle 1",1,953,"416-11","Alloy 617",314626,"Plate"
166.20,-0.00123,"Qualified",,36.56,"CapPass","Cycle 1",1,954,"416-11","Alloy 617",314626,"Plate"
159.24,-0.00128,"Qualified",,36.57,"CapPass","Cycle 1",1,955,"416-11","Alloy 617",314626,"Plate"
152.06,-0.00134,"Qualified",,36.58,"CapPass","Cycle 1",1,956,"416-11","Alloy 617",314626,"Plate"
145.74,-0.00139,"Qualified",,36.59,"CapPass","Cycle 1",1,957,"416-11","Alloy 617",314626,"Plate"
139.84,-0.00144,"Qualified",,36.60,"CapPass","Cycle 1",1,958,"416-11","Alloy 617",314626,"Plate"
134.08,-0.00149,"Qualified",,36.61,"CapPass","Cycle 1",1,959,"416-11","Alloy 617",314626,"Plate"
129.22,-0.00154,"Qualified",,36.63,"CapPass","Cycle 1",1,960,"416-11","Alloy 617",314626,"Plate"
124.88,-0.00159,"Qualified",,36.65,"CapPass","Cycle 1",1,961,"416-11","Alloy 617",314626,"Plate"
130.76,-0.00159,"Qualified",,36.79,"CapPass","Cycle 1",1,962,"416-11","Alloy 617",314626,"Plate"
136.85,-0.00154,"Qualified",,36.85,"CapPass","Cycle 1",1,963,"416-11","Alloy 617",314626,"Plate"
143.90,-0.00149,"Qualified",,36.91,"CapPass","Cycle 1",1,964,"416-11","Alloy 617",314626,"Plate"
151.13,-0.00144,"Qualified",,36.97,"CapPass","Cycle 1",1,965,"416-11","Alloy 617",314626,"Plate"
158.38,-0.00139,"Qualified",,37.03,"CapPass","Cycle 1",1,966,"416-11","Alloy 617",314626,"Plate"
164.87,-0.00134,"Qualified",,37.08,"CapPass","Cycle 1",1,967,"416-11","Alloy 617",314626,"Plate"
171.21,-0.00129,"Qualified",,37.14,"CapPass","Cycle 1",1,968,"416-11","Alloy 617",314626,"Plate"
177.70,-0.00124,"Qualified",,37.19,"CapPass","Cycle 1",1,969,"416-11","Alloy 617",314626,"Plate"
184.31,-0.00119,"Qualified",,37.25,"CapPass","Cycle 1",1,970,"416-11","Alloy 617",314626,"Plate"
190.89,-0.00114,"Qualified",,37.31,"CapPass","Cycle 1",1,971,"416-11","Alloy 617",314626,"Plate"
197.41,-0.00109,"Qualified",,37.36,"CapPass","Cycle 1",1,972,"416-11","Alloy 617",314626,"Plate"
203.56,-0.00104,"Qualified",,37.41,"CapPass","Cycle 1",1,973,"416-11","Alloy 617",314626,"Plate"
209.70,-0.00099,"Qualified",,37.47,"CapPass","Cycle 1",1,974,"416-11","Alloy 617",314626,"Plate"
215.80,-0.00094,"Qualified",,37.52,"CapPass","Cycle 1",1,975,"416-11","Alloy 617",314626,"Plate"
221.52,-0.00089,"Qualified",,37.57,"CapPass","Cycle 1",1,976,"416-11","Alloy 617",314626,"Plate"
227.20,-0.00084,"Qualified",,37.62,"CapPass","Cycle 1",1,977,"416-11","Alloy 617",314626,"Plate"
232.50,-0.00079,"Qualified",,37.67,"CapPass","Cycle 1",1,978,"416-11","Alloy 617",314626,"Plate"
237.53,-0.00074,"Qualified",,37.72,"CapPass","Cycle 1",1,979,"416-11","Alloy 617",314626,"Plate"
226.86,-0.00068,"Qualified",,37.76,"CapPass","Cycle 1",1,980,"416-11","Alloy 617",314626,"Plate"
227.40,-0.00062,"Qualified",,37.77,"CapPass","Cycle 1",1,981,"416-11","Alloy 617",314626,"Plate"
227.79,-0.00056,"Qualified",,37.78,"CapPass","Cycle 1",1,982,"416-11","Alloy 617",314626,"Plate"
228.34,-0.00050,"Qualified",,37.78,"CapPass","Cycle 1",1,983,"416-11","Alloy 617",314626,"Plate"
228.45,-0.00044,"Qualified",,37.78,"CapPass","Cycle 1",1,984,"416-11","Alloy 617",314626,"Plate"
228.82,-0.00039,"Qualified",,37.79,"CapPass","Cycle 1",1,985,"416-11","Alloy 617",314626,"Plate"
229.07,-0.00033,"Qualified",,37.79,"CapPass","Cycle 1",1,986,"416-11","Alloy 617",314626,"Plate"
229.12,-0.00028,"Qualified",,37.79,"CapPass","Cycle 1",1,987,"416-11","Alloy 617",314626,"Plate"
229.14,-0.00027,"Qualified",,37.79,"CapPass","Cycle 1",1,988,"416-11","Alloy 617",314626,"Plate"
228.91,-0.00022,"Qualified",,37.80,"CapPass","Cycle 1",1,989,"416-11","Alloy 617",314626,"Plate"
227.45,-0.00017,"Qualified",,37.81,"CapPass","Cycle 1",1,990,"416-11","Alloy 617",314626,"Plate"
210.29,-0.00022,"Qualified",,37.86,"CapPass","Cycle 1",1,991,"416-11","Alloy 617",314626,"Plate"
202.08,-0.00027,"Qualified",,37.89,"CapPass","Cycle 1",1,992,"416-11","Alloy 617",314626,"Plate"
195.17,-0.00032,"Qualified",,37.92,"CapPass","Cycle 1",1,993,"416-11","Alloy 617",314626,"Plate"
203.81,-0.00027,"Qualified",,38.16,"CapPass","Cycle 1",1,994,"416-11","Alloy 617",314626,"Plate"
209.31,-0.00022,"Qualified",,38.21,"CapPass","Cycle 1",1,995,"416-11","Alloy 617",314626,"Plate"
214.64,-0.00017,"Qualified",,38.26,"CapPass","Cycle 2",2,996,"416-11","Alloy 617",314626,"Plate"
219.87,-0.00012,"Qualified",,38.31,"CapPass","Cycle 2",2,997,"416-11","Alloy 617",314626,"Plate"
224.52,-0.00007,"Qualified",,38.36,"CapPass","Cycle 2",2,998,"416-11","Alloy 617",314626,"Plate"
229.34,-0.00002,"Qualified",,38.42,"CapPass","Cycle 2",2,999,"416-11","Alloy 617",314626,"Plate"
234.00,0.00003,"Qualified",,38.47,"CapPass","Cycle 2",2,1000,"416-11","Alloy 617",314626,"Plate"
231.81,0.00008,"Qualified",,38.51,"CapPass","Cycle 2",2,1001,"416-11","Alloy 617",314626,"Plate"
232.47,0.00014,"Qualified",,38.52,"CapPass","Cycle 2",2,1002,"416-11","Alloy 617",314626,"Plate"
232.93,0.00019,"Qualified",,38.53,"CapPass","Cycle 2",2,1003,"416-11","Alloy 617",314626,"Plate"
233.33,0.00025,"Qualified",,38.53,"CapPass","Cycle 2",2,1004,"416-11","Alloy 617",314626,"Plate"
233.75,0.00030,"Qualified",,38.54,"CapPass","Cycle 2",2,1005,"416-11","Alloy 617",314626,"Plate"
233.97,0.00035,"Qualified",,38.55,"CapPass","Cycle 2",2,1006,"416-11","Alloy 617",314626,"Plate"
221.74,0.00038,"Qualified",,38.79,"CapPass","Cycle 2",2,1007,"416-11","Alloy 617",314626,"Plate"
223.44,0.00040,"Qualified",,38.82,"CapPass","Cycle 2",2,1008,"416-11","Alloy 617",314626,"Plate"
228.23,0.00045,"Qualified",,38.88,"CapPass","Cycle 2",2,1009,"416-11","Alloy 617",314626,"Plate"
232.66,0.00050,"Qualified",,38.93,"CapPass","Cycle 2",2,1010,"416-11","Alloy 617",314626,"Plate"
236.96,0.00055,"Qualified",,38.98,"CapPass","Cycle 2",2,1011,"416-11","Alloy 617",314626,"Plate"
240.16,0.00060,"Qualified",,39.04,"CapPass","Cycle 2",2,1012,"416-11","Alloy 617",314626,"Plate"
238.10,0.00066,"Qualified",,39.12,"CapPass","Cycle 2",2,1013,"416-11","Alloy 617",314626,"Plate"
238.74,0.00071,"Qualified",,39.17,"CapPass","Cycle 2",2,1014,"416-11","Alloy 617",314626,"Plate"
238.68,0.00076,"Qualified",,39.21,"CapPass","Cycle 2",2,1015,"416-11","Alloy 617",314626,"Plate"
241.68,0.00081,"Qualified",,39.23,"CapPass","Cycle 2",2,1016,"416-11","Alloy 617",314626,"Plate"
237.98,0.00086,"Qualified",,39.25,"CapPass","Cycle 2",2,1017,"416-11","Alloy 617",314626,"Plate"
238.32,0.00092,"Qualified",,39.26,"CapPass","Cycle 2",2,1018,"416-11","Alloy 617",314626,"Plate"
238.58,0.00097,"Qualified",,39.26,"CapPass","Cycle 2",2,1019,"416-11","Alloy 617",314626,"Plate"
238.88,0.00103,"Qualified",,39.26,"CapPass","Cycle 2",2,1020,"416-11","Alloy 617",314626,"Plate"
239.02,0.00109,"Qualified",,39.27,"CapPass","Cycle 2",2,1021,"416-11","Alloy 617",314626,"Plate"
239.26,0.00114,"Qualified",,39.27,"CapPass","Cycle 2",2,1022,"416-11","Alloy 617",314626,"Plate"
239.41,0.00121,"Qualified",,39.27,"CapPass","Cycle 2",2,1023,"416-11","Alloy 617",314626,"Plate"
239.39,0.00126,"Qualified",,39.28,"CapPass","Cycle 2",2,1024,"416-11","Alloy 617",314626,"Plate"
239.06,0.00131,"Qualified",,39.28,"CapPass","Cycle 2",2,1025,"416-11","Alloy 617",314626,"Plate"
237.91,0.00137,"Qualified",,39.29,"CapPass","Cycle 2",2,1026,"416-11","Alloy 617",314626,"Plate"
217.16,0.00132,"Qualified",,39.34,"CapPass","Cycle 2",2,1027,"416-11","Alloy 617",314626,"Plate"
208.83,0.00127,"Qualified",,39.37,"CapPass","Cycle 2",2,1028,"416-11","Alloy 617",314626,"Plate"
201.37,0.00122,"Qualified",,39.39,"CapPass","Cycle 2",2,1029,"416-11","Alloy 617",314626,"Plate"
194.56,0.00117,"Qualified",,39.42,"CapPass","Cycle 2",2,1030,"416-11","Alloy 617",314626,"Plate"
202.36,0.00122,"Qualified",,39.63,"CapPass","Cycle 2",2,1031,"416-11","Alloy 617",314626,"Plate"
208.30,0.00127,"Qualified",,39.69,"CapPass","Cycle 2",2,1032,"416-11","Alloy 617",314626,"Plate"
214.41,0.00132,"Qualified",,39.74,"CapPass","Cycle 2",2,1033,"416-11","Alloy 617",314626,"Plate"
219.90,0.00136,"Qualified",,39.79,"CapPass","Cycle 2",2,1034,"416-11","Alloy 617",314626,"Plate"
220.77,0.00137,"Qualified",,39.80,"CapPass","Cycle 2",2,1035,"416-11","Alloy 617",314626,"Plate"
226.54,0.00142,"Qualified",,39.85,"CapPass","Cycle 2",2,1036,"416-11","Alloy 617",314626,"Plate"
232.49,0.00147,"Qualified",,39.91,"CapPass","Cycle 2",2,1037,"416-11","Alloy 617",314626,"Plate"
238.05,0.00152,"Qualified",,39.96,"CapPass","Cycle 2",2,1038,"416-11","Alloy 617",314626,"Plate"
243.08,0.00157,"Qualified",,40.01,"CapPass","Cycle 2",2,1039,"416-11","Alloy 617",314626,"Plate"
247.80,0.00162,"Qualified",,40.06,"CapPass","Cycle 2",2,1040,"416-11","Alloy 617",314626,"Plate"
237.35,0.00167,"Qualified",,40.09,"CapPass","Cycle 2",2,1041,"416-11","Alloy 617",314626,"Plate"
238.94,0.00172,"Qualified",,40.10,"CapPass","Cycle 2",2,1042,"416-11","Alloy 617",314626,"Plate"
240.59,0.00178,"Qualified",,40.13,"CapPass","Cycle 2",2,1043,"416-11","Alloy 617",314626,"Plate"
242.68,0.00183,"Qualified",,40.21,"CapPass","Cycle 2",2,1044,"416-11","Alloy 617",314626,"Plate"
245.92,0.00188,"Qualified",,40.28,"CapPass","Cycle 2",2,1045,"416-11","Alloy 617",314626,"Plate"
236.98,0.00193,"Qualified",,40.33,"CapPass","Cycle 2",2,1046,"416-11","Alloy 617",314626,"Plate"
237.13,0.00199,"Qualified",,40.34,"CapPass","Cycle 2",2,1047,"416-11","Alloy 617",314626,"Plate"
237.45,0.00206,"Qualified",,40.34,"CapPass","Cycle 2",2,1048,"416-11","Alloy 617",314626,"Plate"
237.60,0.00212,"Qualified",,40.34,"CapPass","Cycle 2",2,1049,"416-11","Alloy 617",314626,"Plate"
237.91,0.00219,"Qualified",,40.34,"CapPass","Cycle 2",2,1050,"416-11","Alloy 617",314626,"Plate"
237.99,0.00226,"Qualified",,40.35,"CapPass","Cycle 2",2,1051,"416-11","Alloy 617",314626,"Plate"
238.03,0.00233,"Qualified",,40.35,"CapPass","Cycle 2",2,1052,"416-11","Alloy 617",314626,"Plate"
238.26,0.00240,"Qualified",,40.35,"CapPass","Cycle 2",2,1053,"416-11","Alloy 617",314626,"Plate"
238.20,0.00246,"Qualified",,40.35,"CapPass","Cycle 2",2,1054,"416-11","Alloy 617",314626,"Plate"
238.22,0.00252,"Qualified",,40.35,"CapPass","Cycle 2",2,1055,"416-11","Alloy 617",314626,"Plate"
238.32,0.00257,"Qualified",,40.36,"CapPass","Cycle 2",2,1056,"416-11","Alloy 617",314626,"Plate"
238.06,0.00263,"Qualified",,40.36,"CapPass","Cycle 2",2,1057,"416-11","Alloy 617",314626,"Plate"
237.89,0.00269,"Qualified",,40.36,"CapPass","Cycle 2",2,1058,"416-11","Alloy 617",314626,"Plate"
237.12,0.00275,"Qualified",,40.37,"CapPass","Cycle 2",2,1059,"416-11","Alloy 617",314626,"Plate"
235.83,0.00280,"Qualified",,40.37,"CapPass","Cycle 2",2,1060,"416-11","Alloy 617",314626,"Plate"
203.54,0.00275,"Qualified",,40.42,"CapPass","Cycle 2",2,1061,"416-11","Alloy 617",314626,"Plate"
194.37,0.00269,"Qualified",,40.43,"CapPass","Cycle 2",2,1062,"416-11","Alloy 617",314626,"Plate"
186.59,0.00264,"Qualified",,40.44,"CapPass","Cycle 2",2,1063,"416-11","Alloy 617",314626,"Plate"
179.20,0.00259,"Qualified",,40.45,"CapPass","Cycle 2",2,1064,"416-11","Alloy 617",314626,"Plate"
171.90,0.00254,"Qualified",,40.46,"CapPass","Cycle 2",2,1065,"416-11","Alloy 617",314626,"Plate"
165.53,0.00249,"Qualified",,40.47,"CapPass","Cycle 2",2,1066,"416-11","Alloy 617",314626,"Plate"
159.11,0.00244,"Qualified",,40.48,"CapPass","Cycle 2",2,1067,"416-11","Alloy 617",314626,"Plate"
153.15,0.00238,"Qualified",,40.49,"CapPass","Cycle 2",2,1068,"416-11","Alloy 617",314626,"Plate"
147.96,0.00233,"Qualified",,40.51,"CapPass","Cycle 2",2,1069,"416-11","Alloy 617",314626,"Plate"
143.61,0.00228,"Qualified",,40.54,"CapPass","Cycle 2",2,1070,"416-11","Alloy 617",314626,"Plate"
155.33,0.00233,"Qualified",,40.72,"CapPass","Cycle 2",2,1071,"416-11","Alloy 617",314626,"Plate"
162.24,0.00238,"Qualified",,40.77,"CapPass","Cycle 2",2,1072,"416-11","Alloy 617",314626,"Plate"
164.80,0.00240,"Qualified",,40.79,"CapPass","Cycle 2",2,1073,"416-11","Alloy 617",314626,"Plate"
168.98,0.00243,"Qualified",,40.83,"CapPass","Cycle 2",2,1074,"416-11","Alloy 617",314626,"Plate"
175.59,0.00248,"Qualified",,40.88,"CapPass","Cycle 2",2,1075,"416-11","Alloy 617",314626,"Plate"
182.20,0.00253,"Qualified",,40.94,"CapPass","Cycle 2",2,1076,"416-11","Alloy 617",314626,"Plate"
189.37,0.00258,"Qualified",,41.00,"CapPass","Cycle 2",2,1077,"416-11","Alloy 617",314626,"Plate"
195.81,0.00263,"Qualified",,41.05,"CapPass","Cycle 2",2,1078,"416-11","Alloy 617",314626,"Plate"
201.85,0.00268,"Qualified",,41.11,"CapPass","Cycle 2",2,1079,"416-11","Alloy 617",314626,"Plate"
207.82,0.00274,"Qualified",,41.16,"CapPass","Cycle 2",2,1080,"416-11","Alloy 617",314626,"Plate"
213.02,0.00279,"Qualified",,41.20,"CapPass","Cycle 2",2,1081,"416-11","Alloy 617",314626,"Plate"
218.55,0.00284,"Qualified",,41.25,"CapPass","Cycle 2",2,1082,"416-11","Alloy 617",314626,"Plate"
223.91,0.00289,"Qualified",,41.31,"CapPass","Cycle 2",2,1083,"416-11","Alloy 617",314626,"Plate"
228.85,0.00294,"Qualified",,41.36,"CapPass","Cycle 2",2,1084,"416-11","Alloy 617",314626,"Plate"
233.41,0.00299,"Qualified",,41.41,"CapPass","Cycle 2",2,1085,"416-11","Alloy 617",314626,"Plate"
238.19,0.00304,"Qualified",,41.46,"CapPass","Cycle 2",2,1086,"416-11","Alloy 617",314626,"Plate"
242.83,0.00309,"Qualified",,41.51,"CapPass","Cycle 2",2,1087,"416-11","Alloy 617",314626,"Plate"
247.04,0.00314,"Qualified",,41.56,"CapPass","Cycle 2",2,1088,"416-11","Alloy 617",314626,"Plate"
250.96,0.00319,"Qualified",,41.61,"CapPass","Cycle 2",2,1089,"416-11","Alloy 617",314626,"Plate"
237.65,0.00324,"Qualified",,41.65,"CapPass","Cycle 2",2,1090,"416-11","Alloy 617",314626,"Plate"
238.30,0.00330,"Qualified",,41.66,"CapPass","Cycle 2",2,1091,"416-11","Alloy 617",314626,"Plate"
238.65,0.00336,"Qualified",,41.66,"CapPass","Cycle 2",2,1092,"416-11","Alloy 617",314626,"Plate"
238.85,0.00342,"Qualified",,41.67,"CapPass","Cycle 2",2,1093,"416-11","Alloy 617",314626,"Plate"
239.15,0.00348,"Qualified",,41.67,"CapPass","Cycle 2",2,1094,"416-11","Alloy 617",314626,"Plate"
239.41,0.00355,"Qualified",,41.67,"CapPass","Cycle 2",2,1095,"416-11","Alloy 617",314626,"Plate"
239.40,0.00361,"Qualified",,41.67,"CapPass","Cycle 2",2,1096,"416-11","Alloy 617",314626,"Plate"
239.66,0.00368,"Qualified",,41.67,"CapPass","Cycle 2",2,1097,"416-11","Alloy 617",314626,"Plate"
239.68,0.00374,"Qualified",,41.68,"CapPass","Cycle 2",2,1098,"416-11","Alloy 617",314626,"Plate"
239.58,0.00379,"Qualified",,41.68,"CapPass","Cycle 2",2,1099,"416-11","Alloy 617",314626,"Plate"
239.82,0.00386,"Qualified",,41.68,"CapPass","Cycle 2",2,1100,"416-11","Alloy 617",314626,"Plate"
239.52,0.00392,"Qualified",,41.68,"CapPass","Cycle 2",2,1101,"416-11","Alloy 617",314626,"Plate"
239.29,0.00398,"Qualified",,41.69,"CapPass","Cycle 2",2,1102,"416-11","Alloy 617",314626,"Plate"
238.53,0.00404,"Qualified",,41.69,"CapPass","Cycle 2",2,1103,"416-11","Alloy 617",314626,"Plate"
235.21,0.00409,"Qualified",,41.70,"CapPass","Cycle 2",2,1104,"416-11","Alloy 617",314626,"Plate"
213.96,0.00403,"Qualified",,41.73,"CapPass","Cycle 2",2,1105,"416-11","Alloy 617",314626,"Plate"
204.83,0.00398,"Qualified",,41.74,"CapPass","Cycle 2",2,1106,"416-11","Alloy 617",314626,"Plate"
196.27,0.00393,"Qualified",,41.76,"CapPass","Cycle 2",2,1107,"416-11","Alloy 617",314626,"Plate"
189.00,0.00388,"Qualified",,41.77,"CapPass","Cycle 2",2,1108,"416-11","Alloy 617",314626,"Plate"
181.78,0.00382,"Qualified",,41.78,"CapPass","Cycle 2",2,1109,"416-11","Alloy 617",314626,"Plate"
175.11,0.00377,"Qualified",,41.79,"CapPass","Cycle 2",2,1110,"416-11","Alloy 617",314626,"Plate"
174.22,0.00376,"Qualified",,41.79,"CapPass","Cycle 2",2,1111,"416-11","Alloy 617",314626,"Plate"
169.27,0.00372,"Qualified",,41.80,"CapPass","Cycle 2",2,1112,"416-11","Alloy 617",314626,"Plate"
163.67,0.00367,"Qualified",,41.82,"CapPass","Cycle 2",2,1113,"416-11","Alloy 617",314626,"Plate"
158.77,0.00362,"Qualified",,41.84,"CapPass","Cycle 2",2,1114,"416-11","Alloy 617",314626,"Plate"
172.77,0.00367,"Qualified",,42.06,"CapPass","Cycle 2",2,1115,"416-11","Alloy 617",314626,"Plate"
179.53,0.00372,"Qualified",,42.11,"CapPass","Cycle 2",2,1116,"416-11","Alloy 617",314626,"Plate"
185.59,0.00377,"Qualified",,42.16,"CapPass","Cycle 2",2,1117,"416-11","Alloy 617",314626,"Plate"
191.78,0.00382,"Qualified",,42.22,"CapPass","Cycle 2",2,1118,"416-11","Alloy 617",314626,"Plate"
197.87,0.00387,"Qualified",,42.27,"CapPass","Cycle 2",2,1119,"416-11","Alloy 617",314626,"Plate"
204.06,0.00392,"Qualified",,42.33,"CapPass","Cycle 2",2,1120,"416-11","Alloy 617",314626,"Plate"
210.17,0.00397,"Qualified",,42.38,"CapPass","Cycle 2",2,1121,"416-11","Alloy 617",314626,"Plate"
215.77,0.00402,"Qualified",,42.43,"CapPass","Cycle 2",2,1122,"416-11","Alloy 617",314626,"Plate"
221.87,0.00407,"Qualified",,42.49,"CapPass","Cycle 2",2,1123,"416-11","Alloy 617",314626,"Plate"
227.49,0.00412,"Qualified",,42.54,"CapPass","Cycle 2",2,1124,"416-11","Alloy 617",314626,"Plate"
232.99,0.00417,"Qualified",,42.59,"CapPass","Cycle 2",2,1125,"416-11","Alloy 617",314626,"Plate"
238.16,0.00422,"Qualified",,42.64,"CapPass","Cycle 2",2,1126,"416-11","Alloy 617",314626,"Plate"
242.59,0.00427,"Qualified",,42.69,"CapPass","Cycle 2",2,1127,"416-11","Alloy 617",314626,"Plate"
246.63,0.00432,"Qualified",,42.73,"CapPass","Cycle 2",2,1128,"416-11","Alloy 617",314626,"Plate"
250.53,0.00437,"Qualified",,42.78,"CapPass","Cycle 2",2,1129,"416-11","Alloy 617",314626,"Plate"
247.35,0.00439,"Qualified",,42.79,"CapPass","Cycle 2",2,1130,"416-11","Alloy 617",314626,"Plate"
247.87,0.00442,"Qualified",,42.80,"CapPass","Cycle 2",2,1131,"416-11","Alloy 617",314626,"Plate"
248.56,0.00448,"Qualified",,42.81,"CapPass","Cycle 2",2,1132,"416-11","Alloy 617",314626,"Plate"
249.24,0.00453,"Qualified",,42.82,"CapPass","Cycle 2",2,1133,"416-11","Alloy 617",314626,"Plate"
249.37,0.00458,"Qualified",,42.84,"CapPass","Cycle 2",2,1134,"416-11","Alloy 617",314626,"Plate"
245.12,0.00463,"Qualified",,42.97,"CapPass","Cycle 2",2,1135,"416-11","Alloy 617",314626,"Plate"
246.86,0.00468,"Qualified",,43.06,"CapPass","Cycle 2",2,1136,"416-11","Alloy 617",314626,"Plate"
250.60,0.00473,"Qualified",,43.12,"CapPass","Cycle 2",2,1137,"416-11","Alloy 617",314626,"Plate"
253.91,0.00478,"Qualified",,43.17,"CapPass","Cycle 2",2,1138,"416-11","Alloy 617",314626,"Plate"
241.88,0.00483,"Qualified",,43.21,"CapPass","Cycle 2",2,1139,"416-11","Alloy 617",314626,"Plate"
242.61,0.00489,"Qualified",,43.22,"CapPass","Cycle 2",2,1140,"416-11","Alloy 617",314626,"Plate"
242.92,0.00495,"Qualified",,43.23,"CapPass","Cycle 2",2,1141,"416-11","Alloy 617",314626,"Plate"
243.22,0.00500,"Qualified",,43.23,"CapPass","Cycle 2",2,1142,"416-11","Alloy 617",314626,"Plate"
243.61,0.00506,"Qualified",,43.24,"CapPass","Cycle 2",2,1143,"416-11","Alloy 617",314626,"Plate"
243.48,0.00511,"Qualified",,43.25,"CapPass","Cycle 2",2,1144,"416-11","Alloy 617",314626,"Plate"
232.20,0.00516,"Qualified",,43.54,"CapPass","Cycle 2",2,1145,"416-11","Alloy 617",314626,"Plate"
236.51,0.00521,"Qualified",,43.60,"CapPass","Cycle 2",2,1146,"416-11","Alloy 617",314626,"Plate"
240.96,0.00526,"Qualified",,43.65,"CapPass","Cycle 2",2,1147,"416-11","Alloy 617",314626,"Plate"
245.01,0.00531,"Qualified",,43.70,"CapPass","Cycle 2",2,1148,"416-11","Alloy 617",314626,"Plate"
248.94,0.00536,"Qualified",,43.75,"CapPass","Cycle 2",2,1149,"416-11","Alloy 617",314626,"Plate"
252.17,0.00540,"Qualified",,43.79,"CapPass","Cycle 2",2,1150,"416-11","Alloy 617",314626,"Plate"
252.75,0.00541,"Qualified",,43.80,"CapPass","Cycle 2",2,1151,"416-11","Alloy 617",314626,"Plate"
251.47,0.00546,"Qualified",,43.83,"CapPass","Cycle 2",2,1152,"416-11","Alloy 617",314626,"Plate"
251.98,0.00551,"Qualified",,43.84,"CapPass","Cycle 2",2,1153,"416-11","Alloy 617",314626,"Plate"
252.30,0.00556,"Qualified",,43.85,"CapPass","Cycle 2",2,1154,"416-11","Alloy 617",314626,"Plate"
252.62,0.00562,"Qualified",,43.85,"CapPass","Cycle 2",2,1155,"416-11","Alloy 617",314626,"Plate"
252.79,0.00567,"Qualified",,43.86,"CapPass","Cycle 2",2,1156,"416-11","Alloy 617",314626,"Plate"
252.41,0.00572,"Qualified",,43.87,"CapPass","Cycle 2",2,1157,"416-11","Alloy 617",314626,"Plate"
239.31,0.00577,"Qualified",,44.15,"CapPass","Cycle 2",2,1158,"416-11","Alloy 617",314626,"Plate"
243.29,0.00582,"Qualified",,44.21,"CapPass","Cycle 2",2,1159,"416-11","Alloy 617",314626,"Plate"
247.15,0.00588,"Qualified",,44.26,"CapPass","Cycle 2",2,1160,"416-11","Alloy 617",314626,"Plate"
250.77,0.00593,"Qualified",,44.31,"CapPass","Cycle 2",2,1161,"416-11","Alloy 617",314626,"Plate"
254.05,0.00598,"Qualified",,44.36,"CapPass","Cycle 2",2,1162,"416-11","Alloy 617",314626,"Plate"
257.00,0.00603,"Qualified",,44.40,"CapPass","Cycle 2",2,1163,"416-11","Alloy 617",314626,"Plate"
253.30,0.00608,"Qualified",,44.49,"CapPass","Cycle 2",2,1164,"416-11","Alloy 617",314626,"Plate"
255.48,0.00613,"Qualified",,44.53,"CapPass","Cycle 2",2,1165,"416-11","Alloy 617",314626,"Plate"
252.51,0.00619,"Qualified",,44.54,"CapPass","Cycle 2",2,1166,"416-11","Alloy 617",314626,"Plate"
252.87,0.00624,"Qualified",,44.55,"CapPass","Cycle 2",2,1167,"416-11","Alloy 617",314626,"Plate"
253.37,0.00630,"Qualified",,44.55,"CapPass","Cycle 2",2,1168,"416-11","Alloy 617",314626,"Plate"
253.65,0.00636,"Qualified",,44.56,"CapPass","Cycle 2",2,1169,"416-11","Alloy 617",314626,"Plate"
253.82,0.00642,"Qualified",,44.56,"CapPass","Cycle 2",2,1170,"416-11","Alloy 617",314626,"Plate"
253.98,0.00647,"Qualified",,44.57,"CapPass","Cycle 2",2,1171,"416-11","Alloy 617",314626,"Plate"
253.83,0.00653,"Qualified",,44.57,"CapPass","Cycle 2",2,1172,"416-11","Alloy 617",314626,"Plate"
252.52,0.00658,"Qualified",,44.59,"CapPass","Cycle 2",2,1173,"416-11","Alloy 617",314626,"Plate"
233.35,0.00653,"Qualified",,44.66,"CapPass","Cycle 2",2,1174,"416-11","Alloy 617",314626,"Plate"
223.93,0.00648,"Qualified",,44.71,"CapPass","Cycle 2",2,1175,"416-11","Alloy 617",314626,"Plate"
220.27,0.00647,"Qualified",,44.79,"CapPass","Cycle 2",2,1176,"416-11","Alloy 617",314626,"Plate"
224.08,0.00653,"Qualified",,44.89,"CapPass","Cycle 2",2,1177,"416-11","Alloy 617",314626,"Plate"
228.28,0.00658,"Qualified",,44.94,"CapPass","Cycle 2",2,1178,"416-11","Alloy 617",314626,"Plate"
232.38,0.00663,"Qualified",,45.00,"CapPass","Cycle 2",2,1179,"416-11","Alloy 617",314626,"Plate"
236.38,0.00668,"Qualified",,45.05,"CapPass","Cycle 2",2,1180,"416-11","Alloy 617",314626,"Plate"
240.51,0.00673,"Qualified",,45.10,"CapPass","Cycle 2",2,1181,"416-11","Alloy 617",314626,"Plate"
244.35,0.00678,"Qualified",,45.16,"CapPass","Cycle 2",2,1182,"416-11","Alloy 617",314626,"Plate"
248.03,0.00683,"Qualified",,45.21,"CapPass","Cycle 2",2,1183,"416-11","Alloy 617",314626,"Plate"
251.37,0.00688,"Qualified",,45.26,"CapPass","Cycle 2",2,1184,"416-11","Alloy 617",314626,"Plate"
254.65,0.00693,"Qualified",,45.31,"CapPass","Cycle 2",2,1185,"416-11","Alloy 617",314626,"Plate"
257.80,0.00698,"Qualified",,45.36,"CapPass","Cycle 2",2,1186,"416-11","Alloy 617",314626,"Plate"
253.12,0.00703,"Qualified",,45.44,"CapPass","Cycle 2",2,1187,"416-11","Alloy 617",314626,"Plate"
256.23,0.00708,"Qualified",,45.48,"CapPass","Cycle 2",2,1188,"416-11","Alloy 617",314626,"Plate"
257.22,0.00713,"Qualified",,45.50,"CapPass","Cycle 2",2,1189,"416-11","Alloy 617",314626,"Plate"
255.54,0.00718,"Qualified",,45.53,"CapPass","Cycle 2",2,1190,"416-11","Alloy 617",314626,"Plate"
255.92,0.00724,"Qualified",,45.53,"CapPass","Cycle 2",2,1191,"416-11","Alloy 617",314626,"Plate"
256.29,0.00729,"Qualified",,45.54,"CapPass","Cycle 2",2,1192,"416-11","Alloy 617",314626,"Plate"
256.56,0.00735,"Qualified",,45.55,"CapPass","Cycle 2",2,1193,"416-11","Alloy 617",314626,"Plate"
256.23,0.00740,"Qualified",,45.56,"CapPass","Cycle 2",2,1194,"416-11","Alloy 617",314626,"Plate"
241.63,0.00745,"Qualified",,45.78,"CapPass","Cycle 2",2,1195,"416-11","Alloy 617",314626,"Plate"
241.85,0.00746,"Qualified",,45.79,"CapPass","Cycle 2",2,1196,"416-11","Alloy 617",314626,"Plate"
243.76,0.00750,"Qualified",,45.85,"CapPass","Cycle 2",2,1197,"416-11","Alloy 617",314626,"Plate"
246.73,0.00755,"Qualified",,45.91,"CapPass","Cycle 2",2,1198,"416-11","Alloy 617",314626,"Plate"
249.76,0.00760,"Qualified",,45.96,"CapPass","Cycle 2",2,1199,"416-11","Alloy 617",314626,"Plate"
252.47,0.00765,"Qualified",,46.01,"CapPass","Cycle 2",2,1200,"416-11","Alloy 617",314626,"Plate"
255.28,0.00770,"Qualified",,46.06,"CapPass","Cycle 2",2,1201,"416-11","Alloy 617",314626,"Plate"
258.06,0.00775,"Qualified",,46.11,"CapPass","Cycle 2",2,1202,"416-11","Alloy 617",314626,"Plate"
260.60,0.00780,"Qualified",,46.16,"CapPass","Cycle 2",2,1203,"416-11","Alloy 617",314626,"Plate"
257.76,0.00785,"Qualified",,46.21,"CapPass","Cycle 2",2,1204,"416-11","Alloy 617",314626,"Plate"
258.13,0.00791,"Qualified",,46.21,"CapPass","Cycle 2",2,1205,"416-11","Alloy 617",314626,"Plate"
258.35,0.00797,"Qualified",,46.22,"CapPass","Cycle 2",2,1206,"416-11","Alloy 617",314626,"Plate"
258.49,0.00803,"Qualified",,46.22,"CapPass","Cycle 2",2,1207,"416-11","Alloy 617",314626,"Plate"
258.60,0.00808,"Qualified",,46.22,"CapPass","Cycle 2",2,1208,"416-11","Alloy 617",314626,"Plate"
258.70,0.00813,"Qualified",,46.23,"CapPass","Cycle 2",2,1209,"416-11","Alloy 617",314626,"Plate"
258.46,0.00818,"Qualified",,46.24,"CapPass","Cycle 2",2,1210,"416-11","Alloy 617",314626,"Plate"
257.20,0.00823,"Qualified",,46.25,"CapPass","Cycle 2",2,1211,"416-11","Alloy 617",314626,"Plate"
237.71,0.00818,"Qualified",,46.33,"CapPass","Cycle 2",2,1212,"416-11","Alloy 617",314626,"Plate"
228.39,0.00813,"Qualified",,46.39,"CapPass","Cycle 2",2,1213,"416-11","Alloy 617",314626,"Plate"
230.39,0.00818,"Qualified",,46.54,"CapPass","Cycle 2",2,1214,"416-11","Alloy 617",314626,"Plate"
234.65,0.00823,"Qualified",,46.59,"CapPass","Cycle 2",2,1215,"416-11","Alloy 617",314626,"Plate"
238.59,0.00828,"Qualified",,46.64,"CapPass","Cycle 2",2,1216,"416-11","Alloy 617",314626,"Plate"
242.35,0.00833,"Qualified",,46.70,"CapPass","Cycle 2",2,1217,"416-11","Alloy 617",314626,"Plate"
245.86,0.00838,"Qualified",,46.75,"CapPass","Cycle 2",2,1218,"416-11","Alloy 617",314626,"Plate"
249.18,0.00843,"Qualified",,46.79,"CapPass","Cycle 2",2,1219,"416-11","Alloy 617",314626,"Plate"
249.30,0.00843,"Qualified",,46.79,"CapPass","Cycle 2",2,1220,"416-11","Alloy 617",314626,"Plate"
252.62,0.00848,"Qualified",,46.85,"CapPass","Cycle 2",2,1221,"416-11","Alloy 617",314626,"Plate"
255.86,0.00853,"Qualified",,46.90,"CapPass","Cycle 2",2,1222,"416-11","Alloy 617",314626,"Plate"
258.89,0.00859,"Qualified",,46.95,"CapPass","Cycle 2",2,1223,"416-11","Alloy 617",314626,"Plate"
261.60,0.00864,"Qualified",,47.00,"CapPass","Cycle 2",2,1224,"416-11","Alloy 617",314626,"Plate"
258.51,0.00869,"Qualified",,47.04,"CapPass","Cycle 2",2,1225,"416-11","Alloy 617",314626,"Plate"
259.59,0.00874,"Qualified",,47.06,"CapPass","Cycle 2",2,1226,"416-11","Alloy 617",314626,"Plate"
259.90,0.00880,"Qualified",,47.06,"CapPass","Cycle 2",2,1227,"416-11","Alloy 617",314626,"Plate"
260.12,0.00885,"Qualified",,47.07,"CapPass","Cycle 2",2,1228,"416-11","Alloy 617",314626,"Plate"
260.26,0.00890,"Qualified",,47.07,"CapPass","Cycle 2",2,1229,"416-11","Alloy 617",314626,"Plate"
260.12,0.00895,"Qualified",,47.08,"CapPass","Cycle 2",2,1230,"416-11","Alloy 617",314626,"Plate"
240.85,0.00900,"Qualified",,47.34,"CapPass","Cycle 2",2,1231,"416-11","Alloy 617",314626,"Plate"
243.91,0.00905,"Qualified",,47.40,"CapPass","Cycle 2",2,1232,"416-11","Alloy 617",314626,"Plate"
247.36,0.00910,"Qualified",,47.46,"CapPass","Cycle 2",2,1233,"416-11","Alloy 617",314626,"Plate"
250.50,0.00915,"Qualified",,47.51,"CapPass","Cycle 2",2,1234,"416-11","Alloy 617",314626,"Plate"
253.46,0.00920,"Qualified",,47.56,"CapPass","Cycle 2",2,1235,"416-11","Alloy 617",314626,"Plate"
256.45,0.00925,"Qualified",,47.61,"CapPass","Cycle 2",2,1236,"416-11","Alloy 617",314626,"Plate"
259.35,0.00930,"Qualified",,47.66,"CapPass","Cycle 2",2,1237,"416-11","Alloy 617",314626,"Plate"
261.93,0.00936,"Qualified",,47.71,"CapPass","Cycle 2",2,1238,"416-11","Alloy 617",314626,"Plate"
264.38,0.00941,"Qualified",,47.76,"CapPass","Cycle 2",2,1239,"416-11","Alloy 617",314626,"Plate"
