Repository: js-molina/fatigue-A617

File: data/850C/Strain rate 0.001/2.0% strain/HTM_A19_Cycles_41621.csv (part 3 of 18)
"Stress Mpa","Strain","Qual State","Qual Exceptions","Elapsed Time Sec","Data State","Cycle Label","Cycle","Count","Sample","Alloy","Heat","Material_Form"
-14.35,-0.00840,"Qualified",,30.05,"CapPass","Cycle 1",1,828,"416-21","Alloy 617",314626,"Plate"
-6.46,-0.00835,"Qualified",,30.11,"CapPass","Cycle 1",1,829,"416-21","Alloy 617",314626,"Plate"
1.02,-0.00830,"Qualified",,30.17,"CapPass","Cycle 1",1,830,"416-21","Alloy 617",314626,"Plate"
8.02,-0.00825,"Qualified",,30.22,"CapPass","Cycle 1",1,831,"416-21","Alloy 617",314626,"Plate"
14.91,-0.00820,"Qualified",,30.27,"CapPass","Cycle 1",1,832,"416-21","Alloy 617",314626,"Plate"
21.78,-0.00815,"Qualified",,30.32,"CapPass","Cycle 1",1,833,"416-21","Alloy 617",314626,"Plate"
28.55,-0.00810,"Qualified",,30.38,"CapPass","Cycle 1",1,834,"416-21","Alloy 617",314626,"Plate"
34.89,-0.00805,"Qualified",,30.44,"CapPass","Cycle 1",1,835,"416-21","Alloy 617",314626,"Plate"
42.99,-0.00800,"Qualified",,30.59,"CapPass","Cycle 1",1,836,"416-21","Alloy 617",314626,"Plate"
51.59,-0.00795,"Qualified",,30.63,"CapPass","Cycle 1",1,837,"416-21","Alloy 617",314626,"Plate"
58.09,-0.00790,"Qualified",,30.66,"CapPass","Cycle 1",1,838,"416-21","Alloy 617",314626,"Plate"
64.51,-0.00785,"Qualified",,30.69,"CapPass","Cycle 1",1,839,"416-21","Alloy 617",314626,"Plate"
71.08,-0.00780,"Qualified",,30.73,"CapPass","Cycle 1",1,840,"416-21","Alloy 617",314626,"Plate"
76.33,-0.00775,"Qualified",,30.77,"CapPass","Cycle 1",1,841,"416-21","Alloy 617",314626,"Plate"
77.12,-0.00775,"Qualified",,30.78,"CapPass","Cycle 1",1,842,"416-21","Alloy 617",314626,"Plate"
83.58,-0.00770,"Qualified",,30.84,"CapPass","Cycle 1",1,843,"416-21","Alloy 617",314626,"Plate"
90.52,-0.00765,"Qualified",,30.91,"CapPass","Cycle 1",1,844,"416-21","Alloy 617",314626,"Plate"
98.20,-0.00759,"Qualified",,30.99,"CapPass","Cycle 1",1,845,"416-21","Alloy 617",314626,"Plate"
105.20,-0.00754,"Qualified",,31.05,"CapPass","Cycle 1",1,846,"416-21","Alloy 617",314626,"Plate"
111.55,-0.00749,"Qualified",,31.11,"CapPass","Cycle 1",1,847,"416-21","Alloy 617",314626,"Plate"
117.60,-0.00744,"Qualified",,31.16,"CapPass","Cycle 1",1,848,"416-21","Alloy 617",314626,"Plate"
123.97,-0.00739,"Qualified",,31.22,"CapPass","Cycle 1",1,849,"416-21","Alloy 617",314626,"Plate"
129.91,-0.00734,"Qualified",,31.28,"CapPass","Cycle 1",1,850,"416-21","Alloy 617",314626,"Plate"
135.65,-0.00729,"Qualified",,31.33,"CapPass","Cycle 1",1,851,"416-21","Alloy 617",314626,"Plate"
142.68,-0.00724,"Qualified",,31.39,"CapPass","Cycle 1",1,852,"416-21","Alloy 617",314626,"Plate"
149.88,-0.00719,"Qualified",,31.44,"CapPass","Cycle 1",1,853,"416-21","Alloy 617",314626,"Plate"
156.48,-0.00714,"Qualified",,31.48,"CapPass","Cycle 1",1,854,"416-21","Alloy 617",314626,"Plate"
162.48,-0.00709,"Qualified",,31.51,"CapPass","Cycle 1",1,855,"416-21","Alloy 617",314626,"Plate"
166.91,-0.00704,"Qualified",,31.54,"CapPass","Cycle 1",1,856,"416-21","Alloy 617",314626,"Plate"
170.00,-0.00699,"Qualified",,31.57,"CapPass","Cycle 1",1,857,"416-21","Alloy 617",314626,"Plate"
172.31,-0.00694,"Qualified",,31.59,"CapPass","Cycle 1",1,858,"416-21","Alloy 617",314626,"Plate"
174.48,-0.00688,"Qualified",,31.60,"CapPass","Cycle 1",1,859,"416-21","Alloy 617",314626,"Plate"
176.39,-0.00683,"Qualified",,31.62,"CapPass","Cycle 1",1,860,"416-21","Alloy 617",314626,"Plate"
177.98,-0.00678,"Qualified",,31.64,"CapPass","Cycle 1",1,861,"416-21","Alloy 617",314626,"Plate"
179.46,-0.00673,"Qualified",,31.66,"CapPass","Cycle 1",1,862,"416-21","Alloy 617",314626,"Plate"
180.64,-0.00668,"Qualified",,31.69,"CapPass","Cycle 1",1,863,"416-21","Alloy 617",314626,"Plate"
181.47,-0.00663,"Qualified",,31.73,"CapPass","Cycle 1",1,864,"416-21","Alloy 617",314626,"Plate"
181.46,-0.00660,"Qualified",,31.77,"CapPass","Cycle 1",1,865,"416-21","Alloy 617",314626,"Plate"
181.46,-0.00658,"Qualified",,31.83,"CapPass","Cycle 1",1,866,"416-21","Alloy 617",314626,"Plate"
184.81,-0.00653,"Qualified",,31.92,"CapPass","Cycle 1",1,867,"416-21","Alloy 617",314626,"Plate"
189.38,-0.00648,"Qualified",,31.99,"CapPass","Cycle 1",1,868,"416-21","Alloy 617",314626,"Plate"
193.22,-0.00643,"Qualified",,32.08,"CapPass","Cycle 1",1,869,"416-21","Alloy 617",314626,"Plate"
192.85,-0.00638,"Qualified",,32.11,"CapPass","Cycle 1",1,870,"416-21","Alloy 617",314626,"Plate"
193.17,-0.00632,"Qualified",,32.12,"CapPass","Cycle 1",1,871,"416-21","Alloy 617",314626,"Plate"
193.43,-0.00626,"Qualified",,32.13,"CapPass","Cycle 1",1,872,"416-21","Alloy 617",314626,"Plate"
193.87,-0.00621,"Qualified",,32.13,"CapPass","Cycle 1",1,873,"416-21","Alloy 617",314626,"Plate"
194.36,-0.00615,"Qualified",,32.14,"CapPass","Cycle 1",1,874,"416-21","Alloy 617",314626,"Plate"
194.83,-0.00610,"Qualified",,32.15,"CapPass","Cycle 1",1,875,"416-21","Alloy 617",314626,"Plate"
195.28,-0.00605,"Qualified",,32.15,"CapPass","Cycle 1",1,876,"416-21","Alloy 617",314626,"Plate"
195.74,-0.00599,"Qualified",,32.17,"CapPass","Cycle 1",1,877,"416-21","Alloy 617",314626,"Plate"
194.67,-0.00594,"Qualified",,32.19,"CapPass","Cycle 1",1,878,"416-21","Alloy 617",314626,"Plate"
177.20,-0.00599,"Qualified",,32.32,"CapPass","Cycle 1",1,879,"416-21","Alloy 617",314626,"Plate"
182.20,-0.00594,"Qualified",,32.54,"CapPass","Cycle 1",1,880,"416-21","Alloy 617",314626,"Plate"
188.56,-0.00589,"Qualified",,32.59,"CapPass","Cycle 1",1,881,"416-21","Alloy 617",314626,"Plate"
194.58,-0.00584,"Qualified",,32.64,"CapPass","Cycle 1",1,882,"416-21","Alloy 617",314626,"Plate"
200.45,-0.00579,"Qualified",,32.68,"CapPass","Cycle 1",1,883,"416-21","Alloy 617",314626,"Plate"
202.20,-0.00574,"Qualified",,32.73,"CapPass","Cycle 1",1,884,"416-21","Alloy 617",314626,"Plate"
203.52,-0.00568,"Qualified",,32.75,"CapPass","Cycle 1",1,885,"416-21","Alloy 617",314626,"Plate"
204.27,-0.00563,"Qualified",,32.75,"CapPass","Cycle 1",1,886,"416-21","Alloy 617",314626,"Plate"
204.98,-0.00558,"Qualified",,32.76,"CapPass","Cycle 1",1,887,"416-21","Alloy 617",314626,"Plate"
205.31,-0.00555,"Qualified",,32.77,"CapPass","Cycle 1",1,888,"416-21","Alloy 617",314626,"Plate"
205.59,-0.00553,"Qualified",,32.78,"CapPass","Cycle 1",1,889,"416-21","Alloy 617",314626,"Plate"
204.38,-0.00548,"Qualified",,32.80,"CapPass","Cycle 1",1,890,"416-21","Alloy 617",314626,"Plate"
199.79,-0.00543,"Qualified",,33.00,"CapPass","Cycle 1",1,891,"416-21","Alloy 617",314626,"Plate"
204.71,-0.00538,"Qualified",,33.09,"CapPass","Cycle 1",1,892,"416-21","Alloy 617",314626,"Plate"
209.89,-0.00533,"Qualified",,33.14,"CapPass","Cycle 1",1,893,"416-21","Alloy 617",314626,"Plate"
207.27,-0.00527,"Qualified",,33.21,"CapPass","Cycle 1",1,894,"416-21","Alloy 617",314626,"Plate"
207.11,-0.00522,"Qualified",,33.22,"CapPass","Cycle 1",1,895,"416-21","Alloy 617",314626,"Plate"
208.11,-0.00516,"Qualified",,33.23,"CapPass","Cycle 1",1,896,"416-21","Alloy 617",314626,"Plate"
208.91,-0.00511,"Qualified",,33.24,"CapPass","Cycle 1",1,897,"416-21","Alloy 617",314626,"Plate"
209.68,-0.00506,"Qualified",,33.25,"CapPass","Cycle 1",1,898,"416-21","Alloy 617",314626,"Plate"
210.53,-0.00501,"Qualified",,33.26,"CapPass","Cycle 1",1,899,"416-21","Alloy 617",314626,"Plate"
210.99,-0.00495,"Qualified",,33.27,"CapPass","Cycle 1",1,900,"416-21","Alloy 617",314626,"Plate"
211.00,-0.00490,"Qualified",,33.29,"CapPass","Cycle 1",1,901,"416-21","Alloy 617",314626,"Plate"
200.28,-0.00485,"Qualified",,33.61,"CapPass","Cycle 1",1,902,"416-21","Alloy 617",314626,"Plate"
205.87,-0.00480,"Qualified",,33.66,"CapPass","Cycle 1",1,903,"416-21","Alloy 617",314626,"Plate"
211.09,-0.00475,"Qualified",,33.71,"CapPass","Cycle 1",1,904,"416-21","Alloy 617",314626,"Plate"
216.11,-0.00470,"Qualified",,33.76,"CapPass","Cycle 1",1,905,"416-21","Alloy 617",314626,"Plate"
217.66,-0.00468,"Qualified",,33.77,"CapPass","Cycle 1",1,906,"416-21","Alloy 617",314626,"Plate"
210.62,-0.00465,"Qualified",,33.80,"CapPass","Cycle 1",1,907,"416-21","Alloy 617",314626,"Plate"
211.30,-0.00459,"Qualified",,33.81,"CapPass","Cycle 1",1,908,"416-21","Alloy 617",314626,"Plate"
211.68,-0.00452,"Qualified",,33.81,"CapPass","Cycle 1",1,909,"416-21","Alloy 617",314626,"Plate"
211.93,-0.00447,"Qualified",,33.81,"CapPass","Cycle 1",1,910,"416-21","Alloy 617",314626,"Plate"
212.18,-0.00440,"Qualified",,33.81,"CapPass","Cycle 1",1,911,"416-21","Alloy 617",314626,"Plate"
212.50,-0.00434,"Qualified",,33.82,"CapPass","Cycle 1",1,912,"416-21","Alloy 617",314626,"Plate"
212.62,-0.00427,"Qualified",,33.82,"CapPass","Cycle 1",1,913,"416-21","Alloy 617",314626,"Plate"
212.89,-0.00420,"Qualified",,33.82,"CapPass","Cycle 1",1,914,"416-21","Alloy 617",314626,"Plate"
213.09,-0.00414,"Qualified",,33.82,"CapPass","Cycle 1",1,915,"416-21","Alloy 617",314626,"Plate"
213.13,-0.00409,"Qualified",,33.82,"CapPass","Cycle 1",1,916,"416-21","Alloy 617",314626,"Plate"
213.48,-0.00402,"Qualified",,33.83,"CapPass","Cycle 1",1,917,"416-21","Alloy 617",314626,"Plate"
213.52,-0.00396,"Qualified",,33.83,"CapPass","Cycle 1",1,918,"416-21","Alloy 617",314626,"Plate"
213.68,-0.00390,"Qualified",,33.83,"CapPass","Cycle 1",1,919,"416-21","Alloy 617",314626,"Plate"
213.57,-0.00385,"Qualified",,33.84,"CapPass","Cycle 1",1,920,"416-21","Alloy 617",314626,"Plate"
213.34,-0.00380,"Qualified",,33.84,"CapPass","Cycle 1",1,921,"416-21","Alloy 617",314626,"Plate"
187.43,-0.00385,"Qualified",,33.91,"CapPass","Cycle 1",1,922,"416-21","Alloy 617",314626,"Plate"
177.42,-0.00390,"Qualified",,33.92,"CapPass","Cycle 1",1,923,"416-21","Alloy 617",314626,"Plate"
168.63,-0.00395,"Qualified",,33.94,"CapPass","Cycle 1",1,924,"416-21","Alloy 617",314626,"Plate"
160.63,-0.00400,"Qualified",,33.95,"CapPass","Cycle 1",1,925,"416-21","Alloy 617",314626,"Plate"
152.66,-0.00405,"Qualified",,33.97,"CapPass","Cycle 1",1,926,"416-21","Alloy 617",314626,"Plate"
145.34,-0.00411,"Qualified",,33.98,"CapPass","Cycle 1",1,927,"416-21","Alloy 617",314626,"Plate"
138.58,-0.00416,"Qualified",,34.00,"CapPass","Cycle 1",1,928,"416-21","Alloy 617",314626,"Plate"
131.71,-0.00421,"Qualified",,34.02,"CapPass","Cycle 1",1,929,"416-21","Alloy 617",314626,"Plate"
125.79,-0.00426,"Qualified",,34.04,"CapPass","Cycle 1",1,930,"416-21","Alloy 617",314626,"Plate"
120.59,-0.00431,"Qualified",,34.07,"CapPass","Cycle 1",1,931,"416-21","Alloy 617",314626,"Plate"
135.18,-0.00426,"Qualified",,34.22,"CapPass","Cycle 1",1,932,"416-21","Alloy 617",314626,"Plate"
142.71,-0.00421,"Qualified",,34.26,"CapPass","Cycle 1",1,933,"416-21","Alloy 617",314626,"Plate"
149.91,-0.00416,"Qualified",,34.30,"CapPass","Cycle 1",1,934,"416-21","Alloy 617",314626,"Plate"
156.60,-0.00411,"Qualified",,34.34,"CapPass","Cycle 1",1,935,"416-21","Alloy 617",314626,"Plate"
163.19,-0.00406,"Qualified",,34.38,"CapPass","Cycle 1",1,936,"416-21","Alloy 617",314626,"Plate"
169.84,-0.00401,"Qualified",,34.43,"CapPass","Cycle 1",1,937,"416-21","Alloy 617",314626,"Plate"
176.66,-0.00395,"Qualified",,34.48,"CapPass","Cycle 1",1,938,"416-21","Alloy 617",314626,"Plate"
183.49,-0.00390,"Qualified",,34.54,"CapPass","Cycle 1",1,939,"416-21","Alloy 617",314626,"Plate"
190.28,-0.00385,"Qualified",,34.60,"CapPass","Cycle 1",1,940,"416-21","Alloy 617",314626,"Plate"
197.01,-0.00380,"Qualified",,34.65,"CapPass","Cycle 1",1,941,"416-21","Alloy 617",314626,"Plate"
203.28,-0.00375,"Qualified",,34.71,"CapPass","Cycle 1",1,942,"416-21","Alloy 617",314626,"Plate"
209.23,-0.00370,"Qualified",,34.76,"CapPass","Cycle 1",1,943,"416-21","Alloy 617",314626,"Plate"
210.77,-0.00369,"Qualified",,34.77,"CapPass","Cycle 1",1,944,"416-21","Alloy 617",314626,"Plate"
214.95,-0.00365,"Qualified",,34.81,"CapPass","Cycle 1",1,945,"416-21","Alloy 617",314626,"Plate"
220.98,-0.00360,"Qualified",,34.86,"CapPass","Cycle 1",1,946,"416-21","Alloy 617",314626,"Plate"
214.20,-0.00355,"Qualified",,34.90,"CapPass","Cycle 1",1,947,"416-21","Alloy 617",314626,"Plate"
215.38,-0.00350,"Qualified",,34.91,"CapPass","Cycle 1",1,948,"416-21","Alloy 617",314626,"Plate"
216.63,-0.00344,"Qualified",,34.92,"CapPass","Cycle 1",1,949,"416-21","Alloy 617",314626,"Plate"
217.86,-0.00339,"Qualified",,34.93,"CapPass","Cycle 1",1,950,"416-21","Alloy 617",314626,"Plate"
220.19,-0.00334,"Qualified",,34.97,"CapPass","Cycle 1",1,951,"416-21","Alloy 617",314626,"Plate"
220.68,-0.00329,"Qualified",,35.11,"CapPass","Cycle 1",1,952,"416-21","Alloy 617",314626,"Plate"
225.53,-0.00324,"Qualified",,35.21,"CapPass","Cycle 1",1,953,"416-21","Alloy 617",314626,"Plate"
225.56,-0.00319,"Qualified",,35.23,"CapPass","Cycle 1",1,954,"416-21","Alloy 617",314626,"Plate"
226.39,-0.00313,"Qualified",,35.24,"CapPass","Cycle 1",1,955,"416-21","Alloy 617",314626,"Plate"
227.78,-0.00308,"Qualified",,35.26,"CapPass","Cycle 1",1,956,"416-21","Alloy 617",314626,"Plate"
216.76,-0.00303,"Qualified",,35.35,"CapPass","Cycle 1",1,957,"416-21","Alloy 617",314626,"Plate"
220.12,-0.00298,"Qualified",,35.43,"CapPass","Cycle 1",1,958,"416-21","Alloy 617",314626,"Plate"
221.20,-0.00293,"Qualified",,35.49,"CapPass","Cycle 1",1,959,"416-21","Alloy 617",314626,"Plate"
221.88,-0.00288,"Qualified",,35.50,"CapPass","Cycle 1",1,960,"416-21","Alloy 617",314626,"Plate"
222.27,-0.00282,"Qualified",,35.50,"CapPass","Cycle 1",1,961,"416-21","Alloy 617",314626,"Plate"
222.65,-0.00277,"Qualified",,35.51,"CapPass","Cycle 1",1,962,"416-21","Alloy 617",314626,"Plate"
223.07,-0.00272,"Qualified",,35.52,"CapPass","Cycle 1",1,963,"416-21","Alloy 617",314626,"Plate"
223.71,-0.00267,"Qualified",,35.53,"CapPass","Cycle 1",1,964,"416-21","Alloy 617",314626,"Plate"
214.00,-0.00263,"Qualified",,35.77,"CapPass","Cycle 1",1,965,"416-21","Alloy 617",314626,"Plate"
215.04,-0.00262,"Qualified",,35.80,"CapPass","Cycle 1",1,966,"416-21","Alloy 617",314626,"Plate"
220.09,-0.00257,"Qualified",,35.87,"CapPass","Cycle 1",1,967,"416-21","Alloy 617",314626,"Plate"
225.39,-0.00252,"Qualified",,35.92,"CapPass","Cycle 1",1,968,"416-21","Alloy 617",314626,"Plate"
222.55,-0.00247,"Qualified",,35.97,"CapPass","Cycle 1",1,969,"416-21","Alloy 617",314626,"Plate"
229.22,-0.00242,"Qualified",,36.04,"CapPass","Cycle 1",1,970,"416-21","Alloy 617",314626,"Plate"
225.24,-0.00236,"Qualified",,36.05,"CapPass","Cycle 1",1,971,"416-21","Alloy 617",314626,"Plate"
226.08,-0.00230,"Qualified",,36.06,"CapPass","Cycle 1",1,972,"416-21","Alloy 617",314626,"Plate"
226.61,-0.00224,"Qualified",,36.06,"CapPass","Cycle 1",1,973,"416-21","Alloy 617",314626,"Plate"
227.10,-0.00219,"Qualified",,36.07,"CapPass","Cycle 1",1,974,"416-21","Alloy 617",314626,"Plate"
227.45,-0.00213,"Qualified",,36.07,"CapPass","Cycle 1",1,975,"416-21","Alloy 617",314626,"Plate"
227.80,-0.00208,"Qualified",,36.07,"CapPass","Cycle 1",1,976,"416-21","Alloy 617",314626,"Plate"
228.26,-0.00202,"Qualified",,36.08,"CapPass","Cycle 1",1,977,"416-21","Alloy 617",314626,"Plate"
228.67,-0.00196,"Qualified",,36.08,"CapPass","Cycle 1",1,978,"416-21","Alloy 617",314626,"Plate"
228.97,-0.00191,"Qualified",,36.09,"CapPass","Cycle 1",1,979,"416-21","Alloy 617",314626,"Plate"
229.03,-0.00186,"Qualified",,36.10,"CapPass","Cycle 1",1,980,"416-21","Alloy 617",314626,"Plate"
206.99,-0.00191,"Qualified",,36.20,"CapPass","Cycle 1",1,981,"416-21","Alloy 617",314626,"Plate"
197.96,-0.00196,"Qualified",,36.24,"CapPass","Cycle 1",1,982,"416-21","Alloy 617",314626,"Plate"
189.96,-0.00201,"Qualified",,36.28,"CapPass","Cycle 1",1,983,"416-21","Alloy 617",314626,"Plate"
196.03,-0.00196,"Qualified",,36.49,"CapPass","Cycle 1",1,984,"416-21","Alloy 617",314626,"Plate"
201.96,-0.00191,"Qualified",,36.53,"CapPass","Cycle 1",1,985,"416-21","Alloy 617",314626,"Plate"
207.68,-0.00186,"Qualified",,36.57,"CapPass","Cycle 1",1,986,"416-21","Alloy 617",314626,"Plate"
213.14,-0.00181,"Qualified",,36.61,"CapPass","Cycle 1",1,987,"416-21","Alloy 617",314626,"Plate"
218.28,-0.00176,"Qualified",,36.66,"CapPass","Cycle 1",1,988,"416-21","Alloy 617",314626,"Plate"
223.23,-0.00171,"Qualified",,36.71,"CapPass","Cycle 1",1,989,"416-21","Alloy 617",314626,"Plate"
228.23,-0.00166,"Qualified",,36.76,"CapPass","Cycle 1",1,990,"416-21","Alloy 617",314626,"Plate"
229.39,-0.00165,"Qualified",,36.77,"CapPass","Cycle 1",1,991,"416-21","Alloy 617",314626,"Plate"
233.08,-0.00161,"Qualified",,36.81,"CapPass","Cycle 1",1,992,"416-21","Alloy 617",314626,"Plate"
226.38,-0.00156,"Qualified",,36.84,"CapPass","Cycle 1",1,993,"416-21","Alloy 617",314626,"Plate"
226.63,-0.00150,"Qualified",,36.84,"CapPass","Cycle 1",1,994,"416-21","Alloy 617",314626,"Plate"
226.91,-0.00145,"Qualified",,36.84,"CapPass","Cycle 1",1,995,"416-21","Alloy 617",314626,"Plate"
227.09,-0.00139,"Qualified",,36.84,"CapPass","Cycle 1",1,996,"416-21","Alloy 617",314626,"Plate"
227.37,-0.00131,"Qualified",,36.85,"CapPass","Cycle 1",1,997,"416-21","Alloy 617",314626,"Plate"
227.60,-0.00124,"Qualified",,36.85,"CapPass","Cycle 1",1,998,"416-21","Alloy 617",314626,"Plate"
227.68,-0.00116,"Qualified",,36.85,"CapPass","Cycle 1",1,999,"416-21","Alloy 617",314626,"Plate"
227.96,-0.00108,"Qualified",,36.85,"CapPass","Cycle 1",1,1000,"416-21","Alloy 617",314626,"Plate"
228.06,-0.00101,"Qualified",,36.85,"CapPass","Cycle 1",1,1001,"416-21","Alloy 617",314626,"Plate"
228.13,-0.00095,"Qualified",,36.86,"CapPass","Cycle 1",1,1002,"416-21","Alloy 617",314626,"Plate"
228.33,-0.00089,"Qualified",,36.86,"CapPass","Cycle 1",1,1003,"416-21","Alloy 617",314626,"Plate"
228.37,-0.00084,"Qualified",,36.86,"CapPass","Cycle 1",1,1004,"416-21","Alloy 617",314626,"Plate"
228.47,-0.00077,"Qualified",,36.86,"CapPass","Cycle 1",1,1005,"416-21","Alloy 617",314626,"Plate"
228.46,-0.00071,"Qualified",,36.87,"CapPass","Cycle 1",1,1006,"416-21","Alloy 617",314626,"Plate"
228.33,-0.00066,"Qualified",,36.87,"CapPass","Cycle 1",1,1007,"416-21","Alloy 617",314626,"Plate"
227.85,-0.00060,"Qualified",,36.88,"CapPass","Cycle 1",1,1008,"416-21","Alloy 617",314626,"Plate"
202.33,-0.00065,"Qualified",,36.93,"CapPass","Cycle 1",1,1009,"416-21","Alloy 617",314626,"Plate"
191.96,-0.00070,"Qualified",,36.94,"CapPass","Cycle 1",1,1010,"416-21","Alloy 617",314626,"Plate"
182.62,-0.00076,"Qualified",,36.96,"CapPass","Cycle 1",1,1011,"416-21","Alloy 617",314626,"Plate"
174.07,-0.00081,"Qualified",,36.97,"CapPass","Cycle 1",1,1012,"416-21","Alloy 617",314626,"Plate"
165.87,-0.00086,"Qualified",,36.98,"CapPass","Cycle 1",1,1013,"416-21","Alloy 617",314626,"Plate"
158.00,-0.00091,"Qualified",,36.99,"CapPass","Cycle 1",1,1014,"416-21","Alloy 617",314626,"Plate"
150.59,-0.00097,"Qualified",,37.00,"CapPass","Cycle 1",1,1015,"416-21","Alloy 617",314626,"Plate"
143.28,-0.00102,"Qualified",,37.02,"CapPass","Cycle 1",1,1016,"416-21","Alloy 617",314626,"Plate"
136.72,-0.00107,"Qualified",,37.03,"CapPass","Cycle 1",1,1017,"416-21","Alloy 617",314626,"Plate"
130.17,-0.00112,"Qualified",,37.04,"CapPass","Cycle 1",1,1018,"416-21","Alloy 617",314626,"Plate"
124.18,-0.00117,"Qualified",,37.06,"CapPass","Cycle 1",1,1019,"416-21","Alloy 617",314626,"Plate"
118.71,-0.00123,"Qualified",,37.08,"CapPass","Cycle 1",1,1020,"416-21","Alloy 617",314626,"Plate"
114.63,-0.00128,"Qualified",,37.11,"CapPass","Cycle 1",1,1021,"416-21","Alloy 617",314626,"Plate"
129.85,-0.00123,"Qualified",,37.24,"CapPass","Cycle 1",1,1022,"416-21","Alloy 617",314626,"Plate"
137.45,-0.00118,"Qualified",,37.28,"CapPass","Cycle 1",1,1023,"416-21","Alloy 617",314626,"Plate"
144.33,-0.00113,"Qualified",,37.31,"CapPass","Cycle 1",1,1024,"416-21","Alloy 617",314626,"Plate"
151.50,-0.00107,"Qualified",,37.34,"CapPass","Cycle 1",1,1025,"416-21","Alloy 617",314626,"Plate"
158.09,-0.00102,"Qualified",,37.38,"CapPass","Cycle 1",1,1026,"416-21","Alloy 617",314626,"Plate"
164.33,-0.00097,"Qualified",,37.42,"CapPass","Cycle 1",1,1027,"416-21","Alloy 617",314626,"Plate"
170.72,-0.00092,"Qualified",,37.47,"CapPass","Cycle 1",1,1028,"416-21","Alloy 617",314626,"Plate"
176.94,-0.00087,"Qualified",,37.52,"CapPass","Cycle 1",1,1029,"416-21","Alloy 617",314626,"Plate"
183.34,-0.00082,"Qualified",,37.58,"CapPass","Cycle 1",1,1030,"416-21","Alloy 617",314626,"Plate"
189.40,-0.00077,"Qualified",,37.63,"CapPass","Cycle 1",1,1031,"416-21","Alloy 617",314626,"Plate"
195.05,-0.00072,"Qualified",,37.69,"CapPass","Cycle 1",1,1032,"416-21","Alloy 617",314626,"Plate"
201.20,-0.00067,"Qualified",,37.74,"CapPass","Cycle 1",1,1033,"416-21","Alloy 617",314626,"Plate"
204.05,-0.00065,"Qualified",,37.77,"CapPass","Cycle 1",1,1034,"416-21","Alloy 617",314626,"Plate"
207.09,-0.00062,"Qualified",,37.80,"CapPass","Cycle 1",1,1035,"416-21","Alloy 617",314626,"Plate"
212.79,-0.00057,"Qualified",,37.85,"CapPass","Cycle 1",1,1036,"416-21","Alloy 617",314626,"Plate"
218.80,-0.00052,"Qualified",,37.91,"CapPass","Cycle 1",1,1037,"416-21","Alloy 617",314626,"Plate"
224.85,-0.00047,"Qualified",,37.96,"CapPass","Cycle 1",1,1038,"416-21","Alloy 617",314626,"Plate"
230.31,-0.00042,"Qualified",,38.02,"CapPass","Cycle 1",1,1039,"416-21","Alloy 617",314626,"Plate"
235.67,-0.00037,"Qualified",,38.07,"CapPass","Cycle 1",1,1040,"416-21","Alloy 617",314626,"Plate"
225.94,-0.00031,"Qualified",,38.10,"CapPass","Cycle 1",1,1041,"416-21","Alloy 617",314626,"Plate"
226.43,-0.00026,"Qualified",,38.10,"CapPass","Cycle 1",1,1042,"416-21","Alloy 617",314626,"Plate"
226.82,-0.00020,"Qualified",,38.11,"CapPass","Cycle 1",1,1043,"416-21","Alloy 617",314626,"Plate"
227.36,-0.00013,"Qualified",,38.11,"CapPass","Cycle 1",1,1044,"416-21","Alloy 617",314626,"Plate"
227.52,-0.00007,"Qualified",,38.11,"CapPass","Cycle 1",1,1045,"416-21","Alloy 617",314626,"Plate"
227.66,-0.00002,"Qualified",,38.11,"CapPass","Cycle 1",1,1046,"416-21","Alloy 617",314626,"Plate"
228.09,0.00005,"Qualified",,38.12,"CapPass","Cycle 1",1,1047,"416-21","Alloy 617",314626,"Plate"
228.37,0.00011,"Qualified",,38.12,"CapPass","Cycle 1",1,1048,"416-21","Alloy 617",314626,"Plate"
228.65,0.00016,"Qualified",,38.12,"CapPass","Cycle 1",1,1049,"416-21","Alloy 617",314626,"Plate"
228.93,0.00022,"Qualified",,38.13,"CapPass","Cycle 1",1,1050,"416-21","Alloy 617",314626,"Plate"
229.04,0.00027,"Qualified",,38.13,"CapPass","Cycle 1",1,1051,"416-21","Alloy 617",314626,"Plate"
229.11,0.00032,"Qualified",,38.14,"CapPass","Cycle 1",1,1052,"416-21","Alloy 617",314626,"Plate"
207.87,0.00027,"Qualified",,38.21,"CapPass","Cycle 2",2,1053,"416-21","Alloy 617",314626,"Plate"
198.79,0.00022,"Qualified",,38.24,"CapPass","Cycle 2",2,1054,"416-21","Alloy 617",314626,"Plate"
190.64,0.00017,"Qualified",,38.26,"CapPass","Cycle 2",2,1055,"416-21","Alloy 617",314626,"Plate"
183.10,0.00012,"Qualified",,38.28,"CapPass","Cycle 2",2,1056,"416-21","Alloy 617",314626,"Plate"
176.82,0.00007,"Qualified",,38.31,"CapPass","Cycle 2",2,1057,"416-21","Alloy 617",314626,"Plate"
170.88,0.00002,"Qualified",,38.34,"CapPass","Cycle 2",2,1058,"416-21","Alloy 617",314626,"Plate"
183.17,0.00007,"Qualified",,38.53,"CapPass","Cycle 2",2,1059,"416-21","Alloy 617",314626,"Plate"
190.61,0.00012,"Qualified",,38.57,"CapPass","Cycle 2",2,1060,"416-21","Alloy 617",314626,"Plate"
198.07,0.00017,"Qualified",,38.61,"CapPass","Cycle 2",2,1061,"416-21","Alloy 617",314626,"Plate"
204.69,0.00022,"Qualified",,38.66,"CapPass","Cycle 2",2,1062,"416-21","Alloy 617",314626,"Plate"
211.35,0.00027,"Qualified",,38.70,"CapPass","Cycle 2",2,1063,"416-21","Alloy 617",314626,"Plate"
217.67,0.00032,"Qualified",,38.75,"CapPass","Cycle 2",2,1064,"416-21","Alloy 617",314626,"Plate"
220.40,0.00034,"Qualified",,38.77,"CapPass","Cycle 2",2,1065,"416-21","Alloy 617",314626,"Plate"
223.26,0.00037,"Qualified",,38.79,"CapPass","Cycle 2",2,1066,"416-21","Alloy 617",314626,"Plate"
228.67,0.00042,"Qualified",,38.84,"CapPass","Cycle 2",2,1067,"416-21","Alloy 617",314626,"Plate"
233.59,0.00047,"Qualified",,38.89,"CapPass","Cycle 2",2,1068,"416-21","Alloy 617",314626,"Plate"
238.32,0.00052,"Qualified",,38.93,"CapPass","Cycle 2",2,1069,"416-21","Alloy 617",314626,"Plate"
232.06,0.00047,"Qualified",,38.97,"CapPass","Cycle 2",2,1070,"416-21","Alloy 617",314626,"Plate"
232.48,0.00042,"Qualified",,38.98,"CapPass","Cycle 2",2,1071,"416-21","Alloy 617",314626,"Plate"
233.02,0.00036,"Qualified",,38.98,"CapPass","Cycle 2",2,1072,"416-21","Alloy 617",314626,"Plate"
233.74,0.00031,"Qualified",,38.99,"CapPass","Cycle 2",2,1073,"416-21","Alloy 617",314626,"Plate"
235.36,0.00026,"Qualified",,39.00,"CapPass","Cycle 2",2,1074,"416-21","Alloy 617",314626,"Plate"
234.47,0.00031,"Qualified",,39.04,"CapPass","Cycle 2",2,1075,"416-21","Alloy 617",314626,"Plate"
236.99,0.00036,"Qualified",,39.04,"CapPass","Cycle 2",2,1076,"416-21","Alloy 617",314626,"Plate"
233.87,0.00042,"Qualified",,39.05,"CapPass","Cycle 2",2,1077,"416-21","Alloy 617",314626,"Plate"
235.62,0.00047,"Qualified",,39.05,"CapPass","Cycle 2",2,1078,"416-21","Alloy 617",314626,"Plate"
236.43,0.00052,"Qualified",,39.06,"CapPass","Cycle 2",2,1079,"416-21","Alloy 617",314626,"Plate"
229.88,0.00057,"Qualified",,39.06,"CapPass","Cycle 2",2,1080,"416-21","Alloy 617",314626,"Plate"
231.32,0.00064,"Qualified",,39.06,"CapPass","Cycle 2",2,1081,"416-21","Alloy 617",314626,"Plate"
232.78,0.00070,"Qualified",,39.07,"CapPass","Cycle 2",2,1082,"416-21","Alloy 617",314626,"Plate"
233.67,0.00077,"Qualified",,39.07,"CapPass","Cycle 2",2,1083,"416-21","Alloy 617",314626,"Plate"
234.76,0.00083,"Qualified",,39.07,"CapPass","Cycle 2",2,1084,"416-21","Alloy 617",314626,"Plate"
235.76,0.00088,"Qualified",,39.08,"CapPass","Cycle 2",2,1085,"416-21","Alloy 617",314626,"Plate"
235.44,0.00094,"Qualified",,39.08,"CapPass","Cycle 2",2,1086,"416-21","Alloy 617",314626,"Plate"
233.49,0.00099,"Qualified",,39.08,"CapPass","Cycle 2",2,1087,"416-21","Alloy 617",314626,"Plate"
234.83,0.00105,"Qualified",,39.09,"CapPass","Cycle 2",2,1088,"416-21","Alloy 617",314626,"Plate"
235.78,0.00111,"Qualified",,39.09,"CapPass","Cycle 2",2,1089,"416-21","Alloy 617",314626,"Plate"
236.50,0.00117,"Qualified",,39.10,"CapPass","Cycle 2",2,1090,"416-21","Alloy 617",314626,"Plate"
236.73,0.00122,"Qualified",,39.10,"CapPass","Cycle 2",2,1091,"416-21","Alloy 617",314626,"Plate"
233.71,0.00127,"Qualified",,39.11,"CapPass","Cycle 2",2,1092,"416-21","Alloy 617",314626,"Plate"
233.51,0.00133,"Qualified",,39.12,"CapPass","Cycle 2",2,1093,"416-21","Alloy 617",314626,"Plate"
205.73,0.00127,"Qualified",,39.21,"CapPass","Cycle 2",2,1094,"416-21","Alloy 617",314626,"Plate"
196.36,0.00122,"Qualified",,39.23,"CapPass","Cycle 2",2,1095,"416-21","Alloy 617",314626,"Plate"
188.03,0.00117,"Qualified",,39.25,"CapPass","Cycle 2",2,1096,"416-21","Alloy 617",314626,"Plate"
180.46,0.00112,"Qualified",,39.27,"CapPass","Cycle 2",2,1097,"416-21","Alloy 617",314626,"Plate"
173.05,0.00107,"Qualified",,39.30,"CapPass","Cycle 2",2,1098,"416-21","Alloy 617",314626,"Plate"
166.01,0.00102,"Qualified",,39.34,"CapPass","Cycle 2",2,1099,"416-21","Alloy 617",314626,"Plate"
176.44,0.00107,"Qualified",,39.51,"CapPass","Cycle 2",2,1100,"416-21","Alloy 617",314626,"Plate"
183.53,0.00112,"Qualified",,39.55,"CapPass","Cycle 2",2,1101,"416-21","Alloy 617",314626,"Plate"
190.34,0.00117,"Qualified",,39.59,"CapPass","Cycle 2",2,1102,"416-21","Alloy 617",314626,"Plate"
196.43,0.00122,"Qualified",,39.63,"CapPass","Cycle 2",2,1103,"416-21","Alloy 617",314626,"Plate"
202.28,0.00127,"Qualified",,39.67,"CapPass","Cycle 2",2,1104,"416-21","Alloy 617",314626,"Plate"
207.78,0.00132,"Qualified",,39.72,"CapPass","Cycle 2",2,1105,"416-21","Alloy 617",314626,"Plate"
213.19,0.00137,"Qualified",,39.77,"CapPass","Cycle 2",2,1106,"416-21","Alloy 617",314626,"Plate"
213.53,0.00138,"Qualified",,39.77,"CapPass","Cycle 2",2,1107,"416-21","Alloy 617",314626,"Plate"
218.30,0.00142,"Qualified",,39.82,"CapPass","Cycle 2",2,1108,"416-21","Alloy 617",314626,"Plate"
223.32,0.00147,"Qualified",,39.87,"CapPass","Cycle 2",2,1109,"416-21","Alloy 617",314626,"Plate"
228.15,0.00152,"Qualified",,39.92,"CapPass","Cycle 2",2,1110,"416-21","Alloy 617",314626,"Plate"
232.62,0.00157,"Qualified",,39.97,"CapPass","Cycle 2",2,1111,"416-21","Alloy 617",314626,"Plate"
237.03,0.00162,"Qualified",,40.03,"CapPass","Cycle 2",2,1112,"416-21","Alloy 617",314626,"Plate"
241.39,0.00168,"Qualified",,40.08,"CapPass","Cycle 2",2,1113,"416-21","Alloy 617",314626,"Plate"
245.03,0.00173,"Qualified",,40.12,"CapPass","Cycle 2",2,1114,"416-21","Alloy 617",314626,"Plate"
235.39,0.00178,"Qualified",,40.16,"CapPass","Cycle 2",2,1115,"416-21","Alloy 617",314626,"Plate"
235.70,0.00184,"Qualified",,40.16,"CapPass","Cycle 2",2,1116,"416-21","Alloy 617",314626,"Plate"
235.96,0.00191,"Qualified",,40.16,"CapPass","Cycle 2",2,1117,"416-21","Alloy 617",314626,"Plate"
236.24,0.00197,"Qualified",,40.16,"CapPass","Cycle 2",2,1118,"416-21","Alloy 617",314626,"Plate"
236.45,0.00203,"Qualified",,40.17,"CapPass","Cycle 2",2,1119,"416-21","Alloy 617",314626,"Plate"
236.48,0.00209,"Qualified",,40.17,"CapPass","Cycle 2",2,1120,"416-21","Alloy 617",314626,"Plate"
236.82,0.00215,"Qualified",,40.17,"CapPass","Cycle 2",2,1121,"416-21","Alloy 617",314626,"Plate"
236.85,0.00220,"Qualified",,40.17,"CapPass","Cycle 2",2,1122,"416-21","Alloy 617",314626,"Plate"
237.05,0.00227,"Qualified",,40.17,"CapPass","Cycle 2",2,1123,"416-21","Alloy 617",314626,"Plate"
237.25,0.00233,"Qualified",,40.18,"CapPass","Cycle 2",2,1124,"416-21","Alloy 617",314626,"Plate"
237.37,0.00238,"Qualified",,40.18,"CapPass","Cycle 2",2,1125,"416-21","Alloy 617",314626,"Plate"
237.35,0.00243,"Qualified",,40.18,"CapPass","Cycle 2",2,1126,"416-21","Alloy 617",314626,"Plate"
237.11,0.00249,"Qualified",,40.19,"CapPass","Cycle 2",2,1127,"416-21","Alloy 617",314626,"Plate"
235.01,0.00254,"Qualified",,40.21,"CapPass","Cycle 2",2,1128,"416-21","Alloy 617",314626,"Plate"
218.21,0.00249,"Qualified",,40.25,"CapPass","Cycle 2",2,1129,"416-21","Alloy 617",314626,"Plate"
207.57,0.00244,"Qualified",,40.27,"CapPass","Cycle 2",2,1130,"416-21","Alloy 617",314626,"Plate"
198.32,0.00239,"Qualified",,40.29,"CapPass","Cycle 2",2,1131,"416-21","Alloy 617",314626,"Plate"
189.93,0.00233,"Qualified",,40.31,"CapPass","Cycle 2",2,1132,"416-21","Alloy 617",314626,"Plate"
182.10,0.00228,"Qualified",,40.32,"CapPass","Cycle 2",2,1133,"416-21","Alloy 617",314626,"Plate"
174.86,0.00223,"Qualified",,40.34,"CapPass","Cycle 2",2,1134,"416-21","Alloy 617",314626,"Plate"
167.94,0.00218,"Qualified",,40.36,"CapPass","Cycle 2",2,1135,"416-21","Alloy 617",314626,"Plate"
161.50,0.00213,"Qualified",,40.38,"CapPass","Cycle 2",2,1136,"416-21","Alloy 617",314626,"Plate"
156.15,0.00208,"Qualified",,40.42,"CapPass","Cycle 2",2,1137,"416-21","Alloy 617",314626,"Plate"
168.60,0.00213,"Qualified",,40.57,"CapPass","Cycle 2",2,1138,"416-21","Alloy 617",314626,"Plate"
175.55,0.00218,"Qualified",,40.61,"CapPass","Cycle 2",2,1139,"416-21","Alloy 617",314626,"Plate"
182.33,0.00223,"Qualified",,40.64,"CapPass","Cycle 2",2,1140,"416-21","Alloy 617",314626,"Plate"
188.62,0.00228,"Qualified",,40.68,"CapPass","Cycle 2",2,1141,"416-21","Alloy 617",314626,"Plate"
194.55,0.00233,"Qualified",,40.72,"CapPass","Cycle 2",2,1142,"416-21","Alloy 617",314626,"Plate"
200.37,0.00238,"Qualified",,40.77,"CapPass","Cycle 2",2,1143,"416-21","Alloy 617",314626,"Plate"
200.85,0.00239,"Qualified",,40.77,"CapPass","Cycle 2",2,1144,"416-21","Alloy 617",314626,"Plate"
206.21,0.00243,"Qualified",,40.82,"CapPass","Cycle 2",2,1145,"416-21","Alloy 617",314626,"Plate"
211.72,0.00248,"Qualified",,40.87,"CapPass","Cycle 2",2,1146,"416-21","Alloy 617",314626,"Plate"
217.10,0.00253,"Qualified",,40.92,"CapPass","Cycle 2",2,1147,"416-21","Alloy 617",314626,"Plate"
222.24,0.00258,"Qualified",,40.97,"CapPass","Cycle 2",2,1148,"416-21","Alloy 617",314626,"Plate"
227.43,0.00263,"Qualified",,41.03,"CapPass","Cycle 2",2,1149,"416-21","Alloy 617",314626,"Plate"
232.71,0.00268,"Qualified",,41.08,"CapPass","Cycle 2",2,1150,"416-21","Alloy 617",314626,"Plate"
237.84,0.00274,"Qualified",,41.14,"CapPass","Cycle 2",2,1151,"416-21","Alloy 617",314626,"Plate"
242.46,0.00279,"Qualified",,41.19,"CapPass","Cycle 2",2,1152,"416-21","Alloy 617",314626,"Plate"
238.54,0.00284,"Qualified",,41.22,"CapPass","Cycle 2",2,1153,"416-21","Alloy 617",314626,"Plate"
241.02,0.00289,"Qualified",,41.25,"CapPass","Cycle 2",2,1154,"416-21","Alloy 617",314626,"Plate"
245.09,0.00294,"Qualified",,41.30,"CapPass","Cycle 2",2,1155,"416-21","Alloy 617",314626,"Plate"
238.87,0.00299,"Qualified",,41.34,"CapPass","Cycle 2",2,1156,"416-21","Alloy 617",314626,"Plate"
239.37,0.00304,"Qualified",,41.34,"CapPass","Cycle 2",2,1157,"416-21","Alloy 617",314626,"Plate"
240.12,0.00310,"Qualified",,41.35,"CapPass","Cycle 2",2,1158,"416-21","Alloy 617",314626,"Plate"
241.03,0.00315,"Qualified",,41.38,"CapPass","Cycle 2",2,1159,"416-21","Alloy 617",314626,"Plate"
237.55,0.00320,"Qualified",,41.54,"CapPass","Cycle 2",2,1160,"416-21","Alloy 617",314626,"Plate"
240.92,0.00325,"Qualified",,41.65,"CapPass","Cycle 2",2,1161,"416-21","Alloy 617",314626,"Plate"
245.91,0.00330,"Qualified",,41.71,"CapPass","Cycle 2",2,1162,"416-21","Alloy 617",314626,"Plate"
238.71,0.00335,"Qualified",,41.75,"CapPass","Cycle 2",2,1163,"416-21","Alloy 617",314626,"Plate"
239.29,0.00340,"Qualified",,41.76,"CapPass","Cycle 2",2,1164,"416-21","Alloy 617",314626,"Plate"
239.67,0.00346,"Qualified",,41.76,"CapPass","Cycle 2",2,1165,"416-21","Alloy 617",314626,"Plate"
240.00,0.00353,"Qualified",,41.77,"CapPass","Cycle 2",2,1166,"416-21","Alloy 617",314626,"Plate"
240.28,0.00358,"Qualified",,41.77,"CapPass","Cycle 2",2,1167,"416-21","Alloy 617",314626,"Plate"
240.47,0.00364,"Qualified",,41.77,"CapPass","Cycle 2",2,1168,"416-21","Alloy 617",314626,"Plate"
240.51,0.00367,"Qualified",,41.77,"CapPass","Cycle 2",2,1169,"416-21","Alloy 617",314626,"Plate"
240.62,0.00370,"Qualified",,41.77,"CapPass","Cycle 2",2,1170,"416-21","Alloy 617",314626,"Plate"
240.85,0.00375,"Qualified",,41.77,"CapPass","Cycle 2",2,1171,"416-21","Alloy 617",314626,"Plate"
241.04,0.00382,"Qualified",,41.78,"CapPass","Cycle 2",2,1172,"416-21","Alloy 617",314626,"Plate"
241.39,0.00388,"Qualified",,41.78,"CapPass","Cycle 2",2,1173,"416-21","Alloy 617",314626,"Plate"
241.47,0.00394,"Qualified",,41.78,"CapPass","Cycle 2",2,1174,"416-21","Alloy 617",314626,"Plate"
241.67,0.00400,"Qualified",,41.79,"CapPass","Cycle 2",2,1175,"416-21","Alloy 617",314626,"Plate"
241.72,0.00405,"Qualified",,41.79,"CapPass","Cycle 2",2,1176,"416-21","Alloy 617",314626,"Plate"
241.26,0.00410,"Qualified",,41.80,"CapPass","Cycle 2",2,1177,"416-21","Alloy 617",314626,"Plate"
219.08,0.00405,"Qualified",,41.87,"CapPass","Cycle 2",2,1178,"416-21","Alloy 617",314626,"Plate"
209.42,0.00400,"Qualified",,41.88,"CapPass","Cycle 2",2,1179,"416-21","Alloy 617",314626,"Plate"
200.86,0.00395,"Qualified",,41.90,"CapPass","Cycle 2",2,1180,"416-21","Alloy 617",314626,"Plate"
192.91,0.00390,"Qualified",,41.92,"CapPass","Cycle 2",2,1181,"416-21","Alloy 617",314626,"Plate"
184.92,0.00384,"Qualified",,41.94,"CapPass","Cycle 2",2,1182,"416-21","Alloy 617",314626,"Plate"
177.38,0.00379,"Qualified",,41.96,"CapPass","Cycle 2",2,1183,"416-21","Alloy 617",314626,"Plate"
170.43,0.00374,"Qualified",,41.99,"CapPass","Cycle 2",2,1184,"416-21","Alloy 617",314626,"Plate"
164.82,0.00369,"Qualified",,42.03,"CapPass","Cycle 2",2,1185,"416-21","Alloy 617",314626,"Plate"
177.44,0.00374,"Qualified",,42.18,"CapPass","Cycle 2",2,1186,"416-21","Alloy 617",314626,"Plate"
184.55,0.00379,"Qualified",,42.22,"CapPass","Cycle 2",2,1187,"416-21","Alloy 617",314626,"Plate"
191.11,0.00384,"Qualified",,42.25,"CapPass","Cycle 2",2,1188,"416-21","Alloy 617",314626,"Plate"
197.53,0.00390,"Qualified",,42.29,"CapPass","Cycle 2",2,1189,"416-21","Alloy 617",314626,"Plate"
203.67,0.00395,"Qualified",,42.33,"CapPass","Cycle 2",2,1190,"416-21","Alloy 617",314626,"Plate"
209.62,0.00400,"Qualified",,42.38,"CapPass","Cycle 2",2,1191,"416-21","Alloy 617",314626,"Plate"
215.13,0.00405,"Qualified",,42.42,"CapPass","Cycle 2",2,1192,"416-21","Alloy 617",314626,"Plate"
220.17,0.00410,"Qualified",,42.47,"CapPass","Cycle 2",2,1193,"416-21","Alloy 617",314626,"Plate"
224.91,0.00415,"Qualified",,42.52,"CapPass","Cycle 2",2,1194,"416-21","Alloy 617",314626,"Plate"
229.55,0.00420,"Qualified",,42.57,"CapPass","Cycle 2",2,1195,"416-21","Alloy 617",314626,"Plate"
233.74,0.00425,"Qualified",,42.62,"CapPass","Cycle 2",2,1196,"416-21","Alloy 617",314626,"Plate"
238.11,0.00430,"Qualified",,42.67,"CapPass","Cycle 2",2,1197,"416-21","Alloy 617",314626,"Plate"
242.45,0.00435,"Qualified",,42.73,"CapPass","Cycle 2",2,1198,"416-21","Alloy 617",314626,"Plate"
245.75,0.00439,"Qualified",,42.77,"CapPass","Cycle 2",2,1199,"416-21","Alloy 617",314626,"Plate"
246.29,0.00440,"Qualified",,42.78,"CapPass","Cycle 2",2,1200,"416-21","Alloy 617",314626,"Plate"
250.13,0.00445,"Qualified",,42.83,"CapPass","Cycle 2",2,1201,"416-21","Alloy 617",314626,"Plate"
244.83,0.00450,"Qualified",,42.88,"CapPass","Cycle 2",2,1202,"416-21","Alloy 617",314626,"Plate"
247.23,0.00455,"Qualified",,42.91,"CapPass","Cycle 2",2,1203,"416-21","Alloy 617",314626,"Plate"
245.21,0.00460,"Qualified",,42.96,"CapPass","Cycle 2",2,1204,"416-21","Alloy 617",314626,"Plate"
245.78,0.00466,"Qualified",,42.96,"CapPass","Cycle 2",2,1205,"416-21","Alloy 617",314626,"Plate"
245.96,0.00471,"Qualified",,42.97,"CapPass","Cycle 2",2,1206,"416-21","Alloy 617",314626,"Plate"
246.34,0.00477,"Qualified",,42.97,"CapPass","Cycle 2",2,1207,"416-21","Alloy 617",314626,"Plate"
246.40,0.00482,"Qualified",,42.97,"CapPass","Cycle 2",2,1208,"416-21","Alloy 617",314626,"Plate"
246.71,0.00488,"Qualified",,42.98,"CapPass","Cycle 2",2,1209,"416-21","Alloy 617",314626,"Plate"
247.01,0.00493,"Qualified",,42.98,"CapPass","Cycle 2",2,1210,"416-21","Alloy 617",314626,"Plate"
247.11,0.00499,"Qualified",,42.99,"CapPass","Cycle 2",2,1211,"416-21","Alloy 617",314626,"Plate"
247.18,0.00504,"Qualified",,42.99,"CapPass","Cycle 2",2,1212,"416-21","Alloy 617",314626,"Plate"
219.17,0.00498,"Qualified",,43.13,"CapPass","Cycle 2",2,1213,"416-21","Alloy 617",314626,"Plate"
210.72,0.00493,"Qualified",,43.17,"CapPass","Cycle 2",2,1214,"416-21","Alloy 617",314626,"Plate"
215.17,0.00499,"Qualified",,43.39,"CapPass","Cycle 2",2,1215,"416-21","Alloy 617",314626,"Plate"
221.05,0.00504,"Qualified",,43.44,"CapPass","Cycle 2",2,1216,"416-21","Alloy 617",314626,"Plate"
226.70,0.00509,"Qualified",,43.48,"CapPass","Cycle 2",2,1217,"416-21","Alloy 617",314626,"Plate"
231.96,0.00514,"Qualified",,43.52,"CapPass","Cycle 2",2,1218,"416-21","Alloy 617",314626,"Plate"
236.68,0.00519,"Qualified",,43.57,"CapPass","Cycle 2",2,1219,"416-21","Alloy 617",314626,"Plate"
241.53,0.00524,"Qualified",,43.62,"CapPass","Cycle 2",2,1220,"416-21","Alloy 617",314626,"Plate"
245.81,0.00529,"Qualified",,43.66,"CapPass","Cycle 2",2,1221,"416-21","Alloy 617",314626,"Plate"
249.77,0.00534,"Qualified",,43.71,"CapPass","Cycle 2",2,1222,"416-21","Alloy 617",314626,"Plate"
241.43,0.00539,"Qualified",,43.75,"CapPass","Cycle 2",2,1223,"416-21","Alloy 617",314626,"Plate"
241.95,0.00544,"Qualified",,43.76,"CapPass","Cycle 2",2,1224,"416-21","Alloy 617",314626,"Plate"
242.54,0.00550,"Qualified",,43.76,"CapPass","Cycle 2",2,1225,"416-21","Alloy 617",314626,"Plate"
242.99,0.00556,"Qualified",,43.77,"CapPass","Cycle 2",2,1226,"416-21","Alloy 617",314626,"Plate"
243.10,0.00557,"Qualified",,43.77,"CapPass","Cycle 2",2,1227,"416-21","Alloy 617",314626,"Plate"
243.35,0.00561,"Qualified",,43.77,"CapPass","Cycle 2",2,1228,"416-21","Alloy 617",314626,"Plate"
243.84,0.00567,"Qualified",,43.78,"CapPass","Cycle 2",2,1229,"416-21","Alloy 617",314626,"Plate"
244.19,0.00572,"Qualified",,43.79,"CapPass","Cycle 2",2,1230,"416-21","Alloy 617",314626,"Plate"
231.90,0.00577,"Qualified",,44.17,"CapPass","Cycle 2",2,1231,"416-21","Alloy 617",314626,"Plate"
237.03,0.00582,"Qualified",,44.21,"CapPass","Cycle 2",2,1232,"416-21","Alloy 617",314626,"Plate"
241.71,0.00587,"Qualified",,44.25,"CapPass","Cycle 2",2,1233,"416-21","Alloy 617",314626,"Plate"
245.96,0.00592,"Qualified",,44.29,"CapPass","Cycle 2",2,1234,"416-21","Alloy 617",314626,"Plate"
249.86,0.00597,"Qualified",,44.33,"CapPass","Cycle 2",2,1235,"416-21","Alloy 617",314626,"Plate"
246.60,0.00602,"Qualified",,44.41,"CapPass","Cycle 2",2,1236,"416-21","Alloy 617",314626,"Plate"
249.87,0.00607,"Qualified",,44.44,"CapPass","Cycle 2",2,1237,"416-21","Alloy 617",314626,"Plate"
251.64,0.00612,"Qualified",,44.46,"CapPass","Cycle 2",2,1238,"416-21","Alloy 617",314626,"Plate"
249.24,0.00617,"Qualified",,44.56,"CapPass","Cycle 2",2,1239,"416-21","Alloy 617",314626,"Plate"
