Repository: js-molina/fatigue-A617

File: data/850C/Strain rate 0.001/2.0% strain/HTM_A19_Cycles_41610.csv (part 4 of 23)
"Stress Mpa","Strain","Qual State","Qual Exceptions","Elapsed Time Sec","Data State","Cycle Label","Cycle","Count","Sample","Alloy","Heat","Material_Form"
242.86,0.00630,"Qualified",,44.42,"CapPass","Cycle 2",2,1240,"416-10","Alloy 617",314626,"Plate"
242.93,0.00636,"Qualified",,44.43,"CapPass","Cycle 2",2,1241,"416-10","Alloy 617",314626,"Plate"
243.09,0.00642,"Qualified",,44.43,"CapPass","Cycle 2",2,1242,"416-10","Alloy 617",314626,"Plate"
243.14,0.00647,"Qualified",,44.43,"CapPass","Cycle 2",2,1243,"416-10","Alloy 617",314626,"Plate"
243.23,0.00655,"Qualified",,44.43,"CapPass","Cycle 2",2,1244,"416-10","Alloy 617",314626,"Plate"
243.28,0.00661,"Qualified",,44.44,"CapPass","Cycle 2",2,1245,"416-10","Alloy 617",314626,"Plate"
243.10,0.00666,"Qualified",,44.44,"CapPass","Cycle 2",2,1246,"416-10","Alloy 617",314626,"Plate"
242.71,0.00671,"Qualified",,44.44,"CapPass","Cycle 2",2,1247,"416-10","Alloy 617",314626,"Plate"
241.98,0.00676,"Qualified",,44.45,"CapPass","Cycle 2",2,1248,"416-10","Alloy 617",314626,"Plate"
237.46,0.00682,"Qualified",,44.46,"CapPass","Cycle 2",2,1249,"416-10","Alloy 617",314626,"Plate"
220.46,0.00676,"Qualified",,44.49,"CapPass","Cycle 2",2,1250,"416-10","Alloy 617",314626,"Plate"
211.16,0.00671,"Qualified",,44.50,"CapPass","Cycle 2",2,1251,"416-10","Alloy 617",314626,"Plate"
203.06,0.00666,"Qualified",,44.51,"CapPass","Cycle 2",2,1252,"416-10","Alloy 617",314626,"Plate"
195.67,0.00661,"Qualified",,44.53,"CapPass","Cycle 2",2,1253,"416-10","Alloy 617",314626,"Plate"
188.78,0.00656,"Qualified",,44.54,"CapPass","Cycle 2",2,1254,"416-10","Alloy 617",314626,"Plate"
182.62,0.00650,"Qualified",,44.55,"CapPass","Cycle 2",2,1255,"416-10","Alloy 617",314626,"Plate"
176.58,0.00645,"Qualified",,44.57,"CapPass","Cycle 2",2,1256,"416-10","Alloy 617",314626,"Plate"
171.47,0.00640,"Qualified",,44.60,"CapPass","Cycle 2",2,1257,"416-10","Alloy 617",314626,"Plate"
178.07,0.00643,"Qualified",,44.76,"CapPass","Cycle 2",2,1258,"416-10","Alloy 617",314626,"Plate"
181.17,0.00645,"Qualified",,44.79,"CapPass","Cycle 2",2,1259,"416-10","Alloy 617",314626,"Plate"
187.16,0.00650,"Qualified",,44.85,"CapPass","Cycle 2",2,1260,"416-10","Alloy 617",314626,"Plate"
193.05,0.00655,"Qualified",,44.90,"CapPass","Cycle 2",2,1261,"416-10","Alloy 617",314626,"Plate"
199.03,0.00660,"Qualified",,44.96,"CapPass","Cycle 2",2,1262,"416-10","Alloy 617",314626,"Plate"
204.71,0.00665,"Qualified",,45.01,"CapPass","Cycle 2",2,1263,"416-10","Alloy 617",314626,"Plate"
210.31,0.00670,"Qualified",,45.06,"CapPass","Cycle 2",2,1264,"416-10","Alloy 617",314626,"Plate"
215.79,0.00676,"Qualified",,45.12,"CapPass","Cycle 2",2,1265,"416-10","Alloy 617",314626,"Plate"
221.23,0.00681,"Qualified",,45.17,"CapPass","Cycle 2",2,1266,"416-10","Alloy 617",314626,"Plate"
226.59,0.00686,"Qualified",,45.22,"CapPass","Cycle 2",2,1267,"416-10","Alloy 617",314626,"Plate"
231.73,0.00691,"Qualified",,45.28,"CapPass","Cycle 2",2,1268,"416-10","Alloy 617",314626,"Plate"
236.60,0.00696,"Qualified",,45.33,"CapPass","Cycle 2",2,1269,"416-10","Alloy 617",314626,"Plate"
241.30,0.00701,"Qualified",,45.38,"CapPass","Cycle 2",2,1270,"416-10","Alloy 617",314626,"Plate"
245.88,0.00706,"Qualified",,45.43,"CapPass","Cycle 2",2,1271,"416-10","Alloy 617",314626,"Plate"
242.73,0.00711,"Qualified",,45.55,"CapPass","Cycle 2",2,1272,"416-10","Alloy 617",314626,"Plate"
247.98,0.00716,"Qualified",,45.60,"CapPass","Cycle 2",2,1273,"416-10","Alloy 617",314626,"Plate"
246.24,0.00722,"Qualified",,45.61,"CapPass","Cycle 2",2,1274,"416-10","Alloy 617",314626,"Plate"
247.58,0.00727,"Qualified",,45.62,"CapPass","Cycle 2",2,1275,"416-10","Alloy 617",314626,"Plate"
248.53,0.00733,"Qualified",,45.63,"CapPass","Cycle 2",2,1276,"416-10","Alloy 617",314626,"Plate"
249.17,0.00738,"Qualified",,45.64,"CapPass","Cycle 2",2,1277,"416-10","Alloy 617",314626,"Plate"
248.40,0.00743,"Qualified",,45.65,"CapPass","Cycle 2",2,1278,"416-10","Alloy 617",314626,"Plate"
248.43,0.00749,"Qualified",,45.66,"CapPass","Cycle 2",2,1279,"416-10","Alloy 617",314626,"Plate"
248.26,0.00754,"Qualified",,45.67,"CapPass","Cycle 2",2,1280,"416-10","Alloy 617",314626,"Plate"
246.96,0.00759,"Qualified",,45.69,"CapPass","Cycle 2",2,1281,"416-10","Alloy 617",314626,"Plate"
236.22,0.00756,"Qualified",,45.76,"CapPass","Cycle 2",2,1282,"416-10","Alloy 617",314626,"Plate"
238.97,0.00764,"Qualified",,45.98,"CapPass","Cycle 2",2,1283,"416-10","Alloy 617",314626,"Plate"
243.09,0.00769,"Qualified",,46.04,"CapPass","Cycle 2",2,1284,"416-10","Alloy 617",314626,"Plate"
247.00,0.00774,"Qualified",,46.09,"CapPass","Cycle 2",2,1285,"416-10","Alloy 617",314626,"Plate"
250.88,0.00779,"Qualified",,46.14,"CapPass","Cycle 2",2,1286,"416-10","Alloy 617",314626,"Plate"
254.86,0.00784,"Qualified",,46.19,"CapPass","Cycle 2",2,1287,"416-10","Alloy 617",314626,"Plate"
247.47,0.00790,"Qualified",,46.21,"CapPass","Cycle 2",2,1288,"416-10","Alloy 617",314626,"Plate"
247.79,0.00796,"Qualified",,46.22,"CapPass","Cycle 2",2,1289,"416-10","Alloy 617",314626,"Plate"
247.96,0.00804,"Qualified",,46.22,"CapPass","Cycle 2",2,1290,"416-10","Alloy 617",314626,"Plate"
248.32,0.00809,"Qualified",,46.22,"CapPass","Cycle 2",2,1291,"416-10","Alloy 617",314626,"Plate"
248.42,0.00816,"Qualified",,46.22,"CapPass","Cycle 2",2,1292,"416-10","Alloy 617",314626,"Plate"
248.48,0.00822,"Qualified",,46.22,"CapPass","Cycle 2",2,1293,"416-10","Alloy 617",314626,"Plate"
248.69,0.00827,"Qualified",,46.23,"CapPass","Cycle 2",2,1294,"416-10","Alloy 617",314626,"Plate"
248.68,0.00833,"Qualified",,46.23,"CapPass","Cycle 2",2,1295,"416-10","Alloy 617",314626,"Plate"
248.75,0.00840,"Qualified",,46.23,"CapPass","Cycle 2",2,1296,"416-10","Alloy 617",314626,"Plate"
248.64,0.00846,"Qualified",,46.23,"CapPass","Cycle 2",2,1297,"416-10","Alloy 617",314626,"Plate"
248.50,0.00851,"Qualified",,46.24,"CapPass","Cycle 2",2,1298,"416-10","Alloy 617",314626,"Plate"
247.87,0.00857,"Qualified",,46.24,"CapPass","Cycle 2",2,1299,"416-10","Alloy 617",314626,"Plate"
246.79,0.00862,"Qualified",,46.25,"CapPass","Cycle 2",2,1300,"416-10","Alloy 617",314626,"Plate"
217.10,0.00857,"Qualified",,46.29,"CapPass","Cycle 2",2,1301,"416-10","Alloy 617",314626,"Plate"
208.86,0.00852,"Qualified",,46.31,"CapPass","Cycle 2",2,1302,"416-10","Alloy 617",314626,"Plate"
201.21,0.00847,"Qualified",,46.32,"CapPass","Cycle 2",2,1303,"416-10","Alloy 617",314626,"Plate"
194.26,0.00842,"Qualified",,46.33,"CapPass","Cycle 2",2,1304,"416-10","Alloy 617",314626,"Plate"
187.83,0.00837,"Qualified",,46.34,"CapPass","Cycle 2",2,1305,"416-10","Alloy 617",314626,"Plate"
181.80,0.00831,"Qualified",,46.36,"CapPass","Cycle 2",2,1306,"416-10","Alloy 617",314626,"Plate"
176.17,0.00826,"Qualified",,46.38,"CapPass","Cycle 2",2,1307,"416-10","Alloy 617",314626,"Plate"
171.19,0.00821,"Qualified",,46.40,"CapPass","Cycle 2",2,1308,"416-10","Alloy 617",314626,"Plate"
182.41,0.00826,"Qualified",,46.59,"CapPass","Cycle 2",2,1309,"416-10","Alloy 617",314626,"Plate"
188.72,0.00831,"Qualified",,46.65,"CapPass","Cycle 2",2,1310,"416-10","Alloy 617",314626,"Plate"
194.94,0.00836,"Qualified",,46.70,"CapPass","Cycle 2",2,1311,"416-10","Alloy 617",314626,"Plate"
200.95,0.00841,"Qualified",,46.76,"CapPass","Cycle 2",2,1312,"416-10","Alloy 617",314626,"Plate"
201.84,0.00842,"Qualified",,46.76,"CapPass","Cycle 2",2,1313,"416-10","Alloy 617",314626,"Plate"
206.25,0.00846,"Qualified",,46.81,"CapPass","Cycle 2",2,1314,"416-10","Alloy 617",314626,"Plate"
211.59,0.00851,"Qualified",,46.86,"CapPass","Cycle 2",2,1315,"416-10","Alloy 617",314626,"Plate"
216.98,0.00856,"Qualified",,46.91,"CapPass","Cycle 2",2,1316,"416-10","Alloy 617",314626,"Plate"
221.90,0.00861,"Qualified",,46.96,"CapPass","Cycle 2",2,1317,"416-10","Alloy 617",314626,"Plate"
226.63,0.00866,"Qualified",,47.01,"CapPass","Cycle 2",2,1318,"416-10","Alloy 617",314626,"Plate"
231.17,0.00872,"Qualified",,47.06,"CapPass","Cycle 2",2,1319,"416-10","Alloy 617",314626,"Plate"
235.21,0.00877,"Qualified",,47.11,"CapPass","Cycle 2",2,1320,"416-10","Alloy 617",314626,"Plate"
239.84,0.00882,"Qualified",,47.17,"CapPass","Cycle 2",2,1321,"416-10","Alloy 617",314626,"Plate"
244.32,0.00887,"Qualified",,47.22,"CapPass","Cycle 2",2,1322,"416-10","Alloy 617",314626,"Plate"
248.90,0.00892,"Qualified",,47.28,"CapPass","Cycle 2",2,1323,"416-10","Alloy 617",314626,"Plate"
252.82,0.00897,"Qualified",,47.32,"CapPass","Cycle 2",2,1324,"416-10","Alloy 617",314626,"Plate"
256.38,0.00902,"Qualified",,47.37,"CapPass","Cycle 2",2,1325,"416-10","Alloy 617",314626,"Plate"
249.74,0.00907,"Qualified",,47.40,"CapPass","Cycle 2",2,1326,"416-10","Alloy 617",314626,"Plate"
250.36,0.00913,"Qualified",,47.40,"CapPass","Cycle 2",2,1327,"416-10","Alloy 617",314626,"Plate"
250.73,0.00918,"Qualified",,47.41,"CapPass","Cycle 2",2,1328,"416-10","Alloy 617",314626,"Plate"
251.22,0.00924,"Qualified",,47.42,"CapPass","Cycle 2",2,1329,"416-10","Alloy 617",314626,"Plate"
250.93,0.00929,"Qualified",,47.44,"CapPass","Cycle 2",2,1330,"416-10","Alloy 617",314626,"Plate"
243.61,0.00934,"Qualified",,47.67,"CapPass","Cycle 2",2,1331,"416-10","Alloy 617",314626,"Plate"
247.16,0.00939,"Qualified",,47.73,"CapPass","Cycle 2",2,1332,"416-10","Alloy 617",314626,"Plate"
249.95,0.00942,"Qualified",,47.76,"CapPass","Cycle 2",2,1333,"416-10","Alloy 617",314626,"Plate"
251.06,0.00944,"Qualified",,47.78,"CapPass","Cycle 2",2,1334,"416-10","Alloy 617",314626,"Plate"
254.55,0.00949,"Qualified",,47.83,"CapPass","Cycle 2",2,1335,"416-10","Alloy 617",314626,"Plate"
247.99,0.00954,"Qualified",,47.87,"CapPass","Cycle 2",2,1336,"416-10","Alloy 617",314626,"Plate"
248.87,0.00960,"Qualified",,47.88,"CapPass","Cycle 2",2,1337,"416-10","Alloy 617",314626,"Plate"
249.61,0.00965,"Qualified",,47.89,"CapPass","Cycle 2",2,1338,"416-10","Alloy 617",314626,"Plate"
250.08,0.00970,"Qualified",,47.92,"CapPass","Cycle 2",2,1339,"416-10","Alloy 617",314626,"Plate"
224.90,0.00965,"Qualified",,48.10,"CapPass","Cycle 2",2,1340,"416-10","Alloy 617",314626,"Plate"
215.29,0.00960,"Qualified",,48.16,"CapPass","Cycle 2",2,1341,"416-10","Alloy 617",314626,"Plate"
206.41,0.00955,"Qualified",,48.21,"CapPass","Cycle 2",2,1342,"416-10","Alloy 617",314626,"Plate"
197.73,0.00950,"Qualified",,48.26,"CapPass","Cycle 2",2,1343,"416-10","Alloy 617",314626,"Plate"
189.00,0.00945,"Qualified",,48.31,"CapPass","Cycle 2",2,1344,"416-10","Alloy 617",314626,"Plate"
180.86,0.00940,"Qualified",,48.36,"CapPass","Cycle 2",2,1345,"416-10","Alloy 617",314626,"Plate"
172.76,0.00935,"Qualified",,48.42,"CapPass","Cycle 2",2,1346,"416-10","Alloy 617",314626,"Plate"
164.42,0.00930,"Qualified",,48.47,"CapPass","Cycle 2",2,1347,"416-10","Alloy 617",314626,"Plate"
156.59,0.00924,"Qualified",,48.53,"CapPass","Cycle 2",2,1348,"416-10","Alloy 617",314626,"Plate"
148.67,0.00919,"Qualified",,48.58,"CapPass","Cycle 2",2,1349,"416-10","Alloy 617",314626,"Plate"
140.57,0.00914,"Qualified",,48.64,"CapPass","Cycle 2",2,1350,"416-10","Alloy 617",314626,"Plate"
132.27,0.00909,"Qualified",,48.69,"CapPass","Cycle 2",2,1351,"416-10","Alloy 617",314626,"Plate"
124.14,0.00904,"Qualified",,48.75,"CapPass","Cycle 2",2,1352,"416-10","Alloy 617",314626,"Plate"
122.07,0.00903,"Qualified",,48.76,"CapPass","Cycle 2",2,1353,"416-10","Alloy 617",314626,"Plate"
116.27,0.00899,"Qualified",,48.80,"CapPass","Cycle 2",2,1354,"416-10","Alloy 617",314626,"Plate"
108.25,0.00894,"Qualified",,48.86,"CapPass","Cycle 2",2,1355,"416-10","Alloy 617",314626,"Plate"
100.41,0.00889,"Qualified",,48.91,"CapPass","Cycle 2",2,1356,"416-10","Alloy 617",314626,"Plate"
92.84,0.00884,"Qualified",,48.97,"CapPass","Cycle 2",2,1357,"416-10","Alloy 617",314626,"Plate"
85.03,0.00879,"Qualified",,49.02,"CapPass","Cycle 2",2,1358,"416-10","Alloy 617",314626,"Plate"
77.21,0.00874,"Qualified",,49.08,"CapPass","Cycle 2",2,1359,"416-10","Alloy 617",314626,"Plate"
69.78,0.00869,"Qualified",,49.13,"CapPass","Cycle 2",2,1360,"416-10","Alloy 617",314626,"Plate"
62.35,0.00864,"Qualified",,49.19,"CapPass","Cycle 2",2,1361,"416-10","Alloy 617",314626,"Plate"
55.10,0.00859,"Qualified",,49.24,"CapPass","Cycle 2",2,1362,"416-10","Alloy 617",314626,"Plate"
47.50,0.00854,"Qualified",,49.30,"CapPass","Cycle 2",2,1363,"416-10","Alloy 617",314626,"Plate"
39.83,0.00849,"Qualified",,49.36,"CapPass","Cycle 2",2,1364,"416-10","Alloy 617",314626,"Plate"
32.27,0.00844,"Qualified",,49.41,"CapPass","Cycle 2",2,1365,"416-10","Alloy 617",314626,"Plate"
25.02,0.00839,"Qualified",,49.46,"CapPass","Cycle 2",2,1366,"416-10","Alloy 617",314626,"Plate"
17.67,0.00834,"Qualified",,49.52,"CapPass","Cycle 2",2,1367,"416-10","Alloy 617",314626,"Plate"
10.42,0.00829,"Qualified",,49.57,"CapPass","Cycle 2",2,1368,"416-10","Alloy 617",314626,"Plate"
3.30,0.00824,"Qualified",,49.63,"CapPass","Cycle 2",2,1369,"416-10","Alloy 617",314626,"Plate"
-3.98,0.00818,"Qualified",,49.68,"CapPass","Cycle 2",2,1370,"416-10","Alloy 617",314626,"Plate"
-10.75,0.00813,"Qualified",,49.74,"CapPass","Cycle 2",2,1371,"416-10","Alloy 617",314626,"Plate"
-13.94,0.00811,"Qualified",,49.76,"CapPass","Cycle 2",2,1372,"416-10","Alloy 617",314626,"Plate"
-16.61,0.00808,"Qualified",,49.79,"CapPass","Cycle 2",2,1373,"416-10","Alloy 617",314626,"Plate"
-24.46,0.00803,"Qualified",,49.94,"CapPass","Cycle 2",2,1374,"416-10","Alloy 617",314626,"Plate"
-32.69,0.00798,"Qualified",,49.97,"CapPass","Cycle 2",2,1375,"416-10","Alloy 617",314626,"Plate"
-39.15,0.00793,"Qualified",,50.00,"CapPass","Cycle 2",2,1376,"416-10","Alloy 617",314626,"Plate"
-45.51,0.00788,"Qualified",,50.03,"CapPass","Cycle 2",2,1377,"416-10","Alloy 617",314626,"Plate"
-50.83,0.00783,"Qualified",,50.07,"CapPass","Cycle 2",2,1378,"416-10","Alloy 617",314626,"Plate"
-56.09,0.00778,"Qualified",,50.13,"CapPass","Cycle 2",2,1379,"416-10","Alloy 617",314626,"Plate"
-61.31,0.00773,"Qualified",,50.19,"CapPass","Cycle 2",2,1380,"416-10","Alloy 617",314626,"Plate"
-66.84,0.00768,"Qualified",,50.25,"CapPass","Cycle 2",2,1381,"416-10","Alloy 617",314626,"Plate"
-72.55,0.00763,"Qualified",,50.31,"CapPass","Cycle 2",2,1382,"416-10","Alloy 617",314626,"Plate"
-78.42,0.00758,"Qualified",,50.38,"CapPass","Cycle 2",2,1383,"416-10","Alloy 617",314626,"Plate"
-83.95,0.00753,"Qualified",,50.44,"CapPass","Cycle 2",2,1384,"416-10","Alloy 617",314626,"Plate"
-89.86,0.00748,"Qualified",,50.50,"CapPass","Cycle 2",2,1385,"416-10","Alloy 617",314626,"Plate"
-95.80,0.00743,"Qualified",,50.56,"CapPass","Cycle 2",2,1386,"416-10","Alloy 617",314626,"Plate"
-101.60,0.00738,"Qualified",,50.62,"CapPass","Cycle 2",2,1387,"416-10","Alloy 617",314626,"Plate"
-107.48,0.00733,"Qualified",,50.67,"CapPass","Cycle 2",2,1388,"416-10","Alloy 617",314626,"Plate"
-113.43,0.00728,"Qualified",,50.73,"CapPass","Cycle 2",2,1389,"416-10","Alloy 617",314626,"Plate"
-118.84,0.00724,"Qualified",,50.76,"CapPass","Cycle 2",2,1390,"416-10","Alloy 617",314626,"Plate"
-120.34,0.00723,"Qualified",,50.77,"CapPass","Cycle 2",2,1391,"416-10","Alloy 617",314626,"Plate"
-126.96,0.00718,"Qualified",,50.81,"CapPass","Cycle 2",2,1392,"416-10","Alloy 617",314626,"Plate"
-133.35,0.00712,"Qualified",,50.85,"CapPass","Cycle 2",2,1393,"416-10","Alloy 617",314626,"Plate"
-139.18,0.00707,"Qualified",,50.88,"CapPass","Cycle 2",2,1394,"416-10","Alloy 617",314626,"Plate"
-144.88,0.00702,"Qualified",,50.92,"CapPass","Cycle 2",2,1395,"416-10","Alloy 617",314626,"Plate"
-150.48,0.00697,"Qualified",,50.95,"CapPass","Cycle 2",2,1396,"416-10","Alloy 617",314626,"Plate"
-155.68,0.00692,"Qualified",,50.99,"CapPass","Cycle 2",2,1397,"416-10","Alloy 617",314626,"Plate"
-160.52,0.00687,"Qualified",,51.03,"CapPass","Cycle 2",2,1398,"416-10","Alloy 617",314626,"Plate"
-165.04,0.00682,"Qualified",,51.06,"CapPass","Cycle 2",2,1399,"416-10","Alloy 617",314626,"Plate"
-169.20,0.00677,"Qualified",,51.10,"CapPass","Cycle 2",2,1400,"416-10","Alloy 617",314626,"Plate"
-172.84,0.00672,"Qualified",,51.14,"CapPass","Cycle 2",2,1401,"416-10","Alloy 617",314626,"Plate"
-176.04,0.00667,"Qualified",,51.18,"CapPass","Cycle 2",2,1402,"416-10","Alloy 617",314626,"Plate"
-178.73,0.00662,"Qualified",,51.22,"CapPass","Cycle 2",2,1403,"416-10","Alloy 617",314626,"Plate"
-181.26,0.00657,"Qualified",,51.25,"CapPass","Cycle 2",2,1404,"416-10","Alloy 617",314626,"Plate"
-183.14,0.00652,"Qualified",,51.29,"CapPass","Cycle 2",2,1405,"416-10","Alloy 617",314626,"Plate"
-184.99,0.00647,"Qualified",,51.34,"CapPass","Cycle 2",2,1406,"416-10","Alloy 617",314626,"Plate"
-187.05,0.00642,"Qualified",,51.39,"CapPass","Cycle 2",2,1407,"416-10","Alloy 617",314626,"Plate"
-189.35,0.00637,"Qualified",,51.45,"CapPass","Cycle 2",2,1408,"416-10","Alloy 617",314626,"Plate"
-191.73,0.00632,"Qualified",,51.50,"CapPass","Cycle 2",2,1409,"416-10","Alloy 617",314626,"Plate"
-193.78,0.00627,"Qualified",,51.54,"CapPass","Cycle 2",2,1410,"416-10","Alloy 617",314626,"Plate"
-195.68,0.00621,"Qualified",,51.59,"CapPass","Cycle 2",2,1411,"416-10","Alloy 617",314626,"Plate"
-196.92,0.00616,"Qualified",,51.63,"CapPass","Cycle 2",2,1412,"416-10","Alloy 617",314626,"Plate"
-197.93,0.00611,"Qualified",,51.67,"CapPass","Cycle 2",2,1413,"416-10","Alloy 617",314626,"Plate"
-198.86,0.00606,"Qualified",,51.72,"CapPass","Cycle 2",2,1414,"416-10","Alloy 617",314626,"Plate"
-199.72,0.00603,"Qualified",,51.76,"CapPass","Cycle 2",2,1415,"416-10","Alloy 617",314626,"Plate"
-200.33,0.00601,"Qualified",,51.79,"CapPass","Cycle 2",2,1416,"416-10","Alloy 617",314626,"Plate"
-202.28,0.00596,"Qualified",,51.84,"CapPass","Cycle 2",2,1417,"416-10","Alloy 617",314626,"Plate"
-204.09,0.00591,"Qualified",,51.90,"CapPass","Cycle 2",2,1418,"416-10","Alloy 617",314626,"Plate"
-205.24,0.00586,"Qualified",,51.94,"CapPass","Cycle 2",2,1419,"416-10","Alloy 617",314626,"Plate"
-205.09,0.00581,"Qualified",,51.97,"CapPass","Cycle 2",2,1420,"416-10","Alloy 617",314626,"Plate"
-205.53,0.00576,"Qualified",,52.01,"CapPass","Cycle 2",2,1421,"416-10","Alloy 617",314626,"Plate"
-205.94,0.00571,"Qualified",,52.06,"CapPass","Cycle 2",2,1422,"416-10","Alloy 617",314626,"Plate"
-206.98,0.00566,"Qualified",,52.14,"CapPass","Cycle 2",2,1423,"416-10","Alloy 617",314626,"Plate"
-209.42,0.00561,"Qualified",,52.20,"CapPass","Cycle 2",2,1424,"416-10","Alloy 617",314626,"Plate"
-211.64,0.00556,"Qualified",,52.26,"CapPass","Cycle 2",2,1425,"416-10","Alloy 617",314626,"Plate"
-210.33,0.00550,"Qualified",,52.28,"CapPass","Cycle 2",2,1426,"416-10","Alloy 617",314626,"Plate"
-210.59,0.00545,"Qualified",,52.28,"CapPass","Cycle 2",2,1427,"416-10","Alloy 617",314626,"Plate"
-210.96,0.00539,"Qualified",,52.29,"CapPass","Cycle 2",2,1428,"416-10","Alloy 617",314626,"Plate"
-211.17,0.00534,"Qualified",,52.30,"CapPass","Cycle 2",2,1429,"416-10","Alloy 617",314626,"Plate"
-210.40,0.00529,"Qualified",,52.32,"CapPass","Cycle 2",2,1430,"416-10","Alloy 617",314626,"Plate"
-203.13,0.00524,"Qualified",,52.59,"CapPass","Cycle 2",2,1431,"416-10","Alloy 617",314626,"Plate"
-207.65,0.00519,"Qualified",,52.65,"CapPass","Cycle 2",2,1432,"416-10","Alloy 617",314626,"Plate"
-212.33,0.00514,"Qualified",,52.70,"CapPass","Cycle 2",2,1433,"416-10","Alloy 617",314626,"Plate"
-216.50,0.00509,"Qualified",,52.75,"CapPass","Cycle 2",2,1434,"416-10","Alloy 617",314626,"Plate"
-216.78,0.00508,"Qualified",,52.76,"CapPass","Cycle 2",2,1435,"416-10","Alloy 617",314626,"Plate"
-215.36,0.00504,"Qualified",,52.80,"CapPass","Cycle 2",2,1436,"416-10","Alloy 617",314626,"Plate"
-216.25,0.00499,"Qualified",,52.85,"CapPass","Cycle 2",2,1437,"416-10","Alloy 617",314626,"Plate"
-217.13,0.00493,"Qualified",,52.86,"CapPass","Cycle 2",2,1438,"416-10","Alloy 617",314626,"Plate"
-217.72,0.00488,"Qualified",,52.87,"CapPass","Cycle 2",2,1439,"416-10","Alloy 617",314626,"Plate"
-218.38,0.00483,"Qualified",,52.88,"CapPass","Cycle 2",2,1440,"416-10","Alloy 617",314626,"Plate"
-217.72,0.00478,"Qualified",,52.91,"CapPass","Cycle 2",2,1441,"416-10","Alloy 617",314626,"Plate"
-215.66,0.00473,"Qualified",,53.08,"CapPass","Cycle 2",2,1442,"416-10","Alloy 617",314626,"Plate"
-219.61,0.00468,"Qualified",,53.15,"CapPass","Cycle 2",2,1443,"416-10","Alloy 617",314626,"Plate"
-220.75,0.00463,"Qualified",,53.26,"CapPass","Cycle 2",2,1444,"416-10","Alloy 617",314626,"Plate"
-222.41,0.00458,"Qualified",,53.27,"CapPass","Cycle 2",2,1445,"416-10","Alloy 617",314626,"Plate"
-223.16,0.00452,"Qualified",,53.27,"CapPass","Cycle 2",2,1446,"416-10","Alloy 617",314626,"Plate"
-223.38,0.00447,"Qualified",,53.28,"CapPass","Cycle 2",2,1447,"416-10","Alloy 617",314626,"Plate"
-223.90,0.00442,"Qualified",,53.29,"CapPass","Cycle 2",2,1448,"416-10","Alloy 617",314626,"Plate"
-223.81,0.00437,"Qualified",,53.29,"CapPass","Cycle 2",2,1449,"416-10","Alloy 617",314626,"Plate"
-223.13,0.00432,"Qualified",,53.31,"CapPass","Cycle 2",2,1450,"416-10","Alloy 617",314626,"Plate"
-222.67,0.00426,"Qualified",,53.32,"CapPass","Cycle 2",2,1451,"416-10","Alloy 617",314626,"Plate"
-221.78,0.00421,"Qualified",,53.33,"CapPass","Cycle 2",2,1452,"416-10","Alloy 617",314626,"Plate"
-200.85,0.00426,"Qualified",,53.44,"CapPass","Cycle 2",2,1453,"416-10","Alloy 617",314626,"Plate"
-204.33,0.00421,"Qualified",,53.62,"CapPass","Cycle 2",2,1454,"416-10","Alloy 617",314626,"Plate"
-208.97,0.00416,"Qualified",,53.67,"CapPass","Cycle 2",2,1455,"416-10","Alloy 617",314626,"Plate"
-213.87,0.00411,"Qualified",,53.72,"CapPass","Cycle 2",2,1456,"416-10","Alloy 617",314626,"Plate"
-217.50,0.00407,"Qualified",,53.76,"CapPass","Cycle 2",2,1457,"416-10","Alloy 617",314626,"Plate"
-218.64,0.00406,"Qualified",,53.78,"CapPass","Cycle 2",2,1458,"416-10","Alloy 617",314626,"Plate"
-223.29,0.00401,"Qualified",,53.83,"CapPass","Cycle 2",2,1459,"416-10","Alloy 617",314626,"Plate"
-227.87,0.00396,"Qualified",,53.88,"CapPass","Cycle 2",2,1460,"416-10","Alloy 617",314626,"Plate"
-224.46,0.00391,"Qualified",,53.93,"CapPass","Cycle 2",2,1461,"416-10","Alloy 617",314626,"Plate"
-225.57,0.00386,"Qualified",,53.94,"CapPass","Cycle 2",2,1462,"416-10","Alloy 617",314626,"Plate"
-225.96,0.00379,"Qualified",,53.95,"CapPass","Cycle 2",2,1463,"416-10","Alloy 617",314626,"Plate"
-226.28,0.00372,"Qualified",,53.95,"CapPass","Cycle 2",2,1464,"416-10","Alloy 617",314626,"Plate"
-226.52,0.00365,"Qualified",,53.95,"CapPass","Cycle 2",2,1465,"416-10","Alloy 617",314626,"Plate"
-226.79,0.00359,"Qualified",,53.96,"CapPass","Cycle 2",2,1466,"416-10","Alloy 617",314626,"Plate"
-226.88,0.00353,"Qualified",,53.96,"CapPass","Cycle 2",2,1467,"416-10","Alloy 617",314626,"Plate"
-227.02,0.00348,"Qualified",,53.96,"CapPass","Cycle 2",2,1468,"416-10","Alloy 617",314626,"Plate"
-226.98,0.00342,"Qualified",,53.97,"CapPass","Cycle 2",2,1469,"416-10","Alloy 617",314626,"Plate"
-226.67,0.00337,"Qualified",,53.97,"CapPass","Cycle 2",2,1470,"416-10","Alloy 617",314626,"Plate"
-225.85,0.00331,"Qualified",,53.98,"CapPass","Cycle 2",2,1471,"416-10","Alloy 617",314626,"Plate"
-202.47,0.00337,"Qualified",,54.03,"CapPass","Cycle 2",2,1472,"416-10","Alloy 617",314626,"Plate"
-194.64,0.00342,"Qualified",,54.05,"CapPass","Cycle 2",2,1473,"416-10","Alloy 617",314626,"Plate"
-187.44,0.00347,"Qualified",,54.07,"CapPass","Cycle 2",2,1474,"416-10","Alloy 617",314626,"Plate"
-181.03,0.00352,"Qualified",,54.09,"CapPass","Cycle 2",2,1475,"416-10","Alloy 617",314626,"Plate"
-175.10,0.00357,"Qualified",,54.12,"CapPass","Cycle 2",2,1476,"416-10","Alloy 617",314626,"Plate"
-182.73,0.00352,"Qualified",,54.30,"CapPass","Cycle 2",2,1477,"416-10","Alloy 617",314626,"Plate"
-188.01,0.00347,"Qualified",,54.35,"CapPass","Cycle 2",2,1478,"416-10","Alloy 617",314626,"Plate"
-193.92,0.00342,"Qualified",,54.41,"CapPass","Cycle 2",2,1479,"416-10","Alloy 617",314626,"Plate"
-199.34,0.00337,"Qualified",,54.46,"CapPass","Cycle 2",2,1480,"416-10","Alloy 617",314626,"Plate"
-205.11,0.00332,"Qualified",,54.52,"CapPass","Cycle 2",2,1481,"416-10","Alloy 617",314626,"Plate"
-210.53,0.00327,"Qualified",,54.57,"CapPass","Cycle 2",2,1482,"416-10","Alloy 617",314626,"Plate"
-215.68,0.00322,"Qualified",,54.62,"CapPass","Cycle 2",2,1483,"416-10","Alloy 617",314626,"Plate"
-220.66,0.00316,"Qualified",,54.67,"CapPass","Cycle 2",2,1484,"416-10","Alloy 617",314626,"Plate"
-225.47,0.00311,"Qualified",,54.72,"CapPass","Cycle 2",2,1485,"416-10","Alloy 617",314626,"Plate"
-229.22,0.00307,"Qualified",,54.76,"CapPass","Cycle 2",2,1486,"416-10","Alloy 617",314626,"Plate"
-230.07,0.00306,"Qualified",,54.77,"CapPass","Cycle 2",2,1487,"416-10","Alloy 617",314626,"Plate"
-234.87,0.00301,"Qualified",,54.83,"CapPass","Cycle 2",2,1488,"416-10","Alloy 617",314626,"Plate"
-229.33,0.00296,"Qualified",,54.87,"CapPass","Cycle 2",2,1489,"416-10","Alloy 617",314626,"Plate"
-229.64,0.00291,"Qualified",,54.87,"CapPass","Cycle 2",2,1490,"416-10","Alloy 617",314626,"Plate"
-230.05,0.00284,"Qualified",,54.87,"CapPass","Cycle 2",2,1491,"416-10","Alloy 617",314626,"Plate"
-230.18,0.00278,"Qualified",,54.88,"CapPass","Cycle 2",2,1492,"416-10","Alloy 617",314626,"Plate"
-230.52,0.00272,"Qualified",,54.88,"CapPass","Cycle 2",2,1493,"416-10","Alloy 617",314626,"Plate"
-230.73,0.00266,"Qualified",,54.88,"CapPass","Cycle 2",2,1494,"416-10","Alloy 617",314626,"Plate"
-230.80,0.00259,"Qualified",,54.88,"CapPass","Cycle 2",2,1495,"416-10","Alloy 617",314626,"Plate"
-231.07,0.00253,"Qualified",,54.88,"CapPass","Cycle 2",2,1496,"416-10","Alloy 617",314626,"Plate"
-231.10,0.00247,"Qualified",,54.88,"CapPass","Cycle 2",2,1497,"416-10","Alloy 617",314626,"Plate"
-231.15,0.00242,"Qualified",,54.89,"CapPass","Cycle 2",2,1498,"416-10","Alloy 617",314626,"Plate"
-231.28,0.00236,"Qualified",,54.89,"CapPass","Cycle 2",2,1499,"416-10","Alloy 617",314626,"Plate"
-231.02,0.00230,"Qualified",,54.89,"CapPass","Cycle 2",2,1500,"416-10","Alloy 617",314626,"Plate"
-230.72,0.00224,"Qualified",,54.90,"CapPass","Cycle 2",2,1501,"416-10","Alloy 617",314626,"Plate"
-229.96,0.00219,"Qualified",,54.90,"CapPass","Cycle 2",2,1502,"416-10","Alloy 617",314626,"Plate"
-225.84,0.00213,"Qualified",,54.91,"CapPass","Cycle 2",2,1503,"416-10","Alloy 617",314626,"Plate"
-206.58,0.00219,"Qualified",,54.94,"CapPass","Cycle 2",2,1504,"416-10","Alloy 617",314626,"Plate"
-197.28,0.00224,"Qualified",,54.95,"CapPass","Cycle 2",2,1505,"416-10","Alloy 617",314626,"Plate"
-189.05,0.00229,"Qualified",,54.96,"CapPass","Cycle 2",2,1506,"416-10","Alloy 617",314626,"Plate"
-181.43,0.00235,"Qualified",,54.97,"CapPass","Cycle 2",2,1507,"416-10","Alloy 617",314626,"Plate"
-174.51,0.00240,"Qualified",,54.98,"CapPass","Cycle 2",2,1508,"416-10","Alloy 617",314626,"Plate"
-167.97,0.00245,"Qualified",,55.00,"CapPass","Cycle 2",2,1509,"416-10","Alloy 617",314626,"Plate"
-162.13,0.00250,"Qualified",,55.01,"CapPass","Cycle 2",2,1510,"416-10","Alloy 617",314626,"Plate"
-156.40,0.00255,"Qualified",,55.02,"CapPass","Cycle 2",2,1511,"416-10","Alloy 617",314626,"Plate"
-151.53,0.00260,"Qualified",,55.04,"CapPass","Cycle 2",2,1512,"416-10","Alloy 617",314626,"Plate"
-148.16,0.00265,"Qualified",,55.09,"CapPass","Cycle 2",2,1513,"416-10","Alloy 617",314626,"Plate"
-156.96,0.00260,"Qualified",,55.20,"CapPass","Cycle 2",2,1514,"416-10","Alloy 617",314626,"Plate"
-163.77,0.00255,"Qualified",,55.26,"CapPass","Cycle 2",2,1515,"416-10","Alloy 617",314626,"Plate"
-170.47,0.00250,"Qualified",,55.31,"CapPass","Cycle 2",2,1516,"416-10","Alloy 617",314626,"Plate"
-176.69,0.00245,"Qualified",,55.36,"CapPass","Cycle 2",2,1517,"416-10","Alloy 617",314626,"Plate"
-182.88,0.00240,"Qualified",,55.42,"CapPass","Cycle 2",2,1518,"416-10","Alloy 617",314626,"Plate"
-188.52,0.00235,"Qualified",,55.47,"CapPass","Cycle 2",2,1519,"416-10","Alloy 617",314626,"Plate"
-194.17,0.00230,"Qualified",,55.52,"CapPass","Cycle 2",2,1520,"416-10","Alloy 617",314626,"Plate"
-199.71,0.00225,"Qualified",,55.57,"CapPass","Cycle 2",2,1521,"416-10","Alloy 617",314626,"Plate"
-205.13,0.00220,"Qualified",,55.63,"CapPass","Cycle 2",2,1522,"416-10","Alloy 617",314626,"Plate"
-210.64,0.00215,"Qualified",,55.68,"CapPass","Cycle 2",2,1523,"416-10","Alloy 617",314626,"Plate"
-216.15,0.00210,"Qualified",,55.73,"CapPass","Cycle 2",2,1524,"416-10","Alloy 617",314626,"Plate"
-219.19,0.00207,"Qualified",,55.76,"CapPass","Cycle 2",2,1525,"416-10","Alloy 617",314626,"Plate"
-221.58,0.00205,"Qualified",,55.79,"CapPass","Cycle 2",2,1526,"416-10","Alloy 617",314626,"Plate"
-226.82,0.00200,"Qualified",,55.84,"CapPass","Cycle 2",2,1527,"416-10","Alloy 617",314626,"Plate"
-231.95,0.00195,"Qualified",,55.89,"CapPass","Cycle 2",2,1528,"416-10","Alloy 617",314626,"Plate"
-236.63,0.00190,"Qualified",,55.94,"CapPass","Cycle 2",2,1529,"416-10","Alloy 617",314626,"Plate"
-240.85,0.00185,"Qualified",,55.99,"CapPass","Cycle 2",2,1530,"416-10","Alloy 617",314626,"Plate"
-239.39,0.00179,"Qualified",,56.12,"CapPass","Cycle 2",2,1531,"416-10","Alloy 617",314626,"Plate"
-240.70,0.00174,"Qualified",,56.12,"CapPass","Cycle 2",2,1532,"416-10","Alloy 617",314626,"Plate"
-231.97,0.00168,"Qualified",,56.13,"CapPass","Cycle 2",2,1533,"416-10","Alloy 617",314626,"Plate"
-227.50,0.00162,"Qualified",,56.13,"CapPass","Cycle 2",2,1534,"416-10","Alloy 617",314626,"Plate"
-228.69,0.00157,"Qualified",,56.14,"CapPass","Cycle 2",2,1535,"416-10","Alloy 617",314626,"Plate"
-229.51,0.00151,"Qualified",,56.14,"CapPass","Cycle 2",2,1536,"416-10","Alloy 617",314626,"Plate"
-230.39,0.00145,"Qualified",,56.15,"CapPass","Cycle 2",2,1537,"416-10","Alloy 617",314626,"Plate"
-230.84,0.00139,"Qualified",,56.15,"CapPass","Cycle 2",2,1538,"416-10","Alloy 617",314626,"Plate"
-230.73,0.00134,"Qualified",,56.16,"CapPass","Cycle 2",2,1539,"416-10","Alloy 617",314626,"Plate"
-208.56,0.00139,"Qualified",,56.27,"CapPass","Cycle 2",2,1540,"416-10","Alloy 617",314626,"Plate"
-213.49,0.00134,"Qualified",,56.48,"CapPass","Cycle 2",2,1541,"416-10","Alloy 617",314626,"Plate"
-218.85,0.00129,"Qualified",,56.53,"CapPass","Cycle 2",2,1542,"416-10","Alloy 617",314626,"Plate"
-223.91,0.00124,"Qualified",,56.58,"CapPass","Cycle 2",2,1543,"416-10","Alloy 617",314626,"Plate"
-228.68,0.00118,"Qualified",,56.63,"CapPass","Cycle 2",2,1544,"416-10","Alloy 617",314626,"Plate"
-233.38,0.00113,"Qualified",,56.68,"CapPass","Cycle 2",2,1545,"416-10","Alloy 617",314626,"Plate"
-237.70,0.00108,"Qualified",,56.73,"CapPass","Cycle 2",2,1546,"416-10","Alloy 617",314626,"Plate"
-240.63,0.00104,"Qualified",,56.76,"CapPass","Cycle 2",2,1547,"416-10","Alloy 617",314626,"Plate"
-241.48,0.00103,"Qualified",,56.77,"CapPass","Cycle 2",2,1548,"416-10","Alloy 617",314626,"Plate"
-243.04,0.00098,"Qualified",,56.85,"CapPass","Cycle 2",2,1549,"416-10","Alloy 617",314626,"Plate"
-242.65,0.00093,"Qualified",,56.87,"CapPass","Cycle 2",2,1550,"416-10","Alloy 617",314626,"Plate"
-243.34,0.00087,"Qualified",,56.88,"CapPass","Cycle 2",2,1551,"416-10","Alloy 617",314626,"Plate"
-243.98,0.00082,"Qualified",,56.88,"CapPass","Cycle 2",2,1552,"416-10","Alloy 617",314626,"Plate"
-244.53,0.00077,"Qualified",,56.89,"CapPass","Cycle 2",2,1553,"416-10","Alloy 617",314626,"Plate"
-238.41,0.00072,"Qualified",,57.02,"CapPass","Cycle 2",2,1554,"416-10","Alloy 617",314626,"Plate"
-240.57,0.00067,"Qualified",,57.13,"CapPass","Cycle 2",2,1555,"416-10","Alloy 617",314626,"Plate"
-244.94,0.00062,"Qualified",,57.19,"CapPass","Cycle 2",2,1556,"416-10","Alloy 617",314626,"Plate"
-249.25,0.00056,"Qualified",,57.25,"CapPass","Cycle 2",2,1557,"416-10","Alloy 617",314626,"Plate"
-240.68,0.00051,"Qualified",,57.30,"CapPass","Cycle 2",2,1558,"416-10","Alloy 617",314626,"Plate"
-240.93,0.00046,"Qualified",,57.30,"CapPass","Cycle 2",2,1559,"416-10","Alloy 617",314626,"Plate"
-241.26,0.00039,"Qualified",,57.31,"CapPass","Cycle 2",2,1560,"416-10","Alloy 617",314626,"Plate"
-241.45,0.00033,"Qualified",,57.31,"CapPass","Cycle 2",2,1561,"416-10","Alloy 617",314626,"Plate"
-241.66,0.00026,"Qualified",,57.31,"CapPass","Cycle 2",2,1562,"416-10","Alloy 617",314626,"Plate"
-242.00,0.00019,"Qualified",,57.31,"CapPass","Cycle 2",2,1563,"416-10","Alloy 617",314626,"Plate"
-242.02,0.00012,"Qualified",,57.31,"CapPass","Cycle 2",2,1564,"416-10","Alloy 617",314626,"Plate"
-242.25,0.00005,"Qualified",,57.32,"CapPass","Cycle 2",2,1565,"416-10","Alloy 617",314626,"Plate"
-242.35,-0.00002,"Qualified",,57.32,"CapPass","Cycle 2",2,1566,"416-10","Alloy 617",314626,"Plate"
-242.28,-0.00008,"Qualified",,57.32,"CapPass","Cycle 2",2,1567,"416-10","Alloy 617",314626,"Plate"
-242.43,-0.00013,"Qualified",,57.32,"CapPass","Cycle 2",2,1568,"416-10","Alloy 617",314626,"Plate"
-242.23,-0.00020,"Qualified",,57.32,"CapPass","Cycle 2",2,1569,"416-10","Alloy 617",314626,"Plate"
-242.01,-0.00026,"Qualified",,57.33,"CapPass","Cycle 2",2,1570,"416-10","Alloy 617",314626,"Plate"
-241.35,-0.00032,"Qualified",,57.33,"CapPass","Cycle 2",2,1571,"416-10","Alloy 617",314626,"Plate"
-240.14,-0.00038,"Qualified",,57.34,"CapPass","Cycle 2",2,1572,"416-10","Alloy 617",314626,"Plate"
-206.58,-0.00033,"Qualified",,57.38,"CapPass","Cycle 2",2,1573,"416-10","Alloy 617",314626,"Plate"
-197.67,-0.00027,"Qualified",,57.39,"CapPass","Cycle 2",2,1574,"416-10","Alloy 617",314626,"Plate"
-189.09,-0.00022,"Qualified",,57.40,"CapPass","Cycle 2",2,1575,"416-10","Alloy 617",314626,"Plate"
-181.26,-0.00016,"Qualified",,57.41,"CapPass","Cycle 2",2,1576,"416-10","Alloy 617",314626,"Plate"
-174.23,-0.00011,"Qualified",,57.42,"CapPass","Cycle 2",2,1577,"416-10","Alloy 617",314626,"Plate"
-167.89,-0.00006,"Qualified",,57.43,"CapPass","Cycle 2",2,1578,"416-10","Alloy 617",314626,"Plate"
-161.47,-0.00001,"Qualified",,57.44,"CapPass","Cycle 2",2,1579,"416-10","Alloy 617",314626,"Plate"
-155.83,0.00004,"Qualified",,57.45,"CapPass","Cycle 2",2,1580,"416-10","Alloy 617",314626,"Plate"
-150.75,0.00010,"Qualified",,57.47,"CapPass","Cycle 2",2,1581,"416-10","Alloy 617",314626,"Plate"
-146.14,0.00015,"Qualified",,57.49,"CapPass","Cycle 2",2,1582,"416-10","Alloy 617",314626,"Plate"
-158.39,0.00010,"Qualified",,57.68,"CapPass","Cycle 2",2,1583,"416-10","Alloy 617",314626,"Plate"
-165.02,0.00005,"Qualified",,57.73,"CapPass","Cycle 2",2,1584,"416-10","Alloy 617",314626,"Plate"
-168.41,0.00002,"Qualified",,57.76,"CapPass","Cycle 2",2,1585,"416-10","Alloy 617",314626,"Plate"
-171.26,-0.00001,"Qualified",,57.79,"CapPass","Cycle 2",2,1586,"416-10","Alloy 617",314626,"Plate"
-177.64,-0.00006,"Qualified",,57.84,"CapPass","Cycle 2",2,1587,"416-10","Alloy 617",314626,"Plate"
-184.23,-0.00011,"Qualified",,57.90,"CapPass","Cycle 2",2,1588,"416-10","Alloy 617",314626,"Plate"
-190.97,-0.00016,"Qualified",,57.96,"CapPass","Cycle 2",2,1589,"416-10","Alloy 617",314626,"Plate"
-197.55,-0.00021,"Qualified",,58.01,"CapPass","Cycle 2",2,1590,"416-10","Alloy 617",314626,"Plate"
-203.83,-0.00026,"Qualified",,58.07,"CapPass","Cycle 2",2,1591,"416-10","Alloy 617",314626,"Plate"
-209.64,-0.00031,"Qualified",,58.12,"CapPass","Cycle 2",2,1592,"416-10","Alloy 617",314626,"Plate"
-215.23,-0.00036,"Qualified",,58.17,"CapPass","Cycle 2",2,1593,"416-10","Alloy 617",314626,"Plate"
-220.36,-0.00041,"Qualified",,58.21,"CapPass","Cycle 2",2,1594,"416-10","Alloy 617",314626,"Plate"
-225.48,-0.00046,"Qualified",,58.27,"CapPass","Cycle 2",2,1595,"416-10","Alloy 617",314626,"Plate"
-230.15,-0.00051,"Qualified",,58.32,"CapPass","Cycle 2",2,1596,"416-10","Alloy 617",314626,"Plate"
-235.29,-0.00056,"Qualified",,58.37,"CapPass","Cycle 2",2,1597,"416-10","Alloy 617",314626,"Plate"
-240.33,-0.00061,"Qualified",,58.43,"CapPass","Cycle 2",2,1598,"416-10","Alloy 617",314626,"Plate"
-244.93,-0.00066,"Qualified",,58.48,"CapPass","Cycle 2",2,1599,"416-10","Alloy 617",314626,"Plate"
-249.15,-0.00071,"Qualified",,58.52,"CapPass","Cycle 2",2,1600,"416-10","Alloy 617",314626,"Plate"
-253.43,-0.00076,"Qualified",,58.57,"CapPass","Cycle 2",2,1601,"416-10","Alloy 617",314626,"Plate"
-243.23,-0.00081,"Qualified",,58.61,"CapPass","Cycle 2",2,1602,"416-10","Alloy 617",314626,"Plate"
-246.87,-0.00086,"Qualified",,58.65,"CapPass","Cycle 2",2,1603,"416-10","Alloy 617",314626,"Plate"
-250.22,-0.00091,"Qualified",,58.70,"CapPass","Cycle 2",2,1604,"416-10","Alloy 617",314626,"Plate"
-250.37,-0.00096,"Qualified",,58.76,"CapPass","Cycle 2",2,1605,"416-10","Alloy 617",314626,"Plate"
-250.75,-0.00097,"Qualified",,58.76,"CapPass","Cycle 2",2,1606,"416-10","Alloy 617",314626,"Plate"
-254.38,-0.00101,"Qualified",,58.82,"CapPass","Cycle 2",2,1607,"416-10","Alloy 617",314626,"Plate"
-252.22,-0.00107,"Qualified",,58.88,"CapPass","Cycle 2",2,1608,"416-10","Alloy 617",314626,"Plate"
-255.91,-0.00112,"Qualified",,58.92,"CapPass","Cycle 2",2,1609,"416-10","Alloy 617",314626,"Plate"
-253.58,-0.00117,"Qualified",,58.94,"CapPass","Cycle 2",2,1610,"416-10","Alloy 617",314626,"Plate"
-254.10,-0.00123,"Qualified",,58.95,"CapPass","Cycle 2",2,1611,"416-10","Alloy 617",314626,"Plate"
-254.55,-0.00129,"Qualified",,58.96,"CapPass","Cycle 2",2,1612,"416-10","Alloy 617",314626,"Plate"
-254.93,-0.00135,"Qualified",,58.96,"CapPass","Cycle 2",2,1613,"416-10","Alloy 617",314626,"Plate"
-255.05,-0.00140,"Qualified",,58.97,"CapPass","Cycle 2",2,1614,"416-10","Alloy 617",314626,"Plate"
-254.51,-0.00145,"Qualified",,58.98,"CapPass","Cycle 2",2,1615,"416-10","Alloy 617",314626,"Plate"
-245.36,-0.00151,"Qualified",,59.31,"CapPass","Cycle 2",2,1616,"416-10","Alloy 617",314626,"Plate"
-249.96,-0.00156,"Qualified",,59.36,"CapPass","Cycle 2",2,1617,"416-10","Alloy 617",314626,"Plate"
-255.02,-0.00161,"Qualified",,59.41,"CapPass","Cycle 2",2,1618,"416-10","Alloy 617",314626,"Plate"
-259.10,-0.00166,"Qualified",,59.46,"CapPass","Cycle 2",2,1619,"416-10","Alloy 617",314626,"Plate"
-245.34,-0.00171,"Qualified",,59.50,"CapPass","Cycle 2",2,1620,"416-10","Alloy 617",314626,"Plate"
-248.88,-0.00176,"Qualified",,59.54,"CapPass","Cycle 2",2,1621,"416-10","Alloy 617",314626,"Plate"
-252.19,-0.00181,"Qualified",,59.58,"CapPass","Cycle 2",2,1622,"416-10","Alloy 617",314626,"Plate"
-255.72,-0.00186,"Qualified",,59.63,"CapPass","Cycle 2",2,1623,"416-10","Alloy 617",314626,"Plate"
-258.38,-0.00191,"Qualified",,59.69,"CapPass","Cycle 2",2,1624,"416-10","Alloy 617",314626,"Plate"
-260.53,-0.00196,"Qualified",,59.72,"CapPass","Cycle 2",2,1625,"416-10","Alloy 617",314626,"Plate"
-251.51,-0.00201,"Qualified",,59.74,"CapPass","Cycle 2",2,1626,"416-10","Alloy 617",314626,"Plate"
-251.87,-0.00207,"Qualified",,59.75,"CapPass","Cycle 2",2,1627,"416-10","Alloy 617",314626,"Plate"
-252.25,-0.00212,"Qualified",,59.75,"CapPass","Cycle 2",2,1628,"416-10","Alloy 617",314626,"Plate"
-252.35,-0.00218,"Qualified",,59.75,"CapPass","Cycle 2",2,1629,"416-10","Alloy 617",314626,"Plate"
-252.41,-0.00223,"Qualified",,59.76,"CapPass","Cycle 2",2,1630,"416-10","Alloy 617",314626,"Plate"
-252.39,-0.00227,"Qualified",,59.76,"CapPass","Cycle 2",2,1631,"416-10","Alloy 617",314626,"Plate"
-252.47,-0.00228,"Qualified",,59.77,"CapPass","Cycle 2",2,1632,"416-10","Alloy 617",314626,"Plate"
-251.41,-0.00233,"Qualified",,59.78,"CapPass","Cycle 2",2,1633,"416-10","Alloy 617",314626,"Plate"
-233.32,-0.00228,"Qualified",,59.86,"CapPass","Cycle 2",2,1634,"416-10","Alloy 617",314626,"Plate"
-225.52,-0.00223,"Qualified",,59.91,"CapPass","Cycle 2",2,1635,"416-10","Alloy 617",314626,"Plate"
-228.74,-0.00228,"Qualified",,60.06,"CapPass","Cycle 2",2,1636,"416-10","Alloy 617",314626,"Plate"
-233.34,-0.00233,"Qualified",,60.11,"CapPass","Cycle 2",2,1637,"416-10","Alloy 617",314626,"Plate"
-237.77,-0.00239,"Qualified",,60.16,"CapPass","Cycle 2",2,1638,"416-10","Alloy 617",314626,"Plate"
-242.40,-0.00244,"Qualified",,60.22,"CapPass","Cycle 2",2,1639,"416-10","Alloy 617",314626,"Plate"
-247.05,-0.00249,"Qualified",,60.27,"CapPass","Cycle 2",2,1640,"416-10","Alloy 617",314626,"Plate"
-251.45,-0.00254,"Qualified",,60.32,"CapPass","Cycle 2",2,1641,"416-10","Alloy 617",314626,"Plate"
-255.79,-0.00259,"Qualified",,60.38,"CapPass","Cycle 2",2,1642,"416-10","Alloy 617",314626,"Plate"
-259.70,-0.00264,"Qualified",,60.42,"CapPass","Cycle 2",2,1643,"416-10","Alloy 617",314626,"Plate"
-264.09,-0.00269,"Qualified",,60.48,"CapPass","Cycle 2",2,1644,"416-10","Alloy 617",314626,"Plate"
-256.67,-0.00274,"Qualified",,60.53,"CapPass","Cycle 2",2,1645,"416-10","Alloy 617",314626,"Plate"
-257.70,-0.00279,"Qualified",,60.54,"CapPass","Cycle 2",2,1646,"416-10","Alloy 617",314626,"Plate"
-258.60,-0.00284,"Qualified",,60.55,"CapPass","Cycle 2",2,1647,"416-10","Alloy 617",314626,"Plate"
-259.29,-0.00289,"Qualified",,60.57,"CapPass","Cycle 2",2,1648,"416-10","Alloy 617",314626,"Plate"
