Repository: js-molina/fatigue-A617

File: data/850C/Strain rate 0.001/2.0% strain/HTM_A19_Cycles_41611.csv (part 4 of 23)
"Stress Mpa","Strain","Qual State","Qual Exceptions","Elapsed Time Sec","Data State","Cycle Label","Cycle","Count","Sample","Alloy","Heat","Material_Form"
265.85,0.00944,"Qualified",,47.79,"CapPass","Cycle 2",2,1240,"416-11","Alloy 617",314626,"Plate"
260.15,0.00946,"Qualified",,47.81,"CapPass","Cycle 2",2,1241,"416-11","Alloy 617",314626,"Plate"
264.36,0.00951,"Qualified",,47.88,"CapPass","Cycle 2",2,1242,"416-11","Alloy 617",314626,"Plate"
259.74,0.00956,"Qualified",,47.92,"CapPass","Cycle 2",2,1243,"416-11","Alloy 617",314626,"Plate"
260.49,0.00961,"Qualified",,47.93,"CapPass","Cycle 2",2,1244,"416-11","Alloy 617",314626,"Plate"
260.86,0.00966,"Qualified",,47.93,"CapPass","Cycle 2",2,1245,"416-11","Alloy 617",314626,"Plate"
261.35,0.00971,"Qualified",,47.95,"CapPass","Cycle 2",2,1246,"416-11","Alloy 617",314626,"Plate"
260.52,0.00976,"Qualified",,47.97,"CapPass","Cycle 2",2,1247,"416-11","Alloy 617",314626,"Plate"
236.42,0.00971,"Qualified",,48.10,"CapPass","Cycle 2",2,1248,"416-11","Alloy 617",314626,"Plate"
225.80,0.00966,"Qualified",,48.15,"CapPass","Cycle 2",2,1249,"416-11","Alloy 617",314626,"Plate"
216.36,0.00961,"Qualified",,48.19,"CapPass","Cycle 2",2,1250,"416-11","Alloy 617",314626,"Plate"
207.72,0.00956,"Qualified",,48.24,"CapPass","Cycle 2",2,1251,"416-11","Alloy 617",314626,"Plate"
199.12,0.00951,"Qualified",,48.28,"CapPass","Cycle 2",2,1252,"416-11","Alloy 617",314626,"Plate"
190.47,0.00946,"Qualified",,48.33,"CapPass","Cycle 2",2,1253,"416-11","Alloy 617",314626,"Plate"
181.84,0.00941,"Qualified",,48.39,"CapPass","Cycle 2",2,1254,"416-11","Alloy 617",314626,"Plate"
172.62,0.00936,"Qualified",,48.45,"CapPass","Cycle 2",2,1255,"416-11","Alloy 617",314626,"Plate"
164.47,0.00931,"Qualified",,48.50,"CapPass","Cycle 2",2,1256,"416-11","Alloy 617",314626,"Plate"
156.78,0.00926,"Qualified",,48.55,"CapPass","Cycle 2",2,1257,"416-11","Alloy 617",314626,"Plate"
149.26,0.00921,"Qualified",,48.60,"CapPass","Cycle 2",2,1258,"416-11","Alloy 617",314626,"Plate"
141.65,0.00916,"Qualified",,48.65,"CapPass","Cycle 2",2,1259,"416-11","Alloy 617",314626,"Plate"
134.61,0.00911,"Qualified",,48.70,"CapPass","Cycle 2",2,1260,"416-11","Alloy 617",314626,"Plate"
127.54,0.00906,"Qualified",,48.75,"CapPass","Cycle 2",2,1261,"416-11","Alloy 617",314626,"Plate"
122.30,0.00902,"Qualified",,48.79,"CapPass","Cycle 2",2,1262,"416-11","Alloy 617",314626,"Plate"
120.69,0.00901,"Qualified",,48.81,"CapPass","Cycle 2",2,1263,"416-11","Alloy 617",314626,"Plate"
113.19,0.00896,"Qualified",,48.86,"CapPass","Cycle 2",2,1264,"416-11","Alloy 617",314626,"Plate"
105.52,0.00890,"Qualified",,48.92,"CapPass","Cycle 2",2,1265,"416-11","Alloy 617",314626,"Plate"
98.73,0.00885,"Qualified",,48.97,"CapPass","Cycle 2",2,1266,"416-11","Alloy 617",314626,"Plate"
91.17,0.00880,"Qualified",,49.03,"CapPass","Cycle 2",2,1267,"416-11","Alloy 617",314626,"Plate"
84.29,0.00875,"Qualified",,49.08,"CapPass","Cycle 2",2,1268,"416-11","Alloy 617",314626,"Plate"
77.69,0.00870,"Qualified",,49.13,"CapPass","Cycle 2",2,1269,"416-11","Alloy 617",314626,"Plate"
69.52,0.00865,"Qualified",,49.20,"CapPass","Cycle 2",2,1270,"416-11","Alloy 617",314626,"Plate"
62.42,0.00860,"Qualified",,49.25,"CapPass","Cycle 2",2,1271,"416-11","Alloy 617",314626,"Plate"
55.12,0.00855,"Qualified",,49.31,"CapPass","Cycle 2",2,1272,"416-11","Alloy 617",314626,"Plate"
47.44,0.00850,"Qualified",,49.37,"CapPass","Cycle 2",2,1273,"416-11","Alloy 617",314626,"Plate"
40.33,0.00845,"Qualified",,49.42,"CapPass","Cycle 2",2,1274,"416-11","Alloy 617",314626,"Plate"
33.69,0.00840,"Qualified",,49.47,"CapPass","Cycle 2",2,1275,"416-11","Alloy 617",314626,"Plate"
27.27,0.00835,"Qualified",,49.52,"CapPass","Cycle 2",2,1276,"416-11","Alloy 617",314626,"Plate"
21.14,0.00830,"Qualified",,49.57,"CapPass","Cycle 2",2,1277,"416-11","Alloy 617",314626,"Plate"
14.66,0.00825,"Qualified",,49.63,"CapPass","Cycle 2",2,1278,"416-11","Alloy 617",314626,"Plate"
7.77,0.00820,"Qualified",,49.68,"CapPass","Cycle 2",2,1279,"416-11","Alloy 617",314626,"Plate"
0.37,0.00815,"Qualified",,49.75,"CapPass","Cycle 2",2,1280,"416-11","Alloy 617",314626,"Plate"
-5.24,0.00811,"Qualified",,49.79,"CapPass","Cycle 2",2,1281,"416-11","Alloy 617",314626,"Plate"
-7.19,0.00810,"Qualified",,49.81,"CapPass","Cycle 2",2,1282,"416-11","Alloy 617",314626,"Plate"
-14.42,0.00805,"Qualified",,49.87,"CapPass","Cycle 2",2,1283,"416-11","Alloy 617",314626,"Plate"
-18.66,0.00800,"Qualified",,50.01,"CapPass","Cycle 2",2,1284,"416-11","Alloy 617",314626,"Plate"
-27.96,0.00794,"Qualified",,50.05,"CapPass","Cycle 2",2,1285,"416-11","Alloy 617",314626,"Plate"
-34.87,0.00789,"Qualified",,50.08,"CapPass","Cycle 2",2,1286,"416-11","Alloy 617",314626,"Plate"
-41.18,0.00784,"Qualified",,50.11,"CapPass","Cycle 2",2,1287,"416-11","Alloy 617",314626,"Plate"
-46.77,0.00779,"Qualified",,50.14,"CapPass","Cycle 2",2,1288,"416-11","Alloy 617",314626,"Plate"
-51.49,0.00774,"Qualified",,50.19,"CapPass","Cycle 2",2,1289,"416-11","Alloy 617",314626,"Plate"
-57.22,0.00769,"Qualified",,50.26,"CapPass","Cycle 2",2,1290,"416-11","Alloy 617",314626,"Plate"
-62.41,0.00764,"Qualified",,50.32,"CapPass","Cycle 2",2,1291,"416-11","Alloy 617",314626,"Plate"
-67.74,0.00759,"Qualified",,50.38,"CapPass","Cycle 2",2,1292,"416-11","Alloy 617",314626,"Plate"
-73.48,0.00754,"Qualified",,50.45,"CapPass","Cycle 2",2,1293,"416-11","Alloy 617",314626,"Plate"
-78.99,0.00749,"Qualified",,50.51,"CapPass","Cycle 2",2,1294,"416-11","Alloy 617",314626,"Plate"
-84.39,0.00744,"Qualified",,50.56,"CapPass","Cycle 2",2,1295,"416-11","Alloy 617",314626,"Plate"
-89.60,0.00739,"Qualified",,50.62,"CapPass","Cycle 2",2,1296,"416-11","Alloy 617",314626,"Plate"
-94.91,0.00734,"Qualified",,50.67,"CapPass","Cycle 2",2,1297,"416-11","Alloy 617",314626,"Plate"
-99.91,0.00729,"Qualified",,50.73,"CapPass","Cycle 2",2,1298,"416-11","Alloy 617",314626,"Plate"
-105.19,0.00724,"Qualified",,50.79,"CapPass","Cycle 2",2,1299,"416-11","Alloy 617",314626,"Plate"
-105.73,0.00723,"Qualified",,50.79,"CapPass","Cycle 2",2,1300,"416-11","Alloy 617",314626,"Plate"
-110.78,0.00719,"Qualified",,50.84,"CapPass","Cycle 2",2,1301,"416-11","Alloy 617",314626,"Plate"
-117.36,0.00713,"Qualified",,50.89,"CapPass","Cycle 2",2,1302,"416-11","Alloy 617",314626,"Plate"
-123.68,0.00708,"Qualified",,50.93,"CapPass","Cycle 2",2,1303,"416-11","Alloy 617",314626,"Plate"
-129.70,0.00703,"Qualified",,50.97,"CapPass","Cycle 2",2,1304,"416-11","Alloy 617",314626,"Plate"
-135.50,0.00698,"Qualified",,51.00,"CapPass","Cycle 2",2,1305,"416-11","Alloy 617",314626,"Plate"
-141.27,0.00693,"Qualified",,51.04,"CapPass","Cycle 2",2,1306,"416-11","Alloy 617",314626,"Plate"
-146.47,0.00688,"Qualified",,51.07,"CapPass","Cycle 2",2,1307,"416-11","Alloy 617",314626,"Plate"
-151.28,0.00683,"Qualified",,51.11,"CapPass","Cycle 2",2,1308,"416-11","Alloy 617",314626,"Plate"
-155.86,0.00678,"Qualified",,51.14,"CapPass","Cycle 2",2,1309,"416-11","Alloy 617",314626,"Plate"
-160.32,0.00673,"Qualified",,51.18,"CapPass","Cycle 2",2,1310,"416-11","Alloy 617",314626,"Plate"
-164.33,0.00668,"Qualified",,51.22,"CapPass","Cycle 2",2,1311,"416-11","Alloy 617",314626,"Plate"
-168.33,0.00663,"Qualified",,51.26,"CapPass","Cycle 2",2,1312,"416-11","Alloy 617",314626,"Plate"
-172.28,0.00658,"Qualified",,51.31,"CapPass","Cycle 2",2,1313,"416-11","Alloy 617",314626,"Plate"
-175.96,0.00653,"Qualified",,51.35,"CapPass","Cycle 2",2,1314,"416-11","Alloy 617",314626,"Plate"
-179.20,0.00648,"Qualified",,51.39,"CapPass","Cycle 2",2,1315,"416-11","Alloy 617",314626,"Plate"
-182.21,0.00643,"Qualified",,51.44,"CapPass","Cycle 2",2,1316,"416-11","Alloy 617",314626,"Plate"
-185.10,0.00638,"Qualified",,51.48,"CapPass","Cycle 2",2,1317,"416-11","Alloy 617",314626,"Plate"
-187.79,0.00633,"Qualified",,51.53,"CapPass","Cycle 2",2,1318,"416-11","Alloy 617",314626,"Plate"
-190.46,0.00628,"Qualified",,51.58,"CapPass","Cycle 2",2,1319,"416-11","Alloy 617",314626,"Plate"
-193.17,0.00622,"Qualified",,51.63,"CapPass","Cycle 2",2,1320,"416-11","Alloy 617",314626,"Plate"
-195.55,0.00617,"Qualified",,51.68,"CapPass","Cycle 2",2,1321,"416-11","Alloy 617",314626,"Plate"
-197.91,0.00612,"Qualified",,51.73,"CapPass","Cycle 2",2,1322,"416-11","Alloy 617",314626,"Plate"
-199.94,0.00607,"Qualified",,51.77,"CapPass","Cycle 2",2,1323,"416-11","Alloy 617",314626,"Plate"
-200.79,0.00605,"Qualified",,51.79,"CapPass","Cycle 2",2,1324,"416-11","Alloy 617",314626,"Plate"
-201.73,0.00602,"Qualified",,51.82,"CapPass","Cycle 2",2,1325,"416-11","Alloy 617",314626,"Plate"
-203.29,0.00597,"Qualified",,51.86,"CapPass","Cycle 2",2,1326,"416-11","Alloy 617",314626,"Plate"
-204.64,0.00592,"Qualified",,51.91,"CapPass","Cycle 2",2,1327,"416-11","Alloy 617",314626,"Plate"
-205.80,0.00587,"Qualified",,51.95,"CapPass","Cycle 2",2,1328,"416-11","Alloy 617",314626,"Plate"
-207.19,0.00582,"Qualified",,52.01,"CapPass","Cycle 2",2,1329,"416-11","Alloy 617",314626,"Plate"
-208.59,0.00577,"Qualified",,52.06,"CapPass","Cycle 2",2,1330,"416-11","Alloy 617",314626,"Plate"
-210.34,0.00572,"Qualified",,52.12,"CapPass","Cycle 2",2,1331,"416-11","Alloy 617",314626,"Plate"
-212.03,0.00567,"Qualified",,52.17,"CapPass","Cycle 2",2,1332,"416-11","Alloy 617",314626,"Plate"
-213.20,0.00562,"Qualified",,52.21,"CapPass","Cycle 2",2,1333,"416-11","Alloy 617",314626,"Plate"
-213.95,0.00557,"Qualified",,52.25,"CapPass","Cycle 2",2,1334,"416-11","Alloy 617",314626,"Plate"
-214.31,0.00552,"Qualified",,52.28,"CapPass","Cycle 2",2,1335,"416-11","Alloy 617",314626,"Plate"
-214.21,0.00547,"Qualified",,52.31,"CapPass","Cycle 2",2,1336,"416-11","Alloy 617",314626,"Plate"
-213.22,0.00542,"Qualified",,52.40,"CapPass","Cycle 2",2,1337,"416-11","Alloy 617",314626,"Plate"
-215.73,0.00537,"Qualified",,52.48,"CapPass","Cycle 2",2,1338,"416-11","Alloy 617",314626,"Plate"
-218.30,0.00532,"Qualified",,52.54,"CapPass","Cycle 2",2,1339,"416-11","Alloy 617",314626,"Plate"
-219.39,0.00527,"Qualified",,52.59,"CapPass","Cycle 2",2,1340,"416-11","Alloy 617",314626,"Plate"
-217.88,0.00521,"Qualified",,52.64,"CapPass","Cycle 2",2,1341,"416-11","Alloy 617",314626,"Plate"
-218.45,0.00516,"Qualified",,52.65,"CapPass","Cycle 2",2,1342,"416-11","Alloy 617",314626,"Plate"
-218.88,0.00510,"Qualified",,52.65,"CapPass","Cycle 2",2,1343,"416-11","Alloy 617",314626,"Plate"
-219.21,0.00505,"Qualified",,52.66,"CapPass","Cycle 2",2,1344,"416-11","Alloy 617",314626,"Plate"
-219.43,0.00499,"Qualified",,52.67,"CapPass","Cycle 2",2,1345,"416-11","Alloy 617",314626,"Plate"
-219.14,0.00494,"Qualified",,52.68,"CapPass","Cycle 2",2,1346,"416-11","Alloy 617",314626,"Plate"
-204.39,0.00497,"Qualified",,52.79,"CapPass","Cycle 2",2,1347,"416-11","Alloy 617",314626,"Plate"
-208.71,0.00489,"Qualified",,52.97,"CapPass","Cycle 2",2,1348,"416-11","Alloy 617",314626,"Plate"
-213.10,0.00484,"Qualified",,53.02,"CapPass","Cycle 2",2,1349,"416-11","Alloy 617",314626,"Plate"
-217.39,0.00479,"Qualified",,53.08,"CapPass","Cycle 2",2,1350,"416-11","Alloy 617",314626,"Plate"
-221.74,0.00474,"Qualified",,53.13,"CapPass","Cycle 2",2,1351,"416-11","Alloy 617",314626,"Plate"
-225.76,0.00469,"Qualified",,53.18,"CapPass","Cycle 2",2,1352,"416-11","Alloy 617",314626,"Plate"
-227.35,0.00464,"Qualified",,53.27,"CapPass","Cycle 2",2,1353,"416-11","Alloy 617",314626,"Plate"
-226.35,0.00459,"Qualified",,53.30,"CapPass","Cycle 2",2,1354,"416-11","Alloy 617",314626,"Plate"
-227.30,0.00454,"Qualified",,53.31,"CapPass","Cycle 2",2,1355,"416-11","Alloy 617",314626,"Plate"
-227.96,0.00448,"Qualified",,53.31,"CapPass","Cycle 2",2,1356,"416-11","Alloy 617",314626,"Plate"
-228.47,0.00443,"Qualified",,53.32,"CapPass","Cycle 2",2,1357,"416-11","Alloy 617",314626,"Plate"
-228.93,0.00437,"Qualified",,53.33,"CapPass","Cycle 2",2,1358,"416-11","Alloy 617",314626,"Plate"
-228.99,0.00432,"Qualified",,53.34,"CapPass","Cycle 2",2,1359,"416-11","Alloy 617",314626,"Plate"
-219.97,0.00427,"Qualified",,53.57,"CapPass","Cycle 2",2,1360,"416-11","Alloy 617",314626,"Plate"
-224.00,0.00422,"Qualified",,53.63,"CapPass","Cycle 2",2,1361,"416-11","Alloy 617",314626,"Plate"
-228.22,0.00417,"Qualified",,53.69,"CapPass","Cycle 2",2,1362,"416-11","Alloy 617",314626,"Plate"
-232.23,0.00412,"Qualified",,53.74,"CapPass","Cycle 2",2,1363,"416-11","Alloy 617",314626,"Plate"
-235.82,0.00407,"Qualified",,53.79,"CapPass","Cycle 2",2,1364,"416-11","Alloy 617",314626,"Plate"
-235.88,0.00407,"Qualified",,53.79,"CapPass","Cycle 2",2,1365,"416-11","Alloy 617",314626,"Plate"
-231.74,0.00402,"Qualified",,53.84,"CapPass","Cycle 2",2,1366,"416-11","Alloy 617",314626,"Plate"
-235.01,0.00397,"Qualified",,53.88,"CapPass","Cycle 2",2,1367,"416-11","Alloy 617",314626,"Plate"
-238.15,0.00392,"Qualified",,53.93,"CapPass","Cycle 2",2,1368,"416-11","Alloy 617",314626,"Plate"
-231.35,0.00387,"Qualified",,53.97,"CapPass","Cycle 2",2,1369,"416-11","Alloy 617",314626,"Plate"
-231.70,0.00381,"Qualified",,53.97,"CapPass","Cycle 2",2,1370,"416-11","Alloy 617",314626,"Plate"
-232.09,0.00374,"Qualified",,53.98,"CapPass","Cycle 2",2,1371,"416-11","Alloy 617",314626,"Plate"
-232.26,0.00369,"Qualified",,53.98,"CapPass","Cycle 2",2,1372,"416-11","Alloy 617",314626,"Plate"
-232.45,0.00364,"Qualified",,53.98,"CapPass","Cycle 2",2,1373,"416-11","Alloy 617",314626,"Plate"
-232.55,0.00357,"Qualified",,53.99,"CapPass","Cycle 2",2,1374,"416-11","Alloy 617",314626,"Plate"
-232.64,0.00352,"Qualified",,53.99,"CapPass","Cycle 2",2,1375,"416-11","Alloy 617",314626,"Plate"
-232.48,0.00346,"Qualified",,54.00,"CapPass","Cycle 2",2,1376,"416-11","Alloy 617",314626,"Plate"
-231.67,0.00341,"Qualified",,54.00,"CapPass","Cycle 2",2,1377,"416-11","Alloy 617",314626,"Plate"
-209.44,0.00346,"Qualified",,54.07,"CapPass","Cycle 2",2,1378,"416-11","Alloy 617",314626,"Plate"
-201.33,0.00351,"Qualified",,54.09,"CapPass","Cycle 2",2,1379,"416-11","Alloy 617",314626,"Plate"
-194.27,0.00356,"Qualified",,54.12,"CapPass","Cycle 2",2,1380,"416-11","Alloy 617",314626,"Plate"
-200.50,0.00351,"Qualified",,54.35,"CapPass","Cycle 2",2,1381,"416-11","Alloy 617",314626,"Plate"
-206.00,0.00346,"Qualified",,54.40,"CapPass","Cycle 2",2,1382,"416-11","Alloy 617",314626,"Plate"
-211.36,0.00341,"Qualified",,54.45,"CapPass","Cycle 2",2,1383,"416-11","Alloy 617",314626,"Plate"
-216.29,0.00336,"Qualified",,54.50,"CapPass","Cycle 2",2,1384,"416-11","Alloy 617",314626,"Plate"
-221.22,0.00331,"Qualified",,54.55,"CapPass","Cycle 2",2,1385,"416-11","Alloy 617",314626,"Plate"
-225.73,0.00326,"Qualified",,54.60,"CapPass","Cycle 2",2,1386,"416-11","Alloy 617",314626,"Plate"
-230.11,0.00321,"Qualified",,54.65,"CapPass","Cycle 2",2,1387,"416-11","Alloy 617",314626,"Plate"
-234.63,0.00316,"Qualified",,54.70,"CapPass","Cycle 2",2,1388,"416-11","Alloy 617",314626,"Plate"
-238.68,0.00311,"Qualified",,54.75,"CapPass","Cycle 2",2,1389,"416-11","Alloy 617",314626,"Plate"
-241.62,0.00307,"Qualified",,54.79,"CapPass","Cycle 2",2,1390,"416-11","Alloy 617",314626,"Plate"
-242.49,0.00306,"Qualified",,54.80,"CapPass","Cycle 2",2,1391,"416-11","Alloy 617",314626,"Plate"
-237.89,0.00301,"Qualified",,54.84,"CapPass","Cycle 2",2,1392,"416-11","Alloy 617",314626,"Plate"
-240.00,0.00296,"Qualified",,54.87,"CapPass","Cycle 2",2,1393,"416-11","Alloy 617",314626,"Plate"
-242.78,0.00291,"Qualified",,54.93,"CapPass","Cycle 2",2,1394,"416-11","Alloy 617",314626,"Plate"
-237.95,0.00286,"Qualified",,54.99,"CapPass","Cycle 2",2,1395,"416-11","Alloy 617",314626,"Plate"
-239.24,0.00280,"Qualified",,55.01,"CapPass","Cycle 2",2,1396,"416-11","Alloy 617",314626,"Plate"
-240.73,0.00275,"Qualified",,55.04,"CapPass","Cycle 2",2,1397,"416-11","Alloy 617",314626,"Plate"
-242.03,0.00270,"Qualified",,55.11,"CapPass","Cycle 2",2,1398,"416-11","Alloy 617",314626,"Plate"
-244.53,0.00265,"Qualified",,55.18,"CapPass","Cycle 2",2,1399,"416-11","Alloy 617",314626,"Plate"
-247.25,0.00260,"Qualified",,55.24,"CapPass","Cycle 2",2,1400,"416-11","Alloy 617",314626,"Plate"
-247.77,0.00255,"Qualified",,55.27,"CapPass","Cycle 2",2,1401,"416-11","Alloy 617",314626,"Plate"
-248.50,0.00250,"Qualified",,55.29,"CapPass","Cycle 2",2,1402,"416-11","Alloy 617",314626,"Plate"
-249.12,0.00245,"Qualified",,55.33,"CapPass","Cycle 2",2,1403,"416-11","Alloy 617",314626,"Plate"
-249.24,0.00240,"Qualified",,55.42,"CapPass","Cycle 2",2,1404,"416-11","Alloy 617",314626,"Plate"
-241.33,0.00234,"Qualified",,55.46,"CapPass","Cycle 2",2,1405,"416-11","Alloy 617",314626,"Plate"
-241.55,0.00229,"Qualified",,55.47,"CapPass","Cycle 2",2,1406,"416-11","Alloy 617",314626,"Plate"
-241.94,0.00222,"Qualified",,55.47,"CapPass","Cycle 2",2,1407,"416-11","Alloy 617",314626,"Plate"
-241.94,0.00216,"Qualified",,55.47,"CapPass","Cycle 2",2,1408,"416-11","Alloy 617",314626,"Plate"
-242.08,0.00210,"Qualified",,55.48,"CapPass","Cycle 2",2,1409,"416-11","Alloy 617",314626,"Plate"
-242.19,0.00205,"Qualified",,55.48,"CapPass","Cycle 2",2,1410,"416-11","Alloy 617",314626,"Plate"
-241.81,0.00199,"Qualified",,55.49,"CapPass","Cycle 2",2,1411,"416-11","Alloy 617",314626,"Plate"
-240.12,0.00194,"Qualified",,55.50,"CapPass","Cycle 2",2,1412,"416-11","Alloy 617",314626,"Plate"
-222.80,0.00199,"Qualified",,55.56,"CapPass","Cycle 2",2,1413,"416-11","Alloy 617",314626,"Plate"
-214.46,0.00204,"Qualified",,55.59,"CapPass","Cycle 2",2,1414,"416-11","Alloy 617",314626,"Plate"
-206.92,0.00209,"Qualified",,55.64,"CapPass","Cycle 2",2,1415,"416-11","Alloy 617",314626,"Plate"
-210.79,0.00205,"Qualified",,55.79,"CapPass","Cycle 2",2,1416,"416-11","Alloy 617",314626,"Plate"
-211.56,0.00204,"Qualified",,55.80,"CapPass","Cycle 2",2,1417,"416-11","Alloy 617",314626,"Plate"
-216.87,0.00199,"Qualified",,55.86,"CapPass","Cycle 2",2,1418,"416-11","Alloy 617",314626,"Plate"
-222.01,0.00194,"Qualified",,55.91,"CapPass","Cycle 2",2,1419,"416-11","Alloy 617",314626,"Plate"
-226.87,0.00189,"Qualified",,55.96,"CapPass","Cycle 2",2,1420,"416-11","Alloy 617",314626,"Plate"
-231.58,0.00184,"Qualified",,56.01,"CapPass","Cycle 2",2,1421,"416-11","Alloy 617",314626,"Plate"
-236.21,0.00179,"Qualified",,56.06,"CapPass","Cycle 2",2,1422,"416-11","Alloy 617",314626,"Plate"
-240.68,0.00174,"Qualified",,56.11,"CapPass","Cycle 2",2,1423,"416-11","Alloy 617",314626,"Plate"
-244.92,0.00169,"Qualified",,56.16,"CapPass","Cycle 2",2,1424,"416-11","Alloy 617",314626,"Plate"
-248.70,0.00164,"Qualified",,56.21,"CapPass","Cycle 2",2,1425,"416-11","Alloy 617",314626,"Plate"
-252.42,0.00159,"Qualified",,56.26,"CapPass","Cycle 2",2,1426,"416-11","Alloy 617",314626,"Plate"
-255.74,0.00154,"Qualified",,56.31,"CapPass","Cycle 2",2,1427,"416-11","Alloy 617",314626,"Plate"
-247.15,0.00149,"Qualified",,56.37,"CapPass","Cycle 2",2,1428,"416-11","Alloy 617",314626,"Plate"
-249.66,0.00144,"Qualified",,56.39,"CapPass","Cycle 2",2,1429,"416-11","Alloy 617",314626,"Plate"
-252.91,0.00139,"Qualified",,56.44,"CapPass","Cycle 2",2,1430,"416-11","Alloy 617",314626,"Plate"
-255.55,0.00134,"Qualified",,56.49,"CapPass","Cycle 2",2,1431,"416-11","Alloy 617",314626,"Plate"
-247.95,0.00128,"Qualified",,56.53,"CapPass","Cycle 2",2,1432,"416-11","Alloy 617",314626,"Plate"
-248.10,0.00121,"Qualified",,56.53,"CapPass","Cycle 2",2,1433,"416-11","Alloy 617",314626,"Plate"
-248.20,0.00114,"Qualified",,56.54,"CapPass","Cycle 2",2,1434,"416-11","Alloy 617",314626,"Plate"
-248.48,0.00109,"Qualified",,56.54,"CapPass","Cycle 2",2,1435,"416-11","Alloy 617",314626,"Plate"
-248.61,0.00103,"Qualified",,56.54,"CapPass","Cycle 2",2,1436,"416-11","Alloy 617",314626,"Plate"
-248.57,0.00097,"Qualified",,56.54,"CapPass","Cycle 2",2,1437,"416-11","Alloy 617",314626,"Plate"
-248.80,0.00092,"Qualified",,56.54,"CapPass","Cycle 2",2,1438,"416-11","Alloy 617",314626,"Plate"
-248.78,0.00086,"Qualified",,56.55,"CapPass","Cycle 2",2,1439,"416-11","Alloy 617",314626,"Plate"
-248.82,0.00079,"Qualified",,56.55,"CapPass","Cycle 2",2,1440,"416-11","Alloy 617",314626,"Plate"
-248.69,0.00074,"Qualified",,56.55,"CapPass","Cycle 2",2,1441,"416-11","Alloy 617",314626,"Plate"
-248.50,0.00067,"Qualified",,56.56,"CapPass","Cycle 2",2,1442,"416-11","Alloy 617",314626,"Plate"
-247.80,0.00061,"Qualified",,56.56,"CapPass","Cycle 2",2,1443,"416-11","Alloy 617",314626,"Plate"
-246.20,0.00056,"Qualified",,56.57,"CapPass","Cycle 2",2,1444,"416-11","Alloy 617",314626,"Plate"
-220.13,0.00061,"Qualified",,56.61,"CapPass","Cycle 2",2,1445,"416-11","Alloy 617",314626,"Plate"
-211.03,0.00066,"Qualified",,56.62,"CapPass","Cycle 2",2,1446,"416-11","Alloy 617",314626,"Plate"
-202.70,0.00072,"Qualified",,56.63,"CapPass","Cycle 2",2,1447,"416-11","Alloy 617",314626,"Plate"
-195.17,0.00077,"Qualified",,56.65,"CapPass","Cycle 2",2,1448,"416-11","Alloy 617",314626,"Plate"
-187.95,0.00082,"Qualified",,56.66,"CapPass","Cycle 2",2,1449,"416-11","Alloy 617",314626,"Plate"
-181.51,0.00088,"Qualified",,56.68,"CapPass","Cycle 2",2,1450,"416-11","Alloy 617",314626,"Plate"
-175.73,0.00093,"Qualified",,56.70,"CapPass","Cycle 2",2,1451,"416-11","Alloy 617",314626,"Plate"
-170.74,0.00098,"Qualified",,56.72,"CapPass","Cycle 2",2,1452,"416-11","Alloy 617",314626,"Plate"
-170.19,0.00100,"Qualified",,56.79,"CapPass","Cycle 2",2,1453,"416-11","Alloy 617",314626,"Plate"
-180.57,0.00093,"Qualified",,56.90,"CapPass","Cycle 2",2,1454,"416-11","Alloy 617",314626,"Plate"
-186.89,0.00088,"Qualified",,56.95,"CapPass","Cycle 2",2,1455,"416-11","Alloy 617",314626,"Plate"
-192.90,0.00083,"Qualified",,57.00,"CapPass","Cycle 2",2,1456,"416-11","Alloy 617",314626,"Plate"
-198.69,0.00078,"Qualified",,57.06,"CapPass","Cycle 2",2,1457,"416-11","Alloy 617",314626,"Plate"
-204.66,0.00072,"Qualified",,57.11,"CapPass","Cycle 2",2,1458,"416-11","Alloy 617",314626,"Plate"
-210.62,0.00067,"Qualified",,57.17,"CapPass","Cycle 2",2,1459,"416-11","Alloy 617",314626,"Plate"
-216.50,0.00062,"Qualified",,57.22,"CapPass","Cycle 2",2,1460,"416-11","Alloy 617",314626,"Plate"
-221.82,0.00057,"Qualified",,57.27,"CapPass","Cycle 2",2,1461,"416-11","Alloy 617",314626,"Plate"
-226.73,0.00052,"Qualified",,57.32,"CapPass","Cycle 2",2,1462,"416-11","Alloy 617",314626,"Plate"
-231.82,0.00047,"Qualified",,57.37,"CapPass","Cycle 2",2,1463,"416-11","Alloy 617",314626,"Plate"
-236.61,0.00042,"Qualified",,57.42,"CapPass","Cycle 2",2,1464,"416-11","Alloy 617",314626,"Plate"
-241.01,0.00037,"Qualified",,57.47,"CapPass","Cycle 2",2,1465,"416-11","Alloy 617",314626,"Plate"
-245.23,0.00032,"Qualified",,57.52,"CapPass","Cycle 2",2,1466,"416-11","Alloy 617",314626,"Plate"
-249.21,0.00027,"Qualified",,57.57,"CapPass","Cycle 2",2,1467,"416-11","Alloy 617",314626,"Plate"
-252.95,0.00022,"Qualified",,57.62,"CapPass","Cycle 2",2,1468,"416-11","Alloy 617",314626,"Plate"
-256.41,0.00017,"Qualified",,57.67,"CapPass","Cycle 2",2,1469,"416-11","Alloy 617",314626,"Plate"
-259.52,0.00012,"Qualified",,57.71,"CapPass","Cycle 2",2,1470,"416-11","Alloy 617",314626,"Plate"
-253.84,0.00007,"Qualified",,57.75,"CapPass","Cycle 2",2,1471,"416-11","Alloy 617",314626,"Plate"
-254.05,0.00001,"Qualified",,57.76,"CapPass","Cycle 2",2,1472,"416-11","Alloy 617",314626,"Plate"
-254.36,-0.00005,"Qualified",,57.76,"CapPass","Cycle 2",2,1473,"416-11","Alloy 617",314626,"Plate"
-254.65,-0.00010,"Qualified",,57.77,"CapPass","Cycle 2",2,1474,"416-11","Alloy 617",314626,"Plate"
-254.76,-0.00016,"Qualified",,57.77,"CapPass","Cycle 2",2,1475,"416-11","Alloy 617",314626,"Plate"
-254.86,-0.00022,"Qualified",,57.77,"CapPass","Cycle 2",2,1476,"416-11","Alloy 617",314626,"Plate"
-255.05,-0.00027,"Qualified",,57.78,"CapPass","Cycle 2",2,1477,"416-11","Alloy 617",314626,"Plate"
-254.95,-0.00033,"Qualified",,57.78,"CapPass","Cycle 2",2,1478,"416-11","Alloy 617",314626,"Plate"
-254.08,-0.00038,"Qualified",,57.79,"CapPass","Cycle 2",2,1479,"416-11","Alloy 617",314626,"Plate"
-254.03,-0.00038,"Qualified",,57.79,"CapPass","Cycle 2",2,1480,"416-11","Alloy 617",314626,"Plate"
-230.66,-0.00033,"Qualified",,57.86,"CapPass","Cycle 2",2,1481,"416-11","Alloy 617",314626,"Plate"
-222.54,-0.00028,"Qualified",,57.89,"CapPass","Cycle 2",2,1482,"416-11","Alloy 617",314626,"Plate"
-215.47,-0.00023,"Qualified",,57.93,"CapPass","Cycle 2",2,1483,"416-11","Alloy 617",314626,"Plate"
-220.41,-0.00028,"Qualified",,58.10,"CapPass","Cycle 2",2,1484,"416-11","Alloy 617",314626,"Plate"
-225.49,-0.00033,"Qualified",,58.16,"CapPass","Cycle 2",2,1485,"416-11","Alloy 617",314626,"Plate"
-230.60,-0.00038,"Qualified",,58.21,"CapPass","Cycle 2",2,1486,"416-11","Alloy 617",314626,"Plate"
-235.36,-0.00043,"Qualified",,58.26,"CapPass","Cycle 2",2,1487,"416-11","Alloy 617",314626,"Plate"
-239.66,-0.00048,"Qualified",,58.31,"CapPass","Cycle 2",2,1488,"416-11","Alloy 617",314626,"Plate"
-243.67,-0.00053,"Qualified",,58.35,"CapPass","Cycle 2",2,1489,"416-11","Alloy 617",314626,"Plate"
-247.26,-0.00058,"Qualified",,58.40,"CapPass","Cycle 2",2,1490,"416-11","Alloy 617",314626,"Plate"
-250.60,-0.00063,"Qualified",,58.45,"CapPass","Cycle 2",2,1491,"416-11","Alloy 617",314626,"Plate"
-254.05,-0.00068,"Qualified",,58.50,"CapPass","Cycle 2",2,1492,"416-11","Alloy 617",314626,"Plate"
-257.26,-0.00073,"Qualified",,58.55,"CapPass","Cycle 2",2,1493,"416-11","Alloy 617",314626,"Plate"
-260.20,-0.00078,"Qualified",,58.60,"CapPass","Cycle 2",2,1494,"416-11","Alloy 617",314626,"Plate"
-250.07,-0.00083,"Qualified",,58.64,"CapPass","Cycle 2",2,1495,"416-11","Alloy 617",314626,"Plate"
-250.34,-0.00089,"Qualified",,58.65,"CapPass","Cycle 2",2,1496,"416-11","Alloy 617",314626,"Plate"
-250.58,-0.00095,"Qualified",,58.65,"CapPass","Cycle 2",2,1497,"416-11","Alloy 617",314626,"Plate"
-250.90,-0.00100,"Qualified",,58.66,"CapPass","Cycle 2",2,1498,"416-11","Alloy 617",314626,"Plate"
-250.97,-0.00106,"Qualified",,58.66,"CapPass","Cycle 2",2,1499,"416-11","Alloy 617",314626,"Plate"
-251.16,-0.00111,"Qualified",,58.66,"CapPass","Cycle 2",2,1500,"416-11","Alloy 617",314626,"Plate"
-251.31,-0.00116,"Qualified",,58.67,"CapPass","Cycle 2",2,1501,"416-11","Alloy 617",314626,"Plate"
-251.23,-0.00122,"Qualified",,58.67,"CapPass","Cycle 2",2,1502,"416-11","Alloy 617",314626,"Plate"
-250.92,-0.00128,"Qualified",,58.68,"CapPass","Cycle 2",2,1503,"416-11","Alloy 617",314626,"Plate"
-246.69,-0.00133,"Qualified",,58.70,"CapPass","Cycle 2",2,1504,"416-11","Alloy 617",314626,"Plate"
-230.97,-0.00127,"Qualified",,58.74,"CapPass","Cycle 2",2,1505,"416-11","Alloy 617",314626,"Plate"
-222.08,-0.00122,"Qualified",,58.76,"CapPass","Cycle 2",2,1506,"416-11","Alloy 617",314626,"Plate"
-214.05,-0.00117,"Qualified",,58.79,"CapPass","Cycle 2",2,1507,"416-11","Alloy 617",314626,"Plate"
-213.84,-0.00117,"Qualified",,58.79,"CapPass","Cycle 2",2,1508,"416-11","Alloy 617",314626,"Plate"
-206.37,-0.00112,"Qualified",,58.86,"CapPass","Cycle 2",2,1509,"416-11","Alloy 617",314626,"Plate"
-211.76,-0.00117,"Qualified",,58.99,"CapPass","Cycle 2",2,1510,"416-11","Alloy 617",314626,"Plate"
-217.63,-0.00122,"Qualified",,59.04,"CapPass","Cycle 2",2,1511,"416-11","Alloy 617",314626,"Plate"
-222.56,-0.00127,"Qualified",,59.09,"CapPass","Cycle 2",2,1512,"416-11","Alloy 617",314626,"Plate"
-227.37,-0.00133,"Qualified",,59.14,"CapPass","Cycle 2",2,1513,"416-11","Alloy 617",314626,"Plate"
-232.05,-0.00138,"Qualified",,59.19,"CapPass","Cycle 2",2,1514,"416-11","Alloy 617",314626,"Plate"
-236.38,-0.00143,"Qualified",,59.24,"CapPass","Cycle 2",2,1515,"416-11","Alloy 617",314626,"Plate"
-241.11,-0.00148,"Qualified",,59.30,"CapPass","Cycle 2",2,1516,"416-11","Alloy 617",314626,"Plate"
-245.33,-0.00153,"Qualified",,59.35,"CapPass","Cycle 2",2,1517,"416-11","Alloy 617",314626,"Plate"
-249.23,-0.00158,"Qualified",,59.40,"CapPass","Cycle 2",2,1518,"416-11","Alloy 617",314626,"Plate"
-252.80,-0.00163,"Qualified",,59.44,"CapPass","Cycle 2",2,1519,"416-11","Alloy 617",314626,"Plate"
-256.16,-0.00168,"Qualified",,59.49,"CapPass","Cycle 2",2,1520,"416-11","Alloy 617",314626,"Plate"
-259.40,-0.00173,"Qualified",,59.54,"CapPass","Cycle 2",2,1521,"416-11","Alloy 617",314626,"Plate"
-262.46,-0.00178,"Qualified",,59.59,"CapPass","Cycle 2",2,1522,"416-11","Alloy 617",314626,"Plate"
-265.29,-0.00183,"Qualified",,59.64,"CapPass","Cycle 2",2,1523,"416-11","Alloy 617",314626,"Plate"
-259.16,-0.00189,"Qualified",,59.67,"CapPass","Cycle 2",2,1524,"416-11","Alloy 617",314626,"Plate"
-259.38,-0.00195,"Qualified",,59.68,"CapPass","Cycle 2",2,1525,"416-11","Alloy 617",314626,"Plate"
-259.57,-0.00201,"Qualified",,59.68,"CapPass","Cycle 2",2,1526,"416-11","Alloy 617",314626,"Plate"
-259.86,-0.00208,"Qualified",,59.68,"CapPass","Cycle 2",2,1527,"416-11","Alloy 617",314626,"Plate"
-259.89,-0.00214,"Qualified",,59.69,"CapPass","Cycle 2",2,1528,"416-11","Alloy 617",314626,"Plate"
-260.02,-0.00220,"Qualified",,59.69,"CapPass","Cycle 2",2,1529,"416-11","Alloy 617",314626,"Plate"
-260.05,-0.00225,"Qualified",,59.69,"CapPass","Cycle 2",2,1530,"416-11","Alloy 617",314626,"Plate"
-259.99,-0.00231,"Qualified",,59.70,"CapPass","Cycle 2",2,1531,"416-11","Alloy 617",314626,"Plate"
-259.76,-0.00237,"Qualified",,59.70,"CapPass","Cycle 2",2,1532,"416-11","Alloy 617",314626,"Plate"
-258.78,-0.00242,"Qualified",,59.71,"CapPass","Cycle 2",2,1533,"416-11","Alloy 617",314626,"Plate"
-230.83,-0.00237,"Qualified",,59.77,"CapPass","Cycle 2",2,1534,"416-11","Alloy 617",314626,"Plate"
-222.35,-0.00232,"Qualified",,59.79,"CapPass","Cycle 2",2,1535,"416-11","Alloy 617",314626,"Plate"
-219.88,-0.00230,"Qualified",,59.79,"CapPass","Cycle 2",2,1536,"416-11","Alloy 617",314626,"Plate"
-214.63,-0.00227,"Qualified",,59.81,"CapPass","Cycle 2",2,1537,"416-11","Alloy 617",314626,"Plate"
-207.39,-0.00222,"Qualified",,59.83,"CapPass","Cycle 2",2,1538,"416-11","Alloy 617",314626,"Plate"
-201.11,-0.00217,"Qualified",,59.88,"CapPass","Cycle 2",2,1539,"416-11","Alloy 617",314626,"Plate"
-207.06,-0.00222,"Qualified",,60.02,"CapPass","Cycle 2",2,1540,"416-11","Alloy 617",314626,"Plate"
-212.51,-0.00227,"Qualified",,60.07,"CapPass","Cycle 2",2,1541,"416-11","Alloy 617",314626,"Plate"
-217.33,-0.00232,"Qualified",,60.12,"CapPass","Cycle 2",2,1542,"416-11","Alloy 617",314626,"Plate"
-222.13,-0.00237,"Qualified",,60.17,"CapPass","Cycle 2",2,1543,"416-11","Alloy 617",314626,"Plate"
-226.71,-0.00242,"Qualified",,60.22,"CapPass","Cycle 2",2,1544,"416-11","Alloy 617",314626,"Plate"
-231.39,-0.00247,"Qualified",,60.27,"CapPass","Cycle 2",2,1545,"416-11","Alloy 617",314626,"Plate"
-235.97,-0.00252,"Qualified",,60.33,"CapPass","Cycle 2",2,1546,"416-11","Alloy 617",314626,"Plate"
-240.23,-0.00257,"Qualified",,60.38,"CapPass","Cycle 2",2,1547,"416-11","Alloy 617",314626,"Plate"
-244.49,-0.00262,"Qualified",,60.43,"CapPass","Cycle 2",2,1548,"416-11","Alloy 617",314626,"Plate"
-248.42,-0.00267,"Qualified",,60.48,"CapPass","Cycle 2",2,1549,"416-11","Alloy 617",314626,"Plate"
-252.68,-0.00272,"Qualified",,60.54,"CapPass","Cycle 2",2,1550,"416-11","Alloy 617",314626,"Plate"
-256.59,-0.00277,"Qualified",,60.59,"CapPass","Cycle 2",2,1551,"416-11","Alloy 617",314626,"Plate"
-260.00,-0.00282,"Qualified",,60.63,"CapPass","Cycle 2",2,1552,"416-11","Alloy 617",314626,"Plate"
-263.09,-0.00287,"Qualified",,60.68,"CapPass","Cycle 2",2,1553,"416-11","Alloy 617",314626,"Plate"
-265.05,-0.00292,"Qualified",,60.72,"CapPass","Cycle 2",2,1554,"416-11","Alloy 617",314626,"Plate"
-267.23,-0.00297,"Qualified",,60.76,"CapPass","Cycle 2",2,1555,"416-11","Alloy 617",314626,"Plate"
-259.12,-0.00302,"Qualified",,60.79,"CapPass","Cycle 2",2,1556,"416-11","Alloy 617",314626,"Plate"
-259.20,-0.00302,"Qualified",,60.79,"CapPass","Cycle 2",2,1557,"416-11","Alloy 617",314626,"Plate"
-260.08,-0.00308,"Qualified",,60.81,"CapPass","Cycle 2",2,1558,"416-11","Alloy 617",314626,"Plate"
-260.42,-0.00313,"Qualified",,60.86,"CapPass","Cycle 2",2,1559,"416-11","Alloy 617",314626,"Plate"
-260.38,-0.00318,"Qualified",,60.94,"CapPass","Cycle 2",2,1560,"416-11","Alloy 617",314626,"Plate"
-261.97,-0.00323,"Qualified",,61.01,"CapPass","Cycle 2",2,1561,"416-11","Alloy 617",314626,"Plate"
-264.33,-0.00328,"Qualified",,61.07,"CapPass","Cycle 2",2,1562,"416-11","Alloy 617",314626,"Plate"
-267.06,-0.00333,"Qualified",,61.12,"CapPass","Cycle 2",2,1563,"416-11","Alloy 617",314626,"Plate"
-269.46,-0.00338,"Qualified",,61.17,"CapPass","Cycle 2",2,1564,"416-11","Alloy 617",314626,"Plate"
-266.96,-0.00343,"Qualified",,61.26,"CapPass","Cycle 2",2,1565,"416-11","Alloy 617",314626,"Plate"
-269.56,-0.00348,"Qualified",,61.30,"CapPass","Cycle 2",2,1566,"416-11","Alloy 617",314626,"Plate"
-269.18,-0.00353,"Qualified",,61.32,"CapPass","Cycle 2",2,1567,"416-11","Alloy 617",314626,"Plate"
-262.62,-0.00358,"Qualified",,61.36,"CapPass","Cycle 2",2,1568,"416-11","Alloy 617",314626,"Plate"
-265.15,-0.00363,"Qualified",,61.41,"CapPass","Cycle 2",2,1569,"416-11","Alloy 617",314626,"Plate"
-267.47,-0.00368,"Qualified",,61.46,"CapPass","Cycle 2",2,1570,"416-11","Alloy 617",314626,"Plate"
-269.24,-0.00373,"Qualified",,61.50,"CapPass","Cycle 2",2,1571,"416-11","Alloy 617",314626,"Plate"
-271.08,-0.00378,"Qualified",,61.55,"CapPass","Cycle 2",2,1572,"416-11","Alloy 617",314626,"Plate"
-269.15,-0.00383,"Qualified",,61.57,"CapPass","Cycle 2",2,1573,"416-11","Alloy 617",314626,"Plate"
-269.35,-0.00389,"Qualified",,61.58,"CapPass","Cycle 2",2,1574,"416-11","Alloy 617",314626,"Plate"
-269.45,-0.00394,"Qualified",,61.59,"CapPass","Cycle 2",2,1575,"416-11","Alloy 617",314626,"Plate"
-269.46,-0.00399,"Qualified",,61.60,"CapPass","Cycle 2",2,1576,"416-11","Alloy 617",314626,"Plate"
-254.57,-0.00404,"Qualified",,61.75,"CapPass","Cycle 2",2,1577,"416-11","Alloy 617",314626,"Plate"
-253.25,-0.00406,"Qualified",,61.79,"CapPass","Cycle 2",2,1578,"416-11","Alloy 617",314626,"Plate"
-253.48,-0.00409,"Qualified",,61.86,"CapPass","Cycle 2",2,1579,"416-11","Alloy 617",314626,"Plate"
-256.36,-0.00414,"Qualified",,61.93,"CapPass","Cycle 2",2,1580,"416-11","Alloy 617",314626,"Plate"
-259.43,-0.00420,"Qualified",,61.98,"CapPass","Cycle 2",2,1581,"416-11","Alloy 617",314626,"Plate"
-262.35,-0.00425,"Qualified",,62.03,"CapPass","Cycle 2",2,1582,"416-11","Alloy 617",314626,"Plate"
-265.27,-0.00430,"Qualified",,62.08,"CapPass","Cycle 2",2,1583,"416-11","Alloy 617",314626,"Plate"
-267.87,-0.00435,"Qualified",,62.13,"CapPass","Cycle 2",2,1584,"416-11","Alloy 617",314626,"Plate"
-270.23,-0.00440,"Qualified",,62.17,"CapPass","Cycle 2",2,1585,"416-11","Alloy 617",314626,"Plate"
-272.51,-0.00445,"Qualified",,62.22,"CapPass","Cycle 2",2,1586,"416-11","Alloy 617",314626,"Plate"
-269.76,-0.00450,"Qualified",,62.27,"CapPass","Cycle 2",2,1587,"416-11","Alloy 617",314626,"Plate"
-270.38,-0.00456,"Qualified",,62.29,"CapPass","Cycle 2",2,1588,"416-11","Alloy 617",314626,"Plate"
-270.62,-0.00462,"Qualified",,62.29,"CapPass","Cycle 2",2,1589,"416-11","Alloy 617",314626,"Plate"
-270.72,-0.00467,"Qualified",,62.29,"CapPass","Cycle 2",2,1590,"416-11","Alloy 617",314626,"Plate"
-270.78,-0.00472,"Qualified",,62.30,"CapPass","Cycle 2",2,1591,"416-11","Alloy 617",314626,"Plate"
-270.82,-0.00477,"Qualified",,62.30,"CapPass","Cycle 2",2,1592,"416-11","Alloy 617",314626,"Plate"
-270.46,-0.00482,"Qualified",,62.31,"CapPass","Cycle 2",2,1593,"416-11","Alloy 617",314626,"Plate"
-242.43,-0.00477,"Qualified",,62.47,"CapPass","Cycle 2",2,1594,"416-11","Alloy 617",314626,"Plate"
-243.86,-0.00483,"Qualified",,62.61,"CapPass","Cycle 2",2,1595,"416-11","Alloy 617",314626,"Plate"
-248.14,-0.00488,"Qualified",,62.67,"CapPass","Cycle 2",2,1596,"416-11","Alloy 617",314626,"Plate"
-252.14,-0.00493,"Qualified",,62.71,"CapPass","Cycle 2",2,1597,"416-11","Alloy 617",314626,"Plate"
-255.94,-0.00498,"Qualified",,62.76,"CapPass","Cycle 2",2,1598,"416-11","Alloy 617",314626,"Plate"
-258.10,-0.00501,"Qualified",,62.79,"CapPass","Cycle 2",2,1599,"416-11","Alloy 617",314626,"Plate"
-259.43,-0.00503,"Qualified",,62.81,"CapPass","Cycle 2",2,1600,"416-11","Alloy 617",314626,"Plate"
-262.69,-0.00508,"Qualified",,62.86,"CapPass","Cycle 2",2,1601,"416-11","Alloy 617",314626,"Plate"
-265.60,-0.00513,"Qualified",,62.91,"CapPass","Cycle 2",2,1602,"416-11","Alloy 617",314626,"Plate"
-268.32,-0.00518,"Qualified",,62.96,"CapPass","Cycle 2",2,1603,"416-11","Alloy 617",314626,"Plate"
-270.96,-0.00523,"Qualified",,63.00,"CapPass","Cycle 2",2,1604,"416-11","Alloy 617",314626,"Plate"
-273.26,-0.00528,"Qualified",,63.05,"CapPass","Cycle 2",2,1605,"416-11","Alloy 617",314626,"Plate"
-275.01,-0.00533,"Qualified",,63.09,"CapPass","Cycle 2",2,1606,"416-11","Alloy 617",314626,"Plate"
-276.54,-0.00538,"Qualified",,63.14,"CapPass","Cycle 2",2,1607,"416-11","Alloy 617",314626,"Plate"
-273.26,-0.00543,"Qualified",,63.24,"CapPass","Cycle 2",2,1608,"416-11","Alloy 617",314626,"Plate"
-276.23,-0.00548,"Qualified",,63.28,"CapPass","Cycle 2",2,1609,"416-11","Alloy 617",314626,"Plate"
-278.87,-0.00553,"Qualified",,63.32,"CapPass","Cycle 2",2,1610,"416-11","Alloy 617",314626,"Plate"
-275.47,-0.00559,"Qualified",,63.34,"CapPass","Cycle 2",2,1611,"416-11","Alloy 617",314626,"Plate"
-275.80,-0.00565,"Qualified",,63.35,"CapPass","Cycle 2",2,1612,"416-11","Alloy 617",314626,"Plate"
-276.04,-0.00570,"Qualified",,63.35,"CapPass","Cycle 2",2,1613,"416-11","Alloy 617",314626,"Plate"
-276.21,-0.00576,"Qualified",,63.36,"CapPass","Cycle 2",2,1614,"416-11","Alloy 617",314626,"Plate"
-276.34,-0.00581,"Qualified",,63.36,"CapPass","Cycle 2",2,1615,"416-11","Alloy 617",314626,"Plate"
-276.33,-0.00586,"Qualified",,63.37,"CapPass","Cycle 2",2,1616,"416-11","Alloy 617",314626,"Plate"
-275.73,-0.00591,"Qualified",,63.38,"CapPass","Cycle 2",2,1617,"416-11","Alloy 617",314626,"Plate"
-247.29,-0.00586,"Qualified",,63.51,"CapPass","Cycle 2",2,1618,"416-11","Alloy 617",314626,"Plate"
-245.99,-0.00591,"Qualified",,63.68,"CapPass","Cycle 2",2,1619,"416-11","Alloy 617",314626,"Plate"
-249.43,-0.00596,"Qualified",,63.73,"CapPass","Cycle 2",2,1620,"416-11","Alloy 617",314626,"Plate"
-252.86,-0.00601,"Qualified",,63.78,"CapPass","Cycle 2",2,1621,"416-11","Alloy 617",314626,"Plate"
-253.44,-0.00602,"Qualified",,63.79,"CapPass","Cycle 2",2,1622,"416-11","Alloy 617",314626,"Plate"
-256.22,-0.00606,"Qualified",,63.84,"CapPass","Cycle 2",2,1623,"416-11","Alloy 617",314626,"Plate"
-259.34,-0.00611,"Qualified",,63.89,"CapPass","Cycle 2",2,1624,"416-11","Alloy 617",314626,"Plate"
-262.19,-0.00616,"Qualified",,63.94,"CapPass","Cycle 2",2,1625,"416-11","Alloy 617",314626,"Plate"
-265.02,-0.00621,"Qualified",,63.98,"CapPass","Cycle 2",2,1626,"416-11","Alloy 617",314626,"Plate"
-267.42,-0.00627,"Qualified",,64.03,"CapPass","Cycle 2",2,1627,"416-11","Alloy 617",314626,"Plate"
-269.81,-0.00632,"Qualified",,64.08,"CapPass","Cycle 2",2,1628,"416-11","Alloy 617",314626,"Plate"
-271.93,-0.00637,"Qualified",,64.13,"CapPass","Cycle 2",2,1629,"416-11","Alloy 617",314626,"Plate"
-274.44,-0.00642,"Qualified",,64.18,"CapPass","Cycle 2",2,1630,"416-11","Alloy 617",314626,"Plate"
-276.72,-0.00647,"Qualified",,64.23,"CapPass","Cycle 2",2,1631,"416-11","Alloy 617",314626,"Plate"
-276.92,-0.00652,"Qualified",,64.26,"CapPass","Cycle 2",2,1632,"416-11","Alloy 617",314626,"Plate"
-277.99,-0.00657,"Qualified",,64.30,"CapPass","Cycle 2",2,1633,"416-11","Alloy 617",314626,"Plate"
-278.70,-0.00662,"Qualified",,64.36,"CapPass","Cycle 2",2,1634,"416-11","Alloy 617",314626,"Plate"
-278.07,-0.00667,"Qualified",,64.41,"CapPass","Cycle 2",2,1635,"416-11","Alloy 617",314626,"Plate"
-278.48,-0.00672,"Qualified",,64.43,"CapPass","Cycle 2",2,1636,"416-11","Alloy 617",314626,"Plate"
-278.52,-0.00677,"Qualified",,64.47,"CapPass","Cycle 2",2,1637,"416-11","Alloy 617",314626,"Plate"
-277.34,-0.00682,"Qualified",,64.55,"CapPass","Cycle 2",2,1638,"416-11","Alloy 617",314626,"Plate"
-277.72,-0.00687,"Qualified",,64.61,"CapPass","Cycle 2",2,1639,"416-11","Alloy 617",314626,"Plate"
-278.92,-0.00692,"Qualified",,64.67,"CapPass","Cycle 2",2,1640,"416-11","Alloy 617",314626,"Plate"
-279.64,-0.00697,"Qualified",,64.73,"CapPass","Cycle 2",2,1641,"416-11","Alloy 617",314626,"Plate"
-281.03,-0.00702,"Qualified",,64.78,"CapPass","Cycle 2",2,1642,"416-11","Alloy 617",314626,"Plate"
-281.39,-0.00704,"Qualified",,64.79,"CapPass","Cycle 2",2,1643,"416-11","Alloy 617",314626,"Plate"
-282.62,-0.00707,"Qualified",,64.83,"CapPass","Cycle 2",2,1644,"416-11","Alloy 617",314626,"Plate"
-278.36,-0.00712,"Qualified",,64.93,"CapPass","Cycle 2",2,1645,"416-11","Alloy 617",314626,"Plate"
-281.81,-0.00718,"Qualified",,64.97,"CapPass","Cycle 2",2,1646,"416-11","Alloy 617",314626,"Plate"
