Repository: js-molina/fatigue-A617

File: data/850C/Strain rate 0.001/2.0% strain/HTM_A19_Cycles_41610.csv (part 5 of 23)
"Stress Mpa","Strain","Qual State","Qual Exceptions","Elapsed Time Sec","Data State","Cycle Label","Cycle","Count","Sample","Alloy","Heat","Material_Form"
-257.67,-0.00294,"Qualified",,60.67,"CapPass","Cycle 2",2,1649,"416-10","Alloy 617",314626,"Plate"
-260.41,-0.00299,"Qualified",,60.76,"CapPass","Cycle 2",2,1650,"416-10","Alloy 617",314626,"Plate"
-260.58,-0.00299,"Qualified",,60.77,"CapPass","Cycle 2",2,1651,"416-10","Alloy 617",314626,"Plate"
-257.58,-0.00305,"Qualified",,60.82,"CapPass","Cycle 2",2,1652,"416-10","Alloy 617",314626,"Plate"
-257.94,-0.00310,"Qualified",,60.83,"CapPass","Cycle 2",2,1653,"416-10","Alloy 617",314626,"Plate"
-258.20,-0.00315,"Qualified",,60.83,"CapPass","Cycle 2",2,1654,"416-10","Alloy 617",314626,"Plate"
-258.52,-0.00322,"Qualified",,60.83,"CapPass","Cycle 2",2,1655,"416-10","Alloy 617",314626,"Plate"
-258.75,-0.00328,"Qualified",,60.84,"CapPass","Cycle 2",2,1656,"416-10","Alloy 617",314626,"Plate"
-258.92,-0.00334,"Qualified",,60.84,"CapPass","Cycle 2",2,1657,"416-10","Alloy 617",314626,"Plate"
-258.98,-0.00339,"Qualified",,60.85,"CapPass","Cycle 2",2,1658,"416-10","Alloy 617",314626,"Plate"
-258.32,-0.00344,"Qualified",,60.86,"CapPass","Cycle 2",2,1659,"416-10","Alloy 617",314626,"Plate"
-237.27,-0.00339,"Qualified",,60.94,"CapPass","Cycle 2",2,1660,"416-10","Alloy 617",314626,"Plate"
-229.62,-0.00334,"Qualified",,60.98,"CapPass","Cycle 2",2,1661,"416-10","Alloy 617",314626,"Plate"
-233.76,-0.00339,"Qualified",,61.16,"CapPass","Cycle 2",2,1662,"416-10","Alloy 617",314626,"Plate"
-238.65,-0.00344,"Qualified",,61.22,"CapPass","Cycle 2",2,1663,"416-10","Alloy 617",314626,"Plate"
-243.48,-0.00349,"Qualified",,61.27,"CapPass","Cycle 2",2,1664,"416-10","Alloy 617",314626,"Plate"
-247.92,-0.00354,"Qualified",,61.32,"CapPass","Cycle 2",2,1665,"416-10","Alloy 617",314626,"Plate"
-252.03,-0.00359,"Qualified",,61.37,"CapPass","Cycle 2",2,1666,"416-10","Alloy 617",314626,"Plate"
-256.08,-0.00364,"Qualified",,61.42,"CapPass","Cycle 2",2,1667,"416-10","Alloy 617",314626,"Plate"
-259.86,-0.00369,"Qualified",,61.47,"CapPass","Cycle 2",2,1668,"416-10","Alloy 617",314626,"Plate"
-263.45,-0.00374,"Qualified",,61.51,"CapPass","Cycle 2",2,1669,"416-10","Alloy 617",314626,"Plate"
-266.60,-0.00379,"Qualified",,61.56,"CapPass","Cycle 2",2,1670,"416-10","Alloy 617",314626,"Plate"
-260.17,-0.00386,"Qualified",,61.58,"CapPass","Cycle 2",2,1671,"416-10","Alloy 617",314626,"Plate"
-260.43,-0.00391,"Qualified",,61.58,"CapPass","Cycle 2",2,1672,"416-10","Alloy 617",314626,"Plate"
-260.67,-0.00397,"Qualified",,61.58,"CapPass","Cycle 2",2,1673,"416-10","Alloy 617",314626,"Plate"
-260.84,-0.00404,"Qualified",,61.59,"CapPass","Cycle 2",2,1674,"416-10","Alloy 617",314626,"Plate"
-261.07,-0.00411,"Qualified",,61.59,"CapPass","Cycle 2",2,1675,"416-10","Alloy 617",314626,"Plate"
-261.09,-0.00417,"Qualified",,61.59,"CapPass","Cycle 2",2,1676,"416-10","Alloy 617",314626,"Plate"
-261.22,-0.00423,"Qualified",,61.60,"CapPass","Cycle 2",2,1677,"416-10","Alloy 617",314626,"Plate"
-261.08,-0.00429,"Qualified",,61.60,"CapPass","Cycle 2",2,1678,"416-10","Alloy 617",314626,"Plate"
-260.73,-0.00434,"Qualified",,61.60,"CapPass","Cycle 2",2,1679,"416-10","Alloy 617",314626,"Plate"
-259.89,-0.00439,"Qualified",,61.61,"CapPass","Cycle 2",2,1680,"416-10","Alloy 617",314626,"Plate"
-232.97,-0.00434,"Qualified",,61.67,"CapPass","Cycle 2",2,1681,"416-10","Alloy 617",314626,"Plate"
-224.59,-0.00429,"Qualified",,61.68,"CapPass","Cycle 2",2,1682,"416-10","Alloy 617",314626,"Plate"
-217.02,-0.00424,"Qualified",,61.70,"CapPass","Cycle 2",2,1683,"416-10","Alloy 617",314626,"Plate"
-210.06,-0.00419,"Qualified",,61.72,"CapPass","Cycle 2",2,1684,"416-10","Alloy 617",314626,"Plate"
-203.89,-0.00414,"Qualified",,61.75,"CapPass","Cycle 2",2,1685,"416-10","Alloy 617",314626,"Plate"
-202.22,-0.00412,"Qualified",,61.76,"CapPass","Cycle 2",2,1686,"416-10","Alloy 617",314626,"Plate"
-211.10,-0.00419,"Qualified",,61.95,"CapPass","Cycle 2",2,1687,"416-10","Alloy 617",314626,"Plate"
-216.64,-0.00424,"Qualified",,62.00,"CapPass","Cycle 2",2,1688,"416-10","Alloy 617",314626,"Plate"
-221.93,-0.00429,"Qualified",,62.05,"CapPass","Cycle 2",2,1689,"416-10","Alloy 617",314626,"Plate"
-227.11,-0.00434,"Qualified",,62.10,"CapPass","Cycle 2",2,1690,"416-10","Alloy 617",314626,"Plate"
-232.33,-0.00439,"Qualified",,62.16,"CapPass","Cycle 2",2,1691,"416-10","Alloy 617",314626,"Plate"
-236.96,-0.00444,"Qualified",,62.21,"CapPass","Cycle 2",2,1692,"416-10","Alloy 617",314626,"Plate"
-241.79,-0.00449,"Qualified",,62.26,"CapPass","Cycle 2",2,1693,"416-10","Alloy 617",314626,"Plate"
-246.70,-0.00454,"Qualified",,62.32,"CapPass","Cycle 2",2,1694,"416-10","Alloy 617",314626,"Plate"
-251.27,-0.00459,"Qualified",,62.37,"CapPass","Cycle 2",2,1695,"416-10","Alloy 617",314626,"Plate"
-255.72,-0.00464,"Qualified",,62.42,"CapPass","Cycle 2",2,1696,"416-10","Alloy 617",314626,"Plate"
-259.70,-0.00469,"Qualified",,62.47,"CapPass","Cycle 2",2,1697,"416-10","Alloy 617",314626,"Plate"
-263.56,-0.00474,"Qualified",,62.51,"CapPass","Cycle 2",2,1698,"416-10","Alloy 617",314626,"Plate"
-266.69,-0.00479,"Qualified",,62.56,"CapPass","Cycle 2",2,1699,"416-10","Alloy 617",314626,"Plate"
-260.19,-0.00484,"Qualified",,62.61,"CapPass","Cycle 2",2,1700,"416-10","Alloy 617",314626,"Plate"
-265.40,-0.00489,"Qualified",,62.67,"CapPass","Cycle 2",2,1701,"416-10","Alloy 617",314626,"Plate"
-267.50,-0.00494,"Qualified",,62.76,"CapPass","Cycle 2",2,1702,"416-10","Alloy 617",314626,"Plate"
-267.68,-0.00495,"Qualified",,62.76,"CapPass","Cycle 2",2,1703,"416-10","Alloy 617",314626,"Plate"
-267.09,-0.00500,"Qualified",,62.79,"CapPass","Cycle 2",2,1704,"416-10","Alloy 617",314626,"Plate"
-267.81,-0.00505,"Qualified",,62.79,"CapPass","Cycle 2",2,1705,"416-10","Alloy 617",314626,"Plate"
-268.39,-0.00510,"Qualified",,62.80,"CapPass","Cycle 2",2,1706,"416-10","Alloy 617",314626,"Plate"
-268.15,-0.00516,"Qualified",,62.80,"CapPass","Cycle 2",2,1707,"416-10","Alloy 617",314626,"Plate"
-267.96,-0.00521,"Qualified",,62.81,"CapPass","Cycle 2",2,1708,"416-10","Alloy 617",314626,"Plate"
-268.12,-0.00526,"Qualified",,62.82,"CapPass","Cycle 2",2,1709,"416-10","Alloy 617",314626,"Plate"
-267.45,-0.00531,"Qualified",,62.83,"CapPass","Cycle 2",2,1710,"416-10","Alloy 617",314626,"Plate"
-250.28,-0.00536,"Qualified",,63.10,"CapPass","Cycle 2",2,1711,"416-10","Alloy 617",314626,"Plate"
-253.53,-0.00541,"Qualified",,63.16,"CapPass","Cycle 2",2,1712,"416-10","Alloy 617",314626,"Plate"
-256.90,-0.00546,"Qualified",,63.21,"CapPass","Cycle 2",2,1713,"416-10","Alloy 617",314626,"Plate"
-259.99,-0.00551,"Qualified",,63.26,"CapPass","Cycle 2",2,1714,"416-10","Alloy 617",314626,"Plate"
-262.99,-0.00556,"Qualified",,63.31,"CapPass","Cycle 2",2,1715,"416-10","Alloy 617",314626,"Plate"
-265.88,-0.00562,"Qualified",,63.36,"CapPass","Cycle 2",2,1716,"416-10","Alloy 617",314626,"Plate"
-268.48,-0.00567,"Qualified",,63.41,"CapPass","Cycle 2",2,1717,"416-10","Alloy 617",314626,"Plate"
-270.87,-0.00572,"Qualified",,63.46,"CapPass","Cycle 2",2,1718,"416-10","Alloy 617",314626,"Plate"
-273.21,-0.00577,"Qualified",,63.51,"CapPass","Cycle 2",2,1719,"416-10","Alloy 617",314626,"Plate"
-269.35,-0.00582,"Qualified",,63.52,"CapPass","Cycle 2",2,1720,"416-10","Alloy 617",314626,"Plate"
-269.63,-0.00588,"Qualified",,63.53,"CapPass","Cycle 2",2,1721,"416-10","Alloy 617",314626,"Plate"
-269.83,-0.00593,"Qualified",,63.53,"CapPass","Cycle 2",2,1722,"416-10","Alloy 617",314626,"Plate"
-269.96,-0.00598,"Qualified",,63.54,"CapPass","Cycle 2",2,1723,"416-10","Alloy 617",314626,"Plate"
-270.06,-0.00603,"Qualified",,63.54,"CapPass","Cycle 2",2,1724,"416-10","Alloy 617",314626,"Plate"
-269.93,-0.00609,"Qualified",,63.55,"CapPass","Cycle 2",2,1725,"416-10","Alloy 617",314626,"Plate"
-268.88,-0.00614,"Qualified",,63.56,"CapPass","Cycle 2",2,1726,"416-10","Alloy 617",314626,"Plate"
-248.12,-0.00609,"Qualified",,63.65,"CapPass","Cycle 2",2,1727,"416-10","Alloy 617",314626,"Plate"
-238.83,-0.00606,"Qualified",,63.76,"CapPass","Cycle 2",2,1728,"416-10","Alloy 617",314626,"Plate"
-244.44,-0.00614,"Qualified",,63.89,"CapPass","Cycle 2",2,1729,"416-10","Alloy 617",314626,"Plate"
-248.71,-0.00619,"Qualified",,63.94,"CapPass","Cycle 2",2,1730,"416-10","Alloy 617",314626,"Plate"
-252.44,-0.00624,"Qualified",,63.99,"CapPass","Cycle 2",2,1731,"416-10","Alloy 617",314626,"Plate"
-256.08,-0.00629,"Qualified",,64.04,"CapPass","Cycle 2",2,1732,"416-10","Alloy 617",314626,"Plate"
-259.28,-0.00634,"Qualified",,64.08,"CapPass","Cycle 2",2,1733,"416-10","Alloy 617",314626,"Plate"
-262.35,-0.00639,"Qualified",,64.13,"CapPass","Cycle 2",2,1734,"416-10","Alloy 617",314626,"Plate"
-265.45,-0.00644,"Qualified",,64.18,"CapPass","Cycle 2",2,1735,"416-10","Alloy 617",314626,"Plate"
-268.45,-0.00649,"Qualified",,64.24,"CapPass","Cycle 2",2,1736,"416-10","Alloy 617",314626,"Plate"
-271.41,-0.00654,"Qualified",,64.29,"CapPass","Cycle 2",2,1737,"416-10","Alloy 617",314626,"Plate"
-266.74,-0.00660,"Qualified",,64.34,"CapPass","Cycle 2",2,1738,"416-10","Alloy 617",314626,"Plate"
-270.42,-0.00665,"Qualified",,64.42,"CapPass","Cycle 2",2,1739,"416-10","Alloy 617",314626,"Plate"
-273.58,-0.00670,"Qualified",,64.46,"CapPass","Cycle 2",2,1740,"416-10","Alloy 617",314626,"Plate"
-274.14,-0.00675,"Qualified",,64.50,"CapPass","Cycle 2",2,1741,"416-10","Alloy 617",314626,"Plate"
-275.43,-0.00680,"Qualified",,64.56,"CapPass","Cycle 2",2,1742,"416-10","Alloy 617",314626,"Plate"
-275.87,-0.00685,"Qualified",,64.60,"CapPass","Cycle 2",2,1743,"416-10","Alloy 617",314626,"Plate"
-276.53,-0.00690,"Qualified",,64.62,"CapPass","Cycle 2",2,1744,"416-10","Alloy 617",314626,"Plate"
-277.35,-0.00695,"Qualified",,64.63,"CapPass","Cycle 2",2,1745,"416-10","Alloy 617",314626,"Plate"
-271.37,-0.00701,"Qualified",,64.66,"CapPass","Cycle 2",2,1746,"416-10","Alloy 617",314626,"Plate"
-271.39,-0.00706,"Qualified",,64.66,"CapPass","Cycle 2",2,1747,"416-10","Alloy 617",314626,"Plate"
-271.33,-0.00712,"Qualified",,64.67,"CapPass","Cycle 2",2,1748,"416-10","Alloy 617",314626,"Plate"
-271.18,-0.00717,"Qualified",,64.67,"CapPass","Cycle 2",2,1749,"416-10","Alloy 617",314626,"Plate"
-270.91,-0.00722,"Qualified",,64.68,"CapPass","Cycle 2",2,1750,"416-10","Alloy 617",314626,"Plate"
-269.98,-0.00727,"Qualified",,64.69,"CapPass","Cycle 2",2,1751,"416-10","Alloy 617",314626,"Plate"
-252.10,-0.00725,"Qualified",,64.76,"CapPass","Cycle 2",2,1752,"416-10","Alloy 617",314626,"Plate"
-246.82,-0.00722,"Qualified",,64.79,"CapPass","Cycle 2",2,1753,"416-10","Alloy 617",314626,"Plate"
-244.36,-0.00727,"Qualified",,65.01,"CapPass","Cycle 2",2,1754,"416-10","Alloy 617",314626,"Plate"
-248.71,-0.00732,"Qualified",,65.07,"CapPass","Cycle 2",2,1755,"416-10","Alloy 617",314626,"Plate"
-252.83,-0.00737,"Qualified",,65.12,"CapPass","Cycle 2",2,1756,"416-10","Alloy 617",314626,"Plate"
-256.55,-0.00742,"Qualified",,65.17,"CapPass","Cycle 2",2,1757,"416-10","Alloy 617",314626,"Plate"
-260.08,-0.00747,"Qualified",,65.21,"CapPass","Cycle 2",2,1758,"416-10","Alloy 617",314626,"Plate"
-263.56,-0.00752,"Qualified",,65.26,"CapPass","Cycle 2",2,1759,"416-10","Alloy 617",314626,"Plate"
-266.84,-0.00757,"Qualified",,65.32,"CapPass","Cycle 2",2,1760,"416-10","Alloy 617",314626,"Plate"
-270.04,-0.00762,"Qualified",,65.37,"CapPass","Cycle 2",2,1761,"416-10","Alloy 617",314626,"Plate"
-273.12,-0.00767,"Qualified",,65.42,"CapPass","Cycle 2",2,1762,"416-10","Alloy 617",314626,"Plate"
-276.19,-0.00773,"Qualified",,65.47,"CapPass","Cycle 2",2,1763,"416-10","Alloy 617",314626,"Plate"
-278.83,-0.00778,"Qualified",,65.52,"CapPass","Cycle 2",2,1764,"416-10","Alloy 617",314626,"Plate"
-280.56,-0.00783,"Qualified",,65.62,"CapPass","Cycle 2",2,1765,"416-10","Alloy 617",314626,"Plate"
-277.41,-0.00788,"Qualified",,65.64,"CapPass","Cycle 2",2,1766,"416-10","Alloy 617",314626,"Plate"
-278.00,-0.00794,"Qualified",,65.64,"CapPass","Cycle 2",2,1767,"416-10","Alloy 617",314626,"Plate"
-278.58,-0.00800,"Qualified",,65.65,"CapPass","Cycle 2",2,1768,"416-10","Alloy 617",314626,"Plate"
-279.04,-0.00806,"Qualified",,65.65,"CapPass","Cycle 2",2,1769,"416-10","Alloy 617",314626,"Plate"
-279.34,-0.00811,"Qualified",,65.66,"CapPass","Cycle 2",2,1770,"416-10","Alloy 617",314626,"Plate"
-279.58,-0.00816,"Qualified",,65.66,"CapPass","Cycle 2",2,1771,"416-10","Alloy 617",314626,"Plate"
-279.63,-0.00821,"Qualified",,65.67,"CapPass","Cycle 2",2,1772,"416-10","Alloy 617",314626,"Plate"
-278.72,-0.00826,"Qualified",,65.68,"CapPass","Cycle 2",2,1773,"416-10","Alloy 617",314626,"Plate"
-258.98,-0.00822,"Qualified",,65.76,"CapPass","Cycle 2",2,1774,"416-10","Alloy 617",314626,"Plate"
-256.83,-0.00821,"Qualified",,65.77,"CapPass","Cycle 2",2,1775,"416-10","Alloy 617",314626,"Plate"
-253.75,-0.00826,"Qualified",,66.00,"CapPass","Cycle 2",2,1776,"416-10","Alloy 617",314626,"Plate"
-257.91,-0.00831,"Qualified",,66.05,"CapPass","Cycle 2",2,1777,"416-10","Alloy 617",314626,"Plate"
-261.78,-0.00836,"Qualified",,66.10,"CapPass","Cycle 2",2,1778,"416-10","Alloy 617",314626,"Plate"
-265.45,-0.00841,"Qualified",,66.15,"CapPass","Cycle 2",2,1779,"416-10","Alloy 617",314626,"Plate"
-268.55,-0.00846,"Qualified",,66.20,"CapPass","Cycle 2",2,1780,"416-10","Alloy 617",314626,"Plate"
-271.43,-0.00851,"Qualified",,66.25,"CapPass","Cycle 2",2,1781,"416-10","Alloy 617",314626,"Plate"
-274.35,-0.00857,"Qualified",,66.30,"CapPass","Cycle 2",2,1782,"416-10","Alloy 617",314626,"Plate"
-276.92,-0.00862,"Qualified",,66.34,"CapPass","Cycle 2",2,1783,"416-10","Alloy 617",314626,"Plate"
-279.31,-0.00867,"Qualified",,66.39,"CapPass","Cycle 2",2,1784,"416-10","Alloy 617",314626,"Plate"
-281.42,-0.00872,"Qualified",,66.44,"CapPass","Cycle 2",2,1785,"416-10","Alloy 617",314626,"Plate"
-281.47,-0.00877,"Qualified",,66.48,"CapPass","Cycle 2",2,1786,"416-10","Alloy 617",314626,"Plate"
-281.93,-0.00882,"Qualified",,66.49,"CapPass","Cycle 2",2,1787,"416-10","Alloy 617",314626,"Plate"
-282.26,-0.00887,"Qualified",,66.51,"CapPass","Cycle 2",2,1788,"416-10","Alloy 617",314626,"Plate"
-281.11,-0.00892,"Qualified",,66.55,"CapPass","Cycle 2",2,1789,"416-10","Alloy 617",314626,"Plate"
-277.05,-0.00897,"Qualified",,66.66,"CapPass","Cycle 2",2,1790,"416-10","Alloy 617",314626,"Plate"
-277.41,-0.00902,"Qualified",,66.74,"CapPass","Cycle 2",2,1791,"416-10","Alloy 617",314626,"Plate"
-278.29,-0.00904,"Qualified",,66.76,"CapPass","Cycle 2",2,1792,"416-10","Alloy 617",314626,"Plate"
-279.40,-0.00907,"Qualified",,66.79,"CapPass","Cycle 2",2,1793,"416-10","Alloy 617",314626,"Plate"
-281.35,-0.00912,"Qualified",,66.84,"CapPass","Cycle 2",2,1794,"416-10","Alloy 617",314626,"Plate"
-283.13,-0.00917,"Qualified",,66.89,"CapPass","Cycle 2",2,1795,"416-10","Alloy 617",314626,"Plate"
-284.77,-0.00922,"Qualified",,66.94,"CapPass","Cycle 2",2,1796,"416-10","Alloy 617",314626,"Plate"
-280.52,-0.00927,"Qualified",,66.98,"CapPass","Cycle 2",2,1797,"416-10","Alloy 617",314626,"Plate"
-280.64,-0.00932,"Qualified",,66.99,"CapPass","Cycle 2",2,1798,"416-10","Alloy 617",314626,"Plate"
-280.87,-0.00938,"Qualified",,67.00,"CapPass","Cycle 2",2,1799,"416-10","Alloy 617",314626,"Plate"
-280.95,-0.00943,"Qualified",,67.00,"CapPass","Cycle 2",2,1800,"416-10","Alloy 617",314626,"Plate"
-281.02,-0.00948,"Qualified",,67.01,"CapPass","Cycle 2",2,1801,"416-10","Alloy 617",314626,"Plate"
-280.15,-0.00953,"Qualified",,67.03,"CapPass","Cycle 2",2,1802,"416-10","Alloy 617",314626,"Plate"
-260.57,-0.00958,"Qualified",,67.28,"CapPass","Cycle 2",2,1803,"416-10","Alloy 617",314626,"Plate"
-262.90,-0.00963,"Qualified",,67.35,"CapPass","Cycle 2",2,1804,"416-10","Alloy 617",314626,"Plate"
-229.35,-0.00958,"Qualified",,67.60,"CapPass","Cycle 2",2,1805,"416-10","Alloy 617",314626,"Plate"
-217.79,-0.00953,"Qualified",,67.65,"CapPass","Cycle 2",2,1806,"416-10","Alloy 617",314626,"Plate"
-208.13,-0.00948,"Qualified",,67.70,"CapPass","Cycle 2",2,1807,"416-10","Alloy 617",314626,"Plate"
-199.53,-0.00943,"Qualified",,67.75,"CapPass","Cycle 2",2,1808,"416-10","Alloy 617",314626,"Plate"
-196.41,-0.00941,"Qualified",,67.76,"CapPass","Cycle 2",2,1809,"416-10","Alloy 617",314626,"Plate"
-190.79,-0.00938,"Qualified",,67.80,"CapPass","Cycle 2",2,1810,"416-10","Alloy 617",314626,"Plate"
-181.76,-0.00933,"Qualified",,67.85,"CapPass","Cycle 2",2,1811,"416-10","Alloy 617",314626,"Plate"
-172.86,-0.00928,"Qualified",,67.90,"CapPass","Cycle 2",2,1812,"416-10","Alloy 617",314626,"Plate"
-164.00,-0.00923,"Qualified",,67.96,"CapPass","Cycle 2",2,1813,"416-10","Alloy 617",314626,"Plate"
-155.61,-0.00918,"Qualified",,68.01,"CapPass","Cycle 2",2,1814,"416-10","Alloy 617",314626,"Plate"
-147.11,-0.00913,"Qualified",,68.07,"CapPass","Cycle 2",2,1815,"416-10","Alloy 617",314626,"Plate"
-138.95,-0.00908,"Qualified",,68.12,"CapPass","Cycle 2",2,1816,"416-10","Alloy 617",314626,"Plate"
-130.67,-0.00903,"Qualified",,68.17,"CapPass","Cycle 2",2,1817,"416-10","Alloy 617",314626,"Plate"
-122.44,-0.00898,"Qualified",,68.23,"CapPass","Cycle 2",2,1818,"416-10","Alloy 617",314626,"Plate"
-114.38,-0.00893,"Qualified",,68.29,"CapPass","Cycle 2",2,1819,"416-10","Alloy 617",314626,"Plate"
-106.50,-0.00887,"Qualified",,68.34,"CapPass","Cycle 2",2,1820,"416-10","Alloy 617",314626,"Plate"
-98.81,-0.00882,"Qualified",,68.39,"CapPass","Cycle 2",2,1821,"416-10","Alloy 617",314626,"Plate"
-91.18,-0.00877,"Qualified",,68.44,"CapPass","Cycle 2",2,1822,"416-10","Alloy 617",314626,"Plate"
-84.88,-0.00872,"Qualified",,68.49,"CapPass","Cycle 2",2,1823,"416-10","Alloy 617",314626,"Plate"
-78.61,-0.00867,"Qualified",,68.54,"CapPass","Cycle 2",2,1824,"416-10","Alloy 617",314626,"Plate"
-72.06,-0.00862,"Qualified",,68.59,"CapPass","Cycle 2",2,1825,"416-10","Alloy 617",314626,"Plate"
-65.72,-0.00857,"Qualified",,68.64,"CapPass","Cycle 2",2,1826,"416-10","Alloy 617",314626,"Plate"
-59.22,-0.00852,"Qualified",,68.70,"CapPass","Cycle 2",2,1827,"416-10","Alloy 617",314626,"Plate"
-52.85,-0.00847,"Qualified",,68.75,"CapPass","Cycle 2",2,1828,"416-10","Alloy 617",314626,"Plate"
-51.60,-0.00846,"Qualified",,68.76,"CapPass","Cycle 2",2,1829,"416-10","Alloy 617",314626,"Plate"
-46.28,-0.00842,"Qualified",,68.81,"CapPass","Cycle 2",2,1830,"416-10","Alloy 617",314626,"Plate"
-39.66,-0.00837,"Qualified",,68.86,"CapPass","Cycle 2",2,1831,"416-10","Alloy 617",314626,"Plate"
-33.10,-0.00832,"Qualified",,68.92,"CapPass","Cycle 2",2,1832,"416-10","Alloy 617",314626,"Plate"
-26.54,-0.00827,"Qualified",,68.97,"CapPass","Cycle 2",2,1833,"416-10","Alloy 617",314626,"Plate"
-19.88,-0.00822,"Qualified",,69.03,"CapPass","Cycle 2",2,1834,"416-10","Alloy 617",314626,"Plate"
-13.15,-0.00817,"Qualified",,69.08,"CapPass","Cycle 2",2,1835,"416-10","Alloy 617",314626,"Plate"
-6.11,-0.00812,"Qualified",,69.14,"CapPass","Cycle 2",2,1836,"416-10","Alloy 617",314626,"Plate"
0.86,-0.00807,"Qualified",,69.20,"CapPass","Cycle 2",2,1837,"416-10","Alloy 617",314626,"Plate"
7.38,-0.00802,"Qualified",,69.25,"CapPass","Cycle 2",2,1838,"416-10","Alloy 617",314626,"Plate"
14.35,-0.00797,"Qualified",,69.30,"CapPass","Cycle 2",2,1839,"416-10","Alloy 617",314626,"Plate"
21.04,-0.00792,"Qualified",,69.36,"CapPass","Cycle 2",2,1840,"416-10","Alloy 617",314626,"Plate"
27.09,-0.00787,"Qualified",,69.41,"CapPass","Cycle 2",2,1841,"416-10","Alloy 617",314626,"Plate"
33.24,-0.00782,"Qualified",,69.46,"CapPass","Cycle 2",2,1842,"416-10","Alloy 617",314626,"Plate"
38.40,-0.00777,"Qualified",,69.62,"CapPass","Cycle 2",2,1843,"416-10","Alloy 617",314626,"Plate"
47.07,-0.00772,"Qualified",,69.66,"CapPass","Cycle 2",2,1844,"416-10","Alloy 617",314626,"Plate"
53.98,-0.00766,"Qualified",,69.68,"CapPass","Cycle 2",2,1845,"416-10","Alloy 617",314626,"Plate"
59.67,-0.00761,"Qualified",,69.71,"CapPass","Cycle 2",2,1846,"416-10","Alloy 617",314626,"Plate"
65.04,-0.00756,"Qualified",,69.75,"CapPass","Cycle 2",2,1847,"416-10","Alloy 617",314626,"Plate"
66.98,-0.00754,"Qualified",,69.76,"CapPass","Cycle 2",2,1848,"416-10","Alloy 617",314626,"Plate"
70.27,-0.00751,"Qualified",,69.79,"CapPass","Cycle 2",2,1849,"416-10","Alloy 617",314626,"Plate"
75.40,-0.00746,"Qualified",,69.85,"CapPass","Cycle 2",2,1850,"416-10","Alloy 617",314626,"Plate"
80.61,-0.00741,"Qualified",,69.91,"CapPass","Cycle 2",2,1851,"416-10","Alloy 617",314626,"Plate"
85.77,-0.00736,"Qualified",,69.97,"CapPass","Cycle 2",2,1852,"416-10","Alloy 617",314626,"Plate"
90.86,-0.00731,"Qualified",,70.02,"CapPass","Cycle 2",2,1853,"416-10","Alloy 617",314626,"Plate"
96.11,-0.00726,"Qualified",,70.08,"CapPass","Cycle 2",2,1854,"416-10","Alloy 617",314626,"Plate"
101.10,-0.00721,"Qualified",,70.14,"CapPass","Cycle 2",2,1855,"416-10","Alloy 617",314626,"Plate"
106.13,-0.00716,"Qualified",,70.20,"CapPass","Cycle 2",2,1856,"416-10","Alloy 617",314626,"Plate"
111.05,-0.00711,"Qualified",,70.25,"CapPass","Cycle 2",2,1857,"416-10","Alloy 617",314626,"Plate"
116.01,-0.00706,"Qualified",,70.31,"CapPass","Cycle 2",2,1858,"416-10","Alloy 617",314626,"Plate"
120.75,-0.00701,"Qualified",,70.37,"CapPass","Cycle 2",2,1859,"416-10","Alloy 617",314626,"Plate"
126.04,-0.00696,"Qualified",,70.43,"CapPass","Cycle 2",2,1860,"416-10","Alloy 617",314626,"Plate"
131.21,-0.00691,"Qualified",,70.49,"CapPass","Cycle 2",2,1861,"416-10","Alloy 617",314626,"Plate"
136.72,-0.00686,"Qualified",,70.54,"CapPass","Cycle 2",2,1862,"416-10","Alloy 617",314626,"Plate"
142.57,-0.00681,"Qualified",,70.58,"CapPass","Cycle 2",2,1863,"416-10","Alloy 617",314626,"Plate"
148.30,-0.00676,"Qualified",,70.62,"CapPass","Cycle 2",2,1864,"416-10","Alloy 617",314626,"Plate"
153.68,-0.00671,"Qualified",,70.66,"CapPass","Cycle 2",2,1865,"416-10","Alloy 617",314626,"Plate"
159.01,-0.00666,"Qualified",,70.70,"CapPass","Cycle 2",2,1866,"416-10","Alloy 617",314626,"Plate"
164.09,-0.00660,"Qualified",,70.74,"CapPass","Cycle 2",2,1867,"416-10","Alloy 617",314626,"Plate"
167.68,-0.00657,"Qualified",,70.76,"CapPass","Cycle 2",2,1868,"416-10","Alloy 617",314626,"Plate"
168.89,-0.00655,"Qualified",,70.77,"CapPass","Cycle 2",2,1869,"416-10","Alloy 617",314626,"Plate"
173.44,-0.00650,"Qualified",,70.81,"CapPass","Cycle 2",2,1870,"416-10","Alloy 617",314626,"Plate"
177.93,-0.00645,"Qualified",,70.85,"CapPass","Cycle 2",2,1871,"416-10","Alloy 617",314626,"Plate"
182.05,-0.00640,"Qualified",,70.89,"CapPass","Cycle 2",2,1872,"416-10","Alloy 617",314626,"Plate"
185.94,-0.00635,"Qualified",,70.93,"CapPass","Cycle 2",2,1873,"416-10","Alloy 617",314626,"Plate"
189.48,-0.00630,"Qualified",,70.98,"CapPass","Cycle 2",2,1874,"416-10","Alloy 617",314626,"Plate"
192.91,-0.00625,"Qualified",,71.02,"CapPass","Cycle 2",2,1875,"416-10","Alloy 617",314626,"Plate"
196.10,-0.00620,"Qualified",,71.07,"CapPass","Cycle 2",2,1876,"416-10","Alloy 617",314626,"Plate"
198.82,-0.00615,"Qualified",,71.11,"CapPass","Cycle 2",2,1877,"416-10","Alloy 617",314626,"Plate"
201.28,-0.00610,"Qualified",,71.15,"CapPass","Cycle 2",2,1878,"416-10","Alloy 617",314626,"Plate"
203.43,-0.00605,"Qualified",,71.19,"CapPass","Cycle 2",2,1879,"416-10","Alloy 617",314626,"Plate"
205.27,-0.00600,"Qualified",,71.24,"CapPass","Cycle 2",2,1880,"416-10","Alloy 617",314626,"Plate"
207.08,-0.00595,"Qualified",,71.28,"CapPass","Cycle 2",2,1881,"416-10","Alloy 617",314626,"Plate"
208.85,-0.00590,"Qualified",,71.33,"CapPass","Cycle 2",2,1882,"416-10","Alloy 617",314626,"Plate"
210.68,-0.00585,"Qualified",,71.38,"CapPass","Cycle 2",2,1883,"416-10","Alloy 617",314626,"Plate"
212.72,-0.00579,"Qualified",,71.44,"CapPass","Cycle 2",2,1884,"416-10","Alloy 617",314626,"Plate"
214.76,-0.00574,"Qualified",,71.49,"CapPass","Cycle 2",2,1885,"416-10","Alloy 617",314626,"Plate"
216.60,-0.00569,"Qualified",,71.54,"CapPass","Cycle 2",2,1886,"416-10","Alloy 617",314626,"Plate"
218.20,-0.00564,"Qualified",,71.59,"CapPass","Cycle 2",2,1887,"416-10","Alloy 617",314626,"Plate"
219.07,-0.00559,"Qualified",,71.62,"CapPass","Cycle 2",2,1888,"416-10","Alloy 617",314626,"Plate"
219.80,-0.00554,"Qualified",,71.67,"CapPass","Cycle 2",2,1889,"416-10","Alloy 617",314626,"Plate"
220.52,-0.00549,"Qualified",,71.71,"CapPass","Cycle 2",2,1890,"416-10","Alloy 617",314626,"Plate"
221.11,-0.00544,"Qualified",,71.76,"CapPass","Cycle 2",2,1891,"416-10","Alloy 617",314626,"Plate"
221.14,-0.00544,"Qualified",,71.77,"CapPass","Cycle 2",2,1892,"416-10","Alloy 617",314626,"Plate"
222.27,-0.00539,"Qualified",,71.83,"CapPass","Cycle 2",2,1893,"416-10","Alloy 617",314626,"Plate"
223.96,-0.00534,"Qualified",,71.89,"CapPass","Cycle 2",2,1894,"416-10","Alloy 617",314626,"Plate"
225.79,-0.00529,"Qualified",,71.94,"CapPass","Cycle 2",2,1895,"416-10","Alloy 617",314626,"Plate"
226.91,-0.00524,"Qualified",,71.99,"CapPass","Cycle 2",2,1896,"416-10","Alloy 617",314626,"Plate"
227.39,-0.00519,"Qualified",,72.03,"CapPass","Cycle 2",2,1897,"416-10","Alloy 617",314626,"Plate"
228.06,-0.00514,"Qualified",,72.07,"CapPass","Cycle 2",2,1898,"416-10","Alloy 617",314626,"Plate"
228.70,-0.00509,"Qualified",,72.11,"CapPass","Cycle 2",2,1899,"416-10","Alloy 617",314626,"Plate"
229.18,-0.00504,"Qualified",,72.17,"CapPass","Cycle 2",2,1900,"416-10","Alloy 617",314626,"Plate"
230.61,-0.00499,"Qualified",,72.24,"CapPass","Cycle 2",2,1901,"416-10","Alloy 617",314626,"Plate"
232.53,-0.00493,"Qualified",,72.30,"CapPass","Cycle 2",2,1902,"416-10","Alloy 617",314626,"Plate"
232.89,-0.00488,"Qualified",,72.37,"CapPass","Cycle 2",2,1903,"416-10","Alloy 617",314626,"Plate"
233.75,-0.00483,"Qualified",,72.38,"CapPass","Cycle 2",2,1904,"416-10","Alloy 617",314626,"Plate"
234.48,-0.00478,"Qualified",,72.39,"CapPass","Cycle 2",2,1905,"416-10","Alloy 617",314626,"Plate"
234.63,-0.00473,"Qualified",,72.43,"CapPass","Cycle 2",2,1906,"416-10","Alloy 617",314626,"Plate"
233.39,-0.00468,"Qualified",,72.48,"CapPass","Cycle 2",2,1907,"416-10","Alloy 617",314626,"Plate"
233.13,-0.00463,"Qualified",,72.58,"CapPass","Cycle 2",2,1908,"416-10","Alloy 617",314626,"Plate"
235.27,-0.00458,"Qualified",,72.65,"CapPass","Cycle 2",2,1909,"416-10","Alloy 617",314626,"Plate"
238.16,-0.00453,"Qualified",,72.71,"CapPass","Cycle 2",2,1910,"416-10","Alloy 617",314626,"Plate"
240.84,-0.00448,"Qualified",,72.76,"CapPass","Cycle 2",2,1911,"416-10","Alloy 617",314626,"Plate"
241.14,-0.00447,"Qualified",,72.76,"CapPass","Cycle 2",2,1912,"416-10","Alloy 617",314626,"Plate"
239.22,-0.00443,"Qualified",,72.82,"CapPass","Cycle 2",2,1913,"416-10","Alloy 617",314626,"Plate"
242.58,-0.00438,"Qualified",,72.87,"CapPass","Cycle 2",2,1914,"416-10","Alloy 617",314626,"Plate"
239.16,-0.00432,"Qualified",,72.90,"CapPass","Cycle 2",2,1915,"416-10","Alloy 617",314626,"Plate"
239.73,-0.00427,"Qualified",,72.91,"CapPass","Cycle 2",2,1916,"416-10","Alloy 617",314626,"Plate"
240.41,-0.00422,"Qualified",,72.92,"CapPass","Cycle 2",2,1917,"416-10","Alloy 617",314626,"Plate"
240.68,-0.00417,"Qualified",,72.94,"CapPass","Cycle 2",2,1918,"416-10","Alloy 617",314626,"Plate"
235.99,-0.00412,"Qualified",,73.08,"CapPass","Cycle 2",2,1919,"416-10","Alloy 617",314626,"Plate"
238.28,-0.00407,"Qualified",,73.16,"CapPass","Cycle 2",2,1920,"416-10","Alloy 617",314626,"Plate"
241.25,-0.00402,"Qualified",,73.21,"CapPass","Cycle 2",2,1921,"416-10","Alloy 617",314626,"Plate"
244.15,-0.00397,"Qualified",,73.27,"CapPass","Cycle 2",2,1922,"416-10","Alloy 617",314626,"Plate"
246.92,-0.00392,"Qualified",,73.31,"CapPass","Cycle 2",2,1923,"416-10","Alloy 617",314626,"Plate"
243.41,-0.00386,"Qualified",,73.33,"CapPass","Cycle 2",2,1924,"416-10","Alloy 617",314626,"Plate"
243.71,-0.00380,"Qualified",,73.34,"CapPass","Cycle 2",2,1925,"416-10","Alloy 617",314626,"Plate"
243.87,-0.00375,"Qualified",,73.34,"CapPass","Cycle 2",2,1926,"416-10","Alloy 617",314626,"Plate"
244.07,-0.00370,"Qualified",,73.34,"CapPass","Cycle 2",2,1927,"416-10","Alloy 617",314626,"Plate"
244.18,-0.00364,"Qualified",,73.35,"CapPass","Cycle 2",2,1928,"416-10","Alloy 617",314626,"Plate"
244.12,-0.00359,"Qualified",,73.36,"CapPass","Cycle 2",2,1929,"416-10","Alloy 617",314626,"Plate"
243.07,-0.00354,"Qualified",,73.37,"CapPass","Cycle 2",2,1930,"416-10","Alloy 617",314626,"Plate"
225.25,-0.00359,"Qualified",,73.45,"CapPass","Cycle 2",2,1931,"416-10","Alloy 617",314626,"Plate"
224.57,-0.00354,"Qualified",,73.70,"CapPass","Cycle 2",2,1932,"416-10","Alloy 617",314626,"Plate"
229.13,-0.00349,"Qualified",,73.75,"CapPass","Cycle 2",2,1933,"416-10","Alloy 617",314626,"Plate"
230.22,-0.00348,"Qualified",,73.76,"CapPass","Cycle 2",2,1934,"416-10","Alloy 617",314626,"Plate"
233.15,-0.00344,"Qualified",,73.80,"CapPass","Cycle 2",2,1935,"416-10","Alloy 617",314626,"Plate"
237.19,-0.00339,"Qualified",,73.85,"CapPass","Cycle 2",2,1936,"416-10","Alloy 617",314626,"Plate"
241.35,-0.00334,"Qualified",,73.91,"CapPass","Cycle 2",2,1937,"416-10","Alloy 617",314626,"Plate"
245.08,-0.00329,"Qualified",,73.96,"CapPass","Cycle 2",2,1938,"416-10","Alloy 617",314626,"Plate"
248.86,-0.00324,"Qualified",,74.01,"CapPass","Cycle 2",2,1939,"416-10","Alloy 617",314626,"Plate"
252.17,-0.00319,"Qualified",,74.06,"CapPass","Cycle 2",2,1940,"416-10","Alloy 617",314626,"Plate"
255.21,-0.00314,"Qualified",,74.10,"CapPass","Cycle 2",2,1941,"416-10","Alloy 617",314626,"Plate"
252.21,-0.00309,"Qualified",,74.13,"CapPass","Cycle 2",2,1942,"416-10","Alloy 617",314626,"Plate"
252.96,-0.00303,"Qualified",,74.15,"CapPass","Cycle 2",2,1943,"416-10","Alloy 617",314626,"Plate"
253.70,-0.00298,"Qualified",,74.17,"CapPass","Cycle 2",2,1944,"416-10","Alloy 617",314626,"Plate"
253.07,-0.00293,"Qualified",,74.31,"CapPass","Cycle 2",2,1945,"416-10","Alloy 617",314626,"Plate"
256.15,-0.00288,"Qualified",,74.36,"CapPass","Cycle 2",2,1946,"416-10","Alloy 617",314626,"Plate"
259.04,-0.00283,"Qualified",,74.40,"CapPass","Cycle 2",2,1947,"416-10","Alloy 617",314626,"Plate"
252.57,-0.00278,"Qualified",,74.44,"CapPass","Cycle 2",2,1948,"416-10","Alloy 617",314626,"Plate"
252.85,-0.00273,"Qualified",,74.44,"CapPass","Cycle 2",2,1949,"416-10","Alloy 617",314626,"Plate"
253.26,-0.00266,"Qualified",,74.44,"CapPass","Cycle 2",2,1950,"416-10","Alloy 617",314626,"Plate"
253.36,-0.00260,"Qualified",,74.45,"CapPass","Cycle 2",2,1951,"416-10","Alloy 617",314626,"Plate"
253.49,-0.00254,"Qualified",,74.45,"CapPass","Cycle 2",2,1952,"416-10","Alloy 617",314626,"Plate"
253.64,-0.00249,"Qualified",,74.46,"CapPass","Cycle 2",2,1953,"416-10","Alloy 617",314626,"Plate"
253.58,-0.00243,"Qualified",,74.46,"CapPass","Cycle 2",2,1954,"416-10","Alloy 617",314626,"Plate"
252.94,-0.00238,"Qualified",,74.47,"CapPass","Cycle 2",2,1955,"416-10","Alloy 617",314626,"Plate"
228.01,-0.00243,"Qualified",,74.56,"CapPass","Cycle 2",2,1956,"416-10","Alloy 617",314626,"Plate"
219.95,-0.00248,"Qualified",,74.60,"CapPass","Cycle 2",2,1957,"416-10","Alloy 617",314626,"Plate"
219.92,-0.00246,"Qualified",,74.76,"CapPass","Cycle 2",2,1958,"416-10","Alloy 617",314626,"Plate"
222.43,-0.00243,"Qualified",,74.79,"CapPass","Cycle 2",2,1959,"416-10","Alloy 617",314626,"Plate"
227.02,-0.00238,"Qualified",,74.85,"CapPass","Cycle 2",2,1960,"416-10","Alloy 617",314626,"Plate"
231.27,-0.00233,"Qualified",,74.90,"CapPass","Cycle 2",2,1961,"416-10","Alloy 617",314626,"Plate"
235.24,-0.00228,"Qualified",,74.95,"CapPass","Cycle 2",2,1962,"416-10","Alloy 617",314626,"Plate"
239.09,-0.00223,"Qualified",,75.00,"CapPass","Cycle 2",2,1963,"416-10","Alloy 617",314626,"Plate"
243.06,-0.00218,"Qualified",,75.04,"CapPass","Cycle 2",2,1964,"416-10","Alloy 617",314626,"Plate"
246.30,-0.00213,"Qualified",,75.09,"CapPass","Cycle 2",2,1965,"416-10","Alloy 617",314626,"Plate"
249.59,-0.00208,"Qualified",,75.15,"CapPass","Cycle 2",2,1966,"416-10","Alloy 617",314626,"Plate"
252.67,-0.00203,"Qualified",,75.20,"CapPass","Cycle 2",2,1967,"416-10","Alloy 617",314626,"Plate"
255.77,-0.00198,"Qualified",,75.25,"CapPass","Cycle 2",2,1968,"416-10","Alloy 617",314626,"Plate"
258.75,-0.00192,"Qualified",,75.30,"CapPass","Cycle 2",2,1969,"416-10","Alloy 617",314626,"Plate"
261.81,-0.00187,"Qualified",,75.35,"CapPass","Cycle 2",2,1970,"416-10","Alloy 617",314626,"Plate"
264.69,-0.00182,"Qualified",,75.40,"CapPass","Cycle 2",2,1971,"416-10","Alloy 617",314626,"Plate"
256.21,-0.00177,"Qualified",,75.44,"CapPass","Cycle 2",2,1972,"416-10","Alloy 617",314626,"Plate"
257.23,-0.00172,"Qualified",,75.46,"CapPass","Cycle 2",2,1973,"416-10","Alloy 617",314626,"Plate"
258.31,-0.00167,"Qualified",,75.49,"CapPass","Cycle 2",2,1974,"416-10","Alloy 617",314626,"Plate"
258.88,-0.00162,"Qualified",,75.56,"CapPass","Cycle 2",2,1975,"416-10","Alloy 617",314626,"Plate"
260.03,-0.00157,"Qualified",,75.62,"CapPass","Cycle 2",2,1976,"416-10","Alloy 617",314626,"Plate"
261.71,-0.00152,"Qualified",,75.68,"CapPass","Cycle 2",2,1977,"416-10","Alloy 617",314626,"Plate"
263.40,-0.00147,"Qualified",,75.73,"CapPass","Cycle 2",2,1978,"416-10","Alloy 617",314626,"Plate"
264.61,-0.00144,"Qualified",,75.76,"CapPass","Cycle 2",2,1979,"416-10","Alloy 617",314626,"Plate"
265.18,-0.00142,"Qualified",,75.78,"CapPass","Cycle 2",2,1980,"416-10","Alloy 617",314626,"Plate"
260.12,-0.00136,"Qualified",,75.80,"CapPass","Cycle 2",2,1981,"416-10","Alloy 617",314626,"Plate"
260.47,-0.00131,"Qualified",,75.81,"CapPass","Cycle 2",2,1982,"416-10","Alloy 617",314626,"Plate"
260.60,-0.00125,"Qualified",,75.82,"CapPass","Cycle 2",2,1983,"416-10","Alloy 617",314626,"Plate"
260.78,-0.00120,"Qualified",,75.82,"CapPass","Cycle 2",2,1984,"416-10","Alloy 617",314626,"Plate"
260.52,-0.00115,"Qualified",,75.83,"CapPass","Cycle 2",2,1985,"416-10","Alloy 617",314626,"Plate"
243.18,-0.00110,"Qualified",,76.09,"CapPass","Cycle 2",2,1986,"416-10","Alloy 617",314626,"Plate"
246.28,-0.00105,"Qualified",,76.15,"CapPass","Cycle 2",2,1987,"416-10","Alloy 617",314626,"Plate"
249.43,-0.00100,"Qualified",,76.20,"CapPass","Cycle 2",2,1988,"416-10","Alloy 617",314626,"Plate"
252.37,-0.00095,"Qualified",,76.25,"CapPass","Cycle 2",2,1989,"416-10","Alloy 617",314626,"Plate"
255.11,-0.00090,"Qualified",,76.30,"CapPass","Cycle 2",2,1990,"416-10","Alloy 617",314626,"Plate"
257.76,-0.00085,"Qualified",,76.35,"CapPass","Cycle 2",2,1991,"416-10","Alloy 617",314626,"Plate"
260.34,-0.00080,"Qualified",,76.40,"CapPass","Cycle 2",2,1992,"416-10","Alloy 617",314626,"Plate"
262.70,-0.00075,"Qualified",,76.46,"CapPass","Cycle 2",2,1993,"416-10","Alloy 617",314626,"Plate"
264.97,-0.00070,"Qualified",,76.50,"CapPass","Cycle 2",2,1994,"416-10","Alloy 617",314626,"Plate"
267.12,-0.00065,"Qualified",,76.55,"CapPass","Cycle 2",2,1995,"416-10","Alloy 617",314626,"Plate"
265.64,-0.00059,"Qualified",,76.59,"CapPass","Cycle 2",2,1996,"416-10","Alloy 617",314626,"Plate"
265.93,-0.00054,"Qualified",,76.59,"CapPass","Cycle 2",2,1997,"416-10","Alloy 617",314626,"Plate"
266.16,-0.00049,"Qualified",,76.60,"CapPass","Cycle 2",2,1998,"416-10","Alloy 617",314626,"Plate"
266.24,-0.00044,"Qualified",,76.61,"CapPass","Cycle 2",2,1999,"416-10","Alloy 617",314626,"Plate"
261.04,-0.00039,"Qualified",,76.68,"CapPass","Cycle 2",2,2000,"416-10","Alloy 617",314626,"Plate"
256.19,-0.00037,"Qualified",,76.76,"CapPass","Cycle 2",2,2001,"416-10","Alloy 617",314626,"Plate"
255.70,-0.00034,"Qualified",,76.83,"CapPass","Cycle 2",2,2002,"416-10","Alloy 617",314626,"Plate"
257.52,-0.00029,"Qualified",,76.90,"CapPass","Cycle 2",2,2003,"416-10","Alloy 617",314626,"Plate"
259.91,-0.00024,"Qualified",,76.96,"CapPass","Cycle 2",2,2004,"416-10","Alloy 617",314626,"Plate"
262.25,-0.00019,"Qualified",,77.00,"CapPass","Cycle 2",2,2005,"416-10","Alloy 617",314626,"Plate"
275.06,-0.00015,"Qualified",,155.85,"CapPass","Cycle 5",5,3643,"416-10","Alloy 617",314626,"Plate"
275.24,-0.00010,"Qualified",,155.90,"CapPass","Cycle 5",5,3644,"416-10","Alloy 617",314626,"Plate"
275.30,-0.00005,"Qualified",,155.95,"CapPass","Cycle 5",5,3645,"416-10","Alloy 617",314626,"Plate"
275.56,0.00000,"Qualified",,156.00,"CapPass","Cycle 5",5,3646,"416-10","Alloy 617",314626,"Plate"
275.85,0.00005,"Qualified",,156.05,"CapPass","Cycle 5",5,3647,"416-10","Alloy 617",314626,"Plate"
276.30,0.00010,"Qualified",,156.10,"CapPass","Cycle 5",5,3648,"416-10","Alloy 617",314626,"Plate"
276.73,0.00015,"Qualified",,156.15,"CapPass","Cycle 5",5,3649,"416-10","Alloy 617",314626,"Plate"
276.99,0.00021,"Qualified",,156.20,"CapPass","Cycle 5",5,3650,"416-10","Alloy 617",314626,"Plate"
277.37,0.00026,"Qualified",,156.25,"CapPass","Cycle 5",5,3651,"416-10","Alloy 617",314626,"Plate"
277.64,0.00031,"Qualified",,156.30,"CapPass","Cycle 5",5,3652,"416-10","Alloy 617",314626,"Plate"
277.88,0.00036,"Qualified",,156.35,"CapPass","Cycle 5",5,3653,"416-10","Alloy 617",314626,"Plate"
278.11,0.00041,"Qualified",,156.40,"CapPass","Cycle 5",5,3654,"416-10","Alloy 617",314626,"Plate"
278.21,0.00046,"Qualified",,156.45,"CapPass","Cycle 5",5,3655,"416-10","Alloy 617",314626,"Plate"
278.28,0.00051,"Qualified",,156.50,"CapPass","Cycle 5",5,3656,"416-10","Alloy 617",314626,"Plate"
278.44,0.00056,"Qualified",,156.55,"CapPass","Cycle 5",5,3657,"416-10","Alloy 617",314626,"Plate"
278.63,0.00061,"Qualified",,156.60,"CapPass","Cycle 5",5,3658,"416-10","Alloy 617",314626,"Plate"
278.90,0.00066,"Qualified",,156.65,"CapPass","Cycle 5",5,3659,"416-10","Alloy 617",314626,"Plate"
279.10,0.00071,"Qualified",,156.70,"CapPass","Cycle 5",5,3660,"416-10","Alloy 617",314626,"Plate"
279.31,0.00076,"Qualified",,156.75,"CapPass","Cycle 5",5,3661,"416-10","Alloy 617",314626,"Plate"
279.36,0.00078,"Qualified",,156.76,"CapPass","Cycle 5",5,3662,"416-10","Alloy 617",314626,"Plate"
279.38,0.00081,"Qualified",,156.80,"CapPass","Cycle 5",5,3663,"416-10","Alloy 617",314626,"Plate"
279.36,0.00086,"Qualified",,156.85,"CapPass","Cycle 5",5,3664,"416-10","Alloy 617",314626,"Plate"
279.34,0.00091,"Qualified",,156.90,"CapPass","Cycle 5",5,3665,"416-10","Alloy 617",314626,"Plate"
279.31,0.00096,"Qualified",,156.95,"CapPass","Cycle 5",5,3666,"416-10","Alloy 617",314626,"Plate"
279.31,0.00101,"Qualified",,157.00,"CapPass","Cycle 5",5,3667,"416-10","Alloy 617",314626,"Plate"
279.36,0.00107,"Qualified",,157.05,"CapPass","Cycle 5",5,3668,"416-10","Alloy 617",314626,"Plate"
279.30,0.00112,"Qualified",,157.10,"CapPass","Cycle 5",5,3669,"416-10","Alloy 617",314626,"Plate"
279.28,0.00117,"Qualified",,157.15,"CapPass","Cycle 5",5,3670,"416-10","Alloy 617",314626,"Plate"
279.33,0.00122,"Qualified",,157.20,"CapPass","Cycle 5",5,3671,"416-10","Alloy 617",314626,"Plate"
279.31,0.00127,"Qualified",,157.25,"CapPass","Cycle 5",5,3672,"416-10","Alloy 617",314626,"Plate"
279.40,0.00132,"Qualified",,157.30,"CapPass","Cycle 5",5,3673,"416-10","Alloy 617",314626,"Plate"
279.50,0.00137,"Qualified",,157.35,"CapPass","Cycle 5",5,3674,"416-10","Alloy 617",314626,"Plate"
279.72,0.00142,"Qualified",,157.40,"CapPass","Cycle 5",5,3675,"416-10","Alloy 617",314626,"Plate"
279.79,0.00147,"Qualified",,157.45,"CapPass","Cycle 5",5,3676,"416-10","Alloy 617",314626,"Plate"
279.90,0.00152,"Qualified",,157.50,"CapPass","Cycle 5",5,3677,"416-10","Alloy 617",314626,"Plate"
280.01,0.00157,"Qualified",,157.55,"CapPass","Cycle 5",5,3678,"416-10","Alloy 617",314626,"Plate"
280.03,0.00162,"Qualified",,157.60,"CapPass","Cycle 5",5,3679,"416-10","Alloy 617",314626,"Plate"
280.03,0.00167,"Qualified",,157.65,"CapPass","Cycle 5",5,3680,"416-10","Alloy 617",314626,"Plate"
279.98,0.00172,"Qualified",,157.70,"CapPass","Cycle 5",5,3681,"416-10","Alloy 617",314626,"Plate"
280.00,0.00177,"Qualified",,157.75,"CapPass","Cycle 5",5,3682,"416-10","Alloy 617",314626,"Plate"
280.00,0.00179,"Qualified",,157.76,"CapPass","Cycle 5",5,3683,"416-10","Alloy 617",314626,"Plate"
280.04,0.00182,"Qualified",,157.80,"CapPass","Cycle 5",5,3684,"416-10","Alloy 617",314626,"Plate"
280.07,0.00187,"Qualified",,157.85,"CapPass","Cycle 5",5,3685,"416-10","Alloy 617",314626,"Plate"
280.21,0.00192,"Qualified",,157.90,"CapPass","Cycle 5",5,3686,"416-10","Alloy 617",314626,"Plate"
280.42,0.00197,"Qualified",,157.95,"CapPass","Cycle 5",5,3687,"416-10","Alloy 617",314626,"Plate"
280.60,0.00202,"Qualified",,158.00,"CapPass","Cycle 5",5,3688,"416-10","Alloy 617",314626,"Plate"
280.84,0.00207,"Qualified",,158.05,"CapPass","Cycle 5",5,3689,"416-10","Alloy 617",314626,"Plate"
281.23,0.00212,"Qualified",,158.11,"CapPass","Cycle 5",5,3690,"416-10","Alloy 617",314626,"Plate"
281.70,0.00217,"Qualified",,158.16,"CapPass","Cycle 5",5,3691,"416-10","Alloy 617",314626,"Plate"
