Repository: js-molina/fatigue-A617

File: data/850C/Strain rate 0.001/2.0% strain/HTM_A19_Cycles_41611.csv (part 5 of 23)
"Stress Mpa","Strain","Qual State","Qual Exceptions","Elapsed Time Sec","Data State","Cycle Label","Cycle","Count","Sample","Alloy","Heat","Material_Form"
-284.56,-0.00723,"Qualified",,65.01,"CapPass","Cycle 2",2,1647,"416-11","Alloy 617",314626,"Plate"
-286.24,-0.00728,"Qualified",,65.04,"CapPass","Cycle 2",2,1648,"416-11","Alloy 617",314626,"Plate"
-283.64,-0.00733,"Qualified",,65.09,"CapPass","Cycle 2",2,1649,"416-11","Alloy 617",314626,"Plate"
-285.12,-0.00738,"Qualified",,65.13,"CapPass","Cycle 2",2,1650,"416-11","Alloy 617",314626,"Plate"
-286.43,-0.00743,"Qualified",,65.17,"CapPass","Cycle 2",2,1651,"416-11","Alloy 617",314626,"Plate"
-287.39,-0.00748,"Qualified",,65.21,"CapPass","Cycle 2",2,1652,"416-11","Alloy 617",314626,"Plate"
-283.47,-0.00753,"Qualified",,65.24,"CapPass","Cycle 2",2,1653,"416-11","Alloy 617",314626,"Plate"
-283.56,-0.00758,"Qualified",,65.25,"CapPass","Cycle 2",2,1654,"416-11","Alloy 617",314626,"Plate"
-283.56,-0.00764,"Qualified",,65.26,"CapPass","Cycle 2",2,1655,"416-11","Alloy 617",314626,"Plate"
-280.60,-0.00769,"Qualified",,65.30,"CapPass","Cycle 2",2,1656,"416-11","Alloy 617",314626,"Plate"
-271.94,-0.00774,"Qualified",,65.44,"CapPass","Cycle 2",2,1657,"416-11","Alloy 617",314626,"Plate"
-271.37,-0.00779,"Qualified",,65.51,"CapPass","Cycle 2",2,1658,"416-11","Alloy 617",314626,"Plate"
-272.53,-0.00784,"Qualified",,65.58,"CapPass","Cycle 2",2,1659,"416-11","Alloy 617",314626,"Plate"
-274.23,-0.00789,"Qualified",,65.63,"CapPass","Cycle 2",2,1660,"416-11","Alloy 617",314626,"Plate"
-275.99,-0.00794,"Qualified",,65.68,"CapPass","Cycle 2",2,1661,"416-11","Alloy 617",314626,"Plate"
-277.77,-0.00799,"Qualified",,65.73,"CapPass","Cycle 2",2,1662,"416-11","Alloy 617",314626,"Plate"
-279.47,-0.00804,"Qualified",,65.78,"CapPass","Cycle 2",2,1663,"416-11","Alloy 617",314626,"Plate"
-279.80,-0.00805,"Qualified",,65.79,"CapPass","Cycle 2",2,1664,"416-11","Alloy 617",314626,"Plate"
-280.93,-0.00809,"Qualified",,65.83,"CapPass","Cycle 2",2,1665,"416-11","Alloy 617",314626,"Plate"
-282.18,-0.00814,"Qualified",,65.88,"CapPass","Cycle 2",2,1666,"416-11","Alloy 617",314626,"Plate"
-283.32,-0.00819,"Qualified",,65.93,"CapPass","Cycle 2",2,1667,"416-11","Alloy 617",314626,"Plate"
-284.47,-0.00824,"Qualified",,65.97,"CapPass","Cycle 2",2,1668,"416-11","Alloy 617",314626,"Plate"
-285.47,-0.00829,"Qualified",,66.02,"CapPass","Cycle 2",2,1669,"416-11","Alloy 617",314626,"Plate"
-286.31,-0.00834,"Qualified",,66.07,"CapPass","Cycle 2",2,1670,"416-11","Alloy 617",314626,"Plate"
-287.06,-0.00839,"Qualified",,66.12,"CapPass","Cycle 2",2,1671,"416-11","Alloy 617",314626,"Plate"
-286.40,-0.00845,"Qualified",,66.17,"CapPass","Cycle 2",2,1672,"416-11","Alloy 617",314626,"Plate"
-286.64,-0.00850,"Qualified",,66.18,"CapPass","Cycle 2",2,1673,"416-11","Alloy 617",314626,"Plate"
-286.38,-0.00855,"Qualified",,66.21,"CapPass","Cycle 2",2,1674,"416-11","Alloy 617",314626,"Plate"
-283.86,-0.00860,"Qualified",,66.28,"CapPass","Cycle 2",2,1675,"416-11","Alloy 617",314626,"Plate"
-281.78,-0.00865,"Qualified",,66.34,"CapPass","Cycle 2",2,1676,"416-11","Alloy 617",314626,"Plate"
-280.64,-0.00870,"Qualified",,66.41,"CapPass","Cycle 2",2,1677,"416-11","Alloy 617",314626,"Plate"
-280.84,-0.00875,"Qualified",,66.47,"CapPass","Cycle 2",2,1678,"416-11","Alloy 617",314626,"Plate"
-281.64,-0.00880,"Qualified",,66.53,"CapPass","Cycle 2",2,1679,"416-11","Alloy 617",314626,"Plate"
-282.50,-0.00885,"Qualified",,66.58,"CapPass","Cycle 2",2,1680,"416-11","Alloy 617",314626,"Plate"
-283.46,-0.00890,"Qualified",,66.63,"CapPass","Cycle 2",2,1681,"416-11","Alloy 617",314626,"Plate"
-284.28,-0.00895,"Qualified",,66.67,"CapPass","Cycle 2",2,1682,"416-11","Alloy 617",314626,"Plate"
-284.98,-0.00900,"Qualified",,66.72,"CapPass","Cycle 2",2,1683,"416-11","Alloy 617",314626,"Plate"
-285.57,-0.00905,"Qualified",,66.77,"CapPass","Cycle 2",2,1684,"416-11","Alloy 617",314626,"Plate"
-285.84,-0.00907,"Qualified",,66.79,"CapPass","Cycle 2",2,1685,"416-11","Alloy 617",314626,"Plate"
-286.11,-0.00910,"Qualified",,66.82,"CapPass","Cycle 2",2,1686,"416-11","Alloy 617",314626,"Plate"
-286.56,-0.00915,"Qualified",,66.87,"CapPass","Cycle 2",2,1687,"416-11","Alloy 617",314626,"Plate"
-286.78,-0.00920,"Qualified",,66.92,"CapPass","Cycle 2",2,1688,"416-11","Alloy 617",314626,"Plate"
-287.03,-0.00925,"Qualified",,66.96,"CapPass","Cycle 2",2,1689,"416-11","Alloy 617",314626,"Plate"
-286.86,-0.00930,"Qualified",,67.01,"CapPass","Cycle 2",2,1690,"416-11","Alloy 617",314626,"Plate"
-286.74,-0.00935,"Qualified",,67.06,"CapPass","Cycle 2",2,1691,"416-11","Alloy 617",314626,"Plate"
-286.60,-0.00941,"Qualified",,67.11,"CapPass","Cycle 2",2,1692,"416-11","Alloy 617",314626,"Plate"
-286.46,-0.00946,"Qualified",,67.17,"CapPass","Cycle 2",2,1693,"416-11","Alloy 617",314626,"Plate"
-286.30,-0.00951,"Qualified",,67.22,"CapPass","Cycle 2",2,1694,"416-11","Alloy 617",314626,"Plate"
-286.23,-0.00956,"Qualified",,67.27,"CapPass","Cycle 2",2,1695,"416-11","Alloy 617",314626,"Plate"
-286.28,-0.00961,"Qualified",,67.33,"CapPass","Cycle 2",2,1696,"416-11","Alloy 617",314626,"Plate"
-286.60,-0.00966,"Qualified",,67.38,"CapPass","Cycle 2",2,1697,"416-11","Alloy 617",314626,"Plate"
-281.74,-0.00971,"Qualified",,67.45,"CapPass","Cycle 2",2,1698,"416-11","Alloy 617",314626,"Plate"
-256.68,-0.00966,"Qualified",,67.56,"CapPass","Cycle 2",2,1699,"416-11","Alloy 617",314626,"Plate"
-244.81,-0.00961,"Qualified",,67.61,"CapPass","Cycle 2",2,1700,"416-11","Alloy 617",314626,"Plate"
-233.65,-0.00956,"Qualified",,67.66,"CapPass","Cycle 2",2,1701,"416-11","Alloy 617",314626,"Plate"
-223.20,-0.00951,"Qualified",,67.71,"CapPass","Cycle 2",2,1702,"416-11","Alloy 617",314626,"Plate"
-213.31,-0.00945,"Qualified",,67.76,"CapPass","Cycle 2",2,1703,"416-11","Alloy 617",314626,"Plate"
-206.13,-0.00942,"Qualified",,67.79,"CapPass","Cycle 2",2,1704,"416-11","Alloy 617",314626,"Plate"
-203.88,-0.00940,"Qualified",,67.80,"CapPass","Cycle 2",2,1705,"416-11","Alloy 617",314626,"Plate"
-195.26,-0.00935,"Qualified",,67.85,"CapPass","Cycle 2",2,1706,"416-11","Alloy 617",314626,"Plate"
-186.94,-0.00930,"Qualified",,67.90,"CapPass","Cycle 2",2,1707,"416-11","Alloy 617",314626,"Plate"
-178.29,-0.00925,"Qualified",,67.95,"CapPass","Cycle 2",2,1708,"416-11","Alloy 617",314626,"Plate"
-169.88,-0.00920,"Qualified",,68.01,"CapPass","Cycle 2",2,1709,"416-11","Alloy 617",314626,"Plate"
-161.44,-0.00915,"Qualified",,68.06,"CapPass","Cycle 2",2,1710,"416-11","Alloy 617",314626,"Plate"
-153.17,-0.00910,"Qualified",,68.12,"CapPass","Cycle 2",2,1711,"416-11","Alloy 617",314626,"Plate"
-144.97,-0.00905,"Qualified",,68.17,"CapPass","Cycle 2",2,1712,"416-11","Alloy 617",314626,"Plate"
-136.27,-0.00900,"Qualified",,68.23,"CapPass","Cycle 2",2,1713,"416-11","Alloy 617",314626,"Plate"
-127.90,-0.00895,"Qualified",,68.29,"CapPass","Cycle 2",2,1714,"416-11","Alloy 617",314626,"Plate"
-120.15,-0.00890,"Qualified",,68.34,"CapPass","Cycle 2",2,1715,"416-11","Alloy 617",314626,"Plate"
-111.39,-0.00885,"Qualified",,68.40,"CapPass","Cycle 2",2,1716,"416-11","Alloy 617",314626,"Plate"
-103.31,-0.00880,"Qualified",,68.45,"CapPass","Cycle 2",2,1717,"416-11","Alloy 617",314626,"Plate"
-95.33,-0.00875,"Qualified",,68.50,"CapPass","Cycle 2",2,1718,"416-11","Alloy 617",314626,"Plate"
-87.64,-0.00870,"Qualified",,68.56,"CapPass","Cycle 2",2,1719,"416-11","Alloy 617",314626,"Plate"
-79.34,-0.00865,"Qualified",,68.62,"CapPass","Cycle 2",2,1720,"416-11","Alloy 617",314626,"Plate"
-72.05,-0.00860,"Qualified",,68.67,"CapPass","Cycle 2",2,1721,"416-11","Alloy 617",314626,"Plate"
-64.46,-0.00855,"Qualified",,68.72,"CapPass","Cycle 2",2,1722,"416-11","Alloy 617",314626,"Plate"
-56.79,-0.00850,"Qualified",,68.78,"CapPass","Cycle 2",2,1723,"416-11","Alloy 617",314626,"Plate"
-54.35,-0.00848,"Qualified",,68.79,"CapPass","Cycle 2",2,1724,"416-11","Alloy 617",314626,"Plate"
-49.67,-0.00845,"Qualified",,68.83,"CapPass","Cycle 2",2,1725,"416-11","Alloy 617",314626,"Plate"
-42.85,-0.00840,"Qualified",,68.88,"CapPass","Cycle 2",2,1726,"416-11","Alloy 617",314626,"Plate"
-36.54,-0.00835,"Qualified",,68.93,"CapPass","Cycle 2",2,1727,"416-11","Alloy 617",314626,"Plate"
-30.38,-0.00829,"Qualified",,68.98,"CapPass","Cycle 2",2,1728,"416-11","Alloy 617",314626,"Plate"
-24.24,-0.00824,"Qualified",,69.03,"CapPass","Cycle 2",2,1729,"416-11","Alloy 617",314626,"Plate"
-17.14,-0.00819,"Qualified",,69.09,"CapPass","Cycle 2",2,1730,"416-11","Alloy 617",314626,"Plate"
-9.37,-0.00814,"Qualified",,69.15,"CapPass","Cycle 2",2,1731,"416-11","Alloy 617",314626,"Plate"
-2.19,-0.00809,"Qualified",,69.21,"CapPass","Cycle 2",2,1732,"416-11","Alloy 617",314626,"Plate"
5.13,-0.00804,"Qualified",,69.26,"CapPass","Cycle 2",2,1733,"416-11","Alloy 617",314626,"Plate"
12.19,-0.00799,"Qualified",,69.32,"CapPass","Cycle 2",2,1734,"416-11","Alloy 617",314626,"Plate"
18.27,-0.00794,"Qualified",,69.36,"CapPass","Cycle 2",2,1735,"416-11","Alloy 617",314626,"Plate"
24.74,-0.00789,"Qualified",,69.42,"CapPass","Cycle 2",2,1736,"416-11","Alloy 617",314626,"Plate"
31.56,-0.00784,"Qualified",,69.48,"CapPass","Cycle 2",2,1737,"416-11","Alloy 617",314626,"Plate"
36.83,-0.00779,"Qualified",,69.54,"CapPass","Cycle 2",2,1738,"416-11","Alloy 617",314626,"Plate"
45.24,-0.00774,"Qualified",,69.68,"CapPass","Cycle 2",2,1739,"416-11","Alloy 617",314626,"Plate"
53.08,-0.00769,"Qualified",,69.71,"CapPass","Cycle 2",2,1740,"416-11","Alloy 617",314626,"Plate"
58.96,-0.00764,"Qualified",,69.73,"CapPass","Cycle 2",2,1741,"416-11","Alloy 617",314626,"Plate"
64.39,-0.00759,"Qualified",,69.76,"CapPass","Cycle 2",2,1742,"416-11","Alloy 617",314626,"Plate"
68.18,-0.00755,"Qualified",,69.79,"CapPass","Cycle 2",2,1743,"416-11","Alloy 617",314626,"Plate"
69.51,-0.00754,"Qualified",,69.80,"CapPass","Cycle 2",2,1744,"416-11","Alloy 617",314626,"Plate"
74.81,-0.00749,"Qualified",,69.86,"CapPass","Cycle 2",2,1745,"416-11","Alloy 617",314626,"Plate"
80.00,-0.00744,"Qualified",,69.91,"CapPass","Cycle 2",2,1746,"416-11","Alloy 617",314626,"Plate"
85.08,-0.00739,"Qualified",,69.97,"CapPass","Cycle 2",2,1747,"416-11","Alloy 617",314626,"Plate"
90.61,-0.00734,"Qualified",,70.04,"CapPass","Cycle 2",2,1748,"416-11","Alloy 617",314626,"Plate"
96.67,-0.00729,"Qualified",,70.10,"CapPass","Cycle 2",2,1749,"416-11","Alloy 617",314626,"Plate"
102.27,-0.00724,"Qualified",,70.16,"CapPass","Cycle 2",2,1750,"416-11","Alloy 617",314626,"Plate"
107.47,-0.00719,"Qualified",,70.21,"CapPass","Cycle 2",2,1751,"416-11","Alloy 617",314626,"Plate"
112.40,-0.00714,"Qualified",,70.27,"CapPass","Cycle 2",2,1752,"416-11","Alloy 617",314626,"Plate"
117.20,-0.00709,"Qualified",,70.32,"CapPass","Cycle 2",2,1753,"416-11","Alloy 617",314626,"Plate"
122.39,-0.00704,"Qualified",,70.38,"CapPass","Cycle 2",2,1754,"416-11","Alloy 617",314626,"Plate"
126.84,-0.00698,"Qualified",,70.43,"CapPass","Cycle 2",2,1755,"416-11","Alloy 617",314626,"Plate"
131.12,-0.00693,"Qualified",,70.48,"CapPass","Cycle 2",2,1756,"416-11","Alloy 617",314626,"Plate"
135.62,-0.00688,"Qualified",,70.53,"CapPass","Cycle 2",2,1757,"416-11","Alloy 617",314626,"Plate"
140.79,-0.00683,"Qualified",,70.58,"CapPass","Cycle 2",2,1758,"416-11","Alloy 617",314626,"Plate"
146.20,-0.00678,"Qualified",,70.63,"CapPass","Cycle 2",2,1759,"416-11","Alloy 617",314626,"Plate"
151.55,-0.00673,"Qualified",,70.67,"CapPass","Cycle 2",2,1760,"416-11","Alloy 617",314626,"Plate"
157.13,-0.00668,"Qualified",,70.71,"CapPass","Cycle 2",2,1761,"416-11","Alloy 617",314626,"Plate"
162.48,-0.00663,"Qualified",,70.75,"CapPass","Cycle 2",2,1762,"416-11","Alloy 617",314626,"Plate"
167.65,-0.00658,"Qualified",,70.79,"CapPass","Cycle 2",2,1763,"416-11","Alloy 617",314626,"Plate"
168.41,-0.00657,"Qualified",,70.79,"CapPass","Cycle 2",2,1764,"416-11","Alloy 617",314626,"Plate"
172.40,-0.00653,"Qualified",,70.83,"CapPass","Cycle 2",2,1765,"416-11","Alloy 617",314626,"Plate"
177.37,-0.00648,"Qualified",,70.87,"CapPass","Cycle 2",2,1766,"416-11","Alloy 617",314626,"Plate"
181.87,-0.00643,"Qualified",,70.91,"CapPass","Cycle 2",2,1767,"416-11","Alloy 617",314626,"Plate"
186.15,-0.00638,"Qualified",,70.95,"CapPass","Cycle 2",2,1768,"416-11","Alloy 617",314626,"Plate"
189.92,-0.00633,"Qualified",,70.99,"CapPass","Cycle 2",2,1769,"416-11","Alloy 617",314626,"Plate"
193.40,-0.00628,"Qualified",,71.03,"CapPass","Cycle 2",2,1770,"416-11","Alloy 617",314626,"Plate"
196.86,-0.00623,"Qualified",,71.07,"CapPass","Cycle 2",2,1771,"416-11","Alloy 617",314626,"Plate"
200.01,-0.00618,"Qualified",,71.12,"CapPass","Cycle 2",2,1772,"416-11","Alloy 617",314626,"Plate"
202.84,-0.00613,"Qualified",,71.16,"CapPass","Cycle 2",2,1773,"416-11","Alloy 617",314626,"Plate"
205.41,-0.00608,"Qualified",,71.21,"CapPass","Cycle 2",2,1774,"416-11","Alloy 617",314626,"Plate"
207.80,-0.00603,"Qualified",,71.25,"CapPass","Cycle 2",2,1775,"416-11","Alloy 617",314626,"Plate"
209.81,-0.00597,"Qualified",,71.29,"CapPass","Cycle 2",2,1776,"416-11","Alloy 617",314626,"Plate"
211.96,-0.00592,"Qualified",,71.35,"CapPass","Cycle 2",2,1777,"416-11","Alloy 617",314626,"Plate"
214.25,-0.00587,"Qualified",,71.40,"CapPass","Cycle 2",2,1778,"416-11","Alloy 617",314626,"Plate"
216.47,-0.00582,"Qualified",,71.45,"CapPass","Cycle 2",2,1779,"416-11","Alloy 617",314626,"Plate"
218.64,-0.00577,"Qualified",,71.50,"CapPass","Cycle 2",2,1780,"416-11","Alloy 617",314626,"Plate"
220.42,-0.00572,"Qualified",,71.54,"CapPass","Cycle 2",2,1781,"416-11","Alloy 617",314626,"Plate"
222.17,-0.00567,"Qualified",,71.60,"CapPass","Cycle 2",2,1782,"416-11","Alloy 617",314626,"Plate"
224.12,-0.00562,"Qualified",,71.65,"CapPass","Cycle 2",2,1783,"416-11","Alloy 617",314626,"Plate"
226.30,-0.00557,"Qualified",,71.71,"CapPass","Cycle 2",2,1784,"416-11","Alloy 617",314626,"Plate"
227.70,-0.00552,"Qualified",,71.75,"CapPass","Cycle 2",2,1785,"416-11","Alloy 617",314626,"Plate"
228.50,-0.00547,"Qualified",,71.78,"CapPass","Cycle 2",2,1786,"416-11","Alloy 617",314626,"Plate"
228.84,-0.00544,"Qualified",,71.79,"CapPass","Cycle 2",2,1787,"416-11","Alloy 617",314626,"Plate"
229.13,-0.00542,"Qualified",,71.81,"CapPass","Cycle 2",2,1788,"416-11","Alloy 617",314626,"Plate"
229.36,-0.00537,"Qualified",,71.85,"CapPass","Cycle 2",2,1789,"416-11","Alloy 617",314626,"Plate"
229.28,-0.00531,"Qualified",,71.92,"CapPass","Cycle 2",2,1790,"416-11","Alloy 617",314626,"Plate"
230.16,-0.00526,"Qualified",,71.98,"CapPass","Cycle 2",2,1791,"416-11","Alloy 617",314626,"Plate"
231.80,-0.00521,"Qualified",,72.04,"CapPass","Cycle 2",2,1792,"416-11","Alloy 617",314626,"Plate"
233.71,-0.00516,"Qualified",,72.10,"CapPass","Cycle 2",2,1793,"416-11","Alloy 617",314626,"Plate"
235.44,-0.00511,"Qualified",,72.15,"CapPass","Cycle 2",2,1794,"416-11","Alloy 617",314626,"Plate"
237.17,-0.00506,"Qualified",,72.20,"CapPass","Cycle 2",2,1795,"416-11","Alloy 617",314626,"Plate"
238.25,-0.00501,"Qualified",,72.24,"CapPass","Cycle 2",2,1796,"416-11","Alloy 617",314626,"Plate"
238.86,-0.00496,"Qualified",,72.26,"CapPass","Cycle 2",2,1797,"416-11","Alloy 617",314626,"Plate"
237.38,-0.00491,"Qualified",,72.30,"CapPass","Cycle 2",2,1798,"416-11","Alloy 617",314626,"Plate"
237.00,-0.00486,"Qualified",,72.37,"CapPass","Cycle 2",2,1799,"416-11","Alloy 617",314626,"Plate"
238.06,-0.00481,"Qualified",,72.43,"CapPass","Cycle 2",2,1800,"416-11","Alloy 617",314626,"Plate"
239.57,-0.00476,"Qualified",,72.49,"CapPass","Cycle 2",2,1801,"416-11","Alloy 617",314626,"Plate"
241.39,-0.00471,"Qualified",,72.55,"CapPass","Cycle 2",2,1802,"416-11","Alloy 617",314626,"Plate"
242.06,-0.00466,"Qualified",,72.59,"CapPass","Cycle 2",2,1803,"416-11","Alloy 617",314626,"Plate"
242.77,-0.00460,"Qualified",,72.61,"CapPass","Cycle 2",2,1804,"416-11","Alloy 617",314626,"Plate"
243.16,-0.00455,"Qualified",,72.65,"CapPass","Cycle 2",2,1805,"416-11","Alloy 617",314626,"Plate"
243.01,-0.00450,"Qualified",,72.73,"CapPass","Cycle 2",2,1806,"416-11","Alloy 617",314626,"Plate"
244.01,-0.00445,"Qualified",,72.79,"CapPass","Cycle 2",2,1807,"416-11","Alloy 617",314626,"Plate"
244.14,-0.00445,"Qualified",,72.79,"CapPass","Cycle 2",2,1808,"416-11","Alloy 617",314626,"Plate"
245.39,-0.00440,"Qualified",,72.84,"CapPass","Cycle 2",2,1809,"416-11","Alloy 617",314626,"Plate"
244.12,-0.00435,"Qualified",,72.91,"CapPass","Cycle 2",2,1810,"416-11","Alloy 617",314626,"Plate"
246.41,-0.00430,"Qualified",,72.96,"CapPass","Cycle 2",2,1811,"416-11","Alloy 617",314626,"Plate"
248.56,-0.00425,"Qualified",,73.00,"CapPass","Cycle 2",2,1812,"416-11","Alloy 617",314626,"Plate"
250.53,-0.00420,"Qualified",,73.05,"CapPass","Cycle 2",2,1813,"416-11","Alloy 617",314626,"Plate"
252.28,-0.00415,"Qualified",,73.10,"CapPass","Cycle 2",2,1814,"416-11","Alloy 617",314626,"Plate"
248.86,-0.00410,"Qualified",,73.12,"CapPass","Cycle 2",2,1815,"416-11","Alloy 617",314626,"Plate"
249.22,-0.00405,"Qualified",,73.13,"CapPass","Cycle 2",2,1816,"416-11","Alloy 617",314626,"Plate"
249.47,-0.00399,"Qualified",,73.14,"CapPass","Cycle 2",2,1817,"416-11","Alloy 617",314626,"Plate"
248.54,-0.00394,"Qualified",,73.17,"CapPass","Cycle 2",2,1818,"416-11","Alloy 617",314626,"Plate"
240.84,-0.00389,"Qualified",,73.32,"CapPass","Cycle 2",2,1819,"416-11","Alloy 617",314626,"Plate"
241.80,-0.00384,"Qualified",,73.40,"CapPass","Cycle 2",2,1820,"416-11","Alloy 617",314626,"Plate"
244.01,-0.00379,"Qualified",,73.45,"CapPass","Cycle 2",2,1821,"416-11","Alloy 617",314626,"Plate"
246.39,-0.00374,"Qualified",,73.50,"CapPass","Cycle 2",2,1822,"416-11","Alloy 617",314626,"Plate"
248.78,-0.00369,"Qualified",,73.56,"CapPass","Cycle 2",2,1823,"416-11","Alloy 617",314626,"Plate"
251.10,-0.00364,"Qualified",,73.61,"CapPass","Cycle 2",2,1824,"416-11","Alloy 617",314626,"Plate"
253.25,-0.00359,"Qualified",,73.66,"CapPass","Cycle 2",2,1825,"416-11","Alloy 617",314626,"Plate"
255.40,-0.00354,"Qualified",,73.71,"CapPass","Cycle 2",2,1826,"416-11","Alloy 617",314626,"Plate"
257.44,-0.00349,"Qualified",,73.76,"CapPass","Cycle 2",2,1827,"416-11","Alloy 617",314626,"Plate"
258.73,-0.00346,"Qualified",,73.79,"CapPass","Cycle 2",2,1828,"416-11","Alloy 617",314626,"Plate"
254.47,-0.00344,"Qualified",,73.81,"CapPass","Cycle 2",2,1829,"416-11","Alloy 617",314626,"Plate"
254.85,-0.00338,"Qualified",,73.82,"CapPass","Cycle 2",2,1830,"416-11","Alloy 617",314626,"Plate"
255.03,-0.00333,"Qualified",,73.82,"CapPass","Cycle 2",2,1831,"416-11","Alloy 617",314626,"Plate"
255.16,-0.00328,"Qualified",,73.83,"CapPass","Cycle 2",2,1832,"416-11","Alloy 617",314626,"Plate"
255.33,-0.00322,"Qualified",,73.83,"CapPass","Cycle 2",2,1833,"416-11","Alloy 617",314626,"Plate"
255.38,-0.00317,"Qualified",,73.83,"CapPass","Cycle 2",2,1834,"416-11","Alloy 617",314626,"Plate"
255.17,-0.00311,"Qualified",,73.84,"CapPass","Cycle 2",2,1835,"416-11","Alloy 617",314626,"Plate"
254.20,-0.00306,"Qualified",,73.85,"CapPass","Cycle 2",2,1836,"416-11","Alloy 617",314626,"Plate"
232.21,-0.00311,"Qualified",,73.94,"CapPass","Cycle 2",2,1837,"416-11","Alloy 617",314626,"Plate"
228.93,-0.00306,"Qualified",,74.20,"CapPass","Cycle 2",2,1838,"416-11","Alloy 617",314626,"Plate"
233.07,-0.00301,"Qualified",,74.25,"CapPass","Cycle 2",2,1839,"416-11","Alloy 617",314626,"Plate"
236.98,-0.00296,"Qualified",,74.30,"CapPass","Cycle 2",2,1840,"416-11","Alloy 617",314626,"Plate"
241.03,-0.00291,"Qualified",,74.35,"CapPass","Cycle 2",2,1841,"416-11","Alloy 617",314626,"Plate"
244.84,-0.00286,"Qualified",,74.41,"CapPass","Cycle 2",2,1842,"416-11","Alloy 617",314626,"Plate"
248.42,-0.00281,"Qualified",,74.46,"CapPass","Cycle 2",2,1843,"416-11","Alloy 617",314626,"Plate"
251.41,-0.00276,"Qualified",,74.50,"CapPass","Cycle 2",2,1844,"416-11","Alloy 617",314626,"Plate"
254.32,-0.00271,"Qualified",,74.55,"CapPass","Cycle 2",2,1845,"416-11","Alloy 617",314626,"Plate"
256.96,-0.00266,"Qualified",,74.59,"CapPass","Cycle 2",2,1846,"416-11","Alloy 617",314626,"Plate"
259.33,-0.00261,"Qualified",,74.64,"CapPass","Cycle 2",2,1847,"416-11","Alloy 617",314626,"Plate"
261.42,-0.00256,"Qualified",,74.69,"CapPass","Cycle 2",2,1848,"416-11","Alloy 617",314626,"Plate"
263.31,-0.00251,"Qualified",,74.74,"CapPass","Cycle 2",2,1849,"416-11","Alloy 617",314626,"Plate"
257.25,-0.00247,"Qualified",,74.79,"CapPass","Cycle 2",2,1850,"416-11","Alloy 617",314626,"Plate"
260.06,-0.00246,"Qualified",,74.83,"CapPass","Cycle 2",2,1851,"416-11","Alloy 617",314626,"Plate"
263.29,-0.00241,"Qualified",,74.87,"CapPass","Cycle 2",2,1852,"416-11","Alloy 617",314626,"Plate"
265.95,-0.00236,"Qualified",,74.91,"CapPass","Cycle 2",2,1853,"416-11","Alloy 617",314626,"Plate"
258.54,-0.00231,"Qualified",,74.93,"CapPass","Cycle 2",2,1854,"416-11","Alloy 617",314626,"Plate"
259.70,-0.00226,"Qualified",,74.95,"CapPass","Cycle 2",2,1855,"416-11","Alloy 617",314626,"Plate"
260.44,-0.00221,"Qualified",,74.99,"CapPass","Cycle 2",2,1856,"416-11","Alloy 617",314626,"Plate"
260.47,-0.00216,"Qualified",,75.05,"CapPass","Cycle 2",2,1857,"416-11","Alloy 617",314626,"Plate"
260.94,-0.00211,"Qualified",,75.11,"CapPass","Cycle 2",2,1858,"416-11","Alloy 617",314626,"Plate"
261.90,-0.00206,"Qualified",,75.17,"CapPass","Cycle 2",2,1859,"416-11","Alloy 617",314626,"Plate"
263.08,-0.00201,"Qualified",,75.22,"CapPass","Cycle 2",2,1860,"416-11","Alloy 617",314626,"Plate"
264.34,-0.00195,"Qualified",,75.27,"CapPass","Cycle 2",2,1861,"416-11","Alloy 617",314626,"Plate"
265.49,-0.00190,"Qualified",,75.32,"CapPass","Cycle 2",2,1862,"416-11","Alloy 617",314626,"Plate"
266.74,-0.00185,"Qualified",,75.37,"CapPass","Cycle 2",2,1863,"416-11","Alloy 617",314626,"Plate"
267.76,-0.00180,"Qualified",,75.42,"CapPass","Cycle 2",2,1864,"416-11","Alloy 617",314626,"Plate"
268.80,-0.00175,"Qualified",,75.47,"CapPass","Cycle 2",2,1865,"416-11","Alloy 617",314626,"Plate"
269.73,-0.00170,"Qualified",,75.52,"CapPass","Cycle 2",2,1866,"416-11","Alloy 617",314626,"Plate"
270.20,-0.00165,"Qualified",,75.56,"CapPass","Cycle 2",2,1867,"416-11","Alloy 617",314626,"Plate"
270.71,-0.00160,"Qualified",,75.61,"CapPass","Cycle 2",2,1868,"416-11","Alloy 617",314626,"Plate"
271.08,-0.00155,"Qualified",,75.66,"CapPass","Cycle 2",2,1869,"416-11","Alloy 617",314626,"Plate"
269.40,-0.00150,"Qualified",,75.69,"CapPass","Cycle 2",2,1870,"416-11","Alloy 617",314626,"Plate"
269.42,-0.00145,"Qualified",,75.72,"CapPass","Cycle 2",2,1871,"416-11","Alloy 617",314626,"Plate"
268.11,-0.00140,"Qualified",,75.77,"CapPass","Cycle 2",2,1872,"416-11","Alloy 617",314626,"Plate"
267.66,-0.00138,"Qualified",,75.79,"CapPass","Cycle 2",2,1873,"416-11","Alloy 617",314626,"Plate"
266.80,-0.00135,"Qualified",,75.83,"CapPass","Cycle 2",2,1874,"416-11","Alloy 617",314626,"Plate"
265.86,-0.00130,"Qualified",,75.89,"CapPass","Cycle 2",2,1875,"416-11","Alloy 617",314626,"Plate"
265.80,-0.00125,"Qualified",,75.95,"CapPass","Cycle 2",2,1876,"416-11","Alloy 617",314626,"Plate"
266.33,-0.00120,"Qualified",,76.01,"CapPass","Cycle 2",2,1877,"416-11","Alloy 617",314626,"Plate"
267.06,-0.00115,"Qualified",,76.06,"CapPass","Cycle 2",2,1878,"416-11","Alloy 617",314626,"Plate"
268.00,-0.00110,"Qualified",,76.11,"CapPass","Cycle 2",2,1879,"416-11","Alloy 617",314626,"Plate"
269.01,-0.00105,"Qualified",,76.17,"CapPass","Cycle 2",2,1880,"416-11","Alloy 617",314626,"Plate"
269.89,-0.00100,"Qualified",,76.21,"CapPass","Cycle 2",2,1881,"416-11","Alloy 617",314626,"Plate"
270.67,-0.00094,"Qualified",,76.26,"CapPass","Cycle 2",2,1882,"416-11","Alloy 617",314626,"Plate"
271.42,-0.00089,"Qualified",,76.32,"CapPass","Cycle 2",2,1883,"416-11","Alloy 617",314626,"Plate"
272.28,-0.00084,"Qualified",,76.37,"CapPass","Cycle 2",2,1884,"416-11","Alloy 617",314626,"Plate"
272.35,-0.00079,"Qualified",,76.42,"CapPass","Cycle 2",2,1885,"416-11","Alloy 617",314626,"Plate"
272.78,-0.00074,"Qualified",,76.44,"CapPass","Cycle 2",2,1886,"416-11","Alloy 617",314626,"Plate"
272.64,-0.00069,"Qualified",,76.48,"CapPass","Cycle 2",2,1887,"416-11","Alloy 617",314626,"Plate"
271.81,-0.00064,"Qualified",,76.54,"CapPass","Cycle 2",2,1888,"416-11","Alloy 617",314626,"Plate"
271.22,-0.00059,"Qualified",,76.60,"CapPass","Cycle 2",2,1889,"416-11","Alloy 617",314626,"Plate"
271.46,-0.00054,"Qualified",,76.66,"CapPass","Cycle 2",2,1890,"416-11","Alloy 617",314626,"Plate"
271.98,-0.00049,"Qualified",,76.71,"CapPass","Cycle 2",2,1891,"416-11","Alloy 617",314626,"Plate"
272.66,-0.00044,"Qualified",,76.76,"CapPass","Cycle 2",2,1892,"416-11","Alloy 617",314626,"Plate"
272.34,-0.00040,"Qualified",,76.79,"CapPass","Cycle 2",2,1893,"416-11","Alloy 617",314626,"Plate"
272.51,-0.00039,"Qualified",,76.80,"CapPass","Cycle 2",2,1894,"416-11","Alloy 617",314626,"Plate"
272.75,-0.00034,"Qualified",,76.85,"CapPass","Cycle 2",2,1895,"416-11","Alloy 617",314626,"Plate"
272.73,-0.00029,"Qualified",,76.89,"CapPass","Cycle 2",2,1896,"416-11","Alloy 617",314626,"Plate"
272.55,-0.00024,"Qualified",,76.94,"CapPass","Cycle 2",2,1897,"416-11","Alloy 617",314626,"Plate"
272.36,-0.00019,"Qualified",,76.99,"CapPass","Cycle 2",2,1898,"416-11","Alloy 617",314626,"Plate"
276.51,-0.00012,"Qualified",,155.89,"CapPass","Cycle 5",5,3536,"416-11","Alloy 617",314626,"Plate"
276.03,-0.00007,"Qualified",,155.93,"CapPass","Cycle 5",5,3537,"416-11","Alloy 617",314626,"Plate"
275.33,-0.00002,"Qualified",,155.98,"CapPass","Cycle 5",5,3538,"416-11","Alloy 617",314626,"Plate"
274.51,0.00003,"Qualified",,156.03,"CapPass","Cycle 5",5,3539,"416-11","Alloy 617",314626,"Plate"
273.80,0.00008,"Qualified",,156.09,"CapPass","Cycle 5",5,3540,"416-11","Alloy 617",314626,"Plate"
273.19,0.00013,"Qualified",,156.14,"CapPass","Cycle 5",5,3541,"416-11","Alloy 617",314626,"Plate"
272.85,0.00018,"Qualified",,156.19,"CapPass","Cycle 5",5,3542,"416-11","Alloy 617",314626,"Plate"
272.60,0.00023,"Qualified",,156.24,"CapPass","Cycle 5",5,3543,"416-11","Alloy 617",314626,"Plate"
272.39,0.00028,"Qualified",,156.29,"CapPass","Cycle 5",5,3544,"416-11","Alloy 617",314626,"Plate"
272.18,0.00033,"Qualified",,156.34,"CapPass","Cycle 5",5,3545,"416-11","Alloy 617",314626,"Plate"
271.93,0.00038,"Qualified",,156.39,"CapPass","Cycle 5",5,3546,"416-11","Alloy 617",314626,"Plate"
271.73,0.00043,"Qualified",,156.44,"CapPass","Cycle 5",5,3547,"416-11","Alloy 617",314626,"Plate"
271.60,0.00049,"Qualified",,156.49,"CapPass","Cycle 5",5,3548,"416-11","Alloy 617",314626,"Plate"
271.51,0.00054,"Qualified",,156.54,"CapPass","Cycle 5",5,3549,"416-11","Alloy 617",314626,"Plate"
271.45,0.00059,"Qualified",,156.60,"CapPass","Cycle 5",5,3550,"416-11","Alloy 617",314626,"Plate"
271.57,0.00064,"Qualified",,156.65,"CapPass","Cycle 5",5,3551,"416-11","Alloy 617",314626,"Plate"
271.76,0.00069,"Qualified",,156.70,"CapPass","Cycle 5",5,3552,"416-11","Alloy 617",314626,"Plate"
272.15,0.00074,"Qualified",,156.76,"CapPass","Cycle 5",5,3553,"416-11","Alloy 617",314626,"Plate"
272.51,0.00077,"Qualified",,156.79,"CapPass","Cycle 5",5,3554,"416-11","Alloy 617",314626,"Plate"
272.68,0.00079,"Qualified",,156.81,"CapPass","Cycle 5",5,3555,"416-11","Alloy 617",314626,"Plate"
273.36,0.00084,"Qualified",,156.86,"CapPass","Cycle 5",5,3556,"416-11","Alloy 617",314626,"Plate"
274.12,0.00089,"Qualified",,156.91,"CapPass","Cycle 5",5,3557,"416-11","Alloy 617",314626,"Plate"
274.98,0.00094,"Qualified",,156.96,"CapPass","Cycle 5",5,3558,"416-11","Alloy 617",314626,"Plate"
275.82,0.00099,"Qualified",,157.01,"CapPass","Cycle 5",5,3559,"416-11","Alloy 617",314626,"Plate"
276.53,0.00104,"Qualified",,157.06,"CapPass","Cycle 5",5,3560,"416-11","Alloy 617",314626,"Plate"
277.18,0.00109,"Qualified",,157.11,"CapPass","Cycle 5",5,3561,"416-11","Alloy 617",314626,"Plate"
277.60,0.00114,"Qualified",,157.15,"CapPass","Cycle 5",5,3562,"416-11","Alloy 617",314626,"Plate"
277.89,0.00119,"Qualified",,157.20,"CapPass","Cycle 5",5,3563,"416-11","Alloy 617",314626,"Plate"
278.01,0.00124,"Qualified",,157.25,"CapPass","Cycle 5",5,3564,"416-11","Alloy 617",314626,"Plate"
278.02,0.00129,"Qualified",,157.30,"CapPass","Cycle 5",5,3565,"416-11","Alloy 617",314626,"Plate"
278.00,0.00134,"Qualified",,157.35,"CapPass","Cycle 5",5,3566,"416-11","Alloy 617",314626,"Plate"
277.95,0.00139,"Qualified",,157.40,"CapPass","Cycle 5",5,3567,"416-11","Alloy 617",314626,"Plate"
277.96,0.00144,"Qualified",,157.45,"CapPass","Cycle 5",5,3568,"416-11","Alloy 617",314626,"Plate"
278.05,0.00149,"Qualified",,157.50,"CapPass","Cycle 5",5,3569,"416-11","Alloy 617",314626,"Plate"
278.06,0.00155,"Qualified",,157.55,"CapPass","Cycle 5",5,3570,"416-11","Alloy 617",314626,"Plate"
278.00,0.00160,"Qualified",,157.60,"CapPass","Cycle 5",5,3571,"416-11","Alloy 617",314626,"Plate"
277.89,0.00165,"Qualified",,157.65,"CapPass","Cycle 5",5,3572,"416-11","Alloy 617",314626,"Plate"
277.79,0.00170,"Qualified",,157.70,"CapPass","Cycle 5",5,3573,"416-11","Alloy 617",314626,"Plate"
277.79,0.00175,"Qualified",,157.75,"CapPass","Cycle 5",5,3574,"416-11","Alloy 617",314626,"Plate"
277.91,0.00179,"Qualified",,157.79,"CapPass","Cycle 5",5,3575,"416-11","Alloy 617",314626,"Plate"
277.93,0.00180,"Qualified",,157.80,"CapPass","Cycle 5",5,3576,"416-11","Alloy 617",314626,"Plate"
278.07,0.00185,"Qualified",,157.85,"CapPass","Cycle 5",5,3577,"416-11","Alloy 617",314626,"Plate"
278.11,0.00190,"Qualified",,157.91,"CapPass","Cycle 5",5,3578,"416-11","Alloy 617",314626,"Plate"
278.36,0.00195,"Qualified",,157.96,"CapPass","Cycle 5",5,3579,"416-11","Alloy 617",314626,"Plate"
278.54,0.00200,"Qualified",,158.00,"CapPass","Cycle 5",5,3580,"416-11","Alloy 617",314626,"Plate"
278.81,0.00205,"Qualified",,158.05,"CapPass","Cycle 5",5,3581,"416-11","Alloy 617",314626,"Plate"
279.01,0.00210,"Qualified",,158.10,"CapPass","Cycle 5",5,3582,"416-11","Alloy 617",314626,"Plate"
278.97,0.00215,"Qualified",,158.15,"CapPass","Cycle 5",5,3583,"416-11","Alloy 617",314626,"Plate"
278.76,0.00220,"Qualified",,158.20,"CapPass","Cycle 5",5,3584,"416-11","Alloy 617",314626,"Plate"
278.47,0.00225,"Qualified",,158.24,"CapPass","Cycle 5",5,3585,"416-11","Alloy 617",314626,"Plate"
278.15,0.00230,"Qualified",,158.29,"CapPass","Cycle 5",5,3586,"416-11","Alloy 617",314626,"Plate"
277.63,0.00235,"Qualified",,158.33,"CapPass","Cycle 5",5,3587,"416-11","Alloy 617",314626,"Plate"
276.98,0.00240,"Qualified",,158.39,"CapPass","Cycle 5",5,3588,"416-11","Alloy 617",314626,"Plate"
276.31,0.00245,"Qualified",,158.44,"CapPass","Cycle 5",5,3589,"416-11","Alloy 617",314626,"Plate"
275.77,0.00250,"Qualified",,158.49,"CapPass","Cycle 5",5,3590,"416-11","Alloy 617",314626,"Plate"
275.39,0.00256,"Qualified",,158.54,"CapPass","Cycle 5",5,3591,"416-11","Alloy 617",314626,"Plate"
275.18,0.00261,"Qualified",,158.60,"CapPass","Cycle 5",5,3592,"416-11","Alloy 617",314626,"Plate"
275.12,0.00266,"Qualified",,158.65,"CapPass","Cycle 5",5,3593,"416-11","Alloy 617",314626,"Plate"
275.15,0.00271,"Qualified",,158.70,"CapPass","Cycle 5",5,3594,"416-11","Alloy 617",314626,"Plate"
275.32,0.00276,"Qualified",,158.75,"CapPass","Cycle 5",5,3595,"416-11","Alloy 617",314626,"Plate"
275.55,0.00280,"Qualified",,158.79,"CapPass","Cycle 5",5,3596,"416-11","Alloy 617",314626,"Plate"
275.60,0.00281,"Qualified",,158.80,"CapPass","Cycle 5",5,3597,"416-11","Alloy 617",314626,"Plate"
275.84,0.00286,"Qualified",,158.85,"CapPass","Cycle 5",5,3598,"416-11","Alloy 617",314626,"Plate"
276.12,0.00291,"Qualified",,158.90,"CapPass","Cycle 5",5,3599,"416-11","Alloy 617",314626,"Plate"
276.37,0.00296,"Qualified",,158.96,"CapPass","Cycle 5",5,3600,"416-11","Alloy 617",314626,"Plate"
276.66,0.00301,"Qualified",,159.01,"CapPass","Cycle 5",5,3601,"416-11","Alloy 617",314626,"Plate"
276.99,0.00306,"Qualified",,159.06,"CapPass","Cycle 5",5,3602,"416-11","Alloy 617",314626,"Plate"
277.29,0.00311,"Qualified",,159.10,"CapPass","Cycle 5",5,3603,"416-11","Alloy 617",314626,"Plate"
277.34,0.00316,"Qualified",,159.15,"CapPass","Cycle 5",5,3604,"416-11","Alloy 617",314626,"Plate"
277.19,0.00321,"Qualified",,159.20,"CapPass","Cycle 5",5,3605,"416-11","Alloy 617",314626,"Plate"
276.98,0.00326,"Qualified",,159.25,"CapPass","Cycle 5",5,3606,"416-11","Alloy 617",314626,"Plate"
276.83,0.00331,"Qualified",,159.29,"CapPass","Cycle 5",5,3607,"416-11","Alloy 617",314626,"Plate"
276.73,0.00336,"Qualified",,159.34,"CapPass","Cycle 5",5,3608,"416-11","Alloy 617",314626,"Plate"
276.34,0.00341,"Qualified",,159.40,"CapPass","Cycle 5",5,3609,"416-11","Alloy 617",314626,"Plate"
276.17,0.00346,"Qualified",,159.45,"CapPass","Cycle 5",5,3610,"416-11","Alloy 617",314626,"Plate"
276.18,0.00351,"Qualified",,159.50,"CapPass","Cycle 5",5,3611,"416-11","Alloy 617",314626,"Plate"
276.14,0.00356,"Qualified",,159.55,"CapPass","Cycle 5",5,3612,"416-11","Alloy 617",314626,"Plate"
276.23,0.00361,"Qualified",,159.60,"CapPass","Cycle 5",5,3613,"416-11","Alloy 617",314626,"Plate"
276.38,0.00367,"Qualified",,159.65,"CapPass","Cycle 5",5,3614,"416-11","Alloy 617",314626,"Plate"
276.69,0.00372,"Qualified",,159.71,"CapPass","Cycle 5",5,3615,"416-11","Alloy 617",314626,"Plate"
277.17,0.00377,"Qualified",,159.76,"CapPass","Cycle 5",5,3616,"416-11","Alloy 617",314626,"Plate"
277.51,0.00379,"Qualified",,159.79,"CapPass","Cycle 5",5,3617,"416-11","Alloy 617",314626,"Plate"
277.87,0.00382,"Qualified",,159.82,"CapPass","Cycle 5",5,3618,"416-11","Alloy 617",314626,"Plate"
278.79,0.00387,"Qualified",,159.87,"CapPass","Cycle 5",5,3619,"416-11","Alloy 617",314626,"Plate"
279.63,0.00392,"Qualified",,159.92,"CapPass","Cycle 5",5,3620,"416-11","Alloy 617",314626,"Plate"
280.44,0.00397,"Qualified",,159.97,"CapPass","Cycle 5",5,3621,"416-11","Alloy 617",314626,"Plate"
281.19,0.00402,"Qualified",,160.02,"CapPass","Cycle 5",5,3622,"416-11","Alloy 617",314626,"Plate"
281.88,0.00407,"Qualified",,160.07,"CapPass","Cycle 5",5,3623,"416-11","Alloy 617",314626,"Plate"
282.32,0.00412,"Qualified",,160.11,"CapPass","Cycle 5",5,3624,"416-11","Alloy 617",314626,"Plate"
282.55,0.00417,"Qualified",,160.16,"CapPass","Cycle 5",5,3625,"416-11","Alloy 617",314626,"Plate"
282.64,0.00422,"Qualified",,160.21,"CapPass","Cycle 5",5,3626,"416-11","Alloy 617",314626,"Plate"
282.78,0.00427,"Qualified",,160.26,"CapPass","Cycle 5",5,3627,"416-11","Alloy 617",314626,"Plate"
282.80,0.00432,"Qualified",,160.30,"CapPass","Cycle 5",5,3628,"416-11","Alloy 617",314626,"Plate"
282.64,0.00437,"Qualified",,160.35,"CapPass","Cycle 5",5,3629,"416-11","Alloy 617",314626,"Plate"
282.39,0.00442,"Qualified",,160.40,"CapPass","Cycle 5",5,3630,"416-11","Alloy 617",314626,"Plate"
281.86,0.00447,"Qualified",,160.45,"CapPass","Cycle 5",5,3631,"416-11","Alloy 617",314626,"Plate"
281.26,0.00452,"Qualified",,160.50,"CapPass","Cycle 5",5,3632,"416-11","Alloy 617",314626,"Plate"
280.67,0.00458,"Qualified",,160.55,"CapPass","Cycle 5",5,3633,"416-11","Alloy 617",314626,"Plate"
280.22,0.00463,"Qualified",,160.60,"CapPass","Cycle 5",5,3634,"416-11","Alloy 617",314626,"Plate"
279.94,0.00468,"Qualified",,160.65,"CapPass","Cycle 5",5,3635,"416-11","Alloy 617",314626,"Plate"
279.72,0.00473,"Qualified",,160.71,"CapPass","Cycle 5",5,3636,"416-11","Alloy 617",314626,"Plate"
279.75,0.00478,"Qualified",,160.76,"CapPass","Cycle 5",5,3637,"416-11","Alloy 617",314626,"Plate"
279.89,0.00481,"Qualified",,160.79,"CapPass","Cycle 5",5,3638,"416-11","Alloy 617",314626,"Plate"
279.97,0.00483,"Qualified",,160.81,"CapPass","Cycle 5",5,3639,"416-11","Alloy 617",314626,"Plate"
280.20,0.00488,"Qualified",,160.87,"CapPass","Cycle 5",5,3640,"416-11","Alloy 617",314626,"Plate"
280.56,0.00493,"Qualified",,160.92,"CapPass","Cycle 5",5,3641,"416-11","Alloy 617",314626,"Plate"
281.10,0.00498,"Qualified",,160.97,"CapPass","Cycle 5",5,3642,"416-11","Alloy 617",314626,"Plate"
281.71,0.00503,"Qualified",,161.02,"CapPass","Cycle 5",5,3643,"416-11","Alloy 617",314626,"Plate"
282.03,0.00508,"Qualified",,161.06,"CapPass","Cycle 5",5,3644,"416-11","Alloy 617",314626,"Plate"
282.01,0.00513,"Qualified",,161.10,"CapPass","Cycle 5",5,3645,"416-11","Alloy 617",314626,"Plate"
281.70,0.00518,"Qualified",,161.15,"CapPass","Cycle 5",5,3646,"416-11","Alloy 617",314626,"Plate"
281.18,0.00523,"Qualified",,161.20,"CapPass","Cycle 5",5,3647,"416-11","Alloy 617",314626,"Plate"
280.55,0.00528,"Qualified",,161.25,"CapPass","Cycle 5",5,3648,"416-11","Alloy 617",314626,"Plate"
280.17,0.00533,"Qualified",,161.30,"CapPass","Cycle 5",5,3649,"416-11","Alloy 617",314626,"Plate"
280.00,0.00538,"Qualified",,161.35,"CapPass","Cycle 5",5,3650,"416-11","Alloy 617",314626,"Plate"
279.79,0.00543,"Qualified",,161.40,"CapPass","Cycle 5",5,3651,"416-11","Alloy 617",314626,"Plate"
279.41,0.00548,"Qualified",,161.45,"CapPass","Cycle 5",5,3652,"416-11","Alloy 617",314626,"Plate"
279.28,0.00553,"Qualified",,161.50,"CapPass","Cycle 5",5,3653,"416-11","Alloy 617",314626,"Plate"
279.19,0.00559,"Qualified",,161.55,"CapPass","Cycle 5",5,3654,"416-11","Alloy 617",314626,"Plate"
279.07,0.00564,"Qualified",,161.60,"CapPass","Cycle 5",5,3655,"416-11","Alloy 617",314626,"Plate"
278.83,0.00569,"Qualified",,161.66,"CapPass","Cycle 5",5,3656,"416-11","Alloy 617",314626,"Plate"
278.82,0.00574,"Qualified",,161.71,"CapPass","Cycle 5",5,3657,"416-11","Alloy 617",314626,"Plate"
278.83,0.00579,"Qualified",,161.75,"CapPass","Cycle 5",5,3658,"416-11","Alloy 617",314626,"Plate"
278.78,0.00583,"Qualified",,161.79,"CapPass","Cycle 5",5,3659,"416-11","Alloy 617",314626,"Plate"
278.73,0.00584,"Qualified",,161.80,"CapPass","Cycle 5",5,3660,"416-11","Alloy 617",314626,"Plate"
278.57,0.00589,"Qualified",,161.85,"CapPass","Cycle 5",5,3661,"416-11","Alloy 617",314626,"Plate"
278.33,0.00594,"Qualified",,161.90,"CapPass","Cycle 5",5,3662,"416-11","Alloy 617",314626,"Plate"
278.01,0.00599,"Qualified",,161.95,"CapPass","Cycle 5",5,3663,"416-11","Alloy 617",314626,"Plate"
277.78,0.00604,"Qualified",,162.00,"CapPass","Cycle 5",5,3664,"416-11","Alloy 617",314626,"Plate"
277.63,0.00609,"Qualified",,162.06,"CapPass","Cycle 5",5,3665,"416-11","Alloy 617",314626,"Plate"
277.70,0.00614,"Qualified",,162.11,"CapPass","Cycle 5",5,3666,"416-11","Alloy 617",314626,"Plate"
277.81,0.00619,"Qualified",,162.16,"CapPass","Cycle 5",5,3667,"416-11","Alloy 617",314626,"Plate"
278.06,0.00624,"Qualified",,162.22,"CapPass","Cycle 5",5,3668,"416-11","Alloy 617",314626,"Plate"
278.47,0.00629,"Qualified",,162.27,"CapPass","Cycle 5",5,3669,"416-11","Alloy 617",314626,"Plate"
279.10,0.00634,"Qualified",,162.32,"CapPass","Cycle 5",5,3670,"416-11","Alloy 617",314626,"Plate"
279.68,0.00639,"Qualified",,162.37,"CapPass","Cycle 5",5,3671,"416-11","Alloy 617",314626,"Plate"
280.23,0.00644,"Qualified",,162.42,"CapPass","Cycle 5",5,3672,"416-11","Alloy 617",314626,"Plate"
280.68,0.00649,"Qualified",,162.47,"CapPass","Cycle 5",5,3673,"416-11","Alloy 617",314626,"Plate"
281.08,0.00654,"Qualified",,162.52,"CapPass","Cycle 5",5,3674,"416-11","Alloy 617",314626,"Plate"
281.36,0.00659,"Qualified",,162.57,"CapPass","Cycle 5",5,3675,"416-11","Alloy 617",314626,"Plate"
281.59,0.00664,"Qualified",,162.61,"CapPass","Cycle 5",5,3676,"416-11","Alloy 617",314626,"Plate"
281.72,0.00670,"Qualified",,162.66,"CapPass","Cycle 5",5,3677,"416-11","Alloy 617",314626,"Plate"
281.80,0.00675,"Qualified",,162.71,"CapPass","Cycle 5",5,3678,"416-11","Alloy 617",314626,"Plate"
281.87,0.00680,"Qualified",,162.76,"CapPass","Cycle 5",5,3679,"416-11","Alloy 617",314626,"Plate"
281.89,0.00683,"Qualified",,162.79,"CapPass","Cycle 5",5,3680,"416-11","Alloy 617",314626,"Plate"
281.86,0.00685,"Qualified",,162.81,"CapPass","Cycle 5",5,3681,"416-11","Alloy 617",314626,"Plate"
281.87,0.00690,"Qualified",,162.86,"CapPass","Cycle 5",5,3682,"416-11","Alloy 617",314626,"Plate"
281.82,0.00695,"Qualified",,162.91,"CapPass","Cycle 5",5,3683,"416-11","Alloy 617",314626,"Plate"
281.72,0.00700,"Qualified",,162.96,"CapPass","Cycle 5",5,3684,"416-11","Alloy 617",314626,"Plate"
281.50,0.00705,"Qualified",,163.01,"CapPass","Cycle 5",5,3685,"416-11","Alloy 617",314626,"Plate"
281.22,0.00710,"Qualified",,163.06,"CapPass","Cycle 5",5,3686,"416-11","Alloy 617",314626,"Plate"
281.12,0.00715,"Qualified",,163.11,"CapPass","Cycle 5",5,3687,"416-11","Alloy 617",314626,"Plate"
280.94,0.00720,"Qualified",,163.16,"CapPass","Cycle 5",5,3688,"416-11","Alloy 617",314626,"Plate"
280.78,0.00725,"Qualified",,163.21,"CapPass","Cycle 5",5,3689,"416-11","Alloy 617",314626,"Plate"
280.69,0.00730,"Qualified",,163.26,"CapPass","Cycle 5",5,3690,"416-11","Alloy 617",314626,"Plate"
