Repository: js-molina/fatigue-A617

File: data/850C/Strain rate 0.001/2.0% strain/HTM_A19_Cycles_41621.csv (part 5 of 18)
"Stress Mpa","Strain","Qual State","Qual Exceptions","Elapsed Time Sec","Data State","Cycle Label","Cycle","Count","Sample","Alloy","Heat","Material_Form"
-265.51,-0.00354,"Qualified",,61.27,"CapPass","Cycle 2",2,1649,"416-21","Alloy 617",314626,"Plate"
-265.87,-0.00360,"Qualified",,61.28,"CapPass","Cycle 2",2,1650,"416-21","Alloy 617",314626,"Plate"
-266.13,-0.00365,"Qualified",,61.28,"CapPass","Cycle 2",2,1651,"416-21","Alloy 617",314626,"Plate"
-266.58,-0.00370,"Qualified",,61.29,"CapPass","Cycle 2",2,1652,"416-21","Alloy 617",314626,"Plate"
-266.84,-0.00375,"Qualified",,61.30,"CapPass","Cycle 2",2,1653,"416-21","Alloy 617",314626,"Plate"
-249.35,-0.00380,"Qualified",,61.59,"CapPass","Cycle 2",2,1654,"416-21","Alloy 617",314626,"Plate"
-253.51,-0.00385,"Qualified",,61.66,"CapPass","Cycle 2",2,1655,"416-21","Alloy 617",314626,"Plate"
-257.82,-0.00390,"Qualified",,61.70,"CapPass","Cycle 2",2,1656,"416-21","Alloy 617",314626,"Plate"
-261.78,-0.00395,"Qualified",,61.75,"CapPass","Cycle 2",2,1657,"416-21","Alloy 617",314626,"Plate"
-263.93,-0.00398,"Qualified",,61.77,"CapPass","Cycle 2",2,1658,"416-21","Alloy 617",314626,"Plate"
-265.68,-0.00401,"Qualified",,61.79,"CapPass","Cycle 2",2,1659,"416-21","Alloy 617",314626,"Plate"
-269.02,-0.00406,"Qualified",,61.83,"CapPass","Cycle 2",2,1660,"416-21","Alloy 617",314626,"Plate"
-271.66,-0.00411,"Qualified",,61.87,"CapPass","Cycle 2",2,1661,"416-21","Alloy 617",314626,"Plate"
-267.04,-0.00416,"Qualified",,61.89,"CapPass","Cycle 2",2,1662,"416-21","Alloy 617",314626,"Plate"
-267.34,-0.00421,"Qualified",,61.89,"CapPass","Cycle 2",2,1663,"416-21","Alloy 617",314626,"Plate"
-267.58,-0.00426,"Qualified",,61.89,"CapPass","Cycle 2",2,1664,"416-21","Alloy 617",314626,"Plate"
-267.72,-0.00432,"Qualified",,61.90,"CapPass","Cycle 2",2,1665,"416-21","Alloy 617",314626,"Plate"
-267.96,-0.00437,"Qualified",,61.90,"CapPass","Cycle 2",2,1666,"416-21","Alloy 617",314626,"Plate"
-268.10,-0.00444,"Qualified",,61.90,"CapPass","Cycle 2",2,1667,"416-21","Alloy 617",314626,"Plate"
-268.27,-0.00449,"Qualified",,61.91,"CapPass","Cycle 2",2,1668,"416-21","Alloy 617",314626,"Plate"
-268.41,-0.00454,"Qualified",,61.91,"CapPass","Cycle 2",2,1669,"416-21","Alloy 617",314626,"Plate"
-268.25,-0.00459,"Qualified",,61.92,"CapPass","Cycle 2",2,1670,"416-21","Alloy 617",314626,"Plate"
-237.49,-0.00454,"Qualified",,62.04,"CapPass","Cycle 2",2,1671,"416-21","Alloy 617",314626,"Plate"
-228.00,-0.00449,"Qualified",,62.07,"CapPass","Cycle 2",2,1672,"416-21","Alloy 617",314626,"Plate"
-219.77,-0.00444,"Qualified",,62.11,"CapPass","Cycle 2",2,1673,"416-21","Alloy 617",314626,"Plate"
-224.91,-0.00449,"Qualified",,62.31,"CapPass","Cycle 2",2,1674,"416-21","Alloy 617",314626,"Plate"
-230.71,-0.00454,"Qualified",,62.36,"CapPass","Cycle 2",2,1675,"416-21","Alloy 617",314626,"Plate"
-236.24,-0.00460,"Qualified",,62.40,"CapPass","Cycle 2",2,1676,"416-21","Alloy 617",314626,"Plate"
-241.25,-0.00465,"Qualified",,62.44,"CapPass","Cycle 2",2,1677,"416-21","Alloy 617",314626,"Plate"
-246.05,-0.00470,"Qualified",,62.48,"CapPass","Cycle 2",2,1678,"416-21","Alloy 617",314626,"Plate"
-250.25,-0.00475,"Qualified",,62.52,"CapPass","Cycle 2",2,1679,"416-21","Alloy 617",314626,"Plate"
-254.02,-0.00480,"Qualified",,62.56,"CapPass","Cycle 2",2,1680,"416-21","Alloy 617",314626,"Plate"
-257.57,-0.00485,"Qualified",,62.61,"CapPass","Cycle 2",2,1681,"416-21","Alloy 617",314626,"Plate"
-260.63,-0.00490,"Qualified",,62.66,"CapPass","Cycle 2",2,1682,"416-21","Alloy 617",314626,"Plate"
-263.65,-0.00495,"Qualified",,62.71,"CapPass","Cycle 2",2,1683,"416-21","Alloy 617",314626,"Plate"
-266.36,-0.00500,"Qualified",,62.76,"CapPass","Cycle 2",2,1684,"416-21","Alloy 617",314626,"Plate"
-267.03,-0.00501,"Qualified",,62.77,"CapPass","Cycle 2",2,1685,"416-21","Alloy 617",314626,"Plate"
-268.91,-0.00505,"Qualified",,62.81,"CapPass","Cycle 2",2,1686,"416-21","Alloy 617",314626,"Plate"
-271.32,-0.00510,"Qualified",,62.86,"CapPass","Cycle 2",2,1687,"416-21","Alloy 617",314626,"Plate"
-273.62,-0.00515,"Qualified",,62.91,"CapPass","Cycle 2",2,1688,"416-21","Alloy 617",314626,"Plate"
-275.71,-0.00520,"Qualified",,62.96,"CapPass","Cycle 2",2,1689,"416-21","Alloy 617",314626,"Plate"
-266.40,-0.00525,"Qualified",,62.99,"CapPass","Cycle 2",2,1690,"416-21","Alloy 617",314626,"Plate"
-266.64,-0.00531,"Qualified",,62.99,"CapPass","Cycle 2",2,1691,"416-21","Alloy 617",314626,"Plate"
-266.78,-0.00536,"Qualified",,62.99,"CapPass","Cycle 2",2,1692,"416-21","Alloy 617",314626,"Plate"
-267.05,-0.00542,"Qualified",,63.00,"CapPass","Cycle 2",2,1693,"416-21","Alloy 617",314626,"Plate"
-267.13,-0.00547,"Qualified",,63.00,"CapPass","Cycle 2",2,1694,"416-21","Alloy 617",314626,"Plate"
-267.25,-0.00552,"Qualified",,63.00,"CapPass","Cycle 2",2,1695,"416-21","Alloy 617",314626,"Plate"
-267.45,-0.00558,"Qualified",,63.01,"CapPass","Cycle 2",2,1696,"416-21","Alloy 617",314626,"Plate"
-267.53,-0.00564,"Qualified",,63.01,"CapPass","Cycle 2",2,1697,"416-21","Alloy 617",314626,"Plate"
-267.49,-0.00570,"Qualified",,63.02,"CapPass","Cycle 2",2,1698,"416-21","Alloy 617",314626,"Plate"
-267.00,-0.00575,"Qualified",,63.03,"CapPass","Cycle 2",2,1699,"416-21","Alloy 617",314626,"Plate"
-242.05,-0.00570,"Qualified",,63.12,"CapPass","Cycle 2",2,1700,"416-21","Alloy 617",314626,"Plate"
-232.44,-0.00565,"Qualified",,63.15,"CapPass","Cycle 2",2,1701,"416-21","Alloy 617",314626,"Plate"
-223.67,-0.00560,"Qualified",,63.18,"CapPass","Cycle 2",2,1702,"416-21","Alloy 617",314626,"Plate"
-215.67,-0.00555,"Qualified",,63.22,"CapPass","Cycle 2",2,1703,"416-21","Alloy 617",314626,"Plate"
-222.00,-0.00560,"Qualified",,63.41,"CapPass","Cycle 2",2,1704,"416-21","Alloy 617",314626,"Plate"
-228.22,-0.00565,"Qualified",,63.46,"CapPass","Cycle 2",2,1705,"416-21","Alloy 617",314626,"Plate"
-234.12,-0.00570,"Qualified",,63.50,"CapPass","Cycle 2",2,1706,"416-21","Alloy 617",314626,"Plate"
-239.38,-0.00575,"Qualified",,63.54,"CapPass","Cycle 2",2,1707,"416-21","Alloy 617",314626,"Plate"
-244.07,-0.00580,"Qualified",,63.57,"CapPass","Cycle 2",2,1708,"416-21","Alloy 617",314626,"Plate"
-248.57,-0.00585,"Qualified",,63.61,"CapPass","Cycle 2",2,1709,"416-21","Alloy 617",314626,"Plate"
-252.74,-0.00590,"Qualified",,63.66,"CapPass","Cycle 2",2,1710,"416-21","Alloy 617",314626,"Plate"
-256.50,-0.00595,"Qualified",,63.71,"CapPass","Cycle 2",2,1711,"416-21","Alloy 617",314626,"Plate"
-259.83,-0.00600,"Qualified",,63.75,"CapPass","Cycle 2",2,1712,"416-21","Alloy 617",314626,"Plate"
-261.03,-0.00602,"Qualified",,63.77,"CapPass","Cycle 2",2,1713,"416-21","Alloy 617",314626,"Plate"
-262.83,-0.00605,"Qualified",,63.80,"CapPass","Cycle 2",2,1714,"416-21","Alloy 617",314626,"Plate"
-265.72,-0.00610,"Qualified",,63.85,"CapPass","Cycle 2",2,1715,"416-21","Alloy 617",314626,"Plate"
-268.42,-0.00615,"Qualified",,63.90,"CapPass","Cycle 2",2,1716,"416-21","Alloy 617",314626,"Plate"
-270.84,-0.00620,"Qualified",,63.96,"CapPass","Cycle 2",2,1717,"416-21","Alloy 617",314626,"Plate"
-273.39,-0.00625,"Qualified",,64.01,"CapPass","Cycle 2",2,1718,"416-21","Alloy 617",314626,"Plate"
-275.65,-0.00630,"Qualified",,64.06,"CapPass","Cycle 2",2,1719,"416-21","Alloy 617",314626,"Plate"
-268.62,-0.00625,"Qualified",,64.09,"CapPass","Cycle 2",2,1720,"416-21","Alloy 617",314626,"Plate"
-268.97,-0.00620,"Qualified",,64.10,"CapPass","Cycle 2",2,1721,"416-21","Alloy 617",314626,"Plate"
-278.04,-0.00625,"Qualified",,64.20,"CapPass","Cycle 2",2,1722,"416-21","Alloy 617",314626,"Plate"
-275.49,-0.00631,"Qualified",,64.21,"CapPass","Cycle 2",2,1723,"416-21","Alloy 617",314626,"Plate"
-273.66,-0.00636,"Qualified",,64.22,"CapPass","Cycle 2",2,1724,"416-21","Alloy 617",314626,"Plate"
-267.69,-0.00642,"Qualified",,64.22,"CapPass","Cycle 2",2,1725,"416-21","Alloy 617",314626,"Plate"
-268.20,-0.00648,"Qualified",,64.23,"CapPass","Cycle 2",2,1726,"416-21","Alloy 617",314626,"Plate"
-269.01,-0.00653,"Qualified",,64.23,"CapPass","Cycle 2",2,1727,"416-21","Alloy 617",314626,"Plate"
-270.04,-0.00659,"Qualified",,64.23,"CapPass","Cycle 2",2,1728,"416-21","Alloy 617",314626,"Plate"
-271.22,-0.00664,"Qualified",,64.24,"CapPass","Cycle 2",2,1729,"416-21","Alloy 617",314626,"Plate"
-272.92,-0.00670,"Qualified",,64.24,"CapPass","Cycle 2",2,1730,"416-21","Alloy 617",314626,"Plate"
-274.72,-0.00675,"Qualified",,64.25,"CapPass","Cycle 2",2,1731,"416-21","Alloy 617",314626,"Plate"
-275.96,-0.00680,"Qualified",,64.28,"CapPass","Cycle 2",2,1732,"416-21","Alloy 617",314626,"Plate"
-251.02,-0.00685,"Qualified",,64.60,"CapPass","Cycle 2",2,1733,"416-21","Alloy 617",314626,"Plate"
-254.39,-0.00690,"Qualified",,64.66,"CapPass","Cycle 2",2,1734,"416-21","Alloy 617",314626,"Plate"
-257.78,-0.00695,"Qualified",,64.70,"CapPass","Cycle 2",2,1735,"416-21","Alloy 617",314626,"Plate"
-261.23,-0.00700,"Qualified",,64.75,"CapPass","Cycle 2",2,1736,"416-21","Alloy 617",314626,"Plate"
-262.82,-0.00702,"Qualified",,64.77,"CapPass","Cycle 2",2,1737,"416-21","Alloy 617",314626,"Plate"
-264.47,-0.00705,"Qualified",,64.79,"CapPass","Cycle 2",2,1738,"416-21","Alloy 617",314626,"Plate"
-267.40,-0.00710,"Qualified",,64.84,"CapPass","Cycle 2",2,1739,"416-21","Alloy 617",314626,"Plate"
-269.96,-0.00715,"Qualified",,64.88,"CapPass","Cycle 2",2,1740,"416-21","Alloy 617",314626,"Plate"
-272.43,-0.00720,"Qualified",,64.93,"CapPass","Cycle 2",2,1741,"416-21","Alloy 617",314626,"Plate"
-274.53,-0.00725,"Qualified",,64.98,"CapPass","Cycle 2",2,1742,"416-21","Alloy 617",314626,"Plate"
-276.33,-0.00730,"Qualified",,65.03,"CapPass","Cycle 2",2,1743,"416-21","Alloy 617",314626,"Plate"
-278.02,-0.00735,"Qualified",,65.08,"CapPass","Cycle 2",2,1744,"416-21","Alloy 617",314626,"Plate"
-279.56,-0.00740,"Qualified",,65.13,"CapPass","Cycle 2",2,1745,"416-21","Alloy 617",314626,"Plate"
-280.94,-0.00746,"Qualified",,65.18,"CapPass","Cycle 2",2,1746,"416-21","Alloy 617",314626,"Plate"
-282.27,-0.00751,"Qualified",,65.23,"CapPass","Cycle 2",2,1747,"416-21","Alloy 617",314626,"Plate"
-283.49,-0.00756,"Qualified",,65.28,"CapPass","Cycle 2",2,1748,"416-21","Alloy 617",314626,"Plate"
-280.63,-0.00761,"Qualified",,65.31,"CapPass","Cycle 2",2,1749,"416-21","Alloy 617",314626,"Plate"
-280.90,-0.00766,"Qualified",,65.32,"CapPass","Cycle 2",2,1750,"416-21","Alloy 617",314626,"Plate"
-281.08,-0.00771,"Qualified",,65.33,"CapPass","Cycle 2",2,1751,"416-21","Alloy 617",314626,"Plate"
-281.38,-0.00776,"Qualified",,65.34,"CapPass","Cycle 2",2,1752,"416-21","Alloy 617",314626,"Plate"
-279.32,-0.00781,"Qualified",,65.40,"CapPass","Cycle 2",2,1753,"416-21","Alloy 617",314626,"Plate"
-268.54,-0.00786,"Qualified",,65.55,"CapPass","Cycle 2",2,1754,"416-21","Alloy 617",314626,"Plate"
-267.40,-0.00791,"Qualified",,65.64,"CapPass","Cycle 2",2,1755,"416-21","Alloy 617",314626,"Plate"
-268.67,-0.00796,"Qualified",,65.70,"CapPass","Cycle 2",2,1756,"416-21","Alloy 617",314626,"Plate"
-270.64,-0.00801,"Qualified",,65.75,"CapPass","Cycle 2",2,1757,"416-21","Alloy 617",314626,"Plate"
-271.68,-0.00804,"Qualified",,65.77,"CapPass","Cycle 2",2,1758,"416-21","Alloy 617",314626,"Plate"
-272.75,-0.00806,"Qualified",,65.79,"CapPass","Cycle 2",2,1759,"416-21","Alloy 617",314626,"Plate"
-274.85,-0.00811,"Qualified",,65.84,"CapPass","Cycle 2",2,1760,"416-21","Alloy 617",314626,"Plate"
-276.76,-0.00817,"Qualified",,65.89,"CapPass","Cycle 2",2,1761,"416-21","Alloy 617",314626,"Plate"
-278.44,-0.00822,"Qualified",,65.93,"CapPass","Cycle 2",2,1762,"416-21","Alloy 617",314626,"Plate"
-279.92,-0.00827,"Qualified",,65.98,"CapPass","Cycle 2",2,1763,"416-21","Alloy 617",314626,"Plate"
-281.32,-0.00832,"Qualified",,66.04,"CapPass","Cycle 2",2,1764,"416-21","Alloy 617",314626,"Plate"
-282.61,-0.00837,"Qualified",,66.09,"CapPass","Cycle 2",2,1765,"416-21","Alloy 617",314626,"Plate"
-283.86,-0.00842,"Qualified",,66.14,"CapPass","Cycle 2",2,1766,"416-21","Alloy 617",314626,"Plate"
-282.39,-0.00847,"Qualified",,66.19,"CapPass","Cycle 2",2,1767,"416-21","Alloy 617",314626,"Plate"
-282.64,-0.00852,"Qualified",,66.21,"CapPass","Cycle 2",2,1768,"416-21","Alloy 617",314626,"Plate"
-282.86,-0.00857,"Qualified",,66.22,"CapPass","Cycle 2",2,1769,"416-21","Alloy 617",314626,"Plate"
-283.15,-0.00862,"Qualified",,66.23,"CapPass","Cycle 2",2,1770,"416-21","Alloy 617",314626,"Plate"
-282.91,-0.00867,"Qualified",,66.26,"CapPass","Cycle 2",2,1771,"416-21","Alloy 617",314626,"Plate"
-277.76,-0.00872,"Qualified",,66.34,"CapPass","Cycle 2",2,1772,"416-21","Alloy 617",314626,"Plate"
-271.17,-0.00877,"Qualified",,66.46,"CapPass","Cycle 2",2,1773,"416-21","Alloy 617",314626,"Plate"
-270.33,-0.00882,"Qualified",,66.54,"CapPass","Cycle 2",2,1774,"416-21","Alloy 617",314626,"Plate"
-271.55,-0.00887,"Qualified",,66.61,"CapPass","Cycle 2",2,1775,"416-21","Alloy 617",314626,"Plate"
-273.74,-0.00893,"Qualified",,66.66,"CapPass","Cycle 2",2,1776,"416-21","Alloy 617",314626,"Plate"
-276.17,-0.00898,"Qualified",,66.71,"CapPass","Cycle 2",2,1777,"416-21","Alloy 617",314626,"Plate"
-278.44,-0.00903,"Qualified",,66.76,"CapPass","Cycle 2",2,1778,"416-21","Alloy 617",314626,"Plate"
-279.06,-0.00904,"Qualified",,66.77,"CapPass","Cycle 2",2,1779,"416-21","Alloy 617",314626,"Plate"
-280.52,-0.00908,"Qualified",,66.80,"CapPass","Cycle 2",2,1780,"416-21","Alloy 617",314626,"Plate"
-282.45,-0.00913,"Qualified",,66.85,"CapPass","Cycle 2",2,1781,"416-21","Alloy 617",314626,"Plate"
-284.22,-0.00918,"Qualified",,66.89,"CapPass","Cycle 2",2,1782,"416-21","Alloy 617",314626,"Plate"
-285.61,-0.00923,"Qualified",,66.94,"CapPass","Cycle 2",2,1783,"416-21","Alloy 617",314626,"Plate"
-286.84,-0.00928,"Qualified",,66.99,"CapPass","Cycle 2",2,1784,"416-21","Alloy 617",314626,"Plate"
-287.71,-0.00933,"Qualified",,67.04,"CapPass","Cycle 2",2,1785,"416-21","Alloy 617",314626,"Plate"
-288.42,-0.00938,"Qualified",,67.08,"CapPass","Cycle 2",2,1786,"416-21","Alloy 617",314626,"Plate"
-289.02,-0.00943,"Qualified",,67.13,"CapPass","Cycle 2",2,1787,"416-21","Alloy 617",314626,"Plate"
-289.63,-0.00948,"Qualified",,67.18,"CapPass","Cycle 2",2,1788,"416-21","Alloy 617",314626,"Plate"
-287.60,-0.00953,"Qualified",,67.21,"CapPass","Cycle 2",2,1789,"416-21","Alloy 617",314626,"Plate"
-287.67,-0.00958,"Qualified",,67.21,"CapPass","Cycle 2",2,1790,"416-21","Alloy 617",314626,"Plate"
-287.74,-0.00964,"Qualified",,67.22,"CapPass","Cycle 2",2,1791,"416-21","Alloy 617",314626,"Plate"
-287.61,-0.00969,"Qualified",,67.24,"CapPass","Cycle 2",2,1792,"416-21","Alloy 617",314626,"Plate"
-282.97,-0.00974,"Qualified",,67.31,"CapPass","Cycle 2",2,1793,"416-21","Alloy 617",314626,"Plate"
-243.76,-0.00969,"Qualified",,67.54,"CapPass","Cycle 2",2,1794,"416-21","Alloy 617",314626,"Plate"
-232.51,-0.00964,"Qualified",,67.59,"CapPass","Cycle 2",2,1795,"416-21","Alloy 617",314626,"Plate"
-222.13,-0.00958,"Qualified",,67.63,"CapPass","Cycle 2",2,1796,"416-21","Alloy 617",314626,"Plate"
-212.08,-0.00953,"Qualified",,67.67,"CapPass","Cycle 2",2,1797,"416-21","Alloy 617",314626,"Plate"
-202.33,-0.00948,"Qualified",,67.72,"CapPass","Cycle 2",2,1798,"416-21","Alloy 617",314626,"Plate"
-194.09,-0.00943,"Qualified",,67.76,"CapPass","Cycle 2",2,1799,"416-21","Alloy 617",314626,"Plate"
-191.85,-0.00942,"Qualified",,67.77,"CapPass","Cycle 2",2,1800,"416-21","Alloy 617",314626,"Plate"
-185.26,-0.00938,"Qualified",,67.81,"CapPass","Cycle 2",2,1801,"416-21","Alloy 617",314626,"Plate"
-176.05,-0.00933,"Qualified",,67.86,"CapPass","Cycle 2",2,1802,"416-21","Alloy 617",314626,"Plate"
-167.16,-0.00928,"Qualified",,67.91,"CapPass","Cycle 2",2,1803,"416-21","Alloy 617",314626,"Plate"
-158.31,-0.00923,"Qualified",,67.97,"CapPass","Cycle 2",2,1804,"416-21","Alloy 617",314626,"Plate"
-149.61,-0.00918,"Qualified",,68.03,"CapPass","Cycle 2",2,1805,"416-21","Alloy 617",314626,"Plate"
-141.24,-0.00913,"Qualified",,68.08,"CapPass","Cycle 2",2,1806,"416-21","Alloy 617",314626,"Plate"
-133.95,-0.00908,"Qualified",,68.13,"CapPass","Cycle 2",2,1807,"416-21","Alloy 617",314626,"Plate"
-126.25,-0.00903,"Qualified",,68.18,"CapPass","Cycle 2",2,1808,"416-21","Alloy 617",314626,"Plate"
-118.72,-0.00898,"Qualified",,68.24,"CapPass","Cycle 2",2,1809,"416-21","Alloy 617",314626,"Plate"
-110.96,-0.00893,"Qualified",,68.29,"CapPass","Cycle 2",2,1810,"416-21","Alloy 617",314626,"Plate"
-103.52,-0.00888,"Qualified",,68.34,"CapPass","Cycle 2",2,1811,"416-21","Alloy 617",314626,"Plate"
-96.34,-0.00883,"Qualified",,68.39,"CapPass","Cycle 2",2,1812,"416-21","Alloy 617",314626,"Plate"
-88.56,-0.00878,"Qualified",,68.45,"CapPass","Cycle 2",2,1813,"416-21","Alloy 617",314626,"Plate"
-81.12,-0.00873,"Qualified",,68.50,"CapPass","Cycle 2",2,1814,"416-21","Alloy 617",314626,"Plate"
-73.86,-0.00868,"Qualified",,68.56,"CapPass","Cycle 2",2,1815,"416-21","Alloy 617",314626,"Plate"
-66.85,-0.00863,"Qualified",,68.62,"CapPass","Cycle 2",2,1816,"416-21","Alloy 617",314626,"Plate"
-59.08,-0.00858,"Qualified",,68.68,"CapPass","Cycle 2",2,1817,"416-21","Alloy 617",314626,"Plate"
-52.04,-0.00853,"Qualified",,68.73,"CapPass","Cycle 2",2,1818,"416-21","Alloy 617",314626,"Plate"
-46.67,-0.00849,"Qualified",,68.77,"CapPass","Cycle 2",2,1819,"416-21","Alloy 617",314626,"Plate"
-45.29,-0.00848,"Qualified",,68.78,"CapPass","Cycle 2",2,1820,"416-21","Alloy 617",314626,"Plate"
-38.23,-0.00842,"Qualified",,68.84,"CapPass","Cycle 2",2,1821,"416-21","Alloy 617",314626,"Plate"
-31.10,-0.00837,"Qualified",,68.89,"CapPass","Cycle 2",2,1822,"416-21","Alloy 617",314626,"Plate"
-24.27,-0.00832,"Qualified",,68.95,"CapPass","Cycle 2",2,1823,"416-21","Alloy 617",314626,"Plate"
-17.45,-0.00827,"Qualified",,69.00,"CapPass","Cycle 2",2,1824,"416-21","Alloy 617",314626,"Plate"
-11.00,-0.00822,"Qualified",,69.05,"CapPass","Cycle 2",2,1825,"416-21","Alloy 617",314626,"Plate"
-3.92,-0.00817,"Qualified",,69.11,"CapPass","Cycle 2",2,1826,"416-21","Alloy 617",314626,"Plate"
3.31,-0.00812,"Qualified",,69.17,"CapPass","Cycle 2",2,1827,"416-21","Alloy 617",314626,"Plate"
10.40,-0.00807,"Qualified",,69.22,"CapPass","Cycle 2",2,1828,"416-21","Alloy 617",314626,"Plate"
17.26,-0.00802,"Qualified",,69.28,"CapPass","Cycle 2",2,1829,"416-21","Alloy 617",314626,"Plate"
24.23,-0.00797,"Qualified",,69.33,"CapPass","Cycle 2",2,1830,"416-21","Alloy 617",314626,"Plate"
30.62,-0.00792,"Qualified",,69.38,"CapPass","Cycle 2",2,1831,"416-21","Alloy 617",314626,"Plate"
35.48,-0.00787,"Qualified",,69.44,"CapPass","Cycle 2",2,1832,"416-21","Alloy 617",314626,"Plate"
42.90,-0.00782,"Qualified",,69.59,"CapPass","Cycle 2",2,1833,"416-21","Alloy 617",314626,"Plate"
51.12,-0.00777,"Qualified",,69.62,"CapPass","Cycle 2",2,1834,"416-21","Alloy 617",314626,"Plate"
57.47,-0.00772,"Qualified",,69.65,"CapPass","Cycle 2",2,1835,"416-21","Alloy 617",314626,"Plate"
63.67,-0.00767,"Qualified",,69.69,"CapPass","Cycle 2",2,1836,"416-21","Alloy 617",314626,"Plate"
69.63,-0.00761,"Qualified",,69.73,"CapPass","Cycle 2",2,1837,"416-21","Alloy 617",314626,"Plate"
74.99,-0.00757,"Qualified",,69.77,"CapPass","Cycle 2",2,1838,"416-21","Alloy 617",314626,"Plate"
75.28,-0.00756,"Qualified",,69.77,"CapPass","Cycle 2",2,1839,"416-21","Alloy 617",314626,"Plate"
80.51,-0.00751,"Qualified",,69.83,"CapPass","Cycle 2",2,1840,"416-21","Alloy 617",314626,"Plate"
85.54,-0.00746,"Qualified",,69.89,"CapPass","Cycle 2",2,1841,"416-21","Alloy 617",314626,"Plate"
90.51,-0.00741,"Qualified",,69.95,"CapPass","Cycle 2",2,1842,"416-21","Alloy 617",314626,"Plate"
95.76,-0.00736,"Qualified",,70.02,"CapPass","Cycle 2",2,1843,"416-21","Alloy 617",314626,"Plate"
101.30,-0.00731,"Qualified",,70.08,"CapPass","Cycle 2",2,1844,"416-21","Alloy 617",314626,"Plate"
106.79,-0.00726,"Qualified",,70.14,"CapPass","Cycle 2",2,1845,"416-21","Alloy 617",314626,"Plate"
112.57,-0.00721,"Qualified",,70.20,"CapPass","Cycle 2",2,1846,"416-21","Alloy 617",314626,"Plate"
118.18,-0.00716,"Qualified",,70.26,"CapPass","Cycle 2",2,1847,"416-21","Alloy 617",314626,"Plate"
123.47,-0.00711,"Qualified",,70.31,"CapPass","Cycle 2",2,1848,"416-21","Alloy 617",314626,"Plate"
128.89,-0.00706,"Qualified",,70.37,"CapPass","Cycle 2",2,1849,"416-21","Alloy 617",314626,"Plate"
134.72,-0.00701,"Qualified",,70.42,"CapPass","Cycle 2",2,1850,"416-21","Alloy 617",314626,"Plate"
140.81,-0.00696,"Qualified",,70.46,"CapPass","Cycle 2",2,1851,"416-21","Alloy 617",314626,"Plate"
146.89,-0.00691,"Qualified",,70.50,"CapPass","Cycle 2",2,1852,"416-21","Alloy 617",314626,"Plate"
152.53,-0.00686,"Qualified",,70.54,"CapPass","Cycle 2",2,1853,"416-21","Alloy 617",314626,"Plate"
157.97,-0.00681,"Qualified",,70.57,"CapPass","Cycle 2",2,1854,"416-21","Alloy 617",314626,"Plate"
163.21,-0.00675,"Qualified",,70.60,"CapPass","Cycle 2",2,1855,"416-21","Alloy 617",314626,"Plate"
168.18,-0.00670,"Qualified",,70.64,"CapPass","Cycle 2",2,1856,"416-21","Alloy 617",314626,"Plate"
172.79,-0.00665,"Qualified",,70.67,"CapPass","Cycle 2",2,1857,"416-21","Alloy 617",314626,"Plate"
177.30,-0.00660,"Qualified",,70.71,"CapPass","Cycle 2",2,1858,"416-21","Alloy 617",314626,"Plate"
181.18,-0.00655,"Qualified",,70.75,"CapPass","Cycle 2",2,1859,"416-21","Alloy 617",314626,"Plate"
183.36,-0.00652,"Qualified",,70.77,"CapPass","Cycle 2",2,1860,"416-21","Alloy 617",314626,"Plate"
184.71,-0.00650,"Qualified",,70.79,"CapPass","Cycle 2",2,1861,"416-21","Alloy 617",314626,"Plate"
188.35,-0.00645,"Qualified",,70.83,"CapPass","Cycle 2",2,1862,"416-21","Alloy 617",314626,"Plate"
191.67,-0.00640,"Qualified",,70.88,"CapPass","Cycle 2",2,1863,"416-21","Alloy 617",314626,"Plate"
194.77,-0.00635,"Qualified",,70.92,"CapPass","Cycle 2",2,1864,"416-21","Alloy 617",314626,"Plate"
197.92,-0.00630,"Qualified",,70.97,"CapPass","Cycle 2",2,1865,"416-21","Alloy 617",314626,"Plate"
200.89,-0.00625,"Qualified",,71.02,"CapPass","Cycle 2",2,1866,"416-21","Alloy 617",314626,"Plate"
203.85,-0.00620,"Qualified",,71.07,"CapPass","Cycle 2",2,1867,"416-21","Alloy 617",314626,"Plate"
206.65,-0.00614,"Qualified",,71.12,"CapPass","Cycle 2",2,1868,"416-21","Alloy 617",314626,"Plate"
209.05,-0.00609,"Qualified",,71.17,"CapPass","Cycle 2",2,1869,"416-21","Alloy 617",314626,"Plate"
211.37,-0.00604,"Qualified",,71.21,"CapPass","Cycle 2",2,1870,"416-21","Alloy 617",314626,"Plate"
213.41,-0.00599,"Qualified",,71.26,"CapPass","Cycle 2",2,1871,"416-21","Alloy 617",314626,"Plate"
215.42,-0.00594,"Qualified",,71.31,"CapPass","Cycle 2",2,1872,"416-21","Alloy 617",314626,"Plate"
217.42,-0.00589,"Qualified",,71.36,"CapPass","Cycle 2",2,1873,"416-21","Alloy 617",314626,"Plate"
218.97,-0.00584,"Qualified",,71.40,"CapPass","Cycle 2",2,1874,"416-21","Alloy 617",314626,"Plate"
220.48,-0.00579,"Qualified",,71.44,"CapPass","Cycle 2",2,1875,"416-21","Alloy 617",314626,"Plate"
222.15,-0.00574,"Qualified",,71.50,"CapPass","Cycle 2",2,1876,"416-21","Alloy 617",314626,"Plate"
223.39,-0.00569,"Qualified",,71.55,"CapPass","Cycle 2",2,1877,"416-21","Alloy 617",314626,"Plate"
224.68,-0.00564,"Qualified",,71.60,"CapPass","Cycle 2",2,1878,"416-21","Alloy 617",314626,"Plate"
226.19,-0.00559,"Qualified",,71.65,"CapPass","Cycle 2",2,1879,"416-21","Alloy 617",314626,"Plate"
227.91,-0.00554,"Qualified",,71.71,"CapPass","Cycle 2",2,1880,"416-21","Alloy 617",314626,"Plate"
229.23,-0.00549,"Qualified",,71.75,"CapPass","Cycle 2",2,1881,"416-21","Alloy 617",314626,"Plate"
229.72,-0.00546,"Qualified",,71.77,"CapPass","Cycle 2",2,1882,"416-21","Alloy 617",314626,"Plate"
229.67,-0.00544,"Qualified",,71.79,"CapPass","Cycle 2",2,1883,"416-21","Alloy 617",314626,"Plate"
230.56,-0.00539,"Qualified",,71.83,"CapPass","Cycle 2",2,1884,"416-21","Alloy 617",314626,"Plate"
231.76,-0.00534,"Qualified",,71.87,"CapPass","Cycle 2",2,1885,"416-21","Alloy 617",314626,"Plate"
232.77,-0.00529,"Qualified",,71.92,"CapPass","Cycle 2",2,1886,"416-21","Alloy 617",314626,"Plate"
232.95,-0.00523,"Qualified",,71.97,"CapPass","Cycle 2",2,1887,"416-21","Alloy 617",314626,"Plate"
233.15,-0.00518,"Qualified",,72.03,"CapPass","Cycle 2",2,1888,"416-21","Alloy 617",314626,"Plate"
233.84,-0.00513,"Qualified",,72.10,"CapPass","Cycle 2",2,1889,"416-21","Alloy 617",314626,"Plate"
235.15,-0.00508,"Qualified",,72.16,"CapPass","Cycle 2",2,1890,"416-21","Alloy 617",314626,"Plate"
236.91,-0.00503,"Qualified",,72.21,"CapPass","Cycle 2",2,1891,"416-21","Alloy 617",314626,"Plate"
238.98,-0.00498,"Qualified",,72.27,"CapPass","Cycle 2",2,1892,"416-21","Alloy 617",314626,"Plate"
237.90,-0.00493,"Qualified",,72.29,"CapPass","Cycle 2",2,1893,"416-21","Alloy 617",314626,"Plate"
238.24,-0.00488,"Qualified",,72.30,"CapPass","Cycle 2",2,1894,"416-21","Alloy 617",314626,"Plate"
238.60,-0.00482,"Qualified",,72.31,"CapPass","Cycle 2",2,1895,"416-21","Alloy 617",314626,"Plate"
238.28,-0.00477,"Qualified",,72.33,"CapPass","Cycle 2",2,1896,"416-21","Alloy 617",314626,"Plate"
238.03,-0.00472,"Qualified",,72.35,"CapPass","Cycle 2",2,1897,"416-21","Alloy 617",314626,"Plate"
228.32,-0.00467,"Qualified",,72.49,"CapPass","Cycle 2",2,1898,"416-21","Alloy 617",314626,"Plate"
226.18,-0.00462,"Qualified",,72.63,"CapPass","Cycle 2",2,1899,"416-21","Alloy 617",314626,"Plate"
229.37,-0.00457,"Qualified",,72.69,"CapPass","Cycle 2",2,1900,"416-21","Alloy 617",314626,"Plate"
232.80,-0.00452,"Qualified",,72.74,"CapPass","Cycle 2",2,1901,"416-21","Alloy 617",314626,"Plate"
234.82,-0.00449,"Qualified",,72.77,"CapPass","Cycle 2",2,1902,"416-21","Alloy 617",314626,"Plate"
236.33,-0.00447,"Qualified",,72.79,"CapPass","Cycle 2",2,1903,"416-21","Alloy 617",314626,"Plate"
239.69,-0.00442,"Qualified",,72.84,"CapPass","Cycle 2",2,1904,"416-21","Alloy 617",314626,"Plate"
242.53,-0.00437,"Qualified",,72.88,"CapPass","Cycle 2",2,1905,"416-21","Alloy 617",314626,"Plate"
245.26,-0.00432,"Qualified",,72.93,"CapPass","Cycle 2",2,1906,"416-21","Alloy 617",314626,"Plate"
243.12,-0.00427,"Qualified",,72.98,"CapPass","Cycle 2",2,1907,"416-21","Alloy 617",314626,"Plate"
245.20,-0.00422,"Qualified",,73.02,"CapPass","Cycle 2",2,1908,"416-21","Alloy 617",314626,"Plate"
246.22,-0.00417,"Qualified",,73.13,"CapPass","Cycle 2",2,1909,"416-21","Alloy 617",314626,"Plate"
247.96,-0.00412,"Qualified",,73.17,"CapPass","Cycle 2",2,1910,"416-21","Alloy 617",314626,"Plate"
248.59,-0.00406,"Qualified",,73.21,"CapPass","Cycle 2",2,1911,"416-21","Alloy 617",314626,"Plate"
249.45,-0.00401,"Qualified",,73.22,"CapPass","Cycle 2",2,1912,"416-21","Alloy 617",314626,"Plate"
249.92,-0.00395,"Qualified",,73.22,"CapPass","Cycle 2",2,1913,"416-21","Alloy 617",314626,"Plate"
250.47,-0.00390,"Qualified",,73.23,"CapPass","Cycle 2",2,1914,"416-21","Alloy 617",314626,"Plate"
251.15,-0.00384,"Qualified",,73.24,"CapPass","Cycle 2",2,1915,"416-21","Alloy 617",314626,"Plate"
251.67,-0.00379,"Qualified",,73.26,"CapPass","Cycle 2",2,1916,"416-21","Alloy 617",314626,"Plate"
242.58,-0.00374,"Qualified",,73.39,"CapPass","Cycle 2",2,1917,"416-21","Alloy 617",314626,"Plate"
237.83,-0.00369,"Qualified",,73.54,"CapPass","Cycle 2",2,1918,"416-21","Alloy 617",314626,"Plate"
240.46,-0.00364,"Qualified",,73.61,"CapPass","Cycle 2",2,1919,"416-21","Alloy 617",314626,"Plate"
243.38,-0.00359,"Qualified",,73.66,"CapPass","Cycle 2",2,1920,"416-21","Alloy 617",314626,"Plate"
246.42,-0.00354,"Qualified",,73.70,"CapPass","Cycle 2",2,1921,"416-21","Alloy 617",314626,"Plate"
249.49,-0.00349,"Qualified",,73.75,"CapPass","Cycle 2",2,1922,"416-21","Alloy 617",314626,"Plate"
250.71,-0.00347,"Qualified",,73.77,"CapPass","Cycle 2",2,1923,"416-21","Alloy 617",314626,"Plate"
252.22,-0.00344,"Qualified",,73.80,"CapPass","Cycle 2",2,1924,"416-21","Alloy 617",314626,"Plate"
254.63,-0.00339,"Qualified",,73.84,"CapPass","Cycle 2",2,1925,"416-21","Alloy 617",314626,"Plate"
256.84,-0.00334,"Qualified",,73.89,"CapPass","Cycle 2",2,1926,"416-21","Alloy 617",314626,"Plate"
254.98,-0.00329,"Qualified",,73.94,"CapPass","Cycle 2",2,1927,"416-21","Alloy 617",314626,"Plate"
255.97,-0.00323,"Qualified",,73.96,"CapPass","Cycle 2",2,1928,"416-21","Alloy 617",314626,"Plate"
256.29,-0.00318,"Qualified",,73.96,"CapPass","Cycle 2",2,1929,"416-21","Alloy 617",314626,"Plate"
256.62,-0.00313,"Qualified",,73.97,"CapPass","Cycle 2",2,1930,"416-21","Alloy 617",314626,"Plate"
256.92,-0.00308,"Qualified",,73.99,"CapPass","Cycle 2",2,1931,"416-21","Alloy 617",314626,"Plate"
251.97,-0.00303,"Qualified",,74.08,"CapPass","Cycle 2",2,1932,"416-21","Alloy 617",314626,"Plate"
245.15,-0.00298,"Qualified",,74.24,"CapPass","Cycle 2",2,1933,"416-21","Alloy 617",314626,"Plate"
246.90,-0.00293,"Qualified",,74.31,"CapPass","Cycle 2",2,1934,"416-21","Alloy 617",314626,"Plate"
249.55,-0.00288,"Qualified",,74.36,"CapPass","Cycle 2",2,1935,"416-21","Alloy 617",314626,"Plate"
252.35,-0.00283,"Qualified",,74.41,"CapPass","Cycle 2",2,1936,"416-21","Alloy 617",314626,"Plate"
254.89,-0.00278,"Qualified",,74.45,"CapPass","Cycle 2",2,1937,"416-21","Alloy 617",314626,"Plate"
257.31,-0.00273,"Qualified",,74.50,"CapPass","Cycle 2",2,1938,"416-21","Alloy 617",314626,"Plate"
259.46,-0.00268,"Qualified",,74.54,"CapPass","Cycle 2",2,1939,"416-21","Alloy 617",314626,"Plate"
261.41,-0.00263,"Qualified",,74.59,"CapPass","Cycle 2",2,1940,"416-21","Alloy 617",314626,"Plate"
260.92,-0.00257,"Qualified",,74.64,"CapPass","Cycle 2",2,1941,"416-21","Alloy 617",314626,"Plate"
261.37,-0.00252,"Qualified",,74.65,"CapPass","Cycle 2",2,1942,"416-21","Alloy 617",314626,"Plate"
261.75,-0.00247,"Qualified",,74.67,"CapPass","Cycle 2",2,1943,"416-21","Alloy 617",314626,"Plate"
262.02,-0.00242,"Qualified",,74.70,"CapPass","Cycle 2",2,1944,"416-21","Alloy 617",314626,"Plate"
259.57,-0.00237,"Qualified",,74.77,"CapPass","Cycle 2",2,1945,"416-21","Alloy 617",314626,"Plate"
256.46,-0.00232,"Qualified",,74.86,"CapPass","Cycle 2",2,1946,"416-21","Alloy 617",314626,"Plate"
255.78,-0.00227,"Qualified",,74.94,"CapPass","Cycle 2",2,1947,"416-21","Alloy 617",314626,"Plate"
257.33,-0.00222,"Qualified",,75.01,"CapPass","Cycle 2",2,1948,"416-21","Alloy 617",314626,"Plate"
259.79,-0.00217,"Qualified",,75.07,"CapPass","Cycle 2",2,1949,"416-21","Alloy 617",314626,"Plate"
262.25,-0.00212,"Qualified",,75.12,"CapPass","Cycle 2",2,1950,"416-21","Alloy 617",314626,"Plate"
264.51,-0.00207,"Qualified",,75.16,"CapPass","Cycle 2",2,1951,"416-21","Alloy 617",314626,"Plate"
266.42,-0.00202,"Qualified",,75.20,"CapPass","Cycle 2",2,1952,"416-21","Alloy 617",314626,"Plate"
260.17,-0.00196,"Qualified",,75.24,"CapPass","Cycle 2",2,1953,"416-21","Alloy 617",314626,"Plate"
260.99,-0.00191,"Qualified",,75.26,"CapPass","Cycle 2",2,1954,"416-21","Alloy 617",314626,"Plate"
262.22,-0.00186,"Qualified",,75.30,"CapPass","Cycle 2",2,1955,"416-21","Alloy 617",314626,"Plate"
263.00,-0.00181,"Qualified",,75.36,"CapPass","Cycle 2",2,1956,"416-21","Alloy 617",314626,"Plate"
262.47,-0.00176,"Qualified",,75.42,"CapPass","Cycle 2",2,1957,"416-21","Alloy 617",314626,"Plate"
262.55,-0.00171,"Qualified",,75.49,"CapPass","Cycle 2",2,1958,"416-21","Alloy 617",314626,"Plate"
263.49,-0.00166,"Qualified",,75.55,"CapPass","Cycle 2",2,1959,"416-21","Alloy 617",314626,"Plate"
264.84,-0.00161,"Qualified",,75.60,"CapPass","Cycle 2",2,1960,"416-21","Alloy 617",314626,"Plate"
266.20,-0.00156,"Qualified",,75.65,"CapPass","Cycle 2",2,1961,"416-21","Alloy 617",314626,"Plate"
267.59,-0.00151,"Qualified",,75.70,"CapPass","Cycle 2",2,1962,"416-21","Alloy 617",314626,"Plate"
268.86,-0.00146,"Qualified",,75.74,"CapPass","Cycle 2",2,1963,"416-21","Alloy 617",314626,"Plate"
269.53,-0.00143,"Qualified",,75.77,"CapPass","Cycle 2",2,1964,"416-21","Alloy 617",314626,"Plate"
270.00,-0.00141,"Qualified",,75.79,"CapPass","Cycle 2",2,1965,"416-21","Alloy 617",314626,"Plate"
267.67,-0.00135,"Qualified",,75.81,"CapPass","Cycle 2",2,1966,"416-21","Alloy 617",314626,"Plate"
267.78,-0.00129,"Qualified",,75.82,"CapPass","Cycle 2",2,1967,"416-21","Alloy 617",314626,"Plate"
267.91,-0.00124,"Qualified",,75.82,"CapPass","Cycle 2",2,1968,"416-21","Alloy 617",314626,"Plate"
268.02,-0.00119,"Qualified",,75.83,"CapPass","Cycle 2",2,1969,"416-21","Alloy 617",314626,"Plate"
267.92,-0.00114,"Qualified",,75.85,"CapPass","Cycle 2",2,1970,"416-21","Alloy 617",314626,"Plate"
244.75,-0.00109,"Qualified",,76.10,"CapPass","Cycle 2",2,1971,"416-21","Alloy 617",314626,"Plate"
246.36,-0.00104,"Qualified",,76.19,"CapPass","Cycle 2",2,1972,"416-21","Alloy 617",314626,"Plate"
249.67,-0.00099,"Qualified",,76.24,"CapPass","Cycle 2",2,1973,"416-21","Alloy 617",314626,"Plate"
252.90,-0.00094,"Qualified",,76.29,"CapPass","Cycle 2",2,1974,"416-21","Alloy 617",314626,"Plate"
255.89,-0.00089,"Qualified",,76.33,"CapPass","Cycle 2",2,1975,"416-21","Alloy 617",314626,"Plate"
258.68,-0.00084,"Qualified",,76.37,"CapPass","Cycle 2",2,1976,"416-21","Alloy 617",314626,"Plate"
261.15,-0.00079,"Qualified",,76.42,"CapPass","Cycle 2",2,1977,"416-21","Alloy 617",314626,"Plate"
263.20,-0.00074,"Qualified",,76.46,"CapPass","Cycle 2",2,1978,"416-21","Alloy 617",314626,"Plate"
265.01,-0.00069,"Qualified",,76.51,"CapPass","Cycle 2",2,1979,"416-21","Alloy 617",314626,"Plate"
266.57,-0.00064,"Qualified",,76.56,"CapPass","Cycle 2",2,1980,"416-21","Alloy 617",314626,"Plate"
268.05,-0.00059,"Qualified",,76.61,"CapPass","Cycle 2",2,1981,"416-21","Alloy 617",314626,"Plate"
269.53,-0.00053,"Qualified",,76.66,"CapPass","Cycle 2",2,1982,"416-21","Alloy 617",314626,"Plate"
270.58,-0.00048,"Qualified",,76.71,"CapPass","Cycle 2",2,1983,"416-21","Alloy 617",314626,"Plate"
271.47,-0.00043,"Qualified",,76.76,"CapPass","Cycle 2",2,1984,"416-21","Alloy 617",314626,"Plate"
271.73,-0.00042,"Qualified",,76.77,"CapPass","Cycle 2",2,1985,"416-21","Alloy 617",314626,"Plate"
272.43,-0.00038,"Qualified",,76.81,"CapPass","Cycle 2",2,1986,"416-21","Alloy 617",314626,"Plate"
273.21,-0.00033,"Qualified",,76.85,"CapPass","Cycle 2",2,1987,"416-21","Alloy 617",314626,"Plate"
266.01,-0.00028,"Qualified",,76.90,"CapPass","Cycle 2",2,1988,"416-21","Alloy 617",314626,"Plate"
266.31,-0.00023,"Qualified",,76.92,"CapPass","Cycle 2",2,1989,"416-21","Alloy 617",314626,"Plate"
266.53,-0.00018,"Qualified",,76.93,"CapPass","Cycle 2",2,1990,"416-21","Alloy 617",314626,"Plate"
266.76,-0.00012,"Qualified",,76.94,"CapPass","Cycle 2",2,1991,"416-21","Alloy 617",314626,"Plate"
265.32,-0.00007,"Qualified",,76.99,"CapPass","Cycle 2",2,1992,"416-21","Alloy 617",314626,"Plate"
272.55,-0.00012,"Qualified",,155.88,"CapPass","Cycle 5",5,3633,"416-21","Alloy 617",314626,"Plate"
272.57,-0.00007,"Qualified",,155.93,"CapPass","Cycle 5",5,3634,"416-21","Alloy 617",314626,"Plate"
272.48,-0.00002,"Qualified",,155.98,"CapPass","Cycle 5",5,3635,"416-21","Alloy 617",314626,"Plate"
272.50,0.00003,"Qualified",,156.03,"CapPass","Cycle 5",5,3636,"416-21","Alloy 617",314626,"Plate"
272.56,0.00008,"Qualified",,156.09,"CapPass","Cycle 5",5,3637,"416-21","Alloy 617",314626,"Plate"
272.65,0.00013,"Qualified",,156.14,"CapPass","Cycle 5",5,3638,"416-21","Alloy 617",314626,"Plate"
272.83,0.00018,"Qualified",,156.19,"CapPass","Cycle 5",5,3639,"416-21","Alloy 617",314626,"Plate"
273.07,0.00024,"Qualified",,156.24,"CapPass","Cycle 5",5,3640,"416-21","Alloy 617",314626,"Plate"
273.31,0.00029,"Qualified",,156.29,"CapPass","Cycle 5",5,3641,"416-21","Alloy 617",314626,"Plate"
273.54,0.00034,"Qualified",,156.34,"CapPass","Cycle 5",5,3642,"416-21","Alloy 617",314626,"Plate"
273.81,0.00039,"Qualified",,156.39,"CapPass","Cycle 5",5,3643,"416-21","Alloy 617",314626,"Plate"
274.08,0.00044,"Qualified",,156.44,"CapPass","Cycle 5",5,3644,"416-21","Alloy 617",314626,"Plate"
274.33,0.00049,"Qualified",,156.49,"CapPass","Cycle 5",5,3645,"416-21","Alloy 617",314626,"Plate"
274.45,0.00054,"Qualified",,156.54,"CapPass","Cycle 5",5,3646,"416-21","Alloy 617",314626,"Plate"
274.53,0.00059,"Qualified",,156.58,"CapPass","Cycle 5",5,3647,"416-21","Alloy 617",314626,"Plate"
274.50,0.00064,"Qualified",,156.64,"CapPass","Cycle 5",5,3648,"416-21","Alloy 617",314626,"Plate"
274.46,0.00069,"Qualified",,156.69,"CapPass","Cycle 5",5,3649,"416-21","Alloy 617",314626,"Plate"
274.53,0.00074,"Qualified",,156.74,"CapPass","Cycle 5",5,3650,"416-21","Alloy 617",314626,"Plate"
274.50,0.00077,"Qualified",,156.77,"CapPass","Cycle 5",5,3651,"416-21","Alloy 617",314626,"Plate"
274.57,0.00079,"Qualified",,156.79,"CapPass","Cycle 5",5,3652,"416-21","Alloy 617",314626,"Plate"
274.83,0.00084,"Qualified",,156.84,"CapPass","Cycle 5",5,3653,"416-21","Alloy 617",314626,"Plate"
275.10,0.00089,"Qualified",,156.89,"CapPass","Cycle 5",5,3654,"416-21","Alloy 617",314626,"Plate"
275.41,0.00094,"Qualified",,156.94,"CapPass","Cycle 5",5,3655,"416-21","Alloy 617",314626,"Plate"
275.76,0.00099,"Qualified",,156.99,"CapPass","Cycle 5",5,3656,"416-21","Alloy 617",314626,"Plate"
276.00,0.00104,"Qualified",,157.04,"CapPass","Cycle 5",5,3657,"416-21","Alloy 617",314626,"Plate"
276.19,0.00109,"Qualified",,157.09,"CapPass","Cycle 5",5,3658,"416-21","Alloy 617",314626,"Plate"
276.30,0.00115,"Qualified",,157.13,"CapPass","Cycle 5",5,3659,"416-21","Alloy 617",314626,"Plate"
276.28,0.00120,"Qualified",,157.18,"CapPass","Cycle 5",5,3660,"416-21","Alloy 617",314626,"Plate"
276.15,0.00125,"Qualified",,157.24,"CapPass","Cycle 5",5,3661,"416-21","Alloy 617",314626,"Plate"
276.06,0.00130,"Qualified",,157.29,"CapPass","Cycle 5",5,3662,"416-21","Alloy 617",314626,"Plate"
275.96,0.00135,"Qualified",,157.34,"CapPass","Cycle 5",5,3663,"416-21","Alloy 617",314626,"Plate"
275.90,0.00140,"Qualified",,157.39,"CapPass","Cycle 5",5,3664,"416-21","Alloy 617",314626,"Plate"
275.88,0.00145,"Qualified",,157.44,"CapPass","Cycle 5",5,3665,"416-21","Alloy 617",314626,"Plate"
275.83,0.00150,"Qualified",,157.49,"CapPass","Cycle 5",5,3666,"416-21","Alloy 617",314626,"Plate"
275.84,0.00155,"Qualified",,157.54,"CapPass","Cycle 5",5,3667,"416-21","Alloy 617",314626,"Plate"
275.86,0.00160,"Qualified",,157.58,"CapPass","Cycle 5",5,3668,"416-21","Alloy 617",314626,"Plate"
275.67,0.00165,"Qualified",,157.63,"CapPass","Cycle 5",5,3669,"416-21","Alloy 617",314626,"Plate"
275.33,0.00170,"Qualified",,157.68,"CapPass","Cycle 5",5,3670,"416-21","Alloy 617",314626,"Plate"
275.12,0.00175,"Qualified",,157.73,"CapPass","Cycle 5",5,3671,"416-21","Alloy 617",314626,"Plate"
275.09,0.00179,"Qualified",,157.77,"CapPass","Cycle 5",5,3672,"416-21","Alloy 617",314626,"Plate"
275.03,0.00180,"Qualified",,157.79,"CapPass","Cycle 5",5,3673,"416-21","Alloy 617",314626,"Plate"
274.99,0.00185,"Qualified",,157.84,"CapPass","Cycle 5",5,3674,"416-21","Alloy 617",314626,"Plate"
275.04,0.00190,"Qualified",,157.89,"CapPass","Cycle 5",5,3675,"416-21","Alloy 617",314626,"Plate"
275.22,0.00195,"Qualified",,157.94,"CapPass","Cycle 5",5,3676,"416-21","Alloy 617",314626,"Plate"
275.43,0.00200,"Qualified",,157.99,"CapPass","Cycle 5",5,3677,"416-21","Alloy 617",314626,"Plate"
275.67,0.00205,"Qualified",,158.04,"CapPass","Cycle 5",5,3678,"416-21","Alloy 617",314626,"Plate"
275.99,0.00211,"Qualified",,158.09,"CapPass","Cycle 5",5,3679,"416-21","Alloy 617",314626,"Plate"
276.40,0.00216,"Qualified",,158.14,"CapPass","Cycle 5",5,3680,"416-21","Alloy 617",314626,"Plate"
276.69,0.00221,"Qualified",,158.19,"CapPass","Cycle 5",5,3681,"416-21","Alloy 617",314626,"Plate"
277.19,0.00226,"Qualified",,158.24,"CapPass","Cycle 5",5,3682,"416-21","Alloy 617",314626,"Plate"
277.94,0.00231,"Qualified",,158.29,"CapPass","Cycle 5",5,3683,"416-21","Alloy 617",314626,"Plate"
277.93,0.00236,"Qualified",,158.34,"CapPass","Cycle 5",5,3684,"416-21","Alloy 617",314626,"Plate"
277.88,0.00241,"Qualified",,158.39,"CapPass","Cycle 5",5,3685,"416-21","Alloy 617",314626,"Plate"
277.86,0.00246,"Qualified",,158.44,"CapPass","Cycle 5",5,3686,"416-21","Alloy 617",314626,"Plate"
277.93,0.00251,"Qualified",,158.49,"CapPass","Cycle 5",5,3687,"416-21","Alloy 617",314626,"Plate"
277.92,0.00256,"Qualified",,158.53,"CapPass","Cycle 5",5,3688,"416-21","Alloy 617",314626,"Plate"
277.82,0.00261,"Qualified",,158.58,"CapPass","Cycle 5",5,3689,"416-21","Alloy 617",314626,"Plate"
277.63,0.00266,"Qualified",,158.63,"CapPass","Cycle 5",5,3690,"416-21","Alloy 617",314626,"Plate"
277.34,0.00271,"Qualified",,158.68,"CapPass","Cycle 5",5,3691,"416-21","Alloy 617",314626,"Plate"
277.09,0.00276,"Qualified",,158.73,"CapPass","Cycle 5",5,3692,"416-21","Alloy 617",314626,"Plate"
276.96,0.00279,"Qualified",,158.77,"CapPass","Cycle 5",5,3693,"416-21","Alloy 617",314626,"Plate"
276.92,0.00281,"Qualified",,158.79,"CapPass","Cycle 5",5,3694,"416-21","Alloy 617",314626,"Plate"
