Repository: js-molina/fatigue-A617

File: data/850C/Strain rate 0.001/2.0% strain/HTM_A19_Cycles_41610.csv (part 6 of 23)
"Stress Mpa","Strain","Qual State","Qual Exceptions","Elapsed Time Sec","Data State","Cycle Label","Cycle","Count","Sample","Alloy","Heat","Material_Form"
282.32,0.00222,"Qualified",,158.21,"CapPass","Cycle 5",5,3692,"416-10","Alloy 617",314626,"Plate"
282.82,0.00227,"Qualified",,158.26,"CapPass","Cycle 5",5,3693,"416-10","Alloy 617",314626,"Plate"
283.25,0.00232,"Qualified",,158.30,"CapPass","Cycle 5",5,3694,"416-10","Alloy 617",314626,"Plate"
283.45,0.00238,"Qualified",,158.35,"CapPass","Cycle 5",5,3695,"416-10","Alloy 617",314626,"Plate"
283.47,0.00243,"Qualified",,158.40,"CapPass","Cycle 5",5,3696,"416-10","Alloy 617",314626,"Plate"
283.30,0.00248,"Qualified",,158.44,"CapPass","Cycle 5",5,3697,"416-10","Alloy 617",314626,"Plate"
283.03,0.00253,"Qualified",,158.49,"CapPass","Cycle 5",5,3698,"416-10","Alloy 617",314626,"Plate"
282.63,0.00258,"Qualified",,158.54,"CapPass","Cycle 5",5,3699,"416-10","Alloy 617",314626,"Plate"
282.35,0.00263,"Qualified",,158.59,"CapPass","Cycle 5",5,3700,"416-10","Alloy 617",314626,"Plate"
282.06,0.00268,"Qualified",,158.64,"CapPass","Cycle 5",5,3701,"416-10","Alloy 617",314626,"Plate"
281.82,0.00273,"Qualified",,158.69,"CapPass","Cycle 5",5,3702,"416-10","Alloy 617",314626,"Plate"
281.48,0.00278,"Qualified",,158.74,"CapPass","Cycle 5",5,3703,"416-10","Alloy 617",314626,"Plate"
281.40,0.00280,"Qualified",,158.76,"CapPass","Cycle 5",5,3704,"416-10","Alloy 617",314626,"Plate"
281.26,0.00283,"Qualified",,158.79,"CapPass","Cycle 5",5,3705,"416-10","Alloy 617",314626,"Plate"
281.11,0.00288,"Qualified",,158.84,"CapPass","Cycle 5",5,3706,"416-10","Alloy 617",314626,"Plate"
281.03,0.00293,"Qualified",,158.89,"CapPass","Cycle 5",5,3707,"416-10","Alloy 617",314626,"Plate"
280.97,0.00298,"Qualified",,158.94,"CapPass","Cycle 5",5,3708,"416-10","Alloy 617",314626,"Plate"
280.82,0.00303,"Qualified",,158.99,"CapPass","Cycle 5",5,3709,"416-10","Alloy 617",314626,"Plate"
280.68,0.00308,"Qualified",,159.04,"CapPass","Cycle 5",5,3710,"416-10","Alloy 617",314626,"Plate"
280.66,0.00313,"Qualified",,159.10,"CapPass","Cycle 5",5,3711,"416-10","Alloy 617",314626,"Plate"
280.71,0.00318,"Qualified",,159.15,"CapPass","Cycle 5",5,3712,"416-10","Alloy 617",314626,"Plate"
280.71,0.00323,"Qualified",,159.20,"CapPass","Cycle 5",5,3713,"416-10","Alloy 617",314626,"Plate"
280.75,0.00328,"Qualified",,159.25,"CapPass","Cycle 5",5,3714,"416-10","Alloy 617",314626,"Plate"
280.93,0.00333,"Qualified",,159.30,"CapPass","Cycle 5",5,3715,"416-10","Alloy 617",314626,"Plate"
281.08,0.00338,"Qualified",,159.35,"CapPass","Cycle 5",5,3716,"416-10","Alloy 617",314626,"Plate"
281.43,0.00344,"Qualified",,159.41,"CapPass","Cycle 5",5,3717,"416-10","Alloy 617",314626,"Plate"
281.87,0.00349,"Qualified",,159.46,"CapPass","Cycle 5",5,3718,"416-10","Alloy 617",314626,"Plate"
282.45,0.00354,"Qualified",,159.51,"CapPass","Cycle 5",5,3719,"416-10","Alloy 617",314626,"Plate"
283.04,0.00359,"Qualified",,159.56,"CapPass","Cycle 5",5,3720,"416-10","Alloy 617",314626,"Plate"
283.60,0.00364,"Qualified",,159.61,"CapPass","Cycle 5",5,3721,"416-10","Alloy 617",314626,"Plate"
284.08,0.00369,"Qualified",,159.66,"CapPass","Cycle 5",5,3722,"416-10","Alloy 617",314626,"Plate"
284.48,0.00374,"Qualified",,159.71,"CapPass","Cycle 5",5,3723,"416-10","Alloy 617",314626,"Plate"
284.81,0.00379,"Qualified",,159.76,"CapPass","Cycle 5",5,3724,"416-10","Alloy 617",314626,"Plate"
284.88,0.00380,"Qualified",,159.76,"CapPass","Cycle 5",5,3725,"416-10","Alloy 617",314626,"Plate"
285.02,0.00384,"Qualified",,159.81,"CapPass","Cycle 5",5,3726,"416-10","Alloy 617",314626,"Plate"
285.19,0.00389,"Qualified",,159.85,"CapPass","Cycle 5",5,3727,"416-10","Alloy 617",314626,"Plate"
285.38,0.00394,"Qualified",,159.90,"CapPass","Cycle 5",5,3728,"416-10","Alloy 617",314626,"Plate"
285.43,0.00399,"Qualified",,159.95,"CapPass","Cycle 5",5,3729,"416-10","Alloy 617",314626,"Plate"
285.44,0.00404,"Qualified",,160.00,"CapPass","Cycle 5",5,3730,"416-10","Alloy 617",314626,"Plate"
285.48,0.00409,"Qualified",,160.05,"CapPass","Cycle 5",5,3731,"416-10","Alloy 617",314626,"Plate"
285.43,0.00414,"Qualified",,160.10,"CapPass","Cycle 5",5,3732,"416-10","Alloy 617",314626,"Plate"
285.42,0.00419,"Qualified",,160.15,"CapPass","Cycle 5",5,3733,"416-10","Alloy 617",314626,"Plate"
285.35,0.00424,"Qualified",,160.20,"CapPass","Cycle 5",5,3734,"416-10","Alloy 617",314626,"Plate"
285.26,0.00429,"Qualified",,160.25,"CapPass","Cycle 5",5,3735,"416-10","Alloy 617",314626,"Plate"
285.21,0.00434,"Qualified",,160.30,"CapPass","Cycle 5",5,3736,"416-10","Alloy 617",314626,"Plate"
285.17,0.00439,"Qualified",,160.35,"CapPass","Cycle 5",5,3737,"416-10","Alloy 617",314626,"Plate"
285.05,0.00444,"Qualified",,160.40,"CapPass","Cycle 5",5,3738,"416-10","Alloy 617",314626,"Plate"
284.98,0.00450,"Qualified",,160.45,"CapPass","Cycle 5",5,3739,"416-10","Alloy 617",314626,"Plate"
284.80,0.00455,"Qualified",,160.50,"CapPass","Cycle 5",5,3740,"416-10","Alloy 617",314626,"Plate"
284.72,0.00460,"Qualified",,160.55,"CapPass","Cycle 5",5,3741,"416-10","Alloy 617",314626,"Plate"
284.55,0.00465,"Qualified",,160.60,"CapPass","Cycle 5",5,3742,"416-10","Alloy 617",314626,"Plate"
284.40,0.00470,"Qualified",,160.65,"CapPass","Cycle 5",5,3743,"416-10","Alloy 617",314626,"Plate"
284.30,0.00475,"Qualified",,160.70,"CapPass","Cycle 5",5,3744,"416-10","Alloy 617",314626,"Plate"
284.13,0.00480,"Qualified",,160.75,"CapPass","Cycle 5",5,3745,"416-10","Alloy 617",314626,"Plate"
284.12,0.00481,"Qualified",,160.76,"CapPass","Cycle 5",5,3746,"416-10","Alloy 617",314626,"Plate"
283.98,0.00485,"Qualified",,160.80,"CapPass","Cycle 5",5,3747,"416-10","Alloy 617",314626,"Plate"
283.90,0.00490,"Qualified",,160.85,"CapPass","Cycle 5",5,3748,"416-10","Alloy 617",314626,"Plate"
283.83,0.00495,"Qualified",,160.90,"CapPass","Cycle 5",5,3749,"416-10","Alloy 617",314626,"Plate"
283.81,0.00500,"Qualified",,160.95,"CapPass","Cycle 5",5,3750,"416-10","Alloy 617",314626,"Plate"
283.85,0.00505,"Qualified",,161.00,"CapPass","Cycle 5",5,3751,"416-10","Alloy 617",314626,"Plate"
283.95,0.00510,"Qualified",,161.05,"CapPass","Cycle 5",5,3752,"416-10","Alloy 617",314626,"Plate"
284.02,0.00515,"Qualified",,161.10,"CapPass","Cycle 5",5,3753,"416-10","Alloy 617",314626,"Plate"
284.15,0.00520,"Qualified",,161.15,"CapPass","Cycle 5",5,3754,"416-10","Alloy 617",314626,"Plate"
284.39,0.00525,"Qualified",,161.20,"CapPass","Cycle 5",5,3755,"416-10","Alloy 617",314626,"Plate"
284.32,0.00530,"Qualified",,161.25,"CapPass","Cycle 5",5,3756,"416-10","Alloy 617",314626,"Plate"
284.38,0.00536,"Qualified",,161.30,"CapPass","Cycle 5",5,3757,"416-10","Alloy 617",314626,"Plate"
284.39,0.00541,"Qualified",,161.36,"CapPass","Cycle 5",5,3758,"416-10","Alloy 617",314626,"Plate"
284.48,0.00546,"Qualified",,161.41,"CapPass","Cycle 5",5,3759,"416-10","Alloy 617",314626,"Plate"
284.58,0.00551,"Qualified",,161.46,"CapPass","Cycle 5",5,3760,"416-10","Alloy 617",314626,"Plate"
284.68,0.00556,"Qualified",,161.51,"CapPass","Cycle 5",5,3761,"416-10","Alloy 617",314626,"Plate"
284.82,0.00561,"Qualified",,161.56,"CapPass","Cycle 5",5,3762,"416-10","Alloy 617",314626,"Plate"
284.89,0.00566,"Qualified",,161.61,"CapPass","Cycle 5",5,3763,"416-10","Alloy 617",314626,"Plate"
284.95,0.00571,"Qualified",,161.66,"CapPass","Cycle 5",5,3764,"416-10","Alloy 617",314626,"Plate"
284.95,0.00576,"Qualified",,161.71,"CapPass","Cycle 5",5,3765,"416-10","Alloy 617",314626,"Plate"
285.03,0.00581,"Qualified",,161.76,"CapPass","Cycle 5",5,3766,"416-10","Alloy 617",314626,"Plate"
285.07,0.00582,"Qualified",,161.76,"CapPass","Cycle 5",5,3767,"416-10","Alloy 617",314626,"Plate"
285.09,0.00586,"Qualified",,161.80,"CapPass","Cycle 5",5,3768,"416-10","Alloy 617",314626,"Plate"
285.12,0.00591,"Qualified",,161.85,"CapPass","Cycle 5",5,3769,"416-10","Alloy 617",314626,"Plate"
285.18,0.00596,"Qualified",,161.91,"CapPass","Cycle 5",5,3770,"416-10","Alloy 617",314626,"Plate"
285.20,0.00601,"Qualified",,161.96,"CapPass","Cycle 5",5,3771,"416-10","Alloy 617",314626,"Plate"
285.29,0.00606,"Qualified",,162.01,"CapPass","Cycle 5",5,3772,"416-10","Alloy 617",314626,"Plate"
285.47,0.00611,"Qualified",,162.06,"CapPass","Cycle 5",5,3773,"416-10","Alloy 617",314626,"Plate"
285.60,0.00616,"Qualified",,162.11,"CapPass","Cycle 5",5,3774,"416-10","Alloy 617",314626,"Plate"
285.79,0.00621,"Qualified",,162.16,"CapPass","Cycle 5",5,3775,"416-10","Alloy 617",314626,"Plate"
285.87,0.00626,"Qualified",,162.21,"CapPass","Cycle 5",5,3776,"416-10","Alloy 617",314626,"Plate"
285.85,0.00631,"Qualified",,162.26,"CapPass","Cycle 5",5,3777,"416-10","Alloy 617",314626,"Plate"
285.86,0.00636,"Qualified",,162.31,"CapPass","Cycle 5",5,3778,"416-10","Alloy 617",314626,"Plate"
285.89,0.00642,"Qualified",,162.36,"CapPass","Cycle 5",5,3779,"416-10","Alloy 617",314626,"Plate"
285.81,0.00647,"Qualified",,162.40,"CapPass","Cycle 5",5,3780,"416-10","Alloy 617",314626,"Plate"
285.59,0.00652,"Qualified",,162.45,"CapPass","Cycle 5",5,3781,"416-10","Alloy 617",314626,"Plate"
285.41,0.00657,"Qualified",,162.50,"CapPass","Cycle 5",5,3782,"416-10","Alloy 617",314626,"Plate"
285.21,0.00662,"Qualified",,162.55,"CapPass","Cycle 5",5,3783,"416-10","Alloy 617",314626,"Plate"
285.04,0.00667,"Qualified",,162.60,"CapPass","Cycle 5",5,3784,"416-10","Alloy 617",314626,"Plate"
284.91,0.00672,"Qualified",,162.65,"CapPass","Cycle 5",5,3785,"416-10","Alloy 617",314626,"Plate"
284.72,0.00677,"Qualified",,162.70,"CapPass","Cycle 5",5,3786,"416-10","Alloy 617",314626,"Plate"
284.52,0.00682,"Qualified",,162.75,"CapPass","Cycle 5",5,3787,"416-10","Alloy 617",314626,"Plate"
284.55,0.00683,"Qualified",,162.76,"CapPass","Cycle 5",5,3788,"416-10","Alloy 617",314626,"Plate"
284.45,0.00687,"Qualified",,162.80,"CapPass","Cycle 5",5,3789,"416-10","Alloy 617",314626,"Plate"
284.38,0.00692,"Qualified",,162.85,"CapPass","Cycle 5",5,3790,"416-10","Alloy 617",314626,"Plate"
284.26,0.00697,"Qualified",,162.90,"CapPass","Cycle 5",5,3791,"416-10","Alloy 617",314626,"Plate"
284.11,0.00702,"Qualified",,162.95,"CapPass","Cycle 5",5,3792,"416-10","Alloy 617",314626,"Plate"
284.03,0.00707,"Qualified",,163.00,"CapPass","Cycle 5",5,3793,"416-10","Alloy 617",314626,"Plate"
284.02,0.00712,"Qualified",,163.05,"CapPass","Cycle 5",5,3794,"416-10","Alloy 617",314626,"Plate"
284.05,0.00717,"Qualified",,163.11,"CapPass","Cycle 5",5,3795,"416-10","Alloy 617",314626,"Plate"
284.11,0.00722,"Qualified",,163.16,"CapPass","Cycle 5",5,3796,"416-10","Alloy 617",314626,"Plate"
284.22,0.00727,"Qualified",,163.21,"CapPass","Cycle 5",5,3797,"416-10","Alloy 617",314626,"Plate"
284.29,0.00732,"Qualified",,163.26,"CapPass","Cycle 5",5,3798,"416-10","Alloy 617",314626,"Plate"
284.40,0.00737,"Qualified",,163.31,"CapPass","Cycle 5",5,3799,"416-10","Alloy 617",314626,"Plate"
284.52,0.00742,"Qualified",,163.36,"CapPass","Cycle 5",5,3800,"416-10","Alloy 617",314626,"Plate"
284.79,0.00747,"Qualified",,163.41,"CapPass","Cycle 5",5,3801,"416-10","Alloy 617",314626,"Plate"
284.92,0.00752,"Qualified",,163.46,"CapPass","Cycle 5",5,3802,"416-10","Alloy 617",314626,"Plate"
285.13,0.00757,"Qualified",,163.51,"CapPass","Cycle 5",5,3803,"416-10","Alloy 617",314626,"Plate"
285.21,0.00763,"Qualified",,163.56,"CapPass","Cycle 5",5,3804,"416-10","Alloy 617",314626,"Plate"
285.43,0.00768,"Qualified",,163.61,"CapPass","Cycle 5",5,3805,"416-10","Alloy 617",314626,"Plate"
285.67,0.00773,"Qualified",,163.67,"CapPass","Cycle 5",5,3806,"416-10","Alloy 617",314626,"Plate"
286.02,0.00778,"Qualified",,163.72,"CapPass","Cycle 5",5,3807,"416-10","Alloy 617",314626,"Plate"
286.28,0.00783,"Qualified",,163.76,"CapPass","Cycle 5",5,3808,"416-10","Alloy 617",314626,"Plate"
286.26,0.00783,"Qualified",,163.76,"CapPass","Cycle 5",5,3809,"416-10","Alloy 617",314626,"Plate"
286.34,0.00788,"Qualified",,163.81,"CapPass","Cycle 5",5,3810,"416-10","Alloy 617",314626,"Plate"
286.30,0.00793,"Qualified",,163.86,"CapPass","Cycle 5",5,3811,"416-10","Alloy 617",314626,"Plate"
286.25,0.00798,"Qualified",,163.91,"CapPass","Cycle 5",5,3812,"416-10","Alloy 617",314626,"Plate"
286.09,0.00803,"Qualified",,163.96,"CapPass","Cycle 5",5,3813,"416-10","Alloy 617",314626,"Plate"
285.98,0.00808,"Qualified",,164.01,"CapPass","Cycle 5",5,3814,"416-10","Alloy 617",314626,"Plate"
286.06,0.00813,"Qualified",,164.07,"CapPass","Cycle 5",5,3815,"416-10","Alloy 617",314626,"Plate"
286.18,0.00818,"Qualified",,164.11,"CapPass","Cycle 5",5,3816,"416-10","Alloy 617",314626,"Plate"
286.14,0.00823,"Qualified",,164.16,"CapPass","Cycle 5",5,3817,"416-10","Alloy 617",314626,"Plate"
286.13,0.00828,"Qualified",,164.21,"CapPass","Cycle 5",5,3818,"416-10","Alloy 617",314626,"Plate"
286.11,0.00833,"Qualified",,164.26,"CapPass","Cycle 5",5,3819,"416-10","Alloy 617",314626,"Plate"
286.14,0.00838,"Qualified",,164.31,"CapPass","Cycle 5",5,3820,"416-10","Alloy 617",314626,"Plate"
286.19,0.00843,"Qualified",,164.36,"CapPass","Cycle 5",5,3821,"416-10","Alloy 617",314626,"Plate"
286.24,0.00848,"Qualified",,164.41,"CapPass","Cycle 5",5,3822,"416-10","Alloy 617",314626,"Plate"
286.20,0.00853,"Qualified",,164.46,"CapPass","Cycle 5",5,3823,"416-10","Alloy 617",314626,"Plate"
286.01,0.00859,"Qualified",,164.51,"CapPass","Cycle 5",5,3824,"416-10","Alloy 617",314626,"Plate"
285.97,0.00864,"Qualified",,164.56,"CapPass","Cycle 5",5,3825,"416-10","Alloy 617",314626,"Plate"
285.94,0.00869,"Qualified",,164.61,"CapPass","Cycle 5",5,3826,"416-10","Alloy 617",314626,"Plate"
285.84,0.00874,"Qualified",,164.66,"CapPass","Cycle 5",5,3827,"416-10","Alloy 617",314626,"Plate"
285.67,0.00879,"Qualified",,164.71,"CapPass","Cycle 5",5,3828,"416-10","Alloy 617",314626,"Plate"
285.44,0.00884,"Qualified",,164.76,"CapPass","Cycle 5",5,3829,"416-10","Alloy 617",314626,"Plate"
285.43,0.00884,"Qualified",,164.76,"CapPass","Cycle 5",5,3830,"416-10","Alloy 617",314626,"Plate"
285.20,0.00889,"Qualified",,164.81,"CapPass","Cycle 5",5,3831,"416-10","Alloy 617",314626,"Plate"
285.06,0.00894,"Qualified",,164.86,"CapPass","Cycle 5",5,3832,"416-10","Alloy 617",314626,"Plate"
284.97,0.00899,"Qualified",,164.91,"CapPass","Cycle 5",5,3833,"416-10","Alloy 617",314626,"Plate"
284.93,0.00904,"Qualified",,164.96,"CapPass","Cycle 5",5,3834,"416-10","Alloy 617",314626,"Plate"
284.83,0.00909,"Qualified",,165.01,"CapPass","Cycle 5",5,3835,"416-10","Alloy 617",314626,"Plate"
284.76,0.00914,"Qualified",,165.06,"CapPass","Cycle 5",5,3836,"416-10","Alloy 617",314626,"Plate"
284.87,0.00919,"Qualified",,165.12,"CapPass","Cycle 5",5,3837,"416-10","Alloy 617",314626,"Plate"
285.09,0.00924,"Qualified",,165.17,"CapPass","Cycle 5",5,3838,"416-10","Alloy 617",314626,"Plate"
285.27,0.00929,"Qualified",,165.22,"CapPass","Cycle 5",5,3839,"416-10","Alloy 617",314626,"Plate"
285.34,0.00934,"Qualified",,165.27,"CapPass","Cycle 5",5,3840,"416-10","Alloy 617",314626,"Plate"
285.40,0.00939,"Qualified",,165.32,"CapPass","Cycle 5",5,3841,"416-10","Alloy 617",314626,"Plate"
285.39,0.00944,"Qualified",,165.37,"CapPass","Cycle 5",5,3842,"416-10","Alloy 617",314626,"Plate"
285.38,0.00949,"Qualified",,165.42,"CapPass","Cycle 5",5,3843,"416-10","Alloy 617",314626,"Plate"
285.45,0.00954,"Qualified",,165.47,"CapPass","Cycle 5",5,3844,"416-10","Alloy 617",314626,"Plate"
285.50,0.00959,"Qualified",,165.52,"CapPass","Cycle 5",5,3845,"416-10","Alloy 617",314626,"Plate"
285.53,0.00964,"Qualified",,165.57,"CapPass","Cycle 5",5,3846,"416-10","Alloy 617",314626,"Plate"
285.76,0.00970,"Qualified",,165.62,"CapPass","Cycle 5",5,3847,"416-10","Alloy 617",314626,"Plate"
285.96,0.00975,"Qualified",,165.67,"CapPass","Cycle 5",5,3848,"416-10","Alloy 617",314626,"Plate"
286.15,0.00980,"Qualified",,165.72,"CapPass","Cycle 5",5,3849,"416-10","Alloy 617",314626,"Plate"
286.34,0.00984,"Qualified",,165.76,"CapPass","Cycle 5",5,3850,"416-10","Alloy 617",314626,"Plate"
286.34,0.00985,"Qualified",,165.77,"CapPass","Cycle 5",5,3851,"416-10","Alloy 617",314626,"Plate"
286.49,0.00990,"Qualified",,165.82,"CapPass","Cycle 5",5,3852,"416-10","Alloy 617",314626,"Plate"
286.59,0.00995,"Qualified",,165.87,"CapPass","Cycle 5",5,3853,"416-10","Alloy 617",314626,"Plate"
284.75,0.01000,"Qualified",,165.92,"CapPass","Cycle 5",5,3854,"416-10","Alloy 617",314626,"Plate"
252.60,0.00995,"Qualified",,166.09,"CapPass","Cycle 5",5,3855,"416-10","Alloy 617",314626,"Plate"
241.65,0.00990,"Qualified",,166.14,"CapPass","Cycle 5",5,3856,"416-10","Alloy 617",314626,"Plate"
231.60,0.00985,"Qualified",,166.19,"CapPass","Cycle 5",5,3857,"416-10","Alloy 617",314626,"Plate"
222.36,0.00980,"Qualified",,166.23,"CapPass","Cycle 5",5,3858,"416-10","Alloy 617",314626,"Plate"
213.58,0.00974,"Qualified",,166.28,"CapPass","Cycle 5",5,3859,"416-10","Alloy 617",314626,"Plate"
205.16,0.00969,"Qualified",,166.33,"CapPass","Cycle 5",5,3860,"416-10","Alloy 617",314626,"Plate"
197.35,0.00964,"Qualified",,166.38,"CapPass","Cycle 5",5,3861,"416-10","Alloy 617",314626,"Plate"
189.61,0.00959,"Qualified",,166.42,"CapPass","Cycle 5",5,3862,"416-10","Alloy 617",314626,"Plate"
181.69,0.00954,"Qualified",,166.48,"CapPass","Cycle 5",5,3863,"416-10","Alloy 617",314626,"Plate"
174.09,0.00949,"Qualified",,166.53,"CapPass","Cycle 5",5,3864,"416-10","Alloy 617",314626,"Plate"
166.71,0.00944,"Qualified",,166.58,"CapPass","Cycle 5",5,3865,"416-10","Alloy 617",314626,"Plate"
159.10,0.00939,"Qualified",,166.64,"CapPass","Cycle 5",5,3866,"416-10","Alloy 617",314626,"Plate"
151.50,0.00934,"Qualified",,166.69,"CapPass","Cycle 5",5,3867,"416-10","Alloy 617",314626,"Plate"
144.15,0.00929,"Qualified",,166.75,"CapPass","Cycle 5",5,3868,"416-10","Alloy 617",314626,"Plate"
141.94,0.00928,"Qualified",,166.76,"CapPass","Cycle 5",5,3869,"416-10","Alloy 617",314626,"Plate"
137.02,0.00924,"Qualified",,166.80,"CapPass","Cycle 5",5,3870,"416-10","Alloy 617",314626,"Plate"
129.57,0.00919,"Qualified",,166.86,"CapPass","Cycle 5",5,3871,"416-10","Alloy 617",314626,"Plate"
122.04,0.00914,"Qualified",,166.91,"CapPass","Cycle 5",5,3872,"416-10","Alloy 617",314626,"Plate"
114.67,0.00909,"Qualified",,166.97,"CapPass","Cycle 5",5,3873,"416-10","Alloy 617",314626,"Plate"
107.38,0.00904,"Qualified",,167.02,"CapPass","Cycle 5",5,3874,"416-10","Alloy 617",314626,"Plate"
100.09,0.00899,"Qualified",,167.08,"CapPass","Cycle 5",5,3875,"416-10","Alloy 617",314626,"Plate"
93.32,0.00894,"Qualified",,167.13,"CapPass","Cycle 5",5,3876,"416-10","Alloy 617",314626,"Plate"
86.62,0.00889,"Qualified",,167.18,"CapPass","Cycle 5",5,3877,"416-10","Alloy 617",314626,"Plate"
79.88,0.00884,"Qualified",,167.23,"CapPass","Cycle 5",5,3878,"416-10","Alloy 617",314626,"Plate"
73.16,0.00879,"Qualified",,167.29,"CapPass","Cycle 5",5,3879,"416-10","Alloy 617",314626,"Plate"
66.90,0.00874,"Qualified",,167.34,"CapPass","Cycle 5",5,3880,"416-10","Alloy 617",314626,"Plate"
60.67,0.00869,"Qualified",,167.39,"CapPass","Cycle 5",5,3881,"416-10","Alloy 617",314626,"Plate"
54.24,0.00864,"Qualified",,167.45,"CapPass","Cycle 5",5,3882,"416-10","Alloy 617",314626,"Plate"
47.86,0.00859,"Qualified",,167.50,"CapPass","Cycle 5",5,3883,"416-10","Alloy 617",314626,"Plate"
41.51,0.00854,"Qualified",,167.55,"CapPass","Cycle 5",5,3884,"416-10","Alloy 617",314626,"Plate"
35.08,0.00849,"Qualified",,167.61,"CapPass","Cycle 5",5,3885,"416-10","Alloy 617",314626,"Plate"
28.81,0.00843,"Qualified",,167.66,"CapPass","Cycle 5",5,3886,"416-10","Alloy 617",314626,"Plate"
22.82,0.00838,"Qualified",,167.71,"CapPass","Cycle 5",5,3887,"416-10","Alloy 617",314626,"Plate"
17.12,0.00834,"Qualified",,167.76,"CapPass","Cycle 5",5,3888,"416-10","Alloy 617",314626,"Plate"
16.79,0.00833,"Qualified",,167.77,"CapPass","Cycle 5",5,3889,"416-10","Alloy 617",314626,"Plate"
10.65,0.00828,"Qualified",,167.82,"CapPass","Cycle 5",5,3890,"416-10","Alloy 617",314626,"Plate"
4.71,0.00823,"Qualified",,167.87,"CapPass","Cycle 5",5,3891,"416-10","Alloy 617",314626,"Plate"
-0.97,0.00818,"Qualified",,167.93,"CapPass","Cycle 5",5,3892,"416-10","Alloy 617",314626,"Plate"
-6.54,0.00813,"Qualified",,167.98,"CapPass","Cycle 5",5,3893,"416-10","Alloy 617",314626,"Plate"
-11.84,0.00808,"Qualified",,168.03,"CapPass","Cycle 5",5,3894,"416-10","Alloy 617",314626,"Plate"
-14.23,0.00803,"Qualified",,168.18,"CapPass","Cycle 5",5,3895,"416-10","Alloy 617",314626,"Plate"
-24.97,0.00798,"Qualified",,168.23,"CapPass","Cycle 5",5,3896,"416-10","Alloy 617",314626,"Plate"
-31.65,0.00793,"Qualified",,168.26,"CapPass","Cycle 5",5,3897,"416-10","Alloy 617",314626,"Plate"
-37.81,0.00788,"Qualified",,168.29,"CapPass","Cycle 5",5,3898,"416-10","Alloy 617",314626,"Plate"
-43.14,0.00783,"Qualified",,168.32,"CapPass","Cycle 5",5,3899,"416-10","Alloy 617",314626,"Plate"
-47.62,0.00778,"Qualified",,168.36,"CapPass","Cycle 5",5,3900,"416-10","Alloy 617",314626,"Plate"
-51.99,0.00773,"Qualified",,168.42,"CapPass","Cycle 5",5,3901,"416-10","Alloy 617",314626,"Plate"
-56.58,0.00768,"Qualified",,168.48,"CapPass","Cycle 5",5,3902,"416-10","Alloy 617",314626,"Plate"
-61.26,0.00763,"Qualified",,168.54,"CapPass","Cycle 5",5,3903,"416-10","Alloy 617",314626,"Plate"
-66.14,0.00758,"Qualified",,168.61,"CapPass","Cycle 5",5,3904,"416-10","Alloy 617",314626,"Plate"
-70.93,0.00753,"Qualified",,168.67,"CapPass","Cycle 5",5,3905,"416-10","Alloy 617",314626,"Plate"
-75.93,0.00748,"Qualified",,168.73,"CapPass","Cycle 5",5,3906,"416-10","Alloy 617",314626,"Plate"
-78.97,0.00744,"Qualified",,168.76,"CapPass","Cycle 5",5,3907,"416-10","Alloy 617",314626,"Plate"
-80.69,0.00743,"Qualified",,168.79,"CapPass","Cycle 5",5,3908,"416-10","Alloy 617",314626,"Plate"
-85.42,0.00738,"Qualified",,168.84,"CapPass","Cycle 5",5,3909,"416-10","Alloy 617",314626,"Plate"
-90.29,0.00733,"Qualified",,168.90,"CapPass","Cycle 5",5,3910,"416-10","Alloy 617",314626,"Plate"
-94.97,0.00727,"Qualified",,168.95,"CapPass","Cycle 5",5,3911,"416-10","Alloy 617",314626,"Plate"
-99.40,0.00722,"Qualified",,169.00,"CapPass","Cycle 5",5,3912,"416-10","Alloy 617",314626,"Plate"
-103.75,0.00717,"Qualified",,169.05,"CapPass","Cycle 5",5,3913,"416-10","Alloy 617",314626,"Plate"
-108.91,0.00712,"Qualified",,169.10,"CapPass","Cycle 5",5,3914,"416-10","Alloy 617",314626,"Plate"
-114.25,0.00707,"Qualified",,169.14,"CapPass","Cycle 5",5,3915,"416-10","Alloy 617",314626,"Plate"
-119.61,0.00702,"Qualified",,169.18,"CapPass","Cycle 5",5,3916,"416-10","Alloy 617",314626,"Plate"
-124.73,0.00697,"Qualified",,169.22,"CapPass","Cycle 5",5,3917,"416-10","Alloy 617",314626,"Plate"
-129.42,0.00692,"Qualified",,169.25,"CapPass","Cycle 5",5,3918,"416-10","Alloy 617",314626,"Plate"
-134.28,0.00687,"Qualified",,169.29,"CapPass","Cycle 5",5,3919,"416-10","Alloy 617",314626,"Plate"
-138.92,0.00682,"Qualified",,169.33,"CapPass","Cycle 5",5,3920,"416-10","Alloy 617",314626,"Plate"
-143.41,0.00677,"Qualified",,169.37,"CapPass","Cycle 5",5,3921,"416-10","Alloy 617",314626,"Plate"
-147.82,0.00672,"Qualified",,169.41,"CapPass","Cycle 5",5,3922,"416-10","Alloy 617",314626,"Plate"
-152.08,0.00667,"Qualified",,169.45,"CapPass","Cycle 5",5,3923,"416-10","Alloy 617",314626,"Plate"
-156.15,0.00662,"Qualified",,169.49,"CapPass","Cycle 5",5,3924,"416-10","Alloy 617",314626,"Plate"
-159.97,0.00657,"Qualified",,169.54,"CapPass","Cycle 5",5,3925,"416-10","Alloy 617",314626,"Plate"
-163.91,0.00652,"Qualified",,169.58,"CapPass","Cycle 5",5,3926,"416-10","Alloy 617",314626,"Plate"
-167.65,0.00647,"Qualified",,169.63,"CapPass","Cycle 5",5,3927,"416-10","Alloy 617",314626,"Plate"
-171.12,0.00642,"Qualified",,169.67,"CapPass","Cycle 5",5,3928,"416-10","Alloy 617",314626,"Plate"
-174.35,0.00637,"Qualified",,169.72,"CapPass","Cycle 5",5,3929,"416-10","Alloy 617",314626,"Plate"
-177.27,0.00632,"Qualified",,169.76,"CapPass","Cycle 5",5,3930,"416-10","Alloy 617",314626,"Plate"
-177.58,0.00632,"Qualified",,169.77,"CapPass","Cycle 5",5,3931,"416-10","Alloy 617",314626,"Plate"
-180.90,0.00626,"Qualified",,169.82,"CapPass","Cycle 5",5,3932,"416-10","Alloy 617",314626,"Plate"
-184.11,0.00621,"Qualified",,169.87,"CapPass","Cycle 5",5,3933,"416-10","Alloy 617",314626,"Plate"
-187.19,0.00616,"Qualified",,169.92,"CapPass","Cycle 5",5,3934,"416-10","Alloy 617",314626,"Plate"
-190.06,0.00611,"Qualified",,169.97,"CapPass","Cycle 5",5,3935,"416-10","Alloy 617",314626,"Plate"
-192.97,0.00606,"Qualified",,170.02,"CapPass","Cycle 5",5,3936,"416-10","Alloy 617",314626,"Plate"
-195.57,0.00601,"Qualified",,170.06,"CapPass","Cycle 5",5,3937,"416-10","Alloy 617",314626,"Plate"
-198.21,0.00596,"Qualified",,170.11,"CapPass","Cycle 5",5,3938,"416-10","Alloy 617",314626,"Plate"
-200.91,0.00591,"Qualified",,170.17,"CapPass","Cycle 5",5,3939,"416-10","Alloy 617",314626,"Plate"
-203.51,0.00586,"Qualified",,170.22,"CapPass","Cycle 5",5,3940,"416-10","Alloy 617",314626,"Plate"
-206.20,0.00581,"Qualified",,170.27,"CapPass","Cycle 5",5,3941,"416-10","Alloy 617",314626,"Plate"
-208.78,0.00576,"Qualified",,170.32,"CapPass","Cycle 5",5,3942,"416-10","Alloy 617",314626,"Plate"
-211.46,0.00571,"Qualified",,170.37,"CapPass","Cycle 5",5,3943,"416-10","Alloy 617",314626,"Plate"
-214.04,0.00566,"Qualified",,170.42,"CapPass","Cycle 5",5,3944,"416-10","Alloy 617",314626,"Plate"
-216.72,0.00561,"Qualified",,170.47,"CapPass","Cycle 5",5,3945,"416-10","Alloy 617",314626,"Plate"
-219.34,0.00556,"Qualified",,170.53,"CapPass","Cycle 5",5,3946,"416-10","Alloy 617",314626,"Plate"
-221.99,0.00551,"Qualified",,170.58,"CapPass","Cycle 5",5,3947,"416-10","Alloy 617",314626,"Plate"
-224.42,0.00546,"Qualified",,170.63,"CapPass","Cycle 5",5,3948,"416-10","Alloy 617",314626,"Plate"
-226.75,0.00541,"Qualified",,170.67,"CapPass","Cycle 5",5,3949,"416-10","Alloy 617",314626,"Plate"
-228.98,0.00536,"Qualified",,170.72,"CapPass","Cycle 5",5,3950,"416-10","Alloy 617",314626,"Plate"
-230.78,0.00531,"Qualified",,170.76,"CapPass","Cycle 5",5,3951,"416-10","Alloy 617",314626,"Plate"
-231.16,0.00530,"Qualified",,170.77,"CapPass","Cycle 5",5,3952,"416-10","Alloy 617",314626,"Plate"
-233.34,0.00525,"Qualified",,170.82,"CapPass","Cycle 5",5,3953,"416-10","Alloy 617",314626,"Plate"
-235.40,0.00520,"Qualified",,170.87,"CapPass","Cycle 5",5,3954,"416-10","Alloy 617",314626,"Plate"
-237.30,0.00515,"Qualified",,170.92,"CapPass","Cycle 5",5,3955,"416-10","Alloy 617",314626,"Plate"
-239.21,0.00510,"Qualified",,170.97,"CapPass","Cycle 5",5,3956,"416-10","Alloy 617",314626,"Plate"
-241.02,0.00505,"Qualified",,171.02,"CapPass","Cycle 5",5,3957,"416-10","Alloy 617",314626,"Plate"
-242.64,0.00500,"Qualified",,171.07,"CapPass","Cycle 5",5,3958,"416-10","Alloy 617",314626,"Plate"
-244.19,0.00495,"Qualified",,171.11,"CapPass","Cycle 5",5,3959,"416-10","Alloy 617",314626,"Plate"
-245.62,0.00490,"Qualified",,171.16,"CapPass","Cycle 5",5,3960,"416-10","Alloy 617",314626,"Plate"
-246.89,0.00485,"Qualified",,171.21,"CapPass","Cycle 5",5,3961,"416-10","Alloy 617",314626,"Plate"
-248.05,0.00480,"Qualified",,171.26,"CapPass","Cycle 5",5,3962,"416-10","Alloy 617",314626,"Plate"
-249.00,0.00475,"Qualified",,171.30,"CapPass","Cycle 5",5,3963,"416-10","Alloy 617",314626,"Plate"
-249.77,0.00470,"Qualified",,171.35,"CapPass","Cycle 5",5,3964,"416-10","Alloy 617",314626,"Plate"
-250.42,0.00465,"Qualified",,171.40,"CapPass","Cycle 5",5,3965,"416-10","Alloy 617",314626,"Plate"
-251.10,0.00460,"Qualified",,171.45,"CapPass","Cycle 5",5,3966,"416-10","Alloy 617",314626,"Plate"
-251.69,0.00455,"Qualified",,171.50,"CapPass","Cycle 5",5,3967,"416-10","Alloy 617",314626,"Plate"
-252.26,0.00450,"Qualified",,171.54,"CapPass","Cycle 5",5,3968,"416-10","Alloy 617",314626,"Plate"
-252.73,0.00445,"Qualified",,171.59,"CapPass","Cycle 5",5,3969,"416-10","Alloy 617",314626,"Plate"
-252.91,0.00440,"Qualified",,171.64,"CapPass","Cycle 5",5,3970,"416-10","Alloy 617",314626,"Plate"
-252.93,0.00435,"Qualified",,171.69,"CapPass","Cycle 5",5,3971,"416-10","Alloy 617",314626,"Plate"
-253.11,0.00430,"Qualified",,171.75,"CapPass","Cycle 5",5,3972,"416-10","Alloy 617",314626,"Plate"
-253.18,0.00428,"Qualified",,171.76,"CapPass","Cycle 5",5,3973,"416-10","Alloy 617",314626,"Plate"
-253.45,0.00425,"Qualified",,171.80,"CapPass","Cycle 5",5,3974,"416-10","Alloy 617",314626,"Plate"
-253.88,0.00419,"Qualified",,171.85,"CapPass","Cycle 5",5,3975,"416-10","Alloy 617",314626,"Plate"
-254.53,0.00414,"Qualified",,171.91,"CapPass","Cycle 5",5,3976,"416-10","Alloy 617",314626,"Plate"
-255.37,0.00409,"Qualified",,171.96,"CapPass","Cycle 5",5,3977,"416-10","Alloy 617",314626,"Plate"
-256.21,0.00404,"Qualified",,172.00,"CapPass","Cycle 5",5,3978,"416-10","Alloy 617",314626,"Plate"
-256.99,0.00399,"Qualified",,172.05,"CapPass","Cycle 5",5,3979,"416-10","Alloy 617",314626,"Plate"
-257.72,0.00394,"Qualified",,172.10,"CapPass","Cycle 5",5,3980,"416-10","Alloy 617",314626,"Plate"
-258.39,0.00389,"Qualified",,172.15,"CapPass","Cycle 5",5,3981,"416-10","Alloy 617",314626,"Plate"
-258.95,0.00384,"Qualified",,172.20,"CapPass","Cycle 5",5,3982,"416-10","Alloy 617",314626,"Plate"
-259.41,0.00379,"Qualified",,172.24,"CapPass","Cycle 5",5,3983,"416-10","Alloy 617",314626,"Plate"
-259.83,0.00374,"Qualified",,172.29,"CapPass","Cycle 5",5,3984,"416-10","Alloy 617",314626,"Plate"
-260.21,0.00369,"Qualified",,172.35,"CapPass","Cycle 5",5,3985,"416-10","Alloy 617",314626,"Plate"
-260.62,0.00364,"Qualified",,172.40,"CapPass","Cycle 5",5,3986,"416-10","Alloy 617",314626,"Plate"
-261.24,0.00359,"Qualified",,172.46,"CapPass","Cycle 5",5,3987,"416-10","Alloy 617",314626,"Plate"
-261.93,0.00354,"Qualified",,172.50,"CapPass","Cycle 5",5,3988,"416-10","Alloy 617",314626,"Plate"
-262.61,0.00349,"Qualified",,172.55,"CapPass","Cycle 5",5,3989,"416-10","Alloy 617",314626,"Plate"
-263.33,0.00344,"Qualified",,172.60,"CapPass","Cycle 5",5,3990,"416-10","Alloy 617",314626,"Plate"
-263.94,0.00339,"Qualified",,172.65,"CapPass","Cycle 5",5,3991,"416-10","Alloy 617",314626,"Plate"
-264.49,0.00334,"Qualified",,172.70,"CapPass","Cycle 5",5,3992,"416-10","Alloy 617",314626,"Plate"
-265.03,0.00329,"Qualified",,172.75,"CapPass","Cycle 5",5,3993,"416-10","Alloy 617",314626,"Plate"
-265.17,0.00327,"Qualified",,172.76,"CapPass","Cycle 5",5,3994,"416-10","Alloy 617",314626,"Plate"
-265.58,0.00323,"Qualified",,172.80,"CapPass","Cycle 5",5,3995,"416-10","Alloy 617",314626,"Plate"
-266.16,0.00318,"Qualified",,172.86,"CapPass","Cycle 5",5,3996,"416-10","Alloy 617",314626,"Plate"
-266.67,0.00313,"Qualified",,172.91,"CapPass","Cycle 5",5,3997,"416-10","Alloy 617",314626,"Plate"
-267.22,0.00308,"Qualified",,172.95,"CapPass","Cycle 5",5,3998,"416-10","Alloy 617",314626,"Plate"
-267.75,0.00303,"Qualified",,173.00,"CapPass","Cycle 5",5,3999,"416-10","Alloy 617",314626,"Plate"
-268.24,0.00298,"Qualified",,173.05,"CapPass","Cycle 5",5,4000,"416-10","Alloy 617",314626,"Plate"
-268.68,0.00293,"Qualified",,173.10,"CapPass","Cycle 5",5,4001,"416-10","Alloy 617",314626,"Plate"
-269.10,0.00288,"Qualified",,173.15,"CapPass","Cycle 5",5,4002,"416-10","Alloy 617",314626,"Plate"
-269.43,0.00283,"Qualified",,173.19,"CapPass","Cycle 5",5,4003,"416-10","Alloy 617",314626,"Plate"
-269.80,0.00278,"Qualified",,173.25,"CapPass","Cycle 5",5,4004,"416-10","Alloy 617",314626,"Plate"
-270.12,0.00273,"Qualified",,173.30,"CapPass","Cycle 5",5,4005,"416-10","Alloy 617",314626,"Plate"
-270.45,0.00268,"Qualified",,173.35,"CapPass","Cycle 5",5,4006,"416-10","Alloy 617",314626,"Plate"
-270.76,0.00263,"Qualified",,173.40,"CapPass","Cycle 5",5,4007,"416-10","Alloy 617",314626,"Plate"
-271.11,0.00258,"Qualified",,173.45,"CapPass","Cycle 5",5,4008,"416-10","Alloy 617",314626,"Plate"
-271.43,0.00253,"Qualified",,173.50,"CapPass","Cycle 5",5,4009,"416-10","Alloy 617",314626,"Plate"
-271.78,0.00248,"Qualified",,173.55,"CapPass","Cycle 5",5,4010,"416-10","Alloy 617",314626,"Plate"
-272.12,0.00243,"Qualified",,173.60,"CapPass","Cycle 5",5,4011,"416-10","Alloy 617",314626,"Plate"
-272.40,0.00238,"Qualified",,173.65,"CapPass","Cycle 5",5,4012,"416-10","Alloy 617",314626,"Plate"
-272.65,0.00233,"Qualified",,173.70,"CapPass","Cycle 5",5,4013,"416-10","Alloy 617",314626,"Plate"
-272.95,0.00227,"Qualified",,173.75,"CapPass","Cycle 5",5,4014,"416-10","Alloy 617",314626,"Plate"
-273.03,0.00227,"Qualified",,173.76,"CapPass","Cycle 5",5,4015,"416-10","Alloy 617",314626,"Plate"
-273.34,0.00222,"Qualified",,173.81,"CapPass","Cycle 5",5,4016,"416-10","Alloy 617",314626,"Plate"
-273.84,0.00217,"Qualified",,173.86,"CapPass","Cycle 5",5,4017,"416-10","Alloy 617",314626,"Plate"
-274.27,0.00212,"Qualified",,173.91,"CapPass","Cycle 5",5,4018,"416-10","Alloy 617",314626,"Plate"
-274.84,0.00207,"Qualified",,173.96,"CapPass","Cycle 5",5,4019,"416-10","Alloy 617",314626,"Plate"
-275.36,0.00202,"Qualified",,174.01,"CapPass","Cycle 5",5,4020,"416-10","Alloy 617",314626,"Plate"
-275.91,0.00197,"Qualified",,174.06,"CapPass","Cycle 5",5,4021,"416-10","Alloy 617",314626,"Plate"
-276.53,0.00192,"Qualified",,174.11,"CapPass","Cycle 5",5,4022,"416-10","Alloy 617",314626,"Plate"
-275.75,0.00187,"Qualified",,174.17,"CapPass","Cycle 5",5,4023,"416-10","Alloy 617",314626,"Plate"
-276.70,0.00182,"Qualified",,174.22,"CapPass","Cycle 5",5,4024,"416-10","Alloy 617",314626,"Plate"
-277.76,0.00177,"Qualified",,174.26,"CapPass","Cycle 5",5,4025,"416-10","Alloy 617",314626,"Plate"
-278.64,0.00172,"Qualified",,174.30,"CapPass","Cycle 5",5,4026,"416-10","Alloy 617",314626,"Plate"
-279.16,0.00167,"Qualified",,174.35,"CapPass","Cycle 5",5,4027,"416-10","Alloy 617",314626,"Plate"
-279.27,0.00162,"Qualified",,174.39,"CapPass","Cycle 5",5,4028,"416-10","Alloy 617",314626,"Plate"
-279.31,0.00157,"Qualified",,174.44,"CapPass","Cycle 5",5,4029,"416-10","Alloy 617",314626,"Plate"
-279.28,0.00152,"Qualified",,174.49,"CapPass","Cycle 5",5,4030,"416-10","Alloy 617",314626,"Plate"
-279.24,0.00147,"Qualified",,174.54,"CapPass","Cycle 5",5,4031,"416-10","Alloy 617",314626,"Plate"
-279.17,0.00142,"Qualified",,174.59,"CapPass","Cycle 5",5,4032,"416-10","Alloy 617",314626,"Plate"
-278.96,0.00136,"Qualified",,174.64,"CapPass","Cycle 5",5,4033,"416-10","Alloy 617",314626,"Plate"
-278.68,0.00131,"Qualified",,174.69,"CapPass","Cycle 5",5,4034,"416-10","Alloy 617",314626,"Plate"
-278.41,0.00126,"Qualified",,174.74,"CapPass","Cycle 5",5,4035,"416-10","Alloy 617",314626,"Plate"
-278.37,0.00124,"Qualified",,174.76,"CapPass","Cycle 5",5,4036,"416-10","Alloy 617",314626,"Plate"
-278.36,0.00121,"Qualified",,174.79,"CapPass","Cycle 5",5,4037,"416-10","Alloy 617",314626,"Plate"
-278.37,0.00116,"Qualified",,174.84,"CapPass","Cycle 5",5,4038,"416-10","Alloy 617",314626,"Plate"
-278.40,0.00111,"Qualified",,174.89,"CapPass","Cycle 5",5,4039,"416-10","Alloy 617",314626,"Plate"
-278.42,0.00106,"Qualified",,174.94,"CapPass","Cycle 5",5,4040,"416-10","Alloy 617",314626,"Plate"
-278.50,0.00101,"Qualified",,174.99,"CapPass","Cycle 5",5,4041,"416-10","Alloy 617",314626,"Plate"
-278.62,0.00096,"Qualified",,175.04,"CapPass","Cycle 5",5,4042,"416-10","Alloy 617",314626,"Plate"
-278.71,0.00091,"Qualified",,175.09,"CapPass","Cycle 5",5,4043,"416-10","Alloy 617",314626,"Plate"
-278.76,0.00086,"Qualified",,175.14,"CapPass","Cycle 5",5,4044,"416-10","Alloy 617",314626,"Plate"
-278.92,0.00081,"Qualified",,175.20,"CapPass","Cycle 5",5,4045,"416-10","Alloy 617",314626,"Plate"
-279.01,0.00076,"Qualified",,175.25,"CapPass","Cycle 5",5,4046,"416-10","Alloy 617",314626,"Plate"
-279.19,0.00071,"Qualified",,175.30,"CapPass","Cycle 5",5,4047,"416-10","Alloy 617",314626,"Plate"
-279.30,0.00066,"Qualified",,175.35,"CapPass","Cycle 5",5,4048,"416-10","Alloy 617",314626,"Plate"
-279.47,0.00061,"Qualified",,175.40,"CapPass","Cycle 5",5,4049,"416-10","Alloy 617",314626,"Plate"
-279.67,0.00055,"Qualified",,175.45,"CapPass","Cycle 5",5,4050,"416-10","Alloy 617",314626,"Plate"
-279.91,0.00050,"Qualified",,175.50,"CapPass","Cycle 5",5,4051,"416-10","Alloy 617",314626,"Plate"
-280.10,0.00045,"Qualified",,175.55,"CapPass","Cycle 5",5,4052,"416-10","Alloy 617",314626,"Plate"
-280.31,0.00040,"Qualified",,175.60,"CapPass","Cycle 5",5,4053,"416-10","Alloy 617",314626,"Plate"
-280.45,0.00035,"Qualified",,175.65,"CapPass","Cycle 5",5,4054,"416-10","Alloy 617",314626,"Plate"
-280.56,0.00030,"Qualified",,175.70,"CapPass","Cycle 5",5,4055,"416-10","Alloy 617",314626,"Plate"
-280.69,0.00025,"Qualified",,175.75,"CapPass","Cycle 5",5,4056,"416-10","Alloy 617",314626,"Plate"
-280.73,0.00023,"Qualified",,175.76,"CapPass","Cycle 5",5,4057,"416-10","Alloy 617",314626,"Plate"
-280.87,0.00020,"Qualified",,175.80,"CapPass","Cycle 5",5,4058,"416-10","Alloy 617",314626,"Plate"
-280.95,0.00015,"Qualified",,175.84,"CapPass","Cycle 5",5,4059,"416-10","Alloy 617",314626,"Plate"
-281.10,0.00010,"Qualified",,175.89,"CapPass","Cycle 5",5,4060,"416-10","Alloy 617",314626,"Plate"
-281.14,0.00005,"Qualified",,175.94,"CapPass","Cycle 5",5,4061,"416-10","Alloy 617",314626,"Plate"
-281.25,-0.00000,"Qualified",,175.99,"CapPass","Cycle 5",5,4062,"416-10","Alloy 617",314626,"Plate"
-281.33,-0.00005,"Qualified",,176.04,"CapPass","Cycle 5",5,4063,"416-10","Alloy 617",314626,"Plate"
-281.41,-0.00010,"Qualified",,176.10,"CapPass","Cycle 5",5,4064,"416-10","Alloy 617",314626,"Plate"
-281.58,-0.00015,"Qualified",,176.15,"CapPass","Cycle 5",5,4065,"416-10","Alloy 617",314626,"Plate"
-281.84,-0.00020,"Qualified",,176.20,"CapPass","Cycle 5",5,4066,"416-10","Alloy 617",314626,"Plate"
-282.01,-0.00025,"Qualified",,176.25,"CapPass","Cycle 5",5,4067,"416-10","Alloy 617",314626,"Plate"
-282.21,-0.00030,"Qualified",,176.30,"CapPass","Cycle 5",5,4068,"416-10","Alloy 617",314626,"Plate"
-282.30,-0.00035,"Qualified",,176.35,"CapPass","Cycle 5",5,4069,"416-10","Alloy 617",314626,"Plate"
-282.43,-0.00040,"Qualified",,176.39,"CapPass","Cycle 5",5,4070,"416-10","Alloy 617",314626,"Plate"
-282.56,-0.00045,"Qualified",,176.44,"CapPass","Cycle 5",5,4071,"416-10","Alloy 617",314626,"Plate"
-282.68,-0.00050,"Qualified",,176.49,"CapPass","Cycle 5",5,4072,"416-10","Alloy 617",314626,"Plate"
-282.69,-0.00056,"Qualified",,176.54,"CapPass","Cycle 5",5,4073,"416-10","Alloy 617",314626,"Plate"
-282.75,-0.00061,"Qualified",,176.59,"CapPass","Cycle 5",5,4074,"416-10","Alloy 617",314626,"Plate"
-282.77,-0.00066,"Qualified",,176.64,"CapPass","Cycle 5",5,4075,"416-10","Alloy 617",314626,"Plate"
-282.77,-0.00071,"Qualified",,176.69,"CapPass","Cycle 5",5,4076,"416-10","Alloy 617",314626,"Plate"
-282.83,-0.00076,"Qualified",,176.74,"CapPass","Cycle 5",5,4077,"416-10","Alloy 617",314626,"Plate"
-282.89,-0.00078,"Qualified",,176.76,"CapPass","Cycle 5",5,4078,"416-10","Alloy 617",314626,"Plate"
-282.96,-0.00081,"Qualified",,176.79,"CapPass","Cycle 5",5,4079,"416-10","Alloy 617",314626,"Plate"
-283.10,-0.00086,"Qualified",,176.84,"CapPass","Cycle 5",5,4080,"416-10","Alloy 617",314626,"Plate"
-283.24,-0.00091,"Qualified",,176.90,"CapPass","Cycle 5",5,4081,"416-10","Alloy 617",314626,"Plate"
-283.41,-0.00096,"Qualified",,176.94,"CapPass","Cycle 5",5,4082,"416-10","Alloy 617",314626,"Plate"
-283.56,-0.00101,"Qualified",,176.99,"CapPass","Cycle 5",5,4083,"416-10","Alloy 617",314626,"Plate"
-283.66,-0.00106,"Qualified",,177.04,"CapPass","Cycle 5",5,4084,"416-10","Alloy 617",314626,"Plate"
-283.72,-0.00111,"Qualified",,177.09,"CapPass","Cycle 5",5,4085,"416-10","Alloy 617",314626,"Plate"
-283.93,-0.00116,"Qualified",,177.14,"CapPass","Cycle 5",5,4086,"416-10","Alloy 617",314626,"Plate"
-283.98,-0.00121,"Qualified",,177.19,"CapPass","Cycle 5",5,4087,"416-10","Alloy 617",314626,"Plate"
-284.03,-0.00126,"Qualified",,177.24,"CapPass","Cycle 5",5,4088,"416-10","Alloy 617",314626,"Plate"
-284.03,-0.00131,"Qualified",,177.29,"CapPass","Cycle 5",5,4089,"416-10","Alloy 617",314626,"Plate"
-284.18,-0.00136,"Qualified",,177.35,"CapPass","Cycle 5",5,4090,"416-10","Alloy 617",314626,"Plate"
-284.36,-0.00141,"Qualified",,177.40,"CapPass","Cycle 5",5,4091,"416-10","Alloy 617",314626,"Plate"
-284.85,-0.00146,"Qualified",,177.45,"CapPass","Cycle 5",5,4092,"416-10","Alloy 617",314626,"Plate"
-285.30,-0.00151,"Qualified",,177.51,"CapPass","Cycle 5",5,4093,"416-10","Alloy 617",314626,"Plate"
-285.81,-0.00156,"Qualified",,177.56,"CapPass","Cycle 5",5,4094,"416-10","Alloy 617",314626,"Plate"
-286.35,-0.00161,"Qualified",,177.61,"CapPass","Cycle 5",5,4095,"416-10","Alloy 617",314626,"Plate"
-286.85,-0.00166,"Qualified",,177.66,"CapPass","Cycle 5",5,4096,"416-10","Alloy 617",314626,"Plate"
-287.34,-0.00172,"Qualified",,177.71,"CapPass","Cycle 5",5,4097,"416-10","Alloy 617",314626,"Plate"
