Repository: js-molina/fatigue-A617

File: data/850C/Strain rate 0.001/2.0% strain/HTM_A19_Cycles_41621.csv (part 6 of 18)
"Stress Mpa","Strain","Qual State","Qual Exceptions","Elapsed Time Sec","Data State","Cycle Label","Cycle","Count","Sample","Alloy","Heat","Material_Form"
276.87,0.00286,"Qualified",,158.84,"CapPass","Cycle 5",5,3695,"416-21","Alloy 617",314626,"Plate"
276.98,0.00291,"Qualified",,158.90,"CapPass","Cycle 5",5,3696,"416-21","Alloy 617",314626,"Plate"
277.32,0.00296,"Qualified",,158.95,"CapPass","Cycle 5",5,3697,"416-21","Alloy 617",314626,"Plate"
277.68,0.00301,"Qualified",,159.00,"CapPass","Cycle 5",5,3698,"416-21","Alloy 617",314626,"Plate"
278.00,0.00306,"Qualified",,159.04,"CapPass","Cycle 5",5,3699,"416-21","Alloy 617",314626,"Plate"
278.31,0.00311,"Qualified",,159.09,"CapPass","Cycle 5",5,3700,"416-21","Alloy 617",314626,"Plate"
278.52,0.00316,"Qualified",,159.14,"CapPass","Cycle 5",5,3701,"416-21","Alloy 617",314626,"Plate"
278.72,0.00321,"Qualified",,159.19,"CapPass","Cycle 5",5,3702,"416-21","Alloy 617",314626,"Plate"
278.88,0.00326,"Qualified",,159.24,"CapPass","Cycle 5",5,3703,"416-21","Alloy 617",314626,"Plate"
279.00,0.00331,"Qualified",,159.29,"CapPass","Cycle 5",5,3704,"416-21","Alloy 617",314626,"Plate"
279.14,0.00336,"Qualified",,159.34,"CapPass","Cycle 5",5,3705,"416-21","Alloy 617",314626,"Plate"
279.22,0.00341,"Qualified",,159.39,"CapPass","Cycle 5",5,3706,"416-21","Alloy 617",314626,"Plate"
279.34,0.00347,"Qualified",,159.44,"CapPass","Cycle 5",5,3707,"416-21","Alloy 617",314626,"Plate"
279.36,0.00352,"Qualified",,159.49,"CapPass","Cycle 5",5,3708,"416-21","Alloy 617",314626,"Plate"
279.44,0.00357,"Qualified",,159.54,"CapPass","Cycle 5",5,3709,"416-21","Alloy 617",314626,"Plate"
279.45,0.00362,"Qualified",,159.59,"CapPass","Cycle 5",5,3710,"416-21","Alloy 617",314626,"Plate"
279.50,0.00367,"Qualified",,159.64,"CapPass","Cycle 5",5,3711,"416-21","Alloy 617",314626,"Plate"
279.57,0.00372,"Qualified",,159.69,"CapPass","Cycle 5",5,3712,"416-21","Alloy 617",314626,"Plate"
279.64,0.00377,"Qualified",,159.74,"CapPass","Cycle 5",5,3713,"416-21","Alloy 617",314626,"Plate"
279.67,0.00380,"Qualified",,159.77,"CapPass","Cycle 5",5,3714,"416-21","Alloy 617",314626,"Plate"
279.67,0.00382,"Qualified",,159.79,"CapPass","Cycle 5",5,3715,"416-21","Alloy 617",314626,"Plate"
279.76,0.00387,"Qualified",,159.84,"CapPass","Cycle 5",5,3716,"416-21","Alloy 617",314626,"Plate"
280.03,0.00392,"Qualified",,159.88,"CapPass","Cycle 5",5,3717,"416-21","Alloy 617",314626,"Plate"
279.83,0.00397,"Qualified",,159.94,"CapPass","Cycle 5",5,3718,"416-21","Alloy 617",314626,"Plate"
279.70,0.00402,"Qualified",,159.99,"CapPass","Cycle 5",5,3719,"416-21","Alloy 617",314626,"Plate"
279.61,0.00407,"Qualified",,160.04,"CapPass","Cycle 5",5,3720,"416-21","Alloy 617",314626,"Plate"
279.53,0.00412,"Qualified",,160.09,"CapPass","Cycle 5",5,3721,"416-21","Alloy 617",314626,"Plate"
279.45,0.00417,"Qualified",,160.14,"CapPass","Cycle 5",5,3722,"416-21","Alloy 617",314626,"Plate"
279.34,0.00422,"Qualified",,160.19,"CapPass","Cycle 5",5,3723,"416-21","Alloy 617",314626,"Plate"
279.36,0.00427,"Qualified",,160.24,"CapPass","Cycle 5",5,3724,"416-21","Alloy 617",314626,"Plate"
279.39,0.00432,"Qualified",,160.29,"CapPass","Cycle 5",5,3725,"416-21","Alloy 617",314626,"Plate"
279.50,0.00438,"Qualified",,160.34,"CapPass","Cycle 5",5,3726,"416-21","Alloy 617",314626,"Plate"
279.46,0.00443,"Qualified",,160.39,"CapPass","Cycle 5",5,3727,"416-21","Alloy 617",314626,"Plate"
279.43,0.00448,"Qualified",,160.44,"CapPass","Cycle 5",5,3728,"416-21","Alloy 617",314626,"Plate"
279.38,0.00453,"Qualified",,160.49,"CapPass","Cycle 5",5,3729,"416-21","Alloy 617",314626,"Plate"
279.40,0.00458,"Qualified",,160.54,"CapPass","Cycle 5",5,3730,"416-21","Alloy 617",314626,"Plate"
279.41,0.00463,"Qualified",,160.59,"CapPass","Cycle 5",5,3731,"416-21","Alloy 617",314626,"Plate"
279.41,0.00468,"Qualified",,160.64,"CapPass","Cycle 5",5,3732,"416-21","Alloy 617",314626,"Plate"
279.43,0.00473,"Qualified",,160.70,"CapPass","Cycle 5",5,3733,"416-21","Alloy 617",314626,"Plate"
279.58,0.00478,"Qualified",,160.75,"CapPass","Cycle 5",5,3734,"416-21","Alloy 617",314626,"Plate"
279.72,0.00480,"Qualified",,160.77,"CapPass","Cycle 5",5,3735,"416-21","Alloy 617",314626,"Plate"
279.80,0.00483,"Qualified",,160.79,"CapPass","Cycle 5",5,3736,"416-21","Alloy 617",314626,"Plate"
279.97,0.00488,"Qualified",,160.84,"CapPass","Cycle 5",5,3737,"416-21","Alloy 617",314626,"Plate"
280.14,0.00493,"Qualified",,160.89,"CapPass","Cycle 5",5,3738,"416-21","Alloy 617",314626,"Plate"
280.13,0.00498,"Qualified",,160.94,"CapPass","Cycle 5",5,3739,"416-21","Alloy 617",314626,"Plate"
279.96,0.00503,"Qualified",,160.99,"CapPass","Cycle 5",5,3740,"416-21","Alloy 617",314626,"Plate"
279.80,0.00508,"Qualified",,161.04,"CapPass","Cycle 5",5,3741,"416-21","Alloy 617",314626,"Plate"
279.66,0.00513,"Qualified",,161.09,"CapPass","Cycle 5",5,3742,"416-21","Alloy 617",314626,"Plate"
279.60,0.00518,"Qualified",,161.14,"CapPass","Cycle 5",5,3743,"416-21","Alloy 617",314626,"Plate"
279.64,0.00523,"Qualified",,161.20,"CapPass","Cycle 5",5,3744,"416-21","Alloy 617",314626,"Plate"
279.85,0.00528,"Qualified",,161.25,"CapPass","Cycle 5",5,3745,"416-21","Alloy 617",314626,"Plate"
280.06,0.00533,"Qualified",,161.30,"CapPass","Cycle 5",5,3746,"416-21","Alloy 617",314626,"Plate"
280.26,0.00539,"Qualified",,161.35,"CapPass","Cycle 5",5,3747,"416-21","Alloy 617",314626,"Plate"
280.50,0.00544,"Qualified",,161.40,"CapPass","Cycle 5",5,3748,"416-21","Alloy 617",314626,"Plate"
280.69,0.00549,"Qualified",,161.45,"CapPass","Cycle 5",5,3749,"416-21","Alloy 617",314626,"Plate"
280.98,0.00554,"Qualified",,161.50,"CapPass","Cycle 5",5,3750,"416-21","Alloy 617",314626,"Plate"
281.18,0.00559,"Qualified",,161.55,"CapPass","Cycle 5",5,3751,"416-21","Alloy 617",314626,"Plate"
281.55,0.00564,"Qualified",,161.59,"CapPass","Cycle 5",5,3752,"416-21","Alloy 617",314626,"Plate"
281.67,0.00569,"Qualified",,161.63,"CapPass","Cycle 5",5,3753,"416-21","Alloy 617",314626,"Plate"
281.39,0.00574,"Qualified",,161.68,"CapPass","Cycle 5",5,3754,"416-21","Alloy 617",314626,"Plate"
280.87,0.00579,"Qualified",,161.73,"CapPass","Cycle 5",5,3755,"416-21","Alloy 617",314626,"Plate"
280.28,0.00583,"Qualified",,161.77,"CapPass","Cycle 5",5,3756,"416-21","Alloy 617",314626,"Plate"
280.18,0.00584,"Qualified",,161.78,"CapPass","Cycle 5",5,3757,"416-21","Alloy 617",314626,"Plate"
279.49,0.00589,"Qualified",,161.83,"CapPass","Cycle 5",5,3758,"416-21","Alloy 617",314626,"Plate"
279.02,0.00594,"Qualified",,161.89,"CapPass","Cycle 5",5,3759,"416-21","Alloy 617",314626,"Plate"
278.80,0.00599,"Qualified",,161.94,"CapPass","Cycle 5",5,3760,"416-21","Alloy 617",314626,"Plate"
278.81,0.00604,"Qualified",,162.00,"CapPass","Cycle 5",5,3761,"416-21","Alloy 617",314626,"Plate"
278.97,0.00609,"Qualified",,162.05,"CapPass","Cycle 5",5,3762,"416-21","Alloy 617",314626,"Plate"
279.24,0.00614,"Qualified",,162.10,"CapPass","Cycle 5",5,3763,"416-21","Alloy 617",314626,"Plate"
279.50,0.00619,"Qualified",,162.15,"CapPass","Cycle 5",5,3764,"416-21","Alloy 617",314626,"Plate"
279.75,0.00624,"Qualified",,162.20,"CapPass","Cycle 5",5,3765,"416-21","Alloy 617",314626,"Plate"
279.97,0.00629,"Qualified",,162.25,"CapPass","Cycle 5",5,3766,"416-21","Alloy 617",314626,"Plate"
280.17,0.00634,"Qualified",,162.30,"CapPass","Cycle 5",5,3767,"416-21","Alloy 617",314626,"Plate"
280.41,0.00639,"Qualified",,162.35,"CapPass","Cycle 5",5,3768,"416-21","Alloy 617",314626,"Plate"
280.61,0.00644,"Qualified",,162.40,"CapPass","Cycle 5",5,3769,"416-21","Alloy 617",314626,"Plate"
280.80,0.00649,"Qualified",,162.44,"CapPass","Cycle 5",5,3770,"416-21","Alloy 617",314626,"Plate"
280.91,0.00654,"Qualified",,162.49,"CapPass","Cycle 5",5,3771,"416-21","Alloy 617",314626,"Plate"
280.96,0.00659,"Qualified",,162.54,"CapPass","Cycle 5",5,3772,"416-21","Alloy 617",314626,"Plate"
280.98,0.00665,"Qualified",,162.59,"CapPass","Cycle 5",5,3773,"416-21","Alloy 617",314626,"Plate"
280.91,0.00670,"Qualified",,162.64,"CapPass","Cycle 5",5,3774,"416-21","Alloy 617",314626,"Plate"
280.78,0.00675,"Qualified",,162.69,"CapPass","Cycle 5",5,3775,"416-21","Alloy 617",314626,"Plate"
280.61,0.00680,"Qualified",,162.74,"CapPass","Cycle 5",5,3776,"416-21","Alloy 617",314626,"Plate"
280.56,0.00682,"Qualified",,162.77,"CapPass","Cycle 5",5,3777,"416-21","Alloy 617",314626,"Plate"
280.51,0.00685,"Qualified",,162.79,"CapPass","Cycle 5",5,3778,"416-21","Alloy 617",314626,"Plate"
280.48,0.00690,"Qualified",,162.84,"CapPass","Cycle 5",5,3779,"416-21","Alloy 617",314626,"Plate"
280.41,0.00695,"Qualified",,162.89,"CapPass","Cycle 5",5,3780,"416-21","Alloy 617",314626,"Plate"
280.15,0.00700,"Qualified",,162.93,"CapPass","Cycle 5",5,3781,"416-21","Alloy 617",314626,"Plate"
279.71,0.00705,"Qualified",,162.98,"CapPass","Cycle 5",5,3782,"416-21","Alloy 617",314626,"Plate"
279.26,0.00710,"Qualified",,163.03,"CapPass","Cycle 5",5,3783,"416-21","Alloy 617",314626,"Plate"
278.78,0.00715,"Qualified",,163.08,"CapPass","Cycle 5",5,3784,"416-21","Alloy 617",314626,"Plate"
278.36,0.00720,"Qualified",,163.14,"CapPass","Cycle 5",5,3785,"416-21","Alloy 617",314626,"Plate"
278.11,0.00725,"Qualified",,163.19,"CapPass","Cycle 5",5,3786,"416-21","Alloy 617",314626,"Plate"
277.99,0.00730,"Qualified",,163.24,"CapPass","Cycle 5",5,3787,"416-21","Alloy 617",314626,"Plate"
277.95,0.00735,"Qualified",,163.29,"CapPass","Cycle 5",5,3788,"416-21","Alloy 617",314626,"Plate"
277.95,0.00740,"Qualified",,163.35,"CapPass","Cycle 5",5,3789,"416-21","Alloy 617",314626,"Plate"
278.05,0.00745,"Qualified",,163.40,"CapPass","Cycle 5",5,3790,"416-21","Alloy 617",314626,"Plate"
278.20,0.00750,"Qualified",,163.45,"CapPass","Cycle 5",5,3791,"416-21","Alloy 617",314626,"Plate"
278.26,0.00756,"Qualified",,163.50,"CapPass","Cycle 5",5,3792,"416-21","Alloy 617",314626,"Plate"
278.44,0.00761,"Qualified",,163.55,"CapPass","Cycle 5",5,3793,"416-21","Alloy 617",314626,"Plate"
278.73,0.00766,"Qualified",,163.60,"CapPass","Cycle 5",5,3794,"416-21","Alloy 617",314626,"Plate"
279.10,0.00771,"Qualified",,163.66,"CapPass","Cycle 5",5,3795,"416-21","Alloy 617",314626,"Plate"
279.48,0.00776,"Qualified",,163.71,"CapPass","Cycle 5",5,3796,"416-21","Alloy 617",314626,"Plate"
279.86,0.00781,"Qualified",,163.76,"CapPass","Cycle 5",5,3797,"416-21","Alloy 617",314626,"Plate"
279.99,0.00782,"Qualified",,163.77,"CapPass","Cycle 5",5,3798,"416-21","Alloy 617",314626,"Plate"
280.36,0.00786,"Qualified",,163.81,"CapPass","Cycle 5",5,3799,"416-21","Alloy 617",314626,"Plate"
280.93,0.00791,"Qualified",,163.86,"CapPass","Cycle 5",5,3800,"416-21","Alloy 617",314626,"Plate"
281.49,0.00796,"Qualified",,163.91,"CapPass","Cycle 5",5,3801,"416-21","Alloy 617",314626,"Plate"
282.06,0.00801,"Qualified",,163.96,"CapPass","Cycle 5",5,3802,"416-21","Alloy 617",314626,"Plate"
282.57,0.00806,"Qualified",,164.01,"CapPass","Cycle 5",5,3803,"416-21","Alloy 617",314626,"Plate"
283.01,0.00811,"Qualified",,164.06,"CapPass","Cycle 5",5,3804,"416-21","Alloy 617",314626,"Plate"
283.33,0.00816,"Qualified",,164.11,"CapPass","Cycle 5",5,3805,"416-21","Alloy 617",314626,"Plate"
283.60,0.00821,"Qualified",,164.16,"CapPass","Cycle 5",5,3806,"416-21","Alloy 617",314626,"Plate"
283.78,0.00826,"Qualified",,164.21,"CapPass","Cycle 5",5,3807,"416-21","Alloy 617",314626,"Plate"
283.93,0.00831,"Qualified",,164.25,"CapPass","Cycle 5",5,3808,"416-21","Alloy 617",314626,"Plate"
284.00,0.00836,"Qualified",,164.30,"CapPass","Cycle 5",5,3809,"416-21","Alloy 617",314626,"Plate"
283.94,0.00841,"Qualified",,164.35,"CapPass","Cycle 5",5,3810,"416-21","Alloy 617",314626,"Plate"
283.87,0.00846,"Qualified",,164.40,"CapPass","Cycle 5",5,3811,"416-21","Alloy 617",314626,"Plate"
283.80,0.00851,"Qualified",,164.45,"CapPass","Cycle 5",5,3812,"416-21","Alloy 617",314626,"Plate"
283.75,0.00856,"Qualified",,164.50,"CapPass","Cycle 5",5,3813,"416-21","Alloy 617",314626,"Plate"
283.68,0.00861,"Qualified",,164.55,"CapPass","Cycle 5",5,3814,"416-21","Alloy 617",314626,"Plate"
283.70,0.00866,"Qualified",,164.60,"CapPass","Cycle 5",5,3815,"416-21","Alloy 617",314626,"Plate"
283.68,0.00872,"Qualified",,164.65,"CapPass","Cycle 5",5,3816,"416-21","Alloy 617",314626,"Plate"
283.66,0.00877,"Qualified",,164.70,"CapPass","Cycle 5",5,3817,"416-21","Alloy 617",314626,"Plate"
283.58,0.00882,"Qualified",,164.75,"CapPass","Cycle 5",5,3818,"416-21","Alloy 617",314626,"Plate"
283.55,0.00884,"Qualified",,164.77,"CapPass","Cycle 5",5,3819,"416-21","Alloy 617",314626,"Plate"
283.45,0.00887,"Qualified",,164.80,"CapPass","Cycle 5",5,3820,"416-21","Alloy 617",314626,"Plate"
283.25,0.00892,"Qualified",,164.85,"CapPass","Cycle 5",5,3821,"416-21","Alloy 617",314626,"Plate"
283.18,0.00897,"Qualified",,164.90,"CapPass","Cycle 5",5,3822,"416-21","Alloy 617",314626,"Plate"
283.04,0.00902,"Qualified",,164.95,"CapPass","Cycle 5",5,3823,"416-21","Alloy 617",314626,"Plate"
282.92,0.00907,"Qualified",,165.00,"CapPass","Cycle 5",5,3824,"416-21","Alloy 617",314626,"Plate"
282.85,0.00912,"Qualified",,165.05,"CapPass","Cycle 5",5,3825,"416-21","Alloy 617",314626,"Plate"
282.77,0.00917,"Qualified",,165.10,"CapPass","Cycle 5",5,3826,"416-21","Alloy 617",314626,"Plate"
282.69,0.00922,"Qualified",,165.16,"CapPass","Cycle 5",5,3827,"416-21","Alloy 617",314626,"Plate"
282.82,0.00927,"Qualified",,165.21,"CapPass","Cycle 5",5,3828,"416-21","Alloy 617",314626,"Plate"
282.96,0.00932,"Qualified",,165.26,"CapPass","Cycle 5",5,3829,"416-21","Alloy 617",314626,"Plate"
283.10,0.00937,"Qualified",,165.30,"CapPass","Cycle 5",5,3830,"416-21","Alloy 617",314626,"Plate"
283.17,0.00942,"Qualified",,165.35,"CapPass","Cycle 5",5,3831,"416-21","Alloy 617",314626,"Plate"
283.13,0.00947,"Qualified",,165.40,"CapPass","Cycle 5",5,3832,"416-21","Alloy 617",314626,"Plate"
282.93,0.00952,"Qualified",,165.45,"CapPass","Cycle 5",5,3833,"416-21","Alloy 617",314626,"Plate"
282.78,0.00957,"Qualified",,165.50,"CapPass","Cycle 5",5,3834,"416-21","Alloy 617",314626,"Plate"
282.62,0.00962,"Qualified",,165.55,"CapPass","Cycle 5",5,3835,"416-21","Alloy 617",314626,"Plate"
282.45,0.00967,"Qualified",,165.60,"CapPass","Cycle 5",5,3836,"416-21","Alloy 617",314626,"Plate"
282.31,0.00972,"Qualified",,165.65,"CapPass","Cycle 5",5,3837,"416-21","Alloy 617",314626,"Plate"
282.22,0.00978,"Qualified",,165.70,"CapPass","Cycle 5",5,3838,"416-21","Alloy 617",314626,"Plate"
282.10,0.00983,"Qualified",,165.75,"CapPass","Cycle 5",5,3839,"416-21","Alloy 617",314626,"Plate"
282.05,0.00984,"Qualified",,165.77,"CapPass","Cycle 5",5,3840,"416-21","Alloy 617",314626,"Plate"
282.03,0.00988,"Qualified",,165.80,"CapPass","Cycle 5",5,3841,"416-21","Alloy 617",314626,"Plate"
281.88,0.00993,"Qualified",,165.85,"CapPass","Cycle 5",5,3842,"416-21","Alloy 617",314626,"Plate"
281.57,0.00998,"Qualified",,165.90,"CapPass","Cycle 5",5,3843,"416-21","Alloy 617",314626,"Plate"
279.37,0.01003,"Qualified",,165.95,"CapPass","Cycle 5",5,3844,"416-21","Alloy 617",314626,"Plate"
244.91,0.00998,"Qualified",,166.12,"CapPass","Cycle 5",5,3845,"416-21","Alloy 617",314626,"Plate"
234.22,0.00993,"Qualified",,166.16,"CapPass","Cycle 5",5,3846,"416-21","Alloy 617",314626,"Plate"
224.66,0.00988,"Qualified",,166.20,"CapPass","Cycle 5",5,3847,"416-21","Alloy 617",314626,"Plate"
215.61,0.00983,"Qualified",,166.24,"CapPass","Cycle 5",5,3848,"416-21","Alloy 617",314626,"Plate"
207.12,0.00978,"Qualified",,166.27,"CapPass","Cycle 5",5,3849,"416-21","Alloy 617",314626,"Plate"
198.51,0.00973,"Qualified",,166.31,"CapPass","Cycle 5",5,3850,"416-21","Alloy 617",314626,"Plate"
190.14,0.00967,"Qualified",,166.36,"CapPass","Cycle 5",5,3851,"416-21","Alloy 617",314626,"Plate"
181.90,0.00962,"Qualified",,166.41,"CapPass","Cycle 5",5,3852,"416-21","Alloy 617",314626,"Plate"
173.92,0.00957,"Qualified",,166.46,"CapPass","Cycle 5",5,3853,"416-21","Alloy 617",314626,"Plate"
166.15,0.00952,"Qualified",,166.51,"CapPass","Cycle 5",5,3854,"416-21","Alloy 617",314626,"Plate"
158.38,0.00947,"Qualified",,166.56,"CapPass","Cycle 5",5,3855,"416-21","Alloy 617",314626,"Plate"
150.78,0.00942,"Qualified",,166.62,"CapPass","Cycle 5",5,3856,"416-21","Alloy 617",314626,"Plate"
143.42,0.00937,"Qualified",,166.67,"CapPass","Cycle 5",5,3857,"416-21","Alloy 617",314626,"Plate"
136.16,0.00932,"Qualified",,166.73,"CapPass","Cycle 5",5,3858,"416-21","Alloy 617",314626,"Plate"
130.38,0.00928,"Qualified",,166.77,"CapPass","Cycle 5",5,3859,"416-21","Alloy 617",314626,"Plate"
128.86,0.00927,"Qualified",,166.78,"CapPass","Cycle 5",5,3860,"416-21","Alloy 617",314626,"Plate"
121.56,0.00922,"Qualified",,166.84,"CapPass","Cycle 5",5,3861,"416-21","Alloy 617",314626,"Plate"
114.25,0.00917,"Qualified",,166.89,"CapPass","Cycle 5",5,3862,"416-21","Alloy 617",314626,"Plate"
107.18,0.00912,"Qualified",,166.95,"CapPass","Cycle 5",5,3863,"416-21","Alloy 617",314626,"Plate"
100.08,0.00907,"Qualified",,167.00,"CapPass","Cycle 5",5,3864,"416-21","Alloy 617",314626,"Plate"
93.14,0.00902,"Qualified",,167.06,"CapPass","Cycle 5",5,3865,"416-21","Alloy 617",314626,"Plate"
86.18,0.00897,"Qualified",,167.11,"CapPass","Cycle 5",5,3866,"416-21","Alloy 617",314626,"Plate"
79.22,0.00892,"Qualified",,167.17,"CapPass","Cycle 5",5,3867,"416-21","Alloy 617",314626,"Plate"
72.42,0.00887,"Qualified",,167.22,"CapPass","Cycle 5",5,3868,"416-21","Alloy 617",314626,"Plate"
65.87,0.00882,"Qualified",,167.27,"CapPass","Cycle 5",5,3869,"416-21","Alloy 617",314626,"Plate"
59.20,0.00877,"Qualified",,167.33,"CapPass","Cycle 5",5,3870,"416-21","Alloy 617",314626,"Plate"
52.74,0.00872,"Qualified",,167.38,"CapPass","Cycle 5",5,3871,"416-21","Alloy 617",314626,"Plate"
46.21,0.00867,"Qualified",,167.44,"CapPass","Cycle 5",5,3872,"416-21","Alloy 617",314626,"Plate"
39.89,0.00861,"Qualified",,167.49,"CapPass","Cycle 5",5,3873,"416-21","Alloy 617",314626,"Plate"
33.75,0.00856,"Qualified",,167.54,"CapPass","Cycle 5",5,3874,"416-21","Alloy 617",314626,"Plate"
27.71,0.00851,"Qualified",,167.59,"CapPass","Cycle 5",5,3875,"416-21","Alloy 617",314626,"Plate"
21.89,0.00846,"Qualified",,167.65,"CapPass","Cycle 5",5,3876,"416-21","Alloy 617",314626,"Plate"
16.31,0.00841,"Qualified",,167.70,"CapPass","Cycle 5",5,3877,"416-21","Alloy 617",314626,"Plate"
10.77,0.00836,"Qualified",,167.75,"CapPass","Cycle 5",5,3878,"416-21","Alloy 617",314626,"Plate"
8.61,0.00834,"Qualified",,167.77,"CapPass","Cycle 5",5,3879,"416-21","Alloy 617",314626,"Plate"
5.17,0.00831,"Qualified",,167.80,"CapPass","Cycle 5",5,3880,"416-21","Alloy 617",314626,"Plate"
-0.02,0.00826,"Qualified",,167.85,"CapPass","Cycle 5",5,3881,"416-21","Alloy 617",314626,"Plate"
-5.34,0.00821,"Qualified",,167.91,"CapPass","Cycle 5",5,3882,"416-21","Alloy 617",314626,"Plate"
-10.43,0.00816,"Qualified",,167.96,"CapPass","Cycle 5",5,3883,"416-21","Alloy 617",314626,"Plate"
-11.42,0.00811,"Qualified",,168.11,"CapPass","Cycle 5",5,3884,"416-21","Alloy 617",314626,"Plate"
-20.43,0.00806,"Qualified",,168.17,"CapPass","Cycle 5",5,3885,"416-21","Alloy 617",314626,"Plate"
-27.13,0.00801,"Qualified",,168.20,"CapPass","Cycle 5",5,3886,"416-21","Alloy 617",314626,"Plate"
-32.89,0.00796,"Qualified",,168.22,"CapPass","Cycle 5",5,3887,"416-21","Alloy 617",314626,"Plate"
-38.42,0.00791,"Qualified",,168.25,"CapPass","Cycle 5",5,3888,"416-21","Alloy 617",314626,"Plate"
-43.10,0.00786,"Qualified",,168.29,"CapPass","Cycle 5",5,3889,"416-21","Alloy 617",314626,"Plate"
-47.16,0.00780,"Qualified",,168.33,"CapPass","Cycle 5",5,3890,"416-21","Alloy 617",314626,"Plate"
-50.65,0.00775,"Qualified",,168.39,"CapPass","Cycle 5",5,3891,"416-21","Alloy 617",314626,"Plate"
-54.76,0.00770,"Qualified",,168.47,"CapPass","Cycle 5",5,3892,"416-21","Alloy 617",314626,"Plate"
-59.60,0.00765,"Qualified",,168.54,"CapPass","Cycle 5",5,3893,"416-21","Alloy 617",314626,"Plate"
-64.75,0.00760,"Qualified",,168.60,"CapPass","Cycle 5",5,3894,"416-21","Alloy 617",314626,"Plate"
-69.71,0.00755,"Qualified",,168.66,"CapPass","Cycle 5",5,3895,"416-21","Alloy 617",314626,"Plate"
-74.42,0.00750,"Qualified",,168.72,"CapPass","Cycle 5",5,3896,"416-21","Alloy 617",314626,"Plate"
-78.64,0.00746,"Qualified",,168.77,"CapPass","Cycle 5",5,3897,"416-21","Alloy 617",314626,"Plate"
-79.33,0.00745,"Qualified",,168.78,"CapPass","Cycle 5",5,3898,"416-21","Alloy 617",314626,"Plate"
-83.99,0.00740,"Qualified",,168.84,"CapPass","Cycle 5",5,3899,"416-21","Alloy 617",314626,"Plate"
-88.94,0.00735,"Qualified",,168.90,"CapPass","Cycle 5",5,3900,"416-21","Alloy 617",314626,"Plate"
-94.03,0.00730,"Qualified",,168.95,"CapPass","Cycle 5",5,3901,"416-21","Alloy 617",314626,"Plate"
-99.34,0.00725,"Qualified",,169.00,"CapPass","Cycle 5",5,3902,"416-21","Alloy 617",314626,"Plate"
-105.32,0.00720,"Qualified",,169.05,"CapPass","Cycle 5",5,3903,"416-21","Alloy 617",314626,"Plate"
-111.17,0.00715,"Qualified",,169.08,"CapPass","Cycle 5",5,3904,"416-21","Alloy 617",314626,"Plate"
-116.97,0.00710,"Qualified",,169.12,"CapPass","Cycle 5",5,3905,"416-21","Alloy 617",314626,"Plate"
-122.40,0.00704,"Qualified",,169.15,"CapPass","Cycle 5",5,3906,"416-21","Alloy 617",314626,"Plate"
-127.62,0.00699,"Qualified",,169.19,"CapPass","Cycle 5",5,3907,"416-21","Alloy 617",314626,"Plate"
-132.48,0.00694,"Qualified",,169.22,"CapPass","Cycle 5",5,3908,"416-21","Alloy 617",314626,"Plate"
-137.16,0.00689,"Qualified",,169.25,"CapPass","Cycle 5",5,3909,"416-21","Alloy 617",314626,"Plate"
-141.50,0.00684,"Qualified",,169.29,"CapPass","Cycle 5",5,3910,"416-21","Alloy 617",314626,"Plate"
-145.57,0.00679,"Qualified",,169.33,"CapPass","Cycle 5",5,3911,"416-21","Alloy 617",314626,"Plate"
-149.45,0.00674,"Qualified",,169.37,"CapPass","Cycle 5",5,3912,"416-21","Alloy 617",314626,"Plate"
-153.19,0.00669,"Qualified",,169.41,"CapPass","Cycle 5",5,3913,"416-21","Alloy 617",314626,"Plate"
-156.58,0.00664,"Qualified",,169.45,"CapPass","Cycle 5",5,3914,"416-21","Alloy 617",314626,"Plate"
-159.88,0.00659,"Qualified",,169.50,"CapPass","Cycle 5",5,3915,"416-21","Alloy 617",314626,"Plate"
-162.92,0.00654,"Qualified",,169.55,"CapPass","Cycle 5",5,3916,"416-21","Alloy 617",314626,"Plate"
-165.89,0.00649,"Qualified",,169.59,"CapPass","Cycle 5",5,3917,"416-21","Alloy 617",314626,"Plate"
-168.85,0.00644,"Qualified",,169.64,"CapPass","Cycle 5",5,3918,"416-21","Alloy 617",314626,"Plate"
-171.73,0.00639,"Qualified",,169.69,"CapPass","Cycle 5",5,3919,"416-21","Alloy 617",314626,"Plate"
-174.63,0.00633,"Qualified",,169.75,"CapPass","Cycle 5",5,3920,"416-21","Alloy 617",314626,"Plate"
-175.90,0.00631,"Qualified",,169.77,"CapPass","Cycle 5",5,3921,"416-21","Alloy 617",314626,"Plate"
-177.30,0.00628,"Qualified",,169.80,"CapPass","Cycle 5",5,3922,"416-21","Alloy 617",314626,"Plate"
-179.93,0.00623,"Qualified",,169.84,"CapPass","Cycle 5",5,3923,"416-21","Alloy 617",314626,"Plate"
-182.52,0.00618,"Qualified",,169.89,"CapPass","Cycle 5",5,3924,"416-21","Alloy 617",314626,"Plate"
-185.07,0.00613,"Qualified",,169.94,"CapPass","Cycle 5",5,3925,"416-21","Alloy 617",314626,"Plate"
-187.56,0.00608,"Qualified",,169.99,"CapPass","Cycle 5",5,3926,"416-21","Alloy 617",314626,"Plate"
-190.14,0.00603,"Qualified",,170.04,"CapPass","Cycle 5",5,3927,"416-21","Alloy 617",314626,"Plate"
-192.57,0.00598,"Qualified",,170.09,"CapPass","Cycle 5",5,3928,"416-21","Alloy 617",314626,"Plate"
-195.14,0.00593,"Qualified",,170.15,"CapPass","Cycle 5",5,3929,"416-21","Alloy 617",314626,"Plate"
-197.61,0.00588,"Qualified",,170.20,"CapPass","Cycle 5",5,3930,"416-21","Alloy 617",314626,"Plate"
-199.86,0.00583,"Qualified",,170.25,"CapPass","Cycle 5",5,3931,"416-21","Alloy 617",314626,"Plate"
-202.22,0.00578,"Qualified",,170.30,"CapPass","Cycle 5",5,3932,"416-21","Alloy 617",314626,"Plate"
-204.42,0.00573,"Qualified",,170.35,"CapPass","Cycle 5",5,3933,"416-21","Alloy 617",314626,"Plate"
-206.70,0.00568,"Qualified",,170.40,"CapPass","Cycle 5",5,3934,"416-21","Alloy 617",314626,"Plate"
-209.03,0.00563,"Qualified",,170.46,"CapPass","Cycle 5",5,3935,"416-21","Alloy 617",314626,"Plate"
-211.42,0.00558,"Qualified",,170.51,"CapPass","Cycle 5",5,3936,"416-21","Alloy 617",314626,"Plate"
-213.84,0.00553,"Qualified",,170.57,"CapPass","Cycle 5",5,3937,"416-21","Alloy 617",314626,"Plate"
-216.05,0.00548,"Qualified",,170.61,"CapPass","Cycle 5",5,3938,"416-21","Alloy 617",314626,"Plate"
-218.33,0.00543,"Qualified",,170.66,"CapPass","Cycle 5",5,3939,"416-21","Alloy 617",314626,"Plate"
-220.52,0.00538,"Qualified",,170.71,"CapPass","Cycle 5",5,3940,"416-21","Alloy 617",314626,"Plate"
-222.82,0.00532,"Qualified",,170.76,"CapPass","Cycle 5",5,3941,"416-21","Alloy 617",314626,"Plate"
-223.39,0.00531,"Qualified",,170.77,"CapPass","Cycle 5",5,3942,"416-21","Alloy 617",314626,"Plate"
-225.15,0.00527,"Qualified",,170.81,"CapPass","Cycle 5",5,3943,"416-21","Alloy 617",314626,"Plate"
-227.06,0.00522,"Qualified",,170.86,"CapPass","Cycle 5",5,3944,"416-21","Alloy 617",314626,"Plate"
-228.81,0.00517,"Qualified",,170.90,"CapPass","Cycle 5",5,3945,"416-21","Alloy 617",314626,"Plate"
-230.67,0.00512,"Qualified",,170.95,"CapPass","Cycle 5",5,3946,"416-21","Alloy 617",314626,"Plate"
-232.55,0.00507,"Qualified",,171.00,"CapPass","Cycle 5",5,3947,"416-21","Alloy 617",314626,"Plate"
-234.43,0.00502,"Qualified",,171.06,"CapPass","Cycle 5",5,3948,"416-21","Alloy 617",314626,"Plate"
-236.21,0.00497,"Qualified",,171.11,"CapPass","Cycle 5",5,3949,"416-21","Alloy 617",314626,"Plate"
-237.89,0.00492,"Qualified",,171.16,"CapPass","Cycle 5",5,3950,"416-21","Alloy 617",314626,"Plate"
-239.58,0.00487,"Qualified",,171.21,"CapPass","Cycle 5",5,3951,"416-21","Alloy 617",314626,"Plate"
-241.08,0.00482,"Qualified",,171.26,"CapPass","Cycle 5",5,3952,"416-21","Alloy 617",314626,"Plate"
-242.71,0.00477,"Qualified",,171.31,"CapPass","Cycle 5",5,3953,"416-21","Alloy 617",314626,"Plate"
-244.21,0.00472,"Qualified",,171.36,"CapPass","Cycle 5",5,3954,"416-21","Alloy 617",314626,"Plate"
-245.55,0.00467,"Qualified",,171.41,"CapPass","Cycle 5",5,3955,"416-21","Alloy 617",314626,"Plate"
-246.98,0.00462,"Qualified",,171.46,"CapPass","Cycle 5",5,3956,"416-21","Alloy 617",314626,"Plate"
-248.32,0.00457,"Qualified",,171.51,"CapPass","Cycle 5",5,3957,"416-21","Alloy 617",314626,"Plate"
-249.61,0.00452,"Qualified",,171.56,"CapPass","Cycle 5",5,3958,"416-21","Alloy 617",314626,"Plate"
-250.81,0.00447,"Qualified",,171.61,"CapPass","Cycle 5",5,3959,"416-21","Alloy 617",314626,"Plate"
-251.99,0.00441,"Qualified",,171.66,"CapPass","Cycle 5",5,3960,"416-21","Alloy 617",314626,"Plate"
-253.07,0.00436,"Qualified",,171.70,"CapPass","Cycle 5",5,3961,"416-21","Alloy 617",314626,"Plate"
-254.01,0.00431,"Qualified",,171.75,"CapPass","Cycle 5",5,3962,"416-21","Alloy 617",314626,"Plate"
-254.55,0.00428,"Qualified",,171.77,"CapPass","Cycle 5",5,3963,"416-21","Alloy 617",314626,"Plate"
-254.89,0.00426,"Qualified",,171.79,"CapPass","Cycle 5",5,3964,"416-21","Alloy 617",314626,"Plate"
-255.66,0.00421,"Qualified",,171.83,"CapPass","Cycle 5",5,3965,"416-21","Alloy 617",314626,"Plate"
-256.35,0.00416,"Qualified",,171.88,"CapPass","Cycle 5",5,3966,"416-21","Alloy 617",314626,"Plate"
-256.97,0.00411,"Qualified",,171.93,"CapPass","Cycle 5",5,3967,"416-21","Alloy 617",314626,"Plate"
-257.56,0.00406,"Qualified",,171.98,"CapPass","Cycle 5",5,3968,"416-21","Alloy 617",314626,"Plate"
-257.92,0.00401,"Qualified",,172.03,"CapPass","Cycle 5",5,3969,"416-21","Alloy 617",314626,"Plate"
-258.11,0.00396,"Qualified",,172.08,"CapPass","Cycle 5",5,3970,"416-21","Alloy 617",314626,"Plate"
-258.07,0.00391,"Qualified",,172.13,"CapPass","Cycle 5",5,3971,"416-21","Alloy 617",314626,"Plate"
-257.88,0.00386,"Qualified",,172.18,"CapPass","Cycle 5",5,3972,"416-21","Alloy 617",314626,"Plate"
-257.69,0.00381,"Qualified",,172.23,"CapPass","Cycle 5",5,3973,"416-21","Alloy 617",314626,"Plate"
-257.57,0.00376,"Qualified",,172.29,"CapPass","Cycle 5",5,3974,"416-21","Alloy 617",314626,"Plate"
-257.54,0.00371,"Qualified",,172.34,"CapPass","Cycle 5",5,3975,"416-21","Alloy 617",314626,"Plate"
-257.81,0.00366,"Qualified",,172.40,"CapPass","Cycle 5",5,3976,"416-21","Alloy 617",314626,"Plate"
-258.33,0.00361,"Qualified",,172.45,"CapPass","Cycle 5",5,3977,"416-21","Alloy 617",314626,"Plate"
-258.91,0.00356,"Qualified",,172.50,"CapPass","Cycle 5",5,3978,"416-21","Alloy 617",314626,"Plate"
-259.60,0.00350,"Qualified",,172.55,"CapPass","Cycle 5",5,3979,"416-21","Alloy 617",314626,"Plate"
-260.24,0.00345,"Qualified",,172.60,"CapPass","Cycle 5",5,3980,"416-21","Alloy 617",314626,"Plate"
-260.86,0.00340,"Qualified",,172.65,"CapPass","Cycle 5",5,3981,"416-21","Alloy 617",314626,"Plate"
-261.49,0.00335,"Qualified",,172.70,"CapPass","Cycle 5",5,3982,"416-21","Alloy 617",314626,"Plate"
-262.10,0.00330,"Qualified",,172.75,"CapPass","Cycle 5",5,3983,"416-21","Alloy 617",314626,"Plate"
-262.41,0.00328,"Qualified",,172.77,"CapPass","Cycle 5",5,3984,"416-21","Alloy 617",314626,"Plate"
-262.65,0.00325,"Qualified",,172.79,"CapPass","Cycle 5",5,3985,"416-21","Alloy 617",314626,"Plate"
-263.27,0.00320,"Qualified",,172.84,"CapPass","Cycle 5",5,3986,"416-21","Alloy 617",314626,"Plate"
-263.83,0.00315,"Qualified",,172.89,"CapPass","Cycle 5",5,3987,"416-21","Alloy 617",314626,"Plate"
-264.29,0.00310,"Qualified",,172.94,"CapPass","Cycle 5",5,3988,"416-21","Alloy 617",314626,"Plate"
-264.79,0.00305,"Qualified",,172.99,"CapPass","Cycle 5",5,3989,"416-21","Alloy 617",314626,"Plate"
-265.22,0.00300,"Qualified",,173.04,"CapPass","Cycle 5",5,3990,"416-21","Alloy 617",314626,"Plate"
-265.62,0.00295,"Qualified",,173.09,"CapPass","Cycle 5",5,3991,"416-21","Alloy 617",314626,"Plate"
-265.98,0.00290,"Qualified",,173.14,"CapPass","Cycle 5",5,3992,"416-21","Alloy 617",314626,"Plate"
-266.30,0.00285,"Qualified",,173.19,"CapPass","Cycle 5",5,3993,"416-21","Alloy 617",314626,"Plate"
-266.70,0.00280,"Qualified",,173.24,"CapPass","Cycle 5",5,3994,"416-21","Alloy 617",314626,"Plate"
-267.09,0.00275,"Qualified",,173.29,"CapPass","Cycle 5",5,3995,"416-21","Alloy 617",314626,"Plate"
-267.29,0.00270,"Qualified",,173.34,"CapPass","Cycle 5",5,3996,"416-21","Alloy 617",314626,"Plate"
-267.68,0.00265,"Qualified",,173.39,"CapPass","Cycle 5",5,3997,"416-21","Alloy 617",314626,"Plate"
-268.03,0.00260,"Qualified",,173.45,"CapPass","Cycle 5",5,3998,"416-21","Alloy 617",314626,"Plate"
-268.40,0.00255,"Qualified",,173.49,"CapPass","Cycle 5",5,3999,"416-21","Alloy 617",314626,"Plate"
-268.72,0.00250,"Qualified",,173.54,"CapPass","Cycle 5",5,4000,"416-21","Alloy 617",314626,"Plate"
-269.04,0.00245,"Qualified",,173.59,"CapPass","Cycle 5",5,4001,"416-21","Alloy 617",314626,"Plate"
-269.36,0.00240,"Qualified",,173.64,"CapPass","Cycle 5",5,4002,"416-21","Alloy 617",314626,"Plate"
-269.68,0.00234,"Qualified",,173.69,"CapPass","Cycle 5",5,4003,"416-21","Alloy 617",314626,"Plate"
-269.97,0.00229,"Qualified",,173.74,"CapPass","Cycle 5",5,4004,"416-21","Alloy 617",314626,"Plate"
-270.17,0.00226,"Qualified",,173.77,"CapPass","Cycle 5",5,4005,"416-21","Alloy 617",314626,"Plate"
-270.24,0.00224,"Qualified",,173.79,"CapPass","Cycle 5",5,4006,"416-21","Alloy 617",314626,"Plate"
-270.49,0.00219,"Qualified",,173.84,"CapPass","Cycle 5",5,4007,"416-21","Alloy 617",314626,"Plate"
-270.74,0.00214,"Qualified",,173.88,"CapPass","Cycle 5",5,4008,"416-21","Alloy 617",314626,"Plate"
-270.94,0.00209,"Qualified",,173.93,"CapPass","Cycle 5",5,4009,"416-21","Alloy 617",314626,"Plate"
-271.08,0.00204,"Qualified",,173.98,"CapPass","Cycle 5",5,4010,"416-21","Alloy 617",314626,"Plate"
-271.26,0.00199,"Qualified",,174.03,"CapPass","Cycle 5",5,4011,"416-21","Alloy 617",314626,"Plate"
-271.39,0.00194,"Qualified",,174.07,"CapPass","Cycle 5",5,4012,"416-21","Alloy 617",314626,"Plate"
-271.50,0.00189,"Qualified",,174.12,"CapPass","Cycle 5",5,4013,"416-21","Alloy 617",314626,"Plate"
-271.56,0.00184,"Qualified",,174.17,"CapPass","Cycle 5",5,4014,"416-21","Alloy 617",314626,"Plate"
-271.46,0.00179,"Qualified",,174.22,"CapPass","Cycle 5",5,4015,"416-21","Alloy 617",314626,"Plate"
-271.03,0.00174,"Qualified",,174.27,"CapPass","Cycle 5",5,4016,"416-21","Alloy 617",314626,"Plate"
-270.67,0.00169,"Qualified",,174.33,"CapPass","Cycle 5",5,4017,"416-21","Alloy 617",314626,"Plate"
-270.37,0.00164,"Qualified",,174.38,"CapPass","Cycle 5",5,4018,"416-21","Alloy 617",314626,"Plate"
-270.13,0.00159,"Qualified",,174.43,"CapPass","Cycle 5",5,4019,"416-21","Alloy 617",314626,"Plate"
-269.94,0.00154,"Qualified",,174.49,"CapPass","Cycle 5",5,4020,"416-21","Alloy 617",314626,"Plate"
-269.83,0.00149,"Qualified",,174.54,"CapPass","Cycle 5",5,4021,"416-21","Alloy 617",314626,"Plate"
-269.78,0.00143,"Qualified",,174.60,"CapPass","Cycle 5",5,4022,"416-21","Alloy 617",314626,"Plate"
-269.82,0.00138,"Qualified",,174.65,"CapPass","Cycle 5",5,4023,"416-21","Alloy 617",314626,"Plate"
-270.18,0.00133,"Qualified",,174.71,"CapPass","Cycle 5",5,4024,"416-21","Alloy 617",314626,"Plate"
-270.90,0.00128,"Qualified",,174.75,"CapPass","Cycle 5",5,4025,"416-21","Alloy 617",314626,"Plate"
-271.21,0.00127,"Qualified",,174.77,"CapPass","Cycle 5",5,4026,"416-21","Alloy 617",314626,"Plate"
-271.74,0.00123,"Qualified",,174.80,"CapPass","Cycle 5",5,4027,"416-21","Alloy 617",314626,"Plate"
-272.50,0.00118,"Qualified",,174.85,"CapPass","Cycle 5",5,4028,"416-21","Alloy 617",314626,"Plate"
-273.15,0.00113,"Qualified",,174.89,"CapPass","Cycle 5",5,4029,"416-21","Alloy 617",314626,"Plate"
-273.83,0.00108,"Qualified",,174.94,"CapPass","Cycle 5",5,4030,"416-21","Alloy 617",314626,"Plate"
-274.34,0.00103,"Qualified",,174.99,"CapPass","Cycle 5",5,4031,"416-21","Alloy 617",314626,"Plate"
-274.74,0.00098,"Qualified",,175.04,"CapPass","Cycle 5",5,4032,"416-21","Alloy 617",314626,"Plate"
-275.13,0.00093,"Qualified",,175.09,"CapPass","Cycle 5",5,4033,"416-21","Alloy 617",314626,"Plate"
-275.44,0.00088,"Qualified",,175.13,"CapPass","Cycle 5",5,4034,"416-21","Alloy 617",314626,"Plate"
-275.64,0.00083,"Qualified",,175.19,"CapPass","Cycle 5",5,4035,"416-21","Alloy 617",314626,"Plate"
-275.88,0.00078,"Qualified",,175.24,"CapPass","Cycle 5",5,4036,"416-21","Alloy 617",314626,"Plate"
-276.09,0.00073,"Qualified",,175.29,"CapPass","Cycle 5",5,4037,"416-21","Alloy 617",314626,"Plate"
-276.32,0.00068,"Qualified",,175.34,"CapPass","Cycle 5",5,4038,"416-21","Alloy 617",314626,"Plate"
-276.55,0.00063,"Qualified",,175.39,"CapPass","Cycle 5",5,4039,"416-21","Alloy 617",314626,"Plate"
-276.82,0.00058,"Qualified",,175.44,"CapPass","Cycle 5",5,4040,"416-21","Alloy 617",314626,"Plate"
-277.07,0.00053,"Qualified",,175.49,"CapPass","Cycle 5",5,4041,"416-21","Alloy 617",314626,"Plate"
-277.27,0.00048,"Qualified",,175.54,"CapPass","Cycle 5",5,4042,"416-21","Alloy 617",314626,"Plate"
-277.46,0.00043,"Qualified",,175.59,"CapPass","Cycle 5",5,4043,"416-21","Alloy 617",314626,"Plate"
-277.62,0.00038,"Qualified",,175.64,"CapPass","Cycle 5",5,4044,"416-21","Alloy 617",314626,"Plate"
-277.77,0.00033,"Qualified",,175.68,"CapPass","Cycle 5",5,4045,"416-21","Alloy 617",314626,"Plate"
-277.88,0.00027,"Qualified",,175.73,"CapPass","Cycle 5",5,4046,"416-21","Alloy 617",314626,"Plate"
-277.96,0.00024,"Qualified",,175.77,"CapPass","Cycle 5",5,4047,"416-21","Alloy 617",314626,"Plate"
-278.00,0.00022,"Qualified",,175.78,"CapPass","Cycle 5",5,4048,"416-21","Alloy 617",314626,"Plate"
-278.07,0.00017,"Qualified",,175.83,"CapPass","Cycle 5",5,4049,"416-21","Alloy 617",314626,"Plate"
-278.13,0.00012,"Qualified",,175.88,"CapPass","Cycle 5",5,4050,"416-21","Alloy 617",314626,"Plate"
-278.09,0.00007,"Qualified",,175.93,"CapPass","Cycle 5",5,4051,"416-21","Alloy 617",314626,"Plate"
-277.86,0.00002,"Qualified",,175.98,"CapPass","Cycle 5",5,4052,"416-21","Alloy 617",314626,"Plate"
-277.07,-0.00003,"Qualified",,176.03,"CapPass","Cycle 5",5,4053,"416-21","Alloy 617",314626,"Plate"
-276.67,-0.00008,"Qualified",,176.08,"CapPass","Cycle 5",5,4054,"416-21","Alloy 617",314626,"Plate"
-276.45,-0.00013,"Qualified",,176.13,"CapPass","Cycle 5",5,4055,"416-21","Alloy 617",314626,"Plate"
-276.35,-0.00018,"Qualified",,176.19,"CapPass","Cycle 5",5,4056,"416-21","Alloy 617",314626,"Plate"
-276.39,-0.00023,"Qualified",,176.24,"CapPass","Cycle 5",5,4057,"416-21","Alloy 617",314626,"Plate"
-276.48,-0.00028,"Qualified",,176.29,"CapPass","Cycle 5",5,4058,"416-21","Alloy 617",314626,"Plate"
-276.69,-0.00033,"Qualified",,176.34,"CapPass","Cycle 5",5,4059,"416-21","Alloy 617",314626,"Plate"
-276.95,-0.00038,"Qualified",,176.39,"CapPass","Cycle 5",5,4060,"416-21","Alloy 617",314626,"Plate"
-277.26,-0.00043,"Qualified",,176.44,"CapPass","Cycle 5",5,4061,"416-21","Alloy 617",314626,"Plate"
-277.60,-0.00048,"Qualified",,176.50,"CapPass","Cycle 5",5,4062,"416-21","Alloy 617",314626,"Plate"
-277.93,-0.00053,"Qualified",,176.55,"CapPass","Cycle 5",5,4063,"416-21","Alloy 617",314626,"Plate"
-278.17,-0.00058,"Qualified",,176.60,"CapPass","Cycle 5",5,4064,"416-21","Alloy 617",314626,"Plate"
-278.53,-0.00063,"Qualified",,176.65,"CapPass","Cycle 5",5,4065,"416-21","Alloy 617",314626,"Plate"
-279.25,-0.00068,"Qualified",,176.70,"CapPass","Cycle 5",5,4066,"416-21","Alloy 617",314626,"Plate"
-279.99,-0.00074,"Qualified",,176.75,"CapPass","Cycle 5",5,4067,"416-21","Alloy 617",314626,"Plate"
-280.30,-0.00076,"Qualified",,176.77,"CapPass","Cycle 5",5,4068,"416-21","Alloy 617",314626,"Plate"
-280.59,-0.00079,"Qualified",,176.79,"CapPass","Cycle 5",5,4069,"416-21","Alloy 617",314626,"Plate"
-281.16,-0.00084,"Qualified",,176.84,"CapPass","Cycle 5",5,4070,"416-21","Alloy 617",314626,"Plate"
-281.55,-0.00089,"Qualified",,176.89,"CapPass","Cycle 5",5,4071,"416-21","Alloy 617",314626,"Plate"
-281.86,-0.00094,"Qualified",,176.93,"CapPass","Cycle 5",5,4072,"416-21","Alloy 617",314626,"Plate"
-282.02,-0.00099,"Qualified",,176.98,"CapPass","Cycle 5",5,4073,"416-21","Alloy 617",314626,"Plate"
-282.04,-0.00104,"Qualified",,177.03,"CapPass","Cycle 5",5,4074,"416-21","Alloy 617",314626,"Plate"
-281.94,-0.00109,"Qualified",,177.08,"CapPass","Cycle 5",5,4075,"416-21","Alloy 617",314626,"Plate"
-281.70,-0.00114,"Qualified",,177.12,"CapPass","Cycle 5",5,4076,"416-21","Alloy 617",314626,"Plate"
-281.45,-0.00119,"Qualified",,177.17,"CapPass","Cycle 5",5,4077,"416-21","Alloy 617",314626,"Plate"
-281.20,-0.00124,"Qualified",,177.22,"CapPass","Cycle 5",5,4078,"416-21","Alloy 617",314626,"Plate"
-280.93,-0.00129,"Qualified",,177.28,"CapPass","Cycle 5",5,4079,"416-21","Alloy 617",314626,"Plate"
-280.70,-0.00134,"Qualified",,177.33,"CapPass","Cycle 5",5,4080,"416-21","Alloy 617",314626,"Plate"
-280.51,-0.00139,"Qualified",,177.38,"CapPass","Cycle 5",5,4081,"416-21","Alloy 617",314626,"Plate"
-280.44,-0.00144,"Qualified",,177.43,"CapPass","Cycle 5",5,4082,"416-21","Alloy 617",314626,"Plate"
-280.38,-0.00149,"Qualified",,177.48,"CapPass","Cycle 5",5,4083,"416-21","Alloy 617",314626,"Plate"
-280.40,-0.00154,"Qualified",,177.54,"CapPass","Cycle 5",5,4084,"416-21","Alloy 617",314626,"Plate"
-280.44,-0.00159,"Qualified",,177.59,"CapPass","Cycle 5",5,4085,"416-21","Alloy 617",314626,"Plate"
-280.50,-0.00164,"Qualified",,177.64,"CapPass","Cycle 5",5,4086,"416-21","Alloy 617",314626,"Plate"
-280.59,-0.00169,"Qualified",,177.69,"CapPass","Cycle 5",5,4087,"416-21","Alloy 617",314626,"Plate"
-280.71,-0.00174,"Qualified",,177.74,"CapPass","Cycle 5",5,4088,"416-21","Alloy 617",314626,"Plate"
-280.84,-0.00177,"Qualified",,177.77,"CapPass","Cycle 5",5,4089,"416-21","Alloy 617",314626,"Plate"
-280.91,-0.00179,"Qualified",,177.79,"CapPass","Cycle 5",5,4090,"416-21","Alloy 617",314626,"Plate"
-281.12,-0.00184,"Qualified",,177.85,"CapPass","Cycle 5",5,4091,"416-21","Alloy 617",314626,"Plate"
-281.39,-0.00190,"Qualified",,177.90,"CapPass","Cycle 5",5,4092,"416-21","Alloy 617",314626,"Plate"
-281.76,-0.00195,"Qualified",,177.95,"CapPass","Cycle 5",5,4093,"416-21","Alloy 617",314626,"Plate"
-282.14,-0.00200,"Qualified",,178.00,"CapPass","Cycle 5",5,4094,"416-21","Alloy 617",314626,"Plate"
-282.63,-0.00205,"Qualified",,178.05,"CapPass","Cycle 5",5,4095,"416-21","Alloy 617",314626,"Plate"
-283.06,-0.00210,"Qualified",,178.10,"CapPass","Cycle 5",5,4096,"416-21","Alloy 617",314626,"Plate"
-283.63,-0.00215,"Qualified",,178.15,"CapPass","Cycle 5",5,4097,"416-21","Alloy 617",314626,"Plate"
-284.18,-0.00220,"Qualified",,178.20,"CapPass","Cycle 5",5,4098,"416-21","Alloy 617",314626,"Plate"
-284.66,-0.00225,"Qualified",,178.25,"CapPass","Cycle 5",5,4099,"416-21","Alloy 617",314626,"Plate"
