Repository: js-molina/fatigue-A617

File: data/850C/Strain rate 0.001/2.0% strain/HTM_A19_Cycles_41611.csv (part 7 of 23)
"Stress Mpa","Strain","Qual State","Qual Exceptions","Elapsed Time Sec","Data State","Cycle Label","Cycle","Count","Sample","Alloy","Heat","Material_Form"
-289.32,-0.00679,"Qualified",,182.76,"CapPass","Cycle 5",5,4094,"416-11","Alloy 617",314626,"Plate"
-289.24,-0.00682,"Qualified",,182.79,"CapPass","Cycle 5",5,4095,"416-11","Alloy 617",314626,"Plate"
-289.24,-0.00684,"Qualified",,182.82,"CapPass","Cycle 5",5,4096,"416-11","Alloy 617",314626,"Plate"
-289.53,-0.00689,"Qualified",,182.87,"CapPass","Cycle 5",5,4097,"416-11","Alloy 617",314626,"Plate"
-289.96,-0.00694,"Qualified",,182.93,"CapPass","Cycle 5",5,4098,"416-11","Alloy 617",314626,"Plate"
-290.59,-0.00699,"Qualified",,182.98,"CapPass","Cycle 5",5,4099,"416-11","Alloy 617",314626,"Plate"
-291.30,-0.00704,"Qualified",,183.03,"CapPass","Cycle 5",5,4100,"416-11","Alloy 617",314626,"Plate"
-292.14,-0.00709,"Qualified",,183.08,"CapPass","Cycle 5",5,4101,"416-11","Alloy 617",314626,"Plate"
-293.01,-0.00715,"Qualified",,183.13,"CapPass","Cycle 5",5,4102,"416-11","Alloy 617",314626,"Plate"
-293.80,-0.00720,"Qualified",,183.18,"CapPass","Cycle 5",5,4103,"416-11","Alloy 617",314626,"Plate"
-294.54,-0.00725,"Qualified",,183.23,"CapPass","Cycle 5",5,4104,"416-11","Alloy 617",314626,"Plate"
-295.11,-0.00730,"Qualified",,183.28,"CapPass","Cycle 5",5,4105,"416-11","Alloy 617",314626,"Plate"
-295.64,-0.00735,"Qualified",,183.32,"CapPass","Cycle 5",5,4106,"416-11","Alloy 617",314626,"Plate"
-296.07,-0.00740,"Qualified",,183.37,"CapPass","Cycle 5",5,4107,"416-11","Alloy 617",314626,"Plate"
-296.39,-0.00745,"Qualified",,183.41,"CapPass","Cycle 5",5,4108,"416-11","Alloy 617",314626,"Plate"
-296.19,-0.00750,"Qualified",,183.46,"CapPass","Cycle 5",5,4109,"416-11","Alloy 617",314626,"Plate"
-295.79,-0.00755,"Qualified",,183.51,"CapPass","Cycle 5",5,4110,"416-11","Alloy 617",314626,"Plate"
-295.44,-0.00760,"Qualified",,183.56,"CapPass","Cycle 5",5,4111,"416-11","Alloy 617",314626,"Plate"
-295.08,-0.00765,"Qualified",,183.61,"CapPass","Cycle 5",5,4112,"416-11","Alloy 617",314626,"Plate"
-294.74,-0.00770,"Qualified",,183.66,"CapPass","Cycle 5",5,4113,"416-11","Alloy 617",314626,"Plate"
-294.35,-0.00775,"Qualified",,183.71,"CapPass","Cycle 5",5,4114,"416-11","Alloy 617",314626,"Plate"
-294.02,-0.00780,"Qualified",,183.76,"CapPass","Cycle 5",5,4115,"416-11","Alloy 617",314626,"Plate"
-293.87,-0.00783,"Qualified",,183.79,"CapPass","Cycle 5",5,4116,"416-11","Alloy 617",314626,"Plate"
-293.79,-0.00785,"Qualified",,183.81,"CapPass","Cycle 5",5,4117,"416-11","Alloy 617",314626,"Plate"
-293.60,-0.00790,"Qualified",,183.87,"CapPass","Cycle 5",5,4118,"416-11","Alloy 617",314626,"Plate"
-293.49,-0.00795,"Qualified",,183.92,"CapPass","Cycle 5",5,4119,"416-11","Alloy 617",314626,"Plate"
-293.40,-0.00800,"Qualified",,183.96,"CapPass","Cycle 5",5,4120,"416-11","Alloy 617",314626,"Plate"
-293.24,-0.00805,"Qualified",,184.01,"CapPass","Cycle 5",5,4121,"416-11","Alloy 617",314626,"Plate"
-293.02,-0.00810,"Qualified",,184.06,"CapPass","Cycle 5",5,4122,"416-11","Alloy 617",314626,"Plate"
-292.84,-0.00815,"Qualified",,184.11,"CapPass","Cycle 5",5,4123,"416-11","Alloy 617",314626,"Plate"
-292.64,-0.00821,"Qualified",,184.16,"CapPass","Cycle 5",5,4124,"416-11","Alloy 617",314626,"Plate"
-292.46,-0.00826,"Qualified",,184.22,"CapPass","Cycle 5",5,4125,"416-11","Alloy 617",314626,"Plate"
-292.37,-0.00831,"Qualified",,184.27,"CapPass","Cycle 5",5,4126,"416-11","Alloy 617",314626,"Plate"
-292.34,-0.00836,"Qualified",,184.32,"CapPass","Cycle 5",5,4127,"416-11","Alloy 617",314626,"Plate"
-292.36,-0.00841,"Qualified",,184.38,"CapPass","Cycle 5",5,4128,"416-11","Alloy 617",314626,"Plate"
-292.43,-0.00846,"Qualified",,184.43,"CapPass","Cycle 5",5,4129,"416-11","Alloy 617",314626,"Plate"
-292.55,-0.00851,"Qualified",,184.49,"CapPass","Cycle 5",5,4130,"416-11","Alloy 617",314626,"Plate"
-292.98,-0.00856,"Qualified",,184.54,"CapPass","Cycle 5",5,4131,"416-11","Alloy 617",314626,"Plate"
-293.65,-0.00861,"Qualified",,184.58,"CapPass","Cycle 5",5,4132,"416-11","Alloy 617",314626,"Plate"
-294.29,-0.00866,"Qualified",,184.63,"CapPass","Cycle 5",5,4133,"416-11","Alloy 617",314626,"Plate"
-294.85,-0.00871,"Qualified",,184.68,"CapPass","Cycle 5",5,4134,"416-11","Alloy 617",314626,"Plate"
-295.32,-0.00876,"Qualified",,184.73,"CapPass","Cycle 5",5,4135,"416-11","Alloy 617",314626,"Plate"
-295.74,-0.00881,"Qualified",,184.78,"CapPass","Cycle 5",5,4136,"416-11","Alloy 617",314626,"Plate"
-295.85,-0.00883,"Qualified",,184.79,"CapPass","Cycle 5",5,4137,"416-11","Alloy 617",314626,"Plate"
-296.12,-0.00886,"Qualified",,184.83,"CapPass","Cycle 5",5,4138,"416-11","Alloy 617",314626,"Plate"
-296.55,-0.00891,"Qualified",,184.88,"CapPass","Cycle 5",5,4139,"416-11","Alloy 617",314626,"Plate"
-296.91,-0.00896,"Qualified",,184.93,"CapPass","Cycle 5",5,4140,"416-11","Alloy 617",314626,"Plate"
-297.25,-0.00901,"Qualified",,184.98,"CapPass","Cycle 5",5,4141,"416-11","Alloy 617",314626,"Plate"
-297.51,-0.00906,"Qualified",,185.03,"CapPass","Cycle 5",5,4142,"416-11","Alloy 617",314626,"Plate"
-297.71,-0.00912,"Qualified",,185.08,"CapPass","Cycle 5",5,4143,"416-11","Alloy 617",314626,"Plate"
-297.90,-0.00917,"Qualified",,185.12,"CapPass","Cycle 5",5,4144,"416-11","Alloy 617",314626,"Plate"
-298.02,-0.00922,"Qualified",,185.17,"CapPass","Cycle 5",5,4145,"416-11","Alloy 617",314626,"Plate"
-298.10,-0.00927,"Qualified",,185.22,"CapPass","Cycle 5",5,4146,"416-11","Alloy 617",314626,"Plate"
-298.10,-0.00932,"Qualified",,185.27,"CapPass","Cycle 5",5,4147,"416-11","Alloy 617",314626,"Plate"
-298.04,-0.00937,"Qualified",,185.31,"CapPass","Cycle 5",5,4148,"416-11","Alloy 617",314626,"Plate"
-297.83,-0.00942,"Qualified",,185.37,"CapPass","Cycle 5",5,4149,"416-11","Alloy 617",314626,"Plate"
-297.56,-0.00947,"Qualified",,185.42,"CapPass","Cycle 5",5,4150,"416-11","Alloy 617",314626,"Plate"
-297.36,-0.00952,"Qualified",,185.47,"CapPass","Cycle 5",5,4151,"416-11","Alloy 617",314626,"Plate"
-297.14,-0.00957,"Qualified",,185.52,"CapPass","Cycle 5",5,4152,"416-11","Alloy 617",314626,"Plate"
-296.93,-0.00962,"Qualified",,185.58,"CapPass","Cycle 5",5,4153,"416-11","Alloy 617",314626,"Plate"
-296.80,-0.00967,"Qualified",,185.63,"CapPass","Cycle 5",5,4154,"416-11","Alloy 617",314626,"Plate"
-296.73,-0.00972,"Qualified",,185.69,"CapPass","Cycle 5",5,4155,"416-11","Alloy 617",314626,"Plate"
-296.65,-0.00977,"Qualified",,185.74,"CapPass","Cycle 5",5,4156,"416-11","Alloy 617",314626,"Plate"
-296.62,-0.00982,"Qualified",,185.79,"CapPass","Cycle 5",5,4157,"416-11","Alloy 617",314626,"Plate"
-296.59,-0.00983,"Qualified",,185.79,"CapPass","Cycle 5",5,4158,"416-11","Alloy 617",314626,"Plate"
-296.61,-0.00987,"Qualified",,185.84,"CapPass","Cycle 5",5,4159,"416-11","Alloy 617",314626,"Plate"
-296.69,-0.00992,"Qualified",,185.89,"CapPass","Cycle 5",5,4160,"416-11","Alloy 617",314626,"Plate"
-296.19,-0.00997,"Qualified",,185.94,"CapPass","Cycle 5",5,4161,"416-11","Alloy 617",314626,"Plate"
-258.03,-0.00992,"Qualified",,186.14,"CapPass","Cycle 5",5,4162,"416-11","Alloy 617",314626,"Plate"
-246.63,-0.00987,"Qualified",,186.19,"CapPass","Cycle 5",5,4163,"416-11","Alloy 617",314626,"Plate"
-236.57,-0.00982,"Qualified",,186.24,"CapPass","Cycle 5",5,4164,"416-11","Alloy 617",314626,"Plate"
-226.71,-0.00977,"Qualified",,186.28,"CapPass","Cycle 5",5,4165,"416-11","Alloy 617",314626,"Plate"
-217.28,-0.00972,"Qualified",,186.33,"CapPass","Cycle 5",5,4166,"416-11","Alloy 617",314626,"Plate"
-208.40,-0.00967,"Qualified",,186.38,"CapPass","Cycle 5",5,4167,"416-11","Alloy 617",314626,"Plate"
-200.22,-0.00962,"Qualified",,186.42,"CapPass","Cycle 5",5,4168,"416-11","Alloy 617",314626,"Plate"
-191.69,-0.00957,"Qualified",,186.47,"CapPass","Cycle 5",5,4169,"416-11","Alloy 617",314626,"Plate"
-183.14,-0.00952,"Qualified",,186.53,"CapPass","Cycle 5",5,4170,"416-11","Alloy 617",314626,"Plate"
-174.76,-0.00947,"Qualified",,186.58,"CapPass","Cycle 5",5,4171,"416-11","Alloy 617",314626,"Plate"
-165.63,-0.00942,"Qualified",,186.64,"CapPass","Cycle 5",5,4172,"416-11","Alloy 617",314626,"Plate"
-157.82,-0.00937,"Qualified",,186.69,"CapPass","Cycle 5",5,4173,"416-11","Alloy 617",314626,"Plate"
-150.27,-0.00932,"Qualified",,186.75,"CapPass","Cycle 5",5,4174,"416-11","Alloy 617",314626,"Plate"
-143.57,-0.00927,"Qualified",,186.79,"CapPass","Cycle 5",5,4175,"416-11","Alloy 617",314626,"Plate"
-142.78,-0.00927,"Qualified",,186.80,"CapPass","Cycle 5",5,4176,"416-11","Alloy 617",314626,"Plate"
-134.93,-0.00922,"Qualified",,186.86,"CapPass","Cycle 5",5,4177,"416-11","Alloy 617",314626,"Plate"
-126.62,-0.00917,"Qualified",,186.92,"CapPass","Cycle 5",5,4178,"416-11","Alloy 617",314626,"Plate"
-119.34,-0.00912,"Qualified",,186.97,"CapPass","Cycle 5",5,4179,"416-11","Alloy 617",314626,"Plate"
-112.25,-0.00906,"Qualified",,187.02,"CapPass","Cycle 5",5,4180,"416-11","Alloy 617",314626,"Plate"
-105.09,-0.00901,"Qualified",,187.07,"CapPass","Cycle 5",5,4181,"416-11","Alloy 617",314626,"Plate"
-97.95,-0.00896,"Qualified",,187.13,"CapPass","Cycle 5",5,4182,"416-11","Alloy 617",314626,"Plate"
-90.53,-0.00891,"Qualified",,187.18,"CapPass","Cycle 5",5,4183,"416-11","Alloy 617",314626,"Plate"
-82.98,-0.00886,"Qualified",,187.24,"CapPass","Cycle 5",5,4184,"416-11","Alloy 617",314626,"Plate"
-76.12,-0.00881,"Qualified",,187.29,"CapPass","Cycle 5",5,4185,"416-11","Alloy 617",314626,"Plate"
-69.03,-0.00876,"Qualified",,187.34,"CapPass","Cycle 5",5,4186,"416-11","Alloy 617",314626,"Plate"
-62.26,-0.00871,"Qualified",,187.40,"CapPass","Cycle 5",5,4187,"416-11","Alloy 617",314626,"Plate"
-55.90,-0.00866,"Qualified",,187.45,"CapPass","Cycle 5",5,4188,"416-11","Alloy 617",314626,"Plate"
-49.40,-0.00861,"Qualified",,187.50,"CapPass","Cycle 5",5,4189,"416-11","Alloy 617",314626,"Plate"
-42.94,-0.00856,"Qualified",,187.55,"CapPass","Cycle 5",5,4190,"416-11","Alloy 617",314626,"Plate"
-36.35,-0.00851,"Qualified",,187.61,"CapPass","Cycle 5",5,4191,"416-11","Alloy 617",314626,"Plate"
-29.96,-0.00846,"Qualified",,187.66,"CapPass","Cycle 5",5,4192,"416-11","Alloy 617",314626,"Plate"
-24.06,-0.00841,"Qualified",,187.71,"CapPass","Cycle 5",5,4193,"416-11","Alloy 617",314626,"Plate"
-17.48,-0.00836,"Qualified",,187.77,"CapPass","Cycle 5",5,4194,"416-11","Alloy 617",314626,"Plate"
-14.53,-0.00833,"Qualified",,187.79,"CapPass","Cycle 5",5,4195,"416-11","Alloy 617",314626,"Plate"
-11.44,-0.00831,"Qualified",,187.82,"CapPass","Cycle 5",5,4196,"416-11","Alloy 617",314626,"Plate"
-5.37,-0.00826,"Qualified",,187.87,"CapPass","Cycle 5",5,4197,"416-11","Alloy 617",314626,"Plate"
0.97,-0.00821,"Qualified",,187.93,"CapPass","Cycle 5",5,4198,"416-11","Alloy 617",314626,"Plate"
7.03,-0.00816,"Qualified",,187.98,"CapPass","Cycle 5",5,4199,"416-11","Alloy 617",314626,"Plate"
13.57,-0.00811,"Qualified",,188.04,"CapPass","Cycle 5",5,4200,"416-11","Alloy 617",314626,"Plate"
20.07,-0.00806,"Qualified",,188.09,"CapPass","Cycle 5",5,4201,"416-11","Alloy 617",314626,"Plate"
26.61,-0.00801,"Qualified",,188.15,"CapPass","Cycle 5",5,4202,"416-11","Alloy 617",314626,"Plate"
32.42,-0.00795,"Qualified",,188.20,"CapPass","Cycle 5",5,4203,"416-11","Alloy 617",314626,"Plate"
35.49,-0.00790,"Qualified",,188.26,"CapPass","Cycle 5",5,4204,"416-11","Alloy 617",314626,"Plate"
44.49,-0.00785,"Qualified",,188.40,"CapPass","Cycle 5",5,4205,"416-11","Alloy 617",314626,"Plate"
51.94,-0.00780,"Qualified",,188.43,"CapPass","Cycle 5",5,4206,"416-11","Alloy 617",314626,"Plate"
57.65,-0.00775,"Qualified",,188.46,"CapPass","Cycle 5",5,4207,"416-11","Alloy 617",314626,"Plate"
62.94,-0.00770,"Qualified",,188.49,"CapPass","Cycle 5",5,4208,"416-11","Alloy 617",314626,"Plate"
68.11,-0.00765,"Qualified",,188.53,"CapPass","Cycle 5",5,4209,"416-11","Alloy 617",314626,"Plate"
72.95,-0.00760,"Qualified",,188.58,"CapPass","Cycle 5",5,4210,"416-11","Alloy 617",314626,"Plate"
77.38,-0.00755,"Qualified",,188.63,"CapPass","Cycle 5",5,4211,"416-11","Alloy 617",314626,"Plate"
81.85,-0.00750,"Qualified",,188.69,"CapPass","Cycle 5",5,4212,"416-11","Alloy 617",314626,"Plate"
85.99,-0.00745,"Qualified",,188.75,"CapPass","Cycle 5",5,4213,"416-11","Alloy 617",314626,"Plate"
89.36,-0.00741,"Qualified",,188.79,"CapPass","Cycle 5",5,4214,"416-11","Alloy 617",314626,"Plate"
89.91,-0.00740,"Qualified",,188.80,"CapPass","Cycle 5",5,4215,"416-11","Alloy 617",314626,"Plate"
94.03,-0.00735,"Qualified",,188.86,"CapPass","Cycle 5",5,4216,"416-11","Alloy 617",314626,"Plate"
98.09,-0.00730,"Qualified",,188.91,"CapPass","Cycle 5",5,4217,"416-11","Alloy 617",314626,"Plate"
102.52,-0.00725,"Qualified",,188.97,"CapPass","Cycle 5",5,4218,"416-11","Alloy 617",314626,"Plate"
107.41,-0.00720,"Qualified",,189.04,"CapPass","Cycle 5",5,4219,"416-11","Alloy 617",314626,"Plate"
112.60,-0.00715,"Qualified",,189.10,"CapPass","Cycle 5",5,4220,"416-11","Alloy 617",314626,"Plate"
117.68,-0.00710,"Qualified",,189.16,"CapPass","Cycle 5",5,4221,"416-11","Alloy 617",314626,"Plate"
122.82,-0.00705,"Qualified",,189.21,"CapPass","Cycle 5",5,4222,"416-11","Alloy 617",314626,"Plate"
127.76,-0.00700,"Qualified",,189.27,"CapPass","Cycle 5",5,4223,"416-11","Alloy 617",314626,"Plate"
132.55,-0.00695,"Qualified",,189.32,"CapPass","Cycle 5",5,4224,"416-11","Alloy 617",314626,"Plate"
137.91,-0.00690,"Qualified",,189.36,"CapPass","Cycle 5",5,4225,"416-11","Alloy 617",314626,"Plate"
143.22,-0.00685,"Qualified",,189.40,"CapPass","Cycle 5",5,4226,"416-11","Alloy 617",314626,"Plate"
148.15,-0.00680,"Qualified",,189.44,"CapPass","Cycle 5",5,4227,"416-11","Alloy 617",314626,"Plate"
152.67,-0.00674,"Qualified",,189.48,"CapPass","Cycle 5",5,4228,"416-11","Alloy 617",314626,"Plate"
157.24,-0.00669,"Qualified",,189.51,"CapPass","Cycle 5",5,4229,"416-11","Alloy 617",314626,"Plate"
161.47,-0.00664,"Qualified",,189.55,"CapPass","Cycle 5",5,4230,"416-11","Alloy 617",314626,"Plate"
165.56,-0.00659,"Qualified",,189.59,"CapPass","Cycle 5",5,4231,"416-11","Alloy 617",314626,"Plate"
169.49,-0.00654,"Qualified",,189.63,"CapPass","Cycle 5",5,4232,"416-11","Alloy 617",314626,"Plate"
173.34,-0.00649,"Qualified",,189.67,"CapPass","Cycle 5",5,4233,"416-11","Alloy 617",314626,"Plate"
177.30,-0.00644,"Qualified",,189.71,"CapPass","Cycle 5",5,4234,"416-11","Alloy 617",314626,"Plate"
181.21,-0.00639,"Qualified",,189.76,"CapPass","Cycle 5",5,4235,"416-11","Alloy 617",314626,"Plate"
183.70,-0.00636,"Qualified",,189.79,"CapPass","Cycle 5",5,4236,"416-11","Alloy 617",314626,"Plate"
185.06,-0.00634,"Qualified",,189.81,"CapPass","Cycle 5",5,4237,"416-11","Alloy 617",314626,"Plate"
188.72,-0.00629,"Qualified",,189.86,"CapPass","Cycle 5",5,4238,"416-11","Alloy 617",314626,"Plate"
192.26,-0.00624,"Qualified",,189.90,"CapPass","Cycle 5",5,4239,"416-11","Alloy 617",314626,"Plate"
195.88,-0.00619,"Qualified",,189.95,"CapPass","Cycle 5",5,4240,"416-11","Alloy 617",314626,"Plate"
199.20,-0.00614,"Qualified",,190.00,"CapPass","Cycle 5",5,4241,"416-11","Alloy 617",314626,"Plate"
202.45,-0.00609,"Qualified",,190.05,"CapPass","Cycle 5",5,4242,"416-11","Alloy 617",314626,"Plate"
205.57,-0.00604,"Qualified",,190.09,"CapPass","Cycle 5",5,4243,"416-11","Alloy 617",314626,"Plate"
208.62,-0.00599,"Qualified",,190.14,"CapPass","Cycle 5",5,4244,"416-11","Alloy 617",314626,"Plate"
211.51,-0.00594,"Qualified",,190.19,"CapPass","Cycle 5",5,4245,"416-11","Alloy 617",314626,"Plate"
214.46,-0.00589,"Qualified",,190.24,"CapPass","Cycle 5",5,4246,"416-11","Alloy 617",314626,"Plate"
217.35,-0.00584,"Qualified",,190.29,"CapPass","Cycle 5",5,4247,"416-11","Alloy 617",314626,"Plate"
220.00,-0.00579,"Qualified",,190.34,"CapPass","Cycle 5",5,4248,"416-11","Alloy 617",314626,"Plate"
222.24,-0.00574,"Qualified",,190.38,"CapPass","Cycle 5",5,4249,"416-11","Alloy 617",314626,"Plate"
224.42,-0.00568,"Qualified",,190.43,"CapPass","Cycle 5",5,4250,"416-11","Alloy 617",314626,"Plate"
226.84,-0.00563,"Qualified",,190.48,"CapPass","Cycle 5",5,4251,"416-11","Alloy 617",314626,"Plate"
229.11,-0.00558,"Qualified",,190.53,"CapPass","Cycle 5",5,4252,"416-11","Alloy 617",314626,"Plate"
231.29,-0.00553,"Qualified",,190.58,"CapPass","Cycle 5",5,4253,"416-11","Alloy 617",314626,"Plate"
233.39,-0.00548,"Qualified",,190.63,"CapPass","Cycle 5",5,4254,"416-11","Alloy 617",314626,"Plate"
235.45,-0.00543,"Qualified",,190.68,"CapPass","Cycle 5",5,4255,"416-11","Alloy 617",314626,"Plate"
237.66,-0.00538,"Qualified",,190.73,"CapPass","Cycle 5",5,4256,"416-11","Alloy 617",314626,"Plate"
239.67,-0.00533,"Qualified",,190.78,"CapPass","Cycle 5",5,4257,"416-11","Alloy 617",314626,"Plate"
240.12,-0.00532,"Qualified",,190.79,"CapPass","Cycle 5",5,4258,"416-11","Alloy 617",314626,"Plate"
241.50,-0.00528,"Qualified",,190.83,"CapPass","Cycle 5",5,4259,"416-11","Alloy 617",314626,"Plate"
243.24,-0.00523,"Qualified",,190.88,"CapPass","Cycle 5",5,4260,"416-11","Alloy 617",314626,"Plate"
244.97,-0.00518,"Qualified",,190.93,"CapPass","Cycle 5",5,4261,"416-11","Alloy 617",314626,"Plate"
246.57,-0.00513,"Qualified",,190.98,"CapPass","Cycle 5",5,4262,"416-11","Alloy 617",314626,"Plate"
248.26,-0.00508,"Qualified",,191.03,"CapPass","Cycle 5",5,4263,"416-11","Alloy 617",314626,"Plate"
249.81,-0.00503,"Qualified",,191.08,"CapPass","Cycle 5",5,4264,"416-11","Alloy 617",314626,"Plate"
251.09,-0.00498,"Qualified",,191.12,"CapPass","Cycle 5",5,4265,"416-11","Alloy 617",314626,"Plate"
252.28,-0.00493,"Qualified",,191.17,"CapPass","Cycle 5",5,4266,"416-11","Alloy 617",314626,"Plate"
253.42,-0.00488,"Qualified",,191.22,"CapPass","Cycle 5",5,4267,"416-11","Alloy 617",314626,"Plate"
254.48,-0.00483,"Qualified",,191.27,"CapPass","Cycle 5",5,4268,"416-11","Alloy 617",314626,"Plate"
255.24,-0.00478,"Qualified",,191.32,"CapPass","Cycle 5",5,4269,"416-11","Alloy 617",314626,"Plate"
256.18,-0.00473,"Qualified",,191.37,"CapPass","Cycle 5",5,4270,"416-11","Alloy 617",314626,"Plate"
257.15,-0.00468,"Qualified",,191.42,"CapPass","Cycle 5",5,4271,"416-11","Alloy 617",314626,"Plate"
257.99,-0.00462,"Qualified",,191.46,"CapPass","Cycle 5",5,4272,"416-11","Alloy 617",314626,"Plate"
258.79,-0.00457,"Qualified",,191.51,"CapPass","Cycle 5",5,4273,"416-11","Alloy 617",314626,"Plate"
259.49,-0.00452,"Qualified",,191.56,"CapPass","Cycle 5",5,4274,"416-11","Alloy 617",314626,"Plate"
260.15,-0.00447,"Qualified",,191.61,"CapPass","Cycle 5",5,4275,"416-11","Alloy 617",314626,"Plate"
260.67,-0.00442,"Qualified",,191.66,"CapPass","Cycle 5",5,4276,"416-11","Alloy 617",314626,"Plate"
260.31,-0.00437,"Qualified",,191.70,"CapPass","Cycle 5",5,4277,"416-11","Alloy 617",314626,"Plate"
260.72,-0.00432,"Qualified",,191.76,"CapPass","Cycle 5",5,4278,"416-11","Alloy 617",314626,"Plate"
260.95,-0.00429,"Qualified",,191.79,"CapPass","Cycle 5",5,4279,"416-11","Alloy 617",314626,"Plate"
261.14,-0.00427,"Qualified",,191.81,"CapPass","Cycle 5",5,4280,"416-11","Alloy 617",314626,"Plate"
261.77,-0.00422,"Qualified",,191.87,"CapPass","Cycle 5",5,4281,"416-11","Alloy 617",314626,"Plate"
262.61,-0.00417,"Qualified",,191.92,"CapPass","Cycle 5",5,4282,"416-11","Alloy 617",314626,"Plate"
263.54,-0.00412,"Qualified",,191.97,"CapPass","Cycle 5",5,4283,"416-11","Alloy 617",314626,"Plate"
264.50,-0.00407,"Qualified",,192.02,"CapPass","Cycle 5",5,4284,"416-11","Alloy 617",314626,"Plate"
265.31,-0.00402,"Qualified",,192.06,"CapPass","Cycle 5",5,4285,"416-11","Alloy 617",314626,"Plate"
265.82,-0.00397,"Qualified",,192.11,"CapPass","Cycle 5",5,4286,"416-11","Alloy 617",314626,"Plate"
266.21,-0.00392,"Qualified",,192.16,"CapPass","Cycle 5",5,4287,"416-11","Alloy 617",314626,"Plate"
266.64,-0.00387,"Qualified",,192.21,"CapPass","Cycle 5",5,4288,"416-11","Alloy 617",314626,"Plate"
267.20,-0.00382,"Qualified",,192.26,"CapPass","Cycle 5",5,4289,"416-11","Alloy 617",314626,"Plate"
267.63,-0.00377,"Qualified",,192.31,"CapPass","Cycle 5",5,4290,"416-11","Alloy 617",314626,"Plate"
268.03,-0.00372,"Qualified",,192.36,"CapPass","Cycle 5",5,4291,"416-11","Alloy 617",314626,"Plate"
268.31,-0.00367,"Qualified",,192.40,"CapPass","Cycle 5",5,4292,"416-11","Alloy 617",314626,"Plate"
268.38,-0.00361,"Qualified",,192.45,"CapPass","Cycle 5",5,4293,"416-11","Alloy 617",314626,"Plate"
268.24,-0.00356,"Qualified",,192.50,"CapPass","Cycle 5",5,4294,"416-11","Alloy 617",314626,"Plate"
268.12,-0.00351,"Qualified",,192.55,"CapPass","Cycle 5",5,4295,"416-11","Alloy 617",314626,"Plate"
268.26,-0.00346,"Qualified",,192.60,"CapPass","Cycle 5",5,4296,"416-11","Alloy 617",314626,"Plate"
268.58,-0.00341,"Qualified",,192.65,"CapPass","Cycle 5",5,4297,"416-11","Alloy 617",314626,"Plate"
268.80,-0.00336,"Qualified",,192.70,"CapPass","Cycle 5",5,4298,"416-11","Alloy 617",314626,"Plate"
268.94,-0.00331,"Qualified",,192.75,"CapPass","Cycle 5",5,4299,"416-11","Alloy 617",314626,"Plate"
269.13,-0.00327,"Qualified",,192.79,"CapPass","Cycle 5",5,4300,"416-11","Alloy 617",314626,"Plate"
269.16,-0.00326,"Qualified",,192.80,"CapPass","Cycle 5",5,4301,"416-11","Alloy 617",314626,"Plate"
269.56,-0.00321,"Qualified",,192.85,"CapPass","Cycle 5",5,4302,"416-11","Alloy 617",314626,"Plate"
269.87,-0.00316,"Qualified",,192.90,"CapPass","Cycle 5",5,4303,"416-11","Alloy 617",314626,"Plate"
270.13,-0.00311,"Qualified",,192.95,"CapPass","Cycle 5",5,4304,"416-11","Alloy 617",314626,"Plate"
270.39,-0.00306,"Qualified",,193.00,"CapPass","Cycle 5",5,4305,"416-11","Alloy 617",314626,"Plate"
270.70,-0.00301,"Qualified",,193.05,"CapPass","Cycle 5",5,4306,"416-11","Alloy 617",314626,"Plate"
270.98,-0.00296,"Qualified",,193.10,"CapPass","Cycle 5",5,4307,"416-11","Alloy 617",314626,"Plate"
271.08,-0.00291,"Qualified",,193.15,"CapPass","Cycle 5",5,4308,"416-11","Alloy 617",314626,"Plate"
271.17,-0.00286,"Qualified",,193.20,"CapPass","Cycle 5",5,4309,"416-11","Alloy 617",314626,"Plate"
271.33,-0.00281,"Qualified",,193.25,"CapPass","Cycle 5",5,4310,"416-11","Alloy 617",314626,"Plate"
271.40,-0.00276,"Qualified",,193.30,"CapPass","Cycle 5",5,4311,"416-11","Alloy 617",314626,"Plate"
271.49,-0.00271,"Qualified",,193.35,"CapPass","Cycle 5",5,4312,"416-11","Alloy 617",314626,"Plate"
271.78,-0.00266,"Qualified",,193.40,"CapPass","Cycle 5",5,4313,"416-11","Alloy 617",314626,"Plate"
271.60,-0.00260,"Qualified",,193.45,"CapPass","Cycle 5",5,4314,"416-11","Alloy 617",314626,"Plate"
271.44,-0.00255,"Qualified",,193.49,"CapPass","Cycle 5",5,4315,"416-11","Alloy 617",314626,"Plate"
271.25,-0.00250,"Qualified",,193.54,"CapPass","Cycle 5",5,4316,"416-11","Alloy 617",314626,"Plate"
271.08,-0.00245,"Qualified",,193.60,"CapPass","Cycle 5",5,4317,"416-11","Alloy 617",314626,"Plate"
271.02,-0.00240,"Qualified",,193.65,"CapPass","Cycle 5",5,4318,"416-11","Alloy 617",314626,"Plate"
271.08,-0.00235,"Qualified",,193.70,"CapPass","Cycle 5",5,4319,"416-11","Alloy 617",314626,"Plate"
271.22,-0.00230,"Qualified",,193.75,"CapPass","Cycle 5",5,4320,"416-11","Alloy 617",314626,"Plate"
271.26,-0.00225,"Qualified",,193.79,"CapPass","Cycle 5",5,4321,"416-11","Alloy 617",314626,"Plate"
271.25,-0.00225,"Qualified",,193.80,"CapPass","Cycle 5",5,4322,"416-11","Alloy 617",314626,"Plate"
271.26,-0.00220,"Qualified",,193.85,"CapPass","Cycle 5",5,4323,"416-11","Alloy 617",314626,"Plate"
271.42,-0.00215,"Qualified",,193.90,"CapPass","Cycle 5",5,4324,"416-11","Alloy 617",314626,"Plate"
271.68,-0.00210,"Qualified",,193.95,"CapPass","Cycle 5",5,4325,"416-11","Alloy 617",314626,"Plate"
272.03,-0.00205,"Qualified",,194.00,"CapPass","Cycle 5",5,4326,"416-11","Alloy 617",314626,"Plate"
272.41,-0.00200,"Qualified",,194.05,"CapPass","Cycle 5",5,4327,"416-11","Alloy 617",314626,"Plate"
272.62,-0.00195,"Qualified",,194.09,"CapPass","Cycle 5",5,4328,"416-11","Alloy 617",314626,"Plate"
272.56,-0.00190,"Qualified",,194.14,"CapPass","Cycle 5",5,4329,"416-11","Alloy 617",314626,"Plate"
272.53,-0.00185,"Qualified",,194.20,"CapPass","Cycle 5",5,4330,"416-11","Alloy 617",314626,"Plate"
272.51,-0.00180,"Qualified",,194.25,"CapPass","Cycle 5",5,4331,"416-11","Alloy 617",314626,"Plate"
272.55,-0.00175,"Qualified",,194.30,"CapPass","Cycle 5",5,4332,"416-11","Alloy 617",314626,"Plate"
272.66,-0.00170,"Qualified",,194.35,"CapPass","Cycle 5",5,4333,"416-11","Alloy 617",314626,"Plate"
272.91,-0.00165,"Qualified",,194.40,"CapPass","Cycle 5",5,4334,"416-11","Alloy 617",314626,"Plate"
273.24,-0.00159,"Qualified",,194.45,"CapPass","Cycle 5",5,4335,"416-11","Alloy 617",314626,"Plate"
273.39,-0.00154,"Qualified",,194.50,"CapPass","Cycle 5",5,4336,"416-11","Alloy 617",314626,"Plate"
273.42,-0.00149,"Qualified",,194.55,"CapPass","Cycle 5",5,4337,"416-11","Alloy 617",314626,"Plate"
273.47,-0.00144,"Qualified",,194.60,"CapPass","Cycle 5",5,4338,"416-11","Alloy 617",314626,"Plate"
273.71,-0.00139,"Qualified",,194.66,"CapPass","Cycle 5",5,4339,"416-11","Alloy 617",314626,"Plate"
274.12,-0.00134,"Qualified",,194.70,"CapPass","Cycle 5",5,4340,"416-11","Alloy 617",314626,"Plate"
274.42,-0.00129,"Qualified",,194.75,"CapPass","Cycle 5",5,4341,"416-11","Alloy 617",314626,"Plate"
274.68,-0.00125,"Qualified",,194.79,"CapPass","Cycle 5",5,4342,"416-11","Alloy 617",314626,"Plate"
274.65,-0.00124,"Qualified",,194.80,"CapPass","Cycle 5",5,4343,"416-11","Alloy 617",314626,"Plate"
274.81,-0.00119,"Qualified",,194.85,"CapPass","Cycle 5",5,4344,"416-11","Alloy 617",314626,"Plate"
274.81,-0.00114,"Qualified",,194.89,"CapPass","Cycle 5",5,4345,"416-11","Alloy 617",314626,"Plate"
274.62,-0.00109,"Qualified",,194.94,"CapPass","Cycle 5",5,4346,"416-11","Alloy 617",314626,"Plate"
274.40,-0.00104,"Qualified",,194.99,"CapPass","Cycle 5",5,4347,"416-11","Alloy 617",314626,"Plate"
274.24,-0.00099,"Qualified",,195.04,"CapPass","Cycle 5",5,4348,"416-11","Alloy 617",314626,"Plate"
274.12,-0.00094,"Qualified",,195.09,"CapPass","Cycle 5",5,4349,"416-11","Alloy 617",314626,"Plate"
274.10,-0.00089,"Qualified",,195.14,"CapPass","Cycle 5",5,4350,"416-11","Alloy 617",314626,"Plate"
273.94,-0.00084,"Qualified",,195.19,"CapPass","Cycle 5",5,4351,"416-11","Alloy 617",314626,"Plate"
273.72,-0.00079,"Qualified",,195.24,"CapPass","Cycle 5",5,4352,"416-11","Alloy 617",314626,"Plate"
273.54,-0.00074,"Qualified",,195.29,"CapPass","Cycle 5",5,4353,"416-11","Alloy 617",314626,"Plate"
273.53,-0.00069,"Qualified",,195.35,"CapPass","Cycle 5",5,4354,"416-11","Alloy 617",314626,"Plate"
273.65,-0.00064,"Qualified",,195.40,"CapPass","Cycle 5",5,4355,"416-11","Alloy 617",314626,"Plate"
273.71,-0.00059,"Qualified",,195.44,"CapPass","Cycle 5",5,4356,"416-11","Alloy 617",314626,"Plate"
273.76,-0.00054,"Qualified",,195.49,"CapPass","Cycle 5",5,4357,"416-11","Alloy 617",314626,"Plate"
273.68,-0.00048,"Qualified",,195.54,"CapPass","Cycle 5",5,4358,"416-11","Alloy 617",314626,"Plate"
273.54,-0.00043,"Qualified",,195.59,"CapPass","Cycle 5",5,4359,"416-11","Alloy 617",314626,"Plate"
273.65,-0.00038,"Qualified",,195.65,"CapPass","Cycle 5",5,4360,"416-11","Alloy 617",314626,"Plate"
273.84,-0.00033,"Qualified",,195.70,"CapPass","Cycle 5",5,4361,"416-11","Alloy 617",314626,"Plate"
274.00,-0.00028,"Qualified",,195.75,"CapPass","Cycle 5",5,4362,"416-11","Alloy 617",314626,"Plate"
274.17,-0.00024,"Qualified",,195.79,"CapPass","Cycle 5",5,4363,"416-11","Alloy 617",314626,"Plate"
274.18,-0.00023,"Qualified",,195.80,"CapPass","Cycle 5",5,4364,"416-11","Alloy 617",314626,"Plate"
274.57,-0.00018,"Qualified",,195.85,"CapPass","Cycle 5",5,4365,"416-11","Alloy 617",314626,"Plate"
275.44,-0.00013,"Qualified",,355.94,"CapPass","Cycle 10",10,7693,"416-11","Alloy 617",314626,"Plate"
275.61,-0.00007,"Qualified",,355.99,"CapPass","Cycle 10",10,7694,"416-11","Alloy 617",314626,"Plate"
275.80,-0.00002,"Qualified",,356.04,"CapPass","Cycle 10",10,7695,"416-11","Alloy 617",314626,"Plate"
275.90,0.00003,"Qualified",,356.09,"CapPass","Cycle 10",10,7696,"416-11","Alloy 617",314626,"Plate"
275.88,0.00008,"Qualified",,356.14,"CapPass","Cycle 10",10,7697,"416-11","Alloy 617",314626,"Plate"
276.09,0.00013,"Qualified",,356.19,"CapPass","Cycle 10",10,7698,"416-11","Alloy 617",314626,"Plate"
276.34,0.00018,"Qualified",,356.24,"CapPass","Cycle 10",10,7699,"416-11","Alloy 617",314626,"Plate"
276.47,0.00023,"Qualified",,356.29,"CapPass","Cycle 10",10,7700,"416-11","Alloy 617",314626,"Plate"
276.42,0.00028,"Qualified",,356.34,"CapPass","Cycle 10",10,7701,"416-11","Alloy 617",314626,"Plate"
276.35,0.00033,"Qualified",,356.39,"CapPass","Cycle 10",10,7702,"416-11","Alloy 617",314626,"Plate"
276.30,0.00038,"Qualified",,356.44,"CapPass","Cycle 10",10,7703,"416-11","Alloy 617",314626,"Plate"
276.14,0.00043,"Qualified",,356.49,"CapPass","Cycle 10",10,7704,"416-11","Alloy 617",314626,"Plate"
276.11,0.00048,"Qualified",,356.54,"CapPass","Cycle 10",10,7705,"416-11","Alloy 617",314626,"Plate"
276.02,0.00053,"Qualified",,356.58,"CapPass","Cycle 10",10,7706,"416-11","Alloy 617",314626,"Plate"
275.72,0.00058,"Qualified",,356.63,"CapPass","Cycle 10",10,7707,"416-11","Alloy 617",314626,"Plate"
275.51,0.00063,"Qualified",,356.69,"CapPass","Cycle 10",10,7708,"416-11","Alloy 617",314626,"Plate"
275.50,0.00068,"Qualified",,356.74,"CapPass","Cycle 10",10,7709,"416-11","Alloy 617",314626,"Plate"
275.68,0.00073,"Qualified",,356.79,"CapPass","Cycle 10",10,7710,"416-11","Alloy 617",314626,"Plate"
275.69,0.00074,"Qualified",,356.79,"CapPass","Cycle 10",10,7711,"416-11","Alloy 617",314626,"Plate"
275.81,0.00078,"Qualified",,356.84,"CapPass","Cycle 10",10,7712,"416-11","Alloy 617",314626,"Plate"
275.99,0.00083,"Qualified",,356.89,"CapPass","Cycle 10",10,7713,"416-11","Alloy 617",314626,"Plate"
276.27,0.00089,"Qualified",,356.94,"CapPass","Cycle 10",10,7714,"416-11","Alloy 617",314626,"Plate"
276.63,0.00094,"Qualified",,356.99,"CapPass","Cycle 10",10,7715,"416-11","Alloy 617",314626,"Plate"
276.79,0.00099,"Qualified",,357.04,"CapPass","Cycle 10",10,7716,"416-11","Alloy 617",314626,"Plate"
276.87,0.00104,"Qualified",,357.09,"CapPass","Cycle 10",10,7717,"416-11","Alloy 617",314626,"Plate"
276.83,0.00109,"Qualified",,357.14,"CapPass","Cycle 10",10,7718,"416-11","Alloy 617",314626,"Plate"
276.70,0.00114,"Qualified",,357.18,"CapPass","Cycle 10",10,7719,"416-11","Alloy 617",314626,"Plate"
276.63,0.00119,"Qualified",,357.23,"CapPass","Cycle 10",10,7720,"416-11","Alloy 617",314626,"Plate"
276.36,0.00124,"Qualified",,357.28,"CapPass","Cycle 10",10,7721,"416-11","Alloy 617",314626,"Plate"
276.12,0.00129,"Qualified",,357.33,"CapPass","Cycle 10",10,7722,"416-11","Alloy 617",314626,"Plate"
275.93,0.00134,"Qualified",,357.38,"CapPass","Cycle 10",10,7723,"416-11","Alloy 617",314626,"Plate"
275.84,0.00139,"Qualified",,357.44,"CapPass","Cycle 10",10,7724,"416-11","Alloy 617",314626,"Plate"
275.90,0.00144,"Qualified",,357.49,"CapPass","Cycle 10",10,7725,"416-11","Alloy 617",314626,"Plate"
276.17,0.00149,"Qualified",,357.54,"CapPass","Cycle 10",10,7726,"416-11","Alloy 617",314626,"Plate"
276.61,0.00154,"Qualified",,357.59,"CapPass","Cycle 10",10,7727,"416-11","Alloy 617",314626,"Plate"
277.00,0.00159,"Qualified",,357.64,"CapPass","Cycle 10",10,7728,"416-11","Alloy 617",314626,"Plate"
277.39,0.00164,"Qualified",,357.70,"CapPass","Cycle 10",10,7729,"416-11","Alloy 617",314626,"Plate"
277.74,0.00169,"Qualified",,357.75,"CapPass","Cycle 10",10,7730,"416-11","Alloy 617",314626,"Plate"
278.19,0.00174,"Qualified",,357.79,"CapPass","Cycle 10",10,7731,"416-11","Alloy 617",314626,"Plate"
278.19,0.00174,"Qualified",,357.80,"CapPass","Cycle 10",10,7732,"416-11","Alloy 617",314626,"Plate"
278.56,0.00179,"Qualified",,357.84,"CapPass","Cycle 10",10,7733,"416-11","Alloy 617",314626,"Plate"
278.66,0.00184,"Qualified",,357.89,"CapPass","Cycle 10",10,7734,"416-11","Alloy 617",314626,"Plate"
278.65,0.00189,"Qualified",,357.94,"CapPass","Cycle 10",10,7735,"416-11","Alloy 617",314626,"Plate"
278.50,0.00194,"Qualified",,357.98,"CapPass","Cycle 10",10,7736,"416-11","Alloy 617",314626,"Plate"
278.28,0.00199,"Qualified",,358.04,"CapPass","Cycle 10",10,7737,"416-11","Alloy 617",314626,"Plate"
278.11,0.00205,"Qualified",,358.08,"CapPass","Cycle 10",10,7738,"416-11","Alloy 617",314626,"Plate"
277.93,0.00210,"Qualified",,358.13,"CapPass","Cycle 10",10,7739,"416-11","Alloy 617",314626,"Plate"
277.81,0.00215,"Qualified",,358.19,"CapPass","Cycle 10",10,7740,"416-11","Alloy 617",314626,"Plate"
277.78,0.00220,"Qualified",,358.24,"CapPass","Cycle 10",10,7741,"416-11","Alloy 617",314626,"Plate"
277.75,0.00225,"Qualified",,358.29,"CapPass","Cycle 10",10,7742,"416-11","Alloy 617",314626,"Plate"
277.60,0.00230,"Qualified",,358.33,"CapPass","Cycle 10",10,7743,"416-11","Alloy 617",314626,"Plate"
277.34,0.00235,"Qualified",,358.38,"CapPass","Cycle 10",10,7744,"416-11","Alloy 617",314626,"Plate"
277.08,0.00240,"Qualified",,358.43,"CapPass","Cycle 10",10,7745,"416-11","Alloy 617",314626,"Plate"
276.81,0.00245,"Qualified",,358.48,"CapPass","Cycle 10",10,7746,"416-11","Alloy 617",314626,"Plate"
276.56,0.00250,"Qualified",,358.54,"CapPass","Cycle 10",10,7747,"416-11","Alloy 617",314626,"Plate"
276.54,0.00255,"Qualified",,358.59,"CapPass","Cycle 10",10,7748,"416-11","Alloy 617",314626,"Plate"
276.52,0.00260,"Qualified",,358.63,"CapPass","Cycle 10",10,7749,"416-11","Alloy 617",314626,"Plate"
276.42,0.00265,"Qualified",,358.69,"CapPass","Cycle 10",10,7750,"416-11","Alloy 617",314626,"Plate"
276.32,0.00270,"Qualified",,358.74,"CapPass","Cycle 10",10,7751,"416-11","Alloy 617",314626,"Plate"
276.29,0.00275,"Qualified",,358.79,"CapPass","Cycle 10",10,7752,"416-11","Alloy 617",314626,"Plate"
276.30,0.00276,"Qualified",,358.79,"CapPass","Cycle 10",10,7753,"416-11","Alloy 617",314626,"Plate"
276.37,0.00280,"Qualified",,358.84,"CapPass","Cycle 10",10,7754,"416-11","Alloy 617",314626,"Plate"
276.47,0.00285,"Qualified",,358.89,"CapPass","Cycle 10",10,7755,"416-11","Alloy 617",314626,"Plate"
276.68,0.00290,"Qualified",,358.94,"CapPass","Cycle 10",10,7756,"416-11","Alloy 617",314626,"Plate"
276.96,0.00295,"Qualified",,358.99,"CapPass","Cycle 10",10,7757,"416-11","Alloy 617",314626,"Plate"
277.14,0.00301,"Qualified",,359.04,"CapPass","Cycle 10",10,7758,"416-11","Alloy 617",314626,"Plate"
277.26,0.00306,"Qualified",,359.09,"CapPass","Cycle 10",10,7759,"416-11","Alloy 617",314626,"Plate"
277.48,0.00311,"Qualified",,359.14,"CapPass","Cycle 10",10,7760,"416-11","Alloy 617",314626,"Plate"
277.75,0.00316,"Qualified",,359.19,"CapPass","Cycle 10",10,7761,"416-11","Alloy 617",314626,"Plate"
278.06,0.00321,"Qualified",,359.24,"CapPass","Cycle 10",10,7762,"416-11","Alloy 617",314626,"Plate"
278.24,0.00326,"Qualified",,359.29,"CapPass","Cycle 10",10,7763,"416-11","Alloy 617",314626,"Plate"
278.35,0.00331,"Qualified",,359.34,"CapPass","Cycle 10",10,7764,"416-11","Alloy 617",314626,"Plate"
278.41,0.00336,"Qualified",,359.39,"CapPass","Cycle 10",10,7765,"416-11","Alloy 617",314626,"Plate"
278.58,0.00341,"Qualified",,359.44,"CapPass","Cycle 10",10,7766,"416-11","Alloy 617",314626,"Plate"
278.70,0.00346,"Qualified",,359.49,"CapPass","Cycle 10",10,7767,"416-11","Alloy 617",314626,"Plate"
278.78,0.00351,"Qualified",,359.54,"CapPass","Cycle 10",10,7768,"416-11","Alloy 617",314626,"Plate"
278.75,0.00356,"Qualified",,359.59,"CapPass","Cycle 10",10,7769,"416-11","Alloy 617",314626,"Plate"
278.63,0.00361,"Qualified",,359.64,"CapPass","Cycle 10",10,7770,"416-11","Alloy 617",314626,"Plate"
278.61,0.00366,"Qualified",,359.69,"CapPass","Cycle 10",10,7771,"416-11","Alloy 617",314626,"Plate"
278.74,0.00371,"Qualified",,359.74,"CapPass","Cycle 10",10,7772,"416-11","Alloy 617",314626,"Plate"
278.70,0.00376,"Qualified",,359.79,"CapPass","Cycle 10",10,7773,"416-11","Alloy 617",314626,"Plate"
278.69,0.00377,"Qualified",,359.79,"CapPass","Cycle 10",10,7774,"416-11","Alloy 617",314626,"Plate"
278.70,0.00381,"Qualified",,359.84,"CapPass","Cycle 10",10,7775,"416-11","Alloy 617",314626,"Plate"
278.63,0.00386,"Qualified",,359.89,"CapPass","Cycle 10",10,7776,"416-11","Alloy 617",314626,"Plate"
278.62,0.00391,"Qualified",,359.94,"CapPass","Cycle 10",10,7777,"416-11","Alloy 617",314626,"Plate"
278.84,0.00396,"Qualified",,359.99,"CapPass","Cycle 10",10,7778,"416-11","Alloy 617",314626,"Plate"
279.17,0.00401,"Qualified",,360.04,"CapPass","Cycle 10",10,7779,"416-11","Alloy 617",314626,"Plate"
279.43,0.00406,"Qualified",,360.09,"CapPass","Cycle 10",10,7780,"416-11","Alloy 617",314626,"Plate"
279.71,0.00411,"Qualified",,360.14,"CapPass","Cycle 10",10,7781,"416-11","Alloy 617",314626,"Plate"
279.96,0.00416,"Qualified",,360.19,"CapPass","Cycle 10",10,7782,"416-11","Alloy 617",314626,"Plate"
280.11,0.00421,"Qualified",,360.24,"CapPass","Cycle 10",10,7783,"416-11","Alloy 617",314626,"Plate"
280.10,0.00426,"Qualified",,360.29,"CapPass","Cycle 10",10,7784,"416-11","Alloy 617",314626,"Plate"
279.95,0.00432,"Qualified",,360.33,"CapPass","Cycle 10",10,7785,"416-11","Alloy 617",314626,"Plate"
279.67,0.00437,"Qualified",,360.38,"CapPass","Cycle 10",10,7786,"416-11","Alloy 617",314626,"Plate"
279.34,0.00442,"Qualified",,360.43,"CapPass","Cycle 10",10,7787,"416-11","Alloy 617",314626,"Plate"
279.00,0.00447,"Qualified",,360.48,"CapPass","Cycle 10",10,7788,"416-11","Alloy 617",314626,"Plate"
278.55,0.00452,"Qualified",,360.53,"CapPass","Cycle 10",10,7789,"416-11","Alloy 617",314626,"Plate"
278.17,0.00457,"Qualified",,360.58,"CapPass","Cycle 10",10,7790,"416-11","Alloy 617",314626,"Plate"
277.77,0.00462,"Qualified",,360.63,"CapPass","Cycle 10",10,7791,"416-11","Alloy 617",314626,"Plate"
277.39,0.00467,"Qualified",,360.68,"CapPass","Cycle 10",10,7792,"416-11","Alloy 617",314626,"Plate"
277.20,0.00472,"Qualified",,360.74,"CapPass","Cycle 10",10,7793,"416-11","Alloy 617",314626,"Plate"
277.11,0.00477,"Qualified",,360.79,"CapPass","Cycle 10",10,7794,"416-11","Alloy 617",314626,"Plate"
277.09,0.00477,"Qualified",,360.79,"CapPass","Cycle 10",10,7795,"416-11","Alloy 617",314626,"Plate"
277.12,0.00482,"Qualified",,360.84,"CapPass","Cycle 10",10,7796,"416-11","Alloy 617",314626,"Plate"
277.22,0.00487,"Qualified",,360.89,"CapPass","Cycle 10",10,7797,"416-11","Alloy 617",314626,"Plate"
277.29,0.00492,"Qualified",,360.94,"CapPass","Cycle 10",10,7798,"416-11","Alloy 617",314626,"Plate"
277.38,0.00497,"Qualified",,360.99,"CapPass","Cycle 10",10,7799,"416-11","Alloy 617",314626,"Plate"
277.53,0.00502,"Qualified",,361.04,"CapPass","Cycle 10",10,7800,"416-11","Alloy 617",314626,"Plate"
277.61,0.00507,"Qualified",,361.09,"CapPass","Cycle 10",10,7801,"416-11","Alloy 617",314626,"Plate"
277.63,0.00512,"Qualified",,361.14,"CapPass","Cycle 10",10,7802,"416-11","Alloy 617",314626,"Plate"
277.66,0.00517,"Qualified",,361.19,"CapPass","Cycle 10",10,7803,"416-11","Alloy 617",314626,"Plate"
277.69,0.00522,"Qualified",,361.24,"CapPass","Cycle 10",10,7804,"416-11","Alloy 617",314626,"Plate"
277.62,0.00527,"Qualified",,361.29,"CapPass","Cycle 10",10,7805,"416-11","Alloy 617",314626,"Plate"
277.77,0.00533,"Qualified",,361.34,"CapPass","Cycle 10",10,7806,"416-11","Alloy 617",314626,"Plate"
277.99,0.00538,"Qualified",,361.40,"CapPass","Cycle 10",10,7807,"416-11","Alloy 617",314626,"Plate"
278.36,0.00543,"Qualified",,361.45,"CapPass","Cycle 10",10,7808,"416-11","Alloy 617",314626,"Plate"
278.71,0.00548,"Qualified",,361.50,"CapPass","Cycle 10",10,7809,"416-11","Alloy 617",314626,"Plate"
278.96,0.00553,"Qualified",,361.54,"CapPass","Cycle 10",10,7810,"416-11","Alloy 617",314626,"Plate"
279.13,0.00558,"Qualified",,361.59,"CapPass","Cycle 10",10,7811,"416-11","Alloy 617",314626,"Plate"
279.19,0.00563,"Qualified",,361.64,"CapPass","Cycle 10",10,7812,"416-11","Alloy 617",314626,"Plate"
279.16,0.00568,"Qualified",,361.69,"CapPass","Cycle 10",10,7813,"416-11","Alloy 617",314626,"Plate"
279.15,0.00573,"Qualified",,361.75,"CapPass","Cycle 10",10,7814,"416-11","Alloy 617",314626,"Plate"
279.23,0.00578,"Qualified",,361.79,"CapPass","Cycle 10",10,7815,"416-11","Alloy 617",314626,"Plate"
279.24,0.00578,"Qualified",,361.79,"CapPass","Cycle 10",10,7816,"416-11","Alloy 617",314626,"Plate"
279.34,0.00583,"Qualified",,361.84,"CapPass","Cycle 10",10,7817,"416-11","Alloy 617",314626,"Plate"
279.42,0.00588,"Qualified",,361.90,"CapPass","Cycle 10",10,7818,"416-11","Alloy 617",314626,"Plate"
279.90,0.00593,"Qualified",,361.95,"CapPass","Cycle 10",10,7819,"416-11","Alloy 617",314626,"Plate"
280.20,0.00598,"Qualified",,362.00,"CapPass","Cycle 10",10,7820,"416-11","Alloy 617",314626,"Plate"
280.55,0.00603,"Qualified",,362.05,"CapPass","Cycle 10",10,7821,"416-11","Alloy 617",314626,"Plate"
280.91,0.00608,"Qualified",,362.10,"CapPass","Cycle 10",10,7822,"416-11","Alloy 617",314626,"Plate"
