Repository: js-molina/fatigue-A617

File: data/850C/Strain rate 0.001/2.0% strain/HTM_A19_Cycles_41621.csv (part 7 of 18)
"Stress Mpa","Strain","Qual State","Qual Exceptions","Elapsed Time Sec","Data State","Cycle Label","Cycle","Count","Sample","Alloy","Heat","Material_Form"
-285.06,-0.00230,"Qualified",,178.30,"CapPass","Cycle 5",5,4100,"416-21","Alloy 617",314626,"Plate"
-285.43,-0.00235,"Qualified",,178.35,"CapPass","Cycle 5",5,4101,"416-21","Alloy 617",314626,"Plate"
-285.80,-0.00240,"Qualified",,178.39,"CapPass","Cycle 5",5,4102,"416-21","Alloy 617",314626,"Plate"
-286.08,-0.00245,"Qualified",,178.44,"CapPass","Cycle 5",5,4103,"416-21","Alloy 617",314626,"Plate"
-286.36,-0.00250,"Qualified",,178.49,"CapPass","Cycle 5",5,4104,"416-21","Alloy 617",314626,"Plate"
-286.57,-0.00255,"Qualified",,178.54,"CapPass","Cycle 5",5,4105,"416-21","Alloy 617",314626,"Plate"
-286.75,-0.00260,"Qualified",,178.58,"CapPass","Cycle 5",5,4106,"416-21","Alloy 617",314626,"Plate"
-286.88,-0.00265,"Qualified",,178.63,"CapPass","Cycle 5",5,4107,"416-21","Alloy 617",314626,"Plate"
-286.98,-0.00270,"Qualified",,178.67,"CapPass","Cycle 5",5,4108,"416-21","Alloy 617",314626,"Plate"
-287.03,-0.00275,"Qualified",,178.72,"CapPass","Cycle 5",5,4109,"416-21","Alloy 617",314626,"Plate"
-287.03,-0.00280,"Qualified",,178.77,"CapPass","Cycle 5",5,4110,"416-21","Alloy 617",314626,"Plate"
-287.01,-0.00281,"Qualified",,178.77,"CapPass","Cycle 5",5,4111,"416-21","Alloy 617",314626,"Plate"
-286.88,-0.00285,"Qualified",,178.81,"CapPass","Cycle 5",5,4112,"416-21","Alloy 617",314626,"Plate"
-286.27,-0.00290,"Qualified",,178.86,"CapPass","Cycle 5",5,4113,"416-21","Alloy 617",314626,"Plate"
-285.51,-0.00295,"Qualified",,178.92,"CapPass","Cycle 5",5,4114,"416-21","Alloy 617",314626,"Plate"
-284.75,-0.00300,"Qualified",,178.97,"CapPass","Cycle 5",5,4115,"416-21","Alloy 617",314626,"Plate"
-284.10,-0.00306,"Qualified",,179.02,"CapPass","Cycle 5",5,4116,"416-21","Alloy 617",314626,"Plate"
-283.39,-0.00311,"Qualified",,179.08,"CapPass","Cycle 5",5,4117,"416-21","Alloy 617",314626,"Plate"
-282.94,-0.00316,"Qualified",,179.13,"CapPass","Cycle 5",5,4118,"416-21","Alloy 617",314626,"Plate"
-282.57,-0.00321,"Qualified",,179.18,"CapPass","Cycle 5",5,4119,"416-21","Alloy 617",314626,"Plate"
-282.38,-0.00326,"Qualified",,179.24,"CapPass","Cycle 5",5,4120,"416-21","Alloy 617",314626,"Plate"
-282.31,-0.00331,"Qualified",,179.29,"CapPass","Cycle 5",5,4121,"416-21","Alloy 617",314626,"Plate"
-282.36,-0.00336,"Qualified",,179.34,"CapPass","Cycle 5",5,4122,"416-21","Alloy 617",314626,"Plate"
-282.56,-0.00341,"Qualified",,179.39,"CapPass","Cycle 5",5,4123,"416-21","Alloy 617",314626,"Plate"
-282.78,-0.00346,"Qualified",,179.44,"CapPass","Cycle 5",5,4124,"416-21","Alloy 617",314626,"Plate"
-282.96,-0.00351,"Qualified",,179.49,"CapPass","Cycle 5",5,4125,"416-21","Alloy 617",314626,"Plate"
-283.15,-0.00356,"Qualified",,179.54,"CapPass","Cycle 5",5,4126,"416-21","Alloy 617",314626,"Plate"
-283.33,-0.00361,"Qualified",,179.59,"CapPass","Cycle 5",5,4127,"416-21","Alloy 617",314626,"Plate"
-283.50,-0.00366,"Qualified",,179.64,"CapPass","Cycle 5",5,4128,"416-21","Alloy 617",314626,"Plate"
-283.68,-0.00371,"Qualified",,179.70,"CapPass","Cycle 5",5,4129,"416-21","Alloy 617",314626,"Plate"
-283.97,-0.00376,"Qualified",,179.75,"CapPass","Cycle 5",5,4130,"416-21","Alloy 617",314626,"Plate"
-284.11,-0.00378,"Qualified",,179.77,"CapPass","Cycle 5",5,4131,"416-21","Alloy 617",314626,"Plate"
-284.22,-0.00381,"Qualified",,179.80,"CapPass","Cycle 5",5,4132,"416-21","Alloy 617",314626,"Plate"
-284.66,-0.00386,"Qualified",,179.85,"CapPass","Cycle 5",5,4133,"416-21","Alloy 617",314626,"Plate"
-285.31,-0.00391,"Qualified",,179.90,"CapPass","Cycle 5",5,4134,"416-21","Alloy 617",314626,"Plate"
-286.01,-0.00396,"Qualified",,179.95,"CapPass","Cycle 5",5,4135,"416-21","Alloy 617",314626,"Plate"
-286.62,-0.00401,"Qualified",,180.00,"CapPass","Cycle 5",5,4136,"416-21","Alloy 617",314626,"Plate"
-287.16,-0.00407,"Qualified",,180.05,"CapPass","Cycle 5",5,4137,"416-21","Alloy 617",314626,"Plate"
-287.64,-0.00412,"Qualified",,180.09,"CapPass","Cycle 5",5,4138,"416-21","Alloy 617",314626,"Plate"
-288.02,-0.00417,"Qualified",,180.14,"CapPass","Cycle 5",5,4139,"416-21","Alloy 617",314626,"Plate"
-288.35,-0.00422,"Qualified",,180.19,"CapPass","Cycle 5",5,4140,"416-21","Alloy 617",314626,"Plate"
-288.56,-0.00427,"Qualified",,180.23,"CapPass","Cycle 5",5,4141,"416-21","Alloy 617",314626,"Plate"
-288.72,-0.00432,"Qualified",,180.28,"CapPass","Cycle 5",5,4142,"416-21","Alloy 617",314626,"Plate"
-288.81,-0.00437,"Qualified",,180.33,"CapPass","Cycle 5",5,4143,"416-21","Alloy 617",314626,"Plate"
-288.85,-0.00442,"Qualified",,180.38,"CapPass","Cycle 5",5,4144,"416-21","Alloy 617",314626,"Plate"
-288.83,-0.00447,"Qualified",,180.43,"CapPass","Cycle 5",5,4145,"416-21","Alloy 617",314626,"Plate"
-288.80,-0.00452,"Qualified",,180.48,"CapPass","Cycle 5",5,4146,"416-21","Alloy 617",314626,"Plate"
-288.78,-0.00457,"Qualified",,180.53,"CapPass","Cycle 5",5,4147,"416-21","Alloy 617",314626,"Plate"
-288.66,-0.00462,"Qualified",,180.58,"CapPass","Cycle 5",5,4148,"416-21","Alloy 617",314626,"Plate"
-288.45,-0.00467,"Qualified",,180.63,"CapPass","Cycle 5",5,4149,"416-21","Alloy 617",314626,"Plate"
-288.23,-0.00472,"Qualified",,180.68,"CapPass","Cycle 5",5,4150,"416-21","Alloy 617",314626,"Plate"
-287.92,-0.00477,"Qualified",,180.73,"CapPass","Cycle 5",5,4151,"416-21","Alloy 617",314626,"Plate"
-287.69,-0.00482,"Qualified",,180.77,"CapPass","Cycle 5",5,4152,"416-21","Alloy 617",314626,"Plate"
-287.65,-0.00482,"Qualified",,180.78,"CapPass","Cycle 5",5,4153,"416-21","Alloy 617",314626,"Plate"
-287.38,-0.00487,"Qualified",,180.83,"CapPass","Cycle 5",5,4154,"416-21","Alloy 617",314626,"Plate"
-287.17,-0.00492,"Qualified",,180.88,"CapPass","Cycle 5",5,4155,"416-21","Alloy 617",314626,"Plate"
-286.93,-0.00497,"Qualified",,180.93,"CapPass","Cycle 5",5,4156,"416-21","Alloy 617",314626,"Plate"
-286.71,-0.00503,"Qualified",,180.98,"CapPass","Cycle 5",5,4157,"416-21","Alloy 617",314626,"Plate"
-286.51,-0.00508,"Qualified",,181.05,"CapPass","Cycle 5",5,4158,"416-21","Alloy 617",314626,"Plate"
-286.58,-0.00513,"Qualified",,181.10,"CapPass","Cycle 5",5,4159,"416-21","Alloy 617",314626,"Plate"
-286.81,-0.00518,"Qualified",,181.16,"CapPass","Cycle 5",5,4160,"416-21","Alloy 617",314626,"Plate"
-287.40,-0.00523,"Qualified",,181.21,"CapPass","Cycle 5",5,4161,"416-21","Alloy 617",314626,"Plate"
-288.19,-0.00528,"Qualified",,181.26,"CapPass","Cycle 5",5,4162,"416-21","Alloy 617",314626,"Plate"
-288.99,-0.00533,"Qualified",,181.31,"CapPass","Cycle 5",5,4163,"416-21","Alloy 617",314626,"Plate"
-289.76,-0.00538,"Qualified",,181.35,"CapPass","Cycle 5",5,4164,"416-21","Alloy 617",314626,"Plate"
-290.37,-0.00543,"Qualified",,181.40,"CapPass","Cycle 5",5,4165,"416-21","Alloy 617",314626,"Plate"
-290.94,-0.00548,"Qualified",,181.45,"CapPass","Cycle 5",5,4166,"416-21","Alloy 617",314626,"Plate"
-291.38,-0.00553,"Qualified",,181.49,"CapPass","Cycle 5",5,4167,"416-21","Alloy 617",314626,"Plate"
-291.72,-0.00558,"Qualified",,181.54,"CapPass","Cycle 5",5,4168,"416-21","Alloy 617",314626,"Plate"
-291.77,-0.00563,"Qualified",,181.58,"CapPass","Cycle 5",5,4169,"416-21","Alloy 617",314626,"Plate"
-291.64,-0.00568,"Qualified",,181.63,"CapPass","Cycle 5",5,4170,"416-21","Alloy 617",314626,"Plate"
-291.43,-0.00573,"Qualified",,181.68,"CapPass","Cycle 5",5,4171,"416-21","Alloy 617",314626,"Plate"
-290.93,-0.00578,"Qualified",,181.72,"CapPass","Cycle 5",5,4172,"416-21","Alloy 617",314626,"Plate"
-290.32,-0.00583,"Qualified",,181.77,"CapPass","Cycle 5",5,4173,"416-21","Alloy 617",314626,"Plate"
-290.26,-0.00583,"Qualified",,181.77,"CapPass","Cycle 5",5,4174,"416-21","Alloy 617",314626,"Plate"
-289.52,-0.00589,"Qualified",,181.82,"CapPass","Cycle 5",5,4175,"416-21","Alloy 617",314626,"Plate"
-288.72,-0.00594,"Qualified",,181.88,"CapPass","Cycle 5",5,4176,"416-21","Alloy 617",314626,"Plate"
-287.90,-0.00599,"Qualified",,181.93,"CapPass","Cycle 5",5,4177,"416-21","Alloy 617",314626,"Plate"
-287.20,-0.00604,"Qualified",,181.99,"CapPass","Cycle 5",5,4178,"416-21","Alloy 617",314626,"Plate"
-286.80,-0.00609,"Qualified",,182.05,"CapPass","Cycle 5",5,4179,"416-21","Alloy 617",314626,"Plate"
-286.77,-0.00614,"Qualified",,182.10,"CapPass","Cycle 5",5,4180,"416-21","Alloy 617",314626,"Plate"
-287.03,-0.00619,"Qualified",,182.16,"CapPass","Cycle 5",5,4181,"416-21","Alloy 617",314626,"Plate"
-287.50,-0.00624,"Qualified",,182.21,"CapPass","Cycle 5",5,4182,"416-21","Alloy 617",314626,"Plate"
-288.07,-0.00629,"Qualified",,182.26,"CapPass","Cycle 5",5,4183,"416-21","Alloy 617",314626,"Plate"
-288.72,-0.00634,"Qualified",,182.31,"CapPass","Cycle 5",5,4184,"416-21","Alloy 617",314626,"Plate"
-289.31,-0.00639,"Qualified",,182.36,"CapPass","Cycle 5",5,4185,"416-21","Alloy 617",314626,"Plate"
-289.81,-0.00644,"Qualified",,182.40,"CapPass","Cycle 5",5,4186,"416-21","Alloy 617",314626,"Plate"
-290.28,-0.00649,"Qualified",,182.45,"CapPass","Cycle 5",5,4187,"416-21","Alloy 617",314626,"Plate"
-290.69,-0.00654,"Qualified",,182.50,"CapPass","Cycle 5",5,4188,"416-21","Alloy 617",314626,"Plate"
-291.07,-0.00659,"Qualified",,182.55,"CapPass","Cycle 5",5,4189,"416-21","Alloy 617",314626,"Plate"
-291.42,-0.00664,"Qualified",,182.60,"CapPass","Cycle 5",5,4190,"416-21","Alloy 617",314626,"Plate"
-291.63,-0.00669,"Qualified",,182.64,"CapPass","Cycle 5",5,4191,"416-21","Alloy 617",314626,"Plate"
-291.82,-0.00674,"Qualified",,182.69,"CapPass","Cycle 5",5,4192,"416-21","Alloy 617",314626,"Plate"
-291.93,-0.00679,"Qualified",,182.74,"CapPass","Cycle 5",5,4193,"416-21","Alloy 617",314626,"Plate"
-291.97,-0.00683,"Qualified",,182.77,"CapPass","Cycle 5",5,4194,"416-21","Alloy 617",314626,"Plate"
-292.00,-0.00684,"Qualified",,182.79,"CapPass","Cycle 5",5,4195,"416-21","Alloy 617",314626,"Plate"
-291.96,-0.00689,"Qualified",,182.84,"CapPass","Cycle 5",5,4196,"416-21","Alloy 617",314626,"Plate"
-291.90,-0.00694,"Qualified",,182.89,"CapPass","Cycle 5",5,4197,"416-21","Alloy 617",314626,"Plate"
-291.67,-0.00700,"Qualified",,182.95,"CapPass","Cycle 5",5,4198,"416-21","Alloy 617",314626,"Plate"
-291.51,-0.00705,"Qualified",,183.00,"CapPass","Cycle 5",5,4199,"416-21","Alloy 617",314626,"Plate"
-291.43,-0.00710,"Qualified",,183.05,"CapPass","Cycle 5",5,4200,"416-21","Alloy 617",314626,"Plate"
-291.41,-0.00715,"Qualified",,183.10,"CapPass","Cycle 5",5,4201,"416-21","Alloy 617",314626,"Plate"
-291.41,-0.00720,"Qualified",,183.16,"CapPass","Cycle 5",5,4202,"416-21","Alloy 617",314626,"Plate"
-291.42,-0.00725,"Qualified",,183.21,"CapPass","Cycle 5",5,4203,"416-21","Alloy 617",314626,"Plate"
-291.48,-0.00730,"Qualified",,183.26,"CapPass","Cycle 5",5,4204,"416-21","Alloy 617",314626,"Plate"
-291.54,-0.00735,"Qualified",,183.32,"CapPass","Cycle 5",5,4205,"416-21","Alloy 617",314626,"Plate"
-291.65,-0.00740,"Qualified",,183.37,"CapPass","Cycle 5",5,4206,"416-21","Alloy 617",314626,"Plate"
-292.06,-0.00745,"Qualified",,183.42,"CapPass","Cycle 5",5,4207,"416-21","Alloy 617",314626,"Plate"
-292.54,-0.00750,"Qualified",,183.47,"CapPass","Cycle 5",5,4208,"416-21","Alloy 617",314626,"Plate"
-292.95,-0.00755,"Qualified",,183.52,"CapPass","Cycle 5",5,4209,"416-21","Alloy 617",314626,"Plate"
-293.41,-0.00760,"Qualified",,183.57,"CapPass","Cycle 5",5,4210,"416-21","Alloy 617",314626,"Plate"
-293.80,-0.00765,"Qualified",,183.61,"CapPass","Cycle 5",5,4211,"416-21","Alloy 617",314626,"Plate"
-294.22,-0.00770,"Qualified",,183.66,"CapPass","Cycle 5",5,4212,"416-21","Alloy 617",314626,"Plate"
-294.55,-0.00775,"Qualified",,183.71,"CapPass","Cycle 5",5,4213,"416-21","Alloy 617",314626,"Plate"
-294.80,-0.00780,"Qualified",,183.76,"CapPass","Cycle 5",5,4214,"416-21","Alloy 617",314626,"Plate"
-294.86,-0.00782,"Qualified",,183.77,"CapPass","Cycle 5",5,4215,"416-21","Alloy 617",314626,"Plate"
-295.02,-0.00785,"Qualified",,183.81,"CapPass","Cycle 5",5,4216,"416-21","Alloy 617",314626,"Plate"
-295.26,-0.00790,"Qualified",,183.86,"CapPass","Cycle 5",5,4217,"416-21","Alloy 617",314626,"Plate"
-295.43,-0.00796,"Qualified",,183.91,"CapPass","Cycle 5",5,4218,"416-21","Alloy 617",314626,"Plate"
-295.64,-0.00801,"Qualified",,183.96,"CapPass","Cycle 5",5,4219,"416-21","Alloy 617",314626,"Plate"
-295.79,-0.00806,"Qualified",,184.01,"CapPass","Cycle 5",5,4220,"416-21","Alloy 617",314626,"Plate"
-295.96,-0.00811,"Qualified",,184.06,"CapPass","Cycle 5",5,4221,"416-21","Alloy 617",314626,"Plate"
-296.14,-0.00816,"Qualified",,184.11,"CapPass","Cycle 5",5,4222,"416-21","Alloy 617",314626,"Plate"
-296.29,-0.00821,"Qualified",,184.16,"CapPass","Cycle 5",5,4223,"416-21","Alloy 617",314626,"Plate"
-296.44,-0.00826,"Qualified",,184.21,"CapPass","Cycle 5",5,4224,"416-21","Alloy 617",314626,"Plate"
-296.60,-0.00831,"Qualified",,184.26,"CapPass","Cycle 5",5,4225,"416-21","Alloy 617",314626,"Plate"
-296.79,-0.00836,"Qualified",,184.31,"CapPass","Cycle 5",5,4226,"416-21","Alloy 617",314626,"Plate"
-296.92,-0.00841,"Qualified",,184.36,"CapPass","Cycle 5",5,4227,"416-21","Alloy 617",314626,"Plate"
-297.04,-0.00846,"Qualified",,184.41,"CapPass","Cycle 5",5,4228,"416-21","Alloy 617",314626,"Plate"
-297.18,-0.00851,"Qualified",,184.46,"CapPass","Cycle 5",5,4229,"416-21","Alloy 617",314626,"Plate"
-297.28,-0.00856,"Qualified",,184.51,"CapPass","Cycle 5",5,4230,"416-21","Alloy 617",314626,"Plate"
-297.40,-0.00861,"Qualified",,184.57,"CapPass","Cycle 5",5,4231,"416-21","Alloy 617",314626,"Plate"
-297.52,-0.00866,"Qualified",,184.62,"CapPass","Cycle 5",5,4232,"416-21","Alloy 617",314626,"Plate"
-297.65,-0.00871,"Qualified",,184.67,"CapPass","Cycle 5",5,4233,"416-21","Alloy 617",314626,"Plate"
-297.76,-0.00876,"Qualified",,184.72,"CapPass","Cycle 5",5,4234,"416-21","Alloy 617",314626,"Plate"
-297.85,-0.00881,"Qualified",,184.76,"CapPass","Cycle 5",5,4235,"416-21","Alloy 617",314626,"Plate"
-297.88,-0.00882,"Qualified",,184.77,"CapPass","Cycle 5",5,4236,"416-21","Alloy 617",314626,"Plate"
-297.97,-0.00887,"Qualified",,184.81,"CapPass","Cycle 5",5,4237,"416-21","Alloy 617",314626,"Plate"
-298.01,-0.00892,"Qualified",,184.86,"CapPass","Cycle 5",5,4238,"416-21","Alloy 617",314626,"Plate"
-298.15,-0.00897,"Qualified",,184.91,"CapPass","Cycle 5",5,4239,"416-21","Alloy 617",314626,"Plate"
-298.18,-0.00902,"Qualified",,184.96,"CapPass","Cycle 5",5,4240,"416-21","Alloy 617",314626,"Plate"
-298.21,-0.00907,"Qualified",,185.01,"CapPass","Cycle 5",5,4241,"416-21","Alloy 617",314626,"Plate"
-298.25,-0.00912,"Qualified",,185.05,"CapPass","Cycle 5",5,4242,"416-21","Alloy 617",314626,"Plate"
-298.23,-0.00917,"Qualified",,185.10,"CapPass","Cycle 5",5,4243,"416-21","Alloy 617",314626,"Plate"
-298.21,-0.00922,"Qualified",,185.15,"CapPass","Cycle 5",5,4244,"416-21","Alloy 617",314626,"Plate"
-298.17,-0.00927,"Qualified",,185.20,"CapPass","Cycle 5",5,4245,"416-21","Alloy 617",314626,"Plate"
-298.15,-0.00932,"Qualified",,185.25,"CapPass","Cycle 5",5,4246,"416-21","Alloy 617",314626,"Plate"
-298.09,-0.00937,"Qualified",,185.30,"CapPass","Cycle 5",5,4247,"416-21","Alloy 617",314626,"Plate"
-298.07,-0.00942,"Qualified",,185.35,"CapPass","Cycle 5",5,4248,"416-21","Alloy 617",314626,"Plate"
-298.01,-0.00947,"Qualified",,185.40,"CapPass","Cycle 5",5,4249,"416-21","Alloy 617",314626,"Plate"
-298.01,-0.00952,"Qualified",,185.45,"CapPass","Cycle 5",5,4250,"416-21","Alloy 617",314626,"Plate"
-297.95,-0.00957,"Qualified",,185.50,"CapPass","Cycle 5",5,4251,"416-21","Alloy 617",314626,"Plate"
-297.94,-0.00962,"Qualified",,185.55,"CapPass","Cycle 5",5,4252,"416-21","Alloy 617",314626,"Plate"
-297.92,-0.00967,"Qualified",,185.60,"CapPass","Cycle 5",5,4253,"416-21","Alloy 617",314626,"Plate"
-297.94,-0.00972,"Qualified",,185.65,"CapPass","Cycle 5",5,4254,"416-21","Alloy 617",314626,"Plate"
-297.92,-0.00977,"Qualified",,185.71,"CapPass","Cycle 5",5,4255,"416-21","Alloy 617",314626,"Plate"
-297.94,-0.00982,"Qualified",,185.76,"CapPass","Cycle 5",5,4256,"416-21","Alloy 617",314626,"Plate"
-297.95,-0.00984,"Qualified",,185.77,"CapPass","Cycle 5",5,4257,"416-21","Alloy 617",314626,"Plate"
-297.96,-0.00987,"Qualified",,185.80,"CapPass","Cycle 5",5,4258,"416-21","Alloy 617",314626,"Plate"
-297.99,-0.00993,"Qualified",,185.85,"CapPass","Cycle 5",5,4259,"416-21","Alloy 617",314626,"Plate"
-297.90,-0.00998,"Qualified",,185.90,"CapPass","Cycle 5",5,4260,"416-21","Alloy 617",314626,"Plate"
-294.86,-0.01003,"Qualified",,185.97,"CapPass","Cycle 5",5,4261,"416-21","Alloy 617",314626,"Plate"
-265.01,-0.00997,"Qualified",,186.11,"CapPass","Cycle 5",5,4262,"416-21","Alloy 617",314626,"Plate"
-253.93,-0.00992,"Qualified",,186.15,"CapPass","Cycle 5",5,4263,"416-21","Alloy 617",314626,"Plate"
-243.86,-0.00987,"Qualified",,186.19,"CapPass","Cycle 5",5,4264,"416-21","Alloy 617",314626,"Plate"
-234.32,-0.00982,"Qualified",,186.23,"CapPass","Cycle 5",5,4265,"416-21","Alloy 617",314626,"Plate"
-225.27,-0.00977,"Qualified",,186.27,"CapPass","Cycle 5",5,4266,"416-21","Alloy 617",314626,"Plate"
-216.11,-0.00972,"Qualified",,186.31,"CapPass","Cycle 5",5,4267,"416-21","Alloy 617",314626,"Plate"
-207.36,-0.00967,"Qualified",,186.35,"CapPass","Cycle 5",5,4268,"416-21","Alloy 617",314626,"Plate"
-199.01,-0.00962,"Qualified",,186.40,"CapPass","Cycle 5",5,4269,"416-21","Alloy 617",314626,"Plate"
-190.98,-0.00957,"Qualified",,186.45,"CapPass","Cycle 5",5,4270,"416-21","Alloy 617",314626,"Plate"
-182.98,-0.00952,"Qualified",,186.50,"CapPass","Cycle 5",5,4271,"416-21","Alloy 617",314626,"Plate"
-174.94,-0.00947,"Qualified",,186.56,"CapPass","Cycle 5",5,4272,"416-21","Alloy 617",314626,"Plate"
-167.10,-0.00942,"Qualified",,186.61,"CapPass","Cycle 5",5,4273,"416-21","Alloy 617",314626,"Plate"
-159.30,-0.00937,"Qualified",,186.67,"CapPass","Cycle 5",5,4274,"416-21","Alloy 617",314626,"Plate"
-151.33,-0.00932,"Qualified",,186.73,"CapPass","Cycle 5",5,4275,"416-21","Alloy 617",314626,"Plate"
-145.34,-0.00928,"Qualified",,186.77,"CapPass","Cycle 5",5,4276,"416-21","Alloy 617",314626,"Plate"
-143.59,-0.00927,"Qualified",,186.78,"CapPass","Cycle 5",5,4277,"416-21","Alloy 617",314626,"Plate"
-136.00,-0.00922,"Qualified",,186.84,"CapPass","Cycle 5",5,4278,"416-21","Alloy 617",314626,"Plate"
-129.17,-0.00917,"Qualified",,186.89,"CapPass","Cycle 5",5,4279,"416-21","Alloy 617",314626,"Plate"
-122.18,-0.00912,"Qualified",,186.94,"CapPass","Cycle 5",5,4280,"416-21","Alloy 617",314626,"Plate"
-115.37,-0.00907,"Qualified",,186.99,"CapPass","Cycle 5",5,4281,"416-21","Alloy 617",314626,"Plate"
-108.67,-0.00902,"Qualified",,187.05,"CapPass","Cycle 5",5,4282,"416-21","Alloy 617",314626,"Plate"
-101.43,-0.00897,"Qualified",,187.10,"CapPass","Cycle 5",5,4283,"416-21","Alloy 617",314626,"Plate"
-94.98,-0.00892,"Qualified",,187.15,"CapPass","Cycle 5",5,4284,"416-21","Alloy 617",314626,"Plate"
-88.40,-0.00887,"Qualified",,187.21,"CapPass","Cycle 5",5,4285,"416-21","Alloy 617",314626,"Plate"
-81.64,-0.00881,"Qualified",,187.27,"CapPass","Cycle 5",5,4286,"416-21","Alloy 617",314626,"Plate"
-75.13,-0.00876,"Qualified",,187.32,"CapPass","Cycle 5",5,4287,"416-21","Alloy 617",314626,"Plate"
-68.68,-0.00871,"Qualified",,187.37,"CapPass","Cycle 5",5,4288,"416-21","Alloy 617",314626,"Plate"
-61.82,-0.00866,"Qualified",,187.43,"CapPass","Cycle 5",5,4289,"416-21","Alloy 617",314626,"Plate"
-55.09,-0.00861,"Qualified",,187.48,"CapPass","Cycle 5",5,4290,"416-21","Alloy 617",314626,"Plate"
-48.50,-0.00856,"Qualified",,187.54,"CapPass","Cycle 5",5,4291,"416-21","Alloy 617",314626,"Plate"
-42.03,-0.00851,"Qualified",,187.59,"CapPass","Cycle 5",5,4292,"416-21","Alloy 617",314626,"Plate"
-35.82,-0.00846,"Qualified",,187.64,"CapPass","Cycle 5",5,4293,"416-21","Alloy 617",314626,"Plate"
-29.43,-0.00841,"Qualified",,187.70,"CapPass","Cycle 5",5,4294,"416-21","Alloy 617",314626,"Plate"
-23.33,-0.00836,"Qualified",,187.75,"CapPass","Cycle 5",5,4295,"416-21","Alloy 617",314626,"Plate"
-21.01,-0.00834,"Qualified",,187.77,"CapPass","Cycle 5",5,4296,"416-21","Alloy 617",314626,"Plate"
-17.28,-0.00831,"Qualified",,187.80,"CapPass","Cycle 5",5,4297,"416-21","Alloy 617",314626,"Plate"
-11.21,-0.00826,"Qualified",,187.86,"CapPass","Cycle 5",5,4298,"416-21","Alloy 617",314626,"Plate"
-5.48,-0.00821,"Qualified",,187.91,"CapPass","Cycle 5",5,4299,"416-21","Alloy 617",314626,"Plate"
0.39,-0.00816,"Qualified",,187.96,"CapPass","Cycle 5",5,4300,"416-21","Alloy 617",314626,"Plate"
6.30,-0.00811,"Qualified",,188.02,"CapPass","Cycle 5",5,4301,"416-21","Alloy 617",314626,"Plate"
12.69,-0.00806,"Qualified",,188.07,"CapPass","Cycle 5",5,4302,"416-21","Alloy 617",314626,"Plate"
18.28,-0.00801,"Qualified",,188.12,"CapPass","Cycle 5",5,4303,"416-21","Alloy 617",314626,"Plate"
24.35,-0.00796,"Qualified",,188.18,"CapPass","Cycle 5",5,4304,"416-21","Alloy 617",314626,"Plate"
29.86,-0.00790,"Qualified",,188.23,"CapPass","Cycle 5",5,4305,"416-21","Alloy 617",314626,"Plate"
31.68,-0.00785,"Qualified",,188.31,"CapPass","Cycle 5",5,4306,"416-21","Alloy 617",314626,"Plate"
40.26,-0.00780,"Qualified",,188.44,"CapPass","Cycle 5",5,4307,"416-21","Alloy 617",314626,"Plate"
48.13,-0.00775,"Qualified",,188.47,"CapPass","Cycle 5",5,4308,"416-21","Alloy 617",314626,"Plate"
54.13,-0.00770,"Qualified",,188.50,"CapPass","Cycle 5",5,4309,"416-21","Alloy 617",314626,"Plate"
59.49,-0.00765,"Qualified",,188.53,"CapPass","Cycle 5",5,4310,"416-21","Alloy 617",314626,"Plate"
64.63,-0.00760,"Qualified",,188.57,"CapPass","Cycle 5",5,4311,"416-21","Alloy 617",314626,"Plate"
69.47,-0.00755,"Qualified",,188.62,"CapPass","Cycle 5",5,4312,"416-21","Alloy 617",314626,"Plate"
74.06,-0.00750,"Qualified",,188.67,"CapPass","Cycle 5",5,4313,"416-21","Alloy 617",314626,"Plate"
78.40,-0.00745,"Qualified",,188.73,"CapPass","Cycle 5",5,4314,"416-21","Alloy 617",314626,"Plate"
81.05,-0.00742,"Qualified",,188.77,"CapPass","Cycle 5",5,4315,"416-21","Alloy 617",314626,"Plate"
82.96,-0.00740,"Qualified",,188.80,"CapPass","Cycle 5",5,4316,"416-21","Alloy 617",314626,"Plate"
87.50,-0.00735,"Qualified",,188.86,"CapPass","Cycle 5",5,4317,"416-21","Alloy 617",314626,"Plate"
92.45,-0.00730,"Qualified",,188.92,"CapPass","Cycle 5",5,4318,"416-21","Alloy 617",314626,"Plate"
97.43,-0.00725,"Qualified",,188.98,"CapPass","Cycle 5",5,4319,"416-21","Alloy 617",314626,"Plate"
102.52,-0.00720,"Qualified",,189.04,"CapPass","Cycle 5",5,4320,"416-21","Alloy 617",314626,"Plate"
108.15,-0.00715,"Qualified",,189.10,"CapPass","Cycle 5",5,4321,"416-21","Alloy 617",314626,"Plate"
113.76,-0.00710,"Qualified",,189.16,"CapPass","Cycle 5",5,4322,"416-21","Alloy 617",314626,"Plate"
119.32,-0.00705,"Qualified",,189.22,"CapPass","Cycle 5",5,4323,"416-21","Alloy 617",314626,"Plate"
124.97,-0.00700,"Qualified",,189.28,"CapPass","Cycle 5",5,4324,"416-21","Alloy 617",314626,"Plate"
130.81,-0.00695,"Qualified",,189.33,"CapPass","Cycle 5",5,4325,"416-21","Alloy 617",314626,"Plate"
136.63,-0.00689,"Qualified",,189.37,"CapPass","Cycle 5",5,4326,"416-21","Alloy 617",314626,"Plate"
142.55,-0.00684,"Qualified",,189.41,"CapPass","Cycle 5",5,4327,"416-21","Alloy 617",314626,"Plate"
148.40,-0.00679,"Qualified",,189.45,"CapPass","Cycle 5",5,4328,"416-21","Alloy 617",314626,"Plate"
153.74,-0.00674,"Qualified",,189.48,"CapPass","Cycle 5",5,4329,"416-21","Alloy 617",314626,"Plate"
158.88,-0.00669,"Qualified",,189.51,"CapPass","Cycle 5",5,4330,"416-21","Alloy 617",314626,"Plate"
163.80,-0.00664,"Qualified",,189.55,"CapPass","Cycle 5",5,4331,"416-21","Alloy 617",314626,"Plate"
168.66,-0.00659,"Qualified",,189.59,"CapPass","Cycle 5",5,4332,"416-21","Alloy 617",314626,"Plate"
173.14,-0.00654,"Qualified",,189.63,"CapPass","Cycle 5",5,4333,"416-21","Alloy 617",314626,"Plate"
177.32,-0.00649,"Qualified",,189.66,"CapPass","Cycle 5",5,4334,"416-21","Alloy 617",314626,"Plate"
181.12,-0.00644,"Qualified",,189.70,"CapPass","Cycle 5",5,4335,"416-21","Alloy 617",314626,"Plate"
184.66,-0.00639,"Qualified",,189.74,"CapPass","Cycle 5",5,4336,"416-21","Alloy 617",314626,"Plate"
186.85,-0.00635,"Qualified",,189.77,"CapPass","Cycle 5",5,4337,"416-21","Alloy 617",314626,"Plate"
187.99,-0.00634,"Qualified",,189.79,"CapPass","Cycle 5",5,4338,"416-21","Alloy 617",314626,"Plate"
191.06,-0.00629,"Qualified",,189.83,"CapPass","Cycle 5",5,4339,"416-21","Alloy 617",314626,"Plate"
194.05,-0.00624,"Qualified",,189.88,"CapPass","Cycle 5",5,4340,"416-21","Alloy 617",314626,"Plate"
196.96,-0.00619,"Qualified",,189.93,"CapPass","Cycle 5",5,4341,"416-21","Alloy 617",314626,"Plate"
199.81,-0.00614,"Qualified",,189.98,"CapPass","Cycle 5",5,4342,"416-21","Alloy 617",314626,"Plate"
202.70,-0.00608,"Qualified",,190.03,"CapPass","Cycle 5",5,4343,"416-21","Alloy 617",314626,"Plate"
205.33,-0.00603,"Qualified",,190.08,"CapPass","Cycle 5",5,4344,"416-21","Alloy 617",314626,"Plate"
208.12,-0.00598,"Qualified",,190.13,"CapPass","Cycle 5",5,4345,"416-21","Alloy 617",314626,"Plate"
210.71,-0.00593,"Qualified",,190.17,"CapPass","Cycle 5",5,4346,"416-21","Alloy 617",314626,"Plate"
213.33,-0.00588,"Qualified",,190.22,"CapPass","Cycle 5",5,4347,"416-21","Alloy 617",314626,"Plate"
216.15,-0.00583,"Qualified",,190.28,"CapPass","Cycle 5",5,4348,"416-21","Alloy 617",314626,"Plate"
218.69,-0.00578,"Qualified",,190.33,"CapPass","Cycle 5",5,4349,"416-21","Alloy 617",314626,"Plate"
221.28,-0.00573,"Qualified",,190.38,"CapPass","Cycle 5",5,4350,"416-21","Alloy 617",314626,"Plate"
223.76,-0.00568,"Qualified",,190.43,"CapPass","Cycle 5",5,4351,"416-21","Alloy 617",314626,"Plate"
226.14,-0.00563,"Qualified",,190.48,"CapPass","Cycle 5",5,4352,"416-21","Alloy 617",314626,"Plate"
228.46,-0.00558,"Qualified",,190.52,"CapPass","Cycle 5",5,4353,"416-21","Alloy 617",314626,"Plate"
230.56,-0.00553,"Qualified",,190.57,"CapPass","Cycle 5",5,4354,"416-21","Alloy 617",314626,"Plate"
232.54,-0.00548,"Qualified",,190.62,"CapPass","Cycle 5",5,4355,"416-21","Alloy 617",314626,"Plate"
234.40,-0.00543,"Qualified",,190.67,"CapPass","Cycle 5",5,4356,"416-21","Alloy 617",314626,"Plate"
236.16,-0.00538,"Qualified",,190.72,"CapPass","Cycle 5",5,4357,"416-21","Alloy 617",314626,"Plate"
237.94,-0.00533,"Qualified",,190.77,"CapPass","Cycle 5",5,4358,"416-21","Alloy 617",314626,"Plate"
238.02,-0.00532,"Qualified",,190.77,"CapPass","Cycle 5",5,4359,"416-21","Alloy 617",314626,"Plate"
239.56,-0.00528,"Qualified",,190.82,"CapPass","Cycle 5",5,4360,"416-21","Alloy 617",314626,"Plate"
241.17,-0.00522,"Qualified",,190.87,"CapPass","Cycle 5",5,4361,"416-21","Alloy 617",314626,"Plate"
242.72,-0.00517,"Qualified",,190.92,"CapPass","Cycle 5",5,4362,"416-21","Alloy 617",314626,"Plate"
244.13,-0.00512,"Qualified",,190.97,"CapPass","Cycle 5",5,4363,"416-21","Alloy 617",314626,"Plate"
245.54,-0.00507,"Qualified",,191.02,"CapPass","Cycle 5",5,4364,"416-21","Alloy 617",314626,"Plate"
247.02,-0.00502,"Qualified",,191.07,"CapPass","Cycle 5",5,4365,"416-21","Alloy 617",314626,"Plate"
248.47,-0.00497,"Qualified",,191.12,"CapPass","Cycle 5",5,4366,"416-21","Alloy 617",314626,"Plate"
249.76,-0.00492,"Qualified",,191.16,"CapPass","Cycle 5",5,4367,"416-21","Alloy 617",314626,"Plate"
250.97,-0.00487,"Qualified",,191.21,"CapPass","Cycle 5",5,4368,"416-21","Alloy 617",314626,"Plate"
252.20,-0.00482,"Qualified",,191.26,"CapPass","Cycle 5",5,4369,"416-21","Alloy 617",314626,"Plate"
253.38,-0.00477,"Qualified",,191.32,"CapPass","Cycle 5",5,4370,"416-21","Alloy 617",314626,"Plate"
254.48,-0.00472,"Qualified",,191.36,"CapPass","Cycle 5",5,4371,"416-21","Alloy 617",314626,"Plate"
255.47,-0.00467,"Qualified",,191.41,"CapPass","Cycle 5",5,4372,"416-21","Alloy 617",314626,"Plate"
256.48,-0.00462,"Qualified",,191.46,"CapPass","Cycle 5",5,4373,"416-21","Alloy 617",314626,"Plate"
257.47,-0.00457,"Qualified",,191.51,"CapPass","Cycle 5",5,4374,"416-21","Alloy 617",314626,"Plate"
258.41,-0.00452,"Qualified",,191.56,"CapPass","Cycle 5",5,4375,"416-21","Alloy 617",314626,"Plate"
259.26,-0.00447,"Qualified",,191.61,"CapPass","Cycle 5",5,4376,"416-21","Alloy 617",314626,"Plate"
260.09,-0.00442,"Qualified",,191.66,"CapPass","Cycle 5",5,4377,"416-21","Alloy 617",314626,"Plate"
260.76,-0.00437,"Qualified",,191.71,"CapPass","Cycle 5",5,4378,"416-21","Alloy 617",314626,"Plate"
261.35,-0.00432,"Qualified",,191.75,"CapPass","Cycle 5",5,4379,"416-21","Alloy 617",314626,"Plate"
261.52,-0.00430,"Qualified",,191.77,"CapPass","Cycle 5",5,4380,"416-21","Alloy 617",314626,"Plate"
261.15,-0.00427,"Qualified",,191.81,"CapPass","Cycle 5",5,4381,"416-21","Alloy 617",314626,"Plate"
262.63,-0.00422,"Qualified",,191.88,"CapPass","Cycle 5",5,4382,"416-21","Alloy 617",314626,"Plate"
264.00,-0.00416,"Qualified",,191.93,"CapPass","Cycle 5",5,4383,"416-21","Alloy 617",314626,"Plate"
265.31,-0.00411,"Qualified",,191.97,"CapPass","Cycle 5",5,4384,"416-21","Alloy 617",314626,"Plate"
266.39,-0.00406,"Qualified",,192.01,"CapPass","Cycle 5",5,4385,"416-21","Alloy 617",314626,"Plate"
267.34,-0.00401,"Qualified",,192.06,"CapPass","Cycle 5",5,4386,"416-21","Alloy 617",314626,"Plate"
267.99,-0.00396,"Qualified",,192.10,"CapPass","Cycle 5",5,4387,"416-21","Alloy 617",314626,"Plate"
268.39,-0.00391,"Qualified",,192.15,"CapPass","Cycle 5",5,4388,"416-21","Alloy 617",314626,"Plate"
268.59,-0.00386,"Qualified",,192.20,"CapPass","Cycle 5",5,4389,"416-21","Alloy 617",314626,"Plate"
268.19,-0.00381,"Qualified",,192.24,"CapPass","Cycle 5",5,4390,"416-21","Alloy 617",314626,"Plate"
268.15,-0.00376,"Qualified",,192.28,"CapPass","Cycle 5",5,4391,"416-21","Alloy 617",314626,"Plate"
267.85,-0.00371,"Qualified",,192.33,"CapPass","Cycle 5",5,4392,"416-21","Alloy 617",314626,"Plate"
267.33,-0.00366,"Qualified",,192.38,"CapPass","Cycle 5",5,4393,"416-21","Alloy 617",314626,"Plate"
266.67,-0.00361,"Qualified",,192.43,"CapPass","Cycle 5",5,4394,"416-21","Alloy 617",314626,"Plate"
266.16,-0.00356,"Qualified",,192.49,"CapPass","Cycle 5",5,4395,"416-21","Alloy 617",314626,"Plate"
265.71,-0.00351,"Qualified",,192.54,"CapPass","Cycle 5",5,4396,"416-21","Alloy 617",314626,"Plate"
265.44,-0.00346,"Qualified",,192.59,"CapPass","Cycle 5",5,4397,"416-21","Alloy 617",314626,"Plate"
265.31,-0.00341,"Qualified",,192.64,"CapPass","Cycle 5",5,4398,"416-21","Alloy 617",314626,"Plate"
265.32,-0.00335,"Qualified",,192.69,"CapPass","Cycle 5",5,4399,"416-21","Alloy 617",314626,"Plate"
265.34,-0.00330,"Qualified",,192.74,"CapPass","Cycle 5",5,4400,"416-21","Alloy 617",314626,"Plate"
265.33,-0.00328,"Qualified",,192.77,"CapPass","Cycle 5",5,4401,"416-21","Alloy 617",314626,"Plate"
265.35,-0.00325,"Qualified",,192.79,"CapPass","Cycle 5",5,4402,"416-21","Alloy 617",314626,"Plate"
265.37,-0.00320,"Qualified",,192.84,"CapPass","Cycle 5",5,4403,"416-21","Alloy 617",314626,"Plate"
265.37,-0.00315,"Qualified",,192.89,"CapPass","Cycle 5",5,4404,"416-21","Alloy 617",314626,"Plate"
265.44,-0.00310,"Qualified",,192.94,"CapPass","Cycle 5",5,4405,"416-21","Alloy 617",314626,"Plate"
265.47,-0.00305,"Qualified",,192.99,"CapPass","Cycle 5",5,4406,"416-21","Alloy 617",314626,"Plate"
265.44,-0.00300,"Qualified",,193.04,"CapPass","Cycle 5",5,4407,"416-21","Alloy 617",314626,"Plate"
265.45,-0.00295,"Qualified",,193.09,"CapPass","Cycle 5",5,4408,"416-21","Alloy 617",314626,"Plate"
265.47,-0.00290,"Qualified",,193.14,"CapPass","Cycle 5",5,4409,"416-21","Alloy 617",314626,"Plate"
265.59,-0.00285,"Qualified",,193.20,"CapPass","Cycle 5",5,4410,"416-21","Alloy 617",314626,"Plate"
265.83,-0.00280,"Qualified",,193.25,"CapPass","Cycle 5",5,4411,"416-21","Alloy 617",314626,"Plate"
266.06,-0.00275,"Qualified",,193.30,"CapPass","Cycle 5",5,4412,"416-21","Alloy 617",314626,"Plate"
266.45,-0.00270,"Qualified",,193.35,"CapPass","Cycle 5",5,4413,"416-21","Alloy 617",314626,"Plate"
266.87,-0.00265,"Qualified",,193.40,"CapPass","Cycle 5",5,4414,"416-21","Alloy 617",314626,"Plate"
267.29,-0.00260,"Qualified",,193.45,"CapPass","Cycle 5",5,4415,"416-21","Alloy 617",314626,"Plate"
267.73,-0.00255,"Qualified",,193.50,"CapPass","Cycle 5",5,4416,"416-21","Alloy 617",314626,"Plate"
268.15,-0.00250,"Qualified",,193.55,"CapPass","Cycle 5",5,4417,"416-21","Alloy 617",314626,"Plate"
268.75,-0.00245,"Qualified",,193.60,"CapPass","Cycle 5",5,4418,"416-21","Alloy 617",314626,"Plate"
269.22,-0.00239,"Qualified",,193.65,"CapPass","Cycle 5",5,4419,"416-21","Alloy 617",314626,"Plate"
269.70,-0.00234,"Qualified",,193.71,"CapPass","Cycle 5",5,4420,"416-21","Alloy 617",314626,"Plate"
270.21,-0.00229,"Qualified",,193.76,"CapPass","Cycle 5",5,4421,"416-21","Alloy 617",314626,"Plate"
270.34,-0.00228,"Qualified",,193.77,"CapPass","Cycle 5",5,4422,"416-21","Alloy 617",314626,"Plate"
270.72,-0.00224,"Qualified",,193.81,"CapPass","Cycle 5",5,4423,"416-21","Alloy 617",314626,"Plate"
271.32,-0.00219,"Qualified",,193.86,"CapPass","Cycle 5",5,4424,"416-21","Alloy 617",314626,"Plate"
271.78,-0.00214,"Qualified",,193.90,"CapPass","Cycle 5",5,4425,"416-21","Alloy 617",314626,"Plate"
272.10,-0.00209,"Qualified",,193.95,"CapPass","Cycle 5",5,4426,"416-21","Alloy 617",314626,"Plate"
272.26,-0.00204,"Qualified",,194.00,"CapPass","Cycle 5",5,4427,"416-21","Alloy 617",314626,"Plate"
272.32,-0.00199,"Qualified",,194.04,"CapPass","Cycle 5",5,4428,"416-21","Alloy 617",314626,"Plate"
272.34,-0.00194,"Qualified",,194.10,"CapPass","Cycle 5",5,4429,"416-21","Alloy 617",314626,"Plate"
272.49,-0.00189,"Qualified",,194.14,"CapPass","Cycle 5",5,4430,"416-21","Alloy 617",314626,"Plate"
272.40,-0.00184,"Qualified",,194.19,"CapPass","Cycle 5",5,4431,"416-21","Alloy 617",314626,"Plate"
272.34,-0.00179,"Qualified",,194.24,"CapPass","Cycle 5",5,4432,"416-21","Alloy 617",314626,"Plate"
272.27,-0.00174,"Qualified",,194.29,"CapPass","Cycle 5",5,4433,"416-21","Alloy 617",314626,"Plate"
272.24,-0.00169,"Qualified",,194.35,"CapPass","Cycle 5",5,4434,"416-21","Alloy 617",314626,"Plate"
272.29,-0.00164,"Qualified",,194.40,"CapPass","Cycle 5",5,4435,"416-21","Alloy 617",314626,"Plate"
272.56,-0.00159,"Qualified",,194.45,"CapPass","Cycle 5",5,4436,"416-21","Alloy 617",314626,"Plate"
272.85,-0.00154,"Qualified",,194.50,"CapPass","Cycle 5",5,4437,"416-21","Alloy 617",314626,"Plate"
273.16,-0.00149,"Qualified",,194.55,"CapPass","Cycle 5",5,4438,"416-21","Alloy 617",314626,"Plate"
273.44,-0.00143,"Qualified",,194.60,"CapPass","Cycle 5",5,4439,"416-21","Alloy 617",314626,"Plate"
273.67,-0.00138,"Qualified",,194.65,"CapPass","Cycle 5",5,4440,"416-21","Alloy 617",314626,"Plate"
273.81,-0.00133,"Qualified",,194.69,"CapPass","Cycle 5",5,4441,"416-21","Alloy 617",314626,"Plate"
273.81,-0.00128,"Qualified",,194.75,"CapPass","Cycle 5",5,4442,"416-21","Alloy 617",314626,"Plate"
273.82,-0.00126,"Qualified",,194.77,"CapPass","Cycle 5",5,4443,"416-21","Alloy 617",314626,"Plate"
273.89,-0.00123,"Qualified",,194.80,"CapPass","Cycle 5",5,4444,"416-21","Alloy 617",314626,"Plate"
274.14,-0.00118,"Qualified",,194.86,"CapPass","Cycle 5",5,4445,"416-21","Alloy 617",314626,"Plate"
274.55,-0.00113,"Qualified",,194.91,"CapPass","Cycle 5",5,4446,"416-21","Alloy 617",314626,"Plate"
274.97,-0.00108,"Qualified",,194.95,"CapPass","Cycle 5",5,4447,"416-21","Alloy 617",314626,"Plate"
275.44,-0.00103,"Qualified",,195.00,"CapPass","Cycle 5",5,4448,"416-21","Alloy 617",314626,"Plate"
275.66,-0.00098,"Qualified",,195.04,"CapPass","Cycle 5",5,4449,"416-21","Alloy 617",314626,"Plate"
275.78,-0.00093,"Qualified",,195.09,"CapPass","Cycle 5",5,4450,"416-21","Alloy 617",314626,"Plate"
275.81,-0.00088,"Qualified",,195.14,"CapPass","Cycle 5",5,4451,"416-21","Alloy 617",314626,"Plate"
275.70,-0.00083,"Qualified",,195.19,"CapPass","Cycle 5",5,4452,"416-21","Alloy 617",314626,"Plate"
275.55,-0.00078,"Qualified",,195.24,"CapPass","Cycle 5",5,4453,"416-21","Alloy 617",314626,"Plate"
275.42,-0.00073,"Qualified",,195.29,"CapPass","Cycle 5",5,4454,"416-21","Alloy 617",314626,"Plate"
275.42,-0.00068,"Qualified",,195.34,"CapPass","Cycle 5",5,4455,"416-21","Alloy 617",314626,"Plate"
275.28,-0.00063,"Qualified",,195.38,"CapPass","Cycle 5",5,4456,"416-21","Alloy 617",314626,"Plate"
274.95,-0.00058,"Qualified",,195.44,"CapPass","Cycle 5",5,4457,"416-21","Alloy 617",314626,"Plate"
274.84,-0.00053,"Qualified",,195.49,"CapPass","Cycle 5",5,4458,"416-21","Alloy 617",314626,"Plate"
274.69,-0.00048,"Qualified",,195.54,"CapPass","Cycle 5",5,4459,"416-21","Alloy 617",314626,"Plate"
274.65,-0.00043,"Qualified",,195.59,"CapPass","Cycle 5",5,4460,"416-21","Alloy 617",314626,"Plate"
274.77,-0.00038,"Qualified",,195.65,"CapPass","Cycle 5",5,4461,"416-21","Alloy 617",314626,"Plate"
274.91,-0.00033,"Qualified",,195.70,"CapPass","Cycle 5",5,4462,"416-21","Alloy 617",314626,"Plate"
275.14,-0.00027,"Qualified",,195.75,"CapPass","Cycle 5",5,4463,"416-21","Alloy 617",314626,"Plate"
275.21,-0.00025,"Qualified",,195.77,"CapPass","Cycle 5",5,4464,"416-21","Alloy 617",314626,"Plate"
275.36,-0.00022,"Qualified",,195.80,"CapPass","Cycle 5",5,4465,"416-21","Alloy 617",314626,"Plate"
275.54,-0.00017,"Qualified",,195.85,"CapPass","Cycle 5",5,4466,"416-21","Alloy 617",314626,"Plate"
273.53,-0.00015,"Qualified",,355.91,"CapPass","Cycle 10",10,7796,"416-21","Alloy 617",314626,"Plate"
273.84,-0.00010,"Qualified",,355.96,"CapPass","Cycle 10",10,7797,"416-21","Alloy 617",314626,"Plate"
274.10,-0.00005,"Qualified",,356.01,"CapPass","Cycle 10",10,7798,"416-21","Alloy 617",314626,"Plate"
274.34,0.00000,"Qualified",,356.06,"CapPass","Cycle 10",10,7799,"416-21","Alloy 617",314626,"Plate"
274.54,0.00005,"Qualified",,356.11,"CapPass","Cycle 10",10,7800,"416-21","Alloy 617",314626,"Plate"
274.80,0.00010,"Qualified",,356.16,"CapPass","Cycle 10",10,7801,"416-21","Alloy 617",314626,"Plate"
275.17,0.00015,"Qualified",,356.21,"CapPass","Cycle 10",10,7802,"416-21","Alloy 617",314626,"Plate"
275.81,0.00020,"Qualified",,356.26,"CapPass","Cycle 10",10,7803,"416-21","Alloy 617",314626,"Plate"
275.95,0.00025,"Qualified",,356.31,"CapPass","Cycle 10",10,7804,"416-21","Alloy 617",314626,"Plate"
276.05,0.00030,"Qualified",,356.36,"CapPass","Cycle 10",10,7805,"416-21","Alloy 617",314626,"Plate"
276.20,0.00035,"Qualified",,356.41,"CapPass","Cycle 10",10,7806,"416-21","Alloy 617",314626,"Plate"
276.44,0.00040,"Qualified",,356.46,"CapPass","Cycle 10",10,7807,"416-21","Alloy 617",314626,"Plate"
276.66,0.00046,"Qualified",,356.51,"CapPass","Cycle 10",10,7808,"416-21","Alloy 617",314626,"Plate"
276.83,0.00051,"Qualified",,356.56,"CapPass","Cycle 10",10,7809,"416-21","Alloy 617",314626,"Plate"
276.89,0.00056,"Qualified",,356.61,"CapPass","Cycle 10",10,7810,"416-21","Alloy 617",314626,"Plate"
276.95,0.00061,"Qualified",,356.66,"CapPass","Cycle 10",10,7811,"416-21","Alloy 617",314626,"Plate"
277.02,0.00066,"Qualified",,356.71,"CapPass","Cycle 10",10,7812,"416-21","Alloy 617",314626,"Plate"
277.08,0.00071,"Qualified",,356.76,"CapPass","Cycle 10",10,7813,"416-21","Alloy 617",314626,"Plate"
277.12,0.00072,"Qualified",,356.77,"CapPass","Cycle 10",10,7814,"416-21","Alloy 617",314626,"Plate"
277.15,0.00076,"Qualified",,356.81,"CapPass","Cycle 10",10,7815,"416-21","Alloy 617",314626,"Plate"
277.28,0.00081,"Qualified",,356.86,"CapPass","Cycle 10",10,7816,"416-21","Alloy 617",314626,"Plate"
277.39,0.00086,"Qualified",,356.91,"CapPass","Cycle 10",10,7817,"416-21","Alloy 617",314626,"Plate"
277.58,0.00091,"Qualified",,356.96,"CapPass","Cycle 10",10,7818,"416-21","Alloy 617",314626,"Plate"
277.64,0.00096,"Qualified",,357.00,"CapPass","Cycle 10",10,7819,"416-21","Alloy 617",314626,"Plate"
277.70,0.00101,"Qualified",,357.05,"CapPass","Cycle 10",10,7820,"416-21","Alloy 617",314626,"Plate"
277.62,0.00106,"Qualified",,357.10,"CapPass","Cycle 10",10,7821,"416-21","Alloy 617",314626,"Plate"
277.39,0.00111,"Qualified",,357.15,"CapPass","Cycle 10",10,7822,"416-21","Alloy 617",314626,"Plate"
277.07,0.00116,"Qualified",,357.20,"CapPass","Cycle 10",10,7823,"416-21","Alloy 617",314626,"Plate"
276.72,0.00121,"Qualified",,357.25,"CapPass","Cycle 10",10,7824,"416-21","Alloy 617",314626,"Plate"
276.51,0.00126,"Qualified",,357.30,"CapPass","Cycle 10",10,7825,"416-21","Alloy 617",314626,"Plate"
276.32,0.00131,"Qualified",,357.35,"CapPass","Cycle 10",10,7826,"416-21","Alloy 617",314626,"Plate"
276.31,0.00136,"Qualified",,357.40,"CapPass","Cycle 10",10,7827,"416-21","Alloy 617",314626,"Plate"
276.16,0.00142,"Qualified",,357.45,"CapPass","Cycle 10",10,7828,"416-21","Alloy 617",314626,"Plate"
276.04,0.00147,"Qualified",,357.50,"CapPass","Cycle 10",10,7829,"416-21","Alloy 617",314626,"Plate"
275.89,0.00152,"Qualified",,357.55,"CapPass","Cycle 10",10,7830,"416-21","Alloy 617",314626,"Plate"
