Repository: js-molina/fatigue-A617

File: data/850C/Strain rate 0.001/2.0% strain/HTM_A19_Cycles_41610.csv (part 8 of 23)
"Stress Mpa","Strain","Qual State","Qual Exceptions","Elapsed Time Sec","Data State","Cycle Label","Cycle","Count","Sample","Alloy","Heat","Material_Form"
279.40,0.00106,"Qualified",,357.08,"CapPass","Cycle 10",10,7827,"416-10","Alloy 617",314626,"Plate"
279.37,0.00111,"Qualified",,357.14,"CapPass","Cycle 10",10,7828,"416-10","Alloy 617",314626,"Plate"
279.61,0.00116,"Qualified",,357.20,"CapPass","Cycle 10",10,7829,"416-10","Alloy 617",314626,"Plate"
280.11,0.00121,"Qualified",,357.25,"CapPass","Cycle 10",10,7830,"416-10","Alloy 617",314626,"Plate"
280.55,0.00126,"Qualified",,357.30,"CapPass","Cycle 10",10,7831,"416-10","Alloy 617",314626,"Plate"
280.97,0.00131,"Qualified",,357.34,"CapPass","Cycle 10",10,7832,"416-10","Alloy 617",314626,"Plate"
281.08,0.00136,"Qualified",,357.39,"CapPass","Cycle 10",10,7833,"416-10","Alloy 617",314626,"Plate"
281.05,0.00141,"Qualified",,357.44,"CapPass","Cycle 10",10,7834,"416-10","Alloy 617",314626,"Plate"
280.94,0.00146,"Qualified",,357.49,"CapPass","Cycle 10",10,7835,"416-10","Alloy 617",314626,"Plate"
280.87,0.00151,"Qualified",,357.54,"CapPass","Cycle 10",10,7836,"416-10","Alloy 617",314626,"Plate"
280.75,0.00156,"Qualified",,357.59,"CapPass","Cycle 10",10,7837,"416-10","Alloy 617",314626,"Plate"
280.71,0.00162,"Qualified",,357.64,"CapPass","Cycle 10",10,7838,"416-10","Alloy 617",314626,"Plate"
280.76,0.00167,"Qualified",,357.69,"CapPass","Cycle 10",10,7839,"416-10","Alloy 617",314626,"Plate"
280.80,0.00172,"Qualified",,357.74,"CapPass","Cycle 10",10,7840,"416-10","Alloy 617",314626,"Plate"
280.75,0.00174,"Qualified",,357.76,"CapPass","Cycle 10",10,7841,"416-10","Alloy 617",314626,"Plate"
280.75,0.00177,"Qualified",,357.79,"CapPass","Cycle 10",10,7842,"416-10","Alloy 617",314626,"Plate"
280.75,0.00182,"Qualified",,357.84,"CapPass","Cycle 10",10,7843,"416-10","Alloy 617",314626,"Plate"
280.68,0.00187,"Qualified",,357.88,"CapPass","Cycle 10",10,7844,"416-10","Alloy 617",314626,"Plate"
280.47,0.00192,"Qualified",,357.93,"CapPass","Cycle 10",10,7845,"416-10","Alloy 617",314626,"Plate"
280.23,0.00197,"Qualified",,357.99,"CapPass","Cycle 10",10,7846,"416-10","Alloy 617",314626,"Plate"
280.19,0.00202,"Qualified",,358.04,"CapPass","Cycle 10",10,7847,"416-10","Alloy 617",314626,"Plate"
280.31,0.00207,"Qualified",,358.09,"CapPass","Cycle 10",10,7848,"416-10","Alloy 617",314626,"Plate"
280.54,0.00212,"Qualified",,358.14,"CapPass","Cycle 10",10,7849,"416-10","Alloy 617",314626,"Plate"
280.57,0.00217,"Qualified",,358.19,"CapPass","Cycle 10",10,7850,"416-10","Alloy 617",314626,"Plate"
280.51,0.00222,"Qualified",,358.24,"CapPass","Cycle 10",10,7851,"416-10","Alloy 617",314626,"Plate"
280.52,0.00227,"Qualified",,358.29,"CapPass","Cycle 10",10,7852,"416-10","Alloy 617",314626,"Plate"
280.67,0.00232,"Qualified",,358.34,"CapPass","Cycle 10",10,7853,"416-10","Alloy 617",314626,"Plate"
280.84,0.00237,"Qualified",,358.39,"CapPass","Cycle 10",10,7854,"416-10","Alloy 617",314626,"Plate"
280.93,0.00242,"Qualified",,358.45,"CapPass","Cycle 10",10,7855,"416-10","Alloy 617",314626,"Plate"
281.19,0.00248,"Qualified",,358.50,"CapPass","Cycle 10",10,7856,"416-10","Alloy 617",314626,"Plate"
281.57,0.00253,"Qualified",,358.55,"CapPass","Cycle 10",10,7857,"416-10","Alloy 617",314626,"Plate"
281.91,0.00258,"Qualified",,358.60,"CapPass","Cycle 10",10,7858,"416-10","Alloy 617",314626,"Plate"
282.19,0.00263,"Qualified",,358.65,"CapPass","Cycle 10",10,7859,"416-10","Alloy 617",314626,"Plate"
282.51,0.00268,"Qualified",,358.70,"CapPass","Cycle 10",10,7860,"416-10","Alloy 617",314626,"Plate"
282.75,0.00273,"Qualified",,358.75,"CapPass","Cycle 10",10,7861,"416-10","Alloy 617",314626,"Plate"
282.82,0.00275,"Qualified",,358.76,"CapPass","Cycle 10",10,7862,"416-10","Alloy 617",314626,"Plate"
282.96,0.00278,"Qualified",,358.79,"CapPass","Cycle 10",10,7863,"416-10","Alloy 617",314626,"Plate"
283.14,0.00283,"Qualified",,358.84,"CapPass","Cycle 10",10,7864,"416-10","Alloy 617",314626,"Plate"
283.02,0.00288,"Qualified",,358.89,"CapPass","Cycle 10",10,7865,"416-10","Alloy 617",314626,"Plate"
282.85,0.00293,"Qualified",,358.93,"CapPass","Cycle 10",10,7866,"416-10","Alloy 617",314626,"Plate"
282.45,0.00298,"Qualified",,358.98,"CapPass","Cycle 10",10,7867,"416-10","Alloy 617",314626,"Plate"
281.92,0.00303,"Qualified",,359.03,"CapPass","Cycle 10",10,7868,"416-10","Alloy 617",314626,"Plate"
281.40,0.00308,"Qualified",,359.08,"CapPass","Cycle 10",10,7869,"416-10","Alloy 617",314626,"Plate"
281.01,0.00313,"Qualified",,359.14,"CapPass","Cycle 10",10,7870,"416-10","Alloy 617",314626,"Plate"
280.92,0.00318,"Qualified",,359.19,"CapPass","Cycle 10",10,7871,"416-10","Alloy 617",314626,"Plate"
280.89,0.00323,"Qualified",,359.24,"CapPass","Cycle 10",10,7872,"416-10","Alloy 617",314626,"Plate"
280.84,0.00328,"Qualified",,359.29,"CapPass","Cycle 10",10,7873,"416-10","Alloy 617",314626,"Plate"
280.88,0.00333,"Qualified",,359.34,"CapPass","Cycle 10",10,7874,"416-10","Alloy 617",314626,"Plate"
280.95,0.00338,"Qualified",,359.39,"CapPass","Cycle 10",10,7875,"416-10","Alloy 617",314626,"Plate"
280.96,0.00343,"Qualified",,359.43,"CapPass","Cycle 10",10,7876,"416-10","Alloy 617",314626,"Plate"
280.84,0.00348,"Qualified",,359.48,"CapPass","Cycle 10",10,7877,"416-10","Alloy 617",314626,"Plate"
280.46,0.00353,"Qualified",,359.53,"CapPass","Cycle 10",10,7878,"416-10","Alloy 617",314626,"Plate"
279.89,0.00359,"Qualified",,359.57,"CapPass","Cycle 10",10,7879,"416-10","Alloy 617",314626,"Plate"
279.18,0.00364,"Qualified",,359.62,"CapPass","Cycle 10",10,7880,"416-10","Alloy 617",314626,"Plate"
278.39,0.00369,"Qualified",,359.68,"CapPass","Cycle 10",10,7881,"416-10","Alloy 617",314626,"Plate"
277.95,0.00374,"Qualified",,359.73,"CapPass","Cycle 10",10,7882,"416-10","Alloy 617",314626,"Plate"
277.77,0.00376,"Qualified",,359.76,"CapPass","Cycle 10",10,7883,"416-10","Alloy 617",314626,"Plate"
277.80,0.00379,"Qualified",,359.79,"CapPass","Cycle 10",10,7884,"416-10","Alloy 617",314626,"Plate"
277.75,0.00384,"Qualified",,359.84,"CapPass","Cycle 10",10,7885,"416-10","Alloy 617",314626,"Plate"
277.78,0.00389,"Qualified",,359.89,"CapPass","Cycle 10",10,7886,"416-10","Alloy 617",314626,"Plate"
277.82,0.00394,"Qualified",,359.94,"CapPass","Cycle 10",10,7887,"416-10","Alloy 617",314626,"Plate"
277.96,0.00399,"Qualified",,359.99,"CapPass","Cycle 10",10,7888,"416-10","Alloy 617",314626,"Plate"
278.21,0.00404,"Qualified",,360.04,"CapPass","Cycle 10",10,7889,"416-10","Alloy 617",314626,"Plate"
278.43,0.00409,"Qualified",,360.09,"CapPass","Cycle 10",10,7890,"416-10","Alloy 617",314626,"Plate"
278.53,0.00414,"Qualified",,360.13,"CapPass","Cycle 10",10,7891,"416-10","Alloy 617",314626,"Plate"
278.52,0.00419,"Qualified",,360.18,"CapPass","Cycle 10",10,7892,"416-10","Alloy 617",314626,"Plate"
278.44,0.00424,"Qualified",,360.24,"CapPass","Cycle 10",10,7893,"416-10","Alloy 617",314626,"Plate"
278.53,0.00429,"Qualified",,360.29,"CapPass","Cycle 10",10,7894,"416-10","Alloy 617",314626,"Plate"
278.63,0.00434,"Qualified",,360.34,"CapPass","Cycle 10",10,7895,"416-10","Alloy 617",314626,"Plate"
278.74,0.00439,"Qualified",,360.39,"CapPass","Cycle 10",10,7896,"416-10","Alloy 617",314626,"Plate"
278.92,0.00444,"Qualified",,360.44,"CapPass","Cycle 10",10,7897,"416-10","Alloy 617",314626,"Plate"
279.18,0.00449,"Qualified",,360.49,"CapPass","Cycle 10",10,7898,"416-10","Alloy 617",314626,"Plate"
279.52,0.00454,"Qualified",,360.54,"CapPass","Cycle 10",10,7899,"416-10","Alloy 617",314626,"Plate"
279.88,0.00459,"Qualified",,360.60,"CapPass","Cycle 10",10,7900,"416-10","Alloy 617",314626,"Plate"
280.29,0.00464,"Qualified",,360.65,"CapPass","Cycle 10",10,7901,"416-10","Alloy 617",314626,"Plate"
280.90,0.00470,"Qualified",,360.70,"CapPass","Cycle 10",10,7902,"416-10","Alloy 617",314626,"Plate"
281.49,0.00475,"Qualified",,360.75,"CapPass","Cycle 10",10,7903,"416-10","Alloy 617",314626,"Plate"
281.63,0.00476,"Qualified",,360.76,"CapPass","Cycle 10",10,7904,"416-10","Alloy 617",314626,"Plate"
282.02,0.00480,"Qualified",,360.80,"CapPass","Cycle 10",10,7905,"416-10","Alloy 617",314626,"Plate"
282.46,0.00485,"Qualified",,360.85,"CapPass","Cycle 10",10,7906,"416-10","Alloy 617",314626,"Plate"
282.76,0.00490,"Qualified",,360.90,"CapPass","Cycle 10",10,7907,"416-10","Alloy 617",314626,"Plate"
282.94,0.00495,"Qualified",,360.94,"CapPass","Cycle 10",10,7908,"416-10","Alloy 617",314626,"Plate"
282.94,0.00500,"Qualified",,360.99,"CapPass","Cycle 10",10,7909,"416-10","Alloy 617",314626,"Plate"
282.89,0.00505,"Qualified",,361.04,"CapPass","Cycle 10",10,7910,"416-10","Alloy 617",314626,"Plate"
282.93,0.00510,"Qualified",,361.10,"CapPass","Cycle 10",10,7911,"416-10","Alloy 617",314626,"Plate"
283.11,0.00515,"Qualified",,361.15,"CapPass","Cycle 10",10,7912,"416-10","Alloy 617",314626,"Plate"
283.20,0.00520,"Qualified",,361.20,"CapPass","Cycle 10",10,7913,"416-10","Alloy 617",314626,"Plate"
283.37,0.00525,"Qualified",,361.25,"CapPass","Cycle 10",10,7914,"416-10","Alloy 617",314626,"Plate"
283.45,0.00530,"Qualified",,361.29,"CapPass","Cycle 10",10,7915,"416-10","Alloy 617",314626,"Plate"
283.38,0.00535,"Qualified",,361.34,"CapPass","Cycle 10",10,7916,"416-10","Alloy 617",314626,"Plate"
283.39,0.00540,"Qualified",,361.40,"CapPass","Cycle 10",10,7917,"416-10","Alloy 617",314626,"Plate"
283.53,0.00545,"Qualified",,361.45,"CapPass","Cycle 10",10,7918,"416-10","Alloy 617",314626,"Plate"
283.67,0.00550,"Qualified",,361.50,"CapPass","Cycle 10",10,7919,"416-10","Alloy 617",314626,"Plate"
283.91,0.00555,"Qualified",,361.55,"CapPass","Cycle 10",10,7920,"416-10","Alloy 617",314626,"Plate"
284.23,0.00560,"Qualified",,361.60,"CapPass","Cycle 10",10,7921,"416-10","Alloy 617",314626,"Plate"
284.48,0.00565,"Qualified",,361.65,"CapPass","Cycle 10",10,7922,"416-10","Alloy 617",314626,"Plate"
284.77,0.00571,"Qualified",,361.70,"CapPass","Cycle 10",10,7923,"416-10","Alloy 617",314626,"Plate"
284.86,0.00576,"Qualified",,361.75,"CapPass","Cycle 10",10,7924,"416-10","Alloy 617",314626,"Plate"
284.86,0.00577,"Qualified",,361.76,"CapPass","Cycle 10",10,7925,"416-10","Alloy 617",314626,"Plate"
284.85,0.00581,"Qualified",,361.79,"CapPass","Cycle 10",10,7926,"416-10","Alloy 617",314626,"Plate"
284.71,0.00586,"Qualified",,361.84,"CapPass","Cycle 10",10,7927,"416-10","Alloy 617",314626,"Plate"
284.57,0.00591,"Qualified",,361.90,"CapPass","Cycle 10",10,7928,"416-10","Alloy 617",314626,"Plate"
284.50,0.00596,"Qualified",,361.95,"CapPass","Cycle 10",10,7929,"416-10","Alloy 617",314626,"Plate"
284.44,0.00601,"Qualified",,361.99,"CapPass","Cycle 10",10,7930,"416-10","Alloy 617",314626,"Plate"
284.23,0.00606,"Qualified",,362.04,"CapPass","Cycle 10",10,7931,"416-10","Alloy 617",314626,"Plate"
283.91,0.00611,"Qualified",,362.09,"CapPass","Cycle 10",10,7932,"416-10","Alloy 617",314626,"Plate"
283.78,0.00616,"Qualified",,362.14,"CapPass","Cycle 10",10,7933,"416-10","Alloy 617",314626,"Plate"
283.55,0.00621,"Qualified",,362.19,"CapPass","Cycle 10",10,7934,"416-10","Alloy 617",314626,"Plate"
283.21,0.00626,"Qualified",,362.24,"CapPass","Cycle 10",10,7935,"416-10","Alloy 617",314626,"Plate"
283.10,0.00631,"Qualified",,362.29,"CapPass","Cycle 10",10,7936,"416-10","Alloy 617",314626,"Plate"
282.92,0.00636,"Qualified",,362.35,"CapPass","Cycle 10",10,7937,"416-10","Alloy 617",314626,"Plate"
282.77,0.00641,"Qualified",,362.39,"CapPass","Cycle 10",10,7938,"416-10","Alloy 617",314626,"Plate"
282.62,0.00646,"Qualified",,362.44,"CapPass","Cycle 10",10,7939,"416-10","Alloy 617",314626,"Plate"
282.50,0.00651,"Qualified",,362.50,"CapPass","Cycle 10",10,7940,"416-10","Alloy 617",314626,"Plate"
282.52,0.00657,"Qualified",,362.55,"CapPass","Cycle 10",10,7941,"416-10","Alloy 617",314626,"Plate"
283.00,0.00662,"Qualified",,362.61,"CapPass","Cycle 10",10,7942,"416-10","Alloy 617",314626,"Plate"
283.50,0.00667,"Qualified",,362.66,"CapPass","Cycle 10",10,7943,"416-10","Alloy 617",314626,"Plate"
283.85,0.00672,"Qualified",,362.70,"CapPass","Cycle 10",10,7944,"416-10","Alloy 617",314626,"Plate"
284.11,0.00677,"Qualified",,362.75,"CapPass","Cycle 10",10,7945,"416-10","Alloy 617",314626,"Plate"
284.16,0.00678,"Qualified",,362.76,"CapPass","Cycle 10",10,7946,"416-10","Alloy 617",314626,"Plate"
284.15,0.00682,"Qualified",,362.80,"CapPass","Cycle 10",10,7947,"416-10","Alloy 617",314626,"Plate"
283.99,0.00687,"Qualified",,362.84,"CapPass","Cycle 10",10,7948,"416-10","Alloy 617",314626,"Plate"
283.75,0.00692,"Qualified",,362.89,"CapPass","Cycle 10",10,7949,"416-10","Alloy 617",314626,"Plate"
283.47,0.00697,"Qualified",,362.95,"CapPass","Cycle 10",10,7950,"416-10","Alloy 617",314626,"Plate"
283.36,0.00702,"Qualified",,363.00,"CapPass","Cycle 10",10,7951,"416-10","Alloy 617",314626,"Plate"
283.41,0.00707,"Qualified",,363.05,"CapPass","Cycle 10",10,7952,"416-10","Alloy 617",314626,"Plate"
283.42,0.00712,"Qualified",,363.10,"CapPass","Cycle 10",10,7953,"416-10","Alloy 617",314626,"Plate"
283.44,0.00717,"Qualified",,363.16,"CapPass","Cycle 10",10,7954,"416-10","Alloy 617",314626,"Plate"
283.69,0.00722,"Qualified",,363.21,"CapPass","Cycle 10",10,7955,"416-10","Alloy 617",314626,"Plate"
284.15,0.00727,"Qualified",,363.26,"CapPass","Cycle 10",10,7956,"416-10","Alloy 617",314626,"Plate"
284.62,0.00732,"Qualified",,363.31,"CapPass","Cycle 10",10,7957,"416-10","Alloy 617",314626,"Plate"
284.90,0.00737,"Qualified",,363.36,"CapPass","Cycle 10",10,7958,"416-10","Alloy 617",314626,"Plate"
285.04,0.00742,"Qualified",,363.40,"CapPass","Cycle 10",10,7959,"416-10","Alloy 617",314626,"Plate"
284.99,0.00748,"Qualified",,363.45,"CapPass","Cycle 10",10,7960,"416-10","Alloy 617",314626,"Plate"
284.86,0.00753,"Qualified",,363.50,"CapPass","Cycle 10",10,7961,"416-10","Alloy 617",314626,"Plate"
284.82,0.00758,"Qualified",,363.55,"CapPass","Cycle 10",10,7962,"416-10","Alloy 617",314626,"Plate"
284.81,0.00763,"Qualified",,363.61,"CapPass","Cycle 10",10,7963,"416-10","Alloy 617",314626,"Plate"
284.85,0.00768,"Qualified",,363.66,"CapPass","Cycle 10",10,7964,"416-10","Alloy 617",314626,"Plate"
284.84,0.00773,"Qualified",,363.71,"CapPass","Cycle 10",10,7965,"416-10","Alloy 617",314626,"Plate"
284.80,0.00778,"Qualified",,363.76,"CapPass","Cycle 10",10,7966,"416-10","Alloy 617",314626,"Plate"
284.86,0.00779,"Qualified",,363.76,"CapPass","Cycle 10",10,7967,"416-10","Alloy 617",314626,"Plate"
284.86,0.00783,"Qualified",,363.81,"CapPass","Cycle 10",10,7968,"416-10","Alloy 617",314626,"Plate"
284.84,0.00788,"Qualified",,363.86,"CapPass","Cycle 10",10,7969,"416-10","Alloy 617",314626,"Plate"
284.88,0.00793,"Qualified",,363.91,"CapPass","Cycle 10",10,7970,"416-10","Alloy 617",314626,"Plate"
284.80,0.00798,"Qualified",,363.95,"CapPass","Cycle 10",10,7971,"416-10","Alloy 617",314626,"Plate"
284.65,0.00803,"Qualified",,364.00,"CapPass","Cycle 10",10,7972,"416-10","Alloy 617",314626,"Plate"
284.39,0.00808,"Qualified",,364.05,"CapPass","Cycle 10",10,7973,"416-10","Alloy 617",314626,"Plate"
284.21,0.00814,"Qualified",,364.10,"CapPass","Cycle 10",10,7974,"416-10","Alloy 617",314626,"Plate"
284.09,0.00819,"Qualified",,364.16,"CapPass","Cycle 10",10,7975,"416-10","Alloy 617",314626,"Plate"
283.97,0.00824,"Qualified",,364.21,"CapPass","Cycle 10",10,7976,"416-10","Alloy 617",314626,"Plate"
283.91,0.00829,"Qualified",,364.26,"CapPass","Cycle 10",10,7977,"416-10","Alloy 617",314626,"Plate"
283.92,0.00834,"Qualified",,364.31,"CapPass","Cycle 10",10,7978,"416-10","Alloy 617",314626,"Plate"
284.01,0.00839,"Qualified",,364.36,"CapPass","Cycle 10",10,7979,"416-10","Alloy 617",314626,"Plate"
284.20,0.00844,"Qualified",,364.41,"CapPass","Cycle 10",10,7980,"416-10","Alloy 617",314626,"Plate"
284.41,0.00849,"Qualified",,364.47,"CapPass","Cycle 10",10,7981,"416-10","Alloy 617",314626,"Plate"
284.68,0.00854,"Qualified",,364.51,"CapPass","Cycle 10",10,7982,"416-10","Alloy 617",314626,"Plate"
284.95,0.00859,"Qualified",,364.56,"CapPass","Cycle 10",10,7983,"416-10","Alloy 617",314626,"Plate"
285.07,0.00864,"Qualified",,364.61,"CapPass","Cycle 10",10,7984,"416-10","Alloy 617",314626,"Plate"
285.18,0.00869,"Qualified",,364.66,"CapPass","Cycle 10",10,7985,"416-10","Alloy 617",314626,"Plate"
285.24,0.00874,"Qualified",,364.71,"CapPass","Cycle 10",10,7986,"416-10","Alloy 617",314626,"Plate"
285.34,0.00879,"Qualified",,364.76,"CapPass","Cycle 10",10,7987,"416-10","Alloy 617",314626,"Plate"
285.35,0.00879,"Qualified",,364.77,"CapPass","Cycle 10",10,7988,"416-10","Alloy 617",314626,"Plate"
285.59,0.00884,"Qualified",,364.82,"CapPass","Cycle 10",10,7989,"416-10","Alloy 617",314626,"Plate"
285.73,0.00889,"Qualified",,364.87,"CapPass","Cycle 10",10,7990,"416-10","Alloy 617",314626,"Plate"
285.86,0.00894,"Qualified",,364.92,"CapPass","Cycle 10",10,7991,"416-10","Alloy 617",314626,"Plate"
285.99,0.00899,"Qualified",,364.97,"CapPass","Cycle 10",10,7992,"416-10","Alloy 617",314626,"Plate"
286.17,0.00904,"Qualified",,365.02,"CapPass","Cycle 10",10,7993,"416-10","Alloy 617",314626,"Plate"
286.38,0.00910,"Qualified",,365.07,"CapPass","Cycle 10",10,7994,"416-10","Alloy 617",314626,"Plate"
286.64,0.00915,"Qualified",,365.12,"CapPass","Cycle 10",10,7995,"416-10","Alloy 617",314626,"Plate"
286.81,0.00920,"Qualified",,365.17,"CapPass","Cycle 10",10,7996,"416-10","Alloy 617",314626,"Plate"
286.85,0.00925,"Qualified",,365.21,"CapPass","Cycle 10",10,7997,"416-10","Alloy 617",314626,"Plate"
286.82,0.00930,"Qualified",,365.27,"CapPass","Cycle 10",10,7998,"416-10","Alloy 617",314626,"Plate"
286.85,0.00935,"Qualified",,365.32,"CapPass","Cycle 10",10,7999,"416-10","Alloy 617",314626,"Plate"
286.94,0.00940,"Qualified",,365.37,"CapPass","Cycle 10",10,8000,"416-10","Alloy 617",314626,"Plate"
287.00,0.00945,"Qualified",,365.42,"CapPass","Cycle 10",10,8001,"416-10","Alloy 617",314626,"Plate"
287.12,0.00950,"Qualified",,365.47,"CapPass","Cycle 10",10,8002,"416-10","Alloy 617",314626,"Plate"
287.14,0.00955,"Qualified",,365.51,"CapPass","Cycle 10",10,8003,"416-10","Alloy 617",314626,"Plate"
287.05,0.00960,"Qualified",,365.57,"CapPass","Cycle 10",10,8004,"416-10","Alloy 617",314626,"Plate"
287.01,0.00965,"Qualified",,365.62,"CapPass","Cycle 10",10,8005,"416-10","Alloy 617",314626,"Plate"
286.98,0.00970,"Qualified",,365.67,"CapPass","Cycle 10",10,8006,"416-10","Alloy 617",314626,"Plate"
286.99,0.00975,"Qualified",,365.72,"CapPass","Cycle 10",10,8007,"416-10","Alloy 617",314626,"Plate"
287.08,0.00980,"Qualified",,365.76,"CapPass","Cycle 10",10,8008,"416-10","Alloy 617",314626,"Plate"
287.05,0.00980,"Qualified",,365.77,"CapPass","Cycle 10",10,8009,"416-10","Alloy 617",314626,"Plate"
287.30,0.00985,"Qualified",,365.82,"CapPass","Cycle 10",10,8010,"416-10","Alloy 617",314626,"Plate"
287.59,0.00990,"Qualified",,365.88,"CapPass","Cycle 10",10,8011,"416-10","Alloy 617",314626,"Plate"
287.82,0.00995,"Qualified",,365.92,"CapPass","Cycle 10",10,8012,"416-10","Alloy 617",314626,"Plate"
284.96,0.01000,"Qualified",,365.98,"CapPass","Cycle 10",10,8013,"416-10","Alloy 617",314626,"Plate"
256.18,0.00995,"Qualified",,366.13,"CapPass","Cycle 10",10,8014,"416-10","Alloy 617",314626,"Plate"
244.95,0.00990,"Qualified",,366.18,"CapPass","Cycle 10",10,8015,"416-10","Alloy 617",314626,"Plate"
234.72,0.00985,"Qualified",,366.22,"CapPass","Cycle 10",10,8016,"416-10","Alloy 617",314626,"Plate"
224.76,0.00980,"Qualified",,366.27,"CapPass","Cycle 10",10,8017,"416-10","Alloy 617",314626,"Plate"
215.57,0.00975,"Qualified",,366.32,"CapPass","Cycle 10",10,8018,"416-10","Alloy 617",314626,"Plate"
206.11,0.00970,"Qualified",,366.37,"CapPass","Cycle 10",10,8019,"416-10","Alloy 617",314626,"Plate"
197.56,0.00965,"Qualified",,366.42,"CapPass","Cycle 10",10,8020,"416-10","Alloy 617",314626,"Plate"
189.54,0.00960,"Qualified",,366.47,"CapPass","Cycle 10",10,8021,"416-10","Alloy 617",314626,"Plate"
181.65,0.00955,"Qualified",,366.52,"CapPass","Cycle 10",10,8022,"416-10","Alloy 617",314626,"Plate"
173.98,0.00950,"Qualified",,366.57,"CapPass","Cycle 10",10,8023,"416-10","Alloy 617",314626,"Plate"
166.73,0.00945,"Qualified",,366.63,"CapPass","Cycle 10",10,8024,"416-10","Alloy 617",314626,"Plate"
159.62,0.00940,"Qualified",,366.68,"CapPass","Cycle 10",10,8025,"416-10","Alloy 617",314626,"Plate"
152.17,0.00935,"Qualified",,366.73,"CapPass","Cycle 10",10,8026,"416-10","Alloy 617",314626,"Plate"
147.78,0.00932,"Qualified",,366.76,"CapPass","Cycle 10",10,8027,"416-10","Alloy 617",314626,"Plate"
144.81,0.00930,"Qualified",,366.79,"CapPass","Cycle 10",10,8028,"416-10","Alloy 617",314626,"Plate"
137.80,0.00924,"Qualified",,366.84,"CapPass","Cycle 10",10,8029,"416-10","Alloy 617",314626,"Plate"
131.06,0.00919,"Qualified",,366.89,"CapPass","Cycle 10",10,8030,"416-10","Alloy 617",314626,"Plate"
124.11,0.00914,"Qualified",,366.94,"CapPass","Cycle 10",10,8031,"416-10","Alloy 617",314626,"Plate"
117.56,0.00909,"Qualified",,367.00,"CapPass","Cycle 10",10,8032,"416-10","Alloy 617",314626,"Plate"
111.17,0.00904,"Qualified",,367.05,"CapPass","Cycle 10",10,8033,"416-10","Alloy 617",314626,"Plate"
104.80,0.00899,"Qualified",,367.10,"CapPass","Cycle 10",10,8034,"416-10","Alloy 617",314626,"Plate"
98.20,0.00894,"Qualified",,367.16,"CapPass","Cycle 10",10,8035,"416-10","Alloy 617",314626,"Plate"
91.36,0.00889,"Qualified",,367.21,"CapPass","Cycle 10",10,8036,"416-10","Alloy 617",314626,"Plate"
84.55,0.00884,"Qualified",,367.27,"CapPass","Cycle 10",10,8037,"416-10","Alloy 617",314626,"Plate"
78.05,0.00879,"Qualified",,367.32,"CapPass","Cycle 10",10,8038,"416-10","Alloy 617",314626,"Plate"
71.89,0.00874,"Qualified",,367.37,"CapPass","Cycle 10",10,8039,"416-10","Alloy 617",314626,"Plate"
65.83,0.00869,"Qualified",,367.42,"CapPass","Cycle 10",10,8040,"416-10","Alloy 617",314626,"Plate"
59.80,0.00864,"Qualified",,367.48,"CapPass","Cycle 10",10,8041,"416-10","Alloy 617",314626,"Plate"
53.71,0.00859,"Qualified",,367.53,"CapPass","Cycle 10",10,8042,"416-10","Alloy 617",314626,"Plate"
46.88,0.00854,"Qualified",,367.59,"CapPass","Cycle 10",10,8043,"416-10","Alloy 617",314626,"Plate"
41.00,0.00849,"Qualified",,367.64,"CapPass","Cycle 10",10,8044,"416-10","Alloy 617",314626,"Plate"
34.64,0.00844,"Qualified",,367.70,"CapPass","Cycle 10",10,8045,"416-10","Alloy 617",314626,"Plate"
28.92,0.00839,"Qualified",,367.75,"CapPass","Cycle 10",10,8046,"416-10","Alloy 617",314626,"Plate"
26.94,0.00837,"Qualified",,367.76,"CapPass","Cycle 10",10,8047,"416-10","Alloy 617",314626,"Plate"
23.18,0.00834,"Qualified",,367.80,"CapPass","Cycle 10",10,8048,"416-10","Alloy 617",314626,"Plate"
17.43,0.00829,"Qualified",,367.85,"CapPass","Cycle 10",10,8049,"416-10","Alloy 617",314626,"Plate"
11.47,0.00824,"Qualified",,367.91,"CapPass","Cycle 10",10,8050,"416-10","Alloy 617",314626,"Plate"
5.38,0.00819,"Qualified",,367.96,"CapPass","Cycle 10",10,8051,"416-10","Alloy 617",314626,"Plate"
-0.47,0.00814,"Qualified",,368.02,"CapPass","Cycle 10",10,8052,"416-10","Alloy 617",314626,"Plate"
-6.72,0.00808,"Qualified",,368.07,"CapPass","Cycle 10",10,8053,"416-10","Alloy 617",314626,"Plate"
-12.86,0.00803,"Qualified",,368.13,"CapPass","Cycle 10",10,8054,"416-10","Alloy 617",314626,"Plate"
-15.05,0.00798,"Qualified",,368.27,"CapPass","Cycle 10",10,8055,"416-10","Alloy 617",314626,"Plate"
-25.21,0.00793,"Qualified",,368.32,"CapPass","Cycle 10",10,8056,"416-10","Alloy 617",314626,"Plate"
-31.79,0.00788,"Qualified",,368.35,"CapPass","Cycle 10",10,8057,"416-10","Alloy 617",314626,"Plate"
-37.61,0.00783,"Qualified",,368.38,"CapPass","Cycle 10",10,8058,"416-10","Alloy 617",314626,"Plate"
-42.70,0.00778,"Qualified",,368.41,"CapPass","Cycle 10",10,8059,"416-10","Alloy 617",314626,"Plate"
-47.02,0.00773,"Qualified",,368.45,"CapPass","Cycle 10",10,8060,"416-10","Alloy 617",314626,"Plate"
-51.11,0.00768,"Qualified",,368.51,"CapPass","Cycle 10",10,8061,"416-10","Alloy 617",314626,"Plate"
-55.61,0.00763,"Qualified",,368.57,"CapPass","Cycle 10",10,8062,"416-10","Alloy 617",314626,"Plate"
-60.34,0.00758,"Qualified",,368.64,"CapPass","Cycle 10",10,8063,"416-10","Alloy 617",314626,"Plate"
-65.24,0.00753,"Qualified",,368.70,"CapPass","Cycle 10",10,8064,"416-10","Alloy 617",314626,"Plate"
-70.55,0.00748,"Qualified",,368.76,"CapPass","Cycle 10",10,8065,"416-10","Alloy 617",314626,"Plate"
-75.84,0.00743,"Qualified",,368.83,"CapPass","Cycle 10",10,8066,"416-10","Alloy 617",314626,"Plate"
-81.08,0.00737,"Qualified",,368.88,"CapPass","Cycle 10",10,8067,"416-10","Alloy 617",314626,"Plate"
-86.33,0.00732,"Qualified",,368.94,"CapPass","Cycle 10",10,8068,"416-10","Alloy 617",314626,"Plate"
-91.33,0.00727,"Qualified",,369.00,"CapPass","Cycle 10",10,8069,"416-10","Alloy 617",314626,"Plate"
-96.43,0.00722,"Qualified",,369.05,"CapPass","Cycle 10",10,8070,"416-10","Alloy 617",314626,"Plate"
-101.12,0.00717,"Qualified",,369.11,"CapPass","Cycle 10",10,8071,"416-10","Alloy 617",314626,"Plate"
-105.99,0.00712,"Qualified",,369.16,"CapPass","Cycle 10",10,8072,"416-10","Alloy 617",314626,"Plate"
-111.56,0.00707,"Qualified",,369.21,"CapPass","Cycle 10",10,8073,"416-10","Alloy 617",314626,"Plate"
-117.19,0.00702,"Qualified",,369.25,"CapPass","Cycle 10",10,8074,"416-10","Alloy 617",314626,"Plate"
-122.28,0.00697,"Qualified",,369.28,"CapPass","Cycle 10",10,8075,"416-10","Alloy 617",314626,"Plate"
-127.51,0.00692,"Qualified",,369.32,"CapPass","Cycle 10",10,8076,"416-10","Alloy 617",314626,"Plate"
-132.20,0.00687,"Qualified",,369.35,"CapPass","Cycle 10",10,8077,"416-10","Alloy 617",314626,"Plate"
-136.57,0.00682,"Qualified",,369.38,"CapPass","Cycle 10",10,8078,"416-10","Alloy 617",314626,"Plate"
-140.89,0.00677,"Qualified",,369.42,"CapPass","Cycle 10",10,8079,"416-10","Alloy 617",314626,"Plate"
-145.20,0.00672,"Qualified",,369.46,"CapPass","Cycle 10",10,8080,"416-10","Alloy 617",314626,"Plate"
-149.35,0.00666,"Qualified",,369.50,"CapPass","Cycle 10",10,8081,"416-10","Alloy 617",314626,"Plate"
-153.31,0.00661,"Qualified",,369.54,"CapPass","Cycle 10",10,8082,"416-10","Alloy 617",314626,"Plate"
-157.13,0.00656,"Qualified",,369.59,"CapPass","Cycle 10",10,8083,"416-10","Alloy 617",314626,"Plate"
-161.01,0.00651,"Qualified",,369.63,"CapPass","Cycle 10",10,8084,"416-10","Alloy 617",314626,"Plate"
-164.72,0.00646,"Qualified",,369.68,"CapPass","Cycle 10",10,8085,"416-10","Alloy 617",314626,"Plate"
-168.18,0.00641,"Qualified",,369.72,"CapPass","Cycle 10",10,8086,"416-10","Alloy 617",314626,"Plate"
-171.13,0.00637,"Qualified",,369.76,"CapPass","Cycle 10",10,8087,"416-10","Alloy 617",314626,"Plate"
-171.59,0.00636,"Qualified",,369.77,"CapPass","Cycle 10",10,8088,"416-10","Alloy 617",314626,"Plate"
-174.85,0.00631,"Qualified",,369.82,"CapPass","Cycle 10",10,8089,"416-10","Alloy 617",314626,"Plate"
-177.83,0.00626,"Qualified",,369.86,"CapPass","Cycle 10",10,8090,"416-10","Alloy 617",314626,"Plate"
-180.76,0.00621,"Qualified",,369.91,"CapPass","Cycle 10",10,8091,"416-10","Alloy 617",314626,"Plate"
-183.65,0.00616,"Qualified",,369.96,"CapPass","Cycle 10",10,8092,"416-10","Alloy 617",314626,"Plate"
-186.29,0.00611,"Qualified",,370.01,"CapPass","Cycle 10",10,8093,"416-10","Alloy 617",314626,"Plate"
-188.67,0.00606,"Qualified",,370.05,"CapPass","Cycle 10",10,8094,"416-10","Alloy 617",314626,"Plate"
-191.16,0.00600,"Qualified",,370.11,"CapPass","Cycle 10",10,8095,"416-10","Alloy 617",314626,"Plate"
-193.62,0.00595,"Qualified",,370.16,"CapPass","Cycle 10",10,8096,"416-10","Alloy 617",314626,"Plate"
-196.05,0.00590,"Qualified",,370.21,"CapPass","Cycle 10",10,8097,"416-10","Alloy 617",314626,"Plate"
-198.32,0.00585,"Qualified",,370.26,"CapPass","Cycle 10",10,8098,"416-10","Alloy 617",314626,"Plate"
-200.80,0.00580,"Qualified",,370.31,"CapPass","Cycle 10",10,8099,"416-10","Alloy 617",314626,"Plate"
-203.05,0.00575,"Qualified",,370.36,"CapPass","Cycle 10",10,8100,"416-10","Alloy 617",314626,"Plate"
-205.42,0.00570,"Qualified",,370.41,"CapPass","Cycle 10",10,8101,"416-10","Alloy 617",314626,"Plate"
-207.81,0.00565,"Qualified",,370.47,"CapPass","Cycle 10",10,8102,"416-10","Alloy 617",314626,"Plate"
-210.47,0.00560,"Qualified",,370.52,"CapPass","Cycle 10",10,8103,"416-10","Alloy 617",314626,"Plate"
-213.09,0.00555,"Qualified",,370.57,"CapPass","Cycle 10",10,8104,"416-10","Alloy 617",314626,"Plate"
-215.47,0.00550,"Qualified",,370.62,"CapPass","Cycle 10",10,8105,"416-10","Alloy 617",314626,"Plate"
-217.81,0.00545,"Qualified",,370.67,"CapPass","Cycle 10",10,8106,"416-10","Alloy 617",314626,"Plate"
-220.02,0.00540,"Qualified",,370.71,"CapPass","Cycle 10",10,8107,"416-10","Alloy 617",314626,"Plate"
-222.08,0.00535,"Qualified",,370.76,"CapPass","Cycle 10",10,8108,"416-10","Alloy 617",314626,"Plate"
-222.35,0.00535,"Qualified",,370.77,"CapPass","Cycle 10",10,8109,"416-10","Alloy 617",314626,"Plate"
-224.79,0.00530,"Qualified",,370.82,"CapPass","Cycle 10",10,8110,"416-10","Alloy 617",314626,"Plate"
-227.02,0.00525,"Qualified",,370.87,"CapPass","Cycle 10",10,8111,"416-10","Alloy 617",314626,"Plate"
-229.07,0.00520,"Qualified",,370.92,"CapPass","Cycle 10",10,8112,"416-10","Alloy 617",314626,"Plate"
-231.01,0.00515,"Qualified",,370.97,"CapPass","Cycle 10",10,8113,"416-10","Alloy 617",314626,"Plate"
-233.04,0.00510,"Qualified",,371.02,"CapPass","Cycle 10",10,8114,"416-10","Alloy 617",314626,"Plate"
-234.81,0.00504,"Qualified",,371.07,"CapPass","Cycle 10",10,8115,"416-10","Alloy 617",314626,"Plate"
-236.65,0.00499,"Qualified",,371.12,"CapPass","Cycle 10",10,8116,"416-10","Alloy 617",314626,"Plate"
-238.46,0.00494,"Qualified",,371.17,"CapPass","Cycle 10",10,8117,"416-10","Alloy 617",314626,"Plate"
-240.37,0.00489,"Qualified",,371.22,"CapPass","Cycle 10",10,8118,"416-10","Alloy 617",314626,"Plate"
-242.18,0.00484,"Qualified",,371.27,"CapPass","Cycle 10",10,8119,"416-10","Alloy 617",314626,"Plate"
-243.91,0.00479,"Qualified",,371.32,"CapPass","Cycle 10",10,8120,"416-10","Alloy 617",314626,"Plate"
-245.50,0.00474,"Qualified",,371.37,"CapPass","Cycle 10",10,8121,"416-10","Alloy 617",314626,"Plate"
-247.11,0.00469,"Qualified",,371.42,"CapPass","Cycle 10",10,8122,"416-10","Alloy 617",314626,"Plate"
-248.67,0.00464,"Qualified",,371.47,"CapPass","Cycle 10",10,8123,"416-10","Alloy 617",314626,"Plate"
-250.23,0.00459,"Qualified",,371.52,"CapPass","Cycle 10",10,8124,"416-10","Alloy 617",314626,"Plate"
-251.62,0.00454,"Qualified",,371.57,"CapPass","Cycle 10",10,8125,"416-10","Alloy 617",314626,"Plate"
-253.05,0.00449,"Qualified",,371.62,"CapPass","Cycle 10",10,8126,"416-10","Alloy 617",314626,"Plate"
-254.26,0.00444,"Qualified",,371.66,"CapPass","Cycle 10",10,8127,"416-10","Alloy 617",314626,"Plate"
-255.29,0.00439,"Qualified",,371.71,"CapPass","Cycle 10",10,8128,"416-10","Alloy 617",314626,"Plate"
-256.22,0.00434,"Qualified",,371.75,"CapPass","Cycle 10",10,8129,"416-10","Alloy 617",314626,"Plate"
-256.41,0.00433,"Qualified",,371.76,"CapPass","Cycle 10",10,8130,"416-10","Alloy 617",314626,"Plate"
-256.95,0.00429,"Qualified",,371.80,"CapPass","Cycle 10",10,8131,"416-10","Alloy 617",314626,"Plate"
-257.50,0.00423,"Qualified",,371.85,"CapPass","Cycle 10",10,8132,"416-10","Alloy 617",314626,"Plate"
-258.06,0.00418,"Qualified",,371.91,"CapPass","Cycle 10",10,8133,"416-10","Alloy 617",314626,"Plate"
-258.71,0.00413,"Qualified",,371.96,"CapPass","Cycle 10",10,8134,"416-10","Alloy 617",314626,"Plate"
-259.44,0.00408,"Qualified",,372.01,"CapPass","Cycle 10",10,8135,"416-10","Alloy 617",314626,"Plate"
-260.27,0.00403,"Qualified",,372.06,"CapPass","Cycle 10",10,8136,"416-10","Alloy 617",314626,"Plate"
-261.09,0.00398,"Qualified",,372.11,"CapPass","Cycle 10",10,8137,"416-10","Alloy 617",314626,"Plate"
-261.93,0.00393,"Qualified",,372.16,"CapPass","Cycle 10",10,8138,"416-10","Alloy 617",314626,"Plate"
-262.69,0.00388,"Qualified",,372.21,"CapPass","Cycle 10",10,8139,"416-10","Alloy 617",314626,"Plate"
-263.42,0.00383,"Qualified",,372.26,"CapPass","Cycle 10",10,8140,"416-10","Alloy 617",314626,"Plate"
-264.09,0.00378,"Qualified",,372.31,"CapPass","Cycle 10",10,8141,"416-10","Alloy 617",314626,"Plate"
-264.72,0.00373,"Qualified",,372.36,"CapPass","Cycle 10",10,8142,"416-10","Alloy 617",314626,"Plate"
-265.30,0.00368,"Qualified",,372.41,"CapPass","Cycle 10",10,8143,"416-10","Alloy 617",314626,"Plate"
-265.87,0.00363,"Qualified",,372.46,"CapPass","Cycle 10",10,8144,"416-10","Alloy 617",314626,"Plate"
-266.36,0.00358,"Qualified",,372.50,"CapPass","Cycle 10",10,8145,"416-10","Alloy 617",314626,"Plate"
-266.74,0.00353,"Qualified",,372.55,"CapPass","Cycle 10",10,8146,"416-10","Alloy 617",314626,"Plate"
-266.89,0.00348,"Qualified",,372.59,"CapPass","Cycle 10",10,8147,"416-10","Alloy 617",314626,"Plate"
-266.90,0.00343,"Qualified",,372.64,"CapPass","Cycle 10",10,8148,"416-10","Alloy 617",314626,"Plate"
-266.91,0.00338,"Qualified",,372.69,"CapPass","Cycle 10",10,8149,"416-10","Alloy 617",314626,"Plate"
-266.94,0.00332,"Qualified",,372.74,"CapPass","Cycle 10",10,8150,"416-10","Alloy 617",314626,"Plate"
-266.95,0.00330,"Qualified",,372.76,"CapPass","Cycle 10",10,8151,"416-10","Alloy 617",314626,"Plate"
-266.94,0.00327,"Qualified",,372.79,"CapPass","Cycle 10",10,8152,"416-10","Alloy 617",314626,"Plate"
-266.86,0.00322,"Qualified",,372.83,"CapPass","Cycle 10",10,8153,"416-10","Alloy 617",314626,"Plate"
-266.44,0.00317,"Qualified",,372.89,"CapPass","Cycle 10",10,8154,"416-10","Alloy 617",314626,"Plate"
-266.05,0.00312,"Qualified",,372.94,"CapPass","Cycle 10",10,8155,"416-10","Alloy 617",314626,"Plate"
-265.88,0.00307,"Qualified",,373.00,"CapPass","Cycle 10",10,8156,"416-10","Alloy 617",314626,"Plate"
-266.01,0.00302,"Qualified",,373.05,"CapPass","Cycle 10",10,8157,"416-10","Alloy 617",314626,"Plate"
-266.27,0.00297,"Qualified",,373.10,"CapPass","Cycle 10",10,8158,"416-10","Alloy 617",314626,"Plate"
-266.51,0.00292,"Qualified",,373.15,"CapPass","Cycle 10",10,8159,"416-10","Alloy 617",314626,"Plate"
-266.74,0.00287,"Qualified",,373.19,"CapPass","Cycle 10",10,8160,"416-10","Alloy 617",314626,"Plate"
-266.94,0.00282,"Qualified",,373.25,"CapPass","Cycle 10",10,8161,"416-10","Alloy 617",314626,"Plate"
-267.17,0.00277,"Qualified",,373.30,"CapPass","Cycle 10",10,8162,"416-10","Alloy 617",314626,"Plate"
-267.43,0.00272,"Qualified",,373.35,"CapPass","Cycle 10",10,8163,"416-10","Alloy 617",314626,"Plate"
-267.72,0.00267,"Qualified",,373.40,"CapPass","Cycle 10",10,8164,"416-10","Alloy 617",314626,"Plate"
-268.04,0.00262,"Qualified",,373.45,"CapPass","Cycle 10",10,8165,"416-10","Alloy 617",314626,"Plate"
-268.39,0.00257,"Qualified",,373.51,"CapPass","Cycle 10",10,8166,"416-10","Alloy 617",314626,"Plate"
-268.87,0.00252,"Qualified",,373.56,"CapPass","Cycle 10",10,8167,"416-10","Alloy 617",314626,"Plate"
-269.38,0.00247,"Qualified",,373.60,"CapPass","Cycle 10",10,8168,"416-10","Alloy 617",314626,"Plate"
-269.93,0.00242,"Qualified",,373.65,"CapPass","Cycle 10",10,8169,"416-10","Alloy 617",314626,"Plate"
-270.45,0.00237,"Qualified",,373.70,"CapPass","Cycle 10",10,8170,"416-10","Alloy 617",314626,"Plate"
-270.90,0.00232,"Qualified",,373.75,"CapPass","Cycle 10",10,8171,"416-10","Alloy 617",314626,"Plate"
-271.05,0.00230,"Qualified",,373.76,"CapPass","Cycle 10",10,8172,"416-10","Alloy 617",314626,"Plate"
-271.36,0.00227,"Qualified",,373.80,"CapPass","Cycle 10",10,8173,"416-10","Alloy 617",314626,"Plate"
-271.68,0.00221,"Qualified",,373.85,"CapPass","Cycle 10",10,8174,"416-10","Alloy 617",314626,"Plate"
-271.85,0.00216,"Qualified",,373.89,"CapPass","Cycle 10",10,8175,"416-10","Alloy 617",314626,"Plate"
-272.04,0.00211,"Qualified",,373.94,"CapPass","Cycle 10",10,8176,"416-10","Alloy 617",314626,"Plate"
-272.26,0.00206,"Qualified",,374.00,"CapPass","Cycle 10",10,8177,"416-10","Alloy 617",314626,"Plate"
-272.49,0.00201,"Qualified",,374.05,"CapPass","Cycle 10",10,8178,"416-10","Alloy 617",314626,"Plate"
-272.71,0.00196,"Qualified",,374.10,"CapPass","Cycle 10",10,8179,"416-10","Alloy 617",314626,"Plate"
-272.93,0.00191,"Qualified",,374.15,"CapPass","Cycle 10",10,8180,"416-10","Alloy 617",314626,"Plate"
-273.18,0.00186,"Qualified",,374.20,"CapPass","Cycle 10",10,8181,"416-10","Alloy 617",314626,"Plate"
-273.53,0.00181,"Qualified",,374.25,"CapPass","Cycle 10",10,8182,"416-10","Alloy 617",314626,"Plate"
-273.91,0.00176,"Qualified",,374.30,"CapPass","Cycle 10",10,8183,"416-10","Alloy 617",314626,"Plate"
-274.17,0.00171,"Qualified",,374.35,"CapPass","Cycle 10",10,8184,"416-10","Alloy 617",314626,"Plate"
-274.43,0.00166,"Qualified",,374.40,"CapPass","Cycle 10",10,8185,"416-10","Alloy 617",314626,"Plate"
-274.74,0.00161,"Qualified",,374.45,"CapPass","Cycle 10",10,8186,"416-10","Alloy 617",314626,"Plate"
-274.99,0.00156,"Qualified",,374.50,"CapPass","Cycle 10",10,8187,"416-10","Alloy 617",314626,"Plate"
-275.23,0.00151,"Qualified",,374.55,"CapPass","Cycle 10",10,8188,"416-10","Alloy 617",314626,"Plate"
-275.50,0.00146,"Qualified",,374.60,"CapPass","Cycle 10",10,8189,"416-10","Alloy 617",314626,"Plate"
-275.72,0.00141,"Qualified",,374.65,"CapPass","Cycle 10",10,8190,"416-10","Alloy 617",314626,"Plate"
-275.98,0.00136,"Qualified",,374.70,"CapPass","Cycle 10",10,8191,"416-10","Alloy 617",314626,"Plate"
-276.15,0.00131,"Qualified",,374.74,"CapPass","Cycle 10",10,8192,"416-10","Alloy 617",314626,"Plate"
-276.24,0.00128,"Qualified",,374.76,"CapPass","Cycle 10",10,8193,"416-10","Alloy 617",314626,"Plate"
-276.29,0.00126,"Qualified",,374.79,"CapPass","Cycle 10",10,8194,"416-10","Alloy 617",314626,"Plate"
-276.39,0.00121,"Qualified",,374.84,"CapPass","Cycle 10",10,8195,"416-10","Alloy 617",314626,"Plate"
-276.45,0.00115,"Qualified",,374.89,"CapPass","Cycle 10",10,8196,"416-10","Alloy 617",314626,"Plate"
-276.50,0.00110,"Qualified",,374.94,"CapPass","Cycle 10",10,8197,"416-10","Alloy 617",314626,"Plate"
-276.57,0.00105,"Qualified",,374.99,"CapPass","Cycle 10",10,8198,"416-10","Alloy 617",314626,"Plate"
-276.65,0.00100,"Qualified",,375.04,"CapPass","Cycle 10",10,8199,"416-10","Alloy 617",314626,"Plate"
-276.70,0.00095,"Qualified",,375.09,"CapPass","Cycle 10",10,8200,"416-10","Alloy 617",314626,"Plate"
-276.82,0.00090,"Qualified",,375.14,"CapPass","Cycle 10",10,8201,"416-10","Alloy 617",314626,"Plate"
-276.98,0.00085,"Qualified",,375.20,"CapPass","Cycle 10",10,8202,"416-10","Alloy 617",314626,"Plate"
-277.17,0.00080,"Qualified",,375.25,"CapPass","Cycle 10",10,8203,"416-10","Alloy 617",314626,"Plate"
-277.35,0.00075,"Qualified",,375.30,"CapPass","Cycle 10",10,8204,"416-10","Alloy 617",314626,"Plate"
-277.60,0.00070,"Qualified",,375.35,"CapPass","Cycle 10",10,8205,"416-10","Alloy 617",314626,"Plate"
-277.88,0.00065,"Qualified",,375.40,"CapPass","Cycle 10",10,8206,"416-10","Alloy 617",314626,"Plate"
-278.17,0.00060,"Qualified",,375.45,"CapPass","Cycle 10",10,8207,"416-10","Alloy 617",314626,"Plate"
-278.38,0.00055,"Qualified",,375.50,"CapPass","Cycle 10",10,8208,"416-10","Alloy 617",314626,"Plate"
-278.69,0.00050,"Qualified",,375.55,"CapPass","Cycle 10",10,8209,"416-10","Alloy 617",314626,"Plate"
-278.99,0.00045,"Qualified",,375.60,"CapPass","Cycle 10",10,8210,"416-10","Alloy 617",314626,"Plate"
-279.29,0.00040,"Qualified",,375.65,"CapPass","Cycle 10",10,8211,"416-10","Alloy 617",314626,"Plate"
-279.56,0.00035,"Qualified",,375.70,"CapPass","Cycle 10",10,8212,"416-10","Alloy 617",314626,"Plate"
-279.87,0.00030,"Qualified",,375.75,"CapPass","Cycle 10",10,8213,"416-10","Alloy 617",314626,"Plate"
-279.91,0.00029,"Qualified",,375.76,"CapPass","Cycle 10",10,8214,"416-10","Alloy 617",314626,"Plate"
-280.12,0.00025,"Qualified",,375.80,"CapPass","Cycle 10",10,8215,"416-10","Alloy 617",314626,"Plate"
-280.32,0.00020,"Qualified",,375.85,"CapPass","Cycle 10",10,8216,"416-10","Alloy 617",314626,"Plate"
-280.46,0.00014,"Qualified",,375.89,"CapPass","Cycle 10",10,8217,"416-10","Alloy 617",314626,"Plate"
-280.58,0.00009,"Qualified",,375.94,"CapPass","Cycle 10",10,8218,"416-10","Alloy 617",314626,"Plate"
-280.66,0.00004,"Qualified",,375.99,"CapPass","Cycle 10",10,8219,"416-10","Alloy 617",314626,"Plate"
-280.76,-0.00001,"Qualified",,376.04,"CapPass","Cycle 10",10,8220,"416-10","Alloy 617",314626,"Plate"
-280.88,-0.00006,"Qualified",,376.09,"CapPass","Cycle 10",10,8221,"416-10","Alloy 617",314626,"Plate"
-280.98,-0.00011,"Qualified",,376.14,"CapPass","Cycle 10",10,8222,"416-10","Alloy 617",314626,"Plate"
-281.13,-0.00016,"Qualified",,376.19,"CapPass","Cycle 10",10,8223,"416-10","Alloy 617",314626,"Plate"
-281.24,-0.00021,"Qualified",,376.25,"CapPass","Cycle 10",10,8224,"416-10","Alloy 617",314626,"Plate"
