Repository: js-molina/fatigue-A617

File: data/850C/Strain rate 0.001/2.0% strain/HTM_A19_Cycles_41611.csv (part 8 of 23)
"Stress Mpa","Strain","Qual State","Qual Exceptions","Elapsed Time Sec","Data State","Cycle Label","Cycle","Count","Sample","Alloy","Heat","Material_Form"
281.14,0.00613,"Qualified",,362.15,"CapPass","Cycle 10",10,7823,"416-11","Alloy 617",314626,"Plate"
281.45,0.00619,"Qualified",,362.21,"CapPass","Cycle 10",10,7824,"416-11","Alloy 617",314626,"Plate"
281.74,0.00624,"Qualified",,362.26,"CapPass","Cycle 10",10,7825,"416-11","Alloy 617",314626,"Plate"
282.18,0.00629,"Qualified",,362.31,"CapPass","Cycle 10",10,7826,"416-11","Alloy 617",314626,"Plate"
282.51,0.00634,"Qualified",,362.35,"CapPass","Cycle 10",10,7827,"416-11","Alloy 617",314626,"Plate"
282.77,0.00639,"Qualified",,362.40,"CapPass","Cycle 10",10,7828,"416-11","Alloy 617",314626,"Plate"
282.95,0.00644,"Qualified",,362.45,"CapPass","Cycle 10",10,7829,"416-11","Alloy 617",314626,"Plate"
283.13,0.00649,"Qualified",,362.50,"CapPass","Cycle 10",10,7830,"416-11","Alloy 617",314626,"Plate"
283.22,0.00654,"Qualified",,362.55,"CapPass","Cycle 10",10,7831,"416-11","Alloy 617",314626,"Plate"
283.20,0.00659,"Qualified",,362.60,"CapPass","Cycle 10",10,7832,"416-11","Alloy 617",314626,"Plate"
283.12,0.00664,"Qualified",,362.65,"CapPass","Cycle 10",10,7833,"416-11","Alloy 617",314626,"Plate"
283.21,0.00669,"Qualified",,362.69,"CapPass","Cycle 10",10,7834,"416-11","Alloy 617",314626,"Plate"
282.88,0.00674,"Qualified",,362.74,"CapPass","Cycle 10",10,7835,"416-11","Alloy 617",314626,"Plate"
282.50,0.00679,"Qualified",,362.79,"CapPass","Cycle 10",10,7836,"416-11","Alloy 617",314626,"Plate"
282.50,0.00679,"Qualified",,362.79,"CapPass","Cycle 10",10,7837,"416-11","Alloy 617",314626,"Plate"
282.16,0.00684,"Qualified",,362.85,"CapPass","Cycle 10",10,7838,"416-11","Alloy 617",314626,"Plate"
281.95,0.00689,"Qualified",,362.90,"CapPass","Cycle 10",10,7839,"416-11","Alloy 617",314626,"Plate"
281.79,0.00694,"Qualified",,362.95,"CapPass","Cycle 10",10,7840,"416-11","Alloy 617",314626,"Plate"
281.63,0.00699,"Qualified",,363.00,"CapPass","Cycle 10",10,7841,"416-11","Alloy 617",314626,"Plate"
281.45,0.00704,"Qualified",,363.05,"CapPass","Cycle 10",10,7842,"416-11","Alloy 617",314626,"Plate"
281.24,0.00709,"Qualified",,363.10,"CapPass","Cycle 10",10,7843,"416-11","Alloy 617",314626,"Plate"
281.07,0.00714,"Qualified",,363.15,"CapPass","Cycle 10",10,7844,"416-11","Alloy 617",314626,"Plate"
280.95,0.00719,"Qualified",,363.20,"CapPass","Cycle 10",10,7845,"416-11","Alloy 617",314626,"Plate"
280.89,0.00724,"Qualified",,363.24,"CapPass","Cycle 10",10,7846,"416-11","Alloy 617",314626,"Plate"
280.72,0.00729,"Qualified",,363.29,"CapPass","Cycle 10",10,7847,"416-11","Alloy 617",314626,"Plate"
280.55,0.00735,"Qualified",,363.34,"CapPass","Cycle 10",10,7848,"416-11","Alloy 617",314626,"Plate"
280.31,0.00740,"Qualified",,363.40,"CapPass","Cycle 10",10,7849,"416-11","Alloy 617",314626,"Plate"
280.22,0.00745,"Qualified",,363.45,"CapPass","Cycle 10",10,7850,"416-11","Alloy 617",314626,"Plate"
280.20,0.00750,"Qualified",,363.49,"CapPass","Cycle 10",10,7851,"416-11","Alloy 617",314626,"Plate"
280.07,0.00755,"Qualified",,363.54,"CapPass","Cycle 10",10,7852,"416-11","Alloy 617",314626,"Plate"
279.89,0.00760,"Qualified",,363.59,"CapPass","Cycle 10",10,7853,"416-11","Alloy 617",314626,"Plate"
279.81,0.00765,"Qualified",,363.65,"CapPass","Cycle 10",10,7854,"416-11","Alloy 617",314626,"Plate"
279.88,0.00770,"Qualified",,363.70,"CapPass","Cycle 10",10,7855,"416-11","Alloy 617",314626,"Plate"
280.02,0.00775,"Qualified",,363.75,"CapPass","Cycle 10",10,7856,"416-11","Alloy 617",314626,"Plate"
280.18,0.00779,"Qualified",,363.79,"CapPass","Cycle 10",10,7857,"416-11","Alloy 617",314626,"Plate"
280.20,0.00780,"Qualified",,363.80,"CapPass","Cycle 10",10,7858,"416-11","Alloy 617",314626,"Plate"
280.34,0.00785,"Qualified",,363.85,"CapPass","Cycle 10",10,7859,"416-11","Alloy 617",314626,"Plate"
280.47,0.00790,"Qualified",,363.90,"CapPass","Cycle 10",10,7860,"416-11","Alloy 617",314626,"Plate"
280.65,0.00795,"Qualified",,363.95,"CapPass","Cycle 10",10,7861,"416-11","Alloy 617",314626,"Plate"
280.75,0.00800,"Qualified",,364.00,"CapPass","Cycle 10",10,7862,"416-11","Alloy 617",314626,"Plate"
280.86,0.00805,"Qualified",,364.05,"CapPass","Cycle 10",10,7863,"416-11","Alloy 617",314626,"Plate"
280.88,0.00810,"Qualified",,364.10,"CapPass","Cycle 10",10,7864,"416-11","Alloy 617",314626,"Plate"
280.96,0.00815,"Qualified",,364.15,"CapPass","Cycle 10",10,7865,"416-11","Alloy 617",314626,"Plate"
281.02,0.00820,"Qualified",,364.20,"CapPass","Cycle 10",10,7866,"416-11","Alloy 617",314626,"Plate"
281.02,0.00825,"Qualified",,364.25,"CapPass","Cycle 10",10,7867,"416-11","Alloy 617",314626,"Plate"
280.95,0.00830,"Qualified",,364.30,"CapPass","Cycle 10",10,7868,"416-11","Alloy 617",314626,"Plate"
280.90,0.00835,"Qualified",,364.35,"CapPass","Cycle 10",10,7869,"416-11","Alloy 617",314626,"Plate"
280.91,0.00840,"Qualified",,364.40,"CapPass","Cycle 10",10,7870,"416-11","Alloy 617",314626,"Plate"
280.99,0.00845,"Qualified",,364.45,"CapPass","Cycle 10",10,7871,"416-11","Alloy 617",314626,"Plate"
281.10,0.00850,"Qualified",,364.50,"CapPass","Cycle 10",10,7872,"416-11","Alloy 617",314626,"Plate"
281.26,0.00855,"Qualified",,364.55,"CapPass","Cycle 10",10,7873,"416-11","Alloy 617",314626,"Plate"
281.39,0.00861,"Qualified",,364.60,"CapPass","Cycle 10",10,7874,"416-11","Alloy 617",314626,"Plate"
281.58,0.00866,"Qualified",,364.66,"CapPass","Cycle 10",10,7875,"416-11","Alloy 617",314626,"Plate"
281.74,0.00871,"Qualified",,364.71,"CapPass","Cycle 10",10,7876,"416-11","Alloy 617",314626,"Plate"
281.91,0.00876,"Qualified",,364.76,"CapPass","Cycle 10",10,7877,"416-11","Alloy 617",314626,"Plate"
282.01,0.00879,"Qualified",,364.79,"CapPass","Cycle 10",10,7878,"416-11","Alloy 617",314626,"Plate"
282.10,0.00881,"Qualified",,364.81,"CapPass","Cycle 10",10,7879,"416-11","Alloy 617",314626,"Plate"
282.27,0.00886,"Qualified",,364.86,"CapPass","Cycle 10",10,7880,"416-11","Alloy 617",314626,"Plate"
282.52,0.00891,"Qualified",,364.91,"CapPass","Cycle 10",10,7881,"416-11","Alloy 617",314626,"Plate"
282.73,0.00896,"Qualified",,364.96,"CapPass","Cycle 10",10,7882,"416-11","Alloy 617",314626,"Plate"
282.94,0.00901,"Qualified",,365.01,"CapPass","Cycle 10",10,7883,"416-11","Alloy 617",314626,"Plate"
283.06,0.00906,"Qualified",,365.06,"CapPass","Cycle 10",10,7884,"416-11","Alloy 617",314626,"Plate"
283.01,0.00911,"Qualified",,365.11,"CapPass","Cycle 10",10,7885,"416-11","Alloy 617",314626,"Plate"
282.97,0.00916,"Qualified",,365.16,"CapPass","Cycle 10",10,7886,"416-11","Alloy 617",314626,"Plate"
282.86,0.00921,"Qualified",,365.21,"CapPass","Cycle 10",10,7887,"416-11","Alloy 617",314626,"Plate"
282.72,0.00926,"Qualified",,365.26,"CapPass","Cycle 10",10,7888,"416-11","Alloy 617",314626,"Plate"
282.54,0.00932,"Qualified",,365.31,"CapPass","Cycle 10",10,7889,"416-11","Alloy 617",314626,"Plate"
282.41,0.00937,"Qualified",,365.36,"CapPass","Cycle 10",10,7890,"416-11","Alloy 617",314626,"Plate"
282.28,0.00942,"Qualified",,365.41,"CapPass","Cycle 10",10,7891,"416-11","Alloy 617",314626,"Plate"
282.18,0.00947,"Qualified",,365.46,"CapPass","Cycle 10",10,7892,"416-11","Alloy 617",314626,"Plate"
282.20,0.00952,"Qualified",,365.51,"CapPass","Cycle 10",10,7893,"416-11","Alloy 617",314626,"Plate"
282.25,0.00957,"Qualified",,365.56,"CapPass","Cycle 10",10,7894,"416-11","Alloy 617",314626,"Plate"
282.31,0.00962,"Qualified",,365.61,"CapPass","Cycle 10",10,7895,"416-11","Alloy 617",314626,"Plate"
282.45,0.00967,"Qualified",,365.66,"CapPass","Cycle 10",10,7896,"416-11","Alloy 617",314626,"Plate"
282.48,0.00972,"Qualified",,365.71,"CapPass","Cycle 10",10,7897,"416-11","Alloy 617",314626,"Plate"
282.59,0.00977,"Qualified",,365.76,"CapPass","Cycle 10",10,7898,"416-11","Alloy 617",314626,"Plate"
282.61,0.00980,"Qualified",,365.79,"CapPass","Cycle 10",10,7899,"416-11","Alloy 617",314626,"Plate"
282.61,0.00982,"Qualified",,365.81,"CapPass","Cycle 10",10,7900,"416-11","Alloy 617",314626,"Plate"
282.70,0.00987,"Qualified",,365.86,"CapPass","Cycle 10",10,7901,"416-11","Alloy 617",314626,"Plate"
282.84,0.00992,"Qualified",,365.92,"CapPass","Cycle 10",10,7902,"416-11","Alloy 617",314626,"Plate"
282.64,0.00997,"Qualified",,365.97,"CapPass","Cycle 10",10,7903,"416-11","Alloy 617",314626,"Plate"
243.29,0.00992,"Qualified",,366.19,"CapPass","Cycle 10",10,7904,"416-11","Alloy 617",314626,"Plate"
233.16,0.00987,"Qualified",,366.24,"CapPass","Cycle 10",10,7905,"416-11","Alloy 617",314626,"Plate"
223.86,0.00982,"Qualified",,366.28,"CapPass","Cycle 10",10,7906,"416-11","Alloy 617",314626,"Plate"
214.84,0.00977,"Qualified",,366.33,"CapPass","Cycle 10",10,7907,"416-11","Alloy 617",314626,"Plate"
206.17,0.00972,"Qualified",,366.38,"CapPass","Cycle 10",10,7908,"416-11","Alloy 617",314626,"Plate"
197.97,0.00967,"Qualified",,366.42,"CapPass","Cycle 10",10,7909,"416-11","Alloy 617",314626,"Plate"
189.96,0.00962,"Qualified",,366.47,"CapPass","Cycle 10",10,7910,"416-11","Alloy 617",314626,"Plate"
181.89,0.00957,"Qualified",,366.52,"CapPass","Cycle 10",10,7911,"416-11","Alloy 617",314626,"Plate"
173.86,0.00952,"Qualified",,366.58,"CapPass","Cycle 10",10,7912,"416-11","Alloy 617",314626,"Plate"
165.97,0.00947,"Qualified",,366.63,"CapPass","Cycle 10",10,7913,"416-11","Alloy 617",314626,"Plate"
158.22,0.00942,"Qualified",,366.69,"CapPass","Cycle 10",10,7914,"416-11","Alloy 617",314626,"Plate"
150.57,0.00937,"Qualified",,366.74,"CapPass","Cycle 10",10,7915,"416-11","Alloy 617",314626,"Plate"
143.18,0.00932,"Qualified",,366.79,"CapPass","Cycle 10",10,7916,"416-11","Alloy 617",314626,"Plate"
143.07,0.00932,"Qualified",,366.79,"CapPass","Cycle 10",10,7917,"416-11","Alloy 617",314626,"Plate"
135.92,0.00927,"Qualified",,366.84,"CapPass","Cycle 10",10,7918,"416-11","Alloy 617",314626,"Plate"
128.77,0.00922,"Qualified",,366.90,"CapPass","Cycle 10",10,7919,"416-11","Alloy 617",314626,"Plate"
121.92,0.00917,"Qualified",,366.95,"CapPass","Cycle 10",10,7920,"416-11","Alloy 617",314626,"Plate"
115.18,0.00911,"Qualified",,367.00,"CapPass","Cycle 10",10,7921,"416-11","Alloy 617",314626,"Plate"
108.38,0.00906,"Qualified",,367.06,"CapPass","Cycle 10",10,7922,"416-11","Alloy 617",314626,"Plate"
101.69,0.00901,"Qualified",,367.11,"CapPass","Cycle 10",10,7923,"416-11","Alloy 617",314626,"Plate"
95.29,0.00896,"Qualified",,367.16,"CapPass","Cycle 10",10,7924,"416-11","Alloy 617",314626,"Plate"
88.78,0.00891,"Qualified",,367.21,"CapPass","Cycle 10",10,7925,"416-11","Alloy 617",314626,"Plate"
82.43,0.00886,"Qualified",,367.27,"CapPass","Cycle 10",10,7926,"416-11","Alloy 617",314626,"Plate"
76.12,0.00881,"Qualified",,367.32,"CapPass","Cycle 10",10,7927,"416-11","Alloy 617",314626,"Plate"
70.03,0.00876,"Qualified",,367.37,"CapPass","Cycle 10",10,7928,"416-11","Alloy 617",314626,"Plate"
64.20,0.00871,"Qualified",,367.42,"CapPass","Cycle 10",10,7929,"416-11","Alloy 617",314626,"Plate"
58.29,0.00866,"Qualified",,367.48,"CapPass","Cycle 10",10,7930,"416-11","Alloy 617",314626,"Plate"
52.57,0.00861,"Qualified",,367.53,"CapPass","Cycle 10",10,7931,"416-11","Alloy 617",314626,"Plate"
46.65,0.00856,"Qualified",,367.58,"CapPass","Cycle 10",10,7932,"416-11","Alloy 617",314626,"Plate"
40.87,0.00851,"Qualified",,367.64,"CapPass","Cycle 10",10,7933,"416-11","Alloy 617",314626,"Plate"
35.26,0.00846,"Qualified",,367.69,"CapPass","Cycle 10",10,7934,"416-11","Alloy 617",314626,"Plate"
29.82,0.00841,"Qualified",,367.74,"CapPass","Cycle 10",10,7935,"416-11","Alloy 617",314626,"Plate"
24.53,0.00836,"Qualified",,367.79,"CapPass","Cycle 10",10,7936,"416-11","Alloy 617",314626,"Plate"
24.41,0.00836,"Qualified",,367.79,"CapPass","Cycle 10",10,7937,"416-11","Alloy 617",314626,"Plate"
19.43,0.00831,"Qualified",,367.84,"CapPass","Cycle 10",10,7938,"416-11","Alloy 617",314626,"Plate"
14.14,0.00826,"Qualified",,367.90,"CapPass","Cycle 10",10,7939,"416-11","Alloy 617",314626,"Plate"
9.07,0.00821,"Qualified",,367.95,"CapPass","Cycle 10",10,7940,"416-11","Alloy 617",314626,"Plate"
3.30,0.00816,"Qualified",,368.01,"CapPass","Cycle 10",10,7941,"416-11","Alloy 617",314626,"Plate"
-2.27,0.00811,"Qualified",,368.07,"CapPass","Cycle 10",10,7942,"416-11","Alloy 617",314626,"Plate"
-7.75,0.00805,"Qualified",,368.12,"CapPass","Cycle 10",10,7943,"416-11","Alloy 617",314626,"Plate"
-12.46,0.00800,"Qualified",,368.18,"CapPass","Cycle 10",10,7944,"416-11","Alloy 617",314626,"Plate"
-16.56,0.00795,"Qualified",,368.33,"CapPass","Cycle 10",10,7945,"416-11","Alloy 617",314626,"Plate"
-25.70,0.00790,"Qualified",,368.37,"CapPass","Cycle 10",10,7946,"416-11","Alloy 617",314626,"Plate"
-31.95,0.00785,"Qualified",,368.40,"CapPass","Cycle 10",10,7947,"416-11","Alloy 617",314626,"Plate"
-37.55,0.00780,"Qualified",,368.42,"CapPass","Cycle 10",10,7948,"416-11","Alloy 617",314626,"Plate"
-42.28,0.00775,"Qualified",,368.46,"CapPass","Cycle 10",10,7949,"416-11","Alloy 617",314626,"Plate"
-46.08,0.00770,"Qualified",,368.50,"CapPass","Cycle 10",10,7950,"416-11","Alloy 617",314626,"Plate"
-49.83,0.00765,"Qualified",,368.56,"CapPass","Cycle 10",10,7951,"416-11","Alloy 617",314626,"Plate"
-53.85,0.00760,"Qualified",,368.62,"CapPass","Cycle 10",10,7952,"416-11","Alloy 617",314626,"Plate"
-58.41,0.00755,"Qualified",,368.69,"CapPass","Cycle 10",10,7953,"416-11","Alloy 617",314626,"Plate"
-63.23,0.00750,"Qualified",,368.75,"CapPass","Cycle 10",10,7954,"416-11","Alloy 617",314626,"Plate"
-66.47,0.00747,"Qualified",,368.79,"CapPass","Cycle 10",10,7955,"416-11","Alloy 617",314626,"Plate"
-68.49,0.00745,"Qualified",,368.82,"CapPass","Cycle 10",10,7956,"416-11","Alloy 617",314626,"Plate"
-73.39,0.00740,"Qualified",,368.87,"CapPass","Cycle 10",10,7957,"416-11","Alloy 617",314626,"Plate"
-78.20,0.00735,"Qualified",,368.93,"CapPass","Cycle 10",10,7958,"416-11","Alloy 617",314626,"Plate"
-82.95,0.00730,"Qualified",,368.99,"CapPass","Cycle 10",10,7959,"416-11","Alloy 617",314626,"Plate"
-88.07,0.00725,"Qualified",,369.05,"CapPass","Cycle 10",10,7960,"416-11","Alloy 617",314626,"Plate"
-93.25,0.00720,"Qualified",,369.11,"CapPass","Cycle 10",10,7961,"416-11","Alloy 617",314626,"Plate"
-98.33,0.00714,"Qualified",,369.16,"CapPass","Cycle 10",10,7962,"416-11","Alloy 617",314626,"Plate"
-103.37,0.00709,"Qualified",,369.21,"CapPass","Cycle 10",10,7963,"416-11","Alloy 617",314626,"Plate"
-109.18,0.00704,"Qualified",,369.26,"CapPass","Cycle 10",10,7964,"416-11","Alloy 617",314626,"Plate"
-115.04,0.00699,"Qualified",,369.30,"CapPass","Cycle 10",10,7965,"416-11","Alloy 617",314626,"Plate"
-120.63,0.00694,"Qualified",,369.34,"CapPass","Cycle 10",10,7966,"416-11","Alloy 617",314626,"Plate"
-125.92,0.00689,"Qualified",,369.38,"CapPass","Cycle 10",10,7967,"416-11","Alloy 617",314626,"Plate"
-131.12,0.00684,"Qualified",,369.41,"CapPass","Cycle 10",10,7968,"416-11","Alloy 617",314626,"Plate"
-136.00,0.00679,"Qualified",,369.45,"CapPass","Cycle 10",10,7969,"416-11","Alloy 617",314626,"Plate"
-140.73,0.00674,"Qualified",,369.49,"CapPass","Cycle 10",10,7970,"416-11","Alloy 617",314626,"Plate"
-145.38,0.00669,"Qualified",,369.53,"CapPass","Cycle 10",10,7971,"416-11","Alloy 617",314626,"Plate"
-149.67,0.00664,"Qualified",,369.57,"CapPass","Cycle 10",10,7972,"416-11","Alloy 617",314626,"Plate"
-153.62,0.00659,"Qualified",,369.61,"CapPass","Cycle 10",10,7973,"416-11","Alloy 617",314626,"Plate"
-157.54,0.00653,"Qualified",,369.65,"CapPass","Cycle 10",10,7974,"416-11","Alloy 617",314626,"Plate"
-161.22,0.00648,"Qualified",,369.69,"CapPass","Cycle 10",10,7975,"416-11","Alloy 617",314626,"Plate"
-164.71,0.00643,"Qualified",,369.73,"CapPass","Cycle 10",10,7976,"416-11","Alloy 617",314626,"Plate"
-168.06,0.00638,"Qualified",,369.78,"CapPass","Cycle 10",10,7977,"416-11","Alloy 617",314626,"Plate"
-169.09,0.00637,"Qualified",,369.79,"CapPass","Cycle 10",10,7978,"416-11","Alloy 617",314626,"Plate"
-171.40,0.00633,"Qualified",,369.83,"CapPass","Cycle 10",10,7979,"416-11","Alloy 617",314626,"Plate"
-174.55,0.00628,"Qualified",,369.87,"CapPass","Cycle 10",10,7980,"416-11","Alloy 617",314626,"Plate"
-177.64,0.00623,"Qualified",,369.92,"CapPass","Cycle 10",10,7981,"416-11","Alloy 617",314626,"Plate"
-180.73,0.00618,"Qualified",,369.97,"CapPass","Cycle 10",10,7982,"416-11","Alloy 617",314626,"Plate"
-183.80,0.00613,"Qualified",,370.02,"CapPass","Cycle 10",10,7983,"416-11","Alloy 617",314626,"Plate"
-186.82,0.00608,"Qualified",,370.07,"CapPass","Cycle 10",10,7984,"416-11","Alloy 617",314626,"Plate"
-189.70,0.00603,"Qualified",,370.12,"CapPass","Cycle 10",10,7985,"416-11","Alloy 617",314626,"Plate"
-192.72,0.00598,"Qualified",,370.17,"CapPass","Cycle 10",10,7986,"416-11","Alloy 617",314626,"Plate"
-195.63,0.00593,"Qualified",,370.22,"CapPass","Cycle 10",10,7987,"416-11","Alloy 617",314626,"Plate"
-198.67,0.00588,"Qualified",,370.27,"CapPass","Cycle 10",10,7988,"416-11","Alloy 617",314626,"Plate"
-201.79,0.00583,"Qualified",,370.33,"CapPass","Cycle 10",10,7989,"416-11","Alloy 617",314626,"Plate"
-204.79,0.00578,"Qualified",,370.38,"CapPass","Cycle 10",10,7990,"416-11","Alloy 617",314626,"Plate"
-207.75,0.00573,"Qualified",,370.43,"CapPass","Cycle 10",10,7991,"416-11","Alloy 617",314626,"Plate"
-210.65,0.00568,"Qualified",,370.48,"CapPass","Cycle 10",10,7992,"416-11","Alloy 617",314626,"Plate"
-213.47,0.00563,"Qualified",,370.53,"CapPass","Cycle 10",10,7993,"416-11","Alloy 617",314626,"Plate"
-216.07,0.00558,"Qualified",,370.58,"CapPass","Cycle 10",10,7994,"416-11","Alloy 617",314626,"Plate"
-218.60,0.00552,"Qualified",,370.63,"CapPass","Cycle 10",10,7995,"416-11","Alloy 617",314626,"Plate"
-221.07,0.00547,"Qualified",,370.67,"CapPass","Cycle 10",10,7996,"416-11","Alloy 617",314626,"Plate"
-223.41,0.00542,"Qualified",,370.72,"CapPass","Cycle 10",10,7997,"416-11","Alloy 617",314626,"Plate"
-225.59,0.00537,"Qualified",,370.77,"CapPass","Cycle 10",10,7998,"416-11","Alloy 617",314626,"Plate"
-226.47,0.00535,"Qualified",,370.79,"CapPass","Cycle 10",10,7999,"416-11","Alloy 617",314626,"Plate"
-227.68,0.00532,"Qualified",,370.82,"CapPass","Cycle 10",10,8000,"416-11","Alloy 617",314626,"Plate"
-229.77,0.00527,"Qualified",,370.87,"CapPass","Cycle 10",10,8001,"416-11","Alloy 617",314626,"Plate"
-231.83,0.00522,"Qualified",,370.92,"CapPass","Cycle 10",10,8002,"416-11","Alloy 617",314626,"Plate"
-233.75,0.00517,"Qualified",,370.97,"CapPass","Cycle 10",10,8003,"416-11","Alloy 617",314626,"Plate"
-235.55,0.00512,"Qualified",,371.02,"CapPass","Cycle 10",10,8004,"416-11","Alloy 617",314626,"Plate"
-237.27,0.00507,"Qualified",,371.07,"CapPass","Cycle 10",10,8005,"416-11","Alloy 617",314626,"Plate"
-238.73,0.00502,"Qualified",,371.11,"CapPass","Cycle 10",10,8006,"416-11","Alloy 617",314626,"Plate"
-240.20,0.00497,"Qualified",,371.16,"CapPass","Cycle 10",10,8007,"416-11","Alloy 617",314626,"Plate"
-241.54,0.00492,"Qualified",,371.21,"CapPass","Cycle 10",10,8008,"416-11","Alloy 617",314626,"Plate"
-242.81,0.00487,"Qualified",,371.26,"CapPass","Cycle 10",10,8009,"416-11","Alloy 617",314626,"Plate"
-243.71,0.00482,"Qualified",,371.30,"CapPass","Cycle 10",10,8010,"416-11","Alloy 617",314626,"Plate"
-244.58,0.00477,"Qualified",,371.35,"CapPass","Cycle 10",10,8011,"416-11","Alloy 617",314626,"Plate"
-245.38,0.00472,"Qualified",,371.40,"CapPass","Cycle 10",10,8012,"416-11","Alloy 617",314626,"Plate"
-246.12,0.00466,"Qualified",,371.45,"CapPass","Cycle 10",10,8013,"416-11","Alloy 617",314626,"Plate"
-246.83,0.00461,"Qualified",,371.50,"CapPass","Cycle 10",10,8014,"416-11","Alloy 617",314626,"Plate"
-247.50,0.00456,"Qualified",,371.55,"CapPass","Cycle 10",10,8015,"416-11","Alloy 617",314626,"Plate"
-248.17,0.00451,"Qualified",,371.60,"CapPass","Cycle 10",10,8016,"416-11","Alloy 617",314626,"Plate"
-248.83,0.00446,"Qualified",,371.65,"CapPass","Cycle 10",10,8017,"416-11","Alloy 617",314626,"Plate"
-249.51,0.00441,"Qualified",,371.70,"CapPass","Cycle 10",10,8018,"416-11","Alloy 617",314626,"Plate"
-250.25,0.00436,"Qualified",,371.76,"CapPass","Cycle 10",10,8019,"416-11","Alloy 617",314626,"Plate"
-250.72,0.00433,"Qualified",,371.79,"CapPass","Cycle 10",10,8020,"416-11","Alloy 617",314626,"Plate"
-251.03,0.00431,"Qualified",,371.81,"CapPass","Cycle 10",10,8021,"416-11","Alloy 617",314626,"Plate"
-252.07,0.00426,"Qualified",,371.87,"CapPass","Cycle 10",10,8022,"416-11","Alloy 617",314626,"Plate"
-253.38,0.00421,"Qualified",,371.92,"CapPass","Cycle 10",10,8023,"416-11","Alloy 617",314626,"Plate"
-254.86,0.00416,"Qualified",,371.97,"CapPass","Cycle 10",10,8024,"416-11","Alloy 617",314626,"Plate"
-256.24,0.00411,"Qualified",,372.02,"CapPass","Cycle 10",10,8025,"416-11","Alloy 617",314626,"Plate"
-257.54,0.00406,"Qualified",,372.07,"CapPass","Cycle 10",10,8026,"416-11","Alloy 617",314626,"Plate"
-258.83,0.00401,"Qualified",,372.12,"CapPass","Cycle 10",10,8027,"416-11","Alloy 617",314626,"Plate"
-259.99,0.00396,"Qualified",,372.17,"CapPass","Cycle 10",10,8028,"416-11","Alloy 617",314626,"Plate"
-261.02,0.00391,"Qualified",,372.22,"CapPass","Cycle 10",10,8029,"416-11","Alloy 617",314626,"Plate"
-261.99,0.00386,"Qualified",,372.26,"CapPass","Cycle 10",10,8030,"416-11","Alloy 617",314626,"Plate"
-262.90,0.00381,"Qualified",,372.31,"CapPass","Cycle 10",10,8031,"416-11","Alloy 617",314626,"Plate"
-263.72,0.00376,"Qualified",,372.36,"CapPass","Cycle 10",10,8032,"416-11","Alloy 617",314626,"Plate"
-264.42,0.00370,"Qualified",,372.41,"CapPass","Cycle 10",10,8033,"416-11","Alloy 617",314626,"Plate"
-265.04,0.00365,"Qualified",,372.46,"CapPass","Cycle 10",10,8034,"416-11","Alloy 617",314626,"Plate"
-265.52,0.00360,"Qualified",,372.50,"CapPass","Cycle 10",10,8035,"416-11","Alloy 617",314626,"Plate"
-265.89,0.00355,"Qualified",,372.55,"CapPass","Cycle 10",10,8036,"416-11","Alloy 617",314626,"Plate"
-266.25,0.00350,"Qualified",,372.60,"CapPass","Cycle 10",10,8037,"416-11","Alloy 617",314626,"Plate"
-266.53,0.00345,"Qualified",,372.65,"CapPass","Cycle 10",10,8038,"416-11","Alloy 617",314626,"Plate"
-266.56,0.00340,"Qualified",,372.70,"CapPass","Cycle 10",10,8039,"416-11","Alloy 617",314626,"Plate"
-266.52,0.00335,"Qualified",,372.75,"CapPass","Cycle 10",10,8040,"416-11","Alloy 617",314626,"Plate"
-266.56,0.00331,"Qualified",,372.79,"CapPass","Cycle 10",10,8041,"416-11","Alloy 617",314626,"Plate"
-266.55,0.00330,"Qualified",,372.80,"CapPass","Cycle 10",10,8042,"416-11","Alloy 617",314626,"Plate"
-266.55,0.00325,"Qualified",,372.85,"CapPass","Cycle 10",10,8043,"416-11","Alloy 617",314626,"Plate"
-266.62,0.00320,"Qualified",,372.90,"CapPass","Cycle 10",10,8044,"416-11","Alloy 617",314626,"Plate"
-266.76,0.00315,"Qualified",,372.95,"CapPass","Cycle 10",10,8045,"416-11","Alloy 617",314626,"Plate"
-266.92,0.00310,"Qualified",,373.00,"CapPass","Cycle 10",10,8046,"416-11","Alloy 617",314626,"Plate"
-267.09,0.00305,"Qualified",,373.05,"CapPass","Cycle 10",10,8047,"416-11","Alloy 617",314626,"Plate"
-267.32,0.00300,"Qualified",,373.10,"CapPass","Cycle 10",10,8048,"416-11","Alloy 617",314626,"Plate"
-267.59,0.00295,"Qualified",,373.15,"CapPass","Cycle 10",10,8049,"416-11","Alloy 617",314626,"Plate"
-267.90,0.00290,"Qualified",,373.20,"CapPass","Cycle 10",10,8050,"416-11","Alloy 617",314626,"Plate"
-268.14,0.00285,"Qualified",,373.25,"CapPass","Cycle 10",10,8051,"416-11","Alloy 617",314626,"Plate"
-268.41,0.00280,"Qualified",,373.30,"CapPass","Cycle 10",10,8052,"416-11","Alloy 617",314626,"Plate"
-268.75,0.00275,"Qualified",,373.36,"CapPass","Cycle 10",10,8053,"416-11","Alloy 617",314626,"Plate"
-269.13,0.00270,"Qualified",,373.41,"CapPass","Cycle 10",10,8054,"416-11","Alloy 617",314626,"Plate"
-269.53,0.00265,"Qualified",,373.46,"CapPass","Cycle 10",10,8055,"416-11","Alloy 617",314626,"Plate"
-269.91,0.00259,"Qualified",,373.51,"CapPass","Cycle 10",10,8056,"416-11","Alloy 617",314626,"Plate"
-270.27,0.00254,"Qualified",,373.55,"CapPass","Cycle 10",10,8057,"416-11","Alloy 617",314626,"Plate"
-270.59,0.00249,"Qualified",,373.60,"CapPass","Cycle 10",10,8058,"416-11","Alloy 617",314626,"Plate"
-270.88,0.00244,"Qualified",,373.65,"CapPass","Cycle 10",10,8059,"416-11","Alloy 617",314626,"Plate"
-271.25,0.00239,"Qualified",,373.70,"CapPass","Cycle 10",10,8060,"416-11","Alloy 617",314626,"Plate"
-271.51,0.00234,"Qualified",,373.75,"CapPass","Cycle 10",10,8061,"416-11","Alloy 617",314626,"Plate"
-271.72,0.00230,"Qualified",,373.79,"CapPass","Cycle 10",10,8062,"416-11","Alloy 617",314626,"Plate"
-271.77,0.00229,"Qualified",,373.80,"CapPass","Cycle 10",10,8063,"416-11","Alloy 617",314626,"Plate"
-271.99,0.00224,"Qualified",,373.85,"CapPass","Cycle 10",10,8064,"416-11","Alloy 617",314626,"Plate"
-272.21,0.00219,"Qualified",,373.89,"CapPass","Cycle 10",10,8065,"416-11","Alloy 617",314626,"Plate"
-272.40,0.00214,"Qualified",,373.95,"CapPass","Cycle 10",10,8066,"416-11","Alloy 617",314626,"Plate"
-272.57,0.00209,"Qualified",,374.00,"CapPass","Cycle 10",10,8067,"416-11","Alloy 617",314626,"Plate"
-272.77,0.00204,"Qualified",,374.05,"CapPass","Cycle 10",10,8068,"416-11","Alloy 617",314626,"Plate"
-273.02,0.00199,"Qualified",,374.10,"CapPass","Cycle 10",10,8069,"416-11","Alloy 617",314626,"Plate"
-273.17,0.00194,"Qualified",,374.14,"CapPass","Cycle 10",10,8070,"416-11","Alloy 617",314626,"Plate"
-273.31,0.00189,"Qualified",,374.19,"CapPass","Cycle 10",10,8071,"416-11","Alloy 617",314626,"Plate"
-273.44,0.00184,"Qualified",,374.24,"CapPass","Cycle 10",10,8072,"416-11","Alloy 617",314626,"Plate"
-273.60,0.00179,"Qualified",,374.29,"CapPass","Cycle 10",10,8073,"416-11","Alloy 617",314626,"Plate"
-273.74,0.00174,"Qualified",,374.34,"CapPass","Cycle 10",10,8074,"416-11","Alloy 617",314626,"Plate"
-273.84,0.00169,"Qualified",,374.38,"CapPass","Cycle 10",10,8075,"416-11","Alloy 617",314626,"Plate"
-273.87,0.00164,"Qualified",,374.43,"CapPass","Cycle 10",10,8076,"416-11","Alloy 617",314626,"Plate"
-273.90,0.00159,"Qualified",,374.48,"CapPass","Cycle 10",10,8077,"416-11","Alloy 617",314626,"Plate"
-273.79,0.00154,"Qualified",,374.53,"CapPass","Cycle 10",10,8078,"416-11","Alloy 617",314626,"Plate"
-273.42,0.00148,"Qualified",,374.58,"CapPass","Cycle 10",10,8079,"416-11","Alloy 617",314626,"Plate"
-273.01,0.00143,"Qualified",,374.63,"CapPass","Cycle 10",10,8080,"416-11","Alloy 617",314626,"Plate"
-272.52,0.00138,"Qualified",,374.69,"CapPass","Cycle 10",10,8081,"416-11","Alloy 617",314626,"Plate"
-272.25,0.00133,"Qualified",,374.74,"CapPass","Cycle 10",10,8082,"416-11","Alloy 617",314626,"Plate"
-272.06,0.00128,"Qualified",,374.79,"CapPass","Cycle 10",10,8083,"416-11","Alloy 617",314626,"Plate"
-272.07,0.00128,"Qualified",,374.79,"CapPass","Cycle 10",10,8084,"416-11","Alloy 617",314626,"Plate"
-271.98,0.00123,"Qualified",,374.84,"CapPass","Cycle 10",10,8085,"416-11","Alloy 617",314626,"Plate"
-272.06,0.00118,"Qualified",,374.90,"CapPass","Cycle 10",10,8086,"416-11","Alloy 617",314626,"Plate"
-272.35,0.00113,"Qualified",,374.95,"CapPass","Cycle 10",10,8087,"416-11","Alloy 617",314626,"Plate"
-272.67,0.00108,"Qualified",,375.00,"CapPass","Cycle 10",10,8088,"416-11","Alloy 617",314626,"Plate"
-273.17,0.00103,"Qualified",,375.05,"CapPass","Cycle 10",10,8089,"416-11","Alloy 617",314626,"Plate"
-273.59,0.00098,"Qualified",,375.10,"CapPass","Cycle 10",10,8090,"416-11","Alloy 617",314626,"Plate"
-274.00,0.00093,"Qualified",,375.15,"CapPass","Cycle 10",10,8091,"416-11","Alloy 617",314626,"Plate"
-274.49,0.00088,"Qualified",,375.20,"CapPass","Cycle 10",10,8092,"416-11","Alloy 617",314626,"Plate"
-274.86,0.00083,"Qualified",,375.25,"CapPass","Cycle 10",10,8093,"416-11","Alloy 617",314626,"Plate"
-275.16,0.00078,"Qualified",,375.30,"CapPass","Cycle 10",10,8094,"416-11","Alloy 617",314626,"Plate"
-275.46,0.00073,"Qualified",,375.34,"CapPass","Cycle 10",10,8095,"416-11","Alloy 617",314626,"Plate"
-275.68,0.00068,"Qualified",,375.39,"CapPass","Cycle 10",10,8096,"416-11","Alloy 617",314626,"Plate"
-275.86,0.00063,"Qualified",,375.44,"CapPass","Cycle 10",10,8097,"416-11","Alloy 617",314626,"Plate"
-276.01,0.00058,"Qualified",,375.49,"CapPass","Cycle 10",10,8098,"416-11","Alloy 617",314626,"Plate"
-276.10,0.00053,"Qualified",,375.54,"CapPass","Cycle 10",10,8099,"416-11","Alloy 617",314626,"Plate"
-276.21,0.00048,"Qualified",,375.59,"CapPass","Cycle 10",10,8100,"416-11","Alloy 617",314626,"Plate"
-276.25,0.00043,"Qualified",,375.64,"CapPass","Cycle 10",10,8101,"416-11","Alloy 617",314626,"Plate"
-276.33,0.00038,"Qualified",,375.69,"CapPass","Cycle 10",10,8102,"416-11","Alloy 617",314626,"Plate"
-276.42,0.00033,"Qualified",,375.75,"CapPass","Cycle 10",10,8103,"416-11","Alloy 617",314626,"Plate"
-276.55,0.00028,"Qualified",,375.79,"CapPass","Cycle 10",10,8104,"416-11","Alloy 617",314626,"Plate"
-276.55,0.00028,"Qualified",,375.79,"CapPass","Cycle 10",10,8105,"416-11","Alloy 617",314626,"Plate"
-276.69,0.00023,"Qualified",,375.84,"CapPass","Cycle 10",10,8106,"416-11","Alloy 617",314626,"Plate"
-276.80,0.00017,"Qualified",,375.90,"CapPass","Cycle 10",10,8107,"416-11","Alloy 617",314626,"Plate"
-276.92,0.00012,"Qualified",,375.95,"CapPass","Cycle 10",10,8108,"416-11","Alloy 617",314626,"Plate"
-277.06,0.00007,"Qualified",,376.00,"CapPass","Cycle 10",10,8109,"416-11","Alloy 617",314626,"Plate"
-277.18,0.00002,"Qualified",,376.05,"CapPass","Cycle 10",10,8110,"416-11","Alloy 617",314626,"Plate"
-277.33,-0.00003,"Qualified",,376.09,"CapPass","Cycle 10",10,8111,"416-11","Alloy 617",314626,"Plate"
-277.42,-0.00008,"Qualified",,376.14,"CapPass","Cycle 10",10,8112,"416-11","Alloy 617",314626,"Plate"
-277.51,-0.00013,"Qualified",,376.19,"CapPass","Cycle 10",10,8113,"416-11","Alloy 617",314626,"Plate"
-277.58,-0.00018,"Qualified",,376.24,"CapPass","Cycle 10",10,8114,"416-11","Alloy 617",314626,"Plate"
-277.62,-0.00023,"Qualified",,376.29,"CapPass","Cycle 10",10,8115,"416-11","Alloy 617",314626,"Plate"
-277.68,-0.00028,"Qualified",,376.34,"CapPass","Cycle 10",10,8116,"416-11","Alloy 617",314626,"Plate"
-277.73,-0.00033,"Qualified",,376.39,"CapPass","Cycle 10",10,8117,"416-11","Alloy 617",314626,"Plate"
-277.81,-0.00038,"Qualified",,376.44,"CapPass","Cycle 10",10,8118,"416-11","Alloy 617",314626,"Plate"
-277.86,-0.00043,"Qualified",,376.49,"CapPass","Cycle 10",10,8119,"416-11","Alloy 617",314626,"Plate"
-277.91,-0.00048,"Qualified",,376.54,"CapPass","Cycle 10",10,8120,"416-11","Alloy 617",314626,"Plate"
-277.92,-0.00053,"Qualified",,376.59,"CapPass","Cycle 10",10,8121,"416-11","Alloy 617",314626,"Plate"
-277.94,-0.00058,"Qualified",,376.64,"CapPass","Cycle 10",10,8122,"416-11","Alloy 617",314626,"Plate"
-277.95,-0.00063,"Qualified",,376.69,"CapPass","Cycle 10",10,8123,"416-11","Alloy 617",314626,"Plate"
-277.97,-0.00069,"Qualified",,376.74,"CapPass","Cycle 10",10,8124,"416-11","Alloy 617",314626,"Plate"
-278.02,-0.00074,"Qualified",,376.79,"CapPass","Cycle 10",10,8125,"416-11","Alloy 617",314626,"Plate"
-278.03,-0.00074,"Qualified",,376.79,"CapPass","Cycle 10",10,8126,"416-11","Alloy 617",314626,"Plate"
-278.02,-0.00079,"Qualified",,376.84,"CapPass","Cycle 10",10,8127,"416-11","Alloy 617",314626,"Plate"
-278.07,-0.00084,"Qualified",,376.89,"CapPass","Cycle 10",10,8128,"416-11","Alloy 617",314626,"Plate"
-278.10,-0.00089,"Qualified",,376.94,"CapPass","Cycle 10",10,8129,"416-11","Alloy 617",314626,"Plate"
-278.15,-0.00094,"Qualified",,376.99,"CapPass","Cycle 10",10,8130,"416-11","Alloy 617",314626,"Plate"
-278.12,-0.00099,"Qualified",,377.04,"CapPass","Cycle 10",10,8131,"416-11","Alloy 617",314626,"Plate"
-278.17,-0.00104,"Qualified",,377.09,"CapPass","Cycle 10",10,8132,"416-11","Alloy 617",314626,"Plate"
-278.22,-0.00109,"Qualified",,377.14,"CapPass","Cycle 10",10,8133,"416-11","Alloy 617",314626,"Plate"
-278.31,-0.00114,"Qualified",,377.20,"CapPass","Cycle 10",10,8134,"416-11","Alloy 617",314626,"Plate"
-278.39,-0.00119,"Qualified",,377.25,"CapPass","Cycle 10",10,8135,"416-11","Alloy 617",314626,"Plate"
-278.50,-0.00124,"Qualified",,377.30,"CapPass","Cycle 10",10,8136,"416-11","Alloy 617",314626,"Plate"
-278.63,-0.00129,"Qualified",,377.35,"CapPass","Cycle 10",10,8137,"416-11","Alloy 617",314626,"Plate"
-278.77,-0.00134,"Qualified",,377.41,"CapPass","Cycle 10",10,8138,"416-11","Alloy 617",314626,"Plate"
-278.95,-0.00139,"Qualified",,377.46,"CapPass","Cycle 10",10,8139,"416-11","Alloy 617",314626,"Plate"
-279.19,-0.00144,"Qualified",,377.51,"CapPass","Cycle 10",10,8140,"416-11","Alloy 617",314626,"Plate"
-279.50,-0.00149,"Qualified",,377.56,"CapPass","Cycle 10",10,8141,"416-11","Alloy 617",314626,"Plate"
-279.91,-0.00154,"Qualified",,377.61,"CapPass","Cycle 10",10,8142,"416-11","Alloy 617",314626,"Plate"
-280.32,-0.00159,"Qualified",,377.66,"CapPass","Cycle 10",10,8143,"416-11","Alloy 617",314626,"Plate"
-280.71,-0.00165,"Qualified",,377.72,"CapPass","Cycle 10",10,8144,"416-11","Alloy 617",314626,"Plate"
-281.54,-0.00170,"Qualified",,377.77,"CapPass","Cycle 10",10,8145,"416-11","Alloy 617",314626,"Plate"
-282.03,-0.00172,"Qualified",,377.79,"CapPass","Cycle 10",10,8146,"416-11","Alloy 617",314626,"Plate"
-282.38,-0.00175,"Qualified",,377.81,"CapPass","Cycle 10",10,8147,"416-11","Alloy 617",314626,"Plate"
-283.12,-0.00180,"Qualified",,377.86,"CapPass","Cycle 10",10,8148,"416-11","Alloy 617",314626,"Plate"
-283.68,-0.00185,"Qualified",,377.90,"CapPass","Cycle 10",10,8149,"416-11","Alloy 617",314626,"Plate"
-284.10,-0.00190,"Qualified",,377.95,"CapPass","Cycle 10",10,8150,"416-11","Alloy 617",314626,"Plate"
-284.41,-0.00195,"Qualified",,378.00,"CapPass","Cycle 10",10,8151,"416-11","Alloy 617",314626,"Plate"
-284.49,-0.00200,"Qualified",,378.05,"CapPass","Cycle 10",10,8152,"416-11","Alloy 617",314626,"Plate"
-284.43,-0.00205,"Qualified",,378.10,"CapPass","Cycle 10",10,8153,"416-11","Alloy 617",314626,"Plate"
-284.38,-0.00210,"Qualified",,378.15,"CapPass","Cycle 10",10,8154,"416-11","Alloy 617",314626,"Plate"
-284.33,-0.00215,"Qualified",,378.20,"CapPass","Cycle 10",10,8155,"416-11","Alloy 617",314626,"Plate"
-284.27,-0.00220,"Qualified",,378.25,"CapPass","Cycle 10",10,8156,"416-11","Alloy 617",314626,"Plate"
-284.24,-0.00225,"Qualified",,378.30,"CapPass","Cycle 10",10,8157,"416-11","Alloy 617",314626,"Plate"
-284.22,-0.00230,"Qualified",,378.35,"CapPass","Cycle 10",10,8158,"416-11","Alloy 617",314626,"Plate"
-284.29,-0.00235,"Qualified",,378.41,"CapPass","Cycle 10",10,8159,"416-11","Alloy 617",314626,"Plate"
-284.40,-0.00240,"Qualified",,378.46,"CapPass","Cycle 10",10,8160,"416-11","Alloy 617",314626,"Plate"
-284.57,-0.00245,"Qualified",,378.51,"CapPass","Cycle 10",10,8161,"416-11","Alloy 617",314626,"Plate"
-284.73,-0.00250,"Qualified",,378.55,"CapPass","Cycle 10",10,8162,"416-11","Alloy 617",314626,"Plate"
-284.82,-0.00255,"Qualified",,378.60,"CapPass","Cycle 10",10,8163,"416-11","Alloy 617",314626,"Plate"
-284.88,-0.00261,"Qualified",,378.65,"CapPass","Cycle 10",10,8164,"416-11","Alloy 617",314626,"Plate"
-284.91,-0.00266,"Qualified",,378.70,"CapPass","Cycle 10",10,8165,"416-11","Alloy 617",314626,"Plate"
-284.95,-0.00271,"Qualified",,378.74,"CapPass","Cycle 10",10,8166,"416-11","Alloy 617",314626,"Plate"
-284.90,-0.00276,"Qualified",,378.79,"CapPass","Cycle 10",10,8167,"416-11","Alloy 617",314626,"Plate"
-284.88,-0.00276,"Qualified",,378.79,"CapPass","Cycle 10",10,8168,"416-11","Alloy 617",314626,"Plate"
-284.83,-0.00281,"Qualified",,378.84,"CapPass","Cycle 10",10,8169,"416-11","Alloy 617",314626,"Plate"
-284.75,-0.00286,"Qualified",,378.89,"CapPass","Cycle 10",10,8170,"416-11","Alloy 617",314626,"Plate"
-284.63,-0.00291,"Qualified",,378.94,"CapPass","Cycle 10",10,8171,"416-11","Alloy 617",314626,"Plate"
-284.54,-0.00296,"Qualified",,379.00,"CapPass","Cycle 10",10,8172,"416-11","Alloy 617",314626,"Plate"
-284.45,-0.00301,"Qualified",,379.05,"CapPass","Cycle 10",10,8173,"416-11","Alloy 617",314626,"Plate"
-284.41,-0.00306,"Qualified",,379.10,"CapPass","Cycle 10",10,8174,"416-11","Alloy 617",314626,"Plate"
-284.37,-0.00311,"Qualified",,379.15,"CapPass","Cycle 10",10,8175,"416-11","Alloy 617",314626,"Plate"
-284.40,-0.00316,"Qualified",,379.20,"CapPass","Cycle 10",10,8176,"416-11","Alloy 617",314626,"Plate"
-284.44,-0.00321,"Qualified",,379.25,"CapPass","Cycle 10",10,8177,"416-11","Alloy 617",314626,"Plate"
-284.46,-0.00326,"Qualified",,379.30,"CapPass","Cycle 10",10,8178,"416-11","Alloy 617",314626,"Plate"
-284.49,-0.00331,"Qualified",,379.36,"CapPass","Cycle 10",10,8179,"416-11","Alloy 617",314626,"Plate"
-284.58,-0.00336,"Qualified",,379.41,"CapPass","Cycle 10",10,8180,"416-11","Alloy 617",314626,"Plate"
-284.73,-0.00341,"Qualified",,379.46,"CapPass","Cycle 10",10,8181,"416-11","Alloy 617",314626,"Plate"
-284.94,-0.00346,"Qualified",,379.51,"CapPass","Cycle 10",10,8182,"416-11","Alloy 617",314626,"Plate"
-285.14,-0.00351,"Qualified",,379.55,"CapPass","Cycle 10",10,8183,"416-11","Alloy 617",314626,"Plate"
-285.32,-0.00357,"Qualified",,379.60,"CapPass","Cycle 10",10,8184,"416-11","Alloy 617",314626,"Plate"
-285.47,-0.00362,"Qualified",,379.66,"CapPass","Cycle 10",10,8185,"416-11","Alloy 617",314626,"Plate"
-285.64,-0.00367,"Qualified",,379.71,"CapPass","Cycle 10",10,8186,"416-11","Alloy 617",314626,"Plate"
-285.78,-0.00372,"Qualified",,379.76,"CapPass","Cycle 10",10,8187,"416-11","Alloy 617",314626,"Plate"
-285.91,-0.00375,"Qualified",,379.79,"CapPass","Cycle 10",10,8188,"416-11","Alloy 617",314626,"Plate"
-285.92,-0.00377,"Qualified",,379.81,"CapPass","Cycle 10",10,8189,"416-11","Alloy 617",314626,"Plate"
-286.07,-0.00382,"Qualified",,379.86,"CapPass","Cycle 10",10,8190,"416-11","Alloy 617",314626,"Plate"
-286.22,-0.00387,"Qualified",,379.91,"CapPass","Cycle 10",10,8191,"416-11","Alloy 617",314626,"Plate"
-286.40,-0.00392,"Qualified",,379.96,"CapPass","Cycle 10",10,8192,"416-11","Alloy 617",314626,"Plate"
-286.53,-0.00397,"Qualified",,380.01,"CapPass","Cycle 10",10,8193,"416-11","Alloy 617",314626,"Plate"
-286.71,-0.00402,"Qualified",,380.07,"CapPass","Cycle 10",10,8194,"416-11","Alloy 617",314626,"Plate"
-286.91,-0.00407,"Qualified",,380.12,"CapPass","Cycle 10",10,8195,"416-11","Alloy 617",314626,"Plate"
-287.10,-0.00412,"Qualified",,380.16,"CapPass","Cycle 10",10,8196,"416-11","Alloy 617",314626,"Plate"
-287.25,-0.00417,"Qualified",,380.21,"CapPass","Cycle 10",10,8197,"416-11","Alloy 617",314626,"Plate"
-287.40,-0.00422,"Qualified",,380.26,"CapPass","Cycle 10",10,8198,"416-11","Alloy 617",314626,"Plate"
-287.55,-0.00427,"Qualified",,380.30,"CapPass","Cycle 10",10,8199,"416-11","Alloy 617",314626,"Plate"
-287.66,-0.00432,"Qualified",,380.35,"CapPass","Cycle 10",10,8200,"416-11","Alloy 617",314626,"Plate"
-287.71,-0.00437,"Qualified",,380.40,"CapPass","Cycle 10",10,8201,"416-11","Alloy 617",314626,"Plate"
-287.74,-0.00442,"Qualified",,380.44,"CapPass","Cycle 10",10,8202,"416-11","Alloy 617",314626,"Plate"
-287.67,-0.00447,"Qualified",,380.49,"CapPass","Cycle 10",10,8203,"416-11","Alloy 617",314626,"Plate"
-287.57,-0.00452,"Qualified",,380.54,"CapPass","Cycle 10",10,8204,"416-11","Alloy 617",314626,"Plate"
-287.28,-0.00457,"Qualified",,380.58,"CapPass","Cycle 10",10,8205,"416-11","Alloy 617",314626,"Plate"
-286.74,-0.00462,"Qualified",,380.64,"CapPass","Cycle 10",10,8206,"416-11","Alloy 617",314626,"Plate"
-286.21,-0.00467,"Qualified",,380.69,"CapPass","Cycle 10",10,8207,"416-11","Alloy 617",314626,"Plate"
-285.72,-0.00472,"Qualified",,380.74,"CapPass","Cycle 10",10,8208,"416-11","Alloy 617",314626,"Plate"
-285.40,-0.00477,"Qualified",,380.79,"CapPass","Cycle 10",10,8209,"416-11","Alloy 617",314626,"Plate"
-285.42,-0.00477,"Qualified",,380.80,"CapPass","Cycle 10",10,8210,"416-11","Alloy 617",314626,"Plate"
-285.22,-0.00482,"Qualified",,380.85,"CapPass","Cycle 10",10,8211,"416-11","Alloy 617",314626,"Plate"
-285.10,-0.00487,"Qualified",,380.91,"CapPass","Cycle 10",10,8212,"416-11","Alloy 617",314626,"Plate"
-285.29,-0.00493,"Qualified",,380.96,"CapPass","Cycle 10",10,8213,"416-11","Alloy 617",314626,"Plate"
-285.71,-0.00498,"Qualified",,381.01,"CapPass","Cycle 10",10,8214,"416-11","Alloy 617",314626,"Plate"
-286.17,-0.00503,"Qualified",,381.06,"CapPass","Cycle 10",10,8215,"416-11","Alloy 617",314626,"Plate"
-286.61,-0.00508,"Qualified",,381.11,"CapPass","Cycle 10",10,8216,"416-11","Alloy 617",314626,"Plate"
-286.99,-0.00513,"Qualified",,381.16,"CapPass","Cycle 10",10,8217,"416-11","Alloy 617",314626,"Plate"
-287.33,-0.00518,"Qualified",,381.21,"CapPass","Cycle 10",10,8218,"416-11","Alloy 617",314626,"Plate"
