Repository: js-molina/fatigue-A617

File: data/850C/Strain rate 0.001/2.0% strain/HTM_A19_Cycles_41621.csv (part 8 of 18)
"Stress Mpa","Strain","Qual State","Qual Exceptions","Elapsed Time Sec","Data State","Cycle Label","Cycle","Count","Sample","Alloy","Heat","Material_Form"
275.70,0.00157,"Qualified",,357.60,"CapPass","Cycle 10",10,7831,"416-21","Alloy 617",314626,"Plate"
275.53,0.00162,"Qualified",,357.65,"CapPass","Cycle 10",10,7832,"416-21","Alloy 617",314626,"Plate"
275.47,0.00167,"Qualified",,357.70,"CapPass","Cycle 10",10,7833,"416-21","Alloy 617",314626,"Plate"
275.33,0.00172,"Qualified",,357.75,"CapPass","Cycle 10",10,7834,"416-21","Alloy 617",314626,"Plate"
275.25,0.00174,"Qualified",,357.77,"CapPass","Cycle 10",10,7835,"416-21","Alloy 617",314626,"Plate"
275.22,0.00177,"Qualified",,357.80,"CapPass","Cycle 10",10,7836,"416-21","Alloy 617",314626,"Plate"
275.10,0.00182,"Qualified",,357.85,"CapPass","Cycle 10",10,7837,"416-21","Alloy 617",314626,"Plate"
275.12,0.00187,"Qualified",,357.90,"CapPass","Cycle 10",10,7838,"416-21","Alloy 617",314626,"Plate"
275.12,0.00192,"Qualified",,357.95,"CapPass","Cycle 10",10,7839,"416-21","Alloy 617",314626,"Plate"
275.17,0.00197,"Qualified",,358.00,"CapPass","Cycle 10",10,7840,"416-21","Alloy 617",314626,"Plate"
275.22,0.00202,"Qualified",,358.05,"CapPass","Cycle 10",10,7841,"416-21","Alloy 617",314626,"Plate"
275.42,0.00207,"Qualified",,358.10,"CapPass","Cycle 10",10,7842,"416-21","Alloy 617",314626,"Plate"
275.43,0.00212,"Qualified",,358.15,"CapPass","Cycle 10",10,7843,"416-21","Alloy 617",314626,"Plate"
275.42,0.00217,"Qualified",,358.20,"CapPass","Cycle 10",10,7844,"416-21","Alloy 617",314626,"Plate"
275.29,0.00222,"Qualified",,358.25,"CapPass","Cycle 10",10,7845,"416-21","Alloy 617",314626,"Plate"
275.11,0.00227,"Qualified",,358.30,"CapPass","Cycle 10",10,7846,"416-21","Alloy 617",314626,"Plate"
274.95,0.00232,"Qualified",,358.35,"CapPass","Cycle 10",10,7847,"416-21","Alloy 617",314626,"Plate"
274.84,0.00237,"Qualified",,358.40,"CapPass","Cycle 10",10,7848,"416-21","Alloy 617",314626,"Plate"
274.80,0.00243,"Qualified",,358.45,"CapPass","Cycle 10",10,7849,"416-21","Alloy 617",314626,"Plate"
274.78,0.00248,"Qualified",,358.50,"CapPass","Cycle 10",10,7850,"416-21","Alloy 617",314626,"Plate"
274.71,0.00253,"Qualified",,358.55,"CapPass","Cycle 10",10,7851,"416-21","Alloy 617",314626,"Plate"
274.69,0.00258,"Qualified",,358.60,"CapPass","Cycle 10",10,7852,"416-21","Alloy 617",314626,"Plate"
274.67,0.00263,"Qualified",,358.65,"CapPass","Cycle 10",10,7853,"416-21","Alloy 617",314626,"Plate"
274.65,0.00268,"Qualified",,358.70,"CapPass","Cycle 10",10,7854,"416-21","Alloy 617",314626,"Plate"
274.72,0.00273,"Qualified",,358.76,"CapPass","Cycle 10",10,7855,"416-21","Alloy 617",314626,"Plate"
274.84,0.00274,"Qualified",,358.77,"CapPass","Cycle 10",10,7856,"416-21","Alloy 617",314626,"Plate"
274.96,0.00278,"Qualified",,358.81,"CapPass","Cycle 10",10,7857,"416-21","Alloy 617",314626,"Plate"
275.22,0.00283,"Qualified",,358.86,"CapPass","Cycle 10",10,7858,"416-21","Alloy 617",314626,"Plate"
275.63,0.00288,"Qualified",,358.92,"CapPass","Cycle 10",10,7859,"416-21","Alloy 617",314626,"Plate"
276.16,0.00293,"Qualified",,358.97,"CapPass","Cycle 10",10,7860,"416-21","Alloy 617",314626,"Plate"
276.68,0.00298,"Qualified",,359.01,"CapPass","Cycle 10",10,7861,"416-21","Alloy 617",314626,"Plate"
277.12,0.00303,"Qualified",,359.06,"CapPass","Cycle 10",10,7862,"416-21","Alloy 617",314626,"Plate"
277.51,0.00308,"Qualified",,359.11,"CapPass","Cycle 10",10,7863,"416-21","Alloy 617",314626,"Plate"
277.73,0.00313,"Qualified",,359.16,"CapPass","Cycle 10",10,7864,"416-21","Alloy 617",314626,"Plate"
277.90,0.00318,"Qualified",,359.20,"CapPass","Cycle 10",10,7865,"416-21","Alloy 617",314626,"Plate"
277.89,0.00323,"Qualified",,359.25,"CapPass","Cycle 10",10,7866,"416-21","Alloy 617",314626,"Plate"
277.75,0.00328,"Qualified",,359.30,"CapPass","Cycle 10",10,7867,"416-21","Alloy 617",314626,"Plate"
277.57,0.00333,"Qualified",,359.35,"CapPass","Cycle 10",10,7868,"416-21","Alloy 617",314626,"Plate"
277.31,0.00339,"Qualified",,359.41,"CapPass","Cycle 10",10,7869,"416-21","Alloy 617",314626,"Plate"
277.27,0.00344,"Qualified",,359.46,"CapPass","Cycle 10",10,7870,"416-21","Alloy 617",314626,"Plate"
277.28,0.00349,"Qualified",,359.51,"CapPass","Cycle 10",10,7871,"416-21","Alloy 617",314626,"Plate"
277.33,0.00354,"Qualified",,359.56,"CapPass","Cycle 10",10,7872,"416-21","Alloy 617",314626,"Plate"
277.37,0.00359,"Qualified",,359.61,"CapPass","Cycle 10",10,7873,"416-21","Alloy 617",314626,"Plate"
277.48,0.00364,"Qualified",,359.66,"CapPass","Cycle 10",10,7874,"416-21","Alloy 617",314626,"Plate"
277.44,0.00369,"Qualified",,359.70,"CapPass","Cycle 10",10,7875,"416-21","Alloy 617",314626,"Plate"
277.37,0.00374,"Qualified",,359.75,"CapPass","Cycle 10",10,7876,"416-21","Alloy 617",314626,"Plate"
277.36,0.00375,"Qualified",,359.77,"CapPass","Cycle 10",10,7877,"416-21","Alloy 617",314626,"Plate"
277.31,0.00379,"Qualified",,359.81,"CapPass","Cycle 10",10,7878,"416-21","Alloy 617",314626,"Plate"
277.34,0.00384,"Qualified",,359.86,"CapPass","Cycle 10",10,7879,"416-21","Alloy 617",314626,"Plate"
277.41,0.00389,"Qualified",,359.91,"CapPass","Cycle 10",10,7880,"416-21","Alloy 617",314626,"Plate"
277.52,0.00394,"Qualified",,359.96,"CapPass","Cycle 10",10,7881,"416-21","Alloy 617",314626,"Plate"
277.58,0.00399,"Qualified",,360.01,"CapPass","Cycle 10",10,7882,"416-21","Alloy 617",314626,"Plate"
277.67,0.00404,"Qualified",,360.06,"CapPass","Cycle 10",10,7883,"416-21","Alloy 617",314626,"Plate"
277.96,0.00409,"Qualified",,360.12,"CapPass","Cycle 10",10,7884,"416-21","Alloy 617",314626,"Plate"
278.37,0.00414,"Qualified",,360.17,"CapPass","Cycle 10",10,7885,"416-21","Alloy 617",314626,"Plate"
279.05,0.00419,"Qualified",,360.22,"CapPass","Cycle 10",10,7886,"416-21","Alloy 617",314626,"Plate"
279.68,0.00424,"Qualified",,360.27,"CapPass","Cycle 10",10,7887,"416-21","Alloy 617",314626,"Plate"
280.28,0.00429,"Qualified",,360.32,"CapPass","Cycle 10",10,7888,"416-21","Alloy 617",314626,"Plate"
280.85,0.00434,"Qualified",,360.37,"CapPass","Cycle 10",10,7889,"416-21","Alloy 617",314626,"Plate"
281.32,0.00439,"Qualified",,360.42,"CapPass","Cycle 10",10,7890,"416-21","Alloy 617",314626,"Plate"
281.71,0.00444,"Qualified",,360.46,"CapPass","Cycle 10",10,7891,"416-21","Alloy 617",314626,"Plate"
281.96,0.00449,"Qualified",,360.51,"CapPass","Cycle 10",10,7892,"416-21","Alloy 617",314626,"Plate"
282.11,0.00454,"Qualified",,360.55,"CapPass","Cycle 10",10,7893,"416-21","Alloy 617",314626,"Plate"
282.04,0.00459,"Qualified",,360.60,"CapPass","Cycle 10",10,7894,"416-21","Alloy 617",314626,"Plate"
281.86,0.00464,"Qualified",,360.65,"CapPass","Cycle 10",10,7895,"416-21","Alloy 617",314626,"Plate"
281.67,0.00469,"Qualified",,360.70,"CapPass","Cycle 10",10,7896,"416-21","Alloy 617",314626,"Plate"
281.37,0.00475,"Qualified",,360.75,"CapPass","Cycle 10",10,7897,"416-21","Alloy 617",314626,"Plate"
281.22,0.00477,"Qualified",,360.77,"CapPass","Cycle 10",10,7898,"416-21","Alloy 617",314626,"Plate"
281.02,0.00480,"Qualified",,360.79,"CapPass","Cycle 10",10,7899,"416-21","Alloy 617",314626,"Plate"
280.50,0.00485,"Qualified",,360.84,"CapPass","Cycle 10",10,7900,"416-21","Alloy 617",314626,"Plate"
279.95,0.00490,"Qualified",,360.89,"CapPass","Cycle 10",10,7901,"416-21","Alloy 617",314626,"Plate"
279.33,0.00495,"Qualified",,360.94,"CapPass","Cycle 10",10,7902,"416-21","Alloy 617",314626,"Plate"
278.66,0.00500,"Qualified",,361.00,"CapPass","Cycle 10",10,7903,"416-21","Alloy 617",314626,"Plate"
278.21,0.00505,"Qualified",,361.05,"CapPass","Cycle 10",10,7904,"416-21","Alloy 617",314626,"Plate"
277.89,0.00510,"Qualified",,361.10,"CapPass","Cycle 10",10,7905,"416-21","Alloy 617",314626,"Plate"
277.66,0.00515,"Qualified",,361.15,"CapPass","Cycle 10",10,7906,"416-21","Alloy 617",314626,"Plate"
277.62,0.00520,"Qualified",,361.21,"CapPass","Cycle 10",10,7907,"416-21","Alloy 617",314626,"Plate"
277.74,0.00525,"Qualified",,361.26,"CapPass","Cycle 10",10,7908,"416-21","Alloy 617",314626,"Plate"
277.96,0.00530,"Qualified",,361.31,"CapPass","Cycle 10",10,7909,"416-21","Alloy 617",314626,"Plate"
278.29,0.00535,"Qualified",,361.36,"CapPass","Cycle 10",10,7910,"416-21","Alloy 617",314626,"Plate"
278.55,0.00540,"Qualified",,361.41,"CapPass","Cycle 10",10,7911,"416-21","Alloy 617",314626,"Plate"
278.89,0.00545,"Qualified",,361.46,"CapPass","Cycle 10",10,7912,"416-21","Alloy 617",314626,"Plate"
279.20,0.00550,"Qualified",,361.51,"CapPass","Cycle 10",10,7913,"416-21","Alloy 617",314626,"Plate"
279.46,0.00555,"Qualified",,361.56,"CapPass","Cycle 10",10,7914,"416-21","Alloy 617",314626,"Plate"
279.64,0.00560,"Qualified",,361.61,"CapPass","Cycle 10",10,7915,"416-21","Alloy 617",314626,"Plate"
279.82,0.00565,"Qualified",,361.66,"CapPass","Cycle 10",10,7916,"416-21","Alloy 617",314626,"Plate"
280.01,0.00571,"Qualified",,361.71,"CapPass","Cycle 10",10,7917,"416-21","Alloy 617",314626,"Plate"
280.11,0.00576,"Qualified",,361.76,"CapPass","Cycle 10",10,7918,"416-21","Alloy 617",314626,"Plate"
280.11,0.00577,"Qualified",,361.77,"CapPass","Cycle 10",10,7919,"416-21","Alloy 617",314626,"Plate"
280.19,0.00581,"Qualified",,361.81,"CapPass","Cycle 10",10,7920,"416-21","Alloy 617",314626,"Plate"
280.27,0.00586,"Qualified",,361.86,"CapPass","Cycle 10",10,7921,"416-21","Alloy 617",314626,"Plate"
280.49,0.00591,"Qualified",,361.91,"CapPass","Cycle 10",10,7922,"416-21","Alloy 617",314626,"Plate"
280.62,0.00596,"Qualified",,361.96,"CapPass","Cycle 10",10,7923,"416-21","Alloy 617",314626,"Plate"
280.75,0.00601,"Qualified",,362.01,"CapPass","Cycle 10",10,7924,"416-21","Alloy 617",314626,"Plate"
280.80,0.00606,"Qualified",,362.06,"CapPass","Cycle 10",10,7925,"416-21","Alloy 617",314626,"Plate"
280.82,0.00611,"Qualified",,362.11,"CapPass","Cycle 10",10,7926,"416-21","Alloy 617",314626,"Plate"
280.68,0.00616,"Qualified",,362.15,"CapPass","Cycle 10",10,7927,"416-21","Alloy 617",314626,"Plate"
280.41,0.00621,"Qualified",,362.21,"CapPass","Cycle 10",10,7928,"416-21","Alloy 617",314626,"Plate"
280.25,0.00626,"Qualified",,362.26,"CapPass","Cycle 10",10,7929,"416-21","Alloy 617",314626,"Plate"
280.17,0.00631,"Qualified",,362.31,"CapPass","Cycle 10",10,7930,"416-21","Alloy 617",314626,"Plate"
280.13,0.00636,"Qualified",,362.36,"CapPass","Cycle 10",10,7931,"416-21","Alloy 617",314626,"Plate"
280.54,0.00641,"Qualified",,362.41,"CapPass","Cycle 10",10,7932,"416-21","Alloy 617",314626,"Plate"
280.53,0.00646,"Qualified",,362.46,"CapPass","Cycle 10",10,7933,"416-21","Alloy 617",314626,"Plate"
280.91,0.00651,"Qualified",,362.51,"CapPass","Cycle 10",10,7934,"416-21","Alloy 617",314626,"Plate"
280.79,0.00656,"Qualified",,362.57,"CapPass","Cycle 10",10,7935,"416-21","Alloy 617",314626,"Plate"
281.16,0.00661,"Qualified",,362.62,"CapPass","Cycle 10",10,7936,"416-21","Alloy 617",314626,"Plate"
281.41,0.00666,"Qualified",,362.66,"CapPass","Cycle 10",10,7937,"416-21","Alloy 617",314626,"Plate"
281.56,0.00672,"Qualified",,362.71,"CapPass","Cycle 10",10,7938,"416-21","Alloy 617",314626,"Plate"
281.62,0.00677,"Qualified",,362.76,"CapPass","Cycle 10",10,7939,"416-21","Alloy 617",314626,"Plate"
281.63,0.00677,"Qualified",,362.77,"CapPass","Cycle 10",10,7940,"416-21","Alloy 617",314626,"Plate"
281.66,0.00682,"Qualified",,362.81,"CapPass","Cycle 10",10,7941,"416-21","Alloy 617",314626,"Plate"
281.59,0.00687,"Qualified",,362.86,"CapPass","Cycle 10",10,7942,"416-21","Alloy 617",314626,"Plate"
281.47,0.00692,"Qualified",,362.91,"CapPass","Cycle 10",10,7943,"416-21","Alloy 617",314626,"Plate"
281.35,0.00697,"Qualified",,362.96,"CapPass","Cycle 10",10,7944,"416-21","Alloy 617",314626,"Plate"
281.24,0.00702,"Qualified",,363.01,"CapPass","Cycle 10",10,7945,"416-21","Alloy 617",314626,"Plate"
281.09,0.00707,"Qualified",,363.06,"CapPass","Cycle 10",10,7946,"416-21","Alloy 617",314626,"Plate"
280.91,0.00712,"Qualified",,363.11,"CapPass","Cycle 10",10,7947,"416-21","Alloy 617",314626,"Plate"
280.80,0.00717,"Qualified",,363.17,"CapPass","Cycle 10",10,7948,"416-21","Alloy 617",314626,"Plate"
280.83,0.00722,"Qualified",,363.22,"CapPass","Cycle 10",10,7949,"416-21","Alloy 617",314626,"Plate"
280.95,0.00727,"Qualified",,363.27,"CapPass","Cycle 10",10,7950,"416-21","Alloy 617",314626,"Plate"
281.18,0.00732,"Qualified",,363.32,"CapPass","Cycle 10",10,7951,"416-21","Alloy 617",314626,"Plate"
281.23,0.00737,"Qualified",,363.36,"CapPass","Cycle 10",10,7952,"416-21","Alloy 617",314626,"Plate"
281.26,0.00742,"Qualified",,363.41,"CapPass","Cycle 10",10,7953,"416-21","Alloy 617",314626,"Plate"
281.21,0.00747,"Qualified",,363.46,"CapPass","Cycle 10",10,7954,"416-21","Alloy 617",314626,"Plate"
281.09,0.00752,"Qualified",,363.51,"CapPass","Cycle 10",10,7955,"416-21","Alloy 617",314626,"Plate"
280.96,0.00758,"Qualified",,363.56,"CapPass","Cycle 10",10,7956,"416-21","Alloy 617",314626,"Plate"
280.84,0.00763,"Qualified",,363.61,"CapPass","Cycle 10",10,7957,"416-21","Alloy 617",314626,"Plate"
280.71,0.00768,"Qualified",,363.66,"CapPass","Cycle 10",10,7958,"416-21","Alloy 617",314626,"Plate"
280.61,0.00773,"Qualified",,363.72,"CapPass","Cycle 10",10,7959,"416-21","Alloy 617",314626,"Plate"
280.62,0.00778,"Qualified",,363.77,"CapPass","Cycle 10",10,7960,"416-21","Alloy 617",314626,"Plate"
280.62,0.00778,"Qualified",,363.77,"CapPass","Cycle 10",10,7961,"416-21","Alloy 617",314626,"Plate"
280.70,0.00783,"Qualified",,363.82,"CapPass","Cycle 10",10,7962,"416-21","Alloy 617",314626,"Plate"
280.76,0.00788,"Qualified",,363.87,"CapPass","Cycle 10",10,7963,"416-21","Alloy 617",314626,"Plate"
280.83,0.00793,"Qualified",,363.91,"CapPass","Cycle 10",10,7964,"416-21","Alloy 617",314626,"Plate"
280.81,0.00798,"Qualified",,363.96,"CapPass","Cycle 10",10,7965,"416-21","Alloy 617",314626,"Plate"
280.70,0.00803,"Qualified",,364.01,"CapPass","Cycle 10",10,7966,"416-21","Alloy 617",314626,"Plate"
280.51,0.00808,"Qualified",,364.06,"CapPass","Cycle 10",10,7967,"416-21","Alloy 617",314626,"Plate"
280.37,0.00813,"Qualified",,364.11,"CapPass","Cycle 10",10,7968,"416-21","Alloy 617",314626,"Plate"
280.28,0.00818,"Qualified",,364.16,"CapPass","Cycle 10",10,7969,"416-21","Alloy 617",314626,"Plate"
280.20,0.00823,"Qualified",,364.21,"CapPass","Cycle 10",10,7970,"416-21","Alloy 617",314626,"Plate"
280.13,0.00828,"Qualified",,364.26,"CapPass","Cycle 10",10,7971,"416-21","Alloy 617",314626,"Plate"
280.06,0.00833,"Qualified",,364.31,"CapPass","Cycle 10",10,7972,"416-21","Alloy 617",314626,"Plate"
280.05,0.00838,"Qualified",,364.36,"CapPass","Cycle 10",10,7973,"416-21","Alloy 617",314626,"Plate"
280.09,0.00843,"Qualified",,364.41,"CapPass","Cycle 10",10,7974,"416-21","Alloy 617",314626,"Plate"
280.12,0.00848,"Qualified",,364.46,"CapPass","Cycle 10",10,7975,"416-21","Alloy 617",314626,"Plate"
280.10,0.00853,"Qualified",,364.51,"CapPass","Cycle 10",10,7976,"416-21","Alloy 617",314626,"Plate"
280.06,0.00858,"Qualified",,364.57,"CapPass","Cycle 10",10,7977,"416-21","Alloy 617",314626,"Plate"
280.10,0.00863,"Qualified",,364.62,"CapPass","Cycle 10",10,7978,"416-21","Alloy 617",314626,"Plate"
280.06,0.00868,"Qualified",,364.67,"CapPass","Cycle 10",10,7979,"416-21","Alloy 617",314626,"Plate"
280.08,0.00873,"Qualified",,364.72,"CapPass","Cycle 10",10,7980,"416-21","Alloy 617",314626,"Plate"
280.10,0.00878,"Qualified",,364.76,"CapPass","Cycle 10",10,7981,"416-21","Alloy 617",314626,"Plate"
280.11,0.00879,"Qualified",,364.77,"CapPass","Cycle 10",10,7982,"416-21","Alloy 617",314626,"Plate"
280.09,0.00883,"Qualified",,364.82,"CapPass","Cycle 10",10,7983,"416-21","Alloy 617",314626,"Plate"
280.18,0.00888,"Qualified",,364.87,"CapPass","Cycle 10",10,7984,"416-21","Alloy 617",314626,"Plate"
280.31,0.00894,"Qualified",,364.92,"CapPass","Cycle 10",10,7985,"416-21","Alloy 617",314626,"Plate"
280.40,0.00899,"Qualified",,364.97,"CapPass","Cycle 10",10,7986,"416-21","Alloy 617",314626,"Plate"
280.51,0.00904,"Qualified",,365.02,"CapPass","Cycle 10",10,7987,"416-21","Alloy 617",314626,"Plate"
280.71,0.00909,"Qualified",,365.07,"CapPass","Cycle 10",10,7988,"416-21","Alloy 617",314626,"Plate"
280.70,0.00914,"Qualified",,365.11,"CapPass","Cycle 10",10,7989,"416-21","Alloy 617",314626,"Plate"
280.68,0.00919,"Qualified",,365.16,"CapPass","Cycle 10",10,7990,"416-21","Alloy 617",314626,"Plate"
280.57,0.00924,"Qualified",,365.21,"CapPass","Cycle 10",10,7991,"416-21","Alloy 617",314626,"Plate"
280.54,0.00929,"Qualified",,365.27,"CapPass","Cycle 10",10,7992,"416-21","Alloy 617",314626,"Plate"
280.55,0.00934,"Qualified",,365.32,"CapPass","Cycle 10",10,7993,"416-21","Alloy 617",314626,"Plate"
280.59,0.00939,"Qualified",,365.37,"CapPass","Cycle 10",10,7994,"416-21","Alloy 617",314626,"Plate"
280.61,0.00944,"Qualified",,365.42,"CapPass","Cycle 10",10,7995,"416-21","Alloy 617",314626,"Plate"
280.60,0.00949,"Qualified",,365.47,"CapPass","Cycle 10",10,7996,"416-21","Alloy 617",314626,"Plate"
281.18,0.00954,"Qualified",,365.53,"CapPass","Cycle 10",10,7997,"416-21","Alloy 617",314626,"Plate"
281.93,0.00959,"Qualified",,365.57,"CapPass","Cycle 10",10,7998,"416-21","Alloy 617",314626,"Plate"
282.70,0.00964,"Qualified",,365.63,"CapPass","Cycle 10",10,7999,"416-21","Alloy 617",314626,"Plate"
283.31,0.00969,"Qualified",,365.67,"CapPass","Cycle 10",10,8000,"416-21","Alloy 617",314626,"Plate"
283.70,0.00974,"Qualified",,365.72,"CapPass","Cycle 10",10,8001,"416-21","Alloy 617",314626,"Plate"
283.60,0.00979,"Qualified",,365.77,"CapPass","Cycle 10",10,8002,"416-21","Alloy 617",314626,"Plate"
283.60,0.00979,"Qualified",,365.78,"CapPass","Cycle 10",10,8003,"416-21","Alloy 617",314626,"Plate"
283.68,0.00984,"Qualified",,365.83,"CapPass","Cycle 10",10,8004,"416-21","Alloy 617",314626,"Plate"
283.86,0.00989,"Qualified",,365.88,"CapPass","Cycle 10",10,8005,"416-21","Alloy 617",314626,"Plate"
284.12,0.00994,"Qualified",,365.93,"CapPass","Cycle 10",10,8006,"416-21","Alloy 617",314626,"Plate"
283.42,0.00999,"Qualified",,365.97,"CapPass","Cycle 10",10,8007,"416-21","Alloy 617",314626,"Plate"
243.62,0.00994,"Qualified",,366.19,"CapPass","Cycle 10",10,8008,"416-21","Alloy 617",314626,"Plate"
233.15,0.00989,"Qualified",,366.23,"CapPass","Cycle 10",10,8009,"416-21","Alloy 617",314626,"Plate"
224.33,0.00984,"Qualified",,366.27,"CapPass","Cycle 10",10,8010,"416-21","Alloy 617",314626,"Plate"
215.97,0.00979,"Qualified",,366.30,"CapPass","Cycle 10",10,8011,"416-21","Alloy 617",314626,"Plate"
208.18,0.00974,"Qualified",,366.34,"CapPass","Cycle 10",10,8012,"416-21","Alloy 617",314626,"Plate"
200.70,0.00969,"Qualified",,366.38,"CapPass","Cycle 10",10,8013,"416-21","Alloy 617",314626,"Plate"
192.66,0.00964,"Qualified",,366.42,"CapPass","Cycle 10",10,8014,"416-21","Alloy 617",314626,"Plate"
184.98,0.00959,"Qualified",,366.47,"CapPass","Cycle 10",10,8015,"416-21","Alloy 617",314626,"Plate"
177.86,0.00954,"Qualified",,366.53,"CapPass","Cycle 10",10,8016,"416-21","Alloy 617",314626,"Plate"
170.35,0.00949,"Qualified",,366.58,"CapPass","Cycle 10",10,8017,"416-21","Alloy 617",314626,"Plate"
162.05,0.00944,"Qualified",,366.65,"CapPass","Cycle 10",10,8018,"416-21","Alloy 617",314626,"Plate"
153.57,0.00939,"Qualified",,366.71,"CapPass","Cycle 10",10,8019,"416-21","Alloy 617",314626,"Plate"
146.25,0.00934,"Qualified",,366.76,"CapPass","Cycle 10",10,8020,"416-21","Alloy 617",314626,"Plate"
145.28,0.00933,"Qualified",,366.77,"CapPass","Cycle 10",10,8021,"416-21","Alloy 617",314626,"Plate"
139.40,0.00929,"Qualified",,366.81,"CapPass","Cycle 10",10,8022,"416-21","Alloy 617",314626,"Plate"
132.64,0.00924,"Qualified",,366.86,"CapPass","Cycle 10",10,8023,"416-21","Alloy 617",314626,"Plate"
125.91,0.00919,"Qualified",,366.91,"CapPass","Cycle 10",10,8024,"416-21","Alloy 617",314626,"Plate"
119.02,0.00914,"Qualified",,366.97,"CapPass","Cycle 10",10,8025,"416-21","Alloy 617",314626,"Plate"
112.36,0.00908,"Qualified",,367.02,"CapPass","Cycle 10",10,8026,"416-21","Alloy 617",314626,"Plate"
105.16,0.00903,"Qualified",,367.08,"CapPass","Cycle 10",10,8027,"416-21","Alloy 617",314626,"Plate"
98.16,0.00898,"Qualified",,367.14,"CapPass","Cycle 10",10,8028,"416-21","Alloy 617",314626,"Plate"
91.22,0.00893,"Qualified",,367.19,"CapPass","Cycle 10",10,8029,"416-21","Alloy 617",314626,"Plate"
84.79,0.00888,"Qualified",,367.25,"CapPass","Cycle 10",10,8030,"416-21","Alloy 617",314626,"Plate"
78.56,0.00883,"Qualified",,367.29,"CapPass","Cycle 10",10,8031,"416-21","Alloy 617",314626,"Plate"
72.39,0.00878,"Qualified",,367.35,"CapPass","Cycle 10",10,8032,"416-21","Alloy 617",314626,"Plate"
66.52,0.00873,"Qualified",,367.40,"CapPass","Cycle 10",10,8033,"416-21","Alloy 617",314626,"Plate"
60.86,0.00868,"Qualified",,367.45,"CapPass","Cycle 10",10,8034,"416-21","Alloy 617",314626,"Plate"
54.84,0.00863,"Qualified",,367.50,"CapPass","Cycle 10",10,8035,"416-21","Alloy 617",314626,"Plate"
48.71,0.00858,"Qualified",,367.56,"CapPass","Cycle 10",10,8036,"416-21","Alloy 617",314626,"Plate"
42.21,0.00853,"Qualified",,367.62,"CapPass","Cycle 10",10,8037,"416-21","Alloy 617",314626,"Plate"
35.55,0.00848,"Qualified",,367.68,"CapPass","Cycle 10",10,8038,"416-21","Alloy 617",314626,"Plate"
29.00,0.00843,"Qualified",,367.73,"CapPass","Cycle 10",10,8039,"416-21","Alloy 617",314626,"Plate"
24.60,0.00839,"Qualified",,367.77,"CapPass","Cycle 10",10,8040,"416-21","Alloy 617",314626,"Plate"
22.90,0.00838,"Qualified",,367.79,"CapPass","Cycle 10",10,8041,"416-21","Alloy 617",314626,"Plate"
17.22,0.00833,"Qualified",,367.83,"CapPass","Cycle 10",10,8042,"416-21","Alloy 617",314626,"Plate"
11.46,0.00828,"Qualified",,367.88,"CapPass","Cycle 10",10,8043,"416-21","Alloy 617",314626,"Plate"
5.82,0.00823,"Qualified",,367.93,"CapPass","Cycle 10",10,8044,"416-21","Alloy 617",314626,"Plate"
0.71,0.00818,"Qualified",,367.98,"CapPass","Cycle 10",10,8045,"416-21","Alloy 617",314626,"Plate"
-4.68,0.00813,"Qualified",,368.04,"CapPass","Cycle 10",10,8046,"416-21","Alloy 617",314626,"Plate"
-9.74,0.00808,"Qualified",,368.09,"CapPass","Cycle 10",10,8047,"416-21","Alloy 617",314626,"Plate"
-11.94,0.00803,"Qualified",,368.15,"CapPass","Cycle 10",10,8048,"416-21","Alloy 617",314626,"Plate"
-20.54,0.00798,"Qualified",,368.31,"CapPass","Cycle 10",10,8049,"416-21","Alloy 617",314626,"Plate"
-27.83,0.00792,"Qualified",,368.34,"CapPass","Cycle 10",10,8050,"416-21","Alloy 617",314626,"Plate"
-33.75,0.00787,"Qualified",,368.37,"CapPass","Cycle 10",10,8051,"416-21","Alloy 617",314626,"Plate"
-39.50,0.00782,"Qualified",,368.39,"CapPass","Cycle 10",10,8052,"416-21","Alloy 617",314626,"Plate"
-44.37,0.00777,"Qualified",,368.43,"CapPass","Cycle 10",10,8053,"416-21","Alloy 617",314626,"Plate"
-48.58,0.00772,"Qualified",,368.47,"CapPass","Cycle 10",10,8054,"416-21","Alloy 617",314626,"Plate"
-52.37,0.00767,"Qualified",,368.53,"CapPass","Cycle 10",10,8055,"416-21","Alloy 617",314626,"Plate"
-56.56,0.00762,"Qualified",,368.60,"CapPass","Cycle 10",10,8056,"416-21","Alloy 617",314626,"Plate"
-60.98,0.00757,"Qualified",,368.67,"CapPass","Cycle 10",10,8057,"416-21","Alloy 617",314626,"Plate"
-65.49,0.00752,"Qualified",,368.73,"CapPass","Cycle 10",10,8058,"416-21","Alloy 617",314626,"Plate"
-68.26,0.00749,"Qualified",,368.77,"CapPass","Cycle 10",10,8059,"416-21","Alloy 617",314626,"Plate"
-69.95,0.00747,"Qualified",,368.79,"CapPass","Cycle 10",10,8060,"416-21","Alloy 617",314626,"Plate"
-74.48,0.00742,"Qualified",,368.85,"CapPass","Cycle 10",10,8061,"416-21","Alloy 617",314626,"Plate"
-79.40,0.00737,"Qualified",,368.91,"CapPass","Cycle 10",10,8062,"416-21","Alloy 617",314626,"Plate"
-84.17,0.00732,"Qualified",,368.97,"CapPass","Cycle 10",10,8063,"416-21","Alloy 617",314626,"Plate"
-88.91,0.00727,"Qualified",,369.02,"CapPass","Cycle 10",10,8064,"416-21","Alloy 617",314626,"Plate"
-93.59,0.00722,"Qualified",,369.08,"CapPass","Cycle 10",10,8065,"416-21","Alloy 617",314626,"Plate"
-98.64,0.00717,"Qualified",,369.13,"CapPass","Cycle 10",10,8066,"416-21","Alloy 617",314626,"Plate"
-104.22,0.00712,"Qualified",,369.17,"CapPass","Cycle 10",10,8067,"416-21","Alloy 617",314626,"Plate"
-110.03,0.00706,"Qualified",,369.21,"CapPass","Cycle 10",10,8068,"416-21","Alloy 617",314626,"Plate"
-115.45,0.00701,"Qualified",,369.25,"CapPass","Cycle 10",10,8069,"416-21","Alloy 617",314626,"Plate"
-120.78,0.00696,"Qualified",,369.28,"CapPass","Cycle 10",10,8070,"416-21","Alloy 617",314626,"Plate"
-125.71,0.00691,"Qualified",,369.32,"CapPass","Cycle 10",10,8071,"416-21","Alloy 617",314626,"Plate"
-130.47,0.00686,"Qualified",,369.35,"CapPass","Cycle 10",10,8072,"416-21","Alloy 617",314626,"Plate"
-135.03,0.00681,"Qualified",,369.38,"CapPass","Cycle 10",10,8073,"416-21","Alloy 617",314626,"Plate"
-139.36,0.00676,"Qualified",,369.42,"CapPass","Cycle 10",10,8074,"416-21","Alloy 617",314626,"Plate"
-143.49,0.00671,"Qualified",,369.46,"CapPass","Cycle 10",10,8075,"416-21","Alloy 617",314626,"Plate"
-147.47,0.00666,"Qualified",,369.50,"CapPass","Cycle 10",10,8076,"416-21","Alloy 617",314626,"Plate"
-151.23,0.00661,"Qualified",,369.54,"CapPass","Cycle 10",10,8077,"416-21","Alloy 617",314626,"Plate"
-154.63,0.00656,"Qualified",,369.59,"CapPass","Cycle 10",10,8078,"416-21","Alloy 617",314626,"Plate"
-158.04,0.00651,"Qualified",,369.63,"CapPass","Cycle 10",10,8079,"416-21","Alloy 617",314626,"Plate"
-161.26,0.00646,"Qualified",,369.68,"CapPass","Cycle 10",10,8080,"416-21","Alloy 617",314626,"Plate"
-164.26,0.00640,"Qualified",,369.73,"CapPass","Cycle 10",10,8081,"416-21","Alloy 617",314626,"Plate"
-166.91,0.00636,"Qualified",,369.77,"CapPass","Cycle 10",10,8082,"416-21","Alloy 617",314626,"Plate"
-167.40,0.00635,"Qualified",,369.78,"CapPass","Cycle 10",10,8083,"416-21","Alloy 617",314626,"Plate"
-170.56,0.00630,"Qualified",,369.83,"CapPass","Cycle 10",10,8084,"416-21","Alloy 617",314626,"Plate"
-173.67,0.00625,"Qualified",,369.88,"CapPass","Cycle 10",10,8085,"416-21","Alloy 617",314626,"Plate"
-176.85,0.00620,"Qualified",,369.94,"CapPass","Cycle 10",10,8086,"416-21","Alloy 617",314626,"Plate"
-180.03,0.00615,"Qualified",,369.99,"CapPass","Cycle 10",10,8087,"416-21","Alloy 617",314626,"Plate"
-183.10,0.00610,"Qualified",,370.04,"CapPass","Cycle 10",10,8088,"416-21","Alloy 617",314626,"Plate"
-186.17,0.00605,"Qualified",,370.09,"CapPass","Cycle 10",10,8089,"416-21","Alloy 617",314626,"Plate"
-189.17,0.00600,"Qualified",,370.14,"CapPass","Cycle 10",10,8090,"416-21","Alloy 617",314626,"Plate"
-192.23,0.00595,"Qualified",,370.19,"CapPass","Cycle 10",10,8091,"416-21","Alloy 617",314626,"Plate"
-195.28,0.00590,"Qualified",,370.24,"CapPass","Cycle 10",10,8092,"416-21","Alloy 617",314626,"Plate"
-198.18,0.00585,"Qualified",,370.29,"CapPass","Cycle 10",10,8093,"416-21","Alloy 617",314626,"Plate"
-201.10,0.00580,"Qualified",,370.34,"CapPass","Cycle 10",10,8094,"416-21","Alloy 617",314626,"Plate"
-203.71,0.00575,"Qualified",,370.39,"CapPass","Cycle 10",10,8095,"416-21","Alloy 617",314626,"Plate"
-206.26,0.00570,"Qualified",,370.44,"CapPass","Cycle 10",10,8096,"416-21","Alloy 617",314626,"Plate"
-208.80,0.00565,"Qualified",,370.49,"CapPass","Cycle 10",10,8097,"416-21","Alloy 617",314626,"Plate"
-211.31,0.00560,"Qualified",,370.54,"CapPass","Cycle 10",10,8098,"416-21","Alloy 617",314626,"Plate"
-213.67,0.00555,"Qualified",,370.59,"CapPass","Cycle 10",10,8099,"416-21","Alloy 617",314626,"Plate"
-216.05,0.00550,"Qualified",,370.64,"CapPass","Cycle 10",10,8100,"416-21","Alloy 617",314626,"Plate"
-218.26,0.00544,"Qualified",,370.69,"CapPass","Cycle 10",10,8101,"416-21","Alloy 617",314626,"Plate"
-220.49,0.00539,"Qualified",,370.74,"CapPass","Cycle 10",10,8102,"416-21","Alloy 617",314626,"Plate"
-221.87,0.00536,"Qualified",,370.77,"CapPass","Cycle 10",10,8103,"416-21","Alloy 617",314626,"Plate"
-222.69,0.00534,"Qualified",,370.79,"CapPass","Cycle 10",10,8104,"416-21","Alloy 617",314626,"Plate"
-224.66,0.00529,"Qualified",,370.84,"CapPass","Cycle 10",10,8105,"416-21","Alloy 617",314626,"Plate"
-226.58,0.00524,"Qualified",,370.89,"CapPass","Cycle 10",10,8106,"416-21","Alloy 617",314626,"Plate"
-228.56,0.00519,"Qualified",,370.94,"CapPass","Cycle 10",10,8107,"416-21","Alloy 617",314626,"Plate"
-230.26,0.00514,"Qualified",,370.99,"CapPass","Cycle 10",10,8108,"416-21","Alloy 617",314626,"Plate"
-232.09,0.00509,"Qualified",,371.03,"CapPass","Cycle 10",10,8109,"416-21","Alloy 617",314626,"Plate"
-233.69,0.00504,"Qualified",,371.08,"CapPass","Cycle 10",10,8110,"416-21","Alloy 617",314626,"Plate"
-235.07,0.00499,"Qualified",,371.13,"CapPass","Cycle 10",10,8111,"416-21","Alloy 617",314626,"Plate"
-236.24,0.00494,"Qualified",,371.18,"CapPass","Cycle 10",10,8112,"416-21","Alloy 617",314626,"Plate"
-237.69,0.00489,"Qualified",,371.23,"CapPass","Cycle 10",10,8113,"416-21","Alloy 617",314626,"Plate"
-239.08,0.00484,"Qualified",,371.28,"CapPass","Cycle 10",10,8114,"416-21","Alloy 617",314626,"Plate"
-240.41,0.00479,"Qualified",,371.33,"CapPass","Cycle 10",10,8115,"416-21","Alloy 617",314626,"Plate"
-241.66,0.00474,"Qualified",,371.38,"CapPass","Cycle 10",10,8116,"416-21","Alloy 617",314626,"Plate"
-242.92,0.00469,"Qualified",,371.42,"CapPass","Cycle 10",10,8117,"416-21","Alloy 617",314626,"Plate"
-244.02,0.00464,"Qualified",,371.47,"CapPass","Cycle 10",10,8118,"416-21","Alloy 617",314626,"Plate"
-245.05,0.00459,"Qualified",,371.52,"CapPass","Cycle 10",10,8119,"416-21","Alloy 617",314626,"Plate"
-246.04,0.00454,"Qualified",,371.57,"CapPass","Cycle 10",10,8120,"416-21","Alloy 617",314626,"Plate"
-247.09,0.00449,"Qualified",,371.62,"CapPass","Cycle 10",10,8121,"416-21","Alloy 617",314626,"Plate"
-248.03,0.00444,"Qualified",,371.67,"CapPass","Cycle 10",10,8122,"416-21","Alloy 617",314626,"Plate"
-248.90,0.00439,"Qualified",,371.72,"CapPass","Cycle 10",10,8123,"416-21","Alloy 617",314626,"Plate"
-249.81,0.00434,"Qualified",,371.77,"CapPass","Cycle 10",10,8124,"416-21","Alloy 617",314626,"Plate"
-249.82,0.00433,"Qualified",,371.77,"CapPass","Cycle 10",10,8125,"416-21","Alloy 617",314626,"Plate"
-250.67,0.00429,"Qualified",,371.82,"CapPass","Cycle 10",10,8126,"416-21","Alloy 617",314626,"Plate"
-251.55,0.00424,"Qualified",,371.87,"CapPass","Cycle 10",10,8127,"416-21","Alloy 617",314626,"Plate"
-252.46,0.00418,"Qualified",,371.92,"CapPass","Cycle 10",10,8128,"416-21","Alloy 617",314626,"Plate"
-253.35,0.00413,"Qualified",,371.97,"CapPass","Cycle 10",10,8129,"416-21","Alloy 617",314626,"Plate"
-254.20,0.00408,"Qualified",,372.03,"CapPass","Cycle 10",10,8130,"416-21","Alloy 617",314626,"Plate"
-254.98,0.00403,"Qualified",,372.07,"CapPass","Cycle 10",10,8131,"416-21","Alloy 617",314626,"Plate"
-255.74,0.00398,"Qualified",,372.12,"CapPass","Cycle 10",10,8132,"416-21","Alloy 617",314626,"Plate"
-256.51,0.00393,"Qualified",,372.17,"CapPass","Cycle 10",10,8133,"416-21","Alloy 617",314626,"Plate"
-257.18,0.00388,"Qualified",,372.22,"CapPass","Cycle 10",10,8134,"416-21","Alloy 617",314626,"Plate"
-257.75,0.00383,"Qualified",,372.28,"CapPass","Cycle 10",10,8135,"416-21","Alloy 617",314626,"Plate"
-258.47,0.00378,"Qualified",,372.33,"CapPass","Cycle 10",10,8136,"416-21","Alloy 617",314626,"Plate"
-259.20,0.00373,"Qualified",,372.38,"CapPass","Cycle 10",10,8137,"416-21","Alloy 617",314626,"Plate"
-260.04,0.00368,"Qualified",,372.43,"CapPass","Cycle 10",10,8138,"416-21","Alloy 617",314626,"Plate"
-260.74,0.00363,"Qualified",,372.48,"CapPass","Cycle 10",10,8139,"416-21","Alloy 617",314626,"Plate"
-261.41,0.00358,"Qualified",,372.53,"CapPass","Cycle 10",10,8140,"416-21","Alloy 617",314626,"Plate"
-262.06,0.00353,"Qualified",,372.58,"CapPass","Cycle 10",10,8141,"416-21","Alloy 617",314626,"Plate"
-262.70,0.00348,"Qualified",,372.63,"CapPass","Cycle 10",10,8142,"416-21","Alloy 617",314626,"Plate"
-263.34,0.00343,"Qualified",,372.68,"CapPass","Cycle 10",10,8143,"416-21","Alloy 617",314626,"Plate"
-263.87,0.00338,"Qualified",,372.72,"CapPass","Cycle 10",10,8144,"416-21","Alloy 617",314626,"Plate"
-264.41,0.00333,"Qualified",,372.77,"CapPass","Cycle 10",10,8145,"416-21","Alloy 617",314626,"Plate"
-264.84,0.00328,"Qualified",,372.82,"CapPass","Cycle 10",10,8146,"416-21","Alloy 617",314626,"Plate"
-265.24,0.00323,"Qualified",,372.86,"CapPass","Cycle 10",10,8147,"416-21","Alloy 617",314626,"Plate"
-265.62,0.00318,"Qualified",,372.91,"CapPass","Cycle 10",10,8148,"416-21","Alloy 617",314626,"Plate"
-265.95,0.00313,"Qualified",,372.96,"CapPass","Cycle 10",10,8149,"416-21","Alloy 617",314626,"Plate"
-266.19,0.00308,"Qualified",,373.01,"CapPass","Cycle 10",10,8150,"416-21","Alloy 617",314626,"Plate"
-266.44,0.00302,"Qualified",,373.06,"CapPass","Cycle 10",10,8151,"416-21","Alloy 617",314626,"Plate"
-266.66,0.00297,"Qualified",,373.11,"CapPass","Cycle 10",10,8152,"416-21","Alloy 617",314626,"Plate"
-266.90,0.00292,"Qualified",,373.15,"CapPass","Cycle 10",10,8153,"416-21","Alloy 617",314626,"Plate"
-267.03,0.00287,"Qualified",,373.20,"CapPass","Cycle 10",10,8154,"416-21","Alloy 617",314626,"Plate"
-267.11,0.00282,"Qualified",,373.26,"CapPass","Cycle 10",10,8155,"416-21","Alloy 617",314626,"Plate"
-267.22,0.00277,"Qualified",,373.31,"CapPass","Cycle 10",10,8156,"416-21","Alloy 617",314626,"Plate"
-267.36,0.00272,"Qualified",,373.35,"CapPass","Cycle 10",10,8157,"416-21","Alloy 617",314626,"Plate"
-267.46,0.00267,"Qualified",,373.40,"CapPass","Cycle 10",10,8158,"416-21","Alloy 617",314626,"Plate"
-267.57,0.00262,"Qualified",,373.45,"CapPass","Cycle 10",10,8159,"416-21","Alloy 617",314626,"Plate"
-267.68,0.00257,"Qualified",,373.50,"CapPass","Cycle 10",10,8160,"416-21","Alloy 617",314626,"Plate"
-267.79,0.00252,"Qualified",,373.55,"CapPass","Cycle 10",10,8161,"416-21","Alloy 617",314626,"Plate"
-267.88,0.00247,"Qualified",,373.60,"CapPass","Cycle 10",10,8162,"416-21","Alloy 617",314626,"Plate"
-267.98,0.00242,"Qualified",,373.65,"CapPass","Cycle 10",10,8163,"416-21","Alloy 617",314626,"Plate"
-268.04,0.00237,"Qualified",,373.70,"CapPass","Cycle 10",10,8164,"416-21","Alloy 617",314626,"Plate"
-268.08,0.00232,"Qualified",,373.75,"CapPass","Cycle 10",10,8165,"416-21","Alloy 617",314626,"Plate"
-268.12,0.00230,"Qualified",,373.77,"CapPass","Cycle 10",10,8166,"416-21","Alloy 617",314626,"Plate"
-268.15,0.00227,"Qualified",,373.80,"CapPass","Cycle 10",10,8167,"416-21","Alloy 617",314626,"Plate"
-268.23,0.00222,"Qualified",,373.85,"CapPass","Cycle 10",10,8168,"416-21","Alloy 617",314626,"Plate"
-268.30,0.00217,"Qualified",,373.91,"CapPass","Cycle 10",10,8169,"416-21","Alloy 617",314626,"Plate"
-268.43,0.00212,"Qualified",,373.96,"CapPass","Cycle 10",10,8170,"416-21","Alloy 617",314626,"Plate"
-268.54,0.00207,"Qualified",,374.01,"CapPass","Cycle 10",10,8171,"416-21","Alloy 617",314626,"Plate"
-268.69,0.00202,"Qualified",,374.06,"CapPass","Cycle 10",10,8172,"416-21","Alloy 617",314626,"Plate"
-268.83,0.00196,"Qualified",,374.11,"CapPass","Cycle 10",10,8173,"416-21","Alloy 617",314626,"Plate"
-269.01,0.00191,"Qualified",,374.16,"CapPass","Cycle 10",10,8174,"416-21","Alloy 617",314626,"Plate"
-269.16,0.00186,"Qualified",,374.21,"CapPass","Cycle 10",10,8175,"416-21","Alloy 617",314626,"Plate"
-269.26,0.00181,"Qualified",,374.26,"CapPass","Cycle 10",10,8176,"416-21","Alloy 617",314626,"Plate"
-269.41,0.00176,"Qualified",,374.31,"CapPass","Cycle 10",10,8177,"416-21","Alloy 617",314626,"Plate"
-269.59,0.00171,"Qualified",,374.37,"CapPass","Cycle 10",10,8178,"416-21","Alloy 617",314626,"Plate"
-269.80,0.00166,"Qualified",,374.42,"CapPass","Cycle 10",10,8179,"416-21","Alloy 617",314626,"Plate"
-270.01,0.00161,"Qualified",,374.47,"CapPass","Cycle 10",10,8180,"416-21","Alloy 617",314626,"Plate"
-270.27,0.00156,"Qualified",,374.52,"CapPass","Cycle 10",10,8181,"416-21","Alloy 617",314626,"Plate"
-270.49,0.00151,"Qualified",,374.57,"CapPass","Cycle 10",10,8182,"416-21","Alloy 617",314626,"Plate"
-270.72,0.00146,"Qualified",,374.62,"CapPass","Cycle 10",10,8183,"416-21","Alloy 617",314626,"Plate"
-270.85,0.00141,"Qualified",,374.67,"CapPass","Cycle 10",10,8184,"416-21","Alloy 617",314626,"Plate"
-270.99,0.00136,"Qualified",,374.72,"CapPass","Cycle 10",10,8185,"416-21","Alloy 617",314626,"Plate"
-271.22,0.00131,"Qualified",,374.77,"CapPass","Cycle 10",10,8186,"416-21","Alloy 617",314626,"Plate"
-271.40,0.00126,"Qualified",,374.82,"CapPass","Cycle 10",10,8187,"416-21","Alloy 617",314626,"Plate"
-271.62,0.00121,"Qualified",,374.87,"CapPass","Cycle 10",10,8188,"416-21","Alloy 617",314626,"Plate"
-272.04,0.00116,"Qualified",,374.92,"CapPass","Cycle 10",10,8189,"416-21","Alloy 617",314626,"Plate"
-272.21,0.00111,"Qualified",,374.97,"CapPass","Cycle 10",10,8190,"416-21","Alloy 617",314626,"Plate"
-272.59,0.00106,"Qualified",,375.02,"CapPass","Cycle 10",10,8191,"416-21","Alloy 617",314626,"Plate"
-272.91,0.00100,"Qualified",,375.07,"CapPass","Cycle 10",10,8192,"416-21","Alloy 617",314626,"Plate"
-273.32,0.00095,"Qualified",,375.12,"CapPass","Cycle 10",10,8193,"416-21","Alloy 617",314626,"Plate"
-273.70,0.00090,"Qualified",,375.17,"CapPass","Cycle 10",10,8194,"416-21","Alloy 617",314626,"Plate"
-274.01,0.00085,"Qualified",,375.21,"CapPass","Cycle 10",10,8195,"416-21","Alloy 617",314626,"Plate"
-274.34,0.00080,"Qualified",,375.26,"CapPass","Cycle 10",10,8196,"416-21","Alloy 617",314626,"Plate"
-274.59,0.00075,"Qualified",,375.31,"CapPass","Cycle 10",10,8197,"416-21","Alloy 617",314626,"Plate"
-274.82,0.00070,"Qualified",,375.36,"CapPass","Cycle 10",10,8198,"416-21","Alloy 617",314626,"Plate"
-275.03,0.00065,"Qualified",,375.41,"CapPass","Cycle 10",10,8199,"416-21","Alloy 617",314626,"Plate"
-275.24,0.00060,"Qualified",,375.46,"CapPass","Cycle 10",10,8200,"416-21","Alloy 617",314626,"Plate"
-275.41,0.00055,"Qualified",,375.51,"CapPass","Cycle 10",10,8201,"416-21","Alloy 617",314626,"Plate"
-275.52,0.00050,"Qualified",,375.56,"CapPass","Cycle 10",10,8202,"416-21","Alloy 617",314626,"Plate"
-275.72,0.00045,"Qualified",,375.61,"CapPass","Cycle 10",10,8203,"416-21","Alloy 617",314626,"Plate"
-275.89,0.00040,"Qualified",,375.66,"CapPass","Cycle 10",10,8204,"416-21","Alloy 617",314626,"Plate"
-276.03,0.00035,"Qualified",,375.71,"CapPass","Cycle 10",10,8205,"416-21","Alloy 617",314626,"Plate"
-276.16,0.00030,"Qualified",,375.76,"CapPass","Cycle 10",10,8206,"416-21","Alloy 617",314626,"Plate"
-276.19,0.00029,"Qualified",,375.77,"CapPass","Cycle 10",10,8207,"416-21","Alloy 617",314626,"Plate"
-276.21,0.00025,"Qualified",,375.81,"CapPass","Cycle 10",10,8208,"416-21","Alloy 617",314626,"Plate"
-276.36,0.00020,"Qualified",,375.86,"CapPass","Cycle 10",10,8209,"416-21","Alloy 617",314626,"Plate"
-276.47,0.00015,"Qualified",,375.91,"CapPass","Cycle 10",10,8210,"416-21","Alloy 617",314626,"Plate"
-276.54,0.00010,"Qualified",,375.95,"CapPass","Cycle 10",10,8211,"416-21","Alloy 617",314626,"Plate"
-276.67,0.00005,"Qualified",,376.00,"CapPass","Cycle 10",10,8212,"416-21","Alloy 617",314626,"Plate"
-276.74,-0.00000,"Qualified",,376.05,"CapPass","Cycle 10",10,8213,"416-21","Alloy 617",314626,"Plate"
-276.79,-0.00005,"Qualified",,376.10,"CapPass","Cycle 10",10,8214,"416-21","Alloy 617",314626,"Plate"
-276.87,-0.00010,"Qualified",,376.16,"CapPass","Cycle 10",10,8215,"416-21","Alloy 617",314626,"Plate"
-277.01,-0.00015,"Qualified",,376.21,"CapPass","Cycle 10",10,8216,"416-21","Alloy 617",314626,"Plate"
-277.13,-0.00021,"Qualified",,376.27,"CapPass","Cycle 10",10,8217,"416-21","Alloy 617",314626,"Plate"
-277.26,-0.00026,"Qualified",,376.32,"CapPass","Cycle 10",10,8218,"416-21","Alloy 617",314626,"Plate"
-277.38,-0.00031,"Qualified",,376.37,"CapPass","Cycle 10",10,8219,"416-21","Alloy 617",314626,"Plate"
-277.54,-0.00036,"Qualified",,376.42,"CapPass","Cycle 10",10,8220,"416-21","Alloy 617",314626,"Plate"
-277.71,-0.00041,"Qualified",,376.48,"CapPass","Cycle 10",10,8221,"416-21","Alloy 617",314626,"Plate"
-277.97,-0.00046,"Qualified",,376.53,"CapPass","Cycle 10",10,8222,"416-21","Alloy 617",314626,"Plate"
-278.36,-0.00051,"Qualified",,376.58,"CapPass","Cycle 10",10,8223,"416-21","Alloy 617",314626,"Plate"
-278.87,-0.00056,"Qualified",,376.62,"CapPass","Cycle 10",10,8224,"416-21","Alloy 617",314626,"Plate"
-279.38,-0.00061,"Qualified",,376.67,"CapPass","Cycle 10",10,8225,"416-21","Alloy 617",314626,"Plate"
-279.81,-0.00066,"Qualified",,376.71,"CapPass","Cycle 10",10,8226,"416-21","Alloy 617",314626,"Plate"
-280.22,-0.00071,"Qualified",,376.76,"CapPass","Cycle 10",10,8227,"416-21","Alloy 617",314626,"Plate"
-280.24,-0.00072,"Qualified",,376.77,"CapPass","Cycle 10",10,8228,"416-21","Alloy 617",314626,"Plate"
