Repository: js-molina/fatigue-A617

File: data/850C/Strain rate 0.001/2.0% strain/HTM_A19_Cycles_41610.csv (part 9 of 23)
"Stress Mpa","Strain","Qual State","Qual Exceptions","Elapsed Time Sec","Data State","Cycle Label","Cycle","Count","Sample","Alloy","Heat","Material_Form"
-281.37,-0.00026,"Qualified",,376.30,"CapPass","Cycle 10",10,8225,"416-10","Alloy 617",314626,"Plate"
-281.52,-0.00031,"Qualified",,376.34,"CapPass","Cycle 10",10,8226,"416-10","Alloy 617",314626,"Plate"
-281.65,-0.00036,"Qualified",,376.39,"CapPass","Cycle 10",10,8227,"416-10","Alloy 617",314626,"Plate"
-281.75,-0.00041,"Qualified",,376.44,"CapPass","Cycle 10",10,8228,"416-10","Alloy 617",314626,"Plate"
-281.84,-0.00046,"Qualified",,376.49,"CapPass","Cycle 10",10,8229,"416-10","Alloy 617",314626,"Plate"
-281.92,-0.00051,"Qualified",,376.54,"CapPass","Cycle 10",10,8230,"416-10","Alloy 617",314626,"Plate"
-281.99,-0.00056,"Qualified",,376.59,"CapPass","Cycle 10",10,8231,"416-10","Alloy 617",314626,"Plate"
-282.04,-0.00061,"Qualified",,376.64,"CapPass","Cycle 10",10,8232,"416-10","Alloy 617",314626,"Plate"
-282.08,-0.00066,"Qualified",,376.69,"CapPass","Cycle 10",10,8233,"416-10","Alloy 617",314626,"Plate"
-282.13,-0.00071,"Qualified",,376.74,"CapPass","Cycle 10",10,8234,"416-10","Alloy 617",314626,"Plate"
-282.14,-0.00074,"Qualified",,376.76,"CapPass","Cycle 10",10,8235,"416-10","Alloy 617",314626,"Plate"
-282.16,-0.00076,"Qualified",,376.79,"CapPass","Cycle 10",10,8236,"416-10","Alloy 617",314626,"Plate"
-282.15,-0.00081,"Qualified",,376.84,"CapPass","Cycle 10",10,8237,"416-10","Alloy 617",314626,"Plate"
-282.20,-0.00086,"Qualified",,376.89,"CapPass","Cycle 10",10,8238,"416-10","Alloy 617",314626,"Plate"
-282.22,-0.00091,"Qualified",,376.94,"CapPass","Cycle 10",10,8239,"416-10","Alloy 617",314626,"Plate"
-282.23,-0.00096,"Qualified",,376.99,"CapPass","Cycle 10",10,8240,"416-10","Alloy 617",314626,"Plate"
-282.30,-0.00101,"Qualified",,377.04,"CapPass","Cycle 10",10,8241,"416-10","Alloy 617",314626,"Plate"
-282.37,-0.00106,"Qualified",,377.10,"CapPass","Cycle 10",10,8242,"416-10","Alloy 617",314626,"Plate"
-282.58,-0.00111,"Qualified",,377.15,"CapPass","Cycle 10",10,8243,"416-10","Alloy 617",314626,"Plate"
-282.86,-0.00117,"Qualified",,377.20,"CapPass","Cycle 10",10,8244,"416-10","Alloy 617",314626,"Plate"
-283.15,-0.00122,"Qualified",,377.25,"CapPass","Cycle 10",10,8245,"416-10","Alloy 617",314626,"Plate"
-283.50,-0.00127,"Qualified",,377.30,"CapPass","Cycle 10",10,8246,"416-10","Alloy 617",314626,"Plate"
-283.84,-0.00132,"Qualified",,377.35,"CapPass","Cycle 10",10,8247,"416-10","Alloy 617",314626,"Plate"
-284.18,-0.00137,"Qualified",,377.40,"CapPass","Cycle 10",10,8248,"416-10","Alloy 617",314626,"Plate"
-284.49,-0.00142,"Qualified",,377.45,"CapPass","Cycle 10",10,8249,"416-10","Alloy 617",314626,"Plate"
-284.72,-0.00147,"Qualified",,377.50,"CapPass","Cycle 10",10,8250,"416-10","Alloy 617",314626,"Plate"
-284.91,-0.00152,"Qualified",,377.54,"CapPass","Cycle 10",10,8251,"416-10","Alloy 617",314626,"Plate"
-285.09,-0.00157,"Qualified",,377.59,"CapPass","Cycle 10",10,8252,"416-10","Alloy 617",314626,"Plate"
-285.18,-0.00162,"Qualified",,377.64,"CapPass","Cycle 10",10,8253,"416-10","Alloy 617",314626,"Plate"
-285.23,-0.00167,"Qualified",,377.68,"CapPass","Cycle 10",10,8254,"416-10","Alloy 617",314626,"Plate"
-285.24,-0.00172,"Qualified",,377.73,"CapPass","Cycle 10",10,8255,"416-10","Alloy 617",314626,"Plate"
-284.95,-0.00176,"Qualified",,377.76,"CapPass","Cycle 10",10,8256,"416-10","Alloy 617",314626,"Plate"
-284.81,-0.00177,"Qualified",,377.78,"CapPass","Cycle 10",10,8257,"416-10","Alloy 617",314626,"Plate"
-284.22,-0.00182,"Qualified",,377.83,"CapPass","Cycle 10",10,8258,"416-10","Alloy 617",314626,"Plate"
-283.62,-0.00187,"Qualified",,377.89,"CapPass","Cycle 10",10,8259,"416-10","Alloy 617",314626,"Plate"
-283.29,-0.00192,"Qualified",,377.94,"CapPass","Cycle 10",10,8260,"416-10","Alloy 617",314626,"Plate"
-283.05,-0.00197,"Qualified",,377.99,"CapPass","Cycle 10",10,8261,"416-10","Alloy 617",314626,"Plate"
-282.91,-0.00202,"Qualified",,378.04,"CapPass","Cycle 10",10,8262,"416-10","Alloy 617",314626,"Plate"
-283.04,-0.00207,"Qualified",,378.10,"CapPass","Cycle 10",10,8263,"416-10","Alloy 617",314626,"Plate"
-283.39,-0.00212,"Qualified",,378.15,"CapPass","Cycle 10",10,8264,"416-10","Alloy 617",314626,"Plate"
-283.77,-0.00217,"Qualified",,378.20,"CapPass","Cycle 10",10,8265,"416-10","Alloy 617",314626,"Plate"
-284.22,-0.00223,"Qualified",,378.25,"CapPass","Cycle 10",10,8266,"416-10","Alloy 617",314626,"Plate"
-284.65,-0.00228,"Qualified",,378.30,"CapPass","Cycle 10",10,8267,"416-10","Alloy 617",314626,"Plate"
-285.00,-0.00233,"Qualified",,378.35,"CapPass","Cycle 10",10,8268,"416-10","Alloy 617",314626,"Plate"
-285.29,-0.00238,"Qualified",,378.39,"CapPass","Cycle 10",10,8269,"416-10","Alloy 617",314626,"Plate"
-285.52,-0.00243,"Qualified",,378.44,"CapPass","Cycle 10",10,8270,"416-10","Alloy 617",314626,"Plate"
-285.66,-0.00248,"Qualified",,378.49,"CapPass","Cycle 10",10,8271,"416-10","Alloy 617",314626,"Plate"
-285.68,-0.00253,"Qualified",,378.54,"CapPass","Cycle 10",10,8272,"416-10","Alloy 617",314626,"Plate"
-285.65,-0.00258,"Qualified",,378.59,"CapPass","Cycle 10",10,8273,"416-10","Alloy 617",314626,"Plate"
-285.59,-0.00263,"Qualified",,378.64,"CapPass","Cycle 10",10,8274,"416-10","Alloy 617",314626,"Plate"
-285.52,-0.00268,"Qualified",,378.69,"CapPass","Cycle 10",10,8275,"416-10","Alloy 617",314626,"Plate"
-285.58,-0.00273,"Qualified",,378.75,"CapPass","Cycle 10",10,8276,"416-10","Alloy 617",314626,"Plate"
-285.65,-0.00275,"Qualified",,378.76,"CapPass","Cycle 10",10,8277,"416-10","Alloy 617",314626,"Plate"
-285.80,-0.00278,"Qualified",,378.80,"CapPass","Cycle 10",10,8278,"416-10","Alloy 617",314626,"Plate"
-286.14,-0.00283,"Qualified",,378.86,"CapPass","Cycle 10",10,8279,"416-10","Alloy 617",314626,"Plate"
-286.51,-0.00288,"Qualified",,378.91,"CapPass","Cycle 10",10,8280,"416-10","Alloy 617",314626,"Plate"
-286.88,-0.00293,"Qualified",,378.96,"CapPass","Cycle 10",10,8281,"416-10","Alloy 617",314626,"Plate"
-287.29,-0.00298,"Qualified",,379.01,"CapPass","Cycle 10",10,8282,"416-10","Alloy 617",314626,"Plate"
-287.68,-0.00303,"Qualified",,379.06,"CapPass","Cycle 10",10,8283,"416-10","Alloy 617",314626,"Plate"
-288.01,-0.00309,"Qualified",,379.11,"CapPass","Cycle 10",10,8284,"416-10","Alloy 617",314626,"Plate"
-288.34,-0.00314,"Qualified",,379.16,"CapPass","Cycle 10",10,8285,"416-10","Alloy 617",314626,"Plate"
-288.61,-0.00319,"Qualified",,379.20,"CapPass","Cycle 10",10,8286,"416-10","Alloy 617",314626,"Plate"
-288.90,-0.00324,"Qualified",,379.25,"CapPass","Cycle 10",10,8287,"416-10","Alloy 617",314626,"Plate"
-289.22,-0.00329,"Qualified",,379.30,"CapPass","Cycle 10",10,8288,"416-10","Alloy 617",314626,"Plate"
-289.49,-0.00334,"Qualified",,379.35,"CapPass","Cycle 10",10,8289,"416-10","Alloy 617",314626,"Plate"
-289.75,-0.00339,"Qualified",,379.40,"CapPass","Cycle 10",10,8290,"416-10","Alloy 617",314626,"Plate"
-289.99,-0.00344,"Qualified",,379.45,"CapPass","Cycle 10",10,8291,"416-10","Alloy 617",314626,"Plate"
-290.19,-0.00349,"Qualified",,379.50,"CapPass","Cycle 10",10,8292,"416-10","Alloy 617",314626,"Plate"
-290.29,-0.00354,"Qualified",,379.55,"CapPass","Cycle 10",10,8293,"416-10","Alloy 617",314626,"Plate"
-290.41,-0.00359,"Qualified",,379.60,"CapPass","Cycle 10",10,8294,"416-10","Alloy 617",314626,"Plate"
-290.47,-0.00364,"Qualified",,379.65,"CapPass","Cycle 10",10,8295,"416-10","Alloy 617",314626,"Plate"
-290.60,-0.00369,"Qualified",,379.70,"CapPass","Cycle 10",10,8296,"416-10","Alloy 617",314626,"Plate"
-290.69,-0.00374,"Qualified",,379.75,"CapPass","Cycle 10",10,8297,"416-10","Alloy 617",314626,"Plate"
-290.68,-0.00376,"Qualified",,379.76,"CapPass","Cycle 10",10,8298,"416-10","Alloy 617",314626,"Plate"
-290.69,-0.00379,"Qualified",,379.79,"CapPass","Cycle 10",10,8299,"416-10","Alloy 617",314626,"Plate"
-290.70,-0.00384,"Qualified",,379.84,"CapPass","Cycle 10",10,8300,"416-10","Alloy 617",314626,"Plate"
-290.64,-0.00389,"Qualified",,379.89,"CapPass","Cycle 10",10,8301,"416-10","Alloy 617",314626,"Plate"
-290.54,-0.00394,"Qualified",,379.94,"CapPass","Cycle 10",10,8302,"416-10","Alloy 617",314626,"Plate"
-290.30,-0.00399,"Qualified",,379.99,"CapPass","Cycle 10",10,8303,"416-10","Alloy 617",314626,"Plate"
-289.89,-0.00405,"Qualified",,380.04,"CapPass","Cycle 10",10,8304,"416-10","Alloy 617",314626,"Plate"
-289.56,-0.00410,"Qualified",,380.09,"CapPass","Cycle 10",10,8305,"416-10","Alloy 617",314626,"Plate"
-289.25,-0.00415,"Qualified",,380.14,"CapPass","Cycle 10",10,8306,"416-10","Alloy 617",314626,"Plate"
-288.94,-0.00420,"Qualified",,380.19,"CapPass","Cycle 10",10,8307,"416-10","Alloy 617",314626,"Plate"
-288.61,-0.00425,"Qualified",,380.25,"CapPass","Cycle 10",10,8308,"416-10","Alloy 617",314626,"Plate"
-288.44,-0.00430,"Qualified",,380.30,"CapPass","Cycle 10",10,8309,"416-10","Alloy 617",314626,"Plate"
-288.34,-0.00435,"Qualified",,380.35,"CapPass","Cycle 10",10,8310,"416-10","Alloy 617",314626,"Plate"
-288.27,-0.00440,"Qualified",,380.40,"CapPass","Cycle 10",10,8311,"416-10","Alloy 617",314626,"Plate"
-288.26,-0.00445,"Qualified",,380.45,"CapPass","Cycle 10",10,8312,"416-10","Alloy 617",314626,"Plate"
-288.16,-0.00450,"Qualified",,380.50,"CapPass","Cycle 10",10,8313,"416-10","Alloy 617",314626,"Plate"
-288.13,-0.00455,"Qualified",,380.55,"CapPass","Cycle 10",10,8314,"416-10","Alloy 617",314626,"Plate"
-288.18,-0.00460,"Qualified",,380.61,"CapPass","Cycle 10",10,8315,"416-10","Alloy 617",314626,"Plate"
-288.30,-0.00465,"Qualified",,380.66,"CapPass","Cycle 10",10,8316,"416-10","Alloy 617",314626,"Plate"
-288.53,-0.00470,"Qualified",,380.71,"CapPass","Cycle 10",10,8317,"416-10","Alloy 617",314626,"Plate"
-288.72,-0.00475,"Qualified",,380.76,"CapPass","Cycle 10",10,8318,"416-10","Alloy 617",314626,"Plate"
-288.74,-0.00476,"Qualified",,380.76,"CapPass","Cycle 10",10,8319,"416-10","Alloy 617",314626,"Plate"
-288.90,-0.00480,"Qualified",,380.81,"CapPass","Cycle 10",10,8320,"416-10","Alloy 617",314626,"Plate"
-289.20,-0.00485,"Qualified",,380.86,"CapPass","Cycle 10",10,8321,"416-10","Alloy 617",314626,"Plate"
-289.58,-0.00490,"Qualified",,380.91,"CapPass","Cycle 10",10,8322,"416-10","Alloy 617",314626,"Plate"
-290.00,-0.00495,"Qualified",,380.96,"CapPass","Cycle 10",10,8323,"416-10","Alloy 617",314626,"Plate"
-290.39,-0.00500,"Qualified",,381.01,"CapPass","Cycle 10",10,8324,"416-10","Alloy 617",314626,"Plate"
-290.72,-0.00505,"Qualified",,381.06,"CapPass","Cycle 10",10,8325,"416-10","Alloy 617",314626,"Plate"
-291.05,-0.00510,"Qualified",,381.11,"CapPass","Cycle 10",10,8326,"416-10","Alloy 617",314626,"Plate"
-291.30,-0.00515,"Qualified",,381.15,"CapPass","Cycle 10",10,8327,"416-10","Alloy 617",314626,"Plate"
-291.52,-0.00520,"Qualified",,381.20,"CapPass","Cycle 10",10,8328,"416-10","Alloy 617",314626,"Plate"
-291.72,-0.00525,"Qualified",,381.25,"CapPass","Cycle 10",10,8329,"416-10","Alloy 617",314626,"Plate"
-291.95,-0.00530,"Qualified",,381.30,"CapPass","Cycle 10",10,8330,"416-10","Alloy 617",314626,"Plate"
-292.16,-0.00536,"Qualified",,381.35,"CapPass","Cycle 10",10,8331,"416-10","Alloy 617",314626,"Plate"
-292.34,-0.00541,"Qualified",,381.40,"CapPass","Cycle 10",10,8332,"416-10","Alloy 617",314626,"Plate"
-292.47,-0.00546,"Qualified",,381.45,"CapPass","Cycle 10",10,8333,"416-10","Alloy 617",314626,"Plate"
-292.57,-0.00551,"Qualified",,381.50,"CapPass","Cycle 10",10,8334,"416-10","Alloy 617",314626,"Plate"
-292.67,-0.00556,"Qualified",,381.55,"CapPass","Cycle 10",10,8335,"416-10","Alloy 617",314626,"Plate"
-292.79,-0.00561,"Qualified",,381.60,"CapPass","Cycle 10",10,8336,"416-10","Alloy 617",314626,"Plate"
-292.88,-0.00566,"Qualified",,381.65,"CapPass","Cycle 10",10,8337,"416-10","Alloy 617",314626,"Plate"
-292.99,-0.00571,"Qualified",,381.70,"CapPass","Cycle 10",10,8338,"416-10","Alloy 617",314626,"Plate"
-293.01,-0.00576,"Qualified",,381.75,"CapPass","Cycle 10",10,8339,"416-10","Alloy 617",314626,"Plate"
-293.03,-0.00577,"Qualified",,381.76,"CapPass","Cycle 10",10,8340,"416-10","Alloy 617",314626,"Plate"
-293.04,-0.00581,"Qualified",,381.80,"CapPass","Cycle 10",10,8341,"416-10","Alloy 617",314626,"Plate"
-293.07,-0.00586,"Qualified",,381.85,"CapPass","Cycle 10",10,8342,"416-10","Alloy 617",314626,"Plate"
-293.12,-0.00591,"Qualified",,381.90,"CapPass","Cycle 10",10,8343,"416-10","Alloy 617",314626,"Plate"
-293.15,-0.00596,"Qualified",,381.95,"CapPass","Cycle 10",10,8344,"416-10","Alloy 617",314626,"Plate"
-293.19,-0.00601,"Qualified",,382.00,"CapPass","Cycle 10",10,8345,"416-10","Alloy 617",314626,"Plate"
-293.19,-0.00606,"Qualified",,382.05,"CapPass","Cycle 10",10,8346,"416-10","Alloy 617",314626,"Plate"
-293.19,-0.00611,"Qualified",,382.10,"CapPass","Cycle 10",10,8347,"416-10","Alloy 617",314626,"Plate"
-293.22,-0.00616,"Qualified",,382.15,"CapPass","Cycle 10",10,8348,"416-10","Alloy 617",314626,"Plate"
-293.27,-0.00621,"Qualified",,382.21,"CapPass","Cycle 10",10,8349,"416-10","Alloy 617",314626,"Plate"
-293.33,-0.00626,"Qualified",,382.25,"CapPass","Cycle 10",10,8350,"416-10","Alloy 617",314626,"Plate"
-293.38,-0.00631,"Qualified",,382.31,"CapPass","Cycle 10",10,8351,"416-10","Alloy 617",314626,"Plate"
-293.42,-0.00636,"Qualified",,382.36,"CapPass","Cycle 10",10,8352,"416-10","Alloy 617",314626,"Plate"
-293.47,-0.00642,"Qualified",,382.41,"CapPass","Cycle 10",10,8353,"416-10","Alloy 617",314626,"Plate"
-293.52,-0.00647,"Qualified",,382.46,"CapPass","Cycle 10",10,8354,"416-10","Alloy 617",314626,"Plate"
-293.58,-0.00652,"Qualified",,382.51,"CapPass","Cycle 10",10,8355,"416-10","Alloy 617",314626,"Plate"
-293.63,-0.00657,"Qualified",,382.56,"CapPass","Cycle 10",10,8356,"416-10","Alloy 617",314626,"Plate"
-293.70,-0.00662,"Qualified",,382.61,"CapPass","Cycle 10",10,8357,"416-10","Alloy 617",314626,"Plate"
-293.77,-0.00667,"Qualified",,382.66,"CapPass","Cycle 10",10,8358,"416-10","Alloy 617",314626,"Plate"
-293.85,-0.00672,"Qualified",,382.71,"CapPass","Cycle 10",10,8359,"416-10","Alloy 617",314626,"Plate"
-293.93,-0.00677,"Qualified",,382.76,"CapPass","Cycle 10",10,8360,"416-10","Alloy 617",314626,"Plate"
-293.96,-0.00677,"Qualified",,382.76,"CapPass","Cycle 10",10,8361,"416-10","Alloy 617",314626,"Plate"
-294.02,-0.00682,"Qualified",,382.81,"CapPass","Cycle 10",10,8362,"416-10","Alloy 617",314626,"Plate"
-294.07,-0.00687,"Qualified",,382.86,"CapPass","Cycle 10",10,8363,"416-10","Alloy 617",314626,"Plate"
-294.12,-0.00692,"Qualified",,382.91,"CapPass","Cycle 10",10,8364,"416-10","Alloy 617",314626,"Plate"
-294.12,-0.00697,"Qualified",,382.95,"CapPass","Cycle 10",10,8365,"416-10","Alloy 617",314626,"Plate"
-294.09,-0.00702,"Qualified",,383.00,"CapPass","Cycle 10",10,8366,"416-10","Alloy 617",314626,"Plate"
-294.06,-0.00707,"Qualified",,383.05,"CapPass","Cycle 10",10,8367,"416-10","Alloy 617",314626,"Plate"
-294.02,-0.00712,"Qualified",,383.10,"CapPass","Cycle 10",10,8368,"416-10","Alloy 617",314626,"Plate"
-293.98,-0.00718,"Qualified",,383.15,"CapPass","Cycle 10",10,8369,"416-10","Alloy 617",314626,"Plate"
-293.94,-0.00723,"Qualified",,383.21,"CapPass","Cycle 10",10,8370,"416-10","Alloy 617",314626,"Plate"
-293.93,-0.00728,"Qualified",,383.26,"CapPass","Cycle 10",10,8371,"416-10","Alloy 617",314626,"Plate"
-293.89,-0.00733,"Qualified",,383.31,"CapPass","Cycle 10",10,8372,"416-10","Alloy 617",314626,"Plate"
-293.90,-0.00738,"Qualified",,383.36,"CapPass","Cycle 10",10,8373,"416-10","Alloy 617",314626,"Plate"
-293.94,-0.00743,"Qualified",,383.41,"CapPass","Cycle 10",10,8374,"416-10","Alloy 617",314626,"Plate"
-294.00,-0.00748,"Qualified",,383.47,"CapPass","Cycle 10",10,8375,"416-10","Alloy 617",314626,"Plate"
-294.10,-0.00753,"Qualified",,383.52,"CapPass","Cycle 10",10,8376,"416-10","Alloy 617",314626,"Plate"
-294.21,-0.00758,"Qualified",,383.57,"CapPass","Cycle 10",10,8377,"416-10","Alloy 617",314626,"Plate"
-294.29,-0.00763,"Qualified",,383.62,"CapPass","Cycle 10",10,8378,"416-10","Alloy 617",314626,"Plate"
-294.47,-0.00768,"Qualified",,383.67,"CapPass","Cycle 10",10,8379,"416-10","Alloy 617",314626,"Plate"
-294.68,-0.00773,"Qualified",,383.72,"CapPass","Cycle 10",10,8380,"416-10","Alloy 617",314626,"Plate"
-294.82,-0.00777,"Qualified",,383.76,"CapPass","Cycle 10",10,8381,"416-10","Alloy 617",314626,"Plate"
-294.84,-0.00778,"Qualified",,383.77,"CapPass","Cycle 10",10,8382,"416-10","Alloy 617",314626,"Plate"
-294.99,-0.00783,"Qualified",,383.82,"CapPass","Cycle 10",10,8383,"416-10","Alloy 617",314626,"Plate"
-295.22,-0.00788,"Qualified",,383.87,"CapPass","Cycle 10",10,8384,"416-10","Alloy 617",314626,"Plate"
-295.42,-0.00793,"Qualified",,383.92,"CapPass","Cycle 10",10,8385,"416-10","Alloy 617",314626,"Plate"
-295.64,-0.00798,"Qualified",,383.98,"CapPass","Cycle 10",10,8386,"416-10","Alloy 617",314626,"Plate"
-295.83,-0.00803,"Qualified",,384.03,"CapPass","Cycle 10",10,8387,"416-10","Alloy 617",314626,"Plate"
-296.07,-0.00808,"Qualified",,384.08,"CapPass","Cycle 10",10,8388,"416-10","Alloy 617",314626,"Plate"
-296.25,-0.00813,"Qualified",,384.12,"CapPass","Cycle 10",10,8389,"416-10","Alloy 617",314626,"Plate"
-296.43,-0.00818,"Qualified",,384.17,"CapPass","Cycle 10",10,8390,"416-10","Alloy 617",314626,"Plate"
-296.57,-0.00823,"Qualified",,384.22,"CapPass","Cycle 10",10,8391,"416-10","Alloy 617",314626,"Plate"
-296.72,-0.00828,"Qualified",,384.27,"CapPass","Cycle 10",10,8392,"416-10","Alloy 617",314626,"Plate"
-296.87,-0.00834,"Qualified",,384.33,"CapPass","Cycle 10",10,8393,"416-10","Alloy 617",314626,"Plate"
-297.01,-0.00839,"Qualified",,384.38,"CapPass","Cycle 10",10,8394,"416-10","Alloy 617",314626,"Plate"
-297.16,-0.00844,"Qualified",,384.42,"CapPass","Cycle 10",10,8395,"416-10","Alloy 617",314626,"Plate"
-297.30,-0.00849,"Qualified",,384.47,"CapPass","Cycle 10",10,8396,"416-10","Alloy 617",314626,"Plate"
-297.41,-0.00854,"Qualified",,384.53,"CapPass","Cycle 10",10,8397,"416-10","Alloy 617",314626,"Plate"
-297.58,-0.00859,"Qualified",,384.58,"CapPass","Cycle 10",10,8398,"416-10","Alloy 617",314626,"Plate"
-297.75,-0.00864,"Qualified",,384.64,"CapPass","Cycle 10",10,8399,"416-10","Alloy 617",314626,"Plate"
-298.22,-0.00869,"Qualified",,384.69,"CapPass","Cycle 10",10,8400,"416-10","Alloy 617",314626,"Plate"
-299.16,-0.00874,"Qualified",,384.74,"CapPass","Cycle 10",10,8401,"416-10","Alloy 617",314626,"Plate"
-299.75,-0.00877,"Qualified",,384.76,"CapPass","Cycle 10",10,8402,"416-10","Alloy 617",314626,"Plate"
-300.07,-0.00879,"Qualified",,384.78,"CapPass","Cycle 10",10,8403,"416-10","Alloy 617",314626,"Plate"
-300.85,-0.00884,"Qualified",,384.83,"CapPass","Cycle 10",10,8404,"416-10","Alloy 617",314626,"Plate"
-301.51,-0.00889,"Qualified",,384.87,"CapPass","Cycle 10",10,8405,"416-10","Alloy 617",314626,"Plate"
-301.99,-0.00894,"Qualified",,384.92,"CapPass","Cycle 10",10,8406,"416-10","Alloy 617",314626,"Plate"
-302.32,-0.00899,"Qualified",,384.96,"CapPass","Cycle 10",10,8407,"416-10","Alloy 617",314626,"Plate"
-302.53,-0.00904,"Qualified",,385.01,"CapPass","Cycle 10",10,8408,"416-10","Alloy 617",314626,"Plate"
-302.40,-0.00909,"Qualified",,385.06,"CapPass","Cycle 10",10,8409,"416-10","Alloy 617",314626,"Plate"
-301.73,-0.00915,"Qualified",,385.11,"CapPass","Cycle 10",10,8410,"416-10","Alloy 617",314626,"Plate"
-301.04,-0.00920,"Qualified",,385.16,"CapPass","Cycle 10",10,8411,"416-10","Alloy 617",314626,"Plate"
-300.43,-0.00925,"Qualified",,385.21,"CapPass","Cycle 10",10,8412,"416-10","Alloy 617",314626,"Plate"
-299.91,-0.00930,"Qualified",,385.27,"CapPass","Cycle 10",10,8413,"416-10","Alloy 617",314626,"Plate"
-299.65,-0.00935,"Qualified",,385.32,"CapPass","Cycle 10",10,8414,"416-10","Alloy 617",314626,"Plate"
-299.53,-0.00940,"Qualified",,385.37,"CapPass","Cycle 10",10,8415,"416-10","Alloy 617",314626,"Plate"
-299.53,-0.00945,"Qualified",,385.43,"CapPass","Cycle 10",10,8416,"416-10","Alloy 617",314626,"Plate"
-299.58,-0.00950,"Qualified",,385.48,"CapPass","Cycle 10",10,8417,"416-10","Alloy 617",314626,"Plate"
-299.74,-0.00955,"Qualified",,385.53,"CapPass","Cycle 10",10,8418,"416-10","Alloy 617",314626,"Plate"
-299.93,-0.00960,"Qualified",,385.58,"CapPass","Cycle 10",10,8419,"416-10","Alloy 617",314626,"Plate"
-300.14,-0.00965,"Qualified",,385.63,"CapPass","Cycle 10",10,8420,"416-10","Alloy 617",314626,"Plate"
-300.36,-0.00970,"Qualified",,385.68,"CapPass","Cycle 10",10,8421,"416-10","Alloy 617",314626,"Plate"
-300.52,-0.00975,"Qualified",,385.73,"CapPass","Cycle 10",10,8422,"416-10","Alloy 617",314626,"Plate"
-300.65,-0.00979,"Qualified",,385.76,"CapPass","Cycle 10",10,8423,"416-10","Alloy 617",314626,"Plate"
-300.65,-0.00980,"Qualified",,385.78,"CapPass","Cycle 10",10,8424,"416-10","Alloy 617",314626,"Plate"
-300.80,-0.00985,"Qualified",,385.82,"CapPass","Cycle 10",10,8425,"416-10","Alloy 617",314626,"Plate"
-300.92,-0.00990,"Qualified",,385.87,"CapPass","Cycle 10",10,8426,"416-10","Alloy 617",314626,"Plate"
-300.95,-0.00995,"Qualified",,385.92,"CapPass","Cycle 10",10,8427,"416-10","Alloy 617",314626,"Plate"
-298.75,-0.01000,"Qualified",,385.98,"CapPass","Cycle 10",10,8428,"416-10","Alloy 617",314626,"Plate"
-266.42,-0.00995,"Qualified",,386.13,"CapPass","Cycle 10",10,8429,"416-10","Alloy 617",314626,"Plate"
-254.92,-0.00990,"Qualified",,386.18,"CapPass","Cycle 10",10,8430,"416-10","Alloy 617",314626,"Plate"
-244.08,-0.00985,"Qualified",,386.22,"CapPass","Cycle 10",10,8431,"416-10","Alloy 617",314626,"Plate"
-233.57,-0.00980,"Qualified",,386.27,"CapPass","Cycle 10",10,8432,"416-10","Alloy 617",314626,"Plate"
-223.87,-0.00975,"Qualified",,386.32,"CapPass","Cycle 10",10,8433,"416-10","Alloy 617",314626,"Plate"
-214.39,-0.00970,"Qualified",,386.37,"CapPass","Cycle 10",10,8434,"416-10","Alloy 617",314626,"Plate"
-205.57,-0.00965,"Qualified",,386.42,"CapPass","Cycle 10",10,8435,"416-10","Alloy 617",314626,"Plate"
-197.21,-0.00960,"Qualified",,386.47,"CapPass","Cycle 10",10,8436,"416-10","Alloy 617",314626,"Plate"
-189.02,-0.00955,"Qualified",,386.52,"CapPass","Cycle 10",10,8437,"416-10","Alloy 617",314626,"Plate"
-181.16,-0.00950,"Qualified",,386.57,"CapPass","Cycle 10",10,8438,"416-10","Alloy 617",314626,"Plate"
-173.36,-0.00945,"Qualified",,386.62,"CapPass","Cycle 10",10,8439,"416-10","Alloy 617",314626,"Plate"
-165.58,-0.00940,"Qualified",,386.67,"CapPass","Cycle 10",10,8440,"416-10","Alloy 617",314626,"Plate"
-157.86,-0.00935,"Qualified",,386.73,"CapPass","Cycle 10",10,8441,"416-10","Alloy 617",314626,"Plate"
-152.89,-0.00931,"Qualified",,386.76,"CapPass","Cycle 10",10,8442,"416-10","Alloy 617",314626,"Plate"
-150.24,-0.00930,"Qualified",,386.78,"CapPass","Cycle 10",10,8443,"416-10","Alloy 617",314626,"Plate"
-142.70,-0.00925,"Qualified",,386.83,"CapPass","Cycle 10",10,8444,"416-10","Alloy 617",314626,"Plate"
-135.49,-0.00920,"Qualified",,386.89,"CapPass","Cycle 10",10,8445,"416-10","Alloy 617",314626,"Plate"
-128.13,-0.00914,"Qualified",,386.94,"CapPass","Cycle 10",10,8446,"416-10","Alloy 617",314626,"Plate"
-120.86,-0.00909,"Qualified",,387.00,"CapPass","Cycle 10",10,8447,"416-10","Alloy 617",314626,"Plate"
-113.61,-0.00904,"Qualified",,387.05,"CapPass","Cycle 10",10,8448,"416-10","Alloy 617",314626,"Plate"
-106.31,-0.00899,"Qualified",,387.10,"CapPass","Cycle 10",10,8449,"416-10","Alloy 617",314626,"Plate"
-99.29,-0.00894,"Qualified",,387.16,"CapPass","Cycle 10",10,8450,"416-10","Alloy 617",314626,"Plate"
-92.20,-0.00889,"Qualified",,387.21,"CapPass","Cycle 10",10,8451,"416-10","Alloy 617",314626,"Plate"
-84.98,-0.00884,"Qualified",,387.27,"CapPass","Cycle 10",10,8452,"416-10","Alloy 617",314626,"Plate"
-78.01,-0.00879,"Qualified",,387.32,"CapPass","Cycle 10",10,8453,"416-10","Alloy 617",314626,"Plate"
-71.13,-0.00874,"Qualified",,387.38,"CapPass","Cycle 10",10,8454,"416-10","Alloy 617",314626,"Plate"
-64.02,-0.00869,"Qualified",,387.43,"CapPass","Cycle 10",10,8455,"416-10","Alloy 617",314626,"Plate"
-57.35,-0.00864,"Qualified",,387.48,"CapPass","Cycle 10",10,8456,"416-10","Alloy 617",314626,"Plate"
-50.39,-0.00859,"Qualified",,387.54,"CapPass","Cycle 10",10,8457,"416-10","Alloy 617",314626,"Plate"
-43.90,-0.00854,"Qualified",,387.59,"CapPass","Cycle 10",10,8458,"416-10","Alloy 617",314626,"Plate"
-37.17,-0.00849,"Qualified",,387.64,"CapPass","Cycle 10",10,8459,"416-10","Alloy 617",314626,"Plate"
-30.40,-0.00844,"Qualified",,387.70,"CapPass","Cycle 10",10,8460,"416-10","Alloy 617",314626,"Plate"
-24.34,-0.00839,"Qualified",,387.75,"CapPass","Cycle 10",10,8461,"416-10","Alloy 617",314626,"Plate"
-22.41,-0.00837,"Qualified",,387.76,"CapPass","Cycle 10",10,8462,"416-10","Alloy 617",314626,"Plate"
-18.32,-0.00834,"Qualified",,387.80,"CapPass","Cycle 10",10,8463,"416-10","Alloy 617",314626,"Plate"
-11.87,-0.00829,"Qualified",,387.85,"CapPass","Cycle 10",10,8464,"416-10","Alloy 617",314626,"Plate"
-5.75,-0.00824,"Qualified",,387.91,"CapPass","Cycle 10",10,8465,"416-10","Alloy 617",314626,"Plate"
0.26,-0.00819,"Qualified",,387.96,"CapPass","Cycle 10",10,8466,"416-10","Alloy 617",314626,"Plate"
5.92,-0.00814,"Qualified",,388.01,"CapPass","Cycle 10",10,8467,"416-10","Alloy 617",314626,"Plate"
11.88,-0.00808,"Qualified",,388.07,"CapPass","Cycle 10",10,8468,"416-10","Alloy 617",314626,"Plate"
17.57,-0.00803,"Qualified",,388.12,"CapPass","Cycle 10",10,8469,"416-10","Alloy 617",314626,"Plate"
23.69,-0.00798,"Qualified",,388.18,"CapPass","Cycle 10",10,8470,"416-10","Alloy 617",314626,"Plate"
29.28,-0.00793,"Qualified",,388.23,"CapPass","Cycle 10",10,8471,"416-10","Alloy 617",314626,"Plate"
33.87,-0.00788,"Qualified",,388.28,"CapPass","Cycle 10",10,8472,"416-10","Alloy 617",314626,"Plate"
38.85,-0.00783,"Qualified",,388.43,"CapPass","Cycle 10",10,8473,"416-10","Alloy 617",314626,"Plate"
46.98,-0.00778,"Qualified",,388.46,"CapPass","Cycle 10",10,8474,"416-10","Alloy 617",314626,"Plate"
53.29,-0.00773,"Qualified",,388.49,"CapPass","Cycle 10",10,8475,"416-10","Alloy 617",314626,"Plate"
58.62,-0.00768,"Qualified",,388.52,"CapPass","Cycle 10",10,8476,"416-10","Alloy 617",314626,"Plate"
63.75,-0.00763,"Qualified",,388.56,"CapPass","Cycle 10",10,8477,"416-10","Alloy 617",314626,"Plate"
68.97,-0.00758,"Qualified",,388.62,"CapPass","Cycle 10",10,8478,"416-10","Alloy 617",314626,"Plate"
74.20,-0.00753,"Qualified",,388.67,"CapPass","Cycle 10",10,8479,"416-10","Alloy 617",314626,"Plate"
78.93,-0.00748,"Qualified",,388.73,"CapPass","Cycle 10",10,8480,"416-10","Alloy 617",314626,"Plate"
82.01,-0.00745,"Qualified",,388.76,"CapPass","Cycle 10",10,8481,"416-10","Alloy 617",314626,"Plate"
83.70,-0.00743,"Qualified",,388.78,"CapPass","Cycle 10",10,8482,"416-10","Alloy 617",314626,"Plate"
88.43,-0.00738,"Qualified",,388.84,"CapPass","Cycle 10",10,8483,"416-10","Alloy 617",314626,"Plate"
93.43,-0.00733,"Qualified",,388.90,"CapPass","Cycle 10",10,8484,"416-10","Alloy 617",314626,"Plate"
98.32,-0.00728,"Qualified",,388.96,"CapPass","Cycle 10",10,8485,"416-10","Alloy 617",314626,"Plate"
102.85,-0.00723,"Qualified",,389.02,"CapPass","Cycle 10",10,8486,"416-10","Alloy 617",314626,"Plate"
107.31,-0.00717,"Qualified",,389.07,"CapPass","Cycle 10",10,8487,"416-10","Alloy 617",314626,"Plate"
111.99,-0.00712,"Qualified",,389.13,"CapPass","Cycle 10",10,8488,"416-10","Alloy 617",314626,"Plate"
116.76,-0.00707,"Qualified",,389.19,"CapPass","Cycle 10",10,8489,"416-10","Alloy 617",314626,"Plate"
121.63,-0.00702,"Qualified",,389.25,"CapPass","Cycle 10",10,8490,"416-10","Alloy 617",314626,"Plate"
126.32,-0.00697,"Qualified",,389.30,"CapPass","Cycle 10",10,8491,"416-10","Alloy 617",314626,"Plate"
131.16,-0.00692,"Qualified",,389.36,"CapPass","Cycle 10",10,8492,"416-10","Alloy 617",314626,"Plate"
137.38,-0.00687,"Qualified",,389.41,"CapPass","Cycle 10",10,8493,"416-10","Alloy 617",314626,"Plate"
143.39,-0.00682,"Qualified",,389.45,"CapPass","Cycle 10",10,8494,"416-10","Alloy 617",314626,"Plate"
149.04,-0.00677,"Qualified",,389.49,"CapPass","Cycle 10",10,8495,"416-10","Alloy 617",314626,"Plate"
154.35,-0.00672,"Qualified",,389.53,"CapPass","Cycle 10",10,8496,"416-10","Alloy 617",314626,"Plate"
159.23,-0.00667,"Qualified",,389.57,"CapPass","Cycle 10",10,8497,"416-10","Alloy 617",314626,"Plate"
163.90,-0.00662,"Qualified",,389.60,"CapPass","Cycle 10",10,8498,"416-10","Alloy 617",314626,"Plate"
168.66,-0.00657,"Qualified",,389.64,"CapPass","Cycle 10",10,8499,"416-10","Alloy 617",314626,"Plate"
172.94,-0.00652,"Qualified",,389.68,"CapPass","Cycle 10",10,8500,"416-10","Alloy 617",314626,"Plate"
177.04,-0.00647,"Qualified",,389.72,"CapPass","Cycle 10",10,8501,"416-10","Alloy 617",314626,"Plate"
180.76,-0.00642,"Qualified",,389.76,"CapPass","Cycle 10",10,8502,"416-10","Alloy 617",314626,"Plate"
181.03,-0.00641,"Qualified",,389.76,"CapPass","Cycle 10",10,8503,"416-10","Alloy 617",314626,"Plate"
184.17,-0.00637,"Qualified",,389.80,"CapPass","Cycle 10",10,8504,"416-10","Alloy 617",314626,"Plate"
187.56,-0.00632,"Qualified",,389.84,"CapPass","Cycle 10",10,8505,"416-10","Alloy 617",314626,"Plate"
190.71,-0.00627,"Qualified",,389.89,"CapPass","Cycle 10",10,8506,"416-10","Alloy 617",314626,"Plate"
193.80,-0.00621,"Qualified",,389.93,"CapPass","Cycle 10",10,8507,"416-10","Alloy 617",314626,"Plate"
197.20,-0.00616,"Qualified",,389.99,"CapPass","Cycle 10",10,8508,"416-10","Alloy 617",314626,"Plate"
200.10,-0.00611,"Qualified",,390.03,"CapPass","Cycle 10",10,8509,"416-10","Alloy 617",314626,"Plate"
203.01,-0.00606,"Qualified",,390.08,"CapPass","Cycle 10",10,8510,"416-10","Alloy 617",314626,"Plate"
205.72,-0.00601,"Qualified",,390.13,"CapPass","Cycle 10",10,8511,"416-10","Alloy 617",314626,"Plate"
208.38,-0.00596,"Qualified",,390.17,"CapPass","Cycle 10",10,8512,"416-10","Alloy 617",314626,"Plate"
210.93,-0.00591,"Qualified",,390.22,"CapPass","Cycle 10",10,8513,"416-10","Alloy 617",314626,"Plate"
213.49,-0.00586,"Qualified",,390.28,"CapPass","Cycle 10",10,8514,"416-10","Alloy 617",314626,"Plate"
215.89,-0.00581,"Qualified",,390.32,"CapPass","Cycle 10",10,8515,"416-10","Alloy 617",314626,"Plate"
218.31,-0.00576,"Qualified",,390.37,"CapPass","Cycle 10",10,8516,"416-10","Alloy 617",314626,"Plate"
220.57,-0.00571,"Qualified",,390.42,"CapPass","Cycle 10",10,8517,"416-10","Alloy 617",314626,"Plate"
222.78,-0.00566,"Qualified",,390.47,"CapPass","Cycle 10",10,8518,"416-10","Alloy 617",314626,"Plate"
225.08,-0.00561,"Qualified",,390.52,"CapPass","Cycle 10",10,8519,"416-10","Alloy 617",314626,"Plate"
227.61,-0.00556,"Qualified",,390.58,"CapPass","Cycle 10",10,8520,"416-10","Alloy 617",314626,"Plate"
230.07,-0.00551,"Qualified",,390.63,"CapPass","Cycle 10",10,8521,"416-10","Alloy 617",314626,"Plate"
232.45,-0.00546,"Qualified",,390.68,"CapPass","Cycle 10",10,8522,"416-10","Alloy 617",314626,"Plate"
234.62,-0.00541,"Qualified",,390.73,"CapPass","Cycle 10",10,8523,"416-10","Alloy 617",314626,"Plate"
236.15,-0.00537,"Qualified",,390.76,"CapPass","Cycle 10",10,8524,"416-10","Alloy 617",314626,"Plate"
236.70,-0.00535,"Qualified",,390.78,"CapPass","Cycle 10",10,8525,"416-10","Alloy 617",314626,"Plate"
238.61,-0.00530,"Qualified",,390.82,"CapPass","Cycle 10",10,8526,"416-10","Alloy 617",314626,"Plate"
240.05,-0.00525,"Qualified",,390.86,"CapPass","Cycle 10",10,8527,"416-10","Alloy 617",314626,"Plate"
241.29,-0.00520,"Qualified",,390.91,"CapPass","Cycle 10",10,8528,"416-10","Alloy 617",314626,"Plate"
242.71,-0.00515,"Qualified",,390.97,"CapPass","Cycle 10",10,8529,"416-10","Alloy 617",314626,"Plate"
244.22,-0.00510,"Qualified",,391.02,"CapPass","Cycle 10",10,8530,"416-10","Alloy 617",314626,"Plate"
245.86,-0.00505,"Qualified",,391.07,"CapPass","Cycle 10",10,8531,"416-10","Alloy 617",314626,"Plate"
247.48,-0.00500,"Qualified",,391.12,"CapPass","Cycle 10",10,8532,"416-10","Alloy 617",314626,"Plate"
249.07,-0.00495,"Qualified",,391.17,"CapPass","Cycle 10",10,8533,"416-10","Alloy 617",314626,"Plate"
250.27,-0.00490,"Qualified",,391.21,"CapPass","Cycle 10",10,8534,"416-10","Alloy 617",314626,"Plate"
251.29,-0.00485,"Qualified",,391.26,"CapPass","Cycle 10",10,8535,"416-10","Alloy 617",314626,"Plate"
252.00,-0.00480,"Qualified",,391.30,"CapPass","Cycle 10",10,8536,"416-10","Alloy 617",314626,"Plate"
252.63,-0.00475,"Qualified",,391.35,"CapPass","Cycle 10",10,8537,"416-10","Alloy 617",314626,"Plate"
253.21,-0.00470,"Qualified",,391.40,"CapPass","Cycle 10",10,8538,"416-10","Alloy 617",314626,"Plate"
253.74,-0.00465,"Qualified",,391.45,"CapPass","Cycle 10",10,8539,"416-10","Alloy 617",314626,"Plate"
254.33,-0.00460,"Qualified",,391.50,"CapPass","Cycle 10",10,8540,"416-10","Alloy 617",314626,"Plate"
254.93,-0.00455,"Qualified",,391.55,"CapPass","Cycle 10",10,8541,"416-10","Alloy 617",314626,"Plate"
255.67,-0.00450,"Qualified",,391.60,"CapPass","Cycle 10",10,8542,"416-10","Alloy 617",314626,"Plate"
256.39,-0.00445,"Qualified",,391.65,"CapPass","Cycle 10",10,8543,"416-10","Alloy 617",314626,"Plate"
257.14,-0.00440,"Qualified",,391.71,"CapPass","Cycle 10",10,8544,"416-10","Alloy 617",314626,"Plate"
257.95,-0.00435,"Qualified",,391.76,"CapPass","Cycle 10",10,8545,"416-10","Alloy 617",314626,"Plate"
258.07,-0.00434,"Qualified",,391.76,"CapPass","Cycle 10",10,8546,"416-10","Alloy 617",314626,"Plate"
258.88,-0.00429,"Qualified",,391.81,"CapPass","Cycle 10",10,8547,"416-10","Alloy 617",314626,"Plate"
259.71,-0.00424,"Qualified",,391.86,"CapPass","Cycle 10",10,8548,"416-10","Alloy 617",314626,"Plate"
260.60,-0.00419,"Qualified",,391.91,"CapPass","Cycle 10",10,8549,"416-10","Alloy 617",314626,"Plate"
261.42,-0.00414,"Qualified",,391.96,"CapPass","Cycle 10",10,8550,"416-10","Alloy 617",314626,"Plate"
262.22,-0.00409,"Qualified",,392.01,"CapPass","Cycle 10",10,8551,"416-10","Alloy 617",314626,"Plate"
263.00,-0.00404,"Qualified",,392.06,"CapPass","Cycle 10",10,8552,"416-10","Alloy 617",314626,"Plate"
263.61,-0.00399,"Qualified",,392.10,"CapPass","Cycle 10",10,8553,"416-10","Alloy 617",314626,"Plate"
264.17,-0.00394,"Qualified",,392.15,"CapPass","Cycle 10",10,8554,"416-10","Alloy 617",314626,"Plate"
264.67,-0.00389,"Qualified",,392.20,"CapPass","Cycle 10",10,8555,"416-10","Alloy 617",314626,"Plate"
265.05,-0.00384,"Qualified",,392.25,"CapPass","Cycle 10",10,8556,"416-10","Alloy 617",314626,"Plate"
265.43,-0.00379,"Qualified",,392.30,"CapPass","Cycle 10",10,8557,"416-10","Alloy 617",314626,"Plate"
265.67,-0.00374,"Qualified",,392.35,"CapPass","Cycle 10",10,8558,"416-10","Alloy 617",314626,"Plate"
265.87,-0.00369,"Qualified",,392.40,"CapPass","Cycle 10",10,8559,"416-10","Alloy 617",314626,"Plate"
266.14,-0.00364,"Qualified",,392.45,"CapPass","Cycle 10",10,8560,"416-10","Alloy 617",314626,"Plate"
266.42,-0.00359,"Qualified",,392.50,"CapPass","Cycle 10",10,8561,"416-10","Alloy 617",314626,"Plate"
266.71,-0.00354,"Qualified",,392.55,"CapPass","Cycle 10",10,8562,"416-10","Alloy 617",314626,"Plate"
267.00,-0.00349,"Qualified",,392.60,"CapPass","Cycle 10",10,8563,"416-10","Alloy 617",314626,"Plate"
267.37,-0.00344,"Qualified",,392.65,"CapPass","Cycle 10",10,8564,"416-10","Alloy 617",314626,"Plate"
267.73,-0.00339,"Qualified",,392.70,"CapPass","Cycle 10",10,8565,"416-10","Alloy 617",314626,"Plate"
268.05,-0.00334,"Qualified",,392.75,"CapPass","Cycle 10",10,8566,"416-10","Alloy 617",314626,"Plate"
268.16,-0.00332,"Qualified",,392.76,"CapPass","Cycle 10",10,8567,"416-10","Alloy 617",314626,"Plate"
268.39,-0.00329,"Qualified",,392.80,"CapPass","Cycle 10",10,8568,"416-10","Alloy 617",314626,"Plate"
268.74,-0.00324,"Qualified",,392.85,"CapPass","Cycle 10",10,8569,"416-10","Alloy 617",314626,"Plate"
269.10,-0.00318,"Qualified",,392.90,"CapPass","Cycle 10",10,8570,"416-10","Alloy 617",314626,"Plate"
269.49,-0.00313,"Qualified",,392.95,"CapPass","Cycle 10",10,8571,"416-10","Alloy 617",314626,"Plate"
269.89,-0.00308,"Qualified",,393.00,"CapPass","Cycle 10",10,8572,"416-10","Alloy 617",314626,"Plate"
270.10,-0.00303,"Qualified",,393.05,"CapPass","Cycle 10",10,8573,"416-10","Alloy 617",314626,"Plate"
270.42,-0.00298,"Qualified",,393.09,"CapPass","Cycle 10",10,8574,"416-10","Alloy 617",314626,"Plate"
270.61,-0.00293,"Qualified",,393.14,"CapPass","Cycle 10",10,8575,"416-10","Alloy 617",314626,"Plate"
270.78,-0.00288,"Qualified",,393.19,"CapPass","Cycle 10",10,8576,"416-10","Alloy 617",314626,"Plate"
270.94,-0.00283,"Qualified",,393.25,"CapPass","Cycle 10",10,8577,"416-10","Alloy 617",314626,"Plate"
271.15,-0.00278,"Qualified",,393.30,"CapPass","Cycle 10",10,8578,"416-10","Alloy 617",314626,"Plate"
271.54,-0.00273,"Qualified",,393.35,"CapPass","Cycle 10",10,8579,"416-10","Alloy 617",314626,"Plate"
271.88,-0.00268,"Qualified",,393.40,"CapPass","Cycle 10",10,8580,"416-10","Alloy 617",314626,"Plate"
272.20,-0.00263,"Qualified",,393.45,"CapPass","Cycle 10",10,8581,"416-10","Alloy 617",314626,"Plate"
272.45,-0.00258,"Qualified",,393.50,"CapPass","Cycle 10",10,8582,"416-10","Alloy 617",314626,"Plate"
272.78,-0.00253,"Qualified",,393.55,"CapPass","Cycle 10",10,8583,"416-10","Alloy 617",314626,"Plate"
273.13,-0.00248,"Qualified",,393.60,"CapPass","Cycle 10",10,8584,"416-10","Alloy 617",314626,"Plate"
273.45,-0.00243,"Qualified",,393.65,"CapPass","Cycle 10",10,8585,"416-10","Alloy 617",314626,"Plate"
273.63,-0.00238,"Qualified",,393.69,"CapPass","Cycle 10",10,8586,"416-10","Alloy 617",314626,"Plate"
273.68,-0.00233,"Qualified",,393.74,"CapPass","Cycle 10",10,8587,"416-10","Alloy 617",314626,"Plate"
273.71,-0.00230,"Qualified",,393.76,"CapPass","Cycle 10",10,8588,"416-10","Alloy 617",314626,"Plate"
273.66,-0.00228,"Qualified",,393.79,"CapPass","Cycle 10",10,8589,"416-10","Alloy 617",314626,"Plate"
273.83,-0.00222,"Qualified",,393.85,"CapPass","Cycle 10",10,8590,"416-10","Alloy 617",314626,"Plate"
274.00,-0.00217,"Qualified",,393.89,"CapPass","Cycle 10",10,8591,"416-10","Alloy 617",314626,"Plate"
274.10,-0.00212,"Qualified",,393.94,"CapPass","Cycle 10",10,8592,"416-10","Alloy 617",314626,"Plate"
274.16,-0.00207,"Qualified",,393.99,"CapPass","Cycle 10",10,8593,"416-10","Alloy 617",314626,"Plate"
274.22,-0.00202,"Qualified",,394.04,"CapPass","Cycle 10",10,8594,"416-10","Alloy 617",314626,"Plate"
274.28,-0.00197,"Qualified",,394.09,"CapPass","Cycle 10",10,8595,"416-10","Alloy 617",314626,"Plate"
274.30,-0.00192,"Qualified",,394.14,"CapPass","Cycle 10",10,8596,"416-10","Alloy 617",314626,"Plate"
274.44,-0.00187,"Qualified",,394.19,"CapPass","Cycle 10",10,8597,"416-10","Alloy 617",314626,"Plate"
274.50,-0.00182,"Qualified",,394.24,"CapPass","Cycle 10",10,8598,"416-10","Alloy 617",314626,"Plate"
274.43,-0.00177,"Qualified",,394.29,"CapPass","Cycle 10",10,8599,"416-10","Alloy 617",314626,"Plate"
274.49,-0.00172,"Qualified",,394.34,"CapPass","Cycle 10",10,8600,"416-10","Alloy 617",314626,"Plate"
274.50,-0.00167,"Qualified",,394.39,"CapPass","Cycle 10",10,8601,"416-10","Alloy 617",314626,"Plate"
274.62,-0.00162,"Qualified",,394.45,"CapPass","Cycle 10",10,8602,"416-10","Alloy 617",314626,"Plate"
274.94,-0.00157,"Qualified",,394.50,"CapPass","Cycle 10",10,8603,"416-10","Alloy 617",314626,"Plate"
275.34,-0.00152,"Qualified",,394.55,"CapPass","Cycle 10",10,8604,"416-10","Alloy 617",314626,"Plate"
275.86,-0.00147,"Qualified",,394.60,"CapPass","Cycle 10",10,8605,"416-10","Alloy 617",314626,"Plate"
276.22,-0.00141,"Qualified",,394.65,"CapPass","Cycle 10",10,8606,"416-10","Alloy 617",314626,"Plate"
276.61,-0.00136,"Qualified",,394.70,"CapPass","Cycle 10",10,8607,"416-10","Alloy 617",314626,"Plate"
276.94,-0.00131,"Qualified",,394.75,"CapPass","Cycle 10",10,8608,"416-10","Alloy 617",314626,"Plate"
277.06,-0.00130,"Qualified",,394.76,"CapPass","Cycle 10",10,8609,"416-10","Alloy 617",314626,"Plate"
277.30,-0.00126,"Qualified",,394.80,"CapPass","Cycle 10",10,8610,"416-10","Alloy 617",314626,"Plate"
277.51,-0.00121,"Qualified",,394.85,"CapPass","Cycle 10",10,8611,"416-10","Alloy 617",314626,"Plate"
277.65,-0.00116,"Qualified",,394.90,"CapPass","Cycle 10",10,8612,"416-10","Alloy 617",314626,"Plate"
277.88,-0.00111,"Qualified",,394.95,"CapPass","Cycle 10",10,8613,"416-10","Alloy 617",314626,"Plate"
278.06,-0.00106,"Qualified",,395.00,"CapPass","Cycle 10",10,8614,"416-10","Alloy 617",314626,"Plate"
278.19,-0.00101,"Qualified",,395.04,"CapPass","Cycle 10",10,8615,"416-10","Alloy 617",314626,"Plate"
278.19,-0.00096,"Qualified",,395.09,"CapPass","Cycle 10",10,8616,"416-10","Alloy 617",314626,"Plate"
278.13,-0.00091,"Qualified",,395.14,"CapPass","Cycle 10",10,8617,"416-10","Alloy 617",314626,"Plate"
277.94,-0.00086,"Qualified",,395.19,"CapPass","Cycle 10",10,8618,"416-10","Alloy 617",314626,"Plate"
