Repository: js-molina/fatigue-A617

File: data/850C/Strain rate 0.001/2.0% strain/HTM_A19_Cycles_41611.csv (part 9 of 23)
"Stress Mpa","Strain","Qual State","Qual Exceptions","Elapsed Time Sec","Data State","Cycle Label","Cycle","Count","Sample","Alloy","Heat","Material_Form"
-287.63,-0.00523,"Qualified",,381.26,"CapPass","Cycle 10",10,8219,"416-11","Alloy 617",314626,"Plate"
-287.92,-0.00528,"Qualified",,381.31,"CapPass","Cycle 10",10,8220,"416-11","Alloy 617",314626,"Plate"
-288.10,-0.00533,"Qualified",,381.36,"CapPass","Cycle 10",10,8221,"416-11","Alloy 617",314626,"Plate"
-288.22,-0.00538,"Qualified",,381.41,"CapPass","Cycle 10",10,8222,"416-11","Alloy 617",314626,"Plate"
-288.36,-0.00543,"Qualified",,381.46,"CapPass","Cycle 10",10,8223,"416-11","Alloy 617",314626,"Plate"
-288.52,-0.00548,"Qualified",,381.51,"CapPass","Cycle 10",10,8224,"416-11","Alloy 617",314626,"Plate"
-288.70,-0.00553,"Qualified",,381.56,"CapPass","Cycle 10",10,8225,"416-11","Alloy 617",314626,"Plate"
-288.92,-0.00558,"Qualified",,381.61,"CapPass","Cycle 10",10,8226,"416-11","Alloy 617",314626,"Plate"
-289.14,-0.00563,"Qualified",,381.66,"CapPass","Cycle 10",10,8227,"416-11","Alloy 617",314626,"Plate"
-289.39,-0.00568,"Qualified",,381.71,"CapPass","Cycle 10",10,8228,"416-11","Alloy 617",314626,"Plate"
-289.64,-0.00573,"Qualified",,381.76,"CapPass","Cycle 10",10,8229,"416-11","Alloy 617",314626,"Plate"
-289.79,-0.00577,"Qualified",,381.79,"CapPass","Cycle 10",10,8230,"416-11","Alloy 617",314626,"Plate"
-289.85,-0.00578,"Qualified",,381.81,"CapPass","Cycle 10",10,8231,"416-11","Alloy 617",314626,"Plate"
-290.04,-0.00583,"Qualified",,381.86,"CapPass","Cycle 10",10,8232,"416-11","Alloy 617",314626,"Plate"
-290.25,-0.00588,"Qualified",,381.91,"CapPass","Cycle 10",10,8233,"416-11","Alloy 617",314626,"Plate"
-290.41,-0.00593,"Qualified",,381.96,"CapPass","Cycle 10",10,8234,"416-11","Alloy 617",314626,"Plate"
-290.54,-0.00598,"Qualified",,382.01,"CapPass","Cycle 10",10,8235,"416-11","Alloy 617",314626,"Plate"
-290.67,-0.00603,"Qualified",,382.05,"CapPass","Cycle 10",10,8236,"416-11","Alloy 617",314626,"Plate"
-290.76,-0.00609,"Qualified",,382.10,"CapPass","Cycle 10",10,8237,"416-11","Alloy 617",314626,"Plate"
-290.85,-0.00614,"Qualified",,382.15,"CapPass","Cycle 10",10,8238,"416-11","Alloy 617",314626,"Plate"
-290.90,-0.00619,"Qualified",,382.20,"CapPass","Cycle 10",10,8239,"416-11","Alloy 617",314626,"Plate"
-290.94,-0.00624,"Qualified",,382.25,"CapPass","Cycle 10",10,8240,"416-11","Alloy 617",314626,"Plate"
-290.94,-0.00629,"Qualified",,382.30,"CapPass","Cycle 10",10,8241,"416-11","Alloy 617",314626,"Plate"
-290.97,-0.00634,"Qualified",,382.35,"CapPass","Cycle 10",10,8242,"416-11","Alloy 617",314626,"Plate"
-290.95,-0.00639,"Qualified",,382.40,"CapPass","Cycle 10",10,8243,"416-11","Alloy 617",314626,"Plate"
-290.94,-0.00644,"Qualified",,382.45,"CapPass","Cycle 10",10,8244,"416-11","Alloy 617",314626,"Plate"
-290.90,-0.00649,"Qualified",,382.50,"CapPass","Cycle 10",10,8245,"416-11","Alloy 617",314626,"Plate"
-290.88,-0.00654,"Qualified",,382.55,"CapPass","Cycle 10",10,8246,"416-11","Alloy 617",314626,"Plate"
-290.84,-0.00659,"Qualified",,382.60,"CapPass","Cycle 10",10,8247,"416-11","Alloy 617",314626,"Plate"
-290.75,-0.00664,"Qualified",,382.65,"CapPass","Cycle 10",10,8248,"416-11","Alloy 617",314626,"Plate"
-290.59,-0.00669,"Qualified",,382.70,"CapPass","Cycle 10",10,8249,"416-11","Alloy 617",314626,"Plate"
-290.46,-0.00674,"Qualified",,382.75,"CapPass","Cycle 10",10,8250,"416-11","Alloy 617",314626,"Plate"
-290.36,-0.00678,"Qualified",,382.79,"CapPass","Cycle 10",10,8251,"416-11","Alloy 617",314626,"Plate"
-290.34,-0.00679,"Qualified",,382.80,"CapPass","Cycle 10",10,8252,"416-11","Alloy 617",314626,"Plate"
-290.27,-0.00684,"Qualified",,382.85,"CapPass","Cycle 10",10,8253,"416-11","Alloy 617",314626,"Plate"
-290.16,-0.00689,"Qualified",,382.91,"CapPass","Cycle 10",10,8254,"416-11","Alloy 617",314626,"Plate"
-290.09,-0.00694,"Qualified",,382.96,"CapPass","Cycle 10",10,8255,"416-11","Alloy 617",314626,"Plate"
-290.11,-0.00699,"Qualified",,383.01,"CapPass","Cycle 10",10,8256,"416-11","Alloy 617",314626,"Plate"
-290.12,-0.00704,"Qualified",,383.07,"CapPass","Cycle 10",10,8257,"416-11","Alloy 617",314626,"Plate"
-290.28,-0.00710,"Qualified",,383.12,"CapPass","Cycle 10",10,8258,"416-11","Alloy 617",314626,"Plate"
-290.49,-0.00715,"Qualified",,383.17,"CapPass","Cycle 10",10,8259,"416-11","Alloy 617",314626,"Plate"
-290.87,-0.00720,"Qualified",,383.22,"CapPass","Cycle 10",10,8260,"416-11","Alloy 617",314626,"Plate"
-291.39,-0.00725,"Qualified",,383.27,"CapPass","Cycle 10",10,8261,"416-11","Alloy 617",314626,"Plate"
-291.92,-0.00730,"Qualified",,383.33,"CapPass","Cycle 10",10,8262,"416-11","Alloy 617",314626,"Plate"
-292.41,-0.00735,"Qualified",,383.38,"CapPass","Cycle 10",10,8263,"416-11","Alloy 617",314626,"Plate"
-292.90,-0.00740,"Qualified",,383.43,"CapPass","Cycle 10",10,8264,"416-11","Alloy 617",314626,"Plate"
-293.35,-0.00745,"Qualified",,383.48,"CapPass","Cycle 10",10,8265,"416-11","Alloy 617",314626,"Plate"
-293.95,-0.00750,"Qualified",,383.53,"CapPass","Cycle 10",10,8266,"416-11","Alloy 617",314626,"Plate"
-294.39,-0.00755,"Qualified",,383.58,"CapPass","Cycle 10",10,8267,"416-11","Alloy 617",314626,"Plate"
-294.84,-0.00760,"Qualified",,383.63,"CapPass","Cycle 10",10,8268,"416-11","Alloy 617",314626,"Plate"
-295.24,-0.00765,"Qualified",,383.67,"CapPass","Cycle 10",10,8269,"416-11","Alloy 617",314626,"Plate"
-295.60,-0.00770,"Qualified",,383.72,"CapPass","Cycle 10",10,8270,"416-11","Alloy 617",314626,"Plate"
-295.82,-0.00775,"Qualified",,383.77,"CapPass","Cycle 10",10,8271,"416-11","Alloy 617",314626,"Plate"
-295.91,-0.00778,"Qualified",,383.79,"CapPass","Cycle 10",10,8272,"416-11","Alloy 617",314626,"Plate"
-295.97,-0.00780,"Qualified",,383.82,"CapPass","Cycle 10",10,8273,"416-11","Alloy 617",314626,"Plate"
-296.08,-0.00785,"Qualified",,383.86,"CapPass","Cycle 10",10,8274,"416-11","Alloy 617",314626,"Plate"
-296.07,-0.00790,"Qualified",,383.91,"CapPass","Cycle 10",10,8275,"416-11","Alloy 617",314626,"Plate"
-296.01,-0.00795,"Qualified",,383.96,"CapPass","Cycle 10",10,8276,"416-11","Alloy 617",314626,"Plate"
-295.84,-0.00800,"Qualified",,384.00,"CapPass","Cycle 10",10,8277,"416-11","Alloy 617",314626,"Plate"
-295.17,-0.00806,"Qualified",,384.05,"CapPass","Cycle 10",10,8278,"416-11","Alloy 617",314626,"Plate"
-294.52,-0.00811,"Qualified",,384.11,"CapPass","Cycle 10",10,8279,"416-11","Alloy 617",314626,"Plate"
-294.04,-0.00816,"Qualified",,384.16,"CapPass","Cycle 10",10,8280,"416-11","Alloy 617",314626,"Plate"
-293.54,-0.00821,"Qualified",,384.21,"CapPass","Cycle 10",10,8281,"416-11","Alloy 617",314626,"Plate"
-293.33,-0.00826,"Qualified",,384.27,"CapPass","Cycle 10",10,8282,"416-11","Alloy 617",314626,"Plate"
-293.38,-0.00831,"Qualified",,384.32,"CapPass","Cycle 10",10,8283,"416-11","Alloy 617",314626,"Plate"
-293.50,-0.00836,"Qualified",,384.37,"CapPass","Cycle 10",10,8284,"416-11","Alloy 617",314626,"Plate"
-293.58,-0.00841,"Qualified",,384.41,"CapPass","Cycle 10",10,8285,"416-11","Alloy 617",314626,"Plate"
-293.50,-0.00846,"Qualified",,384.46,"CapPass","Cycle 10",10,8286,"416-11","Alloy 617",314626,"Plate"
-293.40,-0.00851,"Qualified",,384.51,"CapPass","Cycle 10",10,8287,"416-11","Alloy 617",314626,"Plate"
-293.36,-0.00856,"Qualified",,384.56,"CapPass","Cycle 10",10,8288,"416-11","Alloy 617",314626,"Plate"
-293.25,-0.00861,"Qualified",,384.61,"CapPass","Cycle 10",10,8289,"416-11","Alloy 617",314626,"Plate"
-293.16,-0.00866,"Qualified",,384.66,"CapPass","Cycle 10",10,8290,"416-11","Alloy 617",314626,"Plate"
-292.95,-0.00871,"Qualified",,384.72,"CapPass","Cycle 10",10,8291,"416-11","Alloy 617",314626,"Plate"
-292.90,-0.00876,"Qualified",,384.77,"CapPass","Cycle 10",10,8292,"416-11","Alloy 617",314626,"Plate"
-292.87,-0.00879,"Qualified",,384.79,"CapPass","Cycle 10",10,8293,"416-11","Alloy 617",314626,"Plate"
-292.87,-0.00881,"Qualified",,384.82,"CapPass","Cycle 10",10,8294,"416-11","Alloy 617",314626,"Plate"
-292.89,-0.00886,"Qualified",,384.88,"CapPass","Cycle 10",10,8295,"416-11","Alloy 617",314626,"Plate"
-292.99,-0.00891,"Qualified",,384.93,"CapPass","Cycle 10",10,8296,"416-11","Alloy 617",314626,"Plate"
-293.27,-0.00896,"Qualified",,384.98,"CapPass","Cycle 10",10,8297,"416-11","Alloy 617",314626,"Plate"
-293.83,-0.00901,"Qualified",,385.03,"CapPass","Cycle 10",10,8298,"416-11","Alloy 617",314626,"Plate"
-294.23,-0.00907,"Qualified",,385.08,"CapPass","Cycle 10",10,8299,"416-11","Alloy 617",314626,"Plate"
-294.55,-0.00912,"Qualified",,385.12,"CapPass","Cycle 10",10,8300,"416-11","Alloy 617",314626,"Plate"
-294.83,-0.00917,"Qualified",,385.17,"CapPass","Cycle 10",10,8301,"416-11","Alloy 617",314626,"Plate"
-294.97,-0.00922,"Qualified",,385.22,"CapPass","Cycle 10",10,8302,"416-11","Alloy 617",314626,"Plate"
-295.07,-0.00927,"Qualified",,385.28,"CapPass","Cycle 10",10,8303,"416-11","Alloy 617",314626,"Plate"
-295.22,-0.00932,"Qualified",,385.33,"CapPass","Cycle 10",10,8304,"416-11","Alloy 617",314626,"Plate"
-295.40,-0.00937,"Qualified",,385.38,"CapPass","Cycle 10",10,8305,"416-11","Alloy 617",314626,"Plate"
-295.58,-0.00942,"Qualified",,385.43,"CapPass","Cycle 10",10,8306,"416-11","Alloy 617",314626,"Plate"
-295.84,-0.00947,"Qualified",,385.48,"CapPass","Cycle 10",10,8307,"416-11","Alloy 617",314626,"Plate"
-296.11,-0.00952,"Qualified",,385.54,"CapPass","Cycle 10",10,8308,"416-11","Alloy 617",314626,"Plate"
-296.39,-0.00957,"Qualified",,385.59,"CapPass","Cycle 10",10,8309,"416-11","Alloy 617",314626,"Plate"
-296.68,-0.00962,"Qualified",,385.64,"CapPass","Cycle 10",10,8310,"416-11","Alloy 617",314626,"Plate"
-296.96,-0.00967,"Qualified",,385.68,"CapPass","Cycle 10",10,8311,"416-11","Alloy 617",314626,"Plate"
-297.21,-0.00972,"Qualified",,385.73,"CapPass","Cycle 10",10,8312,"416-11","Alloy 617",314626,"Plate"
-297.46,-0.00977,"Qualified",,385.78,"CapPass","Cycle 10",10,8313,"416-11","Alloy 617",314626,"Plate"
-297.48,-0.00979,"Qualified",,385.79,"CapPass","Cycle 10",10,8314,"416-11","Alloy 617",314626,"Plate"
-297.61,-0.00982,"Qualified",,385.82,"CapPass","Cycle 10",10,8315,"416-11","Alloy 617",314626,"Plate"
-297.77,-0.00987,"Qualified",,385.87,"CapPass","Cycle 10",10,8316,"416-11","Alloy 617",314626,"Plate"
-297.84,-0.00992,"Qualified",,385.92,"CapPass","Cycle 10",10,8317,"416-11","Alloy 617",314626,"Plate"
-297.59,-0.00997,"Qualified",,385.97,"CapPass","Cycle 10",10,8318,"416-11","Alloy 617",314626,"Plate"
-289.41,-0.01002,"Qualified",,386.05,"CapPass","Cycle 10",10,8319,"416-11","Alloy 617",314626,"Plate"
-266.51,-0.00997,"Qualified",,386.15,"CapPass","Cycle 10",10,8320,"416-11","Alloy 617",314626,"Plate"
-254.66,-0.00992,"Qualified",,386.19,"CapPass","Cycle 10",10,8321,"416-11","Alloy 617",314626,"Plate"
-243.77,-0.00987,"Qualified",,386.24,"CapPass","Cycle 10",10,8322,"416-11","Alloy 617",314626,"Plate"
-233.47,-0.00982,"Qualified",,386.28,"CapPass","Cycle 10",10,8323,"416-11","Alloy 617",314626,"Plate"
-223.48,-0.00977,"Qualified",,386.33,"CapPass","Cycle 10",10,8324,"416-11","Alloy 617",314626,"Plate"
-214.13,-0.00972,"Qualified",,386.38,"CapPass","Cycle 10",10,8325,"416-11","Alloy 617",314626,"Plate"
-205.57,-0.00967,"Qualified",,386.42,"CapPass","Cycle 10",10,8326,"416-11","Alloy 617",314626,"Plate"
-197.03,-0.00962,"Qualified",,386.47,"CapPass","Cycle 10",10,8327,"416-11","Alloy 617",314626,"Plate"
-188.77,-0.00957,"Qualified",,386.52,"CapPass","Cycle 10",10,8328,"416-11","Alloy 617",314626,"Plate"
-181.32,-0.00952,"Qualified",,386.57,"CapPass","Cycle 10",10,8329,"416-11","Alloy 617",314626,"Plate"
-173.27,-0.00947,"Qualified",,386.62,"CapPass","Cycle 10",10,8330,"416-11","Alloy 617",314626,"Plate"
-165.50,-0.00942,"Qualified",,386.68,"CapPass","Cycle 10",10,8331,"416-11","Alloy 617",314626,"Plate"
-157.74,-0.00937,"Qualified",,386.73,"CapPass","Cycle 10",10,8332,"416-11","Alloy 617",314626,"Plate"
-149.49,-0.00932,"Qualified",,386.79,"CapPass","Cycle 10",10,8333,"416-11","Alloy 617",314626,"Plate"
-149.31,-0.00932,"Qualified",,386.79,"CapPass","Cycle 10",10,8334,"416-11","Alloy 617",314626,"Plate"
-141.23,-0.00927,"Qualified",,386.85,"CapPass","Cycle 10",10,8335,"416-11","Alloy 617",314626,"Plate"
-133.69,-0.00922,"Qualified",,386.90,"CapPass","Cycle 10",10,8336,"416-11","Alloy 617",314626,"Plate"
-126.09,-0.00917,"Qualified",,386.96,"CapPass","Cycle 10",10,8337,"416-11","Alloy 617",314626,"Plate"
-118.51,-0.00912,"Qualified",,387.01,"CapPass","Cycle 10",10,8338,"416-11","Alloy 617",314626,"Plate"
-111.19,-0.00907,"Qualified",,387.06,"CapPass","Cycle 10",10,8339,"416-11","Alloy 617",314626,"Plate"
-103.52,-0.00902,"Qualified",,387.12,"CapPass","Cycle 10",10,8340,"416-11","Alloy 617",314626,"Plate"
-96.47,-0.00897,"Qualified",,387.17,"CapPass","Cycle 10",10,8341,"416-11","Alloy 617",314626,"Plate"
-89.46,-0.00891,"Qualified",,387.22,"CapPass","Cycle 10",10,8342,"416-11","Alloy 617",314626,"Plate"
-82.66,-0.00886,"Qualified",,387.27,"CapPass","Cycle 10",10,8343,"416-11","Alloy 617",314626,"Plate"
-76.35,-0.00881,"Qualified",,387.32,"CapPass","Cycle 10",10,8344,"416-11","Alloy 617",314626,"Plate"
-69.41,-0.00876,"Qualified",,387.38,"CapPass","Cycle 10",10,8345,"416-11","Alloy 617",314626,"Plate"
-62.61,-0.00871,"Qualified",,387.44,"CapPass","Cycle 10",10,8346,"416-11","Alloy 617",314626,"Plate"
-55.92,-0.00866,"Qualified",,387.49,"CapPass","Cycle 10",10,8347,"416-11","Alloy 617",314626,"Plate"
-49.20,-0.00861,"Qualified",,387.54,"CapPass","Cycle 10",10,8348,"416-11","Alloy 617",314626,"Plate"
-42.90,-0.00856,"Qualified",,387.60,"CapPass","Cycle 10",10,8349,"416-11","Alloy 617",314626,"Plate"
-36.39,-0.00851,"Qualified",,387.65,"CapPass","Cycle 10",10,8350,"416-11","Alloy 617",314626,"Plate"
-29.66,-0.00846,"Qualified",,387.71,"CapPass","Cycle 10",10,8351,"416-11","Alloy 617",314626,"Plate"
-23.00,-0.00841,"Qualified",,387.76,"CapPass","Cycle 10",10,8352,"416-11","Alloy 617",314626,"Plate"
-18.99,-0.00838,"Qualified",,387.79,"CapPass","Cycle 10",10,8353,"416-11","Alloy 617",314626,"Plate"
-16.37,-0.00836,"Qualified",,387.81,"CapPass","Cycle 10",10,8354,"416-11","Alloy 617",314626,"Plate"
-10.44,-0.00831,"Qualified",,387.86,"CapPass","Cycle 10",10,8355,"416-11","Alloy 617",314626,"Plate"
-4.79,-0.00826,"Qualified",,387.91,"CapPass","Cycle 10",10,8356,"416-11","Alloy 617",314626,"Plate"
0.75,-0.00821,"Qualified",,387.96,"CapPass","Cycle 10",10,8357,"416-11","Alloy 617",314626,"Plate"
6.22,-0.00816,"Qualified",,388.01,"CapPass","Cycle 10",10,8358,"416-11","Alloy 617",314626,"Plate"
12.60,-0.00811,"Qualified",,388.08,"CapPass","Cycle 10",10,8359,"416-11","Alloy 617",314626,"Plate"
18.47,-0.00806,"Qualified",,388.13,"CapPass","Cycle 10",10,8360,"416-11","Alloy 617",314626,"Plate"
24.12,-0.00801,"Qualified",,388.18,"CapPass","Cycle 10",10,8361,"416-11","Alloy 617",314626,"Plate"
29.40,-0.00796,"Qualified",,388.23,"CapPass","Cycle 10",10,8362,"416-11","Alloy 617",314626,"Plate"
33.87,-0.00791,"Qualified",,388.28,"CapPass","Cycle 10",10,8363,"416-11","Alloy 617",314626,"Plate"
38.68,-0.00786,"Qualified",,388.44,"CapPass","Cycle 10",10,8364,"416-11","Alloy 617",314626,"Plate"
46.94,-0.00781,"Qualified",,388.47,"CapPass","Cycle 10",10,8365,"416-11","Alloy 617",314626,"Plate"
53.21,-0.00776,"Qualified",,388.50,"CapPass","Cycle 10",10,8366,"416-11","Alloy 617",314626,"Plate"
58.48,-0.00771,"Qualified",,388.53,"CapPass","Cycle 10",10,8367,"416-11","Alloy 617",314626,"Plate"
63.67,-0.00765,"Qualified",,388.57,"CapPass","Cycle 10",10,8368,"416-11","Alloy 617",314626,"Plate"
68.67,-0.00760,"Qualified",,388.62,"CapPass","Cycle 10",10,8369,"416-11","Alloy 617",314626,"Plate"
73.61,-0.00755,"Qualified",,388.67,"CapPass","Cycle 10",10,8370,"416-11","Alloy 617",314626,"Plate"
78.63,-0.00750,"Qualified",,388.73,"CapPass","Cycle 10",10,8371,"416-11","Alloy 617",314626,"Plate"
83.41,-0.00745,"Qualified",,388.79,"CapPass","Cycle 10",10,8372,"416-11","Alloy 617",314626,"Plate"
83.57,-0.00745,"Qualified",,388.79,"CapPass","Cycle 10",10,8373,"416-11","Alloy 617",314626,"Plate"
87.91,-0.00740,"Qualified",,388.85,"CapPass","Cycle 10",10,8374,"416-11","Alloy 617",314626,"Plate"
92.35,-0.00735,"Qualified",,388.90,"CapPass","Cycle 10",10,8375,"416-11","Alloy 617",314626,"Plate"
96.82,-0.00730,"Qualified",,388.96,"CapPass","Cycle 10",10,8376,"416-11","Alloy 617",314626,"Plate"
101.23,-0.00725,"Qualified",,389.02,"CapPass","Cycle 10",10,8377,"416-11","Alloy 617",314626,"Plate"
105.98,-0.00720,"Qualified",,389.08,"CapPass","Cycle 10",10,8378,"416-11","Alloy 617",314626,"Plate"
110.59,-0.00715,"Qualified",,389.13,"CapPass","Cycle 10",10,8379,"416-11","Alloy 617",314626,"Plate"
115.33,-0.00710,"Qualified",,389.19,"CapPass","Cycle 10",10,8380,"416-11","Alloy 617",314626,"Plate"
120.29,-0.00705,"Qualified",,389.25,"CapPass","Cycle 10",10,8381,"416-11","Alloy 617",314626,"Plate"
125.43,-0.00700,"Qualified",,389.31,"CapPass","Cycle 10",10,8382,"416-11","Alloy 617",314626,"Plate"
130.68,-0.00695,"Qualified",,389.36,"CapPass","Cycle 10",10,8383,"416-11","Alloy 617",314626,"Plate"
136.29,-0.00690,"Qualified",,389.41,"CapPass","Cycle 10",10,8384,"416-11","Alloy 617",314626,"Plate"
141.99,-0.00685,"Qualified",,389.46,"CapPass","Cycle 10",10,8385,"416-11","Alloy 617",314626,"Plate"
147.68,-0.00680,"Qualified",,389.50,"CapPass","Cycle 10",10,8386,"416-11","Alloy 617",314626,"Plate"
152.91,-0.00675,"Qualified",,389.54,"CapPass","Cycle 10",10,8387,"416-11","Alloy 617",314626,"Plate"
158.04,-0.00670,"Qualified",,389.57,"CapPass","Cycle 10",10,8388,"416-11","Alloy 617",314626,"Plate"
162.81,-0.00665,"Qualified",,389.61,"CapPass","Cycle 10",10,8389,"416-11","Alloy 617",314626,"Plate"
167.51,-0.00660,"Qualified",,389.65,"CapPass","Cycle 10",10,8390,"416-11","Alloy 617",314626,"Plate"
171.94,-0.00655,"Qualified",,389.69,"CapPass","Cycle 10",10,8391,"416-11","Alloy 617",314626,"Plate"
176.24,-0.00649,"Qualified",,389.73,"CapPass","Cycle 10",10,8392,"416-11","Alloy 617",314626,"Plate"
180.30,-0.00644,"Qualified",,389.77,"CapPass","Cycle 10",10,8393,"416-11","Alloy 617",314626,"Plate"
182.63,-0.00642,"Qualified",,389.79,"CapPass","Cycle 10",10,8394,"416-11","Alloy 617",314626,"Plate"
184.18,-0.00639,"Qualified",,389.81,"CapPass","Cycle 10",10,8395,"416-11","Alloy 617",314626,"Plate"
187.92,-0.00634,"Qualified",,389.85,"CapPass","Cycle 10",10,8396,"416-11","Alloy 617",314626,"Plate"
191.35,-0.00629,"Qualified",,389.90,"CapPass","Cycle 10",10,8397,"416-11","Alloy 617",314626,"Plate"
194.72,-0.00624,"Qualified",,389.94,"CapPass","Cycle 10",10,8398,"416-11","Alloy 617",314626,"Plate"
197.98,-0.00619,"Qualified",,389.99,"CapPass","Cycle 10",10,8399,"416-11","Alloy 617",314626,"Plate"
200.93,-0.00614,"Qualified",,390.03,"CapPass","Cycle 10",10,8400,"416-11","Alloy 617",314626,"Plate"
204.03,-0.00609,"Qualified",,390.08,"CapPass","Cycle 10",10,8401,"416-11","Alloy 617",314626,"Plate"
206.99,-0.00604,"Qualified",,390.13,"CapPass","Cycle 10",10,8402,"416-11","Alloy 617",314626,"Plate"
209.68,-0.00599,"Qualified",,390.18,"CapPass","Cycle 10",10,8403,"416-11","Alloy 617",314626,"Plate"
212.32,-0.00594,"Qualified",,390.23,"CapPass","Cycle 10",10,8404,"416-11","Alloy 617",314626,"Plate"
214.80,-0.00589,"Qualified",,390.27,"CapPass","Cycle 10",10,8405,"416-11","Alloy 617",314626,"Plate"
217.27,-0.00584,"Qualified",,390.32,"CapPass","Cycle 10",10,8406,"416-11","Alloy 617",314626,"Plate"
219.72,-0.00579,"Qualified",,390.38,"CapPass","Cycle 10",10,8407,"416-11","Alloy 617",314626,"Plate"
222.28,-0.00574,"Qualified",,390.43,"CapPass","Cycle 10",10,8408,"416-11","Alloy 617",314626,"Plate"
224.81,-0.00569,"Qualified",,390.48,"CapPass","Cycle 10",10,8409,"416-11","Alloy 617",314626,"Plate"
227.30,-0.00564,"Qualified",,390.53,"CapPass","Cycle 10",10,8410,"416-11","Alloy 617",314626,"Plate"
229.57,-0.00559,"Qualified",,390.58,"CapPass","Cycle 10",10,8411,"416-11","Alloy 617",314626,"Plate"
231.80,-0.00554,"Qualified",,390.63,"CapPass","Cycle 10",10,8412,"416-11","Alloy 617",314626,"Plate"
233.92,-0.00549,"Qualified",,390.67,"CapPass","Cycle 10",10,8413,"416-11","Alloy 617",314626,"Plate"
235.97,-0.00544,"Qualified",,390.72,"CapPass","Cycle 10",10,8414,"416-11","Alloy 617",314626,"Plate"
238.03,-0.00539,"Qualified",,390.77,"CapPass","Cycle 10",10,8415,"416-11","Alloy 617",314626,"Plate"
238.88,-0.00536,"Qualified",,390.79,"CapPass","Cycle 10",10,8416,"416-11","Alloy 617",314626,"Plate"
239.98,-0.00534,"Qualified",,390.82,"CapPass","Cycle 10",10,8417,"416-11","Alloy 617",314626,"Plate"
241.80,-0.00528,"Qualified",,390.87,"CapPass","Cycle 10",10,8418,"416-11","Alloy 617",314626,"Plate"
243.46,-0.00523,"Qualified",,390.92,"CapPass","Cycle 10",10,8419,"416-11","Alloy 617",314626,"Plate"
244.99,-0.00518,"Qualified",,390.97,"CapPass","Cycle 10",10,8420,"416-11","Alloy 617",314626,"Plate"
246.55,-0.00513,"Qualified",,391.02,"CapPass","Cycle 10",10,8421,"416-11","Alloy 617",314626,"Plate"
248.19,-0.00508,"Qualified",,391.07,"CapPass","Cycle 10",10,8422,"416-11","Alloy 617",314626,"Plate"
249.58,-0.00503,"Qualified",,391.11,"CapPass","Cycle 10",10,8423,"416-11","Alloy 617",314626,"Plate"
250.75,-0.00498,"Qualified",,391.16,"CapPass","Cycle 10",10,8424,"416-11","Alloy 617",314626,"Plate"
251.86,-0.00493,"Qualified",,391.21,"CapPass","Cycle 10",10,8425,"416-11","Alloy 617",314626,"Plate"
252.99,-0.00488,"Qualified",,391.26,"CapPass","Cycle 10",10,8426,"416-11","Alloy 617",314626,"Plate"
254.05,-0.00483,"Qualified",,391.31,"CapPass","Cycle 10",10,8427,"416-11","Alloy 617",314626,"Plate"
255.06,-0.00478,"Qualified",,391.36,"CapPass","Cycle 10",10,8428,"416-11","Alloy 617",314626,"Plate"
256.05,-0.00473,"Qualified",,391.41,"CapPass","Cycle 10",10,8429,"416-11","Alloy 617",314626,"Plate"
256.89,-0.00468,"Qualified",,391.45,"CapPass","Cycle 10",10,8430,"416-11","Alloy 617",314626,"Plate"
257.61,-0.00463,"Qualified",,391.50,"CapPass","Cycle 10",10,8431,"416-11","Alloy 617",314626,"Plate"
258.40,-0.00458,"Qualified",,391.55,"CapPass","Cycle 10",10,8432,"416-11","Alloy 617",314626,"Plate"
259.14,-0.00453,"Qualified",,391.60,"CapPass","Cycle 10",10,8433,"416-11","Alloy 617",314626,"Plate"
259.80,-0.00448,"Qualified",,391.65,"CapPass","Cycle 10",10,8434,"416-11","Alloy 617",314626,"Plate"
260.37,-0.00443,"Qualified",,391.70,"CapPass","Cycle 10",10,8435,"416-11","Alloy 617",314626,"Plate"
261.04,-0.00438,"Qualified",,391.75,"CapPass","Cycle 10",10,8436,"416-11","Alloy 617",314626,"Plate"
261.59,-0.00433,"Qualified",,391.79,"CapPass","Cycle 10",10,8437,"416-11","Alloy 617",314626,"Plate"
261.65,-0.00433,"Qualified",,391.80,"CapPass","Cycle 10",10,8438,"416-11","Alloy 617",314626,"Plate"
262.20,-0.00428,"Qualified",,391.84,"CapPass","Cycle 10",10,8439,"416-11","Alloy 617",314626,"Plate"
262.54,-0.00423,"Qualified",,391.89,"CapPass","Cycle 10",10,8440,"416-11","Alloy 617",314626,"Plate"
262.86,-0.00418,"Qualified",,391.94,"CapPass","Cycle 10",10,8441,"416-11","Alloy 617",314626,"Plate"
263.07,-0.00412,"Qualified",,391.99,"CapPass","Cycle 10",10,8442,"416-11","Alloy 617",314626,"Plate"
263.33,-0.00407,"Qualified",,392.04,"CapPass","Cycle 10",10,8443,"416-11","Alloy 617",314626,"Plate"
263.66,-0.00402,"Qualified",,392.10,"CapPass","Cycle 10",10,8444,"416-11","Alloy 617",314626,"Plate"
264.10,-0.00397,"Qualified",,392.15,"CapPass","Cycle 10",10,8445,"416-11","Alloy 617",314626,"Plate"
264.61,-0.00392,"Qualified",,392.20,"CapPass","Cycle 10",10,8446,"416-11","Alloy 617",314626,"Plate"
265.22,-0.00387,"Qualified",,392.25,"CapPass","Cycle 10",10,8447,"416-11","Alloy 617",314626,"Plate"
265.71,-0.00382,"Qualified",,392.30,"CapPass","Cycle 10",10,8448,"416-11","Alloy 617",314626,"Plate"
266.14,-0.00377,"Qualified",,392.35,"CapPass","Cycle 10",10,8449,"416-11","Alloy 617",314626,"Plate"
266.59,-0.00372,"Qualified",,392.40,"CapPass","Cycle 10",10,8450,"416-11","Alloy 617",314626,"Plate"
266.99,-0.00367,"Qualified",,392.44,"CapPass","Cycle 10",10,8451,"416-11","Alloy 617",314626,"Plate"
267.28,-0.00362,"Qualified",,392.49,"CapPass","Cycle 10",10,8452,"416-11","Alloy 617",314626,"Plate"
267.41,-0.00357,"Qualified",,392.54,"CapPass","Cycle 10",10,8453,"416-11","Alloy 617",314626,"Plate"
267.38,-0.00352,"Qualified",,392.58,"CapPass","Cycle 10",10,8454,"416-11","Alloy 617",314626,"Plate"
267.21,-0.00347,"Qualified",,392.63,"CapPass","Cycle 10",10,8455,"416-11","Alloy 617",314626,"Plate"
267.01,-0.00342,"Qualified",,392.69,"CapPass","Cycle 10",10,8456,"416-11","Alloy 617",314626,"Plate"
267.03,-0.00337,"Qualified",,392.74,"CapPass","Cycle 10",10,8457,"416-11","Alloy 617",314626,"Plate"
267.05,-0.00331,"Qualified",,392.79,"CapPass","Cycle 10",10,8458,"416-11","Alloy 617",314626,"Plate"
267.12,-0.00331,"Qualified",,392.79,"CapPass","Cycle 10",10,8459,"416-11","Alloy 617",314626,"Plate"
267.13,-0.00326,"Qualified",,392.84,"CapPass","Cycle 10",10,8460,"416-11","Alloy 617",314626,"Plate"
267.15,-0.00321,"Qualified",,392.89,"CapPass","Cycle 10",10,8461,"416-11","Alloy 617",314626,"Plate"
267.23,-0.00316,"Qualified",,392.94,"CapPass","Cycle 10",10,8462,"416-11","Alloy 617",314626,"Plate"
267.29,-0.00311,"Qualified",,392.99,"CapPass","Cycle 10",10,8463,"416-11","Alloy 617",314626,"Plate"
267.39,-0.00306,"Qualified",,393.04,"CapPass","Cycle 10",10,8464,"416-11","Alloy 617",314626,"Plate"
267.64,-0.00301,"Qualified",,393.09,"CapPass","Cycle 10",10,8465,"416-11","Alloy 617",314626,"Plate"
267.94,-0.00296,"Qualified",,393.14,"CapPass","Cycle 10",10,8466,"416-11","Alloy 617",314626,"Plate"
268.30,-0.00291,"Qualified",,393.20,"CapPass","Cycle 10",10,8467,"416-11","Alloy 617",314626,"Plate"
268.82,-0.00286,"Qualified",,393.25,"CapPass","Cycle 10",10,8468,"416-11","Alloy 617",314626,"Plate"
269.22,-0.00281,"Qualified",,393.29,"CapPass","Cycle 10",10,8469,"416-11","Alloy 617",314626,"Plate"
269.47,-0.00276,"Qualified",,393.34,"CapPass","Cycle 10",10,8470,"416-11","Alloy 617",314626,"Plate"
269.63,-0.00271,"Qualified",,393.39,"CapPass","Cycle 10",10,8471,"416-11","Alloy 617",314626,"Plate"
269.75,-0.00266,"Qualified",,393.44,"CapPass","Cycle 10",10,8472,"416-11","Alloy 617",314626,"Plate"
269.85,-0.00261,"Qualified",,393.49,"CapPass","Cycle 10",10,8473,"416-11","Alloy 617",314626,"Plate"
269.98,-0.00256,"Qualified",,393.54,"CapPass","Cycle 10",10,8474,"416-11","Alloy 617",314626,"Plate"
270.13,-0.00251,"Qualified",,393.59,"CapPass","Cycle 10",10,8475,"416-11","Alloy 617",314626,"Plate"
270.28,-0.00246,"Qualified",,393.64,"CapPass","Cycle 10",10,8476,"416-11","Alloy 617",314626,"Plate"
270.41,-0.00240,"Qualified",,393.69,"CapPass","Cycle 10",10,8477,"416-11","Alloy 617",314626,"Plate"
270.48,-0.00235,"Qualified",,393.74,"CapPass","Cycle 10",10,8478,"416-11","Alloy 617",314626,"Plate"
270.63,-0.00231,"Qualified",,393.79,"CapPass","Cycle 10",10,8479,"416-11","Alloy 617",314626,"Plate"
270.67,-0.00230,"Qualified",,393.79,"CapPass","Cycle 10",10,8480,"416-11","Alloy 617",314626,"Plate"
271.06,-0.00225,"Qualified",,393.85,"CapPass","Cycle 10",10,8481,"416-11","Alloy 617",314626,"Plate"
271.58,-0.00220,"Qualified",,393.90,"CapPass","Cycle 10",10,8482,"416-11","Alloy 617",314626,"Plate"
272.18,-0.00215,"Qualified",,393.95,"CapPass","Cycle 10",10,8483,"416-11","Alloy 617",314626,"Plate"
272.77,-0.00210,"Qualified",,394.00,"CapPass","Cycle 10",10,8484,"416-11","Alloy 617",314626,"Plate"
273.19,-0.00205,"Qualified",,394.04,"CapPass","Cycle 10",10,8485,"416-11","Alloy 617",314626,"Plate"
273.51,-0.00200,"Qualified",,394.09,"CapPass","Cycle 10",10,8486,"416-11","Alloy 617",314626,"Plate"
273.64,-0.00195,"Qualified",,394.14,"CapPass","Cycle 10",10,8487,"416-11","Alloy 617",314626,"Plate"
273.78,-0.00190,"Qualified",,394.19,"CapPass","Cycle 10",10,8488,"416-11","Alloy 617",314626,"Plate"
274.10,-0.00185,"Qualified",,394.24,"CapPass","Cycle 10",10,8489,"416-11","Alloy 617",314626,"Plate"
274.27,-0.00180,"Qualified",,394.29,"CapPass","Cycle 10",10,8490,"416-11","Alloy 617",314626,"Plate"
274.39,-0.00175,"Qualified",,394.34,"CapPass","Cycle 10",10,8491,"416-11","Alloy 617",314626,"Plate"
274.36,-0.00170,"Qualified",,394.39,"CapPass","Cycle 10",10,8492,"416-11","Alloy 617",314626,"Plate"
274.18,-0.00165,"Qualified",,394.44,"CapPass","Cycle 10",10,8493,"416-11","Alloy 617",314626,"Plate"
274.12,-0.00160,"Qualified",,394.49,"CapPass","Cycle 10",10,8494,"416-11","Alloy 617",314626,"Plate"
274.14,-0.00155,"Qualified",,394.54,"CapPass","Cycle 10",10,8495,"416-11","Alloy 617",314626,"Plate"
274.14,-0.00150,"Qualified",,394.59,"CapPass","Cycle 10",10,8496,"416-11","Alloy 617",314626,"Plate"
274.06,-0.00145,"Qualified",,394.63,"CapPass","Cycle 10",10,8497,"416-11","Alloy 617",314626,"Plate"
273.84,-0.00139,"Qualified",,394.68,"CapPass","Cycle 10",10,8498,"416-11","Alloy 617",314626,"Plate"
273.77,-0.00134,"Qualified",,394.74,"CapPass","Cycle 10",10,8499,"416-11","Alloy 617",314626,"Plate"
273.84,-0.00129,"Qualified",,394.79,"CapPass","Cycle 10",10,8500,"416-11","Alloy 617",314626,"Plate"
273.84,-0.00129,"Qualified",,394.79,"CapPass","Cycle 10",10,8501,"416-11","Alloy 617",314626,"Plate"
273.95,-0.00124,"Qualified",,394.84,"CapPass","Cycle 10",10,8502,"416-11","Alloy 617",314626,"Plate"
274.14,-0.00119,"Qualified",,394.89,"CapPass","Cycle 10",10,8503,"416-11","Alloy 617",314626,"Plate"
274.39,-0.00114,"Qualified",,394.94,"CapPass","Cycle 10",10,8504,"416-11","Alloy 617",314626,"Plate"
274.64,-0.00109,"Qualified",,394.99,"CapPass","Cycle 10",10,8505,"416-11","Alloy 617",314626,"Plate"
274.77,-0.00104,"Qualified",,395.04,"CapPass","Cycle 10",10,8506,"416-11","Alloy 617",314626,"Plate"
274.86,-0.00099,"Qualified",,395.09,"CapPass","Cycle 10",10,8507,"416-11","Alloy 617",314626,"Plate"
274.88,-0.00094,"Qualified",,395.14,"CapPass","Cycle 10",10,8508,"416-11","Alloy 617",314626,"Plate"
274.95,-0.00089,"Qualified",,395.19,"CapPass","Cycle 10",10,8509,"416-11","Alloy 617",314626,"Plate"
274.85,-0.00084,"Qualified",,395.23,"CapPass","Cycle 10",10,8510,"416-11","Alloy 617",314626,"Plate"
274.73,-0.00079,"Qualified",,395.28,"CapPass","Cycle 10",10,8511,"416-11","Alloy 617",314626,"Plate"
274.58,-0.00074,"Qualified",,395.33,"CapPass","Cycle 10",10,8512,"416-11","Alloy 617",314626,"Plate"
274.42,-0.00069,"Qualified",,395.38,"CapPass","Cycle 10",10,8513,"416-11","Alloy 617",314626,"Plate"
274.31,-0.00064,"Qualified",,395.43,"CapPass","Cycle 10",10,8514,"416-11","Alloy 617",314626,"Plate"
274.20,-0.00059,"Qualified",,395.48,"CapPass","Cycle 10",10,8515,"416-11","Alloy 617",314626,"Plate"
274.17,-0.00054,"Qualified",,395.53,"CapPass","Cycle 10",10,8516,"416-11","Alloy 617",314626,"Plate"
274.01,-0.00049,"Qualified",,395.58,"CapPass","Cycle 10",10,8517,"416-11","Alloy 617",314626,"Plate"
274.04,-0.00044,"Qualified",,395.64,"CapPass","Cycle 10",10,8518,"416-11","Alloy 617",314626,"Plate"
274.19,-0.00039,"Qualified",,395.69,"CapPass","Cycle 10",10,8519,"416-11","Alloy 617",314626,"Plate"
274.33,-0.00033,"Qualified",,395.74,"CapPass","Cycle 10",10,8520,"416-11","Alloy 617",314626,"Plate"
274.43,-0.00028,"Qualified",,395.79,"CapPass","Cycle 10",10,8521,"416-11","Alloy 617",314626,"Plate"
274.44,-0.00028,"Qualified",,395.79,"CapPass","Cycle 10",10,8522,"416-11","Alloy 617",314626,"Plate"
274.51,-0.00023,"Qualified",,395.83,"CapPass","Cycle 10",10,8523,"416-11","Alloy 617",314626,"Plate"
274.45,-0.00018,"Qualified",,395.88,"CapPass","Cycle 10",10,8524,"416-11","Alloy 617",314626,"Plate"
274.30,-0.00013,"Qualified",,395.93,"CapPass","Cycle 10",10,8525,"416-11","Alloy 617",314626,"Plate"
271.83,-0.00010,"Qualified",,756.05,"CapPass","Cycle 20",20,16009,"416-11","Alloy 617",314626,"Plate"
271.75,-0.00005,"Qualified",,756.10,"CapPass","Cycle 20",20,16010,"416-11","Alloy 617",314626,"Plate"
271.75,0.00000,"Qualified",,756.15,"CapPass","Cycle 20",20,16011,"416-11","Alloy 617",314626,"Plate"
271.97,0.00005,"Qualified",,756.20,"CapPass","Cycle 20",20,16012,"416-11","Alloy 617",314626,"Plate"
272.24,0.00010,"Qualified",,756.25,"CapPass","Cycle 20",20,16013,"416-11","Alloy 617",314626,"Plate"
272.38,0.00015,"Qualified",,756.30,"CapPass","Cycle 20",20,16014,"416-11","Alloy 617",314626,"Plate"
272.50,0.00020,"Qualified",,756.35,"CapPass","Cycle 20",20,16015,"416-11","Alloy 617",314626,"Plate"
272.67,0.00025,"Qualified",,756.40,"CapPass","Cycle 20",20,16016,"416-11","Alloy 617",314626,"Plate"
272.86,0.00030,"Qualified",,756.45,"CapPass","Cycle 20",20,16017,"416-11","Alloy 617",314626,"Plate"
272.99,0.00035,"Qualified",,756.50,"CapPass","Cycle 20",20,16018,"416-11","Alloy 617",314626,"Plate"
273.09,0.00041,"Qualified",,756.55,"CapPass","Cycle 20",20,16019,"416-11","Alloy 617",314626,"Plate"
273.20,0.00046,"Qualified",,756.60,"CapPass","Cycle 20",20,16020,"416-11","Alloy 617",314626,"Plate"
273.24,0.00051,"Qualified",,756.65,"CapPass","Cycle 20",20,16021,"416-11","Alloy 617",314626,"Plate"
273.40,0.00056,"Qualified",,756.70,"CapPass","Cycle 20",20,16022,"416-11","Alloy 617",314626,"Plate"
273.57,0.00061,"Qualified",,756.75,"CapPass","Cycle 20",20,16023,"416-11","Alloy 617",314626,"Plate"
273.73,0.00065,"Qualified",,756.79,"CapPass","Cycle 20",20,16024,"416-11","Alloy 617",314626,"Plate"
273.77,0.00066,"Qualified",,756.80,"CapPass","Cycle 20",20,16025,"416-11","Alloy 617",314626,"Plate"
273.92,0.00071,"Qualified",,756.85,"CapPass","Cycle 20",20,16026,"416-11","Alloy 617",314626,"Plate"
274.06,0.00076,"Qualified",,756.90,"CapPass","Cycle 20",20,16027,"416-11","Alloy 617",314626,"Plate"
274.24,0.00081,"Qualified",,756.95,"CapPass","Cycle 20",20,16028,"416-11","Alloy 617",314626,"Plate"
274.37,0.00086,"Qualified",,757.01,"CapPass","Cycle 20",20,16029,"416-11","Alloy 617",314626,"Plate"
274.63,0.00091,"Qualified",,757.06,"CapPass","Cycle 20",20,16030,"416-11","Alloy 617",314626,"Plate"
274.93,0.00096,"Qualified",,757.11,"CapPass","Cycle 20",20,16031,"416-11","Alloy 617",314626,"Plate"
275.22,0.00101,"Qualified",,757.15,"CapPass","Cycle 20",20,16032,"416-11","Alloy 617",314626,"Plate"
275.33,0.00106,"Qualified",,757.20,"CapPass","Cycle 20",20,16033,"416-11","Alloy 617",314626,"Plate"
275.37,0.00111,"Qualified",,757.25,"CapPass","Cycle 20",20,16034,"416-11","Alloy 617",314626,"Plate"
275.34,0.00116,"Qualified",,757.30,"CapPass","Cycle 20",20,16035,"416-11","Alloy 617",314626,"Plate"
275.28,0.00121,"Qualified",,757.35,"CapPass","Cycle 20",20,16036,"416-11","Alloy 617",314626,"Plate"
275.28,0.00126,"Qualified",,757.40,"CapPass","Cycle 20",20,16037,"416-11","Alloy 617",314626,"Plate"
275.22,0.00131,"Qualified",,757.45,"CapPass","Cycle 20",20,16038,"416-11","Alloy 617",314626,"Plate"
275.20,0.00137,"Qualified",,757.50,"CapPass","Cycle 20",20,16039,"416-11","Alloy 617",314626,"Plate"
275.25,0.00142,"Qualified",,757.55,"CapPass","Cycle 20",20,16040,"416-11","Alloy 617",314626,"Plate"
275.23,0.00147,"Qualified",,757.60,"CapPass","Cycle 20",20,16041,"416-11","Alloy 617",314626,"Plate"
275.09,0.00152,"Qualified",,757.65,"CapPass","Cycle 20",20,16042,"416-11","Alloy 617",314626,"Plate"
275.05,0.00157,"Qualified",,757.70,"CapPass","Cycle 20",20,16043,"416-11","Alloy 617",314626,"Plate"
275.13,0.00162,"Qualified",,757.75,"CapPass","Cycle 20",20,16044,"416-11","Alloy 617",314626,"Plate"
275.16,0.00166,"Qualified",,757.79,"CapPass","Cycle 20",20,16045,"416-11","Alloy 617",314626,"Plate"
275.20,0.00167,"Qualified",,757.80,"CapPass","Cycle 20",20,16046,"416-11","Alloy 617",314626,"Plate"
275.24,0.00172,"Qualified",,757.85,"CapPass","Cycle 20",20,16047,"416-11","Alloy 617",314626,"Plate"
275.31,0.00177,"Qualified",,757.90,"CapPass","Cycle 20",20,16048,"416-11","Alloy 617",314626,"Plate"
275.40,0.00182,"Qualified",,757.96,"CapPass","Cycle 20",20,16049,"416-11","Alloy 617",314626,"Plate"
275.61,0.00187,"Qualified",,758.01,"CapPass","Cycle 20",20,16050,"416-11","Alloy 617",314626,"Plate"
275.84,0.00192,"Qualified",,758.06,"CapPass","Cycle 20",20,16051,"416-11","Alloy 617",314626,"Plate"
276.14,0.00197,"Qualified",,758.11,"CapPass","Cycle 20",20,16052,"416-11","Alloy 617",314626,"Plate"
276.43,0.00202,"Qualified",,758.16,"CapPass","Cycle 20",20,16053,"416-11","Alloy 617",314626,"Plate"
276.81,0.00207,"Qualified",,758.21,"CapPass","Cycle 20",20,16054,"416-11","Alloy 617",314626,"Plate"
277.29,0.00212,"Qualified",,758.26,"CapPass","Cycle 20",20,16055,"416-11","Alloy 617",314626,"Plate"
277.75,0.00217,"Qualified",,758.31,"CapPass","Cycle 20",20,16056,"416-11","Alloy 617",314626,"Plate"
278.12,0.00222,"Qualified",,758.36,"CapPass","Cycle 20",20,16057,"416-11","Alloy 617",314626,"Plate"
278.37,0.00228,"Qualified",,758.41,"CapPass","Cycle 20",20,16058,"416-11","Alloy 617",314626,"Plate"
278.49,0.00233,"Qualified",,758.46,"CapPass","Cycle 20",20,16059,"416-11","Alloy 617",314626,"Plate"
278.63,0.00238,"Qualified",,758.51,"CapPass","Cycle 20",20,16060,"416-11","Alloy 617",314626,"Plate"
278.83,0.00243,"Qualified",,758.56,"CapPass","Cycle 20",20,16061,"416-11","Alloy 617",314626,"Plate"
279.11,0.00248,"Qualified",,758.61,"CapPass","Cycle 20",20,16062,"416-11","Alloy 617",314626,"Plate"
279.31,0.00253,"Qualified",,758.66,"CapPass","Cycle 20",20,16063,"416-11","Alloy 617",314626,"Plate"
279.34,0.00258,"Qualified",,758.70,"CapPass","Cycle 20",20,16064,"416-11","Alloy 617",314626,"Plate"
279.25,0.00263,"Qualified",,758.75,"CapPass","Cycle 20",20,16065,"416-11","Alloy 617",314626,"Plate"
279.18,0.00267,"Qualified",,758.79,"CapPass","Cycle 20",20,16066,"416-11","Alloy 617",314626,"Plate"
279.11,0.00268,"Qualified",,758.80,"CapPass","Cycle 20",20,16067,"416-11","Alloy 617",314626,"Plate"
278.81,0.00273,"Qualified",,758.85,"CapPass","Cycle 20",20,16068,"416-11","Alloy 617",314626,"Plate"
278.70,0.00278,"Qualified",,758.90,"CapPass","Cycle 20",20,16069,"416-11","Alloy 617",314626,"Plate"
278.66,0.00283,"Qualified",,758.95,"CapPass","Cycle 20",20,16070,"416-11","Alloy 617",314626,"Plate"
278.57,0.00288,"Qualified",,759.00,"CapPass","Cycle 20",20,16071,"416-11","Alloy 617",314626,"Plate"
278.51,0.00293,"Qualified",,759.05,"CapPass","Cycle 20",20,16072,"416-11","Alloy 617",314626,"Plate"
278.37,0.00298,"Qualified",,759.10,"CapPass","Cycle 20",20,16073,"416-11","Alloy 617",314626,"Plate"
278.24,0.00303,"Qualified",,759.15,"CapPass","Cycle 20",20,16074,"416-11","Alloy 617",314626,"Plate"
278.01,0.00308,"Qualified",,759.19,"CapPass","Cycle 20",20,16075,"416-11","Alloy 617",314626,"Plate"
277.61,0.00313,"Qualified",,759.25,"CapPass","Cycle 20",20,16076,"416-11","Alloy 617",314626,"Plate"
277.38,0.00318,"Qualified",,759.31,"CapPass","Cycle 20",20,16077,"416-11","Alloy 617",314626,"Plate"
277.43,0.00323,"Qualified",,759.36,"CapPass","Cycle 20",20,16078,"416-11","Alloy 617",314626,"Plate"
277.65,0.00328,"Qualified",,759.41,"CapPass","Cycle 20",20,16079,"416-11","Alloy 617",314626,"Plate"
278.12,0.00333,"Qualified",,759.46,"CapPass","Cycle 20",20,16080,"416-11","Alloy 617",314626,"Plate"
278.64,0.00338,"Qualified",,759.51,"CapPass","Cycle 20",20,16081,"416-11","Alloy 617",314626,"Plate"
279.08,0.00343,"Qualified",,759.56,"CapPass","Cycle 20",20,16082,"416-11","Alloy 617",314626,"Plate"
279.24,0.00349,"Qualified",,759.60,"CapPass","Cycle 20",20,16083,"416-11","Alloy 617",314626,"Plate"
279.24,0.00354,"Qualified",,759.65,"CapPass","Cycle 20",20,16084,"416-11","Alloy 617",314626,"Plate"
279.03,0.00359,"Qualified",,759.70,"CapPass","Cycle 20",20,16085,"416-11","Alloy 617",314626,"Plate"
278.72,0.00364,"Qualified",,759.75,"CapPass","Cycle 20",20,16086,"416-11","Alloy 617",314626,"Plate"
278.43,0.00368,"Qualified",,759.79,"CapPass","Cycle 20",20,16087,"416-11","Alloy 617",314626,"Plate"
278.42,0.00369,"Qualified",,759.80,"CapPass","Cycle 20",20,16088,"416-11","Alloy 617",314626,"Plate"
278.08,0.00374,"Qualified",,759.85,"CapPass","Cycle 20",20,16089,"416-11","Alloy 617",314626,"Plate"
277.80,0.00379,"Qualified",,759.90,"CapPass","Cycle 20",20,16090,"416-11","Alloy 617",314626,"Plate"
277.36,0.00384,"Qualified",,759.95,"CapPass","Cycle 20",20,16091,"416-11","Alloy 617",314626,"Plate"
277.02,0.00389,"Qualified",,760.00,"CapPass","Cycle 20",20,16092,"416-11","Alloy 617",314626,"Plate"
276.94,0.00394,"Qualified",,760.06,"CapPass","Cycle 20",20,16093,"416-11","Alloy 617",314626,"Plate"
277.12,0.00399,"Qualified",,760.11,"CapPass","Cycle 20",20,16094,"416-11","Alloy 617",314626,"Plate"
277.27,0.00404,"Qualified",,760.16,"CapPass","Cycle 20",20,16095,"416-11","Alloy 617",314626,"Plate"
277.43,0.00409,"Qualified",,760.21,"CapPass","Cycle 20",20,16096,"416-11","Alloy 617",314626,"Plate"
