Repository: js-molina/fatigue-A617

File: data/850C/Strain rate 0.001/2.0% strain/HTM_A19_Cycles_41610.csv (part 10 of 23)
"Stress Mpa","Strain","Qual State","Qual Exceptions","Elapsed Time Sec","Data State","Cycle Label","Cycle","Count","Sample","Alloy","Heat","Material_Form"
277.75,-0.00081,"Qualified",,395.24,"CapPass","Cycle 10",10,8619,"416-10","Alloy 617",314626,"Plate"
277.60,-0.00076,"Qualified",,395.29,"CapPass","Cycle 10",10,8620,"416-10","Alloy 617",314626,"Plate"
277.63,-0.00071,"Qualified",,395.34,"CapPass","Cycle 10",10,8621,"416-10","Alloy 617",314626,"Plate"
277.48,-0.00066,"Qualified",,395.39,"CapPass","Cycle 10",10,8622,"416-10","Alloy 617",314626,"Plate"
277.43,-0.00061,"Qualified",,395.44,"CapPass","Cycle 10",10,8623,"416-10","Alloy 617",314626,"Plate"
277.36,-0.00056,"Qualified",,395.49,"CapPass","Cycle 10",10,8624,"416-10","Alloy 617",314626,"Plate"
277.35,-0.00051,"Qualified",,395.54,"CapPass","Cycle 10",10,8625,"416-10","Alloy 617",314626,"Plate"
277.26,-0.00046,"Qualified",,395.59,"CapPass","Cycle 10",10,8626,"416-10","Alloy 617",314626,"Plate"
277.09,-0.00040,"Qualified",,395.64,"CapPass","Cycle 10",10,8627,"416-10","Alloy 617",314626,"Plate"
277.13,-0.00035,"Qualified",,395.69,"CapPass","Cycle 10",10,8628,"416-10","Alloy 617",314626,"Plate"
277.20,-0.00030,"Qualified",,395.74,"CapPass","Cycle 10",10,8629,"416-10","Alloy 617",314626,"Plate"
277.24,-0.00028,"Qualified",,395.76,"CapPass","Cycle 10",10,8630,"416-10","Alloy 617",314626,"Plate"
277.18,-0.00025,"Qualified",,395.79,"CapPass","Cycle 10",10,8631,"416-10","Alloy 617",314626,"Plate"
276.97,-0.00020,"Qualified",,395.83,"CapPass","Cycle 10",10,8632,"416-10","Alloy 617",314626,"Plate"
276.66,-0.00015,"Qualified",,395.88,"CapPass","Cycle 10",10,8633,"416-10","Alloy 617",314626,"Plate"
275.37,-0.00010,"Qualified",,756.02,"CapPass","Cycle 20",20,16115,"416-10","Alloy 617",314626,"Plate"
275.32,-0.00005,"Qualified",,756.07,"CapPass","Cycle 20",20,16116,"416-10","Alloy 617",314626,"Plate"
275.42,-0.00000,"Qualified",,756.12,"CapPass","Cycle 20",20,16117,"416-10","Alloy 617",314626,"Plate"
275.47,0.00005,"Qualified",,756.17,"CapPass","Cycle 20",20,16118,"416-10","Alloy 617",314626,"Plate"
275.62,0.00010,"Qualified",,756.23,"CapPass","Cycle 20",20,16119,"416-10","Alloy 617",314626,"Plate"
275.70,0.00015,"Qualified",,756.28,"CapPass","Cycle 20",20,16120,"416-10","Alloy 617",314626,"Plate"
275.92,0.00020,"Qualified",,756.33,"CapPass","Cycle 20",20,16121,"416-10","Alloy 617",314626,"Plate"
276.22,0.00025,"Qualified",,756.38,"CapPass","Cycle 20",20,16122,"416-10","Alloy 617",314626,"Plate"
276.38,0.00030,"Qualified",,756.43,"CapPass","Cycle 20",20,16123,"416-10","Alloy 617",314626,"Plate"
276.60,0.00035,"Qualified",,756.48,"CapPass","Cycle 20",20,16124,"416-10","Alloy 617",314626,"Plate"
276.73,0.00040,"Qualified",,756.53,"CapPass","Cycle 20",20,16125,"416-10","Alloy 617",314626,"Plate"
276.83,0.00045,"Qualified",,756.58,"CapPass","Cycle 20",20,16126,"416-10","Alloy 617",314626,"Plate"
276.91,0.00050,"Qualified",,756.62,"CapPass","Cycle 20",20,16127,"416-10","Alloy 617",314626,"Plate"
276.88,0.00056,"Qualified",,756.67,"CapPass","Cycle 20",20,16128,"416-10","Alloy 617",314626,"Plate"
276.78,0.00061,"Qualified",,756.72,"CapPass","Cycle 20",20,16129,"416-10","Alloy 617",314626,"Plate"
276.57,0.00065,"Qualified",,756.76,"CapPass","Cycle 20",20,16130,"416-10","Alloy 617",314626,"Plate"
276.55,0.00066,"Qualified",,756.77,"CapPass","Cycle 20",20,16131,"416-10","Alloy 617",314626,"Plate"
276.36,0.00071,"Qualified",,756.82,"CapPass","Cycle 20",20,16132,"416-10","Alloy 617",314626,"Plate"
276.26,0.00076,"Qualified",,756.87,"CapPass","Cycle 20",20,16133,"416-10","Alloy 617",314626,"Plate"
276.24,0.00081,"Qualified",,756.92,"CapPass","Cycle 20",20,16134,"416-10","Alloy 617",314626,"Plate"
276.23,0.00086,"Qualified",,756.97,"CapPass","Cycle 20",20,16135,"416-10","Alloy 617",314626,"Plate"
276.34,0.00091,"Qualified",,757.03,"CapPass","Cycle 20",20,16136,"416-10","Alloy 617",314626,"Plate"
276.65,0.00096,"Qualified",,757.08,"CapPass","Cycle 20",20,16137,"416-10","Alloy 617",314626,"Plate"
276.93,0.00101,"Qualified",,757.13,"CapPass","Cycle 20",20,16138,"416-10","Alloy 617",314626,"Plate"
277.33,0.00106,"Qualified",,757.18,"CapPass","Cycle 20",20,16139,"416-10","Alloy 617",314626,"Plate"
277.45,0.00111,"Qualified",,757.22,"CapPass","Cycle 20",20,16140,"416-10","Alloy 617",314626,"Plate"
277.62,0.00116,"Qualified",,757.28,"CapPass","Cycle 20",20,16141,"416-10","Alloy 617",314626,"Plate"
277.82,0.00121,"Qualified",,757.33,"CapPass","Cycle 20",20,16142,"416-10","Alloy 617",314626,"Plate"
278.14,0.00126,"Qualified",,757.38,"CapPass","Cycle 20",20,16143,"416-10","Alloy 617",314626,"Plate"
278.46,0.00131,"Qualified",,757.43,"CapPass","Cycle 20",20,16144,"416-10","Alloy 617",314626,"Plate"
278.72,0.00136,"Qualified",,757.48,"CapPass","Cycle 20",20,16145,"416-10","Alloy 617",314626,"Plate"
278.86,0.00141,"Qualified",,757.53,"CapPass","Cycle 20",20,16146,"416-10","Alloy 617",314626,"Plate"
278.97,0.00146,"Qualified",,757.58,"CapPass","Cycle 20",20,16147,"416-10","Alloy 617",314626,"Plate"
279.13,0.00151,"Qualified",,757.63,"CapPass","Cycle 20",20,16148,"416-10","Alloy 617",314626,"Plate"
279.31,0.00156,"Qualified",,757.68,"CapPass","Cycle 20",20,16149,"416-10","Alloy 617",314626,"Plate"
279.35,0.00161,"Qualified",,757.73,"CapPass","Cycle 20",20,16150,"416-10","Alloy 617",314626,"Plate"
279.39,0.00165,"Qualified",,757.76,"CapPass","Cycle 20",20,16151,"416-10","Alloy 617",314626,"Plate"
279.41,0.00166,"Qualified",,757.78,"CapPass","Cycle 20",20,16152,"416-10","Alloy 617",314626,"Plate"
279.49,0.00172,"Qualified",,757.82,"CapPass","Cycle 20",20,16153,"416-10","Alloy 617",314626,"Plate"
279.37,0.00177,"Qualified",,757.87,"CapPass","Cycle 20",20,16154,"416-10","Alloy 617",314626,"Plate"
279.21,0.00182,"Qualified",,757.92,"CapPass","Cycle 20",20,16155,"416-10","Alloy 617",314626,"Plate"
279.18,0.00187,"Qualified",,757.97,"CapPass","Cycle 20",20,16156,"416-10","Alloy 617",314626,"Plate"
279.19,0.00192,"Qualified",,758.02,"CapPass","Cycle 20",20,16157,"416-10","Alloy 617",314626,"Plate"
279.14,0.00197,"Qualified",,758.07,"CapPass","Cycle 20",20,16158,"416-10","Alloy 617",314626,"Plate"
279.04,0.00202,"Qualified",,758.12,"CapPass","Cycle 20",20,16159,"416-10","Alloy 617",314626,"Plate"
279.00,0.00207,"Qualified",,758.17,"CapPass","Cycle 20",20,16160,"416-10","Alloy 617",314626,"Plate"
278.84,0.00212,"Qualified",,758.22,"CapPass","Cycle 20",20,16161,"416-10","Alloy 617",314626,"Plate"
278.64,0.00217,"Qualified",,758.27,"CapPass","Cycle 20",20,16162,"416-10","Alloy 617",314626,"Plate"
278.55,0.00222,"Qualified",,758.32,"CapPass","Cycle 20",20,16163,"416-10","Alloy 617",314626,"Plate"
278.45,0.00227,"Qualified",,758.37,"CapPass","Cycle 20",20,16164,"416-10","Alloy 617",314626,"Plate"
278.31,0.00232,"Qualified",,758.42,"CapPass","Cycle 20",20,16165,"416-10","Alloy 617",314626,"Plate"
278.24,0.00237,"Qualified",,758.47,"CapPass","Cycle 20",20,16166,"416-10","Alloy 617",314626,"Plate"
278.22,0.00242,"Qualified",,758.52,"CapPass","Cycle 20",20,16167,"416-10","Alloy 617",314626,"Plate"
278.21,0.00247,"Qualified",,758.57,"CapPass","Cycle 20",20,16168,"416-10","Alloy 617",314626,"Plate"
278.32,0.00252,"Qualified",,758.63,"CapPass","Cycle 20",20,16169,"416-10","Alloy 617",314626,"Plate"
278.41,0.00257,"Qualified",,758.68,"CapPass","Cycle 20",20,16170,"416-10","Alloy 617",314626,"Plate"
278.52,0.00262,"Qualified",,758.73,"CapPass","Cycle 20",20,16171,"416-10","Alloy 617",314626,"Plate"
278.63,0.00266,"Qualified",,758.76,"CapPass","Cycle 20",20,16172,"416-10","Alloy 617",314626,"Plate"
278.65,0.00267,"Qualified",,758.78,"CapPass","Cycle 20",20,16173,"416-10","Alloy 617",314626,"Plate"
278.78,0.00273,"Qualified",,758.83,"CapPass","Cycle 20",20,16174,"416-10","Alloy 617",314626,"Plate"
278.85,0.00278,"Qualified",,758.88,"CapPass","Cycle 20",20,16175,"416-10","Alloy 617",314626,"Plate"
278.97,0.00283,"Qualified",,758.93,"CapPass","Cycle 20",20,16176,"416-10","Alloy 617",314626,"Plate"
279.04,0.00288,"Qualified",,758.98,"CapPass","Cycle 20",20,16177,"416-10","Alloy 617",314626,"Plate"
279.13,0.00293,"Qualified",,759.03,"CapPass","Cycle 20",20,16178,"416-10","Alloy 617",314626,"Plate"
279.13,0.00298,"Qualified",,759.07,"CapPass","Cycle 20",20,16179,"416-10","Alloy 617",314626,"Plate"
279.04,0.00303,"Qualified",,759.12,"CapPass","Cycle 20",20,16180,"416-10","Alloy 617",314626,"Plate"
278.87,0.00308,"Qualified",,759.17,"CapPass","Cycle 20",20,16181,"416-10","Alloy 617",314626,"Plate"
278.68,0.00313,"Qualified",,759.22,"CapPass","Cycle 20",20,16182,"416-10","Alloy 617",314626,"Plate"
278.44,0.00318,"Qualified",,759.27,"CapPass","Cycle 20",20,16183,"416-10","Alloy 617",314626,"Plate"
278.24,0.00323,"Qualified",,759.32,"CapPass","Cycle 20",20,16184,"416-10","Alloy 617",314626,"Plate"
278.06,0.00328,"Qualified",,759.37,"CapPass","Cycle 20",20,16185,"416-10","Alloy 617",314626,"Plate"
277.91,0.00333,"Qualified",,759.42,"CapPass","Cycle 20",20,16186,"416-10","Alloy 617",314626,"Plate"
277.84,0.00338,"Qualified",,759.47,"CapPass","Cycle 20",20,16187,"416-10","Alloy 617",314626,"Plate"
277.82,0.00343,"Qualified",,759.53,"CapPass","Cycle 20",20,16188,"416-10","Alloy 617",314626,"Plate"
277.89,0.00348,"Qualified",,759.58,"CapPass","Cycle 20",20,16189,"416-10","Alloy 617",314626,"Plate"
278.01,0.00353,"Qualified",,759.63,"CapPass","Cycle 20",20,16190,"416-10","Alloy 617",314626,"Plate"
278.09,0.00359,"Qualified",,759.68,"CapPass","Cycle 20",20,16191,"416-10","Alloy 617",314626,"Plate"
278.30,0.00364,"Qualified",,759.73,"CapPass","Cycle 20",20,16192,"416-10","Alloy 617",314626,"Plate"
278.36,0.00367,"Qualified",,759.76,"CapPass","Cycle 20",20,16193,"416-10","Alloy 617",314626,"Plate"
278.42,0.00369,"Qualified",,759.78,"CapPass","Cycle 20",20,16194,"416-10","Alloy 617",314626,"Plate"
278.55,0.00374,"Qualified",,759.83,"CapPass","Cycle 20",20,16195,"416-10","Alloy 617",314626,"Plate"
278.63,0.00379,"Qualified",,759.88,"CapPass","Cycle 20",20,16196,"416-10","Alloy 617",314626,"Plate"
278.70,0.00384,"Qualified",,759.93,"CapPass","Cycle 20",20,16197,"416-10","Alloy 617",314626,"Plate"
278.75,0.00389,"Qualified",,759.98,"CapPass","Cycle 20",20,16198,"416-10","Alloy 617",314626,"Plate"
278.89,0.00394,"Qualified",,760.03,"CapPass","Cycle 20",20,16199,"416-10","Alloy 617",314626,"Plate"
279.13,0.00399,"Qualified",,760.08,"CapPass","Cycle 20",20,16200,"416-10","Alloy 617",314626,"Plate"
279.47,0.00404,"Qualified",,760.13,"CapPass","Cycle 20",20,16201,"416-10","Alloy 617",314626,"Plate"
279.80,0.00409,"Qualified",,760.19,"CapPass","Cycle 20",20,16202,"416-10","Alloy 617",314626,"Plate"
280.18,0.00414,"Qualified",,760.24,"CapPass","Cycle 20",20,16203,"416-10","Alloy 617",314626,"Plate"
280.70,0.00419,"Qualified",,760.29,"CapPass","Cycle 20",20,16204,"416-10","Alloy 617",314626,"Plate"
281.14,0.00424,"Qualified",,760.34,"CapPass","Cycle 20",20,16205,"416-10","Alloy 617",314626,"Plate"
281.52,0.00429,"Qualified",,760.38,"CapPass","Cycle 20",20,16206,"416-10","Alloy 617",314626,"Plate"
281.74,0.00434,"Qualified",,760.43,"CapPass","Cycle 20",20,16207,"416-10","Alloy 617",314626,"Plate"
281.95,0.00439,"Qualified",,760.48,"CapPass","Cycle 20",20,16208,"416-10","Alloy 617",314626,"Plate"
282.15,0.00444,"Qualified",,760.54,"CapPass","Cycle 20",20,16209,"416-10","Alloy 617",314626,"Plate"
282.47,0.00449,"Qualified",,760.59,"CapPass","Cycle 20",20,16210,"416-10","Alloy 617",314626,"Plate"
282.81,0.00454,"Qualified",,760.64,"CapPass","Cycle 20",20,16211,"416-10","Alloy 617",314626,"Plate"
283.21,0.00459,"Qualified",,760.69,"CapPass","Cycle 20",20,16212,"416-10","Alloy 617",314626,"Plate"
283.52,0.00464,"Qualified",,760.74,"CapPass","Cycle 20",20,16213,"416-10","Alloy 617",314626,"Plate"
283.71,0.00467,"Qualified",,760.76,"CapPass","Cycle 20",20,16214,"416-10","Alloy 617",314626,"Plate"
283.82,0.00469,"Qualified",,760.79,"CapPass","Cycle 20",20,16215,"416-10","Alloy 617",314626,"Plate"
284.07,0.00474,"Qualified",,760.83,"CapPass","Cycle 20",20,16216,"416-10","Alloy 617",314626,"Plate"
284.31,0.00479,"Qualified",,760.88,"CapPass","Cycle 20",20,16217,"416-10","Alloy 617",314626,"Plate"
284.38,0.00485,"Qualified",,760.93,"CapPass","Cycle 20",20,16218,"416-10","Alloy 617",314626,"Plate"
284.33,0.00490,"Qualified",,760.98,"CapPass","Cycle 20",20,16219,"416-10","Alloy 617",314626,"Plate"
284.12,0.00495,"Qualified",,761.03,"CapPass","Cycle 20",20,16220,"416-10","Alloy 617",314626,"Plate"
283.84,0.00500,"Qualified",,761.07,"CapPass","Cycle 20",20,16221,"416-10","Alloy 617",314626,"Plate"
283.55,0.00505,"Qualified",,761.12,"CapPass","Cycle 20",20,16222,"416-10","Alloy 617",314626,"Plate"
283.18,0.00510,"Qualified",,761.17,"CapPass","Cycle 20",20,16223,"416-10","Alloy 617",314626,"Plate"
282.77,0.00515,"Qualified",,761.22,"CapPass","Cycle 20",20,16224,"416-10","Alloy 617",314626,"Plate"
282.44,0.00520,"Qualified",,761.28,"CapPass","Cycle 20",20,16225,"416-10","Alloy 617",314626,"Plate"
282.26,0.00525,"Qualified",,761.33,"CapPass","Cycle 20",20,16226,"416-10","Alloy 617",314626,"Plate"
282.36,0.00530,"Qualified",,761.38,"CapPass","Cycle 20",20,16227,"416-10","Alloy 617",314626,"Plate"
282.50,0.00535,"Qualified",,761.43,"CapPass","Cycle 20",20,16228,"416-10","Alloy 617",314626,"Plate"
282.63,0.00540,"Qualified",,761.48,"CapPass","Cycle 20",20,16229,"416-10","Alloy 617",314626,"Plate"
282.75,0.00545,"Qualified",,761.53,"CapPass","Cycle 20",20,16230,"416-10","Alloy 617",314626,"Plate"
282.77,0.00550,"Qualified",,761.58,"CapPass","Cycle 20",20,16231,"416-10","Alloy 617",314626,"Plate"
282.70,0.00555,"Qualified",,761.63,"CapPass","Cycle 20",20,16232,"416-10","Alloy 617",314626,"Plate"
282.73,0.00560,"Qualified",,761.68,"CapPass","Cycle 20",20,16233,"416-10","Alloy 617",314626,"Plate"
282.71,0.00565,"Qualified",,761.73,"CapPass","Cycle 20",20,16234,"416-10","Alloy 617",314626,"Plate"
282.63,0.00569,"Qualified",,761.76,"CapPass","Cycle 20",20,16235,"416-10","Alloy 617",314626,"Plate"
282.61,0.00570,"Qualified",,761.78,"CapPass","Cycle 20",20,16236,"416-10","Alloy 617",314626,"Plate"
282.65,0.00576,"Qualified",,761.83,"CapPass","Cycle 20",20,16237,"416-10","Alloy 617",314626,"Plate"
282.59,0.00581,"Qualified",,761.88,"CapPass","Cycle 20",20,16238,"416-10","Alloy 617",314626,"Plate"
282.52,0.00586,"Qualified",,761.93,"CapPass","Cycle 20",20,16239,"416-10","Alloy 617",314626,"Plate"
282.50,0.00591,"Qualified",,761.98,"CapPass","Cycle 20",20,16240,"416-10","Alloy 617",314626,"Plate"
282.34,0.00596,"Qualified",,762.03,"CapPass","Cycle 20",20,16241,"416-10","Alloy 617",314626,"Plate"
282.19,0.00601,"Qualified",,762.08,"CapPass","Cycle 20",20,16242,"416-10","Alloy 617",314626,"Plate"
282.03,0.00606,"Qualified",,762.13,"CapPass","Cycle 20",20,16243,"416-10","Alloy 617",314626,"Plate"
281.98,0.00611,"Qualified",,762.18,"CapPass","Cycle 20",20,16244,"416-10","Alloy 617",314626,"Plate"
281.84,0.00616,"Qualified",,762.23,"CapPass","Cycle 20",20,16245,"416-10","Alloy 617",314626,"Plate"
282.00,0.00621,"Qualified",,762.29,"CapPass","Cycle 20",20,16246,"416-10","Alloy 617",314626,"Plate"
282.50,0.00626,"Qualified",,762.34,"CapPass","Cycle 20",20,16247,"416-10","Alloy 617",314626,"Plate"
282.99,0.00631,"Qualified",,762.39,"CapPass","Cycle 20",20,16248,"416-10","Alloy 617",314626,"Plate"
283.50,0.00636,"Qualified",,762.45,"CapPass","Cycle 20",20,16249,"416-10","Alloy 617",314626,"Plate"
284.02,0.00641,"Qualified",,762.49,"CapPass","Cycle 20",20,16250,"416-10","Alloy 617",314626,"Plate"
284.38,0.00646,"Qualified",,762.54,"CapPass","Cycle 20",20,16251,"416-10","Alloy 617",314626,"Plate"
284.53,0.00651,"Qualified",,762.58,"CapPass","Cycle 20",20,16252,"416-10","Alloy 617",314626,"Plate"
284.51,0.00656,"Qualified",,762.63,"CapPass","Cycle 20",20,16253,"416-10","Alloy 617",314626,"Plate"
284.22,0.00661,"Qualified",,762.68,"CapPass","Cycle 20",20,16254,"416-10","Alloy 617",314626,"Plate"
283.99,0.00667,"Qualified",,762.73,"CapPass","Cycle 20",20,16255,"416-10","Alloy 617",314626,"Plate"
283.92,0.00670,"Qualified",,762.76,"CapPass","Cycle 20",20,16256,"416-10","Alloy 617",314626,"Plate"
283.84,0.00672,"Qualified",,762.78,"CapPass","Cycle 20",20,16257,"416-10","Alloy 617",314626,"Plate"
283.58,0.00677,"Qualified",,762.83,"CapPass","Cycle 20",20,16258,"416-10","Alloy 617",314626,"Plate"
283.26,0.00682,"Qualified",,762.88,"CapPass","Cycle 20",20,16259,"416-10","Alloy 617",314626,"Plate"
282.97,0.00687,"Qualified",,762.93,"CapPass","Cycle 20",20,16260,"416-10","Alloy 617",314626,"Plate"
282.83,0.00692,"Qualified",,762.98,"CapPass","Cycle 20",20,16261,"416-10","Alloy 617",314626,"Plate"
282.68,0.00697,"Qualified",,763.03,"CapPass","Cycle 20",20,16262,"416-10","Alloy 617",314626,"Plate"
282.39,0.00702,"Qualified",,763.08,"CapPass","Cycle 20",20,16263,"416-10","Alloy 617",314626,"Plate"
282.10,0.00707,"Qualified",,763.13,"CapPass","Cycle 20",20,16264,"416-10","Alloy 617",314626,"Plate"
281.87,0.00712,"Qualified",,763.18,"CapPass","Cycle 20",20,16265,"416-10","Alloy 617",314626,"Plate"
281.87,0.00717,"Qualified",,763.24,"CapPass","Cycle 20",20,16266,"416-10","Alloy 617",314626,"Plate"
281.98,0.00722,"Qualified",,763.29,"CapPass","Cycle 20",20,16267,"416-10","Alloy 617",314626,"Plate"
282.21,0.00727,"Qualified",,763.34,"CapPass","Cycle 20",20,16268,"416-10","Alloy 617",314626,"Plate"
282.27,0.00732,"Qualified",,763.39,"CapPass","Cycle 20",20,16269,"416-10","Alloy 617",314626,"Plate"
282.41,0.00737,"Qualified",,763.44,"CapPass","Cycle 20",20,16270,"416-10","Alloy 617",314626,"Plate"
282.45,0.00742,"Qualified",,763.49,"CapPass","Cycle 20",20,16271,"416-10","Alloy 617",314626,"Plate"
282.46,0.00747,"Qualified",,763.54,"CapPass","Cycle 20",20,16272,"416-10","Alloy 617",314626,"Plate"
282.48,0.00752,"Qualified",,763.59,"CapPass","Cycle 20",20,16273,"416-10","Alloy 617",314626,"Plate"
282.38,0.00757,"Qualified",,763.64,"CapPass","Cycle 20",20,16274,"416-10","Alloy 617",314626,"Plate"
282.35,0.00762,"Qualified",,763.69,"CapPass","Cycle 20",20,16275,"416-10","Alloy 617",314626,"Plate"
282.41,0.00768,"Qualified",,763.74,"CapPass","Cycle 20",20,16276,"416-10","Alloy 617",314626,"Plate"
282.53,0.00770,"Qualified",,763.76,"CapPass","Cycle 20",20,16277,"416-10","Alloy 617",314626,"Plate"
282.56,0.00773,"Qualified",,763.79,"CapPass","Cycle 20",20,16278,"416-10","Alloy 617",314626,"Plate"
282.77,0.00778,"Qualified",,763.84,"CapPass","Cycle 20",20,16279,"416-10","Alloy 617",314626,"Plate"
283.03,0.00783,"Qualified",,763.89,"CapPass","Cycle 20",20,16280,"416-10","Alloy 617",314626,"Plate"
283.34,0.00788,"Qualified",,763.95,"CapPass","Cycle 20",20,16281,"416-10","Alloy 617",314626,"Plate"
283.66,0.00793,"Qualified",,764.00,"CapPass","Cycle 20",20,16282,"416-10","Alloy 617",314626,"Plate"
284.03,0.00798,"Qualified",,764.05,"CapPass","Cycle 20",20,16283,"416-10","Alloy 617",314626,"Plate"
284.31,0.00803,"Qualified",,764.09,"CapPass","Cycle 20",20,16284,"416-10","Alloy 617",314626,"Plate"
284.49,0.00808,"Qualified",,764.14,"CapPass","Cycle 20",20,16285,"416-10","Alloy 617",314626,"Plate"
284.66,0.00813,"Qualified",,764.20,"CapPass","Cycle 20",20,16286,"416-10","Alloy 617",314626,"Plate"
284.83,0.00818,"Qualified",,764.25,"CapPass","Cycle 20",20,16287,"416-10","Alloy 617",314626,"Plate"
285.15,0.00823,"Qualified",,764.30,"CapPass","Cycle 20",20,16288,"416-10","Alloy 617",314626,"Plate"
285.45,0.00828,"Qualified",,764.35,"CapPass","Cycle 20",20,16289,"416-10","Alloy 617",314626,"Plate"
285.61,0.00833,"Qualified",,764.40,"CapPass","Cycle 20",20,16290,"416-10","Alloy 617",314626,"Plate"
285.79,0.00838,"Qualified",,764.45,"CapPass","Cycle 20",20,16291,"416-10","Alloy 617",314626,"Plate"
285.85,0.00843,"Qualified",,764.50,"CapPass","Cycle 20",20,16292,"416-10","Alloy 617",314626,"Plate"
285.88,0.00848,"Qualified",,764.54,"CapPass","Cycle 20",20,16293,"416-10","Alloy 617",314626,"Plate"
285.91,0.00853,"Qualified",,764.59,"CapPass","Cycle 20",20,16294,"416-10","Alloy 617",314626,"Plate"
285.80,0.00858,"Qualified",,764.65,"CapPass","Cycle 20",20,16295,"416-10","Alloy 617",314626,"Plate"
285.80,0.00863,"Qualified",,764.70,"CapPass","Cycle 20",20,16296,"416-10","Alloy 617",314626,"Plate"
285.86,0.00869,"Qualified",,764.75,"CapPass","Cycle 20",20,16297,"416-10","Alloy 617",314626,"Plate"
285.87,0.00870,"Qualified",,764.76,"CapPass","Cycle 20",20,16298,"416-10","Alloy 617",314626,"Plate"
285.94,0.00874,"Qualified",,764.80,"CapPass","Cycle 20",20,16299,"416-10","Alloy 617",314626,"Plate"
286.04,0.00879,"Qualified",,764.85,"CapPass","Cycle 20",20,16300,"416-10","Alloy 617",314626,"Plate"
286.06,0.00884,"Qualified",,764.89,"CapPass","Cycle 20",20,16301,"416-10","Alloy 617",314626,"Plate"
285.88,0.00889,"Qualified",,764.94,"CapPass","Cycle 20",20,16302,"416-10","Alloy 617",314626,"Plate"
285.49,0.00894,"Qualified",,764.98,"CapPass","Cycle 20",20,16303,"416-10","Alloy 617",314626,"Plate"
285.01,0.00899,"Qualified",,765.03,"CapPass","Cycle 20",20,16304,"416-10","Alloy 617",314626,"Plate"
284.43,0.00904,"Qualified",,765.08,"CapPass","Cycle 20",20,16305,"416-10","Alloy 617",314626,"Plate"
283.70,0.00909,"Qualified",,765.13,"CapPass","Cycle 20",20,16306,"416-10","Alloy 617",314626,"Plate"
282.82,0.00914,"Qualified",,765.17,"CapPass","Cycle 20",20,16307,"416-10","Alloy 617",314626,"Plate"
281.91,0.00919,"Qualified",,765.23,"CapPass","Cycle 20",20,16308,"416-10","Alloy 617",314626,"Plate"
281.23,0.00924,"Qualified",,765.28,"CapPass","Cycle 20",20,16309,"416-10","Alloy 617",314626,"Plate"
280.85,0.00929,"Qualified",,765.33,"CapPass","Cycle 20",20,16310,"416-10","Alloy 617",314626,"Plate"
280.51,0.00934,"Qualified",,765.38,"CapPass","Cycle 20",20,16311,"416-10","Alloy 617",314626,"Plate"
280.18,0.00939,"Qualified",,765.44,"CapPass","Cycle 20",20,16312,"416-10","Alloy 617",314626,"Plate"
280.03,0.00944,"Qualified",,765.49,"CapPass","Cycle 20",20,16313,"416-10","Alloy 617",314626,"Plate"
280.09,0.00949,"Qualified",,765.55,"CapPass","Cycle 20",20,16314,"416-10","Alloy 617",314626,"Plate"
280.55,0.00954,"Qualified",,765.60,"CapPass","Cycle 20",20,16315,"416-10","Alloy 617",314626,"Plate"
281.16,0.00959,"Qualified",,765.65,"CapPass","Cycle 20",20,16316,"416-10","Alloy 617",314626,"Plate"
281.72,0.00964,"Qualified",,765.70,"CapPass","Cycle 20",20,16317,"416-10","Alloy 617",314626,"Plate"
282.09,0.00969,"Qualified",,765.75,"CapPass","Cycle 20",20,16318,"416-10","Alloy 617",314626,"Plate"
282.19,0.00971,"Qualified",,765.76,"CapPass","Cycle 20",20,16319,"416-10","Alloy 617",314626,"Plate"
282.35,0.00974,"Qualified",,765.80,"CapPass","Cycle 20",20,16320,"416-10","Alloy 617",314626,"Plate"
282.40,0.00979,"Qualified",,765.85,"CapPass","Cycle 20",20,16321,"416-10","Alloy 617",314626,"Plate"
282.49,0.00984,"Qualified",,765.90,"CapPass","Cycle 20",20,16322,"416-10","Alloy 617",314626,"Plate"
282.59,0.00989,"Qualified",,765.95,"CapPass","Cycle 20",20,16323,"416-10","Alloy 617",314626,"Plate"
282.74,0.00995,"Qualified",,766.00,"CapPass","Cycle 20",20,16324,"416-10","Alloy 617",314626,"Plate"
281.46,0.01000,"Qualified",,766.05,"CapPass","Cycle 20",20,16325,"416-10","Alloy 617",314626,"Plate"
250.13,0.00995,"Qualified",,766.22,"CapPass","Cycle 20",20,16326,"416-10","Alloy 617",314626,"Plate"
239.79,0.00990,"Qualified",,766.27,"CapPass","Cycle 20",20,16327,"416-10","Alloy 617",314626,"Plate"
229.95,0.00985,"Qualified",,766.31,"CapPass","Cycle 20",20,16328,"416-10","Alloy 617",314626,"Plate"
220.88,0.00979,"Qualified",,766.36,"CapPass","Cycle 20",20,16329,"416-10","Alloy 617",314626,"Plate"
212.18,0.00974,"Qualified",,766.41,"CapPass","Cycle 20",20,16330,"416-10","Alloy 617",314626,"Plate"
203.59,0.00969,"Qualified",,766.46,"CapPass","Cycle 20",20,16331,"416-10","Alloy 617",314626,"Plate"
195.37,0.00964,"Qualified",,766.51,"CapPass","Cycle 20",20,16332,"416-10","Alloy 617",314626,"Plate"
187.26,0.00959,"Qualified",,766.56,"CapPass","Cycle 20",20,16333,"416-10","Alloy 617",314626,"Plate"
179.28,0.00954,"Qualified",,766.62,"CapPass","Cycle 20",20,16334,"416-10","Alloy 617",314626,"Plate"
171.40,0.00949,"Qualified",,766.67,"CapPass","Cycle 20",20,16335,"416-10","Alloy 617",314626,"Plate"
163.44,0.00944,"Qualified",,766.72,"CapPass","Cycle 20",20,16336,"416-10","Alloy 617",314626,"Plate"
157.72,0.00940,"Qualified",,766.76,"CapPass","Cycle 20",20,16337,"416-10","Alloy 617",314626,"Plate"
155.93,0.00939,"Qualified",,766.78,"CapPass","Cycle 20",20,16338,"416-10","Alloy 617",314626,"Plate"
148.62,0.00934,"Qualified",,766.83,"CapPass","Cycle 20",20,16339,"416-10","Alloy 617",314626,"Plate"
141.41,0.00929,"Qualified",,766.88,"CapPass","Cycle 20",20,16340,"416-10","Alloy 617",314626,"Plate"
134.33,0.00924,"Qualified",,766.93,"CapPass","Cycle 20",20,16341,"416-10","Alloy 617",314626,"Plate"
127.32,0.00919,"Qualified",,766.99,"CapPass","Cycle 20",20,16342,"416-10","Alloy 617",314626,"Plate"
120.33,0.00914,"Qualified",,767.04,"CapPass","Cycle 20",20,16343,"416-10","Alloy 617",314626,"Plate"
113.58,0.00909,"Qualified",,767.09,"CapPass","Cycle 20",20,16344,"416-10","Alloy 617",314626,"Plate"
106.90,0.00904,"Qualified",,767.15,"CapPass","Cycle 20",20,16345,"416-10","Alloy 617",314626,"Plate"
100.13,0.00899,"Qualified",,767.20,"CapPass","Cycle 20",20,16346,"416-10","Alloy 617",314626,"Plate"
93.68,0.00894,"Qualified",,767.25,"CapPass","Cycle 20",20,16347,"416-10","Alloy 617",314626,"Plate"
87.29,0.00889,"Qualified",,767.31,"CapPass","Cycle 20",20,16348,"416-10","Alloy 617",314626,"Plate"
81.03,0.00884,"Qualified",,767.36,"CapPass","Cycle 20",20,16349,"416-10","Alloy 617",314626,"Plate"
75.27,0.00879,"Qualified",,767.41,"CapPass","Cycle 20",20,16350,"416-10","Alloy 617",314626,"Plate"
69.27,0.00873,"Qualified",,767.46,"CapPass","Cycle 20",20,16351,"416-10","Alloy 617",314626,"Plate"
63.53,0.00868,"Qualified",,767.51,"CapPass","Cycle 20",20,16352,"416-10","Alloy 617",314626,"Plate"
57.78,0.00863,"Qualified",,767.57,"CapPass","Cycle 20",20,16353,"416-10","Alloy 617",314626,"Plate"
51.97,0.00858,"Qualified",,767.62,"CapPass","Cycle 20",20,16354,"416-10","Alloy 617",314626,"Plate"
46.40,0.00853,"Qualified",,767.67,"CapPass","Cycle 20",20,16355,"416-10","Alloy 617",314626,"Plate"
40.74,0.00848,"Qualified",,767.73,"CapPass","Cycle 20",20,16356,"416-10","Alloy 617",314626,"Plate"
36.69,0.00845,"Qualified",,767.76,"CapPass","Cycle 20",20,16357,"416-10","Alloy 617",314626,"Plate"
34.73,0.00843,"Qualified",,767.78,"CapPass","Cycle 20",20,16358,"416-10","Alloy 617",314626,"Plate"
28.66,0.00838,"Qualified",,767.84,"CapPass","Cycle 20",20,16359,"416-10","Alloy 617",314626,"Plate"
22.61,0.00833,"Qualified",,767.89,"CapPass","Cycle 20",20,16360,"416-10","Alloy 617",314626,"Plate"
16.33,0.00828,"Qualified",,767.95,"CapPass","Cycle 20",20,16361,"416-10","Alloy 617",314626,"Plate"
10.24,0.00823,"Qualified",,768.01,"CapPass","Cycle 20",20,16362,"416-10","Alloy 617",314626,"Plate"
4.13,0.00818,"Qualified",,768.06,"CapPass","Cycle 20",20,16363,"416-10","Alloy 617",314626,"Plate"
-1.66,0.00813,"Qualified",,768.11,"CapPass","Cycle 20",20,16364,"416-10","Alloy 617",314626,"Plate"
-7.41,0.00808,"Qualified",,768.17,"CapPass","Cycle 20",20,16365,"416-10","Alloy 617",314626,"Plate"
-12.93,0.00803,"Qualified",,768.22,"CapPass","Cycle 20",20,16366,"416-10","Alloy 617",314626,"Plate"
-15.27,0.00798,"Qualified",,768.37,"CapPass","Cycle 20",20,16367,"416-10","Alloy 617",314626,"Plate"
-25.03,0.00793,"Qualified",,768.42,"CapPass","Cycle 20",20,16368,"416-10","Alloy 617",314626,"Plate"
-31.52,0.00788,"Qualified",,768.44,"CapPass","Cycle 20",20,16369,"416-10","Alloy 617",314626,"Plate"
-37.47,0.00782,"Qualified",,768.47,"CapPass","Cycle 20",20,16370,"416-10","Alloy 617",314626,"Plate"
-42.58,0.00777,"Qualified",,768.50,"CapPass","Cycle 20",20,16371,"416-10","Alloy 617",314626,"Plate"
-47.02,0.00772,"Qualified",,768.55,"CapPass","Cycle 20",20,16372,"416-10","Alloy 617",314626,"Plate"
-51.31,0.00767,"Qualified",,768.60,"CapPass","Cycle 20",20,16373,"416-10","Alloy 617",314626,"Plate"
-55.97,0.00762,"Qualified",,768.67,"CapPass","Cycle 20",20,16374,"416-10","Alloy 617",314626,"Plate"
-60.65,0.00757,"Qualified",,768.73,"CapPass","Cycle 20",20,16375,"416-10","Alloy 617",314626,"Plate"
-63.11,0.00754,"Qualified",,768.76,"CapPass","Cycle 20",20,16376,"416-10","Alloy 617",314626,"Plate"
-65.39,0.00752,"Qualified",,768.79,"CapPass","Cycle 20",20,16377,"416-10","Alloy 617",314626,"Plate"
-70.16,0.00747,"Qualified",,768.85,"CapPass","Cycle 20",20,16378,"416-10","Alloy 617",314626,"Plate"
-74.77,0.00742,"Qualified",,768.91,"CapPass","Cycle 20",20,16379,"416-10","Alloy 617",314626,"Plate"
-79.15,0.00737,"Qualified",,768.96,"CapPass","Cycle 20",20,16380,"416-10","Alloy 617",314626,"Plate"
-83.57,0.00732,"Qualified",,769.02,"CapPass","Cycle 20",20,16381,"416-10","Alloy 617",314626,"Plate"
-88.22,0.00727,"Qualified",,769.08,"CapPass","Cycle 20",20,16382,"416-10","Alloy 617",314626,"Plate"
-92.76,0.00722,"Qualified",,769.13,"CapPass","Cycle 20",20,16383,"416-10","Alloy 617",314626,"Plate"
-97.48,0.00717,"Qualified",,769.19,"CapPass","Cycle 20",20,16384,"416-10","Alloy 617",314626,"Plate"
-102.12,0.00712,"Qualified",,769.24,"CapPass","Cycle 20",20,16385,"416-10","Alloy 617",314626,"Plate"
-107.61,0.00707,"Qualified",,769.29,"CapPass","Cycle 20",20,16386,"416-10","Alloy 617",314626,"Plate"
-113.32,0.00702,"Qualified",,769.34,"CapPass","Cycle 20",20,16387,"416-10","Alloy 617",314626,"Plate"
-118.85,0.00697,"Qualified",,769.38,"CapPass","Cycle 20",20,16388,"416-10","Alloy 617",314626,"Plate"
-124.03,0.00692,"Qualified",,769.41,"CapPass","Cycle 20",20,16389,"416-10","Alloy 617",314626,"Plate"
-129.18,0.00686,"Qualified",,769.45,"CapPass","Cycle 20",20,16390,"416-10","Alloy 617",314626,"Plate"
-133.79,0.00681,"Qualified",,769.48,"CapPass","Cycle 20",20,16391,"416-10","Alloy 617",314626,"Plate"
-138.33,0.00676,"Qualified",,769.52,"CapPass","Cycle 20",20,16392,"416-10","Alloy 617",314626,"Plate"
-142.51,0.00671,"Qualified",,769.56,"CapPass","Cycle 20",20,16393,"416-10","Alloy 617",314626,"Plate"
-146.46,0.00666,"Qualified",,769.59,"CapPass","Cycle 20",20,16394,"416-10","Alloy 617",314626,"Plate"
-150.39,0.00661,"Qualified",,769.63,"CapPass","Cycle 20",20,16395,"416-10","Alloy 617",314626,"Plate"
-153.92,0.00656,"Qualified",,769.68,"CapPass","Cycle 20",20,16396,"416-10","Alloy 617",314626,"Plate"
-157.38,0.00651,"Qualified",,769.72,"CapPass","Cycle 20",20,16397,"416-10","Alloy 617",314626,"Plate"
-160.68,0.00646,"Qualified",,769.76,"CapPass","Cycle 20",20,16398,"416-10","Alloy 617",314626,"Plate"
-163.83,0.00641,"Qualified",,769.81,"CapPass","Cycle 20",20,16399,"416-10","Alloy 617",314626,"Plate"
-166.91,0.00636,"Qualified",,769.85,"CapPass","Cycle 20",20,16400,"416-10","Alloy 617",314626,"Plate"
-170.05,0.00631,"Qualified",,769.90,"CapPass","Cycle 20",20,16401,"416-10","Alloy 617",314626,"Plate"
-173.06,0.00626,"Qualified",,769.95,"CapPass","Cycle 20",20,16402,"416-10","Alloy 617",314626,"Plate"
-175.90,0.00621,"Qualified",,770.00,"CapPass","Cycle 20",20,16403,"416-10","Alloy 617",314626,"Plate"
-178.66,0.00616,"Qualified",,770.05,"CapPass","Cycle 20",20,16404,"416-10","Alloy 617",314626,"Plate"
-181.42,0.00611,"Qualified",,770.10,"CapPass","Cycle 20",20,16405,"416-10","Alloy 617",314626,"Plate"
-184.07,0.00605,"Qualified",,770.15,"CapPass","Cycle 20",20,16406,"416-10","Alloy 617",314626,"Plate"
-186.86,0.00600,"Qualified",,770.20,"CapPass","Cycle 20",20,16407,"416-10","Alloy 617",314626,"Plate"
-189.50,0.00595,"Qualified",,770.25,"CapPass","Cycle 20",20,16408,"416-10","Alloy 617",314626,"Plate"
-192.20,0.00590,"Qualified",,770.30,"CapPass","Cycle 20",20,16409,"416-10","Alloy 617",314626,"Plate"
-194.82,0.00585,"Qualified",,770.35,"CapPass","Cycle 20",20,16410,"416-10","Alloy 617",314626,"Plate"
-197.35,0.00580,"Qualified",,770.40,"CapPass","Cycle 20",20,16411,"416-10","Alloy 617",314626,"Plate"
-199.77,0.00575,"Qualified",,770.45,"CapPass","Cycle 20",20,16412,"416-10","Alloy 617",314626,"Plate"
-202.20,0.00570,"Qualified",,770.50,"CapPass","Cycle 20",20,16413,"416-10","Alloy 617",314626,"Plate"
-204.51,0.00565,"Qualified",,770.55,"CapPass","Cycle 20",20,16414,"416-10","Alloy 617",314626,"Plate"
-206.83,0.00560,"Qualified",,770.60,"CapPass","Cycle 20",20,16415,"416-10","Alloy 617",314626,"Plate"
-209.11,0.00555,"Qualified",,770.65,"CapPass","Cycle 20",20,16416,"416-10","Alloy 617",314626,"Plate"
-211.48,0.00550,"Qualified",,770.70,"CapPass","Cycle 20",20,16417,"416-10","Alloy 617",314626,"Plate"
-213.76,0.00545,"Qualified",,770.75,"CapPass","Cycle 20",20,16418,"416-10","Alloy 617",314626,"Plate"
-214.15,0.00544,"Qualified",,770.76,"CapPass","Cycle 20",20,16419,"416-10","Alloy 617",314626,"Plate"
-215.86,0.00540,"Qualified",,770.80,"CapPass","Cycle 20",20,16420,"416-10","Alloy 617",314626,"Plate"
-217.88,0.00535,"Qualified",,770.85,"CapPass","Cycle 20",20,16421,"416-10","Alloy 617",314626,"Plate"
-219.85,0.00530,"Qualified",,770.90,"CapPass","Cycle 20",20,16422,"416-10","Alloy 617",314626,"Plate"
-221.88,0.00525,"Qualified",,770.95,"CapPass","Cycle 20",20,16423,"416-10","Alloy 617",314626,"Plate"
-223.74,0.00520,"Qualified",,771.00,"CapPass","Cycle 20",20,16424,"416-10","Alloy 617",314626,"Plate"
-225.68,0.00515,"Qualified",,771.06,"CapPass","Cycle 20",20,16425,"416-10","Alloy 617",314626,"Plate"
-227.61,0.00510,"Qualified",,771.11,"CapPass","Cycle 20",20,16426,"416-10","Alloy 617",314626,"Plate"
-229.65,0.00505,"Qualified",,771.16,"CapPass","Cycle 20",20,16427,"416-10","Alloy 617",314626,"Plate"
-231.84,0.00500,"Qualified",,771.21,"CapPass","Cycle 20",20,16428,"416-10","Alloy 617",314626,"Plate"
-234.05,0.00495,"Qualified",,771.26,"CapPass","Cycle 20",20,16429,"416-10","Alloy 617",314626,"Plate"
-236.02,0.00490,"Qualified",,771.31,"CapPass","Cycle 20",20,16430,"416-10","Alloy 617",314626,"Plate"
-237.79,0.00485,"Qualified",,771.35,"CapPass","Cycle 20",20,16431,"416-10","Alloy 617",314626,"Plate"
-239.48,0.00479,"Qualified",,771.40,"CapPass","Cycle 20",20,16432,"416-10","Alloy 617",314626,"Plate"
-241.17,0.00474,"Qualified",,771.45,"CapPass","Cycle 20",20,16433,"416-10","Alloy 617",314626,"Plate"
-242.86,0.00469,"Qualified",,771.50,"CapPass","Cycle 20",20,16434,"416-10","Alloy 617",314626,"Plate"
-244.48,0.00464,"Qualified",,771.55,"CapPass","Cycle 20",20,16435,"416-10","Alloy 617",314626,"Plate"
-246.06,0.00459,"Qualified",,771.60,"CapPass","Cycle 20",20,16436,"416-10","Alloy 617",314626,"Plate"
-247.51,0.00454,"Qualified",,771.65,"CapPass","Cycle 20",20,16437,"416-10","Alloy 617",314626,"Plate"
-248.90,0.00449,"Qualified",,771.70,"CapPass","Cycle 20",20,16438,"416-10","Alloy 617",314626,"Plate"
-250.14,0.00444,"Qualified",,771.75,"CapPass","Cycle 20",20,16439,"416-10","Alloy 617",314626,"Plate"
-250.50,0.00443,"Qualified",,771.76,"CapPass","Cycle 20",20,16440,"416-10","Alloy 617",314626,"Plate"
-251.21,0.00439,"Qualified",,771.80,"CapPass","Cycle 20",20,16441,"416-10","Alloy 617",314626,"Plate"
-252.21,0.00434,"Qualified",,771.84,"CapPass","Cycle 20",20,16442,"416-10","Alloy 617",314626,"Plate"
-253.19,0.00429,"Qualified",,771.89,"CapPass","Cycle 20",20,16443,"416-10","Alloy 617",314626,"Plate"
-254.09,0.00424,"Qualified",,771.95,"CapPass","Cycle 20",20,16444,"416-10","Alloy 617",314626,"Plate"
-254.97,0.00419,"Qualified",,772.00,"CapPass","Cycle 20",20,16445,"416-10","Alloy 617",314626,"Plate"
-255.83,0.00414,"Qualified",,772.05,"CapPass","Cycle 20",20,16446,"416-10","Alloy 617",314626,"Plate"
-256.67,0.00409,"Qualified",,772.10,"CapPass","Cycle 20",20,16447,"416-10","Alloy 617",314626,"Plate"
-257.58,0.00404,"Qualified",,772.14,"CapPass","Cycle 20",20,16448,"416-10","Alloy 617",314626,"Plate"
-258.33,0.00398,"Qualified",,772.19,"CapPass","Cycle 20",20,16449,"416-10","Alloy 617",314626,"Plate"
-258.90,0.00393,"Qualified",,772.24,"CapPass","Cycle 20",20,16450,"416-10","Alloy 617",314626,"Plate"
-259.34,0.00388,"Qualified",,772.29,"CapPass","Cycle 20",20,16451,"416-10","Alloy 617",314626,"Plate"
-259.67,0.00383,"Qualified",,772.34,"CapPass","Cycle 20",20,16452,"416-10","Alloy 617",314626,"Plate"
-260.06,0.00378,"Qualified",,772.39,"CapPass","Cycle 20",20,16453,"416-10","Alloy 617",314626,"Plate"
-260.44,0.00373,"Qualified",,772.44,"CapPass","Cycle 20",20,16454,"416-10","Alloy 617",314626,"Plate"
-260.79,0.00368,"Qualified",,772.49,"CapPass","Cycle 20",20,16455,"416-10","Alloy 617",314626,"Plate"
-261.17,0.00363,"Qualified",,772.53,"CapPass","Cycle 20",20,16456,"416-10","Alloy 617",314626,"Plate"
-261.41,0.00358,"Qualified",,772.58,"CapPass","Cycle 20",20,16457,"416-10","Alloy 617",314626,"Plate"
-261.71,0.00353,"Qualified",,772.63,"CapPass","Cycle 20",20,16458,"416-10","Alloy 617",314626,"Plate"
-261.98,0.00348,"Qualified",,772.68,"CapPass","Cycle 20",20,16459,"416-10","Alloy 617",314626,"Plate"
-262.25,0.00343,"Qualified",,772.73,"CapPass","Cycle 20",20,16460,"416-10","Alloy 617",314626,"Plate"
-262.40,0.00340,"Qualified",,772.76,"CapPass","Cycle 20",20,16461,"416-10","Alloy 617",314626,"Plate"
-262.47,0.00338,"Qualified",,772.78,"CapPass","Cycle 20",20,16462,"416-10","Alloy 617",314626,"Plate"
-262.70,0.00333,"Qualified",,772.83,"CapPass","Cycle 20",20,16463,"416-10","Alloy 617",314626,"Plate"
-262.93,0.00328,"Qualified",,772.88,"CapPass","Cycle 20",20,16464,"416-10","Alloy 617",314626,"Plate"
-263.10,0.00323,"Qualified",,772.92,"CapPass","Cycle 20",20,16465,"416-10","Alloy 617",314626,"Plate"
-263.23,0.00318,"Qualified",,772.97,"CapPass","Cycle 20",20,16466,"416-10","Alloy 617",314626,"Plate"
-263.29,0.00313,"Qualified",,773.02,"CapPass","Cycle 20",20,16467,"416-10","Alloy 617",314626,"Plate"
-263.35,0.00308,"Qualified",,773.07,"CapPass","Cycle 20",20,16468,"416-10","Alloy 617",314626,"Plate"
-263.44,0.00302,"Qualified",,773.12,"CapPass","Cycle 20",20,16469,"416-10","Alloy 617",314626,"Plate"
-263.56,0.00297,"Qualified",,773.17,"CapPass","Cycle 20",20,16470,"416-10","Alloy 617",314626,"Plate"
-263.69,0.00292,"Qualified",,773.23,"CapPass","Cycle 20",20,16471,"416-10","Alloy 617",314626,"Plate"
-263.86,0.00287,"Qualified",,773.28,"CapPass","Cycle 20",20,16472,"416-10","Alloy 617",314626,"Plate"
-264.08,0.00282,"Qualified",,773.34,"CapPass","Cycle 20",20,16473,"416-10","Alloy 617",314626,"Plate"
-264.35,0.00277,"Qualified",,773.39,"CapPass","Cycle 20",20,16474,"416-10","Alloy 617",314626,"Plate"
-264.72,0.00272,"Qualified",,773.44,"CapPass","Cycle 20",20,16475,"416-10","Alloy 617",314626,"Plate"
-265.42,0.00267,"Qualified",,773.49,"CapPass","Cycle 20",20,16476,"416-10","Alloy 617",314626,"Plate"
-266.26,0.00262,"Qualified",,773.54,"CapPass","Cycle 20",20,16477,"416-10","Alloy 617",314626,"Plate"
-267.13,0.00257,"Qualified",,773.59,"CapPass","Cycle 20",20,16478,"416-10","Alloy 617",314626,"Plate"
-267.86,0.00252,"Qualified",,773.65,"CapPass","Cycle 20",20,16479,"416-10","Alloy 617",314626,"Plate"
-268.70,0.00247,"Qualified",,773.70,"CapPass","Cycle 20",20,16480,"416-10","Alloy 617",314626,"Plate"
-269.51,0.00242,"Qualified",,773.75,"CapPass","Cycle 20",20,16481,"416-10","Alloy 617",314626,"Plate"
-269.76,0.00240,"Qualified",,773.76,"CapPass","Cycle 20",20,16482,"416-10","Alloy 617",314626,"Plate"
-270.18,0.00237,"Qualified",,773.79,"CapPass","Cycle 20",20,16483,"416-10","Alloy 617",314626,"Plate"
-270.75,0.00232,"Qualified",,773.84,"CapPass","Cycle 20",20,16484,"416-10","Alloy 617",314626,"Plate"
-271.25,0.00227,"Qualified",,773.89,"CapPass","Cycle 20",20,16485,"416-10","Alloy 617",314626,"Plate"
-271.71,0.00221,"Qualified",,773.94,"CapPass","Cycle 20",20,16486,"416-10","Alloy 617",314626,"Plate"
-272.22,0.00216,"Qualified",,774.00,"CapPass","Cycle 20",20,16487,"416-10","Alloy 617",314626,"Plate"
-272.76,0.00211,"Qualified",,774.05,"CapPass","Cycle 20",20,16488,"416-10","Alloy 617",314626,"Plate"
-273.30,0.00206,"Qualified",,774.09,"CapPass","Cycle 20",20,16489,"416-10","Alloy 617",314626,"Plate"
-273.77,0.00201,"Qualified",,774.14,"CapPass","Cycle 20",20,16490,"416-10","Alloy 617",314626,"Plate"
-274.02,0.00196,"Qualified",,774.18,"CapPass","Cycle 20",20,16491,"416-10","Alloy 617",314626,"Plate"
-274.05,0.00191,"Qualified",,774.23,"CapPass","Cycle 20",20,16492,"416-10","Alloy 617",314626,"Plate"
-273.93,0.00186,"Qualified",,774.27,"CapPass","Cycle 20",20,16493,"416-10","Alloy 617",314626,"Plate"
-273.71,0.00181,"Qualified",,774.32,"CapPass","Cycle 20",20,16494,"416-10","Alloy 617",314626,"Plate"
