Repository: js-molina/fatigue-A617

File: data/850C/Strain rate 0.001/2.0% strain/HTM_A19_Cycles_41621.csv (part 10 of 18)
"Stress Mpa","Strain","Qual State","Qual Exceptions","Elapsed Time Sec","Data State","Cycle Label","Cycle","Count","Sample","Alloy","Heat","Material_Form"
273.95,-0.00029,"Qualified",,395.77,"CapPass","Cycle 10",10,8623,"416-21","Alloy 617",314626,"Plate"
273.93,-0.00026,"Qualified",,395.80,"CapPass","Cycle 10",10,8624,"416-21","Alloy 617",314626,"Plate"
273.93,-0.00021,"Qualified",,395.85,"CapPass","Cycle 10",10,8625,"416-21","Alloy 617",314626,"Plate"
273.98,-0.00016,"Qualified",,395.89,"CapPass","Cycle 10",10,8626,"416-21","Alloy 617",314626,"Plate"
273.01,-0.00011,"Qualified",,756.02,"CapPass","Cycle 20",20,16117,"416-21","Alloy 617",314626,"Plate"
272.96,-0.00006,"Qualified",,756.07,"CapPass","Cycle 20",20,16118,"416-21","Alloy 617",314626,"Plate"
272.82,-0.00001,"Qualified",,756.13,"CapPass","Cycle 20",20,16119,"416-21","Alloy 617",314626,"Plate"
272.86,0.00004,"Qualified",,756.18,"CapPass","Cycle 20",20,16120,"416-21","Alloy 617",314626,"Plate"
273.27,0.00009,"Qualified",,756.22,"CapPass","Cycle 20",20,16121,"416-21","Alloy 617",314626,"Plate"
273.13,0.00014,"Qualified",,756.27,"CapPass","Cycle 20",20,16122,"416-21","Alloy 617",314626,"Plate"
273.31,0.00019,"Qualified",,756.33,"CapPass","Cycle 20",20,16123,"416-21","Alloy 617",314626,"Plate"
273.85,0.00024,"Qualified",,756.38,"CapPass","Cycle 20",20,16124,"416-21","Alloy 617",314626,"Plate"
274.18,0.00029,"Qualified",,756.42,"CapPass","Cycle 20",20,16125,"416-21","Alloy 617",314626,"Plate"
274.01,0.00034,"Qualified",,756.47,"CapPass","Cycle 20",20,16126,"416-21","Alloy 617",314626,"Plate"
273.77,0.00039,"Qualified",,756.53,"CapPass","Cycle 20",20,16127,"416-21","Alloy 617",314626,"Plate"
273.65,0.00044,"Qualified",,756.58,"CapPass","Cycle 20",20,16128,"416-21","Alloy 617",314626,"Plate"
273.73,0.00049,"Qualified",,756.64,"CapPass","Cycle 20",20,16129,"416-21","Alloy 617",314626,"Plate"
274.04,0.00054,"Qualified",,756.69,"CapPass","Cycle 20",20,16130,"416-21","Alloy 617",314626,"Plate"
274.46,0.00059,"Qualified",,756.74,"CapPass","Cycle 20",20,16131,"416-21","Alloy 617",314626,"Plate"
274.76,0.00063,"Qualified",,756.77,"CapPass","Cycle 20",20,16132,"416-21","Alloy 617",314626,"Plate"
274.88,0.00064,"Qualified",,756.79,"CapPass","Cycle 20",20,16133,"416-21","Alloy 617",314626,"Plate"
275.20,0.00069,"Qualified",,756.83,"CapPass","Cycle 20",20,16134,"416-21","Alloy 617",314626,"Plate"
275.52,0.00075,"Qualified",,756.88,"CapPass","Cycle 20",20,16135,"416-21","Alloy 617",314626,"Plate"
275.71,0.00080,"Qualified",,756.93,"CapPass","Cycle 20",20,16136,"416-21","Alloy 617",314626,"Plate"
275.88,0.00085,"Qualified",,756.98,"CapPass","Cycle 20",20,16137,"416-21","Alloy 617",314626,"Plate"
275.94,0.00090,"Qualified",,757.03,"CapPass","Cycle 20",20,16138,"416-21","Alloy 617",314626,"Plate"
276.04,0.00095,"Qualified",,757.08,"CapPass","Cycle 20",20,16139,"416-21","Alloy 617",314626,"Plate"
276.26,0.00100,"Qualified",,757.13,"CapPass","Cycle 20",20,16140,"416-21","Alloy 617",314626,"Plate"
276.99,0.00105,"Qualified",,757.18,"CapPass","Cycle 20",20,16141,"416-21","Alloy 617",314626,"Plate"
277.48,0.00110,"Qualified",,757.22,"CapPass","Cycle 20",20,16142,"416-21","Alloy 617",314626,"Plate"
277.23,0.00115,"Qualified",,757.27,"CapPass","Cycle 20",20,16143,"416-21","Alloy 617",314626,"Plate"
276.85,0.00120,"Qualified",,757.33,"CapPass","Cycle 20",20,16144,"416-21","Alloy 617",314626,"Plate"
276.54,0.00125,"Qualified",,757.38,"CapPass","Cycle 20",20,16145,"416-21","Alloy 617",314626,"Plate"
276.45,0.00130,"Qualified",,757.43,"CapPass","Cycle 20",20,16146,"416-21","Alloy 617",314626,"Plate"
276.56,0.00135,"Qualified",,757.48,"CapPass","Cycle 20",20,16147,"416-21","Alloy 617",314626,"Plate"
276.73,0.00140,"Qualified",,757.53,"CapPass","Cycle 20",20,16148,"416-21","Alloy 617",314626,"Plate"
276.81,0.00145,"Qualified",,757.58,"CapPass","Cycle 20",20,16149,"416-21","Alloy 617",314626,"Plate"
276.91,0.00150,"Qualified",,757.63,"CapPass","Cycle 20",20,16150,"416-21","Alloy 617",314626,"Plate"
276.89,0.00155,"Qualified",,757.68,"CapPass","Cycle 20",20,16151,"416-21","Alloy 617",314626,"Plate"
276.89,0.00160,"Qualified",,757.72,"CapPass","Cycle 20",20,16152,"416-21","Alloy 617",314626,"Plate"
276.84,0.00165,"Qualified",,757.77,"CapPass","Cycle 20",20,16153,"416-21","Alloy 617",314626,"Plate"
276.85,0.00165,"Qualified",,757.77,"CapPass","Cycle 20",20,16154,"416-21","Alloy 617",314626,"Plate"
276.67,0.00170,"Qualified",,757.82,"CapPass","Cycle 20",20,16155,"416-21","Alloy 617",314626,"Plate"
276.46,0.00175,"Qualified",,757.87,"CapPass","Cycle 20",20,16156,"416-21","Alloy 617",314626,"Plate"
276.28,0.00180,"Qualified",,757.92,"CapPass","Cycle 20",20,16157,"416-21","Alloy 617",314626,"Plate"
276.01,0.00185,"Qualified",,757.97,"CapPass","Cycle 20",20,16158,"416-21","Alloy 617",314626,"Plate"
275.69,0.00191,"Qualified",,758.02,"CapPass","Cycle 20",20,16159,"416-21","Alloy 617",314626,"Plate"
275.44,0.00196,"Qualified",,758.07,"CapPass","Cycle 20",20,16160,"416-21","Alloy 617",314626,"Plate"
275.16,0.00201,"Qualified",,758.12,"CapPass","Cycle 20",20,16161,"416-21","Alloy 617",314626,"Plate"
274.92,0.00206,"Qualified",,758.17,"CapPass","Cycle 20",20,16162,"416-21","Alloy 617",314626,"Plate"
274.77,0.00211,"Qualified",,758.22,"CapPass","Cycle 20",20,16163,"416-21","Alloy 617",314626,"Plate"
274.58,0.00216,"Qualified",,758.27,"CapPass","Cycle 20",20,16164,"416-21","Alloy 617",314626,"Plate"
274.38,0.00221,"Qualified",,758.32,"CapPass","Cycle 20",20,16165,"416-21","Alloy 617",314626,"Plate"
274.21,0.00226,"Qualified",,758.37,"CapPass","Cycle 20",20,16166,"416-21","Alloy 617",314626,"Plate"
274.07,0.00231,"Qualified",,758.42,"CapPass","Cycle 20",20,16167,"416-21","Alloy 617",314626,"Plate"
274.11,0.00236,"Qualified",,758.47,"CapPass","Cycle 20",20,16168,"416-21","Alloy 617",314626,"Plate"
274.15,0.00241,"Qualified",,758.53,"CapPass","Cycle 20",20,16169,"416-21","Alloy 617",314626,"Plate"
274.35,0.00246,"Qualified",,758.58,"CapPass","Cycle 20",20,16170,"416-21","Alloy 617",314626,"Plate"
274.58,0.00251,"Qualified",,758.63,"CapPass","Cycle 20",20,16171,"416-21","Alloy 617",314626,"Plate"
274.85,0.00256,"Qualified",,758.68,"CapPass","Cycle 20",20,16172,"416-21","Alloy 617",314626,"Plate"
275.16,0.00261,"Qualified",,758.73,"CapPass","Cycle 20",20,16173,"416-21","Alloy 617",314626,"Plate"
275.38,0.00265,"Qualified",,758.77,"CapPass","Cycle 20",20,16174,"416-21","Alloy 617",314626,"Plate"
275.44,0.00266,"Qualified",,758.78,"CapPass","Cycle 20",20,16175,"416-21","Alloy 617",314626,"Plate"
275.68,0.00271,"Qualified",,758.83,"CapPass","Cycle 20",20,16176,"416-21","Alloy 617",314626,"Plate"
275.86,0.00276,"Qualified",,758.88,"CapPass","Cycle 20",20,16177,"416-21","Alloy 617",314626,"Plate"
276.02,0.00281,"Qualified",,758.93,"CapPass","Cycle 20",20,16178,"416-21","Alloy 617",314626,"Plate"
276.18,0.00286,"Qualified",,758.98,"CapPass","Cycle 20",20,16179,"416-21","Alloy 617",314626,"Plate"
276.41,0.00292,"Qualified",,759.03,"CapPass","Cycle 20",20,16180,"416-21","Alloy 617",314626,"Plate"
276.59,0.00297,"Qualified",,759.08,"CapPass","Cycle 20",20,16181,"416-21","Alloy 617",314626,"Plate"
276.72,0.00302,"Qualified",,759.13,"CapPass","Cycle 20",20,16182,"416-21","Alloy 617",314626,"Plate"
276.81,0.00307,"Qualified",,759.18,"CapPass","Cycle 20",20,16183,"416-21","Alloy 617",314626,"Plate"
276.92,0.00312,"Qualified",,759.23,"CapPass","Cycle 20",20,16184,"416-21","Alloy 617",314626,"Plate"
276.92,0.00317,"Qualified",,759.28,"CapPass","Cycle 20",20,16185,"416-21","Alloy 617",314626,"Plate"
277.06,0.00322,"Qualified",,759.33,"CapPass","Cycle 20",20,16186,"416-21","Alloy 617",314626,"Plate"
277.25,0.00327,"Qualified",,759.38,"CapPass","Cycle 20",20,16187,"416-21","Alloy 617",314626,"Plate"
277.46,0.00332,"Qualified",,759.43,"CapPass","Cycle 20",20,16188,"416-21","Alloy 617",314626,"Plate"
277.54,0.00337,"Qualified",,759.48,"CapPass","Cycle 20",20,16189,"416-21","Alloy 617",314626,"Plate"
277.76,0.00342,"Qualified",,759.53,"CapPass","Cycle 20",20,16190,"416-21","Alloy 617",314626,"Plate"
277.93,0.00347,"Qualified",,759.58,"CapPass","Cycle 20",20,16191,"416-21","Alloy 617",314626,"Plate"
278.12,0.00352,"Qualified",,759.63,"CapPass","Cycle 20",20,16192,"416-21","Alloy 617",314626,"Plate"
278.30,0.00357,"Qualified",,759.68,"CapPass","Cycle 20",20,16193,"416-21","Alloy 617",314626,"Plate"
278.47,0.00362,"Qualified",,759.73,"CapPass","Cycle 20",20,16194,"416-21","Alloy 617",314626,"Plate"
278.48,0.00367,"Qualified",,759.77,"CapPass","Cycle 20",20,16195,"416-21","Alloy 617",314626,"Plate"
278.52,0.00367,"Qualified",,759.78,"CapPass","Cycle 20",20,16196,"416-21","Alloy 617",314626,"Plate"
278.41,0.00372,"Qualified",,759.83,"CapPass","Cycle 20",20,16197,"416-21","Alloy 617",314626,"Plate"
278.29,0.00377,"Qualified",,759.88,"CapPass","Cycle 20",20,16198,"416-21","Alloy 617",314626,"Plate"
278.15,0.00382,"Qualified",,759.93,"CapPass","Cycle 20",20,16199,"416-21","Alloy 617",314626,"Plate"
278.01,0.00388,"Qualified",,759.98,"CapPass","Cycle 20",20,16200,"416-21","Alloy 617",314626,"Plate"
278.35,0.00393,"Qualified",,760.02,"CapPass","Cycle 20",20,16201,"416-21","Alloy 617",314626,"Plate"
278.02,0.00398,"Qualified",,760.07,"CapPass","Cycle 20",20,16202,"416-21","Alloy 617",314626,"Plate"
277.75,0.00403,"Qualified",,760.13,"CapPass","Cycle 20",20,16203,"416-21","Alloy 617",314626,"Plate"
277.47,0.00408,"Qualified",,760.18,"CapPass","Cycle 20",20,16204,"416-21","Alloy 617",314626,"Plate"
277.34,0.00413,"Qualified",,760.23,"CapPass","Cycle 20",20,16205,"416-21","Alloy 617",314626,"Plate"
277.29,0.00418,"Qualified",,760.28,"CapPass","Cycle 20",20,16206,"416-21","Alloy 617",314626,"Plate"
277.18,0.00423,"Qualified",,760.33,"CapPass","Cycle 20",20,16207,"416-21","Alloy 617",314626,"Plate"
277.12,0.00428,"Qualified",,760.38,"CapPass","Cycle 20",20,16208,"416-21","Alloy 617",314626,"Plate"
277.13,0.00433,"Qualified",,760.43,"CapPass","Cycle 20",20,16209,"416-21","Alloy 617",314626,"Plate"
277.19,0.00438,"Qualified",,760.48,"CapPass","Cycle 20",20,16210,"416-21","Alloy 617",314626,"Plate"
277.24,0.00443,"Qualified",,760.53,"CapPass","Cycle 20",20,16211,"416-21","Alloy 617",314626,"Plate"
277.21,0.00448,"Qualified",,760.58,"CapPass","Cycle 20",20,16212,"416-21","Alloy 617",314626,"Plate"
277.16,0.00453,"Qualified",,760.62,"CapPass","Cycle 20",20,16213,"416-21","Alloy 617",314626,"Plate"
277.02,0.00458,"Qualified",,760.67,"CapPass","Cycle 20",20,16214,"416-21","Alloy 617",314626,"Plate"
276.82,0.00463,"Qualified",,760.73,"CapPass","Cycle 20",20,16215,"416-21","Alloy 617",314626,"Plate"
276.66,0.00467,"Qualified",,760.77,"CapPass","Cycle 20",20,16216,"416-21","Alloy 617",314626,"Plate"
276.63,0.00468,"Qualified",,760.78,"CapPass","Cycle 20",20,16217,"416-21","Alloy 617",314626,"Plate"
276.59,0.00473,"Qualified",,760.83,"CapPass","Cycle 20",20,16218,"416-21","Alloy 617",314626,"Plate"
276.72,0.00478,"Qualified",,760.89,"CapPass","Cycle 20",20,16219,"416-21","Alloy 617",314626,"Plate"
276.98,0.00484,"Qualified",,760.93,"CapPass","Cycle 20",20,16220,"416-21","Alloy 617",314626,"Plate"
277.18,0.00489,"Qualified",,760.98,"CapPass","Cycle 20",20,16221,"416-21","Alloy 617",314626,"Plate"
277.38,0.00494,"Qualified",,761.03,"CapPass","Cycle 20",20,16222,"416-21","Alloy 617",314626,"Plate"
277.47,0.00499,"Qualified",,761.08,"CapPass","Cycle 20",20,16223,"416-21","Alloy 617",314626,"Plate"
277.52,0.00504,"Qualified",,761.13,"CapPass","Cycle 20",20,16224,"416-21","Alloy 617",314626,"Plate"
277.47,0.00509,"Qualified",,761.17,"CapPass","Cycle 20",20,16225,"416-21","Alloy 617",314626,"Plate"
277.27,0.00514,"Qualified",,761.22,"CapPass","Cycle 20",20,16226,"416-21","Alloy 617",314626,"Plate"
277.01,0.00519,"Qualified",,761.27,"CapPass","Cycle 20",20,16227,"416-21","Alloy 617",314626,"Plate"
276.68,0.00524,"Qualified",,761.32,"CapPass","Cycle 20",20,16228,"416-21","Alloy 617",314626,"Plate"
276.37,0.00529,"Qualified",,761.37,"CapPass","Cycle 20",20,16229,"416-21","Alloy 617",314626,"Plate"
276.00,0.00534,"Qualified",,761.43,"CapPass","Cycle 20",20,16230,"416-21","Alloy 617",314626,"Plate"
275.81,0.00539,"Qualified",,761.48,"CapPass","Cycle 20",20,16231,"416-21","Alloy 617",314626,"Plate"
275.77,0.00544,"Qualified",,761.53,"CapPass","Cycle 20",20,16232,"416-21","Alloy 617",314626,"Plate"
275.76,0.00549,"Qualified",,761.58,"CapPass","Cycle 20",20,16233,"416-21","Alloy 617",314626,"Plate"
275.77,0.00554,"Qualified",,761.63,"CapPass","Cycle 20",20,16234,"416-21","Alloy 617",314626,"Plate"
275.73,0.00560,"Qualified",,761.68,"CapPass","Cycle 20",20,16235,"416-21","Alloy 617",314626,"Plate"
275.60,0.00565,"Qualified",,761.73,"CapPass","Cycle 20",20,16236,"416-21","Alloy 617",314626,"Plate"
275.51,0.00568,"Qualified",,761.77,"CapPass","Cycle 20",20,16237,"416-21","Alloy 617",314626,"Plate"
275.49,0.00570,"Qualified",,761.78,"CapPass","Cycle 20",20,16238,"416-21","Alloy 617",314626,"Plate"
275.47,0.00575,"Qualified",,761.83,"CapPass","Cycle 20",20,16239,"416-21","Alloy 617",314626,"Plate"
275.52,0.00580,"Qualified",,761.88,"CapPass","Cycle 20",20,16240,"416-21","Alloy 617",314626,"Plate"
275.51,0.00585,"Qualified",,761.93,"CapPass","Cycle 20",20,16241,"416-21","Alloy 617",314626,"Plate"
275.52,0.00590,"Qualified",,761.98,"CapPass","Cycle 20",20,16242,"416-21","Alloy 617",314626,"Plate"
275.57,0.00595,"Qualified",,762.04,"CapPass","Cycle 20",20,16243,"416-21","Alloy 617",314626,"Plate"
275.79,0.00600,"Qualified",,762.09,"CapPass","Cycle 20",20,16244,"416-21","Alloy 617",314626,"Plate"
276.12,0.00605,"Qualified",,762.14,"CapPass","Cycle 20",20,16245,"416-21","Alloy 617",314626,"Plate"
276.53,0.00610,"Qualified",,762.19,"CapPass","Cycle 20",20,16246,"416-21","Alloy 617",314626,"Plate"
277.00,0.00615,"Qualified",,762.25,"CapPass","Cycle 20",20,16247,"416-21","Alloy 617",314626,"Plate"
277.45,0.00620,"Qualified",,762.29,"CapPass","Cycle 20",20,16248,"416-21","Alloy 617",314626,"Plate"
277.90,0.00625,"Qualified",,762.34,"CapPass","Cycle 20",20,16249,"416-21","Alloy 617",314626,"Plate"
278.22,0.00630,"Qualified",,762.39,"CapPass","Cycle 20",20,16250,"416-21","Alloy 617",314626,"Plate"
278.49,0.00635,"Qualified",,762.44,"CapPass","Cycle 20",20,16251,"416-21","Alloy 617",314626,"Plate"
278.81,0.00640,"Qualified",,762.50,"CapPass","Cycle 20",20,16252,"416-21","Alloy 617",314626,"Plate"
279.18,0.00645,"Qualified",,762.54,"CapPass","Cycle 20",20,16253,"416-21","Alloy 617",314626,"Plate"
279.44,0.00650,"Qualified",,762.59,"CapPass","Cycle 20",20,16254,"416-21","Alloy 617",314626,"Plate"
279.72,0.00655,"Qualified",,762.64,"CapPass","Cycle 20",20,16255,"416-21","Alloy 617",314626,"Plate"
279.87,0.00660,"Qualified",,762.69,"CapPass","Cycle 20",20,16256,"416-21","Alloy 617",314626,"Plate"
280.02,0.00666,"Qualified",,762.74,"CapPass","Cycle 20",20,16257,"416-21","Alloy 617",314626,"Plate"
280.13,0.00668,"Qualified",,762.77,"CapPass","Cycle 20",20,16258,"416-21","Alloy 617",314626,"Plate"
280.24,0.00671,"Qualified",,762.79,"CapPass","Cycle 20",20,16259,"416-21","Alloy 617",314626,"Plate"
280.41,0.00676,"Qualified",,762.85,"CapPass","Cycle 20",20,16260,"416-21","Alloy 617",314626,"Plate"
280.59,0.00681,"Qualified",,762.90,"CapPass","Cycle 20",20,16261,"416-21","Alloy 617",314626,"Plate"
280.85,0.00686,"Qualified",,762.95,"CapPass","Cycle 20",20,16262,"416-21","Alloy 617",314626,"Plate"
281.13,0.00691,"Qualified",,763.00,"CapPass","Cycle 20",20,16263,"416-21","Alloy 617",314626,"Plate"
281.34,0.00696,"Qualified",,763.04,"CapPass","Cycle 20",20,16264,"416-21","Alloy 617",314626,"Plate"
281.51,0.00701,"Qualified",,763.09,"CapPass","Cycle 20",20,16265,"416-21","Alloy 617",314626,"Plate"
281.69,0.00706,"Qualified",,763.15,"CapPass","Cycle 20",20,16266,"416-21","Alloy 617",314626,"Plate"
281.84,0.00711,"Qualified",,763.19,"CapPass","Cycle 20",20,16267,"416-21","Alloy 617",314626,"Plate"
281.96,0.00716,"Qualified",,763.24,"CapPass","Cycle 20",20,16268,"416-21","Alloy 617",314626,"Plate"
281.91,0.00721,"Qualified",,763.29,"CapPass","Cycle 20",20,16269,"416-21","Alloy 617",314626,"Plate"
281.72,0.00726,"Qualified",,763.33,"CapPass","Cycle 20",20,16270,"416-21","Alloy 617",314626,"Plate"
281.38,0.00731,"Qualified",,763.38,"CapPass","Cycle 20",20,16271,"416-21","Alloy 617",314626,"Plate"
281.14,0.00736,"Qualified",,763.44,"CapPass","Cycle 20",20,16272,"416-21","Alloy 617",314626,"Plate"
280.91,0.00741,"Qualified",,763.49,"CapPass","Cycle 20",20,16273,"416-21","Alloy 617",314626,"Plate"
280.79,0.00746,"Qualified",,763.54,"CapPass","Cycle 20",20,16274,"416-21","Alloy 617",314626,"Plate"
280.77,0.00751,"Qualified",,763.59,"CapPass","Cycle 20",20,16275,"416-21","Alloy 617",314626,"Plate"
280.78,0.00756,"Qualified",,763.64,"CapPass","Cycle 20",20,16276,"416-21","Alloy 617",314626,"Plate"
280.83,0.00761,"Qualified",,763.69,"CapPass","Cycle 20",20,16277,"416-21","Alloy 617",314626,"Plate"
280.94,0.00766,"Qualified",,763.74,"CapPass","Cycle 20",20,16278,"416-21","Alloy 617",314626,"Plate"
280.88,0.00770,"Qualified",,763.77,"CapPass","Cycle 20",20,16279,"416-21","Alloy 617",314626,"Plate"
280.85,0.00771,"Qualified",,763.78,"CapPass","Cycle 20",20,16280,"416-21","Alloy 617",314626,"Plate"
280.60,0.00777,"Qualified",,763.83,"CapPass","Cycle 20",20,16281,"416-21","Alloy 617",314626,"Plate"
280.79,0.00782,"Qualified",,763.88,"CapPass","Cycle 20",20,16282,"416-21","Alloy 617",314626,"Plate"
280.43,0.00787,"Qualified",,763.94,"CapPass","Cycle 20",20,16283,"416-21","Alloy 617",314626,"Plate"
280.08,0.00792,"Qualified",,763.99,"CapPass","Cycle 20",20,16284,"416-21","Alloy 617",314626,"Plate"
279.88,0.00797,"Qualified",,764.04,"CapPass","Cycle 20",20,16285,"416-21","Alloy 617",314626,"Plate"
279.75,0.00802,"Qualified",,764.09,"CapPass","Cycle 20",20,16286,"416-21","Alloy 617",314626,"Plate"
279.74,0.00807,"Qualified",,764.15,"CapPass","Cycle 20",20,16287,"416-21","Alloy 617",314626,"Plate"
279.84,0.00812,"Qualified",,764.19,"CapPass","Cycle 20",20,16288,"416-21","Alloy 617",314626,"Plate"
279.88,0.00817,"Qualified",,764.24,"CapPass","Cycle 20",20,16289,"416-21","Alloy 617",314626,"Plate"
279.81,0.00822,"Qualified",,764.29,"CapPass","Cycle 20",20,16290,"416-21","Alloy 617",314626,"Plate"
279.76,0.00827,"Qualified",,764.34,"CapPass","Cycle 20",20,16291,"416-21","Alloy 617",314626,"Plate"
279.77,0.00832,"Qualified",,764.40,"CapPass","Cycle 20",20,16292,"416-21","Alloy 617",314626,"Plate"
279.90,0.00837,"Qualified",,764.45,"CapPass","Cycle 20",20,16293,"416-21","Alloy 617",314626,"Plate"
280.01,0.00842,"Qualified",,764.50,"CapPass","Cycle 20",20,16294,"416-21","Alloy 617",314626,"Plate"
280.21,0.00847,"Qualified",,764.55,"CapPass","Cycle 20",20,16295,"416-21","Alloy 617",314626,"Plate"
280.43,0.00852,"Qualified",,764.60,"CapPass","Cycle 20",20,16296,"416-21","Alloy 617",314626,"Plate"
280.54,0.00857,"Qualified",,764.65,"CapPass","Cycle 20",20,16297,"416-21","Alloy 617",314626,"Plate"
280.66,0.00862,"Qualified",,764.70,"CapPass","Cycle 20",20,16298,"416-21","Alloy 617",314626,"Plate"
280.72,0.00867,"Qualified",,764.75,"CapPass","Cycle 20",20,16299,"416-21","Alloy 617",314626,"Plate"
280.71,0.00870,"Qualified",,764.77,"CapPass","Cycle 20",20,16300,"416-21","Alloy 617",314626,"Plate"
280.76,0.00872,"Qualified",,764.80,"CapPass","Cycle 20",20,16301,"416-21","Alloy 617",314626,"Plate"
280.93,0.00878,"Qualified",,764.85,"CapPass","Cycle 20",20,16302,"416-21","Alloy 617",314626,"Plate"
281.15,0.00883,"Qualified",,764.90,"CapPass","Cycle 20",20,16303,"416-21","Alloy 617",314626,"Plate"
281.31,0.00888,"Qualified",,764.95,"CapPass","Cycle 20",20,16304,"416-21","Alloy 617",314626,"Plate"
281.38,0.00893,"Qualified",,765.00,"CapPass","Cycle 20",20,16305,"416-21","Alloy 617",314626,"Plate"
281.38,0.00898,"Qualified",,765.05,"CapPass","Cycle 20",20,16306,"416-21","Alloy 617",314626,"Plate"
281.37,0.00903,"Qualified",,765.10,"CapPass","Cycle 20",20,16307,"416-21","Alloy 617",314626,"Plate"
281.39,0.00908,"Qualified",,765.15,"CapPass","Cycle 20",20,16308,"416-21","Alloy 617",314626,"Plate"
281.45,0.00913,"Qualified",,765.20,"CapPass","Cycle 20",20,16309,"416-21","Alloy 617",314626,"Plate"
281.54,0.00918,"Qualified",,765.24,"CapPass","Cycle 20",20,16310,"416-21","Alloy 617",314626,"Plate"
282.05,0.00923,"Qualified",,765.29,"CapPass","Cycle 20",20,16311,"416-21","Alloy 617",314626,"Plate"
282.06,0.00928,"Qualified",,765.34,"CapPass","Cycle 20",20,16312,"416-21","Alloy 617",314626,"Plate"
281.72,0.00933,"Qualified",,765.39,"CapPass","Cycle 20",20,16313,"416-21","Alloy 617",314626,"Plate"
281.21,0.00938,"Qualified",,765.44,"CapPass","Cycle 20",20,16314,"416-21","Alloy 617",314626,"Plate"
280.62,0.00943,"Qualified",,765.49,"CapPass","Cycle 20",20,16315,"416-21","Alloy 617",314626,"Plate"
280.17,0.00948,"Qualified",,765.55,"CapPass","Cycle 20",20,16316,"416-21","Alloy 617",314626,"Plate"
279.99,0.00953,"Qualified",,765.60,"CapPass","Cycle 20",20,16317,"416-21","Alloy 617",314626,"Plate"
279.98,0.00958,"Qualified",,765.65,"CapPass","Cycle 20",20,16318,"416-21","Alloy 617",314626,"Plate"
280.02,0.00963,"Qualified",,765.70,"CapPass","Cycle 20",20,16319,"416-21","Alloy 617",314626,"Plate"
280.05,0.00968,"Qualified",,765.75,"CapPass","Cycle 20",20,16320,"416-21","Alloy 617",314626,"Plate"
280.07,0.00971,"Qualified",,765.77,"CapPass","Cycle 20",20,16321,"416-21","Alloy 617",314626,"Plate"
280.09,0.00974,"Qualified",,765.80,"CapPass","Cycle 20",20,16322,"416-21","Alloy 617",314626,"Plate"
280.06,0.00979,"Qualified",,765.85,"CapPass","Cycle 20",20,16323,"416-21","Alloy 617",314626,"Plate"
280.03,0.00984,"Qualified",,765.90,"CapPass","Cycle 20",20,16324,"416-21","Alloy 617",314626,"Plate"
280.03,0.00989,"Qualified",,765.95,"CapPass","Cycle 20",20,16325,"416-21","Alloy 617",314626,"Plate"
280.00,0.00994,"Qualified",,766.00,"CapPass","Cycle 20",20,16326,"416-21","Alloy 617",314626,"Plate"
279.48,0.00999,"Qualified",,766.05,"CapPass","Cycle 20",20,16327,"416-21","Alloy 617",314626,"Plate"
239.75,0.00994,"Qualified",,766.28,"CapPass","Cycle 20",20,16328,"416-21","Alloy 617",314626,"Plate"
229.63,0.00989,"Qualified",,766.32,"CapPass","Cycle 20",20,16329,"416-21","Alloy 617",314626,"Plate"
220.42,0.00984,"Qualified",,766.36,"CapPass","Cycle 20",20,16330,"416-21","Alloy 617",314626,"Plate"
211.15,0.00979,"Qualified",,766.40,"CapPass","Cycle 20",20,16331,"416-21","Alloy 617",314626,"Plate"
202.67,0.00974,"Qualified",,766.44,"CapPass","Cycle 20",20,16332,"416-21","Alloy 617",314626,"Plate"
194.25,0.00968,"Qualified",,766.49,"CapPass","Cycle 20",20,16333,"416-21","Alloy 617",314626,"Plate"
185.92,0.00963,"Qualified",,766.53,"CapPass","Cycle 20",20,16334,"416-21","Alloy 617",314626,"Plate"
178.14,0.00958,"Qualified",,766.58,"CapPass","Cycle 20",20,16335,"416-21","Alloy 617",314626,"Plate"
170.54,0.00953,"Qualified",,766.63,"CapPass","Cycle 20",20,16336,"416-21","Alloy 617",314626,"Plate"
163.19,0.00948,"Qualified",,766.69,"CapPass","Cycle 20",20,16337,"416-21","Alloy 617",314626,"Plate"
155.93,0.00943,"Qualified",,766.74,"CapPass","Cycle 20",20,16338,"416-21","Alloy 617",314626,"Plate"
151.74,0.00940,"Qualified",,766.77,"CapPass","Cycle 20",20,16339,"416-21","Alloy 617",314626,"Plate"
148.84,0.00938,"Qualified",,766.79,"CapPass","Cycle 20",20,16340,"416-21","Alloy 617",314626,"Plate"
141.98,0.00933,"Qualified",,766.84,"CapPass","Cycle 20",20,16341,"416-21","Alloy 617",314626,"Plate"
135.25,0.00928,"Qualified",,766.90,"CapPass","Cycle 20",20,16342,"416-21","Alloy 617",314626,"Plate"
128.25,0.00923,"Qualified",,766.95,"CapPass","Cycle 20",20,16343,"416-21","Alloy 617",314626,"Plate"
121.20,0.00918,"Qualified",,767.01,"CapPass","Cycle 20",20,16344,"416-21","Alloy 617",314626,"Plate"
114.57,0.00913,"Qualified",,767.07,"CapPass","Cycle 20",20,16345,"416-21","Alloy 617",314626,"Plate"
108.06,0.00908,"Qualified",,767.12,"CapPass","Cycle 20",20,16346,"416-21","Alloy 617",314626,"Plate"
101.44,0.00903,"Qualified",,767.17,"CapPass","Cycle 20",20,16347,"416-21","Alloy 617",314626,"Plate"
95.02,0.00898,"Qualified",,767.23,"CapPass","Cycle 20",20,16348,"416-21","Alloy 617",314626,"Plate"
88.14,0.00893,"Qualified",,767.28,"CapPass","Cycle 20",20,16349,"416-21","Alloy 617",314626,"Plate"
80.88,0.00888,"Qualified",,767.34,"CapPass","Cycle 20",20,16350,"416-21","Alloy 617",314626,"Plate"
73.86,0.00883,"Qualified",,767.40,"CapPass","Cycle 20",20,16351,"416-21","Alloy 617",314626,"Plate"
66.86,0.00878,"Qualified",,767.45,"CapPass","Cycle 20",20,16352,"416-21","Alloy 617",314626,"Plate"
60.03,0.00873,"Qualified",,767.51,"CapPass","Cycle 20",20,16353,"416-21","Alloy 617",314626,"Plate"
53.51,0.00868,"Qualified",,767.56,"CapPass","Cycle 20",20,16354,"416-21","Alloy 617",314626,"Plate"
46.82,0.00863,"Qualified",,767.62,"CapPass","Cycle 20",20,16355,"416-21","Alloy 617",314626,"Plate"
40.53,0.00858,"Qualified",,767.67,"CapPass","Cycle 20",20,16356,"416-21","Alloy 617",314626,"Plate"
34.26,0.00853,"Qualified",,767.72,"CapPass","Cycle 20",20,16357,"416-21","Alloy 617",314626,"Plate"
28.42,0.00848,"Qualified",,767.77,"CapPass","Cycle 20",20,16358,"416-21","Alloy 617",314626,"Plate"
27.97,0.00848,"Qualified",,767.77,"CapPass","Cycle 20",20,16359,"416-21","Alloy 617",314626,"Plate"
21.80,0.00842,"Qualified",,767.83,"CapPass","Cycle 20",20,16360,"416-21","Alloy 617",314626,"Plate"
15.50,0.00837,"Qualified",,767.88,"CapPass","Cycle 20",20,16361,"416-21","Alloy 617",314626,"Plate"
9.47,0.00832,"Qualified",,767.93,"CapPass","Cycle 20",20,16362,"416-21","Alloy 617",314626,"Plate"
3.62,0.00827,"Qualified",,767.99,"CapPass","Cycle 20",20,16363,"416-21","Alloy 617",314626,"Plate"
-2.21,0.00822,"Qualified",,768.04,"CapPass","Cycle 20",20,16364,"416-21","Alloy 617",314626,"Plate"
-8.02,0.00817,"Qualified",,768.10,"CapPass","Cycle 20",20,16365,"416-21","Alloy 617",314626,"Plate"
-12.99,0.00812,"Qualified",,768.15,"CapPass","Cycle 20",20,16366,"416-21","Alloy 617",314626,"Plate"
-16.35,0.00807,"Qualified",,768.31,"CapPass","Cycle 20",20,16367,"416-21","Alloy 617",314626,"Plate"
-25.14,0.00802,"Qualified",,768.35,"CapPass","Cycle 20",20,16368,"416-21","Alloy 617",314626,"Plate"
-31.63,0.00797,"Qualified",,768.37,"CapPass","Cycle 20",20,16369,"416-21","Alloy 617",314626,"Plate"
-37.57,0.00792,"Qualified",,768.40,"CapPass","Cycle 20",20,16370,"416-21","Alloy 617",314626,"Plate"
-42.79,0.00787,"Qualified",,768.43,"CapPass","Cycle 20",20,16371,"416-21","Alloy 617",314626,"Plate"
-47.13,0.00782,"Qualified",,768.47,"CapPass","Cycle 20",20,16372,"416-21","Alloy 617",314626,"Plate"
-51.43,0.00777,"Qualified",,768.52,"CapPass","Cycle 20",20,16373,"416-21","Alloy 617",314626,"Plate"
-55.48,0.00772,"Qualified",,768.59,"CapPass","Cycle 20",20,16374,"416-21","Alloy 617",314626,"Plate"
-59.54,0.00767,"Qualified",,768.66,"CapPass","Cycle 20",20,16375,"416-21","Alloy 617",314626,"Plate"
-64.14,0.00762,"Qualified",,768.73,"CapPass","Cycle 20",20,16376,"416-21","Alloy 617",314626,"Plate"
-67.49,0.00758,"Qualified",,768.77,"CapPass","Cycle 20",20,16377,"416-21","Alloy 617",314626,"Plate"
-68.93,0.00757,"Qualified",,768.79,"CapPass","Cycle 20",20,16378,"416-21","Alloy 617",314626,"Plate"
-73.65,0.00752,"Qualified",,768.85,"CapPass","Cycle 20",20,16379,"416-21","Alloy 617",314626,"Plate"
-78.53,0.00746,"Qualified",,768.90,"CapPass","Cycle 20",20,16380,"416-21","Alloy 617",314626,"Plate"
-83.20,0.00741,"Qualified",,768.96,"CapPass","Cycle 20",20,16381,"416-21","Alloy 617",314626,"Plate"
-88.12,0.00736,"Qualified",,769.02,"CapPass","Cycle 20",20,16382,"416-21","Alloy 617",314626,"Plate"
-93.03,0.00731,"Qualified",,769.07,"CapPass","Cycle 20",20,16383,"416-21","Alloy 617",314626,"Plate"
-97.55,0.00726,"Qualified",,769.12,"CapPass","Cycle 20",20,16384,"416-21","Alloy 617",314626,"Plate"
-102.60,0.00721,"Qualified",,769.17,"CapPass","Cycle 20",20,16385,"416-21","Alloy 617",314626,"Plate"
-108.08,0.00716,"Qualified",,769.21,"CapPass","Cycle 20",20,16386,"416-21","Alloy 617",314626,"Plate"
-113.69,0.00711,"Qualified",,769.25,"CapPass","Cycle 20",20,16387,"416-21","Alloy 617",314626,"Plate"
-119.40,0.00706,"Qualified",,769.28,"CapPass","Cycle 20",20,16388,"416-21","Alloy 617",314626,"Plate"
-124.47,0.00701,"Qualified",,769.32,"CapPass","Cycle 20",20,16389,"416-21","Alloy 617",314626,"Plate"
-129.59,0.00696,"Qualified",,769.35,"CapPass","Cycle 20",20,16390,"416-21","Alloy 617",314626,"Plate"
-134.50,0.00691,"Qualified",,769.39,"CapPass","Cycle 20",20,16391,"416-21","Alloy 617",314626,"Plate"
-139.02,0.00686,"Qualified",,769.42,"CapPass","Cycle 20",20,16392,"416-21","Alloy 617",314626,"Plate"
-143.16,0.00681,"Qualified",,769.46,"CapPass","Cycle 20",20,16393,"416-21","Alloy 617",314626,"Plate"
-147.31,0.00676,"Qualified",,769.50,"CapPass","Cycle 20",20,16394,"416-21","Alloy 617",314626,"Plate"
-151.14,0.00670,"Qualified",,769.54,"CapPass","Cycle 20",20,16395,"416-21","Alloy 617",314626,"Plate"
-154.63,0.00665,"Qualified",,769.58,"CapPass","Cycle 20",20,16396,"416-21","Alloy 617",314626,"Plate"
-157.79,0.00660,"Qualified",,769.63,"CapPass","Cycle 20",20,16397,"416-21","Alloy 617",314626,"Plate"
-161.21,0.00655,"Qualified",,769.67,"CapPass","Cycle 20",20,16398,"416-21","Alloy 617",314626,"Plate"
-164.37,0.00650,"Qualified",,769.72,"CapPass","Cycle 20",20,16399,"416-21","Alloy 617",314626,"Plate"
-167.38,0.00645,"Qualified",,769.77,"CapPass","Cycle 20",20,16400,"416-21","Alloy 617",314626,"Plate"
-167.52,0.00645,"Qualified",,769.77,"CapPass","Cycle 20",20,16401,"416-21","Alloy 617",314626,"Plate"
-170.58,0.00640,"Qualified",,769.82,"CapPass","Cycle 20",20,16402,"416-21","Alloy 617",314626,"Plate"
-173.78,0.00635,"Qualified",,769.88,"CapPass","Cycle 20",20,16403,"416-21","Alloy 617",314626,"Plate"
-176.87,0.00630,"Qualified",,769.93,"CapPass","Cycle 20",20,16404,"416-21","Alloy 617",314626,"Plate"
-179.84,0.00625,"Qualified",,769.98,"CapPass","Cycle 20",20,16405,"416-21","Alloy 617",314626,"Plate"
-182.68,0.00620,"Qualified",,770.02,"CapPass","Cycle 20",20,16406,"416-21","Alloy 617",314626,"Plate"
-185.65,0.00615,"Qualified",,770.08,"CapPass","Cycle 20",20,16407,"416-21","Alloy 617",314626,"Plate"
-188.52,0.00610,"Qualified",,770.13,"CapPass","Cycle 20",20,16408,"416-21","Alloy 617",314626,"Plate"
-191.32,0.00605,"Qualified",,770.18,"CapPass","Cycle 20",20,16409,"416-21","Alloy 617",314626,"Plate"
-194.01,0.00600,"Qualified",,770.23,"CapPass","Cycle 20",20,16410,"416-21","Alloy 617",314626,"Plate"
-196.87,0.00595,"Qualified",,770.28,"CapPass","Cycle 20",20,16411,"416-21","Alloy 617",314626,"Plate"
-199.62,0.00590,"Qualified",,770.33,"CapPass","Cycle 20",20,16412,"416-21","Alloy 617",314626,"Plate"
-201.84,0.00585,"Qualified",,770.38,"CapPass","Cycle 20",20,16413,"416-21","Alloy 617",314626,"Plate"
-204.32,0.00580,"Qualified",,770.43,"CapPass","Cycle 20",20,16414,"416-21","Alloy 617",314626,"Plate"
-206.95,0.00575,"Qualified",,770.48,"CapPass","Cycle 20",20,16415,"416-21","Alloy 617",314626,"Plate"
-209.32,0.00569,"Qualified",,770.52,"CapPass","Cycle 20",20,16416,"416-21","Alloy 617",314626,"Plate"
-211.77,0.00564,"Qualified",,770.57,"CapPass","Cycle 20",20,16417,"416-21","Alloy 617",314626,"Plate"
-213.97,0.00559,"Qualified",,770.62,"CapPass","Cycle 20",20,16418,"416-21","Alloy 617",314626,"Plate"
-216.13,0.00554,"Qualified",,770.67,"CapPass","Cycle 20",20,16419,"416-21","Alloy 617",314626,"Plate"
-218.23,0.00549,"Qualified",,770.72,"CapPass","Cycle 20",20,16420,"416-21","Alloy 617",314626,"Plate"
-220.06,0.00544,"Qualified",,770.77,"CapPass","Cycle 20",20,16421,"416-21","Alloy 617",314626,"Plate"
-220.08,0.00544,"Qualified",,770.77,"CapPass","Cycle 20",20,16422,"416-21","Alloy 617",314626,"Plate"
-222.12,0.00539,"Qualified",,770.82,"CapPass","Cycle 20",20,16423,"416-21","Alloy 617",314626,"Plate"
-223.78,0.00534,"Qualified",,770.87,"CapPass","Cycle 20",20,16424,"416-21","Alloy 617",314626,"Plate"
-225.51,0.00529,"Qualified",,770.92,"CapPass","Cycle 20",20,16425,"416-21","Alloy 617",314626,"Plate"
-227.09,0.00524,"Qualified",,770.96,"CapPass","Cycle 20",20,16426,"416-21","Alloy 617",314626,"Plate"
-228.57,0.00519,"Qualified",,771.01,"CapPass","Cycle 20",20,16427,"416-21","Alloy 617",314626,"Plate"
-230.03,0.00514,"Qualified",,771.06,"CapPass","Cycle 20",20,16428,"416-21","Alloy 617",314626,"Plate"
-231.37,0.00509,"Qualified",,771.11,"CapPass","Cycle 20",20,16429,"416-21","Alloy 617",314626,"Plate"
-232.65,0.00504,"Qualified",,771.16,"CapPass","Cycle 20",20,16430,"416-21","Alloy 617",314626,"Plate"
-233.76,0.00499,"Qualified",,771.21,"CapPass","Cycle 20",20,16431,"416-21","Alloy 617",314626,"Plate"
-234.86,0.00494,"Qualified",,771.26,"CapPass","Cycle 20",20,16432,"416-21","Alloy 617",314626,"Plate"
-235.98,0.00489,"Qualified",,771.32,"CapPass","Cycle 20",20,16433,"416-21","Alloy 617",314626,"Plate"
-237.16,0.00484,"Qualified",,771.37,"CapPass","Cycle 20",20,16434,"416-21","Alloy 617",314626,"Plate"
-238.30,0.00479,"Qualified",,771.42,"CapPass","Cycle 20",20,16435,"416-21","Alloy 617",314626,"Plate"
-239.43,0.00474,"Qualified",,771.47,"CapPass","Cycle 20",20,16436,"416-21","Alloy 617",314626,"Plate"
-240.53,0.00468,"Qualified",,771.52,"CapPass","Cycle 20",20,16437,"416-21","Alloy 617",314626,"Plate"
-241.63,0.00463,"Qualified",,771.58,"CapPass","Cycle 20",20,16438,"416-21","Alloy 617",314626,"Plate"
-242.82,0.00458,"Qualified",,771.62,"CapPass","Cycle 20",20,16439,"416-21","Alloy 617",314626,"Plate"
-243.94,0.00453,"Qualified",,771.68,"CapPass","Cycle 20",20,16440,"416-21","Alloy 617",314626,"Plate"
-245.07,0.00448,"Qualified",,771.73,"CapPass","Cycle 20",20,16441,"416-21","Alloy 617",314626,"Plate"
-246.04,0.00444,"Qualified",,771.77,"CapPass","Cycle 20",20,16442,"416-21","Alloy 617",314626,"Plate"
-246.16,0.00443,"Qualified",,771.78,"CapPass","Cycle 20",20,16443,"416-21","Alloy 617",314626,"Plate"
-247.11,0.00438,"Qualified",,771.83,"CapPass","Cycle 20",20,16444,"416-21","Alloy 617",314626,"Plate"
-248.26,0.00433,"Qualified",,771.88,"CapPass","Cycle 20",20,16445,"416-21","Alloy 617",314626,"Plate"
-249.50,0.00428,"Qualified",,771.93,"CapPass","Cycle 20",20,16446,"416-21","Alloy 617",314626,"Plate"
-250.75,0.00423,"Qualified",,771.97,"CapPass","Cycle 20",20,16447,"416-21","Alloy 617",314626,"Plate"
-251.90,0.00418,"Qualified",,772.02,"CapPass","Cycle 20",20,16448,"416-21","Alloy 617",314626,"Plate"
-252.96,0.00413,"Qualified",,772.07,"CapPass","Cycle 20",20,16449,"416-21","Alloy 617",314626,"Plate"
-253.90,0.00408,"Qualified",,772.11,"CapPass","Cycle 20",20,16450,"416-21","Alloy 617",314626,"Plate"
-254.78,0.00403,"Qualified",,772.16,"CapPass","Cycle 20",20,16451,"416-21","Alloy 617",314626,"Plate"
-255.57,0.00398,"Qualified",,772.20,"CapPass","Cycle 20",20,16452,"416-21","Alloy 617",314626,"Plate"
-256.13,0.00393,"Qualified",,772.25,"CapPass","Cycle 20",20,16453,"416-21","Alloy 617",314626,"Plate"
-256.60,0.00388,"Qualified",,772.30,"CapPass","Cycle 20",20,16454,"416-21","Alloy 617",314626,"Plate"
-256.85,0.00383,"Qualified",,772.34,"CapPass","Cycle 20",20,16455,"416-21","Alloy 617",314626,"Plate"
-256.89,0.00378,"Qualified",,772.40,"CapPass","Cycle 20",20,16456,"416-21","Alloy 617",314626,"Plate"
-256.91,0.00373,"Qualified",,772.45,"CapPass","Cycle 20",20,16457,"416-21","Alloy 617",314626,"Plate"
-256.77,0.00367,"Qualified",,772.50,"CapPass","Cycle 20",20,16458,"416-21","Alloy 617",314626,"Plate"
-256.64,0.00362,"Qualified",,772.55,"CapPass","Cycle 20",20,16459,"416-21","Alloy 617",314626,"Plate"
-256.64,0.00357,"Qualified",,772.61,"CapPass","Cycle 20",20,16460,"416-21","Alloy 617",314626,"Plate"
-256.69,0.00352,"Qualified",,772.66,"CapPass","Cycle 20",20,16461,"416-21","Alloy 617",314626,"Plate"
-256.81,0.00347,"Qualified",,772.71,"CapPass","Cycle 20",20,16462,"416-21","Alloy 617",314626,"Plate"
-257.05,0.00342,"Qualified",,772.77,"CapPass","Cycle 20",20,16463,"416-21","Alloy 617",314626,"Plate"
-257.05,0.00342,"Qualified",,772.77,"CapPass","Cycle 20",20,16464,"416-21","Alloy 617",314626,"Plate"
-257.45,0.00337,"Qualified",,772.82,"CapPass","Cycle 20",20,16465,"416-21","Alloy 617",314626,"Plate"
-258.45,0.00332,"Qualified",,772.88,"CapPass","Cycle 20",20,16466,"416-21","Alloy 617",314626,"Plate"
-259.73,0.00327,"Qualified",,772.93,"CapPass","Cycle 20",20,16467,"416-21","Alloy 617",314626,"Plate"
-261.04,0.00322,"Qualified",,772.98,"CapPass","Cycle 20",20,16468,"416-21","Alloy 617",314626,"Plate"
-262.29,0.00317,"Qualified",,773.03,"CapPass","Cycle 20",20,16469,"416-21","Alloy 617",314626,"Plate"
-263.51,0.00312,"Qualified",,773.08,"CapPass","Cycle 20",20,16470,"416-21","Alloy 617",314626,"Plate"
-264.56,0.00307,"Qualified",,773.12,"CapPass","Cycle 20",20,16471,"416-21","Alloy 617",314626,"Plate"
-265.54,0.00302,"Qualified",,773.17,"CapPass","Cycle 20",20,16472,"416-21","Alloy 617",314626,"Plate"
-266.39,0.00297,"Qualified",,773.22,"CapPass","Cycle 20",20,16473,"416-21","Alloy 617",314626,"Plate"
-267.09,0.00292,"Qualified",,773.26,"CapPass","Cycle 20",20,16474,"416-21","Alloy 617",314626,"Plate"
-267.73,0.00287,"Qualified",,773.31,"CapPass","Cycle 20",20,16475,"416-21","Alloy 617",314626,"Plate"
-268.15,0.00282,"Qualified",,773.35,"CapPass","Cycle 20",20,16476,"416-21","Alloy 617",314626,"Plate"
-268.27,0.00277,"Qualified",,773.40,"CapPass","Cycle 20",20,16477,"416-21","Alloy 617",314626,"Plate"
-268.29,0.00272,"Qualified",,773.44,"CapPass","Cycle 20",20,16478,"416-21","Alloy 617",314626,"Plate"
-268.21,0.00267,"Qualified",,773.49,"CapPass","Cycle 20",20,16479,"416-21","Alloy 617",314626,"Plate"
-268.03,0.00262,"Qualified",,773.54,"CapPass","Cycle 20",20,16480,"416-21","Alloy 617",314626,"Plate"
-267.83,0.00257,"Qualified",,773.60,"CapPass","Cycle 20",20,16481,"416-21","Alloy 617",314626,"Plate"
-267.70,0.00252,"Qualified",,773.65,"CapPass","Cycle 20",20,16482,"416-21","Alloy 617",314626,"Plate"
-267.62,0.00246,"Qualified",,773.70,"CapPass","Cycle 20",20,16483,"416-21","Alloy 617",314626,"Plate"
-267.53,0.00241,"Qualified",,773.74,"CapPass","Cycle 20",20,16484,"416-21","Alloy 617",314626,"Plate"
-267.51,0.00239,"Qualified",,773.77,"CapPass","Cycle 20",20,16485,"416-21","Alloy 617",314626,"Plate"
-267.45,0.00236,"Qualified",,773.79,"CapPass","Cycle 20",20,16486,"416-21","Alloy 617",314626,"Plate"
-267.39,0.00231,"Qualified",,773.84,"CapPass","Cycle 20",20,16487,"416-21","Alloy 617",314626,"Plate"
-267.36,0.00226,"Qualified",,773.89,"CapPass","Cycle 20",20,16488,"416-21","Alloy 617",314626,"Plate"
-267.31,0.00221,"Qualified",,773.94,"CapPass","Cycle 20",20,16489,"416-21","Alloy 617",314626,"Plate"
-267.28,0.00216,"Qualified",,773.99,"CapPass","Cycle 20",20,16490,"416-21","Alloy 617",314626,"Plate"
-267.23,0.00211,"Qualified",,774.04,"CapPass","Cycle 20",20,16491,"416-21","Alloy 617",314626,"Plate"
-267.18,0.00206,"Qualified",,774.09,"CapPass","Cycle 20",20,16492,"416-21","Alloy 617",314626,"Plate"
-267.12,0.00201,"Qualified",,774.14,"CapPass","Cycle 20",20,16493,"416-21","Alloy 617",314626,"Plate"
-267.12,0.00196,"Qualified",,774.20,"CapPass","Cycle 20",20,16494,"416-21","Alloy 617",314626,"Plate"
-267.15,0.00191,"Qualified",,774.25,"CapPass","Cycle 20",20,16495,"416-21","Alloy 617",314626,"Plate"
-267.18,0.00186,"Qualified",,774.30,"CapPass","Cycle 20",20,16496,"416-21","Alloy 617",314626,"Plate"
-267.21,0.00181,"Qualified",,774.35,"CapPass","Cycle 20",20,16497,"416-21","Alloy 617",314626,"Plate"
-267.29,0.00176,"Qualified",,774.40,"CapPass","Cycle 20",20,16498,"416-21","Alloy 617",314626,"Plate"
-267.39,0.00171,"Qualified",,774.45,"CapPass","Cycle 20",20,16499,"416-21","Alloy 617",314626,"Plate"
-267.25,0.00166,"Qualified",,774.51,"CapPass","Cycle 20",20,16500,"416-21","Alloy 617",314626,"Plate"
-267.40,0.00161,"Qualified",,774.56,"CapPass","Cycle 20",20,16501,"416-21","Alloy 617",314626,"Plate"
-267.69,0.00156,"Qualified",,774.61,"CapPass","Cycle 20",20,16502,"416-21","Alloy 617",314626,"Plate"
-267.98,0.00151,"Qualified",,774.67,"CapPass","Cycle 20",20,16503,"416-21","Alloy 617",314626,"Plate"
-268.54,0.00146,"Qualified",,774.72,"CapPass","Cycle 20",20,16504,"416-21","Alloy 617",314626,"Plate"
-269.33,0.00141,"Qualified",,774.77,"CapPass","Cycle 20",20,16505,"416-21","Alloy 617",314626,"Plate"
-270.15,0.00135,"Qualified",,774.82,"CapPass","Cycle 20",20,16506,"416-21","Alloy 617",314626,"Plate"
