Repository: js-molina/fatigue-A617

File: data/850C/Strain rate 0.001/2.0% strain/HTM_A19_Cycles_41610.csv (part 11 of 23)
"Stress Mpa","Strain","Qual State","Qual Exceptions","Elapsed Time Sec","Data State","Cycle Label","Cycle","Count","Sample","Alloy","Heat","Material_Form"
-273.35,0.00176,"Qualified",,774.37,"CapPass","Cycle 20",20,16495,"416-10","Alloy 617",314626,"Plate"
-273.04,0.00171,"Qualified",,774.42,"CapPass","Cycle 20",20,16496,"416-10","Alloy 617",314626,"Plate"
-272.75,0.00166,"Qualified",,774.48,"CapPass","Cycle 20",20,16497,"416-10","Alloy 617",314626,"Plate"
-272.55,0.00161,"Qualified",,774.53,"CapPass","Cycle 20",20,16498,"416-10","Alloy 617",314626,"Plate"
-272.50,0.00156,"Qualified",,774.58,"CapPass","Cycle 20",20,16499,"416-10","Alloy 617",314626,"Plate"
-272.60,0.00151,"Qualified",,774.64,"CapPass","Cycle 20",20,16500,"416-10","Alloy 617",314626,"Plate"
-272.83,0.00146,"Qualified",,774.69,"CapPass","Cycle 20",20,16501,"416-10","Alloy 617",314626,"Plate"
-273.42,0.00141,"Qualified",,774.75,"CapPass","Cycle 20",20,16502,"416-10","Alloy 617",314626,"Plate"
-273.71,0.00139,"Qualified",,774.76,"CapPass","Cycle 20",20,16503,"416-10","Alloy 617",314626,"Plate"
-274.34,0.00136,"Qualified",,774.80,"CapPass","Cycle 20",20,16504,"416-10","Alloy 617",314626,"Plate"
-275.39,0.00131,"Qualified",,774.86,"CapPass","Cycle 20",20,16505,"416-10","Alloy 617",314626,"Plate"
-276.43,0.00126,"Qualified",,774.90,"CapPass","Cycle 20",20,16506,"416-10","Alloy 617",314626,"Plate"
-277.35,0.00121,"Qualified",,774.95,"CapPass","Cycle 20",20,16507,"416-10","Alloy 617",314626,"Plate"
-278.17,0.00115,"Qualified",,775.00,"CapPass","Cycle 20",20,16508,"416-10","Alloy 617",314626,"Plate"
-278.81,0.00110,"Qualified",,775.04,"CapPass","Cycle 20",20,16509,"416-10","Alloy 617",314626,"Plate"
-279.30,0.00105,"Qualified",,775.09,"CapPass","Cycle 20",20,16510,"416-10","Alloy 617",314626,"Plate"
-279.65,0.00100,"Qualified",,775.14,"CapPass","Cycle 20",20,16511,"416-10","Alloy 617",314626,"Plate"
-279.82,0.00095,"Qualified",,775.19,"CapPass","Cycle 20",20,16512,"416-10","Alloy 617",314626,"Plate"
-280.03,0.00090,"Qualified",,775.24,"CapPass","Cycle 20",20,16513,"416-10","Alloy 617",314626,"Plate"
-280.20,0.00085,"Qualified",,775.29,"CapPass","Cycle 20",20,16514,"416-10","Alloy 617",314626,"Plate"
-280.29,0.00080,"Qualified",,775.34,"CapPass","Cycle 20",20,16515,"416-10","Alloy 617",314626,"Plate"
-280.34,0.00075,"Qualified",,775.39,"CapPass","Cycle 20",20,16516,"416-10","Alloy 617",314626,"Plate"
-280.38,0.00070,"Qualified",,775.44,"CapPass","Cycle 20",20,16517,"416-10","Alloy 617",314626,"Plate"
-280.44,0.00065,"Qualified",,775.49,"CapPass","Cycle 20",20,16518,"416-10","Alloy 617",314626,"Plate"
-280.44,0.00060,"Qualified",,775.54,"CapPass","Cycle 20",20,16519,"416-10","Alloy 617",314626,"Plate"
-280.47,0.00055,"Qualified",,775.59,"CapPass","Cycle 20",20,16520,"416-10","Alloy 617",314626,"Plate"
-280.45,0.00050,"Qualified",,775.63,"CapPass","Cycle 20",20,16521,"416-10","Alloy 617",314626,"Plate"
-280.47,0.00045,"Qualified",,775.68,"CapPass","Cycle 20",20,16522,"416-10","Alloy 617",314626,"Plate"
-280.46,0.00040,"Qualified",,775.74,"CapPass","Cycle 20",20,16523,"416-10","Alloy 617",314626,"Plate"
-280.46,0.00037,"Qualified",,775.76,"CapPass","Cycle 20",20,16524,"416-10","Alloy 617",314626,"Plate"
-280.49,0.00035,"Qualified",,775.79,"CapPass","Cycle 20",20,16525,"416-10","Alloy 617",314626,"Plate"
-280.54,0.00030,"Qualified",,775.84,"CapPass","Cycle 20",20,16526,"416-10","Alloy 617",314626,"Plate"
-280.58,0.00024,"Qualified",,775.89,"CapPass","Cycle 20",20,16527,"416-10","Alloy 617",314626,"Plate"
-280.61,0.00019,"Qualified",,775.94,"CapPass","Cycle 20",20,16528,"416-10","Alloy 617",314626,"Plate"
-280.67,0.00014,"Qualified",,775.99,"CapPass","Cycle 20",20,16529,"416-10","Alloy 617",314626,"Plate"
-280.70,0.00009,"Qualified",,776.04,"CapPass","Cycle 20",20,16530,"416-10","Alloy 617",314626,"Plate"
-280.73,0.00004,"Qualified",,776.09,"CapPass","Cycle 20",20,16531,"416-10","Alloy 617",314626,"Plate"
-280.75,-0.00001,"Qualified",,776.13,"CapPass","Cycle 20",20,16532,"416-10","Alloy 617",314626,"Plate"
-280.79,-0.00006,"Qualified",,776.18,"CapPass","Cycle 20",20,16533,"416-10","Alloy 617",314626,"Plate"
-280.81,-0.00011,"Qualified",,776.23,"CapPass","Cycle 20",20,16534,"416-10","Alloy 617",314626,"Plate"
-280.72,-0.00016,"Qualified",,776.28,"CapPass","Cycle 20",20,16535,"416-10","Alloy 617",314626,"Plate"
-280.59,-0.00021,"Qualified",,776.33,"CapPass","Cycle 20",20,16536,"416-10","Alloy 617",314626,"Plate"
-280.45,-0.00026,"Qualified",,776.38,"CapPass","Cycle 20",20,16537,"416-10","Alloy 617",314626,"Plate"
-280.30,-0.00031,"Qualified",,776.43,"CapPass","Cycle 20",20,16538,"416-10","Alloy 617",314626,"Plate"
-280.15,-0.00036,"Qualified",,776.48,"CapPass","Cycle 20",20,16539,"416-10","Alloy 617",314626,"Plate"
-280.02,-0.00041,"Qualified",,776.53,"CapPass","Cycle 20",20,16540,"416-10","Alloy 617",314626,"Plate"
-279.96,-0.00046,"Qualified",,776.58,"CapPass","Cycle 20",20,16541,"416-10","Alloy 617",314626,"Plate"
-279.88,-0.00051,"Qualified",,776.63,"CapPass","Cycle 20",20,16542,"416-10","Alloy 617",314626,"Plate"
-279.86,-0.00057,"Qualified",,776.69,"CapPass","Cycle 20",20,16543,"416-10","Alloy 617",314626,"Plate"
-279.92,-0.00062,"Qualified",,776.74,"CapPass","Cycle 20",20,16544,"416-10","Alloy 617",314626,"Plate"
-279.95,-0.00064,"Qualified",,776.76,"CapPass","Cycle 20",20,16545,"416-10","Alloy 617",314626,"Plate"
-279.99,-0.00067,"Qualified",,776.79,"CapPass","Cycle 20",20,16546,"416-10","Alloy 617",314626,"Plate"
-280.11,-0.00072,"Qualified",,776.84,"CapPass","Cycle 20",20,16547,"416-10","Alloy 617",314626,"Plate"
-280.33,-0.00077,"Qualified",,776.89,"CapPass","Cycle 20",20,16548,"416-10","Alloy 617",314626,"Plate"
-280.57,-0.00082,"Qualified",,776.94,"CapPass","Cycle 20",20,16549,"416-10","Alloy 617",314626,"Plate"
-280.94,-0.00087,"Qualified",,776.99,"CapPass","Cycle 20",20,16550,"416-10","Alloy 617",314626,"Plate"
-281.28,-0.00092,"Qualified",,777.04,"CapPass","Cycle 20",20,16551,"416-10","Alloy 617",314626,"Plate"
-281.66,-0.00097,"Qualified",,777.10,"CapPass","Cycle 20",20,16552,"416-10","Alloy 617",314626,"Plate"
-282.01,-0.00102,"Qualified",,777.15,"CapPass","Cycle 20",20,16553,"416-10","Alloy 617",314626,"Plate"
-282.33,-0.00107,"Qualified",,777.19,"CapPass","Cycle 20",20,16554,"416-10","Alloy 617",314626,"Plate"
-282.59,-0.00112,"Qualified",,777.24,"CapPass","Cycle 20",20,16555,"416-10","Alloy 617",314626,"Plate"
-282.87,-0.00117,"Qualified",,777.29,"CapPass","Cycle 20",20,16556,"416-10","Alloy 617",314626,"Plate"
-283.02,-0.00122,"Qualified",,777.34,"CapPass","Cycle 20",20,16557,"416-10","Alloy 617",314626,"Plate"
-283.16,-0.00127,"Qualified",,777.39,"CapPass","Cycle 20",20,16558,"416-10","Alloy 617",314626,"Plate"
-283.31,-0.00132,"Qualified",,777.44,"CapPass","Cycle 20",20,16559,"416-10","Alloy 617",314626,"Plate"
-283.39,-0.00137,"Qualified",,777.49,"CapPass","Cycle 20",20,16560,"416-10","Alloy 617",314626,"Plate"
-283.48,-0.00142,"Qualified",,777.53,"CapPass","Cycle 20",20,16561,"416-10","Alloy 617",314626,"Plate"
-283.50,-0.00147,"Qualified",,777.58,"CapPass","Cycle 20",20,16562,"416-10","Alloy 617",314626,"Plate"
-283.56,-0.00152,"Qualified",,777.63,"CapPass","Cycle 20",20,16563,"416-10","Alloy 617",314626,"Plate"
-283.57,-0.00157,"Qualified",,777.68,"CapPass","Cycle 20",20,16564,"416-10","Alloy 617",314626,"Plate"
-283.59,-0.00163,"Qualified",,777.73,"CapPass","Cycle 20",20,16565,"416-10","Alloy 617",314626,"Plate"
-283.55,-0.00167,"Qualified",,777.76,"CapPass","Cycle 20",20,16566,"416-10","Alloy 617",314626,"Plate"
-283.58,-0.00168,"Qualified",,777.77,"CapPass","Cycle 20",20,16567,"416-10","Alloy 617",314626,"Plate"
-283.19,-0.00173,"Qualified",,777.82,"CapPass","Cycle 20",20,16568,"416-10","Alloy 617",314626,"Plate"
-282.62,-0.00178,"Qualified",,777.87,"CapPass","Cycle 20",20,16569,"416-10","Alloy 617",314626,"Plate"
-281.96,-0.00183,"Qualified",,777.93,"CapPass","Cycle 20",20,16570,"416-10","Alloy 617",314626,"Plate"
-281.40,-0.00188,"Qualified",,777.98,"CapPass","Cycle 20",20,16571,"416-10","Alloy 617",314626,"Plate"
-281.00,-0.00193,"Qualified",,778.03,"CapPass","Cycle 20",20,16572,"416-10","Alloy 617",314626,"Plate"
-280.69,-0.00198,"Qualified",,778.09,"CapPass","Cycle 20",20,16573,"416-10","Alloy 617",314626,"Plate"
-280.51,-0.00203,"Qualified",,778.14,"CapPass","Cycle 20",20,16574,"416-10","Alloy 617",314626,"Plate"
-280.66,-0.00208,"Qualified",,778.19,"CapPass","Cycle 20",20,16575,"416-10","Alloy 617",314626,"Plate"
-280.94,-0.00213,"Qualified",,778.24,"CapPass","Cycle 20",20,16576,"416-10","Alloy 617",314626,"Plate"
-281.24,-0.00218,"Qualified",,778.29,"CapPass","Cycle 20",20,16577,"416-10","Alloy 617",314626,"Plate"
-281.54,-0.00223,"Qualified",,778.34,"CapPass","Cycle 20",20,16578,"416-10","Alloy 617",314626,"Plate"
-281.85,-0.00228,"Qualified",,778.40,"CapPass","Cycle 20",20,16579,"416-10","Alloy 617",314626,"Plate"
-282.23,-0.00233,"Qualified",,778.45,"CapPass","Cycle 20",20,16580,"416-10","Alloy 617",314626,"Plate"
-282.66,-0.00238,"Qualified",,778.49,"CapPass","Cycle 20",20,16581,"416-10","Alloy 617",314626,"Plate"
-283.07,-0.00243,"Qualified",,778.54,"CapPass","Cycle 20",20,16582,"416-10","Alloy 617",314626,"Plate"
-283.47,-0.00248,"Qualified",,778.60,"CapPass","Cycle 20",20,16583,"416-10","Alloy 617",314626,"Plate"
-283.87,-0.00253,"Qualified",,778.65,"CapPass","Cycle 20",20,16584,"416-10","Alloy 617",314626,"Plate"
-284.30,-0.00259,"Qualified",,778.70,"CapPass","Cycle 20",20,16585,"416-10","Alloy 617",314626,"Plate"
-284.70,-0.00264,"Qualified",,778.74,"CapPass","Cycle 20",20,16586,"416-10","Alloy 617",314626,"Plate"
-284.80,-0.00266,"Qualified",,778.76,"CapPass","Cycle 20",20,16587,"416-10","Alloy 617",314626,"Plate"
-284.96,-0.00269,"Qualified",,778.79,"CapPass","Cycle 20",20,16588,"416-10","Alloy 617",314626,"Plate"
-285.22,-0.00274,"Qualified",,778.84,"CapPass","Cycle 20",20,16589,"416-10","Alloy 617",314626,"Plate"
-285.47,-0.00279,"Qualified",,778.89,"CapPass","Cycle 20",20,16590,"416-10","Alloy 617",314626,"Plate"
-285.69,-0.00284,"Qualified",,778.94,"CapPass","Cycle 20",20,16591,"416-10","Alloy 617",314626,"Plate"
-285.85,-0.00289,"Qualified",,778.99,"CapPass","Cycle 20",20,16592,"416-10","Alloy 617",314626,"Plate"
-286.00,-0.00294,"Qualified",,779.04,"CapPass","Cycle 20",20,16593,"416-10","Alloy 617",314626,"Plate"
-286.13,-0.00299,"Qualified",,779.09,"CapPass","Cycle 20",20,16594,"416-10","Alloy 617",314626,"Plate"
-286.21,-0.00304,"Qualified",,779.14,"CapPass","Cycle 20",20,16595,"416-10","Alloy 617",314626,"Plate"
-286.32,-0.00309,"Qualified",,779.19,"CapPass","Cycle 20",20,16596,"416-10","Alloy 617",314626,"Plate"
-286.38,-0.00314,"Qualified",,779.24,"CapPass","Cycle 20",20,16597,"416-10","Alloy 617",314626,"Plate"
-286.43,-0.00319,"Qualified",,779.29,"CapPass","Cycle 20",20,16598,"416-10","Alloy 617",314626,"Plate"
-286.48,-0.00324,"Qualified",,779.33,"CapPass","Cycle 20",20,16599,"416-10","Alloy 617",314626,"Plate"
-286.39,-0.00329,"Qualified",,779.38,"CapPass","Cycle 20",20,16600,"416-10","Alloy 617",314626,"Plate"
-286.22,-0.00334,"Qualified",,779.43,"CapPass","Cycle 20",20,16601,"416-10","Alloy 617",314626,"Plate"
-285.97,-0.00339,"Qualified",,779.48,"CapPass","Cycle 20",20,16602,"416-10","Alloy 617",314626,"Plate"
-285.77,-0.00344,"Qualified",,779.53,"CapPass","Cycle 20",20,16603,"416-10","Alloy 617",314626,"Plate"
-285.60,-0.00349,"Qualified",,779.58,"CapPass","Cycle 20",20,16604,"416-10","Alloy 617",314626,"Plate"
-285.42,-0.00354,"Qualified",,779.63,"CapPass","Cycle 20",20,16605,"416-10","Alloy 617",314626,"Plate"
-285.23,-0.00359,"Qualified",,779.68,"CapPass","Cycle 20",20,16606,"416-10","Alloy 617",314626,"Plate"
-285.06,-0.00364,"Qualified",,779.74,"CapPass","Cycle 20",20,16607,"416-10","Alloy 617",314626,"Plate"
-285.00,-0.00367,"Qualified",,779.76,"CapPass","Cycle 20",20,16608,"416-10","Alloy 617",314626,"Plate"
-284.96,-0.00370,"Qualified",,779.79,"CapPass","Cycle 20",20,16609,"416-10","Alloy 617",314626,"Plate"
-284.87,-0.00375,"Qualified",,779.84,"CapPass","Cycle 20",20,16610,"416-10","Alloy 617",314626,"Plate"
-284.86,-0.00380,"Qualified",,779.89,"CapPass","Cycle 20",20,16611,"416-10","Alloy 617",314626,"Plate"
-284.87,-0.00385,"Qualified",,779.94,"CapPass","Cycle 20",20,16612,"416-10","Alloy 617",314626,"Plate"
-284.88,-0.00390,"Qualified",,779.99,"CapPass","Cycle 20",20,16613,"416-10","Alloy 617",314626,"Plate"
-284.89,-0.00395,"Qualified",,780.04,"CapPass","Cycle 20",20,16614,"416-10","Alloy 617",314626,"Plate"
-284.89,-0.00400,"Qualified",,780.10,"CapPass","Cycle 20",20,16615,"416-10","Alloy 617",314626,"Plate"
-284.92,-0.00405,"Qualified",,780.15,"CapPass","Cycle 20",20,16616,"416-10","Alloy 617",314626,"Plate"
-285.22,-0.00410,"Qualified",,780.21,"CapPass","Cycle 20",20,16617,"416-10","Alloy 617",314626,"Plate"
-285.74,-0.00415,"Qualified",,780.26,"CapPass","Cycle 20",20,16618,"416-10","Alloy 617",314626,"Plate"
-286.47,-0.00420,"Qualified",,780.31,"CapPass","Cycle 20",20,16619,"416-10","Alloy 617",314626,"Plate"
-287.07,-0.00425,"Qualified",,780.35,"CapPass","Cycle 20",20,16620,"416-10","Alloy 617",314626,"Plate"
-287.50,-0.00430,"Qualified",,780.40,"CapPass","Cycle 20",20,16621,"416-10","Alloy 617",314626,"Plate"
-287.81,-0.00435,"Qualified",,780.45,"CapPass","Cycle 20",20,16622,"416-10","Alloy 617",314626,"Plate"
-288.02,-0.00440,"Qualified",,780.50,"CapPass","Cycle 20",20,16623,"416-10","Alloy 617",314626,"Plate"
-288.28,-0.00445,"Qualified",,780.54,"CapPass","Cycle 20",20,16624,"416-10","Alloy 617",314626,"Plate"
-288.47,-0.00451,"Qualified",,780.59,"CapPass","Cycle 20",20,16625,"416-10","Alloy 617",314626,"Plate"
-288.48,-0.00456,"Qualified",,780.64,"CapPass","Cycle 20",20,16626,"416-10","Alloy 617",314626,"Plate"
-288.28,-0.00461,"Qualified",,780.69,"CapPass","Cycle 20",20,16627,"416-10","Alloy 617",314626,"Plate"
-288.02,-0.00466,"Qualified",,780.74,"CapPass","Cycle 20",20,16628,"416-10","Alloy 617",314626,"Plate"
-287.88,-0.00468,"Qualified",,780.76,"CapPass","Cycle 20",20,16629,"416-10","Alloy 617",314626,"Plate"
-287.76,-0.00471,"Qualified",,780.79,"CapPass","Cycle 20",20,16630,"416-10","Alloy 617",314626,"Plate"
-287.49,-0.00476,"Qualified",,780.85,"CapPass","Cycle 20",20,16631,"416-10","Alloy 617",314626,"Plate"
-287.67,-0.00481,"Qualified",,780.90,"CapPass","Cycle 20",20,16632,"416-10","Alloy 617",314626,"Plate"
-288.16,-0.00486,"Qualified",,780.95,"CapPass","Cycle 20",20,16633,"416-10","Alloy 617",314626,"Plate"
-288.54,-0.00491,"Qualified",,781.00,"CapPass","Cycle 20",20,16634,"416-10","Alloy 617",314626,"Plate"
-288.87,-0.00496,"Qualified",,781.05,"CapPass","Cycle 20",20,16635,"416-10","Alloy 617",314626,"Plate"
-289.06,-0.00501,"Qualified",,781.10,"CapPass","Cycle 20",20,16636,"416-10","Alloy 617",314626,"Plate"
-289.19,-0.00506,"Qualified",,781.14,"CapPass","Cycle 20",20,16637,"416-10","Alloy 617",314626,"Plate"
-289.33,-0.00511,"Qualified",,781.19,"CapPass","Cycle 20",20,16638,"416-10","Alloy 617",314626,"Plate"
-289.47,-0.00516,"Qualified",,781.25,"CapPass","Cycle 20",20,16639,"416-10","Alloy 617",314626,"Plate"
-289.56,-0.00521,"Qualified",,781.30,"CapPass","Cycle 20",20,16640,"416-10","Alloy 617",314626,"Plate"
-289.70,-0.00526,"Qualified",,781.35,"CapPass","Cycle 20",20,16641,"416-10","Alloy 617",314626,"Plate"
-289.76,-0.00531,"Qualified",,781.40,"CapPass","Cycle 20",20,16642,"416-10","Alloy 617",314626,"Plate"
-289.94,-0.00536,"Qualified",,781.45,"CapPass","Cycle 20",20,16643,"416-10","Alloy 617",314626,"Plate"
-290.14,-0.00541,"Qualified",,781.51,"CapPass","Cycle 20",20,16644,"416-10","Alloy 617",314626,"Plate"
-290.37,-0.00546,"Qualified",,781.56,"CapPass","Cycle 20",20,16645,"416-10","Alloy 617",314626,"Plate"
-290.53,-0.00551,"Qualified",,781.60,"CapPass","Cycle 20",20,16646,"416-10","Alloy 617",314626,"Plate"
-290.71,-0.00557,"Qualified",,781.65,"CapPass","Cycle 20",20,16647,"416-10","Alloy 617",314626,"Plate"
-290.91,-0.00562,"Qualified",,781.70,"CapPass","Cycle 20",20,16648,"416-10","Alloy 617",314626,"Plate"
-291.06,-0.00567,"Qualified",,781.76,"CapPass","Cycle 20",20,16649,"416-10","Alloy 617",314626,"Plate"
-291.06,-0.00567,"Qualified",,781.76,"CapPass","Cycle 20",20,16650,"416-10","Alloy 617",314626,"Plate"
-291.19,-0.00572,"Qualified",,781.80,"CapPass","Cycle 20",20,16651,"416-10","Alloy 617",314626,"Plate"
-291.42,-0.00577,"Qualified",,781.85,"CapPass","Cycle 20",20,16652,"416-10","Alloy 617",314626,"Plate"
-291.64,-0.00582,"Qualified",,781.91,"CapPass","Cycle 20",20,16653,"416-10","Alloy 617",314626,"Plate"
-291.86,-0.00587,"Qualified",,781.96,"CapPass","Cycle 20",20,16654,"416-10","Alloy 617",314626,"Plate"
-292.08,-0.00592,"Qualified",,782.00,"CapPass","Cycle 20",20,16655,"416-10","Alloy 617",314626,"Plate"
-292.27,-0.00597,"Qualified",,782.05,"CapPass","Cycle 20",20,16656,"416-10","Alloy 617",314626,"Plate"
-292.41,-0.00602,"Qualified",,782.10,"CapPass","Cycle 20",20,16657,"416-10","Alloy 617",314626,"Plate"
-292.54,-0.00607,"Qualified",,782.15,"CapPass","Cycle 20",20,16658,"416-10","Alloy 617",314626,"Plate"
-292.66,-0.00612,"Qualified",,782.20,"CapPass","Cycle 20",20,16659,"416-10","Alloy 617",314626,"Plate"
-292.73,-0.00617,"Qualified",,782.25,"CapPass","Cycle 20",20,16660,"416-10","Alloy 617",314626,"Plate"
-292.74,-0.00622,"Qualified",,782.30,"CapPass","Cycle 20",20,16661,"416-10","Alloy 617",314626,"Plate"
-292.73,-0.00627,"Qualified",,782.35,"CapPass","Cycle 20",20,16662,"416-10","Alloy 617",314626,"Plate"
-292.80,-0.00632,"Qualified",,782.40,"CapPass","Cycle 20",20,16663,"416-10","Alloy 617",314626,"Plate"
-292.86,-0.00637,"Qualified",,782.45,"CapPass","Cycle 20",20,16664,"416-10","Alloy 617",314626,"Plate"
-292.93,-0.00642,"Qualified",,782.50,"CapPass","Cycle 20",20,16665,"416-10","Alloy 617",314626,"Plate"
-292.96,-0.00647,"Qualified",,782.55,"CapPass","Cycle 20",20,16666,"416-10","Alloy 617",314626,"Plate"
-293.00,-0.00652,"Qualified",,782.60,"CapPass","Cycle 20",20,16667,"416-10","Alloy 617",314626,"Plate"
-293.05,-0.00657,"Qualified",,782.65,"CapPass","Cycle 20",20,16668,"416-10","Alloy 617",314626,"Plate"
-293.09,-0.00663,"Qualified",,782.70,"CapPass","Cycle 20",20,16669,"416-10","Alloy 617",314626,"Plate"
-293.09,-0.00668,"Qualified",,782.75,"CapPass","Cycle 20",20,16670,"416-10","Alloy 617",314626,"Plate"
-293.07,-0.00669,"Qualified",,782.76,"CapPass","Cycle 20",20,16671,"416-10","Alloy 617",314626,"Plate"
-293.09,-0.00673,"Qualified",,782.80,"CapPass","Cycle 20",20,16672,"416-10","Alloy 617",314626,"Plate"
-293.12,-0.00678,"Qualified",,782.85,"CapPass","Cycle 20",20,16673,"416-10","Alloy 617",314626,"Plate"
-293.11,-0.00683,"Qualified",,782.90,"CapPass","Cycle 20",20,16674,"416-10","Alloy 617",314626,"Plate"
-293.16,-0.00688,"Qualified",,782.95,"CapPass","Cycle 20",20,16675,"416-10","Alloy 617",314626,"Plate"
-293.15,-0.00693,"Qualified",,783.00,"CapPass","Cycle 20",20,16676,"416-10","Alloy 617",314626,"Plate"
-293.19,-0.00698,"Qualified",,783.06,"CapPass","Cycle 20",20,16677,"416-10","Alloy 617",314626,"Plate"
-293.24,-0.00703,"Qualified",,783.11,"CapPass","Cycle 20",20,16678,"416-10","Alloy 617",314626,"Plate"
-293.40,-0.00708,"Qualified",,783.17,"CapPass","Cycle 20",20,16679,"416-10","Alloy 617",314626,"Plate"
-293.68,-0.00713,"Qualified",,783.22,"CapPass","Cycle 20",20,16680,"416-10","Alloy 617",314626,"Plate"
-294.36,-0.00718,"Qualified",,783.27,"CapPass","Cycle 20",20,16681,"416-10","Alloy 617",314626,"Plate"
-295.09,-0.00723,"Qualified",,783.32,"CapPass","Cycle 20",20,16682,"416-10","Alloy 617",314626,"Plate"
-295.73,-0.00728,"Qualified",,783.37,"CapPass","Cycle 20",20,16683,"416-10","Alloy 617",314626,"Plate"
-296.34,-0.00733,"Qualified",,783.42,"CapPass","Cycle 20",20,16684,"416-10","Alloy 617",314626,"Plate"
-296.88,-0.00738,"Qualified",,783.47,"CapPass","Cycle 20",20,16685,"416-10","Alloy 617",314626,"Plate"
-297.41,-0.00743,"Qualified",,783.51,"CapPass","Cycle 20",20,16686,"416-10","Alloy 617",314626,"Plate"
-297.81,-0.00748,"Qualified",,783.56,"CapPass","Cycle 20",20,16687,"416-10","Alloy 617",314626,"Plate"
-298.15,-0.00753,"Qualified",,783.61,"CapPass","Cycle 20",20,16688,"416-10","Alloy 617",314626,"Plate"
-298.40,-0.00758,"Qualified",,783.65,"CapPass","Cycle 20",20,16689,"416-10","Alloy 617",314626,"Plate"
-298.60,-0.00763,"Qualified",,783.70,"CapPass","Cycle 20",20,16690,"416-10","Alloy 617",314626,"Plate"
-298.13,-0.00768,"Qualified",,783.75,"CapPass","Cycle 20",20,16691,"416-10","Alloy 617",314626,"Plate"
-298.00,-0.00770,"Qualified",,783.76,"CapPass","Cycle 20",20,16692,"416-10","Alloy 617",314626,"Plate"
-297.69,-0.00773,"Qualified",,783.80,"CapPass","Cycle 20",20,16693,"416-10","Alloy 617",314626,"Plate"
-297.31,-0.00779,"Qualified",,783.85,"CapPass","Cycle 20",20,16694,"416-10","Alloy 617",314626,"Plate"
-296.91,-0.00784,"Qualified",,783.90,"CapPass","Cycle 20",20,16695,"416-10","Alloy 617",314626,"Plate"
-296.46,-0.00789,"Qualified",,783.94,"CapPass","Cycle 20",20,16696,"416-10","Alloy 617",314626,"Plate"
-295.89,-0.00794,"Qualified",,783.99,"CapPass","Cycle 20",20,16697,"416-10","Alloy 617",314626,"Plate"
-295.31,-0.00799,"Qualified",,784.05,"CapPass","Cycle 20",20,16698,"416-10","Alloy 617",314626,"Plate"
-294.67,-0.00804,"Qualified",,784.10,"CapPass","Cycle 20",20,16699,"416-10","Alloy 617",314626,"Plate"
-294.17,-0.00809,"Qualified",,784.15,"CapPass","Cycle 20",20,16700,"416-10","Alloy 617",314626,"Plate"
-293.80,-0.00814,"Qualified",,784.20,"CapPass","Cycle 20",20,16701,"416-10","Alloy 617",314626,"Plate"
-293.45,-0.00819,"Qualified",,784.25,"CapPass","Cycle 20",20,16702,"416-10","Alloy 617",314626,"Plate"
-293.00,-0.00824,"Qualified",,784.30,"CapPass","Cycle 20",20,16703,"416-10","Alloy 617",314626,"Plate"
-292.56,-0.00829,"Qualified",,784.35,"CapPass","Cycle 20",20,16704,"416-10","Alloy 617",314626,"Plate"
-292.26,-0.00834,"Qualified",,784.40,"CapPass","Cycle 20",20,16705,"416-10","Alloy 617",314626,"Plate"
-292.11,-0.00839,"Qualified",,784.46,"CapPass","Cycle 20",20,16706,"416-10","Alloy 617",314626,"Plate"
-292.06,-0.00844,"Qualified",,784.51,"CapPass","Cycle 20",20,16707,"416-10","Alloy 617",314626,"Plate"
-292.15,-0.00849,"Qualified",,784.57,"CapPass","Cycle 20",20,16708,"416-10","Alloy 617",314626,"Plate"
-292.56,-0.00854,"Qualified",,784.62,"CapPass","Cycle 20",20,16709,"416-10","Alloy 617",314626,"Plate"
-293.06,-0.00860,"Qualified",,784.67,"CapPass","Cycle 20",20,16710,"416-10","Alloy 617",314626,"Plate"
-293.58,-0.00865,"Qualified",,784.72,"CapPass","Cycle 20",20,16711,"416-10","Alloy 617",314626,"Plate"
-294.07,-0.00869,"Qualified",,784.76,"CapPass","Cycle 20",20,16712,"416-10","Alloy 617",314626,"Plate"
-294.17,-0.00870,"Qualified",,784.77,"CapPass","Cycle 20",20,16713,"416-10","Alloy 617",314626,"Plate"
-294.87,-0.00875,"Qualified",,784.82,"CapPass","Cycle 20",20,16714,"416-10","Alloy 617",314626,"Plate"
-295.31,-0.00880,"Qualified",,784.87,"CapPass","Cycle 20",20,16715,"416-10","Alloy 617",314626,"Plate"
-295.73,-0.00885,"Qualified",,784.91,"CapPass","Cycle 20",20,16716,"416-10","Alloy 617",314626,"Plate"
-296.02,-0.00890,"Qualified",,784.96,"CapPass","Cycle 20",20,16717,"416-10","Alloy 617",314626,"Plate"
-296.30,-0.00895,"Qualified",,785.01,"CapPass","Cycle 20",20,16718,"416-10","Alloy 617",314626,"Plate"
-296.41,-0.00900,"Qualified",,785.06,"CapPass","Cycle 20",20,16719,"416-10","Alloy 617",314626,"Plate"
-296.37,-0.00905,"Qualified",,785.11,"CapPass","Cycle 20",20,16720,"416-10","Alloy 617",314626,"Plate"
-296.32,-0.00910,"Qualified",,785.17,"CapPass","Cycle 20",20,16721,"416-10","Alloy 617",314626,"Plate"
-296.38,-0.00915,"Qualified",,785.22,"CapPass","Cycle 20",20,16722,"416-10","Alloy 617",314626,"Plate"
-296.51,-0.00920,"Qualified",,785.27,"CapPass","Cycle 20",20,16723,"416-10","Alloy 617",314626,"Plate"
-296.67,-0.00925,"Qualified",,785.33,"CapPass","Cycle 20",20,16724,"416-10","Alloy 617",314626,"Plate"
-296.88,-0.00930,"Qualified",,785.38,"CapPass","Cycle 20",20,16725,"416-10","Alloy 617",314626,"Plate"
-297.38,-0.00935,"Qualified",,785.43,"CapPass","Cycle 20",20,16726,"416-10","Alloy 617",314626,"Plate"
-298.16,-0.00940,"Qualified",,785.48,"CapPass","Cycle 20",20,16727,"416-10","Alloy 617",314626,"Plate"
-299.00,-0.00945,"Qualified",,785.53,"CapPass","Cycle 20",20,16728,"416-10","Alloy 617",314626,"Plate"
-299.75,-0.00950,"Qualified",,785.58,"CapPass","Cycle 20",20,16729,"416-10","Alloy 617",314626,"Plate"
-300.36,-0.00955,"Qualified",,785.63,"CapPass","Cycle 20",20,16730,"416-10","Alloy 617",314626,"Plate"
-300.90,-0.00960,"Qualified",,785.67,"CapPass","Cycle 20",20,16731,"416-10","Alloy 617",314626,"Plate"
-301.18,-0.00966,"Qualified",,785.72,"CapPass","Cycle 20",20,16732,"416-10","Alloy 617",314626,"Plate"
-301.43,-0.00970,"Qualified",,785.76,"CapPass","Cycle 20",20,16733,"416-10","Alloy 617",314626,"Plate"
-301.43,-0.00971,"Qualified",,785.77,"CapPass","Cycle 20",20,16734,"416-10","Alloy 617",314626,"Plate"
-301.64,-0.00976,"Qualified",,785.82,"CapPass","Cycle 20",20,16735,"416-10","Alloy 617",314626,"Plate"
-301.76,-0.00981,"Qualified",,785.86,"CapPass","Cycle 20",20,16736,"416-10","Alloy 617",314626,"Plate"
-301.75,-0.00986,"Qualified",,785.91,"CapPass","Cycle 20",20,16737,"416-10","Alloy 617",314626,"Plate"
-301.58,-0.00991,"Qualified",,785.96,"CapPass","Cycle 20",20,16738,"416-10","Alloy 617",314626,"Plate"
-301.08,-0.00996,"Qualified",,786.01,"CapPass","Cycle 20",20,16739,"416-10","Alloy 617",314626,"Plate"
-297.67,-0.01001,"Qualified",,786.07,"CapPass","Cycle 20",20,16740,"416-10","Alloy 617",314626,"Plate"
-267.78,-0.00996,"Qualified",,786.21,"CapPass","Cycle 20",20,16741,"416-10","Alloy 617",314626,"Plate"
-255.25,-0.00991,"Qualified",,786.26,"CapPass","Cycle 20",20,16742,"416-10","Alloy 617",314626,"Plate"
-244.58,-0.00986,"Qualified",,786.31,"CapPass","Cycle 20",20,16743,"416-10","Alloy 617",314626,"Plate"
-234.18,-0.00981,"Qualified",,786.36,"CapPass","Cycle 20",20,16744,"416-10","Alloy 617",314626,"Plate"
-224.25,-0.00976,"Qualified",,786.40,"CapPass","Cycle 20",20,16745,"416-10","Alloy 617",314626,"Plate"
-214.62,-0.00971,"Qualified",,786.46,"CapPass","Cycle 20",20,16746,"416-10","Alloy 617",314626,"Plate"
-205.15,-0.00965,"Qualified",,786.51,"CapPass","Cycle 20",20,16747,"416-10","Alloy 617",314626,"Plate"
-196.43,-0.00960,"Qualified",,786.56,"CapPass","Cycle 20",20,16748,"416-10","Alloy 617",314626,"Plate"
-188.05,-0.00955,"Qualified",,786.61,"CapPass","Cycle 20",20,16749,"416-10","Alloy 617",314626,"Plate"
-180.41,-0.00950,"Qualified",,786.66,"CapPass","Cycle 20",20,16750,"416-10","Alloy 617",314626,"Plate"
-172.89,-0.00945,"Qualified",,786.70,"CapPass","Cycle 20",20,16751,"416-10","Alloy 617",314626,"Plate"
-165.01,-0.00940,"Qualified",,786.76,"CapPass","Cycle 20",20,16752,"416-10","Alloy 617",314626,"Plate"
-164.19,-0.00940,"Qualified",,786.76,"CapPass","Cycle 20",20,16753,"416-10","Alloy 617",314626,"Plate"
-157.53,-0.00935,"Qualified",,786.81,"CapPass","Cycle 20",20,16754,"416-10","Alloy 617",314626,"Plate"
-150.22,-0.00930,"Qualified",,786.86,"CapPass","Cycle 20",20,16755,"416-10","Alloy 617",314626,"Plate"
-142.78,-0.00925,"Qualified",,786.92,"CapPass","Cycle 20",20,16756,"416-10","Alloy 617",314626,"Plate"
-135.58,-0.00920,"Qualified",,786.97,"CapPass","Cycle 20",20,16757,"416-10","Alloy 617",314626,"Plate"
-128.47,-0.00915,"Qualified",,787.02,"CapPass","Cycle 20",20,16758,"416-10","Alloy 617",314626,"Plate"
-121.21,-0.00910,"Qualified",,787.08,"CapPass","Cycle 20",20,16759,"416-10","Alloy 617",314626,"Plate"
-113.82,-0.00905,"Qualified",,787.13,"CapPass","Cycle 20",20,16760,"416-10","Alloy 617",314626,"Plate"
-106.46,-0.00900,"Qualified",,787.19,"CapPass","Cycle 20",20,16761,"416-10","Alloy 617",314626,"Plate"
-99.28,-0.00895,"Qualified",,787.24,"CapPass","Cycle 20",20,16762,"416-10","Alloy 617",314626,"Plate"
-92.06,-0.00890,"Qualified",,787.30,"CapPass","Cycle 20",20,16763,"416-10","Alloy 617",314626,"Plate"
-84.94,-0.00885,"Qualified",,787.35,"CapPass","Cycle 20",20,16764,"416-10","Alloy 617",314626,"Plate"
-77.85,-0.00880,"Qualified",,787.41,"CapPass","Cycle 20",20,16765,"416-10","Alloy 617",314626,"Plate"
-70.88,-0.00875,"Qualified",,787.46,"CapPass","Cycle 20",20,16766,"416-10","Alloy 617",314626,"Plate"
-63.84,-0.00870,"Qualified",,787.51,"CapPass","Cycle 20",20,16767,"416-10","Alloy 617",314626,"Plate"
-57.08,-0.00865,"Qualified",,787.57,"CapPass","Cycle 20",20,16768,"416-10","Alloy 617",314626,"Plate"
-50.22,-0.00860,"Qualified",,787.62,"CapPass","Cycle 20",20,16769,"416-10","Alloy 617",314626,"Plate"
-44.43,-0.00854,"Qualified",,787.67,"CapPass","Cycle 20",20,16770,"416-10","Alloy 617",314626,"Plate"
-38.85,-0.00849,"Qualified",,787.72,"CapPass","Cycle 20",20,16771,"416-10","Alloy 617",314626,"Plate"
-33.48,-0.00845,"Qualified",,787.76,"CapPass","Cycle 20",20,16772,"416-10","Alloy 617",314626,"Plate"
-32.93,-0.00844,"Qualified",,787.77,"CapPass","Cycle 20",20,16773,"416-10","Alloy 617",314626,"Plate"
-26.99,-0.00839,"Qualified",,787.82,"CapPass","Cycle 20",20,16774,"416-10","Alloy 617",314626,"Plate"
-20.94,-0.00834,"Qualified",,787.88,"CapPass","Cycle 20",20,16775,"416-10","Alloy 617",314626,"Plate"
-14.89,-0.00829,"Qualified",,787.93,"CapPass","Cycle 20",20,16776,"416-10","Alloy 617",314626,"Plate"
-8.79,-0.00824,"Qualified",,787.99,"CapPass","Cycle 20",20,16777,"416-10","Alloy 617",314626,"Plate"
-2.73,-0.00819,"Qualified",,788.04,"CapPass","Cycle 20",20,16778,"416-10","Alloy 617",314626,"Plate"
2.67,-0.00814,"Qualified",,788.09,"CapPass","Cycle 20",20,16779,"416-10","Alloy 617",314626,"Plate"
8.19,-0.00809,"Qualified",,788.14,"CapPass","Cycle 20",20,16780,"416-10","Alloy 617",314626,"Plate"
14.02,-0.00804,"Qualified",,788.20,"CapPass","Cycle 20",20,16781,"416-10","Alloy 617",314626,"Plate"
19.80,-0.00799,"Qualified",,788.25,"CapPass","Cycle 20",20,16782,"416-10","Alloy 617",314626,"Plate"
25.12,-0.00794,"Qualified",,788.30,"CapPass","Cycle 20",20,16783,"416-10","Alloy 617",314626,"Plate"
30.86,-0.00789,"Qualified",,788.36,"CapPass","Cycle 20",20,16784,"416-10","Alloy 617",314626,"Plate"
34.33,-0.00784,"Qualified",,788.42,"CapPass","Cycle 20",20,16785,"416-10","Alloy 617",314626,"Plate"
42.69,-0.00779,"Qualified",,788.56,"CapPass","Cycle 20",20,16786,"416-10","Alloy 617",314626,"Plate"
50.56,-0.00774,"Qualified",,788.59,"CapPass","Cycle 20",20,16787,"416-10","Alloy 617",314626,"Plate"
56.29,-0.00768,"Qualified",,788.62,"CapPass","Cycle 20",20,16788,"416-10","Alloy 617",314626,"Plate"
61.51,-0.00763,"Qualified",,788.66,"CapPass","Cycle 20",20,16789,"416-10","Alloy 617",314626,"Plate"
66.68,-0.00758,"Qualified",,788.70,"CapPass","Cycle 20",20,16790,"416-10","Alloy 617",314626,"Plate"
71.86,-0.00753,"Qualified",,788.75,"CapPass","Cycle 20",20,16791,"416-10","Alloy 617",314626,"Plate"
72.85,-0.00752,"Qualified",,788.76,"CapPass","Cycle 20",20,16792,"416-10","Alloy 617",314626,"Plate"
76.51,-0.00748,"Qualified",,788.81,"CapPass","Cycle 20",20,16793,"416-10","Alloy 617",314626,"Plate"
81.84,-0.00743,"Qualified",,788.87,"CapPass","Cycle 20",20,16794,"416-10","Alloy 617",314626,"Plate"
86.99,-0.00738,"Qualified",,788.93,"CapPass","Cycle 20",20,16795,"416-10","Alloy 617",314626,"Plate"
91.95,-0.00733,"Qualified",,788.99,"CapPass","Cycle 20",20,16796,"416-10","Alloy 617",314626,"Plate"
96.42,-0.00728,"Qualified",,789.04,"CapPass","Cycle 20",20,16797,"416-10","Alloy 617",314626,"Plate"
100.67,-0.00723,"Qualified",,789.09,"CapPass","Cycle 20",20,16798,"416-10","Alloy 617",314626,"Plate"
105.26,-0.00718,"Qualified",,789.15,"CapPass","Cycle 20",20,16799,"416-10","Alloy 617",314626,"Plate"
109.57,-0.00713,"Qualified",,789.21,"CapPass","Cycle 20",20,16800,"416-10","Alloy 617",314626,"Plate"
114.51,-0.00708,"Qualified",,789.27,"CapPass","Cycle 20",20,16801,"416-10","Alloy 617",314626,"Plate"
119.67,-0.00703,"Qualified",,789.33,"CapPass","Cycle 20",20,16802,"416-10","Alloy 617",314626,"Plate"
124.60,-0.00698,"Qualified",,789.39,"CapPass","Cycle 20",20,16803,"416-10","Alloy 617",314626,"Plate"
129.34,-0.00693,"Qualified",,789.44,"CapPass","Cycle 20",20,16804,"416-10","Alloy 617",314626,"Plate"
134.44,-0.00688,"Qualified",,789.49,"CapPass","Cycle 20",20,16805,"416-10","Alloy 617",314626,"Plate"
139.86,-0.00683,"Qualified",,789.54,"CapPass","Cycle 20",20,16806,"416-10","Alloy 617",314626,"Plate"
145.22,-0.00678,"Qualified",,789.58,"CapPass","Cycle 20",20,16807,"416-10","Alloy 617",314626,"Plate"
150.32,-0.00673,"Qualified",,789.61,"CapPass","Cycle 20",20,16808,"416-10","Alloy 617",314626,"Plate"
155.23,-0.00668,"Qualified",,789.65,"CapPass","Cycle 20",20,16809,"416-10","Alloy 617",314626,"Plate"
160.01,-0.00662,"Qualified",,789.69,"CapPass","Cycle 20",20,16810,"416-10","Alloy 617",314626,"Plate"
164.45,-0.00657,"Qualified",,789.73,"CapPass","Cycle 20",20,16811,"416-10","Alloy 617",314626,"Plate"
168.56,-0.00653,"Qualified",,789.76,"CapPass","Cycle 20",20,16812,"416-10","Alloy 617",314626,"Plate"
169.09,-0.00652,"Qualified",,789.77,"CapPass","Cycle 20",20,16813,"416-10","Alloy 617",314626,"Plate"
173.34,-0.00647,"Qualified",,789.81,"CapPass","Cycle 20",20,16814,"416-10","Alloy 617",314626,"Plate"
177.18,-0.00642,"Qualified",,789.85,"CapPass","Cycle 20",20,16815,"416-10","Alloy 617",314626,"Plate"
180.83,-0.00637,"Qualified",,789.89,"CapPass","Cycle 20",20,16816,"416-10","Alloy 617",314626,"Plate"
184.33,-0.00632,"Qualified",,789.93,"CapPass","Cycle 20",20,16817,"416-10","Alloy 617",314626,"Plate"
187.58,-0.00627,"Qualified",,789.97,"CapPass","Cycle 20",20,16818,"416-10","Alloy 617",314626,"Plate"
190.59,-0.00622,"Qualified",,790.02,"CapPass","Cycle 20",20,16819,"416-10","Alloy 617",314626,"Plate"
193.46,-0.00617,"Qualified",,790.06,"CapPass","Cycle 20",20,16820,"416-10","Alloy 617",314626,"Plate"
196.41,-0.00612,"Qualified",,790.11,"CapPass","Cycle 20",20,16821,"416-10","Alloy 617",314626,"Plate"
199.26,-0.00607,"Qualified",,790.16,"CapPass","Cycle 20",20,16822,"416-10","Alloy 617",314626,"Plate"
201.96,-0.00602,"Qualified",,790.21,"CapPass","Cycle 20",20,16823,"416-10","Alloy 617",314626,"Plate"
204.58,-0.00597,"Qualified",,790.25,"CapPass","Cycle 20",20,16824,"416-10","Alloy 617",314626,"Plate"
207.39,-0.00592,"Qualified",,790.30,"CapPass","Cycle 20",20,16825,"416-10","Alloy 617",314626,"Plate"
209.96,-0.00587,"Qualified",,790.35,"CapPass","Cycle 20",20,16826,"416-10","Alloy 617",314626,"Plate"
212.46,-0.00582,"Qualified",,790.40,"CapPass","Cycle 20",20,16827,"416-10","Alloy 617",314626,"Plate"
214.96,-0.00577,"Qualified",,790.45,"CapPass","Cycle 20",20,16828,"416-10","Alloy 617",314626,"Plate"
217.50,-0.00572,"Qualified",,790.50,"CapPass","Cycle 20",20,16829,"416-10","Alloy 617",314626,"Plate"
219.80,-0.00567,"Qualified",,790.55,"CapPass","Cycle 20",20,16830,"416-10","Alloy 617",314626,"Plate"
222.16,-0.00562,"Qualified",,790.60,"CapPass","Cycle 20",20,16831,"416-10","Alloy 617",314626,"Plate"
224.43,-0.00557,"Qualified",,790.65,"CapPass","Cycle 20",20,16832,"416-10","Alloy 617",314626,"Plate"
226.64,-0.00552,"Qualified",,790.70,"CapPass","Cycle 20",20,16833,"416-10","Alloy 617",314626,"Plate"
228.84,-0.00547,"Qualified",,790.75,"CapPass","Cycle 20",20,16834,"416-10","Alloy 617",314626,"Plate"
229.28,-0.00545,"Qualified",,790.76,"CapPass","Cycle 20",20,16835,"416-10","Alloy 617",314626,"Plate"
230.87,-0.00541,"Qualified",,790.80,"CapPass","Cycle 20",20,16836,"416-10","Alloy 617",314626,"Plate"
232.96,-0.00536,"Qualified",,790.85,"CapPass","Cycle 20",20,16837,"416-10","Alloy 617",314626,"Plate"
234.90,-0.00531,"Qualified",,790.90,"CapPass","Cycle 20",20,16838,"416-10","Alloy 617",314626,"Plate"
236.76,-0.00526,"Qualified",,790.95,"CapPass","Cycle 20",20,16839,"416-10","Alloy 617",314626,"Plate"
238.67,-0.00521,"Qualified",,791.00,"CapPass","Cycle 20",20,16840,"416-10","Alloy 617",314626,"Plate"
240.38,-0.00516,"Qualified",,791.05,"CapPass","Cycle 20",20,16841,"416-10","Alloy 617",314626,"Plate"
242.02,-0.00511,"Qualified",,791.10,"CapPass","Cycle 20",20,16842,"416-10","Alloy 617",314626,"Plate"
243.57,-0.00506,"Qualified",,791.15,"CapPass","Cycle 20",20,16843,"416-10","Alloy 617",314626,"Plate"
245.04,-0.00501,"Qualified",,791.20,"CapPass","Cycle 20",20,16844,"416-10","Alloy 617",314626,"Plate"
246.39,-0.00496,"Qualified",,791.25,"CapPass","Cycle 20",20,16845,"416-10","Alloy 617",314626,"Plate"
247.75,-0.00491,"Qualified",,791.29,"CapPass","Cycle 20",20,16846,"416-10","Alloy 617",314626,"Plate"
249.09,-0.00486,"Qualified",,791.34,"CapPass","Cycle 20",20,16847,"416-10","Alloy 617",314626,"Plate"
250.24,-0.00481,"Qualified",,791.39,"CapPass","Cycle 20",20,16848,"416-10","Alloy 617",314626,"Plate"
251.43,-0.00476,"Qualified",,791.44,"CapPass","Cycle 20",20,16849,"416-10","Alloy 617",314626,"Plate"
252.49,-0.00471,"Qualified",,791.49,"CapPass","Cycle 20",20,16850,"416-10","Alloy 617",314626,"Plate"
253.54,-0.00466,"Qualified",,791.54,"CapPass","Cycle 20",20,16851,"416-10","Alloy 617",314626,"Plate"
254.45,-0.00461,"Qualified",,791.59,"CapPass","Cycle 20",20,16852,"416-10","Alloy 617",314626,"Plate"
255.35,-0.00456,"Qualified",,791.64,"CapPass","Cycle 20",20,16853,"416-10","Alloy 617",314626,"Plate"
256.30,-0.00451,"Qualified",,791.69,"CapPass","Cycle 20",20,16854,"416-10","Alloy 617",314626,"Plate"
257.28,-0.00445,"Qualified",,791.74,"CapPass","Cycle 20",20,16855,"416-10","Alloy 617",314626,"Plate"
257.62,-0.00443,"Qualified",,791.76,"CapPass","Cycle 20",20,16856,"416-10","Alloy 617",314626,"Plate"
258.11,-0.00440,"Qualified",,791.79,"CapPass","Cycle 20",20,16857,"416-10","Alloy 617",314626,"Plate"
259.03,-0.00435,"Qualified",,791.84,"CapPass","Cycle 20",20,16858,"416-10","Alloy 617",314626,"Plate"
259.90,-0.00430,"Qualified",,791.89,"CapPass","Cycle 20",20,16859,"416-10","Alloy 617",314626,"Plate"
260.78,-0.00425,"Qualified",,791.94,"CapPass","Cycle 20",20,16860,"416-10","Alloy 617",314626,"Plate"
261.58,-0.00420,"Qualified",,791.99,"CapPass","Cycle 20",20,16861,"416-10","Alloy 617",314626,"Plate"
262.34,-0.00415,"Qualified",,792.04,"CapPass","Cycle 20",20,16862,"416-10","Alloy 617",314626,"Plate"
262.99,-0.00410,"Qualified",,792.09,"CapPass","Cycle 20",20,16863,"416-10","Alloy 617",314626,"Plate"
263.51,-0.00405,"Qualified",,792.14,"CapPass","Cycle 20",20,16864,"416-10","Alloy 617",314626,"Plate"
263.91,-0.00400,"Qualified",,792.18,"CapPass","Cycle 20",20,16865,"416-10","Alloy 617",314626,"Plate"
264.44,-0.00395,"Qualified",,792.23,"CapPass","Cycle 20",20,16866,"416-10","Alloy 617",314626,"Plate"
264.87,-0.00390,"Qualified",,792.28,"CapPass","Cycle 20",20,16867,"416-10","Alloy 617",314626,"Plate"
265.24,-0.00385,"Qualified",,792.33,"CapPass","Cycle 20",20,16868,"416-10","Alloy 617",314626,"Plate"
265.64,-0.00380,"Qualified",,792.38,"CapPass","Cycle 20",20,16869,"416-10","Alloy 617",314626,"Plate"
266.07,-0.00375,"Qualified",,792.44,"CapPass","Cycle 20",20,16870,"416-10","Alloy 617",314626,"Plate"
266.57,-0.00370,"Qualified",,792.49,"CapPass","Cycle 20",20,16871,"416-10","Alloy 617",314626,"Plate"
267.24,-0.00365,"Qualified",,792.54,"CapPass","Cycle 20",20,16872,"416-10","Alloy 617",314626,"Plate"
267.87,-0.00360,"Qualified",,792.58,"CapPass","Cycle 20",20,16873,"416-10","Alloy 617",314626,"Plate"
268.38,-0.00354,"Qualified",,792.63,"CapPass","Cycle 20",20,16874,"416-10","Alloy 617",314626,"Plate"
268.71,-0.00349,"Qualified",,792.68,"CapPass","Cycle 20",20,16875,"416-10","Alloy 617",314626,"Plate"
269.03,-0.00344,"Qualified",,792.73,"CapPass","Cycle 20",20,16876,"416-10","Alloy 617",314626,"Plate"
269.29,-0.00341,"Qualified",,792.76,"CapPass","Cycle 20",20,16877,"416-10","Alloy 617",314626,"Plate"
269.43,-0.00339,"Qualified",,792.78,"CapPass","Cycle 20",20,16878,"416-10","Alloy 617",314626,"Plate"
269.81,-0.00334,"Qualified",,792.83,"CapPass","Cycle 20",20,16879,"416-10","Alloy 617",314626,"Plate"
270.21,-0.00329,"Qualified",,792.88,"CapPass","Cycle 20",20,16880,"416-10","Alloy 617",314626,"Plate"
270.56,-0.00324,"Qualified",,792.93,"CapPass","Cycle 20",20,16881,"416-10","Alloy 617",314626,"Plate"
270.96,-0.00319,"Qualified",,792.98,"CapPass","Cycle 20",20,16882,"416-10","Alloy 617",314626,"Plate"
271.26,-0.00314,"Qualified",,793.03,"CapPass","Cycle 20",20,16883,"416-10","Alloy 617",314626,"Plate"
271.49,-0.00309,"Qualified",,793.08,"CapPass","Cycle 20",20,16884,"416-10","Alloy 617",314626,"Plate"
