Repository: js-molina/fatigue-A617

File: data/850C/Strain rate 0.001/2.0% strain/HTM_A19_Cycles_41611.csv (part 11 of 23)
"Stress Mpa","Strain","Qual State","Qual Exceptions","Elapsed Time Sec","Data State","Cycle Label","Cycle","Count","Sample","Alloy","Heat","Material_Form"
-282.60,-0.00303,"Qualified",,779.15,"CapPass","Cycle 20",20,16490,"416-11","Alloy 617",314626,"Plate"
-282.47,-0.00308,"Qualified",,779.20,"CapPass","Cycle 20",20,16491,"416-11","Alloy 617",314626,"Plate"
-282.38,-0.00313,"Qualified",,779.25,"CapPass","Cycle 20",20,16492,"416-11","Alloy 617",314626,"Plate"
-282.33,-0.00318,"Qualified",,779.30,"CapPass","Cycle 20",20,16493,"416-11","Alloy 617",314626,"Plate"
-282.29,-0.00323,"Qualified",,779.35,"CapPass","Cycle 20",20,16494,"416-11","Alloy 617",314626,"Plate"
-282.35,-0.00328,"Qualified",,779.41,"CapPass","Cycle 20",20,16495,"416-11","Alloy 617",314626,"Plate"
-282.47,-0.00333,"Qualified",,779.46,"CapPass","Cycle 20",20,16496,"416-11","Alloy 617",314626,"Plate"
-282.74,-0.00338,"Qualified",,779.52,"CapPass","Cycle 20",20,16497,"416-11","Alloy 617",314626,"Plate"
-283.09,-0.00343,"Qualified",,779.57,"CapPass","Cycle 20",20,16498,"416-11","Alloy 617",314626,"Plate"
-283.57,-0.00348,"Qualified",,779.62,"CapPass","Cycle 20",20,16499,"416-11","Alloy 617",314626,"Plate"
-284.06,-0.00353,"Qualified",,779.66,"CapPass","Cycle 20",20,16500,"416-11","Alloy 617",314626,"Plate"
-284.53,-0.00358,"Qualified",,779.71,"CapPass","Cycle 20",20,16501,"416-11","Alloy 617",314626,"Plate"
-284.86,-0.00363,"Qualified",,779.76,"CapPass","Cycle 20",20,16502,"416-11","Alloy 617",314626,"Plate"
-285.09,-0.00367,"Qualified",,779.79,"CapPass","Cycle 20",20,16503,"416-11","Alloy 617",314626,"Plate"
-285.20,-0.00368,"Qualified",,779.81,"CapPass","Cycle 20",20,16504,"416-11","Alloy 617",314626,"Plate"
-285.50,-0.00373,"Qualified",,779.86,"CapPass","Cycle 20",20,16505,"416-11","Alloy 617",314626,"Plate"
-285.77,-0.00378,"Qualified",,779.91,"CapPass","Cycle 20",20,16506,"416-11","Alloy 617",314626,"Plate"
-286.05,-0.00384,"Qualified",,779.96,"CapPass","Cycle 20",20,16507,"416-11","Alloy 617",314626,"Plate"
-286.22,-0.00389,"Qualified",,780.01,"CapPass","Cycle 20",20,16508,"416-11","Alloy 617",314626,"Plate"
-286.48,-0.00394,"Qualified",,780.06,"CapPass","Cycle 20",20,16509,"416-11","Alloy 617",314626,"Plate"
-286.67,-0.00399,"Qualified",,780.11,"CapPass","Cycle 20",20,16510,"416-11","Alloy 617",314626,"Plate"
-286.84,-0.00404,"Qualified",,780.16,"CapPass","Cycle 20",20,16511,"416-11","Alloy 617",314626,"Plate"
-287.02,-0.00409,"Qualified",,780.21,"CapPass","Cycle 20",20,16512,"416-11","Alloy 617",314626,"Plate"
-287.18,-0.00414,"Qualified",,780.25,"CapPass","Cycle 20",20,16513,"416-11","Alloy 617",314626,"Plate"
-287.30,-0.00419,"Qualified",,780.30,"CapPass","Cycle 20",20,16514,"416-11","Alloy 617",314626,"Plate"
-287.42,-0.00424,"Qualified",,780.35,"CapPass","Cycle 20",20,16515,"416-11","Alloy 617",314626,"Plate"
-287.46,-0.00429,"Qualified",,780.40,"CapPass","Cycle 20",20,16516,"416-11","Alloy 617",314626,"Plate"
-287.46,-0.00434,"Qualified",,780.45,"CapPass","Cycle 20",20,16517,"416-11","Alloy 617",314626,"Plate"
-287.44,-0.00439,"Qualified",,780.50,"CapPass","Cycle 20",20,16518,"416-11","Alloy 617",314626,"Plate"
-287.32,-0.00444,"Qualified",,780.54,"CapPass","Cycle 20",20,16519,"416-11","Alloy 617",314626,"Plate"
-286.95,-0.00449,"Qualified",,780.59,"CapPass","Cycle 20",20,16520,"416-11","Alloy 617",314626,"Plate"
-286.30,-0.00454,"Qualified",,780.64,"CapPass","Cycle 20",20,16521,"416-11","Alloy 617",314626,"Plate"
-285.75,-0.00459,"Qualified",,780.70,"CapPass","Cycle 20",20,16522,"416-11","Alloy 617",314626,"Plate"
-285.30,-0.00464,"Qualified",,780.75,"CapPass","Cycle 20",20,16523,"416-11","Alloy 617",314626,"Plate"
-284.99,-0.00469,"Qualified",,780.79,"CapPass","Cycle 20",20,16524,"416-11","Alloy 617",314626,"Plate"
-284.95,-0.00470,"Qualified",,780.80,"CapPass","Cycle 20",20,16525,"416-11","Alloy 617",314626,"Plate"
-284.72,-0.00475,"Qualified",,780.86,"CapPass","Cycle 20",20,16526,"416-11","Alloy 617",314626,"Plate"
-284.63,-0.00480,"Qualified",,780.92,"CapPass","Cycle 20",20,16527,"416-11","Alloy 617",314626,"Plate"
-284.86,-0.00485,"Qualified",,780.97,"CapPass","Cycle 20",20,16528,"416-11","Alloy 617",314626,"Plate"
-285.32,-0.00490,"Qualified",,781.02,"CapPass","Cycle 20",20,16529,"416-11","Alloy 617",314626,"Plate"
-285.78,-0.00495,"Qualified",,781.06,"CapPass","Cycle 20",20,16530,"416-11","Alloy 617",314626,"Plate"
-286.06,-0.00500,"Qualified",,781.11,"CapPass","Cycle 20",20,16531,"416-11","Alloy 617",314626,"Plate"
-286.29,-0.00505,"Qualified",,781.17,"CapPass","Cycle 20",20,16532,"416-11","Alloy 617",314626,"Plate"
-286.57,-0.00510,"Qualified",,781.22,"CapPass","Cycle 20",20,16533,"416-11","Alloy 617",314626,"Plate"
-286.86,-0.00515,"Qualified",,781.27,"CapPass","Cycle 20",20,16534,"416-11","Alloy 617",314626,"Plate"
-287.12,-0.00520,"Qualified",,781.32,"CapPass","Cycle 20",20,16535,"416-11","Alloy 617",314626,"Plate"
-287.40,-0.00525,"Qualified",,781.37,"CapPass","Cycle 20",20,16536,"416-11","Alloy 617",314626,"Plate"
-287.66,-0.00530,"Qualified",,781.42,"CapPass","Cycle 20",20,16537,"416-11","Alloy 617",314626,"Plate"
-288.04,-0.00535,"Qualified",,781.47,"CapPass","Cycle 20",20,16538,"416-11","Alloy 617",314626,"Plate"
-288.39,-0.00540,"Qualified",,781.53,"CapPass","Cycle 20",20,16539,"416-11","Alloy 617",314626,"Plate"
-288.76,-0.00545,"Qualified",,781.58,"CapPass","Cycle 20",20,16540,"416-11","Alloy 617",314626,"Plate"
-289.41,-0.00550,"Qualified",,781.64,"CapPass","Cycle 20",20,16541,"416-11","Alloy 617",314626,"Plate"
-290.37,-0.00555,"Qualified",,781.69,"CapPass","Cycle 20",20,16542,"416-11","Alloy 617",314626,"Plate"
-291.35,-0.00560,"Qualified",,781.74,"CapPass","Cycle 20",20,16543,"416-11","Alloy 617",314626,"Plate"
-292.18,-0.00566,"Qualified",,781.78,"CapPass","Cycle 20",20,16544,"416-11","Alloy 617",314626,"Plate"
-292.41,-0.00567,"Qualified",,781.79,"CapPass","Cycle 20",20,16545,"416-11","Alloy 617",314626,"Plate"
-292.84,-0.00571,"Qualified",,781.83,"CapPass","Cycle 20",20,16546,"416-11","Alloy 617",314626,"Plate"
-293.44,-0.00576,"Qualified",,781.88,"CapPass","Cycle 20",20,16547,"416-11","Alloy 617",314626,"Plate"
-293.97,-0.00581,"Qualified",,781.93,"CapPass","Cycle 20",20,16548,"416-11","Alloy 617",314626,"Plate"
-294.38,-0.00586,"Qualified",,781.98,"CapPass","Cycle 20",20,16549,"416-11","Alloy 617",314626,"Plate"
-294.75,-0.00591,"Qualified",,782.02,"CapPass","Cycle 20",20,16550,"416-11","Alloy 617",314626,"Plate"
-295.11,-0.00596,"Qualified",,782.07,"CapPass","Cycle 20",20,16551,"416-11","Alloy 617",314626,"Plate"
-295.42,-0.00601,"Qualified",,782.12,"CapPass","Cycle 20",20,16552,"416-11","Alloy 617",314626,"Plate"
-295.66,-0.00606,"Qualified",,782.16,"CapPass","Cycle 20",20,16553,"416-11","Alloy 617",314626,"Plate"
-295.57,-0.00611,"Qualified",,782.21,"CapPass","Cycle 20",20,16554,"416-11","Alloy 617",314626,"Plate"
-294.97,-0.00616,"Qualified",,782.25,"CapPass","Cycle 20",20,16555,"416-11","Alloy 617",314626,"Plate"
-294.21,-0.00621,"Qualified",,782.30,"CapPass","Cycle 20",20,16556,"416-11","Alloy 617",314626,"Plate"
-293.31,-0.00626,"Qualified",,782.35,"CapPass","Cycle 20",20,16557,"416-11","Alloy 617",314626,"Plate"
-292.58,-0.00631,"Qualified",,782.40,"CapPass","Cycle 20",20,16558,"416-11","Alloy 617",314626,"Plate"
-291.91,-0.00636,"Qualified",,782.46,"CapPass","Cycle 20",20,16559,"416-11","Alloy 617",314626,"Plate"
-291.49,-0.00641,"Qualified",,782.51,"CapPass","Cycle 20",20,16560,"416-11","Alloy 617",314626,"Plate"
-291.12,-0.00646,"Qualified",,782.56,"CapPass","Cycle 20",20,16561,"416-11","Alloy 617",314626,"Plate"
-290.86,-0.00651,"Qualified",,782.61,"CapPass","Cycle 20",20,16562,"416-11","Alloy 617",314626,"Plate"
-290.65,-0.00657,"Qualified",,782.66,"CapPass","Cycle 20",20,16563,"416-11","Alloy 617",314626,"Plate"
-290.46,-0.00662,"Qualified",,782.71,"CapPass","Cycle 20",20,16564,"416-11","Alloy 617",314626,"Plate"
-290.24,-0.00667,"Qualified",,782.76,"CapPass","Cycle 20",20,16565,"416-11","Alloy 617",314626,"Plate"
-290.13,-0.00670,"Qualified",,782.79,"CapPass","Cycle 20",20,16566,"416-11","Alloy 617",314626,"Plate"
-290.04,-0.00672,"Qualified",,782.81,"CapPass","Cycle 20",20,16567,"416-11","Alloy 617",314626,"Plate"
-289.84,-0.00677,"Qualified",,782.86,"CapPass","Cycle 20",20,16568,"416-11","Alloy 617",314626,"Plate"
-289.65,-0.00682,"Qualified",,782.91,"CapPass","Cycle 20",20,16569,"416-11","Alloy 617",314626,"Plate"
-289.42,-0.00687,"Qualified",,782.96,"CapPass","Cycle 20",20,16570,"416-11","Alloy 617",314626,"Plate"
-289.13,-0.00692,"Qualified",,783.01,"CapPass","Cycle 20",20,16571,"416-11","Alloy 617",314626,"Plate"
-288.92,-0.00697,"Qualified",,783.06,"CapPass","Cycle 20",20,16572,"416-11","Alloy 617",314626,"Plate"
-288.72,-0.00702,"Qualified",,783.11,"CapPass","Cycle 20",20,16573,"416-11","Alloy 617",314626,"Plate"
-288.52,-0.00707,"Qualified",,783.16,"CapPass","Cycle 20",20,16574,"416-11","Alloy 617",314626,"Plate"
-288.31,-0.00712,"Qualified",,783.21,"CapPass","Cycle 20",20,16575,"416-11","Alloy 617",314626,"Plate"
-288.15,-0.00717,"Qualified",,783.27,"CapPass","Cycle 20",20,16576,"416-11","Alloy 617",314626,"Plate"
-287.99,-0.00722,"Qualified",,783.32,"CapPass","Cycle 20",20,16577,"416-11","Alloy 617",314626,"Plate"
-287.93,-0.00727,"Qualified",,783.37,"CapPass","Cycle 20",20,16578,"416-11","Alloy 617",314626,"Plate"
-287.94,-0.00732,"Qualified",,783.43,"CapPass","Cycle 20",20,16579,"416-11","Alloy 617",314626,"Plate"
-288.36,-0.00737,"Qualified",,783.48,"CapPass","Cycle 20",20,16580,"416-11","Alloy 617",314626,"Plate"
-288.99,-0.00742,"Qualified",,783.53,"CapPass","Cycle 20",20,16581,"416-11","Alloy 617",314626,"Plate"
-289.61,-0.00748,"Qualified",,783.58,"CapPass","Cycle 20",20,16582,"416-11","Alloy 617",314626,"Plate"
-290.16,-0.00753,"Qualified",,783.63,"CapPass","Cycle 20",20,16583,"416-11","Alloy 617",314626,"Plate"
-290.75,-0.00758,"Qualified",,783.68,"CapPass","Cycle 20",20,16584,"416-11","Alloy 617",314626,"Plate"
-291.34,-0.00763,"Qualified",,783.73,"CapPass","Cycle 20",20,16585,"416-11","Alloy 617",314626,"Plate"
-291.80,-0.00768,"Qualified",,783.78,"CapPass","Cycle 20",20,16586,"416-11","Alloy 617",314626,"Plate"
-291.93,-0.00769,"Qualified",,783.79,"CapPass","Cycle 20",20,16587,"416-11","Alloy 617",314626,"Plate"
-292.19,-0.00773,"Qualified",,783.83,"CapPass","Cycle 20",20,16588,"416-11","Alloy 617",314626,"Plate"
-292.54,-0.00778,"Qualified",,783.87,"CapPass","Cycle 20",20,16589,"416-11","Alloy 617",314626,"Plate"
-292.75,-0.00783,"Qualified",,783.92,"CapPass","Cycle 20",20,16590,"416-11","Alloy 617",314626,"Plate"
-292.66,-0.00788,"Qualified",,783.96,"CapPass","Cycle 20",20,16591,"416-11","Alloy 617",314626,"Plate"
-292.31,-0.00793,"Qualified",,784.01,"CapPass","Cycle 20",20,16592,"416-11","Alloy 617",314626,"Plate"
-291.91,-0.00798,"Qualified",,784.07,"CapPass","Cycle 20",20,16593,"416-11","Alloy 617",314626,"Plate"
-291.58,-0.00803,"Qualified",,784.12,"CapPass","Cycle 20",20,16594,"416-11","Alloy 617",314626,"Plate"
-291.24,-0.00808,"Qualified",,784.17,"CapPass","Cycle 20",20,16595,"416-11","Alloy 617",314626,"Plate"
-291.12,-0.00813,"Qualified",,784.23,"CapPass","Cycle 20",20,16596,"416-11","Alloy 617",314626,"Plate"
-291.02,-0.00818,"Qualified",,784.28,"CapPass","Cycle 20",20,16597,"416-11","Alloy 617",314626,"Plate"
-291.05,-0.00823,"Qualified",,784.33,"CapPass","Cycle 20",20,16598,"416-11","Alloy 617",314626,"Plate"
-291.48,-0.00828,"Qualified",,784.38,"CapPass","Cycle 20",20,16599,"416-11","Alloy 617",314626,"Plate"
-291.89,-0.00833,"Qualified",,784.43,"CapPass","Cycle 20",20,16600,"416-11","Alloy 617",314626,"Plate"
-292.24,-0.00839,"Qualified",,784.48,"CapPass","Cycle 20",20,16601,"416-11","Alloy 617",314626,"Plate"
-292.53,-0.00844,"Qualified",,784.53,"CapPass","Cycle 20",20,16602,"416-11","Alloy 617",314626,"Plate"
-292.84,-0.00849,"Qualified",,784.58,"CapPass","Cycle 20",20,16603,"416-11","Alloy 617",314626,"Plate"
-293.09,-0.00854,"Qualified",,784.63,"CapPass","Cycle 20",20,16604,"416-11","Alloy 617",314626,"Plate"
-293.31,-0.00859,"Qualified",,784.68,"CapPass","Cycle 20",20,16605,"416-11","Alloy 617",314626,"Plate"
-293.54,-0.00864,"Qualified",,784.73,"CapPass","Cycle 20",20,16606,"416-11","Alloy 617",314626,"Plate"
-293.75,-0.00869,"Qualified",,784.78,"CapPass","Cycle 20",20,16607,"416-11","Alloy 617",314626,"Plate"
-293.80,-0.00870,"Qualified",,784.79,"CapPass","Cycle 20",20,16608,"416-11","Alloy 617",314626,"Plate"
-293.87,-0.00874,"Qualified",,784.83,"CapPass","Cycle 20",20,16609,"416-11","Alloy 617",314626,"Plate"
-294.06,-0.00879,"Qualified",,784.88,"CapPass","Cycle 20",20,16610,"416-11","Alloy 617",314626,"Plate"
-294.16,-0.00884,"Qualified",,784.93,"CapPass","Cycle 20",20,16611,"416-11","Alloy 617",314626,"Plate"
-294.25,-0.00889,"Qualified",,784.97,"CapPass","Cycle 20",20,16612,"416-11","Alloy 617",314626,"Plate"
-294.28,-0.00894,"Qualified",,785.02,"CapPass","Cycle 20",20,16613,"416-11","Alloy 617",314626,"Plate"
-294.21,-0.00899,"Qualified",,785.07,"CapPass","Cycle 20",20,16614,"416-11","Alloy 617",314626,"Plate"
-294.09,-0.00904,"Qualified",,785.13,"CapPass","Cycle 20",20,16615,"416-11","Alloy 617",314626,"Plate"
-293.96,-0.00909,"Qualified",,785.18,"CapPass","Cycle 20",20,16616,"416-11","Alloy 617",314626,"Plate"
-293.79,-0.00914,"Qualified",,785.22,"CapPass","Cycle 20",20,16617,"416-11","Alloy 617",314626,"Plate"
-293.59,-0.00919,"Qualified",,785.27,"CapPass","Cycle 20",20,16618,"416-11","Alloy 617",314626,"Plate"
-293.46,-0.00924,"Qualified",,785.32,"CapPass","Cycle 20",20,16619,"416-11","Alloy 617",314626,"Plate"
-293.23,-0.00930,"Qualified",,785.37,"CapPass","Cycle 20",20,16620,"416-11","Alloy 617",314626,"Plate"
-292.92,-0.00935,"Qualified",,785.42,"CapPass","Cycle 20",20,16621,"416-11","Alloy 617",314626,"Plate"
-292.69,-0.00940,"Qualified",,785.48,"CapPass","Cycle 20",20,16622,"416-11","Alloy 617",314626,"Plate"
-292.49,-0.00945,"Qualified",,785.53,"CapPass","Cycle 20",20,16623,"416-11","Alloy 617",314626,"Plate"
-292.33,-0.00950,"Qualified",,785.58,"CapPass","Cycle 20",20,16624,"416-11","Alloy 617",314626,"Plate"
-292.22,-0.00955,"Qualified",,785.64,"CapPass","Cycle 20",20,16625,"416-11","Alloy 617",314626,"Plate"
-292.18,-0.00960,"Qualified",,785.70,"CapPass","Cycle 20",20,16626,"416-11","Alloy 617",314626,"Plate"
-292.23,-0.00965,"Qualified",,785.75,"CapPass","Cycle 20",20,16627,"416-11","Alloy 617",314626,"Plate"
-292.40,-0.00969,"Qualified",,785.79,"CapPass","Cycle 20",20,16628,"416-11","Alloy 617",314626,"Plate"
-292.38,-0.00970,"Qualified",,785.80,"CapPass","Cycle 20",20,16629,"416-11","Alloy 617",314626,"Plate"
-292.82,-0.00975,"Qualified",,785.85,"CapPass","Cycle 20",20,16630,"416-11","Alloy 617",314626,"Plate"
-293.24,-0.00980,"Qualified",,785.90,"CapPass","Cycle 20",20,16631,"416-11","Alloy 617",314626,"Plate"
-293.81,-0.00985,"Qualified",,785.95,"CapPass","Cycle 20",20,16632,"416-11","Alloy 617",314626,"Plate"
-294.40,-0.00990,"Qualified",,786.00,"CapPass","Cycle 20",20,16633,"416-11","Alloy 617",314626,"Plate"
-294.93,-0.00995,"Qualified",,786.05,"CapPass","Cycle 20",20,16634,"416-11","Alloy 617",314626,"Plate"
-292.07,-0.01000,"Qualified",,786.10,"CapPass","Cycle 20",20,16635,"416-11","Alloy 617",314626,"Plate"
-260.60,-0.00995,"Qualified",,786.25,"CapPass","Cycle 20",20,16636,"416-11","Alloy 617",314626,"Plate"
-249.54,-0.00990,"Qualified",,786.29,"CapPass","Cycle 20",20,16637,"416-11","Alloy 617",314626,"Plate"
-239.29,-0.00985,"Qualified",,786.34,"CapPass","Cycle 20",20,16638,"416-11","Alloy 617",314626,"Plate"
-229.91,-0.00980,"Qualified",,786.38,"CapPass","Cycle 20",20,16639,"416-11","Alloy 617",314626,"Plate"
-220.84,-0.00975,"Qualified",,786.43,"CapPass","Cycle 20",20,16640,"416-11","Alloy 617",314626,"Plate"
-212.33,-0.00970,"Qualified",,786.47,"CapPass","Cycle 20",20,16641,"416-11","Alloy 617",314626,"Plate"
-203.61,-0.00965,"Qualified",,786.52,"CapPass","Cycle 20",20,16642,"416-11","Alloy 617",314626,"Plate"
-195.71,-0.00960,"Qualified",,786.57,"CapPass","Cycle 20",20,16643,"416-11","Alloy 617",314626,"Plate"
-187.65,-0.00955,"Qualified",,786.62,"CapPass","Cycle 20",20,16644,"416-11","Alloy 617",314626,"Plate"
-179.62,-0.00950,"Qualified",,786.68,"CapPass","Cycle 20",20,16645,"416-11","Alloy 617",314626,"Plate"
-172.21,-0.00945,"Qualified",,786.73,"CapPass","Cycle 20",20,16646,"416-11","Alloy 617",314626,"Plate"
-164.87,-0.00940,"Qualified",,786.78,"CapPass","Cycle 20",20,16647,"416-11","Alloy 617",314626,"Plate"
-163.18,-0.00938,"Qualified",,786.79,"CapPass","Cycle 20",20,16648,"416-11","Alloy 617",314626,"Plate"
-157.21,-0.00935,"Qualified",,786.84,"CapPass","Cycle 20",20,16649,"416-11","Alloy 617",314626,"Plate"
-150.31,-0.00929,"Qualified",,786.89,"CapPass","Cycle 20",20,16650,"416-11","Alloy 617",314626,"Plate"
-143.41,-0.00924,"Qualified",,786.94,"CapPass","Cycle 20",20,16651,"416-11","Alloy 617",314626,"Plate"
-136.52,-0.00919,"Qualified",,786.99,"CapPass","Cycle 20",20,16652,"416-11","Alloy 617",314626,"Plate"
-130.05,-0.00914,"Qualified",,787.05,"CapPass","Cycle 20",20,16653,"416-11","Alloy 617",314626,"Plate"
-123.47,-0.00909,"Qualified",,787.10,"CapPass","Cycle 20",20,16654,"416-11","Alloy 617",314626,"Plate"
-116.94,-0.00904,"Qualified",,787.15,"CapPass","Cycle 20",20,16655,"416-11","Alloy 617",314626,"Plate"
-110.40,-0.00899,"Qualified",,787.21,"CapPass","Cycle 20",20,16656,"416-11","Alloy 617",314626,"Plate"
-103.77,-0.00894,"Qualified",,787.26,"CapPass","Cycle 20",20,16657,"416-11","Alloy 617",314626,"Plate"
-97.43,-0.00889,"Qualified",,787.31,"CapPass","Cycle 20",20,16658,"416-11","Alloy 617",314626,"Plate"
-90.68,-0.00884,"Qualified",,787.37,"CapPass","Cycle 20",20,16659,"416-11","Alloy 617",314626,"Plate"
-84.17,-0.00879,"Qualified",,787.42,"CapPass","Cycle 20",20,16660,"416-11","Alloy 617",314626,"Plate"
-77.72,-0.00874,"Qualified",,787.48,"CapPass","Cycle 20",20,16661,"416-11","Alloy 617",314626,"Plate"
-71.20,-0.00869,"Qualified",,787.53,"CapPass","Cycle 20",20,16662,"416-11","Alloy 617",314626,"Plate"
-64.84,-0.00864,"Qualified",,787.58,"CapPass","Cycle 20",20,16663,"416-11","Alloy 617",314626,"Plate"
-58.61,-0.00859,"Qualified",,787.63,"CapPass","Cycle 20",20,16664,"416-11","Alloy 617",314626,"Plate"
-52.42,-0.00854,"Qualified",,787.69,"CapPass","Cycle 20",20,16665,"416-11","Alloy 617",314626,"Plate"
-46.34,-0.00849,"Qualified",,787.74,"CapPass","Cycle 20",20,16666,"416-11","Alloy 617",314626,"Plate"
-40.45,-0.00844,"Qualified",,787.79,"CapPass","Cycle 20",20,16667,"416-11","Alloy 617",314626,"Plate"
-40.21,-0.00844,"Qualified",,787.79,"CapPass","Cycle 20",20,16668,"416-11","Alloy 617",314626,"Plate"
-33.76,-0.00839,"Qualified",,787.85,"CapPass","Cycle 20",20,16669,"416-11","Alloy 617",314626,"Plate"
-27.82,-0.00834,"Qualified",,787.90,"CapPass","Cycle 20",20,16670,"416-11","Alloy 617",314626,"Plate"
-21.83,-0.00829,"Qualified",,787.96,"CapPass","Cycle 20",20,16671,"416-11","Alloy 617",314626,"Plate"
-15.84,-0.00824,"Qualified",,788.01,"CapPass","Cycle 20",20,16672,"416-11","Alloy 617",314626,"Plate"
-9.82,-0.00819,"Qualified",,788.07,"CapPass","Cycle 20",20,16673,"416-11","Alloy 617",314626,"Plate"
-3.87,-0.00814,"Qualified",,788.12,"CapPass","Cycle 20",20,16674,"416-11","Alloy 617",314626,"Plate"
1.90,-0.00808,"Qualified",,788.17,"CapPass","Cycle 20",20,16675,"416-11","Alloy 617",314626,"Plate"
7.73,-0.00803,"Qualified",,788.23,"CapPass","Cycle 20",20,16676,"416-11","Alloy 617",314626,"Plate"
13.38,-0.00798,"Qualified",,788.28,"CapPass","Cycle 20",20,16677,"416-11","Alloy 617",314626,"Plate"
18.99,-0.00793,"Qualified",,788.33,"CapPass","Cycle 20",20,16678,"416-11","Alloy 617",314626,"Plate"
24.46,-0.00788,"Qualified",,788.39,"CapPass","Cycle 20",20,16679,"416-11","Alloy 617",314626,"Plate"
30.00,-0.00783,"Qualified",,788.44,"CapPass","Cycle 20",20,16680,"416-11","Alloy 617",314626,"Plate"
34.18,-0.00778,"Qualified",,788.50,"CapPass","Cycle 20",20,16681,"416-11","Alloy 617",314626,"Plate"
38.68,-0.00773,"Qualified",,788.64,"CapPass","Cycle 20",20,16682,"416-11","Alloy 617",314626,"Plate"
46.79,-0.00768,"Qualified",,788.68,"CapPass","Cycle 20",20,16683,"416-11","Alloy 617",314626,"Plate"
52.77,-0.00763,"Qualified",,788.70,"CapPass","Cycle 20",20,16684,"416-11","Alloy 617",314626,"Plate"
57.93,-0.00758,"Qualified",,788.74,"CapPass","Cycle 20",20,16685,"416-11","Alloy 617",314626,"Plate"
62.82,-0.00753,"Qualified",,788.77,"CapPass","Cycle 20",20,16686,"416-11","Alloy 617",314626,"Plate"
64.78,-0.00751,"Qualified",,788.79,"CapPass","Cycle 20",20,16687,"416-11","Alloy 617",314626,"Plate"
67.24,-0.00748,"Qualified",,788.82,"CapPass","Cycle 20",20,16688,"416-11","Alloy 617",314626,"Plate"
71.75,-0.00743,"Qualified",,788.88,"CapPass","Cycle 20",20,16689,"416-11","Alloy 617",314626,"Plate"
76.04,-0.00738,"Qualified",,788.93,"CapPass","Cycle 20",20,16690,"416-11","Alloy 617",314626,"Plate"
80.49,-0.00733,"Qualified",,788.99,"CapPass","Cycle 20",20,16691,"416-11","Alloy 617",314626,"Plate"
85.52,-0.00728,"Qualified",,789.06,"CapPass","Cycle 20",20,16692,"416-11","Alloy 617",314626,"Plate"
90.67,-0.00723,"Qualified",,789.12,"CapPass","Cycle 20",20,16693,"416-11","Alloy 617",314626,"Plate"
95.48,-0.00717,"Qualified",,789.18,"CapPass","Cycle 20",20,16694,"416-11","Alloy 617",314626,"Plate"
100.42,-0.00712,"Qualified",,789.23,"CapPass","Cycle 20",20,16695,"416-11","Alloy 617",314626,"Plate"
105.24,-0.00707,"Qualified",,789.29,"CapPass","Cycle 20",20,16696,"416-11","Alloy 617",314626,"Plate"
110.45,-0.00702,"Qualified",,789.35,"CapPass","Cycle 20",20,16697,"416-11","Alloy 617",314626,"Plate"
115.83,-0.00697,"Qualified",,789.41,"CapPass","Cycle 20",20,16698,"416-11","Alloy 617",314626,"Plate"
120.85,-0.00692,"Qualified",,789.46,"CapPass","Cycle 20",20,16699,"416-11","Alloy 617",314626,"Plate"
126.02,-0.00687,"Qualified",,789.52,"CapPass","Cycle 20",20,16700,"416-11","Alloy 617",314626,"Plate"
130.77,-0.00682,"Qualified",,789.57,"CapPass","Cycle 20",20,16701,"416-11","Alloy 617",314626,"Plate"
135.75,-0.00677,"Qualified",,789.62,"CapPass","Cycle 20",20,16702,"416-11","Alloy 617",314626,"Plate"
141.22,-0.00672,"Qualified",,789.67,"CapPass","Cycle 20",20,16703,"416-11","Alloy 617",314626,"Plate"
146.50,-0.00667,"Qualified",,789.71,"CapPass","Cycle 20",20,16704,"416-11","Alloy 617",314626,"Plate"
151.62,-0.00662,"Qualified",,789.75,"CapPass","Cycle 20",20,16705,"416-11","Alloy 617",314626,"Plate"
156.60,-0.00657,"Qualified",,789.78,"CapPass","Cycle 20",20,16706,"416-11","Alloy 617",314626,"Plate"
157.76,-0.00656,"Qualified",,789.79,"CapPass","Cycle 20",20,16707,"416-11","Alloy 617",314626,"Plate"
161.36,-0.00652,"Qualified",,789.82,"CapPass","Cycle 20",20,16708,"416-11","Alloy 617",314626,"Plate"
165.94,-0.00647,"Qualified",,789.86,"CapPass","Cycle 20",20,16709,"416-11","Alloy 617",314626,"Plate"
170.36,-0.00642,"Qualified",,789.90,"CapPass","Cycle 20",20,16710,"416-11","Alloy 617",314626,"Plate"
174.41,-0.00637,"Qualified",,789.94,"CapPass","Cycle 20",20,16711,"416-11","Alloy 617",314626,"Plate"
178.46,-0.00632,"Qualified",,789.98,"CapPass","Cycle 20",20,16712,"416-11","Alloy 617",314626,"Plate"
182.25,-0.00627,"Qualified",,790.02,"CapPass","Cycle 20",20,16713,"416-11","Alloy 617",314626,"Plate"
185.94,-0.00622,"Qualified",,790.07,"CapPass","Cycle 20",20,16714,"416-11","Alloy 617",314626,"Plate"
189.45,-0.00617,"Qualified",,790.11,"CapPass","Cycle 20",20,16715,"416-11","Alloy 617",314626,"Plate"
192.66,-0.00611,"Qualified",,790.16,"CapPass","Cycle 20",20,16716,"416-11","Alloy 617",314626,"Plate"
195.96,-0.00606,"Qualified",,790.20,"CapPass","Cycle 20",20,16717,"416-11","Alloy 617",314626,"Plate"
199.06,-0.00601,"Qualified",,790.25,"CapPass","Cycle 20",20,16718,"416-11","Alloy 617",314626,"Plate"
201.95,-0.00596,"Qualified",,790.30,"CapPass","Cycle 20",20,16719,"416-11","Alloy 617",314626,"Plate"
204.69,-0.00591,"Qualified",,790.34,"CapPass","Cycle 20",20,16720,"416-11","Alloy 617",314626,"Plate"
207.47,-0.00586,"Qualified",,790.39,"CapPass","Cycle 20",20,16721,"416-11","Alloy 617",314626,"Plate"
210.13,-0.00581,"Qualified",,790.44,"CapPass","Cycle 20",20,16722,"416-11","Alloy 617",314626,"Plate"
212.59,-0.00576,"Qualified",,790.49,"CapPass","Cycle 20",20,16723,"416-11","Alloy 617",314626,"Plate"
215.04,-0.00571,"Qualified",,790.54,"CapPass","Cycle 20",20,16724,"416-11","Alloy 617",314626,"Plate"
217.51,-0.00566,"Qualified",,790.59,"CapPass","Cycle 20",20,16725,"416-11","Alloy 617",314626,"Plate"
219.74,-0.00561,"Qualified",,790.63,"CapPass","Cycle 20",20,16726,"416-11","Alloy 617",314626,"Plate"
221.85,-0.00556,"Qualified",,790.68,"CapPass","Cycle 20",20,16727,"416-11","Alloy 617",314626,"Plate"
223.88,-0.00551,"Qualified",,790.73,"CapPass","Cycle 20",20,16728,"416-11","Alloy 617",314626,"Plate"
225.87,-0.00546,"Qualified",,790.78,"CapPass","Cycle 20",20,16729,"416-11","Alloy 617",314626,"Plate"
226.26,-0.00545,"Qualified",,790.79,"CapPass","Cycle 20",20,16730,"416-11","Alloy 617",314626,"Plate"
227.92,-0.00541,"Qualified",,790.83,"CapPass","Cycle 20",20,16731,"416-11","Alloy 617",314626,"Plate"
229.81,-0.00536,"Qualified",,790.88,"CapPass","Cycle 20",20,16732,"416-11","Alloy 617",314626,"Plate"
231.61,-0.00531,"Qualified",,790.93,"CapPass","Cycle 20",20,16733,"416-11","Alloy 617",314626,"Plate"
233.38,-0.00526,"Qualified",,790.98,"CapPass","Cycle 20",20,16734,"416-11","Alloy 617",314626,"Plate"
235.16,-0.00521,"Qualified",,791.03,"CapPass","Cycle 20",20,16735,"416-11","Alloy 617",314626,"Plate"
236.94,-0.00515,"Qualified",,791.08,"CapPass","Cycle 20",20,16736,"416-11","Alloy 617",314626,"Plate"
238.78,-0.00510,"Qualified",,791.13,"CapPass","Cycle 20",20,16737,"416-11","Alloy 617",314626,"Plate"
240.44,-0.00505,"Qualified",,791.18,"CapPass","Cycle 20",20,16738,"416-11","Alloy 617",314626,"Plate"
242.10,-0.00500,"Qualified",,791.23,"CapPass","Cycle 20",20,16739,"416-11","Alloy 617",314626,"Plate"
243.73,-0.00495,"Qualified",,791.28,"CapPass","Cycle 20",20,16740,"416-11","Alloy 617",314626,"Plate"
245.30,-0.00490,"Qualified",,791.33,"CapPass","Cycle 20",20,16741,"416-11","Alloy 617",314626,"Plate"
246.83,-0.00485,"Qualified",,791.38,"CapPass","Cycle 20",20,16742,"416-11","Alloy 617",314626,"Plate"
248.28,-0.00480,"Qualified",,791.43,"CapPass","Cycle 20",20,16743,"416-11","Alloy 617",314626,"Plate"
249.66,-0.00475,"Qualified",,791.48,"CapPass","Cycle 20",20,16744,"416-11","Alloy 617",314626,"Plate"
251.02,-0.00470,"Qualified",,791.53,"CapPass","Cycle 20",20,16745,"416-11","Alloy 617",314626,"Plate"
252.40,-0.00465,"Qualified",,791.58,"CapPass","Cycle 20",20,16746,"416-11","Alloy 617",314626,"Plate"
253.80,-0.00460,"Qualified",,791.63,"CapPass","Cycle 20",20,16747,"416-11","Alloy 617",314626,"Plate"
255.09,-0.00455,"Qualified",,791.68,"CapPass","Cycle 20",20,16748,"416-11","Alloy 617",314626,"Plate"
256.26,-0.00450,"Qualified",,791.73,"CapPass","Cycle 20",20,16749,"416-11","Alloy 617",314626,"Plate"
257.41,-0.00445,"Qualified",,791.78,"CapPass","Cycle 20",20,16750,"416-11","Alloy 617",314626,"Plate"
257.73,-0.00443,"Qualified",,791.79,"CapPass","Cycle 20",20,16751,"416-11","Alloy 617",314626,"Plate"
258.38,-0.00440,"Qualified",,791.82,"CapPass","Cycle 20",20,16752,"416-11","Alloy 617",314626,"Plate"
259.30,-0.00435,"Qualified",,791.88,"CapPass","Cycle 20",20,16753,"416-11","Alloy 617",314626,"Plate"
260.27,-0.00430,"Qualified",,791.93,"CapPass","Cycle 20",20,16754,"416-11","Alloy 617",314626,"Plate"
261.22,-0.00425,"Qualified",,791.98,"CapPass","Cycle 20",20,16755,"416-11","Alloy 617",314626,"Plate"
262.20,-0.00420,"Qualified",,792.03,"CapPass","Cycle 20",20,16756,"416-11","Alloy 617",314626,"Plate"
263.09,-0.00414,"Qualified",,792.07,"CapPass","Cycle 20",20,16757,"416-11","Alloy 617",314626,"Plate"
263.90,-0.00409,"Qualified",,792.12,"CapPass","Cycle 20",20,16758,"416-11","Alloy 617",314626,"Plate"
264.57,-0.00404,"Qualified",,792.17,"CapPass","Cycle 20",20,16759,"416-11","Alloy 617",314626,"Plate"
265.18,-0.00399,"Qualified",,792.22,"CapPass","Cycle 20",20,16760,"416-11","Alloy 617",314626,"Plate"
265.68,-0.00394,"Qualified",,792.27,"CapPass","Cycle 20",20,16761,"416-11","Alloy 617",314626,"Plate"
266.07,-0.00389,"Qualified",,792.31,"CapPass","Cycle 20",20,16762,"416-11","Alloy 617",314626,"Plate"
266.37,-0.00384,"Qualified",,792.36,"CapPass","Cycle 20",20,16763,"416-11","Alloy 617",314626,"Plate"
266.59,-0.00379,"Qualified",,792.41,"CapPass","Cycle 20",20,16764,"416-11","Alloy 617",314626,"Plate"
266.67,-0.00374,"Qualified",,792.46,"CapPass","Cycle 20",20,16765,"416-11","Alloy 617",314626,"Plate"
266.86,-0.00369,"Qualified",,792.51,"CapPass","Cycle 20",20,16766,"416-11","Alloy 617",314626,"Plate"
266.96,-0.00364,"Qualified",,792.56,"CapPass","Cycle 20",20,16767,"416-11","Alloy 617",314626,"Plate"
267.01,-0.00359,"Qualified",,792.61,"CapPass","Cycle 20",20,16768,"416-11","Alloy 617",314626,"Plate"
267.01,-0.00354,"Qualified",,792.66,"CapPass","Cycle 20",20,16769,"416-11","Alloy 617",314626,"Plate"
267.11,-0.00349,"Qualified",,792.71,"CapPass","Cycle 20",20,16770,"416-11","Alloy 617",314626,"Plate"
267.33,-0.00344,"Qualified",,792.76,"CapPass","Cycle 20",20,16771,"416-11","Alloy 617",314626,"Plate"
267.58,-0.00341,"Qualified",,792.79,"CapPass","Cycle 20",20,16772,"416-11","Alloy 617",314626,"Plate"
267.75,-0.00339,"Qualified",,792.81,"CapPass","Cycle 20",20,16773,"416-11","Alloy 617",314626,"Plate"
268.15,-0.00334,"Qualified",,792.86,"CapPass","Cycle 20",20,16774,"416-11","Alloy 617",314626,"Plate"
268.43,-0.00329,"Qualified",,792.91,"CapPass","Cycle 20",20,16775,"416-11","Alloy 617",314626,"Plate"
268.60,-0.00324,"Qualified",,792.96,"CapPass","Cycle 20",20,16776,"416-11","Alloy 617",314626,"Plate"
268.83,-0.00319,"Qualified",,793.01,"CapPass","Cycle 20",20,16777,"416-11","Alloy 617",314626,"Plate"
269.24,-0.00314,"Qualified",,793.06,"CapPass","Cycle 20",20,16778,"416-11","Alloy 617",314626,"Plate"
269.57,-0.00309,"Qualified",,793.11,"CapPass","Cycle 20",20,16779,"416-11","Alloy 617",314626,"Plate"
269.92,-0.00303,"Qualified",,793.16,"CapPass","Cycle 20",20,16780,"416-11","Alloy 617",314626,"Plate"
270.02,-0.00298,"Qualified",,793.21,"CapPass","Cycle 20",20,16781,"416-11","Alloy 617",314626,"Plate"
270.09,-0.00293,"Qualified",,793.26,"CapPass","Cycle 20",20,16782,"416-11","Alloy 617",314626,"Plate"
270.19,-0.00288,"Qualified",,793.31,"CapPass","Cycle 20",20,16783,"416-11","Alloy 617",314626,"Plate"
270.43,-0.00283,"Qualified",,793.36,"CapPass","Cycle 20",20,16784,"416-11","Alloy 617",314626,"Plate"
270.65,-0.00278,"Qualified",,793.41,"CapPass","Cycle 20",20,16785,"416-11","Alloy 617",314626,"Plate"
270.95,-0.00273,"Qualified",,793.46,"CapPass","Cycle 20",20,16786,"416-11","Alloy 617",314626,"Plate"
271.23,-0.00268,"Qualified",,793.51,"CapPass","Cycle 20",20,16787,"416-11","Alloy 617",314626,"Plate"
271.52,-0.00263,"Qualified",,793.56,"CapPass","Cycle 20",20,16788,"416-11","Alloy 617",314626,"Plate"
271.64,-0.00258,"Qualified",,793.61,"CapPass","Cycle 20",20,16789,"416-11","Alloy 617",314626,"Plate"
271.76,-0.00253,"Qualified",,793.66,"CapPass","Cycle 20",20,16790,"416-11","Alloy 617",314626,"Plate"
271.84,-0.00248,"Qualified",,793.70,"CapPass","Cycle 20",20,16791,"416-11","Alloy 617",314626,"Plate"
271.81,-0.00243,"Qualified",,793.75,"CapPass","Cycle 20",20,16792,"416-11","Alloy 617",314626,"Plate"
271.67,-0.00239,"Qualified",,793.79,"CapPass","Cycle 20",20,16793,"416-11","Alloy 617",314626,"Plate"
271.65,-0.00238,"Qualified",,793.81,"CapPass","Cycle 20",20,16794,"416-11","Alloy 617",314626,"Plate"
271.71,-0.00233,"Qualified",,793.86,"CapPass","Cycle 20",20,16795,"416-11","Alloy 617",314626,"Plate"
272.03,-0.00228,"Qualified",,793.91,"CapPass","Cycle 20",20,16796,"416-11","Alloy 617",314626,"Plate"
272.32,-0.00223,"Qualified",,793.96,"CapPass","Cycle 20",20,16797,"416-11","Alloy 617",314626,"Plate"
272.57,-0.00218,"Qualified",,794.01,"CapPass","Cycle 20",20,16798,"416-11","Alloy 617",314626,"Plate"
272.85,-0.00213,"Qualified",,794.06,"CapPass","Cycle 20",20,16799,"416-11","Alloy 617",314626,"Plate"
273.08,-0.00207,"Qualified",,794.10,"CapPass","Cycle 20",20,16800,"416-11","Alloy 617",314626,"Plate"
273.15,-0.00202,"Qualified",,794.15,"CapPass","Cycle 20",20,16801,"416-11","Alloy 617",314626,"Plate"
272.98,-0.00197,"Qualified",,794.20,"CapPass","Cycle 20",20,16802,"416-11","Alloy 617",314626,"Plate"
272.86,-0.00192,"Qualified",,794.25,"CapPass","Cycle 20",20,16803,"416-11","Alloy 617",314626,"Plate"
272.76,-0.00187,"Qualified",,794.30,"CapPass","Cycle 20",20,16804,"416-11","Alloy 617",314626,"Plate"
272.49,-0.00182,"Qualified",,794.35,"CapPass","Cycle 20",20,16805,"416-11","Alloy 617",314626,"Plate"
272.20,-0.00177,"Qualified",,794.39,"CapPass","Cycle 20",20,16806,"416-11","Alloy 617",314626,"Plate"
271.78,-0.00172,"Qualified",,794.44,"CapPass","Cycle 20",20,16807,"416-11","Alloy 617",314626,"Plate"
271.40,-0.00167,"Qualified",,794.50,"CapPass","Cycle 20",20,16808,"416-11","Alloy 617",314626,"Plate"
271.48,-0.00162,"Qualified",,794.56,"CapPass","Cycle 20",20,16809,"416-11","Alloy 617",314626,"Plate"
271.83,-0.00157,"Qualified",,794.61,"CapPass","Cycle 20",20,16810,"416-11","Alloy 617",314626,"Plate"
272.18,-0.00152,"Qualified",,794.65,"CapPass","Cycle 20",20,16811,"416-11","Alloy 617",314626,"Plate"
272.34,-0.00147,"Qualified",,794.70,"CapPass","Cycle 20",20,16812,"416-11","Alloy 617",314626,"Plate"
272.38,-0.00142,"Qualified",,794.75,"CapPass","Cycle 20",20,16813,"416-11","Alloy 617",314626,"Plate"
272.47,-0.00138,"Qualified",,794.79,"CapPass","Cycle 20",20,16814,"416-11","Alloy 617",314626,"Plate"
272.56,-0.00137,"Qualified",,794.81,"CapPass","Cycle 20",20,16815,"416-11","Alloy 617",314626,"Plate"
272.93,-0.00132,"Qualified",,794.86,"CapPass","Cycle 20",20,16816,"416-11","Alloy 617",314626,"Plate"
273.23,-0.00127,"Qualified",,794.90,"CapPass","Cycle 20",20,16817,"416-11","Alloy 617",314626,"Plate"
273.37,-0.00122,"Qualified",,794.95,"CapPass","Cycle 20",20,16818,"416-11","Alloy 617",314626,"Plate"
273.41,-0.00117,"Qualified",,795.00,"CapPass","Cycle 20",20,16819,"416-11","Alloy 617",314626,"Plate"
273.38,-0.00112,"Qualified",,795.05,"CapPass","Cycle 20",20,16820,"416-11","Alloy 617",314626,"Plate"
273.23,-0.00107,"Qualified",,795.10,"CapPass","Cycle 20",20,16821,"416-11","Alloy 617",314626,"Plate"
273.13,-0.00102,"Qualified",,795.15,"CapPass","Cycle 20",20,16822,"416-11","Alloy 617",314626,"Plate"
272.98,-0.00096,"Qualified",,795.20,"CapPass","Cycle 20",20,16823,"416-11","Alloy 617",314626,"Plate"
272.77,-0.00091,"Qualified",,795.25,"CapPass","Cycle 20",20,16824,"416-11","Alloy 617",314626,"Plate"
272.59,-0.00086,"Qualified",,795.30,"CapPass","Cycle 20",20,16825,"416-11","Alloy 617",314626,"Plate"
272.43,-0.00081,"Qualified",,795.35,"CapPass","Cycle 20",20,16826,"416-11","Alloy 617",314626,"Plate"
272.32,-0.00076,"Qualified",,795.40,"CapPass","Cycle 20",20,16827,"416-11","Alloy 617",314626,"Plate"
272.42,-0.00071,"Qualified",,795.45,"CapPass","Cycle 20",20,16828,"416-11","Alloy 617",314626,"Plate"
272.55,-0.00066,"Qualified",,795.50,"CapPass","Cycle 20",20,16829,"416-11","Alloy 617",314626,"Plate"
272.71,-0.00061,"Qualified",,795.55,"CapPass","Cycle 20",20,16830,"416-11","Alloy 617",314626,"Plate"
272.97,-0.00056,"Qualified",,795.61,"CapPass","Cycle 20",20,16831,"416-11","Alloy 617",314626,"Plate"
273.33,-0.00051,"Qualified",,795.66,"CapPass","Cycle 20",20,16832,"416-11","Alloy 617",314626,"Plate"
273.69,-0.00046,"Qualified",,795.71,"CapPass","Cycle 20",20,16833,"416-11","Alloy 617",314626,"Plate"
274.10,-0.00041,"Qualified",,795.76,"CapPass","Cycle 20",20,16834,"416-11","Alloy 617",314626,"Plate"
274.39,-0.00037,"Qualified",,795.79,"CapPass","Cycle 20",20,16835,"416-11","Alloy 617",314626,"Plate"
274.53,-0.00036,"Qualified",,795.81,"CapPass","Cycle 20",20,16836,"416-11","Alloy 617",314626,"Plate"
274.81,-0.00031,"Qualified",,795.85,"CapPass","Cycle 20",20,16837,"416-11","Alloy 617",314626,"Plate"
274.96,-0.00026,"Qualified",,795.90,"CapPass","Cycle 20",20,16838,"416-11","Alloy 617",314626,"Plate"
274.79,-0.00021,"Qualified",,795.94,"CapPass","Cycle 20",20,16839,"416-11","Alloy 617",314626,"Plate"
274.45,-0.00016,"Qualified",,795.99,"CapPass","Cycle 20",20,16840,"416-11","Alloy 617",314626,"Plate"
272.97,-0.00012,"Qualified",,1956.29,"CapPass","Cycle 50",50,40931,"416-11","Alloy 617",314626,"Plate"
272.92,-0.00007,"Qualified",,1956.34,"CapPass","Cycle 50",50,40932,"416-11","Alloy 617",314626,"Plate"
272.79,-0.00002,"Qualified",,1956.39,"CapPass","Cycle 50",50,40933,"416-11","Alloy 617",314626,"Plate"
272.67,0.00003,"Qualified",,1956.44,"CapPass","Cycle 50",50,40934,"416-11","Alloy 617",314626,"Plate"
272.63,0.00008,"Qualified",,1956.49,"CapPass","Cycle 50",50,40935,"416-11","Alloy 617",314626,"Plate"
272.61,0.00013,"Qualified",,1956.54,"CapPass","Cycle 50",50,40936,"416-11","Alloy 617",314626,"Plate"
272.77,0.00018,"Qualified",,1956.60,"CapPass","Cycle 50",50,40937,"416-11","Alloy 617",314626,"Plate"
273.15,0.00023,"Qualified",,1956.65,"CapPass","Cycle 50",50,40938,"416-11","Alloy 617",314626,"Plate"
273.61,0.00028,"Qualified",,1956.70,"CapPass","Cycle 50",50,40939,"416-11","Alloy 617",314626,"Plate"
274.12,0.00033,"Qualified",,1956.75,"CapPass","Cycle 50",50,40940,"416-11","Alloy 617",314626,"Plate"
274.53,0.00037,"Qualified",,1956.79,"CapPass","Cycle 50",50,40941,"416-11","Alloy 617",314626,"Plate"
274.61,0.00038,"Qualified",,1956.80,"CapPass","Cycle 50",50,40942,"416-11","Alloy 617",314626,"Plate"
275.04,0.00043,"Qualified",,1956.85,"CapPass","Cycle 50",50,40943,"416-11","Alloy 617",314626,"Plate"
275.54,0.00048,"Qualified",,1956.91,"CapPass","Cycle 50",50,40944,"416-11","Alloy 617",314626,"Plate"
276.22,0.00053,"Qualified",,1956.96,"CapPass","Cycle 50",50,40945,"416-11","Alloy 617",314626,"Plate"
276.91,0.00058,"Qualified",,1957.01,"CapPass","Cycle 50",50,40946,"416-11","Alloy 617",314626,"Plate"
277.39,0.00063,"Qualified",,1957.05,"CapPass","Cycle 50",50,40947,"416-11","Alloy 617",314626,"Plate"
277.96,0.00068,"Qualified",,1957.11,"CapPass","Cycle 50",50,40948,"416-11","Alloy 617",314626,"Plate"
278.48,0.00073,"Qualified",,1957.16,"CapPass","Cycle 50",50,40949,"416-11","Alloy 617",314626,"Plate"
279.01,0.00078,"Qualified",,1957.20,"CapPass","Cycle 50",50,40950,"416-11","Alloy 617",314626,"Plate"
279.38,0.00083,"Qualified",,1957.25,"CapPass","Cycle 50",50,40951,"416-11","Alloy 617",314626,"Plate"
279.55,0.00089,"Qualified",,1957.30,"CapPass","Cycle 50",50,40952,"416-11","Alloy 617",314626,"Plate"
279.63,0.00094,"Qualified",,1957.35,"CapPass","Cycle 50",50,40953,"416-11","Alloy 617",314626,"Plate"
279.67,0.00099,"Qualified",,1957.40,"CapPass","Cycle 50",50,40954,"416-11","Alloy 617",314626,"Plate"
279.69,0.00104,"Qualified",,1957.45,"CapPass","Cycle 50",50,40955,"416-11","Alloy 617",314626,"Plate"
279.67,0.00109,"Qualified",,1957.49,"CapPass","Cycle 50",50,40956,"416-11","Alloy 617",314626,"Plate"
279.51,0.00114,"Qualified",,1957.54,"CapPass","Cycle 50",50,40957,"416-11","Alloy 617",314626,"Plate"
279.12,0.00119,"Qualified",,1957.59,"CapPass","Cycle 50",50,40958,"416-11","Alloy 617",314626,"Plate"
278.64,0.00124,"Qualified",,1957.64,"CapPass","Cycle 50",50,40959,"416-11","Alloy 617",314626,"Plate"
278.14,0.00129,"Qualified",,1957.68,"CapPass","Cycle 50",50,40960,"416-11","Alloy 617",314626,"Plate"
277.69,0.00134,"Qualified",,1957.74,"CapPass","Cycle 50",50,40961,"416-11","Alloy 617",314626,"Plate"
277.26,0.00139,"Qualified",,1957.79,"CapPass","Cycle 50",50,40962,"416-11","Alloy 617",314626,"Plate"
277.14,0.00140,"Qualified",,1957.79,"CapPass","Cycle 50",50,40963,"416-11","Alloy 617",314626,"Plate"
276.83,0.00144,"Qualified",,1957.84,"CapPass","Cycle 50",50,40964,"416-11","Alloy 617",314626,"Plate"
276.53,0.00149,"Qualified",,1957.89,"CapPass","Cycle 50",50,40965,"416-11","Alloy 617",314626,"Plate"
276.23,0.00154,"Qualified",,1957.94,"CapPass","Cycle 50",50,40966,"416-11","Alloy 617",314626,"Plate"
276.00,0.00159,"Qualified",,1957.99,"CapPass","Cycle 50",50,40967,"416-11","Alloy 617",314626,"Plate"
275.70,0.00164,"Qualified",,1958.04,"CapPass","Cycle 50",50,40968,"416-11","Alloy 617",314626,"Plate"
275.43,0.00169,"Qualified",,1958.08,"CapPass","Cycle 50",50,40969,"416-11","Alloy 617",314626,"Plate"
