Repository: js-molina/fatigue-A617

File: data/850C/Strain rate 0.001/2.0% strain/HTM_A19_Cycles_41621.csv (part 11 of 18)
"Stress Mpa","Strain","Qual State","Qual Exceptions","Elapsed Time Sec","Data State","Cycle Label","Cycle","Count","Sample","Alloy","Heat","Material_Form"
-270.93,0.00130,"Qualified",,774.87,"CapPass","Cycle 20",20,16507,"416-21","Alloy 617",314626,"Plate"
-271.64,0.00125,"Qualified",,774.92,"CapPass","Cycle 20",20,16508,"416-21","Alloy 617",314626,"Plate"
-272.31,0.00120,"Qualified",,774.97,"CapPass","Cycle 20",20,16509,"416-21","Alloy 617",314626,"Plate"
-272.89,0.00115,"Qualified",,775.02,"CapPass","Cycle 20",20,16510,"416-21","Alloy 617",314626,"Plate"
-273.58,0.00110,"Qualified",,775.07,"CapPass","Cycle 20",20,16511,"416-21","Alloy 617",314626,"Plate"
-274.11,0.00105,"Qualified",,775.11,"CapPass","Cycle 20",20,16512,"416-21","Alloy 617",314626,"Plate"
-274.57,0.00100,"Qualified",,775.16,"CapPass","Cycle 20",20,16513,"416-21","Alloy 617",314626,"Plate"
-274.99,0.00095,"Qualified",,775.21,"CapPass","Cycle 20",20,16514,"416-21","Alloy 617",314626,"Plate"
-275.17,0.00090,"Qualified",,775.25,"CapPass","Cycle 20",20,16515,"416-21","Alloy 617",314626,"Plate"
-275.33,0.00085,"Qualified",,775.30,"CapPass","Cycle 20",20,16516,"416-21","Alloy 617",314626,"Plate"
-275.45,0.00080,"Qualified",,775.35,"CapPass","Cycle 20",20,16517,"416-21","Alloy 617",314626,"Plate"
-275.60,0.00075,"Qualified",,775.41,"CapPass","Cycle 20",20,16518,"416-21","Alloy 617",314626,"Plate"
-275.74,0.00070,"Qualified",,775.46,"CapPass","Cycle 20",20,16519,"416-21","Alloy 617",314626,"Plate"
-275.87,0.00065,"Qualified",,775.50,"CapPass","Cycle 20",20,16520,"416-21","Alloy 617",314626,"Plate"
-275.96,0.00059,"Qualified",,775.55,"CapPass","Cycle 20",20,16521,"416-21","Alloy 617",314626,"Plate"
-276.06,0.00054,"Qualified",,775.60,"CapPass","Cycle 20",20,16522,"416-21","Alloy 617",314626,"Plate"
-276.21,0.00049,"Qualified",,775.66,"CapPass","Cycle 20",20,16523,"416-21","Alloy 617",314626,"Plate"
-276.31,0.00044,"Qualified",,775.70,"CapPass","Cycle 20",20,16524,"416-21","Alloy 617",314626,"Plate"
-276.41,0.00039,"Qualified",,775.75,"CapPass","Cycle 20",20,16525,"416-21","Alloy 617",314626,"Plate"
-276.44,0.00037,"Qualified",,775.77,"CapPass","Cycle 20",20,16526,"416-21","Alloy 617",314626,"Plate"
-276.54,0.00034,"Qualified",,775.80,"CapPass","Cycle 20",20,16527,"416-21","Alloy 617",314626,"Plate"
-276.56,0.00029,"Qualified",,775.85,"CapPass","Cycle 20",20,16528,"416-21","Alloy 617",314626,"Plate"
-276.63,0.00024,"Qualified",,775.90,"CapPass","Cycle 20",20,16529,"416-21","Alloy 617",314626,"Plate"
-276.64,0.00019,"Qualified",,775.95,"CapPass","Cycle 20",20,16530,"416-21","Alloy 617",314626,"Plate"
-276.72,0.00014,"Qualified",,776.00,"CapPass","Cycle 20",20,16531,"416-21","Alloy 617",314626,"Plate"
-276.80,0.00009,"Qualified",,776.05,"CapPass","Cycle 20",20,16532,"416-21","Alloy 617",314626,"Plate"
-276.87,0.00004,"Qualified",,776.10,"CapPass","Cycle 20",20,16533,"416-21","Alloy 617",314626,"Plate"
-276.96,-0.00001,"Qualified",,776.15,"CapPass","Cycle 20",20,16534,"416-21","Alloy 617",314626,"Plate"
-277.03,-0.00006,"Qualified",,776.20,"CapPass","Cycle 20",20,16535,"416-21","Alloy 617",314626,"Plate"
-277.06,-0.00011,"Qualified",,776.25,"CapPass","Cycle 20",20,16536,"416-21","Alloy 617",314626,"Plate"
-277.09,-0.00016,"Qualified",,776.29,"CapPass","Cycle 20",20,16537,"416-21","Alloy 617",314626,"Plate"
-277.12,-0.00021,"Qualified",,776.34,"CapPass","Cycle 20",20,16538,"416-21","Alloy 617",314626,"Plate"
-277.11,-0.00026,"Qualified",,776.39,"CapPass","Cycle 20",20,16539,"416-21","Alloy 617",314626,"Plate"
-277.09,-0.00031,"Qualified",,776.44,"CapPass","Cycle 20",20,16540,"416-21","Alloy 617",314626,"Plate"
-276.95,-0.00036,"Qualified",,776.49,"CapPass","Cycle 20",20,16541,"416-21","Alloy 617",314626,"Plate"
-276.81,-0.00042,"Qualified",,776.54,"CapPass","Cycle 20",20,16542,"416-21","Alloy 617",314626,"Plate"
-276.72,-0.00047,"Qualified",,776.60,"CapPass","Cycle 20",20,16543,"416-21","Alloy 617",314626,"Plate"
-276.67,-0.00052,"Qualified",,776.65,"CapPass","Cycle 20",20,16544,"416-21","Alloy 617",314626,"Plate"
-276.63,-0.00057,"Qualified",,776.70,"CapPass","Cycle 20",20,16545,"416-21","Alloy 617",314626,"Plate"
-276.61,-0.00062,"Qualified",,776.75,"CapPass","Cycle 20",20,16546,"416-21","Alloy 617",314626,"Plate"
-276.61,-0.00064,"Qualified",,776.77,"CapPass","Cycle 20",20,16547,"416-21","Alloy 617",314626,"Plate"
-276.61,-0.00067,"Qualified",,776.80,"CapPass","Cycle 20",20,16548,"416-21","Alloy 617",314626,"Plate"
-276.58,-0.00072,"Qualified",,776.85,"CapPass","Cycle 20",20,16549,"416-21","Alloy 617",314626,"Plate"
-276.61,-0.00077,"Qualified",,776.90,"CapPass","Cycle 20",20,16550,"416-21","Alloy 617",314626,"Plate"
-276.65,-0.00082,"Qualified",,776.95,"CapPass","Cycle 20",20,16551,"416-21","Alloy 617",314626,"Plate"
-276.68,-0.00087,"Qualified",,777.00,"CapPass","Cycle 20",20,16552,"416-21","Alloy 617",314626,"Plate"
-276.73,-0.00092,"Qualified",,777.05,"CapPass","Cycle 20",20,16553,"416-21","Alloy 617",314626,"Plate"
-276.74,-0.00097,"Qualified",,777.10,"CapPass","Cycle 20",20,16554,"416-21","Alloy 617",314626,"Plate"
-276.74,-0.00102,"Qualified",,777.15,"CapPass","Cycle 20",20,16555,"416-21","Alloy 617",314626,"Plate"
-276.85,-0.00107,"Qualified",,777.20,"CapPass","Cycle 20",20,16556,"416-21","Alloy 617",314626,"Plate"
-276.85,-0.00112,"Qualified",,777.25,"CapPass","Cycle 20",20,16557,"416-21","Alloy 617",314626,"Plate"
-276.85,-0.00117,"Qualified",,777.30,"CapPass","Cycle 20",20,16558,"416-21","Alloy 617",314626,"Plate"
-276.90,-0.00122,"Qualified",,777.35,"CapPass","Cycle 20",20,16559,"416-21","Alloy 617",314626,"Plate"
-276.51,-0.00127,"Qualified",,777.40,"CapPass","Cycle 20",20,16560,"416-21","Alloy 617",314626,"Plate"
-275.92,-0.00132,"Qualified",,777.46,"CapPass","Cycle 20",20,16561,"416-21","Alloy 617",314626,"Plate"
-275.66,-0.00137,"Qualified",,777.51,"CapPass","Cycle 20",20,16562,"416-21","Alloy 617",314626,"Plate"
-275.87,-0.00143,"Qualified",,777.57,"CapPass","Cycle 20",20,16563,"416-21","Alloy 617",314626,"Plate"
-276.26,-0.00148,"Qualified",,777.62,"CapPass","Cycle 20",20,16564,"416-21","Alloy 617",314626,"Plate"
-276.85,-0.00153,"Qualified",,777.67,"CapPass","Cycle 20",20,16565,"416-21","Alloy 617",314626,"Plate"
-277.45,-0.00158,"Qualified",,777.72,"CapPass","Cycle 20",20,16566,"416-21","Alloy 617",314626,"Plate"
-278.03,-0.00162,"Qualified",,777.77,"CapPass","Cycle 20",20,16567,"416-21","Alloy 617",314626,"Plate"
-278.08,-0.00163,"Qualified",,777.77,"CapPass","Cycle 20",20,16568,"416-21","Alloy 617",314626,"Plate"
-278.62,-0.00168,"Qualified",,777.83,"CapPass","Cycle 20",20,16569,"416-21","Alloy 617",314626,"Plate"
-279.31,-0.00173,"Qualified",,777.88,"CapPass","Cycle 20",20,16570,"416-21","Alloy 617",314626,"Plate"
-280.43,-0.00178,"Qualified",,777.93,"CapPass","Cycle 20",20,16571,"416-21","Alloy 617",314626,"Plate"
-281.58,-0.00183,"Qualified",,777.98,"CapPass","Cycle 20",20,16572,"416-21","Alloy 617",314626,"Plate"
-282.73,-0.00188,"Qualified",,778.02,"CapPass","Cycle 20",20,16573,"416-21","Alloy 617",314626,"Plate"
-283.73,-0.00193,"Qualified",,778.07,"CapPass","Cycle 20",20,16574,"416-21","Alloy 617",314626,"Plate"
-284.64,-0.00198,"Qualified",,778.11,"CapPass","Cycle 20",20,16575,"416-21","Alloy 617",314626,"Plate"
-285.29,-0.00203,"Qualified",,778.16,"CapPass","Cycle 20",20,16576,"416-21","Alloy 617",314626,"Plate"
-285.77,-0.00208,"Qualified",,778.20,"CapPass","Cycle 20",20,16577,"416-21","Alloy 617",314626,"Plate"
-285.91,-0.00213,"Qualified",,778.25,"CapPass","Cycle 20",20,16578,"416-21","Alloy 617",314626,"Plate"
-285.71,-0.00218,"Qualified",,778.30,"CapPass","Cycle 20",20,16579,"416-21","Alloy 617",314626,"Plate"
-285.32,-0.00223,"Qualified",,778.35,"CapPass","Cycle 20",20,16580,"416-21","Alloy 617",314626,"Plate"
-284.96,-0.00228,"Qualified",,778.40,"CapPass","Cycle 20",20,16581,"416-21","Alloy 617",314626,"Plate"
-284.63,-0.00233,"Qualified",,778.45,"CapPass","Cycle 20",20,16582,"416-21","Alloy 617",314626,"Plate"
-284.35,-0.00238,"Qualified",,778.50,"CapPass","Cycle 20",20,16583,"416-21","Alloy 617",314626,"Plate"
-284.12,-0.00243,"Qualified",,778.55,"CapPass","Cycle 20",20,16584,"416-21","Alloy 617",314626,"Plate"
-283.88,-0.00248,"Qualified",,778.60,"CapPass","Cycle 20",20,16585,"416-21","Alloy 617",314626,"Plate"
-283.59,-0.00254,"Qualified",,778.65,"CapPass","Cycle 20",20,16586,"416-21","Alloy 617",314626,"Plate"
-283.41,-0.00259,"Qualified",,778.70,"CapPass","Cycle 20",20,16587,"416-21","Alloy 617",314626,"Plate"
-283.23,-0.00264,"Qualified",,778.75,"CapPass","Cycle 20",20,16588,"416-21","Alloy 617",314626,"Plate"
-283.21,-0.00265,"Qualified",,778.77,"CapPass","Cycle 20",20,16589,"416-21","Alloy 617",314626,"Plate"
-283.19,-0.00269,"Qualified",,778.81,"CapPass","Cycle 20",20,16590,"416-21","Alloy 617",314626,"Plate"
-283.15,-0.00274,"Qualified",,778.86,"CapPass","Cycle 20",20,16591,"416-21","Alloy 617",314626,"Plate"
-283.09,-0.00279,"Qualified",,778.91,"CapPass","Cycle 20",20,16592,"416-21","Alloy 617",314626,"Plate"
-283.09,-0.00284,"Qualified",,778.96,"CapPass","Cycle 20",20,16593,"416-21","Alloy 617",314626,"Plate"
-283.07,-0.00289,"Qualified",,779.00,"CapPass","Cycle 20",20,16594,"416-21","Alloy 617",314626,"Plate"
-283.10,-0.00294,"Qualified",,779.05,"CapPass","Cycle 20",20,16595,"416-21","Alloy 617",314626,"Plate"
-283.15,-0.00299,"Qualified",,779.10,"CapPass","Cycle 20",20,16596,"416-21","Alloy 617",314626,"Plate"
-283.15,-0.00304,"Qualified",,779.15,"CapPass","Cycle 20",20,16597,"416-21","Alloy 617",314626,"Plate"
-283.11,-0.00309,"Qualified",,779.20,"CapPass","Cycle 20",20,16598,"416-21","Alloy 617",314626,"Plate"
-283.10,-0.00314,"Qualified",,779.25,"CapPass","Cycle 20",20,16599,"416-21","Alloy 617",314626,"Plate"
-283.05,-0.00319,"Qualified",,779.30,"CapPass","Cycle 20",20,16600,"416-21","Alloy 617",314626,"Plate"
-282.98,-0.00324,"Qualified",,779.35,"CapPass","Cycle 20",20,16601,"416-21","Alloy 617",314626,"Plate"
-282.90,-0.00329,"Qualified",,779.40,"CapPass","Cycle 20",20,16602,"416-21","Alloy 617",314626,"Plate"
-282.78,-0.00335,"Qualified",,779.45,"CapPass","Cycle 20",20,16603,"416-21","Alloy 617",314626,"Plate"
-282.68,-0.00340,"Qualified",,779.49,"CapPass","Cycle 20",20,16604,"416-21","Alloy 617",314626,"Plate"
-282.49,-0.00345,"Qualified",,779.54,"CapPass","Cycle 20",20,16605,"416-21","Alloy 617",314626,"Plate"
-282.35,-0.00350,"Qualified",,779.59,"CapPass","Cycle 20",20,16606,"416-21","Alloy 617",314626,"Plate"
-282.16,-0.00355,"Qualified",,779.64,"CapPass","Cycle 20",20,16607,"416-21","Alloy 617",314626,"Plate"
-281.89,-0.00360,"Qualified",,779.69,"CapPass","Cycle 20",20,16608,"416-21","Alloy 617",314626,"Plate"
-281.59,-0.00365,"Qualified",,779.74,"CapPass","Cycle 20",20,16609,"416-21","Alloy 617",314626,"Plate"
-281.43,-0.00368,"Qualified",,779.77,"CapPass","Cycle 20",20,16610,"416-21","Alloy 617",314626,"Plate"
-281.33,-0.00370,"Qualified",,779.79,"CapPass","Cycle 20",20,16611,"416-21","Alloy 617",314626,"Plate"
-281.02,-0.00375,"Qualified",,779.84,"CapPass","Cycle 20",20,16612,"416-21","Alloy 617",314626,"Plate"
-280.80,-0.00380,"Qualified",,779.89,"CapPass","Cycle 20",20,16613,"416-21","Alloy 617",314626,"Plate"
-280.60,-0.00385,"Qualified",,779.95,"CapPass","Cycle 20",20,16614,"416-21","Alloy 617",314626,"Plate"
-280.45,-0.00390,"Qualified",,780.00,"CapPass","Cycle 20",20,16615,"416-21","Alloy 617",314626,"Plate"
-280.31,-0.00395,"Qualified",,780.06,"CapPass","Cycle 20",20,16616,"416-21","Alloy 617",314626,"Plate"
-280.27,-0.00400,"Qualified",,780.11,"CapPass","Cycle 20",20,16617,"416-21","Alloy 617",314626,"Plate"
-280.26,-0.00405,"Qualified",,780.17,"CapPass","Cycle 20",20,16618,"416-21","Alloy 617",314626,"Plate"
-280.52,-0.00410,"Qualified",,780.23,"CapPass","Cycle 20",20,16619,"416-21","Alloy 617",314626,"Plate"
-281.46,-0.00415,"Qualified",,780.29,"CapPass","Cycle 20",20,16620,"416-21","Alloy 617",314626,"Plate"
-282.74,-0.00420,"Qualified",,780.34,"CapPass","Cycle 20",20,16621,"416-21","Alloy 617",314626,"Plate"
-284.06,-0.00426,"Qualified",,780.39,"CapPass","Cycle 20",20,16622,"416-21","Alloy 617",314626,"Plate"
-285.30,-0.00431,"Qualified",,780.44,"CapPass","Cycle 20",20,16623,"416-21","Alloy 617",314626,"Plate"
-286.33,-0.00436,"Qualified",,780.48,"CapPass","Cycle 20",20,16624,"416-21","Alloy 617",314626,"Plate"
-287.36,-0.00441,"Qualified",,780.52,"CapPass","Cycle 20",20,16625,"416-21","Alloy 617",314626,"Plate"
-288.19,-0.00446,"Qualified",,780.57,"CapPass","Cycle 20",20,16626,"416-21","Alloy 617",314626,"Plate"
-288.78,-0.00451,"Qualified",,780.61,"CapPass","Cycle 20",20,16627,"416-21","Alloy 617",314626,"Plate"
-289.21,-0.00456,"Qualified",,780.66,"CapPass","Cycle 20",20,16628,"416-21","Alloy 617",314626,"Plate"
-289.46,-0.00461,"Qualified",,780.71,"CapPass","Cycle 20",20,16629,"416-21","Alloy 617",314626,"Plate"
-289.56,-0.00466,"Qualified",,780.75,"CapPass","Cycle 20",20,16630,"416-21","Alloy 617",314626,"Plate"
-289.54,-0.00468,"Qualified",,780.77,"CapPass","Cycle 20",20,16631,"416-21","Alloy 617",314626,"Plate"
-289.46,-0.00471,"Qualified",,780.80,"CapPass","Cycle 20",20,16632,"416-21","Alloy 617",314626,"Plate"
-289.15,-0.00476,"Qualified",,780.85,"CapPass","Cycle 20",20,16633,"416-21","Alloy 617",314626,"Plate"
-288.59,-0.00481,"Qualified",,780.90,"CapPass","Cycle 20",20,16634,"416-21","Alloy 617",314626,"Plate"
-287.92,-0.00486,"Qualified",,780.95,"CapPass","Cycle 20",20,16635,"416-21","Alloy 617",314626,"Plate"
-287.15,-0.00491,"Qualified",,781.00,"CapPass","Cycle 20",20,16636,"416-21","Alloy 617",314626,"Plate"
-286.46,-0.00496,"Qualified",,781.05,"CapPass","Cycle 20",20,16637,"416-21","Alloy 617",314626,"Plate"
-285.86,-0.00501,"Qualified",,781.10,"CapPass","Cycle 20",20,16638,"416-21","Alloy 617",314626,"Plate"
-285.29,-0.00506,"Qualified",,781.15,"CapPass","Cycle 20",20,16639,"416-21","Alloy 617",314626,"Plate"
-284.86,-0.00511,"Qualified",,781.20,"CapPass","Cycle 20",20,16640,"416-21","Alloy 617",314626,"Plate"
-284.48,-0.00516,"Qualified",,781.26,"CapPass","Cycle 20",20,16641,"416-21","Alloy 617",314626,"Plate"
-284.25,-0.00521,"Qualified",,781.31,"CapPass","Cycle 20",20,16642,"416-21","Alloy 617",314626,"Plate"
-284.10,-0.00527,"Qualified",,781.36,"CapPass","Cycle 20",20,16643,"416-21","Alloy 617",314626,"Plate"
-283.94,-0.00532,"Qualified",,781.41,"CapPass","Cycle 20",20,16644,"416-21","Alloy 617",314626,"Plate"
-283.85,-0.00537,"Qualified",,781.47,"CapPass","Cycle 20",20,16645,"416-21","Alloy 617",314626,"Plate"
-283.88,-0.00542,"Qualified",,781.52,"CapPass","Cycle 20",20,16646,"416-21","Alloy 617",314626,"Plate"
-283.91,-0.00547,"Qualified",,781.57,"CapPass","Cycle 20",20,16647,"416-21","Alloy 617",314626,"Plate"
-283.98,-0.00552,"Qualified",,781.62,"CapPass","Cycle 20",20,16648,"416-21","Alloy 617",314626,"Plate"
-284.34,-0.00557,"Qualified",,781.68,"CapPass","Cycle 20",20,16649,"416-21","Alloy 617",314626,"Plate"
-284.82,-0.00562,"Qualified",,781.73,"CapPass","Cycle 20",20,16650,"416-21","Alloy 617",314626,"Plate"
-285.29,-0.00566,"Qualified",,781.77,"CapPass","Cycle 20",20,16651,"416-21","Alloy 617",314626,"Plate"
-285.46,-0.00567,"Qualified",,781.79,"CapPass","Cycle 20",20,16652,"416-21","Alloy 617",314626,"Plate"
-286.19,-0.00572,"Qualified",,781.83,"CapPass","Cycle 20",20,16653,"416-21","Alloy 617",314626,"Plate"
-287.10,-0.00577,"Qualified",,781.88,"CapPass","Cycle 20",20,16654,"416-21","Alloy 617",314626,"Plate"
-287.85,-0.00582,"Qualified",,781.93,"CapPass","Cycle 20",20,16655,"416-21","Alloy 617",314626,"Plate"
-288.54,-0.00587,"Qualified",,781.98,"CapPass","Cycle 20",20,16656,"416-21","Alloy 617",314626,"Plate"
-289.22,-0.00592,"Qualified",,782.03,"CapPass","Cycle 20",20,16657,"416-21","Alloy 617",314626,"Plate"
-289.78,-0.00597,"Qualified",,782.07,"CapPass","Cycle 20",20,16658,"416-21","Alloy 617",314626,"Plate"
-290.28,-0.00602,"Qualified",,782.12,"CapPass","Cycle 20",20,16659,"416-21","Alloy 617",314626,"Plate"
-290.72,-0.00607,"Qualified",,782.17,"CapPass","Cycle 20",20,16660,"416-21","Alloy 617",314626,"Plate"
-291.17,-0.00612,"Qualified",,782.22,"CapPass","Cycle 20",20,16661,"416-21","Alloy 617",314626,"Plate"
-291.48,-0.00617,"Qualified",,782.27,"CapPass","Cycle 20",20,16662,"416-21","Alloy 617",314626,"Plate"
-291.82,-0.00622,"Qualified",,782.31,"CapPass","Cycle 20",20,16663,"416-21","Alloy 617",314626,"Plate"
-292.05,-0.00628,"Qualified",,782.36,"CapPass","Cycle 20",20,16664,"416-21","Alloy 617",314626,"Plate"
-292.14,-0.00633,"Qualified",,782.40,"CapPass","Cycle 20",20,16665,"416-21","Alloy 617",314626,"Plate"
-292.12,-0.00638,"Qualified",,782.45,"CapPass","Cycle 20",20,16666,"416-21","Alloy 617",314626,"Plate"
-291.69,-0.00643,"Qualified",,782.50,"CapPass","Cycle 20",20,16667,"416-21","Alloy 617",314626,"Plate"
-290.99,-0.00648,"Qualified",,782.55,"CapPass","Cycle 20",20,16668,"416-21","Alloy 617",314626,"Plate"
-290.21,-0.00653,"Qualified",,782.61,"CapPass","Cycle 20",20,16669,"416-21","Alloy 617",314626,"Plate"
-289.54,-0.00658,"Qualified",,782.67,"CapPass","Cycle 20",20,16670,"416-21","Alloy 617",314626,"Plate"
-289.18,-0.00663,"Qualified",,782.72,"CapPass","Cycle 20",20,16671,"416-21","Alloy 617",314626,"Plate"
-289.04,-0.00667,"Qualified",,782.77,"CapPass","Cycle 20",20,16672,"416-21","Alloy 617",314626,"Plate"
-289.01,-0.00668,"Qualified",,782.77,"CapPass","Cycle 20",20,16673,"416-21","Alloy 617",314626,"Plate"
-288.99,-0.00673,"Qualified",,782.83,"CapPass","Cycle 20",20,16674,"416-21","Alloy 617",314626,"Plate"
-289.08,-0.00678,"Qualified",,782.88,"CapPass","Cycle 20",20,16675,"416-21","Alloy 617",314626,"Plate"
-289.39,-0.00683,"Qualified",,782.93,"CapPass","Cycle 20",20,16676,"416-21","Alloy 617",314626,"Plate"
-289.79,-0.00688,"Qualified",,782.98,"CapPass","Cycle 20",20,16677,"416-21","Alloy 617",314626,"Plate"
-290.24,-0.00693,"Qualified",,783.03,"CapPass","Cycle 20",20,16678,"416-21","Alloy 617",314626,"Plate"
-290.76,-0.00698,"Qualified",,783.08,"CapPass","Cycle 20",20,16679,"416-21","Alloy 617",314626,"Plate"
-291.24,-0.00703,"Qualified",,783.13,"CapPass","Cycle 20",20,16680,"416-21","Alloy 617",314626,"Plate"
-291.75,-0.00708,"Qualified",,783.18,"CapPass","Cycle 20",20,16681,"416-21","Alloy 617",314626,"Plate"
-292.16,-0.00713,"Qualified",,783.23,"CapPass","Cycle 20",20,16682,"416-21","Alloy 617",314626,"Plate"
-292.52,-0.00718,"Qualified",,783.28,"CapPass","Cycle 20",20,16683,"416-21","Alloy 617",314626,"Plate"
-292.84,-0.00723,"Qualified",,783.32,"CapPass","Cycle 20",20,16684,"416-21","Alloy 617",314626,"Plate"
-293.11,-0.00729,"Qualified",,783.37,"CapPass","Cycle 20",20,16685,"416-21","Alloy 617",314626,"Plate"
-293.27,-0.00734,"Qualified",,783.42,"CapPass","Cycle 20",20,16686,"416-21","Alloy 617",314626,"Plate"
-293.39,-0.00739,"Qualified",,783.46,"CapPass","Cycle 20",20,16687,"416-21","Alloy 617",314626,"Plate"
-293.49,-0.00744,"Qualified",,783.51,"CapPass","Cycle 20",20,16688,"416-21","Alloy 617",314626,"Plate"
-293.30,-0.00749,"Qualified",,783.55,"CapPass","Cycle 20",20,16689,"416-21","Alloy 617",314626,"Plate"
-292.86,-0.00754,"Qualified",,783.61,"CapPass","Cycle 20",20,16690,"416-21","Alloy 617",314626,"Plate"
-292.32,-0.00759,"Qualified",,783.66,"CapPass","Cycle 20",20,16691,"416-21","Alloy 617",314626,"Plate"
-291.76,-0.00764,"Qualified",,783.72,"CapPass","Cycle 20",20,16692,"416-21","Alloy 617",314626,"Plate"
-291.30,-0.00769,"Qualified",,783.77,"CapPass","Cycle 20",20,16693,"416-21","Alloy 617",314626,"Plate"
-291.29,-0.00769,"Qualified",,783.77,"CapPass","Cycle 20",20,16694,"416-21","Alloy 617",314626,"Plate"
-290.96,-0.00774,"Qualified",,783.82,"CapPass","Cycle 20",20,16695,"416-21","Alloy 617",314626,"Plate"
-290.74,-0.00779,"Qualified",,783.87,"CapPass","Cycle 20",20,16696,"416-21","Alloy 617",314626,"Plate"
-290.55,-0.00784,"Qualified",,783.92,"CapPass","Cycle 20",20,16697,"416-21","Alloy 617",314626,"Plate"
-290.38,-0.00789,"Qualified",,783.97,"CapPass","Cycle 20",20,16698,"416-21","Alloy 617",314626,"Plate"
-290.25,-0.00794,"Qualified",,784.02,"CapPass","Cycle 20",20,16699,"416-21","Alloy 617",314626,"Plate"
-290.12,-0.00799,"Qualified",,784.07,"CapPass","Cycle 20",20,16700,"416-21","Alloy 617",314626,"Plate"
-290.03,-0.00804,"Qualified",,784.12,"CapPass","Cycle 20",20,16701,"416-21","Alloy 617",314626,"Plate"
-289.90,-0.00809,"Qualified",,784.17,"CapPass","Cycle 20",20,16702,"416-21","Alloy 617",314626,"Plate"
-289.82,-0.00814,"Qualified",,784.22,"CapPass","Cycle 20",20,16703,"416-21","Alloy 617",314626,"Plate"
-289.73,-0.00819,"Qualified",,784.27,"CapPass","Cycle 20",20,16704,"416-21","Alloy 617",314626,"Plate"
-289.65,-0.00824,"Qualified",,784.32,"CapPass","Cycle 20",20,16705,"416-21","Alloy 617",314626,"Plate"
-289.57,-0.00829,"Qualified",,784.38,"CapPass","Cycle 20",20,16706,"416-21","Alloy 617",314626,"Plate"
-289.52,-0.00834,"Qualified",,784.43,"CapPass","Cycle 20",20,16707,"416-21","Alloy 617",314626,"Plate"
-289.33,-0.00840,"Qualified",,784.48,"CapPass","Cycle 20",20,16708,"416-21","Alloy 617",314626,"Plate"
-289.30,-0.00845,"Qualified",,784.53,"CapPass","Cycle 20",20,16709,"416-21","Alloy 617",314626,"Plate"
-289.46,-0.00850,"Qualified",,784.58,"CapPass","Cycle 20",20,16710,"416-21","Alloy 617",314626,"Plate"
-289.52,-0.00855,"Qualified",,784.63,"CapPass","Cycle 20",20,16711,"416-21","Alloy 617",314626,"Plate"
-289.53,-0.00860,"Qualified",,784.68,"CapPass","Cycle 20",20,16712,"416-21","Alloy 617",314626,"Plate"
-289.76,-0.00865,"Qualified",,784.73,"CapPass","Cycle 20",20,16713,"416-21","Alloy 617",314626,"Plate"
-290.05,-0.00869,"Qualified",,784.77,"CapPass","Cycle 20",20,16714,"416-21","Alloy 617",314626,"Plate"
-290.15,-0.00870,"Qualified",,784.78,"CapPass","Cycle 20",20,16715,"416-21","Alloy 617",314626,"Plate"
-290.43,-0.00875,"Qualified",,784.83,"CapPass","Cycle 20",20,16716,"416-21","Alloy 617",314626,"Plate"
-290.72,-0.00880,"Qualified",,784.88,"CapPass","Cycle 20",20,16717,"416-21","Alloy 617",314626,"Plate"
-291.01,-0.00885,"Qualified",,784.93,"CapPass","Cycle 20",20,16718,"416-21","Alloy 617",314626,"Plate"
-291.26,-0.00890,"Qualified",,784.98,"CapPass","Cycle 20",20,16719,"416-21","Alloy 617",314626,"Plate"
-291.54,-0.00895,"Qualified",,785.04,"CapPass","Cycle 20",20,16720,"416-21","Alloy 617",314626,"Plate"
-291.81,-0.00900,"Qualified",,785.09,"CapPass","Cycle 20",20,16721,"416-21","Alloy 617",314626,"Plate"
-292.03,-0.00905,"Qualified",,785.14,"CapPass","Cycle 20",20,16722,"416-21","Alloy 617",314626,"Plate"
-292.24,-0.00910,"Qualified",,785.19,"CapPass","Cycle 20",20,16723,"416-21","Alloy 617",314626,"Plate"
-292.49,-0.00915,"Qualified",,785.25,"CapPass","Cycle 20",20,16724,"416-21","Alloy 617",314626,"Plate"
-292.90,-0.00920,"Qualified",,785.30,"CapPass","Cycle 20",20,16725,"416-21","Alloy 617",314626,"Plate"
-293.61,-0.00925,"Qualified",,785.35,"CapPass","Cycle 20",20,16726,"416-21","Alloy 617",314626,"Plate"
-294.46,-0.00930,"Qualified",,785.40,"CapPass","Cycle 20",20,16727,"416-21","Alloy 617",314626,"Plate"
-295.28,-0.00936,"Qualified",,785.45,"CapPass","Cycle 20",20,16728,"416-21","Alloy 617",314626,"Plate"
-296.26,-0.00941,"Qualified",,785.49,"CapPass","Cycle 20",20,16729,"416-21","Alloy 617",314626,"Plate"
-297.10,-0.00946,"Qualified",,785.53,"CapPass","Cycle 20",20,16730,"416-21","Alloy 617",314626,"Plate"
-297.86,-0.00951,"Qualified",,785.57,"CapPass","Cycle 20",20,16731,"416-21","Alloy 617",314626,"Plate"
-298.27,-0.00956,"Qualified",,785.62,"CapPass","Cycle 20",20,16732,"416-21","Alloy 617",314626,"Plate"
-298.42,-0.00961,"Qualified",,785.66,"CapPass","Cycle 20",20,16733,"416-21","Alloy 617",314626,"Plate"
-298.30,-0.00966,"Qualified",,785.71,"CapPass","Cycle 20",20,16734,"416-21","Alloy 617",314626,"Plate"
-297.76,-0.00971,"Qualified",,785.76,"CapPass","Cycle 20",20,16735,"416-21","Alloy 617",314626,"Plate"
-297.61,-0.00972,"Qualified",,785.77,"CapPass","Cycle 20",20,16736,"416-21","Alloy 617",314626,"Plate"
-297.04,-0.00976,"Qualified",,785.81,"CapPass","Cycle 20",20,16737,"416-21","Alloy 617",314626,"Plate"
-296.27,-0.00981,"Qualified",,785.87,"CapPass","Cycle 20",20,16738,"416-21","Alloy 617",314626,"Plate"
-295.67,-0.00986,"Qualified",,785.92,"CapPass","Cycle 20",20,16739,"416-21","Alloy 617",314626,"Plate"
-295.22,-0.00991,"Qualified",,785.97,"CapPass","Cycle 20",20,16740,"416-21","Alloy 617",314626,"Plate"
-294.81,-0.00996,"Qualified",,786.03,"CapPass","Cycle 20",20,16741,"416-21","Alloy 617",314626,"Plate"
-293.23,-0.01001,"Qualified",,786.08,"CapPass","Cycle 20",20,16742,"416-21","Alloy 617",314626,"Plate"
-256.71,-0.00996,"Qualified",,786.27,"CapPass","Cycle 20",20,16743,"416-21","Alloy 617",314626,"Plate"
-245.72,-0.00991,"Qualified",,786.31,"CapPass","Cycle 20",20,16744,"416-21","Alloy 617",314626,"Plate"
-235.69,-0.00986,"Qualified",,786.34,"CapPass","Cycle 20",20,16745,"416-21","Alloy 617",314626,"Plate"
-226.02,-0.00981,"Qualified",,786.38,"CapPass","Cycle 20",20,16746,"416-21","Alloy 617",314626,"Plate"
-216.40,-0.00976,"Qualified",,786.42,"CapPass","Cycle 20",20,16747,"416-21","Alloy 617",314626,"Plate"
-206.90,-0.00971,"Qualified",,786.47,"CapPass","Cycle 20",20,16748,"416-21","Alloy 617",314626,"Plate"
-198.18,-0.00966,"Qualified",,786.51,"CapPass","Cycle 20",20,16749,"416-21","Alloy 617",314626,"Plate"
-189.03,-0.00961,"Qualified",,786.56,"CapPass","Cycle 20",20,16750,"416-21","Alloy 617",314626,"Plate"
-180.67,-0.00955,"Qualified",,786.61,"CapPass","Cycle 20",20,16751,"416-21","Alloy 617",314626,"Plate"
-172.99,-0.00950,"Qualified",,786.66,"CapPass","Cycle 20",20,16752,"416-21","Alloy 617",314626,"Plate"
-165.06,-0.00945,"Qualified",,786.71,"CapPass","Cycle 20",20,16753,"416-21","Alloy 617",314626,"Plate"
-156.97,-0.00940,"Qualified",,786.77,"CapPass","Cycle 20",20,16754,"416-21","Alloy 617",314626,"Plate"
-156.85,-0.00940,"Qualified",,786.77,"CapPass","Cycle 20",20,16755,"416-21","Alloy 617",314626,"Plate"
-148.89,-0.00935,"Qualified",,786.83,"CapPass","Cycle 20",20,16756,"416-21","Alloy 617",314626,"Plate"
-141.51,-0.00930,"Qualified",,786.88,"CapPass","Cycle 20",20,16757,"416-21","Alloy 617",314626,"Plate"
-133.90,-0.00925,"Qualified",,786.94,"CapPass","Cycle 20",20,16758,"416-21","Alloy 617",314626,"Plate"
-126.31,-0.00920,"Qualified",,786.99,"CapPass","Cycle 20",20,16759,"416-21","Alloy 617",314626,"Plate"
-119.41,-0.00915,"Qualified",,787.04,"CapPass","Cycle 20",20,16760,"416-21","Alloy 617",314626,"Plate"
-112.44,-0.00910,"Qualified",,787.09,"CapPass","Cycle 20",20,16761,"416-21","Alloy 617",314626,"Plate"
-105.44,-0.00905,"Qualified",,787.15,"CapPass","Cycle 20",20,16762,"416-21","Alloy 617",314626,"Plate"
-98.30,-0.00900,"Qualified",,787.20,"CapPass","Cycle 20",20,16763,"416-21","Alloy 617",314626,"Plate"
-90.76,-0.00895,"Qualified",,787.26,"CapPass","Cycle 20",20,16764,"416-21","Alloy 617",314626,"Plate"
-83.81,-0.00890,"Qualified",,787.32,"CapPass","Cycle 20",20,16765,"416-21","Alloy 617",314626,"Plate"
-77.22,-0.00885,"Qualified",,787.37,"CapPass","Cycle 20",20,16766,"416-21","Alloy 617",314626,"Plate"
-70.68,-0.00880,"Qualified",,787.42,"CapPass","Cycle 20",20,16767,"416-21","Alloy 617",314626,"Plate"
-64.05,-0.00875,"Qualified",,787.47,"CapPass","Cycle 20",20,16768,"416-21","Alloy 617",314626,"Plate"
-57.68,-0.00870,"Qualified",,787.53,"CapPass","Cycle 20",20,16769,"416-21","Alloy 617",314626,"Plate"
-51.17,-0.00865,"Qualified",,787.58,"CapPass","Cycle 20",20,16770,"416-21","Alloy 617",314626,"Plate"
-44.92,-0.00860,"Qualified",,787.63,"CapPass","Cycle 20",20,16771,"416-21","Alloy 617",314626,"Plate"
-38.59,-0.00855,"Qualified",,787.69,"CapPass","Cycle 20",20,16772,"416-21","Alloy 617",314626,"Plate"
-32.08,-0.00850,"Qualified",,787.74,"CapPass","Cycle 20",20,16773,"416-21","Alloy 617",314626,"Plate"
-28.88,-0.00847,"Qualified",,787.77,"CapPass","Cycle 20",20,16774,"416-21","Alloy 617",314626,"Plate"
-25.99,-0.00845,"Qualified",,787.80,"CapPass","Cycle 20",20,16775,"416-21","Alloy 617",314626,"Plate"
-20.02,-0.00840,"Qualified",,787.85,"CapPass","Cycle 20",20,16776,"416-21","Alloy 617",314626,"Plate"
-13.75,-0.00835,"Qualified",,787.90,"CapPass","Cycle 20",20,16777,"416-21","Alloy 617",314626,"Plate"
-7.65,-0.00830,"Qualified",,787.96,"CapPass","Cycle 20",20,16778,"416-21","Alloy 617",314626,"Plate"
-1.33,-0.00825,"Qualified",,788.01,"CapPass","Cycle 20",20,16779,"416-21","Alloy 617",314626,"Plate"
4.77,-0.00820,"Qualified",,788.07,"CapPass","Cycle 20",20,16780,"416-21","Alloy 617",314626,"Plate"
10.96,-0.00814,"Qualified",,788.12,"CapPass","Cycle 20",20,16781,"416-21","Alloy 617",314626,"Plate"
16.63,-0.00809,"Qualified",,788.17,"CapPass","Cycle 20",20,16782,"416-21","Alloy 617",314626,"Plate"
22.51,-0.00804,"Qualified",,788.22,"CapPass","Cycle 20",20,16783,"416-21","Alloy 617",314626,"Plate"
28.04,-0.00799,"Qualified",,788.28,"CapPass","Cycle 20",20,16784,"416-21","Alloy 617",314626,"Plate"
33.09,-0.00794,"Qualified",,788.33,"CapPass","Cycle 20",20,16785,"416-21","Alloy 617",314626,"Plate"
36.78,-0.00789,"Qualified",,788.48,"CapPass","Cycle 20",20,16786,"416-21","Alloy 617",314626,"Plate"
45.26,-0.00784,"Qualified",,788.52,"CapPass","Cycle 20",20,16787,"416-21","Alloy 617",314626,"Plate"
51.59,-0.00779,"Qualified",,788.55,"CapPass","Cycle 20",20,16788,"416-21","Alloy 617",314626,"Plate"
57.13,-0.00774,"Qualified",,788.58,"CapPass","Cycle 20",20,16789,"416-21","Alloy 617",314626,"Plate"
62.56,-0.00769,"Qualified",,788.62,"CapPass","Cycle 20",20,16790,"416-21","Alloy 617",314626,"Plate"
67.62,-0.00764,"Qualified",,788.66,"CapPass","Cycle 20",20,16791,"416-21","Alloy 617",314626,"Plate"
72.27,-0.00759,"Qualified",,788.71,"CapPass","Cycle 20",20,16792,"416-21","Alloy 617",314626,"Plate"
76.85,-0.00754,"Qualified",,788.77,"CapPass","Cycle 20",20,16793,"416-21","Alloy 617",314626,"Plate"
81.68,-0.00749,"Qualified",,788.84,"CapPass","Cycle 20",20,16794,"416-21","Alloy 617",314626,"Plate"
86.66,-0.00744,"Qualified",,788.91,"CapPass","Cycle 20",20,16795,"416-21","Alloy 617",314626,"Plate"
92.15,-0.00739,"Qualified",,788.97,"CapPass","Cycle 20",20,16796,"416-21","Alloy 617",314626,"Plate"
96.94,-0.00734,"Qualified",,789.03,"CapPass","Cycle 20",20,16797,"416-21","Alloy 617",314626,"Plate"
102.23,-0.00729,"Qualified",,789.09,"CapPass","Cycle 20",20,16798,"416-21","Alloy 617",314626,"Plate"
107.65,-0.00724,"Qualified",,789.14,"CapPass","Cycle 20",20,16799,"416-21","Alloy 617",314626,"Plate"
112.77,-0.00719,"Qualified",,789.20,"CapPass","Cycle 20",20,16800,"416-21","Alloy 617",314626,"Plate"
117.74,-0.00713,"Qualified",,789.25,"CapPass","Cycle 20",20,16801,"416-21","Alloy 617",314626,"Plate"
122.56,-0.00708,"Qualified",,789.31,"CapPass","Cycle 20",20,16802,"416-21","Alloy 617",314626,"Plate"
127.30,-0.00703,"Qualified",,789.36,"CapPass","Cycle 20",20,16803,"416-21","Alloy 617",314626,"Plate"
132.77,-0.00698,"Qualified",,789.41,"CapPass","Cycle 20",20,16804,"416-21","Alloy 617",314626,"Plate"
138.39,-0.00693,"Qualified",,789.45,"CapPass","Cycle 20",20,16805,"416-21","Alloy 617",314626,"Plate"
143.94,-0.00688,"Qualified",,789.49,"CapPass","Cycle 20",20,16806,"416-21","Alloy 617",314626,"Plate"
149.36,-0.00683,"Qualified",,789.53,"CapPass","Cycle 20",20,16807,"416-21","Alloy 617",314626,"Plate"
154.67,-0.00678,"Qualified",,789.56,"CapPass","Cycle 20",20,16808,"416-21","Alloy 617",314626,"Plate"
159.52,-0.00673,"Qualified",,789.60,"CapPass","Cycle 20",20,16809,"416-21","Alloy 617",314626,"Plate"
164.37,-0.00668,"Qualified",,789.63,"CapPass","Cycle 20",20,16810,"416-21","Alloy 617",314626,"Plate"
168.77,-0.00663,"Qualified",,789.67,"CapPass","Cycle 20",20,16811,"416-21","Alloy 617",314626,"Plate"
173.01,-0.00658,"Qualified",,789.71,"CapPass","Cycle 20",20,16812,"416-21","Alloy 617",314626,"Plate"
176.96,-0.00653,"Qualified",,789.75,"CapPass","Cycle 20",20,16813,"416-21","Alloy 617",314626,"Plate"
179.09,-0.00650,"Qualified",,789.77,"CapPass","Cycle 20",20,16814,"416-21","Alloy 617",314626,"Plate"
180.49,-0.00648,"Qualified",,789.79,"CapPass","Cycle 20",20,16815,"416-21","Alloy 617",314626,"Plate"
183.69,-0.00643,"Qualified",,789.83,"CapPass","Cycle 20",20,16816,"416-21","Alloy 617",314626,"Plate"
186.69,-0.00638,"Qualified",,789.87,"CapPass","Cycle 20",20,16817,"416-21","Alloy 617",314626,"Plate"
189.48,-0.00633,"Qualified",,789.91,"CapPass","Cycle 20",20,16818,"416-21","Alloy 617",314626,"Plate"
192.21,-0.00628,"Qualified",,789.96,"CapPass","Cycle 20",20,16819,"416-21","Alloy 617",314626,"Plate"
194.99,-0.00623,"Qualified",,790.01,"CapPass","Cycle 20",20,16820,"416-21","Alloy 617",314626,"Plate"
197.94,-0.00618,"Qualified",,790.06,"CapPass","Cycle 20",20,16821,"416-21","Alloy 617",314626,"Plate"
200.92,-0.00613,"Qualified",,790.11,"CapPass","Cycle 20",20,16822,"416-21","Alloy 617",314626,"Plate"
203.40,-0.00607,"Qualified",,790.16,"CapPass","Cycle 20",20,16823,"416-21","Alloy 617",314626,"Plate"
205.91,-0.00602,"Qualified",,790.21,"CapPass","Cycle 20",20,16824,"416-21","Alloy 617",314626,"Plate"
208.43,-0.00597,"Qualified",,790.26,"CapPass","Cycle 20",20,16825,"416-21","Alloy 617",314626,"Plate"
210.79,-0.00592,"Qualified",,790.31,"CapPass","Cycle 20",20,16826,"416-21","Alloy 617",314626,"Plate"
213.15,-0.00587,"Qualified",,790.36,"CapPass","Cycle 20",20,16827,"416-21","Alloy 617",314626,"Plate"
215.78,-0.00582,"Qualified",,790.41,"CapPass","Cycle 20",20,16828,"416-21","Alloy 617",314626,"Plate"
218.13,-0.00577,"Qualified",,790.46,"CapPass","Cycle 20",20,16829,"416-21","Alloy 617",314626,"Plate"
220.28,-0.00572,"Qualified",,790.51,"CapPass","Cycle 20",20,16830,"416-21","Alloy 617",314626,"Plate"
222.48,-0.00567,"Qualified",,790.56,"CapPass","Cycle 20",20,16831,"416-21","Alloy 617",314626,"Plate"
224.68,-0.00562,"Qualified",,790.61,"CapPass","Cycle 20",20,16832,"416-21","Alloy 617",314626,"Plate"
226.90,-0.00557,"Qualified",,790.66,"CapPass","Cycle 20",20,16833,"416-21","Alloy 617",314626,"Plate"
229.13,-0.00552,"Qualified",,790.71,"CapPass","Cycle 20",20,16834,"416-21","Alloy 617",314626,"Plate"
231.20,-0.00547,"Qualified",,790.76,"CapPass","Cycle 20",20,16835,"416-21","Alloy 617",314626,"Plate"
231.53,-0.00546,"Qualified",,790.77,"CapPass","Cycle 20",20,16836,"416-21","Alloy 617",314626,"Plate"
233.11,-0.00542,"Qualified",,790.81,"CapPass","Cycle 20",20,16837,"416-21","Alloy 617",314626,"Plate"
234.92,-0.00537,"Qualified",,790.86,"CapPass","Cycle 20",20,16838,"416-21","Alloy 617",314626,"Plate"
236.60,-0.00532,"Qualified",,790.91,"CapPass","Cycle 20",20,16839,"416-21","Alloy 617",314626,"Plate"
238.31,-0.00527,"Qualified",,790.96,"CapPass","Cycle 20",20,16840,"416-21","Alloy 617",314626,"Plate"
239.80,-0.00522,"Qualified",,791.00,"CapPass","Cycle 20",20,16841,"416-21","Alloy 617",314626,"Plate"
241.29,-0.00516,"Qualified",,791.05,"CapPass","Cycle 20",20,16842,"416-21","Alloy 617",314626,"Plate"
242.66,-0.00511,"Qualified",,791.10,"CapPass","Cycle 20",20,16843,"416-21","Alloy 617",314626,"Plate"
243.97,-0.00506,"Qualified",,791.15,"CapPass","Cycle 20",20,16844,"416-21","Alloy 617",314626,"Plate"
245.21,-0.00501,"Qualified",,791.20,"CapPass","Cycle 20",20,16845,"416-21","Alloy 617",314626,"Plate"
246.35,-0.00496,"Qualified",,791.25,"CapPass","Cycle 20",20,16846,"416-21","Alloy 617",314626,"Plate"
247.47,-0.00491,"Qualified",,791.30,"CapPass","Cycle 20",20,16847,"416-21","Alloy 617",314626,"Plate"
248.50,-0.00486,"Qualified",,791.35,"CapPass","Cycle 20",20,16848,"416-21","Alloy 617",314626,"Plate"
249.36,-0.00481,"Qualified",,791.39,"CapPass","Cycle 20",20,16849,"416-21","Alloy 617",314626,"Plate"
250.17,-0.00476,"Qualified",,791.44,"CapPass","Cycle 20",20,16850,"416-21","Alloy 617",314626,"Plate"
251.04,-0.00471,"Qualified",,791.49,"CapPass","Cycle 20",20,16851,"416-21","Alloy 617",314626,"Plate"
251.82,-0.00466,"Qualified",,791.55,"CapPass","Cycle 20",20,16852,"416-21","Alloy 617",314626,"Plate"
252.66,-0.00461,"Qualified",,791.60,"CapPass","Cycle 20",20,16853,"416-21","Alloy 617",314626,"Plate"
253.65,-0.00456,"Qualified",,791.65,"CapPass","Cycle 20",20,16854,"416-21","Alloy 617",314626,"Plate"
254.81,-0.00451,"Qualified",,791.69,"CapPass","Cycle 20",20,16855,"416-21","Alloy 617",314626,"Plate"
255.49,-0.00446,"Qualified",,791.74,"CapPass","Cycle 20",20,16856,"416-21","Alloy 617",314626,"Plate"
255.76,-0.00443,"Qualified",,791.77,"CapPass","Cycle 20",20,16857,"416-21","Alloy 617",314626,"Plate"
256.13,-0.00441,"Qualified",,791.80,"CapPass","Cycle 20",20,16858,"416-21","Alloy 617",314626,"Plate"
256.87,-0.00436,"Qualified",,791.85,"CapPass","Cycle 20",20,16859,"416-21","Alloy 617",314626,"Plate"
257.67,-0.00431,"Qualified",,791.90,"CapPass","Cycle 20",20,16860,"416-21","Alloy 617",314626,"Plate"
258.53,-0.00426,"Qualified",,791.95,"CapPass","Cycle 20",20,16861,"416-21","Alloy 617",314626,"Plate"
259.28,-0.00421,"Qualified",,791.99,"CapPass","Cycle 20",20,16862,"416-21","Alloy 617",314626,"Plate"
259.99,-0.00416,"Qualified",,792.04,"CapPass","Cycle 20",20,16863,"416-21","Alloy 617",314626,"Plate"
260.67,-0.00410,"Qualified",,792.09,"CapPass","Cycle 20",20,16864,"416-21","Alloy 617",314626,"Plate"
261.27,-0.00405,"Qualified",,792.15,"CapPass","Cycle 20",20,16865,"416-21","Alloy 617",314626,"Plate"
261.98,-0.00400,"Qualified",,792.20,"CapPass","Cycle 20",20,16866,"416-21","Alloy 617",314626,"Plate"
262.73,-0.00395,"Qualified",,792.25,"CapPass","Cycle 20",20,16867,"416-21","Alloy 617",314626,"Plate"
263.38,-0.00390,"Qualified",,792.30,"CapPass","Cycle 20",20,16868,"416-21","Alloy 617",314626,"Plate"
263.99,-0.00385,"Qualified",,792.35,"CapPass","Cycle 20",20,16869,"416-21","Alloy 617",314626,"Plate"
264.67,-0.00380,"Qualified",,792.40,"CapPass","Cycle 20",20,16870,"416-21","Alloy 617",314626,"Plate"
265.22,-0.00375,"Qualified",,792.44,"CapPass","Cycle 20",20,16871,"416-21","Alloy 617",314626,"Plate"
265.74,-0.00370,"Qualified",,792.49,"CapPass","Cycle 20",20,16872,"416-21","Alloy 617",314626,"Plate"
266.09,-0.00365,"Qualified",,792.54,"CapPass","Cycle 20",20,16873,"416-21","Alloy 617",314626,"Plate"
266.39,-0.00360,"Qualified",,792.58,"CapPass","Cycle 20",20,16874,"416-21","Alloy 617",314626,"Plate"
266.59,-0.00355,"Qualified",,792.63,"CapPass","Cycle 20",20,16875,"416-21","Alloy 617",314626,"Plate"
266.69,-0.00350,"Qualified",,792.68,"CapPass","Cycle 20",20,16876,"416-21","Alloy 617",314626,"Plate"
266.68,-0.00345,"Qualified",,792.73,"CapPass","Cycle 20",20,16877,"416-21","Alloy 617",314626,"Plate"
266.61,-0.00341,"Qualified",,792.77,"CapPass","Cycle 20",20,16878,"416-21","Alloy 617",314626,"Plate"
266.60,-0.00340,"Qualified",,792.78,"CapPass","Cycle 20",20,16879,"416-21","Alloy 617",314626,"Plate"
266.46,-0.00335,"Qualified",,792.83,"CapPass","Cycle 20",20,16880,"416-21","Alloy 617",314626,"Plate"
266.41,-0.00330,"Qualified",,792.88,"CapPass","Cycle 20",20,16881,"416-21","Alloy 617",314626,"Plate"
266.47,-0.00325,"Qualified",,792.93,"CapPass","Cycle 20",20,16882,"416-21","Alloy 617",314626,"Plate"
266.49,-0.00320,"Qualified",,792.98,"CapPass","Cycle 20",20,16883,"416-21","Alloy 617",314626,"Plate"
266.53,-0.00314,"Qualified",,793.03,"CapPass","Cycle 20",20,16884,"416-21","Alloy 617",314626,"Plate"
266.63,-0.00309,"Qualified",,793.09,"CapPass","Cycle 20",20,16885,"416-21","Alloy 617",314626,"Plate"
266.78,-0.00304,"Qualified",,793.14,"CapPass","Cycle 20",20,16886,"416-21","Alloy 617",314626,"Plate"
267.11,-0.00299,"Qualified",,793.19,"CapPass","Cycle 20",20,16887,"416-21","Alloy 617",314626,"Plate"
267.40,-0.00294,"Qualified",,793.24,"CapPass","Cycle 20",20,16888,"416-21","Alloy 617",314626,"Plate"
267.69,-0.00289,"Qualified",,793.29,"CapPass","Cycle 20",20,16889,"416-21","Alloy 617",314626,"Plate"
267.98,-0.00284,"Qualified",,793.33,"CapPass","Cycle 20",20,16890,"416-21","Alloy 617",314626,"Plate"
268.10,-0.00279,"Qualified",,793.38,"CapPass","Cycle 20",20,16891,"416-21","Alloy 617",314626,"Plate"
268.13,-0.00274,"Qualified",,793.43,"CapPass","Cycle 20",20,16892,"416-21","Alloy 617",314626,"Plate"
268.08,-0.00269,"Qualified",,793.48,"CapPass","Cycle 20",20,16893,"416-21","Alloy 617",314626,"Plate"
267.90,-0.00264,"Qualified",,793.53,"CapPass","Cycle 20",20,16894,"416-21","Alloy 617",314626,"Plate"
267.68,-0.00259,"Qualified",,793.58,"CapPass","Cycle 20",20,16895,"416-21","Alloy 617",314626,"Plate"
267.49,-0.00254,"Qualified",,793.63,"CapPass","Cycle 20",20,16896,"416-21","Alloy 617",314626,"Plate"
