Repository: js-molina/fatigue-A617

File: data/850C/Strain rate 0.001/2.0% strain/HTM_A19_Cycles_41621.csv (part 12 of 18)
"Stress Mpa","Strain","Qual State","Qual Exceptions","Elapsed Time Sec","Data State","Cycle Label","Cycle","Count","Sample","Alloy","Heat","Material_Form"
267.45,-0.00249,"Qualified",,793.68,"CapPass","Cycle 20",20,16897,"416-21","Alloy 617",314626,"Plate"
267.43,-0.00244,"Qualified",,793.73,"CapPass","Cycle 20",20,16898,"416-21","Alloy 617",314626,"Plate"
267.33,-0.00240,"Qualified",,793.77,"CapPass","Cycle 20",20,16899,"416-21","Alloy 617",314626,"Plate"
267.34,-0.00239,"Qualified",,793.78,"CapPass","Cycle 20",20,16900,"416-21","Alloy 617",314626,"Plate"
267.41,-0.00234,"Qualified",,793.83,"CapPass","Cycle 20",20,16901,"416-21","Alloy 617",314626,"Plate"
267.39,-0.00229,"Qualified",,793.88,"CapPass","Cycle 20",20,16902,"416-21","Alloy 617",314626,"Plate"
267.36,-0.00224,"Qualified",,793.93,"CapPass","Cycle 20",20,16903,"416-21","Alloy 617",314626,"Plate"
267.31,-0.00219,"Qualified",,793.98,"CapPass","Cycle 20",20,16904,"416-21","Alloy 617",314626,"Plate"
267.24,-0.00214,"Qualified",,794.03,"CapPass","Cycle 20",20,16905,"416-21","Alloy 617",314626,"Plate"
267.21,-0.00208,"Qualified",,794.08,"CapPass","Cycle 20",20,16906,"416-21","Alloy 617",314626,"Plate"
267.18,-0.00203,"Qualified",,794.13,"CapPass","Cycle 20",20,16907,"416-21","Alloy 617",314626,"Plate"
267.28,-0.00198,"Qualified",,794.18,"CapPass","Cycle 20",20,16908,"416-21","Alloy 617",314626,"Plate"
267.35,-0.00193,"Qualified",,794.23,"CapPass","Cycle 20",20,16909,"416-21","Alloy 617",314626,"Plate"
267.56,-0.00188,"Qualified",,794.28,"CapPass","Cycle 20",20,16910,"416-21","Alloy 617",314626,"Plate"
267.80,-0.00183,"Qualified",,794.33,"CapPass","Cycle 20",20,16911,"416-21","Alloy 617",314626,"Plate"
268.01,-0.00178,"Qualified",,794.38,"CapPass","Cycle 20",20,16912,"416-21","Alloy 617",314626,"Plate"
268.17,-0.00173,"Qualified",,794.43,"CapPass","Cycle 20",20,16913,"416-21","Alloy 617",314626,"Plate"
268.26,-0.00168,"Qualified",,794.48,"CapPass","Cycle 20",20,16914,"416-21","Alloy 617",314626,"Plate"
268.27,-0.00163,"Qualified",,794.53,"CapPass","Cycle 20",20,16915,"416-21","Alloy 617",314626,"Plate"
268.27,-0.00158,"Qualified",,794.58,"CapPass","Cycle 20",20,16916,"416-21","Alloy 617",314626,"Plate"
268.81,-0.00153,"Qualified",,794.63,"CapPass","Cycle 20",20,16917,"416-21","Alloy 617",314626,"Plate"
269.24,-0.00148,"Qualified",,794.68,"CapPass","Cycle 20",20,16918,"416-21","Alloy 617",314626,"Plate"
269.19,-0.00143,"Qualified",,794.72,"CapPass","Cycle 20",20,16919,"416-21","Alloy 617",314626,"Plate"
268.87,-0.00138,"Qualified",,794.77,"CapPass","Cycle 20",20,16920,"416-21","Alloy 617",314626,"Plate"
268.81,-0.00138,"Qualified",,794.78,"CapPass","Cycle 20",20,16921,"416-21","Alloy 617",314626,"Plate"
268.46,-0.00133,"Qualified",,794.83,"CapPass","Cycle 20",20,16922,"416-21","Alloy 617",314626,"Plate"
268.24,-0.00127,"Qualified",,794.88,"CapPass","Cycle 20",20,16923,"416-21","Alloy 617",314626,"Plate"
268.08,-0.00122,"Qualified",,794.93,"CapPass","Cycle 20",20,16924,"416-21","Alloy 617",314626,"Plate"
267.96,-0.00117,"Qualified",,794.98,"CapPass","Cycle 20",20,16925,"416-21","Alloy 617",314626,"Plate"
268.02,-0.00112,"Qualified",,795.03,"CapPass","Cycle 20",20,16926,"416-21","Alloy 617",314626,"Plate"
268.05,-0.00107,"Qualified",,795.08,"CapPass","Cycle 20",20,16927,"416-21","Alloy 617",314626,"Plate"
268.13,-0.00102,"Qualified",,795.13,"CapPass","Cycle 20",20,16928,"416-21","Alloy 617",314626,"Plate"
268.24,-0.00097,"Qualified",,795.18,"CapPass","Cycle 20",20,16929,"416-21","Alloy 617",314626,"Plate"
268.33,-0.00092,"Qualified",,795.23,"CapPass","Cycle 20",20,16930,"416-21","Alloy 617",314626,"Plate"
268.48,-0.00087,"Qualified",,795.28,"CapPass","Cycle 20",20,16931,"416-21","Alloy 617",314626,"Plate"
268.74,-0.00082,"Qualified",,795.33,"CapPass","Cycle 20",20,16932,"416-21","Alloy 617",314626,"Plate"
268.97,-0.00077,"Qualified",,795.38,"CapPass","Cycle 20",20,16933,"416-21","Alloy 617",314626,"Plate"
269.30,-0.00072,"Qualified",,795.43,"CapPass","Cycle 20",20,16934,"416-21","Alloy 617",314626,"Plate"
269.65,-0.00067,"Qualified",,795.49,"CapPass","Cycle 20",20,16935,"416-21","Alloy 617",314626,"Plate"
270.01,-0.00062,"Qualified",,795.54,"CapPass","Cycle 20",20,16936,"416-21","Alloy 617",314626,"Plate"
270.38,-0.00057,"Qualified",,795.59,"CapPass","Cycle 20",20,16937,"416-21","Alloy 617",314626,"Plate"
270.72,-0.00052,"Qualified",,795.63,"CapPass","Cycle 20",20,16938,"416-21","Alloy 617",314626,"Plate"
271.05,-0.00047,"Qualified",,795.68,"CapPass","Cycle 20",20,16939,"416-21","Alloy 617",314626,"Plate"
271.31,-0.00042,"Qualified",,795.73,"CapPass","Cycle 20",20,16940,"416-21","Alloy 617",314626,"Plate"
271.34,-0.00038,"Qualified",,795.77,"CapPass","Cycle 20",20,16941,"416-21","Alloy 617",314626,"Plate"
271.38,-0.00037,"Qualified",,795.78,"CapPass","Cycle 20",20,16942,"416-21","Alloy 617",314626,"Plate"
271.51,-0.00032,"Qualified",,795.83,"CapPass","Cycle 20",20,16943,"416-21","Alloy 617",314626,"Plate"
271.99,-0.00027,"Qualified",,795.88,"CapPass","Cycle 20",20,16944,"416-21","Alloy 617",314626,"Plate"
272.28,-0.00022,"Qualified",,795.93,"CapPass","Cycle 20",20,16945,"416-21","Alloy 617",314626,"Plate"
272.03,-0.00016,"Qualified",,795.98,"CapPass","Cycle 20",20,16946,"416-21","Alloy 617",314626,"Plate"
271.22,-0.00013,"Qualified",,1956.27,"CapPass","Cycle 50",50,41105,"416-21","Alloy 617",314626,"Plate"
271.25,-0.00008,"Qualified",,1956.32,"CapPass","Cycle 50",50,41106,"416-21","Alloy 617",314626,"Plate"
271.22,-0.00003,"Qualified",,1956.37,"CapPass","Cycle 50",50,41107,"416-21","Alloy 617",314626,"Plate"
271.30,0.00002,"Qualified",,1956.42,"CapPass","Cycle 50",50,41108,"416-21","Alloy 617",314626,"Plate"
271.35,0.00007,"Qualified",,1956.47,"CapPass","Cycle 50",50,41109,"416-21","Alloy 617",314626,"Plate"
271.41,0.00012,"Qualified",,1956.52,"CapPass","Cycle 50",50,41110,"416-21","Alloy 617",314626,"Plate"
271.51,0.00017,"Qualified",,1956.57,"CapPass","Cycle 50",50,41111,"416-21","Alloy 617",314626,"Plate"
271.65,0.00022,"Qualified",,1956.62,"CapPass","Cycle 50",50,41112,"416-21","Alloy 617",314626,"Plate"
271.65,0.00027,"Qualified",,1956.67,"CapPass","Cycle 50",50,41113,"416-21","Alloy 617",314626,"Plate"
271.82,0.00032,"Qualified",,1956.72,"CapPass","Cycle 50",50,41114,"416-21","Alloy 617",314626,"Plate"
271.85,0.00037,"Qualified",,1956.77,"CapPass","Cycle 50",50,41115,"416-21","Alloy 617",314626,"Plate"
271.85,0.00037,"Qualified",,1956.77,"CapPass","Cycle 50",50,41116,"416-21","Alloy 617",314626,"Plate"
272.02,0.00042,"Qualified",,1956.82,"CapPass","Cycle 50",50,41117,"416-21","Alloy 617",314626,"Plate"
272.06,0.00047,"Qualified",,1956.87,"CapPass","Cycle 50",50,41118,"416-21","Alloy 617",314626,"Plate"
272.11,0.00052,"Qualified",,1956.92,"CapPass","Cycle 50",50,41119,"416-21","Alloy 617",314626,"Plate"
272.17,0.00057,"Qualified",,1956.97,"CapPass","Cycle 50",50,41120,"416-21","Alloy 617",314626,"Plate"
272.30,0.00062,"Qualified",,1957.02,"CapPass","Cycle 50",50,41121,"416-21","Alloy 617",314626,"Plate"
272.34,0.00067,"Qualified",,1957.07,"CapPass","Cycle 50",50,41122,"416-21","Alloy 617",314626,"Plate"
272.40,0.00072,"Qualified",,1957.12,"CapPass","Cycle 50",50,41123,"416-21","Alloy 617",314626,"Plate"
272.44,0.00078,"Qualified",,1957.17,"CapPass","Cycle 50",50,41124,"416-21","Alloy 617",314626,"Plate"
272.50,0.00083,"Qualified",,1957.22,"CapPass","Cycle 50",50,41125,"416-21","Alloy 617",314626,"Plate"
272.59,0.00088,"Qualified",,1957.27,"CapPass","Cycle 50",50,41126,"416-21","Alloy 617",314626,"Plate"
272.70,0.00093,"Qualified",,1957.32,"CapPass","Cycle 50",50,41127,"416-21","Alloy 617",314626,"Plate"
272.75,0.00098,"Qualified",,1957.38,"CapPass","Cycle 50",50,41128,"416-21","Alloy 617",314626,"Plate"
272.86,0.00103,"Qualified",,1957.43,"CapPass","Cycle 50",50,41129,"416-21","Alloy 617",314626,"Plate"
272.97,0.00108,"Qualified",,1957.48,"CapPass","Cycle 50",50,41130,"416-21","Alloy 617",314626,"Plate"
273.17,0.00113,"Qualified",,1957.53,"CapPass","Cycle 50",50,41131,"416-21","Alloy 617",314626,"Plate"
273.43,0.00118,"Qualified",,1957.58,"CapPass","Cycle 50",50,41132,"416-21","Alloy 617",314626,"Plate"
273.69,0.00123,"Qualified",,1957.63,"CapPass","Cycle 50",50,41133,"416-21","Alloy 617",314626,"Plate"
273.93,0.00128,"Qualified",,1957.68,"CapPass","Cycle 50",50,41134,"416-21","Alloy 617",314626,"Plate"
274.10,0.00133,"Qualified",,1957.73,"CapPass","Cycle 50",50,41135,"416-21","Alloy 617",314626,"Plate"
274.24,0.00137,"Qualified",,1957.77,"CapPass","Cycle 50",50,41136,"416-21","Alloy 617",314626,"Plate"
274.29,0.00138,"Qualified",,1957.78,"CapPass","Cycle 50",50,41137,"416-21","Alloy 617",314626,"Plate"
274.46,0.00143,"Qualified",,1957.83,"CapPass","Cycle 50",50,41138,"416-21","Alloy 617",314626,"Plate"
274.61,0.00148,"Qualified",,1957.87,"CapPass","Cycle 50",50,41139,"416-21","Alloy 617",314626,"Plate"
274.62,0.00153,"Qualified",,1957.92,"CapPass","Cycle 50",50,41140,"416-21","Alloy 617",314626,"Plate"
274.63,0.00158,"Qualified",,1957.97,"CapPass","Cycle 50",50,41141,"416-21","Alloy 617",314626,"Plate"
274.64,0.00163,"Qualified",,1958.02,"CapPass","Cycle 50",50,41142,"416-21","Alloy 617",314626,"Plate"
275.08,0.00168,"Qualified",,1958.07,"CapPass","Cycle 50",50,41143,"416-21","Alloy 617",314626,"Plate"
275.12,0.00173,"Qualified",,1958.12,"CapPass","Cycle 50",50,41144,"416-21","Alloy 617",314626,"Plate"
274.94,0.00179,"Qualified",,1958.17,"CapPass","Cycle 50",50,41145,"416-21","Alloy 617",314626,"Plate"
274.81,0.00184,"Qualified",,1958.22,"CapPass","Cycle 50",50,41146,"416-21","Alloy 617",314626,"Plate"
274.66,0.00189,"Qualified",,1958.27,"CapPass","Cycle 50",50,41147,"416-21","Alloy 617",314626,"Plate"
274.62,0.00194,"Qualified",,1958.32,"CapPass","Cycle 50",50,41148,"416-21","Alloy 617",314626,"Plate"
274.57,0.00199,"Qualified",,1958.37,"CapPass","Cycle 50",50,41149,"416-21","Alloy 617",314626,"Plate"
274.58,0.00204,"Qualified",,1958.42,"CapPass","Cycle 50",50,41150,"416-21","Alloy 617",314626,"Plate"
274.60,0.00209,"Qualified",,1958.47,"CapPass","Cycle 50",50,41151,"416-21","Alloy 617",314626,"Plate"
274.64,0.00214,"Qualified",,1958.52,"CapPass","Cycle 50",50,41152,"416-21","Alloy 617",314626,"Plate"
274.59,0.00219,"Qualified",,1958.57,"CapPass","Cycle 50",50,41153,"416-21","Alloy 617",314626,"Plate"
274.61,0.00224,"Qualified",,1958.62,"CapPass","Cycle 50",50,41154,"416-21","Alloy 617",314626,"Plate"
274.61,0.00229,"Qualified",,1958.67,"CapPass","Cycle 50",50,41155,"416-21","Alloy 617",314626,"Plate"
274.64,0.00234,"Qualified",,1958.72,"CapPass","Cycle 50",50,41156,"416-21","Alloy 617",314626,"Plate"
274.64,0.00239,"Qualified",,1958.77,"CapPass","Cycle 50",50,41157,"416-21","Alloy 617",314626,"Plate"
274.64,0.00239,"Qualified",,1958.78,"CapPass","Cycle 50",50,41158,"416-21","Alloy 617",314626,"Plate"
274.66,0.00244,"Qualified",,1958.83,"CapPass","Cycle 50",50,41159,"416-21","Alloy 617",314626,"Plate"
274.69,0.00249,"Qualified",,1958.88,"CapPass","Cycle 50",50,41160,"416-21","Alloy 617",314626,"Plate"
274.86,0.00254,"Qualified",,1958.93,"CapPass","Cycle 50",50,41161,"416-21","Alloy 617",314626,"Plate"
275.07,0.00259,"Qualified",,1958.98,"CapPass","Cycle 50",50,41162,"416-21","Alloy 617",314626,"Plate"
275.32,0.00264,"Qualified",,1959.03,"CapPass","Cycle 50",50,41163,"416-21","Alloy 617",314626,"Plate"
275.55,0.00269,"Qualified",,1959.08,"CapPass","Cycle 50",50,41164,"416-21","Alloy 617",314626,"Plate"
275.81,0.00274,"Qualified",,1959.13,"CapPass","Cycle 50",50,41165,"416-21","Alloy 617",314626,"Plate"
275.99,0.00279,"Qualified",,1959.18,"CapPass","Cycle 50",50,41166,"416-21","Alloy 617",314626,"Plate"
276.12,0.00285,"Qualified",,1959.23,"CapPass","Cycle 50",50,41167,"416-21","Alloy 617",314626,"Plate"
276.28,0.00290,"Qualified",,1959.28,"CapPass","Cycle 50",50,41168,"416-21","Alloy 617",314626,"Plate"
276.44,0.00295,"Qualified",,1959.33,"CapPass","Cycle 50",50,41169,"416-21","Alloy 617",314626,"Plate"
276.50,0.00300,"Qualified",,1959.38,"CapPass","Cycle 50",50,41170,"416-21","Alloy 617",314626,"Plate"
276.61,0.00305,"Qualified",,1959.43,"CapPass","Cycle 50",50,41171,"416-21","Alloy 617",314626,"Plate"
276.71,0.00310,"Qualified",,1959.48,"CapPass","Cycle 50",50,41172,"416-21","Alloy 617",314626,"Plate"
276.82,0.00315,"Qualified",,1959.53,"CapPass","Cycle 50",50,41173,"416-21","Alloy 617",314626,"Plate"
276.90,0.00320,"Qualified",,1959.57,"CapPass","Cycle 50",50,41174,"416-21","Alloy 617",314626,"Plate"
276.87,0.00325,"Qualified",,1959.62,"CapPass","Cycle 50",50,41175,"416-21","Alloy 617",314626,"Plate"
276.70,0.00330,"Qualified",,1959.67,"CapPass","Cycle 50",50,41176,"416-21","Alloy 617",314626,"Plate"
276.58,0.00335,"Qualified",,1959.72,"CapPass","Cycle 50",50,41177,"416-21","Alloy 617",314626,"Plate"
276.52,0.00340,"Qualified",,1959.77,"CapPass","Cycle 50",50,41178,"416-21","Alloy 617",314626,"Plate"
276.51,0.00340,"Qualified",,1959.77,"CapPass","Cycle 50",50,41179,"416-21","Alloy 617",314626,"Plate"
276.43,0.00345,"Qualified",,1959.83,"CapPass","Cycle 50",50,41180,"416-21","Alloy 617",314626,"Plate"
276.49,0.00350,"Qualified",,1959.87,"CapPass","Cycle 50",50,41181,"416-21","Alloy 617",314626,"Plate"
276.50,0.00355,"Qualified",,1959.92,"CapPass","Cycle 50",50,41182,"416-21","Alloy 617",314626,"Plate"
276.46,0.00360,"Qualified",,1959.97,"CapPass","Cycle 50",50,41183,"416-21","Alloy 617",314626,"Plate"
276.38,0.00365,"Qualified",,1960.02,"CapPass","Cycle 50",50,41184,"416-21","Alloy 617",314626,"Plate"
276.31,0.00370,"Qualified",,1960.07,"CapPass","Cycle 50",50,41185,"416-21","Alloy 617",314626,"Plate"
276.26,0.00375,"Qualified",,1960.12,"CapPass","Cycle 50",50,41186,"416-21","Alloy 617",314626,"Plate"
276.25,0.00380,"Qualified",,1960.17,"CapPass","Cycle 50",50,41187,"416-21","Alloy 617",314626,"Plate"
276.20,0.00385,"Qualified",,1960.22,"CapPass","Cycle 50",50,41188,"416-21","Alloy 617",314626,"Plate"
276.16,0.00390,"Qualified",,1960.27,"CapPass","Cycle 50",50,41189,"416-21","Alloy 617",314626,"Plate"
276.09,0.00395,"Qualified",,1960.32,"CapPass","Cycle 50",50,41190,"416-21","Alloy 617",314626,"Plate"
276.05,0.00400,"Qualified",,1960.37,"CapPass","Cycle 50",50,41191,"416-21","Alloy 617",314626,"Plate"
276.03,0.00405,"Qualified",,1960.42,"CapPass","Cycle 50",50,41192,"416-21","Alloy 617",314626,"Plate"
276.01,0.00410,"Qualified",,1960.47,"CapPass","Cycle 50",50,41193,"416-21","Alloy 617",314626,"Plate"
276.05,0.00415,"Qualified",,1960.52,"CapPass","Cycle 50",50,41194,"416-21","Alloy 617",314626,"Plate"
276.10,0.00421,"Qualified",,1960.57,"CapPass","Cycle 50",50,41195,"416-21","Alloy 617",314626,"Plate"
276.12,0.00426,"Qualified",,1960.62,"CapPass","Cycle 50",50,41196,"416-21","Alloy 617",314626,"Plate"
276.05,0.00431,"Qualified",,1960.67,"CapPass","Cycle 50",50,41197,"416-21","Alloy 617",314626,"Plate"
275.96,0.00436,"Qualified",,1960.72,"CapPass","Cycle 50",50,41198,"416-21","Alloy 617",314626,"Plate"
275.98,0.00441,"Qualified",,1960.77,"CapPass","Cycle 50",50,41199,"416-21","Alloy 617",314626,"Plate"
275.96,0.00446,"Qualified",,1960.82,"CapPass","Cycle 50",50,41200,"416-21","Alloy 617",314626,"Plate"
275.93,0.00451,"Qualified",,1960.87,"CapPass","Cycle 50",50,41201,"416-21","Alloy 617",314626,"Plate"
276.06,0.00456,"Qualified",,1960.93,"CapPass","Cycle 50",50,41202,"416-21","Alloy 617",314626,"Plate"
276.14,0.00461,"Qualified",,1960.98,"CapPass","Cycle 50",50,41203,"416-21","Alloy 617",314626,"Plate"
276.39,0.00466,"Qualified",,1961.03,"CapPass","Cycle 50",50,41204,"416-21","Alloy 617",314626,"Plate"
276.72,0.00471,"Qualified",,1961.08,"CapPass","Cycle 50",50,41205,"416-21","Alloy 617",314626,"Plate"
277.00,0.00476,"Qualified",,1961.13,"CapPass","Cycle 50",50,41206,"416-21","Alloy 617",314626,"Plate"
277.22,0.00481,"Qualified",,1961.18,"CapPass","Cycle 50",50,41207,"416-21","Alloy 617",314626,"Plate"
277.49,0.00486,"Qualified",,1961.23,"CapPass","Cycle 50",50,41208,"416-21","Alloy 617",314626,"Plate"
277.71,0.00491,"Qualified",,1961.28,"CapPass","Cycle 50",50,41209,"416-21","Alloy 617",314626,"Plate"
277.96,0.00496,"Qualified",,1961.33,"CapPass","Cycle 50",50,41210,"416-21","Alloy 617",314626,"Plate"
278.16,0.00501,"Qualified",,1961.38,"CapPass","Cycle 50",50,41211,"416-21","Alloy 617",314626,"Plate"
278.24,0.00506,"Qualified",,1961.43,"CapPass","Cycle 50",50,41212,"416-21","Alloy 617",314626,"Plate"
278.28,0.00511,"Qualified",,1961.47,"CapPass","Cycle 50",50,41213,"416-21","Alloy 617",314626,"Plate"
278.27,0.00517,"Qualified",,1961.52,"CapPass","Cycle 50",50,41214,"416-21","Alloy 617",314626,"Plate"
278.13,0.00522,"Qualified",,1961.57,"CapPass","Cycle 50",50,41215,"416-21","Alloy 617",314626,"Plate"
278.04,0.00527,"Qualified",,1961.62,"CapPass","Cycle 50",50,41216,"416-21","Alloy 617",314626,"Plate"
277.93,0.00532,"Qualified",,1961.67,"CapPass","Cycle 50",50,41217,"416-21","Alloy 617",314626,"Plate"
277.80,0.00537,"Qualified",,1961.72,"CapPass","Cycle 50",50,41218,"416-21","Alloy 617",314626,"Plate"
277.67,0.00542,"Qualified",,1961.77,"CapPass","Cycle 50",50,41219,"416-21","Alloy 617",314626,"Plate"
277.65,0.00542,"Qualified",,1961.77,"CapPass","Cycle 50",50,41220,"416-21","Alloy 617",314626,"Plate"
277.75,0.00547,"Qualified",,1961.82,"CapPass","Cycle 50",50,41221,"416-21","Alloy 617",314626,"Plate"
278.06,0.00552,"Qualified",,1961.87,"CapPass","Cycle 50",50,41222,"416-21","Alloy 617",314626,"Plate"
278.18,0.00557,"Qualified",,1961.92,"CapPass","Cycle 50",50,41223,"416-21","Alloy 617",314626,"Plate"
277.66,0.00562,"Qualified",,1961.96,"CapPass","Cycle 50",50,41224,"416-21","Alloy 617",314626,"Plate"
277.02,0.00567,"Qualified",,1962.02,"CapPass","Cycle 50",50,41225,"416-21","Alloy 617",314626,"Plate"
276.49,0.00572,"Qualified",,1962.07,"CapPass","Cycle 50",50,41226,"416-21","Alloy 617",314626,"Plate"
276.15,0.00577,"Qualified",,1962.12,"CapPass","Cycle 50",50,41227,"416-21","Alloy 617",314626,"Plate"
275.97,0.00582,"Qualified",,1962.18,"CapPass","Cycle 50",50,41228,"416-21","Alloy 617",314626,"Plate"
276.39,0.00587,"Qualified",,1962.23,"CapPass","Cycle 50",50,41229,"416-21","Alloy 617",314626,"Plate"
276.37,0.00592,"Qualified",,1962.27,"CapPass","Cycle 50",50,41230,"416-21","Alloy 617",314626,"Plate"
276.23,0.00598,"Qualified",,1962.32,"CapPass","Cycle 50",50,41231,"416-21","Alloy 617",314626,"Plate"
276.09,0.00603,"Qualified",,1962.37,"CapPass","Cycle 50",50,41232,"416-21","Alloy 617",314626,"Plate"
275.99,0.00608,"Qualified",,1962.42,"CapPass","Cycle 50",50,41233,"416-21","Alloy 617",314626,"Plate"
275.95,0.00613,"Qualified",,1962.48,"CapPass","Cycle 50",50,41234,"416-21","Alloy 617",314626,"Plate"
275.88,0.00618,"Qualified",,1962.53,"CapPass","Cycle 50",50,41235,"416-21","Alloy 617",314626,"Plate"
276.06,0.00623,"Qualified",,1962.58,"CapPass","Cycle 50",50,41236,"416-21","Alloy 617",314626,"Plate"
276.29,0.00628,"Qualified",,1962.63,"CapPass","Cycle 50",50,41237,"416-21","Alloy 617",314626,"Plate"
276.66,0.00633,"Qualified",,1962.69,"CapPass","Cycle 50",50,41238,"416-21","Alloy 617",314626,"Plate"
277.03,0.00638,"Qualified",,1962.73,"CapPass","Cycle 50",50,41239,"416-21","Alloy 617",314626,"Plate"
277.31,0.00642,"Qualified",,1962.77,"CapPass","Cycle 50",50,41240,"416-21","Alloy 617",314626,"Plate"
277.38,0.00643,"Qualified",,1962.78,"CapPass","Cycle 50",50,41241,"416-21","Alloy 617",314626,"Plate"
277.59,0.00648,"Qualified",,1962.83,"CapPass","Cycle 50",50,41242,"416-21","Alloy 617",314626,"Plate"
277.75,0.00653,"Qualified",,1962.88,"CapPass","Cycle 50",50,41243,"416-21","Alloy 617",314626,"Plate"
277.83,0.00658,"Qualified",,1962.92,"CapPass","Cycle 50",50,41244,"416-21","Alloy 617",314626,"Plate"
277.95,0.00663,"Qualified",,1962.97,"CapPass","Cycle 50",50,41245,"416-21","Alloy 617",314626,"Plate"
277.71,0.00668,"Qualified",,1963.02,"CapPass","Cycle 50",50,41246,"416-21","Alloy 617",314626,"Plate"
277.56,0.00673,"Qualified",,1963.08,"CapPass","Cycle 50",50,41247,"416-21","Alloy 617",314626,"Plate"
277.43,0.00678,"Qualified",,1963.13,"CapPass","Cycle 50",50,41248,"416-21","Alloy 617",314626,"Plate"
277.37,0.00683,"Qualified",,1963.18,"CapPass","Cycle 50",50,41249,"416-21","Alloy 617",314626,"Plate"
277.52,0.00688,"Qualified",,1963.24,"CapPass","Cycle 50",50,41250,"416-21","Alloy 617",314626,"Plate"
277.81,0.00693,"Qualified",,1963.29,"CapPass","Cycle 50",50,41251,"416-21","Alloy 617",314626,"Plate"
278.12,0.00698,"Qualified",,1963.34,"CapPass","Cycle 50",50,41252,"416-21","Alloy 617",314626,"Plate"
278.52,0.00703,"Qualified",,1963.39,"CapPass","Cycle 50",50,41253,"416-21","Alloy 617",314626,"Plate"
278.88,0.00708,"Qualified",,1963.44,"CapPass","Cycle 50",50,41254,"416-21","Alloy 617",314626,"Plate"
279.30,0.00713,"Qualified",,1963.49,"CapPass","Cycle 50",50,41255,"416-21","Alloy 617",314626,"Plate"
279.58,0.00718,"Qualified",,1963.54,"CapPass","Cycle 50",50,41256,"416-21","Alloy 617",314626,"Plate"
279.84,0.00723,"Qualified",,1963.58,"CapPass","Cycle 50",50,41257,"416-21","Alloy 617",314626,"Plate"
280.12,0.00729,"Qualified",,1963.63,"CapPass","Cycle 50",50,41258,"416-21","Alloy 617",314626,"Plate"
280.22,0.00734,"Qualified",,1963.68,"CapPass","Cycle 50",50,41259,"416-21","Alloy 617",314626,"Plate"
280.29,0.00739,"Qualified",,1963.73,"CapPass","Cycle 50",50,41260,"416-21","Alloy 617",314626,"Plate"
280.22,0.00743,"Qualified",,1963.77,"CapPass","Cycle 50",50,41261,"416-21","Alloy 617",314626,"Plate"
280.20,0.00744,"Qualified",,1963.78,"CapPass","Cycle 50",50,41262,"416-21","Alloy 617",314626,"Plate"
280.03,0.00749,"Qualified",,1963.82,"CapPass","Cycle 50",50,41263,"416-21","Alloy 617",314626,"Plate"
279.75,0.00754,"Qualified",,1963.87,"CapPass","Cycle 50",50,41264,"416-21","Alloy 617",314626,"Plate"
279.42,0.00759,"Qualified",,1963.92,"CapPass","Cycle 50",50,41265,"416-21","Alloy 617",314626,"Plate"
279.00,0.00764,"Qualified",,1963.97,"CapPass","Cycle 50",50,41266,"416-21","Alloy 617",314626,"Plate"
278.57,0.00769,"Qualified",,1964.02,"CapPass","Cycle 50",50,41267,"416-21","Alloy 617",314626,"Plate"
278.16,0.00774,"Qualified",,1964.07,"CapPass","Cycle 50",50,41268,"416-21","Alloy 617",314626,"Plate"
277.86,0.00779,"Qualified",,1964.13,"CapPass","Cycle 50",50,41269,"416-21","Alloy 617",314626,"Plate"
277.70,0.00784,"Qualified",,1964.18,"CapPass","Cycle 50",50,41270,"416-21","Alloy 617",314626,"Plate"
277.59,0.00789,"Qualified",,1964.23,"CapPass","Cycle 50",50,41271,"416-21","Alloy 617",314626,"Plate"
277.50,0.00794,"Qualified",,1964.27,"CapPass","Cycle 50",50,41272,"416-21","Alloy 617",314626,"Plate"
277.32,0.00799,"Qualified",,1964.32,"CapPass","Cycle 50",50,41273,"416-21","Alloy 617",314626,"Plate"
277.10,0.00804,"Qualified",,1964.37,"CapPass","Cycle 50",50,41274,"416-21","Alloy 617",314626,"Plate"
276.89,0.00809,"Qualified",,1964.43,"CapPass","Cycle 50",50,41275,"416-21","Alloy 617",314626,"Plate"
276.80,0.00814,"Qualified",,1964.48,"CapPass","Cycle 50",50,41276,"416-21","Alloy 617",314626,"Plate"
276.69,0.00819,"Qualified",,1964.53,"CapPass","Cycle 50",50,41277,"416-21","Alloy 617",314626,"Plate"
276.64,0.00824,"Qualified",,1964.58,"CapPass","Cycle 50",50,41278,"416-21","Alloy 617",314626,"Plate"
276.94,0.00830,"Qualified",,1964.63,"CapPass","Cycle 50",50,41279,"416-21","Alloy 617",314626,"Plate"
276.94,0.00835,"Qualified",,1964.67,"CapPass","Cycle 50",50,41280,"416-21","Alloy 617",314626,"Plate"
276.53,0.00840,"Qualified",,1964.72,"CapPass","Cycle 50",50,41281,"416-21","Alloy 617",314626,"Plate"
276.27,0.00845,"Qualified",,1964.77,"CapPass","Cycle 50",50,41282,"416-21","Alloy 617",314626,"Plate"
276.25,0.00845,"Qualified",,1964.77,"CapPass","Cycle 50",50,41283,"416-21","Alloy 617",314626,"Plate"
275.89,0.00850,"Qualified",,1964.82,"CapPass","Cycle 50",50,41284,"416-21","Alloy 617",314626,"Plate"
276.17,0.00855,"Qualified",,1964.87,"CapPass","Cycle 50",50,41285,"416-21","Alloy 617",314626,"Plate"
276.26,0.00860,"Qualified",,1964.92,"CapPass","Cycle 50",50,41286,"416-21","Alloy 617",314626,"Plate"
276.01,0.00865,"Qualified",,1964.97,"CapPass","Cycle 50",50,41287,"416-21","Alloy 617",314626,"Plate"
275.62,0.00870,"Qualified",,1965.03,"CapPass","Cycle 50",50,41288,"416-21","Alloy 617",314626,"Plate"
275.63,0.00875,"Qualified",,1965.08,"CapPass","Cycle 50",50,41289,"416-21","Alloy 617",314626,"Plate"
276.24,0.00880,"Qualified",,1965.13,"CapPass","Cycle 50",50,41290,"416-21","Alloy 617",314626,"Plate"
276.39,0.00885,"Qualified",,1965.18,"CapPass","Cycle 50",50,41291,"416-21","Alloy 617",314626,"Plate"
276.26,0.00890,"Qualified",,1965.24,"CapPass","Cycle 50",50,41292,"416-21","Alloy 617",314626,"Plate"
276.29,0.00895,"Qualified",,1965.29,"CapPass","Cycle 50",50,41293,"416-21","Alloy 617",314626,"Plate"
276.51,0.00900,"Qualified",,1965.34,"CapPass","Cycle 50",50,41294,"416-21","Alloy 617",314626,"Plate"
276.87,0.00905,"Qualified",,1965.40,"CapPass","Cycle 50",50,41295,"416-21","Alloy 617",314626,"Plate"
277.40,0.00910,"Qualified",,1965.45,"CapPass","Cycle 50",50,41296,"416-21","Alloy 617",314626,"Plate"
277.98,0.00915,"Qualified",,1965.50,"CapPass","Cycle 50",50,41297,"416-21","Alloy 617",314626,"Plate"
278.55,0.00920,"Qualified",,1965.55,"CapPass","Cycle 50",50,41298,"416-21","Alloy 617",314626,"Plate"
279.21,0.00925,"Qualified",,1965.60,"CapPass","Cycle 50",50,41299,"416-21","Alloy 617",314626,"Plate"
279.76,0.00930,"Qualified",,1965.65,"CapPass","Cycle 50",50,41300,"416-21","Alloy 617",314626,"Plate"
280.22,0.00935,"Qualified",,1965.69,"CapPass","Cycle 50",50,41301,"416-21","Alloy 617",314626,"Plate"
280.56,0.00940,"Qualified",,1965.74,"CapPass","Cycle 50",50,41302,"416-21","Alloy 617",314626,"Plate"
280.71,0.00943,"Qualified",,1965.77,"CapPass","Cycle 50",50,41303,"416-21","Alloy 617",314626,"Plate"
280.86,0.00946,"Qualified",,1965.79,"CapPass","Cycle 50",50,41304,"416-21","Alloy 617",314626,"Plate"
281.16,0.00951,"Qualified",,1965.85,"CapPass","Cycle 50",50,41305,"416-21","Alloy 617",314626,"Plate"
281.45,0.00956,"Qualified",,1965.90,"CapPass","Cycle 50",50,41306,"416-21","Alloy 617",314626,"Plate"
281.83,0.00961,"Qualified",,1965.95,"CapPass","Cycle 50",50,41307,"416-21","Alloy 617",314626,"Plate"
282.18,0.00966,"Qualified",,1965.99,"CapPass","Cycle 50",50,41308,"416-21","Alloy 617",314626,"Plate"
282.37,0.00971,"Qualified",,1966.04,"CapPass","Cycle 50",50,41309,"416-21","Alloy 617",314626,"Plate"
282.50,0.00976,"Qualified",,1966.09,"CapPass","Cycle 50",50,41310,"416-21","Alloy 617",314626,"Plate"
282.48,0.00981,"Qualified",,1966.14,"CapPass","Cycle 50",50,41311,"416-21","Alloy 617",314626,"Plate"
282.44,0.00986,"Qualified",,1966.19,"CapPass","Cycle 50",50,41312,"416-21","Alloy 617",314626,"Plate"
282.39,0.00991,"Qualified",,1966.24,"CapPass","Cycle 50",50,41313,"416-21","Alloy 617",314626,"Plate"
282.22,0.00996,"Qualified",,1966.29,"CapPass","Cycle 50",50,41314,"416-21","Alloy 617",314626,"Plate"
280.12,0.01001,"Qualified",,1966.35,"CapPass","Cycle 50",50,41315,"416-21","Alloy 617",314626,"Plate"
244.91,0.00996,"Qualified",,1966.53,"CapPass","Cycle 50",50,41316,"416-21","Alloy 617",314626,"Plate"
233.89,0.00991,"Qualified",,1966.57,"CapPass","Cycle 50",50,41317,"416-21","Alloy 617",314626,"Plate"
224.27,0.00986,"Qualified",,1966.61,"CapPass","Cycle 50",50,41318,"416-21","Alloy 617",314626,"Plate"
214.92,0.00981,"Qualified",,1966.65,"CapPass","Cycle 50",50,41319,"416-21","Alloy 617",314626,"Plate"
206.29,0.00976,"Qualified",,1966.69,"CapPass","Cycle 50",50,41320,"416-21","Alloy 617",314626,"Plate"
197.93,0.00971,"Qualified",,1966.73,"CapPass","Cycle 50",50,41321,"416-21","Alloy 617",314626,"Plate"
190.32,0.00966,"Qualified",,1966.77,"CapPass","Cycle 50",50,41322,"416-21","Alloy 617",314626,"Plate"
189.44,0.00966,"Qualified",,1966.78,"CapPass","Cycle 50",50,41323,"416-21","Alloy 617",314626,"Plate"
181.18,0.00961,"Qualified",,1966.82,"CapPass","Cycle 50",50,41324,"416-21","Alloy 617",314626,"Plate"
173.18,0.00956,"Qualified",,1966.88,"CapPass","Cycle 50",50,41325,"416-21","Alloy 617",314626,"Plate"
165.17,0.00951,"Qualified",,1966.93,"CapPass","Cycle 50",50,41326,"416-21","Alloy 617",314626,"Plate"
157.28,0.00946,"Qualified",,1966.99,"CapPass","Cycle 50",50,41327,"416-21","Alloy 617",314626,"Plate"
149.53,0.00941,"Qualified",,1967.04,"CapPass","Cycle 50",50,41328,"416-21","Alloy 617",314626,"Plate"
142.06,0.00936,"Qualified",,1967.09,"CapPass","Cycle 50",50,41329,"416-21","Alloy 617",314626,"Plate"
134.88,0.00931,"Qualified",,1967.15,"CapPass","Cycle 50",50,41330,"416-21","Alloy 617",314626,"Plate"
127.48,0.00926,"Qualified",,1967.20,"CapPass","Cycle 50",50,41331,"416-21","Alloy 617",314626,"Plate"
120.46,0.00921,"Qualified",,1967.25,"CapPass","Cycle 50",50,41332,"416-21","Alloy 617",314626,"Plate"
113.88,0.00916,"Qualified",,1967.31,"CapPass","Cycle 50",50,41333,"416-21","Alloy 617",314626,"Plate"
107.15,0.00911,"Qualified",,1967.36,"CapPass","Cycle 50",50,41334,"416-21","Alloy 617",314626,"Plate"
100.42,0.00906,"Qualified",,1967.41,"CapPass","Cycle 50",50,41335,"416-21","Alloy 617",314626,"Plate"
93.90,0.00900,"Qualified",,1967.47,"CapPass","Cycle 50",50,41336,"416-21","Alloy 617",314626,"Plate"
87.37,0.00895,"Qualified",,1967.52,"CapPass","Cycle 50",50,41337,"416-21","Alloy 617",314626,"Plate"
81.08,0.00890,"Qualified",,1967.57,"CapPass","Cycle 50",50,41338,"416-21","Alloy 617",314626,"Plate"
74.99,0.00885,"Qualified",,1967.62,"CapPass","Cycle 50",50,41339,"416-21","Alloy 617",314626,"Plate"
68.90,0.00880,"Qualified",,1967.68,"CapPass","Cycle 50",50,41340,"416-21","Alloy 617",314626,"Plate"
62.93,0.00875,"Qualified",,1967.73,"CapPass","Cycle 50",50,41341,"416-21","Alloy 617",314626,"Plate"
58.20,0.00871,"Qualified",,1967.77,"CapPass","Cycle 50",50,41342,"416-21","Alloy 617",314626,"Plate"
56.86,0.00870,"Qualified",,1967.78,"CapPass","Cycle 50",50,41343,"416-21","Alloy 617",314626,"Plate"
51.28,0.00865,"Qualified",,1967.84,"CapPass","Cycle 50",50,41344,"416-21","Alloy 617",314626,"Plate"
45.29,0.00860,"Qualified",,1967.89,"CapPass","Cycle 50",50,41345,"416-21","Alloy 617",314626,"Plate"
39.03,0.00855,"Qualified",,1967.95,"CapPass","Cycle 50",50,41346,"416-21","Alloy 617",314626,"Plate"
32.95,0.00850,"Qualified",,1968.00,"CapPass","Cycle 50",50,41347,"416-21","Alloy 617",314626,"Plate"
27.11,0.00845,"Qualified",,1968.06,"CapPass","Cycle 50",50,41348,"416-21","Alloy 617",314626,"Plate"
21.29,0.00840,"Qualified",,1968.11,"CapPass","Cycle 50",50,41349,"416-21","Alloy 617",314626,"Plate"
15.49,0.00835,"Qualified",,1968.16,"CapPass","Cycle 50",50,41350,"416-21","Alloy 617",314626,"Plate"
10.04,0.00830,"Qualified",,1968.21,"CapPass","Cycle 50",50,41351,"416-21","Alloy 617",314626,"Plate"
4.52,0.00825,"Qualified",,1968.27,"CapPass","Cycle 50",50,41352,"416-21","Alloy 617",314626,"Plate"
-0.77,0.00820,"Qualified",,1968.32,"CapPass","Cycle 50",50,41353,"416-21","Alloy 617",314626,"Plate"
-6.09,0.00815,"Qualified",,1968.38,"CapPass","Cycle 50",50,41354,"416-21","Alloy 617",314626,"Plate"
-11.20,0.00809,"Qualified",,1968.43,"CapPass","Cycle 50",50,41355,"416-21","Alloy 617",314626,"Plate"
-12.21,0.00804,"Qualified",,1968.58,"CapPass","Cycle 50",50,41356,"416-21","Alloy 617",314626,"Plate"
-21.19,0.00799,"Qualified",,1968.63,"CapPass","Cycle 50",50,41357,"416-21","Alloy 617",314626,"Plate"
-27.73,0.00794,"Qualified",,1968.66,"CapPass","Cycle 50",50,41358,"416-21","Alloy 617",314626,"Plate"
-33.38,0.00789,"Qualified",,1968.69,"CapPass","Cycle 50",50,41359,"416-21","Alloy 617",314626,"Plate"
-38.65,0.00784,"Qualified",,1968.72,"CapPass","Cycle 50",50,41360,"416-21","Alloy 617",314626,"Plate"
-42.89,0.00779,"Qualified",,1968.75,"CapPass","Cycle 50",50,41361,"416-21","Alloy 617",314626,"Plate"
-44.71,0.00776,"Qualified",,1968.77,"CapPass","Cycle 50",50,41362,"416-21","Alloy 617",314626,"Plate"
-46.47,0.00774,"Qualified",,1968.79,"CapPass","Cycle 50",50,41363,"416-21","Alloy 617",314626,"Plate"
-50.00,0.00769,"Qualified",,1968.85,"CapPass","Cycle 50",50,41364,"416-21","Alloy 617",314626,"Plate"
-53.60,0.00764,"Qualified",,1968.93,"CapPass","Cycle 50",50,41365,"416-21","Alloy 617",314626,"Plate"
-58.09,0.00759,"Qualified",,1969.00,"CapPass","Cycle 50",50,41366,"416-21","Alloy 617",314626,"Plate"
-62.47,0.00754,"Qualified",,1969.06,"CapPass","Cycle 50",50,41367,"416-21","Alloy 617",314626,"Plate"
-66.83,0.00749,"Qualified",,1969.12,"CapPass","Cycle 50",50,41368,"416-21","Alloy 617",314626,"Plate"
-71.26,0.00744,"Qualified",,1969.18,"CapPass","Cycle 50",50,41369,"416-21","Alloy 617",314626,"Plate"
-75.88,0.00739,"Qualified",,1969.24,"CapPass","Cycle 50",50,41370,"416-21","Alloy 617",314626,"Plate"
-80.19,0.00734,"Qualified",,1969.29,"CapPass","Cycle 50",50,41371,"416-21","Alloy 617",314626,"Plate"
-84.98,0.00729,"Qualified",,1969.34,"CapPass","Cycle 50",50,41372,"416-21","Alloy 617",314626,"Plate"
-89.22,0.00723,"Qualified",,1969.39,"CapPass","Cycle 50",50,41373,"416-21","Alloy 617",314626,"Plate"
-93.74,0.00718,"Qualified",,1969.45,"CapPass","Cycle 50",50,41374,"416-21","Alloy 617",314626,"Plate"
-98.86,0.00713,"Qualified",,1969.50,"CapPass","Cycle 50",50,41375,"416-21","Alloy 617",314626,"Plate"
-104.01,0.00708,"Qualified",,1969.54,"CapPass","Cycle 50",50,41376,"416-21","Alloy 617",314626,"Plate"
-109.24,0.00703,"Qualified",,1969.57,"CapPass","Cycle 50",50,41377,"416-21","Alloy 617",314626,"Plate"
-114.42,0.00698,"Qualified",,1969.61,"CapPass","Cycle 50",50,41378,"416-21","Alloy 617",314626,"Plate"
-119.23,0.00693,"Qualified",,1969.64,"CapPass","Cycle 50",50,41379,"416-21","Alloy 617",314626,"Plate"
-123.80,0.00688,"Qualified",,1969.68,"CapPass","Cycle 50",50,41380,"416-21","Alloy 617",314626,"Plate"
-128.28,0.00683,"Qualified",,1969.71,"CapPass","Cycle 50",50,41381,"416-21","Alloy 617",314626,"Plate"
-132.34,0.00678,"Qualified",,1969.75,"CapPass","Cycle 50",50,41382,"416-21","Alloy 617",314626,"Plate"
-135.07,0.00674,"Qualified",,1969.77,"CapPass","Cycle 50",50,41383,"416-21","Alloy 617",314626,"Plate"
-136.02,0.00673,"Qualified",,1969.78,"CapPass","Cycle 50",50,41384,"416-21","Alloy 617",314626,"Plate"
-139.65,0.00668,"Qualified",,1969.82,"CapPass","Cycle 50",50,41385,"416-21","Alloy 617",314626,"Plate"
-142.84,0.00663,"Qualified",,1969.86,"CapPass","Cycle 50",50,41386,"416-21","Alloy 617",314626,"Plate"
-146.03,0.00658,"Qualified",,1969.90,"CapPass","Cycle 50",50,41387,"416-21","Alloy 617",314626,"Plate"
-149.00,0.00653,"Qualified",,1969.94,"CapPass","Cycle 50",50,41388,"416-21","Alloy 617",314626,"Plate"
-151.95,0.00648,"Qualified",,1969.99,"CapPass","Cycle 50",50,41389,"416-21","Alloy 617",314626,"Plate"
-154.95,0.00643,"Qualified",,1970.04,"CapPass","Cycle 50",50,41390,"416-21","Alloy 617",314626,"Plate"
-158.04,0.00638,"Qualified",,1970.10,"CapPass","Cycle 50",50,41391,"416-21","Alloy 617",314626,"Plate"
-160.92,0.00633,"Qualified",,1970.15,"CapPass","Cycle 50",50,41392,"416-21","Alloy 617",314626,"Plate"
-163.93,0.00628,"Qualified",,1970.20,"CapPass","Cycle 50",50,41393,"416-21","Alloy 617",314626,"Plate"
-166.95,0.00623,"Qualified",,1970.25,"CapPass","Cycle 50",50,41394,"416-21","Alloy 617",314626,"Plate"
-169.75,0.00618,"Qualified",,1970.30,"CapPass","Cycle 50",50,41395,"416-21","Alloy 617",314626,"Plate"
-172.48,0.00612,"Qualified",,1970.35,"CapPass","Cycle 50",50,41396,"416-21","Alloy 617",314626,"Plate"
-175.00,0.00607,"Qualified",,1970.40,"CapPass","Cycle 50",50,41397,"416-21","Alloy 617",314626,"Plate"
-178.00,0.00602,"Qualified",,1970.45,"CapPass","Cycle 50",50,41398,"416-21","Alloy 617",314626,"Plate"
-180.81,0.00597,"Qualified",,1970.51,"CapPass","Cycle 50",50,41399,"416-21","Alloy 617",314626,"Plate"
-183.38,0.00592,"Qualified",,1970.56,"CapPass","Cycle 50",50,41400,"416-21","Alloy 617",314626,"Plate"
-186.16,0.00587,"Qualified",,1970.61,"CapPass","Cycle 50",50,41401,"416-21","Alloy 617",314626,"Plate"
-189.08,0.00582,"Qualified",,1970.66,"CapPass","Cycle 50",50,41402,"416-21","Alloy 617",314626,"Plate"
-192.09,0.00577,"Qualified",,1970.72,"CapPass","Cycle 50",50,41403,"416-21","Alloy 617",314626,"Plate"
-195.12,0.00572,"Qualified",,1970.77,"CapPass","Cycle 50",50,41404,"416-21","Alloy 617",314626,"Plate"
-195.19,0.00572,"Qualified",,1970.77,"CapPass","Cycle 50",50,41405,"416-21","Alloy 617",314626,"Plate"
-198.14,0.00567,"Qualified",,1970.82,"CapPass","Cycle 50",50,41406,"416-21","Alloy 617",314626,"Plate"
-200.93,0.00562,"Qualified",,1970.87,"CapPass","Cycle 50",50,41407,"416-21","Alloy 617",314626,"Plate"
-203.55,0.00557,"Qualified",,1970.91,"CapPass","Cycle 50",50,41408,"416-21","Alloy 617",314626,"Plate"
-205.83,0.00552,"Qualified",,1970.95,"CapPass","Cycle 50",50,41409,"416-21","Alloy 617",314626,"Plate"
-208.18,0.00547,"Qualified",,1971.00,"CapPass","Cycle 50",50,41410,"416-21","Alloy 617",314626,"Plate"
-210.38,0.00542,"Qualified",,1971.05,"CapPass","Cycle 50",50,41411,"416-21","Alloy 617",314626,"Plate"
-212.53,0.00537,"Qualified",,1971.10,"CapPass","Cycle 50",50,41412,"416-21","Alloy 617",314626,"Plate"
-214.66,0.00532,"Qualified",,1971.16,"CapPass","Cycle 50",50,41413,"416-21","Alloy 617",314626,"Plate"
-216.62,0.00527,"Qualified",,1971.21,"CapPass","Cycle 50",50,41414,"416-21","Alloy 617",314626,"Plate"
-218.51,0.00522,"Qualified",,1971.25,"CapPass","Cycle 50",50,41415,"416-21","Alloy 617",314626,"Plate"
-220.69,0.00517,"Qualified",,1971.31,"CapPass","Cycle 50",50,41416,"416-21","Alloy 617",314626,"Plate"
-222.76,0.00512,"Qualified",,1971.36,"CapPass","Cycle 50",50,41417,"416-21","Alloy 617",314626,"Plate"
-224.62,0.00507,"Qualified",,1971.42,"CapPass","Cycle 50",50,41418,"416-21","Alloy 617",314626,"Plate"
-226.43,0.00502,"Qualified",,1971.47,"CapPass","Cycle 50",50,41419,"416-21","Alloy 617",314626,"Plate"
-228.14,0.00497,"Qualified",,1971.51,"CapPass","Cycle 50",50,41420,"416-21","Alloy 617",314626,"Plate"
-229.86,0.00492,"Qualified",,1971.56,"CapPass","Cycle 50",50,41421,"416-21","Alloy 617",314626,"Plate"
-231.55,0.00486,"Qualified",,1971.61,"CapPass","Cycle 50",50,41422,"416-21","Alloy 617",314626,"Plate"
-233.16,0.00481,"Qualified",,1971.66,"CapPass","Cycle 50",50,41423,"416-21","Alloy 617",314626,"Plate"
-234.75,0.00476,"Qualified",,1971.71,"CapPass","Cycle 50",50,41424,"416-21","Alloy 617",314626,"Plate"
-236.19,0.00471,"Qualified",,1971.75,"CapPass","Cycle 50",50,41425,"416-21","Alloy 617",314626,"Plate"
-236.65,0.00470,"Qualified",,1971.77,"CapPass","Cycle 50",50,41426,"416-21","Alloy 617",314626,"Plate"
-237.72,0.00466,"Qualified",,1971.81,"CapPass","Cycle 50",50,41427,"416-21","Alloy 617",314626,"Plate"
-239.02,0.00461,"Qualified",,1971.85,"CapPass","Cycle 50",50,41428,"416-21","Alloy 617",314626,"Plate"
-240.32,0.00456,"Qualified",,1971.91,"CapPass","Cycle 50",50,41429,"416-21","Alloy 617",314626,"Plate"
-241.52,0.00451,"Qualified",,1971.96,"CapPass","Cycle 50",50,41430,"416-21","Alloy 617",314626,"Plate"
-242.82,0.00446,"Qualified",,1972.00,"CapPass","Cycle 50",50,41431,"416-21","Alloy 617",314626,"Plate"
-244.05,0.00441,"Qualified",,1972.05,"CapPass","Cycle 50",50,41432,"416-21","Alloy 617",314626,"Plate"
-245.12,0.00436,"Qualified",,1972.10,"CapPass","Cycle 50",50,41433,"416-21","Alloy 617",314626,"Plate"
-246.25,0.00431,"Qualified",,1972.15,"CapPass","Cycle 50",50,41434,"416-21","Alloy 617",314626,"Plate"
-247.36,0.00426,"Qualified",,1972.20,"CapPass","Cycle 50",50,41435,"416-21","Alloy 617",314626,"Plate"
-248.36,0.00421,"Qualified",,1972.25,"CapPass","Cycle 50",50,41436,"416-21","Alloy 617",314626,"Plate"
-249.36,0.00416,"Qualified",,1972.30,"CapPass","Cycle 50",50,41437,"416-21","Alloy 617",314626,"Plate"
-250.33,0.00411,"Qualified",,1972.35,"CapPass","Cycle 50",50,41438,"416-21","Alloy 617",314626,"Plate"
-251.16,0.00406,"Qualified",,1972.40,"CapPass","Cycle 50",50,41439,"416-21","Alloy 617",314626,"Plate"
-251.98,0.00401,"Qualified",,1972.45,"CapPass","Cycle 50",50,41440,"416-21","Alloy 617",314626,"Plate"
-252.93,0.00396,"Qualified",,1972.49,"CapPass","Cycle 50",50,41441,"416-21","Alloy 617",314626,"Plate"
-253.69,0.00391,"Qualified",,1972.54,"CapPass","Cycle 50",50,41442,"416-21","Alloy 617",314626,"Plate"
-254.39,0.00386,"Qualified",,1972.59,"CapPass","Cycle 50",50,41443,"416-21","Alloy 617",314626,"Plate"
-255.09,0.00381,"Qualified",,1972.64,"CapPass","Cycle 50",50,41444,"416-21","Alloy 617",314626,"Plate"
-255.72,0.00376,"Qualified",,1972.69,"CapPass","Cycle 50",50,41445,"416-21","Alloy 617",314626,"Plate"
