Repository: js-molina/fatigue-A617

File: data/850C/Strain rate 0.001/2.0% strain/HTM_A19_Cycles_41621.csv (part 13 of 18)
"Stress Mpa","Strain","Qual State","Qual Exceptions","Elapsed Time Sec","Data State","Cycle Label","Cycle","Count","Sample","Alloy","Heat","Material_Form"
-256.34,0.00371,"Qualified",,1972.73,"CapPass","Cycle 50",50,41446,"416-21","Alloy 617",314626,"Plate"
-256.79,0.00367,"Qualified",,1972.77,"CapPass","Cycle 50",50,41447,"416-21","Alloy 617",314626,"Plate"
-256.92,0.00366,"Qualified",,1972.78,"CapPass","Cycle 50",50,41448,"416-21","Alloy 617",314626,"Plate"
-257.37,0.00360,"Qualified",,1972.83,"CapPass","Cycle 50",50,41449,"416-21","Alloy 617",314626,"Plate"
-257.75,0.00355,"Qualified",,1972.88,"CapPass","Cycle 50",50,41450,"416-21","Alloy 617",314626,"Plate"
-258.12,0.00350,"Qualified",,1972.93,"CapPass","Cycle 50",50,41451,"416-21","Alloy 617",314626,"Plate"
-258.52,0.00345,"Qualified",,1972.99,"CapPass","Cycle 50",50,41452,"416-21","Alloy 617",314626,"Plate"
-258.93,0.00340,"Qualified",,1973.04,"CapPass","Cycle 50",50,41453,"416-21","Alloy 617",314626,"Plate"
-259.30,0.00335,"Qualified",,1973.08,"CapPass","Cycle 50",50,41454,"416-21","Alloy 617",314626,"Plate"
-259.67,0.00330,"Qualified",,1973.13,"CapPass","Cycle 50",50,41455,"416-21","Alloy 617",314626,"Plate"
-260.08,0.00325,"Qualified",,1973.18,"CapPass","Cycle 50",50,41456,"416-21","Alloy 617",314626,"Plate"
-260.44,0.00320,"Qualified",,1973.23,"CapPass","Cycle 50",50,41457,"416-21","Alloy 617",314626,"Plate"
-260.79,0.00315,"Qualified",,1973.28,"CapPass","Cycle 50",50,41458,"416-21","Alloy 617",314626,"Plate"
-261.16,0.00310,"Qualified",,1973.33,"CapPass","Cycle 50",50,41459,"416-21","Alloy 617",314626,"Plate"
-261.49,0.00305,"Qualified",,1973.38,"CapPass","Cycle 50",50,41460,"416-21","Alloy 617",314626,"Plate"
-261.82,0.00300,"Qualified",,1973.44,"CapPass","Cycle 50",50,41461,"416-21","Alloy 617",314626,"Plate"
-262.21,0.00295,"Qualified",,1973.49,"CapPass","Cycle 50",50,41462,"416-21","Alloy 617",314626,"Plate"
-262.58,0.00290,"Qualified",,1973.54,"CapPass","Cycle 50",50,41463,"416-21","Alloy 617",314626,"Plate"
-262.99,0.00285,"Qualified",,1973.59,"CapPass","Cycle 50",50,41464,"416-21","Alloy 617",314626,"Plate"
-263.29,0.00280,"Qualified",,1973.64,"CapPass","Cycle 50",50,41465,"416-21","Alloy 617",314626,"Plate"
-263.65,0.00275,"Qualified",,1973.69,"CapPass","Cycle 50",50,41466,"416-21","Alloy 617",314626,"Plate"
-263.95,0.00270,"Qualified",,1973.74,"CapPass","Cycle 50",50,41467,"416-21","Alloy 617",314626,"Plate"
-264.14,0.00267,"Qualified",,1973.77,"CapPass","Cycle 50",50,41468,"416-21","Alloy 617",314626,"Plate"
-264.29,0.00264,"Qualified",,1973.79,"CapPass","Cycle 50",50,41469,"416-21","Alloy 617",314626,"Plate"
-264.64,0.00259,"Qualified",,1973.84,"CapPass","Cycle 50",50,41470,"416-21","Alloy 617",314626,"Plate"
-264.98,0.00254,"Qualified",,1973.89,"CapPass","Cycle 50",50,41471,"416-21","Alloy 617",314626,"Plate"
-265.22,0.00249,"Qualified",,1973.94,"CapPass","Cycle 50",50,41472,"416-21","Alloy 617",314626,"Plate"
-265.50,0.00244,"Qualified",,1973.99,"CapPass","Cycle 50",50,41473,"416-21","Alloy 617",314626,"Plate"
-265.81,0.00239,"Qualified",,1974.04,"CapPass","Cycle 50",50,41474,"416-21","Alloy 617",314626,"Plate"
-266.17,0.00234,"Qualified",,1974.09,"CapPass","Cycle 50",50,41475,"416-21","Alloy 617",314626,"Plate"
-266.47,0.00229,"Qualified",,1974.14,"CapPass","Cycle 50",50,41476,"416-21","Alloy 617",314626,"Plate"
-266.80,0.00224,"Qualified",,1974.19,"CapPass","Cycle 50",50,41477,"416-21","Alloy 617",314626,"Plate"
-267.12,0.00219,"Qualified",,1974.24,"CapPass","Cycle 50",50,41478,"416-21","Alloy 617",314626,"Plate"
-267.40,0.00214,"Qualified",,1974.29,"CapPass","Cycle 50",50,41479,"416-21","Alloy 617",314626,"Plate"
-267.67,0.00209,"Qualified",,1974.34,"CapPass","Cycle 50",50,41480,"416-21","Alloy 617",314626,"Plate"
-267.91,0.00204,"Qualified",,1974.39,"CapPass","Cycle 50",50,41481,"416-21","Alloy 617",314626,"Plate"
-268.15,0.00199,"Qualified",,1974.44,"CapPass","Cycle 50",50,41482,"416-21","Alloy 617",314626,"Plate"
-268.36,0.00194,"Qualified",,1974.49,"CapPass","Cycle 50",50,41483,"416-21","Alloy 617",314626,"Plate"
-268.58,0.00189,"Qualified",,1974.53,"CapPass","Cycle 50",50,41484,"416-21","Alloy 617",314626,"Plate"
-268.78,0.00184,"Qualified",,1974.58,"CapPass","Cycle 50",50,41485,"416-21","Alloy 617",314626,"Plate"
-268.98,0.00179,"Qualified",,1974.63,"CapPass","Cycle 50",50,41486,"416-21","Alloy 617",314626,"Plate"
-269.14,0.00173,"Qualified",,1974.68,"CapPass","Cycle 50",50,41487,"416-21","Alloy 617",314626,"Plate"
-269.30,0.00168,"Qualified",,1974.73,"CapPass","Cycle 50",50,41488,"416-21","Alloy 617",314626,"Plate"
-269.44,0.00164,"Qualified",,1974.77,"CapPass","Cycle 50",50,41489,"416-21","Alloy 617",314626,"Plate"
-269.47,0.00163,"Qualified",,1974.78,"CapPass","Cycle 50",50,41490,"416-21","Alloy 617",314626,"Plate"
-269.04,0.00158,"Qualified",,1974.83,"CapPass","Cycle 50",50,41491,"416-21","Alloy 617",314626,"Plate"
-268.63,0.00153,"Qualified",,1974.88,"CapPass","Cycle 50",50,41492,"416-21","Alloy 617",314626,"Plate"
-268.33,0.00148,"Qualified",,1974.93,"CapPass","Cycle 50",50,41493,"416-21","Alloy 617",314626,"Plate"
-268.10,0.00143,"Qualified",,1974.99,"CapPass","Cycle 50",50,41494,"416-21","Alloy 617",314626,"Plate"
-267.94,0.00138,"Qualified",,1975.04,"CapPass","Cycle 50",50,41495,"416-21","Alloy 617",314626,"Plate"
-267.95,0.00133,"Qualified",,1975.10,"CapPass","Cycle 50",50,41496,"416-21","Alloy 617",314626,"Plate"
-268.12,0.00128,"Qualified",,1975.15,"CapPass","Cycle 50",50,41497,"416-21","Alloy 617",314626,"Plate"
-268.60,0.00123,"Qualified",,1975.21,"CapPass","Cycle 50",50,41498,"416-21","Alloy 617",314626,"Plate"
-269.25,0.00118,"Qualified",,1975.25,"CapPass","Cycle 50",50,41499,"416-21","Alloy 617",314626,"Plate"
-270.01,0.00113,"Qualified",,1975.30,"CapPass","Cycle 50",50,41500,"416-21","Alloy 617",314626,"Plate"
-270.75,0.00108,"Qualified",,1975.35,"CapPass","Cycle 50",50,41501,"416-21","Alloy 617",314626,"Plate"
-271.53,0.00103,"Qualified",,1975.40,"CapPass","Cycle 50",50,41502,"416-21","Alloy 617",314626,"Plate"
-272.15,0.00098,"Qualified",,1975.44,"CapPass","Cycle 50",50,41503,"416-21","Alloy 617",314626,"Plate"
-272.75,0.00093,"Qualified",,1975.49,"CapPass","Cycle 50",50,41504,"416-21","Alloy 617",314626,"Plate"
-273.14,0.00088,"Qualified",,1975.54,"CapPass","Cycle 50",50,41505,"416-21","Alloy 617",314626,"Plate"
-273.49,0.00083,"Qualified",,1975.58,"CapPass","Cycle 50",50,41506,"416-21","Alloy 617",314626,"Plate"
-273.66,0.00078,"Qualified",,1975.63,"CapPass","Cycle 50",50,41507,"416-21","Alloy 617",314626,"Plate"
-273.55,0.00073,"Qualified",,1975.68,"CapPass","Cycle 50",50,41508,"416-21","Alloy 617",314626,"Plate"
-273.15,0.00068,"Qualified",,1975.73,"CapPass","Cycle 50",50,41509,"416-21","Alloy 617",314626,"Plate"
-272.86,0.00064,"Qualified",,1975.77,"CapPass","Cycle 50",50,41510,"416-21","Alloy 617",314626,"Plate"
-272.82,0.00063,"Qualified",,1975.78,"CapPass","Cycle 50",50,41511,"416-21","Alloy 617",314626,"Plate"
-272.58,0.00057,"Qualified",,1975.83,"CapPass","Cycle 50",50,41512,"416-21","Alloy 617",314626,"Plate"
-272.42,0.00052,"Qualified",,1975.88,"CapPass","Cycle 50",50,41513,"416-21","Alloy 617",314626,"Plate"
-272.27,0.00047,"Qualified",,1975.93,"CapPass","Cycle 50",50,41514,"416-21","Alloy 617",314626,"Plate"
-272.17,0.00042,"Qualified",,1975.98,"CapPass","Cycle 50",50,41515,"416-21","Alloy 617",314626,"Plate"
-272.08,0.00037,"Qualified",,1976.04,"CapPass","Cycle 50",50,41516,"416-21","Alloy 617",314626,"Plate"
-272.07,0.00032,"Qualified",,1976.09,"CapPass","Cycle 50",50,41517,"416-21","Alloy 617",314626,"Plate"
-272.03,0.00027,"Qualified",,1976.14,"CapPass","Cycle 50",50,41518,"416-21","Alloy 617",314626,"Plate"
-272.08,0.00022,"Qualified",,1976.19,"CapPass","Cycle 50",50,41519,"416-21","Alloy 617",314626,"Plate"
-272.20,0.00017,"Qualified",,1976.24,"CapPass","Cycle 50",50,41520,"416-21","Alloy 617",314626,"Plate"
-272.28,0.00012,"Qualified",,1976.29,"CapPass","Cycle 50",50,41521,"416-21","Alloy 617",314626,"Plate"
-272.35,0.00007,"Qualified",,1976.35,"CapPass","Cycle 50",50,41522,"416-21","Alloy 617",314626,"Plate"
-272.52,0.00002,"Qualified",,1976.40,"CapPass","Cycle 50",50,41523,"416-21","Alloy 617",314626,"Plate"
-272.62,-0.00003,"Qualified",,1976.45,"CapPass","Cycle 50",50,41524,"416-21","Alloy 617",314626,"Plate"
-273.20,-0.00008,"Qualified",,1976.50,"CapPass","Cycle 50",50,41525,"416-21","Alloy 617",314626,"Plate"
-274.12,-0.00013,"Qualified",,1976.55,"CapPass","Cycle 50",50,41526,"416-21","Alloy 617",314626,"Plate"
-274.99,-0.00018,"Qualified",,1976.60,"CapPass","Cycle 50",50,41527,"416-21","Alloy 617",314626,"Plate"
-275.66,-0.00023,"Qualified",,1976.65,"CapPass","Cycle 50",50,41528,"416-21","Alloy 617",314626,"Plate"
-276.29,-0.00028,"Qualified",,1976.69,"CapPass","Cycle 50",50,41529,"416-21","Alloy 617",314626,"Plate"
-276.92,-0.00033,"Qualified",,1976.74,"CapPass","Cycle 50",50,41530,"416-21","Alloy 617",314626,"Plate"
-277.23,-0.00036,"Qualified",,1976.77,"CapPass","Cycle 50",50,41531,"416-21","Alloy 617",314626,"Plate"
-277.41,-0.00038,"Qualified",,1976.79,"CapPass","Cycle 50",50,41532,"416-21","Alloy 617",314626,"Plate"
-277.84,-0.00044,"Qualified",,1976.84,"CapPass","Cycle 50",50,41533,"416-21","Alloy 617",314626,"Plate"
-278.15,-0.00049,"Qualified",,1976.88,"CapPass","Cycle 50",50,41534,"416-21","Alloy 617",314626,"Plate"
-278.35,-0.00054,"Qualified",,1976.93,"CapPass","Cycle 50",50,41535,"416-21","Alloy 617",314626,"Plate"
-278.39,-0.00059,"Qualified",,1976.98,"CapPass","Cycle 50",50,41536,"416-21","Alloy 617",314626,"Plate"
-278.34,-0.00064,"Qualified",,1977.03,"CapPass","Cycle 50",50,41537,"416-21","Alloy 617",314626,"Plate"
-278.20,-0.00069,"Qualified",,1977.08,"CapPass","Cycle 50",50,41538,"416-21","Alloy 617",314626,"Plate"
-278.08,-0.00074,"Qualified",,1977.13,"CapPass","Cycle 50",50,41539,"416-21","Alloy 617",314626,"Plate"
-277.96,-0.00079,"Qualified",,1977.18,"CapPass","Cycle 50",50,41540,"416-21","Alloy 617",314626,"Plate"
-277.82,-0.00084,"Qualified",,1977.23,"CapPass","Cycle 50",50,41541,"416-21","Alloy 617",314626,"Plate"
-277.70,-0.00089,"Qualified",,1977.28,"CapPass","Cycle 50",50,41542,"416-21","Alloy 617",314626,"Plate"
-277.57,-0.00094,"Qualified",,1977.33,"CapPass","Cycle 50",50,41543,"416-21","Alloy 617",314626,"Plate"
-277.45,-0.00099,"Qualified",,1977.38,"CapPass","Cycle 50",50,41544,"416-21","Alloy 617",314626,"Plate"
-277.36,-0.00104,"Qualified",,1977.43,"CapPass","Cycle 50",50,41545,"416-21","Alloy 617",314626,"Plate"
-277.27,-0.00109,"Qualified",,1977.48,"CapPass","Cycle 50",50,41546,"416-21","Alloy 617",314626,"Plate"
-277.18,-0.00114,"Qualified",,1977.53,"CapPass","Cycle 50",50,41547,"416-21","Alloy 617",314626,"Plate"
-276.91,-0.00119,"Qualified",,1977.58,"CapPass","Cycle 50",50,41548,"416-21","Alloy 617",314626,"Plate"
-276.66,-0.00124,"Qualified",,1977.63,"CapPass","Cycle 50",50,41549,"416-21","Alloy 617",314626,"Plate"
-276.45,-0.00129,"Qualified",,1977.68,"CapPass","Cycle 50",50,41550,"416-21","Alloy 617",314626,"Plate"
-276.25,-0.00134,"Qualified",,1977.73,"CapPass","Cycle 50",50,41551,"416-21","Alloy 617",314626,"Plate"
-276.15,-0.00138,"Qualified",,1977.77,"CapPass","Cycle 50",50,41552,"416-21","Alloy 617",314626,"Plate"
-276.11,-0.00139,"Qualified",,1977.78,"CapPass","Cycle 50",50,41553,"416-21","Alloy 617",314626,"Plate"
-275.98,-0.00145,"Qualified",,1977.83,"CapPass","Cycle 50",50,41554,"416-21","Alloy 617",314626,"Plate"
-275.89,-0.00150,"Qualified",,1977.88,"CapPass","Cycle 50",50,41555,"416-21","Alloy 617",314626,"Plate"
-275.84,-0.00155,"Qualified",,1977.93,"CapPass","Cycle 50",50,41556,"416-21","Alloy 617",314626,"Plate"
-275.78,-0.00160,"Qualified",,1977.99,"CapPass","Cycle 50",50,41557,"416-21","Alloy 617",314626,"Plate"
-275.75,-0.00165,"Qualified",,1978.04,"CapPass","Cycle 50",50,41558,"416-21","Alloy 617",314626,"Plate"
-275.76,-0.00170,"Qualified",,1978.09,"CapPass","Cycle 50",50,41559,"416-21","Alloy 617",314626,"Plate"
-275.77,-0.00175,"Qualified",,1978.14,"CapPass","Cycle 50",50,41560,"416-21","Alloy 617",314626,"Plate"
-275.81,-0.00180,"Qualified",,1978.19,"CapPass","Cycle 50",50,41561,"416-21","Alloy 617",314626,"Plate"
-275.82,-0.00185,"Qualified",,1978.24,"CapPass","Cycle 50",50,41562,"416-21","Alloy 617",314626,"Plate"
-275.85,-0.00190,"Qualified",,1978.29,"CapPass","Cycle 50",50,41563,"416-21","Alloy 617",314626,"Plate"
-275.92,-0.00195,"Qualified",,1978.35,"CapPass","Cycle 50",50,41564,"416-21","Alloy 617",314626,"Plate"
-276.03,-0.00200,"Qualified",,1978.40,"CapPass","Cycle 50",50,41565,"416-21","Alloy 617",314626,"Plate"
-276.13,-0.00205,"Qualified",,1978.45,"CapPass","Cycle 50",50,41566,"416-21","Alloy 617",314626,"Plate"
-276.38,-0.00210,"Qualified",,1978.50,"CapPass","Cycle 50",50,41567,"416-21","Alloy 617",314626,"Plate"
-276.73,-0.00215,"Qualified",,1978.55,"CapPass","Cycle 50",50,41568,"416-21","Alloy 617",314626,"Plate"
-277.23,-0.00220,"Qualified",,1978.60,"CapPass","Cycle 50",50,41569,"416-21","Alloy 617",314626,"Plate"
-277.87,-0.00225,"Qualified",,1978.65,"CapPass","Cycle 50",50,41570,"416-21","Alloy 617",314626,"Plate"
-278.49,-0.00230,"Qualified",,1978.70,"CapPass","Cycle 50",50,41571,"416-21","Alloy 617",314626,"Plate"
-279.12,-0.00235,"Qualified",,1978.75,"CapPass","Cycle 50",50,41572,"416-21","Alloy 617",314626,"Plate"
-279.37,-0.00238,"Qualified",,1978.77,"CapPass","Cycle 50",50,41573,"416-21","Alloy 617",314626,"Plate"
-279.61,-0.00240,"Qualified",,1978.79,"CapPass","Cycle 50",50,41574,"416-21","Alloy 617",314626,"Plate"
-280.12,-0.00245,"Qualified",,1978.84,"CapPass","Cycle 50",50,41575,"416-21","Alloy 617",314626,"Plate"
-280.49,-0.00251,"Qualified",,1978.89,"CapPass","Cycle 50",50,41576,"416-21","Alloy 617",314626,"Plate"
-280.86,-0.00256,"Qualified",,1978.94,"CapPass","Cycle 50",50,41577,"416-21","Alloy 617",314626,"Plate"
-281.18,-0.00261,"Qualified",,1978.98,"CapPass","Cycle 50",50,41578,"416-21","Alloy 617",314626,"Plate"
-281.48,-0.00266,"Qualified",,1979.03,"CapPass","Cycle 50",50,41579,"416-21","Alloy 617",314626,"Plate"
-281.69,-0.00271,"Qualified",,1979.08,"CapPass","Cycle 50",50,41580,"416-21","Alloy 617",314626,"Plate"
-281.86,-0.00276,"Qualified",,1979.13,"CapPass","Cycle 50",50,41581,"416-21","Alloy 617",314626,"Plate"
-281.99,-0.00281,"Qualified",,1979.18,"CapPass","Cycle 50",50,41582,"416-21","Alloy 617",314626,"Plate"
-282.01,-0.00286,"Qualified",,1979.23,"CapPass","Cycle 50",50,41583,"416-21","Alloy 617",314626,"Plate"
-281.80,-0.00291,"Qualified",,1979.28,"CapPass","Cycle 50",50,41584,"416-21","Alloy 617",314626,"Plate"
-281.49,-0.00296,"Qualified",,1979.33,"CapPass","Cycle 50",50,41585,"416-21","Alloy 617",314626,"Plate"
-281.24,-0.00301,"Qualified",,1979.38,"CapPass","Cycle 50",50,41586,"416-21","Alloy 617",314626,"Plate"
-281.06,-0.00306,"Qualified",,1979.43,"CapPass","Cycle 50",50,41587,"416-21","Alloy 617",314626,"Plate"
-280.97,-0.00311,"Qualified",,1979.49,"CapPass","Cycle 50",50,41588,"416-21","Alloy 617",314626,"Plate"
-280.88,-0.00316,"Qualified",,1979.54,"CapPass","Cycle 50",50,41589,"416-21","Alloy 617",314626,"Plate"
-280.81,-0.00321,"Qualified",,1979.59,"CapPass","Cycle 50",50,41590,"416-21","Alloy 617",314626,"Plate"
-280.76,-0.00326,"Qualified",,1979.65,"CapPass","Cycle 50",50,41591,"416-21","Alloy 617",314626,"Plate"
-280.74,-0.00331,"Qualified",,1979.70,"CapPass","Cycle 50",50,41592,"416-21","Alloy 617",314626,"Plate"
-280.77,-0.00336,"Qualified",,1979.75,"CapPass","Cycle 50",50,41593,"416-21","Alloy 617",314626,"Plate"
-280.80,-0.00338,"Qualified",,1979.77,"CapPass","Cycle 50",50,41594,"416-21","Alloy 617",314626,"Plate"
-280.82,-0.00341,"Qualified",,1979.80,"CapPass","Cycle 50",50,41595,"416-21","Alloy 617",314626,"Plate"
-280.95,-0.00346,"Qualified",,1979.85,"CapPass","Cycle 50",50,41596,"416-21","Alloy 617",314626,"Plate"
-281.11,-0.00352,"Qualified",,1979.91,"CapPass","Cycle 50",50,41597,"416-21","Alloy 617",314626,"Plate"
-281.44,-0.00357,"Qualified",,1979.96,"CapPass","Cycle 50",50,41598,"416-21","Alloy 617",314626,"Plate"
-281.85,-0.00362,"Qualified",,1980.01,"CapPass","Cycle 50",50,41599,"416-21","Alloy 617",314626,"Plate"
-282.38,-0.00367,"Qualified",,1980.05,"CapPass","Cycle 50",50,41600,"416-21","Alloy 617",314626,"Plate"
-282.90,-0.00372,"Qualified",,1980.10,"CapPass","Cycle 50",50,41601,"416-21","Alloy 617",314626,"Plate"
-283.38,-0.00377,"Qualified",,1980.15,"CapPass","Cycle 50",50,41602,"416-21","Alloy 617",314626,"Plate"
-283.83,-0.00382,"Qualified",,1980.20,"CapPass","Cycle 50",50,41603,"416-21","Alloy 617",314626,"Plate"
-284.20,-0.00387,"Qualified",,1980.24,"CapPass","Cycle 50",50,41604,"416-21","Alloy 617",314626,"Plate"
-284.52,-0.00392,"Qualified",,1980.29,"CapPass","Cycle 50",50,41605,"416-21","Alloy 617",314626,"Plate"
-284.78,-0.00397,"Qualified",,1980.34,"CapPass","Cycle 50",50,41606,"416-21","Alloy 617",314626,"Plate"
-285.00,-0.00402,"Qualified",,1980.39,"CapPass","Cycle 50",50,41607,"416-21","Alloy 617",314626,"Plate"
-285.12,-0.00407,"Qualified",,1980.44,"CapPass","Cycle 50",50,41608,"416-21","Alloy 617",314626,"Plate"
-285.20,-0.00412,"Qualified",,1980.49,"CapPass","Cycle 50",50,41609,"416-21","Alloy 617",314626,"Plate"
-285.25,-0.00417,"Qualified",,1980.53,"CapPass","Cycle 50",50,41610,"416-21","Alloy 617",314626,"Plate"
-285.33,-0.00422,"Qualified",,1980.58,"CapPass","Cycle 50",50,41611,"416-21","Alloy 617",314626,"Plate"
-285.36,-0.00427,"Qualified",,1980.63,"CapPass","Cycle 50",50,41612,"416-21","Alloy 617",314626,"Plate"
-285.35,-0.00432,"Qualified",,1980.68,"CapPass","Cycle 50",50,41613,"416-21","Alloy 617",314626,"Plate"
-285.37,-0.00437,"Qualified",,1980.73,"CapPass","Cycle 50",50,41614,"416-21","Alloy 617",314626,"Plate"
-285.35,-0.00441,"Qualified",,1980.77,"CapPass","Cycle 50",50,41615,"416-21","Alloy 617",314626,"Plate"
-285.33,-0.00442,"Qualified",,1980.78,"CapPass","Cycle 50",50,41616,"416-21","Alloy 617",314626,"Plate"
-285.28,-0.00447,"Qualified",,1980.83,"CapPass","Cycle 50",50,41617,"416-21","Alloy 617",314626,"Plate"
-285.20,-0.00452,"Qualified",,1980.88,"CapPass","Cycle 50",50,41618,"416-21","Alloy 617",314626,"Plate"
-285.14,-0.00457,"Qualified",,1980.93,"CapPass","Cycle 50",50,41619,"416-21","Alloy 617",314626,"Plate"
-284.52,-0.00462,"Qualified",,1980.99,"CapPass","Cycle 50",50,41620,"416-21","Alloy 617",314626,"Plate"
-284.27,-0.00467,"Qualified",,1981.04,"CapPass","Cycle 50",50,41621,"416-21","Alloy 617",314626,"Plate"
-284.25,-0.00472,"Qualified",,1981.09,"CapPass","Cycle 50",50,41622,"416-21","Alloy 617",314626,"Plate"
-284.36,-0.00478,"Qualified",,1981.15,"CapPass","Cycle 50",50,41623,"416-21","Alloy 617",314626,"Plate"
-284.49,-0.00483,"Qualified",,1981.20,"CapPass","Cycle 50",50,41624,"416-21","Alloy 617",314626,"Plate"
-284.62,-0.00488,"Qualified",,1981.25,"CapPass","Cycle 50",50,41625,"416-21","Alloy 617",314626,"Plate"
-284.72,-0.00493,"Qualified",,1981.30,"CapPass","Cycle 50",50,41626,"416-21","Alloy 617",314626,"Plate"
-284.84,-0.00498,"Qualified",,1981.35,"CapPass","Cycle 50",50,41627,"416-21","Alloy 617",314626,"Plate"
-284.96,-0.00503,"Qualified",,1981.40,"CapPass","Cycle 50",50,41628,"416-21","Alloy 617",314626,"Plate"
-285.05,-0.00508,"Qualified",,1981.45,"CapPass","Cycle 50",50,41629,"416-21","Alloy 617",314626,"Plate"
-285.16,-0.00513,"Qualified",,1981.50,"CapPass","Cycle 50",50,41630,"416-21","Alloy 617",314626,"Plate"
-285.24,-0.00518,"Qualified",,1981.55,"CapPass","Cycle 50",50,41631,"416-21","Alloy 617",314626,"Plate"
-285.32,-0.00523,"Qualified",,1981.60,"CapPass","Cycle 50",50,41632,"416-21","Alloy 617",314626,"Plate"
-285.38,-0.00528,"Qualified",,1981.64,"CapPass","Cycle 50",50,41633,"416-21","Alloy 617",314626,"Plate"
-285.46,-0.00533,"Qualified",,1981.69,"CapPass","Cycle 50",50,41634,"416-21","Alloy 617",314626,"Plate"
-285.49,-0.00538,"Qualified",,1981.74,"CapPass","Cycle 50",50,41635,"416-21","Alloy 617",314626,"Plate"
-285.51,-0.00541,"Qualified",,1981.77,"CapPass","Cycle 50",50,41636,"416-21","Alloy 617",314626,"Plate"
-285.50,-0.00543,"Qualified",,1981.79,"CapPass","Cycle 50",50,41637,"416-21","Alloy 617",314626,"Plate"
-285.51,-0.00548,"Qualified",,1981.84,"CapPass","Cycle 50",50,41638,"416-21","Alloy 617",314626,"Plate"
-285.52,-0.00553,"Qualified",,1981.89,"CapPass","Cycle 50",50,41639,"416-21","Alloy 617",314626,"Plate"
-285.50,-0.00558,"Qualified",,1981.94,"CapPass","Cycle 50",50,41640,"416-21","Alloy 617",314626,"Plate"
-285.47,-0.00563,"Qualified",,1981.99,"CapPass","Cycle 50",50,41641,"416-21","Alloy 617",314626,"Plate"
-285.44,-0.00568,"Qualified",,1982.03,"CapPass","Cycle 50",50,41642,"416-21","Alloy 617",314626,"Plate"
-285.44,-0.00573,"Qualified",,1982.08,"CapPass","Cycle 50",50,41643,"416-21","Alloy 617",314626,"Plate"
-285.42,-0.00578,"Qualified",,1982.13,"CapPass","Cycle 50",50,41644,"416-21","Alloy 617",314626,"Plate"
-285.42,-0.00583,"Qualified",,1982.18,"CapPass","Cycle 50",50,41645,"416-21","Alloy 617",314626,"Plate"
-285.40,-0.00588,"Qualified",,1982.23,"CapPass","Cycle 50",50,41646,"416-21","Alloy 617",314626,"Plate"
-285.41,-0.00593,"Qualified",,1982.28,"CapPass","Cycle 50",50,41647,"416-21","Alloy 617",314626,"Plate"
-285.37,-0.00598,"Qualified",,1982.33,"CapPass","Cycle 50",50,41648,"416-21","Alloy 617",314626,"Plate"
-285.36,-0.00604,"Qualified",,1982.39,"CapPass","Cycle 50",50,41649,"416-21","Alloy 617",314626,"Plate"
-285.34,-0.00609,"Qualified",,1982.44,"CapPass","Cycle 50",50,41650,"416-21","Alloy 617",314626,"Plate"
-285.36,-0.00614,"Qualified",,1982.49,"CapPass","Cycle 50",50,41651,"416-21","Alloy 617",314626,"Plate"
-285.37,-0.00619,"Qualified",,1982.54,"CapPass","Cycle 50",50,41652,"416-21","Alloy 617",314626,"Plate"
-285.41,-0.00624,"Qualified",,1982.60,"CapPass","Cycle 50",50,41653,"416-21","Alloy 617",314626,"Plate"
-285.41,-0.00629,"Qualified",,1982.65,"CapPass","Cycle 50",50,41654,"416-21","Alloy 617",314626,"Plate"
-285.33,-0.00634,"Qualified",,1982.70,"CapPass","Cycle 50",50,41655,"416-21","Alloy 617",314626,"Plate"
-285.43,-0.00639,"Qualified",,1982.75,"CapPass","Cycle 50",50,41656,"416-21","Alloy 617",314626,"Plate"
-285.49,-0.00641,"Qualified",,1982.77,"CapPass","Cycle 50",50,41657,"416-21","Alloy 617",314626,"Plate"
-285.52,-0.00644,"Qualified",,1982.80,"CapPass","Cycle 50",50,41658,"416-21","Alloy 617",314626,"Plate"
-285.62,-0.00649,"Qualified",,1982.85,"CapPass","Cycle 50",50,41659,"416-21","Alloy 617",314626,"Plate"
-285.72,-0.00654,"Qualified",,1982.90,"CapPass","Cycle 50",50,41660,"416-21","Alloy 617",314626,"Plate"
-285.86,-0.00659,"Qualified",,1982.95,"CapPass","Cycle 50",50,41661,"416-21","Alloy 617",314626,"Plate"
-286.02,-0.00664,"Qualified",,1983.00,"CapPass","Cycle 50",50,41662,"416-21","Alloy 617",314626,"Plate"
-286.14,-0.00669,"Qualified",,1983.05,"CapPass","Cycle 50",50,41663,"416-21","Alloy 617",314626,"Plate"
-286.28,-0.00674,"Qualified",,1983.11,"CapPass","Cycle 50",50,41664,"416-21","Alloy 617",314626,"Plate"
-286.43,-0.00679,"Qualified",,1983.16,"CapPass","Cycle 50",50,41665,"416-21","Alloy 617",314626,"Plate"
-286.51,-0.00684,"Qualified",,1983.21,"CapPass","Cycle 50",50,41666,"416-21","Alloy 617",314626,"Plate"
-286.66,-0.00689,"Qualified",,1983.26,"CapPass","Cycle 50",50,41667,"416-21","Alloy 617",314626,"Plate"
-286.99,-0.00694,"Qualified",,1983.31,"CapPass","Cycle 50",50,41668,"416-21","Alloy 617",314626,"Plate"
-287.43,-0.00699,"Qualified",,1983.36,"CapPass","Cycle 50",50,41669,"416-21","Alloy 617",314626,"Plate"
-287.99,-0.00704,"Qualified",,1983.41,"CapPass","Cycle 50",50,41670,"416-21","Alloy 617",314626,"Plate"
-288.54,-0.00709,"Qualified",,1983.46,"CapPass","Cycle 50",50,41671,"416-21","Alloy 617",314626,"Plate"
-289.03,-0.00714,"Qualified",,1983.50,"CapPass","Cycle 50",50,41672,"416-21","Alloy 617",314626,"Plate"
-289.47,-0.00719,"Qualified",,1983.55,"CapPass","Cycle 50",50,41673,"416-21","Alloy 617",314626,"Plate"
-289.84,-0.00725,"Qualified",,1983.60,"CapPass","Cycle 50",50,41674,"416-21","Alloy 617",314626,"Plate"
-290.13,-0.00730,"Qualified",,1983.64,"CapPass","Cycle 50",50,41675,"416-21","Alloy 617",314626,"Plate"
-290.38,-0.00735,"Qualified",,1983.69,"CapPass","Cycle 50",50,41676,"416-21","Alloy 617",314626,"Plate"
-290.57,-0.00740,"Qualified",,1983.74,"CapPass","Cycle 50",50,41677,"416-21","Alloy 617",314626,"Plate"
-290.66,-0.00743,"Qualified",,1983.77,"CapPass","Cycle 50",50,41678,"416-21","Alloy 617",314626,"Plate"
-290.70,-0.00745,"Qualified",,1983.79,"CapPass","Cycle 50",50,41679,"416-21","Alloy 617",314626,"Plate"
-290.75,-0.00750,"Qualified",,1983.84,"CapPass","Cycle 50",50,41680,"416-21","Alloy 617",314626,"Plate"
-290.78,-0.00755,"Qualified",,1983.88,"CapPass","Cycle 50",50,41681,"416-21","Alloy 617",314626,"Plate"
-290.42,-0.00760,"Qualified",,1983.93,"CapPass","Cycle 50",50,41682,"416-21","Alloy 617",314626,"Plate"
-289.82,-0.00765,"Qualified",,1983.98,"CapPass","Cycle 50",50,41683,"416-21","Alloy 617",314626,"Plate"
-289.21,-0.00770,"Qualified",,1984.03,"CapPass","Cycle 50",50,41684,"416-21","Alloy 617",314626,"Plate"
-288.67,-0.00775,"Qualified",,1984.09,"CapPass","Cycle 50",50,41685,"416-21","Alloy 617",314626,"Plate"
-288.26,-0.00780,"Qualified",,1984.14,"CapPass","Cycle 50",50,41686,"416-21","Alloy 617",314626,"Plate"
-287.87,-0.00785,"Qualified",,1984.20,"CapPass","Cycle 50",50,41687,"416-21","Alloy 617",314626,"Plate"
-287.60,-0.00790,"Qualified",,1984.25,"CapPass","Cycle 50",50,41688,"416-21","Alloy 617",314626,"Plate"
-287.45,-0.00795,"Qualified",,1984.30,"CapPass","Cycle 50",50,41689,"416-21","Alloy 617",314626,"Plate"
-287.35,-0.00801,"Qualified",,1984.36,"CapPass","Cycle 50",50,41690,"416-21","Alloy 617",314626,"Plate"
-287.39,-0.00806,"Qualified",,1984.41,"CapPass","Cycle 50",50,41691,"416-21","Alloy 617",314626,"Plate"
-287.63,-0.00811,"Qualified",,1984.47,"CapPass","Cycle 50",50,41692,"416-21","Alloy 617",314626,"Plate"
-288.15,-0.00816,"Qualified",,1984.52,"CapPass","Cycle 50",50,41693,"416-21","Alloy 617",314626,"Plate"
-288.74,-0.00821,"Qualified",,1984.56,"CapPass","Cycle 50",50,41694,"416-21","Alloy 617",314626,"Plate"
-289.42,-0.00826,"Qualified",,1984.62,"CapPass","Cycle 50",50,41695,"416-21","Alloy 617",314626,"Plate"
-290.02,-0.00831,"Qualified",,1984.67,"CapPass","Cycle 50",50,41696,"416-21","Alloy 617",314626,"Plate"
-290.54,-0.00836,"Qualified",,1984.71,"CapPass","Cycle 50",50,41697,"416-21","Alloy 617",314626,"Plate"
-291.00,-0.00841,"Qualified",,1984.76,"CapPass","Cycle 50",50,41698,"416-21","Alloy 617",314626,"Plate"
-291.11,-0.00842,"Qualified",,1984.77,"CapPass","Cycle 50",50,41699,"416-21","Alloy 617",314626,"Plate"
-291.52,-0.00846,"Qualified",,1984.81,"CapPass","Cycle 50",50,41700,"416-21","Alloy 617",314626,"Plate"
-291.95,-0.00851,"Qualified",,1984.86,"CapPass","Cycle 50",50,41701,"416-21","Alloy 617",314626,"Plate"
-292.35,-0.00856,"Qualified",,1984.91,"CapPass","Cycle 50",50,41702,"416-21","Alloy 617",314626,"Plate"
-292.69,-0.00861,"Qualified",,1984.96,"CapPass","Cycle 50",50,41703,"416-21","Alloy 617",314626,"Plate"
-293.01,-0.00866,"Qualified",,1985.00,"CapPass","Cycle 50",50,41704,"416-21","Alloy 617",314626,"Plate"
-293.29,-0.00871,"Qualified",,1985.05,"CapPass","Cycle 50",50,41705,"416-21","Alloy 617",314626,"Plate"
-293.51,-0.00876,"Qualified",,1985.10,"CapPass","Cycle 50",50,41706,"416-21","Alloy 617",314626,"Plate"
-293.72,-0.00881,"Qualified",,1985.15,"CapPass","Cycle 50",50,41707,"416-21","Alloy 617",314626,"Plate"
-293.92,-0.00886,"Qualified",,1985.20,"CapPass","Cycle 50",50,41708,"416-21","Alloy 617",314626,"Plate"
-294.17,-0.00891,"Qualified",,1985.25,"CapPass","Cycle 50",50,41709,"416-21","Alloy 617",314626,"Plate"
-294.30,-0.00896,"Qualified",,1985.29,"CapPass","Cycle 50",50,41710,"416-21","Alloy 617",314626,"Plate"
-294.37,-0.00901,"Qualified",,1985.34,"CapPass","Cycle 50",50,41711,"416-21","Alloy 617",314626,"Plate"
-294.35,-0.00906,"Qualified",,1985.39,"CapPass","Cycle 50",50,41712,"416-21","Alloy 617",314626,"Plate"
-293.92,-0.00911,"Qualified",,1985.44,"CapPass","Cycle 50",50,41713,"416-21","Alloy 617",314626,"Plate"
-293.49,-0.00916,"Qualified",,1985.49,"CapPass","Cycle 50",50,41714,"416-21","Alloy 617",314626,"Plate"
-293.11,-0.00922,"Qualified",,1985.54,"CapPass","Cycle 50",50,41715,"416-21","Alloy 617",314626,"Plate"
-292.75,-0.00927,"Qualified",,1985.60,"CapPass","Cycle 50",50,41716,"416-21","Alloy 617",314626,"Plate"
-292.42,-0.00932,"Qualified",,1985.65,"CapPass","Cycle 50",50,41717,"416-21","Alloy 617",314626,"Plate"
-292.04,-0.00937,"Qualified",,1985.71,"CapPass","Cycle 50",50,41718,"416-21","Alloy 617",314626,"Plate"
-291.61,-0.00942,"Qualified",,1985.76,"CapPass","Cycle 50",50,41719,"416-21","Alloy 617",314626,"Plate"
-291.60,-0.00942,"Qualified",,1985.77,"CapPass","Cycle 50",50,41720,"416-21","Alloy 617",314626,"Plate"
-291.67,-0.00947,"Qualified",,1985.82,"CapPass","Cycle 50",50,41721,"416-21","Alloy 617",314626,"Plate"
-292.01,-0.00952,"Qualified",,1985.87,"CapPass","Cycle 50",50,41722,"416-21","Alloy 617",314626,"Plate"
-292.40,-0.00957,"Qualified",,1985.92,"CapPass","Cycle 50",50,41723,"416-21","Alloy 617",314626,"Plate"
-292.79,-0.00962,"Qualified",,1985.97,"CapPass","Cycle 50",50,41724,"416-21","Alloy 617",314626,"Plate"
-293.22,-0.00967,"Qualified",,1986.02,"CapPass","Cycle 50",50,41725,"416-21","Alloy 617",314626,"Plate"
-293.58,-0.00972,"Qualified",,1986.07,"CapPass","Cycle 50",50,41726,"416-21","Alloy 617",314626,"Plate"
-293.97,-0.00977,"Qualified",,1986.12,"CapPass","Cycle 50",50,41727,"416-21","Alloy 617",314626,"Plate"
-294.41,-0.00982,"Qualified",,1986.17,"CapPass","Cycle 50",50,41728,"416-21","Alloy 617",314626,"Plate"
-294.73,-0.00987,"Qualified",,1986.21,"CapPass","Cycle 50",50,41729,"416-21","Alloy 617",314626,"Plate"
-294.97,-0.00992,"Qualified",,1986.26,"CapPass","Cycle 50",50,41730,"416-21","Alloy 617",314626,"Plate"
-294.98,-0.00997,"Qualified",,1986.31,"CapPass","Cycle 50",50,41731,"416-21","Alloy 617",314626,"Plate"
-291.77,-0.01002,"Qualified",,1986.37,"CapPass","Cycle 50",50,41732,"416-21","Alloy 617",314626,"Plate"
-260.30,-0.00997,"Qualified",,1986.52,"CapPass","Cycle 50",50,41733,"416-21","Alloy 617",314626,"Plate"
-248.65,-0.00992,"Qualified",,1986.56,"CapPass","Cycle 50",50,41734,"416-21","Alloy 617",314626,"Plate"
-238.67,-0.00987,"Qualified",,1986.60,"CapPass","Cycle 50",50,41735,"416-21","Alloy 617",314626,"Plate"
-229.50,-0.00982,"Qualified",,1986.63,"CapPass","Cycle 50",50,41736,"416-21","Alloy 617",314626,"Plate"
-220.48,-0.00977,"Qualified",,1986.67,"CapPass","Cycle 50",50,41737,"416-21","Alloy 617",314626,"Plate"
-212.11,-0.00972,"Qualified",,1986.71,"CapPass","Cycle 50",50,41738,"416-21","Alloy 617",314626,"Plate"
-203.92,-0.00967,"Qualified",,1986.75,"CapPass","Cycle 50",50,41739,"416-21","Alloy 617",314626,"Plate"
-199.87,-0.00964,"Qualified",,1986.77,"CapPass","Cycle 50",50,41740,"416-21","Alloy 617",314626,"Plate"
-195.87,-0.00962,"Qualified",,1986.79,"CapPass","Cycle 50",50,41741,"416-21","Alloy 617",314626,"Plate"
-187.73,-0.00957,"Qualified",,1986.84,"CapPass","Cycle 50",50,41742,"416-21","Alloy 617",314626,"Plate"
-179.74,-0.00952,"Qualified",,1986.90,"CapPass","Cycle 50",50,41743,"416-21","Alloy 617",314626,"Plate"
-171.90,-0.00947,"Qualified",,1986.96,"CapPass","Cycle 50",50,41744,"416-21","Alloy 617",314626,"Plate"
-164.18,-0.00942,"Qualified",,1987.01,"CapPass","Cycle 50",50,41745,"416-21","Alloy 617",314626,"Plate"
-156.38,-0.00937,"Qualified",,1987.07,"CapPass","Cycle 50",50,41746,"416-21","Alloy 617",314626,"Plate"
-148.80,-0.00932,"Qualified",,1987.12,"CapPass","Cycle 50",50,41747,"416-21","Alloy 617",314626,"Plate"
-141.26,-0.00926,"Qualified",,1987.18,"CapPass","Cycle 50",50,41748,"416-21","Alloy 617",314626,"Plate"
-133.81,-0.00921,"Qualified",,1987.23,"CapPass","Cycle 50",50,41749,"416-21","Alloy 617",314626,"Plate"
-126.45,-0.00916,"Qualified",,1987.29,"CapPass","Cycle 50",50,41750,"416-21","Alloy 617",314626,"Plate"
-119.54,-0.00911,"Qualified",,1987.34,"CapPass","Cycle 50",50,41751,"416-21","Alloy 617",314626,"Plate"
-112.31,-0.00906,"Qualified",,1987.40,"CapPass","Cycle 50",50,41752,"416-21","Alloy 617",314626,"Plate"
-105.17,-0.00901,"Qualified",,1987.45,"CapPass","Cycle 50",50,41753,"416-21","Alloy 617",314626,"Plate"
-97.81,-0.00896,"Qualified",,1987.51,"CapPass","Cycle 50",50,41754,"416-21","Alloy 617",314626,"Plate"
-90.73,-0.00891,"Qualified",,1987.57,"CapPass","Cycle 50",50,41755,"416-21","Alloy 617",314626,"Plate"
-83.86,-0.00886,"Qualified",,1987.62,"CapPass","Cycle 50",50,41756,"416-21","Alloy 617",314626,"Plate"
-76.96,-0.00881,"Qualified",,1987.67,"CapPass","Cycle 50",50,41757,"416-21","Alloy 617",314626,"Plate"
-69.88,-0.00876,"Qualified",,1987.73,"CapPass","Cycle 50",50,41758,"416-21","Alloy 617",314626,"Plate"
-64.51,-0.00872,"Qualified",,1987.77,"CapPass","Cycle 50",50,41759,"416-21","Alloy 617",314626,"Plate"
-63.03,-0.00871,"Qualified",,1987.78,"CapPass","Cycle 50",50,41760,"416-21","Alloy 617",314626,"Plate"
-56.15,-0.00866,"Qualified",,1987.84,"CapPass","Cycle 50",50,41761,"416-21","Alloy 617",314626,"Plate"
-49.32,-0.00861,"Qualified",,1987.89,"CapPass","Cycle 50",50,41762,"416-21","Alloy 617",314626,"Plate"
-42.62,-0.00856,"Qualified",,1987.94,"CapPass","Cycle 50",50,41763,"416-21","Alloy 617",314626,"Plate"
-36.13,-0.00851,"Qualified",,1988.00,"CapPass","Cycle 50",50,41764,"416-21","Alloy 617",314626,"Plate"
-29.66,-0.00846,"Qualified",,1988.05,"CapPass","Cycle 50",50,41765,"416-21","Alloy 617",314626,"Plate"
-23.37,-0.00841,"Qualified",,1988.10,"CapPass","Cycle 50",50,41766,"416-21","Alloy 617",314626,"Plate"
-17.45,-0.00836,"Qualified",,1988.15,"CapPass","Cycle 50",50,41767,"416-21","Alloy 617",314626,"Plate"
-11.62,-0.00831,"Qualified",,1988.20,"CapPass","Cycle 50",50,41768,"416-21","Alloy 617",314626,"Plate"
-5.82,-0.00826,"Qualified",,1988.25,"CapPass","Cycle 50",50,41769,"416-21","Alloy 617",314626,"Plate"
-0.03,-0.00820,"Qualified",,1988.31,"CapPass","Cycle 50",50,41770,"416-21","Alloy 617",314626,"Plate"
5.58,-0.00815,"Qualified",,1988.36,"CapPass","Cycle 50",50,41771,"416-21","Alloy 617",314626,"Plate"
11.41,-0.00810,"Qualified",,1988.42,"CapPass","Cycle 50",50,41772,"416-21","Alloy 617",314626,"Plate"
17.11,-0.00805,"Qualified",,1988.47,"CapPass","Cycle 50",50,41773,"416-21","Alloy 617",314626,"Plate"
22.95,-0.00800,"Qualified",,1988.53,"CapPass","Cycle 50",50,41774,"416-21","Alloy 617",314626,"Plate"
28.78,-0.00795,"Qualified",,1988.58,"CapPass","Cycle 50",50,41775,"416-21","Alloy 617",314626,"Plate"
33.32,-0.00790,"Qualified",,1988.64,"CapPass","Cycle 50",50,41776,"416-21","Alloy 617",314626,"Plate"
35.08,-0.00787,"Qualified",,1988.77,"CapPass","Cycle 50",50,41777,"416-21","Alloy 617",314626,"Plate"
38.32,-0.00785,"Qualified",,1988.79,"CapPass","Cycle 50",50,41778,"416-21","Alloy 617",314626,"Plate"
46.94,-0.00780,"Qualified",,1988.83,"CapPass","Cycle 50",50,41779,"416-21","Alloy 617",314626,"Plate"
53.19,-0.00775,"Qualified",,1988.86,"CapPass","Cycle 50",50,41780,"416-21","Alloy 617",314626,"Plate"
58.56,-0.00770,"Qualified",,1988.89,"CapPass","Cycle 50",50,41781,"416-21","Alloy 617",314626,"Plate"
63.40,-0.00765,"Qualified",,1988.92,"CapPass","Cycle 50",50,41782,"416-21","Alloy 617",314626,"Plate"
68.06,-0.00760,"Qualified",,1988.96,"CapPass","Cycle 50",50,41783,"416-21","Alloy 617",314626,"Plate"
72.48,-0.00755,"Qualified",,1989.01,"CapPass","Cycle 50",50,41784,"416-21","Alloy 617",314626,"Plate"
76.82,-0.00750,"Qualified",,1989.07,"CapPass","Cycle 50",50,41785,"416-21","Alloy 617",314626,"Plate"
81.07,-0.00745,"Qualified",,1989.13,"CapPass","Cycle 50",50,41786,"416-21","Alloy 617",314626,"Plate"
85.09,-0.00740,"Qualified",,1989.20,"CapPass","Cycle 50",50,41787,"416-21","Alloy 617",314626,"Plate"
89.41,-0.00735,"Qualified",,1989.26,"CapPass","Cycle 50",50,41788,"416-21","Alloy 617",314626,"Plate"
93.91,-0.00729,"Qualified",,1989.32,"CapPass","Cycle 50",50,41789,"416-21","Alloy 617",314626,"Plate"
98.79,-0.00724,"Qualified",,1989.38,"CapPass","Cycle 50",50,41790,"416-21","Alloy 617",314626,"Plate"
103.79,-0.00719,"Qualified",,1989.43,"CapPass","Cycle 50",50,41791,"416-21","Alloy 617",314626,"Plate"
108.16,-0.00714,"Qualified",,1989.49,"CapPass","Cycle 50",50,41792,"416-21","Alloy 617",314626,"Plate"
112.67,-0.00709,"Qualified",,1989.54,"CapPass","Cycle 50",50,41793,"416-21","Alloy 617",314626,"Plate"
117.40,-0.00704,"Qualified",,1989.60,"CapPass","Cycle 50",50,41794,"416-21","Alloy 617",314626,"Plate"
122.42,-0.00699,"Qualified",,1989.66,"CapPass","Cycle 50",50,41795,"416-21","Alloy 617",314626,"Plate"
128.12,-0.00694,"Qualified",,1989.72,"CapPass","Cycle 50",50,41796,"416-21","Alloy 617",314626,"Plate"
133.93,-0.00689,"Qualified",,1989.76,"CapPass","Cycle 50",50,41797,"416-21","Alloy 617",314626,"Plate"
135.64,-0.00688,"Qualified",,1989.77,"CapPass","Cycle 50",50,41798,"416-21","Alloy 617",314626,"Plate"
139.51,-0.00684,"Qualified",,1989.80,"CapPass","Cycle 50",50,41799,"416-21","Alloy 617",314626,"Plate"
144.85,-0.00679,"Qualified",,1989.83,"CapPass","Cycle 50",50,41800,"416-21","Alloy 617",314626,"Plate"
149.84,-0.00674,"Qualified",,1989.87,"CapPass","Cycle 50",50,41801,"416-21","Alloy 617",314626,"Plate"
154.70,-0.00669,"Qualified",,1989.90,"CapPass","Cycle 50",50,41802,"416-21","Alloy 617",314626,"Plate"
159.30,-0.00664,"Qualified",,1989.94,"CapPass","Cycle 50",50,41803,"416-21","Alloy 617",314626,"Plate"
163.64,-0.00658,"Qualified",,1989.97,"CapPass","Cycle 50",50,41804,"416-21","Alloy 617",314626,"Plate"
167.99,-0.00653,"Qualified",,1990.01,"CapPass","Cycle 50",50,41805,"416-21","Alloy 617",314626,"Plate"
172.07,-0.00648,"Qualified",,1990.05,"CapPass","Cycle 50",50,41806,"416-21","Alloy 617",314626,"Plate"
175.95,-0.00643,"Qualified",,1990.10,"CapPass","Cycle 50",50,41807,"416-21","Alloy 617",314626,"Plate"
179.43,-0.00638,"Qualified",,1990.14,"CapPass","Cycle 50",50,41808,"416-21","Alloy 617",314626,"Plate"
182.83,-0.00633,"Qualified",,1990.19,"CapPass","Cycle 50",50,41809,"416-21","Alloy 617",314626,"Plate"
186.07,-0.00628,"Qualified",,1990.23,"CapPass","Cycle 50",50,41810,"416-21","Alloy 617",314626,"Plate"
189.09,-0.00623,"Qualified",,1990.28,"CapPass","Cycle 50",50,41811,"416-21","Alloy 617",314626,"Plate"
192.12,-0.00618,"Qualified",,1990.33,"CapPass","Cycle 50",50,41812,"416-21","Alloy 617",314626,"Plate"
195.01,-0.00613,"Qualified",,1990.37,"CapPass","Cycle 50",50,41813,"416-21","Alloy 617",314626,"Plate"
197.86,-0.00608,"Qualified",,1990.42,"CapPass","Cycle 50",50,41814,"416-21","Alloy 617",314626,"Plate"
200.45,-0.00603,"Qualified",,1990.47,"CapPass","Cycle 50",50,41815,"416-21","Alloy 617",314626,"Plate"
203.10,-0.00598,"Qualified",,1990.52,"CapPass","Cycle 50",50,41816,"416-21","Alloy 617",314626,"Plate"
205.60,-0.00593,"Qualified",,1990.57,"CapPass","Cycle 50",50,41817,"416-21","Alloy 617",314626,"Plate"
208.18,-0.00588,"Qualified",,1990.62,"CapPass","Cycle 50",50,41818,"416-21","Alloy 617",314626,"Plate"
210.62,-0.00583,"Qualified",,1990.67,"CapPass","Cycle 50",50,41819,"416-21","Alloy 617",314626,"Plate"
212.96,-0.00578,"Qualified",,1990.72,"CapPass","Cycle 50",50,41820,"416-21","Alloy 617",314626,"Plate"
215.33,-0.00572,"Qualified",,1990.77,"CapPass","Cycle 50",50,41821,"416-21","Alloy 617",314626,"Plate"
217.70,-0.00567,"Qualified",,1990.82,"CapPass","Cycle 50",50,41822,"416-21","Alloy 617",314626,"Plate"
219.91,-0.00562,"Qualified",,1990.87,"CapPass","Cycle 50",50,41823,"416-21","Alloy 617",314626,"Plate"
222.04,-0.00557,"Qualified",,1990.92,"CapPass","Cycle 50",50,41824,"416-21","Alloy 617",314626,"Plate"
224.04,-0.00552,"Qualified",,1990.97,"CapPass","Cycle 50",50,41825,"416-21","Alloy 617",314626,"Plate"
225.97,-0.00547,"Qualified",,1991.02,"CapPass","Cycle 50",50,41826,"416-21","Alloy 617",314626,"Plate"
227.96,-0.00542,"Qualified",,1991.06,"CapPass","Cycle 50",50,41827,"416-21","Alloy 617",314626,"Plate"
229.67,-0.00537,"Qualified",,1991.11,"CapPass","Cycle 50",50,41828,"416-21","Alloy 617",314626,"Plate"
231.73,-0.00532,"Qualified",,1991.16,"CapPass","Cycle 50",50,41829,"416-21","Alloy 617",314626,"Plate"
233.67,-0.00527,"Qualified",,1991.21,"CapPass","Cycle 50",50,41830,"416-21","Alloy 617",314626,"Plate"
235.12,-0.00522,"Qualified",,1991.25,"CapPass","Cycle 50",50,41831,"416-21","Alloy 617",314626,"Plate"
