Repository: js-molina/fatigue-A617

File: data/850C/Strain rate 0.001/2.0% strain/HTM_A19_Cycles_41610.csv (part 14 of 23)
"Stress Mpa","Strain","Qual State","Qual Exceptions","Elapsed Time Sec","Data State","Cycle Label","Cycle","Count","Sample","Alloy","Heat","Material_Form"
221.08,-0.00566,"Qualified",,1990.82,"CapPass","Cycle 50",50,41758,"416-10","Alloy 617",314626,"Plate"
222.89,-0.00561,"Qualified",,1990.87,"CapPass","Cycle 50",50,41759,"416-10","Alloy 617",314626,"Plate"
224.72,-0.00556,"Qualified",,1990.92,"CapPass","Cycle 50",50,41760,"416-10","Alloy 617",314626,"Plate"
226.55,-0.00551,"Qualified",,1990.97,"CapPass","Cycle 50",50,41761,"416-10","Alloy 617",314626,"Plate"
228.46,-0.00546,"Qualified",,1991.02,"CapPass","Cycle 50",50,41762,"416-10","Alloy 617",314626,"Plate"
230.20,-0.00541,"Qualified",,1991.07,"CapPass","Cycle 50",50,41763,"416-10","Alloy 617",314626,"Plate"
231.83,-0.00536,"Qualified",,1991.12,"CapPass","Cycle 50",50,41764,"416-10","Alloy 617",314626,"Plate"
233.47,-0.00531,"Qualified",,1991.17,"CapPass","Cycle 50",50,41765,"416-10","Alloy 617",314626,"Plate"
235.04,-0.00526,"Qualified",,1991.22,"CapPass","Cycle 50",50,41766,"416-10","Alloy 617",314626,"Plate"
236.60,-0.00521,"Qualified",,1991.27,"CapPass","Cycle 50",50,41767,"416-10","Alloy 617",314626,"Plate"
238.24,-0.00515,"Qualified",,1991.32,"CapPass","Cycle 50",50,41768,"416-10","Alloy 617",314626,"Plate"
239.81,-0.00510,"Qualified",,1991.37,"CapPass","Cycle 50",50,41769,"416-10","Alloy 617",314626,"Plate"
241.31,-0.00505,"Qualified",,1991.42,"CapPass","Cycle 50",50,41770,"416-10","Alloy 617",314626,"Plate"
242.82,-0.00500,"Qualified",,1991.47,"CapPass","Cycle 50",50,41771,"416-10","Alloy 617",314626,"Plate"
244.31,-0.00495,"Qualified",,1991.52,"CapPass","Cycle 50",50,41772,"416-10","Alloy 617",314626,"Plate"
245.80,-0.00490,"Qualified",,1991.57,"CapPass","Cycle 50",50,41773,"416-10","Alloy 617",314626,"Plate"
247.20,-0.00485,"Qualified",,1991.62,"CapPass","Cycle 50",50,41774,"416-10","Alloy 617",314626,"Plate"
248.68,-0.00480,"Qualified",,1991.67,"CapPass","Cycle 50",50,41775,"416-10","Alloy 617",314626,"Plate"
250.00,-0.00475,"Qualified",,1991.72,"CapPass","Cycle 50",50,41776,"416-10","Alloy 617",314626,"Plate"
251.18,-0.00470,"Qualified",,1991.76,"CapPass","Cycle 50",50,41777,"416-10","Alloy 617",314626,"Plate"
251.24,-0.00470,"Qualified",,1991.77,"CapPass","Cycle 50",50,41778,"416-10","Alloy 617",314626,"Plate"
252.35,-0.00465,"Qualified",,1991.81,"CapPass","Cycle 50",50,41779,"416-10","Alloy 617",314626,"Plate"
253.38,-0.00460,"Qualified",,1991.86,"CapPass","Cycle 50",50,41780,"416-10","Alloy 617",314626,"Plate"
254.35,-0.00455,"Qualified",,1991.91,"CapPass","Cycle 50",50,41781,"416-10","Alloy 617",314626,"Plate"
255.30,-0.00450,"Qualified",,1991.96,"CapPass","Cycle 50",50,41782,"416-10","Alloy 617",314626,"Plate"
256.18,-0.00445,"Qualified",,1992.01,"CapPass","Cycle 50",50,41783,"416-10","Alloy 617",314626,"Plate"
256.96,-0.00440,"Qualified",,1992.06,"CapPass","Cycle 50",50,41784,"416-10","Alloy 617",314626,"Plate"
257.82,-0.00435,"Qualified",,1992.11,"CapPass","Cycle 50",50,41785,"416-10","Alloy 617",314626,"Plate"
258.65,-0.00430,"Qualified",,1992.16,"CapPass","Cycle 50",50,41786,"416-10","Alloy 617",314626,"Plate"
259.49,-0.00425,"Qualified",,1992.21,"CapPass","Cycle 50",50,41787,"416-10","Alloy 617",314626,"Plate"
260.40,-0.00420,"Qualified",,1992.26,"CapPass","Cycle 50",50,41788,"416-10","Alloy 617",314626,"Plate"
261.16,-0.00415,"Qualified",,1992.31,"CapPass","Cycle 50",50,41789,"416-10","Alloy 617",314626,"Plate"
261.92,-0.00410,"Qualified",,1992.36,"CapPass","Cycle 50",50,41790,"416-10","Alloy 617",314626,"Plate"
262.59,-0.00404,"Qualified",,1992.41,"CapPass","Cycle 50",50,41791,"416-10","Alloy 617",314626,"Plate"
263.18,-0.00399,"Qualified",,1992.45,"CapPass","Cycle 50",50,41792,"416-10","Alloy 617",314626,"Plate"
263.54,-0.00394,"Qualified",,1992.50,"CapPass","Cycle 50",50,41793,"416-10","Alloy 617",314626,"Plate"
263.82,-0.00389,"Qualified",,1992.55,"CapPass","Cycle 50",50,41794,"416-10","Alloy 617",314626,"Plate"
263.96,-0.00384,"Qualified",,1992.59,"CapPass","Cycle 50",50,41795,"416-10","Alloy 617",314626,"Plate"
263.95,-0.00379,"Qualified",,1992.64,"CapPass","Cycle 50",50,41796,"416-10","Alloy 617",314626,"Plate"
263.79,-0.00374,"Qualified",,1992.69,"CapPass","Cycle 50",50,41797,"416-10","Alloy 617",314626,"Plate"
263.61,-0.00369,"Qualified",,1992.74,"CapPass","Cycle 50",50,41798,"416-10","Alloy 617",314626,"Plate"
263.57,-0.00367,"Qualified",,1992.76,"CapPass","Cycle 50",50,41799,"416-10","Alloy 617",314626,"Plate"
263.52,-0.00364,"Qualified",,1992.79,"CapPass","Cycle 50",50,41800,"416-10","Alloy 617",314626,"Plate"
263.52,-0.00359,"Qualified",,1992.84,"CapPass","Cycle 50",50,41801,"416-10","Alloy 617",314626,"Plate"
263.69,-0.00354,"Qualified",,1992.90,"CapPass","Cycle 50",50,41802,"416-10","Alloy 617",314626,"Plate"
263.86,-0.00349,"Qualified",,1992.95,"CapPass","Cycle 50",50,41803,"416-10","Alloy 617",314626,"Plate"
264.10,-0.00344,"Qualified",,1993.00,"CapPass","Cycle 50",50,41804,"416-10","Alloy 617",314626,"Plate"
264.34,-0.00339,"Qualified",,1993.05,"CapPass","Cycle 50",50,41805,"416-10","Alloy 617",314626,"Plate"
264.62,-0.00334,"Qualified",,1993.10,"CapPass","Cycle 50",50,41806,"416-10","Alloy 617",314626,"Plate"
265.07,-0.00329,"Qualified",,1993.15,"CapPass","Cycle 50",50,41807,"416-10","Alloy 617",314626,"Plate"
265.44,-0.00324,"Qualified",,1993.20,"CapPass","Cycle 50",50,41808,"416-10","Alloy 617",314626,"Plate"
265.77,-0.00319,"Qualified",,1993.25,"CapPass","Cycle 50",50,41809,"416-10","Alloy 617",314626,"Plate"
266.07,-0.00313,"Qualified",,1993.30,"CapPass","Cycle 50",50,41810,"416-10","Alloy 617",314626,"Plate"
266.34,-0.00308,"Qualified",,1993.35,"CapPass","Cycle 50",50,41811,"416-10","Alloy 617",314626,"Plate"
266.65,-0.00303,"Qualified",,1993.40,"CapPass","Cycle 50",50,41812,"416-10","Alloy 617",314626,"Plate"
267.06,-0.00298,"Qualified",,1993.45,"CapPass","Cycle 50",50,41813,"416-10","Alloy 617",314626,"Plate"
267.60,-0.00293,"Qualified",,1993.51,"CapPass","Cycle 50",50,41814,"416-10","Alloy 617",314626,"Plate"
268.16,-0.00288,"Qualified",,1993.56,"CapPass","Cycle 50",50,41815,"416-10","Alloy 617",314626,"Plate"
268.85,-0.00283,"Qualified",,1993.61,"CapPass","Cycle 50",50,41816,"416-10","Alloy 617",314626,"Plate"
269.62,-0.00278,"Qualified",,1993.66,"CapPass","Cycle 50",50,41817,"416-10","Alloy 617",314626,"Plate"
270.21,-0.00273,"Qualified",,1993.71,"CapPass","Cycle 50",50,41818,"416-10","Alloy 617",314626,"Plate"
270.67,-0.00268,"Qualified",,1993.76,"CapPass","Cycle 50",50,41819,"416-10","Alloy 617",314626,"Plate"
270.79,-0.00267,"Qualified",,1993.76,"CapPass","Cycle 50",50,41820,"416-10","Alloy 617",314626,"Plate"
271.14,-0.00263,"Qualified",,1993.81,"CapPass","Cycle 50",50,41821,"416-10","Alloy 617",314626,"Plate"
271.55,-0.00258,"Qualified",,1993.85,"CapPass","Cycle 50",50,41822,"416-10","Alloy 617",314626,"Plate"
271.82,-0.00253,"Qualified",,1993.90,"CapPass","Cycle 50",50,41823,"416-10","Alloy 617",314626,"Plate"
271.97,-0.00248,"Qualified",,1993.95,"CapPass","Cycle 50",50,41824,"416-10","Alloy 617",314626,"Plate"
272.11,-0.00243,"Qualified",,1994.00,"CapPass","Cycle 50",50,41825,"416-10","Alloy 617",314626,"Plate"
272.27,-0.00238,"Qualified",,1994.05,"CapPass","Cycle 50",50,41826,"416-10","Alloy 617",314626,"Plate"
272.35,-0.00233,"Qualified",,1994.10,"CapPass","Cycle 50",50,41827,"416-10","Alloy 617",314626,"Plate"
272.44,-0.00228,"Qualified",,1994.15,"CapPass","Cycle 50",50,41828,"416-10","Alloy 617",314626,"Plate"
272.48,-0.00223,"Qualified",,1994.20,"CapPass","Cycle 50",50,41829,"416-10","Alloy 617",314626,"Plate"
272.60,-0.00218,"Qualified",,1994.25,"CapPass","Cycle 50",50,41830,"416-10","Alloy 617",314626,"Plate"
272.71,-0.00212,"Qualified",,1994.30,"CapPass","Cycle 50",50,41831,"416-10","Alloy 617",314626,"Plate"
272.90,-0.00207,"Qualified",,1994.35,"CapPass","Cycle 50",50,41832,"416-10","Alloy 617",314626,"Plate"
273.07,-0.00202,"Qualified",,1994.40,"CapPass","Cycle 50",50,41833,"416-10","Alloy 617",314626,"Plate"
273.29,-0.00197,"Qualified",,1994.45,"CapPass","Cycle 50",50,41834,"416-10","Alloy 617",314626,"Plate"
273.61,-0.00192,"Qualified",,1994.50,"CapPass","Cycle 50",50,41835,"416-10","Alloy 617",314626,"Plate"
273.81,-0.00187,"Qualified",,1994.54,"CapPass","Cycle 50",50,41836,"416-10","Alloy 617",314626,"Plate"
273.87,-0.00182,"Qualified",,1994.59,"CapPass","Cycle 50",50,41837,"416-10","Alloy 617",314626,"Plate"
273.91,-0.00177,"Qualified",,1994.65,"CapPass","Cycle 50",50,41838,"416-10","Alloy 617",314626,"Plate"
274.04,-0.00172,"Qualified",,1994.69,"CapPass","Cycle 50",50,41839,"416-10","Alloy 617",314626,"Plate"
274.11,-0.00167,"Qualified",,1994.74,"CapPass","Cycle 50",50,41840,"416-10","Alloy 617",314626,"Plate"
274.18,-0.00165,"Qualified",,1994.76,"CapPass","Cycle 50",50,41841,"416-10","Alloy 617",314626,"Plate"
274.19,-0.00162,"Qualified",,1994.79,"CapPass","Cycle 50",50,41842,"416-10","Alloy 617",314626,"Plate"
274.20,-0.00157,"Qualified",,1994.84,"CapPass","Cycle 50",50,41843,"416-10","Alloy 617",314626,"Plate"
274.22,-0.00152,"Qualified",,1994.89,"CapPass","Cycle 50",50,41844,"416-10","Alloy 617",314626,"Plate"
274.29,-0.00147,"Qualified",,1994.94,"CapPass","Cycle 50",50,41845,"416-10","Alloy 617",314626,"Plate"
274.41,-0.00142,"Qualified",,1994.99,"CapPass","Cycle 50",50,41846,"416-10","Alloy 617",314626,"Plate"
274.41,-0.00137,"Qualified",,1995.04,"CapPass","Cycle 50",50,41847,"416-10","Alloy 617",314626,"Plate"
274.35,-0.00132,"Qualified",,1995.09,"CapPass","Cycle 50",50,41848,"416-10","Alloy 617",314626,"Plate"
274.41,-0.00127,"Qualified",,1995.15,"CapPass","Cycle 50",50,41849,"416-10","Alloy 617",314626,"Plate"
274.69,-0.00122,"Qualified",,1995.20,"CapPass","Cycle 50",50,41850,"416-10","Alloy 617",314626,"Plate"
275.05,-0.00117,"Qualified",,1995.25,"CapPass","Cycle 50",50,41851,"416-10","Alloy 617",314626,"Plate"
275.20,-0.00112,"Qualified",,1995.29,"CapPass","Cycle 50",50,41852,"416-10","Alloy 617",314626,"Plate"
275.24,-0.00107,"Qualified",,1995.34,"CapPass","Cycle 50",50,41853,"416-10","Alloy 617",314626,"Plate"
275.33,-0.00102,"Qualified",,1995.40,"CapPass","Cycle 50",50,41854,"416-10","Alloy 617",314626,"Plate"
275.58,-0.00097,"Qualified",,1995.44,"CapPass","Cycle 50",50,41855,"416-10","Alloy 617",314626,"Plate"
275.72,-0.00091,"Qualified",,1995.49,"CapPass","Cycle 50",50,41856,"416-10","Alloy 617",314626,"Plate"
275.74,-0.00086,"Qualified",,1995.54,"CapPass","Cycle 50",50,41857,"416-10","Alloy 617",314626,"Plate"
275.73,-0.00081,"Qualified",,1995.59,"CapPass","Cycle 50",50,41858,"416-10","Alloy 617",314626,"Plate"
275.72,-0.00076,"Qualified",,1995.64,"CapPass","Cycle 50",50,41859,"416-10","Alloy 617",314626,"Plate"
275.72,-0.00071,"Qualified",,1995.69,"CapPass","Cycle 50",50,41860,"416-10","Alloy 617",314626,"Plate"
275.71,-0.00066,"Qualified",,1995.74,"CapPass","Cycle 50",50,41861,"416-10","Alloy 617",314626,"Plate"
275.76,-0.00064,"Qualified",,1995.76,"CapPass","Cycle 50",50,41862,"416-10","Alloy 617",314626,"Plate"
275.80,-0.00061,"Qualified",,1995.79,"CapPass","Cycle 50",50,41863,"416-10","Alloy 617",314626,"Plate"
276.00,-0.00056,"Qualified",,1995.85,"CapPass","Cycle 50",50,41864,"416-10","Alloy 617",314626,"Plate"
276.23,-0.00051,"Qualified",,1995.90,"CapPass","Cycle 50",50,41865,"416-10","Alloy 617",314626,"Plate"
276.40,-0.00046,"Qualified",,1995.94,"CapPass","Cycle 50",50,41866,"416-10","Alloy 617",314626,"Plate"
276.52,-0.00041,"Qualified",,1995.99,"CapPass","Cycle 50",50,41867,"416-10","Alloy 617",314626,"Plate"
276.60,-0.00036,"Qualified",,1996.04,"CapPass","Cycle 50",50,41868,"416-10","Alloy 617",314626,"Plate"
276.68,-0.00031,"Qualified",,1996.09,"CapPass","Cycle 50",50,41869,"416-10","Alloy 617",314626,"Plate"
276.74,-0.00026,"Qualified",,1996.14,"CapPass","Cycle 50",50,41870,"416-10","Alloy 617",314626,"Plate"
276.71,-0.00021,"Qualified",,1996.18,"CapPass","Cycle 50",50,41871,"416-10","Alloy 617",314626,"Plate"
276.42,-0.00016,"Qualified",,1996.23,"CapPass","Cycle 50",50,41872,"416-10","Alloy 617",314626,"Plate"
272.61,-0.00009,"Qualified",,3956.73,"CapPass","Cycle 100",100,82580,"416-10","Alloy 617",314626,"Plate"
272.61,-0.00006,"Qualified",,3956.76,"CapPass","Cycle 100",100,82581,"416-10","Alloy 617",314626,"Plate"
272.58,-0.00004,"Qualified",,3956.78,"CapPass","Cycle 100",100,82582,"416-10","Alloy 617",314626,"Plate"
272.40,0.00001,"Qualified",,3956.83,"CapPass","Cycle 100",100,82583,"416-10","Alloy 617",314626,"Plate"
272.14,0.00006,"Qualified",,3956.88,"CapPass","Cycle 100",100,82584,"416-10","Alloy 617",314626,"Plate"
271.82,0.00011,"Qualified",,3956.93,"CapPass","Cycle 100",100,82585,"416-10","Alloy 617",314626,"Plate"
271.64,0.00016,"Qualified",,3956.98,"CapPass","Cycle 100",100,82586,"416-10","Alloy 617",314626,"Plate"
271.47,0.00021,"Qualified",,3957.03,"CapPass","Cycle 100",100,82587,"416-10","Alloy 617",314626,"Plate"
271.21,0.00026,"Qualified",,3957.08,"CapPass","Cycle 100",100,82588,"416-10","Alloy 617",314626,"Plate"
271.09,0.00031,"Qualified",,3957.13,"CapPass","Cycle 100",100,82589,"416-10","Alloy 617",314626,"Plate"
271.08,0.00036,"Qualified",,3957.18,"CapPass","Cycle 100",100,82590,"416-10","Alloy 617",314626,"Plate"
271.13,0.00041,"Qualified",,3957.23,"CapPass","Cycle 100",100,82591,"416-10","Alloy 617",314626,"Plate"
271.17,0.00046,"Qualified",,3957.28,"CapPass","Cycle 100",100,82592,"416-10","Alloy 617",314626,"Plate"
271.29,0.00051,"Qualified",,3957.33,"CapPass","Cycle 100",100,82593,"416-10","Alloy 617",314626,"Plate"
271.57,0.00056,"Qualified",,3957.38,"CapPass","Cycle 100",100,82594,"416-10","Alloy 617",314626,"Plate"
271.75,0.00061,"Qualified",,3957.44,"CapPass","Cycle 100",100,82595,"416-10","Alloy 617",314626,"Plate"
272.05,0.00067,"Qualified",,3957.49,"CapPass","Cycle 100",100,82596,"416-10","Alloy 617",314626,"Plate"
272.22,0.00072,"Qualified",,3957.54,"CapPass","Cycle 100",100,82597,"416-10","Alloy 617",314626,"Plate"
272.37,0.00077,"Qualified",,3957.59,"CapPass","Cycle 100",100,82598,"416-10","Alloy 617",314626,"Plate"
272.53,0.00082,"Qualified",,3957.64,"CapPass","Cycle 100",100,82599,"416-10","Alloy 617",314626,"Plate"
272.69,0.00087,"Qualified",,3957.69,"CapPass","Cycle 100",100,82600,"416-10","Alloy 617",314626,"Plate"
272.94,0.00092,"Qualified",,3957.74,"CapPass","Cycle 100",100,82601,"416-10","Alloy 617",314626,"Plate"
273.03,0.00095,"Qualified",,3957.76,"CapPass","Cycle 100",100,82602,"416-10","Alloy 617",314626,"Plate"
273.09,0.00097,"Qualified",,3957.78,"CapPass","Cycle 100",100,82603,"416-10","Alloy 617",314626,"Plate"
273.29,0.00102,"Qualified",,3957.83,"CapPass","Cycle 100",100,82604,"416-10","Alloy 617",314626,"Plate"
273.37,0.00107,"Qualified",,3957.88,"CapPass","Cycle 100",100,82605,"416-10","Alloy 617",314626,"Plate"
273.33,0.00112,"Qualified",,3957.93,"CapPass","Cycle 100",100,82606,"416-10","Alloy 617",314626,"Plate"
273.45,0.00117,"Qualified",,3957.98,"CapPass","Cycle 100",100,82607,"416-10","Alloy 617",314626,"Plate"
273.51,0.00122,"Qualified",,3958.03,"CapPass","Cycle 100",100,82608,"416-10","Alloy 617",314626,"Plate"
273.56,0.00127,"Qualified",,3958.08,"CapPass","Cycle 100",100,82609,"416-10","Alloy 617",314626,"Plate"
273.62,0.00132,"Qualified",,3958.14,"CapPass","Cycle 100",100,82610,"416-10","Alloy 617",314626,"Plate"
273.70,0.00137,"Qualified",,3958.19,"CapPass","Cycle 100",100,82611,"416-10","Alloy 617",314626,"Plate"
273.85,0.00142,"Qualified",,3958.24,"CapPass","Cycle 100",100,82612,"416-10","Alloy 617",314626,"Plate"
274.14,0.00147,"Qualified",,3958.29,"CapPass","Cycle 100",100,82613,"416-10","Alloy 617",314626,"Plate"
274.43,0.00152,"Qualified",,3958.34,"CapPass","Cycle 100",100,82614,"416-10","Alloy 617",314626,"Plate"
274.83,0.00157,"Qualified",,3958.39,"CapPass","Cycle 100",100,82615,"416-10","Alloy 617",314626,"Plate"
275.25,0.00162,"Qualified",,3958.44,"CapPass","Cycle 100",100,82616,"416-10","Alloy 617",314626,"Plate"
275.57,0.00168,"Qualified",,3958.49,"CapPass","Cycle 100",100,82617,"416-10","Alloy 617",314626,"Plate"
275.73,0.00173,"Qualified",,3958.54,"CapPass","Cycle 100",100,82618,"416-10","Alloy 617",314626,"Plate"
275.85,0.00178,"Qualified",,3958.59,"CapPass","Cycle 100",100,82619,"416-10","Alloy 617",314626,"Plate"
275.90,0.00183,"Qualified",,3958.64,"CapPass","Cycle 100",100,82620,"416-10","Alloy 617",314626,"Plate"
275.98,0.00188,"Qualified",,3958.69,"CapPass","Cycle 100",100,82621,"416-10","Alloy 617",314626,"Plate"
276.00,0.00193,"Qualified",,3958.74,"CapPass","Cycle 100",100,82622,"416-10","Alloy 617",314626,"Plate"
276.01,0.00196,"Qualified",,3958.76,"CapPass","Cycle 100",100,82623,"416-10","Alloy 617",314626,"Plate"
276.07,0.00198,"Qualified",,3958.79,"CapPass","Cycle 100",100,82624,"416-10","Alloy 617",314626,"Plate"
276.05,0.00203,"Qualified",,3958.83,"CapPass","Cycle 100",100,82625,"416-10","Alloy 617",314626,"Plate"
276.00,0.00208,"Qualified",,3958.88,"CapPass","Cycle 100",100,82626,"416-10","Alloy 617",314626,"Plate"
275.98,0.00213,"Qualified",,3958.94,"CapPass","Cycle 100",100,82627,"416-10","Alloy 617",314626,"Plate"
276.03,0.00218,"Qualified",,3958.99,"CapPass","Cycle 100",100,82628,"416-10","Alloy 617",314626,"Plate"
276.28,0.00223,"Qualified",,3959.04,"CapPass","Cycle 100",100,82629,"416-10","Alloy 617",314626,"Plate"
276.54,0.00228,"Qualified",,3959.09,"CapPass","Cycle 100",100,82630,"416-10","Alloy 617",314626,"Plate"
276.79,0.00233,"Qualified",,3959.14,"CapPass","Cycle 100",100,82631,"416-10","Alloy 617",314626,"Plate"
276.92,0.00238,"Qualified",,3959.18,"CapPass","Cycle 100",100,82632,"416-10","Alloy 617",314626,"Plate"
276.86,0.00243,"Qualified",,3959.23,"CapPass","Cycle 100",100,82633,"416-10","Alloy 617",314626,"Plate"
276.63,0.00248,"Qualified",,3959.28,"CapPass","Cycle 100",100,82634,"416-10","Alloy 617",314626,"Plate"
276.20,0.00253,"Qualified",,3959.32,"CapPass","Cycle 100",100,82635,"416-10","Alloy 617",314626,"Plate"
275.55,0.00258,"Qualified",,3959.38,"CapPass","Cycle 100",100,82636,"416-10","Alloy 617",314626,"Plate"
275.13,0.00263,"Qualified",,3959.43,"CapPass","Cycle 100",100,82637,"416-10","Alloy 617",314626,"Plate"
275.02,0.00268,"Qualified",,3959.48,"CapPass","Cycle 100",100,82638,"416-10","Alloy 617",314626,"Plate"
275.06,0.00273,"Qualified",,3959.54,"CapPass","Cycle 100",100,82639,"416-10","Alloy 617",314626,"Plate"
275.11,0.00278,"Qualified",,3959.58,"CapPass","Cycle 100",100,82640,"416-10","Alloy 617",314626,"Plate"
275.18,0.00284,"Qualified",,3959.64,"CapPass","Cycle 100",100,82641,"416-10","Alloy 617",314626,"Plate"
275.22,0.00289,"Qualified",,3959.68,"CapPass","Cycle 100",100,82642,"416-10","Alloy 617",314626,"Plate"
275.30,0.00294,"Qualified",,3959.73,"CapPass","Cycle 100",100,82643,"416-10","Alloy 617",314626,"Plate"
275.30,0.00297,"Qualified",,3959.76,"CapPass","Cycle 100",100,82644,"416-10","Alloy 617",314626,"Plate"
275.30,0.00299,"Qualified",,3959.78,"CapPass","Cycle 100",100,82645,"416-10","Alloy 617",314626,"Plate"
275.20,0.00304,"Qualified",,3959.83,"CapPass","Cycle 100",100,82646,"416-10","Alloy 617",314626,"Plate"
275.11,0.00309,"Qualified",,3959.88,"CapPass","Cycle 100",100,82647,"416-10","Alloy 617",314626,"Plate"
275.06,0.00314,"Qualified",,3959.93,"CapPass","Cycle 100",100,82648,"416-10","Alloy 617",314626,"Plate"
274.98,0.00319,"Qualified",,3959.98,"CapPass","Cycle 100",100,82649,"416-10","Alloy 617",314626,"Plate"
274.91,0.00324,"Qualified",,3960.03,"CapPass","Cycle 100",100,82650,"416-10","Alloy 617",314626,"Plate"
274.98,0.00329,"Qualified",,3960.08,"CapPass","Cycle 100",100,82651,"416-10","Alloy 617",314626,"Plate"
275.06,0.00334,"Qualified",,3960.14,"CapPass","Cycle 100",100,82652,"416-10","Alloy 617",314626,"Plate"
275.13,0.00339,"Qualified",,3960.19,"CapPass","Cycle 100",100,82653,"416-10","Alloy 617",314626,"Plate"
275.42,0.00344,"Qualified",,3960.24,"CapPass","Cycle 100",100,82654,"416-10","Alloy 617",314626,"Plate"
275.81,0.00349,"Qualified",,3960.29,"CapPass","Cycle 100",100,82655,"416-10","Alloy 617",314626,"Plate"
276.28,0.00354,"Qualified",,3960.34,"CapPass","Cycle 100",100,82656,"416-10","Alloy 617",314626,"Plate"
276.73,0.00359,"Qualified",,3960.40,"CapPass","Cycle 100",100,82657,"416-10","Alloy 617",314626,"Plate"
277.15,0.00364,"Qualified",,3960.45,"CapPass","Cycle 100",100,82658,"416-10","Alloy 617",314626,"Plate"
277.59,0.00369,"Qualified",,3960.50,"CapPass","Cycle 100",100,82659,"416-10","Alloy 617",314626,"Plate"
277.95,0.00374,"Qualified",,3960.54,"CapPass","Cycle 100",100,82660,"416-10","Alloy 617",314626,"Plate"
278.26,0.00380,"Qualified",,3960.59,"CapPass","Cycle 100",100,82661,"416-10","Alloy 617",314626,"Plate"
278.59,0.00385,"Qualified",,3960.65,"CapPass","Cycle 100",100,82662,"416-10","Alloy 617",314626,"Plate"
278.87,0.00390,"Qualified",,3960.70,"CapPass","Cycle 100",100,82663,"416-10","Alloy 617",314626,"Plate"
279.10,0.00395,"Qualified",,3960.75,"CapPass","Cycle 100",100,82664,"416-10","Alloy 617",314626,"Plate"
279.20,0.00396,"Qualified",,3960.76,"CapPass","Cycle 100",100,82665,"416-10","Alloy 617",314626,"Plate"
279.50,0.00400,"Qualified",,3960.80,"CapPass","Cycle 100",100,82666,"416-10","Alloy 617",314626,"Plate"
279.79,0.00405,"Qualified",,3960.85,"CapPass","Cycle 100",100,82667,"416-10","Alloy 617",314626,"Plate"
280.02,0.00410,"Qualified",,3960.90,"CapPass","Cycle 100",100,82668,"416-10","Alloy 617",314626,"Plate"
280.38,0.00415,"Qualified",,3960.95,"CapPass","Cycle 100",100,82669,"416-10","Alloy 617",314626,"Plate"
280.86,0.00420,"Qualified",,3961.00,"CapPass","Cycle 100",100,82670,"416-10","Alloy 617",314626,"Plate"
281.27,0.00425,"Qualified",,3961.05,"CapPass","Cycle 100",100,82671,"416-10","Alloy 617",314626,"Plate"
281.58,0.00430,"Qualified",,3961.09,"CapPass","Cycle 100",100,82672,"416-10","Alloy 617",314626,"Plate"
281.64,0.00435,"Qualified",,3961.14,"CapPass","Cycle 100",100,82673,"416-10","Alloy 617",314626,"Plate"
281.61,0.00440,"Qualified",,3961.19,"CapPass","Cycle 100",100,82674,"416-10","Alloy 617",314626,"Plate"
281.47,0.00445,"Qualified",,3961.24,"CapPass","Cycle 100",100,82675,"416-10","Alloy 617",314626,"Plate"
281.34,0.00450,"Qualified",,3961.29,"CapPass","Cycle 100",100,82676,"416-10","Alloy 617",314626,"Plate"
281.29,0.00455,"Qualified",,3961.34,"CapPass","Cycle 100",100,82677,"416-10","Alloy 617",314626,"Plate"
280.94,0.00460,"Qualified",,3961.39,"CapPass","Cycle 100",100,82678,"416-10","Alloy 617",314626,"Plate"
280.68,0.00465,"Qualified",,3961.44,"CapPass","Cycle 100",100,82679,"416-10","Alloy 617",314626,"Plate"
280.51,0.00470,"Qualified",,3961.49,"CapPass","Cycle 100",100,82680,"416-10","Alloy 617",314626,"Plate"
280.22,0.00476,"Qualified",,3961.54,"CapPass","Cycle 100",100,82681,"416-10","Alloy 617",314626,"Plate"
280.05,0.00481,"Qualified",,3961.59,"CapPass","Cycle 100",100,82682,"416-10","Alloy 617",314626,"Plate"
279.85,0.00486,"Qualified",,3961.64,"CapPass","Cycle 100",100,82683,"416-10","Alloy 617",314626,"Plate"
279.71,0.00491,"Qualified",,3961.69,"CapPass","Cycle 100",100,82684,"416-10","Alloy 617",314626,"Plate"
279.55,0.00496,"Qualified",,3961.74,"CapPass","Cycle 100",100,82685,"416-10","Alloy 617",314626,"Plate"
279.45,0.00498,"Qualified",,3961.76,"CapPass","Cycle 100",100,82686,"416-10","Alloy 617",314626,"Plate"
279.47,0.00501,"Qualified",,3961.79,"CapPass","Cycle 100",100,82687,"416-10","Alloy 617",314626,"Plate"
279.27,0.00506,"Qualified",,3961.84,"CapPass","Cycle 100",100,82688,"416-10","Alloy 617",314626,"Plate"
279.09,0.00511,"Qualified",,3961.89,"CapPass","Cycle 100",100,82689,"416-10","Alloy 617",314626,"Plate"
278.85,0.00516,"Qualified",,3961.94,"CapPass","Cycle 100",100,82690,"416-10","Alloy 617",314626,"Plate"
278.86,0.00521,"Qualified",,3961.99,"CapPass","Cycle 100",100,82691,"416-10","Alloy 617",314626,"Plate"
278.84,0.00526,"Qualified",,3962.04,"CapPass","Cycle 100",100,82692,"416-10","Alloy 617",314626,"Plate"
278.90,0.00531,"Qualified",,3962.09,"CapPass","Cycle 100",100,82693,"416-10","Alloy 617",314626,"Plate"
278.92,0.00536,"Qualified",,3962.14,"CapPass","Cycle 100",100,82694,"416-10","Alloy 617",314626,"Plate"
278.95,0.00541,"Qualified",,3962.19,"CapPass","Cycle 100",100,82695,"416-10","Alloy 617",314626,"Plate"
278.98,0.00546,"Qualified",,3962.24,"CapPass","Cycle 100",100,82696,"416-10","Alloy 617",314626,"Plate"
278.85,0.00551,"Qualified",,3962.29,"CapPass","Cycle 100",100,82697,"416-10","Alloy 617",314626,"Plate"
278.70,0.00556,"Qualified",,3962.34,"CapPass","Cycle 100",100,82698,"416-10","Alloy 617",314626,"Plate"
278.60,0.00561,"Qualified",,3962.40,"CapPass","Cycle 100",100,82699,"416-10","Alloy 617",314626,"Plate"
278.74,0.00567,"Qualified",,3962.45,"CapPass","Cycle 100",100,82700,"416-10","Alloy 617",314626,"Plate"
278.92,0.00572,"Qualified",,3962.50,"CapPass","Cycle 100",100,82701,"416-10","Alloy 617",314626,"Plate"
279.25,0.00577,"Qualified",,3962.55,"CapPass","Cycle 100",100,82702,"416-10","Alloy 617",314626,"Plate"
279.65,0.00582,"Qualified",,3962.60,"CapPass","Cycle 100",100,82703,"416-10","Alloy 617",314626,"Plate"
279.96,0.00587,"Qualified",,3962.65,"CapPass","Cycle 100",100,82704,"416-10","Alloy 617",314626,"Plate"
280.11,0.00592,"Qualified",,3962.70,"CapPass","Cycle 100",100,82705,"416-10","Alloy 617",314626,"Plate"
280.21,0.00597,"Qualified",,3962.75,"CapPass","Cycle 100",100,82706,"416-10","Alloy 617",314626,"Plate"
280.18,0.00599,"Qualified",,3962.76,"CapPass","Cycle 100",100,82707,"416-10","Alloy 617",314626,"Plate"
280.15,0.00602,"Qualified",,3962.79,"CapPass","Cycle 100",100,82708,"416-10","Alloy 617",314626,"Plate"
279.99,0.00607,"Qualified",,3962.84,"CapPass","Cycle 100",100,82709,"416-10","Alloy 617",314626,"Plate"
279.79,0.00612,"Qualified",,3962.89,"CapPass","Cycle 100",100,82710,"416-10","Alloy 617",314626,"Plate"
279.60,0.00617,"Qualified",,3962.94,"CapPass","Cycle 100",100,82711,"416-10","Alloy 617",314626,"Plate"
279.54,0.00622,"Qualified",,3963.00,"CapPass","Cycle 100",100,82712,"416-10","Alloy 617",314626,"Plate"
279.51,0.00627,"Qualified",,3963.04,"CapPass","Cycle 100",100,82713,"416-10","Alloy 617",314626,"Plate"
279.33,0.00632,"Qualified",,3963.09,"CapPass","Cycle 100",100,82714,"416-10","Alloy 617",314626,"Plate"
278.99,0.00637,"Qualified",,3963.14,"CapPass","Cycle 100",100,82715,"416-10","Alloy 617",314626,"Plate"
278.57,0.00642,"Qualified",,3963.19,"CapPass","Cycle 100",100,82716,"416-10","Alloy 617",314626,"Plate"
278.32,0.00647,"Qualified",,3963.24,"CapPass","Cycle 100",100,82717,"416-10","Alloy 617",314626,"Plate"
278.11,0.00652,"Qualified",,3963.29,"CapPass","Cycle 100",100,82718,"416-10","Alloy 617",314626,"Plate"
277.93,0.00657,"Qualified",,3963.34,"CapPass","Cycle 100",100,82719,"416-10","Alloy 617",314626,"Plate"
277.68,0.00662,"Qualified",,3963.39,"CapPass","Cycle 100",100,82720,"416-10","Alloy 617",314626,"Plate"
277.33,0.00668,"Qualified",,3963.44,"CapPass","Cycle 100",100,82721,"416-10","Alloy 617",314626,"Plate"
276.96,0.00673,"Qualified",,3963.49,"CapPass","Cycle 100",100,82722,"416-10","Alloy 617",314626,"Plate"
276.75,0.00678,"Qualified",,3963.54,"CapPass","Cycle 100",100,82723,"416-10","Alloy 617",314626,"Plate"
276.62,0.00683,"Qualified",,3963.59,"CapPass","Cycle 100",100,82724,"416-10","Alloy 617",314626,"Plate"
276.65,0.00688,"Qualified",,3963.64,"CapPass","Cycle 100",100,82725,"416-10","Alloy 617",314626,"Plate"
276.62,0.00693,"Qualified",,3963.69,"CapPass","Cycle 100",100,82726,"416-10","Alloy 617",314626,"Plate"
276.61,0.00698,"Qualified",,3963.74,"CapPass","Cycle 100",100,82727,"416-10","Alloy 617",314626,"Plate"
276.62,0.00700,"Qualified",,3963.76,"CapPass","Cycle 100",100,82728,"416-10","Alloy 617",314626,"Plate"
276.62,0.00703,"Qualified",,3963.79,"CapPass","Cycle 100",100,82729,"416-10","Alloy 617",314626,"Plate"
276.67,0.00708,"Qualified",,3963.84,"CapPass","Cycle 100",100,82730,"416-10","Alloy 617",314626,"Plate"
276.73,0.00713,"Qualified",,3963.90,"CapPass","Cycle 100",100,82731,"416-10","Alloy 617",314626,"Plate"
276.85,0.00718,"Qualified",,3963.95,"CapPass","Cycle 100",100,82732,"416-10","Alloy 617",314626,"Plate"
277.25,0.00723,"Qualified",,3964.00,"CapPass","Cycle 100",100,82733,"416-10","Alloy 617",314626,"Plate"
277.69,0.00728,"Qualified",,3964.06,"CapPass","Cycle 100",100,82734,"416-10","Alloy 617",314626,"Plate"
278.18,0.00733,"Qualified",,3964.11,"CapPass","Cycle 100",100,82735,"416-10","Alloy 617",314626,"Plate"
278.66,0.00738,"Qualified",,3964.16,"CapPass","Cycle 100",100,82736,"416-10","Alloy 617",314626,"Plate"
279.10,0.00743,"Qualified",,3964.20,"CapPass","Cycle 100",100,82737,"416-10","Alloy 617",314626,"Plate"
279.33,0.00748,"Qualified",,3964.25,"CapPass","Cycle 100",100,82738,"416-10","Alloy 617",314626,"Plate"
279.52,0.00753,"Qualified",,3964.30,"CapPass","Cycle 100",100,82739,"416-10","Alloy 617",314626,"Plate"
279.71,0.00758,"Qualified",,3964.35,"CapPass","Cycle 100",100,82740,"416-10","Alloy 617",314626,"Plate"
279.84,0.00763,"Qualified",,3964.40,"CapPass","Cycle 100",100,82741,"416-10","Alloy 617",314626,"Plate"
279.97,0.00768,"Qualified",,3964.45,"CapPass","Cycle 100",100,82742,"416-10","Alloy 617",314626,"Plate"
280.05,0.00773,"Qualified",,3964.50,"CapPass","Cycle 100",100,82743,"416-10","Alloy 617",314626,"Plate"
280.08,0.00778,"Qualified",,3964.55,"CapPass","Cycle 100",100,82744,"416-10","Alloy 617",314626,"Plate"
280.15,0.00783,"Qualified",,3964.60,"CapPass","Cycle 100",100,82745,"416-10","Alloy 617",314626,"Plate"
280.31,0.00789,"Qualified",,3964.65,"CapPass","Cycle 100",100,82746,"416-10","Alloy 617",314626,"Plate"
280.61,0.00794,"Qualified",,3964.71,"CapPass","Cycle 100",100,82747,"416-10","Alloy 617",314626,"Plate"
281.05,0.00799,"Qualified",,3964.76,"CapPass","Cycle 100",100,82748,"416-10","Alloy 617",314626,"Plate"
281.05,0.00799,"Qualified",,3964.76,"CapPass","Cycle 100",100,82749,"416-10","Alloy 617",314626,"Plate"
281.51,0.00804,"Qualified",,3964.81,"CapPass","Cycle 100",100,82750,"416-10","Alloy 617",314626,"Plate"
281.95,0.00809,"Qualified",,3964.86,"CapPass","Cycle 100",100,82751,"416-10","Alloy 617",314626,"Plate"
282.15,0.00814,"Qualified",,3964.90,"CapPass","Cycle 100",100,82752,"416-10","Alloy 617",314626,"Plate"
282.22,0.00819,"Qualified",,3964.95,"CapPass","Cycle 100",100,82753,"416-10","Alloy 617",314626,"Plate"
282.05,0.00824,"Qualified",,3965.00,"CapPass","Cycle 100",100,82754,"416-10","Alloy 617",314626,"Plate"
281.85,0.00829,"Qualified",,3965.05,"CapPass","Cycle 100",100,82755,"416-10","Alloy 617",314626,"Plate"
281.65,0.00834,"Qualified",,3965.10,"CapPass","Cycle 100",100,82756,"416-10","Alloy 617",314626,"Plate"
281.39,0.00839,"Qualified",,3965.15,"CapPass","Cycle 100",100,82757,"416-10","Alloy 617",314626,"Plate"
281.19,0.00844,"Qualified",,3965.20,"CapPass","Cycle 100",100,82758,"416-10","Alloy 617",314626,"Plate"
280.99,0.00849,"Qualified",,3965.25,"CapPass","Cycle 100",100,82759,"416-10","Alloy 617",314626,"Plate"
280.91,0.00854,"Qualified",,3965.30,"CapPass","Cycle 100",100,82760,"416-10","Alloy 617",314626,"Plate"
280.94,0.00859,"Qualified",,3965.35,"CapPass","Cycle 100",100,82761,"416-10","Alloy 617",314626,"Plate"
280.92,0.00864,"Qualified",,3965.40,"CapPass","Cycle 100",100,82762,"416-10","Alloy 617",314626,"Plate"
280.86,0.00869,"Qualified",,3965.46,"CapPass","Cycle 100",100,82763,"416-10","Alloy 617",314626,"Plate"
280.96,0.00874,"Qualified",,3965.50,"CapPass","Cycle 100",100,82764,"416-10","Alloy 617",314626,"Plate"
281.00,0.00879,"Qualified",,3965.55,"CapPass","Cycle 100",100,82765,"416-10","Alloy 617",314626,"Plate"
280.77,0.00885,"Qualified",,3965.60,"CapPass","Cycle 100",100,82766,"416-10","Alloy 617",314626,"Plate"
280.66,0.00890,"Qualified",,3965.65,"CapPass","Cycle 100",100,82767,"416-10","Alloy 617",314626,"Plate"
280.63,0.00895,"Qualified",,3965.70,"CapPass","Cycle 100",100,82768,"416-10","Alloy 617",314626,"Plate"
280.61,0.00900,"Qualified",,3965.75,"CapPass","Cycle 100",100,82769,"416-10","Alloy 617",314626,"Plate"
280.57,0.00901,"Qualified",,3965.76,"CapPass","Cycle 100",100,82770,"416-10","Alloy 617",314626,"Plate"
280.59,0.00905,"Qualified",,3965.81,"CapPass","Cycle 100",100,82771,"416-10","Alloy 617",314626,"Plate"
280.67,0.00910,"Qualified",,3965.86,"CapPass","Cycle 100",100,82772,"416-10","Alloy 617",314626,"Plate"
280.87,0.00915,"Qualified",,3965.91,"CapPass","Cycle 100",100,82773,"416-10","Alloy 617",314626,"Plate"
281.11,0.00920,"Qualified",,3965.96,"CapPass","Cycle 100",100,82774,"416-10","Alloy 617",314626,"Plate"
281.26,0.00925,"Qualified",,3966.00,"CapPass","Cycle 100",100,82775,"416-10","Alloy 617",314626,"Plate"
281.20,0.00930,"Qualified",,3966.05,"CapPass","Cycle 100",100,82776,"416-10","Alloy 617",314626,"Plate"
281.05,0.00935,"Qualified",,3966.11,"CapPass","Cycle 100",100,82777,"416-10","Alloy 617",314626,"Plate"
281.06,0.00940,"Qualified",,3966.16,"CapPass","Cycle 100",100,82778,"416-10","Alloy 617",314626,"Plate"
281.19,0.00945,"Qualified",,3966.21,"CapPass","Cycle 100",100,82779,"416-10","Alloy 617",314626,"Plate"
281.24,0.00950,"Qualified",,3966.26,"CapPass","Cycle 100",100,82780,"416-10","Alloy 617",314626,"Plate"
281.26,0.00955,"Qualified",,3966.31,"CapPass","Cycle 100",100,82781,"416-10","Alloy 617",314626,"Plate"
281.26,0.00960,"Qualified",,3966.36,"CapPass","Cycle 100",100,82782,"416-10","Alloy 617",314626,"Plate"
281.19,0.00965,"Qualified",,3966.40,"CapPass","Cycle 100",100,82783,"416-10","Alloy 617",314626,"Plate"
281.13,0.00970,"Qualified",,3966.45,"CapPass","Cycle 100",100,82784,"416-10","Alloy 617",314626,"Plate"
280.88,0.00975,"Qualified",,3966.50,"CapPass","Cycle 100",100,82785,"416-10","Alloy 617",314626,"Plate"
280.66,0.00980,"Qualified",,3966.55,"CapPass","Cycle 100",100,82786,"416-10","Alloy 617",314626,"Plate"
280.53,0.00985,"Qualified",,3966.60,"CapPass","Cycle 100",100,82787,"416-10","Alloy 617",314626,"Plate"
280.48,0.00990,"Qualified",,3966.66,"CapPass","Cycle 100",100,82788,"416-10","Alloy 617",314626,"Plate"
280.53,0.00995,"Qualified",,3966.71,"CapPass","Cycle 100",100,82789,"416-10","Alloy 617",314626,"Plate"
278.32,0.01000,"Qualified",,3966.76,"CapPass","Cycle 100",100,82790,"416-10","Alloy 617",314626,"Plate"
277.41,0.01000,"Qualified",,3966.77,"CapPass","Cycle 100",100,82791,"416-10","Alloy 617",314626,"Plate"
252.60,0.00995,"Qualified",,3966.91,"CapPass","Cycle 100",100,82792,"416-10","Alloy 617",314626,"Plate"
241.53,0.00990,"Qualified",,3966.96,"CapPass","Cycle 100",100,82793,"416-10","Alloy 617",314626,"Plate"
231.85,0.00985,"Qualified",,3967.00,"CapPass","Cycle 100",100,82794,"416-10","Alloy 617",314626,"Plate"
223.08,0.00980,"Qualified",,3967.05,"CapPass","Cycle 100",100,82795,"416-10","Alloy 617",314626,"Plate"
213.78,0.00975,"Qualified",,3967.10,"CapPass","Cycle 100",100,82796,"416-10","Alloy 617",314626,"Plate"
204.57,0.00970,"Qualified",,3967.16,"CapPass","Cycle 100",100,82797,"416-10","Alloy 617",314626,"Plate"
196.08,0.00965,"Qualified",,3967.21,"CapPass","Cycle 100",100,82798,"416-10","Alloy 617",314626,"Plate"
187.74,0.00960,"Qualified",,3967.26,"CapPass","Cycle 100",100,82799,"416-10","Alloy 617",314626,"Plate"
179.65,0.00955,"Qualified",,3967.31,"CapPass","Cycle 100",100,82800,"416-10","Alloy 617",314626,"Plate"
171.90,0.00950,"Qualified",,3967.36,"CapPass","Cycle 100",100,82801,"416-10","Alloy 617",314626,"Plate"
163.68,0.00945,"Qualified",,3967.42,"CapPass","Cycle 100",100,82802,"416-10","Alloy 617",314626,"Plate"
156.14,0.00940,"Qualified",,3967.47,"CapPass","Cycle 100",100,82803,"416-10","Alloy 617",314626,"Plate"
148.64,0.00935,"Qualified",,3967.52,"CapPass","Cycle 100",100,82804,"416-10","Alloy 617",314626,"Plate"
140.93,0.00930,"Qualified",,3967.58,"CapPass","Cycle 100",100,82805,"416-10","Alloy 617",314626,"Plate"
133.76,0.00925,"Qualified",,3967.63,"CapPass","Cycle 100",100,82806,"416-10","Alloy 617",314626,"Plate"
126.99,0.00920,"Qualified",,3967.68,"CapPass","Cycle 100",100,82807,"416-10","Alloy 617",314626,"Plate"
120.40,0.00915,"Qualified",,3967.73,"CapPass","Cycle 100",100,82808,"416-10","Alloy 617",314626,"Plate"
116.41,0.00912,"Qualified",,3967.76,"CapPass","Cycle 100",100,82809,"416-10","Alloy 617",314626,"Plate"
113.84,0.00910,"Qualified",,3967.78,"CapPass","Cycle 100",100,82810,"416-10","Alloy 617",314626,"Plate"
107.32,0.00905,"Qualified",,3967.84,"CapPass","Cycle 100",100,82811,"416-10","Alloy 617",314626,"Plate"
100.70,0.00900,"Qualified",,3967.89,"CapPass","Cycle 100",100,82812,"416-10","Alloy 617",314626,"Plate"
94.00,0.00894,"Qualified",,3967.95,"CapPass","Cycle 100",100,82813,"416-10","Alloy 617",314626,"Plate"
87.21,0.00889,"Qualified",,3968.00,"CapPass","Cycle 100",100,82814,"416-10","Alloy 617",314626,"Plate"
80.54,0.00884,"Qualified",,3968.06,"CapPass","Cycle 100",100,82815,"416-10","Alloy 617",314626,"Plate"
74.24,0.00879,"Qualified",,3968.11,"CapPass","Cycle 100",100,82816,"416-10","Alloy 617",314626,"Plate"
67.72,0.00874,"Qualified",,3968.16,"CapPass","Cycle 100",100,82817,"416-10","Alloy 617",314626,"Plate"
61.68,0.00869,"Qualified",,3968.21,"CapPass","Cycle 100",100,82818,"416-10","Alloy 617",314626,"Plate"
55.73,0.00864,"Qualified",,3968.27,"CapPass","Cycle 100",100,82819,"416-10","Alloy 617",314626,"Plate"
49.15,0.00859,"Qualified",,3968.33,"CapPass","Cycle 100",100,82820,"416-10","Alloy 617",314626,"Plate"
42.90,0.00854,"Qualified",,3968.38,"CapPass","Cycle 100",100,82821,"416-10","Alloy 617",314626,"Plate"
37.02,0.00849,"Qualified",,3968.43,"CapPass","Cycle 100",100,82822,"416-10","Alloy 617",314626,"Plate"
31.23,0.00844,"Qualified",,3968.48,"CapPass","Cycle 100",100,82823,"416-10","Alloy 617",314626,"Plate"
25.61,0.00839,"Qualified",,3968.54,"CapPass","Cycle 100",100,82824,"416-10","Alloy 617",314626,"Plate"
20.16,0.00834,"Qualified",,3968.59,"CapPass","Cycle 100",100,82825,"416-10","Alloy 617",314626,"Plate"
14.66,0.00829,"Qualified",,3968.64,"CapPass","Cycle 100",100,82826,"416-10","Alloy 617",314626,"Plate"
9.35,0.00824,"Qualified",,3968.69,"CapPass","Cycle 100",100,82827,"416-10","Alloy 617",314626,"Plate"
4.05,0.00819,"Qualified",,3968.74,"CapPass","Cycle 100",100,82828,"416-10","Alloy 617",314626,"Plate"
2.15,0.00817,"Qualified",,3968.76,"CapPass","Cycle 100",100,82829,"416-10","Alloy 617",314626,"Plate"
-0.93,0.00814,"Qualified",,3968.80,"CapPass","Cycle 100",100,82830,"416-10","Alloy 617",314626,"Plate"
-6.48,0.00809,"Qualified",,3968.85,"CapPass","Cycle 100",100,82831,"416-10","Alloy 617",314626,"Plate"
-11.82,0.00804,"Qualified",,3968.91,"CapPass","Cycle 100",100,82832,"416-10","Alloy 617",314626,"Plate"
-12.81,0.00799,"Qualified",,3969.04,"CapPass","Cycle 100",100,82833,"416-10","Alloy 617",314626,"Plate"
-22.50,0.00793,"Qualified",,3969.11,"CapPass","Cycle 100",100,82834,"416-10","Alloy 617",314626,"Plate"
-29.29,0.00788,"Qualified",,3969.14,"CapPass","Cycle 100",100,82835,"416-10","Alloy 617",314626,"Plate"
-35.10,0.00783,"Qualified",,3969.17,"CapPass","Cycle 100",100,82836,"416-10","Alloy 617",314626,"Plate"
-40.38,0.00778,"Qualified",,3969.20,"CapPass","Cycle 100",100,82837,"416-10","Alloy 617",314626,"Plate"
-44.89,0.00773,"Qualified",,3969.24,"CapPass","Cycle 100",100,82838,"416-10","Alloy 617",314626,"Plate"
-49.16,0.00768,"Qualified",,3969.30,"CapPass","Cycle 100",100,82839,"416-10","Alloy 617",314626,"Plate"
-53.75,0.00763,"Qualified",,3969.36,"CapPass","Cycle 100",100,82840,"416-10","Alloy 617",314626,"Plate"
-58.31,0.00758,"Qualified",,3969.42,"CapPass","Cycle 100",100,82841,"416-10","Alloy 617",314626,"Plate"
-62.90,0.00753,"Qualified",,3969.49,"CapPass","Cycle 100",100,82842,"416-10","Alloy 617",314626,"Plate"
-67.68,0.00748,"Qualified",,3969.55,"CapPass","Cycle 100",100,82843,"416-10","Alloy 617",314626,"Plate"
-72.25,0.00743,"Qualified",,3969.60,"CapPass","Cycle 100",100,82844,"416-10","Alloy 617",314626,"Plate"
-76.92,0.00738,"Qualified",,3969.66,"CapPass","Cycle 100",100,82845,"416-10","Alloy 617",314626,"Plate"
-81.49,0.00733,"Qualified",,3969.72,"CapPass","Cycle 100",100,82846,"416-10","Alloy 617",314626,"Plate"
-84.96,0.00729,"Qualified",,3969.76,"CapPass","Cycle 100",100,82847,"416-10","Alloy 617",314626,"Plate"
-86.15,0.00728,"Qualified",,3969.78,"CapPass","Cycle 100",100,82848,"416-10","Alloy 617",314626,"Plate"
-90.85,0.00723,"Qualified",,3969.83,"CapPass","Cycle 100",100,82849,"416-10","Alloy 617",314626,"Plate"
