Repository: js-molina/fatigue-A617

File: data/850C/Strain rate 0.001/2.0% strain/HTM_A19_Cycles_41611.csv (part 14 of 23)
"Stress Mpa","Strain","Qual State","Qual Exceptions","Elapsed Time Sec","Data State","Cycle Label","Cycle","Count","Sample","Alloy","Heat","Material_Form"
273.43,-0.00084,"Qualified",,1995.59,"CapPass","Cycle 50",50,41746,"416-11","Alloy 617",314626,"Plate"
273.48,-0.00079,"Qualified",,1995.65,"CapPass","Cycle 50",50,41747,"416-11","Alloy 617",314626,"Plate"
273.68,-0.00074,"Qualified",,1995.70,"CapPass","Cycle 50",50,41748,"416-11","Alloy 617",314626,"Plate"
273.78,-0.00069,"Qualified",,1995.75,"CapPass","Cycle 50",50,41749,"416-11","Alloy 617",314626,"Plate"
273.84,-0.00064,"Qualified",,1995.79,"CapPass","Cycle 50",50,41750,"416-11","Alloy 617",314626,"Plate"
273.86,-0.00063,"Qualified",,1995.80,"CapPass","Cycle 50",50,41751,"416-11","Alloy 617",314626,"Plate"
273.93,-0.00058,"Qualified",,1995.84,"CapPass","Cycle 50",50,41752,"416-11","Alloy 617",314626,"Plate"
273.95,-0.00053,"Qualified",,1995.89,"CapPass","Cycle 50",50,41753,"416-11","Alloy 617",314626,"Plate"
273.93,-0.00048,"Qualified",,1995.94,"CapPass","Cycle 50",50,41754,"416-11","Alloy 617",314626,"Plate"
273.79,-0.00043,"Qualified",,1995.99,"CapPass","Cycle 50",50,41755,"416-11","Alloy 617",314626,"Plate"
273.70,-0.00038,"Qualified",,1996.04,"CapPass","Cycle 50",50,41756,"416-11","Alloy 617",314626,"Plate"
273.47,-0.00033,"Qualified",,1996.09,"CapPass","Cycle 50",50,41757,"416-11","Alloy 617",314626,"Plate"
273.49,-0.00028,"Qualified",,1996.15,"CapPass","Cycle 50",50,41758,"416-11","Alloy 617",314626,"Plate"
273.56,-0.00023,"Qualified",,1996.20,"CapPass","Cycle 50",50,41759,"416-11","Alloy 617",314626,"Plate"
273.72,-0.00018,"Qualified",,1996.25,"CapPass","Cycle 50",50,41760,"416-11","Alloy 617",314626,"Plate"
272.92,-0.00012,"Qualified",,3956.74,"CapPass","Cycle 100",100,82481,"416-11","Alloy 617",314626,"Plate"
272.97,-0.00007,"Qualified",,3956.79,"CapPass","Cycle 100",100,82482,"416-11","Alloy 617",314626,"Plate"
273.18,-0.00002,"Qualified",,3956.84,"CapPass","Cycle 100",100,82483,"416-11","Alloy 617",314626,"Plate"
273.39,0.00003,"Qualified",,3956.89,"CapPass","Cycle 100",100,82484,"416-11","Alloy 617",314626,"Plate"
273.64,0.00008,"Qualified",,3956.95,"CapPass","Cycle 100",100,82485,"416-11","Alloy 617",314626,"Plate"
274.00,0.00014,"Qualified",,3957.00,"CapPass","Cycle 100",100,82486,"416-11","Alloy 617",314626,"Plate"
274.30,0.00019,"Qualified",,3957.05,"CapPass","Cycle 100",100,82487,"416-11","Alloy 617",314626,"Plate"
274.69,0.00024,"Qualified",,3957.09,"CapPass","Cycle 100",100,82488,"416-11","Alloy 617",314626,"Plate"
274.87,0.00029,"Qualified",,3957.14,"CapPass","Cycle 100",100,82489,"416-11","Alloy 617",314626,"Plate"
274.88,0.00034,"Qualified",,3957.19,"CapPass","Cycle 100",100,82490,"416-11","Alloy 617",314626,"Plate"
274.80,0.00039,"Qualified",,3957.24,"CapPass","Cycle 100",100,82491,"416-11","Alloy 617",314626,"Plate"
274.87,0.00044,"Qualified",,3957.29,"CapPass","Cycle 100",100,82492,"416-11","Alloy 617",314626,"Plate"
274.95,0.00049,"Qualified",,3957.34,"CapPass","Cycle 100",100,82493,"416-11","Alloy 617",314626,"Plate"
275.03,0.00054,"Qualified",,3957.39,"CapPass","Cycle 100",100,82494,"416-11","Alloy 617",314626,"Plate"
275.05,0.00059,"Qualified",,3957.44,"CapPass","Cycle 100",100,82495,"416-11","Alloy 617",314626,"Plate"
274.93,0.00064,"Qualified",,3957.49,"CapPass","Cycle 100",100,82496,"416-11","Alloy 617",314626,"Plate"
274.80,0.00069,"Qualified",,3957.54,"CapPass","Cycle 100",100,82497,"416-11","Alloy 617",314626,"Plate"
274.48,0.00074,"Qualified",,3957.58,"CapPass","Cycle 100",100,82498,"416-11","Alloy 617",314626,"Plate"
274.13,0.00079,"Qualified",,3957.64,"CapPass","Cycle 100",100,82499,"416-11","Alloy 617",314626,"Plate"
273.86,0.00084,"Qualified",,3957.69,"CapPass","Cycle 100",100,82500,"416-11","Alloy 617",314626,"Plate"
273.77,0.00089,"Qualified",,3957.74,"CapPass","Cycle 100",100,82501,"416-11","Alloy 617",314626,"Plate"
273.74,0.00094,"Qualified",,3957.79,"CapPass","Cycle 100",100,82502,"416-11","Alloy 617",314626,"Plate"
273.73,0.00095,"Qualified",,3957.79,"CapPass","Cycle 100",100,82503,"416-11","Alloy 617",314626,"Plate"
273.82,0.00099,"Qualified",,3957.84,"CapPass","Cycle 100",100,82504,"416-11","Alloy 617",314626,"Plate"
273.81,0.00104,"Qualified",,3957.89,"CapPass","Cycle 100",100,82505,"416-11","Alloy 617",314626,"Plate"
273.65,0.00109,"Qualified",,3957.93,"CapPass","Cycle 100",100,82506,"416-11","Alloy 617",314626,"Plate"
273.46,0.00114,"Qualified",,3957.98,"CapPass","Cycle 100",100,82507,"416-11","Alloy 617",314626,"Plate"
273.27,0.00119,"Qualified",,3958.04,"CapPass","Cycle 100",100,82508,"416-11","Alloy 617",314626,"Plate"
273.23,0.00124,"Qualified",,3958.09,"CapPass","Cycle 100",100,82509,"416-11","Alloy 617",314626,"Plate"
273.43,0.00129,"Qualified",,3958.15,"CapPass","Cycle 100",100,82510,"416-11","Alloy 617",314626,"Plate"
273.92,0.00134,"Qualified",,3958.20,"CapPass","Cycle 100",100,82511,"416-11","Alloy 617",314626,"Plate"
274.47,0.00140,"Qualified",,3958.25,"CapPass","Cycle 100",100,82512,"416-11","Alloy 617",314626,"Plate"
275.07,0.00145,"Qualified",,3958.30,"CapPass","Cycle 100",100,82513,"416-11","Alloy 617",314626,"Plate"
275.54,0.00150,"Qualified",,3958.34,"CapPass","Cycle 100",100,82514,"416-11","Alloy 617",314626,"Plate"
275.83,0.00155,"Qualified",,3958.39,"CapPass","Cycle 100",100,82515,"416-11","Alloy 617",314626,"Plate"
276.17,0.00160,"Qualified",,3958.45,"CapPass","Cycle 100",100,82516,"416-11","Alloy 617",314626,"Plate"
276.52,0.00165,"Qualified",,3958.50,"CapPass","Cycle 100",100,82517,"416-11","Alloy 617",314626,"Plate"
276.80,0.00170,"Qualified",,3958.54,"CapPass","Cycle 100",100,82518,"416-11","Alloy 617",314626,"Plate"
276.90,0.00175,"Qualified",,3958.59,"CapPass","Cycle 100",100,82519,"416-11","Alloy 617",314626,"Plate"
276.96,0.00180,"Qualified",,3958.64,"CapPass","Cycle 100",100,82520,"416-11","Alloy 617",314626,"Plate"
276.96,0.00185,"Qualified",,3958.69,"CapPass","Cycle 100",100,82521,"416-11","Alloy 617",314626,"Plate"
276.83,0.00190,"Qualified",,3958.74,"CapPass","Cycle 100",100,82522,"416-11","Alloy 617",314626,"Plate"
276.75,0.00195,"Qualified",,3958.79,"CapPass","Cycle 100",100,82523,"416-11","Alloy 617",314626,"Plate"
276.76,0.00195,"Qualified",,3958.79,"CapPass","Cycle 100",100,82524,"416-11","Alloy 617",314626,"Plate"
276.78,0.00200,"Qualified",,3958.84,"CapPass","Cycle 100",100,82525,"416-11","Alloy 617",314626,"Plate"
276.77,0.00205,"Qualified",,3958.89,"CapPass","Cycle 100",100,82526,"416-11","Alloy 617",314626,"Plate"
276.88,0.00210,"Qualified",,3958.95,"CapPass","Cycle 100",100,82527,"416-11","Alloy 617",314626,"Plate"
277.09,0.00215,"Qualified",,3959.00,"CapPass","Cycle 100",100,82528,"416-11","Alloy 617",314626,"Plate"
277.27,0.00220,"Qualified",,3959.04,"CapPass","Cycle 100",100,82529,"416-11","Alloy 617",314626,"Plate"
277.48,0.00225,"Qualified",,3959.10,"CapPass","Cycle 100",100,82530,"416-11","Alloy 617",314626,"Plate"
277.69,0.00231,"Qualified",,3959.15,"CapPass","Cycle 100",100,82531,"416-11","Alloy 617",314626,"Plate"
277.89,0.00236,"Qualified",,3959.20,"CapPass","Cycle 100",100,82532,"416-11","Alloy 617",314626,"Plate"
278.10,0.00241,"Qualified",,3959.25,"CapPass","Cycle 100",100,82533,"416-11","Alloy 617",314626,"Plate"
278.21,0.00246,"Qualified",,3959.29,"CapPass","Cycle 100",100,82534,"416-11","Alloy 617",314626,"Plate"
278.19,0.00251,"Qualified",,3959.34,"CapPass","Cycle 100",100,82535,"416-11","Alloy 617",314626,"Plate"
277.88,0.00256,"Qualified",,3959.40,"CapPass","Cycle 100",100,82536,"416-11","Alloy 617",314626,"Plate"
278.05,0.00261,"Qualified",,3959.45,"CapPass","Cycle 100",100,82537,"416-11","Alloy 617",314626,"Plate"
278.37,0.00266,"Qualified",,3959.50,"CapPass","Cycle 100",100,82538,"416-11","Alloy 617",314626,"Plate"
278.50,0.00271,"Qualified",,3959.55,"CapPass","Cycle 100",100,82539,"416-11","Alloy 617",314626,"Plate"
278.70,0.00276,"Qualified",,3959.60,"CapPass","Cycle 100",100,82540,"416-11","Alloy 617",314626,"Plate"
279.01,0.00281,"Qualified",,3959.65,"CapPass","Cycle 100",100,82541,"416-11","Alloy 617",314626,"Plate"
279.09,0.00286,"Qualified",,3959.69,"CapPass","Cycle 100",100,82542,"416-11","Alloy 617",314626,"Plate"
279.03,0.00291,"Qualified",,3959.74,"CapPass","Cycle 100",100,82543,"416-11","Alloy 617",314626,"Plate"
278.74,0.00296,"Qualified",,3959.79,"CapPass","Cycle 100",100,82544,"416-11","Alloy 617",314626,"Plate"
278.72,0.00297,"Qualified",,3959.79,"CapPass","Cycle 100",100,82545,"416-11","Alloy 617",314626,"Plate"
278.48,0.00301,"Qualified",,3959.84,"CapPass","Cycle 100",100,82546,"416-11","Alloy 617",314626,"Plate"
278.09,0.00306,"Qualified",,3959.89,"CapPass","Cycle 100",100,82547,"416-11","Alloy 617",314626,"Plate"
277.77,0.00311,"Qualified",,3959.94,"CapPass","Cycle 100",100,82548,"416-11","Alloy 617",314626,"Plate"
277.50,0.00316,"Qualified",,3959.98,"CapPass","Cycle 100",100,82549,"416-11","Alloy 617",314626,"Plate"
277.08,0.00321,"Qualified",,3960.04,"CapPass","Cycle 100",100,82550,"416-11","Alloy 617",314626,"Plate"
276.71,0.00327,"Qualified",,3960.09,"CapPass","Cycle 100",100,82551,"416-11","Alloy 617",314626,"Plate"
276.67,0.00332,"Qualified",,3960.15,"CapPass","Cycle 100",100,82552,"416-11","Alloy 617",314626,"Plate"
276.91,0.00337,"Qualified",,3960.20,"CapPass","Cycle 100",100,82553,"416-11","Alloy 617",314626,"Plate"
277.31,0.00342,"Qualified",,3960.25,"CapPass","Cycle 100",100,82554,"416-11","Alloy 617",314626,"Plate"
277.73,0.00347,"Qualified",,3960.30,"CapPass","Cycle 100",100,82555,"416-11","Alloy 617",314626,"Plate"
278.09,0.00352,"Qualified",,3960.35,"CapPass","Cycle 100",100,82556,"416-11","Alloy 617",314626,"Plate"
278.38,0.00357,"Qualified",,3960.40,"CapPass","Cycle 100",100,82557,"416-11","Alloy 617",314626,"Plate"
278.61,0.00362,"Qualified",,3960.45,"CapPass","Cycle 100",100,82558,"416-11","Alloy 617",314626,"Plate"
278.94,0.00367,"Qualified",,3960.50,"CapPass","Cycle 100",100,82559,"416-11","Alloy 617",314626,"Plate"
279.12,0.00372,"Qualified",,3960.55,"CapPass","Cycle 100",100,82560,"416-11","Alloy 617",314626,"Plate"
279.19,0.00377,"Qualified",,3960.60,"CapPass","Cycle 100",100,82561,"416-11","Alloy 617",314626,"Plate"
279.11,0.00382,"Qualified",,3960.64,"CapPass","Cycle 100",100,82562,"416-11","Alloy 617",314626,"Plate"
279.00,0.00387,"Qualified",,3960.69,"CapPass","Cycle 100",100,82563,"416-11","Alloy 617",314626,"Plate"
278.93,0.00392,"Qualified",,3960.75,"CapPass","Cycle 100",100,82564,"416-11","Alloy 617",314626,"Plate"
278.95,0.00397,"Qualified",,3960.79,"CapPass","Cycle 100",100,82565,"416-11","Alloy 617",314626,"Plate"
278.97,0.00397,"Qualified",,3960.80,"CapPass","Cycle 100",100,82566,"416-11","Alloy 617",314626,"Plate"
279.02,0.00402,"Qualified",,3960.85,"CapPass","Cycle 100",100,82567,"416-11","Alloy 617",314626,"Plate"
279.03,0.00407,"Qualified",,3960.90,"CapPass","Cycle 100",100,82568,"416-11","Alloy 617",314626,"Plate"
279.13,0.00413,"Qualified",,3960.95,"CapPass","Cycle 100",100,82569,"416-11","Alloy 617",314626,"Plate"
279.19,0.00418,"Qualified",,3960.99,"CapPass","Cycle 100",100,82570,"416-11","Alloy 617",314626,"Plate"
278.98,0.00423,"Qualified",,3961.04,"CapPass","Cycle 100",100,82571,"416-11","Alloy 617",314626,"Plate"
278.78,0.00428,"Qualified",,3961.09,"CapPass","Cycle 100",100,82572,"416-11","Alloy 617",314626,"Plate"
278.74,0.00433,"Qualified",,3961.15,"CapPass","Cycle 100",100,82573,"416-11","Alloy 617",314626,"Plate"
278.70,0.00438,"Qualified",,3961.20,"CapPass","Cycle 100",100,82574,"416-11","Alloy 617",314626,"Plate"
278.81,0.00443,"Qualified",,3961.25,"CapPass","Cycle 100",100,82575,"416-11","Alloy 617",314626,"Plate"
278.74,0.00448,"Qualified",,3961.29,"CapPass","Cycle 100",100,82576,"416-11","Alloy 617",314626,"Plate"
278.67,0.00453,"Qualified",,3961.34,"CapPass","Cycle 100",100,82577,"416-11","Alloy 617",314626,"Plate"
278.46,0.00458,"Qualified",,3961.39,"CapPass","Cycle 100",100,82578,"416-11","Alloy 617",314626,"Plate"
278.23,0.00463,"Qualified",,3961.45,"CapPass","Cycle 100",100,82579,"416-11","Alloy 617",314626,"Plate"
278.13,0.00468,"Qualified",,3961.50,"CapPass","Cycle 100",100,82580,"416-11","Alloy 617",314626,"Plate"
278.05,0.00473,"Qualified",,3961.54,"CapPass","Cycle 100",100,82581,"416-11","Alloy 617",314626,"Plate"
278.03,0.00478,"Qualified",,3961.60,"CapPass","Cycle 100",100,82582,"416-11","Alloy 617",314626,"Plate"
278.01,0.00483,"Qualified",,3961.65,"CapPass","Cycle 100",100,82583,"416-11","Alloy 617",314626,"Plate"
278.01,0.00488,"Qualified",,3961.70,"CapPass","Cycle 100",100,82584,"416-11","Alloy 617",314626,"Plate"
278.09,0.00493,"Qualified",,3961.75,"CapPass","Cycle 100",100,82585,"416-11","Alloy 617",314626,"Plate"
278.10,0.00498,"Qualified",,3961.79,"CapPass","Cycle 100",100,82586,"416-11","Alloy 617",314626,"Plate"
278.13,0.00498,"Qualified",,3961.80,"CapPass","Cycle 100",100,82587,"416-11","Alloy 617",314626,"Plate"
278.20,0.00503,"Qualified",,3961.85,"CapPass","Cycle 100",100,82588,"416-11","Alloy 617",314626,"Plate"
278.25,0.00509,"Qualified",,3961.90,"CapPass","Cycle 100",100,82589,"416-11","Alloy 617",314626,"Plate"
278.29,0.00514,"Qualified",,3961.95,"CapPass","Cycle 100",100,82590,"416-11","Alloy 617",314626,"Plate"
278.31,0.00519,"Qualified",,3962.00,"CapPass","Cycle 100",100,82591,"416-11","Alloy 617",314626,"Plate"
279.00,0.00524,"Qualified",,3962.05,"CapPass","Cycle 100",100,82592,"416-11","Alloy 617",314626,"Plate"
279.05,0.00529,"Qualified",,3962.10,"CapPass","Cycle 100",100,82593,"416-11","Alloy 617",314626,"Plate"
278.90,0.00534,"Qualified",,3962.15,"CapPass","Cycle 100",100,82594,"416-11","Alloy 617",314626,"Plate"
279.09,0.00539,"Qualified",,3962.20,"CapPass","Cycle 100",100,82595,"416-11","Alloy 617",314626,"Plate"
279.18,0.00544,"Qualified",,3962.25,"CapPass","Cycle 100",100,82596,"416-11","Alloy 617",314626,"Plate"
279.35,0.00549,"Qualified",,3962.30,"CapPass","Cycle 100",100,82597,"416-11","Alloy 617",314626,"Plate"
279.42,0.00554,"Qualified",,3962.35,"CapPass","Cycle 100",100,82598,"416-11","Alloy 617",314626,"Plate"
279.48,0.00559,"Qualified",,3962.40,"CapPass","Cycle 100",100,82599,"416-11","Alloy 617",314626,"Plate"
279.50,0.00564,"Qualified",,3962.45,"CapPass","Cycle 100",100,82600,"416-11","Alloy 617",314626,"Plate"
279.42,0.00569,"Qualified",,3962.50,"CapPass","Cycle 100",100,82601,"416-11","Alloy 617",314626,"Plate"
279.44,0.00574,"Qualified",,3962.55,"CapPass","Cycle 100",100,82602,"416-11","Alloy 617",314626,"Plate"
279.43,0.00579,"Qualified",,3962.60,"CapPass","Cycle 100",100,82603,"416-11","Alloy 617",314626,"Plate"
279.37,0.00584,"Qualified",,3962.65,"CapPass","Cycle 100",100,82604,"416-11","Alloy 617",314626,"Plate"
279.26,0.00589,"Qualified",,3962.70,"CapPass","Cycle 100",100,82605,"416-11","Alloy 617",314626,"Plate"
279.12,0.00594,"Qualified",,3962.75,"CapPass","Cycle 100",100,82606,"416-11","Alloy 617",314626,"Plate"
278.94,0.00599,"Qualified",,3962.79,"CapPass","Cycle 100",100,82607,"416-11","Alloy 617",314626,"Plate"
278.96,0.00600,"Qualified",,3962.80,"CapPass","Cycle 100",100,82608,"416-11","Alloy 617",314626,"Plate"
279.00,0.00605,"Qualified",,3962.85,"CapPass","Cycle 100",100,82609,"416-11","Alloy 617",314626,"Plate"
279.04,0.00610,"Qualified",,3962.90,"CapPass","Cycle 100",100,82610,"416-11","Alloy 617",314626,"Plate"
278.91,0.00615,"Qualified",,3962.95,"CapPass","Cycle 100",100,82611,"416-11","Alloy 617",314626,"Plate"
278.64,0.00620,"Qualified",,3963.00,"CapPass","Cycle 100",100,82612,"416-11","Alloy 617",314626,"Plate"
278.29,0.00625,"Qualified",,3963.05,"CapPass","Cycle 100",100,82613,"416-11","Alloy 617",314626,"Plate"
278.01,0.00630,"Qualified",,3963.10,"CapPass","Cycle 100",100,82614,"416-11","Alloy 617",314626,"Plate"
277.83,0.00635,"Qualified",,3963.15,"CapPass","Cycle 100",100,82615,"416-11","Alloy 617",314626,"Plate"
277.86,0.00640,"Qualified",,3963.20,"CapPass","Cycle 100",100,82616,"416-11","Alloy 617",314626,"Plate"
277.98,0.00645,"Qualified",,3963.25,"CapPass","Cycle 100",100,82617,"416-11","Alloy 617",314626,"Plate"
278.13,0.00650,"Qualified",,3963.31,"CapPass","Cycle 100",100,82618,"416-11","Alloy 617",314626,"Plate"
278.34,0.00655,"Qualified",,3963.36,"CapPass","Cycle 100",100,82619,"416-11","Alloy 617",314626,"Plate"
278.47,0.00660,"Qualified",,3963.40,"CapPass","Cycle 100",100,82620,"416-11","Alloy 617",314626,"Plate"
278.54,0.00665,"Qualified",,3963.45,"CapPass","Cycle 100",100,82621,"416-11","Alloy 617",314626,"Plate"
278.61,0.00670,"Qualified",,3963.50,"CapPass","Cycle 100",100,82622,"416-11","Alloy 617",314626,"Plate"
278.79,0.00675,"Qualified",,3963.56,"CapPass","Cycle 100",100,82623,"416-11","Alloy 617",314626,"Plate"
278.93,0.00680,"Qualified",,3963.61,"CapPass","Cycle 100",100,82624,"416-11","Alloy 617",314626,"Plate"
279.10,0.00685,"Qualified",,3963.66,"CapPass","Cycle 100",100,82625,"416-11","Alloy 617",314626,"Plate"
279.28,0.00690,"Qualified",,3963.71,"CapPass","Cycle 100",100,82626,"416-11","Alloy 617",314626,"Plate"
279.60,0.00695,"Qualified",,3963.76,"CapPass","Cycle 100",100,82627,"416-11","Alloy 617",314626,"Plate"
279.80,0.00698,"Qualified",,3963.79,"CapPass","Cycle 100",100,82628,"416-11","Alloy 617",314626,"Plate"
280.03,0.00700,"Qualified",,3963.81,"CapPass","Cycle 100",100,82629,"416-11","Alloy 617",314626,"Plate"
280.39,0.00705,"Qualified",,3963.86,"CapPass","Cycle 100",100,82630,"416-11","Alloy 617",314626,"Plate"
280.68,0.00711,"Qualified",,3963.91,"CapPass","Cycle 100",100,82631,"416-11","Alloy 617",314626,"Plate"
280.91,0.00716,"Qualified",,3963.96,"CapPass","Cycle 100",100,82632,"416-11","Alloy 617",314626,"Plate"
281.08,0.00721,"Qualified",,3964.01,"CapPass","Cycle 100",100,82633,"416-11","Alloy 617",314626,"Plate"
281.30,0.00726,"Qualified",,3964.06,"CapPass","Cycle 100",100,82634,"416-11","Alloy 617",314626,"Plate"
281.39,0.00731,"Qualified",,3964.11,"CapPass","Cycle 100",100,82635,"416-11","Alloy 617",314626,"Plate"
281.40,0.00736,"Qualified",,3964.16,"CapPass","Cycle 100",100,82636,"416-11","Alloy 617",314626,"Plate"
281.43,0.00741,"Qualified",,3964.21,"CapPass","Cycle 100",100,82637,"416-11","Alloy 617",314626,"Plate"
281.52,0.00746,"Qualified",,3964.26,"CapPass","Cycle 100",100,82638,"416-11","Alloy 617",314626,"Plate"
281.75,0.00751,"Qualified",,3964.31,"CapPass","Cycle 100",100,82639,"416-11","Alloy 617",314626,"Plate"
281.90,0.00756,"Qualified",,3964.36,"CapPass","Cycle 100",100,82640,"416-11","Alloy 617",314626,"Plate"
281.87,0.00761,"Qualified",,3964.40,"CapPass","Cycle 100",100,82641,"416-11","Alloy 617",314626,"Plate"
281.64,0.00766,"Qualified",,3964.46,"CapPass","Cycle 100",100,82642,"416-11","Alloy 617",314626,"Plate"
281.60,0.00771,"Qualified",,3964.51,"CapPass","Cycle 100",100,82643,"416-11","Alloy 617",314626,"Plate"
281.82,0.00776,"Qualified",,3964.56,"CapPass","Cycle 100",100,82644,"416-11","Alloy 617",314626,"Plate"
282.01,0.00781,"Qualified",,3964.61,"CapPass","Cycle 100",100,82645,"416-11","Alloy 617",314626,"Plate"
282.14,0.00786,"Qualified",,3964.66,"CapPass","Cycle 100",100,82646,"416-11","Alloy 617",314626,"Plate"
282.11,0.00791,"Qualified",,3964.71,"CapPass","Cycle 100",100,82647,"416-11","Alloy 617",314626,"Plate"
282.00,0.00797,"Qualified",,3964.76,"CapPass","Cycle 100",100,82648,"416-11","Alloy 617",314626,"Plate"
281.88,0.00800,"Qualified",,3964.79,"CapPass","Cycle 100",100,82649,"416-11","Alloy 617",314626,"Plate"
281.82,0.00802,"Qualified",,3964.80,"CapPass","Cycle 100",100,82650,"416-11","Alloy 617",314626,"Plate"
281.53,0.00807,"Qualified",,3964.85,"CapPass","Cycle 100",100,82651,"416-11","Alloy 617",314626,"Plate"
281.18,0.00812,"Qualified",,3964.90,"CapPass","Cycle 100",100,82652,"416-11","Alloy 617",314626,"Plate"
280.87,0.00817,"Qualified",,3964.96,"CapPass","Cycle 100",100,82653,"416-11","Alloy 617",314626,"Plate"
280.67,0.00822,"Qualified",,3965.01,"CapPass","Cycle 100",100,82654,"416-11","Alloy 617",314626,"Plate"
280.48,0.00827,"Qualified",,3965.05,"CapPass","Cycle 100",100,82655,"416-11","Alloy 617",314626,"Plate"
280.20,0.00832,"Qualified",,3965.10,"CapPass","Cycle 100",100,82656,"416-11","Alloy 617",314626,"Plate"
279.81,0.00837,"Qualified",,3965.15,"CapPass","Cycle 100",100,82657,"416-11","Alloy 617",314626,"Plate"
279.47,0.00842,"Qualified",,3965.21,"CapPass","Cycle 100",100,82658,"416-11","Alloy 617",314626,"Plate"
279.38,0.00847,"Qualified",,3965.26,"CapPass","Cycle 100",100,82659,"416-11","Alloy 617",314626,"Plate"
279.52,0.00852,"Qualified",,3965.31,"CapPass","Cycle 100",100,82660,"416-11","Alloy 617",314626,"Plate"
279.55,0.00857,"Qualified",,3965.36,"CapPass","Cycle 100",100,82661,"416-11","Alloy 617",314626,"Plate"
279.56,0.00862,"Qualified",,3965.41,"CapPass","Cycle 100",100,82662,"416-11","Alloy 617",314626,"Plate"
279.75,0.00867,"Qualified",,3965.46,"CapPass","Cycle 100",100,82663,"416-11","Alloy 617",314626,"Plate"
279.84,0.00872,"Qualified",,3965.51,"CapPass","Cycle 100",100,82664,"416-11","Alloy 617",314626,"Plate"
279.96,0.00877,"Qualified",,3965.56,"CapPass","Cycle 100",100,82665,"416-11","Alloy 617",314626,"Plate"
280.14,0.00882,"Qualified",,3965.62,"CapPass","Cycle 100",100,82666,"416-11","Alloy 617",314626,"Plate"
280.37,0.00887,"Qualified",,3965.67,"CapPass","Cycle 100",100,82667,"416-11","Alloy 617",314626,"Plate"
280.69,0.00892,"Qualified",,3965.72,"CapPass","Cycle 100",100,82668,"416-11","Alloy 617",314626,"Plate"
281.18,0.00898,"Qualified",,3965.78,"CapPass","Cycle 100",100,82669,"416-11","Alloy 617",314626,"Plate"
281.43,0.00899,"Qualified",,3965.79,"CapPass","Cycle 100",100,82670,"416-11","Alloy 617",314626,"Plate"
281.86,0.00903,"Qualified",,3965.83,"CapPass","Cycle 100",100,82671,"416-11","Alloy 617",314626,"Plate"
282.43,0.00908,"Qualified",,3965.88,"CapPass","Cycle 100",100,82672,"416-11","Alloy 617",314626,"Plate"
282.95,0.00913,"Qualified",,3965.92,"CapPass","Cycle 100",100,82673,"416-11","Alloy 617",314626,"Plate"
283.31,0.00918,"Qualified",,3965.97,"CapPass","Cycle 100",100,82674,"416-11","Alloy 617",314626,"Plate"
283.52,0.00923,"Qualified",,3966.02,"CapPass","Cycle 100",100,82675,"416-11","Alloy 617",314626,"Plate"
283.50,0.00928,"Qualified",,3966.06,"CapPass","Cycle 100",100,82676,"416-11","Alloy 617",314626,"Plate"
283.28,0.00933,"Qualified",,3966.11,"CapPass","Cycle 100",100,82677,"416-11","Alloy 617",314626,"Plate"
282.95,0.00938,"Qualified",,3966.16,"CapPass","Cycle 100",100,82678,"416-11","Alloy 617",314626,"Plate"
282.45,0.00943,"Qualified",,3966.21,"CapPass","Cycle 100",100,82679,"416-11","Alloy 617",314626,"Plate"
281.92,0.00948,"Qualified",,3966.26,"CapPass","Cycle 100",100,82680,"416-11","Alloy 617",314626,"Plate"
281.41,0.00953,"Qualified",,3966.31,"CapPass","Cycle 100",100,82681,"416-11","Alloy 617",314626,"Plate"
281.00,0.00958,"Qualified",,3966.36,"CapPass","Cycle 100",100,82682,"416-11","Alloy 617",314626,"Plate"
280.72,0.00963,"Qualified",,3966.41,"CapPass","Cycle 100",100,82683,"416-11","Alloy 617",314626,"Plate"
280.67,0.00968,"Qualified",,3966.46,"CapPass","Cycle 100",100,82684,"416-11","Alloy 617",314626,"Plate"
280.65,0.00973,"Qualified",,3966.52,"CapPass","Cycle 100",100,82685,"416-11","Alloy 617",314626,"Plate"
280.71,0.00978,"Qualified",,3966.57,"CapPass","Cycle 100",100,82686,"416-11","Alloy 617",314626,"Plate"
280.80,0.00983,"Qualified",,3966.62,"CapPass","Cycle 100",100,82687,"416-11","Alloy 617",314626,"Plate"
280.92,0.00988,"Qualified",,3966.67,"CapPass","Cycle 100",100,82688,"416-11","Alloy 617",314626,"Plate"
281.12,0.00993,"Qualified",,3966.72,"CapPass","Cycle 100",100,82689,"416-11","Alloy 617",314626,"Plate"
280.45,0.00998,"Qualified",,3966.77,"CapPass","Cycle 100",100,82690,"416-11","Alloy 617",314626,"Plate"
279.25,0.01000,"Qualified",,3966.79,"CapPass","Cycle 100",100,82691,"416-11","Alloy 617",314626,"Plate"
245.23,0.00993,"Qualified",,3966.97,"CapPass","Cycle 100",100,82692,"416-11","Alloy 617",314626,"Plate"
235.09,0.00988,"Qualified",,3967.02,"CapPass","Cycle 100",100,82693,"416-11","Alloy 617",314626,"Plate"
225.20,0.00983,"Qualified",,3967.06,"CapPass","Cycle 100",100,82694,"416-11","Alloy 617",314626,"Plate"
215.85,0.00978,"Qualified",,3967.11,"CapPass","Cycle 100",100,82695,"416-11","Alloy 617",314626,"Plate"
207.55,0.00973,"Qualified",,3967.16,"CapPass","Cycle 100",100,82696,"416-11","Alloy 617",314626,"Plate"
199.29,0.00968,"Qualified",,3967.21,"CapPass","Cycle 100",100,82697,"416-11","Alloy 617",314626,"Plate"
190.66,0.00963,"Qualified",,3967.26,"CapPass","Cycle 100",100,82698,"416-11","Alloy 617",314626,"Plate"
182.35,0.00958,"Qualified",,3967.31,"CapPass","Cycle 100",100,82699,"416-11","Alloy 617",314626,"Plate"
174.33,0.00953,"Qualified",,3967.36,"CapPass","Cycle 100",100,82700,"416-11","Alloy 617",314626,"Plate"
167.05,0.00948,"Qualified",,3967.41,"CapPass","Cycle 100",100,82701,"416-11","Alloy 617",314626,"Plate"
160.21,0.00943,"Qualified",,3967.46,"CapPass","Cycle 100",100,82702,"416-11","Alloy 617",314626,"Plate"
153.54,0.00938,"Qualified",,3967.51,"CapPass","Cycle 100",100,82703,"416-11","Alloy 617",314626,"Plate"
145.72,0.00933,"Qualified",,3967.57,"CapPass","Cycle 100",100,82704,"416-11","Alloy 617",314626,"Plate"
138.54,0.00928,"Qualified",,3967.63,"CapPass","Cycle 100",100,82705,"416-11","Alloy 617",314626,"Plate"
132.33,0.00923,"Qualified",,3967.67,"CapPass","Cycle 100",100,82706,"416-11","Alloy 617",314626,"Plate"
125.64,0.00918,"Qualified",,3967.73,"CapPass","Cycle 100",100,82707,"416-11","Alloy 617",314626,"Plate"
118.80,0.00912,"Qualified",,3967.78,"CapPass","Cycle 100",100,82708,"416-11","Alloy 617",314626,"Plate"
117.35,0.00911,"Qualified",,3967.79,"CapPass","Cycle 100",100,82709,"416-11","Alloy 617",314626,"Plate"
111.64,0.00907,"Qualified",,3967.84,"CapPass","Cycle 100",100,82710,"416-11","Alloy 617",314626,"Plate"
104.79,0.00902,"Qualified",,3967.89,"CapPass","Cycle 100",100,82711,"416-11","Alloy 617",314626,"Plate"
97.87,0.00897,"Qualified",,3967.95,"CapPass","Cycle 100",100,82712,"416-11","Alloy 617",314626,"Plate"
91.41,0.00892,"Qualified",,3968.00,"CapPass","Cycle 100",100,82713,"416-11","Alloy 617",314626,"Plate"
85.10,0.00887,"Qualified",,3968.05,"CapPass","Cycle 100",100,82714,"416-11","Alloy 617",314626,"Plate"
78.71,0.00882,"Qualified",,3968.10,"CapPass","Cycle 100",100,82715,"416-11","Alloy 617",314626,"Plate"
72.52,0.00877,"Qualified",,3968.16,"CapPass","Cycle 100",100,82716,"416-11","Alloy 617",314626,"Plate"
66.06,0.00872,"Qualified",,3968.21,"CapPass","Cycle 100",100,82717,"416-11","Alloy 617",314626,"Plate"
59.64,0.00867,"Qualified",,3968.27,"CapPass","Cycle 100",100,82718,"416-11","Alloy 617",314626,"Plate"
53.73,0.00862,"Qualified",,3968.32,"CapPass","Cycle 100",100,82719,"416-11","Alloy 617",314626,"Plate"
47.59,0.00857,"Qualified",,3968.37,"CapPass","Cycle 100",100,82720,"416-11","Alloy 617",314626,"Plate"
41.76,0.00852,"Qualified",,3968.42,"CapPass","Cycle 100",100,82721,"416-11","Alloy 617",314626,"Plate"
36.20,0.00847,"Qualified",,3968.47,"CapPass","Cycle 100",100,82722,"416-11","Alloy 617",314626,"Plate"
30.95,0.00842,"Qualified",,3968.52,"CapPass","Cycle 100",100,82723,"416-11","Alloy 617",314626,"Plate"
25.54,0.00837,"Qualified",,3968.58,"CapPass","Cycle 100",100,82724,"416-11","Alloy 617",314626,"Plate"
20.02,0.00832,"Qualified",,3968.63,"CapPass","Cycle 100",100,82725,"416-11","Alloy 617",314626,"Plate"
14.44,0.00827,"Qualified",,3968.68,"CapPass","Cycle 100",100,82726,"416-11","Alloy 617",314626,"Plate"
9.03,0.00822,"Qualified",,3968.74,"CapPass","Cycle 100",100,82727,"416-11","Alloy 617",314626,"Plate"
3.49,0.00817,"Qualified",,3968.79,"CapPass","Cycle 100",100,82728,"416-11","Alloy 617",314626,"Plate"
3.40,0.00817,"Qualified",,3968.79,"CapPass","Cycle 100",100,82729,"416-11","Alloy 617",314626,"Plate"
-1.99,0.00812,"Qualified",,3968.85,"CapPass","Cycle 100",100,82730,"416-11","Alloy 617",314626,"Plate"
-7.47,0.00807,"Qualified",,3968.90,"CapPass","Cycle 100",100,82731,"416-11","Alloy 617",314626,"Plate"
-12.04,0.00802,"Qualified",,3968.95,"CapPass","Cycle 100",100,82732,"416-11","Alloy 617",314626,"Plate"
-12.79,0.00797,"Qualified",,3969.10,"CapPass","Cycle 100",100,82733,"416-11","Alloy 617",314626,"Plate"
-21.89,0.00792,"Qualified",,3969.15,"CapPass","Cycle 100",100,82734,"416-11","Alloy 617",314626,"Plate"
-28.52,0.00786,"Qualified",,3969.18,"CapPass","Cycle 100",100,82735,"416-11","Alloy 617",314626,"Plate"
-34.09,0.00781,"Qualified",,3969.21,"CapPass","Cycle 100",100,82736,"416-11","Alloy 617",314626,"Plate"
-39.04,0.00776,"Qualified",,3969.24,"CapPass","Cycle 100",100,82737,"416-11","Alloy 617",314626,"Plate"
-43.50,0.00771,"Qualified",,3969.28,"CapPass","Cycle 100",100,82738,"416-11","Alloy 617",314626,"Plate"
-48.05,0.00766,"Qualified",,3969.35,"CapPass","Cycle 100",100,82739,"416-11","Alloy 617",314626,"Plate"
-51.90,0.00761,"Qualified",,3969.40,"CapPass","Cycle 100",100,82740,"416-11","Alloy 617",314626,"Plate"
-56.19,0.00756,"Qualified",,3969.47,"CapPass","Cycle 100",100,82741,"416-11","Alloy 617",314626,"Plate"
-60.10,0.00751,"Qualified",,3969.52,"CapPass","Cycle 100",100,82742,"416-11","Alloy 617",314626,"Plate"
-64.20,0.00746,"Qualified",,3969.58,"CapPass","Cycle 100",100,82743,"416-11","Alloy 617",314626,"Plate"
-68.58,0.00741,"Qualified",,3969.64,"CapPass","Cycle 100",100,82744,"416-11","Alloy 617",314626,"Plate"
-72.73,0.00736,"Qualified",,3969.70,"CapPass","Cycle 100",100,82745,"416-11","Alloy 617",314626,"Plate"
-77.24,0.00731,"Qualified",,3969.76,"CapPass","Cycle 100",100,82746,"416-11","Alloy 617",314626,"Plate"
-79.82,0.00728,"Qualified",,3969.79,"CapPass","Cycle 100",100,82747,"416-11","Alloy 617",314626,"Plate"
-81.76,0.00726,"Qualified",,3969.82,"CapPass","Cycle 100",100,82748,"416-11","Alloy 617",314626,"Plate"
-86.58,0.00721,"Qualified",,3969.88,"CapPass","Cycle 100",100,82749,"416-11","Alloy 617",314626,"Plate"
-91.72,0.00716,"Qualified",,3969.94,"CapPass","Cycle 100",100,82750,"416-11","Alloy 617",314626,"Plate"
-96.32,0.00711,"Qualified",,3969.99,"CapPass","Cycle 100",100,82751,"416-11","Alloy 617",314626,"Plate"
-100.65,0.00706,"Qualified",,3970.04,"CapPass","Cycle 100",100,82752,"416-11","Alloy 617",314626,"Plate"
-105.87,0.00701,"Qualified",,3970.09,"CapPass","Cycle 100",100,82753,"416-11","Alloy 617",314626,"Plate"
-111.03,0.00696,"Qualified",,3970.13,"CapPass","Cycle 100",100,82754,"416-11","Alloy 617",314626,"Plate"
-116.02,0.00690,"Qualified",,3970.16,"CapPass","Cycle 100",100,82755,"416-11","Alloy 617",314626,"Plate"
-120.80,0.00685,"Qualified",,3970.20,"CapPass","Cycle 100",100,82756,"416-11","Alloy 617",314626,"Plate"
-125.41,0.00680,"Qualified",,3970.23,"CapPass","Cycle 100",100,82757,"416-11","Alloy 617",314626,"Plate"
-129.72,0.00675,"Qualified",,3970.27,"CapPass","Cycle 100",100,82758,"416-11","Alloy 617",314626,"Plate"
-134.14,0.00670,"Qualified",,3970.31,"CapPass","Cycle 100",100,82759,"416-11","Alloy 617",314626,"Plate"
-138.55,0.00665,"Qualified",,3970.35,"CapPass","Cycle 100",100,82760,"416-11","Alloy 617",314626,"Plate"
-142.62,0.00660,"Qualified",,3970.39,"CapPass","Cycle 100",100,82761,"416-11","Alloy 617",314626,"Plate"
-146.64,0.00655,"Qualified",,3970.43,"CapPass","Cycle 100",100,82762,"416-11","Alloy 617",314626,"Plate"
-150.51,0.00650,"Qualified",,3970.48,"CapPass","Cycle 100",100,82763,"416-11","Alloy 617",314626,"Plate"
-154.33,0.00645,"Qualified",,3970.52,"CapPass","Cycle 100",100,82764,"416-11","Alloy 617",314626,"Plate"
-157.89,0.00640,"Qualified",,3970.57,"CapPass","Cycle 100",100,82765,"416-11","Alloy 617",314626,"Plate"
-161.23,0.00635,"Qualified",,3970.61,"CapPass","Cycle 100",100,82766,"416-11","Alloy 617",314626,"Plate"
-164.45,0.00630,"Qualified",,3970.66,"CapPass","Cycle 100",100,82767,"416-11","Alloy 617",314626,"Plate"
-167.47,0.00625,"Qualified",,3970.70,"CapPass","Cycle 100",100,82768,"416-11","Alloy 617",314626,"Plate"
-170.42,0.00619,"Qualified",,3970.75,"CapPass","Cycle 100",100,82769,"416-11","Alloy 617",314626,"Plate"
-173.04,0.00615,"Qualified",,3970.79,"CapPass","Cycle 100",100,82770,"416-11","Alloy 617",314626,"Plate"
-173.32,0.00614,"Qualified",,3970.80,"CapPass","Cycle 100",100,82771,"416-11","Alloy 617",314626,"Plate"
-176.13,0.00609,"Qualified",,3970.85,"CapPass","Cycle 100",100,82772,"416-11","Alloy 617",314626,"Plate"
-179.08,0.00604,"Qualified",,3970.90,"CapPass","Cycle 100",100,82773,"416-11","Alloy 617",314626,"Plate"
-182.18,0.00599,"Qualified",,3970.95,"CapPass","Cycle 100",100,82774,"416-11","Alloy 617",314626,"Plate"
-185.11,0.00594,"Qualified",,3971.00,"CapPass","Cycle 100",100,82775,"416-11","Alloy 617",314626,"Plate"
-188.01,0.00589,"Qualified",,3971.05,"CapPass","Cycle 100",100,82776,"416-11","Alloy 617",314626,"Plate"
-190.97,0.00584,"Qualified",,3971.10,"CapPass","Cycle 100",100,82777,"416-11","Alloy 617",314626,"Plate"
-193.75,0.00579,"Qualified",,3971.15,"CapPass","Cycle 100",100,82778,"416-11","Alloy 617",314626,"Plate"
-196.48,0.00574,"Qualified",,3971.20,"CapPass","Cycle 100",100,82779,"416-11","Alloy 617",314626,"Plate"
-199.13,0.00569,"Qualified",,3971.25,"CapPass","Cycle 100",100,82780,"416-11","Alloy 617",314626,"Plate"
-201.84,0.00564,"Qualified",,3971.30,"CapPass","Cycle 100",100,82781,"416-11","Alloy 617",314626,"Plate"
-204.54,0.00559,"Qualified",,3971.36,"CapPass","Cycle 100",100,82782,"416-11","Alloy 617",314626,"Plate"
-207.12,0.00554,"Qualified",,3971.41,"CapPass","Cycle 100",100,82783,"416-11","Alloy 617",314626,"Plate"
-209.68,0.00549,"Qualified",,3971.46,"CapPass","Cycle 100",100,82784,"416-11","Alloy 617",314626,"Plate"
-212.19,0.00544,"Qualified",,3971.51,"CapPass","Cycle 100",100,82785,"416-11","Alloy 617",314626,"Plate"
-214.40,0.00539,"Qualified",,3971.55,"CapPass","Cycle 100",100,82786,"416-11","Alloy 617",314626,"Plate"
-216.38,0.00534,"Qualified",,3971.60,"CapPass","Cycle 100",100,82787,"416-11","Alloy 617",314626,"Plate"
-218.49,0.00529,"Qualified",,3971.65,"CapPass","Cycle 100",100,82788,"416-11","Alloy 617",314626,"Plate"
-220.61,0.00524,"Qualified",,3971.70,"CapPass","Cycle 100",100,82789,"416-11","Alloy 617",314626,"Plate"
-222.79,0.00519,"Qualified",,3971.75,"CapPass","Cycle 100",100,82790,"416-11","Alloy 617",314626,"Plate"
-224.42,0.00515,"Qualified",,3971.79,"CapPass","Cycle 100",100,82791,"416-11","Alloy 617",314626,"Plate"
-224.96,0.00514,"Qualified",,3971.81,"CapPass","Cycle 100",100,82792,"416-11","Alloy 617",314626,"Plate"
-226.99,0.00509,"Qualified",,3971.86,"CapPass","Cycle 100",100,82793,"416-11","Alloy 617",314626,"Plate"
-229.02,0.00503,"Qualified",,3971.91,"CapPass","Cycle 100",100,82794,"416-11","Alloy 617",314626,"Plate"
-231.02,0.00498,"Qualified",,3971.96,"CapPass","Cycle 100",100,82795,"416-11","Alloy 617",314626,"Plate"
-233.09,0.00493,"Qualified",,3972.01,"CapPass","Cycle 100",100,82796,"416-11","Alloy 617",314626,"Plate"
-234.92,0.00488,"Qualified",,3972.05,"CapPass","Cycle 100",100,82797,"416-11","Alloy 617",314626,"Plate"
-236.52,0.00483,"Qualified",,3972.10,"CapPass","Cycle 100",100,82798,"416-11","Alloy 617",314626,"Plate"
-238.15,0.00478,"Qualified",,3972.15,"CapPass","Cycle 100",100,82799,"416-11","Alloy 617",314626,"Plate"
-239.72,0.00473,"Qualified",,3972.20,"CapPass","Cycle 100",100,82800,"416-11","Alloy 617",314626,"Plate"
-241.09,0.00468,"Qualified",,3972.25,"CapPass","Cycle 100",100,82801,"416-11","Alloy 617",314626,"Plate"
-242.47,0.00463,"Qualified",,3972.30,"CapPass","Cycle 100",100,82802,"416-11","Alloy 617",314626,"Plate"
-243.60,0.00458,"Qualified",,3972.35,"CapPass","Cycle 100",100,82803,"416-11","Alloy 617",314626,"Plate"
-244.82,0.00453,"Qualified",,3972.40,"CapPass","Cycle 100",100,82804,"416-11","Alloy 617",314626,"Plate"
-245.84,0.00448,"Qualified",,3972.44,"CapPass","Cycle 100",100,82805,"416-11","Alloy 617",314626,"Plate"
-246.83,0.00443,"Qualified",,3972.49,"CapPass","Cycle 100",100,82806,"416-11","Alloy 617",314626,"Plate"
-247.73,0.00438,"Qualified",,3972.54,"CapPass","Cycle 100",100,82807,"416-11","Alloy 617",314626,"Plate"
-248.69,0.00433,"Qualified",,3972.59,"CapPass","Cycle 100",100,82808,"416-11","Alloy 617",314626,"Plate"
-249.65,0.00428,"Qualified",,3972.64,"CapPass","Cycle 100",100,82809,"416-11","Alloy 617",314626,"Plate"
-250.54,0.00423,"Qualified",,3972.69,"CapPass","Cycle 100",100,82810,"416-11","Alloy 617",314626,"Plate"
-251.56,0.00418,"Qualified",,3972.74,"CapPass","Cycle 100",100,82811,"416-11","Alloy 617",314626,"Plate"
-252.57,0.00413,"Qualified",,3972.79,"CapPass","Cycle 100",100,82812,"416-11","Alloy 617",314626,"Plate"
-252.57,0.00413,"Qualified",,3972.79,"CapPass","Cycle 100",100,82813,"416-11","Alloy 617",314626,"Plate"
-253.55,0.00408,"Qualified",,3972.84,"CapPass","Cycle 100",100,82814,"416-11","Alloy 617",314626,"Plate"
-254.44,0.00403,"Qualified",,3972.89,"CapPass","Cycle 100",100,82815,"416-11","Alloy 617",314626,"Plate"
-255.23,0.00398,"Qualified",,3972.94,"CapPass","Cycle 100",100,82816,"416-11","Alloy 617",314626,"Plate"
-256.01,0.00393,"Qualified",,3972.99,"CapPass","Cycle 100",100,82817,"416-11","Alloy 617",314626,"Plate"
-256.74,0.00388,"Qualified",,3973.04,"CapPass","Cycle 100",100,82818,"416-11","Alloy 617",314626,"Plate"
-257.34,0.00382,"Qualified",,3973.09,"CapPass","Cycle 100",100,82819,"416-11","Alloy 617",314626,"Plate"
-257.90,0.00377,"Qualified",,3973.13,"CapPass","Cycle 100",100,82820,"416-11","Alloy 617",314626,"Plate"
-258.39,0.00372,"Qualified",,3973.18,"CapPass","Cycle 100",100,82821,"416-11","Alloy 617",314626,"Plate"
-258.76,0.00367,"Qualified",,3973.23,"CapPass","Cycle 100",100,82822,"416-11","Alloy 617",314626,"Plate"
-259.08,0.00362,"Qualified",,3973.28,"CapPass","Cycle 100",100,82823,"416-11","Alloy 617",314626,"Plate"
-259.50,0.00357,"Qualified",,3973.33,"CapPass","Cycle 100",100,82824,"416-11","Alloy 617",314626,"Plate"
-259.95,0.00352,"Qualified",,3973.38,"CapPass","Cycle 100",100,82825,"416-11","Alloy 617",314626,"Plate"
-260.43,0.00347,"Qualified",,3973.43,"CapPass","Cycle 100",100,82826,"416-11","Alloy 617",314626,"Plate"
-260.97,0.00342,"Qualified",,3973.49,"CapPass","Cycle 100",100,82827,"416-11","Alloy 617",314626,"Plate"
-261.51,0.00337,"Qualified",,3973.54,"CapPass","Cycle 100",100,82828,"416-11","Alloy 617",314626,"Plate"
-262.02,0.00332,"Qualified",,3973.58,"CapPass","Cycle 100",100,82829,"416-11","Alloy 617",314626,"Plate"
-262.51,0.00327,"Qualified",,3973.63,"CapPass","Cycle 100",100,82830,"416-11","Alloy 617",314626,"Plate"
-262.98,0.00322,"Qualified",,3973.68,"CapPass","Cycle 100",100,82831,"416-11","Alloy 617",314626,"Plate"
-263.38,0.00317,"Qualified",,3973.73,"CapPass","Cycle 100",100,82832,"416-11","Alloy 617",314626,"Plate"
-263.64,0.00312,"Qualified",,3973.78,"CapPass","Cycle 100",100,82833,"416-11","Alloy 617",314626,"Plate"
-263.72,0.00310,"Qualified",,3973.79,"CapPass","Cycle 100",100,82834,"416-11","Alloy 617",314626,"Plate"
-263.90,0.00307,"Qualified",,3973.83,"CapPass","Cycle 100",100,82835,"416-11","Alloy 617",314626,"Plate"
-264.01,0.00302,"Qualified",,3973.87,"CapPass","Cycle 100",100,82836,"416-11","Alloy 617",314626,"Plate"
-264.19,0.00297,"Qualified",,3973.92,"CapPass","Cycle 100",100,82837,"416-11","Alloy 617",314626,"Plate"
-264.33,0.00292,"Qualified",,3973.97,"CapPass","Cycle 100",100,82838,"416-11","Alloy 617",314626,"Plate"
-264.53,0.00287,"Qualified",,3974.03,"CapPass","Cycle 100",100,82839,"416-11","Alloy 617",314626,"Plate"
-264.77,0.00282,"Qualified",,3974.07,"CapPass","Cycle 100",100,82840,"416-11","Alloy 617",314626,"Plate"
-265.03,0.00277,"Qualified",,3974.13,"CapPass","Cycle 100",100,82841,"416-11","Alloy 617",314626,"Plate"
-265.30,0.00272,"Qualified",,3974.18,"CapPass","Cycle 100",100,82842,"416-11","Alloy 617",314626,"Plate"
-265.67,0.00267,"Qualified",,3974.23,"CapPass","Cycle 100",100,82843,"416-11","Alloy 617",314626,"Plate"
-266.18,0.00262,"Qualified",,3974.28,"CapPass","Cycle 100",100,82844,"416-11","Alloy 617",314626,"Plate"
-266.72,0.00257,"Qualified",,3974.33,"CapPass","Cycle 100",100,82845,"416-11","Alloy 617",314626,"Plate"
-267.15,0.00252,"Qualified",,3974.38,"CapPass","Cycle 100",100,82846,"416-11","Alloy 617",314626,"Plate"
-267.56,0.00246,"Qualified",,3974.43,"CapPass","Cycle 100",100,82847,"416-11","Alloy 617",314626,"Plate"
-267.97,0.00241,"Qualified",,3974.48,"CapPass","Cycle 100",100,82848,"416-11","Alloy 617",314626,"Plate"
-268.46,0.00236,"Qualified",,3974.53,"CapPass","Cycle 100",100,82849,"416-11","Alloy 617",314626,"Plate"
