Repository: js-molina/fatigue-A617

File: data/850C/Strain rate 0.001/2.0% strain/HTM_A19_Cycles_41621.csv (part 14 of 18)
"Stress Mpa","Strain","Qual State","Qual Exceptions","Elapsed Time Sec","Data State","Cycle Label","Cycle","Count","Sample","Alloy","Heat","Material_Form"
236.14,-0.00517,"Qualified",,1991.31,"CapPass","Cycle 50",50,41832,"416-21","Alloy 617",314626,"Plate"
237.24,-0.00512,"Qualified",,1991.36,"CapPass","Cycle 50",50,41833,"416-21","Alloy 617",314626,"Plate"
238.52,-0.00507,"Qualified",,1991.41,"CapPass","Cycle 50",50,41834,"416-21","Alloy 617",314626,"Plate"
239.82,-0.00502,"Qualified",,1991.46,"CapPass","Cycle 50",50,41835,"416-21","Alloy 617",314626,"Plate"
241.24,-0.00497,"Qualified",,1991.52,"CapPass","Cycle 50",50,41836,"416-21","Alloy 617",314626,"Plate"
242.65,-0.00492,"Qualified",,1991.57,"CapPass","Cycle 50",50,41837,"416-21","Alloy 617",314626,"Plate"
244.12,-0.00487,"Qualified",,1991.62,"CapPass","Cycle 50",50,41838,"416-21","Alloy 617",314626,"Plate"
245.57,-0.00481,"Qualified",,1991.67,"CapPass","Cycle 50",50,41839,"416-21","Alloy 617",314626,"Plate"
246.91,-0.00476,"Qualified",,1991.72,"CapPass","Cycle 50",50,41840,"416-21","Alloy 617",314626,"Plate"
248.26,-0.00471,"Qualified",,1991.77,"CapPass","Cycle 50",50,41841,"416-21","Alloy 617",314626,"Plate"
248.36,-0.00471,"Qualified",,1991.77,"CapPass","Cycle 50",50,41842,"416-21","Alloy 617",314626,"Plate"
249.38,-0.00466,"Qualified",,1991.81,"CapPass","Cycle 50",50,41843,"416-21","Alloy 617",314626,"Plate"
250.52,-0.00461,"Qualified",,1991.86,"CapPass","Cycle 50",50,41844,"416-21","Alloy 617",314626,"Plate"
251.42,-0.00456,"Qualified",,1991.91,"CapPass","Cycle 50",50,41845,"416-21","Alloy 617",314626,"Plate"
252.33,-0.00451,"Qualified",,1991.96,"CapPass","Cycle 50",50,41846,"416-21","Alloy 617",314626,"Plate"
253.17,-0.00446,"Qualified",,1992.01,"CapPass","Cycle 50",50,41847,"416-21","Alloy 617",314626,"Plate"
253.90,-0.00441,"Qualified",,1992.06,"CapPass","Cycle 50",50,41848,"416-21","Alloy 617",314626,"Plate"
254.59,-0.00436,"Qualified",,1992.11,"CapPass","Cycle 50",50,41849,"416-21","Alloy 617",314626,"Plate"
255.32,-0.00431,"Qualified",,1992.16,"CapPass","Cycle 50",50,41850,"416-21","Alloy 617",314626,"Plate"
255.95,-0.00426,"Qualified",,1992.21,"CapPass","Cycle 50",50,41851,"416-21","Alloy 617",314626,"Plate"
256.65,-0.00421,"Qualified",,1992.26,"CapPass","Cycle 50",50,41852,"416-21","Alloy 617",314626,"Plate"
257.32,-0.00416,"Qualified",,1992.31,"CapPass","Cycle 50",50,41853,"416-21","Alloy 617",314626,"Plate"
257.97,-0.00411,"Qualified",,1992.36,"CapPass","Cycle 50",50,41854,"416-21","Alloy 617",314626,"Plate"
258.64,-0.00406,"Qualified",,1992.41,"CapPass","Cycle 50",50,41855,"416-21","Alloy 617",314626,"Plate"
259.27,-0.00401,"Qualified",,1992.46,"CapPass","Cycle 50",50,41856,"416-21","Alloy 617",314626,"Plate"
259.79,-0.00396,"Qualified",,1992.50,"CapPass","Cycle 50",50,41857,"416-21","Alloy 617",314626,"Plate"
260.30,-0.00391,"Qualified",,1992.55,"CapPass","Cycle 50",50,41858,"416-21","Alloy 617",314626,"Plate"
260.77,-0.00386,"Qualified",,1992.60,"CapPass","Cycle 50",50,41859,"416-21","Alloy 617",314626,"Plate"
261.21,-0.00381,"Qualified",,1992.65,"CapPass","Cycle 50",50,41860,"416-21","Alloy 617",314626,"Plate"
261.55,-0.00375,"Qualified",,1992.70,"CapPass","Cycle 50",50,41861,"416-21","Alloy 617",314626,"Plate"
262.02,-0.00370,"Qualified",,1992.75,"CapPass","Cycle 50",50,41862,"416-21","Alloy 617",314626,"Plate"
262.14,-0.00368,"Qualified",,1992.77,"CapPass","Cycle 50",50,41863,"416-21","Alloy 617",314626,"Plate"
262.33,-0.00365,"Qualified",,1992.80,"CapPass","Cycle 50",50,41864,"416-21","Alloy 617",314626,"Plate"
262.62,-0.00360,"Qualified",,1992.85,"CapPass","Cycle 50",50,41865,"416-21","Alloy 617",314626,"Plate"
262.92,-0.00355,"Qualified",,1992.90,"CapPass","Cycle 50",50,41866,"416-21","Alloy 617",314626,"Plate"
263.14,-0.00350,"Qualified",,1992.95,"CapPass","Cycle 50",50,41867,"416-21","Alloy 617",314626,"Plate"
263.35,-0.00345,"Qualified",,1993.00,"CapPass","Cycle 50",50,41868,"416-21","Alloy 617",314626,"Plate"
263.51,-0.00340,"Qualified",,1993.05,"CapPass","Cycle 50",50,41869,"416-21","Alloy 617",314626,"Plate"
263.74,-0.00335,"Qualified",,1993.10,"CapPass","Cycle 50",50,41870,"416-21","Alloy 617",314626,"Plate"
264.06,-0.00330,"Qualified",,1993.15,"CapPass","Cycle 50",50,41871,"416-21","Alloy 617",314626,"Plate"
264.42,-0.00325,"Qualified",,1993.20,"CapPass","Cycle 50",50,41872,"416-21","Alloy 617",314626,"Plate"
264.78,-0.00320,"Qualified",,1993.25,"CapPass","Cycle 50",50,41873,"416-21","Alloy 617",314626,"Plate"
265.14,-0.00315,"Qualified",,1993.30,"CapPass","Cycle 50",50,41874,"416-21","Alloy 617",314626,"Plate"
265.35,-0.00310,"Qualified",,1993.35,"CapPass","Cycle 50",50,41875,"416-21","Alloy 617",314626,"Plate"
265.54,-0.00305,"Qualified",,1993.40,"CapPass","Cycle 50",50,41876,"416-21","Alloy 617",314626,"Plate"
265.83,-0.00300,"Qualified",,1993.45,"CapPass","Cycle 50",50,41877,"416-21","Alloy 617",314626,"Plate"
266.18,-0.00295,"Qualified",,1993.50,"CapPass","Cycle 50",50,41878,"416-21","Alloy 617",314626,"Plate"
266.59,-0.00290,"Qualified",,1993.55,"CapPass","Cycle 50",50,41879,"416-21","Alloy 617",314626,"Plate"
266.82,-0.00285,"Qualified",,1993.59,"CapPass","Cycle 50",50,41880,"416-21","Alloy 617",314626,"Plate"
267.06,-0.00280,"Qualified",,1993.64,"CapPass","Cycle 50",50,41881,"416-21","Alloy 617",314626,"Plate"
267.20,-0.00275,"Qualified",,1993.69,"CapPass","Cycle 50",50,41882,"416-21","Alloy 617",314626,"Plate"
267.30,-0.00270,"Qualified",,1993.75,"CapPass","Cycle 50",50,41883,"416-21","Alloy 617",314626,"Plate"
267.41,-0.00267,"Qualified",,1993.77,"CapPass","Cycle 50",50,41884,"416-21","Alloy 617",314626,"Plate"
267.50,-0.00265,"Qualified",,1993.80,"CapPass","Cycle 50",50,41885,"416-21","Alloy 617",314626,"Plate"
267.76,-0.00259,"Qualified",,1993.85,"CapPass","Cycle 50",50,41886,"416-21","Alloy 617",314626,"Plate"
268.25,-0.00254,"Qualified",,1993.90,"CapPass","Cycle 50",50,41887,"416-21","Alloy 617",314626,"Plate"
269.19,-0.00249,"Qualified",,1993.95,"CapPass","Cycle 50",50,41888,"416-21","Alloy 617",314626,"Plate"
269.96,-0.00244,"Qualified",,1993.99,"CapPass","Cycle 50",50,41889,"416-21","Alloy 617",314626,"Plate"
270.37,-0.00239,"Qualified",,1994.04,"CapPass","Cycle 50",50,41890,"416-21","Alloy 617",314626,"Plate"
270.11,-0.00234,"Qualified",,1994.09,"CapPass","Cycle 50",50,41891,"416-21","Alloy 617",314626,"Plate"
270.05,-0.00229,"Qualified",,1994.14,"CapPass","Cycle 50",50,41892,"416-21","Alloy 617",314626,"Plate"
270.18,-0.00224,"Qualified",,1994.18,"CapPass","Cycle 50",50,41893,"416-21","Alloy 617",314626,"Plate"
269.85,-0.00219,"Qualified",,1994.23,"CapPass","Cycle 50",50,41894,"416-21","Alloy 617",314626,"Plate"
269.22,-0.00214,"Qualified",,1994.28,"CapPass","Cycle 50",50,41895,"416-21","Alloy 617",314626,"Plate"
268.74,-0.00209,"Qualified",,1994.33,"CapPass","Cycle 50",50,41896,"416-21","Alloy 617",314626,"Plate"
268.27,-0.00204,"Qualified",,1994.39,"CapPass","Cycle 50",50,41897,"416-21","Alloy 617",314626,"Plate"
268.02,-0.00199,"Qualified",,1994.44,"CapPass","Cycle 50",50,41898,"416-21","Alloy 617",314626,"Plate"
267.99,-0.00194,"Qualified",,1994.49,"CapPass","Cycle 50",50,41899,"416-21","Alloy 617",314626,"Plate"
268.06,-0.00189,"Qualified",,1994.54,"CapPass","Cycle 50",50,41900,"416-21","Alloy 617",314626,"Plate"
268.15,-0.00184,"Qualified",,1994.59,"CapPass","Cycle 50",50,41901,"416-21","Alloy 617",314626,"Plate"
268.25,-0.00179,"Qualified",,1994.64,"CapPass","Cycle 50",50,41902,"416-21","Alloy 617",314626,"Plate"
268.46,-0.00174,"Qualified",,1994.69,"CapPass","Cycle 50",50,41903,"416-21","Alloy 617",314626,"Plate"
268.81,-0.00169,"Qualified",,1994.75,"CapPass","Cycle 50",50,41904,"416-21","Alloy 617",314626,"Plate"
268.99,-0.00166,"Qualified",,1994.77,"CapPass","Cycle 50",50,41905,"416-21","Alloy 617",314626,"Plate"
269.17,-0.00164,"Qualified",,1994.79,"CapPass","Cycle 50",50,41906,"416-21","Alloy 617",314626,"Plate"
269.49,-0.00159,"Qualified",,1994.85,"CapPass","Cycle 50",50,41907,"416-21","Alloy 617",314626,"Plate"
269.82,-0.00154,"Qualified",,1994.89,"CapPass","Cycle 50",50,41908,"416-21","Alloy 617",314626,"Plate"
270.11,-0.00148,"Qualified",,1994.94,"CapPass","Cycle 50",50,41909,"416-21","Alloy 617",314626,"Plate"
270.30,-0.00143,"Qualified",,1994.99,"CapPass","Cycle 50",50,41910,"416-21","Alloy 617",314626,"Plate"
270.40,-0.00138,"Qualified",,1995.04,"CapPass","Cycle 50",50,41911,"416-21","Alloy 617",314626,"Plate"
270.40,-0.00133,"Qualified",,1995.08,"CapPass","Cycle 50",50,41912,"416-21","Alloy 617",314626,"Plate"
270.15,-0.00128,"Qualified",,1995.13,"CapPass","Cycle 50",50,41913,"416-21","Alloy 617",314626,"Plate"
269.77,-0.00123,"Qualified",,1995.18,"CapPass","Cycle 50",50,41914,"416-21","Alloy 617",314626,"Plate"
269.43,-0.00118,"Qualified",,1995.23,"CapPass","Cycle 50",50,41915,"416-21","Alloy 617",314626,"Plate"
268.98,-0.00113,"Qualified",,1995.28,"CapPass","Cycle 50",50,41916,"416-21","Alloy 617",314626,"Plate"
268.50,-0.00108,"Qualified",,1995.33,"CapPass","Cycle 50",50,41917,"416-21","Alloy 617",314626,"Plate"
268.05,-0.00103,"Qualified",,1995.38,"CapPass","Cycle 50",50,41918,"416-21","Alloy 617",314626,"Plate"
267.69,-0.00098,"Qualified",,1995.43,"CapPass","Cycle 50",50,41919,"416-21","Alloy 617",314626,"Plate"
267.50,-0.00093,"Qualified",,1995.48,"CapPass","Cycle 50",50,41920,"416-21","Alloy 617",314626,"Plate"
267.49,-0.00088,"Qualified",,1995.53,"CapPass","Cycle 50",50,41921,"416-21","Alloy 617",314626,"Plate"
267.47,-0.00083,"Qualified",,1995.58,"CapPass","Cycle 50",50,41922,"416-21","Alloy 617",314626,"Plate"
267.58,-0.00078,"Qualified",,1995.65,"CapPass","Cycle 50",50,41923,"416-21","Alloy 617",314626,"Plate"
268.07,-0.00073,"Qualified",,1995.70,"CapPass","Cycle 50",50,41924,"416-21","Alloy 617",314626,"Plate"
268.87,-0.00068,"Qualified",,1995.75,"CapPass","Cycle 50",50,41925,"416-21","Alloy 617",314626,"Plate"
269.12,-0.00066,"Qualified",,1995.77,"CapPass","Cycle 50",50,41926,"416-21","Alloy 617",314626,"Plate"
269.76,-0.00063,"Qualified",,1995.81,"CapPass","Cycle 50",50,41927,"416-21","Alloy 617",314626,"Plate"
270.62,-0.00058,"Qualified",,1995.86,"CapPass","Cycle 50",50,41928,"416-21","Alloy 617",314626,"Plate"
271.56,-0.00053,"Qualified",,1995.91,"CapPass","Cycle 50",50,41929,"416-21","Alloy 617",314626,"Plate"
272.40,-0.00048,"Qualified",,1995.96,"CapPass","Cycle 50",50,41930,"416-21","Alloy 617",314626,"Plate"
273.15,-0.00043,"Qualified",,1996.00,"CapPass","Cycle 50",50,41931,"416-21","Alloy 617",314626,"Plate"
273.85,-0.00038,"Qualified",,1996.05,"CapPass","Cycle 50",50,41932,"416-21","Alloy 617",314626,"Plate"
274.35,-0.00032,"Qualified",,1996.09,"CapPass","Cycle 50",50,41933,"416-21","Alloy 617",314626,"Plate"
274.75,-0.00027,"Qualified",,1996.14,"CapPass","Cycle 50",50,41934,"416-21","Alloy 617",314626,"Plate"
275.06,-0.00022,"Qualified",,1996.19,"CapPass","Cycle 50",50,41935,"416-21","Alloy 617",314626,"Plate"
275.26,-0.00017,"Qualified",,1996.24,"CapPass","Cycle 50",50,41936,"416-21","Alloy 617",314626,"Plate"
276.14,0.00993,"Qualified",,3966.70,"CapPass","48% Nf: Cycle 100-101",100,82943,"416-21","Alloy 617",314626,"Plate"
275.72,0.00999,"Qualified",,3966.75,"CapPass","48% Nf: Cycle 100-101",100,82944,"416-21","Alloy 617",314626,"Plate"
275.03,0.01000,"Qualified",,3966.77,"CapPass","48% Nf: Cycle 100-101",100,82945,"416-21","Alloy 617",314626,"Plate"
271.69,0.01004,"Qualified",,3966.82,"CapPass","48% Nf: Cycle 100-101",100,82946,"416-21","Alloy 617",314626,"Plate"
245.29,0.00998,"Qualified",,3966.95,"CapPass","48% Nf: Cycle 100-101",100,82947,"416-21","Alloy 617",314626,"Plate"
233.96,0.00993,"Qualified",,3966.99,"CapPass","48% Nf: Cycle 100-101",100,82948,"416-21","Alloy 617",314626,"Plate"
224.10,0.00988,"Qualified",,3967.03,"CapPass","48% Nf: Cycle 100-101",100,82949,"416-21","Alloy 617",314626,"Plate"
215.17,0.00983,"Qualified",,3967.07,"CapPass","48% Nf: Cycle 100-101",100,82950,"416-21","Alloy 617",314626,"Plate"
206.27,0.00978,"Qualified",,3967.11,"CapPass","48% Nf: Cycle 100-101",100,82951,"416-21","Alloy 617",314626,"Plate"
197.71,0.00973,"Qualified",,3967.15,"CapPass","48% Nf: Cycle 100-101",100,82952,"416-21","Alloy 617",314626,"Plate"
189.49,0.00968,"Qualified",,3967.19,"CapPass","48% Nf: Cycle 100-101",100,82953,"416-21","Alloy 617",314626,"Plate"
181.49,0.00963,"Qualified",,3967.24,"CapPass","48% Nf: Cycle 100-101",100,82954,"416-21","Alloy 617",314626,"Plate"
173.59,0.00958,"Qualified",,3967.29,"CapPass","48% Nf: Cycle 100-101",100,82955,"416-21","Alloy 617",314626,"Plate"
165.82,0.00953,"Qualified",,3967.34,"CapPass","48% Nf: Cycle 100-101",100,82956,"416-21","Alloy 617",314626,"Plate"
157.75,0.00948,"Qualified",,3967.40,"CapPass","48% Nf: Cycle 100-101",100,82957,"416-21","Alloy 617",314626,"Plate"
149.29,0.00943,"Qualified",,3967.46,"CapPass","48% Nf: Cycle 100-101",100,82958,"416-21","Alloy 617",314626,"Plate"
141.35,0.00938,"Qualified",,3967.52,"CapPass","48% Nf: Cycle 100-101",100,82959,"416-21","Alloy 617",314626,"Plate"
133.91,0.00933,"Qualified",,3967.57,"CapPass","48% Nf: Cycle 100-101",100,82960,"416-21","Alloy 617",314626,"Plate"
127.28,0.00928,"Qualified",,3967.62,"CapPass","48% Nf: Cycle 100-101",100,82961,"416-21","Alloy 617",314626,"Plate"
120.56,0.00923,"Qualified",,3967.67,"CapPass","48% Nf: Cycle 100-101",100,82962,"416-21","Alloy 617",314626,"Plate"
113.74,0.00917,"Qualified",,3967.72,"CapPass","48% Nf: Cycle 100-101",100,82963,"416-21","Alloy 617",314626,"Plate"
107.55,0.00913,"Qualified",,3967.77,"CapPass","48% Nf: Cycle 100-101",100,82964,"416-21","Alloy 617",314626,"Plate"
107.41,0.00912,"Qualified",,3967.77,"CapPass","48% Nf: Cycle 100-101",100,82965,"416-21","Alloy 617",314626,"Plate"
100.90,0.00907,"Qualified",,3967.83,"CapPass","48% Nf: Cycle 100-101",100,82966,"416-21","Alloy 617",314626,"Plate"
94.39,0.00902,"Qualified",,3967.88,"CapPass","48% Nf: Cycle 100-101",100,82967,"416-21","Alloy 617",314626,"Plate"
87.77,0.00897,"Qualified",,3967.94,"CapPass","48% Nf: Cycle 100-101",100,82968,"416-21","Alloy 617",314626,"Plate"
81.52,0.00892,"Qualified",,3967.99,"CapPass","48% Nf: Cycle 100-101",100,82969,"416-21","Alloy 617",314626,"Plate"
75.10,0.00887,"Qualified",,3968.05,"CapPass","48% Nf: Cycle 100-101",100,82970,"416-21","Alloy 617",314626,"Plate"
68.81,0.00882,"Qualified",,3968.10,"CapPass","48% Nf: Cycle 100-101",100,82971,"416-21","Alloy 617",314626,"Plate"
62.79,0.00877,"Qualified",,3968.15,"CapPass","48% Nf: Cycle 100-101",100,82972,"416-21","Alloy 617",314626,"Plate"
56.84,0.00872,"Qualified",,3968.20,"CapPass","48% Nf: Cycle 100-101",100,82973,"416-21","Alloy 617",314626,"Plate"
50.66,0.00867,"Qualified",,3968.26,"CapPass","48% Nf: Cycle 100-101",100,82974,"416-21","Alloy 617",314626,"Plate"
44.17,0.00862,"Qualified",,3968.32,"CapPass","48% Nf: Cycle 100-101",100,82975,"416-21","Alloy 617",314626,"Plate"
38.23,0.00857,"Qualified",,3968.37,"CapPass","48% Nf: Cycle 100-101",100,82976,"416-21","Alloy 617",314626,"Plate"
32.84,0.00852,"Qualified",,3968.42,"CapPass","48% Nf: Cycle 100-101",100,82977,"416-21","Alloy 617",314626,"Plate"
27.08,0.00847,"Qualified",,3968.47,"CapPass","48% Nf: Cycle 100-101",100,82978,"416-21","Alloy 617",314626,"Plate"
21.72,0.00842,"Qualified",,3968.52,"CapPass","48% Nf: Cycle 100-101",100,82979,"416-21","Alloy 617",314626,"Plate"
16.37,0.00837,"Qualified",,3968.57,"CapPass","48% Nf: Cycle 100-101",100,82980,"416-21","Alloy 617",314626,"Plate"
11.14,0.00832,"Qualified",,3968.63,"CapPass","48% Nf: Cycle 100-101",100,82981,"416-21","Alloy 617",314626,"Plate"
5.96,0.00827,"Qualified",,3968.68,"CapPass","48% Nf: Cycle 100-101",100,82982,"416-21","Alloy 617",314626,"Plate"
1.24,0.00822,"Qualified",,3968.73,"CapPass","48% Nf: Cycle 100-101",100,82983,"416-21","Alloy 617",314626,"Plate"
-2.44,0.00818,"Qualified",,3968.77,"CapPass","48% Nf: Cycle 100-101",100,82984,"416-21","Alloy 617",314626,"Plate"
-4.00,0.00817,"Qualified",,3968.79,"CapPass","48% Nf: Cycle 100-101",100,82985,"416-21","Alloy 617",314626,"Plate"
-8.87,0.00812,"Qualified",,3968.84,"CapPass","48% Nf: Cycle 100-101",100,82986,"416-21","Alloy 617",314626,"Plate"
-11.29,0.00807,"Qualified",,3968.90,"CapPass","48% Nf: Cycle 100-101",100,82987,"416-21","Alloy 617",314626,"Plate"
-16.53,0.00802,"Qualified",,3969.05,"CapPass","48% Nf: Cycle 100-101",100,82988,"416-21","Alloy 617",314626,"Plate"
-24.40,0.00796,"Qualified",,3969.09,"CapPass","48% Nf: Cycle 100-101",100,82989,"416-21","Alloy 617",314626,"Plate"
-30.58,0.00791,"Qualified",,3969.12,"CapPass","48% Nf: Cycle 100-101",100,82990,"416-21","Alloy 617",314626,"Plate"
-36.12,0.00786,"Qualified",,3969.15,"CapPass","48% Nf: Cycle 100-101",100,82991,"416-21","Alloy 617",314626,"Plate"
-40.78,0.00781,"Qualified",,3969.18,"CapPass","48% Nf: Cycle 100-101",100,82992,"416-21","Alloy 617",314626,"Plate"
-44.88,0.00776,"Qualified",,3969.22,"CapPass","48% Nf: Cycle 100-101",100,82993,"416-21","Alloy 617",314626,"Plate"
-48.69,0.00771,"Qualified",,3969.28,"CapPass","48% Nf: Cycle 100-101",100,82994,"416-21","Alloy 617",314626,"Plate"
-52.00,0.00766,"Qualified",,3969.35,"CapPass","48% Nf: Cycle 100-101",100,82995,"416-21","Alloy 617",314626,"Plate"
-56.20,0.00761,"Qualified",,3969.42,"CapPass","48% Nf: Cycle 100-101",100,82996,"416-21","Alloy 617",314626,"Plate"
-60.73,0.00756,"Qualified",,3969.49,"CapPass","48% Nf: Cycle 100-101",100,82997,"416-21","Alloy 617",314626,"Plate"
-65.65,0.00751,"Qualified",,3969.55,"CapPass","48% Nf: Cycle 100-101",100,82998,"416-21","Alloy 617",314626,"Plate"
-71.00,0.00746,"Qualified",,3969.61,"CapPass","48% Nf: Cycle 100-101",100,82999,"416-21","Alloy 617",314626,"Plate"
-75.59,0.00741,"Qualified",,3969.66,"CapPass","48% Nf: Cycle 100-101",100,83000,"416-21","Alloy 617",314626,"Plate"
-80.03,0.00736,"Qualified",,3969.71,"CapPass","48% Nf: Cycle 100-101",100,83001,"416-21","Alloy 617",314626,"Plate"
-84.09,0.00730,"Qualified",,3969.77,"CapPass","48% Nf: Cycle 100-101",100,83002,"416-21","Alloy 617",314626,"Plate"
-84.38,0.00730,"Qualified",,3969.77,"CapPass","48% Nf: Cycle 100-101",100,83003,"416-21","Alloy 617",314626,"Plate"
-88.40,0.00725,"Qualified",,3969.82,"CapPass","48% Nf: Cycle 100-101",100,83004,"416-21","Alloy 617",314626,"Plate"
-92.75,0.00720,"Qualified",,3969.88,"CapPass","48% Nf: Cycle 100-101",100,83005,"416-21","Alloy 617",314626,"Plate"
-97.51,0.00715,"Qualified",,3969.93,"CapPass","48% Nf: Cycle 100-101",100,83006,"416-21","Alloy 617",314626,"Plate"
-102.94,0.00710,"Qualified",,3969.97,"CapPass","48% Nf: Cycle 100-101",100,83007,"416-21","Alloy 617",314626,"Plate"
-108.56,0.00705,"Qualified",,3970.01,"CapPass","48% Nf: Cycle 100-101",100,83008,"416-21","Alloy 617",314626,"Plate"
-113.67,0.00700,"Qualified",,3970.05,"CapPass","48% Nf: Cycle 100-101",100,83009,"416-21","Alloy 617",314626,"Plate"
-118.75,0.00695,"Qualified",,3970.08,"CapPass","48% Nf: Cycle 100-101",100,83010,"416-21","Alloy 617",314626,"Plate"
-123.81,0.00690,"Qualified",,3970.12,"CapPass","48% Nf: Cycle 100-101",100,83011,"416-21","Alloy 617",314626,"Plate"
-128.54,0.00685,"Qualified",,3970.15,"CapPass","48% Nf: Cycle 100-101",100,83012,"416-21","Alloy 617",314626,"Plate"
-132.96,0.00680,"Qualified",,3970.19,"CapPass","48% Nf: Cycle 100-101",100,83013,"416-21","Alloy 617",314626,"Plate"
-137.32,0.00675,"Qualified",,3970.23,"CapPass","48% Nf: Cycle 100-101",100,83014,"416-21","Alloy 617",314626,"Plate"
-141.35,0.00670,"Qualified",,3970.27,"CapPass","48% Nf: Cycle 100-101",100,83015,"416-21","Alloy 617",314626,"Plate"
-145.09,0.00665,"Qualified",,3970.31,"CapPass","48% Nf: Cycle 100-101",100,83016,"416-21","Alloy 617",314626,"Plate"
-148.34,0.00660,"Qualified",,3970.35,"CapPass","48% Nf: Cycle 100-101",100,83017,"416-21","Alloy 617",314626,"Plate"
-152.03,0.00655,"Qualified",,3970.40,"CapPass","48% Nf: Cycle 100-101",100,83018,"416-21","Alloy 617",314626,"Plate"
-155.49,0.00650,"Qualified",,3970.45,"CapPass","48% Nf: Cycle 100-101",100,83019,"416-21","Alloy 617",314626,"Plate"
-159.00,0.00644,"Qualified",,3970.49,"CapPass","48% Nf: Cycle 100-101",100,83020,"416-21","Alloy 617",314626,"Plate"
-161.95,0.00639,"Qualified",,3970.54,"CapPass","48% Nf: Cycle 100-101",100,83021,"416-21","Alloy 617",314626,"Plate"
-165.51,0.00634,"Qualified",,3970.59,"CapPass","48% Nf: Cycle 100-101",100,83022,"416-21","Alloy 617",314626,"Plate"
-168.67,0.00629,"Qualified",,3970.64,"CapPass","48% Nf: Cycle 100-101",100,83023,"416-21","Alloy 617",314626,"Plate"
-171.85,0.00624,"Qualified",,3970.69,"CapPass","48% Nf: Cycle 100-101",100,83024,"416-21","Alloy 617",314626,"Plate"
-175.16,0.00619,"Qualified",,3970.75,"CapPass","48% Nf: Cycle 100-101",100,83025,"416-21","Alloy 617",314626,"Plate"
-176.64,0.00617,"Qualified",,3970.77,"CapPass","48% Nf: Cycle 100-101",100,83026,"416-21","Alloy 617",314626,"Plate"
-178.09,0.00614,"Qualified",,3970.79,"CapPass","48% Nf: Cycle 100-101",100,83027,"416-21","Alloy 617",314626,"Plate"
-181.09,0.00609,"Qualified",,3970.84,"CapPass","48% Nf: Cycle 100-101",100,83028,"416-21","Alloy 617",314626,"Plate"
-184.02,0.00604,"Qualified",,3970.89,"CapPass","48% Nf: Cycle 100-101",100,83029,"416-21","Alloy 617",314626,"Plate"
-186.79,0.00599,"Qualified",,3970.94,"CapPass","48% Nf: Cycle 100-101",100,83030,"416-21","Alloy 617",314626,"Plate"
-189.42,0.00594,"Qualified",,3970.99,"CapPass","48% Nf: Cycle 100-101",100,83031,"416-21","Alloy 617",314626,"Plate"
-192.06,0.00589,"Qualified",,3971.04,"CapPass","48% Nf: Cycle 100-101",100,83032,"416-21","Alloy 617",314626,"Plate"
-194.48,0.00584,"Qualified",,3971.09,"CapPass","48% Nf: Cycle 100-101",100,83033,"416-21","Alloy 617",314626,"Plate"
-196.48,0.00579,"Qualified",,3971.14,"CapPass","48% Nf: Cycle 100-101",100,83034,"416-21","Alloy 617",314626,"Plate"
-198.50,0.00574,"Qualified",,3971.20,"CapPass","48% Nf: Cycle 100-101",100,83035,"416-21","Alloy 617",314626,"Plate"
-201.25,0.00569,"Qualified",,3971.25,"CapPass","48% Nf: Cycle 100-101",100,83036,"416-21","Alloy 617",314626,"Plate"
-203.79,0.00564,"Qualified",,3971.30,"CapPass","48% Nf: Cycle 100-101",100,83037,"416-21","Alloy 617",314626,"Plate"
-206.18,0.00559,"Qualified",,3971.35,"CapPass","48% Nf: Cycle 100-101",100,83038,"416-21","Alloy 617",314626,"Plate"
-208.39,0.00554,"Qualified",,3971.39,"CapPass","48% Nf: Cycle 100-101",100,83039,"416-21","Alloy 617",314626,"Plate"
-210.57,0.00549,"Qualified",,3971.44,"CapPass","48% Nf: Cycle 100-101",100,83040,"416-21","Alloy 617",314626,"Plate"
-212.67,0.00544,"Qualified",,3971.49,"CapPass","48% Nf: Cycle 100-101",100,83041,"416-21","Alloy 617",314626,"Plate"
-214.64,0.00538,"Qualified",,3971.54,"CapPass","48% Nf: Cycle 100-101",100,83042,"416-21","Alloy 617",314626,"Plate"
-216.65,0.00533,"Qualified",,3971.59,"CapPass","48% Nf: Cycle 100-101",100,83043,"416-21","Alloy 617",314626,"Plate"
-218.63,0.00528,"Qualified",,3971.64,"CapPass","48% Nf: Cycle 100-101",100,83044,"416-21","Alloy 617",314626,"Plate"
-220.52,0.00523,"Qualified",,3971.69,"CapPass","48% Nf: Cycle 100-101",100,83045,"416-21","Alloy 617",314626,"Plate"
-222.45,0.00518,"Qualified",,3971.74,"CapPass","48% Nf: Cycle 100-101",100,83046,"416-21","Alloy 617",314626,"Plate"
-223.30,0.00516,"Qualified",,3971.77,"CapPass","48% Nf: Cycle 100-101",100,83047,"416-21","Alloy 617",314626,"Plate"
-224.09,0.00513,"Qualified",,3971.79,"CapPass","48% Nf: Cycle 100-101",100,83048,"416-21","Alloy 617",314626,"Plate"
-225.75,0.00508,"Qualified",,3971.84,"CapPass","48% Nf: Cycle 100-101",100,83049,"416-21","Alloy 617",314626,"Plate"
-227.44,0.00503,"Qualified",,3971.89,"CapPass","48% Nf: Cycle 100-101",100,83050,"416-21","Alloy 617",314626,"Plate"
-229.05,0.00498,"Qualified",,3971.94,"CapPass","48% Nf: Cycle 100-101",100,83051,"416-21","Alloy 617",314626,"Plate"
-230.63,0.00493,"Qualified",,3971.99,"CapPass","48% Nf: Cycle 100-101",100,83052,"416-21","Alloy 617",314626,"Plate"
-232.24,0.00488,"Qualified",,3972.04,"CapPass","48% Nf: Cycle 100-101",100,83053,"416-21","Alloy 617",314626,"Plate"
-233.66,0.00483,"Qualified",,3972.09,"CapPass","48% Nf: Cycle 100-101",100,83054,"416-21","Alloy 617",314626,"Plate"
-235.02,0.00478,"Qualified",,3972.14,"CapPass","48% Nf: Cycle 100-101",100,83055,"416-21","Alloy 617",314626,"Plate"
-236.31,0.00473,"Qualified",,3972.19,"CapPass","48% Nf: Cycle 100-101",100,83056,"416-21","Alloy 617",314626,"Plate"
-237.57,0.00468,"Qualified",,3972.24,"CapPass","48% Nf: Cycle 100-101",100,83057,"416-21","Alloy 617",314626,"Plate"
-238.80,0.00462,"Qualified",,3972.29,"CapPass","48% Nf: Cycle 100-101",100,83058,"416-21","Alloy 617",314626,"Plate"
-239.91,0.00457,"Qualified",,3972.34,"CapPass","48% Nf: Cycle 100-101",100,83059,"416-21","Alloy 617",314626,"Plate"
-241.04,0.00452,"Qualified",,3972.39,"CapPass","48% Nf: Cycle 100-101",100,83060,"416-21","Alloy 617",314626,"Plate"
-242.14,0.00447,"Qualified",,3972.43,"CapPass","48% Nf: Cycle 100-101",100,83061,"416-21","Alloy 617",314626,"Plate"
-243.04,0.00442,"Qualified",,3972.48,"CapPass","48% Nf: Cycle 100-101",100,83062,"416-21","Alloy 617",314626,"Plate"
-244.09,0.00437,"Qualified",,3972.53,"CapPass","48% Nf: Cycle 100-101",100,83063,"416-21","Alloy 617",314626,"Plate"
-245.06,0.00432,"Qualified",,3972.58,"CapPass","48% Nf: Cycle 100-101",100,83064,"416-21","Alloy 617",314626,"Plate"
-245.99,0.00427,"Qualified",,3972.63,"CapPass","48% Nf: Cycle 100-101",100,83065,"416-21","Alloy 617",314626,"Plate"
-246.79,0.00422,"Qualified",,3972.68,"CapPass","48% Nf: Cycle 100-101",100,83066,"416-21","Alloy 617",314626,"Plate"
-247.52,0.00417,"Qualified",,3972.73,"CapPass","48% Nf: Cycle 100-101",100,83067,"416-21","Alloy 617",314626,"Plate"
-248.16,0.00413,"Qualified",,3972.77,"CapPass","48% Nf: Cycle 100-101",100,83068,"416-21","Alloy 617",314626,"Plate"
-248.27,0.00412,"Qualified",,3972.78,"CapPass","48% Nf: Cycle 100-101",100,83069,"416-21","Alloy 617",314626,"Plate"
-249.02,0.00407,"Qualified",,3972.83,"CapPass","48% Nf: Cycle 100-101",100,83070,"416-21","Alloy 617",314626,"Plate"
-249.70,0.00402,"Qualified",,3972.88,"CapPass","48% Nf: Cycle 100-101",100,83071,"416-21","Alloy 617",314626,"Plate"
-250.32,0.00397,"Qualified",,3972.92,"CapPass","48% Nf: Cycle 100-101",100,83072,"416-21","Alloy 617",314626,"Plate"
-250.96,0.00392,"Qualified",,3972.97,"CapPass","48% Nf: Cycle 100-101",100,83073,"416-21","Alloy 617",314626,"Plate"
-251.58,0.00387,"Qualified",,3973.02,"CapPass","48% Nf: Cycle 100-101",100,83074,"416-21","Alloy 617",314626,"Plate"
-252.17,0.00382,"Qualified",,3973.07,"CapPass","48% Nf: Cycle 100-101",100,83075,"416-21","Alloy 617",314626,"Plate"
-252.81,0.00377,"Qualified",,3973.12,"CapPass","48% Nf: Cycle 100-101",100,83076,"416-21","Alloy 617",314626,"Plate"
-253.30,0.00372,"Qualified",,3973.17,"CapPass","48% Nf: Cycle 100-101",100,83077,"416-21","Alloy 617",314626,"Plate"
-253.76,0.00367,"Qualified",,3973.21,"CapPass","48% Nf: Cycle 100-101",100,83078,"416-21","Alloy 617",314626,"Plate"
-254.11,0.00362,"Qualified",,3973.26,"CapPass","48% Nf: Cycle 100-101",100,83079,"416-21","Alloy 617",314626,"Plate"
-254.40,0.00357,"Qualified",,3973.31,"CapPass","48% Nf: Cycle 100-101",100,83080,"416-21","Alloy 617",314626,"Plate"
-254.38,0.00351,"Qualified",,3973.37,"CapPass","48% Nf: Cycle 100-101",100,83081,"416-21","Alloy 617",314626,"Plate"
-254.29,0.00346,"Qualified",,3973.42,"CapPass","48% Nf: Cycle 100-101",100,83082,"416-21","Alloy 617",314626,"Plate"
-254.26,0.00341,"Qualified",,3973.47,"CapPass","48% Nf: Cycle 100-101",100,83083,"416-21","Alloy 617",314626,"Plate"
-254.38,0.00336,"Qualified",,3973.53,"CapPass","48% Nf: Cycle 100-101",100,83084,"416-21","Alloy 617",314626,"Plate"
-254.56,0.00331,"Qualified",,3973.58,"CapPass","48% Nf: Cycle 100-101",100,83085,"416-21","Alloy 617",314626,"Plate"
-254.78,0.00326,"Qualified",,3973.64,"CapPass","48% Nf: Cycle 100-101",100,83086,"416-21","Alloy 617",314626,"Plate"
-255.04,0.00321,"Qualified",,3973.69,"CapPass","48% Nf: Cycle 100-101",100,83087,"416-21","Alloy 617",314626,"Plate"
-255.52,0.00316,"Qualified",,3973.74,"CapPass","48% Nf: Cycle 100-101",100,83088,"416-21","Alloy 617",314626,"Plate"
-255.93,0.00314,"Qualified",,3973.77,"CapPass","48% Nf: Cycle 100-101",100,83089,"416-21","Alloy 617",314626,"Plate"
-256.40,0.00311,"Qualified",,3973.79,"CapPass","48% Nf: Cycle 100-101",100,83090,"416-21","Alloy 617",314626,"Plate"
-257.28,0.00306,"Qualified",,3973.84,"CapPass","48% Nf: Cycle 100-101",100,83091,"416-21","Alloy 617",314626,"Plate"
-258.08,0.00301,"Qualified",,3973.89,"CapPass","48% Nf: Cycle 100-101",100,83092,"416-21","Alloy 617",314626,"Plate"
-258.84,0.00296,"Qualified",,3973.93,"CapPass","48% Nf: Cycle 100-101",100,83093,"416-21","Alloy 617",314626,"Plate"
-259.57,0.00291,"Qualified",,3973.98,"CapPass","48% Nf: Cycle 100-101",100,83094,"416-21","Alloy 617",314626,"Plate"
-260.14,0.00286,"Qualified",,3974.03,"CapPass","48% Nf: Cycle 100-101",100,83095,"416-21","Alloy 617",314626,"Plate"
-260.60,0.00281,"Qualified",,3974.08,"CapPass","48% Nf: Cycle 100-101",100,83096,"416-21","Alloy 617",314626,"Plate"
-261.05,0.00276,"Qualified",,3974.12,"CapPass","48% Nf: Cycle 100-101",100,83097,"416-21","Alloy 617",314626,"Plate"
-261.47,0.00271,"Qualified",,3974.17,"CapPass","48% Nf: Cycle 100-101",100,83098,"416-21","Alloy 617",314626,"Plate"
-261.90,0.00266,"Qualified",,3974.22,"CapPass","48% Nf: Cycle 100-101",100,83099,"416-21","Alloy 617",314626,"Plate"
-261.90,0.00261,"Qualified",,3974.27,"CapPass","48% Nf: Cycle 100-101",100,83100,"416-21","Alloy 617",314626,"Plate"
-261.79,0.00256,"Qualified",,3974.33,"CapPass","48% Nf: Cycle 100-101",100,83101,"416-21","Alloy 617",314626,"Plate"
-261.94,0.00251,"Qualified",,3974.38,"CapPass","48% Nf: Cycle 100-101",100,83102,"416-21","Alloy 617",314626,"Plate"
-262.14,0.00246,"Qualified",,3974.43,"CapPass","48% Nf: Cycle 100-101",100,83103,"416-21","Alloy 617",314626,"Plate"
-262.34,0.00240,"Qualified",,3974.48,"CapPass","48% Nf: Cycle 100-101",100,83104,"416-21","Alloy 617",314626,"Plate"
-262.50,0.00235,"Qualified",,3974.53,"CapPass","48% Nf: Cycle 100-101",100,83105,"416-21","Alloy 617",314626,"Plate"
-262.64,0.00230,"Qualified",,3974.58,"CapPass","48% Nf: Cycle 100-101",100,83106,"416-21","Alloy 617",314626,"Plate"
-262.76,0.00225,"Qualified",,3974.63,"CapPass","48% Nf: Cycle 100-101",100,83107,"416-21","Alloy 617",314626,"Plate"
-262.95,0.00220,"Qualified",,3974.68,"CapPass","48% Nf: Cycle 100-101",100,83108,"416-21","Alloy 617",314626,"Plate"
-263.14,0.00215,"Qualified",,3974.73,"CapPass","48% Nf: Cycle 100-101",100,83109,"416-21","Alloy 617",314626,"Plate"
-263.31,0.00211,"Qualified",,3974.77,"CapPass","48% Nf: Cycle 100-101",100,83110,"416-21","Alloy 617",314626,"Plate"
-263.33,0.00210,"Qualified",,3974.78,"CapPass","48% Nf: Cycle 100-101",100,83111,"416-21","Alloy 617",314626,"Plate"
-263.54,0.00205,"Qualified",,3974.84,"CapPass","48% Nf: Cycle 100-101",100,83112,"416-21","Alloy 617",314626,"Plate"
-263.77,0.00200,"Qualified",,3974.89,"CapPass","48% Nf: Cycle 100-101",100,83113,"416-21","Alloy 617",314626,"Plate"
-264.02,0.00195,"Qualified",,3974.94,"CapPass","48% Nf: Cycle 100-101",100,83114,"416-21","Alloy 617",314626,"Plate"
-264.29,0.00190,"Qualified",,3974.99,"CapPass","48% Nf: Cycle 100-101",100,83115,"416-21","Alloy 617",314626,"Plate"
-264.53,0.00185,"Qualified",,3975.04,"CapPass","48% Nf: Cycle 100-101",100,83116,"416-21","Alloy 617",314626,"Plate"
-264.78,0.00180,"Qualified",,3975.10,"CapPass","48% Nf: Cycle 100-101",100,83117,"416-21","Alloy 617",314626,"Plate"
-265.25,0.00175,"Qualified",,3975.15,"CapPass","48% Nf: Cycle 100-101",100,83118,"416-21","Alloy 617",314626,"Plate"
-266.14,0.00170,"Qualified",,3975.20,"CapPass","48% Nf: Cycle 100-101",100,83119,"416-21","Alloy 617",314626,"Plate"
-267.11,0.00165,"Qualified",,3975.25,"CapPass","48% Nf: Cycle 100-101",100,83120,"416-21","Alloy 617",314626,"Plate"
-267.95,0.00160,"Qualified",,3975.29,"CapPass","48% Nf: Cycle 100-101",100,83121,"416-21","Alloy 617",314626,"Plate"
-268.72,0.00154,"Qualified",,3975.33,"CapPass","48% Nf: Cycle 100-101",100,83122,"416-21","Alloy 617",314626,"Plate"
-269.35,0.00149,"Qualified",,3975.38,"CapPass","48% Nf: Cycle 100-101",100,83123,"416-21","Alloy 617",314626,"Plate"
-269.95,0.00144,"Qualified",,3975.42,"CapPass","48% Nf: Cycle 100-101",100,83124,"416-21","Alloy 617",314626,"Plate"
-270.37,0.00139,"Qualified",,3975.47,"CapPass","48% Nf: Cycle 100-101",100,83125,"416-21","Alloy 617",314626,"Plate"
-270.64,0.00134,"Qualified",,3975.51,"CapPass","48% Nf: Cycle 100-101",100,83126,"416-21","Alloy 617",314626,"Plate"
-270.59,0.00129,"Qualified",,3975.56,"CapPass","48% Nf: Cycle 100-101",100,83127,"416-21","Alloy 617",314626,"Plate"
-270.12,0.00124,"Qualified",,3975.61,"CapPass","48% Nf: Cycle 100-101",100,83128,"416-21","Alloy 617",314626,"Plate"
-268.66,0.00119,"Qualified",,3975.67,"CapPass","48% Nf: Cycle 100-101",100,83129,"416-21","Alloy 617",314626,"Plate"
-267.77,0.00114,"Qualified",,3975.72,"CapPass","48% Nf: Cycle 100-101",100,83130,"416-21","Alloy 617",314626,"Plate"
-267.69,0.00109,"Qualified",,3975.77,"CapPass","48% Nf: Cycle 100-101",100,83131,"416-21","Alloy 617",314626,"Plate"
-267.67,0.00109,"Qualified",,3975.77,"CapPass","48% Nf: Cycle 100-101",100,83132,"416-21","Alloy 617",314626,"Plate"
-267.68,0.00104,"Qualified",,3975.82,"CapPass","48% Nf: Cycle 100-101",100,83133,"416-21","Alloy 617",314626,"Plate"
-267.75,0.00099,"Qualified",,3975.87,"CapPass","48% Nf: Cycle 100-101",100,83134,"416-21","Alloy 617",314626,"Plate"
-267.77,0.00094,"Qualified",,3975.92,"CapPass","48% Nf: Cycle 100-101",100,83135,"416-21","Alloy 617",314626,"Plate"
-267.82,0.00089,"Qualified",,3975.97,"CapPass","48% Nf: Cycle 100-101",100,83136,"416-21","Alloy 617",314626,"Plate"
-267.74,0.00084,"Qualified",,3976.02,"CapPass","48% Nf: Cycle 100-101",100,83137,"416-21","Alloy 617",314626,"Plate"
-267.71,0.00079,"Qualified",,3976.07,"CapPass","48% Nf: Cycle 100-101",100,83138,"416-21","Alloy 617",314626,"Plate"
-267.70,0.00074,"Qualified",,3976.12,"CapPass","48% Nf: Cycle 100-101",100,83139,"416-21","Alloy 617",314626,"Plate"
-267.75,0.00069,"Qualified",,3976.17,"CapPass","48% Nf: Cycle 100-101",100,83140,"416-21","Alloy 617",314626,"Plate"
-267.85,0.00064,"Qualified",,3976.22,"CapPass","48% Nf: Cycle 100-101",100,83141,"416-21","Alloy 617",314626,"Plate"
-267.84,0.00058,"Qualified",,3976.28,"CapPass","48% Nf: Cycle 100-101",100,83142,"416-21","Alloy 617",314626,"Plate"
-268.06,0.00053,"Qualified",,3976.33,"CapPass","48% Nf: Cycle 100-101",100,83143,"416-21","Alloy 617",314626,"Plate"
-268.29,0.00048,"Qualified",,3976.38,"CapPass","48% Nf: Cycle 100-101",100,83144,"416-21","Alloy 617",314626,"Plate"
-268.44,0.00043,"Qualified",,3976.43,"CapPass","48% Nf: Cycle 100-101",100,83145,"416-21","Alloy 617",314626,"Plate"
-268.59,0.00038,"Qualified",,3976.49,"CapPass","48% Nf: Cycle 100-101",100,83146,"416-21","Alloy 617",314626,"Plate"
-269.35,0.00033,"Qualified",,3976.54,"CapPass","48% Nf: Cycle 100-101",100,83147,"416-21","Alloy 617",314626,"Plate"
-270.33,0.00028,"Qualified",,3976.59,"CapPass","48% Nf: Cycle 100-101",100,83148,"416-21","Alloy 617",314626,"Plate"
-271.20,0.00023,"Qualified",,3976.64,"CapPass","48% Nf: Cycle 100-101",100,83149,"416-21","Alloy 617",314626,"Plate"
-272.04,0.00018,"Qualified",,3976.69,"CapPass","48% Nf: Cycle 100-101",100,83150,"416-21","Alloy 617",314626,"Plate"
-272.79,0.00013,"Qualified",,3976.73,"CapPass","48% Nf: Cycle 100-101",100,83151,"416-21","Alloy 617",314626,"Plate"
-273.27,0.00009,"Qualified",,3976.77,"CapPass","48% Nf: Cycle 100-101",100,83152,"416-21","Alloy 617",314626,"Plate"
-273.49,0.00008,"Qualified",,3976.78,"CapPass","48% Nf: Cycle 100-101",100,83153,"416-21","Alloy 617",314626,"Plate"
-274.04,0.00003,"Qualified",,3976.83,"CapPass","48% Nf: Cycle 100-101",100,83154,"416-21","Alloy 617",314626,"Plate"
-274.52,-0.00002,"Qualified",,3976.88,"CapPass","48% Nf: Cycle 100-101",100,83155,"416-21","Alloy 617",314626,"Plate"
-275.00,-0.00007,"Qualified",,3976.92,"CapPass","48% Nf: Cycle 100-101",100,83156,"416-21","Alloy 617",314626,"Plate"
-275.27,-0.00012,"Qualified",,3976.97,"CapPass","48% Nf: Cycle 100-101",100,83157,"416-21","Alloy 617",314626,"Plate"
-275.31,-0.00017,"Qualified",,3977.02,"CapPass","48% Nf: Cycle 100-101",100,83158,"416-21","Alloy 617",314626,"Plate"
-275.27,-0.00022,"Qualified",,3977.07,"CapPass","48% Nf: Cycle 100-101",100,83159,"416-21","Alloy 617",314626,"Plate"
-274.68,-0.00027,"Qualified",,3977.12,"CapPass","48% Nf: Cycle 100-101",100,83160,"416-21","Alloy 617",314626,"Plate"
-274.49,-0.00032,"Qualified",,3977.17,"CapPass","48% Nf: Cycle 100-101",100,83161,"416-21","Alloy 617",314626,"Plate"
-274.29,-0.00037,"Qualified",,3977.22,"CapPass","48% Nf: Cycle 100-101",100,83162,"416-21","Alloy 617",314626,"Plate"
-274.09,-0.00043,"Qualified",,3977.27,"CapPass","48% Nf: Cycle 100-101",100,83163,"416-21","Alloy 617",314626,"Plate"
-273.94,-0.00048,"Qualified",,3977.32,"CapPass","48% Nf: Cycle 100-101",100,83164,"416-21","Alloy 617",314626,"Plate"
-273.84,-0.00053,"Qualified",,3977.37,"CapPass","48% Nf: Cycle 100-101",100,83165,"416-21","Alloy 617",314626,"Plate"
-273.74,-0.00058,"Qualified",,3977.42,"CapPass","48% Nf: Cycle 100-101",100,83166,"416-21","Alloy 617",314626,"Plate"
-273.69,-0.00063,"Qualified",,3977.48,"CapPass","48% Nf: Cycle 100-101",100,83167,"416-21","Alloy 617",314626,"Plate"
-273.69,-0.00068,"Qualified",,3977.53,"CapPass","48% Nf: Cycle 100-101",100,83168,"416-21","Alloy 617",314626,"Plate"
-273.76,-0.00073,"Qualified",,3977.58,"CapPass","48% Nf: Cycle 100-101",100,83169,"416-21","Alloy 617",314626,"Plate"
-273.89,-0.00078,"Qualified",,3977.63,"CapPass","48% Nf: Cycle 100-101",100,83170,"416-21","Alloy 617",314626,"Plate"
-274.05,-0.00083,"Qualified",,3977.69,"CapPass","48% Nf: Cycle 100-101",100,83171,"416-21","Alloy 617",314626,"Plate"
-274.24,-0.00088,"Qualified",,3977.74,"CapPass","48% Nf: Cycle 100-101",100,83172,"416-21","Alloy 617",314626,"Plate"
-274.35,-0.00091,"Qualified",,3977.77,"CapPass","48% Nf: Cycle 100-101",100,83173,"416-21","Alloy 617",314626,"Plate"
-274.45,-0.00093,"Qualified",,3977.79,"CapPass","48% Nf: Cycle 100-101",100,83174,"416-21","Alloy 617",314626,"Plate"
-274.81,-0.00098,"Qualified",,3977.84,"CapPass","48% Nf: Cycle 100-101",100,83175,"416-21","Alloy 617",314626,"Plate"
-275.32,-0.00103,"Qualified",,3977.89,"CapPass","48% Nf: Cycle 100-101",100,83176,"416-21","Alloy 617",314626,"Plate"
-275.78,-0.00108,"Qualified",,3977.93,"CapPass","48% Nf: Cycle 100-101",100,83177,"416-21","Alloy 617",314626,"Plate"
-276.25,-0.00113,"Qualified",,3977.98,"CapPass","48% Nf: Cycle 100-101",100,83178,"416-21","Alloy 617",314626,"Plate"
-276.62,-0.00118,"Qualified",,3978.03,"CapPass","48% Nf: Cycle 100-101",100,83179,"416-21","Alloy 617",314626,"Plate"
-276.99,-0.00123,"Qualified",,3978.08,"CapPass","48% Nf: Cycle 100-101",100,83180,"416-21","Alloy 617",314626,"Plate"
-277.28,-0.00128,"Qualified",,3978.13,"CapPass","48% Nf: Cycle 100-101",100,83181,"416-21","Alloy 617",314626,"Plate"
-277.54,-0.00133,"Qualified",,3978.17,"CapPass","48% Nf: Cycle 100-101",100,83182,"416-21","Alloy 617",314626,"Plate"
-277.78,-0.00139,"Qualified",,3978.22,"CapPass","48% Nf: Cycle 100-101",100,83183,"416-21","Alloy 617",314626,"Plate"
-277.98,-0.00144,"Qualified",,3978.27,"CapPass","48% Nf: Cycle 100-101",100,83184,"416-21","Alloy 617",314626,"Plate"
-278.15,-0.00149,"Qualified",,3978.32,"CapPass","48% Nf: Cycle 100-101",100,83185,"416-21","Alloy 617",314626,"Plate"
-278.33,-0.00154,"Qualified",,3978.37,"CapPass","48% Nf: Cycle 100-101",100,83186,"416-21","Alloy 617",314626,"Plate"
-278.47,-0.00159,"Qualified",,3978.42,"CapPass","48% Nf: Cycle 100-101",100,83187,"416-21","Alloy 617",314626,"Plate"
-278.61,-0.00164,"Qualified",,3978.47,"CapPass","48% Nf: Cycle 100-101",100,83188,"416-21","Alloy 617",314626,"Plate"
-278.74,-0.00169,"Qualified",,3978.52,"CapPass","48% Nf: Cycle 100-101",100,83189,"416-21","Alloy 617",314626,"Plate"
-278.85,-0.00174,"Qualified",,3978.57,"CapPass","48% Nf: Cycle 100-101",100,83190,"416-21","Alloy 617",314626,"Plate"
-278.93,-0.00179,"Qualified",,3978.62,"CapPass","48% Nf: Cycle 100-101",100,83191,"416-21","Alloy 617",314626,"Plate"
