Repository: js-molina/fatigue-A617

File: data/850C/Strain rate 0.001/2.0% strain/HTM_A19_Cycles_41610.csv (part 15 of 23)
"Stress Mpa","Strain","Qual State","Qual Exceptions","Elapsed Time Sec","Data State","Cycle Label","Cycle","Count","Sample","Alloy","Heat","Material_Form"
-95.25,0.00718,"Qualified",,3969.89,"CapPass","Cycle 100",100,82850,"416-10","Alloy 617",314626,"Plate"
-100.18,0.00713,"Qualified",,3969.94,"CapPass","Cycle 100",100,82851,"416-10","Alloy 617",314626,"Plate"
-105.15,0.00708,"Qualified",,3970.00,"CapPass","Cycle 100",100,82852,"416-10","Alloy 617",314626,"Plate"
-111.02,0.00703,"Qualified",,3970.04,"CapPass","Cycle 100",100,82853,"416-10","Alloy 617",314626,"Plate"
-116.53,0.00697,"Qualified",,3970.08,"CapPass","Cycle 100",100,82854,"416-10","Alloy 617",314626,"Plate"
-121.84,0.00692,"Qualified",,3970.12,"CapPass","Cycle 100",100,82855,"416-10","Alloy 617",314626,"Plate"
-126.91,0.00687,"Qualified",,3970.15,"CapPass","Cycle 100",100,82856,"416-10","Alloy 617",314626,"Plate"
-131.72,0.00682,"Qualified",,3970.19,"CapPass","Cycle 100",100,82857,"416-10","Alloy 617",314626,"Plate"
-136.39,0.00677,"Qualified",,3970.23,"CapPass","Cycle 100",100,82858,"416-10","Alloy 617",314626,"Plate"
-140.69,0.00672,"Qualified",,3970.26,"CapPass","Cycle 100",100,82859,"416-10","Alloy 617",314626,"Plate"
-144.65,0.00667,"Qualified",,3970.30,"CapPass","Cycle 100",100,82860,"416-10","Alloy 617",314626,"Plate"
-148.38,0.00662,"Qualified",,3970.34,"CapPass","Cycle 100",100,82861,"416-10","Alloy 617",314626,"Plate"
-152.01,0.00657,"Qualified",,3970.38,"CapPass","Cycle 100",100,82862,"416-10","Alloy 617",314626,"Plate"
-155.38,0.00652,"Qualified",,3970.42,"CapPass","Cycle 100",100,82863,"416-10","Alloy 617",314626,"Plate"
-158.66,0.00647,"Qualified",,3970.46,"CapPass","Cycle 100",100,82864,"416-10","Alloy 617",314626,"Plate"
-161.85,0.00642,"Qualified",,3970.51,"CapPass","Cycle 100",100,82865,"416-10","Alloy 617",314626,"Plate"
-164.87,0.00637,"Qualified",,3970.55,"CapPass","Cycle 100",100,82866,"416-10","Alloy 617",314626,"Plate"
-167.79,0.00632,"Qualified",,3970.60,"CapPass","Cycle 100",100,82867,"416-10","Alloy 617",314626,"Plate"
-170.68,0.00627,"Qualified",,3970.65,"CapPass","Cycle 100",100,82868,"416-10","Alloy 617",314626,"Plate"
-173.42,0.00622,"Qualified",,3970.70,"CapPass","Cycle 100",100,82869,"416-10","Alloy 617",314626,"Plate"
-176.04,0.00617,"Qualified",,3970.74,"CapPass","Cycle 100",100,82870,"416-10","Alloy 617",314626,"Plate"
-177.09,0.00614,"Qualified",,3970.76,"CapPass","Cycle 100",100,82871,"416-10","Alloy 617",314626,"Plate"
-178.47,0.00611,"Qualified",,3970.79,"CapPass","Cycle 100",100,82872,"416-10","Alloy 617",314626,"Plate"
-180.94,0.00606,"Qualified",,3970.84,"CapPass","Cycle 100",100,82873,"416-10","Alloy 617",314626,"Plate"
-183.28,0.00601,"Qualified",,3970.89,"CapPass","Cycle 100",100,82874,"416-10","Alloy 617",314626,"Plate"
-185.45,0.00596,"Qualified",,3970.94,"CapPass","Cycle 100",100,82875,"416-10","Alloy 617",314626,"Plate"
-187.65,0.00591,"Qualified",,3970.99,"CapPass","Cycle 100",100,82876,"416-10","Alloy 617",314626,"Plate"
-190.03,0.00586,"Qualified",,3971.04,"CapPass","Cycle 100",100,82877,"416-10","Alloy 617",314626,"Plate"
-192.36,0.00581,"Qualified",,3971.10,"CapPass","Cycle 100",100,82878,"416-10","Alloy 617",314626,"Plate"
-194.74,0.00576,"Qualified",,3971.15,"CapPass","Cycle 100",100,82879,"416-10","Alloy 617",314626,"Plate"
-197.09,0.00571,"Qualified",,3971.20,"CapPass","Cycle 100",100,82880,"416-10","Alloy 617",314626,"Plate"
-199.29,0.00566,"Qualified",,3971.24,"CapPass","Cycle 100",100,82881,"416-10","Alloy 617",314626,"Plate"
-201.60,0.00561,"Qualified",,3971.29,"CapPass","Cycle 100",100,82882,"416-10","Alloy 617",314626,"Plate"
-203.58,0.00556,"Qualified",,3971.34,"CapPass","Cycle 100",100,82883,"416-10","Alloy 617",314626,"Plate"
-205.67,0.00551,"Qualified",,3971.39,"CapPass","Cycle 100",100,82884,"416-10","Alloy 617",314626,"Plate"
-207.63,0.00546,"Qualified",,3971.44,"CapPass","Cycle 100",100,82885,"416-10","Alloy 617",314626,"Plate"
-209.77,0.00541,"Qualified",,3971.50,"CapPass","Cycle 100",100,82886,"416-10","Alloy 617",314626,"Plate"
-212.44,0.00536,"Qualified",,3971.56,"CapPass","Cycle 100",100,82887,"416-10","Alloy 617",314626,"Plate"
-215.47,0.00531,"Qualified",,3971.62,"CapPass","Cycle 100",100,82888,"416-10","Alloy 617",314626,"Plate"
-218.45,0.00526,"Qualified",,3971.67,"CapPass","Cycle 100",100,82889,"416-10","Alloy 617",314626,"Plate"
-221.33,0.00521,"Qualified",,3971.72,"CapPass","Cycle 100",100,82890,"416-10","Alloy 617",314626,"Plate"
-223.88,0.00516,"Qualified",,3971.76,"CapPass","Cycle 100",100,82891,"416-10","Alloy 617",314626,"Plate"
-224.05,0.00516,"Qualified",,3971.77,"CapPass","Cycle 100",100,82892,"416-10","Alloy 617",314626,"Plate"
-226.56,0.00511,"Qualified",,3971.81,"CapPass","Cycle 100",100,82893,"416-10","Alloy 617",314626,"Plate"
-228.95,0.00505,"Qualified",,3971.86,"CapPass","Cycle 100",100,82894,"416-10","Alloy 617",314626,"Plate"
-231.17,0.00500,"Qualified",,3971.91,"CapPass","Cycle 100",100,82895,"416-10","Alloy 617",314626,"Plate"
-233.40,0.00495,"Qualified",,3971.96,"CapPass","Cycle 100",100,82896,"416-10","Alloy 617",314626,"Plate"
-235.25,0.00490,"Qualified",,3972.00,"CapPass","Cycle 100",100,82897,"416-10","Alloy 617",314626,"Plate"
-236.96,0.00485,"Qualified",,3972.05,"CapPass","Cycle 100",100,82898,"416-10","Alloy 617",314626,"Plate"
-238.61,0.00480,"Qualified",,3972.10,"CapPass","Cycle 100",100,82899,"416-10","Alloy 617",314626,"Plate"
-240.12,0.00475,"Qualified",,3972.15,"CapPass","Cycle 100",100,82900,"416-10","Alloy 617",314626,"Plate"
-241.57,0.00470,"Qualified",,3972.20,"CapPass","Cycle 100",100,82901,"416-10","Alloy 617",314626,"Plate"
-243.03,0.00465,"Qualified",,3972.25,"CapPass","Cycle 100",100,82902,"416-10","Alloy 617",314626,"Plate"
-244.28,0.00460,"Qualified",,3972.30,"CapPass","Cycle 100",100,82903,"416-10","Alloy 617",314626,"Plate"
-245.45,0.00455,"Qualified",,3972.35,"CapPass","Cycle 100",100,82904,"416-10","Alloy 617",314626,"Plate"
-246.64,0.00450,"Qualified",,3972.39,"CapPass","Cycle 100",100,82905,"416-10","Alloy 617",314626,"Plate"
-247.75,0.00445,"Qualified",,3972.44,"CapPass","Cycle 100",100,82906,"416-10","Alloy 617",314626,"Plate"
-248.77,0.00440,"Qualified",,3972.49,"CapPass","Cycle 100",100,82907,"416-10","Alloy 617",314626,"Plate"
-249.74,0.00435,"Qualified",,3972.54,"CapPass","Cycle 100",100,82908,"416-10","Alloy 617",314626,"Plate"
-250.72,0.00430,"Qualified",,3972.59,"CapPass","Cycle 100",100,82909,"416-10","Alloy 617",314626,"Plate"
-251.67,0.00425,"Qualified",,3972.64,"CapPass","Cycle 100",100,82910,"416-10","Alloy 617",314626,"Plate"
-252.53,0.00420,"Qualified",,3972.69,"CapPass","Cycle 100",100,82911,"416-10","Alloy 617",314626,"Plate"
-253.41,0.00415,"Qualified",,3972.74,"CapPass","Cycle 100",100,82912,"416-10","Alloy 617",314626,"Plate"
-253.83,0.00412,"Qualified",,3972.76,"CapPass","Cycle 100",100,82913,"416-10","Alloy 617",314626,"Plate"
-254.14,0.00410,"Qualified",,3972.79,"CapPass","Cycle 100",100,82914,"416-10","Alloy 617",314626,"Plate"
-254.81,0.00405,"Qualified",,3972.83,"CapPass","Cycle 100",100,82915,"416-10","Alloy 617",314626,"Plate"
-255.39,0.00399,"Qualified",,3972.88,"CapPass","Cycle 100",100,82916,"416-10","Alloy 617",314626,"Plate"
-255.99,0.00394,"Qualified",,3972.94,"CapPass","Cycle 100",100,82917,"416-10","Alloy 617",314626,"Plate"
-256.47,0.00389,"Qualified",,3972.99,"CapPass","Cycle 100",100,82918,"416-10","Alloy 617",314626,"Plate"
-256.98,0.00384,"Qualified",,3973.04,"CapPass","Cycle 100",100,82919,"416-10","Alloy 617",314626,"Plate"
-257.53,0.00379,"Qualified",,3973.09,"CapPass","Cycle 100",100,82920,"416-10","Alloy 617",314626,"Plate"
-258.03,0.00374,"Qualified",,3973.13,"CapPass","Cycle 100",100,82921,"416-10","Alloy 617",314626,"Plate"
-258.51,0.00369,"Qualified",,3973.18,"CapPass","Cycle 100",100,82922,"416-10","Alloy 617",314626,"Plate"
-258.99,0.00364,"Qualified",,3973.23,"CapPass","Cycle 100",100,82923,"416-10","Alloy 617",314626,"Plate"
-259.42,0.00359,"Qualified",,3973.28,"CapPass","Cycle 100",100,82924,"416-10","Alloy 617",314626,"Plate"
-259.89,0.00354,"Qualified",,3973.33,"CapPass","Cycle 100",100,82925,"416-10","Alloy 617",314626,"Plate"
-260.32,0.00349,"Qualified",,3973.38,"CapPass","Cycle 100",100,82926,"416-10","Alloy 617",314626,"Plate"
-260.71,0.00344,"Qualified",,3973.43,"CapPass","Cycle 100",100,82927,"416-10","Alloy 617",314626,"Plate"
-261.11,0.00339,"Qualified",,3973.48,"CapPass","Cycle 100",100,82928,"416-10","Alloy 617",314626,"Plate"
-261.42,0.00334,"Qualified",,3973.53,"CapPass","Cycle 100",100,82929,"416-10","Alloy 617",314626,"Plate"
-261.70,0.00329,"Qualified",,3973.57,"CapPass","Cycle 100",100,82930,"416-10","Alloy 617",314626,"Plate"
-261.95,0.00324,"Qualified",,3973.62,"CapPass","Cycle 100",100,82931,"416-10","Alloy 617",314626,"Plate"
-261.91,0.00319,"Qualified",,3973.66,"CapPass","Cycle 100",100,82932,"416-10","Alloy 617",314626,"Plate"
-261.42,0.00314,"Qualified",,3973.71,"CapPass","Cycle 100",100,82933,"416-10","Alloy 617",314626,"Plate"
-260.75,0.00309,"Qualified",,3973.76,"CapPass","Cycle 100",100,82934,"416-10","Alloy 617",314626,"Plate"
-260.70,0.00308,"Qualified",,3973.77,"CapPass","Cycle 100",100,82935,"416-10","Alloy 617",314626,"Plate"
-260.32,0.00303,"Qualified",,3973.82,"CapPass","Cycle 100",100,82936,"416-10","Alloy 617",314626,"Plate"
-260.02,0.00298,"Qualified",,3973.87,"CapPass","Cycle 100",100,82937,"416-10","Alloy 617",314626,"Plate"
-259.73,0.00293,"Qualified",,3973.92,"CapPass","Cycle 100",100,82938,"416-10","Alloy 617",314626,"Plate"
-259.49,0.00288,"Qualified",,3973.97,"CapPass","Cycle 100",100,82939,"416-10","Alloy 617",314626,"Plate"
-259.40,0.00283,"Qualified",,3974.02,"CapPass","Cycle 100",100,82940,"416-10","Alloy 617",314626,"Plate"
-259.35,0.00278,"Qualified",,3974.07,"CapPass","Cycle 100",100,82941,"416-10","Alloy 617",314626,"Plate"
-259.41,0.00273,"Qualified",,3974.12,"CapPass","Cycle 100",100,82942,"416-10","Alloy 617",314626,"Plate"
-259.47,0.00268,"Qualified",,3974.18,"CapPass","Cycle 100",100,82943,"416-10","Alloy 617",314626,"Plate"
-259.61,0.00263,"Qualified",,3974.23,"CapPass","Cycle 100",100,82944,"416-10","Alloy 617",314626,"Plate"
-259.86,0.00258,"Qualified",,3974.29,"CapPass","Cycle 100",100,82945,"416-10","Alloy 617",314626,"Plate"
-260.88,0.00253,"Qualified",,3974.35,"CapPass","Cycle 100",100,82946,"416-10","Alloy 617",314626,"Plate"
-262.17,0.00248,"Qualified",,3974.40,"CapPass","Cycle 100",100,82947,"416-10","Alloy 617",314626,"Plate"
-263.49,0.00243,"Qualified",,3974.45,"CapPass","Cycle 100",100,82948,"416-10","Alloy 617",314626,"Plate"
-264.67,0.00238,"Qualified",,3974.50,"CapPass","Cycle 100",100,82949,"416-10","Alloy 617",314626,"Plate"
-265.69,0.00233,"Qualified",,3974.54,"CapPass","Cycle 100",100,82950,"416-10","Alloy 617",314626,"Plate"
-266.51,0.00228,"Qualified",,3974.59,"CapPass","Cycle 100",100,82951,"416-10","Alloy 617",314626,"Plate"
-267.35,0.00223,"Qualified",,3974.64,"CapPass","Cycle 100",100,82952,"416-10","Alloy 617",314626,"Plate"
-268.16,0.00218,"Qualified",,3974.69,"CapPass","Cycle 100",100,82953,"416-10","Alloy 617",314626,"Plate"
-268.90,0.00212,"Qualified",,3974.74,"CapPass","Cycle 100",100,82954,"416-10","Alloy 617",314626,"Plate"
-269.21,0.00210,"Qualified",,3974.76,"CapPass","Cycle 100",100,82955,"416-10","Alloy 617",314626,"Plate"
-269.59,0.00207,"Qualified",,3974.79,"CapPass","Cycle 100",100,82956,"416-10","Alloy 617",314626,"Plate"
-270.20,0.00202,"Qualified",,3974.84,"CapPass","Cycle 100",100,82957,"416-10","Alloy 617",314626,"Plate"
-270.71,0.00197,"Qualified",,3974.89,"CapPass","Cycle 100",100,82958,"416-10","Alloy 617",314626,"Plate"
-271.08,0.00192,"Qualified",,3974.93,"CapPass","Cycle 100",100,82959,"416-10","Alloy 617",314626,"Plate"
-271.40,0.00187,"Qualified",,3974.98,"CapPass","Cycle 100",100,82960,"416-10","Alloy 617",314626,"Plate"
-271.69,0.00182,"Qualified",,3975.03,"CapPass","Cycle 100",100,82961,"416-10","Alloy 617",314626,"Plate"
-271.90,0.00177,"Qualified",,3975.08,"CapPass","Cycle 100",100,82962,"416-10","Alloy 617",314626,"Plate"
-272.09,0.00172,"Qualified",,3975.13,"CapPass","Cycle 100",100,82963,"416-10","Alloy 617",314626,"Plate"
-272.06,0.00167,"Qualified",,3975.17,"CapPass","Cycle 100",100,82964,"416-10","Alloy 617",314626,"Plate"
-271.98,0.00162,"Qualified",,3975.23,"CapPass","Cycle 100",100,82965,"416-10","Alloy 617",314626,"Plate"
-271.87,0.00157,"Qualified",,3975.28,"CapPass","Cycle 100",100,82966,"416-10","Alloy 617",314626,"Plate"
-271.80,0.00152,"Qualified",,3975.33,"CapPass","Cycle 100",100,82967,"416-10","Alloy 617",314626,"Plate"
-271.76,0.00147,"Qualified",,3975.38,"CapPass","Cycle 100",100,82968,"416-10","Alloy 617",314626,"Plate"
-271.74,0.00142,"Qualified",,3975.43,"CapPass","Cycle 100",100,82969,"416-10","Alloy 617",314626,"Plate"
-271.72,0.00137,"Qualified",,3975.47,"CapPass","Cycle 100",100,82970,"416-10","Alloy 617",314626,"Plate"
-271.74,0.00132,"Qualified",,3975.52,"CapPass","Cycle 100",100,82971,"416-10","Alloy 617",314626,"Plate"
-271.69,0.00127,"Qualified",,3975.57,"CapPass","Cycle 100",100,82972,"416-10","Alloy 617",314626,"Plate"
-271.69,0.00121,"Qualified",,3975.62,"CapPass","Cycle 100",100,82973,"416-10","Alloy 617",314626,"Plate"
-271.67,0.00116,"Qualified",,3975.67,"CapPass","Cycle 100",100,82974,"416-10","Alloy 617",314626,"Plate"
-271.67,0.00111,"Qualified",,3975.72,"CapPass","Cycle 100",100,82975,"416-10","Alloy 617",314626,"Plate"
-271.65,0.00108,"Qualified",,3975.76,"CapPass","Cycle 100",100,82976,"416-10","Alloy 617",314626,"Plate"
-271.68,0.00106,"Qualified",,3975.78,"CapPass","Cycle 100",100,82977,"416-10","Alloy 617",314626,"Plate"
-271.72,0.00101,"Qualified",,3975.83,"CapPass","Cycle 100",100,82978,"416-10","Alloy 617",314626,"Plate"
-271.80,0.00096,"Qualified",,3975.88,"CapPass","Cycle 100",100,82979,"416-10","Alloy 617",314626,"Plate"
-271.91,0.00091,"Qualified",,3975.93,"CapPass","Cycle 100",100,82980,"416-10","Alloy 617",314626,"Plate"
-272.03,0.00086,"Qualified",,3975.98,"CapPass","Cycle 100",100,82981,"416-10","Alloy 617",314626,"Plate"
-272.14,0.00081,"Qualified",,3976.04,"CapPass","Cycle 100",100,82982,"416-10","Alloy 617",314626,"Plate"
-272.28,0.00076,"Qualified",,3976.09,"CapPass","Cycle 100",100,82983,"416-10","Alloy 617",314626,"Plate"
-272.52,0.00071,"Qualified",,3976.14,"CapPass","Cycle 100",100,82984,"416-10","Alloy 617",314626,"Plate"
-273.09,0.00066,"Qualified",,3976.19,"CapPass","Cycle 100",100,82985,"416-10","Alloy 617",314626,"Plate"
-273.89,0.00061,"Qualified",,3976.24,"CapPass","Cycle 100",100,82986,"416-10","Alloy 617",314626,"Plate"
-274.69,0.00056,"Qualified",,3976.29,"CapPass","Cycle 100",100,82987,"416-10","Alloy 617",314626,"Plate"
-275.35,0.00051,"Qualified",,3976.33,"CapPass","Cycle 100",100,82988,"416-10","Alloy 617",314626,"Plate"
-275.68,0.00046,"Qualified",,3976.38,"CapPass","Cycle 100",100,82989,"416-10","Alloy 617",314626,"Plate"
-275.94,0.00041,"Qualified",,3976.42,"CapPass","Cycle 100",100,82990,"416-10","Alloy 617",314626,"Plate"
-275.83,0.00036,"Qualified",,3976.47,"CapPass","Cycle 100",100,82991,"416-10","Alloy 617",314626,"Plate"
-275.60,0.00031,"Qualified",,3976.51,"CapPass","Cycle 100",100,82992,"416-10","Alloy 617",314626,"Plate"
-275.18,0.00026,"Qualified",,3976.56,"CapPass","Cycle 100",100,82993,"416-10","Alloy 617",314626,"Plate"
-274.72,0.00021,"Qualified",,3976.61,"CapPass","Cycle 100",100,82994,"416-10","Alloy 617",314626,"Plate"
-274.25,0.00016,"Qualified",,3976.66,"CapPass","Cycle 100",100,82995,"416-10","Alloy 617",314626,"Plate"
-273.75,0.00011,"Qualified",,3976.71,"CapPass","Cycle 100",100,82996,"416-10","Alloy 617",314626,"Plate"
-273.24,0.00006,"Qualified",,3976.76,"CapPass","Cycle 100",100,82997,"416-10","Alloy 617",314626,"Plate"
-273.24,0.00006,"Qualified",,3976.76,"CapPass","Cycle 100",100,82998,"416-10","Alloy 617",314626,"Plate"
-272.84,0.00001,"Qualified",,3976.82,"CapPass","Cycle 100",100,82999,"416-10","Alloy 617",314626,"Plate"
-272.51,-0.00005,"Qualified",,3976.87,"CapPass","Cycle 100",100,83000,"416-10","Alloy 617",314626,"Plate"
-272.29,-0.00010,"Qualified",,3976.93,"CapPass","Cycle 100",100,83001,"416-10","Alloy 617",314626,"Plate"
-272.27,-0.00015,"Qualified",,3976.98,"CapPass","Cycle 100",100,83002,"416-10","Alloy 617",314626,"Plate"
-272.91,-0.00020,"Qualified",,3977.03,"CapPass","Cycle 100",100,83003,"416-10","Alloy 617",314626,"Plate"
-273.60,-0.00025,"Qualified",,3977.08,"CapPass","Cycle 100",100,83004,"416-10","Alloy 617",314626,"Plate"
-274.27,-0.00030,"Qualified",,3977.13,"CapPass","Cycle 100",100,83005,"416-10","Alloy 617",314626,"Plate"
-274.84,-0.00035,"Qualified",,3977.18,"CapPass","Cycle 100",100,83006,"416-10","Alloy 617",314626,"Plate"
-275.26,-0.00040,"Qualified",,3977.23,"CapPass","Cycle 100",100,83007,"416-10","Alloy 617",314626,"Plate"
-275.76,-0.00045,"Qualified",,3977.29,"CapPass","Cycle 100",100,83008,"416-10","Alloy 617",314626,"Plate"
-276.30,-0.00050,"Qualified",,3977.33,"CapPass","Cycle 100",100,83009,"416-10","Alloy 617",314626,"Plate"
-276.75,-0.00055,"Qualified",,3977.38,"CapPass","Cycle 100",100,83010,"416-10","Alloy 617",314626,"Plate"
-277.14,-0.00060,"Qualified",,3977.43,"CapPass","Cycle 100",100,83011,"416-10","Alloy 617",314626,"Plate"
-277.46,-0.00065,"Qualified",,3977.48,"CapPass","Cycle 100",100,83012,"416-10","Alloy 617",314626,"Plate"
-277.73,-0.00070,"Qualified",,3977.53,"CapPass","Cycle 100",100,83013,"416-10","Alloy 617",314626,"Plate"
-277.96,-0.00075,"Qualified",,3977.58,"CapPass","Cycle 100",100,83014,"416-10","Alloy 617",314626,"Plate"
-278.22,-0.00080,"Qualified",,3977.63,"CapPass","Cycle 100",100,83015,"416-10","Alloy 617",314626,"Plate"
-278.37,-0.00085,"Qualified",,3977.67,"CapPass","Cycle 100",100,83016,"416-10","Alloy 617",314626,"Plate"
-278.55,-0.00090,"Qualified",,3977.72,"CapPass","Cycle 100",100,83017,"416-10","Alloy 617",314626,"Plate"
-278.63,-0.00095,"Qualified",,3977.76,"CapPass","Cycle 100",100,83018,"416-10","Alloy 617",314626,"Plate"
-278.62,-0.00095,"Qualified",,3977.77,"CapPass","Cycle 100",100,83019,"416-10","Alloy 617",314626,"Plate"
-278.62,-0.00100,"Qualified",,3977.82,"CapPass","Cycle 100",100,83020,"416-10","Alloy 617",314626,"Plate"
-278.41,-0.00106,"Qualified",,3977.87,"CapPass","Cycle 100",100,83021,"416-10","Alloy 617",314626,"Plate"
-278.12,-0.00111,"Qualified",,3977.92,"CapPass","Cycle 100",100,83022,"416-10","Alloy 617",314626,"Plate"
-277.80,-0.00116,"Qualified",,3977.97,"CapPass","Cycle 100",100,83023,"416-10","Alloy 617",314626,"Plate"
-277.47,-0.00121,"Qualified",,3978.02,"CapPass","Cycle 100",100,83024,"416-10","Alloy 617",314626,"Plate"
-277.20,-0.00126,"Qualified",,3978.07,"CapPass","Cycle 100",100,83025,"416-10","Alloy 617",314626,"Plate"
-276.97,-0.00131,"Qualified",,3978.12,"CapPass","Cycle 100",100,83026,"416-10","Alloy 617",314626,"Plate"
-276.86,-0.00136,"Qualified",,3978.18,"CapPass","Cycle 100",100,83027,"416-10","Alloy 617",314626,"Plate"
-276.82,-0.00141,"Qualified",,3978.23,"CapPass","Cycle 100",100,83028,"416-10","Alloy 617",314626,"Plate"
-276.83,-0.00146,"Qualified",,3978.29,"CapPass","Cycle 100",100,83029,"416-10","Alloy 617",314626,"Plate"
-277.14,-0.00151,"Qualified",,3978.34,"CapPass","Cycle 100",100,83030,"416-10","Alloy 617",314626,"Plate"
-277.79,-0.00156,"Qualified",,3978.38,"CapPass","Cycle 100",100,83031,"416-10","Alloy 617",314626,"Plate"
-278.29,-0.00161,"Qualified",,3978.43,"CapPass","Cycle 100",100,83032,"416-10","Alloy 617",314626,"Plate"
-278.54,-0.00166,"Qualified",,3978.47,"CapPass","Cycle 100",100,83033,"416-10","Alloy 617",314626,"Plate"
-278.64,-0.00171,"Qualified",,3978.52,"CapPass","Cycle 100",100,83034,"416-10","Alloy 617",314626,"Plate"
-278.56,-0.00176,"Qualified",,3978.57,"CapPass","Cycle 100",100,83035,"416-10","Alloy 617",314626,"Plate"
-278.37,-0.00181,"Qualified",,3978.62,"CapPass","Cycle 100",100,83036,"416-10","Alloy 617",314626,"Plate"
-278.21,-0.00186,"Qualified",,3978.68,"CapPass","Cycle 100",100,83037,"416-10","Alloy 617",314626,"Plate"
-278.16,-0.00191,"Qualified",,3978.73,"CapPass","Cycle 100",100,83038,"416-10","Alloy 617",314626,"Plate"
-278.20,-0.00194,"Qualified",,3978.76,"CapPass","Cycle 100",100,83039,"416-10","Alloy 617",314626,"Plate"
-278.29,-0.00196,"Qualified",,3978.78,"CapPass","Cycle 100",100,83040,"416-10","Alloy 617",314626,"Plate"
-278.55,-0.00201,"Qualified",,3978.83,"CapPass","Cycle 100",100,83041,"416-10","Alloy 617",314626,"Plate"
-278.81,-0.00207,"Qualified",,3978.88,"CapPass","Cycle 100",100,83042,"416-10","Alloy 617",314626,"Plate"
-279.04,-0.00212,"Qualified",,3978.92,"CapPass","Cycle 100",100,83043,"416-10","Alloy 617",314626,"Plate"
-279.19,-0.00217,"Qualified",,3978.97,"CapPass","Cycle 100",100,83044,"416-10","Alloy 617",314626,"Plate"
-279.25,-0.00222,"Qualified",,3979.02,"CapPass","Cycle 100",100,83045,"416-10","Alloy 617",314626,"Plate"
-279.29,-0.00227,"Qualified",,3979.07,"CapPass","Cycle 100",100,83046,"416-10","Alloy 617",314626,"Plate"
-279.41,-0.00232,"Qualified",,3979.13,"CapPass","Cycle 100",100,83047,"416-10","Alloy 617",314626,"Plate"
-279.56,-0.00237,"Qualified",,3979.18,"CapPass","Cycle 100",100,83048,"416-10","Alloy 617",314626,"Plate"
-279.65,-0.00242,"Qualified",,3979.23,"CapPass","Cycle 100",100,83049,"416-10","Alloy 617",314626,"Plate"
-279.84,-0.00247,"Qualified",,3979.28,"CapPass","Cycle 100",100,83050,"416-10","Alloy 617",314626,"Plate"
-279.99,-0.00252,"Qualified",,3979.33,"CapPass","Cycle 100",100,83051,"416-10","Alloy 617",314626,"Plate"
-280.17,-0.00257,"Qualified",,3979.38,"CapPass","Cycle 100",100,83052,"416-10","Alloy 617",314626,"Plate"
-280.33,-0.00262,"Qualified",,3979.44,"CapPass","Cycle 100",100,83053,"416-10","Alloy 617",314626,"Plate"
-280.49,-0.00267,"Qualified",,3979.49,"CapPass","Cycle 100",100,83054,"416-10","Alloy 617",314626,"Plate"
-280.67,-0.00272,"Qualified",,3979.54,"CapPass","Cycle 100",100,83055,"416-10","Alloy 617",314626,"Plate"
-280.83,-0.00277,"Qualified",,3979.59,"CapPass","Cycle 100",100,83056,"416-10","Alloy 617",314626,"Plate"
-281.00,-0.00282,"Qualified",,3979.64,"CapPass","Cycle 100",100,83057,"416-10","Alloy 617",314626,"Plate"
-281.20,-0.00287,"Qualified",,3979.69,"CapPass","Cycle 100",100,83058,"416-10","Alloy 617",314626,"Plate"
-281.36,-0.00292,"Qualified",,3979.74,"CapPass","Cycle 100",100,83059,"416-10","Alloy 617",314626,"Plate"
-281.44,-0.00295,"Qualified",,3979.76,"CapPass","Cycle 100",100,83060,"416-10","Alloy 617",314626,"Plate"
-281.55,-0.00297,"Qualified",,3979.79,"CapPass","Cycle 100",100,83061,"416-10","Alloy 617",314626,"Plate"
-281.76,-0.00303,"Qualified",,3979.84,"CapPass","Cycle 100",100,83062,"416-10","Alloy 617",314626,"Plate"
-282.05,-0.00308,"Qualified",,3979.89,"CapPass","Cycle 100",100,83063,"416-10","Alloy 617",314626,"Plate"
-282.65,-0.00313,"Qualified",,3979.95,"CapPass","Cycle 100",100,83064,"416-10","Alloy 617",314626,"Plate"
-283.29,-0.00318,"Qualified",,3979.99,"CapPass","Cycle 100",100,83065,"416-10","Alloy 617",314626,"Plate"
-283.98,-0.00323,"Qualified",,3980.04,"CapPass","Cycle 100",100,83066,"416-10","Alloy 617",314626,"Plate"
-284.63,-0.00328,"Qualified",,3980.09,"CapPass","Cycle 100",100,83067,"416-10","Alloy 617",314626,"Plate"
-285.06,-0.00333,"Qualified",,3980.13,"CapPass","Cycle 100",100,83068,"416-10","Alloy 617",314626,"Plate"
-285.39,-0.00338,"Qualified",,3980.18,"CapPass","Cycle 100",100,83069,"416-10","Alloy 617",314626,"Plate"
-285.71,-0.00343,"Qualified",,3980.23,"CapPass","Cycle 100",100,83070,"416-10","Alloy 617",314626,"Plate"
-285.98,-0.00348,"Qualified",,3980.28,"CapPass","Cycle 100",100,83071,"416-10","Alloy 617",314626,"Plate"
-286.16,-0.00353,"Qualified",,3980.33,"CapPass","Cycle 100",100,83072,"416-10","Alloy 617",314626,"Plate"
-286.30,-0.00358,"Qualified",,3980.38,"CapPass","Cycle 100",100,83073,"416-10","Alloy 617",314626,"Plate"
-286.18,-0.00363,"Qualified",,3980.42,"CapPass","Cycle 100",100,83074,"416-10","Alloy 617",314626,"Plate"
-285.91,-0.00368,"Qualified",,3980.47,"CapPass","Cycle 100",100,83075,"416-10","Alloy 617",314626,"Plate"
-285.66,-0.00373,"Qualified",,3980.52,"CapPass","Cycle 100",100,83076,"416-10","Alloy 617",314626,"Plate"
-285.39,-0.00378,"Qualified",,3980.58,"CapPass","Cycle 100",100,83077,"416-10","Alloy 617",314626,"Plate"
-285.19,-0.00383,"Qualified",,3980.63,"CapPass","Cycle 100",100,83078,"416-10","Alloy 617",314626,"Plate"
-285.01,-0.00388,"Qualified",,3980.68,"CapPass","Cycle 100",100,83079,"416-10","Alloy 617",314626,"Plate"
-284.88,-0.00393,"Qualified",,3980.73,"CapPass","Cycle 100",100,83080,"416-10","Alloy 617",314626,"Plate"
-284.83,-0.00397,"Qualified",,3980.76,"CapPass","Cycle 100",100,83081,"416-10","Alloy 617",314626,"Plate"
-284.83,-0.00398,"Qualified",,3980.78,"CapPass","Cycle 100",100,83082,"416-10","Alloy 617",314626,"Plate"
-284.78,-0.00403,"Qualified",,3980.83,"CapPass","Cycle 100",100,83083,"416-10","Alloy 617",314626,"Plate"
-284.75,-0.00408,"Qualified",,3980.88,"CapPass","Cycle 100",100,83084,"416-10","Alloy 617",314626,"Plate"
-284.76,-0.00413,"Qualified",,3980.93,"CapPass","Cycle 100",100,83085,"416-10","Alloy 617",314626,"Plate"
-284.82,-0.00418,"Qualified",,3980.99,"CapPass","Cycle 100",100,83086,"416-10","Alloy 617",314626,"Plate"
-284.87,-0.00423,"Qualified",,3981.04,"CapPass","Cycle 100",100,83087,"416-10","Alloy 617",314626,"Plate"
-284.94,-0.00429,"Qualified",,3981.09,"CapPass","Cycle 100",100,83088,"416-10","Alloy 617",314626,"Plate"
-285.02,-0.00434,"Qualified",,3981.14,"CapPass","Cycle 100",100,83089,"416-10","Alloy 617",314626,"Plate"
-285.09,-0.00439,"Qualified",,3981.19,"CapPass","Cycle 100",100,83090,"416-10","Alloy 617",314626,"Plate"
-285.19,-0.00444,"Qualified",,3981.24,"CapPass","Cycle 100",100,83091,"416-10","Alloy 617",314626,"Plate"
-285.27,-0.00449,"Qualified",,3981.29,"CapPass","Cycle 100",100,83092,"416-10","Alloy 617",314626,"Plate"
-285.35,-0.00454,"Qualified",,3981.34,"CapPass","Cycle 100",100,83093,"416-10","Alloy 617",314626,"Plate"
-285.44,-0.00459,"Qualified",,3981.39,"CapPass","Cycle 100",100,83094,"416-10","Alloy 617",314626,"Plate"
-285.52,-0.00464,"Qualified",,3981.44,"CapPass","Cycle 100",100,83095,"416-10","Alloy 617",314626,"Plate"
-285.59,-0.00469,"Qualified",,3981.49,"CapPass","Cycle 100",100,83096,"416-10","Alloy 617",314626,"Plate"
-285.62,-0.00474,"Qualified",,3981.53,"CapPass","Cycle 100",100,83097,"416-10","Alloy 617",314626,"Plate"
-285.70,-0.00479,"Qualified",,3981.58,"CapPass","Cycle 100",100,83098,"416-10","Alloy 617",314626,"Plate"
-285.74,-0.00484,"Qualified",,3981.63,"CapPass","Cycle 100",100,83099,"416-10","Alloy 617",314626,"Plate"
-285.77,-0.00489,"Qualified",,3981.68,"CapPass","Cycle 100",100,83100,"416-10","Alloy 617",314626,"Plate"
-285.78,-0.00494,"Qualified",,3981.73,"CapPass","Cycle 100",100,83101,"416-10","Alloy 617",314626,"Plate"
-285.80,-0.00498,"Qualified",,3981.76,"CapPass","Cycle 100",100,83102,"416-10","Alloy 617",314626,"Plate"
-285.80,-0.00499,"Qualified",,3981.78,"CapPass","Cycle 100",100,83103,"416-10","Alloy 617",314626,"Plate"
-285.80,-0.00504,"Qualified",,3981.83,"CapPass","Cycle 100",100,83104,"416-10","Alloy 617",314626,"Plate"
-285.83,-0.00509,"Qualified",,3981.88,"CapPass","Cycle 100",100,83105,"416-10","Alloy 617",314626,"Plate"
-285.82,-0.00514,"Qualified",,3981.93,"CapPass","Cycle 100",100,83106,"416-10","Alloy 617",314626,"Plate"
-285.86,-0.00520,"Qualified",,3981.98,"CapPass","Cycle 100",100,83107,"416-10","Alloy 617",314626,"Plate"
-285.85,-0.00525,"Qualified",,3982.03,"CapPass","Cycle 100",100,83108,"416-10","Alloy 617",314626,"Plate"
-285.85,-0.00530,"Qualified",,3982.08,"CapPass","Cycle 100",100,83109,"416-10","Alloy 617",314626,"Plate"
-285.87,-0.00535,"Qualified",,3982.13,"CapPass","Cycle 100",100,83110,"416-10","Alloy 617",314626,"Plate"
-285.87,-0.00540,"Qualified",,3982.18,"CapPass","Cycle 100",100,83111,"416-10","Alloy 617",314626,"Plate"
-285.88,-0.00545,"Qualified",,3982.23,"CapPass","Cycle 100",100,83112,"416-10","Alloy 617",314626,"Plate"
-285.86,-0.00550,"Qualified",,3982.28,"CapPass","Cycle 100",100,83113,"416-10","Alloy 617",314626,"Plate"
-285.89,-0.00555,"Qualified",,3982.33,"CapPass","Cycle 100",100,83114,"416-10","Alloy 617",314626,"Plate"
-285.87,-0.00560,"Qualified",,3982.38,"CapPass","Cycle 100",100,83115,"416-10","Alloy 617",314626,"Plate"
-285.89,-0.00565,"Qualified",,3982.43,"CapPass","Cycle 100",100,83116,"416-10","Alloy 617",314626,"Plate"
-285.92,-0.00570,"Qualified",,3982.48,"CapPass","Cycle 100",100,83117,"416-10","Alloy 617",314626,"Plate"
-285.96,-0.00575,"Qualified",,3982.54,"CapPass","Cycle 100",100,83118,"416-10","Alloy 617",314626,"Plate"
-285.98,-0.00580,"Qualified",,3982.59,"CapPass","Cycle 100",100,83119,"416-10","Alloy 617",314626,"Plate"
-286.03,-0.00585,"Qualified",,3982.64,"CapPass","Cycle 100",100,83120,"416-10","Alloy 617",314626,"Plate"
-286.09,-0.00590,"Qualified",,3982.69,"CapPass","Cycle 100",100,83121,"416-10","Alloy 617",314626,"Plate"
-286.14,-0.00595,"Qualified",,3982.74,"CapPass","Cycle 100",100,83122,"416-10","Alloy 617",314626,"Plate"
-286.18,-0.00597,"Qualified",,3982.76,"CapPass","Cycle 100",100,83123,"416-10","Alloy 617",314626,"Plate"
-286.24,-0.00600,"Qualified",,3982.79,"CapPass","Cycle 100",100,83124,"416-10","Alloy 617",314626,"Plate"
-286.33,-0.00605,"Qualified",,3982.85,"CapPass","Cycle 100",100,83125,"416-10","Alloy 617",314626,"Plate"
-286.41,-0.00610,"Qualified",,3982.90,"CapPass","Cycle 100",100,83126,"416-10","Alloy 617",314626,"Plate"
-286.52,-0.00615,"Qualified",,3982.95,"CapPass","Cycle 100",100,83127,"416-10","Alloy 617",314626,"Plate"
-287.18,-0.00620,"Qualified",,3983.01,"CapPass","Cycle 100",100,83128,"416-10","Alloy 617",314626,"Plate"
-288.19,-0.00625,"Qualified",,3983.05,"CapPass","Cycle 100",100,83129,"416-10","Alloy 617",314626,"Plate"
-289.05,-0.00631,"Qualified",,3983.10,"CapPass","Cycle 100",100,83130,"416-10","Alloy 617",314626,"Plate"
-289.77,-0.00636,"Qualified",,3983.15,"CapPass","Cycle 100",100,83131,"416-10","Alloy 617",314626,"Plate"
-290.36,-0.00641,"Qualified",,3983.19,"CapPass","Cycle 100",100,83132,"416-10","Alloy 617",314626,"Plate"
-290.92,-0.00646,"Qualified",,3983.24,"CapPass","Cycle 100",100,83133,"416-10","Alloy 617",314626,"Plate"
-290.92,-0.00651,"Qualified",,3983.28,"CapPass","Cycle 100",100,83134,"416-10","Alloy 617",314626,"Plate"
-290.69,-0.00656,"Qualified",,3983.33,"CapPass","Cycle 100",100,83135,"416-10","Alloy 617",314626,"Plate"
-290.47,-0.00661,"Qualified",,3983.38,"CapPass","Cycle 100",100,83136,"416-10","Alloy 617",314626,"Plate"
-290.29,-0.00666,"Qualified",,3983.43,"CapPass","Cycle 100",100,83137,"416-10","Alloy 617",314626,"Plate"
-290.06,-0.00671,"Qualified",,3983.49,"CapPass","Cycle 100",100,83138,"416-10","Alloy 617",314626,"Plate"
-289.97,-0.00676,"Qualified",,3983.54,"CapPass","Cycle 100",100,83139,"416-10","Alloy 617",314626,"Plate"
-289.84,-0.00681,"Qualified",,3983.59,"CapPass","Cycle 100",100,83140,"416-10","Alloy 617",314626,"Plate"
-289.78,-0.00686,"Qualified",,3983.64,"CapPass","Cycle 100",100,83141,"416-10","Alloy 617",314626,"Plate"
-289.72,-0.00691,"Qualified",,3983.69,"CapPass","Cycle 100",100,83142,"416-10","Alloy 617",314626,"Plate"
-289.71,-0.00696,"Qualified",,3983.74,"CapPass","Cycle 100",100,83143,"416-10","Alloy 617",314626,"Plate"
-289.65,-0.00699,"Qualified",,3983.76,"CapPass","Cycle 100",100,83144,"416-10","Alloy 617",314626,"Plate"
-289.64,-0.00701,"Qualified",,3983.79,"CapPass","Cycle 100",100,83145,"416-10","Alloy 617",314626,"Plate"
-289.61,-0.00706,"Qualified",,3983.84,"CapPass","Cycle 100",100,83146,"416-10","Alloy 617",314626,"Plate"
-289.56,-0.00711,"Qualified",,3983.89,"CapPass","Cycle 100",100,83147,"416-10","Alloy 617",314626,"Plate"
-289.58,-0.00716,"Qualified",,3983.94,"CapPass","Cycle 100",100,83148,"416-10","Alloy 617",314626,"Plate"
-289.64,-0.00721,"Qualified",,3983.99,"CapPass","Cycle 100",100,83149,"416-10","Alloy 617",314626,"Plate"
-289.73,-0.00726,"Qualified",,3984.04,"CapPass","Cycle 100",100,83150,"416-10","Alloy 617",314626,"Plate"
-289.84,-0.00731,"Qualified",,3984.10,"CapPass","Cycle 100",100,83151,"416-10","Alloy 617",314626,"Plate"
-289.99,-0.00736,"Qualified",,3984.15,"CapPass","Cycle 100",100,83152,"416-10","Alloy 617",314626,"Plate"
-290.12,-0.00742,"Qualified",,3984.20,"CapPass","Cycle 100",100,83153,"416-10","Alloy 617",314626,"Plate"
-290.24,-0.00747,"Qualified",,3984.25,"CapPass","Cycle 100",100,83154,"416-10","Alloy 617",314626,"Plate"
-290.36,-0.00752,"Qualified",,3984.30,"CapPass","Cycle 100",100,83155,"416-10","Alloy 617",314626,"Plate"
-290.51,-0.00757,"Qualified",,3984.35,"CapPass","Cycle 100",100,83156,"416-10","Alloy 617",314626,"Plate"
-290.62,-0.00762,"Qualified",,3984.40,"CapPass","Cycle 100",100,83157,"416-10","Alloy 617",314626,"Plate"
-290.70,-0.00767,"Qualified",,3984.45,"CapPass","Cycle 100",100,83158,"416-10","Alloy 617",314626,"Plate"
-290.79,-0.00772,"Qualified",,3984.50,"CapPass","Cycle 100",100,83159,"416-10","Alloy 617",314626,"Plate"
-290.87,-0.00777,"Qualified",,3984.55,"CapPass","Cycle 100",100,83160,"416-10","Alloy 617",314626,"Plate"
-290.99,-0.00782,"Qualified",,3984.60,"CapPass","Cycle 100",100,83161,"416-10","Alloy 617",314626,"Plate"
-291.07,-0.00787,"Qualified",,3984.65,"CapPass","Cycle 100",100,83162,"416-10","Alloy 617",314626,"Plate"
-291.12,-0.00792,"Qualified",,3984.70,"CapPass","Cycle 100",100,83163,"416-10","Alloy 617",314626,"Plate"
-291.17,-0.00797,"Qualified",,3984.74,"CapPass","Cycle 100",100,83164,"416-10","Alloy 617",314626,"Plate"
-291.18,-0.00799,"Qualified",,3984.76,"CapPass","Cycle 100",100,83165,"416-10","Alloy 617",314626,"Plate"
-291.20,-0.00802,"Qualified",,3984.79,"CapPass","Cycle 100",100,83166,"416-10","Alloy 617",314626,"Plate"
-291.21,-0.00807,"Qualified",,3984.84,"CapPass","Cycle 100",100,83167,"416-10","Alloy 617",314626,"Plate"
-291.23,-0.00812,"Qualified",,3984.89,"CapPass","Cycle 100",100,83168,"416-10","Alloy 617",314626,"Plate"
-291.25,-0.00817,"Qualified",,3984.94,"CapPass","Cycle 100",100,83169,"416-10","Alloy 617",314626,"Plate"
-291.25,-0.00822,"Qualified",,3984.99,"CapPass","Cycle 100",100,83170,"416-10","Alloy 617",314626,"Plate"
-291.20,-0.00827,"Qualified",,3985.03,"CapPass","Cycle 100",100,83171,"416-10","Alloy 617",314626,"Plate"
-290.99,-0.00833,"Qualified",,3985.08,"CapPass","Cycle 100",100,83172,"416-10","Alloy 617",314626,"Plate"
-290.61,-0.00838,"Qualified",,3985.13,"CapPass","Cycle 100",100,83173,"416-10","Alloy 617",314626,"Plate"
-290.30,-0.00843,"Qualified",,3985.19,"CapPass","Cycle 100",100,83174,"416-10","Alloy 617",314626,"Plate"
-290.03,-0.00848,"Qualified",,3985.24,"CapPass","Cycle 100",100,83175,"416-10","Alloy 617",314626,"Plate"
-289.84,-0.00853,"Qualified",,3985.29,"CapPass","Cycle 100",100,83176,"416-10","Alloy 617",314626,"Plate"
-289.63,-0.00858,"Qualified",,3985.34,"CapPass","Cycle 100",100,83177,"416-10","Alloy 617",314626,"Plate"
-289.45,-0.00863,"Qualified",,3985.40,"CapPass","Cycle 100",100,83178,"416-10","Alloy 617",314626,"Plate"
-289.42,-0.00868,"Qualified",,3985.45,"CapPass","Cycle 100",100,83179,"416-10","Alloy 617",314626,"Plate"
-289.34,-0.00873,"Qualified",,3985.50,"CapPass","Cycle 100",100,83180,"416-10","Alloy 617",314626,"Plate"
-289.31,-0.00878,"Qualified",,3985.55,"CapPass","Cycle 100",100,83181,"416-10","Alloy 617",314626,"Plate"
-289.37,-0.00883,"Qualified",,3985.61,"CapPass","Cycle 100",100,83182,"416-10","Alloy 617",314626,"Plate"
-289.62,-0.00888,"Qualified",,3985.66,"CapPass","Cycle 100",100,83183,"416-10","Alloy 617",314626,"Plate"
-289.97,-0.00893,"Qualified",,3985.71,"CapPass","Cycle 100",100,83184,"416-10","Alloy 617",314626,"Plate"
-290.35,-0.00898,"Qualified",,3985.76,"CapPass","Cycle 100",100,83185,"416-10","Alloy 617",314626,"Plate"
-290.39,-0.00899,"Qualified",,3985.76,"CapPass","Cycle 100",100,83186,"416-10","Alloy 617",314626,"Plate"
-290.67,-0.00903,"Qualified",,3985.81,"CapPass","Cycle 100",100,83187,"416-10","Alloy 617",314626,"Plate"
-290.97,-0.00908,"Qualified",,3985.86,"CapPass","Cycle 100",100,83188,"416-10","Alloy 617",314626,"Plate"
-291.33,-0.00914,"Qualified",,3985.91,"CapPass","Cycle 100",100,83189,"416-10","Alloy 617",314626,"Plate"
-291.65,-0.00919,"Qualified",,3985.96,"CapPass","Cycle 100",100,83190,"416-10","Alloy 617",314626,"Plate"
-291.97,-0.00924,"Qualified",,3986.01,"CapPass","Cycle 100",100,83191,"416-10","Alloy 617",314626,"Plate"
-292.24,-0.00929,"Qualified",,3986.06,"CapPass","Cycle 100",100,83192,"416-10","Alloy 617",314626,"Plate"
-292.52,-0.00934,"Qualified",,3986.11,"CapPass","Cycle 100",100,83193,"416-10","Alloy 617",314626,"Plate"
-292.75,-0.00939,"Qualified",,3986.16,"CapPass","Cycle 100",100,83194,"416-10","Alloy 617",314626,"Plate"
-293.00,-0.00944,"Qualified",,3986.21,"CapPass","Cycle 100",100,83195,"416-10","Alloy 617",314626,"Plate"
-293.15,-0.00949,"Qualified",,3986.25,"CapPass","Cycle 100",100,83196,"416-10","Alloy 617",314626,"Plate"
-293.35,-0.00954,"Qualified",,3986.30,"CapPass","Cycle 100",100,83197,"416-10","Alloy 617",314626,"Plate"
-293.46,-0.00959,"Qualified",,3986.35,"CapPass","Cycle 100",100,83198,"416-10","Alloy 617",314626,"Plate"
-293.54,-0.00964,"Qualified",,3986.40,"CapPass","Cycle 100",100,83199,"416-10","Alloy 617",314626,"Plate"
-293.65,-0.00969,"Qualified",,3986.44,"CapPass","Cycle 100",100,83200,"416-10","Alloy 617",314626,"Plate"
-293.71,-0.00974,"Qualified",,3986.49,"CapPass","Cycle 100",100,83201,"416-10","Alloy 617",314626,"Plate"
-293.75,-0.00979,"Qualified",,3986.54,"CapPass","Cycle 100",100,83202,"416-10","Alloy 617",314626,"Plate"
-293.70,-0.00984,"Qualified",,3986.59,"CapPass","Cycle 100",100,83203,"416-10","Alloy 617",314626,"Plate"
-293.68,-0.00989,"Qualified",,3986.64,"CapPass","Cycle 100",100,83204,"416-10","Alloy 617",314626,"Plate"
-293.69,-0.00994,"Qualified",,3986.69,"CapPass","Cycle 100",100,83205,"416-10","Alloy 617",314626,"Plate"
-292.74,-0.00999,"Qualified",,3986.75,"CapPass","Cycle 100",100,83206,"416-10","Alloy 617",314626,"Plate"
-291.63,-0.01000,"Qualified",,3986.76,"CapPass","Cycle 100",100,83207,"416-10","Alloy 617",314626,"Plate"
-258.68,-0.00994,"Qualified",,3986.93,"CapPass","Cycle 100",100,83208,"416-10","Alloy 617",314626,"Plate"
-247.17,-0.00989,"Qualified",,3986.98,"CapPass","Cycle 100",100,83209,"416-10","Alloy 617",314626,"Plate"
-237.06,-0.00984,"Qualified",,3987.03,"CapPass","Cycle 100",100,83210,"416-10","Alloy 617",314626,"Plate"
-227.67,-0.00979,"Qualified",,3987.07,"CapPass","Cycle 100",100,83211,"416-10","Alloy 617",314626,"Plate"
-218.89,-0.00974,"Qualified",,3987.12,"CapPass","Cycle 100",100,83212,"416-10","Alloy 617",314626,"Plate"
-209.99,-0.00969,"Qualified",,3987.17,"CapPass","Cycle 100",100,83213,"416-10","Alloy 617",314626,"Plate"
-201.02,-0.00964,"Qualified",,3987.22,"CapPass","Cycle 100",100,83214,"416-10","Alloy 617",314626,"Plate"
-193.03,-0.00959,"Qualified",,3987.27,"CapPass","Cycle 100",100,83215,"416-10","Alloy 617",314626,"Plate"
-184.81,-0.00954,"Qualified",,3987.32,"CapPass","Cycle 100",100,83216,"416-10","Alloy 617",314626,"Plate"
-176.35,-0.00949,"Qualified",,3987.38,"CapPass","Cycle 100",100,83217,"416-10","Alloy 617",314626,"Plate"
-168.16,-0.00944,"Qualified",,3987.43,"CapPass","Cycle 100",100,83218,"416-10","Alloy 617",314626,"Plate"
-160.18,-0.00938,"Qualified",,3987.49,"CapPass","Cycle 100",100,83219,"416-10","Alloy 617",314626,"Plate"
-152.46,-0.00933,"Qualified",,3987.54,"CapPass","Cycle 100",100,83220,"416-10","Alloy 617",314626,"Plate"
-145.22,-0.00928,"Qualified",,3987.59,"CapPass","Cycle 100",100,83221,"416-10","Alloy 617",314626,"Plate"
-138.37,-0.00923,"Qualified",,3987.64,"CapPass","Cycle 100",100,83222,"416-10","Alloy 617",314626,"Plate"
-131.43,-0.00918,"Qualified",,3987.69,"CapPass","Cycle 100",100,83223,"416-10","Alloy 617",314626,"Plate"
-124.55,-0.00913,"Qualified",,3987.75,"CapPass","Cycle 100",100,83224,"416-10","Alloy 617",314626,"Plate"
-122.19,-0.00911,"Qualified",,3987.76,"CapPass","Cycle 100",100,83225,"416-10","Alloy 617",314626,"Plate"
-117.86,-0.00908,"Qualified",,3987.80,"CapPass","Cycle 100",100,83226,"416-10","Alloy 617",314626,"Plate"
-110.41,-0.00903,"Qualified",,3987.86,"CapPass","Cycle 100",100,83227,"416-10","Alloy 617",314626,"Plate"
