Repository: js-molina/fatigue-A617

File: data/850C/Strain rate 0.001/2.0% strain/HTM_A19_Cycles_41611.csv (part 15 of 23)
"Stress Mpa","Strain","Qual State","Qual Exceptions","Elapsed Time Sec","Data State","Cycle Label","Cycle","Count","Sample","Alloy","Heat","Material_Form"
-269.06,0.00231,"Qualified",,3974.59,"CapPass","Cycle 100",100,82850,"416-11","Alloy 617",314626,"Plate"
-269.65,0.00226,"Qualified",,3974.63,"CapPass","Cycle 100",100,82851,"416-11","Alloy 617",314626,"Plate"
-270.21,0.00221,"Qualified",,3974.68,"CapPass","Cycle 100",100,82852,"416-11","Alloy 617",314626,"Plate"
-270.61,0.00216,"Qualified",,3974.73,"CapPass","Cycle 100",100,82853,"416-11","Alloy 617",314626,"Plate"
-270.97,0.00211,"Qualified",,3974.78,"CapPass","Cycle 100",100,82854,"416-11","Alloy 617",314626,"Plate"
-271.08,0.00209,"Qualified",,3974.79,"CapPass","Cycle 100",100,82855,"416-11","Alloy 617",314626,"Plate"
-271.20,0.00206,"Qualified",,3974.83,"CapPass","Cycle 100",100,82856,"416-11","Alloy 617",314626,"Plate"
-271.37,0.00201,"Qualified",,3974.87,"CapPass","Cycle 100",100,82857,"416-11","Alloy 617",314626,"Plate"
-271.48,0.00196,"Qualified",,3974.92,"CapPass","Cycle 100",100,82858,"416-11","Alloy 617",314626,"Plate"
-271.63,0.00191,"Qualified",,3974.97,"CapPass","Cycle 100",100,82859,"416-11","Alloy 617",314626,"Plate"
-271.73,0.00186,"Qualified",,3975.02,"CapPass","Cycle 100",100,82860,"416-11","Alloy 617",314626,"Plate"
-271.72,0.00181,"Qualified",,3975.07,"CapPass","Cycle 100",100,82861,"416-11","Alloy 617",314626,"Plate"
-271.66,0.00176,"Qualified",,3975.12,"CapPass","Cycle 100",100,82862,"416-11","Alloy 617",314626,"Plate"
-271.78,0.00171,"Qualified",,3975.17,"CapPass","Cycle 100",100,82863,"416-11","Alloy 617",314626,"Plate"
-272.01,0.00166,"Qualified",,3975.23,"CapPass","Cycle 100",100,82864,"416-11","Alloy 617",314626,"Plate"
-272.37,0.00161,"Qualified",,3975.28,"CapPass","Cycle 100",100,82865,"416-11","Alloy 617",314626,"Plate"
-272.71,0.00156,"Qualified",,3975.33,"CapPass","Cycle 100",100,82866,"416-11","Alloy 617",314626,"Plate"
-272.98,0.00151,"Qualified",,3975.38,"CapPass","Cycle 100",100,82867,"416-11","Alloy 617",314626,"Plate"
-273.27,0.00146,"Qualified",,3975.43,"CapPass","Cycle 100",100,82868,"416-11","Alloy 617",314626,"Plate"
-273.55,0.00140,"Qualified",,3975.48,"CapPass","Cycle 100",100,82869,"416-11","Alloy 617",314626,"Plate"
-273.80,0.00135,"Qualified",,3975.53,"CapPass","Cycle 100",100,82870,"416-11","Alloy 617",314626,"Plate"
-273.94,0.00130,"Qualified",,3975.57,"CapPass","Cycle 100",100,82871,"416-11","Alloy 617",314626,"Plate"
-274.08,0.00125,"Qualified",,3975.62,"CapPass","Cycle 100",100,82872,"416-11","Alloy 617",314626,"Plate"
-274.17,0.00120,"Qualified",,3975.67,"CapPass","Cycle 100",100,82873,"416-11","Alloy 617",314626,"Plate"
-274.33,0.00115,"Qualified",,3975.73,"CapPass","Cycle 100",100,82874,"416-11","Alloy 617",314626,"Plate"
-274.50,0.00110,"Qualified",,3975.78,"CapPass","Cycle 100",100,82875,"416-11","Alloy 617",314626,"Plate"
-274.52,0.00108,"Qualified",,3975.79,"CapPass","Cycle 100",100,82876,"416-11","Alloy 617",314626,"Plate"
-274.73,0.00105,"Qualified",,3975.83,"CapPass","Cycle 100",100,82877,"416-11","Alloy 617",314626,"Plate"
-274.96,0.00100,"Qualified",,3975.87,"CapPass","Cycle 100",100,82878,"416-11","Alloy 617",314626,"Plate"
-275.15,0.00095,"Qualified",,3975.92,"CapPass","Cycle 100",100,82879,"416-11","Alloy 617",314626,"Plate"
-275.23,0.00090,"Qualified",,3975.97,"CapPass","Cycle 100",100,82880,"416-11","Alloy 617",314626,"Plate"
-275.11,0.00085,"Qualified",,3976.01,"CapPass","Cycle 100",100,82881,"416-11","Alloy 617",314626,"Plate"
-274.94,0.00080,"Qualified",,3976.06,"CapPass","Cycle 100",100,82882,"416-11","Alloy 617",314626,"Plate"
-274.74,0.00075,"Qualified",,3976.11,"CapPass","Cycle 100",100,82883,"416-11","Alloy 617",314626,"Plate"
-274.58,0.00070,"Qualified",,3976.16,"CapPass","Cycle 100",100,82884,"416-11","Alloy 617",314626,"Plate"
-274.38,0.00065,"Qualified",,3976.21,"CapPass","Cycle 100",100,82885,"416-11","Alloy 617",314626,"Plate"
-274.13,0.00060,"Qualified",,3976.26,"CapPass","Cycle 100",100,82886,"416-11","Alloy 617",314626,"Plate"
-273.89,0.00055,"Qualified",,3976.32,"CapPass","Cycle 100",100,82887,"416-11","Alloy 617",314626,"Plate"
-273.91,0.00049,"Qualified",,3976.37,"CapPass","Cycle 100",100,82888,"416-11","Alloy 617",314626,"Plate"
-274.09,0.00044,"Qualified",,3976.42,"CapPass","Cycle 100",100,82889,"416-11","Alloy 617",314626,"Plate"
-274.42,0.00039,"Qualified",,3976.48,"CapPass","Cycle 100",100,82890,"416-11","Alloy 617",314626,"Plate"
-274.75,0.00034,"Qualified",,3976.53,"CapPass","Cycle 100",100,82891,"416-11","Alloy 617",314626,"Plate"
-275.05,0.00029,"Qualified",,3976.57,"CapPass","Cycle 100",100,82892,"416-11","Alloy 617",314626,"Plate"
-275.16,0.00024,"Qualified",,3976.62,"CapPass","Cycle 100",100,82893,"416-11","Alloy 617",314626,"Plate"
-275.10,0.00019,"Qualified",,3976.66,"CapPass","Cycle 100",100,82894,"416-11","Alloy 617",314626,"Plate"
-274.90,0.00014,"Qualified",,3976.71,"CapPass","Cycle 100",100,82895,"416-11","Alloy 617",314626,"Plate"
-274.71,0.00009,"Qualified",,3976.76,"CapPass","Cycle 100",100,82896,"416-11","Alloy 617",314626,"Plate"
-274.61,0.00006,"Qualified",,3976.79,"CapPass","Cycle 100",100,82897,"416-11","Alloy 617",314626,"Plate"
-274.55,0.00004,"Qualified",,3976.81,"CapPass","Cycle 100",100,82898,"416-11","Alloy 617",314626,"Plate"
-274.51,-0.00001,"Qualified",,3976.87,"CapPass","Cycle 100",100,82899,"416-11","Alloy 617",314626,"Plate"
-274.46,-0.00006,"Qualified",,3976.92,"CapPass","Cycle 100",100,82900,"416-11","Alloy 617",314626,"Plate"
-274.59,-0.00011,"Qualified",,3976.97,"CapPass","Cycle 100",100,82901,"416-11","Alloy 617",314626,"Plate"
-274.73,-0.00016,"Qualified",,3977.02,"CapPass","Cycle 100",100,82902,"416-11","Alloy 617",314626,"Plate"
-274.94,-0.00021,"Qualified",,3977.08,"CapPass","Cycle 100",100,82903,"416-11","Alloy 617",314626,"Plate"
-275.26,-0.00026,"Qualified",,3977.13,"CapPass","Cycle 100",100,82904,"416-11","Alloy 617",314626,"Plate"
-275.64,-0.00031,"Qualified",,3977.18,"CapPass","Cycle 100",100,82905,"416-11","Alloy 617",314626,"Plate"
-276.04,-0.00036,"Qualified",,3977.23,"CapPass","Cycle 100",100,82906,"416-11","Alloy 617",314626,"Plate"
-276.36,-0.00041,"Qualified",,3977.28,"CapPass","Cycle 100",100,82907,"416-11","Alloy 617",314626,"Plate"
-276.84,-0.00046,"Qualified",,3977.33,"CapPass","Cycle 100",100,82908,"416-11","Alloy 617",314626,"Plate"
-277.24,-0.00051,"Qualified",,3977.38,"CapPass","Cycle 100",100,82909,"416-11","Alloy 617",314626,"Plate"
-277.54,-0.00057,"Qualified",,3977.43,"CapPass","Cycle 100",100,82910,"416-11","Alloy 617",314626,"Plate"
-277.85,-0.00062,"Qualified",,3977.48,"CapPass","Cycle 100",100,82911,"416-11","Alloy 617",314626,"Plate"
-278.22,-0.00067,"Qualified",,3977.53,"CapPass","Cycle 100",100,82912,"416-11","Alloy 617",314626,"Plate"
-278.46,-0.00072,"Qualified",,3977.58,"CapPass","Cycle 100",100,82913,"416-11","Alloy 617",314626,"Plate"
-278.56,-0.00077,"Qualified",,3977.62,"CapPass","Cycle 100",100,82914,"416-11","Alloy 617",314626,"Plate"
-278.60,-0.00082,"Qualified",,3977.67,"CapPass","Cycle 100",100,82915,"416-11","Alloy 617",314626,"Plate"
-278.49,-0.00087,"Qualified",,3977.72,"CapPass","Cycle 100",100,82916,"416-11","Alloy 617",314626,"Plate"
-278.46,-0.00092,"Qualified",,3977.77,"CapPass","Cycle 100",100,82917,"416-11","Alloy 617",314626,"Plate"
-278.37,-0.00094,"Qualified",,3977.79,"CapPass","Cycle 100",100,82918,"416-11","Alloy 617",314626,"Plate"
-278.38,-0.00097,"Qualified",,3977.82,"CapPass","Cycle 100",100,82919,"416-11","Alloy 617",314626,"Plate"
-278.33,-0.00102,"Qualified",,3977.87,"CapPass","Cycle 100",100,82920,"416-11","Alloy 617",314626,"Plate"
-278.33,-0.00107,"Qualified",,3977.92,"CapPass","Cycle 100",100,82921,"416-11","Alloy 617",314626,"Plate"
-278.42,-0.00112,"Qualified",,3977.98,"CapPass","Cycle 100",100,82922,"416-11","Alloy 617",314626,"Plate"
-278.60,-0.00117,"Qualified",,3978.03,"CapPass","Cycle 100",100,82923,"416-11","Alloy 617",314626,"Plate"
-278.84,-0.00122,"Qualified",,3978.08,"CapPass","Cycle 100",100,82924,"416-11","Alloy 617",314626,"Plate"
-279.12,-0.00127,"Qualified",,3978.13,"CapPass","Cycle 100",100,82925,"416-11","Alloy 617",314626,"Plate"
-279.48,-0.00133,"Qualified",,3978.18,"CapPass","Cycle 100",100,82926,"416-11","Alloy 617",314626,"Plate"
-279.75,-0.00138,"Qualified",,3978.23,"CapPass","Cycle 100",100,82927,"416-11","Alloy 617",314626,"Plate"
-279.96,-0.00143,"Qualified",,3978.28,"CapPass","Cycle 100",100,82928,"416-11","Alloy 617",314626,"Plate"
-280.04,-0.00148,"Qualified",,3978.33,"CapPass","Cycle 100",100,82929,"416-11","Alloy 617",314626,"Plate"
-280.07,-0.00153,"Qualified",,3978.37,"CapPass","Cycle 100",100,82930,"416-11","Alloy 617",314626,"Plate"
-280.14,-0.00158,"Qualified",,3978.43,"CapPass","Cycle 100",100,82931,"416-11","Alloy 617",314626,"Plate"
-280.20,-0.00163,"Qualified",,3978.48,"CapPass","Cycle 100",100,82932,"416-11","Alloy 617",314626,"Plate"
-280.41,-0.00168,"Qualified",,3978.53,"CapPass","Cycle 100",100,82933,"416-11","Alloy 617",314626,"Plate"
-280.57,-0.00173,"Qualified",,3978.58,"CapPass","Cycle 100",100,82934,"416-11","Alloy 617",314626,"Plate"
-280.81,-0.00178,"Qualified",,3978.63,"CapPass","Cycle 100",100,82935,"416-11","Alloy 617",314626,"Plate"
-280.98,-0.00183,"Qualified",,3978.68,"CapPass","Cycle 100",100,82936,"416-11","Alloy 617",314626,"Plate"
-281.18,-0.00188,"Qualified",,3978.73,"CapPass","Cycle 100",100,82937,"416-11","Alloy 617",314626,"Plate"
-281.45,-0.00193,"Qualified",,3978.78,"CapPass","Cycle 100",100,82938,"416-11","Alloy 617",314626,"Plate"
-281.46,-0.00194,"Qualified",,3978.79,"CapPass","Cycle 100",100,82939,"416-11","Alloy 617",314626,"Plate"
-281.68,-0.00198,"Qualified",,3978.83,"CapPass","Cycle 100",100,82940,"416-11","Alloy 617",314626,"Plate"
-281.90,-0.00203,"Qualified",,3978.88,"CapPass","Cycle 100",100,82941,"416-11","Alloy 617",314626,"Plate"
-282.15,-0.00208,"Qualified",,3978.93,"CapPass","Cycle 100",100,82942,"416-11","Alloy 617",314626,"Plate"
-282.14,-0.00213,"Qualified",,3978.98,"CapPass","Cycle 100",100,82943,"416-11","Alloy 617",314626,"Plate"
-282.09,-0.00219,"Qualified",,3979.03,"CapPass","Cycle 100",100,82944,"416-11","Alloy 617",314626,"Plate"
-282.05,-0.00224,"Qualified",,3979.08,"CapPass","Cycle 100",100,82945,"416-11","Alloy 617",314626,"Plate"
-282.15,-0.00229,"Qualified",,3979.13,"CapPass","Cycle 100",100,82946,"416-11","Alloy 617",314626,"Plate"
-282.19,-0.00234,"Qualified",,3979.18,"CapPass","Cycle 100",100,82947,"416-11","Alloy 617",314626,"Plate"
-282.19,-0.00239,"Qualified",,3979.23,"CapPass","Cycle 100",100,82948,"416-11","Alloy 617",314626,"Plate"
-282.13,-0.00244,"Qualified",,3979.28,"CapPass","Cycle 100",100,82949,"416-11","Alloy 617",314626,"Plate"
-282.14,-0.00249,"Qualified",,3979.33,"CapPass","Cycle 100",100,82950,"416-11","Alloy 617",314626,"Plate"
-282.20,-0.00254,"Qualified",,3979.38,"CapPass","Cycle 100",100,82951,"416-11","Alloy 617",314626,"Plate"
-282.16,-0.00259,"Qualified",,3979.42,"CapPass","Cycle 100",100,82952,"416-11","Alloy 617",314626,"Plate"
-282.06,-0.00264,"Qualified",,3979.47,"CapPass","Cycle 100",100,82953,"416-11","Alloy 617",314626,"Plate"
-281.85,-0.00269,"Qualified",,3979.52,"CapPass","Cycle 100",100,82954,"416-11","Alloy 617",314626,"Plate"
-281.46,-0.00274,"Qualified",,3979.57,"CapPass","Cycle 100",100,82955,"416-11","Alloy 617",314626,"Plate"
-280.84,-0.00279,"Qualified",,3979.62,"CapPass","Cycle 100",100,82956,"416-11","Alloy 617",314626,"Plate"
-280.45,-0.00284,"Qualified",,3979.67,"CapPass","Cycle 100",100,82957,"416-11","Alloy 617",314626,"Plate"
-280.47,-0.00289,"Qualified",,3979.72,"CapPass","Cycle 100",100,82958,"416-11","Alloy 617",314626,"Plate"
-280.55,-0.00294,"Qualified",,3979.77,"CapPass","Cycle 100",100,82959,"416-11","Alloy 617",314626,"Plate"
-280.52,-0.00296,"Qualified",,3979.79,"CapPass","Cycle 100",100,82960,"416-11","Alloy 617",314626,"Plate"
-280.51,-0.00299,"Qualified",,3979.82,"CapPass","Cycle 100",100,82961,"416-11","Alloy 617",314626,"Plate"
-280.52,-0.00304,"Qualified",,3979.87,"CapPass","Cycle 100",100,82962,"416-11","Alloy 617",314626,"Plate"
-280.42,-0.00309,"Qualified",,3979.92,"CapPass","Cycle 100",100,82963,"416-11","Alloy 617",314626,"Plate"
-280.42,-0.00314,"Qualified",,3979.98,"CapPass","Cycle 100",100,82964,"416-11","Alloy 617",314626,"Plate"
-280.44,-0.00320,"Qualified",,3980.03,"CapPass","Cycle 100",100,82965,"416-11","Alloy 617",314626,"Plate"
-280.68,-0.00325,"Qualified",,3980.08,"CapPass","Cycle 100",100,82966,"416-11","Alloy 617",314626,"Plate"
-280.98,-0.00330,"Qualified",,3980.13,"CapPass","Cycle 100",100,82967,"416-11","Alloy 617",314626,"Plate"
-281.35,-0.00335,"Qualified",,3980.19,"CapPass","Cycle 100",100,82968,"416-11","Alloy 617",314626,"Plate"
-281.87,-0.00340,"Qualified",,3980.24,"CapPass","Cycle 100",100,82969,"416-11","Alloy 617",314626,"Plate"
-282.41,-0.00345,"Qualified",,3980.29,"CapPass","Cycle 100",100,82970,"416-11","Alloy 617",314626,"Plate"
-282.99,-0.00350,"Qualified",,3980.34,"CapPass","Cycle 100",100,82971,"416-11","Alloy 617",314626,"Plate"
-283.67,-0.00355,"Qualified",,3980.39,"CapPass","Cycle 100",100,82972,"416-11","Alloy 617",314626,"Plate"
-284.28,-0.00360,"Qualified",,3980.44,"CapPass","Cycle 100",100,82973,"416-11","Alloy 617",314626,"Plate"
-284.96,-0.00365,"Qualified",,3980.50,"CapPass","Cycle 100",100,82974,"416-11","Alloy 617",314626,"Plate"
-285.54,-0.00370,"Qualified",,3980.54,"CapPass","Cycle 100",100,82975,"416-11","Alloy 617",314626,"Plate"
-286.06,-0.00375,"Qualified",,3980.59,"CapPass","Cycle 100",100,82976,"416-11","Alloy 617",314626,"Plate"
-286.57,-0.00380,"Qualified",,3980.64,"CapPass","Cycle 100",100,82977,"416-11","Alloy 617",314626,"Plate"
-287.02,-0.00385,"Qualified",,3980.69,"CapPass","Cycle 100",100,82978,"416-11","Alloy 617",314626,"Plate"
-287.38,-0.00390,"Qualified",,3980.74,"CapPass","Cycle 100",100,82979,"416-11","Alloy 617",314626,"Plate"
-287.76,-0.00395,"Qualified",,3980.79,"CapPass","Cycle 100",100,82980,"416-11","Alloy 617",314626,"Plate"
-287.73,-0.00396,"Qualified",,3980.79,"CapPass","Cycle 100",100,82981,"416-11","Alloy 617",314626,"Plate"
-288.01,-0.00400,"Qualified",,3980.84,"CapPass","Cycle 100",100,82982,"416-11","Alloy 617",314626,"Plate"
-288.26,-0.00405,"Qualified",,3980.88,"CapPass","Cycle 100",100,82983,"416-11","Alloy 617",314626,"Plate"
-288.37,-0.00410,"Qualified",,3980.93,"CapPass","Cycle 100",100,82984,"416-11","Alloy 617",314626,"Plate"
-288.39,-0.00415,"Qualified",,3980.98,"CapPass","Cycle 100",100,82985,"416-11","Alloy 617",314626,"Plate"
-288.37,-0.00421,"Qualified",,3981.03,"CapPass","Cycle 100",100,82986,"416-11","Alloy 617",314626,"Plate"
-288.18,-0.00426,"Qualified",,3981.08,"CapPass","Cycle 100",100,82987,"416-11","Alloy 617",314626,"Plate"
-287.82,-0.00431,"Qualified",,3981.13,"CapPass","Cycle 100",100,82988,"416-11","Alloy 617",314626,"Plate"
-287.56,-0.00436,"Qualified",,3981.18,"CapPass","Cycle 100",100,82989,"416-11","Alloy 617",314626,"Plate"
-287.39,-0.00441,"Qualified",,3981.23,"CapPass","Cycle 100",100,82990,"416-11","Alloy 617",314626,"Plate"
-287.25,-0.00446,"Qualified",,3981.28,"CapPass","Cycle 100",100,82991,"416-11","Alloy 617",314626,"Plate"
-287.08,-0.00451,"Qualified",,3981.33,"CapPass","Cycle 100",100,82992,"416-11","Alloy 617",314626,"Plate"
-286.78,-0.00456,"Qualified",,3981.38,"CapPass","Cycle 100",100,82993,"416-11","Alloy 617",314626,"Plate"
-286.48,-0.00461,"Qualified",,3981.43,"CapPass","Cycle 100",100,82994,"416-11","Alloy 617",314626,"Plate"
-286.24,-0.00466,"Qualified",,3981.48,"CapPass","Cycle 100",100,82995,"416-11","Alloy 617",314626,"Plate"
-286.02,-0.00471,"Qualified",,3981.53,"CapPass","Cycle 100",100,82996,"416-11","Alloy 617",314626,"Plate"
-285.90,-0.00476,"Qualified",,3981.58,"CapPass","Cycle 100",100,82997,"416-11","Alloy 617",314626,"Plate"
-285.78,-0.00481,"Qualified",,3981.63,"CapPass","Cycle 100",100,82998,"416-11","Alloy 617",314626,"Plate"
-285.69,-0.00486,"Qualified",,3981.68,"CapPass","Cycle 100",100,82999,"416-11","Alloy 617",314626,"Plate"
-285.68,-0.00491,"Qualified",,3981.73,"CapPass","Cycle 100",100,83000,"416-11","Alloy 617",314626,"Plate"
-285.60,-0.00496,"Qualified",,3981.78,"CapPass","Cycle 100",100,83001,"416-11","Alloy 617",314626,"Plate"
-285.60,-0.00497,"Qualified",,3981.79,"CapPass","Cycle 100",100,83002,"416-11","Alloy 617",314626,"Plate"
-285.55,-0.00501,"Qualified",,3981.83,"CapPass","Cycle 100",100,83003,"416-11","Alloy 617",314626,"Plate"
-285.53,-0.00506,"Qualified",,3981.88,"CapPass","Cycle 100",100,83004,"416-11","Alloy 617",314626,"Plate"
-285.47,-0.00511,"Qualified",,3981.93,"CapPass","Cycle 100",100,83005,"416-11","Alloy 617",314626,"Plate"
-285.40,-0.00516,"Qualified",,3981.98,"CapPass","Cycle 100",100,83006,"416-11","Alloy 617",314626,"Plate"
-285.37,-0.00521,"Qualified",,3982.03,"CapPass","Cycle 100",100,83007,"416-11","Alloy 617",314626,"Plate"
-285.34,-0.00526,"Qualified",,3982.08,"CapPass","Cycle 100",100,83008,"416-11","Alloy 617",314626,"Plate"
-285.33,-0.00532,"Qualified",,3982.13,"CapPass","Cycle 100",100,83009,"416-11","Alloy 617",314626,"Plate"
-285.30,-0.00537,"Qualified",,3982.18,"CapPass","Cycle 100",100,83010,"416-11","Alloy 617",314626,"Plate"
-285.23,-0.00542,"Qualified",,3982.23,"CapPass","Cycle 100",100,83011,"416-11","Alloy 617",314626,"Plate"
-285.19,-0.00547,"Qualified",,3982.28,"CapPass","Cycle 100",100,83012,"416-11","Alloy 617",314626,"Plate"
-285.17,-0.00552,"Qualified",,3982.33,"CapPass","Cycle 100",100,83013,"416-11","Alloy 617",314626,"Plate"
-285.15,-0.00557,"Qualified",,3982.39,"CapPass","Cycle 100",100,83014,"416-11","Alloy 617",314626,"Plate"
-285.17,-0.00562,"Qualified",,3982.44,"CapPass","Cycle 100",100,83015,"416-11","Alloy 617",314626,"Plate"
-285.27,-0.00567,"Qualified",,3982.49,"CapPass","Cycle 100",100,83016,"416-11","Alloy 617",314626,"Plate"
-285.33,-0.00572,"Qualified",,3982.54,"CapPass","Cycle 100",100,83017,"416-11","Alloy 617",314626,"Plate"
-285.43,-0.00577,"Qualified",,3982.59,"CapPass","Cycle 100",100,83018,"416-11","Alloy 617",314626,"Plate"
-285.54,-0.00582,"Qualified",,3982.64,"CapPass","Cycle 100",100,83019,"416-11","Alloy 617",314626,"Plate"
-285.64,-0.00587,"Qualified",,3982.69,"CapPass","Cycle 100",100,83020,"416-11","Alloy 617",314626,"Plate"
-285.73,-0.00592,"Qualified",,3982.74,"CapPass","Cycle 100",100,83021,"416-11","Alloy 617",314626,"Plate"
-285.83,-0.00597,"Qualified",,3982.79,"CapPass","Cycle 100",100,83022,"416-11","Alloy 617",314626,"Plate"
-285.83,-0.00598,"Qualified",,3982.79,"CapPass","Cycle 100",100,83023,"416-11","Alloy 617",314626,"Plate"
-285.88,-0.00602,"Qualified",,3982.84,"CapPass","Cycle 100",100,83024,"416-11","Alloy 617",314626,"Plate"
-285.97,-0.00607,"Qualified",,3982.89,"CapPass","Cycle 100",100,83025,"416-11","Alloy 617",314626,"Plate"
-286.05,-0.00612,"Qualified",,3982.95,"CapPass","Cycle 100",100,83026,"416-11","Alloy 617",314626,"Plate"
-286.15,-0.00617,"Qualified",,3983.00,"CapPass","Cycle 100",100,83027,"416-11","Alloy 617",314626,"Plate"
-286.26,-0.00623,"Qualified",,3983.05,"CapPass","Cycle 100",100,83028,"416-11","Alloy 617",314626,"Plate"
-286.55,-0.00628,"Qualified",,3983.11,"CapPass","Cycle 100",100,83029,"416-11","Alloy 617",314626,"Plate"
-287.38,-0.00633,"Qualified",,3983.16,"CapPass","Cycle 100",100,83030,"416-11","Alloy 617",314626,"Plate"
-288.19,-0.00638,"Qualified",,3983.21,"CapPass","Cycle 100",100,83031,"416-11","Alloy 617",314626,"Plate"
-289.03,-0.00643,"Qualified",,3983.25,"CapPass","Cycle 100",100,83032,"416-11","Alloy 617",314626,"Plate"
-289.82,-0.00648,"Qualified",,3983.30,"CapPass","Cycle 100",100,83033,"416-11","Alloy 617",314626,"Plate"
-290.51,-0.00653,"Qualified",,3983.35,"CapPass","Cycle 100",100,83034,"416-11","Alloy 617",314626,"Plate"
-291.02,-0.00658,"Qualified",,3983.40,"CapPass","Cycle 100",100,83035,"416-11","Alloy 617",314626,"Plate"
-291.48,-0.00663,"Qualified",,3983.45,"CapPass","Cycle 100",100,83036,"416-11","Alloy 617",314626,"Plate"
-291.81,-0.00668,"Qualified",,3983.50,"CapPass","Cycle 100",100,83037,"416-11","Alloy 617",314626,"Plate"
-292.13,-0.00673,"Qualified",,3983.54,"CapPass","Cycle 100",100,83038,"416-11","Alloy 617",314626,"Plate"
-292.39,-0.00678,"Qualified",,3983.59,"CapPass","Cycle 100",100,83039,"416-11","Alloy 617",314626,"Plate"
-292.43,-0.00683,"Qualified",,3983.64,"CapPass","Cycle 100",100,83040,"416-11","Alloy 617",314626,"Plate"
-292.34,-0.00688,"Qualified",,3983.69,"CapPass","Cycle 100",100,83041,"416-11","Alloy 617",314626,"Plate"
-292.19,-0.00694,"Qualified",,3983.74,"CapPass","Cycle 100",100,83042,"416-11","Alloy 617",314626,"Plate"
-291.94,-0.00699,"Qualified",,3983.78,"CapPass","Cycle 100",100,83043,"416-11","Alloy 617",314626,"Plate"
-291.84,-0.00700,"Qualified",,3983.79,"CapPass","Cycle 100",100,83044,"416-11","Alloy 617",314626,"Plate"
-291.45,-0.00704,"Qualified",,3983.83,"CapPass","Cycle 100",100,83045,"416-11","Alloy 617",314626,"Plate"
-290.70,-0.00709,"Qualified",,3983.88,"CapPass","Cycle 100",100,83046,"416-11","Alloy 617",314626,"Plate"
-289.92,-0.00714,"Qualified",,3983.92,"CapPass","Cycle 100",100,83047,"416-11","Alloy 617",314626,"Plate"
-288.87,-0.00719,"Qualified",,3983.98,"CapPass","Cycle 100",100,83048,"416-11","Alloy 617",314626,"Plate"
-287.85,-0.00724,"Qualified",,3984.03,"CapPass","Cycle 100",100,83049,"416-11","Alloy 617",314626,"Plate"
-287.49,-0.00729,"Qualified",,3984.09,"CapPass","Cycle 100",100,83050,"416-11","Alloy 617",314626,"Plate"
-287.42,-0.00734,"Qualified",,3984.14,"CapPass","Cycle 100",100,83051,"416-11","Alloy 617",314626,"Plate"
-287.29,-0.00739,"Qualified",,3984.20,"CapPass","Cycle 100",100,83052,"416-11","Alloy 617",314626,"Plate"
-287.27,-0.00744,"Qualified",,3984.25,"CapPass","Cycle 100",100,83053,"416-11","Alloy 617",314626,"Plate"
-287.37,-0.00749,"Qualified",,3984.30,"CapPass","Cycle 100",100,83054,"416-11","Alloy 617",314626,"Plate"
-287.48,-0.00754,"Qualified",,3984.35,"CapPass","Cycle 100",100,83055,"416-11","Alloy 617",314626,"Plate"
-287.79,-0.00759,"Qualified",,3984.41,"CapPass","Cycle 100",100,83056,"416-11","Alloy 617",314626,"Plate"
-288.17,-0.00764,"Qualified",,3984.46,"CapPass","Cycle 100",100,83057,"416-11","Alloy 617",314626,"Plate"
-288.60,-0.00769,"Qualified",,3984.51,"CapPass","Cycle 100",100,83058,"416-11","Alloy 617",314626,"Plate"
-289.05,-0.00775,"Qualified",,3984.56,"CapPass","Cycle 100",100,83059,"416-11","Alloy 617",314626,"Plate"
-289.40,-0.00780,"Qualified",,3984.61,"CapPass","Cycle 100",100,83060,"416-11","Alloy 617",314626,"Plate"
-289.73,-0.00785,"Qualified",,3984.66,"CapPass","Cycle 100",100,83061,"416-11","Alloy 617",314626,"Plate"
-290.01,-0.00790,"Qualified",,3984.70,"CapPass","Cycle 100",100,83062,"416-11","Alloy 617",314626,"Plate"
-290.31,-0.00795,"Qualified",,3984.76,"CapPass","Cycle 100",100,83063,"416-11","Alloy 617",314626,"Plate"
-290.52,-0.00798,"Qualified",,3984.79,"CapPass","Cycle 100",100,83064,"416-11","Alloy 617",314626,"Plate"
-290.59,-0.00800,"Qualified",,3984.81,"CapPass","Cycle 100",100,83065,"416-11","Alloy 617",314626,"Plate"
-290.86,-0.00805,"Qualified",,3984.86,"CapPass","Cycle 100",100,83066,"416-11","Alloy 617",314626,"Plate"
-291.15,-0.00810,"Qualified",,3984.91,"CapPass","Cycle 100",100,83067,"416-11","Alloy 617",314626,"Plate"
-291.48,-0.00815,"Qualified",,3984.96,"CapPass","Cycle 100",100,83068,"416-11","Alloy 617",314626,"Plate"
-291.74,-0.00820,"Qualified",,3985.01,"CapPass","Cycle 100",100,83069,"416-11","Alloy 617",314626,"Plate"
-292.00,-0.00825,"Qualified",,3985.06,"CapPass","Cycle 100",100,83070,"416-11","Alloy 617",314626,"Plate"
-292.21,-0.00830,"Qualified",,3985.11,"CapPass","Cycle 100",100,83071,"416-11","Alloy 617",314626,"Plate"
-292.46,-0.00835,"Qualified",,3985.16,"CapPass","Cycle 100",100,83072,"416-11","Alloy 617",314626,"Plate"
-292.76,-0.00840,"Qualified",,3985.21,"CapPass","Cycle 100",100,83073,"416-11","Alloy 617",314626,"Plate"
-293.02,-0.00845,"Qualified",,3985.26,"CapPass","Cycle 100",100,83074,"416-11","Alloy 617",314626,"Plate"
-293.29,-0.00850,"Qualified",,3985.31,"CapPass","Cycle 100",100,83075,"416-11","Alloy 617",314626,"Plate"
-293.51,-0.00855,"Qualified",,3985.36,"CapPass","Cycle 100",100,83076,"416-11","Alloy 617",314626,"Plate"
-293.77,-0.00860,"Qualified",,3985.41,"CapPass","Cycle 100",100,83077,"416-11","Alloy 617",314626,"Plate"
-293.98,-0.00865,"Qualified",,3985.46,"CapPass","Cycle 100",100,83078,"416-11","Alloy 617",314626,"Plate"
-294.13,-0.00871,"Qualified",,3985.51,"CapPass","Cycle 100",100,83079,"416-11","Alloy 617",314626,"Plate"
-294.26,-0.00876,"Qualified",,3985.56,"CapPass","Cycle 100",100,83080,"416-11","Alloy 617",314626,"Plate"
-294.39,-0.00881,"Qualified",,3985.61,"CapPass","Cycle 100",100,83081,"416-11","Alloy 617",314626,"Plate"
-294.50,-0.00886,"Qualified",,3985.66,"CapPass","Cycle 100",100,83082,"416-11","Alloy 617",314626,"Plate"
-294.55,-0.00891,"Qualified",,3985.71,"CapPass","Cycle 100",100,83083,"416-11","Alloy 617",314626,"Plate"
-294.54,-0.00896,"Qualified",,3985.75,"CapPass","Cycle 100",100,83084,"416-11","Alloy 617",314626,"Plate"
-294.46,-0.00900,"Qualified",,3985.79,"CapPass","Cycle 100",100,83085,"416-11","Alloy 617",314626,"Plate"
-294.47,-0.00901,"Qualified",,3985.80,"CapPass","Cycle 100",100,83086,"416-11","Alloy 617",314626,"Plate"
-294.39,-0.00906,"Qualified",,3985.85,"CapPass","Cycle 100",100,83087,"416-11","Alloy 617",314626,"Plate"
-294.28,-0.00911,"Qualified",,3985.91,"CapPass","Cycle 100",100,83088,"416-11","Alloy 617",314626,"Plate"
-294.21,-0.00916,"Qualified",,3985.96,"CapPass","Cycle 100",100,83089,"416-11","Alloy 617",314626,"Plate"
-294.23,-0.00921,"Qualified",,3986.02,"CapPass","Cycle 100",100,83090,"416-11","Alloy 617",314626,"Plate"
-294.29,-0.00926,"Qualified",,3986.07,"CapPass","Cycle 100",100,83091,"416-11","Alloy 617",314626,"Plate"
-294.37,-0.00931,"Qualified",,3986.12,"CapPass","Cycle 100",100,83092,"416-11","Alloy 617",314626,"Plate"
-294.41,-0.00936,"Qualified",,3986.17,"CapPass","Cycle 100",100,83093,"416-11","Alloy 617",314626,"Plate"
-294.49,-0.00941,"Qualified",,3986.21,"CapPass","Cycle 100",100,83094,"416-11","Alloy 617",314626,"Plate"
-294.52,-0.00946,"Qualified",,3986.26,"CapPass","Cycle 100",100,83095,"416-11","Alloy 617",314626,"Plate"
-294.58,-0.00951,"Qualified",,3986.31,"CapPass","Cycle 100",100,83096,"416-11","Alloy 617",314626,"Plate"
-294.61,-0.00956,"Qualified",,3986.36,"CapPass","Cycle 100",100,83097,"416-11","Alloy 617",314626,"Plate"
-294.69,-0.00961,"Qualified",,3986.42,"CapPass","Cycle 100",100,83098,"416-11","Alloy 617",314626,"Plate"
-294.74,-0.00966,"Qualified",,3986.47,"CapPass","Cycle 100",100,83099,"416-11","Alloy 617",314626,"Plate"
-294.81,-0.00971,"Qualified",,3986.52,"CapPass","Cycle 100",100,83100,"416-11","Alloy 617",314626,"Plate"
-294.84,-0.00976,"Qualified",,3986.57,"CapPass","Cycle 100",100,83101,"416-11","Alloy 617",314626,"Plate"
-294.90,-0.00981,"Qualified",,3986.62,"CapPass","Cycle 100",100,83102,"416-11","Alloy 617",314626,"Plate"
-294.95,-0.00986,"Qualified",,3986.67,"CapPass","Cycle 100",100,83103,"416-11","Alloy 617",314626,"Plate"
-295.04,-0.00992,"Qualified",,3986.73,"CapPass","Cycle 100",100,83104,"416-11","Alloy 617",314626,"Plate"
-294.69,-0.00997,"Qualified",,3986.78,"CapPass","Cycle 100",100,83105,"416-11","Alloy 617",314626,"Plate"
-293.85,-0.00998,"Qualified",,3986.79,"CapPass","Cycle 100",100,83106,"416-11","Alloy 617",314626,"Plate"
-255.31,-0.00991,"Qualified",,3986.99,"CapPass","Cycle 100",100,83107,"416-11","Alloy 617",314626,"Plate"
-243.60,-0.00986,"Qualified",,3987.04,"CapPass","Cycle 100",100,83108,"416-11","Alloy 617",314626,"Plate"
-232.94,-0.00981,"Qualified",,3987.09,"CapPass","Cycle 100",100,83109,"416-11","Alloy 617",314626,"Plate"
-223.49,-0.00976,"Qualified",,3987.13,"CapPass","Cycle 100",100,83110,"416-11","Alloy 617",314626,"Plate"
-214.09,-0.00971,"Qualified",,3987.18,"CapPass","Cycle 100",100,83111,"416-11","Alloy 617",314626,"Plate"
-205.27,-0.00966,"Qualified",,3987.23,"CapPass","Cycle 100",100,83112,"416-11","Alloy 617",314626,"Plate"
-196.61,-0.00961,"Qualified",,3987.28,"CapPass","Cycle 100",100,83113,"416-11","Alloy 617",314626,"Plate"
-188.14,-0.00956,"Qualified",,3987.33,"CapPass","Cycle 100",100,83114,"416-11","Alloy 617",314626,"Plate"
-179.72,-0.00951,"Qualified",,3987.38,"CapPass","Cycle 100",100,83115,"416-11","Alloy 617",314626,"Plate"
-170.85,-0.00946,"Qualified",,3987.44,"CapPass","Cycle 100",100,83116,"416-11","Alloy 617",314626,"Plate"
-162.77,-0.00941,"Qualified",,3987.49,"CapPass","Cycle 100",100,83117,"416-11","Alloy 617",314626,"Plate"
-154.63,-0.00936,"Qualified",,3987.55,"CapPass","Cycle 100",100,83118,"416-11","Alloy 617",314626,"Plate"
-147.23,-0.00931,"Qualified",,3987.60,"CapPass","Cycle 100",100,83119,"416-11","Alloy 617",314626,"Plate"
-139.52,-0.00926,"Qualified",,3987.65,"CapPass","Cycle 100",100,83120,"416-11","Alloy 617",314626,"Plate"
-131.84,-0.00921,"Qualified",,3987.71,"CapPass","Cycle 100",100,83121,"416-11","Alloy 617",314626,"Plate"
-124.11,-0.00916,"Qualified",,3987.76,"CapPass","Cycle 100",100,83122,"416-11","Alloy 617",314626,"Plate"
-119.76,-0.00913,"Qualified",,3987.79,"CapPass","Cycle 100",100,83123,"416-11","Alloy 617",314626,"Plate"
-117.14,-0.00911,"Qualified",,3987.81,"CapPass","Cycle 100",100,83124,"416-11","Alloy 617",314626,"Plate"
-110.31,-0.00906,"Qualified",,3987.86,"CapPass","Cycle 100",100,83125,"416-11","Alloy 617",314626,"Plate"
-103.05,-0.00901,"Qualified",,3987.92,"CapPass","Cycle 100",100,83126,"416-11","Alloy 617",314626,"Plate"
-95.00,-0.00896,"Qualified",,3987.98,"CapPass","Cycle 100",100,83127,"416-11","Alloy 617",314626,"Plate"
-87.72,-0.00891,"Qualified",,3988.03,"CapPass","Cycle 100",100,83128,"416-11","Alloy 617",314626,"Plate"
-80.72,-0.00886,"Qualified",,3988.08,"CapPass","Cycle 100",100,83129,"416-11","Alloy 617",314626,"Plate"
-73.97,-0.00881,"Qualified",,3988.13,"CapPass","Cycle 100",100,83130,"416-11","Alloy 617",314626,"Plate"
-66.63,-0.00875,"Qualified",,3988.19,"CapPass","Cycle 100",100,83131,"416-11","Alloy 617",314626,"Plate"
-59.56,-0.00870,"Qualified",,3988.25,"CapPass","Cycle 100",100,83132,"416-11","Alloy 617",314626,"Plate"
-53.43,-0.00865,"Qualified",,3988.29,"CapPass","Cycle 100",100,83133,"416-11","Alloy 617",314626,"Plate"
-47.32,-0.00860,"Qualified",,3988.34,"CapPass","Cycle 100",100,83134,"416-11","Alloy 617",314626,"Plate"
-40.73,-0.00855,"Qualified",,3988.40,"CapPass","Cycle 100",100,83135,"416-11","Alloy 617",314626,"Plate"
-34.64,-0.00850,"Qualified",,3988.45,"CapPass","Cycle 100",100,83136,"416-11","Alloy 617",314626,"Plate"
-28.44,-0.00845,"Qualified",,3988.51,"CapPass","Cycle 100",100,83137,"416-11","Alloy 617",314626,"Plate"
-23.15,-0.00840,"Qualified",,3988.55,"CapPass","Cycle 100",100,83138,"416-11","Alloy 617",314626,"Plate"
-17.34,-0.00835,"Qualified",,3988.61,"CapPass","Cycle 100",100,83139,"416-11","Alloy 617",314626,"Plate"
-11.20,-0.00830,"Qualified",,3988.66,"CapPass","Cycle 100",100,83140,"416-11","Alloy 617",314626,"Plate"
-5.68,-0.00825,"Qualified",,3988.71,"CapPass","Cycle 100",100,83141,"416-11","Alloy 617",314626,"Plate"
-0.05,-0.00820,"Qualified",,3988.77,"CapPass","Cycle 100",100,83142,"416-11","Alloy 617",314626,"Plate"
2.83,-0.00818,"Qualified",,3988.79,"CapPass","Cycle 100",100,83143,"416-11","Alloy 617",314626,"Plate"
5.61,-0.00815,"Qualified",,3988.82,"CapPass","Cycle 100",100,83144,"416-11","Alloy 617",314626,"Plate"
11.50,-0.00810,"Qualified",,3988.88,"CapPass","Cycle 100",100,83145,"416-11","Alloy 617",314626,"Plate"
17.20,-0.00805,"Qualified",,3988.93,"CapPass","Cycle 100",100,83146,"416-11","Alloy 617",314626,"Plate"
22.74,-0.00800,"Qualified",,3988.98,"CapPass","Cycle 100",100,83147,"416-11","Alloy 617",314626,"Plate"
27.88,-0.00795,"Qualified",,3989.03,"CapPass","Cycle 100",100,83148,"416-11","Alloy 617",314626,"Plate"
32.87,-0.00790,"Qualified",,3989.09,"CapPass","Cycle 100",100,83149,"416-11","Alloy 617",314626,"Plate"
36.08,-0.00785,"Qualified",,3989.24,"CapPass","Cycle 100",100,83150,"416-11","Alloy 617",314626,"Plate"
44.04,-0.00780,"Qualified",,3989.28,"CapPass","Cycle 100",100,83151,"416-11","Alloy 617",314626,"Plate"
50.93,-0.00775,"Qualified",,3989.31,"CapPass","Cycle 100",100,83152,"416-11","Alloy 617",314626,"Plate"
56.22,-0.00769,"Qualified",,3989.34,"CapPass","Cycle 100",100,83153,"416-11","Alloy 617",314626,"Plate"
61.17,-0.00764,"Qualified",,3989.37,"CapPass","Cycle 100",100,83154,"416-11","Alloy 617",314626,"Plate"
66.07,-0.00759,"Qualified",,3989.42,"CapPass","Cycle 100",100,83155,"416-11","Alloy 617",314626,"Plate"
70.77,-0.00754,"Qualified",,3989.47,"CapPass","Cycle 100",100,83156,"416-11","Alloy 617",314626,"Plate"
75.53,-0.00749,"Qualified",,3989.53,"CapPass","Cycle 100",100,83157,"416-11","Alloy 617",314626,"Plate"
80.13,-0.00744,"Qualified",,3989.59,"CapPass","Cycle 100",100,83158,"416-11","Alloy 617",314626,"Plate"
84.39,-0.00739,"Qualified",,3989.64,"CapPass","Cycle 100",100,83159,"416-11","Alloy 617",314626,"Plate"
88.71,-0.00734,"Qualified",,3989.70,"CapPass","Cycle 100",100,83160,"416-11","Alloy 617",314626,"Plate"
93.35,-0.00729,"Qualified",,3989.76,"CapPass","Cycle 100",100,83161,"416-11","Alloy 617",314626,"Plate"
95.95,-0.00726,"Qualified",,3989.79,"CapPass","Cycle 100",100,83162,"416-11","Alloy 617",314626,"Plate"
97.98,-0.00724,"Qualified",,3989.82,"CapPass","Cycle 100",100,83163,"416-11","Alloy 617",314626,"Plate"
102.60,-0.00719,"Qualified",,3989.88,"CapPass","Cycle 100",100,83164,"416-11","Alloy 617",314626,"Plate"
106.85,-0.00714,"Qualified",,3989.93,"CapPass","Cycle 100",100,83165,"416-11","Alloy 617",314626,"Plate"
111.18,-0.00709,"Qualified",,3989.99,"CapPass","Cycle 100",100,83166,"416-11","Alloy 617",314626,"Plate"
115.80,-0.00704,"Qualified",,3990.04,"CapPass","Cycle 100",100,83167,"416-11","Alloy 617",314626,"Plate"
120.11,-0.00699,"Qualified",,3990.10,"CapPass","Cycle 100",100,83168,"416-11","Alloy 617",314626,"Plate"
124.45,-0.00694,"Qualified",,3990.15,"CapPass","Cycle 100",100,83169,"416-11","Alloy 617",314626,"Plate"
128.88,-0.00689,"Qualified",,3990.21,"CapPass","Cycle 100",100,83170,"416-11","Alloy 617",314626,"Plate"
134.00,-0.00684,"Qualified",,3990.26,"CapPass","Cycle 100",100,83171,"416-11","Alloy 617",314626,"Plate"
139.16,-0.00679,"Qualified",,3990.30,"CapPass","Cycle 100",100,83172,"416-11","Alloy 617",314626,"Plate"
144.01,-0.00674,"Qualified",,3990.34,"CapPass","Cycle 100",100,83173,"416-11","Alloy 617",314626,"Plate"
148.73,-0.00669,"Qualified",,3990.38,"CapPass","Cycle 100",100,83174,"416-11","Alloy 617",314626,"Plate"
153.38,-0.00664,"Qualified",,3990.42,"CapPass","Cycle 100",100,83175,"416-11","Alloy 617",314626,"Plate"
158.00,-0.00659,"Qualified",,3990.45,"CapPass","Cycle 100",100,83176,"416-11","Alloy 617",314626,"Plate"
162.45,-0.00654,"Qualified",,3990.49,"CapPass","Cycle 100",100,83177,"416-11","Alloy 617",314626,"Plate"
166.79,-0.00649,"Qualified",,3990.54,"CapPass","Cycle 100",100,83178,"416-11","Alloy 617",314626,"Plate"
170.83,-0.00643,"Qualified",,3990.58,"CapPass","Cycle 100",100,83179,"416-11","Alloy 617",314626,"Plate"
174.75,-0.00638,"Qualified",,3990.62,"CapPass","Cycle 100",100,83180,"416-11","Alloy 617",314626,"Plate"
178.58,-0.00633,"Qualified",,3990.66,"CapPass","Cycle 100",100,83181,"416-11","Alloy 617",314626,"Plate"
181.98,-0.00628,"Qualified",,3990.71,"CapPass","Cycle 100",100,83182,"416-11","Alloy 617",314626,"Plate"
185.22,-0.00623,"Qualified",,3990.75,"CapPass","Cycle 100",100,83183,"416-11","Alloy 617",314626,"Plate"
188.42,-0.00618,"Qualified",,3990.79,"CapPass","Cycle 100",100,83184,"416-11","Alloy 617",314626,"Plate"
191.15,-0.00613,"Qualified",,3990.84,"CapPass","Cycle 100",100,83185,"416-11","Alloy 617",314626,"Plate"
193.85,-0.00608,"Qualified",,3990.88,"CapPass","Cycle 100",100,83186,"416-11","Alloy 617",314626,"Plate"
196.41,-0.00603,"Qualified",,3990.93,"CapPass","Cycle 100",100,83187,"416-11","Alloy 617",314626,"Plate"
198.90,-0.00598,"Qualified",,3990.98,"CapPass","Cycle 100",100,83188,"416-11","Alloy 617",314626,"Plate"
201.32,-0.00593,"Qualified",,3991.03,"CapPass","Cycle 100",100,83189,"416-11","Alloy 617",314626,"Plate"
203.65,-0.00588,"Qualified",,3991.08,"CapPass","Cycle 100",100,83190,"416-11","Alloy 617",314626,"Plate"
206.22,-0.00583,"Qualified",,3991.13,"CapPass","Cycle 100",100,83191,"416-11","Alloy 617",314626,"Plate"
208.80,-0.00578,"Qualified",,3991.18,"CapPass","Cycle 100",100,83192,"416-11","Alloy 617",314626,"Plate"
211.50,-0.00573,"Qualified",,3991.23,"CapPass","Cycle 100",100,83193,"416-11","Alloy 617",314626,"Plate"
214.01,-0.00568,"Qualified",,3991.28,"CapPass","Cycle 100",100,83194,"416-11","Alloy 617",314626,"Plate"
216.69,-0.00563,"Qualified",,3991.33,"CapPass","Cycle 100",100,83195,"416-11","Alloy 617",314626,"Plate"
219.11,-0.00558,"Qualified",,3991.38,"CapPass","Cycle 100",100,83196,"416-11","Alloy 617",314626,"Plate"
221.38,-0.00553,"Qualified",,3991.43,"CapPass","Cycle 100",100,83197,"416-11","Alloy 617",314626,"Plate"
223.55,-0.00548,"Qualified",,3991.48,"CapPass","Cycle 100",100,83198,"416-11","Alloy 617",314626,"Plate"
225.51,-0.00542,"Qualified",,3991.52,"CapPass","Cycle 100",100,83199,"416-11","Alloy 617",314626,"Plate"
227.51,-0.00537,"Qualified",,3991.57,"CapPass","Cycle 100",100,83200,"416-11","Alloy 617",314626,"Plate"
229.42,-0.00532,"Qualified",,3991.63,"CapPass","Cycle 100",100,83201,"416-11","Alloy 617",314626,"Plate"
231.24,-0.00527,"Qualified",,3991.67,"CapPass","Cycle 100",100,83202,"416-11","Alloy 617",314626,"Plate"
233.24,-0.00522,"Qualified",,3991.73,"CapPass","Cycle 100",100,83203,"416-11","Alloy 617",314626,"Plate"
235.10,-0.00517,"Qualified",,3991.78,"CapPass","Cycle 100",100,83204,"416-11","Alloy 617",314626,"Plate"
235.75,-0.00516,"Qualified",,3991.79,"CapPass","Cycle 100",100,83205,"416-11","Alloy 617",314626,"Plate"
236.96,-0.00512,"Qualified",,3991.83,"CapPass","Cycle 100",100,83206,"416-11","Alloy 617",314626,"Plate"
238.87,-0.00507,"Qualified",,3991.88,"CapPass","Cycle 100",100,83207,"416-11","Alloy 617",314626,"Plate"
240.57,-0.00502,"Qualified",,3991.93,"CapPass","Cycle 100",100,83208,"416-11","Alloy 617",314626,"Plate"
242.32,-0.00497,"Qualified",,3991.98,"CapPass","Cycle 100",100,83209,"416-11","Alloy 617",314626,"Plate"
243.89,-0.00492,"Qualified",,3992.02,"CapPass","Cycle 100",100,83210,"416-11","Alloy 617",314626,"Plate"
245.40,-0.00487,"Qualified",,3992.07,"CapPass","Cycle 100",100,83211,"416-11","Alloy 617",314626,"Plate"
246.80,-0.00482,"Qualified",,3992.12,"CapPass","Cycle 100",100,83212,"416-11","Alloy 617",314626,"Plate"
248.07,-0.00477,"Qualified",,3992.17,"CapPass","Cycle 100",100,83213,"416-11","Alloy 617",314626,"Plate"
249.25,-0.00472,"Qualified",,3992.22,"CapPass","Cycle 100",100,83214,"416-11","Alloy 617",314626,"Plate"
250.31,-0.00467,"Qualified",,3992.27,"CapPass","Cycle 100",100,83215,"416-11","Alloy 617",314626,"Plate"
251.24,-0.00462,"Qualified",,3992.31,"CapPass","Cycle 100",100,83216,"416-11","Alloy 617",314626,"Plate"
252.26,-0.00457,"Qualified",,3992.36,"CapPass","Cycle 100",100,83217,"416-11","Alloy 617",314626,"Plate"
253.25,-0.00452,"Qualified",,3992.42,"CapPass","Cycle 100",100,83218,"416-11","Alloy 617",314626,"Plate"
254.17,-0.00447,"Qualified",,3992.46,"CapPass","Cycle 100",100,83219,"416-11","Alloy 617",314626,"Plate"
255.08,-0.00441,"Qualified",,3992.52,"CapPass","Cycle 100",100,83220,"416-11","Alloy 617",314626,"Plate"
255.98,-0.00436,"Qualified",,3992.57,"CapPass","Cycle 100",100,83221,"416-11","Alloy 617",314626,"Plate"
257.04,-0.00431,"Qualified",,3992.62,"CapPass","Cycle 100",100,83222,"416-11","Alloy 617",314626,"Plate"
257.98,-0.00426,"Qualified",,3992.67,"CapPass","Cycle 100",100,83223,"416-11","Alloy 617",314626,"Plate"
258.86,-0.00421,"Qualified",,3992.71,"CapPass","Cycle 100",100,83224,"416-11","Alloy 617",314626,"Plate"
259.62,-0.00416,"Qualified",,3992.76,"CapPass","Cycle 100",100,83225,"416-11","Alloy 617",314626,"Plate"
260.06,-0.00413,"Qualified",,3992.79,"CapPass","Cycle 100",100,83226,"416-11","Alloy 617",314626,"Plate"
260.32,-0.00411,"Qualified",,3992.81,"CapPass","Cycle 100",100,83227,"416-11","Alloy 617",314626,"Plate"
260.93,-0.00406,"Qualified",,3992.86,"CapPass","Cycle 100",100,83228,"416-11","Alloy 617",314626,"Plate"
