Repository: js-molina/fatigue-A617

File: data/850C/Strain rate 0.001/2.0% strain/HTM_A19_Cycles_41621.csv (part 15 of 18)
"Stress Mpa","Strain","Qual State","Qual Exceptions","Elapsed Time Sec","Data State","Cycle Label","Cycle","Count","Sample","Alloy","Heat","Material_Form"
-279.04,-0.00184,"Qualified",,3978.67,"CapPass","48% Nf: Cycle 100-101",100,83192,"416-21","Alloy 617",314626,"Plate"
-279.10,-0.00189,"Qualified",,3978.72,"CapPass","48% Nf: Cycle 100-101",100,83193,"416-21","Alloy 617",314626,"Plate"
-279.12,-0.00194,"Qualified",,3978.77,"CapPass","48% Nf: Cycle 100-101",100,83194,"416-21","Alloy 617",314626,"Plate"
-279.12,-0.00195,"Qualified",,3978.77,"CapPass","48% Nf: Cycle 100-101",100,83195,"416-21","Alloy 617",314626,"Plate"
-279.15,-0.00199,"Qualified",,3978.81,"CapPass","48% Nf: Cycle 100-101",100,83196,"416-21","Alloy 617",314626,"Plate"
-279.21,-0.00204,"Qualified",,3978.86,"CapPass","48% Nf: Cycle 100-101",100,83197,"416-21","Alloy 617",314626,"Plate"
-279.22,-0.00209,"Qualified",,3978.91,"CapPass","48% Nf: Cycle 100-101",100,83198,"416-21","Alloy 617",314626,"Plate"
-279.25,-0.00214,"Qualified",,3978.96,"CapPass","48% Nf: Cycle 100-101",100,83199,"416-21","Alloy 617",314626,"Plate"
-279.21,-0.00219,"Qualified",,3979.01,"CapPass","48% Nf: Cycle 100-101",100,83200,"416-21","Alloy 617",314626,"Plate"
-278.86,-0.00225,"Qualified",,3979.06,"CapPass","48% Nf: Cycle 100-101",100,83201,"416-21","Alloy 617",314626,"Plate"
-278.30,-0.00230,"Qualified",,3979.11,"CapPass","48% Nf: Cycle 100-101",100,83202,"416-21","Alloy 617",314626,"Plate"
-277.75,-0.00235,"Qualified",,3979.16,"CapPass","48% Nf: Cycle 100-101",100,83203,"416-21","Alloy 617",314626,"Plate"
-277.24,-0.00240,"Qualified",,3979.22,"CapPass","48% Nf: Cycle 100-101",100,83204,"416-21","Alloy 617",314626,"Plate"
-276.87,-0.00245,"Qualified",,3979.27,"CapPass","48% Nf: Cycle 100-101",100,83205,"416-21","Alloy 617",314626,"Plate"
-276.57,-0.00250,"Qualified",,3979.32,"CapPass","48% Nf: Cycle 100-101",100,83206,"416-21","Alloy 617",314626,"Plate"
-276.39,-0.00255,"Qualified",,3979.38,"CapPass","48% Nf: Cycle 100-101",100,83207,"416-21","Alloy 617",314626,"Plate"
-276.36,-0.00260,"Qualified",,3979.43,"CapPass","48% Nf: Cycle 100-101",100,83208,"416-21","Alloy 617",314626,"Plate"
-276.38,-0.00265,"Qualified",,3979.48,"CapPass","48% Nf: Cycle 100-101",100,83209,"416-21","Alloy 617",314626,"Plate"
-276.45,-0.00270,"Qualified",,3979.54,"CapPass","48% Nf: Cycle 100-101",100,83210,"416-21","Alloy 617",314626,"Plate"
-276.62,-0.00275,"Qualified",,3979.59,"CapPass","48% Nf: Cycle 100-101",100,83211,"416-21","Alloy 617",314626,"Plate"
-276.82,-0.00280,"Qualified",,3979.64,"CapPass","48% Nf: Cycle 100-101",100,83212,"416-21","Alloy 617",314626,"Plate"
-277.12,-0.00285,"Qualified",,3979.69,"CapPass","48% Nf: Cycle 100-101",100,83213,"416-21","Alloy 617",314626,"Plate"
-277.65,-0.00290,"Qualified",,3979.74,"CapPass","48% Nf: Cycle 100-101",100,83214,"416-21","Alloy 617",314626,"Plate"
-277.99,-0.00293,"Qualified",,3979.77,"CapPass","48% Nf: Cycle 100-101",100,83215,"416-21","Alloy 617",314626,"Plate"
-278.14,-0.00295,"Qualified",,3979.79,"CapPass","48% Nf: Cycle 100-101",100,83216,"416-21","Alloy 617",314626,"Plate"
-278.63,-0.00300,"Qualified",,3979.84,"CapPass","48% Nf: Cycle 100-101",100,83217,"416-21","Alloy 617",314626,"Plate"
-279.06,-0.00305,"Qualified",,3979.88,"CapPass","48% Nf: Cycle 100-101",100,83218,"416-21","Alloy 617",314626,"Plate"
-279.41,-0.00310,"Qualified",,3979.93,"CapPass","48% Nf: Cycle 100-101",100,83219,"416-21","Alloy 617",314626,"Plate"
-279.78,-0.00316,"Qualified",,3979.98,"CapPass","48% Nf: Cycle 100-101",100,83220,"416-21","Alloy 617",314626,"Plate"
-280.03,-0.00321,"Qualified",,3980.03,"CapPass","48% Nf: Cycle 100-101",100,83221,"416-21","Alloy 617",314626,"Plate"
-280.25,-0.00326,"Qualified",,3980.08,"CapPass","48% Nf: Cycle 100-101",100,83222,"416-21","Alloy 617",314626,"Plate"
-280.46,-0.00331,"Qualified",,3980.13,"CapPass","48% Nf: Cycle 100-101",100,83223,"416-21","Alloy 617",314626,"Plate"
-280.72,-0.00336,"Qualified",,3980.18,"CapPass","48% Nf: Cycle 100-101",100,83224,"416-21","Alloy 617",314626,"Plate"
-280.88,-0.00341,"Qualified",,3980.23,"CapPass","48% Nf: Cycle 100-101",100,83225,"416-21","Alloy 617",314626,"Plate"
-281.03,-0.00346,"Qualified",,3980.27,"CapPass","48% Nf: Cycle 100-101",100,83226,"416-21","Alloy 617",314626,"Plate"
-281.18,-0.00351,"Qualified",,3980.32,"CapPass","48% Nf: Cycle 100-101",100,83227,"416-21","Alloy 617",314626,"Plate"
-281.31,-0.00356,"Qualified",,3980.37,"CapPass","48% Nf: Cycle 100-101",100,83228,"416-21","Alloy 617",314626,"Plate"
-281.36,-0.00361,"Qualified",,3980.42,"CapPass","48% Nf: Cycle 100-101",100,83229,"416-21","Alloy 617",314626,"Plate"
-281.39,-0.00366,"Qualified",,3980.47,"CapPass","48% Nf: Cycle 100-101",100,83230,"416-21","Alloy 617",314626,"Plate"
-281.43,-0.00371,"Qualified",,3980.52,"CapPass","48% Nf: Cycle 100-101",100,83231,"416-21","Alloy 617",314626,"Plate"
-281.37,-0.00376,"Qualified",,3980.57,"CapPass","48% Nf: Cycle 100-101",100,83232,"416-21","Alloy 617",314626,"Plate"
-281.23,-0.00381,"Qualified",,3980.62,"CapPass","48% Nf: Cycle 100-101",100,83233,"416-21","Alloy 617",314626,"Plate"
-281.01,-0.00386,"Qualified",,3980.67,"CapPass","48% Nf: Cycle 100-101",100,83234,"416-21","Alloy 617",314626,"Plate"
-280.74,-0.00391,"Qualified",,3980.72,"CapPass","48% Nf: Cycle 100-101",100,83235,"416-21","Alloy 617",314626,"Plate"
-280.35,-0.00396,"Qualified",,3980.77,"CapPass","48% Nf: Cycle 100-101",100,83236,"416-21","Alloy 617",314626,"Plate"
-280.37,-0.00396,"Qualified",,3980.77,"CapPass","48% Nf: Cycle 100-101",100,83237,"416-21","Alloy 617",314626,"Plate"
-280.02,-0.00401,"Qualified",,3980.82,"CapPass","48% Nf: Cycle 100-101",100,83238,"416-21","Alloy 617",314626,"Plate"
-279.75,-0.00406,"Qualified",,3980.88,"CapPass","48% Nf: Cycle 100-101",100,83239,"416-21","Alloy 617",314626,"Plate"
-279.52,-0.00411,"Qualified",,3980.93,"CapPass","48% Nf: Cycle 100-101",100,83240,"416-21","Alloy 617",314626,"Plate"
-279.43,-0.00416,"Qualified",,3980.98,"CapPass","48% Nf: Cycle 100-101",100,83241,"416-21","Alloy 617",314626,"Plate"
-279.34,-0.00422,"Qualified",,3981.03,"CapPass","48% Nf: Cycle 100-101",100,83242,"416-21","Alloy 617",314626,"Plate"
-279.32,-0.00427,"Qualified",,3981.08,"CapPass","48% Nf: Cycle 100-101",100,83243,"416-21","Alloy 617",314626,"Plate"
-279.32,-0.00432,"Qualified",,3981.14,"CapPass","48% Nf: Cycle 100-101",100,83244,"416-21","Alloy 617",314626,"Plate"
-279.32,-0.00437,"Qualified",,3981.19,"CapPass","48% Nf: Cycle 100-101",100,83245,"416-21","Alloy 617",314626,"Plate"
-279.32,-0.00442,"Qualified",,3981.24,"CapPass","48% Nf: Cycle 100-101",100,83246,"416-21","Alloy 617",314626,"Plate"
-279.35,-0.00447,"Qualified",,3981.29,"CapPass","48% Nf: Cycle 100-101",100,83247,"416-21","Alloy 617",314626,"Plate"
-279.43,-0.00452,"Qualified",,3981.34,"CapPass","48% Nf: Cycle 100-101",100,83248,"416-21","Alloy 617",314626,"Plate"
-279.56,-0.00457,"Qualified",,3981.40,"CapPass","48% Nf: Cycle 100-101",100,83249,"416-21","Alloy 617",314626,"Plate"
-279.86,-0.00462,"Qualified",,3981.45,"CapPass","48% Nf: Cycle 100-101",100,83250,"416-21","Alloy 617",314626,"Plate"
-280.25,-0.00467,"Qualified",,3981.50,"CapPass","48% Nf: Cycle 100-101",100,83251,"416-21","Alloy 617",314626,"Plate"
-280.67,-0.00472,"Qualified",,3981.54,"CapPass","48% Nf: Cycle 100-101",100,83252,"416-21","Alloy 617",314626,"Plate"
-281.07,-0.00477,"Qualified",,3981.59,"CapPass","48% Nf: Cycle 100-101",100,83253,"416-21","Alloy 617",314626,"Plate"
-281.45,-0.00482,"Qualified",,3981.64,"CapPass","48% Nf: Cycle 100-101",100,83254,"416-21","Alloy 617",314626,"Plate"
-281.80,-0.00487,"Qualified",,3981.69,"CapPass","48% Nf: Cycle 100-101",100,83255,"416-21","Alloy 617",314626,"Plate"
-282.13,-0.00492,"Qualified",,3981.74,"CapPass","48% Nf: Cycle 100-101",100,83256,"416-21","Alloy 617",314626,"Plate"
-282.30,-0.00495,"Qualified",,3981.77,"CapPass","48% Nf: Cycle 100-101",100,83257,"416-21","Alloy 617",314626,"Plate"
-282.40,-0.00497,"Qualified",,3981.79,"CapPass","48% Nf: Cycle 100-101",100,83258,"416-21","Alloy 617",314626,"Plate"
-282.63,-0.00502,"Qualified",,3981.84,"CapPass","48% Nf: Cycle 100-101",100,83259,"416-21","Alloy 617",314626,"Plate"
-282.89,-0.00507,"Qualified",,3981.89,"CapPass","48% Nf: Cycle 100-101",100,83260,"416-21","Alloy 617",314626,"Plate"
-283.09,-0.00513,"Qualified",,3981.94,"CapPass","48% Nf: Cycle 100-101",100,83261,"416-21","Alloy 617",314626,"Plate"
-283.28,-0.00518,"Qualified",,3981.99,"CapPass","48% Nf: Cycle 100-101",100,83262,"416-21","Alloy 617",314626,"Plate"
-283.45,-0.00523,"Qualified",,3982.04,"CapPass","48% Nf: Cycle 100-101",100,83263,"416-21","Alloy 617",314626,"Plate"
-283.57,-0.00528,"Qualified",,3982.08,"CapPass","48% Nf: Cycle 100-101",100,83264,"416-21","Alloy 617",314626,"Plate"
-283.70,-0.00533,"Qualified",,3982.13,"CapPass","48% Nf: Cycle 100-101",100,83265,"416-21","Alloy 617",314626,"Plate"
-283.87,-0.00538,"Qualified",,3982.18,"CapPass","48% Nf: Cycle 100-101",100,83266,"416-21","Alloy 617",314626,"Plate"
-283.96,-0.00543,"Qualified",,3982.23,"CapPass","48% Nf: Cycle 100-101",100,83267,"416-21","Alloy 617",314626,"Plate"
-284.05,-0.00548,"Qualified",,3982.28,"CapPass","48% Nf: Cycle 100-101",100,83268,"416-21","Alloy 617",314626,"Plate"
-284.09,-0.00553,"Qualified",,3982.33,"CapPass","48% Nf: Cycle 100-101",100,83269,"416-21","Alloy 617",314626,"Plate"
-284.13,-0.00558,"Qualified",,3982.38,"CapPass","48% Nf: Cycle 100-101",100,83270,"416-21","Alloy 617",314626,"Plate"
-284.15,-0.00563,"Qualified",,3982.43,"CapPass","48% Nf: Cycle 100-101",100,83271,"416-21","Alloy 617",314626,"Plate"
-284.14,-0.00568,"Qualified",,3982.48,"CapPass","48% Nf: Cycle 100-101",100,83272,"416-21","Alloy 617",314626,"Plate"
-284.14,-0.00573,"Qualified",,3982.53,"CapPass","48% Nf: Cycle 100-101",100,83273,"416-21","Alloy 617",314626,"Plate"
-284.13,-0.00578,"Qualified",,3982.58,"CapPass","48% Nf: Cycle 100-101",100,83274,"416-21","Alloy 617",314626,"Plate"
-284.13,-0.00583,"Qualified",,3982.63,"CapPass","48% Nf: Cycle 100-101",100,83275,"416-21","Alloy 617",314626,"Plate"
-284.13,-0.00588,"Qualified",,3982.68,"CapPass","48% Nf: Cycle 100-101",100,83276,"416-21","Alloy 617",314626,"Plate"
-284.11,-0.00593,"Qualified",,3982.73,"CapPass","48% Nf: Cycle 100-101",100,83277,"416-21","Alloy 617",314626,"Plate"
-284.12,-0.00598,"Qualified",,3982.77,"CapPass","48% Nf: Cycle 100-101",100,83278,"416-21","Alloy 617",314626,"Plate"
-284.09,-0.00598,"Qualified",,3982.78,"CapPass","48% Nf: Cycle 100-101",100,83279,"416-21","Alloy 617",314626,"Plate"
-284.11,-0.00603,"Qualified",,3982.83,"CapPass","48% Nf: Cycle 100-101",100,83280,"416-21","Alloy 617",314626,"Plate"
-284.12,-0.00608,"Qualified",,3982.88,"CapPass","48% Nf: Cycle 100-101",100,83281,"416-21","Alloy 617",314626,"Plate"
-284.09,-0.00614,"Qualified",,3982.93,"CapPass","48% Nf: Cycle 100-101",100,83282,"416-21","Alloy 617",314626,"Plate"
-284.11,-0.00619,"Qualified",,3982.98,"CapPass","48% Nf: Cycle 100-101",100,83283,"416-21","Alloy 617",314626,"Plate"
-284.10,-0.00624,"Qualified",,3983.03,"CapPass","48% Nf: Cycle 100-101",100,83284,"416-21","Alloy 617",314626,"Plate"
-284.12,-0.00629,"Qualified",,3983.08,"CapPass","48% Nf: Cycle 100-101",100,83285,"416-21","Alloy 617",314626,"Plate"
-284.17,-0.00634,"Qualified",,3983.14,"CapPass","48% Nf: Cycle 100-101",100,83286,"416-21","Alloy 617",314626,"Plate"
-284.13,-0.00639,"Qualified",,3983.19,"CapPass","48% Nf: Cycle 100-101",100,83287,"416-21","Alloy 617",314626,"Plate"
-284.19,-0.00644,"Qualified",,3983.24,"CapPass","48% Nf: Cycle 100-101",100,83288,"416-21","Alloy 617",314626,"Plate"
-284.29,-0.00649,"Qualified",,3983.29,"CapPass","48% Nf: Cycle 100-101",100,83289,"416-21","Alloy 617",314626,"Plate"
-284.34,-0.00654,"Qualified",,3983.34,"CapPass","48% Nf: Cycle 100-101",100,83290,"416-21","Alloy 617",314626,"Plate"
-284.41,-0.00659,"Qualified",,3983.39,"CapPass","48% Nf: Cycle 100-101",100,83291,"416-21","Alloy 617",314626,"Plate"
-284.51,-0.00664,"Qualified",,3983.45,"CapPass","48% Nf: Cycle 100-101",100,83292,"416-21","Alloy 617",314626,"Plate"
-284.61,-0.00669,"Qualified",,3983.50,"CapPass","48% Nf: Cycle 100-101",100,83293,"416-21","Alloy 617",314626,"Plate"
-284.69,-0.00674,"Qualified",,3983.55,"CapPass","48% Nf: Cycle 100-101",100,83294,"416-21","Alloy 617",314626,"Plate"
-284.85,-0.00679,"Qualified",,3983.61,"CapPass","48% Nf: Cycle 100-101",100,83295,"416-21","Alloy 617",314626,"Plate"
-285.05,-0.00684,"Qualified",,3983.66,"CapPass","48% Nf: Cycle 100-101",100,83296,"416-21","Alloy 617",314626,"Plate"
-285.32,-0.00689,"Qualified",,3983.71,"CapPass","48% Nf: Cycle 100-101",100,83297,"416-21","Alloy 617",314626,"Plate"
-285.57,-0.00694,"Qualified",,3983.76,"CapPass","48% Nf: Cycle 100-101",100,83298,"416-21","Alloy 617",314626,"Plate"
-285.63,-0.00696,"Qualified",,3983.77,"CapPass","48% Nf: Cycle 100-101",100,83299,"416-21","Alloy 617",314626,"Plate"
-286.17,-0.00699,"Qualified",,3983.81,"CapPass","48% Nf: Cycle 100-101",100,83300,"416-21","Alloy 617",314626,"Plate"
-287.08,-0.00704,"Qualified",,3983.85,"CapPass","48% Nf: Cycle 100-101",100,83301,"416-21","Alloy 617",314626,"Plate"
-287.86,-0.00710,"Qualified",,3983.90,"CapPass","48% Nf: Cycle 100-101",100,83302,"416-21","Alloy 617",314626,"Plate"
-288.51,-0.00715,"Qualified",,3983.94,"CapPass","48% Nf: Cycle 100-101",100,83303,"416-21","Alloy 617",314626,"Plate"
-289.07,-0.00720,"Qualified",,3983.99,"CapPass","48% Nf: Cycle 100-101",100,83304,"416-21","Alloy 617",314626,"Plate"
-289.57,-0.00725,"Qualified",,3984.04,"CapPass","48% Nf: Cycle 100-101",100,83305,"416-21","Alloy 617",314626,"Plate"
-289.50,-0.00730,"Qualified",,3984.08,"CapPass","48% Nf: Cycle 100-101",100,83306,"416-21","Alloy 617",314626,"Plate"
-289.32,-0.00735,"Qualified",,3984.13,"CapPass","48% Nf: Cycle 100-101",100,83307,"416-21","Alloy 617",314626,"Plate"
-289.12,-0.00740,"Qualified",,3984.18,"CapPass","48% Nf: Cycle 100-101",100,83308,"416-21","Alloy 617",314626,"Plate"
-288.94,-0.00745,"Qualified",,3984.24,"CapPass","48% Nf: Cycle 100-101",100,83309,"416-21","Alloy 617",314626,"Plate"
-288.76,-0.00750,"Qualified",,3984.29,"CapPass","48% Nf: Cycle 100-101",100,83310,"416-21","Alloy 617",314626,"Plate"
-288.61,-0.00755,"Qualified",,3984.34,"CapPass","48% Nf: Cycle 100-101",100,83311,"416-21","Alloy 617",314626,"Plate"
-288.55,-0.00760,"Qualified",,3984.39,"CapPass","48% Nf: Cycle 100-101",100,83312,"416-21","Alloy 617",314626,"Plate"
-288.52,-0.00765,"Qualified",,3984.44,"CapPass","48% Nf: Cycle 100-101",100,83313,"416-21","Alloy 617",314626,"Plate"
-288.49,-0.00770,"Qualified",,3984.49,"CapPass","48% Nf: Cycle 100-101",100,83314,"416-21","Alloy 617",314626,"Plate"
-288.49,-0.00775,"Qualified",,3984.54,"CapPass","48% Nf: Cycle 100-101",100,83315,"416-21","Alloy 617",314626,"Plate"
-288.50,-0.00780,"Qualified",,3984.59,"CapPass","48% Nf: Cycle 100-101",100,83316,"416-21","Alloy 617",314626,"Plate"
-288.52,-0.00785,"Qualified",,3984.64,"CapPass","48% Nf: Cycle 100-101",100,83317,"416-21","Alloy 617",314626,"Plate"
-288.51,-0.00790,"Qualified",,3984.69,"CapPass","48% Nf: Cycle 100-101",100,83318,"416-21","Alloy 617",314626,"Plate"
-288.53,-0.00795,"Qualified",,3984.74,"CapPass","48% Nf: Cycle 100-101",100,83319,"416-21","Alloy 617",314626,"Plate"
-288.48,-0.00799,"Qualified",,3984.77,"CapPass","48% Nf: Cycle 100-101",100,83320,"416-21","Alloy 617",314626,"Plate"
-288.46,-0.00800,"Qualified",,3984.79,"CapPass","48% Nf: Cycle 100-101",100,83321,"416-21","Alloy 617",314626,"Plate"
-288.42,-0.00805,"Qualified",,3984.84,"CapPass","48% Nf: Cycle 100-101",100,83322,"416-21","Alloy 617",314626,"Plate"
-288.42,-0.00811,"Qualified",,3984.89,"CapPass","48% Nf: Cycle 100-101",100,83323,"416-21","Alloy 617",314626,"Plate"
-288.39,-0.00816,"Qualified",,3984.94,"CapPass","48% Nf: Cycle 100-101",100,83324,"416-21","Alloy 617",314626,"Plate"
-288.36,-0.00821,"Qualified",,3984.99,"CapPass","48% Nf: Cycle 100-101",100,83325,"416-21","Alloy 617",314626,"Plate"
-288.34,-0.00826,"Qualified",,3985.04,"CapPass","48% Nf: Cycle 100-101",100,83326,"416-21","Alloy 617",314626,"Plate"
-288.34,-0.00831,"Qualified",,3985.09,"CapPass","48% Nf: Cycle 100-101",100,83327,"416-21","Alloy 617",314626,"Plate"
-288.30,-0.00836,"Qualified",,3985.14,"CapPass","48% Nf: Cycle 100-101",100,83328,"416-21","Alloy 617",314626,"Plate"
-288.33,-0.00841,"Qualified",,3985.19,"CapPass","48% Nf: Cycle 100-101",100,83329,"416-21","Alloy 617",314626,"Plate"
-288.34,-0.00846,"Qualified",,3985.24,"CapPass","48% Nf: Cycle 100-101",100,83330,"416-21","Alloy 617",314626,"Plate"
-288.35,-0.00851,"Qualified",,3985.29,"CapPass","48% Nf: Cycle 100-101",100,83331,"416-21","Alloy 617",314626,"Plate"
-288.36,-0.00856,"Qualified",,3985.34,"CapPass","48% Nf: Cycle 100-101",100,83332,"416-21","Alloy 617",314626,"Plate"
-288.35,-0.00861,"Qualified",,3985.39,"CapPass","48% Nf: Cycle 100-101",100,83333,"416-21","Alloy 617",314626,"Plate"
-288.38,-0.00866,"Qualified",,3985.44,"CapPass","48% Nf: Cycle 100-101",100,83334,"416-21","Alloy 617",314626,"Plate"
-288.42,-0.00871,"Qualified",,3985.50,"CapPass","48% Nf: Cycle 100-101",100,83335,"416-21","Alloy 617",314626,"Plate"
-288.45,-0.00876,"Qualified",,3985.55,"CapPass","48% Nf: Cycle 100-101",100,83336,"416-21","Alloy 617",314626,"Plate"
-288.46,-0.00881,"Qualified",,3985.60,"CapPass","48% Nf: Cycle 100-101",100,83337,"416-21","Alloy 617",314626,"Plate"
-288.50,-0.00886,"Qualified",,3985.65,"CapPass","48% Nf: Cycle 100-101",100,83338,"416-21","Alloy 617",314626,"Plate"
-288.53,-0.00891,"Qualified",,3985.70,"CapPass","48% Nf: Cycle 100-101",100,83339,"416-21","Alloy 617",314626,"Plate"
-288.57,-0.00896,"Qualified",,3985.75,"CapPass","48% Nf: Cycle 100-101",100,83340,"416-21","Alloy 617",314626,"Plate"
-288.56,-0.00899,"Qualified",,3985.77,"CapPass","48% Nf: Cycle 100-101",100,83341,"416-21","Alloy 617",314626,"Plate"
-288.59,-0.00901,"Qualified",,3985.80,"CapPass","48% Nf: Cycle 100-101",100,83342,"416-21","Alloy 617",314626,"Plate"
-288.61,-0.00906,"Qualified",,3985.85,"CapPass","48% Nf: Cycle 100-101",100,83343,"416-21","Alloy 617",314626,"Plate"
-288.63,-0.00912,"Qualified",,3985.90,"CapPass","48% Nf: Cycle 100-101",100,83344,"416-21","Alloy 617",314626,"Plate"
-288.64,-0.00917,"Qualified",,3985.95,"CapPass","48% Nf: Cycle 100-101",100,83345,"416-21","Alloy 617",314626,"Plate"
-288.66,-0.00922,"Qualified",,3986.00,"CapPass","48% Nf: Cycle 100-101",100,83346,"416-21","Alloy 617",314626,"Plate"
-288.70,-0.00927,"Qualified",,3986.05,"CapPass","48% Nf: Cycle 100-101",100,83347,"416-21","Alloy 617",314626,"Plate"
-288.72,-0.00932,"Qualified",,3986.10,"CapPass","48% Nf: Cycle 100-101",100,83348,"416-21","Alloy 617",314626,"Plate"
-288.72,-0.00937,"Qualified",,3986.14,"CapPass","48% Nf: Cycle 100-101",100,83349,"416-21","Alloy 617",314626,"Plate"
-288.74,-0.00942,"Qualified",,3986.19,"CapPass","48% Nf: Cycle 100-101",100,83350,"416-21","Alloy 617",314626,"Plate"
-288.77,-0.00947,"Qualified",,3986.24,"CapPass","48% Nf: Cycle 100-101",100,83351,"416-21","Alloy 617",314626,"Plate"
-288.79,-0.00952,"Qualified",,3986.29,"CapPass","48% Nf: Cycle 100-101",100,83352,"416-21","Alloy 617",314626,"Plate"
-288.81,-0.00957,"Qualified",,3986.34,"CapPass","48% Nf: Cycle 100-101",100,83353,"416-21","Alloy 617",314626,"Plate"
-288.81,-0.00962,"Qualified",,3986.39,"CapPass","48% Nf: Cycle 100-101",100,83354,"416-21","Alloy 617",314626,"Plate"
-288.78,-0.00967,"Qualified",,3986.44,"CapPass","48% Nf: Cycle 100-101",100,83355,"416-21","Alloy 617",314626,"Plate"
-288.79,-0.00972,"Qualified",,3986.49,"CapPass","48% Nf: Cycle 100-101",100,83356,"416-21","Alloy 617",314626,"Plate"
-288.76,-0.00977,"Qualified",,3986.54,"CapPass","48% Nf: Cycle 100-101",100,83357,"416-21","Alloy 617",314626,"Plate"
-288.71,-0.00982,"Qualified",,3986.59,"CapPass","48% Nf: Cycle 100-101",100,83358,"416-21","Alloy 617",314626,"Plate"
-288.68,-0.00987,"Qualified",,3986.64,"CapPass","48% Nf: Cycle 100-101",100,83359,"416-21","Alloy 617",314626,"Plate"
-288.67,-0.00992,"Qualified",,3986.69,"CapPass","48% Nf: Cycle 100-101",100,83360,"416-21","Alloy 617",314626,"Plate"
-288.63,-0.00998,"Qualified",,3986.74,"CapPass","48% Nf: Cycle 100-101",100,83361,"416-21","Alloy 617",314626,"Plate"
-287.95,-0.01000,"Qualified",,3986.77,"CapPass","48% Nf: Cycle 100-101",100,83362,"416-21","Alloy 617",314626,"Plate"
-286.22,-0.01003,"Qualified",,3986.80,"CapPass","48% Nf: Cycle 100-101",100,83363,"416-21","Alloy 617",314626,"Plate"
-253.54,-0.00997,"Qualified",,3986.96,"CapPass","48% Nf: Cycle 100-101",100,83364,"416-21","Alloy 617",314626,"Plate"
-242.09,-0.00992,"Qualified",,3987.00,"CapPass","48% Nf: Cycle 100-101",100,83365,"416-21","Alloy 617",314626,"Plate"
-232.61,-0.00987,"Qualified",,3987.04,"CapPass","48% Nf: Cycle 100-101",100,83366,"416-21","Alloy 617",314626,"Plate"
-222.90,-0.00982,"Qualified",,3987.07,"CapPass","48% Nf: Cycle 100-101",100,83367,"416-21","Alloy 617",314626,"Plate"
-213.58,-0.00977,"Qualified",,3987.11,"CapPass","48% Nf: Cycle 100-101",100,83368,"416-21","Alloy 617",314626,"Plate"
-204.89,-0.00972,"Qualified",,3987.16,"CapPass","48% Nf: Cycle 100-101",100,83369,"416-21","Alloy 617",314626,"Plate"
-196.06,-0.00967,"Qualified",,3987.20,"CapPass","48% Nf: Cycle 100-101",100,83370,"416-21","Alloy 617",314626,"Plate"
-187.47,-0.00962,"Qualified",,3987.25,"CapPass","48% Nf: Cycle 100-101",100,83371,"416-21","Alloy 617",314626,"Plate"
-178.97,-0.00957,"Qualified",,3987.29,"CapPass","48% Nf: Cycle 100-101",100,83372,"416-21","Alloy 617",314626,"Plate"
-171.04,-0.00952,"Qualified",,3987.35,"CapPass","48% Nf: Cycle 100-101",100,83373,"416-21","Alloy 617",314626,"Plate"
-162.63,-0.00947,"Qualified",,3987.41,"CapPass","48% Nf: Cycle 100-101",100,83374,"416-21","Alloy 617",314626,"Plate"
-154.23,-0.00942,"Qualified",,3987.47,"CapPass","48% Nf: Cycle 100-101",100,83375,"416-21","Alloy 617",314626,"Plate"
-146.53,-0.00937,"Qualified",,3987.52,"CapPass","48% Nf: Cycle 100-101",100,83376,"416-21","Alloy 617",314626,"Plate"
-139.37,-0.00932,"Qualified",,3987.57,"CapPass","48% Nf: Cycle 100-101",100,83377,"416-21","Alloy 617",314626,"Plate"
-131.75,-0.00927,"Qualified",,3987.63,"CapPass","48% Nf: Cycle 100-101",100,83378,"416-21","Alloy 617",314626,"Plate"
-124.22,-0.00921,"Qualified",,3987.69,"CapPass","48% Nf: Cycle 100-101",100,83379,"416-21","Alloy 617",314626,"Plate"
-117.05,-0.00916,"Qualified",,3987.74,"CapPass","48% Nf: Cycle 100-101",100,83380,"416-21","Alloy 617",314626,"Plate"
-113.14,-0.00914,"Qualified",,3987.77,"CapPass","48% Nf: Cycle 100-101",100,83381,"416-21","Alloy 617",314626,"Plate"
-109.61,-0.00911,"Qualified",,3987.80,"CapPass","48% Nf: Cycle 100-101",100,83382,"416-21","Alloy 617",314626,"Plate"
-102.52,-0.00906,"Qualified",,3987.85,"CapPass","48% Nf: Cycle 100-101",100,83383,"416-21","Alloy 617",314626,"Plate"
-95.20,-0.00901,"Qualified",,3987.91,"CapPass","48% Nf: Cycle 100-101",100,83384,"416-21","Alloy 617",314626,"Plate"
-87.87,-0.00896,"Qualified",,3987.96,"CapPass","48% Nf: Cycle 100-101",100,83385,"416-21","Alloy 617",314626,"Plate"
-80.85,-0.00891,"Qualified",,3988.02,"CapPass","48% Nf: Cycle 100-101",100,83386,"416-21","Alloy 617",314626,"Plate"
-74.06,-0.00886,"Qualified",,3988.07,"CapPass","48% Nf: Cycle 100-101",100,83387,"416-21","Alloy 617",314626,"Plate"
-67.18,-0.00881,"Qualified",,3988.12,"CapPass","48% Nf: Cycle 100-101",100,83388,"416-21","Alloy 617",314626,"Plate"
-60.13,-0.00876,"Qualified",,3988.18,"CapPass","48% Nf: Cycle 100-101",100,83389,"416-21","Alloy 617",314626,"Plate"
-53.36,-0.00871,"Qualified",,3988.23,"CapPass","48% Nf: Cycle 100-101",100,83390,"416-21","Alloy 617",314626,"Plate"
-46.79,-0.00866,"Qualified",,3988.29,"CapPass","48% Nf: Cycle 100-101",100,83391,"416-21","Alloy 617",314626,"Plate"
-39.97,-0.00861,"Qualified",,3988.34,"CapPass","48% Nf: Cycle 100-101",100,83392,"416-21","Alloy 617",314626,"Plate"
-33.25,-0.00856,"Qualified",,3988.39,"CapPass","48% Nf: Cycle 100-101",100,83393,"416-21","Alloy 617",314626,"Plate"
-27.17,-0.00851,"Qualified",,3988.45,"CapPass","48% Nf: Cycle 100-101",100,83394,"416-21","Alloy 617",314626,"Plate"
-21.17,-0.00846,"Qualified",,3988.50,"CapPass","48% Nf: Cycle 100-101",100,83395,"416-21","Alloy 617",314626,"Plate"
-15.08,-0.00841,"Qualified",,3988.55,"CapPass","48% Nf: Cycle 100-101",100,83396,"416-21","Alloy 617",314626,"Plate"
-9.15,-0.00836,"Qualified",,3988.60,"CapPass","48% Nf: Cycle 100-101",100,83397,"416-21","Alloy 617",314626,"Plate"
-2.77,-0.00831,"Qualified",,3988.66,"CapPass","48% Nf: Cycle 100-101",100,83398,"416-21","Alloy 617",314626,"Plate"
2.92,-0.00826,"Qualified",,3988.71,"CapPass","48% Nf: Cycle 100-101",100,83399,"416-21","Alloy 617",314626,"Plate"
8.61,-0.00821,"Qualified",,3988.76,"CapPass","48% Nf: Cycle 100-101",100,83400,"416-21","Alloy 617",314626,"Plate"
9.42,-0.00820,"Qualified",,3988.77,"CapPass","48% Nf: Cycle 100-101",100,83401,"416-21","Alloy 617",314626,"Plate"
14.18,-0.00816,"Qualified",,3988.82,"CapPass","48% Nf: Cycle 100-101",100,83402,"416-21","Alloy 617",314626,"Plate"
19.81,-0.00811,"Qualified",,3988.87,"CapPass","48% Nf: Cycle 100-101",100,83403,"416-21","Alloy 617",314626,"Plate"
25.39,-0.00806,"Qualified",,3988.93,"CapPass","48% Nf: Cycle 100-101",100,83404,"416-21","Alloy 617",314626,"Plate"
30.72,-0.00800,"Qualified",,3988.98,"CapPass","48% Nf: Cycle 100-101",100,83405,"416-21","Alloy 617",314626,"Plate"
31.92,-0.00795,"Qualified",,3989.05,"CapPass","48% Nf: Cycle 100-101",100,83406,"416-21","Alloy 617",314626,"Plate"
40.08,-0.00790,"Qualified",,3989.18,"CapPass","48% Nf: Cycle 100-101",100,83407,"416-21","Alloy 617",314626,"Plate"
47.70,-0.00785,"Qualified",,3989.21,"CapPass","48% Nf: Cycle 100-101",100,83408,"416-21","Alloy 617",314626,"Plate"
53.48,-0.00780,"Qualified",,3989.24,"CapPass","48% Nf: Cycle 100-101",100,83409,"416-21","Alloy 617",314626,"Plate"
58.80,-0.00775,"Qualified",,3989.28,"CapPass","48% Nf: Cycle 100-101",100,83410,"416-21","Alloy 617",314626,"Plate"
64.13,-0.00770,"Qualified",,3989.32,"CapPass","48% Nf: Cycle 100-101",100,83411,"416-21","Alloy 617",314626,"Plate"
68.93,-0.00765,"Qualified",,3989.36,"CapPass","48% Nf: Cycle 100-101",100,83412,"416-21","Alloy 617",314626,"Plate"
73.76,-0.00760,"Qualified",,3989.42,"CapPass","48% Nf: Cycle 100-101",100,83413,"416-21","Alloy 617",314626,"Plate"
78.27,-0.00755,"Qualified",,3989.48,"CapPass","48% Nf: Cycle 100-101",100,83414,"416-21","Alloy 617",314626,"Plate"
82.91,-0.00750,"Qualified",,3989.55,"CapPass","48% Nf: Cycle 100-101",100,83415,"416-21","Alloy 617",314626,"Plate"
87.53,-0.00745,"Qualified",,3989.61,"CapPass","48% Nf: Cycle 100-101",100,83416,"416-21","Alloy 617",314626,"Plate"
92.46,-0.00740,"Qualified",,3989.67,"CapPass","48% Nf: Cycle 100-101",100,83417,"416-21","Alloy 617",314626,"Plate"
97.10,-0.00735,"Qualified",,3989.73,"CapPass","48% Nf: Cycle 100-101",100,83418,"416-21","Alloy 617",314626,"Plate"
100.63,-0.00731,"Qualified",,3989.77,"CapPass","48% Nf: Cycle 100-101",100,83419,"416-21","Alloy 617",314626,"Plate"
101.75,-0.00730,"Qualified",,3989.78,"CapPass","48% Nf: Cycle 100-101",100,83420,"416-21","Alloy 617",314626,"Plate"
106.48,-0.00725,"Qualified",,3989.84,"CapPass","48% Nf: Cycle 100-101",100,83421,"416-21","Alloy 617",314626,"Plate"
111.16,-0.00719,"Qualified",,3989.89,"CapPass","48% Nf: Cycle 100-101",100,83422,"416-21","Alloy 617",314626,"Plate"
115.91,-0.00714,"Qualified",,3989.95,"CapPass","48% Nf: Cycle 100-101",100,83423,"416-21","Alloy 617",314626,"Plate"
120.34,-0.00709,"Qualified",,3990.00,"CapPass","48% Nf: Cycle 100-101",100,83424,"416-21","Alloy 617",314626,"Plate"
124.66,-0.00704,"Qualified",,3990.05,"CapPass","48% Nf: Cycle 100-101",100,83425,"416-21","Alloy 617",314626,"Plate"
129.74,-0.00699,"Qualified",,3990.10,"CapPass","48% Nf: Cycle 100-101",100,83426,"416-21","Alloy 617",314626,"Plate"
135.05,-0.00694,"Qualified",,3990.14,"CapPass","48% Nf: Cycle 100-101",100,83427,"416-21","Alloy 617",314626,"Plate"
140.15,-0.00689,"Qualified",,3990.18,"CapPass","48% Nf: Cycle 100-101",100,83428,"416-21","Alloy 617",314626,"Plate"
145.37,-0.00684,"Qualified",,3990.22,"CapPass","48% Nf: Cycle 100-101",100,83429,"416-21","Alloy 617",314626,"Plate"
150.11,-0.00679,"Qualified",,3990.25,"CapPass","48% Nf: Cycle 100-101",100,83430,"416-21","Alloy 617",314626,"Plate"
154.91,-0.00674,"Qualified",,3990.29,"CapPass","48% Nf: Cycle 100-101",100,83431,"416-21","Alloy 617",314626,"Plate"
159.31,-0.00669,"Qualified",,3990.33,"CapPass","48% Nf: Cycle 100-101",100,83432,"416-21","Alloy 617",314626,"Plate"
163.38,-0.00664,"Qualified",,3990.36,"CapPass","48% Nf: Cycle 100-101",100,83433,"416-21","Alloy 617",314626,"Plate"
167.44,-0.00659,"Qualified",,3990.40,"CapPass","48% Nf: Cycle 100-101",100,83434,"416-21","Alloy 617",314626,"Plate"
171.02,-0.00654,"Qualified",,3990.44,"CapPass","48% Nf: Cycle 100-101",100,83435,"416-21","Alloy 617",314626,"Plate"
174.58,-0.00649,"Qualified",,3990.49,"CapPass","48% Nf: Cycle 100-101",100,83436,"416-21","Alloy 617",314626,"Plate"
178.07,-0.00643,"Qualified",,3990.53,"CapPass","48% Nf: Cycle 100-101",100,83437,"416-21","Alloy 617",314626,"Plate"
181.23,-0.00638,"Qualified",,3990.58,"CapPass","48% Nf: Cycle 100-101",100,83438,"416-21","Alloy 617",314626,"Plate"
184.32,-0.00633,"Qualified",,3990.63,"CapPass","48% Nf: Cycle 100-101",100,83439,"416-21","Alloy 617",314626,"Plate"
187.37,-0.00628,"Qualified",,3990.67,"CapPass","48% Nf: Cycle 100-101",100,83440,"416-21","Alloy 617",314626,"Plate"
190.24,-0.00623,"Qualified",,3990.72,"CapPass","48% Nf: Cycle 100-101",100,83441,"416-21","Alloy 617",314626,"Plate"
192.96,-0.00618,"Qualified",,3990.77,"CapPass","48% Nf: Cycle 100-101",100,83442,"416-21","Alloy 617",314626,"Plate"
193.09,-0.00618,"Qualified",,3990.77,"CapPass","48% Nf: Cycle 100-101",100,83443,"416-21","Alloy 617",314626,"Plate"
195.68,-0.00613,"Qualified",,3990.82,"CapPass","48% Nf: Cycle 100-101",100,83444,"416-21","Alloy 617",314626,"Plate"
198.43,-0.00608,"Qualified",,3990.87,"CapPass","48% Nf: Cycle 100-101",100,83445,"416-21","Alloy 617",314626,"Plate"
201.30,-0.00603,"Qualified",,3990.93,"CapPass","48% Nf: Cycle 100-101",100,83446,"416-21","Alloy 617",314626,"Plate"
204.17,-0.00598,"Qualified",,3990.98,"CapPass","48% Nf: Cycle 100-101",100,83447,"416-21","Alloy 617",314626,"Plate"
206.93,-0.00593,"Qualified",,3991.02,"CapPass","48% Nf: Cycle 100-101",100,83448,"416-21","Alloy 617",314626,"Plate"
209.71,-0.00588,"Qualified",,3991.08,"CapPass","48% Nf: Cycle 100-101",100,83449,"416-21","Alloy 617",314626,"Plate"
212.30,-0.00583,"Qualified",,3991.13,"CapPass","48% Nf: Cycle 100-101",100,83450,"416-21","Alloy 617",314626,"Plate"
215.02,-0.00578,"Qualified",,3991.17,"CapPass","48% Nf: Cycle 100-101",100,83451,"416-21","Alloy 617",314626,"Plate"
218.08,-0.00573,"Qualified",,3991.22,"CapPass","48% Nf: Cycle 100-101",100,83452,"416-21","Alloy 617",314626,"Plate"
220.91,-0.00568,"Qualified",,3991.27,"CapPass","48% Nf: Cycle 100-101",100,83453,"416-21","Alloy 617",314626,"Plate"
223.06,-0.00562,"Qualified",,3991.32,"CapPass","48% Nf: Cycle 100-101",100,83454,"416-21","Alloy 617",314626,"Plate"
225.08,-0.00557,"Qualified",,3991.37,"CapPass","48% Nf: Cycle 100-101",100,83455,"416-21","Alloy 617",314626,"Plate"
227.35,-0.00552,"Qualified",,3991.42,"CapPass","48% Nf: Cycle 100-101",100,83456,"416-21","Alloy 617",314626,"Plate"
229.67,-0.00547,"Qualified",,3991.46,"CapPass","48% Nf: Cycle 100-101",100,83457,"416-21","Alloy 617",314626,"Plate"
231.49,-0.00542,"Qualified",,3991.51,"CapPass","48% Nf: Cycle 100-101",100,83458,"416-21","Alloy 617",314626,"Plate"
232.91,-0.00537,"Qualified",,3991.56,"CapPass","48% Nf: Cycle 100-101",100,83459,"416-21","Alloy 617",314626,"Plate"
234.22,-0.00532,"Qualified",,3991.61,"CapPass","48% Nf: Cycle 100-101",100,83460,"416-21","Alloy 617",314626,"Plate"
235.63,-0.00527,"Qualified",,3991.66,"CapPass","48% Nf: Cycle 100-101",100,83461,"416-21","Alloy 617",314626,"Plate"
236.89,-0.00522,"Qualified",,3991.71,"CapPass","48% Nf: Cycle 100-101",100,83462,"416-21","Alloy 617",314626,"Plate"
238.19,-0.00517,"Qualified",,3991.75,"CapPass","48% Nf: Cycle 100-101",100,83463,"416-21","Alloy 617",314626,"Plate"
238.57,-0.00515,"Qualified",,3991.77,"CapPass","48% Nf: Cycle 100-101",100,83464,"416-21","Alloy 617",314626,"Plate"
239.22,-0.00512,"Qualified",,3991.80,"CapPass","48% Nf: Cycle 100-101",100,83465,"416-21","Alloy 617",314626,"Plate"
240.28,-0.00507,"Qualified",,3991.85,"CapPass","48% Nf: Cycle 100-101",100,83466,"416-21","Alloy 617",314626,"Plate"
241.23,-0.00502,"Qualified",,3991.90,"CapPass","48% Nf: Cycle 100-101",100,83467,"416-21","Alloy 617",314626,"Plate"
242.03,-0.00497,"Qualified",,3991.95,"CapPass","48% Nf: Cycle 100-101",100,83468,"416-21","Alloy 617",314626,"Plate"
242.86,-0.00492,"Qualified",,3992.00,"CapPass","48% Nf: Cycle 100-101",100,83469,"416-21","Alloy 617",314626,"Plate"
243.67,-0.00487,"Qualified",,3992.05,"CapPass","48% Nf: Cycle 100-101",100,83470,"416-21","Alloy 617",314626,"Plate"
244.56,-0.00482,"Qualified",,3992.10,"CapPass","48% Nf: Cycle 100-101",100,83471,"416-21","Alloy 617",314626,"Plate"
245.46,-0.00477,"Qualified",,3992.15,"CapPass","48% Nf: Cycle 100-101",100,83472,"416-21","Alloy 617",314626,"Plate"
246.40,-0.00472,"Qualified",,3992.21,"CapPass","48% Nf: Cycle 100-101",100,83473,"416-21","Alloy 617",314626,"Plate"
247.53,-0.00466,"Qualified",,3992.26,"CapPass","48% Nf: Cycle 100-101",100,83474,"416-21","Alloy 617",314626,"Plate"
248.54,-0.00461,"Qualified",,3992.31,"CapPass","48% Nf: Cycle 100-101",100,83475,"416-21","Alloy 617",314626,"Plate"
249.55,-0.00456,"Qualified",,3992.35,"CapPass","48% Nf: Cycle 100-101",100,83476,"416-21","Alloy 617",314626,"Plate"
250.46,-0.00451,"Qualified",,3992.40,"CapPass","48% Nf: Cycle 100-101",100,83477,"416-21","Alloy 617",314626,"Plate"
251.29,-0.00446,"Qualified",,3992.46,"CapPass","48% Nf: Cycle 100-101",100,83478,"416-21","Alloy 617",314626,"Plate"
252.19,-0.00441,"Qualified",,3992.51,"CapPass","48% Nf: Cycle 100-101",100,83479,"416-21","Alloy 617",314626,"Plate"
253.08,-0.00436,"Qualified",,3992.56,"CapPass","48% Nf: Cycle 100-101",100,83480,"416-21","Alloy 617",314626,"Plate"
253.96,-0.00431,"Qualified",,3992.61,"CapPass","48% Nf: Cycle 100-101",100,83481,"416-21","Alloy 617",314626,"Plate"
254.85,-0.00426,"Qualified",,3992.66,"CapPass","48% Nf: Cycle 100-101",100,83482,"416-21","Alloy 617",314626,"Plate"
255.69,-0.00421,"Qualified",,3992.71,"CapPass","48% Nf: Cycle 100-101",100,83483,"416-21","Alloy 617",314626,"Plate"
256.56,-0.00416,"Qualified",,3992.76,"CapPass","48% Nf: Cycle 100-101",100,83484,"416-21","Alloy 617",314626,"Plate"
256.81,-0.00414,"Qualified",,3992.77,"CapPass","48% Nf: Cycle 100-101",100,83485,"416-21","Alloy 617",314626,"Plate"
257.29,-0.00411,"Qualified",,3992.80,"CapPass","48% Nf: Cycle 100-101",100,83486,"416-21","Alloy 617",314626,"Plate"
257.99,-0.00406,"Qualified",,3992.85,"CapPass","48% Nf: Cycle 100-101",100,83487,"416-21","Alloy 617",314626,"Plate"
258.67,-0.00401,"Qualified",,3992.91,"CapPass","48% Nf: Cycle 100-101",100,83488,"416-21","Alloy 617",314626,"Plate"
259.26,-0.00396,"Qualified",,3992.96,"CapPass","48% Nf: Cycle 100-101",100,83489,"416-21","Alloy 617",314626,"Plate"
259.87,-0.00391,"Qualified",,3993.00,"CapPass","48% Nf: Cycle 100-101",100,83490,"416-21","Alloy 617",314626,"Plate"
260.38,-0.00385,"Qualified",,3993.05,"CapPass","48% Nf: Cycle 100-101",100,83491,"416-21","Alloy 617",314626,"Plate"
260.80,-0.00380,"Qualified",,3993.10,"CapPass","48% Nf: Cycle 100-101",100,83492,"416-21","Alloy 617",314626,"Plate"
261.23,-0.00375,"Qualified",,3993.15,"CapPass","48% Nf: Cycle 100-101",100,83493,"416-21","Alloy 617",314626,"Plate"
261.37,-0.00370,"Qualified",,3993.19,"CapPass","48% Nf: Cycle 100-101",100,83494,"416-21","Alloy 617",314626,"Plate"
261.54,-0.00365,"Qualified",,3993.25,"CapPass","48% Nf: Cycle 100-101",100,83495,"416-21","Alloy 617",314626,"Plate"
261.72,-0.00360,"Qualified",,3993.30,"CapPass","48% Nf: Cycle 100-101",100,83496,"416-21","Alloy 617",314626,"Plate"
261.86,-0.00355,"Qualified",,3993.35,"CapPass","48% Nf: Cycle 100-101",100,83497,"416-21","Alloy 617",314626,"Plate"
262.02,-0.00350,"Qualified",,3993.39,"CapPass","48% Nf: Cycle 100-101",100,83498,"416-21","Alloy 617",314626,"Plate"
262.17,-0.00345,"Qualified",,3993.44,"CapPass","48% Nf: Cycle 100-101",100,83499,"416-21","Alloy 617",314626,"Plate"
262.32,-0.00340,"Qualified",,3993.49,"CapPass","48% Nf: Cycle 100-101",100,83500,"416-21","Alloy 617",314626,"Plate"
262.24,-0.00335,"Qualified",,3993.54,"CapPass","48% Nf: Cycle 100-101",100,83501,"416-21","Alloy 617",314626,"Plate"
262.22,-0.00330,"Qualified",,3993.59,"CapPass","48% Nf: Cycle 100-101",100,83502,"416-21","Alloy 617",314626,"Plate"
262.11,-0.00325,"Qualified",,3993.64,"CapPass","48% Nf: Cycle 100-101",100,83503,"416-21","Alloy 617",314626,"Plate"
261.84,-0.00320,"Qualified",,3993.69,"CapPass","48% Nf: Cycle 100-101",100,83504,"416-21","Alloy 617",314626,"Plate"
261.68,-0.00315,"Qualified",,3993.74,"CapPass","48% Nf: Cycle 100-101",100,83505,"416-21","Alloy 617",314626,"Plate"
261.61,-0.00311,"Qualified",,3993.77,"CapPass","48% Nf: Cycle 100-101",100,83506,"416-21","Alloy 617",314626,"Plate"
261.56,-0.00310,"Qualified",,3993.79,"CapPass","48% Nf: Cycle 100-101",100,83507,"416-21","Alloy 617",314626,"Plate"
261.43,-0.00305,"Qualified",,3993.84,"CapPass","48% Nf: Cycle 100-101",100,83508,"416-21","Alloy 617",314626,"Plate"
261.54,-0.00300,"Qualified",,3993.89,"CapPass","48% Nf: Cycle 100-101",100,83509,"416-21","Alloy 617",314626,"Plate"
261.66,-0.00294,"Qualified",,3993.94,"CapPass","48% Nf: Cycle 100-101",100,83510,"416-21","Alloy 617",314626,"Plate"
261.92,-0.00289,"Qualified",,3994.00,"CapPass","48% Nf: Cycle 100-101",100,83511,"416-21","Alloy 617",314626,"Plate"
262.22,-0.00284,"Qualified",,3994.04,"CapPass","48% Nf: Cycle 100-101",100,83512,"416-21","Alloy 617",314626,"Plate"
262.53,-0.00279,"Qualified",,3994.09,"CapPass","48% Nf: Cycle 100-101",100,83513,"416-21","Alloy 617",314626,"Plate"
262.76,-0.00274,"Qualified",,3994.14,"CapPass","48% Nf: Cycle 100-101",100,83514,"416-21","Alloy 617",314626,"Plate"
262.90,-0.00269,"Qualified",,3994.19,"CapPass","48% Nf: Cycle 100-101",100,83515,"416-21","Alloy 617",314626,"Plate"
262.97,-0.00264,"Qualified",,3994.23,"CapPass","48% Nf: Cycle 100-101",100,83516,"416-21","Alloy 617",314626,"Plate"
262.97,-0.00259,"Qualified",,3994.28,"CapPass","48% Nf: Cycle 100-101",100,83517,"416-21","Alloy 617",314626,"Plate"
262.91,-0.00254,"Qualified",,3994.33,"CapPass","48% Nf: Cycle 100-101",100,83518,"416-21","Alloy 617",314626,"Plate"
262.88,-0.00249,"Qualified",,3994.39,"CapPass","48% Nf: Cycle 100-101",100,83519,"416-21","Alloy 617",314626,"Plate"
262.90,-0.00244,"Qualified",,3994.44,"CapPass","48% Nf: Cycle 100-101",100,83520,"416-21","Alloy 617",314626,"Plate"
263.51,-0.00239,"Qualified",,3994.49,"CapPass","48% Nf: Cycle 100-101",100,83521,"416-21","Alloy 617",314626,"Plate"
263.76,-0.00234,"Qualified",,3994.53,"CapPass","48% Nf: Cycle 100-101",100,83522,"416-21","Alloy 617",314626,"Plate"
264.29,-0.00229,"Qualified",,3994.58,"CapPass","48% Nf: Cycle 100-101",100,83523,"416-21","Alloy 617",314626,"Plate"
264.34,-0.00224,"Qualified",,3994.63,"CapPass","48% Nf: Cycle 100-101",100,83524,"416-21","Alloy 617",314626,"Plate"
263.96,-0.00219,"Qualified",,3994.68,"CapPass","48% Nf: Cycle 100-101",100,83525,"416-21","Alloy 617",314626,"Plate"
263.72,-0.00214,"Qualified",,3994.74,"CapPass","48% Nf: Cycle 100-101",100,83526,"416-21","Alloy 617",314626,"Plate"
263.72,-0.00211,"Qualified",,3994.77,"CapPass","48% Nf: Cycle 100-101",100,83527,"416-21","Alloy 617",314626,"Plate"
263.75,-0.00209,"Qualified",,3994.79,"CapPass","48% Nf: Cycle 100-101",100,83528,"416-21","Alloy 617",314626,"Plate"
263.94,-0.00204,"Qualified",,3994.84,"CapPass","48% Nf: Cycle 100-101",100,83529,"416-21","Alloy 617",314626,"Plate"
264.22,-0.00199,"Qualified",,3994.89,"CapPass","48% Nf: Cycle 100-101",100,83530,"416-21","Alloy 617",314626,"Plate"
264.63,-0.00194,"Qualified",,3994.94,"CapPass","48% Nf: Cycle 100-101",100,83531,"416-21","Alloy 617",314626,"Plate"
