Repository: js-molina/fatigue-A617

File: data/850C/Strain rate 0.001/2.0% strain/HTM_A19_Cycles_41610.csv (part 16 of 23)
"Stress Mpa","Strain","Qual State","Qual Exceptions","Elapsed Time Sec","Data State","Cycle Label","Cycle","Count","Sample","Alloy","Heat","Material_Form"
-103.50,-0.00898,"Qualified",,3987.91,"CapPass","Cycle 100",100,83228,"416-10","Alloy 617",314626,"Plate"
-96.82,-0.00893,"Qualified",,3987.96,"CapPass","Cycle 100",100,83229,"416-10","Alloy 617",314626,"Plate"
-90.27,-0.00888,"Qualified",,3988.01,"CapPass","Cycle 100",100,83230,"416-10","Alloy 617",314626,"Plate"
-83.55,-0.00883,"Qualified",,3988.07,"CapPass","Cycle 100",100,83231,"416-10","Alloy 617",314626,"Plate"
-76.89,-0.00878,"Qualified",,3988.12,"CapPass","Cycle 100",100,83232,"416-10","Alloy 617",314626,"Plate"
-70.68,-0.00873,"Qualified",,3988.17,"CapPass","Cycle 100",100,83233,"416-10","Alloy 617",314626,"Plate"
-64.64,-0.00868,"Qualified",,3988.22,"CapPass","Cycle 100",100,83234,"416-10","Alloy 617",314626,"Plate"
-58.35,-0.00863,"Qualified",,3988.28,"CapPass","Cycle 100",100,83235,"416-10","Alloy 617",314626,"Plate"
-51.43,-0.00858,"Qualified",,3988.34,"CapPass","Cycle 100",100,83236,"416-10","Alloy 617",314626,"Plate"
-44.57,-0.00853,"Qualified",,3988.40,"CapPass","Cycle 100",100,83237,"416-10","Alloy 617",314626,"Plate"
-38.02,-0.00848,"Qualified",,3988.45,"CapPass","Cycle 100",100,83238,"416-10","Alloy 617",314626,"Plate"
-31.53,-0.00843,"Qualified",,3988.50,"CapPass","Cycle 100",100,83239,"416-10","Alloy 617",314626,"Plate"
-24.60,-0.00837,"Qualified",,3988.56,"CapPass","Cycle 100",100,83240,"416-10","Alloy 617",314626,"Plate"
-17.83,-0.00832,"Qualified",,3988.62,"CapPass","Cycle 100",100,83241,"416-10","Alloy 617",314626,"Plate"
-11.75,-0.00827,"Qualified",,3988.66,"CapPass","Cycle 100",100,83242,"416-10","Alloy 617",314626,"Plate"
-5.57,-0.00822,"Qualified",,3988.72,"CapPass","Cycle 100",100,83243,"416-10","Alloy 617",314626,"Plate"
-0.23,-0.00818,"Qualified",,3988.76,"CapPass","Cycle 100",100,83244,"416-10","Alloy 617",314626,"Plate"
0.68,-0.00817,"Qualified",,3988.77,"CapPass","Cycle 100",100,83245,"416-10","Alloy 617",314626,"Plate"
6.25,-0.00812,"Qualified",,3988.82,"CapPass","Cycle 100",100,83246,"416-10","Alloy 617",314626,"Plate"
11.80,-0.00807,"Qualified",,3988.87,"CapPass","Cycle 100",100,83247,"416-10","Alloy 617",314626,"Plate"
17.28,-0.00802,"Qualified",,3988.92,"CapPass","Cycle 100",100,83248,"416-10","Alloy 617",314626,"Plate"
22.73,-0.00797,"Qualified",,3988.98,"CapPass","Cycle 100",100,83249,"416-10","Alloy 617",314626,"Plate"
27.74,-0.00792,"Qualified",,3989.03,"CapPass","Cycle 100",100,83250,"416-10","Alloy 617",314626,"Plate"
32.35,-0.00787,"Qualified",,3989.08,"CapPass","Cycle 100",100,83251,"416-10","Alloy 617",314626,"Plate"
33.88,-0.00782,"Qualified",,3989.23,"CapPass","Cycle 100",100,83252,"416-10","Alloy 617",314626,"Plate"
41.29,-0.00777,"Qualified",,3989.27,"CapPass","Cycle 100",100,83253,"416-10","Alloy 617",314626,"Plate"
48.36,-0.00772,"Qualified",,3989.30,"CapPass","Cycle 100",100,83254,"416-10","Alloy 617",314626,"Plate"
53.91,-0.00767,"Qualified",,3989.33,"CapPass","Cycle 100",100,83255,"416-10","Alloy 617",314626,"Plate"
58.86,-0.00762,"Qualified",,3989.37,"CapPass","Cycle 100",100,83256,"416-10","Alloy 617",314626,"Plate"
63.77,-0.00757,"Qualified",,3989.41,"CapPass","Cycle 100",100,83257,"416-10","Alloy 617",314626,"Plate"
68.21,-0.00752,"Qualified",,3989.46,"CapPass","Cycle 100",100,83258,"416-10","Alloy 617",314626,"Plate"
72.71,-0.00747,"Qualified",,3989.52,"CapPass","Cycle 100",100,83259,"416-10","Alloy 617",314626,"Plate"
77.29,-0.00742,"Qualified",,3989.58,"CapPass","Cycle 100",100,83260,"416-10","Alloy 617",314626,"Plate"
81.80,-0.00737,"Qualified",,3989.64,"CapPass","Cycle 100",100,83261,"416-10","Alloy 617",314626,"Plate"
86.39,-0.00732,"Qualified",,3989.70,"CapPass","Cycle 100",100,83262,"416-10","Alloy 617",314626,"Plate"
91.20,-0.00727,"Qualified",,3989.76,"CapPass","Cycle 100",100,83263,"416-10","Alloy 617",314626,"Plate"
91.93,-0.00726,"Qualified",,3989.76,"CapPass","Cycle 100",100,83264,"416-10","Alloy 617",314626,"Plate"
96.19,-0.00721,"Qualified",,3989.82,"CapPass","Cycle 100",100,83265,"416-10","Alloy 617",314626,"Plate"
100.80,-0.00716,"Qualified",,3989.87,"CapPass","Cycle 100",100,83266,"416-10","Alloy 617",314626,"Plate"
105.67,-0.00711,"Qualified",,3989.93,"CapPass","Cycle 100",100,83267,"416-10","Alloy 617",314626,"Plate"
109.94,-0.00706,"Qualified",,3989.98,"CapPass","Cycle 100",100,83268,"416-10","Alloy 617",314626,"Plate"
113.84,-0.00701,"Qualified",,3990.03,"CapPass","Cycle 100",100,83269,"416-10","Alloy 617",314626,"Plate"
117.87,-0.00696,"Qualified",,3990.09,"CapPass","Cycle 100",100,83270,"416-10","Alloy 617",314626,"Plate"
122.07,-0.00691,"Qualified",,3990.14,"CapPass","Cycle 100",100,83271,"416-10","Alloy 617",314626,"Plate"
127.06,-0.00686,"Qualified",,3990.21,"CapPass","Cycle 100",100,83272,"416-10","Alloy 617",314626,"Plate"
131.95,-0.00681,"Qualified",,3990.25,"CapPass","Cycle 100",100,83273,"416-10","Alloy 617",314626,"Plate"
137.05,-0.00676,"Qualified",,3990.30,"CapPass","Cycle 100",100,83274,"416-10","Alloy 617",314626,"Plate"
142.47,-0.00671,"Qualified",,3990.34,"CapPass","Cycle 100",100,83275,"416-10","Alloy 617",314626,"Plate"
147.55,-0.00666,"Qualified",,3990.38,"CapPass","Cycle 100",100,83276,"416-10","Alloy 617",314626,"Plate"
152.26,-0.00661,"Qualified",,3990.42,"CapPass","Cycle 100",100,83277,"416-10","Alloy 617",314626,"Plate"
156.97,-0.00656,"Qualified",,3990.46,"CapPass","Cycle 100",100,83278,"416-10","Alloy 617",314626,"Plate"
161.47,-0.00651,"Qualified",,3990.49,"CapPass","Cycle 100",100,83279,"416-10","Alloy 617",314626,"Plate"
165.60,-0.00646,"Qualified",,3990.53,"CapPass","Cycle 100",100,83280,"416-10","Alloy 617",314626,"Plate"
169.29,-0.00641,"Qualified",,3990.57,"CapPass","Cycle 100",100,83281,"416-10","Alloy 617",314626,"Plate"
172.67,-0.00635,"Qualified",,3990.61,"CapPass","Cycle 100",100,83282,"416-10","Alloy 617",314626,"Plate"
176.07,-0.00630,"Qualified",,3990.65,"CapPass","Cycle 100",100,83283,"416-10","Alloy 617",314626,"Plate"
179.50,-0.00625,"Qualified",,3990.70,"CapPass","Cycle 100",100,83284,"416-10","Alloy 617",314626,"Plate"
182.61,-0.00620,"Qualified",,3990.74,"CapPass","Cycle 100",100,83285,"416-10","Alloy 617",314626,"Plate"
184.24,-0.00618,"Qualified",,3990.76,"CapPass","Cycle 100",100,83286,"416-10","Alloy 617",314626,"Plate"
185.83,-0.00615,"Qualified",,3990.79,"CapPass","Cycle 100",100,83287,"416-10","Alloy 617",314626,"Plate"
188.65,-0.00610,"Qualified",,3990.83,"CapPass","Cycle 100",100,83288,"416-10","Alloy 617",314626,"Plate"
191.25,-0.00605,"Qualified",,3990.88,"CapPass","Cycle 100",100,83289,"416-10","Alloy 617",314626,"Plate"
193.84,-0.00600,"Qualified",,3990.92,"CapPass","Cycle 100",100,83290,"416-10","Alloy 617",314626,"Plate"
196.33,-0.00595,"Qualified",,3990.97,"CapPass","Cycle 100",100,83291,"416-10","Alloy 617",314626,"Plate"
198.75,-0.00590,"Qualified",,3991.02,"CapPass","Cycle 100",100,83292,"416-10","Alloy 617",314626,"Plate"
201.17,-0.00585,"Qualified",,3991.07,"CapPass","Cycle 100",100,83293,"416-10","Alloy 617",314626,"Plate"
203.46,-0.00580,"Qualified",,3991.12,"CapPass","Cycle 100",100,83294,"416-10","Alloy 617",314626,"Plate"
205.61,-0.00575,"Qualified",,3991.17,"CapPass","Cycle 100",100,83295,"416-10","Alloy 617",314626,"Plate"
207.80,-0.00570,"Qualified",,3991.22,"CapPass","Cycle 100",100,83296,"416-10","Alloy 617",314626,"Plate"
209.86,-0.00565,"Qualified",,3991.27,"CapPass","Cycle 100",100,83297,"416-10","Alloy 617",314626,"Plate"
212.36,-0.00560,"Qualified",,3991.32,"CapPass","Cycle 100",100,83298,"416-10","Alloy 617",314626,"Plate"
214.77,-0.00555,"Qualified",,3991.38,"CapPass","Cycle 100",100,83299,"416-10","Alloy 617",314626,"Plate"
217.07,-0.00550,"Qualified",,3991.43,"CapPass","Cycle 100",100,83300,"416-10","Alloy 617",314626,"Plate"
219.38,-0.00544,"Qualified",,3991.48,"CapPass","Cycle 100",100,83301,"416-10","Alloy 617",314626,"Plate"
221.62,-0.00539,"Qualified",,3991.53,"CapPass","Cycle 100",100,83302,"416-10","Alloy 617",314626,"Plate"
223.76,-0.00534,"Qualified",,3991.58,"CapPass","Cycle 100",100,83303,"416-10","Alloy 617",314626,"Plate"
225.78,-0.00529,"Qualified",,3991.63,"CapPass","Cycle 100",100,83304,"416-10","Alloy 617",314626,"Plate"
227.91,-0.00524,"Qualified",,3991.68,"CapPass","Cycle 100",100,83305,"416-10","Alloy 617",314626,"Plate"
229.84,-0.00519,"Qualified",,3991.72,"CapPass","Cycle 100",100,83306,"416-10","Alloy 617",314626,"Plate"
231.33,-0.00515,"Qualified",,3991.76,"CapPass","Cycle 100",100,83307,"416-10","Alloy 617",314626,"Plate"
231.73,-0.00514,"Qualified",,3991.78,"CapPass","Cycle 100",100,83308,"416-10","Alloy 617",314626,"Plate"
233.60,-0.00509,"Qualified",,3991.83,"CapPass","Cycle 100",100,83309,"416-10","Alloy 617",314626,"Plate"
235.34,-0.00504,"Qualified",,3991.87,"CapPass","Cycle 100",100,83310,"416-10","Alloy 617",314626,"Plate"
237.09,-0.00499,"Qualified",,3991.92,"CapPass","Cycle 100",100,83311,"416-10","Alloy 617",314626,"Plate"
238.87,-0.00494,"Qualified",,3991.97,"CapPass","Cycle 100",100,83312,"416-10","Alloy 617",314626,"Plate"
240.32,-0.00489,"Qualified",,3992.02,"CapPass","Cycle 100",100,83313,"416-10","Alloy 617",314626,"Plate"
241.72,-0.00484,"Qualified",,3992.07,"CapPass","Cycle 100",100,83314,"416-10","Alloy 617",314626,"Plate"
243.06,-0.00479,"Qualified",,3992.12,"CapPass","Cycle 100",100,83315,"416-10","Alloy 617",314626,"Plate"
244.36,-0.00474,"Qualified",,3992.17,"CapPass","Cycle 100",100,83316,"416-10","Alloy 617",314626,"Plate"
245.64,-0.00469,"Qualified",,3992.22,"CapPass","Cycle 100",100,83317,"416-10","Alloy 617",314626,"Plate"
246.86,-0.00464,"Qualified",,3992.27,"CapPass","Cycle 100",100,83318,"416-10","Alloy 617",314626,"Plate"
247.98,-0.00459,"Qualified",,3992.31,"CapPass","Cycle 100",100,83319,"416-10","Alloy 617",314626,"Plate"
249.07,-0.00454,"Qualified",,3992.36,"CapPass","Cycle 100",100,83320,"416-10","Alloy 617",314626,"Plate"
249.86,-0.00449,"Qualified",,3992.41,"CapPass","Cycle 100",100,83321,"416-10","Alloy 617",314626,"Plate"
250.71,-0.00444,"Qualified",,3992.46,"CapPass","Cycle 100",100,83322,"416-10","Alloy 617",314626,"Plate"
251.45,-0.00439,"Qualified",,3992.51,"CapPass","Cycle 100",100,83323,"416-10","Alloy 617",314626,"Plate"
252.21,-0.00434,"Qualified",,3992.56,"CapPass","Cycle 100",100,83324,"416-10","Alloy 617",314626,"Plate"
253.00,-0.00429,"Qualified",,3992.61,"CapPass","Cycle 100",100,83325,"416-10","Alloy 617",314626,"Plate"
253.83,-0.00424,"Qualified",,3992.66,"CapPass","Cycle 100",100,83326,"416-10","Alloy 617",314626,"Plate"
254.81,-0.00419,"Qualified",,3992.72,"CapPass","Cycle 100",100,83327,"416-10","Alloy 617",314626,"Plate"
255.79,-0.00413,"Qualified",,3992.76,"CapPass","Cycle 100",100,83328,"416-10","Alloy 617",314626,"Plate"
256.76,-0.00408,"Qualified",,3992.81,"CapPass","Cycle 100",100,83329,"416-10","Alloy 617",314626,"Plate"
257.65,-0.00403,"Qualified",,3992.86,"CapPass","Cycle 100",100,83330,"416-10","Alloy 617",314626,"Plate"
258.40,-0.00398,"Qualified",,3992.91,"CapPass","Cycle 100",100,83331,"416-10","Alloy 617",314626,"Plate"
259.13,-0.00393,"Qualified",,3992.96,"CapPass","Cycle 100",100,83332,"416-10","Alloy 617",314626,"Plate"
259.62,-0.00388,"Qualified",,3993.00,"CapPass","Cycle 100",100,83333,"416-10","Alloy 617",314626,"Plate"
260.03,-0.00383,"Qualified",,3993.05,"CapPass","Cycle 100",100,83334,"416-10","Alloy 617",314626,"Plate"
260.32,-0.00378,"Qualified",,3993.10,"CapPass","Cycle 100",100,83335,"416-10","Alloy 617",314626,"Plate"
260.63,-0.00373,"Qualified",,3993.15,"CapPass","Cycle 100",100,83336,"416-10","Alloy 617",314626,"Plate"
261.01,-0.00368,"Qualified",,3993.20,"CapPass","Cycle 100",100,83337,"416-10","Alloy 617",314626,"Plate"
261.39,-0.00363,"Qualified",,3993.25,"CapPass","Cycle 100",100,83338,"416-10","Alloy 617",314626,"Plate"
261.77,-0.00358,"Qualified",,3993.30,"CapPass","Cycle 100",100,83339,"416-10","Alloy 617",314626,"Plate"
262.10,-0.00353,"Qualified",,3993.35,"CapPass","Cycle 100",100,83340,"416-10","Alloy 617",314626,"Plate"
262.37,-0.00348,"Qualified",,3993.40,"CapPass","Cycle 100",100,83341,"416-10","Alloy 617",314626,"Plate"
262.57,-0.00343,"Qualified",,3993.45,"CapPass","Cycle 100",100,83342,"416-10","Alloy 617",314626,"Plate"
262.79,-0.00338,"Qualified",,3993.50,"CapPass","Cycle 100",100,83343,"416-10","Alloy 617",314626,"Plate"
262.92,-0.00333,"Qualified",,3993.55,"CapPass","Cycle 100",100,83344,"416-10","Alloy 617",314626,"Plate"
263.16,-0.00328,"Qualified",,3993.60,"CapPass","Cycle 100",100,83345,"416-10","Alloy 617",314626,"Plate"
263.43,-0.00323,"Qualified",,3993.65,"CapPass","Cycle 100",100,83346,"416-10","Alloy 617",314626,"Plate"
263.79,-0.00317,"Qualified",,3993.70,"CapPass","Cycle 100",100,83347,"416-10","Alloy 617",314626,"Plate"
264.22,-0.00312,"Qualified",,3993.75,"CapPass","Cycle 100",100,83348,"416-10","Alloy 617",314626,"Plate"
264.38,-0.00311,"Qualified",,3993.76,"CapPass","Cycle 100",100,83349,"416-10","Alloy 617",314626,"Plate"
264.70,-0.00307,"Qualified",,3993.80,"CapPass","Cycle 100",100,83350,"416-10","Alloy 617",314626,"Plate"
265.22,-0.00302,"Qualified",,3993.86,"CapPass","Cycle 100",100,83351,"416-10","Alloy 617",314626,"Plate"
265.88,-0.00297,"Qualified",,3993.91,"CapPass","Cycle 100",100,83352,"416-10","Alloy 617",314626,"Plate"
266.61,-0.00292,"Qualified",,3993.96,"CapPass","Cycle 100",100,83353,"416-10","Alloy 617",314626,"Plate"
267.51,-0.00287,"Qualified",,3994.01,"CapPass","Cycle 100",100,83354,"416-10","Alloy 617",314626,"Plate"
268.21,-0.00282,"Qualified",,3994.06,"CapPass","Cycle 100",100,83355,"416-10","Alloy 617",314626,"Plate"
268.67,-0.00277,"Qualified",,3994.10,"CapPass","Cycle 100",100,83356,"416-10","Alloy 617",314626,"Plate"
269.00,-0.00272,"Qualified",,3994.15,"CapPass","Cycle 100",100,83357,"416-10","Alloy 617",314626,"Plate"
269.33,-0.00267,"Qualified",,3994.20,"CapPass","Cycle 100",100,83358,"416-10","Alloy 617",314626,"Plate"
269.57,-0.00262,"Qualified",,3994.25,"CapPass","Cycle 100",100,83359,"416-10","Alloy 617",314626,"Plate"
269.82,-0.00257,"Qualified",,3994.30,"CapPass","Cycle 100",100,83360,"416-10","Alloy 617",314626,"Plate"
270.09,-0.00252,"Qualified",,3994.35,"CapPass","Cycle 100",100,83361,"416-10","Alloy 617",314626,"Plate"
270.44,-0.00247,"Qualified",,3994.41,"CapPass","Cycle 100",100,83362,"416-10","Alloy 617",314626,"Plate"
270.84,-0.00242,"Qualified",,3994.45,"CapPass","Cycle 100",100,83363,"416-10","Alloy 617",314626,"Plate"
271.17,-0.00237,"Qualified",,3994.50,"CapPass","Cycle 100",100,83364,"416-10","Alloy 617",314626,"Plate"
271.39,-0.00231,"Qualified",,3994.55,"CapPass","Cycle 100",100,83365,"416-10","Alloy 617",314626,"Plate"
271.45,-0.00226,"Qualified",,3994.59,"CapPass","Cycle 100",100,83366,"416-10","Alloy 617",314626,"Plate"
271.36,-0.00221,"Qualified",,3994.64,"CapPass","Cycle 100",100,83367,"416-10","Alloy 617",314626,"Plate"
271.14,-0.00216,"Qualified",,3994.69,"CapPass","Cycle 100",100,83368,"416-10","Alloy 617",314626,"Plate"
270.88,-0.00211,"Qualified",,3994.74,"CapPass","Cycle 100",100,83369,"416-10","Alloy 617",314626,"Plate"
270.79,-0.00209,"Qualified",,3994.76,"CapPass","Cycle 100",100,83370,"416-10","Alloy 617",314626,"Plate"
270.62,-0.00206,"Qualified",,3994.79,"CapPass","Cycle 100",100,83371,"416-10","Alloy 617",314626,"Plate"
270.42,-0.00201,"Qualified",,3994.84,"CapPass","Cycle 100",100,83372,"416-10","Alloy 617",314626,"Plate"
270.35,-0.00196,"Qualified",,3994.89,"CapPass","Cycle 100",100,83373,"416-10","Alloy 617",314626,"Plate"
270.25,-0.00191,"Qualified",,3994.94,"CapPass","Cycle 100",100,83374,"416-10","Alloy 617",314626,"Plate"
270.16,-0.00186,"Qualified",,3994.99,"CapPass","Cycle 100",100,83375,"416-10","Alloy 617",314626,"Plate"
270.12,-0.00181,"Qualified",,3995.04,"CapPass","Cycle 100",100,83376,"416-10","Alloy 617",314626,"Plate"
270.14,-0.00176,"Qualified",,3995.09,"CapPass","Cycle 100",100,83377,"416-10","Alloy 617",314626,"Plate"
270.18,-0.00171,"Qualified",,3995.14,"CapPass","Cycle 100",100,83378,"416-10","Alloy 617",314626,"Plate"
270.31,-0.00166,"Qualified",,3995.20,"CapPass","Cycle 100",100,83379,"416-10","Alloy 617",314626,"Plate"
270.42,-0.00161,"Qualified",,3995.25,"CapPass","Cycle 100",100,83380,"416-10","Alloy 617",314626,"Plate"
270.63,-0.00156,"Qualified",,3995.30,"CapPass","Cycle 100",100,83381,"416-10","Alloy 617",314626,"Plate"
270.81,-0.00151,"Qualified",,3995.35,"CapPass","Cycle 100",100,83382,"416-10","Alloy 617",314626,"Plate"
270.97,-0.00146,"Qualified",,3995.39,"CapPass","Cycle 100",100,83383,"416-10","Alloy 617",314626,"Plate"
271.12,-0.00141,"Qualified",,3995.44,"CapPass","Cycle 100",100,83384,"416-10","Alloy 617",314626,"Plate"
271.13,-0.00136,"Qualified",,3995.49,"CapPass","Cycle 100",100,83385,"416-10","Alloy 617",314626,"Plate"
271.10,-0.00131,"Qualified",,3995.54,"CapPass","Cycle 100",100,83386,"416-10","Alloy 617",314626,"Plate"
271.08,-0.00125,"Qualified",,3995.59,"CapPass","Cycle 100",100,83387,"416-10","Alloy 617",314626,"Plate"
271.17,-0.00120,"Qualified",,3995.64,"CapPass","Cycle 100",100,83388,"416-10","Alloy 617",314626,"Plate"
271.34,-0.00115,"Qualified",,3995.69,"CapPass","Cycle 100",100,83389,"416-10","Alloy 617",314626,"Plate"
271.50,-0.00110,"Qualified",,3995.74,"CapPass","Cycle 100",100,83390,"416-10","Alloy 617",314626,"Plate"
271.56,-0.00108,"Qualified",,3995.76,"CapPass","Cycle 100",100,83391,"416-10","Alloy 617",314626,"Plate"
271.65,-0.00105,"Qualified",,3995.79,"CapPass","Cycle 100",100,83392,"416-10","Alloy 617",314626,"Plate"
271.83,-0.00100,"Qualified",,3995.84,"CapPass","Cycle 100",100,83393,"416-10","Alloy 617",314626,"Plate"
272.14,-0.00095,"Qualified",,3995.90,"CapPass","Cycle 100",100,83394,"416-10","Alloy 617",314626,"Plate"
272.38,-0.00090,"Qualified",,3995.95,"CapPass","Cycle 100",100,83395,"416-10","Alloy 617",314626,"Plate"
272.63,-0.00085,"Qualified",,3996.00,"CapPass","Cycle 100",100,83396,"416-10","Alloy 617",314626,"Plate"
272.94,-0.00080,"Qualified",,3996.05,"CapPass","Cycle 100",100,83397,"416-10","Alloy 617",314626,"Plate"
273.23,-0.00075,"Qualified",,3996.10,"CapPass","Cycle 100",100,83398,"416-10","Alloy 617",314626,"Plate"
273.47,-0.00070,"Qualified",,3996.15,"CapPass","Cycle 100",100,83399,"416-10","Alloy 617",314626,"Plate"
273.66,-0.00065,"Qualified",,3996.20,"CapPass","Cycle 100",100,83400,"416-10","Alloy 617",314626,"Plate"
273.83,-0.00060,"Qualified",,3996.25,"CapPass","Cycle 100",100,83401,"416-10","Alloy 617",314626,"Plate"
274.04,-0.00055,"Qualified",,3996.30,"CapPass","Cycle 100",100,83402,"416-10","Alloy 617",314626,"Plate"
274.41,-0.00050,"Qualified",,3996.35,"CapPass","Cycle 100",100,83403,"416-10","Alloy 617",314626,"Plate"
274.81,-0.00045,"Qualified",,3996.40,"CapPass","Cycle 100",100,83404,"416-10","Alloy 617",314626,"Plate"
275.20,-0.00040,"Qualified",,3996.45,"CapPass","Cycle 100",100,83405,"416-10","Alloy 617",314626,"Plate"
275.38,-0.00035,"Qualified",,3996.50,"CapPass","Cycle 100",100,83406,"416-10","Alloy 617",314626,"Plate"
275.51,-0.00030,"Qualified",,3996.54,"CapPass","Cycle 100",100,83407,"416-10","Alloy 617",314626,"Plate"
275.66,-0.00025,"Qualified",,3996.59,"CapPass","Cycle 100",100,83408,"416-10","Alloy 617",314626,"Plate"
275.71,-0.00020,"Qualified",,3996.64,"CapPass","Cycle 100",100,83409,"416-10","Alloy 617",314626,"Plate"
275.61,-0.00014,"Qualified",,3996.69,"CapPass","Cycle 100",100,83410,"416-10","Alloy 617",314626,"Plate"
276.94,0.00997,"Qualified",,5967.16,"CapPass","47% Nf: Cycle 150-151",150,84452,"416-10","Alloy 617",314626,"Plate"
271.78,0.01002,"Qualified",,5967.23,"CapPass","47% Nf: Cycle 150-151",150,84453,"416-10","Alloy 617",314626,"Plate"
250.21,0.00997,"Qualified",,5967.34,"CapPass","47% Nf: Cycle 150-151",150,84454,"416-10","Alloy 617",314626,"Plate"
238.99,0.00991,"Qualified",,5967.39,"CapPass","47% Nf: Cycle 150-151",150,84455,"416-10","Alloy 617",314626,"Plate"
229.22,0.00986,"Qualified",,5967.43,"CapPass","47% Nf: Cycle 150-151",150,84456,"416-10","Alloy 617",314626,"Plate"
219.99,0.00981,"Qualified",,5967.48,"CapPass","47% Nf: Cycle 150-151",150,84457,"416-10","Alloy 617",314626,"Plate"
211.25,0.00976,"Qualified",,5967.53,"CapPass","47% Nf: Cycle 150-151",150,84458,"416-10","Alloy 617",314626,"Plate"
202.96,0.00971,"Qualified",,5967.58,"CapPass","47% Nf: Cycle 150-151",150,84459,"416-10","Alloy 617",314626,"Plate"
194.69,0.00966,"Qualified",,5967.63,"CapPass","47% Nf: Cycle 150-151",150,84460,"416-10","Alloy 617",314626,"Plate"
186.89,0.00961,"Qualified",,5967.68,"CapPass","47% Nf: Cycle 150-151",150,84461,"416-10","Alloy 617",314626,"Plate"
179.34,0.00956,"Qualified",,5967.73,"CapPass","47% Nf: Cycle 150-151",150,84462,"416-10","Alloy 617",314626,"Plate"
174.39,0.00953,"Qualified",,5967.76,"CapPass","47% Nf: Cycle 150-151",150,84463,"416-10","Alloy 617",314626,"Plate"
171.92,0.00951,"Qualified",,5967.78,"CapPass","47% Nf: Cycle 150-151",150,84464,"416-10","Alloy 617",314626,"Plate"
164.63,0.00946,"Qualified",,5967.83,"CapPass","47% Nf: Cycle 150-151",150,84465,"416-10","Alloy 617",314626,"Plate"
157.56,0.00941,"Qualified",,5967.89,"CapPass","47% Nf: Cycle 150-151",150,84466,"416-10","Alloy 617",314626,"Plate"
150.37,0.00936,"Qualified",,5967.94,"CapPass","47% Nf: Cycle 150-151",150,84467,"416-10","Alloy 617",314626,"Plate"
143.58,0.00931,"Qualified",,5967.99,"CapPass","47% Nf: Cycle 150-151",150,84468,"416-10","Alloy 617",314626,"Plate"
136.88,0.00926,"Qualified",,5968.04,"CapPass","47% Nf: Cycle 150-151",150,84469,"416-10","Alloy 617",314626,"Plate"
129.98,0.00921,"Qualified",,5968.10,"CapPass","47% Nf: Cycle 150-151",150,84470,"416-10","Alloy 617",314626,"Plate"
123.27,0.00916,"Qualified",,5968.15,"CapPass","47% Nf: Cycle 150-151",150,84471,"416-10","Alloy 617",314626,"Plate"
116.77,0.00911,"Qualified",,5968.21,"CapPass","47% Nf: Cycle 150-151",150,84472,"416-10","Alloy 617",314626,"Plate"
110.14,0.00906,"Qualified",,5968.26,"CapPass","47% Nf: Cycle 150-151",150,84473,"416-10","Alloy 617",314626,"Plate"
103.92,0.00901,"Qualified",,5968.31,"CapPass","47% Nf: Cycle 150-151",150,84474,"416-10","Alloy 617",314626,"Plate"
97.61,0.00896,"Qualified",,5968.36,"CapPass","47% Nf: Cycle 150-151",150,84475,"416-10","Alloy 617",314626,"Plate"
91.10,0.00891,"Qualified",,5968.42,"CapPass","47% Nf: Cycle 150-151",150,84476,"416-10","Alloy 617",314626,"Plate"
84.64,0.00886,"Qualified",,5968.47,"CapPass","47% Nf: Cycle 150-151",150,84477,"416-10","Alloy 617",314626,"Plate"
78.21,0.00881,"Qualified",,5968.53,"CapPass","47% Nf: Cycle 150-151",150,84478,"416-10","Alloy 617",314626,"Plate"
72.07,0.00876,"Qualified",,5968.58,"CapPass","47% Nf: Cycle 150-151",150,84479,"416-10","Alloy 617",314626,"Plate"
66.04,0.00871,"Qualified",,5968.63,"CapPass","47% Nf: Cycle 150-151",150,84480,"416-10","Alloy 617",314626,"Plate"
60.12,0.00865,"Qualified",,5968.68,"CapPass","47% Nf: Cycle 150-151",150,84481,"416-10","Alloy 617",314626,"Plate"
54.48,0.00860,"Qualified",,5968.74,"CapPass","47% Nf: Cycle 150-151",150,84482,"416-10","Alloy 617",314626,"Plate"
51.48,0.00858,"Qualified",,5968.76,"CapPass","47% Nf: Cycle 150-151",150,84483,"416-10","Alloy 617",314626,"Plate"
49.06,0.00855,"Qualified",,5968.79,"CapPass","47% Nf: Cycle 150-151",150,84484,"416-10","Alloy 617",314626,"Plate"
43.54,0.00850,"Qualified",,5968.84,"CapPass","47% Nf: Cycle 150-151",150,84485,"416-10","Alloy 617",314626,"Plate"
37.66,0.00845,"Qualified",,5968.90,"CapPass","47% Nf: Cycle 150-151",150,84486,"416-10","Alloy 617",314626,"Plate"
32.23,0.00840,"Qualified",,5968.95,"CapPass","47% Nf: Cycle 150-151",150,84487,"416-10","Alloy 617",314626,"Plate"
26.76,0.00835,"Qualified",,5969.00,"CapPass","47% Nf: Cycle 150-151",150,84488,"416-10","Alloy 617",314626,"Plate"
21.38,0.00830,"Qualified",,5969.05,"CapPass","47% Nf: Cycle 150-151",150,84489,"416-10","Alloy 617",314626,"Plate"
16.15,0.00825,"Qualified",,5969.11,"CapPass","47% Nf: Cycle 150-151",150,84490,"416-10","Alloy 617",314626,"Plate"
10.83,0.00820,"Qualified",,5969.16,"CapPass","47% Nf: Cycle 150-151",150,84491,"416-10","Alloy 617",314626,"Plate"
5.18,0.00815,"Qualified",,5969.22,"CapPass","47% Nf: Cycle 150-151",150,84492,"416-10","Alloy 617",314626,"Plate"
0.01,0.00810,"Qualified",,5969.27,"CapPass","47% Nf: Cycle 150-151",150,84493,"416-10","Alloy 617",314626,"Plate"
-5.04,0.00805,"Qualified",,5969.32,"CapPass","47% Nf: Cycle 150-151",150,84494,"416-10","Alloy 617",314626,"Plate"
-9.81,0.00800,"Qualified",,5969.37,"CapPass","47% Nf: Cycle 150-151",150,84495,"416-10","Alloy 617",314626,"Plate"
-12.68,0.00795,"Qualified",,5969.44,"CapPass","47% Nf: Cycle 150-151",150,84496,"416-10","Alloy 617",314626,"Plate"
-19.20,0.00790,"Qualified",,5969.58,"CapPass","47% Nf: Cycle 150-151",150,84497,"416-10","Alloy 617",314626,"Plate"
-26.17,0.00785,"Qualified",,5969.61,"CapPass","47% Nf: Cycle 150-151",150,84498,"416-10","Alloy 617",314626,"Plate"
-31.64,0.00780,"Qualified",,5969.64,"CapPass","47% Nf: Cycle 150-151",150,84499,"416-10","Alloy 617",314626,"Plate"
-36.76,0.00775,"Qualified",,5969.67,"CapPass","47% Nf: Cycle 150-151",150,84500,"416-10","Alloy 617",314626,"Plate"
-41.15,0.00770,"Qualified",,5969.71,"CapPass","47% Nf: Cycle 150-151",150,84501,"416-10","Alloy 617",314626,"Plate"
-44.99,0.00765,"Qualified",,5969.75,"CapPass","47% Nf: Cycle 150-151",150,84502,"416-10","Alloy 617",314626,"Plate"
-45.60,0.00764,"Qualified",,5969.76,"CapPass","47% Nf: Cycle 150-151",150,84503,"416-10","Alloy 617",314626,"Plate"
-48.89,0.00760,"Qualified",,5969.82,"CapPass","47% Nf: Cycle 150-151",150,84504,"416-10","Alloy 617",314626,"Plate"
-53.16,0.00755,"Qualified",,5969.88,"CapPass","47% Nf: Cycle 150-151",150,84505,"416-10","Alloy 617",314626,"Plate"
-57.69,0.00749,"Qualified",,5969.94,"CapPass","47% Nf: Cycle 150-151",150,84506,"416-10","Alloy 617",314626,"Plate"
-62.07,0.00744,"Qualified",,5970.00,"CapPass","47% Nf: Cycle 150-151",150,84507,"416-10","Alloy 617",314626,"Plate"
-66.56,0.00739,"Qualified",,5970.06,"CapPass","47% Nf: Cycle 150-151",150,84508,"416-10","Alloy 617",314626,"Plate"
-71.05,0.00734,"Qualified",,5970.12,"CapPass","47% Nf: Cycle 150-151",150,84509,"416-10","Alloy 617",314626,"Plate"
-75.53,0.00729,"Qualified",,5970.18,"CapPass","47% Nf: Cycle 150-151",150,84510,"416-10","Alloy 617",314626,"Plate"
-79.75,0.00724,"Qualified",,5970.24,"CapPass","47% Nf: Cycle 150-151",150,84511,"416-10","Alloy 617",314626,"Plate"
-83.93,0.00719,"Qualified",,5970.29,"CapPass","47% Nf: Cycle 150-151",150,84512,"416-10","Alloy 617",314626,"Plate"
-88.29,0.00714,"Qualified",,5970.35,"CapPass","47% Nf: Cycle 150-151",150,84513,"416-10","Alloy 617",314626,"Plate"
-92.35,0.00709,"Qualified",,5970.40,"CapPass","47% Nf: Cycle 150-151",150,84514,"416-10","Alloy 617",314626,"Plate"
-96.46,0.00704,"Qualified",,5970.46,"CapPass","47% Nf: Cycle 150-151",150,84515,"416-10","Alloy 617",314626,"Plate"
-101.04,0.00699,"Qualified",,5970.51,"CapPass","47% Nf: Cycle 150-151",150,84516,"416-10","Alloy 617",314626,"Plate"
-106.36,0.00694,"Qualified",,5970.55,"CapPass","47% Nf: Cycle 150-151",150,84517,"416-10","Alloy 617",314626,"Plate"
-111.52,0.00689,"Qualified",,5970.59,"CapPass","47% Nf: Cycle 150-151",150,84518,"416-10","Alloy 617",314626,"Plate"
-116.29,0.00684,"Qualified",,5970.63,"CapPass","47% Nf: Cycle 150-151",150,84519,"416-10","Alloy 617",314626,"Plate"
-120.86,0.00679,"Qualified",,5970.66,"CapPass","47% Nf: Cycle 150-151",150,84520,"416-10","Alloy 617",314626,"Plate"
-125.08,0.00674,"Qualified",,5970.70,"CapPass","47% Nf: Cycle 150-151",150,84521,"416-10","Alloy 617",314626,"Plate"
-129.34,0.00668,"Qualified",,5970.74,"CapPass","47% Nf: Cycle 150-151",150,84522,"416-10","Alloy 617",314626,"Plate"
-132.25,0.00665,"Qualified",,5970.76,"CapPass","47% Nf: Cycle 150-151",150,84523,"416-10","Alloy 617",314626,"Plate"
-133.43,0.00663,"Qualified",,5970.78,"CapPass","47% Nf: Cycle 150-151",150,84524,"416-10","Alloy 617",314626,"Plate"
-137.18,0.00658,"Qualified",,5970.81,"CapPass","47% Nf: Cycle 150-151",150,84525,"416-10","Alloy 617",314626,"Plate"
-140.79,0.00653,"Qualified",,5970.85,"CapPass","47% Nf: Cycle 150-151",150,84526,"416-10","Alloy 617",314626,"Plate"
-144.27,0.00648,"Qualified",,5970.90,"CapPass","47% Nf: Cycle 150-151",150,84527,"416-10","Alloy 617",314626,"Plate"
-147.50,0.00643,"Qualified",,5970.94,"CapPass","47% Nf: Cycle 150-151",150,84528,"416-10","Alloy 617",314626,"Plate"
-150.74,0.00638,"Qualified",,5970.98,"CapPass","47% Nf: Cycle 150-151",150,84529,"416-10","Alloy 617",314626,"Plate"
-153.88,0.00633,"Qualified",,5971.03,"CapPass","47% Nf: Cycle 150-151",150,84530,"416-10","Alloy 617",314626,"Plate"
-156.85,0.00628,"Qualified",,5971.08,"CapPass","47% Nf: Cycle 150-151",150,84531,"416-10","Alloy 617",314626,"Plate"
-160.04,0.00623,"Qualified",,5971.12,"CapPass","47% Nf: Cycle 150-151",150,84532,"416-10","Alloy 617",314626,"Plate"
-163.00,0.00618,"Qualified",,5971.17,"CapPass","47% Nf: Cycle 150-151",150,84533,"416-10","Alloy 617",314626,"Plate"
-165.96,0.00613,"Qualified",,5971.22,"CapPass","47% Nf: Cycle 150-151",150,84534,"416-10","Alloy 617",314626,"Plate"
-168.85,0.00608,"Qualified",,5971.27,"CapPass","47% Nf: Cycle 150-151",150,84535,"416-10","Alloy 617",314626,"Plate"
-171.83,0.00603,"Qualified",,5971.32,"CapPass","47% Nf: Cycle 150-151",150,84536,"416-10","Alloy 617",314626,"Plate"
-174.54,0.00598,"Qualified",,5971.37,"CapPass","47% Nf: Cycle 150-151",150,84537,"416-10","Alloy 617",314626,"Plate"
-177.11,0.00593,"Qualified",,5971.42,"CapPass","47% Nf: Cycle 150-151",150,84538,"416-10","Alloy 617",314626,"Plate"
-179.85,0.00588,"Qualified",,5971.47,"CapPass","47% Nf: Cycle 150-151",150,84539,"416-10","Alloy 617",314626,"Plate"
-182.46,0.00583,"Qualified",,5971.52,"CapPass","47% Nf: Cycle 150-151",150,84540,"416-10","Alloy 617",314626,"Plate"
-185.04,0.00578,"Qualified",,5971.57,"CapPass","47% Nf: Cycle 150-151",150,84541,"416-10","Alloy 617",314626,"Plate"
-187.70,0.00573,"Qualified",,5971.62,"CapPass","47% Nf: Cycle 150-151",150,84542,"416-10","Alloy 617",314626,"Plate"
-190.41,0.00568,"Qualified",,5971.67,"CapPass","47% Nf: Cycle 150-151",150,84543,"416-10","Alloy 617",314626,"Plate"
-192.87,0.00563,"Qualified",,5971.72,"CapPass","47% Nf: Cycle 150-151",150,84544,"416-10","Alloy 617",314626,"Plate"
-194.78,0.00558,"Qualified",,5971.76,"CapPass","47% Nf: Cycle 150-151",150,84545,"416-10","Alloy 617",314626,"Plate"
-195.22,0.00557,"Qualified",,5971.77,"CapPass","47% Nf: Cycle 150-151",150,84546,"416-10","Alloy 617",314626,"Plate"
-197.44,0.00552,"Qualified",,5971.82,"CapPass","47% Nf: Cycle 150-151",150,84547,"416-10","Alloy 617",314626,"Plate"
-199.65,0.00547,"Qualified",,5971.87,"CapPass","47% Nf: Cycle 150-151",150,84548,"416-10","Alloy 617",314626,"Plate"
-201.79,0.00542,"Qualified",,5971.92,"CapPass","47% Nf: Cycle 150-151",150,84549,"416-10","Alloy 617",314626,"Plate"
-203.89,0.00537,"Qualified",,5971.97,"CapPass","47% Nf: Cycle 150-151",150,84550,"416-10","Alloy 617",314626,"Plate"
-205.94,0.00532,"Qualified",,5972.02,"CapPass","47% Nf: Cycle 150-151",150,84551,"416-10","Alloy 617",314626,"Plate"
-207.94,0.00527,"Qualified",,5972.07,"CapPass","47% Nf: Cycle 150-151",150,84552,"416-10","Alloy 617",314626,"Plate"
-210.00,0.00522,"Qualified",,5972.13,"CapPass","47% Nf: Cycle 150-151",150,84553,"416-10","Alloy 617",314626,"Plate"
-212.03,0.00517,"Qualified",,5972.18,"CapPass","47% Nf: Cycle 150-151",150,84554,"416-10","Alloy 617",314626,"Plate"
-214.11,0.00512,"Qualified",,5972.23,"CapPass","47% Nf: Cycle 150-151",150,84555,"416-10","Alloy 617",314626,"Plate"
-216.27,0.00507,"Qualified",,5972.28,"CapPass","47% Nf: Cycle 150-151",150,84556,"416-10","Alloy 617",314626,"Plate"
-218.29,0.00502,"Qualified",,5972.33,"CapPass","47% Nf: Cycle 150-151",150,84557,"416-10","Alloy 617",314626,"Plate"
-220.24,0.00497,"Qualified",,5972.37,"CapPass","47% Nf: Cycle 150-151",150,84558,"416-10","Alloy 617",314626,"Plate"
-222.08,0.00492,"Qualified",,5972.42,"CapPass","47% Nf: Cycle 150-151",150,84559,"416-10","Alloy 617",314626,"Plate"
-223.77,0.00487,"Qualified",,5972.47,"CapPass","47% Nf: Cycle 150-151",150,84560,"416-10","Alloy 617",314626,"Plate"
-225.43,0.00482,"Qualified",,5972.52,"CapPass","47% Nf: Cycle 150-151",150,84561,"416-10","Alloy 617",314626,"Plate"
-227.05,0.00477,"Qualified",,5972.57,"CapPass","47% Nf: Cycle 150-151",150,84562,"416-10","Alloy 617",314626,"Plate"
-228.58,0.00472,"Qualified",,5972.62,"CapPass","47% Nf: Cycle 150-151",150,84563,"416-10","Alloy 617",314626,"Plate"
-230.12,0.00467,"Qualified",,5972.67,"CapPass","47% Nf: Cycle 150-151",150,84564,"416-10","Alloy 617",314626,"Plate"
-231.59,0.00462,"Qualified",,5972.72,"CapPass","47% Nf: Cycle 150-151",150,84565,"416-10","Alloy 617",314626,"Plate"
-232.91,0.00458,"Qualified",,5972.76,"CapPass","47% Nf: Cycle 150-151",150,84566,"416-10","Alloy 617",314626,"Plate"
-233.18,0.00457,"Qualified",,5972.77,"CapPass","47% Nf: Cycle 150-151",150,84567,"416-10","Alloy 617",314626,"Plate"
-234.70,0.00451,"Qualified",,5972.82,"CapPass","47% Nf: Cycle 150-151",150,84568,"416-10","Alloy 617",314626,"Plate"
-236.10,0.00446,"Qualified",,5972.87,"CapPass","47% Nf: Cycle 150-151",150,84569,"416-10","Alloy 617",314626,"Plate"
-237.41,0.00441,"Qualified",,5972.92,"CapPass","47% Nf: Cycle 150-151",150,84570,"416-10","Alloy 617",314626,"Plate"
-238.63,0.00436,"Qualified",,5972.97,"CapPass","47% Nf: Cycle 150-151",150,84571,"416-10","Alloy 617",314626,"Plate"
-239.84,0.00431,"Qualified",,5973.02,"CapPass","47% Nf: Cycle 150-151",150,84572,"416-10","Alloy 617",314626,"Plate"
-241.03,0.00426,"Qualified",,5973.07,"CapPass","47% Nf: Cycle 150-151",150,84573,"416-10","Alloy 617",314626,"Plate"
-242.16,0.00421,"Qualified",,5973.12,"CapPass","47% Nf: Cycle 150-151",150,84574,"416-10","Alloy 617",314626,"Plate"
-243.29,0.00416,"Qualified",,5973.17,"CapPass","47% Nf: Cycle 150-151",150,84575,"416-10","Alloy 617",314626,"Plate"
-244.25,0.00411,"Qualified",,5973.21,"CapPass","47% Nf: Cycle 150-151",150,84576,"416-10","Alloy 617",314626,"Plate"
-245.12,0.00406,"Qualified",,5973.26,"CapPass","47% Nf: Cycle 150-151",150,84577,"416-10","Alloy 617",314626,"Plate"
-245.91,0.00401,"Qualified",,5973.31,"CapPass","47% Nf: Cycle 150-151",150,84578,"416-10","Alloy 617",314626,"Plate"
-246.80,0.00396,"Qualified",,5973.36,"CapPass","47% Nf: Cycle 150-151",150,84579,"416-10","Alloy 617",314626,"Plate"
-247.64,0.00391,"Qualified",,5973.42,"CapPass","47% Nf: Cycle 150-151",150,84580,"416-10","Alloy 617",314626,"Plate"
-248.46,0.00386,"Qualified",,5973.47,"CapPass","47% Nf: Cycle 150-151",150,84581,"416-10","Alloy 617",314626,"Plate"
-249.26,0.00381,"Qualified",,5973.52,"CapPass","47% Nf: Cycle 150-151",150,84582,"416-10","Alloy 617",314626,"Plate"
-250.05,0.00376,"Qualified",,5973.57,"CapPass","47% Nf: Cycle 150-151",150,84583,"416-10","Alloy 617",314626,"Plate"
-250.77,0.00370,"Qualified",,5973.62,"CapPass","47% Nf: Cycle 150-151",150,84584,"416-10","Alloy 617",314626,"Plate"
-251.55,0.00365,"Qualified",,5973.67,"CapPass","47% Nf: Cycle 150-151",150,84585,"416-10","Alloy 617",314626,"Plate"
-252.35,0.00360,"Qualified",,5973.72,"CapPass","47% Nf: Cycle 150-151",150,84586,"416-10","Alloy 617",314626,"Plate"
-253.04,0.00356,"Qualified",,5973.76,"CapPass","47% Nf: Cycle 150-151",150,84587,"416-10","Alloy 617",314626,"Plate"
-253.10,0.00355,"Qualified",,5973.77,"CapPass","47% Nf: Cycle 150-151",150,84588,"416-10","Alloy 617",314626,"Plate"
-253.71,0.00350,"Qualified",,5973.82,"CapPass","47% Nf: Cycle 150-151",150,84589,"416-10","Alloy 617",314626,"Plate"
-254.30,0.00345,"Qualified",,5973.86,"CapPass","47% Nf: Cycle 150-151",150,84590,"416-10","Alloy 617",314626,"Plate"
-254.90,0.00340,"Qualified",,5973.91,"CapPass","47% Nf: Cycle 150-151",150,84591,"416-10","Alloy 617",314626,"Plate"
-255.42,0.00335,"Qualified",,5973.96,"CapPass","47% Nf: Cycle 150-151",150,84592,"416-10","Alloy 617",314626,"Plate"
-255.89,0.00330,"Qualified",,5974.01,"CapPass","47% Nf: Cycle 150-151",150,84593,"416-10","Alloy 617",314626,"Plate"
-256.37,0.00325,"Qualified",,5974.06,"CapPass","47% Nf: Cycle 150-151",150,84594,"416-10","Alloy 617",314626,"Plate"
-256.80,0.00320,"Qualified",,5974.10,"CapPass","47% Nf: Cycle 150-151",150,84595,"416-10","Alloy 617",314626,"Plate"
-257.15,0.00315,"Qualified",,5974.15,"CapPass","47% Nf: Cycle 150-151",150,84596,"416-10","Alloy 617",314626,"Plate"
-257.48,0.00310,"Qualified",,5974.19,"CapPass","47% Nf: Cycle 150-151",150,84597,"416-10","Alloy 617",314626,"Plate"
-257.47,0.00305,"Qualified",,5974.24,"CapPass","47% Nf: Cycle 150-151",150,84598,"416-10","Alloy 617",314626,"Plate"
-256.76,0.00300,"Qualified",,5974.29,"CapPass","47% Nf: Cycle 150-151",150,84599,"416-10","Alloy 617",314626,"Plate"
-256.24,0.00295,"Qualified",,5974.34,"CapPass","47% Nf: Cycle 150-151",150,84600,"416-10","Alloy 617",314626,"Plate"
-255.88,0.00290,"Qualified",,5974.40,"CapPass","47% Nf: Cycle 150-151",150,84601,"416-10","Alloy 617",314626,"Plate"
-255.64,0.00285,"Qualified",,5974.45,"CapPass","47% Nf: Cycle 150-151",150,84602,"416-10","Alloy 617",314626,"Plate"
-255.62,0.00280,"Qualified",,5974.50,"CapPass","47% Nf: Cycle 150-151",150,84603,"416-10","Alloy 617",314626,"Plate"
-255.66,0.00275,"Qualified",,5974.55,"CapPass","47% Nf: Cycle 150-151",150,84604,"416-10","Alloy 617",314626,"Plate"
-255.70,0.00270,"Qualified",,5974.60,"CapPass","47% Nf: Cycle 150-151",150,84605,"416-10","Alloy 617",314626,"Plate"
-255.87,0.00265,"Qualified",,5974.66,"CapPass","47% Nf: Cycle 150-151",150,84606,"416-10","Alloy 617",314626,"Plate"
-256.17,0.00260,"Qualified",,5974.71,"CapPass","47% Nf: Cycle 150-151",150,84607,"416-10","Alloy 617",314626,"Plate"
-256.79,0.00254,"Qualified",,5974.76,"CapPass","47% Nf: Cycle 150-151",150,84608,"416-10","Alloy 617",314626,"Plate"
-256.84,0.00254,"Qualified",,5974.76,"CapPass","47% Nf: Cycle 150-151",150,84609,"416-10","Alloy 617",314626,"Plate"
-257.50,0.00249,"Qualified",,5974.81,"CapPass","47% Nf: Cycle 150-151",150,84610,"416-10","Alloy 617",314626,"Plate"
-258.19,0.00244,"Qualified",,5974.86,"CapPass","47% Nf: Cycle 150-151",150,84611,"416-10","Alloy 617",314626,"Plate"
-258.87,0.00239,"Qualified",,5974.91,"CapPass","47% Nf: Cycle 150-151",150,84612,"416-10","Alloy 617",314626,"Plate"
-259.59,0.00234,"Qualified",,5974.97,"CapPass","47% Nf: Cycle 150-151",150,84613,"416-10","Alloy 617",314626,"Plate"
-260.41,0.00229,"Qualified",,5975.02,"CapPass","47% Nf: Cycle 150-151",150,84614,"416-10","Alloy 617",314626,"Plate"
-261.20,0.00224,"Qualified",,5975.07,"CapPass","47% Nf: Cycle 150-151",150,84615,"416-10","Alloy 617",314626,"Plate"
-262.06,0.00219,"Qualified",,5975.11,"CapPass","47% Nf: Cycle 150-151",150,84616,"416-10","Alloy 617",314626,"Plate"
-262.67,0.00214,"Qualified",,5975.16,"CapPass","47% Nf: Cycle 150-151",150,84617,"416-10","Alloy 617",314626,"Plate"
-263.23,0.00209,"Qualified",,5975.21,"CapPass","47% Nf: Cycle 150-151",150,84618,"416-10","Alloy 617",314626,"Plate"
-263.59,0.00204,"Qualified",,5975.26,"CapPass","47% Nf: Cycle 150-151",150,84619,"416-10","Alloy 617",314626,"Plate"
-263.91,0.00199,"Qualified",,5975.30,"CapPass","47% Nf: Cycle 150-151",150,84620,"416-10","Alloy 617",314626,"Plate"
-264.11,0.00194,"Qualified",,5975.36,"CapPass","47% Nf: Cycle 150-151",150,84621,"416-10","Alloy 617",314626,"Plate"
-264.36,0.00189,"Qualified",,5975.41,"CapPass","47% Nf: Cycle 150-151",150,84622,"416-10","Alloy 617",314626,"Plate"
-264.65,0.00184,"Qualified",,5975.46,"CapPass","47% Nf: Cycle 150-151",150,84623,"416-10","Alloy 617",314626,"Plate"
-264.89,0.00179,"Qualified",,5975.51,"CapPass","47% Nf: Cycle 150-151",150,84624,"416-10","Alloy 617",314626,"Plate"
-265.11,0.00174,"Qualified",,5975.56,"CapPass","47% Nf: Cycle 150-151",150,84625,"416-10","Alloy 617",314626,"Plate"
-265.37,0.00169,"Qualified",,5975.60,"CapPass","47% Nf: Cycle 150-151",150,84626,"416-10","Alloy 617",314626,"Plate"
-265.56,0.00164,"Qualified",,5975.65,"CapPass","47% Nf: Cycle 150-151",150,84627,"416-10","Alloy 617",314626,"Plate"
-265.66,0.00159,"Qualified",,5975.70,"CapPass","47% Nf: Cycle 150-151",150,84628,"416-10","Alloy 617",314626,"Plate"
-265.81,0.00154,"Qualified",,5975.75,"CapPass","47% Nf: Cycle 150-151",150,84629,"416-10","Alloy 617",314626,"Plate"
