Repository: js-molina/fatigue-A617

File: data/850C/Strain rate 0.001/2.0% strain/HTM_A19_Cycles_41611.csv (part 16 of 23)
"Stress Mpa","Strain","Qual State","Qual Exceptions","Elapsed Time Sec","Data State","Cycle Label","Cycle","Count","Sample","Alloy","Heat","Material_Form"
261.49,-0.00401,"Qualified",,3992.91,"CapPass","Cycle 100",100,83229,"416-11","Alloy 617",314626,"Plate"
261.82,-0.00396,"Qualified",,3992.95,"CapPass","Cycle 100",100,83230,"416-11","Alloy 617",314626,"Plate"
262.13,-0.00391,"Qualified",,3993.00,"CapPass","Cycle 100",100,83231,"416-11","Alloy 617",314626,"Plate"
262.41,-0.00386,"Qualified",,3993.05,"CapPass","Cycle 100",100,83232,"416-11","Alloy 617",314626,"Plate"
262.65,-0.00381,"Qualified",,3993.10,"CapPass","Cycle 100",100,83233,"416-11","Alloy 617",314626,"Plate"
262.83,-0.00376,"Qualified",,3993.15,"CapPass","Cycle 100",100,83234,"416-11","Alloy 617",314626,"Plate"
263.12,-0.00371,"Qualified",,3993.20,"CapPass","Cycle 100",100,83235,"416-11","Alloy 617",314626,"Plate"
263.34,-0.00366,"Qualified",,3993.25,"CapPass","Cycle 100",100,83236,"416-11","Alloy 617",314626,"Plate"
263.62,-0.00361,"Qualified",,3993.31,"CapPass","Cycle 100",100,83237,"416-11","Alloy 617",314626,"Plate"
264.01,-0.00356,"Qualified",,3993.36,"CapPass","Cycle 100",100,83238,"416-11","Alloy 617",314626,"Plate"
264.40,-0.00350,"Qualified",,3993.40,"CapPass","Cycle 100",100,83239,"416-11","Alloy 617",314626,"Plate"
264.68,-0.00345,"Qualified",,3993.45,"CapPass","Cycle 100",100,83240,"416-11","Alloy 617",314626,"Plate"
264.91,-0.00340,"Qualified",,3993.50,"CapPass","Cycle 100",100,83241,"416-11","Alloy 617",314626,"Plate"
265.17,-0.00335,"Qualified",,3993.55,"CapPass","Cycle 100",100,83242,"416-11","Alloy 617",314626,"Plate"
265.53,-0.00330,"Qualified",,3993.60,"CapPass","Cycle 100",100,83243,"416-11","Alloy 617",314626,"Plate"
265.98,-0.00325,"Qualified",,3993.66,"CapPass","Cycle 100",100,83244,"416-11","Alloy 617",314626,"Plate"
266.36,-0.00320,"Qualified",,3993.70,"CapPass","Cycle 100",100,83245,"416-11","Alloy 617",314626,"Plate"
266.67,-0.00315,"Qualified",,3993.75,"CapPass","Cycle 100",100,83246,"416-11","Alloy 617",314626,"Plate"
266.92,-0.00311,"Qualified",,3993.79,"CapPass","Cycle 100",100,83247,"416-11","Alloy 617",314626,"Plate"
266.95,-0.00310,"Qualified",,3993.81,"CapPass","Cycle 100",100,83248,"416-11","Alloy 617",314626,"Plate"
267.36,-0.00305,"Qualified",,3993.85,"CapPass","Cycle 100",100,83249,"416-11","Alloy 617",314626,"Plate"
267.74,-0.00300,"Qualified",,3993.90,"CapPass","Cycle 100",100,83250,"416-11","Alloy 617",314626,"Plate"
267.95,-0.00295,"Qualified",,3993.95,"CapPass","Cycle 100",100,83251,"416-11","Alloy 617",314626,"Plate"
268.06,-0.00290,"Qualified",,3994.00,"CapPass","Cycle 100",100,83252,"416-11","Alloy 617",314626,"Plate"
268.20,-0.00285,"Qualified",,3994.05,"CapPass","Cycle 100",100,83253,"416-11","Alloy 617",314626,"Plate"
268.42,-0.00280,"Qualified",,3994.10,"CapPass","Cycle 100",100,83254,"416-11","Alloy 617",314626,"Plate"
268.45,-0.00275,"Qualified",,3994.15,"CapPass","Cycle 100",100,83255,"416-11","Alloy 617",314626,"Plate"
268.37,-0.00270,"Qualified",,3994.20,"CapPass","Cycle 100",100,83256,"416-11","Alloy 617",314626,"Plate"
268.29,-0.00265,"Qualified",,3994.25,"CapPass","Cycle 100",100,83257,"416-11","Alloy 617",314626,"Plate"
268.31,-0.00260,"Qualified",,3994.29,"CapPass","Cycle 100",100,83258,"416-11","Alloy 617",314626,"Plate"
268.22,-0.00255,"Qualified",,3994.34,"CapPass","Cycle 100",100,83259,"416-11","Alloy 617",314626,"Plate"
268.22,-0.00249,"Qualified",,3994.39,"CapPass","Cycle 100",100,83260,"416-11","Alloy 617",314626,"Plate"
268.16,-0.00244,"Qualified",,3994.44,"CapPass","Cycle 100",100,83261,"416-11","Alloy 617",314626,"Plate"
268.19,-0.00239,"Qualified",,3994.50,"CapPass","Cycle 100",100,83262,"416-11","Alloy 617",314626,"Plate"
268.24,-0.00234,"Qualified",,3994.55,"CapPass","Cycle 100",100,83263,"416-11","Alloy 617",314626,"Plate"
268.72,-0.00229,"Qualified",,3994.61,"CapPass","Cycle 100",100,83264,"416-11","Alloy 617",314626,"Plate"
269.18,-0.00224,"Qualified",,3994.65,"CapPass","Cycle 100",100,83265,"416-11","Alloy 617",314626,"Plate"
269.52,-0.00219,"Qualified",,3994.70,"CapPass","Cycle 100",100,83266,"416-11","Alloy 617",314626,"Plate"
269.73,-0.00214,"Qualified",,3994.75,"CapPass","Cycle 100",100,83267,"416-11","Alloy 617",314626,"Plate"
269.97,-0.00210,"Qualified",,3994.79,"CapPass","Cycle 100",100,83268,"416-11","Alloy 617",314626,"Plate"
270.12,-0.00209,"Qualified",,3994.80,"CapPass","Cycle 100",100,83269,"416-11","Alloy 617",314626,"Plate"
270.52,-0.00204,"Qualified",,3994.85,"CapPass","Cycle 100",100,83270,"416-11","Alloy 617",314626,"Plate"
270.93,-0.00199,"Qualified",,3994.90,"CapPass","Cycle 100",100,83271,"416-11","Alloy 617",314626,"Plate"
271.23,-0.00194,"Qualified",,3994.95,"CapPass","Cycle 100",100,83272,"416-11","Alloy 617",314626,"Plate"
271.57,-0.00189,"Qualified",,3995.00,"CapPass","Cycle 100",100,83273,"416-11","Alloy 617",314626,"Plate"
271.81,-0.00184,"Qualified",,3995.05,"CapPass","Cycle 100",100,83274,"416-11","Alloy 617",314626,"Plate"
271.95,-0.00179,"Qualified",,3995.10,"CapPass","Cycle 100",100,83275,"416-11","Alloy 617",314626,"Plate"
271.89,-0.00174,"Qualified",,3995.14,"CapPass","Cycle 100",100,83276,"416-11","Alloy 617",314626,"Plate"
271.88,-0.00169,"Qualified",,3995.20,"CapPass","Cycle 100",100,83277,"416-11","Alloy 617",314626,"Plate"
271.89,-0.00164,"Qualified",,3995.25,"CapPass","Cycle 100",100,83278,"416-11","Alloy 617",314626,"Plate"
271.95,-0.00159,"Qualified",,3995.30,"CapPass","Cycle 100",100,83279,"416-11","Alloy 617",314626,"Plate"
272.08,-0.00153,"Qualified",,3995.35,"CapPass","Cycle 100",100,83280,"416-11","Alloy 617",314626,"Plate"
272.25,-0.00148,"Qualified",,3995.40,"CapPass","Cycle 100",100,83281,"416-11","Alloy 617",314626,"Plate"
272.29,-0.00143,"Qualified",,3995.45,"CapPass","Cycle 100",100,83282,"416-11","Alloy 617",314626,"Plate"
272.36,-0.00138,"Qualified",,3995.50,"CapPass","Cycle 100",100,83283,"416-11","Alloy 617",314626,"Plate"
272.67,-0.00133,"Qualified",,3995.55,"CapPass","Cycle 100",100,83284,"416-11","Alloy 617",314626,"Plate"
273.09,-0.00128,"Qualified",,3995.60,"CapPass","Cycle 100",100,83285,"416-11","Alloy 617",314626,"Plate"
273.33,-0.00123,"Qualified",,3995.65,"CapPass","Cycle 100",100,83286,"416-11","Alloy 617",314626,"Plate"
273.60,-0.00118,"Qualified",,3995.70,"CapPass","Cycle 100",100,83287,"416-11","Alloy 617",314626,"Plate"
273.88,-0.00113,"Qualified",,3995.75,"CapPass","Cycle 100",100,83288,"416-11","Alloy 617",314626,"Plate"
273.97,-0.00109,"Qualified",,3995.79,"CapPass","Cycle 100",100,83289,"416-11","Alloy 617",314626,"Plate"
274.00,-0.00108,"Qualified",,3995.80,"CapPass","Cycle 100",100,83290,"416-11","Alloy 617",314626,"Plate"
274.11,-0.00103,"Qualified",,3995.85,"CapPass","Cycle 100",100,83291,"416-11","Alloy 617",314626,"Plate"
274.18,-0.00098,"Qualified",,3995.90,"CapPass","Cycle 100",100,83292,"416-11","Alloy 617",314626,"Plate"
274.25,-0.00093,"Qualified",,3995.94,"CapPass","Cycle 100",100,83293,"416-11","Alloy 617",314626,"Plate"
274.11,-0.00088,"Qualified",,3995.99,"CapPass","Cycle 100",100,83294,"416-11","Alloy 617",314626,"Plate"
273.90,-0.00083,"Qualified",,3996.04,"CapPass","Cycle 100",100,83295,"416-11","Alloy 617",314626,"Plate"
273.82,-0.00078,"Qualified",,3996.10,"CapPass","Cycle 100",100,83296,"416-11","Alloy 617",314626,"Plate"
273.85,-0.00073,"Qualified",,3996.15,"CapPass","Cycle 100",100,83297,"416-11","Alloy 617",314626,"Plate"
273.88,-0.00068,"Qualified",,3996.20,"CapPass","Cycle 100",100,83298,"416-11","Alloy 617",314626,"Plate"
273.87,-0.00063,"Qualified",,3996.24,"CapPass","Cycle 100",100,83299,"416-11","Alloy 617",314626,"Plate"
273.84,-0.00057,"Qualified",,3996.29,"CapPass","Cycle 100",100,83300,"416-11","Alloy 617",314626,"Plate"
273.76,-0.00052,"Qualified",,3996.34,"CapPass","Cycle 100",100,83301,"416-11","Alloy 617",314626,"Plate"
273.63,-0.00047,"Qualified",,3996.39,"CapPass","Cycle 100",100,83302,"416-11","Alloy 617",314626,"Plate"
273.51,-0.00042,"Qualified",,3996.44,"CapPass","Cycle 100",100,83303,"416-11","Alloy 617",314626,"Plate"
273.28,-0.00037,"Qualified",,3996.49,"CapPass","Cycle 100",100,83304,"416-11","Alloy 617",314626,"Plate"
272.94,-0.00032,"Qualified",,3996.54,"CapPass","Cycle 100",100,83305,"416-11","Alloy 617",314626,"Plate"
272.78,-0.00027,"Qualified",,3996.59,"CapPass","Cycle 100",100,83306,"416-11","Alloy 617",314626,"Plate"
272.79,-0.00022,"Qualified",,3996.65,"CapPass","Cycle 100",100,83307,"416-11","Alloy 617",314626,"Plate"
272.78,-0.00017,"Qualified",,3996.70,"CapPass","Cycle 100",100,83308,"416-11","Alloy 617",314626,"Plate"
277.58,0.00994,"Qualified",,5967.16,"CapPass","50% Nf: Cycle 150-151",150,84349,"416-11","Alloy 617",314626,"Plate"
276.81,0.00999,"Qualified",,5967.21,"CapPass","50% Nf: Cycle 150-151",150,84350,"416-11","Alloy 617",314626,"Plate"
240.33,0.00994,"Qualified",,5967.41,"CapPass","50% Nf: Cycle 150-151",150,84351,"416-11","Alloy 617",314626,"Plate"
229.91,0.00989,"Qualified",,5967.45,"CapPass","50% Nf: Cycle 150-151",150,84352,"416-11","Alloy 617",314626,"Plate"
220.16,0.00984,"Qualified",,5967.50,"CapPass","50% Nf: Cycle 150-151",150,84353,"416-11","Alloy 617",314626,"Plate"
211.21,0.00979,"Qualified",,5967.55,"CapPass","50% Nf: Cycle 150-151",150,84354,"416-11","Alloy 617",314626,"Plate"
202.60,0.00974,"Qualified",,5967.59,"CapPass","50% Nf: Cycle 150-151",150,84355,"416-11","Alloy 617",314626,"Plate"
194.15,0.00969,"Qualified",,5967.64,"CapPass","50% Nf: Cycle 150-151",150,84356,"416-11","Alloy 617",314626,"Plate"
186.23,0.00964,"Qualified",,5967.69,"CapPass","50% Nf: Cycle 150-151",150,84357,"416-11","Alloy 617",314626,"Plate"
178.47,0.00959,"Qualified",,5967.74,"CapPass","50% Nf: Cycle 150-151",150,84358,"416-11","Alloy 617",314626,"Plate"
171.04,0.00953,"Qualified",,5967.79,"CapPass","50% Nf: Cycle 150-151",150,84359,"416-11","Alloy 617",314626,"Plate"
170.62,0.00953,"Qualified",,5967.79,"CapPass","50% Nf: Cycle 150-151",150,84360,"416-11","Alloy 617",314626,"Plate"
163.86,0.00948,"Qualified",,5967.84,"CapPass","50% Nf: Cycle 150-151",150,84361,"416-11","Alloy 617",314626,"Plate"
156.75,0.00943,"Qualified",,5967.89,"CapPass","50% Nf: Cycle 150-151",150,84362,"416-11","Alloy 617",314626,"Plate"
149.62,0.00938,"Qualified",,5967.95,"CapPass","50% Nf: Cycle 150-151",150,84363,"416-11","Alloy 617",314626,"Plate"
143.16,0.00933,"Qualified",,5968.00,"CapPass","50% Nf: Cycle 150-151",150,84364,"416-11","Alloy 617",314626,"Plate"
136.68,0.00928,"Qualified",,5968.05,"CapPass","50% Nf: Cycle 150-151",150,84365,"416-11","Alloy 617",314626,"Plate"
130.06,0.00923,"Qualified",,5968.10,"CapPass","50% Nf: Cycle 150-151",150,84366,"416-11","Alloy 617",314626,"Plate"
123.56,0.00918,"Qualified",,5968.16,"CapPass","50% Nf: Cycle 150-151",150,84367,"416-11","Alloy 617",314626,"Plate"
117.12,0.00913,"Qualified",,5968.21,"CapPass","50% Nf: Cycle 150-151",150,84368,"416-11","Alloy 617",314626,"Plate"
111.17,0.00908,"Qualified",,5968.26,"CapPass","50% Nf: Cycle 150-151",150,84369,"416-11","Alloy 617",314626,"Plate"
105.45,0.00903,"Qualified",,5968.31,"CapPass","50% Nf: Cycle 150-151",150,84370,"416-11","Alloy 617",314626,"Plate"
99.45,0.00898,"Qualified",,5968.36,"CapPass","50% Nf: Cycle 150-151",150,84371,"416-11","Alloy 617",314626,"Plate"
93.43,0.00893,"Qualified",,5968.42,"CapPass","50% Nf: Cycle 150-151",150,84372,"416-11","Alloy 617",314626,"Plate"
87.35,0.00888,"Qualified",,5968.47,"CapPass","50% Nf: Cycle 150-151",150,84373,"416-11","Alloy 617",314626,"Plate"
81.26,0.00883,"Qualified",,5968.53,"CapPass","50% Nf: Cycle 150-151",150,84374,"416-11","Alloy 617",314626,"Plate"
75.16,0.00878,"Qualified",,5968.58,"CapPass","50% Nf: Cycle 150-151",150,84375,"416-11","Alloy 617",314626,"Plate"
68.82,0.00873,"Qualified",,5968.64,"CapPass","50% Nf: Cycle 150-151",150,84376,"416-11","Alloy 617",314626,"Plate"
62.86,0.00868,"Qualified",,5968.69,"CapPass","50% Nf: Cycle 150-151",150,84377,"416-11","Alloy 617",314626,"Plate"
56.83,0.00863,"Qualified",,5968.75,"CapPass","50% Nf: Cycle 150-151",150,84378,"416-11","Alloy 617",314626,"Plate"
51.49,0.00858,"Qualified",,5968.79,"CapPass","50% Nf: Cycle 150-151",150,84379,"416-11","Alloy 617",314626,"Plate"
50.60,0.00858,"Qualified",,5968.80,"CapPass","50% Nf: Cycle 150-151",150,84380,"416-11","Alloy 617",314626,"Plate"
44.80,0.00853,"Qualified",,5968.85,"CapPass","50% Nf: Cycle 150-151",150,84381,"416-11","Alloy 617",314626,"Plate"
39.27,0.00848,"Qualified",,5968.90,"CapPass","50% Nf: Cycle 150-151",150,84382,"416-11","Alloy 617",314626,"Plate"
33.70,0.00843,"Qualified",,5968.96,"CapPass","50% Nf: Cycle 150-151",150,84383,"416-11","Alloy 617",314626,"Plate"
28.39,0.00838,"Qualified",,5969.01,"CapPass","50% Nf: Cycle 150-151",150,84384,"416-11","Alloy 617",314626,"Plate"
23.19,0.00832,"Qualified",,5969.06,"CapPass","50% Nf: Cycle 150-151",150,84385,"416-11","Alloy 617",314626,"Plate"
17.90,0.00827,"Qualified",,5969.11,"CapPass","50% Nf: Cycle 150-151",150,84386,"416-11","Alloy 617",314626,"Plate"
12.73,0.00822,"Qualified",,5969.16,"CapPass","50% Nf: Cycle 150-151",150,84387,"416-11","Alloy 617",314626,"Plate"
7.53,0.00817,"Qualified",,5969.22,"CapPass","50% Nf: Cycle 150-151",150,84388,"416-11","Alloy 617",314626,"Plate"
2.17,0.00812,"Qualified",,5969.27,"CapPass","50% Nf: Cycle 150-151",150,84389,"416-11","Alloy 617",314626,"Plate"
-3.13,0.00807,"Qualified",,5969.33,"CapPass","50% Nf: Cycle 150-151",150,84390,"416-11","Alloy 617",314626,"Plate"
-8.15,0.00802,"Qualified",,5969.38,"CapPass","50% Nf: Cycle 150-151",150,84391,"416-11","Alloy 617",314626,"Plate"
-12.54,0.00797,"Qualified",,5969.43,"CapPass","50% Nf: Cycle 150-151",150,84392,"416-11","Alloy 617",314626,"Plate"
-14.61,0.00792,"Qualified",,5969.58,"CapPass","50% Nf: Cycle 150-151",150,84393,"416-11","Alloy 617",314626,"Plate"
-23.09,0.00787,"Qualified",,5969.62,"CapPass","50% Nf: Cycle 150-151",150,84394,"416-11","Alloy 617",314626,"Plate"
-28.97,0.00782,"Qualified",,5969.65,"CapPass","50% Nf: Cycle 150-151",150,84395,"416-11","Alloy 617",314626,"Plate"
-34.33,0.00777,"Qualified",,5969.68,"CapPass","50% Nf: Cycle 150-151",150,84396,"416-11","Alloy 617",314626,"Plate"
-39.22,0.00772,"Qualified",,5969.72,"CapPass","50% Nf: Cycle 150-151",150,84397,"416-11","Alloy 617",314626,"Plate"
-43.22,0.00767,"Qualified",,5969.76,"CapPass","50% Nf: Cycle 150-151",150,84398,"416-11","Alloy 617",314626,"Plate"
-45.34,0.00764,"Qualified",,5969.79,"CapPass","50% Nf: Cycle 150-151",150,84399,"416-11","Alloy 617",314626,"Plate"
-47.23,0.00762,"Qualified",,5969.82,"CapPass","50% Nf: Cycle 150-151",150,84400,"416-11","Alloy 617",314626,"Plate"
-51.40,0.00757,"Qualified",,5969.89,"CapPass","50% Nf: Cycle 150-151",150,84401,"416-11","Alloy 617",314626,"Plate"
-55.54,0.00752,"Qualified",,5969.95,"CapPass","50% Nf: Cycle 150-151",150,84402,"416-11","Alloy 617",314626,"Plate"
-59.48,0.00747,"Qualified",,5970.01,"CapPass","50% Nf: Cycle 150-151",150,84403,"416-11","Alloy 617",314626,"Plate"
-63.57,0.00742,"Qualified",,5970.06,"CapPass","50% Nf: Cycle 150-151",150,84404,"416-11","Alloy 617",314626,"Plate"
-67.66,0.00737,"Qualified",,5970.12,"CapPass","50% Nf: Cycle 150-151",150,84405,"416-11","Alloy 617",314626,"Plate"
-71.92,0.00732,"Qualified",,5970.18,"CapPass","50% Nf: Cycle 150-151",150,84406,"416-11","Alloy 617",314626,"Plate"
-76.15,0.00727,"Qualified",,5970.24,"CapPass","50% Nf: Cycle 150-151",150,84407,"416-11","Alloy 617",314626,"Plate"
-80.44,0.00722,"Qualified",,5970.29,"CapPass","50% Nf: Cycle 150-151",150,84408,"416-11","Alloy 617",314626,"Plate"
-84.44,0.00716,"Qualified",,5970.35,"CapPass","50% Nf: Cycle 150-151",150,84409,"416-11","Alloy 617",314626,"Plate"
-88.40,0.00711,"Qualified",,5970.40,"CapPass","50% Nf: Cycle 150-151",150,84410,"416-11","Alloy 617",314626,"Plate"
-92.35,0.00706,"Qualified",,5970.45,"CapPass","50% Nf: Cycle 150-151",150,84411,"416-11","Alloy 617",314626,"Plate"
-96.99,0.00701,"Qualified",,5970.51,"CapPass","50% Nf: Cycle 150-151",150,84412,"416-11","Alloy 617",314626,"Plate"
-102.05,0.00696,"Qualified",,5970.56,"CapPass","50% Nf: Cycle 150-151",150,84413,"416-11","Alloy 617",314626,"Plate"
-107.25,0.00691,"Qualified",,5970.60,"CapPass","50% Nf: Cycle 150-151",150,84414,"416-11","Alloy 617",314626,"Plate"
-112.10,0.00686,"Qualified",,5970.64,"CapPass","50% Nf: Cycle 150-151",150,84415,"416-11","Alloy 617",314626,"Plate"
-116.74,0.00681,"Qualified",,5970.68,"CapPass","50% Nf: Cycle 150-151",150,84416,"416-11","Alloy 617",314626,"Plate"
-121.72,0.00676,"Qualified",,5970.72,"CapPass","50% Nf: Cycle 150-151",150,84417,"416-11","Alloy 617",314626,"Plate"
-126.13,0.00671,"Qualified",,5970.75,"CapPass","50% Nf: Cycle 150-151",150,84418,"416-11","Alloy 617",314626,"Plate"
-130.59,0.00666,"Qualified",,5970.79,"CapPass","50% Nf: Cycle 150-151",150,84419,"416-11","Alloy 617",314626,"Plate"
-130.73,0.00666,"Qualified",,5970.79,"CapPass","50% Nf: Cycle 150-151",150,84420,"416-11","Alloy 617",314626,"Plate"
-134.94,0.00661,"Qualified",,5970.83,"CapPass","50% Nf: Cycle 150-151",150,84421,"416-11","Alloy 617",314626,"Plate"
-139.00,0.00656,"Qualified",,5970.87,"CapPass","50% Nf: Cycle 150-151",150,84422,"416-11","Alloy 617",314626,"Plate"
-142.77,0.00651,"Qualified",,5970.91,"CapPass","50% Nf: Cycle 150-151",150,84423,"416-11","Alloy 617",314626,"Plate"
-146.51,0.00646,"Qualified",,5970.96,"CapPass","50% Nf: Cycle 150-151",150,84424,"416-11","Alloy 617",314626,"Plate"
-150.15,0.00641,"Qualified",,5971.00,"CapPass","50% Nf: Cycle 150-151",150,84425,"416-11","Alloy 617",314626,"Plate"
-153.69,0.00636,"Qualified",,5971.04,"CapPass","50% Nf: Cycle 150-151",150,84426,"416-11","Alloy 617",314626,"Plate"
-157.11,0.00630,"Qualified",,5971.09,"CapPass","50% Nf: Cycle 150-151",150,84427,"416-11","Alloy 617",314626,"Plate"
-160.36,0.00625,"Qualified",,5971.14,"CapPass","50% Nf: Cycle 150-151",150,84428,"416-11","Alloy 617",314626,"Plate"
-163.48,0.00620,"Qualified",,5971.18,"CapPass","50% Nf: Cycle 150-151",150,84429,"416-11","Alloy 617",314626,"Plate"
-166.51,0.00615,"Qualified",,5971.23,"CapPass","50% Nf: Cycle 150-151",150,84430,"416-11","Alloy 617",314626,"Plate"
-169.57,0.00610,"Qualified",,5971.28,"CapPass","50% Nf: Cycle 150-151",150,84431,"416-11","Alloy 617",314626,"Plate"
-172.56,0.00605,"Qualified",,5971.33,"CapPass","50% Nf: Cycle 150-151",150,84432,"416-11","Alloy 617",314626,"Plate"
-175.40,0.00600,"Qualified",,5971.38,"CapPass","50% Nf: Cycle 150-151",150,84433,"416-11","Alloy 617",314626,"Plate"
-178.18,0.00595,"Qualified",,5971.43,"CapPass","50% Nf: Cycle 150-151",150,84434,"416-11","Alloy 617",314626,"Plate"
-181.17,0.00590,"Qualified",,5971.48,"CapPass","50% Nf: Cycle 150-151",150,84435,"416-11","Alloy 617",314626,"Plate"
-184.11,0.00585,"Qualified",,5971.53,"CapPass","50% Nf: Cycle 150-151",150,84436,"416-11","Alloy 617",314626,"Plate"
-186.90,0.00580,"Qualified",,5971.58,"CapPass","50% Nf: Cycle 150-151",150,84437,"416-11","Alloy 617",314626,"Plate"
-189.59,0.00575,"Qualified",,5971.63,"CapPass","50% Nf: Cycle 150-151",150,84438,"416-11","Alloy 617",314626,"Plate"
-192.15,0.00570,"Qualified",,5971.68,"CapPass","50% Nf: Cycle 150-151",150,84439,"416-11","Alloy 617",314626,"Plate"
-194.67,0.00565,"Qualified",,5971.73,"CapPass","50% Nf: Cycle 150-151",150,84440,"416-11","Alloy 617",314626,"Plate"
-197.08,0.00560,"Qualified",,5971.78,"CapPass","50% Nf: Cycle 150-151",150,84441,"416-11","Alloy 617",314626,"Plate"
-197.73,0.00558,"Qualified",,5971.79,"CapPass","50% Nf: Cycle 150-151",150,84442,"416-11","Alloy 617",314626,"Plate"
-199.44,0.00555,"Qualified",,5971.83,"CapPass","50% Nf: Cycle 150-151",150,84443,"416-11","Alloy 617",314626,"Plate"
-201.89,0.00550,"Qualified",,5971.88,"CapPass","50% Nf: Cycle 150-151",150,84444,"416-11","Alloy 617",314626,"Plate"
-204.23,0.00545,"Qualified",,5971.93,"CapPass","50% Nf: Cycle 150-151",150,84445,"416-11","Alloy 617",314626,"Plate"
-206.61,0.00540,"Qualified",,5971.98,"CapPass","50% Nf: Cycle 150-151",150,84446,"416-11","Alloy 617",314626,"Plate"
-208.92,0.00534,"Qualified",,5972.03,"CapPass","50% Nf: Cycle 150-151",150,84447,"416-11","Alloy 617",314626,"Plate"
-211.10,0.00529,"Qualified",,5972.08,"CapPass","50% Nf: Cycle 150-151",150,84448,"416-11","Alloy 617",314626,"Plate"
-213.14,0.00524,"Qualified",,5972.13,"CapPass","50% Nf: Cycle 150-151",150,84449,"416-11","Alloy 617",314626,"Plate"
-215.12,0.00519,"Qualified",,5972.18,"CapPass","50% Nf: Cycle 150-151",150,84450,"416-11","Alloy 617",314626,"Plate"
-216.96,0.00514,"Qualified",,5972.23,"CapPass","50% Nf: Cycle 150-151",150,84451,"416-11","Alloy 617",314626,"Plate"
-218.73,0.00509,"Qualified",,5972.28,"CapPass","50% Nf: Cycle 150-151",150,84452,"416-11","Alloy 617",314626,"Plate"
-220.57,0.00504,"Qualified",,5972.33,"CapPass","50% Nf: Cycle 150-151",150,84453,"416-11","Alloy 617",314626,"Plate"
-222.40,0.00499,"Qualified",,5972.38,"CapPass","50% Nf: Cycle 150-151",150,84454,"416-11","Alloy 617",314626,"Plate"
-224.11,0.00494,"Qualified",,5972.43,"CapPass","50% Nf: Cycle 150-151",150,84455,"416-11","Alloy 617",314626,"Plate"
-225.86,0.00489,"Qualified",,5972.48,"CapPass","50% Nf: Cycle 150-151",150,84456,"416-11","Alloy 617",314626,"Plate"
-227.54,0.00484,"Qualified",,5972.53,"CapPass","50% Nf: Cycle 150-151",150,84457,"416-11","Alloy 617",314626,"Plate"
-229.16,0.00479,"Qualified",,5972.58,"CapPass","50% Nf: Cycle 150-151",150,84458,"416-11","Alloy 617",314626,"Plate"
-230.73,0.00474,"Qualified",,5972.63,"CapPass","50% Nf: Cycle 150-151",150,84459,"416-11","Alloy 617",314626,"Plate"
-232.32,0.00469,"Qualified",,5972.68,"CapPass","50% Nf: Cycle 150-151",150,84460,"416-11","Alloy 617",314626,"Plate"
-233.76,0.00464,"Qualified",,5972.73,"CapPass","50% Nf: Cycle 150-151",150,84461,"416-11","Alloy 617",314626,"Plate"
-235.14,0.00459,"Qualified",,5972.78,"CapPass","50% Nf: Cycle 150-151",150,84462,"416-11","Alloy 617",314626,"Plate"
-235.56,0.00457,"Qualified",,5972.79,"CapPass","50% Nf: Cycle 150-151",150,84463,"416-11","Alloy 617",314626,"Plate"
-236.45,0.00454,"Qualified",,5972.83,"CapPass","50% Nf: Cycle 150-151",150,84464,"416-11","Alloy 617",314626,"Plate"
-237.77,0.00449,"Qualified",,5972.88,"CapPass","50% Nf: Cycle 150-151",150,84465,"416-11","Alloy 617",314626,"Plate"
-239.05,0.00444,"Qualified",,5972.93,"CapPass","50% Nf: Cycle 150-151",150,84466,"416-11","Alloy 617",314626,"Plate"
-240.33,0.00439,"Qualified",,5972.98,"CapPass","50% Nf: Cycle 150-151",150,84467,"416-11","Alloy 617",314626,"Plate"
-241.58,0.00434,"Qualified",,5973.03,"CapPass","50% Nf: Cycle 150-151",150,84468,"416-11","Alloy 617",314626,"Plate"
-242.79,0.00428,"Qualified",,5973.08,"CapPass","50% Nf: Cycle 150-151",150,84469,"416-11","Alloy 617",314626,"Plate"
-243.84,0.00423,"Qualified",,5973.12,"CapPass","50% Nf: Cycle 150-151",150,84470,"416-11","Alloy 617",314626,"Plate"
-244.85,0.00418,"Qualified",,5973.17,"CapPass","50% Nf: Cycle 150-151",150,84471,"416-11","Alloy 617",314626,"Plate"
-245.72,0.00413,"Qualified",,5973.22,"CapPass","50% Nf: Cycle 150-151",150,84472,"416-11","Alloy 617",314626,"Plate"
-246.57,0.00408,"Qualified",,5973.27,"CapPass","50% Nf: Cycle 150-151",150,84473,"416-11","Alloy 617",314626,"Plate"
-247.37,0.00403,"Qualified",,5973.32,"CapPass","50% Nf: Cycle 150-151",150,84474,"416-11","Alloy 617",314626,"Plate"
-248.13,0.00398,"Qualified",,5973.37,"CapPass","50% Nf: Cycle 150-151",150,84475,"416-11","Alloy 617",314626,"Plate"
-248.89,0.00393,"Qualified",,5973.42,"CapPass","50% Nf: Cycle 150-151",150,84476,"416-11","Alloy 617",314626,"Plate"
-249.60,0.00388,"Qualified",,5973.47,"CapPass","50% Nf: Cycle 150-151",150,84477,"416-11","Alloy 617",314626,"Plate"
-250.10,0.00383,"Qualified",,5973.51,"CapPass","50% Nf: Cycle 150-151",150,84478,"416-11","Alloy 617",314626,"Plate"
-250.73,0.00378,"Qualified",,5973.56,"CapPass","50% Nf: Cycle 150-151",150,84479,"416-11","Alloy 617",314626,"Plate"
-251.29,0.00373,"Qualified",,5973.61,"CapPass","50% Nf: Cycle 150-151",150,84480,"416-11","Alloy 617",314626,"Plate"
-251.94,0.00368,"Qualified",,5973.67,"CapPass","50% Nf: Cycle 150-151",150,84481,"416-11","Alloy 617",314626,"Plate"
-252.45,0.00363,"Qualified",,5973.71,"CapPass","50% Nf: Cycle 150-151",150,84482,"416-11","Alloy 617",314626,"Plate"
-252.99,0.00358,"Qualified",,5973.76,"CapPass","50% Nf: Cycle 150-151",150,84483,"416-11","Alloy 617",314626,"Plate"
-253.33,0.00355,"Qualified",,5973.79,"CapPass","50% Nf: Cycle 150-151",150,84484,"416-11","Alloy 617",314626,"Plate"
-253.58,0.00353,"Qualified",,5973.82,"CapPass","50% Nf: Cycle 150-151",150,84485,"416-11","Alloy 617",314626,"Plate"
-254.26,0.00348,"Qualified",,5973.87,"CapPass","50% Nf: Cycle 150-151",150,84486,"416-11","Alloy 617",314626,"Plate"
-254.86,0.00343,"Qualified",,5973.92,"CapPass","50% Nf: Cycle 150-151",150,84487,"416-11","Alloy 617",314626,"Plate"
-255.37,0.00338,"Qualified",,5973.96,"CapPass","50% Nf: Cycle 150-151",150,84488,"416-11","Alloy 617",314626,"Plate"
-255.71,0.00333,"Qualified",,5974.01,"CapPass","50% Nf: Cycle 150-151",150,84489,"416-11","Alloy 617",314626,"Plate"
-256.10,0.00328,"Qualified",,5974.06,"CapPass","50% Nf: Cycle 150-151",150,84490,"416-11","Alloy 617",314626,"Plate"
-256.46,0.00322,"Qualified",,5974.11,"CapPass","50% Nf: Cycle 150-151",150,84491,"416-11","Alloy 617",314626,"Plate"
-256.71,0.00317,"Qualified",,5974.16,"CapPass","50% Nf: Cycle 150-151",150,84492,"416-11","Alloy 617",314626,"Plate"
-256.84,0.00312,"Qualified",,5974.21,"CapPass","50% Nf: Cycle 150-151",150,84493,"416-11","Alloy 617",314626,"Plate"
-257.13,0.00307,"Qualified",,5974.26,"CapPass","50% Nf: Cycle 150-151",150,84494,"416-11","Alloy 617",314626,"Plate"
-257.61,0.00302,"Qualified",,5974.32,"CapPass","50% Nf: Cycle 150-151",150,84495,"416-11","Alloy 617",314626,"Plate"
-258.16,0.00297,"Qualified",,5974.37,"CapPass","50% Nf: Cycle 150-151",150,84496,"416-11","Alloy 617",314626,"Plate"
-258.72,0.00292,"Qualified",,5974.42,"CapPass","50% Nf: Cycle 150-151",150,84497,"416-11","Alloy 617",314626,"Plate"
-259.21,0.00287,"Qualified",,5974.46,"CapPass","50% Nf: Cycle 150-151",150,84498,"416-11","Alloy 617",314626,"Plate"
-259.71,0.00282,"Qualified",,5974.51,"CapPass","50% Nf: Cycle 150-151",150,84499,"416-11","Alloy 617",314626,"Plate"
-260.23,0.00277,"Qualified",,5974.57,"CapPass","50% Nf: Cycle 150-151",150,84500,"416-11","Alloy 617",314626,"Plate"
-260.86,0.00272,"Qualified",,5974.62,"CapPass","50% Nf: Cycle 150-151",150,84501,"416-11","Alloy 617",314626,"Plate"
-261.55,0.00267,"Qualified",,5974.67,"CapPass","50% Nf: Cycle 150-151",150,84502,"416-11","Alloy 617",314626,"Plate"
-262.20,0.00262,"Qualified",,5974.72,"CapPass","50% Nf: Cycle 150-151",150,84503,"416-11","Alloy 617",314626,"Plate"
-263.03,0.00257,"Qualified",,5974.77,"CapPass","50% Nf: Cycle 150-151",150,84504,"416-11","Alloy 617",314626,"Plate"
-263.27,0.00255,"Qualified",,5974.79,"CapPass","50% Nf: Cycle 150-151",150,84505,"416-11","Alloy 617",314626,"Plate"
-263.66,0.00252,"Qualified",,5974.82,"CapPass","50% Nf: Cycle 150-151",150,84506,"416-11","Alloy 617",314626,"Plate"
-264.21,0.00247,"Qualified",,5974.87,"CapPass","50% Nf: Cycle 150-151",150,84507,"416-11","Alloy 617",314626,"Plate"
-264.59,0.00242,"Qualified",,5974.91,"CapPass","50% Nf: Cycle 150-151",150,84508,"416-11","Alloy 617",314626,"Plate"
-264.71,0.00237,"Qualified",,5974.96,"CapPass","50% Nf: Cycle 150-151",150,84509,"416-11","Alloy 617",314626,"Plate"
-264.85,0.00231,"Qualified",,5975.01,"CapPass","50% Nf: Cycle 150-151",150,84510,"416-11","Alloy 617",314626,"Plate"
-264.90,0.00226,"Qualified",,5975.06,"CapPass","50% Nf: Cycle 150-151",150,84511,"416-11","Alloy 617",314626,"Plate"
-264.89,0.00221,"Qualified",,5975.11,"CapPass","50% Nf: Cycle 150-151",150,84512,"416-11","Alloy 617",314626,"Plate"
-264.89,0.00216,"Qualified",,5975.16,"CapPass","50% Nf: Cycle 150-151",150,84513,"416-11","Alloy 617",314626,"Plate"
-264.91,0.00211,"Qualified",,5975.21,"CapPass","50% Nf: Cycle 150-151",150,84514,"416-11","Alloy 617",314626,"Plate"
-264.91,0.00206,"Qualified",,5975.26,"CapPass","50% Nf: Cycle 150-151",150,84515,"416-11","Alloy 617",314626,"Plate"
-264.95,0.00201,"Qualified",,5975.31,"CapPass","50% Nf: Cycle 150-151",150,84516,"416-11","Alloy 617",314626,"Plate"
-265.07,0.00196,"Qualified",,5975.36,"CapPass","50% Nf: Cycle 150-151",150,84517,"416-11","Alloy 617",314626,"Plate"
-265.26,0.00191,"Qualified",,5975.41,"CapPass","50% Nf: Cycle 150-151",150,84518,"416-11","Alloy 617",314626,"Plate"
-265.49,0.00186,"Qualified",,5975.46,"CapPass","50% Nf: Cycle 150-151",150,84519,"416-11","Alloy 617",314626,"Plate"
-265.86,0.00181,"Qualified",,5975.52,"CapPass","50% Nf: Cycle 150-151",150,84520,"416-11","Alloy 617",314626,"Plate"
-266.23,0.00176,"Qualified",,5975.57,"CapPass","50% Nf: Cycle 150-151",150,84521,"416-11","Alloy 617",314626,"Plate"
-266.58,0.00171,"Qualified",,5975.62,"CapPass","50% Nf: Cycle 150-151",150,84522,"416-11","Alloy 617",314626,"Plate"
-267.04,0.00166,"Qualified",,5975.66,"CapPass","50% Nf: Cycle 150-151",150,84523,"416-11","Alloy 617",314626,"Plate"
-267.38,0.00161,"Qualified",,5975.71,"CapPass","50% Nf: Cycle 150-151",150,84524,"416-11","Alloy 617",314626,"Plate"
-267.65,0.00156,"Qualified",,5975.76,"CapPass","50% Nf: Cycle 150-151",150,84525,"416-11","Alloy 617",314626,"Plate"
-267.84,0.00153,"Qualified",,5975.79,"CapPass","50% Nf: Cycle 150-151",150,84526,"416-11","Alloy 617",314626,"Plate"
-267.98,0.00151,"Qualified",,5975.81,"CapPass","50% Nf: Cycle 150-151",150,84527,"416-11","Alloy 617",314626,"Plate"
-268.25,0.00146,"Qualified",,5975.86,"CapPass","50% Nf: Cycle 150-151",150,84528,"416-11","Alloy 617",314626,"Plate"
-268.50,0.00141,"Qualified",,5975.91,"CapPass","50% Nf: Cycle 150-151",150,84529,"416-11","Alloy 617",314626,"Plate"
-268.66,0.00135,"Qualified",,5975.96,"CapPass","50% Nf: Cycle 150-151",150,84530,"416-11","Alloy 617",314626,"Plate"
-268.76,0.00130,"Qualified",,5976.01,"CapPass","50% Nf: Cycle 150-151",150,84531,"416-11","Alloy 617",314626,"Plate"
-268.84,0.00125,"Qualified",,5976.06,"CapPass","50% Nf: Cycle 150-151",150,84532,"416-11","Alloy 617",314626,"Plate"
-269.02,0.00120,"Qualified",,5976.11,"CapPass","50% Nf: Cycle 150-151",150,84533,"416-11","Alloy 617",314626,"Plate"
-269.09,0.00115,"Qualified",,5976.16,"CapPass","50% Nf: Cycle 150-151",150,84534,"416-11","Alloy 617",314626,"Plate"
-269.17,0.00110,"Qualified",,5976.21,"CapPass","50% Nf: Cycle 150-151",150,84535,"416-11","Alloy 617",314626,"Plate"
-269.20,0.00105,"Qualified",,5976.25,"CapPass","50% Nf: Cycle 150-151",150,84536,"416-11","Alloy 617",314626,"Plate"
-269.06,0.00100,"Qualified",,5976.30,"CapPass","50% Nf: Cycle 150-151",150,84537,"416-11","Alloy 617",314626,"Plate"
-268.87,0.00095,"Qualified",,5976.36,"CapPass","50% Nf: Cycle 150-151",150,84538,"416-11","Alloy 617",314626,"Plate"
-268.85,0.00090,"Qualified",,5976.41,"CapPass","50% Nf: Cycle 150-151",150,84539,"416-11","Alloy 617",314626,"Plate"
-268.92,0.00085,"Qualified",,5976.46,"CapPass","50% Nf: Cycle 150-151",150,84540,"416-11","Alloy 617",314626,"Plate"
-269.06,0.00080,"Qualified",,5976.51,"CapPass","50% Nf: Cycle 150-151",150,84541,"416-11","Alloy 617",314626,"Plate"
-269.34,0.00075,"Qualified",,5976.56,"CapPass","50% Nf: Cycle 150-151",150,84542,"416-11","Alloy 617",314626,"Plate"
-269.74,0.00070,"Qualified",,5976.62,"CapPass","50% Nf: Cycle 150-151",150,84543,"416-11","Alloy 617",314626,"Plate"
-270.21,0.00065,"Qualified",,5976.67,"CapPass","50% Nf: Cycle 150-151",150,84544,"416-11","Alloy 617",314626,"Plate"
-270.67,0.00060,"Qualified",,5976.72,"CapPass","50% Nf: Cycle 150-151",150,84545,"416-11","Alloy 617",314626,"Plate"
-271.25,0.00055,"Qualified",,5976.77,"CapPass","50% Nf: Cycle 150-151",150,84546,"416-11","Alloy 617",314626,"Plate"
-271.48,0.00052,"Qualified",,5976.79,"CapPass","50% Nf: Cycle 150-151",150,84547,"416-11","Alloy 617",314626,"Plate"
-271.75,0.00050,"Qualified",,5976.82,"CapPass","50% Nf: Cycle 150-151",150,84548,"416-11","Alloy 617",314626,"Plate"
-271.96,0.00045,"Qualified",,5976.86,"CapPass","50% Nf: Cycle 150-151",150,84549,"416-11","Alloy 617",314626,"Plate"
-272.06,0.00039,"Qualified",,5976.91,"CapPass","50% Nf: Cycle 150-151",150,84550,"416-11","Alloy 617",314626,"Plate"
-271.98,0.00034,"Qualified",,5976.96,"CapPass","50% Nf: Cycle 150-151",150,84551,"416-11","Alloy 617",314626,"Plate"
-271.89,0.00029,"Qualified",,5977.00,"CapPass","50% Nf: Cycle 150-151",150,84552,"416-11","Alloy 617",314626,"Plate"
-271.92,0.00024,"Qualified",,5977.06,"CapPass","50% Nf: Cycle 150-151",150,84553,"416-11","Alloy 617",314626,"Plate"
-271.91,0.00019,"Qualified",,5977.10,"CapPass","50% Nf: Cycle 150-151",150,84554,"416-11","Alloy 617",314626,"Plate"
-271.81,0.00014,"Qualified",,5977.15,"CapPass","50% Nf: Cycle 150-151",150,84555,"416-11","Alloy 617",314626,"Plate"
-271.78,0.00009,"Qualified",,5977.21,"CapPass","50% Nf: Cycle 150-151",150,84556,"416-11","Alloy 617",314626,"Plate"
-271.75,0.00004,"Qualified",,5977.26,"CapPass","50% Nf: Cycle 150-151",150,84557,"416-11","Alloy 617",314626,"Plate"
-271.87,-0.00001,"Qualified",,5977.31,"CapPass","50% Nf: Cycle 150-151",150,84558,"416-11","Alloy 617",314626,"Plate"
-272.05,-0.00006,"Qualified",,5977.36,"CapPass","50% Nf: Cycle 150-151",150,84559,"416-11","Alloy 617",314626,"Plate"
-272.35,-0.00011,"Qualified",,5977.41,"CapPass","50% Nf: Cycle 150-151",150,84560,"416-11","Alloy 617",314626,"Plate"
-272.58,-0.00016,"Qualified",,5977.46,"CapPass","50% Nf: Cycle 150-151",150,84561,"416-11","Alloy 617",314626,"Plate"
-272.93,-0.00021,"Qualified",,5977.52,"CapPass","50% Nf: Cycle 150-151",150,84562,"416-11","Alloy 617",314626,"Plate"
-273.29,-0.00026,"Qualified",,5977.56,"CapPass","50% Nf: Cycle 150-151",150,84563,"416-11","Alloy 617",314626,"Plate"
-273.58,-0.00031,"Qualified",,5977.61,"CapPass","50% Nf: Cycle 150-151",150,84564,"416-11","Alloy 617",314626,"Plate"
-273.79,-0.00036,"Qualified",,5977.66,"CapPass","50% Nf: Cycle 150-151",150,84565,"416-11","Alloy 617",314626,"Plate"
-273.98,-0.00041,"Qualified",,5977.71,"CapPass","50% Nf: Cycle 150-151",150,84566,"416-11","Alloy 617",314626,"Plate"
-274.18,-0.00046,"Qualified",,5977.76,"CapPass","50% Nf: Cycle 150-151",150,84567,"416-11","Alloy 617",314626,"Plate"
-274.26,-0.00049,"Qualified",,5977.79,"CapPass","50% Nf: Cycle 150-151",150,84568,"416-11","Alloy 617",314626,"Plate"
-274.41,-0.00051,"Qualified",,5977.81,"CapPass","50% Nf: Cycle 150-151",150,84569,"416-11","Alloy 617",314626,"Plate"
-274.63,-0.00057,"Qualified",,5977.87,"CapPass","50% Nf: Cycle 150-151",150,84570,"416-11","Alloy 617",314626,"Plate"
-274.91,-0.00062,"Qualified",,5977.92,"CapPass","50% Nf: Cycle 150-151",150,84571,"416-11","Alloy 617",314626,"Plate"
-275.25,-0.00067,"Qualified",,5977.97,"CapPass","50% Nf: Cycle 150-151",150,84572,"416-11","Alloy 617",314626,"Plate"
-275.54,-0.00072,"Qualified",,5978.02,"CapPass","50% Nf: Cycle 150-151",150,84573,"416-11","Alloy 617",314626,"Plate"
-275.77,-0.00077,"Qualified",,5978.06,"CapPass","50% Nf: Cycle 150-151",150,84574,"416-11","Alloy 617",314626,"Plate"
-275.99,-0.00082,"Qualified",,5978.11,"CapPass","50% Nf: Cycle 150-151",150,84575,"416-11","Alloy 617",314626,"Plate"
-276.08,-0.00087,"Qualified",,5978.16,"CapPass","50% Nf: Cycle 150-151",150,84576,"416-11","Alloy 617",314626,"Plate"
-276.07,-0.00092,"Qualified",,5978.21,"CapPass","50% Nf: Cycle 150-151",150,84577,"416-11","Alloy 617",314626,"Plate"
-276.01,-0.00097,"Qualified",,5978.26,"CapPass","50% Nf: Cycle 150-151",150,84578,"416-11","Alloy 617",314626,"Plate"
-276.07,-0.00102,"Qualified",,5978.31,"CapPass","50% Nf: Cycle 150-151",150,84579,"416-11","Alloy 617",314626,"Plate"
-276.16,-0.00107,"Qualified",,5978.36,"CapPass","50% Nf: Cycle 150-151",150,84580,"416-11","Alloy 617",314626,"Plate"
-276.29,-0.00112,"Qualified",,5978.41,"CapPass","50% Nf: Cycle 150-151",150,84581,"416-11","Alloy 617",314626,"Plate"
-276.38,-0.00117,"Qualified",,5978.46,"CapPass","50% Nf: Cycle 150-151",150,84582,"416-11","Alloy 617",314626,"Plate"
-276.58,-0.00122,"Qualified",,5978.52,"CapPass","50% Nf: Cycle 150-151",150,84583,"416-11","Alloy 617",314626,"Plate"
-276.75,-0.00127,"Qualified",,5978.56,"CapPass","50% Nf: Cycle 150-151",150,84584,"416-11","Alloy 617",314626,"Plate"
-276.69,-0.00132,"Qualified",,5978.61,"CapPass","50% Nf: Cycle 150-151",150,84585,"416-11","Alloy 617",314626,"Plate"
-276.66,-0.00137,"Qualified",,5978.66,"CapPass","50% Nf: Cycle 150-151",150,84586,"416-11","Alloy 617",314626,"Plate"
-276.68,-0.00142,"Qualified",,5978.71,"CapPass","50% Nf: Cycle 150-151",150,84587,"416-11","Alloy 617",314626,"Plate"
-276.61,-0.00148,"Qualified",,5978.76,"CapPass","50% Nf: Cycle 150-151",150,84588,"416-11","Alloy 617",314626,"Plate"
-276.55,-0.00151,"Qualified",,5978.79,"CapPass","50% Nf: Cycle 150-151",150,84589,"416-11","Alloy 617",314626,"Plate"
-276.51,-0.00153,"Qualified",,5978.81,"CapPass","50% Nf: Cycle 150-151",150,84590,"416-11","Alloy 617",314626,"Plate"
-276.32,-0.00158,"Qualified",,5978.86,"CapPass","50% Nf: Cycle 150-151",150,84591,"416-11","Alloy 617",314626,"Plate"
-276.39,-0.00163,"Qualified",,5978.91,"CapPass","50% Nf: Cycle 150-151",150,84592,"416-11","Alloy 617",314626,"Plate"
-276.55,-0.00168,"Qualified",,5978.96,"CapPass","50% Nf: Cycle 150-151",150,84593,"416-11","Alloy 617",314626,"Plate"
-276.72,-0.00173,"Qualified",,5979.02,"CapPass","50% Nf: Cycle 150-151",150,84594,"416-11","Alloy 617",314626,"Plate"
-276.93,-0.00178,"Qualified",,5979.07,"CapPass","50% Nf: Cycle 150-151",150,84595,"416-11","Alloy 617",314626,"Plate"
-277.17,-0.00183,"Qualified",,5979.12,"CapPass","50% Nf: Cycle 150-151",150,84596,"416-11","Alloy 617",314626,"Plate"
-277.37,-0.00188,"Qualified",,5979.17,"CapPass","50% Nf: Cycle 150-151",150,84597,"416-11","Alloy 617",314626,"Plate"
-277.67,-0.00193,"Qualified",,5979.22,"CapPass","50% Nf: Cycle 150-151",150,84598,"416-11","Alloy 617",314626,"Plate"
-277.97,-0.00198,"Qualified",,5979.27,"CapPass","50% Nf: Cycle 150-151",150,84599,"416-11","Alloy 617",314626,"Plate"
-278.21,-0.00203,"Qualified",,5979.32,"CapPass","50% Nf: Cycle 150-151",150,84600,"416-11","Alloy 617",314626,"Plate"
-278.41,-0.00208,"Qualified",,5979.37,"CapPass","50% Nf: Cycle 150-151",150,84601,"416-11","Alloy 617",314626,"Plate"
-278.66,-0.00213,"Qualified",,5979.42,"CapPass","50% Nf: Cycle 150-151",150,84602,"416-11","Alloy 617",314626,"Plate"
-278.89,-0.00218,"Qualified",,5979.47,"CapPass","50% Nf: Cycle 150-151",150,84603,"416-11","Alloy 617",314626,"Plate"
-279.18,-0.00223,"Qualified",,5979.52,"CapPass","50% Nf: Cycle 150-151",150,84604,"416-11","Alloy 617",314626,"Plate"
-279.45,-0.00228,"Qualified",,5979.57,"CapPass","50% Nf: Cycle 150-151",150,84605,"416-11","Alloy 617",314626,"Plate"
-279.73,-0.00233,"Qualified",,5979.62,"CapPass","50% Nf: Cycle 150-151",150,84606,"416-11","Alloy 617",314626,"Plate"
-279.96,-0.00238,"Qualified",,5979.67,"CapPass","50% Nf: Cycle 150-151",150,84607,"416-11","Alloy 617",314626,"Plate"
-280.25,-0.00243,"Qualified",,5979.72,"CapPass","50% Nf: Cycle 150-151",150,84608,"416-11","Alloy 617",314626,"Plate"
-280.43,-0.00248,"Qualified",,5979.77,"CapPass","50% Nf: Cycle 150-151",150,84609,"416-11","Alloy 617",314626,"Plate"
-280.52,-0.00251,"Qualified",,5979.79,"CapPass","50% Nf: Cycle 150-151",150,84610,"416-11","Alloy 617",314626,"Plate"
-280.65,-0.00254,"Qualified",,5979.82,"CapPass","50% Nf: Cycle 150-151",150,84611,"416-11","Alloy 617",314626,"Plate"
-280.94,-0.00259,"Qualified",,5979.87,"CapPass","50% Nf: Cycle 150-151",150,84612,"416-11","Alloy 617",314626,"Plate"
-281.13,-0.00264,"Qualified",,5979.92,"CapPass","50% Nf: Cycle 150-151",150,84613,"416-11","Alloy 617",314626,"Plate"
-281.29,-0.00269,"Qualified",,5979.97,"CapPass","50% Nf: Cycle 150-151",150,84614,"416-11","Alloy 617",314626,"Plate"
-281.46,-0.00274,"Qualified",,5980.02,"CapPass","50% Nf: Cycle 150-151",150,84615,"416-11","Alloy 617",314626,"Plate"
-281.52,-0.00279,"Qualified",,5980.07,"CapPass","50% Nf: Cycle 150-151",150,84616,"416-11","Alloy 617",314626,"Plate"
-281.63,-0.00284,"Qualified",,5980.12,"CapPass","50% Nf: Cycle 150-151",150,84617,"416-11","Alloy 617",314626,"Plate"
-281.71,-0.00289,"Qualified",,5980.17,"CapPass","50% Nf: Cycle 150-151",150,84618,"416-11","Alloy 617",314626,"Plate"
