Repository: js-molina/fatigue-A617

File: data/850C/Strain rate 0.001/2.0% strain/HTM_A19_Cycles_41621.csv (part 16 of 18)
"Stress Mpa","Strain","Qual State","Qual Exceptions","Elapsed Time Sec","Data State","Cycle Label","Cycle","Count","Sample","Alloy","Heat","Material_Form"
265.06,-0.00189,"Qualified",,3994.99,"CapPass","48% Nf: Cycle 100-101",100,83532,"416-21","Alloy 617",314626,"Plate"
265.39,-0.00184,"Qualified",,3995.04,"CapPass","48% Nf: Cycle 100-101",100,83533,"416-21","Alloy 617",314626,"Plate"
265.63,-0.00179,"Qualified",,3995.09,"CapPass","48% Nf: Cycle 100-101",100,83534,"416-21","Alloy 617",314626,"Plate"
265.87,-0.00174,"Qualified",,3995.14,"CapPass","48% Nf: Cycle 100-101",100,83535,"416-21","Alloy 617",314626,"Plate"
266.11,-0.00168,"Qualified",,3995.19,"CapPass","48% Nf: Cycle 100-101",100,83536,"416-21","Alloy 617",314626,"Plate"
266.28,-0.00163,"Qualified",,3995.24,"CapPass","48% Nf: Cycle 100-101",100,83537,"416-21","Alloy 617",314626,"Plate"
266.51,-0.00158,"Qualified",,3995.29,"CapPass","48% Nf: Cycle 100-101",100,83538,"416-21","Alloy 617",314626,"Plate"
266.69,-0.00153,"Qualified",,3995.34,"CapPass","48% Nf: Cycle 100-101",100,83539,"416-21","Alloy 617",314626,"Plate"
266.92,-0.00148,"Qualified",,3995.39,"CapPass","48% Nf: Cycle 100-101",100,83540,"416-21","Alloy 617",314626,"Plate"
267.25,-0.00143,"Qualified",,3995.44,"CapPass","48% Nf: Cycle 100-101",100,83541,"416-21","Alloy 617",314626,"Plate"
267.47,-0.00138,"Qualified",,3995.49,"CapPass","48% Nf: Cycle 100-101",100,83542,"416-21","Alloy 617",314626,"Plate"
267.63,-0.00133,"Qualified",,3995.54,"CapPass","48% Nf: Cycle 100-101",100,83543,"416-21","Alloy 617",314626,"Plate"
267.75,-0.00128,"Qualified",,3995.59,"CapPass","48% Nf: Cycle 100-101",100,83544,"416-21","Alloy 617",314626,"Plate"
267.84,-0.00123,"Qualified",,3995.63,"CapPass","48% Nf: Cycle 100-101",100,83545,"416-21","Alloy 617",314626,"Plate"
267.85,-0.00118,"Qualified",,3995.68,"CapPass","48% Nf: Cycle 100-101",100,83546,"416-21","Alloy 617",314626,"Plate"
267.80,-0.00113,"Qualified",,3995.73,"CapPass","48% Nf: Cycle 100-101",100,83547,"416-21","Alloy 617",314626,"Plate"
267.79,-0.00109,"Qualified",,3995.77,"CapPass","48% Nf: Cycle 100-101",100,83548,"416-21","Alloy 617",314626,"Plate"
267.79,-0.00108,"Qualified",,3995.78,"CapPass","48% Nf: Cycle 100-101",100,83549,"416-21","Alloy 617",314626,"Plate"
267.79,-0.00103,"Qualified",,3995.83,"CapPass","48% Nf: Cycle 100-101",100,83550,"416-21","Alloy 617",314626,"Plate"
267.75,-0.00098,"Qualified",,3995.88,"CapPass","48% Nf: Cycle 100-101",100,83551,"416-21","Alloy 617",314626,"Plate"
267.75,-0.00093,"Qualified",,3995.93,"CapPass","48% Nf: Cycle 100-101",100,83552,"416-21","Alloy 617",314626,"Plate"
267.76,-0.00088,"Qualified",,3995.98,"CapPass","48% Nf: Cycle 100-101",100,83553,"416-21","Alloy 617",314626,"Plate"
267.74,-0.00083,"Qualified",,3996.04,"CapPass","48% Nf: Cycle 100-101",100,83554,"416-21","Alloy 617",314626,"Plate"
267.79,-0.00078,"Qualified",,3996.09,"CapPass","48% Nf: Cycle 100-101",100,83555,"416-21","Alloy 617",314626,"Plate"
267.96,-0.00073,"Qualified",,3996.14,"CapPass","48% Nf: Cycle 100-101",100,83556,"416-21","Alloy 617",314626,"Plate"
268.16,-0.00067,"Qualified",,3996.19,"CapPass","48% Nf: Cycle 100-101",100,83557,"416-21","Alloy 617",314626,"Plate"
268.40,-0.00062,"Qualified",,3996.24,"CapPass","48% Nf: Cycle 100-101",100,83558,"416-21","Alloy 617",314626,"Plate"
268.82,-0.00057,"Qualified",,3996.29,"CapPass","48% Nf: Cycle 100-101",100,83559,"416-21","Alloy 617",314626,"Plate"
269.17,-0.00052,"Qualified",,3996.34,"CapPass","48% Nf: Cycle 100-101",100,83560,"416-21","Alloy 617",314626,"Plate"
269.43,-0.00047,"Qualified",,3996.39,"CapPass","48% Nf: Cycle 100-101",100,83561,"416-21","Alloy 617",314626,"Plate"
269.67,-0.00042,"Qualified",,3996.43,"CapPass","48% Nf: Cycle 100-101",100,83562,"416-21","Alloy 617",314626,"Plate"
269.74,-0.00037,"Qualified",,3996.48,"CapPass","48% Nf: Cycle 100-101",100,83563,"416-21","Alloy 617",314626,"Plate"
269.74,-0.00032,"Qualified",,3996.54,"CapPass","48% Nf: Cycle 100-101",100,83564,"416-21","Alloy 617",314626,"Plate"
269.75,-0.00027,"Qualified",,3996.59,"CapPass","48% Nf: Cycle 100-101",100,83565,"416-21","Alloy 617",314626,"Plate"
269.75,-0.00022,"Qualified",,3996.63,"CapPass","48% Nf: Cycle 100-101",100,83566,"416-21","Alloy 617",314626,"Plate"
269.80,-0.00017,"Qualified",,3996.68,"CapPass","48% Nf: Cycle 100-101",100,83567,"416-21","Alloy 617",314626,"Plate"
269.78,-0.00012,"Qualified",,3996.73,"CapPass","48% Nf: Cycle 100-101",101,83568,"416-21","Alloy 617",314626,"Plate"
269.67,-0.00008,"Qualified",,3996.77,"CapPass","48% Nf: Cycle 100-101",101,83569,"416-21","Alloy 617",314626,"Plate"
269.65,-0.00007,"Qualified",,3996.78,"CapPass","48% Nf: Cycle 100-101",101,83570,"416-21","Alloy 617",314626,"Plate"
269.44,-0.00002,"Qualified",,3996.83,"CapPass","48% Nf: Cycle 100-101",101,83571,"416-21","Alloy 617",314626,"Plate"
269.31,0.00003,"Qualified",,3996.89,"CapPass","48% Nf: Cycle 100-101",101,83572,"416-21","Alloy 617",314626,"Plate"
269.36,0.00008,"Qualified",,3996.94,"CapPass","48% Nf: Cycle 100-101",101,83573,"416-21","Alloy 617",314626,"Plate"
269.30,0.00013,"Qualified",,3996.98,"CapPass","48% Nf: Cycle 100-101",101,83574,"416-21","Alloy 617",314626,"Plate"
269.27,0.00018,"Qualified",,3997.04,"CapPass","48% Nf: Cycle 100-101",101,83575,"416-21","Alloy 617",314626,"Plate"
269.25,0.00024,"Qualified",,3997.09,"CapPass","48% Nf: Cycle 100-101",101,83576,"416-21","Alloy 617",314626,"Plate"
269.24,0.00029,"Qualified",,3997.14,"CapPass","48% Nf: Cycle 100-101",101,83577,"416-21","Alloy 617",314626,"Plate"
269.27,0.00034,"Qualified",,3997.18,"CapPass","48% Nf: Cycle 100-101",101,83578,"416-21","Alloy 617",314626,"Plate"
269.25,0.00039,"Qualified",,3997.23,"CapPass","48% Nf: Cycle 100-101",101,83579,"416-21","Alloy 617",314626,"Plate"
269.25,0.00044,"Qualified",,3997.29,"CapPass","48% Nf: Cycle 100-101",101,83580,"416-21","Alloy 617",314626,"Plate"
269.27,0.00049,"Qualified",,3997.34,"CapPass","48% Nf: Cycle 100-101",101,83581,"416-21","Alloy 617",314626,"Plate"
269.33,0.00054,"Qualified",,3997.39,"CapPass","48% Nf: Cycle 100-101",101,83582,"416-21","Alloy 617",314626,"Plate"
269.42,0.00059,"Qualified",,3997.44,"CapPass","48% Nf: Cycle 100-101",101,83583,"416-21","Alloy 617",314626,"Plate"
269.58,0.00064,"Qualified",,3997.49,"CapPass","48% Nf: Cycle 100-101",101,83584,"416-21","Alloy 617",314626,"Plate"
269.73,0.00069,"Qualified",,3997.54,"CapPass","48% Nf: Cycle 100-101",101,83585,"416-21","Alloy 617",314626,"Plate"
269.83,0.00074,"Qualified",,3997.59,"CapPass","48% Nf: Cycle 100-101",101,83586,"416-21","Alloy 617",314626,"Plate"
269.87,0.00079,"Qualified",,3997.64,"CapPass","48% Nf: Cycle 100-101",101,83587,"416-21","Alloy 617",314626,"Plate"
269.89,0.00084,"Qualified",,3997.69,"CapPass","48% Nf: Cycle 100-101",101,83588,"416-21","Alloy 617",314626,"Plate"
269.95,0.00089,"Qualified",,3997.74,"CapPass","48% Nf: Cycle 100-101",101,83589,"416-21","Alloy 617",314626,"Plate"
270.09,0.00092,"Qualified",,3997.77,"CapPass","48% Nf: Cycle 100-101",101,83590,"416-21","Alloy 617",314626,"Plate"
270.09,0.00094,"Qualified",,3997.79,"CapPass","48% Nf: Cycle 100-101",101,83591,"416-21","Alloy 617",314626,"Plate"
270.33,0.00099,"Qualified",,3997.84,"CapPass","48% Nf: Cycle 100-101",101,83592,"416-21","Alloy 617",314626,"Plate"
270.57,0.00104,"Qualified",,3997.89,"CapPass","48% Nf: Cycle 100-101",101,83593,"416-21","Alloy 617",314626,"Plate"
270.85,0.00109,"Qualified",,3997.94,"CapPass","48% Nf: Cycle 100-101",101,83594,"416-21","Alloy 617",314626,"Plate"
271.07,0.00114,"Qualified",,3997.99,"CapPass","48% Nf: Cycle 100-101",101,83595,"416-21","Alloy 617",314626,"Plate"
271.24,0.00120,"Qualified",,3998.04,"CapPass","48% Nf: Cycle 100-101",101,83596,"416-21","Alloy 617",314626,"Plate"
271.37,0.00125,"Qualified",,3998.09,"CapPass","48% Nf: Cycle 100-101",101,83597,"416-21","Alloy 617",314626,"Plate"
271.45,0.00130,"Qualified",,3998.14,"CapPass","48% Nf: Cycle 100-101",101,83598,"416-21","Alloy 617",314626,"Plate"
271.51,0.00135,"Qualified",,3998.19,"CapPass","48% Nf: Cycle 100-101",101,83599,"416-21","Alloy 617",314626,"Plate"
271.60,0.00140,"Qualified",,3998.24,"CapPass","48% Nf: Cycle 100-101",101,83600,"416-21","Alloy 617",314626,"Plate"
271.70,0.00145,"Qualified",,3998.29,"CapPass","48% Nf: Cycle 100-101",101,83601,"416-21","Alloy 617",314626,"Plate"
271.80,0.00150,"Qualified",,3998.34,"CapPass","48% Nf: Cycle 100-101",101,83602,"416-21","Alloy 617",314626,"Plate"
271.80,0.00155,"Qualified",,3998.38,"CapPass","48% Nf: Cycle 100-101",101,83603,"416-21","Alloy 617",314626,"Plate"
271.75,0.00160,"Qualified",,3998.43,"CapPass","48% Nf: Cycle 100-101",101,83604,"416-21","Alloy 617",314626,"Plate"
271.60,0.00165,"Qualified",,3998.48,"CapPass","48% Nf: Cycle 100-101",101,83605,"416-21","Alloy 617",314626,"Plate"
271.33,0.00170,"Qualified",,3998.53,"CapPass","48% Nf: Cycle 100-101",101,83606,"416-21","Alloy 617",314626,"Plate"
271.17,0.00175,"Qualified",,3998.58,"CapPass","48% Nf: Cycle 100-101",101,83607,"416-21","Alloy 617",314626,"Plate"
270.98,0.00180,"Qualified",,3998.63,"CapPass","48% Nf: Cycle 100-101",101,83608,"416-21","Alloy 617",314626,"Plate"
270.86,0.00185,"Qualified",,3998.68,"CapPass","48% Nf: Cycle 100-101",101,83609,"416-21","Alloy 617",314626,"Plate"
270.71,0.00190,"Qualified",,3998.73,"CapPass","48% Nf: Cycle 100-101",101,83610,"416-21","Alloy 617",314626,"Plate"
270.61,0.00194,"Qualified",,3998.77,"CapPass","48% Nf: Cycle 100-101",101,83611,"416-21","Alloy 617",314626,"Plate"
270.61,0.00195,"Qualified",,3998.78,"CapPass","48% Nf: Cycle 100-101",101,83612,"416-21","Alloy 617",314626,"Plate"
270.42,0.00200,"Qualified",,3998.83,"CapPass","48% Nf: Cycle 100-101",101,83613,"416-21","Alloy 617",314626,"Plate"
270.23,0.00205,"Qualified",,3998.88,"CapPass","48% Nf: Cycle 100-101",101,83614,"416-21","Alloy 617",314626,"Plate"
270.13,0.00210,"Qualified",,3998.93,"CapPass","48% Nf: Cycle 100-101",101,83615,"416-21","Alloy 617",314626,"Plate"
270.05,0.00215,"Qualified",,3998.99,"CapPass","48% Nf: Cycle 100-101",101,83616,"416-21","Alloy 617",314626,"Plate"
270.07,0.00220,"Qualified",,3999.04,"CapPass","48% Nf: Cycle 100-101",101,83617,"416-21","Alloy 617",314626,"Plate"
270.15,0.00225,"Qualified",,3999.09,"CapPass","48% Nf: Cycle 100-101",101,83618,"416-21","Alloy 617",314626,"Plate"
270.22,0.00230,"Qualified",,3999.14,"CapPass","48% Nf: Cycle 100-101",101,83619,"416-21","Alloy 617",314626,"Plate"
270.33,0.00235,"Qualified",,3999.19,"CapPass","48% Nf: Cycle 100-101",101,83620,"416-21","Alloy 617",314626,"Plate"
270.45,0.00241,"Qualified",,3999.24,"CapPass","48% Nf: Cycle 100-101",101,83621,"416-21","Alloy 617",314626,"Plate"
270.54,0.00246,"Qualified",,3999.29,"CapPass","48% Nf: Cycle 100-101",101,83622,"416-21","Alloy 617",314626,"Plate"
270.70,0.00251,"Qualified",,3999.34,"CapPass","48% Nf: Cycle 100-101",101,83623,"416-21","Alloy 617",314626,"Plate"
270.88,0.00256,"Qualified",,3999.39,"CapPass","48% Nf: Cycle 100-101",101,83624,"416-21","Alloy 617",314626,"Plate"
270.99,0.00261,"Qualified",,3999.44,"CapPass","48% Nf: Cycle 100-101",101,83625,"416-21","Alloy 617",314626,"Plate"
271.22,0.00266,"Qualified",,3999.49,"CapPass","48% Nf: Cycle 100-101",101,83626,"416-21","Alloy 617",314626,"Plate"
271.47,0.00271,"Qualified",,3999.54,"CapPass","48% Nf: Cycle 100-101",101,83627,"416-21","Alloy 617",314626,"Plate"
271.68,0.00276,"Qualified",,3999.59,"CapPass","48% Nf: Cycle 100-101",101,83628,"416-21","Alloy 617",314626,"Plate"
271.91,0.00281,"Qualified",,3999.64,"CapPass","48% Nf: Cycle 100-101",101,83629,"416-21","Alloy 617",314626,"Plate"
272.17,0.00286,"Qualified",,3999.69,"CapPass","48% Nf: Cycle 100-101",101,83630,"416-21","Alloy 617",314626,"Plate"
272.43,0.00291,"Qualified",,3999.75,"CapPass","48% Nf: Cycle 100-101",101,83631,"416-21","Alloy 617",314626,"Plate"
272.61,0.00294,"Qualified",,3999.77,"CapPass","48% Nf: Cycle 100-101",101,83632,"416-21","Alloy 617",314626,"Plate"
272.73,0.00296,"Qualified",,3999.79,"CapPass","48% Nf: Cycle 100-101",101,83633,"416-21","Alloy 617",314626,"Plate"
273.10,0.00301,"Qualified",,3999.84,"CapPass","48% Nf: Cycle 100-101",101,83634,"416-21","Alloy 617",314626,"Plate"
273.35,0.00306,"Qualified",,3999.90,"CapPass","48% Nf: Cycle 100-101",101,83635,"416-21","Alloy 617",314626,"Plate"
273.67,0.00311,"Qualified",,3999.95,"CapPass","48% Nf: Cycle 100-101",101,83636,"416-21","Alloy 617",314626,"Plate"
273.91,0.00316,"Qualified",,4000.00,"CapPass","48% Nf: Cycle 100-101",101,83637,"416-21","Alloy 617",314626,"Plate"
274.08,0.00322,"Qualified",,4000.04,"CapPass","48% Nf: Cycle 100-101",101,83638,"416-21","Alloy 617",314626,"Plate"
274.33,0.00327,"Qualified",,4000.09,"CapPass","48% Nf: Cycle 100-101",101,83639,"416-21","Alloy 617",314626,"Plate"
274.53,0.00332,"Qualified",,4000.14,"CapPass","48% Nf: Cycle 100-101",101,83640,"416-21","Alloy 617",314626,"Plate"
274.68,0.00337,"Qualified",,4000.19,"CapPass","48% Nf: Cycle 100-101",101,83641,"416-21","Alloy 617",314626,"Plate"
274.78,0.00342,"Qualified",,4000.25,"CapPass","48% Nf: Cycle 100-101",101,83642,"416-21","Alloy 617",314626,"Plate"
274.87,0.00347,"Qualified",,4000.29,"CapPass","48% Nf: Cycle 100-101",101,83643,"416-21","Alloy 617",314626,"Plate"
274.97,0.00352,"Qualified",,4000.34,"CapPass","48% Nf: Cycle 100-101",101,83644,"416-21","Alloy 617",314626,"Plate"
275.06,0.00357,"Qualified",,4000.39,"CapPass","48% Nf: Cycle 100-101",101,83645,"416-21","Alloy 617",314626,"Plate"
275.08,0.00362,"Qualified",,4000.44,"CapPass","48% Nf: Cycle 100-101",101,83646,"416-21","Alloy 617",314626,"Plate"
275.05,0.00367,"Qualified",,4000.49,"CapPass","48% Nf: Cycle 100-101",101,83647,"416-21","Alloy 617",314626,"Plate"
275.00,0.00372,"Qualified",,4000.54,"CapPass","48% Nf: Cycle 100-101",101,83648,"416-21","Alloy 617",314626,"Plate"
274.94,0.00377,"Qualified",,4000.59,"CapPass","48% Nf: Cycle 100-101",101,83649,"416-21","Alloy 617",314626,"Plate"
274.82,0.00382,"Qualified",,4000.64,"CapPass","48% Nf: Cycle 100-101",101,83650,"416-21","Alloy 617",314626,"Plate"
274.67,0.00387,"Qualified",,4000.69,"CapPass","48% Nf: Cycle 100-101",101,83651,"416-21","Alloy 617",314626,"Plate"
274.51,0.00392,"Qualified",,4000.74,"CapPass","48% Nf: Cycle 100-101",101,83652,"416-21","Alloy 617",314626,"Plate"
274.38,0.00396,"Qualified",,4000.77,"CapPass","48% Nf: Cycle 100-101",101,83653,"416-21","Alloy 617",314626,"Plate"
274.29,0.00397,"Qualified",,4000.79,"CapPass","48% Nf: Cycle 100-101",101,83654,"416-21","Alloy 617",314626,"Plate"
274.07,0.00402,"Qualified",,4000.83,"CapPass","48% Nf: Cycle 100-101",101,83655,"416-21","Alloy 617",314626,"Plate"
273.83,0.00407,"Qualified",,4000.88,"CapPass","48% Nf: Cycle 100-101",101,83656,"416-21","Alloy 617",314626,"Plate"
273.57,0.00412,"Qualified",,4000.94,"CapPass","48% Nf: Cycle 100-101",101,83657,"416-21","Alloy 617",314626,"Plate"
273.27,0.00417,"Qualified",,4000.99,"CapPass","48% Nf: Cycle 100-101",101,83658,"416-21","Alloy 617",314626,"Plate"
273.21,0.00423,"Qualified",,4001.04,"CapPass","48% Nf: Cycle 100-101",101,83659,"416-21","Alloy 617",314626,"Plate"
273.10,0.00428,"Qualified",,4001.09,"CapPass","48% Nf: Cycle 100-101",101,83660,"416-21","Alloy 617",314626,"Plate"
273.03,0.00433,"Qualified",,4001.14,"CapPass","48% Nf: Cycle 100-101",101,83661,"416-21","Alloy 617",314626,"Plate"
273.06,0.00438,"Qualified",,4001.19,"CapPass","48% Nf: Cycle 100-101",101,83662,"416-21","Alloy 617",314626,"Plate"
273.03,0.00443,"Qualified",,4001.24,"CapPass","48% Nf: Cycle 100-101",101,83663,"416-21","Alloy 617",314626,"Plate"
273.04,0.00448,"Qualified",,4001.29,"CapPass","48% Nf: Cycle 100-101",101,83664,"416-21","Alloy 617",314626,"Plate"
273.04,0.00453,"Qualified",,4001.34,"CapPass","48% Nf: Cycle 100-101",101,83665,"416-21","Alloy 617",314626,"Plate"
272.97,0.00458,"Qualified",,4001.39,"CapPass","48% Nf: Cycle 100-101",101,83666,"416-21","Alloy 617",314626,"Plate"
272.93,0.00463,"Qualified",,4001.44,"CapPass","48% Nf: Cycle 100-101",101,83667,"416-21","Alloy 617",314626,"Plate"
272.91,0.00468,"Qualified",,4001.49,"CapPass","48% Nf: Cycle 100-101",101,83668,"416-21","Alloy 617",314626,"Plate"
272.96,0.00473,"Qualified",,4001.54,"CapPass","48% Nf: Cycle 100-101",101,83669,"416-21","Alloy 617",314626,"Plate"
273.07,0.00478,"Qualified",,4001.60,"CapPass","48% Nf: Cycle 100-101",101,83670,"416-21","Alloy 617",314626,"Plate"
273.37,0.00483,"Qualified",,4001.65,"CapPass","48% Nf: Cycle 100-101",101,83671,"416-21","Alloy 617",314626,"Plate"
273.68,0.00488,"Qualified",,4001.70,"CapPass","48% Nf: Cycle 100-101",101,83672,"416-21","Alloy 617",314626,"Plate"
274.14,0.00493,"Qualified",,4001.75,"CapPass","48% Nf: Cycle 100-101",101,83673,"416-21","Alloy 617",314626,"Plate"
274.30,0.00495,"Qualified",,4001.77,"CapPass","48% Nf: Cycle 100-101",101,83674,"416-21","Alloy 617",314626,"Plate"
274.51,0.00498,"Qualified",,4001.80,"CapPass","48% Nf: Cycle 100-101",101,83675,"416-21","Alloy 617",314626,"Plate"
274.82,0.00503,"Qualified",,4001.85,"CapPass","48% Nf: Cycle 100-101",101,83676,"416-21","Alloy 617",314626,"Plate"
275.05,0.00508,"Qualified",,4001.89,"CapPass","48% Nf: Cycle 100-101",101,83677,"416-21","Alloy 617",314626,"Plate"
275.19,0.00513,"Qualified",,4001.94,"CapPass","48% Nf: Cycle 100-101",101,83678,"416-21","Alloy 617",314626,"Plate"
275.22,0.00518,"Qualified",,4001.99,"CapPass","48% Nf: Cycle 100-101",101,83679,"416-21","Alloy 617",314626,"Plate"
275.24,0.00524,"Qualified",,4002.04,"CapPass","48% Nf: Cycle 100-101",101,83680,"416-21","Alloy 617",314626,"Plate"
275.25,0.00529,"Qualified",,4002.09,"CapPass","48% Nf: Cycle 100-101",101,83681,"416-21","Alloy 617",314626,"Plate"
275.25,0.00534,"Qualified",,4002.15,"CapPass","48% Nf: Cycle 100-101",101,83682,"416-21","Alloy 617",314626,"Plate"
275.34,0.00539,"Qualified",,4002.20,"CapPass","48% Nf: Cycle 100-101",101,83683,"416-21","Alloy 617",314626,"Plate"
275.38,0.00544,"Qualified",,4002.25,"CapPass","48% Nf: Cycle 100-101",101,83684,"416-21","Alloy 617",314626,"Plate"
275.43,0.00549,"Qualified",,4002.30,"CapPass","48% Nf: Cycle 100-101",101,83685,"416-21","Alloy 617",314626,"Plate"
275.52,0.00554,"Qualified",,4002.35,"CapPass","48% Nf: Cycle 100-101",101,83686,"416-21","Alloy 617",314626,"Plate"
275.68,0.00559,"Qualified",,4002.40,"CapPass","48% Nf: Cycle 100-101",101,83687,"416-21","Alloy 617",314626,"Plate"
275.81,0.00564,"Qualified",,4002.45,"CapPass","48% Nf: Cycle 100-101",101,83688,"416-21","Alloy 617",314626,"Plate"
275.97,0.00569,"Qualified",,4002.50,"CapPass","48% Nf: Cycle 100-101",101,83689,"416-21","Alloy 617",314626,"Plate"
275.99,0.00574,"Qualified",,4002.55,"CapPass","48% Nf: Cycle 100-101",101,83690,"416-21","Alloy 617",314626,"Plate"
275.94,0.00579,"Qualified",,4002.60,"CapPass","48% Nf: Cycle 100-101",101,83691,"416-21","Alloy 617",314626,"Plate"
275.98,0.00584,"Qualified",,4002.65,"CapPass","48% Nf: Cycle 100-101",101,83692,"416-21","Alloy 617",314626,"Plate"
276.01,0.00589,"Qualified",,4002.70,"CapPass","48% Nf: Cycle 100-101",101,83693,"416-21","Alloy 617",314626,"Plate"
276.01,0.00594,"Qualified",,4002.75,"CapPass","48% Nf: Cycle 100-101",101,83694,"416-21","Alloy 617",314626,"Plate"
276.01,0.00597,"Qualified",,4002.77,"CapPass","48% Nf: Cycle 100-101",101,83695,"416-21","Alloy 617",314626,"Plate"
275.98,0.00599,"Qualified",,4002.80,"CapPass","48% Nf: Cycle 100-101",101,83696,"416-21","Alloy 617",314626,"Plate"
275.89,0.00605,"Qualified",,4002.85,"CapPass","48% Nf: Cycle 100-101",101,83697,"416-21","Alloy 617",314626,"Plate"
275.81,0.00610,"Qualified",,4002.89,"CapPass","48% Nf: Cycle 100-101",101,83698,"416-21","Alloy 617",314626,"Plate"
275.70,0.00615,"Qualified",,4002.94,"CapPass","48% Nf: Cycle 100-101",101,83699,"416-21","Alloy 617",314626,"Plate"
275.53,0.00620,"Qualified",,4002.99,"CapPass","48% Nf: Cycle 100-101",101,83700,"416-21","Alloy 617",314626,"Plate"
275.36,0.00625,"Qualified",,4003.04,"CapPass","48% Nf: Cycle 100-101",101,83701,"416-21","Alloy 617",314626,"Plate"
275.26,0.00630,"Qualified",,4003.09,"CapPass","48% Nf: Cycle 100-101",101,83702,"416-21","Alloy 617",314626,"Plate"
275.18,0.00635,"Qualified",,4003.15,"CapPass","48% Nf: Cycle 100-101",101,83703,"416-21","Alloy 617",314626,"Plate"
275.16,0.00640,"Qualified",,4003.20,"CapPass","48% Nf: Cycle 100-101",101,83704,"416-21","Alloy 617",314626,"Plate"
275.26,0.00645,"Qualified",,4003.25,"CapPass","48% Nf: Cycle 100-101",101,83705,"416-21","Alloy 617",314626,"Plate"
275.46,0.00650,"Qualified",,4003.30,"CapPass","48% Nf: Cycle 100-101",101,83706,"416-21","Alloy 617",314626,"Plate"
275.76,0.00655,"Qualified",,4003.36,"CapPass","48% Nf: Cycle 100-101",101,83707,"416-21","Alloy 617",314626,"Plate"
276.15,0.00660,"Qualified",,4003.41,"CapPass","48% Nf: Cycle 100-101",101,83708,"416-21","Alloy 617",314626,"Plate"
276.47,0.00665,"Qualified",,4003.46,"CapPass","48% Nf: Cycle 100-101",101,83709,"416-21","Alloy 617",314626,"Plate"
276.78,0.00670,"Qualified",,4003.50,"CapPass","48% Nf: Cycle 100-101",101,83710,"416-21","Alloy 617",314626,"Plate"
277.08,0.00675,"Qualified",,4003.56,"CapPass","48% Nf: Cycle 100-101",101,83711,"416-21","Alloy 617",314626,"Plate"
277.33,0.00680,"Qualified",,4003.60,"CapPass","48% Nf: Cycle 100-101",101,83712,"416-21","Alloy 617",314626,"Plate"
277.46,0.00685,"Qualified",,4003.65,"CapPass","48% Nf: Cycle 100-101",101,83713,"416-21","Alloy 617",314626,"Plate"
277.43,0.00690,"Qualified",,4003.69,"CapPass","48% Nf: Cycle 100-101",101,83714,"416-21","Alloy 617",314626,"Plate"
277.10,0.00695,"Qualified",,4003.74,"CapPass","48% Nf: Cycle 100-101",101,83715,"416-21","Alloy 617",314626,"Plate"
276.81,0.00699,"Qualified",,4003.77,"CapPass","48% Nf: Cycle 100-101",101,83716,"416-21","Alloy 617",314626,"Plate"
276.65,0.00700,"Qualified",,4003.79,"CapPass","48% Nf: Cycle 100-101",101,83717,"416-21","Alloy 617",314626,"Plate"
276.18,0.00705,"Qualified",,4003.84,"CapPass","48% Nf: Cycle 100-101",101,83718,"416-21","Alloy 617",314626,"Plate"
275.90,0.00710,"Qualified",,4003.90,"CapPass","48% Nf: Cycle 100-101",101,83719,"416-21","Alloy 617",314626,"Plate"
275.65,0.00715,"Qualified",,4003.95,"CapPass","48% Nf: Cycle 100-101",101,83720,"416-21","Alloy 617",314626,"Plate"
275.58,0.00720,"Qualified",,4004.00,"CapPass","48% Nf: Cycle 100-101",101,83721,"416-21","Alloy 617",314626,"Plate"
275.51,0.00726,"Qualified",,4004.05,"CapPass","48% Nf: Cycle 100-101",101,83722,"416-21","Alloy 617",314626,"Plate"
275.54,0.00731,"Qualified",,4004.10,"CapPass","48% Nf: Cycle 100-101",101,83723,"416-21","Alloy 617",314626,"Plate"
275.61,0.00736,"Qualified",,4004.15,"CapPass","48% Nf: Cycle 100-101",101,83724,"416-21","Alloy 617",314626,"Plate"
275.73,0.00741,"Qualified",,4004.20,"CapPass","48% Nf: Cycle 100-101",101,83725,"416-21","Alloy 617",314626,"Plate"
275.78,0.00746,"Qualified",,4004.25,"CapPass","48% Nf: Cycle 100-101",101,83726,"416-21","Alloy 617",314626,"Plate"
275.75,0.00751,"Qualified",,4004.30,"CapPass","48% Nf: Cycle 100-101",101,83727,"416-21","Alloy 617",314626,"Plate"
275.72,0.00756,"Qualified",,4004.35,"CapPass","48% Nf: Cycle 100-101",101,83728,"416-21","Alloy 617",314626,"Plate"
275.87,0.00761,"Qualified",,4004.40,"CapPass","48% Nf: Cycle 100-101",101,83729,"416-21","Alloy 617",314626,"Plate"
276.06,0.00766,"Qualified",,4004.45,"CapPass","48% Nf: Cycle 100-101",101,83730,"416-21","Alloy 617",314626,"Plate"
276.13,0.00771,"Qualified",,4004.50,"CapPass","48% Nf: Cycle 100-101",101,83731,"416-21","Alloy 617",314626,"Plate"
276.15,0.00776,"Qualified",,4004.55,"CapPass","48% Nf: Cycle 100-101",101,83732,"416-21","Alloy 617",314626,"Plate"
276.21,0.00781,"Qualified",,4004.60,"CapPass","48% Nf: Cycle 100-101",101,83733,"416-21","Alloy 617",314626,"Plate"
276.22,0.00786,"Qualified",,4004.65,"CapPass","48% Nf: Cycle 100-101",101,83734,"416-21","Alloy 617",314626,"Plate"
276.17,0.00791,"Qualified",,4004.70,"CapPass","48% Nf: Cycle 100-101",101,83735,"416-21","Alloy 617",314626,"Plate"
276.17,0.00796,"Qualified",,4004.75,"CapPass","48% Nf: Cycle 100-101",101,83736,"416-21","Alloy 617",314626,"Plate"
276.15,0.00798,"Qualified",,4004.77,"CapPass","48% Nf: Cycle 100-101",101,83737,"416-21","Alloy 617",314626,"Plate"
276.10,0.00801,"Qualified",,4004.80,"CapPass","48% Nf: Cycle 100-101",101,83738,"416-21","Alloy 617",314626,"Plate"
276.08,0.00806,"Qualified",,4004.86,"CapPass","48% Nf: Cycle 100-101",101,83739,"416-21","Alloy 617",314626,"Plate"
276.26,0.00811,"Qualified",,4004.91,"CapPass","48% Nf: Cycle 100-101",101,83740,"416-21","Alloy 617",314626,"Plate"
276.51,0.00816,"Qualified",,4004.96,"CapPass","48% Nf: Cycle 100-101",101,83741,"416-21","Alloy 617",314626,"Plate"
276.69,0.00822,"Qualified",,4005.01,"CapPass","48% Nf: Cycle 100-101",101,83742,"416-21","Alloy 617",314626,"Plate"
276.92,0.00827,"Qualified",,4005.06,"CapPass","48% Nf: Cycle 100-101",101,83743,"416-21","Alloy 617",314626,"Plate"
277.13,0.00832,"Qualified",,4005.11,"CapPass","48% Nf: Cycle 100-101",101,83744,"416-21","Alloy 617",314626,"Plate"
277.96,0.00837,"Qualified",,4005.15,"CapPass","48% Nf: Cycle 100-101",101,83745,"416-21","Alloy 617",314626,"Plate"
278.16,0.00842,"Qualified",,4005.20,"CapPass","48% Nf: Cycle 100-101",101,83746,"416-21","Alloy 617",314626,"Plate"
277.91,0.00847,"Qualified",,4005.25,"CapPass","48% Nf: Cycle 100-101",101,83747,"416-21","Alloy 617",314626,"Plate"
277.58,0.00852,"Qualified",,4005.30,"CapPass","48% Nf: Cycle 100-101",101,83748,"416-21","Alloy 617",314626,"Plate"
277.22,0.00857,"Qualified",,4005.35,"CapPass","48% Nf: Cycle 100-101",101,83749,"416-21","Alloy 617",314626,"Plate"
277.00,0.00862,"Qualified",,4005.40,"CapPass","48% Nf: Cycle 100-101",101,83750,"416-21","Alloy 617",314626,"Plate"
276.91,0.00867,"Qualified",,4005.45,"CapPass","48% Nf: Cycle 100-101",101,83751,"416-21","Alloy 617",314626,"Plate"
276.66,0.00872,"Qualified",,4005.50,"CapPass","48% Nf: Cycle 100-101",101,83752,"416-21","Alloy 617",314626,"Plate"
276.50,0.00877,"Qualified",,4005.56,"CapPass","48% Nf: Cycle 100-101",101,83753,"416-21","Alloy 617",314626,"Plate"
276.48,0.00882,"Qualified",,4005.61,"CapPass","48% Nf: Cycle 100-101",101,83754,"416-21","Alloy 617",314626,"Plate"
276.54,0.00887,"Qualified",,4005.65,"CapPass","48% Nf: Cycle 100-101",101,83755,"416-21","Alloy 617",314626,"Plate"
276.57,0.00892,"Qualified",,4005.71,"CapPass","48% Nf: Cycle 100-101",101,83756,"416-21","Alloy 617",314626,"Plate"
276.53,0.00897,"Qualified",,4005.76,"CapPass","48% Nf: Cycle 100-101",101,83757,"416-21","Alloy 617",314626,"Plate"
276.57,0.00898,"Qualified",,4005.77,"CapPass","48% Nf: Cycle 100-101",101,83758,"416-21","Alloy 617",314626,"Plate"
276.74,0.00902,"Qualified",,4005.81,"CapPass","48% Nf: Cycle 100-101",101,83759,"416-21","Alloy 617",314626,"Plate"
276.95,0.00907,"Qualified",,4005.86,"CapPass","48% Nf: Cycle 100-101",101,83760,"416-21","Alloy 617",314626,"Plate"
277.19,0.00912,"Qualified",,4005.91,"CapPass","48% Nf: Cycle 100-101",101,83761,"416-21","Alloy 617",314626,"Plate"
277.31,0.00917,"Qualified",,4005.96,"CapPass","48% Nf: Cycle 100-101",101,83762,"416-21","Alloy 617",314626,"Plate"
277.43,0.00923,"Qualified",,4006.01,"CapPass","48% Nf: Cycle 100-101",101,83763,"416-21","Alloy 617",314626,"Plate"
277.57,0.00928,"Qualified",,4006.06,"CapPass","48% Nf: Cycle 100-101",101,83764,"416-21","Alloy 617",314626,"Plate"
277.70,0.00933,"Qualified",,4006.11,"CapPass","48% Nf: Cycle 100-101",101,83765,"416-21","Alloy 617",314626,"Plate"
277.73,0.00938,"Qualified",,4006.16,"CapPass","48% Nf: Cycle 100-101",101,83766,"416-21","Alloy 617",314626,"Plate"
277.82,0.00943,"Qualified",,4006.21,"CapPass","48% Nf: Cycle 100-101",101,83767,"416-21","Alloy 617",314626,"Plate"
277.97,0.00948,"Qualified",,4006.26,"CapPass","48% Nf: Cycle 100-101",101,83768,"416-21","Alloy 617",314626,"Plate"
278.65,0.00953,"Qualified",,4006.31,"CapPass","48% Nf: Cycle 100-101",101,83769,"416-21","Alloy 617",314626,"Plate"
278.73,0.00958,"Qualified",,4006.35,"CapPass","48% Nf: Cycle 100-101",101,83770,"416-21","Alloy 617",314626,"Plate"
278.46,0.00963,"Qualified",,4006.40,"CapPass","48% Nf: Cycle 100-101",101,83771,"416-21","Alloy 617",314626,"Plate"
278.22,0.00968,"Qualified",,4006.45,"CapPass","48% Nf: Cycle 100-101",101,83772,"416-21","Alloy 617",314626,"Plate"
277.99,0.00973,"Qualified",,4006.50,"CapPass","48% Nf: Cycle 100-101",101,83773,"416-21","Alloy 617",314626,"Plate"
277.74,0.00978,"Qualified",,4006.55,"CapPass","48% Nf: Cycle 100-101",101,83774,"416-21","Alloy 617",314626,"Plate"
277.48,0.00983,"Qualified",,4006.60,"CapPass","48% Nf: Cycle 100-101",101,83775,"416-21","Alloy 617",314626,"Plate"
277.27,0.00988,"Qualified",,4006.66,"CapPass","48% Nf: Cycle 100-101",101,83776,"416-21","Alloy 617",314626,"Plate"
226.97,0.00998,"Qualified",,7927.61,"CapPass","95% Nf: Cycle 199-200",199,85442,"416-21","Alloy 617",314626,"Plate"
224.00,0.01003,"Qualified",,7927.68,"CapPass","95% Nf: Cycle 199-200",199,85443,"416-21","Alloy 617",314626,"Plate"
209.70,0.01002,"Qualified",,7927.77,"CapPass","95% Nf: Cycle 199-200",199,85444,"416-21","Alloy 617",314626,"Plate"
200.41,0.00998,"Qualified",,7927.81,"CapPass","95% Nf: Cycle 199-200",199,85445,"416-21","Alloy 617",314626,"Plate"
190.89,0.00993,"Qualified",,7927.86,"CapPass","95% Nf: Cycle 199-200",199,85446,"416-21","Alloy 617",314626,"Plate"
182.51,0.00988,"Qualified",,7927.89,"CapPass","95% Nf: Cycle 199-200",199,85447,"416-21","Alloy 617",314626,"Plate"
174.46,0.00983,"Qualified",,7927.93,"CapPass","95% Nf: Cycle 199-200",199,85448,"416-21","Alloy 617",314626,"Plate"
166.89,0.00978,"Qualified",,7927.97,"CapPass","95% Nf: Cycle 199-200",199,85449,"416-21","Alloy 617",314626,"Plate"
159.63,0.00973,"Qualified",,7928.01,"CapPass","95% Nf: Cycle 199-200",199,85450,"416-21","Alloy 617",314626,"Plate"
152.79,0.00968,"Qualified",,7928.05,"CapPass","95% Nf: Cycle 199-200",199,85451,"416-21","Alloy 617",314626,"Plate"
145.87,0.00963,"Qualified",,7928.10,"CapPass","95% Nf: Cycle 199-200",199,85452,"416-21","Alloy 617",314626,"Plate"
138.98,0.00958,"Qualified",,7928.15,"CapPass","95% Nf: Cycle 199-200",199,85453,"416-21","Alloy 617",314626,"Plate"
132.31,0.00953,"Qualified",,7928.20,"CapPass","95% Nf: Cycle 199-200",199,85454,"416-21","Alloy 617",314626,"Plate"
125.42,0.00948,"Qualified",,7928.26,"CapPass","95% Nf: Cycle 199-200",199,85455,"416-21","Alloy 617",314626,"Plate"
118.39,0.00942,"Qualified",,7928.32,"CapPass","95% Nf: Cycle 199-200",199,85456,"416-21","Alloy 617",314626,"Plate"
111.58,0.00937,"Qualified",,7928.38,"CapPass","95% Nf: Cycle 199-200",199,85457,"416-21","Alloy 617",314626,"Plate"
104.95,0.00932,"Qualified",,7928.43,"CapPass","95% Nf: Cycle 199-200",199,85458,"416-21","Alloy 617",314626,"Plate"
98.63,0.00927,"Qualified",,7928.48,"CapPass","95% Nf: Cycle 199-200",199,85459,"416-21","Alloy 617",314626,"Plate"
92.53,0.00922,"Qualified",,7928.54,"CapPass","95% Nf: Cycle 199-200",199,85460,"416-21","Alloy 617",314626,"Plate"
86.44,0.00917,"Qualified",,7928.59,"CapPass","95% Nf: Cycle 199-200",199,85461,"416-21","Alloy 617",314626,"Plate"
80.22,0.00912,"Qualified",,7928.64,"CapPass","95% Nf: Cycle 199-200",199,85462,"416-21","Alloy 617",314626,"Plate"
74.55,0.00907,"Qualified",,7928.70,"CapPass","95% Nf: Cycle 199-200",199,85463,"416-21","Alloy 617",314626,"Plate"
68.77,0.00902,"Qualified",,7928.75,"CapPass","95% Nf: Cycle 199-200",199,85464,"416-21","Alloy 617",314626,"Plate"
66.34,0.00900,"Qualified",,7928.77,"CapPass","95% Nf: Cycle 199-200",199,85465,"416-21","Alloy 617",314626,"Plate"
63.48,0.00897,"Qualified",,7928.80,"CapPass","95% Nf: Cycle 199-200",199,85466,"416-21","Alloy 617",314626,"Plate"
58.05,0.00892,"Qualified",,7928.85,"CapPass","95% Nf: Cycle 199-200",199,85467,"416-21","Alloy 617",314626,"Plate"
52.89,0.00887,"Qualified",,7928.90,"CapPass","95% Nf: Cycle 199-200",199,85468,"416-21","Alloy 617",314626,"Plate"
47.36,0.00882,"Qualified",,7928.96,"CapPass","95% Nf: Cycle 199-200",199,85469,"416-21","Alloy 617",314626,"Plate"
42.09,0.00877,"Qualified",,7929.01,"CapPass","95% Nf: Cycle 199-200",199,85470,"416-21","Alloy 617",314626,"Plate"
36.48,0.00872,"Qualified",,7929.07,"CapPass","95% Nf: Cycle 199-200",199,85471,"416-21","Alloy 617",314626,"Plate"
31.24,0.00867,"Qualified",,7929.12,"CapPass","95% Nf: Cycle 199-200",199,85472,"416-21","Alloy 617",314626,"Plate"
25.89,0.00862,"Qualified",,7929.17,"CapPass","95% Nf: Cycle 199-200",199,85473,"416-21","Alloy 617",314626,"Plate"
20.83,0.00857,"Qualified",,7929.23,"CapPass","95% Nf: Cycle 199-200",199,85474,"416-21","Alloy 617",314626,"Plate"
15.47,0.00851,"Qualified",,7929.28,"CapPass","95% Nf: Cycle 199-200",199,85475,"416-21","Alloy 617",314626,"Plate"
10.38,0.00846,"Qualified",,7929.34,"CapPass","95% Nf: Cycle 199-200",199,85476,"416-21","Alloy 617",314626,"Plate"
5.46,0.00841,"Qualified",,7929.39,"CapPass","95% Nf: Cycle 199-200",199,85477,"416-21","Alloy 617",314626,"Plate"
0.37,0.00836,"Qualified",,7929.44,"CapPass","95% Nf: Cycle 199-200",199,85478,"416-21","Alloy 617",314626,"Plate"
-4.75,0.00831,"Qualified",,7929.50,"CapPass","95% Nf: Cycle 199-200",199,85479,"416-21","Alloy 617",314626,"Plate"
-9.41,0.00826,"Qualified",,7929.55,"CapPass","95% Nf: Cycle 199-200",199,85480,"416-21","Alloy 617",314626,"Plate"
-10.22,0.00821,"Qualified",,7929.69,"CapPass","95% Nf: Cycle 199-200",199,85481,"416-21","Alloy 617",314626,"Plate"
-18.00,0.00816,"Qualified",,7929.76,"CapPass","95% Nf: Cycle 199-200",199,85482,"416-21","Alloy 617",314626,"Plate"
-19.69,0.00815,"Qualified",,7929.77,"CapPass","95% Nf: Cycle 199-200",199,85483,"416-21","Alloy 617",314626,"Plate"
-25.07,0.00811,"Qualified",,7929.80,"CapPass","95% Nf: Cycle 199-200",199,85484,"416-21","Alloy 617",314626,"Plate"
-30.45,0.00806,"Qualified",,7929.82,"CapPass","95% Nf: Cycle 199-200",199,85485,"416-21","Alloy 617",314626,"Plate"
-35.37,0.00801,"Qualified",,7929.85,"CapPass","95% Nf: Cycle 199-200",199,85486,"416-21","Alloy 617",314626,"Plate"
-39.28,0.00796,"Qualified",,7929.88,"CapPass","95% Nf: Cycle 199-200",199,85487,"416-21","Alloy 617",314626,"Plate"
-43.01,0.00791,"Qualified",,7929.93,"CapPass","95% Nf: Cycle 199-200",199,85488,"416-21","Alloy 617",314626,"Plate"
-46.37,0.00786,"Qualified",,7929.98,"CapPass","95% Nf: Cycle 199-200",199,85489,"416-21","Alloy 617",314626,"Plate"
-49.61,0.00781,"Qualified",,7930.05,"CapPass","95% Nf: Cycle 199-200",199,85490,"416-21","Alloy 617",314626,"Plate"
-53.33,0.00776,"Qualified",,7930.12,"CapPass","95% Nf: Cycle 199-200",199,85491,"416-21","Alloy 617",314626,"Plate"
-57.28,0.00771,"Qualified",,7930.18,"CapPass","95% Nf: Cycle 199-200",199,85492,"416-21","Alloy 617",314626,"Plate"
-61.17,0.00766,"Qualified",,7930.24,"CapPass","95% Nf: Cycle 199-200",199,85493,"416-21","Alloy 617",314626,"Plate"
-65.43,0.00761,"Qualified",,7930.30,"CapPass","95% Nf: Cycle 199-200",199,85494,"416-21","Alloy 617",314626,"Plate"
-69.27,0.00756,"Qualified",,7930.36,"CapPass","95% Nf: Cycle 199-200",199,85495,"416-21","Alloy 617",314626,"Plate"
-73.17,0.00751,"Qualified",,7930.41,"CapPass","95% Nf: Cycle 199-200",199,85496,"416-21","Alloy 617",314626,"Plate"
-77.29,0.00746,"Qualified",,7930.47,"CapPass","95% Nf: Cycle 199-200",199,85497,"416-21","Alloy 617",314626,"Plate"
-81.05,0.00740,"Qualified",,7930.52,"CapPass","95% Nf: Cycle 199-200",199,85498,"416-21","Alloy 617",314626,"Plate"
-84.81,0.00735,"Qualified",,7930.57,"CapPass","95% Nf: Cycle 199-200",199,85499,"416-21","Alloy 617",314626,"Plate"
-88.89,0.00730,"Qualified",,7930.63,"CapPass","95% Nf: Cycle 199-200",199,85500,"416-21","Alloy 617",314626,"Plate"
-93.37,0.00725,"Qualified",,7930.67,"CapPass","95% Nf: Cycle 199-200",199,85501,"416-21","Alloy 617",314626,"Plate"
-98.19,0.00720,"Qualified",,7930.71,"CapPass","95% Nf: Cycle 199-200",199,85502,"416-21","Alloy 617",314626,"Plate"
-102.80,0.00715,"Qualified",,7930.75,"CapPass","95% Nf: Cycle 199-200",199,85503,"416-21","Alloy 617",314626,"Plate"
-105.44,0.00712,"Qualified",,7930.77,"CapPass","95% Nf: Cycle 199-200",199,85504,"416-21","Alloy 617",314626,"Plate"
-107.08,0.00710,"Qualified",,7930.78,"CapPass","95% Nf: Cycle 199-200",199,85505,"416-21","Alloy 617",314626,"Plate"
-111.26,0.00705,"Qualified",,7930.82,"CapPass","95% Nf: Cycle 199-200",199,85506,"416-21","Alloy 617",314626,"Plate"
-114.94,0.00700,"Qualified",,7930.85,"CapPass","95% Nf: Cycle 199-200",199,85507,"416-21","Alloy 617",314626,"Plate"
-118.36,0.00695,"Qualified",,7930.88,"CapPass","95% Nf: Cycle 199-200",199,85508,"416-21","Alloy 617",314626,"Plate"
-121.74,0.00689,"Qualified",,7930.92,"CapPass","95% Nf: Cycle 199-200",199,85509,"416-21","Alloy 617",314626,"Plate"
-125.00,0.00684,"Qualified",,7930.96,"CapPass","95% Nf: Cycle 199-200",199,85510,"416-21","Alloy 617",314626,"Plate"
-127.99,0.00679,"Qualified",,7930.99,"CapPass","95% Nf: Cycle 199-200",199,85511,"416-21","Alloy 617",314626,"Plate"
-130.57,0.00674,"Qualified",,7931.03,"CapPass","95% Nf: Cycle 199-200",199,85512,"416-21","Alloy 617",314626,"Plate"
-132.92,0.00669,"Qualified",,7931.07,"CapPass","95% Nf: Cycle 199-200",199,85513,"416-21","Alloy 617",314626,"Plate"
-135.00,0.00664,"Qualified",,7931.12,"CapPass","95% Nf: Cycle 199-200",199,85514,"416-21","Alloy 617",314626,"Plate"
-136.91,0.00659,"Qualified",,7931.16,"CapPass","95% Nf: Cycle 199-200",199,85515,"416-21","Alloy 617",314626,"Plate"
-138.75,0.00654,"Qualified",,7931.21,"CapPass","95% Nf: Cycle 199-200",199,85516,"416-21","Alloy 617",314626,"Plate"
-140.51,0.00649,"Qualified",,7931.26,"CapPass","95% Nf: Cycle 199-200",199,85517,"416-21","Alloy 617",314626,"Plate"
-142.26,0.00644,"Qualified",,7931.32,"CapPass","95% Nf: Cycle 199-200",199,85518,"416-21","Alloy 617",314626,"Plate"
-144.09,0.00639,"Qualified",,7931.37,"CapPass","95% Nf: Cycle 199-200",199,85519,"416-21","Alloy 617",314626,"Plate"
-146.00,0.00634,"Qualified",,7931.42,"CapPass","95% Nf: Cycle 199-200",199,85520,"416-21","Alloy 617",314626,"Plate"
-147.87,0.00629,"Qualified",,7931.47,"CapPass","95% Nf: Cycle 199-200",199,85521,"416-21","Alloy 617",314626,"Plate"
-149.82,0.00624,"Qualified",,7931.52,"CapPass","95% Nf: Cycle 199-200",199,85522,"416-21","Alloy 617",314626,"Plate"
-151.64,0.00619,"Qualified",,7931.57,"CapPass","95% Nf: Cycle 199-200",199,85523,"416-21","Alloy 617",314626,"Plate"
-153.51,0.00614,"Qualified",,7931.63,"CapPass","95% Nf: Cycle 199-200",199,85524,"416-21","Alloy 617",314626,"Plate"
-155.37,0.00609,"Qualified",,7931.68,"CapPass","95% Nf: Cycle 199-200",199,85525,"416-21","Alloy 617",314626,"Plate"
-157.28,0.00604,"Qualified",,7931.73,"CapPass","95% Nf: Cycle 199-200",199,85526,"416-21","Alloy 617",314626,"Plate"
-158.81,0.00600,"Qualified",,7931.77,"CapPass","95% Nf: Cycle 199-200",199,85527,"416-21","Alloy 617",314626,"Plate"
-159.37,0.00599,"Qualified",,7931.78,"CapPass","95% Nf: Cycle 199-200",199,85528,"416-21","Alloy 617",314626,"Plate"
-161.55,0.00594,"Qualified",,7931.84,"CapPass","95% Nf: Cycle 199-200",199,85529,"416-21","Alloy 617",314626,"Plate"
-163.61,0.00588,"Qualified",,7931.89,"CapPass","95% Nf: Cycle 199-200",199,85530,"416-21","Alloy 617",314626,"Plate"
-165.57,0.00583,"Qualified",,7931.93,"CapPass","95% Nf: Cycle 199-200",199,85531,"416-21","Alloy 617",314626,"Plate"
-167.09,0.00578,"Qualified",,7931.98,"CapPass","95% Nf: Cycle 199-200",199,85532,"416-21","Alloy 617",314626,"Plate"
-169.03,0.00573,"Qualified",,7932.04,"CapPass","95% Nf: Cycle 199-200",199,85533,"416-21","Alloy 617",314626,"Plate"
-170.69,0.00568,"Qualified",,7932.08,"CapPass","95% Nf: Cycle 199-200",199,85534,"416-21","Alloy 617",314626,"Plate"
-172.60,0.00563,"Qualified",,7932.13,"CapPass","95% Nf: Cycle 199-200",199,85535,"416-21","Alloy 617",314626,"Plate"
-174.39,0.00558,"Qualified",,7932.18,"CapPass","95% Nf: Cycle 199-200",199,85536,"416-21","Alloy 617",314626,"Plate"
-175.95,0.00553,"Qualified",,7932.22,"CapPass","95% Nf: Cycle 199-200",199,85537,"416-21","Alloy 617",314626,"Plate"
-177.26,0.00548,"Qualified",,7932.27,"CapPass","95% Nf: Cycle 199-200",199,85538,"416-21","Alloy 617",314626,"Plate"
-178.45,0.00543,"Qualified",,7932.32,"CapPass","95% Nf: Cycle 199-200",199,85539,"416-21","Alloy 617",314626,"Plate"
-179.53,0.00538,"Qualified",,7932.36,"CapPass","95% Nf: Cycle 199-200",199,85540,"416-21","Alloy 617",314626,"Plate"
