Repository: js-molina/fatigue-A617

File: data/850C/Strain rate 0.001/2.0% strain/HTM_A19_Cycles_41621.csv (part 17 of 18)
"Stress Mpa","Strain","Qual State","Qual Exceptions","Elapsed Time Sec","Data State","Cycle Label","Cycle","Count","Sample","Alloy","Heat","Material_Form"
-180.67,0.00533,"Qualified",,7932.41,"CapPass","95% Nf: Cycle 199-200",199,85541,"416-21","Alloy 617",314626,"Plate"
-181.68,0.00528,"Qualified",,7932.46,"CapPass","95% Nf: Cycle 199-200",199,85542,"416-21","Alloy 617",314626,"Plate"
-182.68,0.00523,"Qualified",,7932.51,"CapPass","95% Nf: Cycle 199-200",199,85543,"416-21","Alloy 617",314626,"Plate"
-183.51,0.00518,"Qualified",,7932.56,"CapPass","95% Nf: Cycle 199-200",199,85544,"416-21","Alloy 617",314626,"Plate"
-184.33,0.00513,"Qualified",,7932.61,"CapPass","95% Nf: Cycle 199-200",199,85545,"416-21","Alloy 617",314626,"Plate"
-185.11,0.00508,"Qualified",,7932.66,"CapPass","95% Nf: Cycle 199-200",199,85546,"416-21","Alloy 617",314626,"Plate"
-185.83,0.00503,"Qualified",,7932.71,"CapPass","95% Nf: Cycle 199-200",199,85547,"416-21","Alloy 617",314626,"Plate"
-186.52,0.00498,"Qualified",,7932.76,"CapPass","95% Nf: Cycle 199-200",199,85548,"416-21","Alloy 617",314626,"Plate"
-186.68,0.00496,"Qualified",,7932.77,"CapPass","95% Nf: Cycle 199-200",199,85549,"416-21","Alloy 617",314626,"Plate"
-186.63,0.00493,"Qualified",,7932.81,"CapPass","95% Nf: Cycle 199-200",199,85550,"416-21","Alloy 617",314626,"Plate"
-186.98,0.00487,"Qualified",,7932.87,"CapPass","95% Nf: Cycle 199-200",199,85551,"416-21","Alloy 617",314626,"Plate"
-187.60,0.00482,"Qualified",,7932.92,"CapPass","95% Nf: Cycle 199-200",199,85552,"416-21","Alloy 617",314626,"Plate"
-188.33,0.00477,"Qualified",,7932.97,"CapPass","95% Nf: Cycle 199-200",199,85553,"416-21","Alloy 617",314626,"Plate"
-189.11,0.00472,"Qualified",,7933.02,"CapPass","95% Nf: Cycle 199-200",199,85554,"416-21","Alloy 617",314626,"Plate"
-190.12,0.00467,"Qualified",,7933.07,"CapPass","95% Nf: Cycle 199-200",199,85555,"416-21","Alloy 617",314626,"Plate"
-191.09,0.00462,"Qualified",,7933.12,"CapPass","95% Nf: Cycle 199-200",199,85556,"416-21","Alloy 617",314626,"Plate"
-192.09,0.00457,"Qualified",,7933.17,"CapPass","95% Nf: Cycle 199-200",199,85557,"416-21","Alloy 617",314626,"Plate"
-192.95,0.00452,"Qualified",,7933.22,"CapPass","95% Nf: Cycle 199-200",199,85558,"416-21","Alloy 617",314626,"Plate"
-193.76,0.00447,"Qualified",,7933.27,"CapPass","95% Nf: Cycle 199-200",199,85559,"416-21","Alloy 617",314626,"Plate"
-194.54,0.00442,"Qualified",,7933.31,"CapPass","95% Nf: Cycle 199-200",199,85560,"416-21","Alloy 617",314626,"Plate"
-195.32,0.00437,"Qualified",,7933.36,"CapPass","95% Nf: Cycle 199-200",199,85561,"416-21","Alloy 617",314626,"Plate"
-196.00,0.00432,"Qualified",,7933.41,"CapPass","95% Nf: Cycle 199-200",199,85562,"416-21","Alloy 617",314626,"Plate"
-196.70,0.00427,"Qualified",,7933.46,"CapPass","95% Nf: Cycle 199-200",199,85563,"416-21","Alloy 617",314626,"Plate"
-197.36,0.00422,"Qualified",,7933.51,"CapPass","95% Nf: Cycle 199-200",199,85564,"416-21","Alloy 617",314626,"Plate"
-197.96,0.00417,"Qualified",,7933.56,"CapPass","95% Nf: Cycle 199-200",199,85565,"416-21","Alloy 617",314626,"Plate"
-198.48,0.00412,"Qualified",,7933.61,"CapPass","95% Nf: Cycle 199-200",199,85566,"416-21","Alloy 617",314626,"Plate"
-198.82,0.00406,"Qualified",,7933.66,"CapPass","95% Nf: Cycle 199-200",199,85567,"416-21","Alloy 617",314626,"Plate"
-198.41,0.00401,"Qualified",,7933.71,"CapPass","95% Nf: Cycle 199-200",199,85568,"416-21","Alloy 617",314626,"Plate"
-198.09,0.00396,"Qualified",,7933.76,"CapPass","95% Nf: Cycle 199-200",199,85569,"416-21","Alloy 617",314626,"Plate"
-198.03,0.00395,"Qualified",,7933.77,"CapPass","95% Nf: Cycle 199-200",199,85570,"416-21","Alloy 617",314626,"Plate"
-198.02,0.00391,"Qualified",,7933.81,"CapPass","95% Nf: Cycle 199-200",199,85571,"416-21","Alloy 617",314626,"Plate"
-198.41,0.00386,"Qualified",,7933.87,"CapPass","95% Nf: Cycle 199-200",199,85572,"416-21","Alloy 617",314626,"Plate"
-198.96,0.00381,"Qualified",,7933.92,"CapPass","95% Nf: Cycle 199-200",199,85573,"416-21","Alloy 617",314626,"Plate"
-199.52,0.00376,"Qualified",,7933.97,"CapPass","95% Nf: Cycle 199-200",199,85574,"416-21","Alloy 617",314626,"Plate"
-200.13,0.00371,"Qualified",,7934.02,"CapPass","95% Nf: Cycle 199-200",199,85575,"416-21","Alloy 617",314626,"Plate"
-200.79,0.00366,"Qualified",,7934.07,"CapPass","95% Nf: Cycle 199-200",199,85576,"416-21","Alloy 617",314626,"Plate"
-201.34,0.00361,"Qualified",,7934.12,"CapPass","95% Nf: Cycle 199-200",199,85577,"416-21","Alloy 617",314626,"Plate"
-201.82,0.00356,"Qualified",,7934.17,"CapPass","95% Nf: Cycle 199-200",199,85578,"416-21","Alloy 617",314626,"Plate"
-202.36,0.00351,"Qualified",,7934.22,"CapPass","95% Nf: Cycle 199-200",199,85579,"416-21","Alloy 617",314626,"Plate"
-202.88,0.00346,"Qualified",,7934.27,"CapPass","95% Nf: Cycle 199-200",199,85580,"416-21","Alloy 617",314626,"Plate"
-203.34,0.00341,"Qualified",,7934.31,"CapPass","95% Nf: Cycle 199-200",199,85581,"416-21","Alloy 617",314626,"Plate"
-203.70,0.00336,"Qualified",,7934.36,"CapPass","95% Nf: Cycle 199-200",199,85582,"416-21","Alloy 617",314626,"Plate"
-204.13,0.00331,"Qualified",,7934.41,"CapPass","95% Nf: Cycle 199-200",199,85583,"416-21","Alloy 617",314626,"Plate"
-204.52,0.00326,"Qualified",,7934.46,"CapPass","95% Nf: Cycle 199-200",199,85584,"416-21","Alloy 617",314626,"Plate"
-204.85,0.00321,"Qualified",,7934.51,"CapPass","95% Nf: Cycle 199-200",199,85585,"416-21","Alloy 617",314626,"Plate"
-205.19,0.00316,"Qualified",,7934.56,"CapPass","95% Nf: Cycle 199-200",199,85586,"416-21","Alloy 617",314626,"Plate"
-205.53,0.00311,"Qualified",,7934.61,"CapPass","95% Nf: Cycle 199-200",199,85587,"416-21","Alloy 617",314626,"Plate"
-205.87,0.00306,"Qualified",,7934.67,"CapPass","95% Nf: Cycle 199-200",199,85588,"416-21","Alloy 617",314626,"Plate"
-206.22,0.00300,"Qualified",,7934.72,"CapPass","95% Nf: Cycle 199-200",199,85589,"416-21","Alloy 617",314626,"Plate"
-206.56,0.00296,"Qualified",,7934.77,"CapPass","95% Nf: Cycle 199-200",199,85590,"416-21","Alloy 617",314626,"Plate"
-206.56,0.00295,"Qualified",,7934.78,"CapPass","95% Nf: Cycle 199-200",199,85591,"416-21","Alloy 617",314626,"Plate"
-206.94,0.00290,"Qualified",,7934.83,"CapPass","95% Nf: Cycle 199-200",199,85592,"416-21","Alloy 617",314626,"Plate"
-207.31,0.00285,"Qualified",,7934.88,"CapPass","95% Nf: Cycle 199-200",199,85593,"416-21","Alloy 617",314626,"Plate"
-207.65,0.00280,"Qualified",,7934.92,"CapPass","95% Nf: Cycle 199-200",199,85594,"416-21","Alloy 617",314626,"Plate"
-207.93,0.00275,"Qualified",,7934.97,"CapPass","95% Nf: Cycle 199-200",199,85595,"416-21","Alloy 617",314626,"Plate"
-208.20,0.00270,"Qualified",,7935.01,"CapPass","95% Nf: Cycle 199-200",199,85596,"416-21","Alloy 617",314626,"Plate"
-208.46,0.00265,"Qualified",,7935.06,"CapPass","95% Nf: Cycle 199-200",199,85597,"416-21","Alloy 617",314626,"Plate"
-208.72,0.00260,"Qualified",,7935.11,"CapPass","95% Nf: Cycle 199-200",199,85598,"416-21","Alloy 617",314626,"Plate"
-208.94,0.00255,"Qualified",,7935.16,"CapPass","95% Nf: Cycle 199-200",199,85599,"416-21","Alloy 617",314626,"Plate"
-209.13,0.00250,"Qualified",,7935.21,"CapPass","95% Nf: Cycle 199-200",199,85600,"416-21","Alloy 617",314626,"Plate"
-209.34,0.00245,"Qualified",,7935.26,"CapPass","95% Nf: Cycle 199-200",199,85601,"416-21","Alloy 617",314626,"Plate"
-209.51,0.00240,"Qualified",,7935.31,"CapPass","95% Nf: Cycle 199-200",199,85602,"416-21","Alloy 617",314626,"Plate"
-209.70,0.00235,"Qualified",,7935.36,"CapPass","95% Nf: Cycle 199-200",199,85603,"416-21","Alloy 617",314626,"Plate"
-209.90,0.00230,"Qualified",,7935.41,"CapPass","95% Nf: Cycle 199-200",199,85604,"416-21","Alloy 617",314626,"Plate"
-209.94,0.00225,"Qualified",,7935.46,"CapPass","95% Nf: Cycle 199-200",199,85605,"416-21","Alloy 617",314626,"Plate"
-209.38,0.00219,"Qualified",,7935.51,"CapPass","95% Nf: Cycle 199-200",199,85606,"416-21","Alloy 617",314626,"Plate"
-209.26,0.00214,"Qualified",,7935.57,"CapPass","95% Nf: Cycle 199-200",199,85607,"416-21","Alloy 617",314626,"Plate"
-209.23,0.00209,"Qualified",,7935.63,"CapPass","95% Nf: Cycle 199-200",199,85608,"416-21","Alloy 617",314626,"Plate"
-209.47,0.00204,"Qualified",,7935.68,"CapPass","95% Nf: Cycle 199-200",199,85609,"416-21","Alloy 617",314626,"Plate"
-210.06,0.00199,"Qualified",,7935.73,"CapPass","95% Nf: Cycle 199-200",199,85610,"416-21","Alloy 617",314626,"Plate"
-210.56,0.00195,"Qualified",,7935.77,"CapPass","95% Nf: Cycle 199-200",199,85611,"416-21","Alloy 617",314626,"Plate"
-210.58,0.00194,"Qualified",,7935.77,"CapPass","95% Nf: Cycle 199-200",199,85612,"416-21","Alloy 617",314626,"Plate"
-211.14,0.00189,"Qualified",,7935.82,"CapPass","95% Nf: Cycle 199-200",199,85613,"416-21","Alloy 617",314626,"Plate"
-211.59,0.00184,"Qualified",,7935.87,"CapPass","95% Nf: Cycle 199-200",199,85614,"416-21","Alloy 617",314626,"Plate"
-212.03,0.00179,"Qualified",,7935.92,"CapPass","95% Nf: Cycle 199-200",199,85615,"416-21","Alloy 617",314626,"Plate"
-212.43,0.00174,"Qualified",,7935.97,"CapPass","95% Nf: Cycle 199-200",199,85616,"416-21","Alloy 617",314626,"Plate"
-212.78,0.00169,"Qualified",,7936.02,"CapPass","95% Nf: Cycle 199-200",199,85617,"416-21","Alloy 617",314626,"Plate"
-213.05,0.00164,"Qualified",,7936.06,"CapPass","95% Nf: Cycle 199-200",199,85618,"416-21","Alloy 617",314626,"Plate"
-213.30,0.00159,"Qualified",,7936.11,"CapPass","95% Nf: Cycle 199-200",199,85619,"416-21","Alloy 617",314626,"Plate"
-213.55,0.00154,"Qualified",,7936.16,"CapPass","95% Nf: Cycle 199-200",199,85620,"416-21","Alloy 617",314626,"Plate"
-213.79,0.00149,"Qualified",,7936.21,"CapPass","95% Nf: Cycle 199-200",199,85621,"416-21","Alloy 617",314626,"Plate"
-214.00,0.00144,"Qualified",,7936.26,"CapPass","95% Nf: Cycle 199-200",199,85622,"416-21","Alloy 617",314626,"Plate"
-214.14,0.00139,"Qualified",,7936.31,"CapPass","95% Nf: Cycle 199-200",199,85623,"416-21","Alloy 617",314626,"Plate"
-214.20,0.00134,"Qualified",,7936.36,"CapPass","95% Nf: Cycle 199-200",199,85624,"416-21","Alloy 617",314626,"Plate"
-214.31,0.00128,"Qualified",,7936.41,"CapPass","95% Nf: Cycle 199-200",199,85625,"416-21","Alloy 617",314626,"Plate"
-214.41,0.00123,"Qualified",,7936.46,"CapPass","95% Nf: Cycle 199-200",199,85626,"416-21","Alloy 617",314626,"Plate"
-214.53,0.00118,"Qualified",,7936.52,"CapPass","95% Nf: Cycle 199-200",199,85627,"416-21","Alloy 617",314626,"Plate"
-214.68,0.00113,"Qualified",,7936.57,"CapPass","95% Nf: Cycle 199-200",199,85628,"416-21","Alloy 617",314626,"Plate"
-214.80,0.00108,"Qualified",,7936.62,"CapPass","95% Nf: Cycle 199-200",199,85629,"416-21","Alloy 617",314626,"Plate"
-214.94,0.00103,"Qualified",,7936.67,"CapPass","95% Nf: Cycle 199-200",199,85630,"416-21","Alloy 617",314626,"Plate"
-215.11,0.00098,"Qualified",,7936.72,"CapPass","95% Nf: Cycle 199-200",199,85631,"416-21","Alloy 617",314626,"Plate"
-215.27,0.00093,"Qualified",,7936.77,"CapPass","95% Nf: Cycle 199-200",199,85632,"416-21","Alloy 617",314626,"Plate"
-215.29,0.00093,"Qualified",,7936.77,"CapPass","95% Nf: Cycle 199-200",199,85633,"416-21","Alloy 617",314626,"Plate"
-215.43,0.00088,"Qualified",,7936.82,"CapPass","95% Nf: Cycle 199-200",199,85634,"416-21","Alloy 617",314626,"Plate"
-215.52,0.00083,"Qualified",,7936.87,"CapPass","95% Nf: Cycle 199-200",199,85635,"416-21","Alloy 617",314626,"Plate"
-215.64,0.00078,"Qualified",,7936.92,"CapPass","95% Nf: Cycle 199-200",199,85636,"416-21","Alloy 617",314626,"Plate"
-215.80,0.00073,"Qualified",,7936.97,"CapPass","95% Nf: Cycle 199-200",199,85637,"416-21","Alloy 617",314626,"Plate"
-215.95,0.00068,"Qualified",,7937.02,"CapPass","95% Nf: Cycle 199-200",199,85638,"416-21","Alloy 617",314626,"Plate"
-216.09,0.00063,"Qualified",,7937.07,"CapPass","95% Nf: Cycle 199-200",199,85639,"416-21","Alloy 617",314626,"Plate"
-216.22,0.00058,"Qualified",,7937.12,"CapPass","95% Nf: Cycle 199-200",199,85640,"416-21","Alloy 617",314626,"Plate"
-216.38,0.00053,"Qualified",,7937.17,"CapPass","95% Nf: Cycle 199-200",199,85641,"416-21","Alloy 617",314626,"Plate"
-216.51,0.00048,"Qualified",,7937.22,"CapPass","95% Nf: Cycle 199-200",199,85642,"416-21","Alloy 617",314626,"Plate"
-216.65,0.00043,"Qualified",,7937.27,"CapPass","95% Nf: Cycle 199-200",199,85643,"416-21","Alloy 617",314626,"Plate"
-216.83,0.00038,"Qualified",,7937.32,"CapPass","95% Nf: Cycle 199-200",199,85644,"416-21","Alloy 617",314626,"Plate"
-216.96,0.00033,"Qualified",,7937.37,"CapPass","95% Nf: Cycle 199-200",199,85645,"416-21","Alloy 617",314626,"Plate"
-217.10,0.00027,"Qualified",,7937.42,"CapPass","95% Nf: Cycle 199-200",199,85646,"416-21","Alloy 617",314626,"Plate"
-217.22,0.00022,"Qualified",,7937.47,"CapPass","95% Nf: Cycle 199-200",199,85647,"416-21","Alloy 617",314626,"Plate"
-217.32,0.00017,"Qualified",,7937.52,"CapPass","95% Nf: Cycle 199-200",199,85648,"416-21","Alloy 617",314626,"Plate"
-217.43,0.00012,"Qualified",,7937.57,"CapPass","95% Nf: Cycle 199-200",199,85649,"416-21","Alloy 617",314626,"Plate"
-217.54,0.00007,"Qualified",,7937.62,"CapPass","95% Nf: Cycle 199-200",199,85650,"416-21","Alloy 617",314626,"Plate"
-217.64,0.00002,"Qualified",,7937.68,"CapPass","95% Nf: Cycle 199-200",199,85651,"416-21","Alloy 617",314626,"Plate"
-217.74,-0.00003,"Qualified",,7937.73,"CapPass","95% Nf: Cycle 199-200",199,85652,"416-21","Alloy 617",314626,"Plate"
-217.87,-0.00007,"Qualified",,7937.77,"CapPass","95% Nf: Cycle 199-200",199,85653,"416-21","Alloy 617",314626,"Plate"
-217.87,-0.00008,"Qualified",,7937.78,"CapPass","95% Nf: Cycle 199-200",199,85654,"416-21","Alloy 617",314626,"Plate"
-217.96,-0.00013,"Qualified",,7937.83,"CapPass","95% Nf: Cycle 199-200",199,85655,"416-21","Alloy 617",314626,"Plate"
-218.10,-0.00018,"Qualified",,7937.88,"CapPass","95% Nf: Cycle 199-200",199,85656,"416-21","Alloy 617",314626,"Plate"
-218.22,-0.00023,"Qualified",,7937.93,"CapPass","95% Nf: Cycle 199-200",199,85657,"416-21","Alloy 617",314626,"Plate"
-218.38,-0.00028,"Qualified",,7937.98,"CapPass","95% Nf: Cycle 199-200",199,85658,"416-21","Alloy 617",314626,"Plate"
-218.48,-0.00033,"Qualified",,7938.03,"CapPass","95% Nf: Cycle 199-200",199,85659,"416-21","Alloy 617",314626,"Plate"
-218.54,-0.00038,"Qualified",,7938.08,"CapPass","95% Nf: Cycle 199-200",199,85660,"416-21","Alloy 617",314626,"Plate"
-218.56,-0.00043,"Qualified",,7938.13,"CapPass","95% Nf: Cycle 199-200",199,85661,"416-21","Alloy 617",314626,"Plate"
-218.62,-0.00048,"Qualified",,7938.18,"CapPass","95% Nf: Cycle 199-200",199,85662,"416-21","Alloy 617",314626,"Plate"
-218.69,-0.00054,"Qualified",,7938.23,"CapPass","95% Nf: Cycle 199-200",199,85663,"416-21","Alloy 617",314626,"Plate"
-218.77,-0.00059,"Qualified",,7938.28,"CapPass","95% Nf: Cycle 199-200",199,85664,"416-21","Alloy 617",314626,"Plate"
-218.88,-0.00064,"Qualified",,7938.33,"CapPass","95% Nf: Cycle 199-200",199,85665,"416-21","Alloy 617",314626,"Plate"
-218.97,-0.00069,"Qualified",,7938.38,"CapPass","95% Nf: Cycle 199-200",199,85666,"416-21","Alloy 617",314626,"Plate"
-219.07,-0.00074,"Qualified",,7938.43,"CapPass","95% Nf: Cycle 199-200",199,85667,"416-21","Alloy 617",314626,"Plate"
-219.16,-0.00079,"Qualified",,7938.48,"CapPass","95% Nf: Cycle 199-200",199,85668,"416-21","Alloy 617",314626,"Plate"
-219.27,-0.00084,"Qualified",,7938.53,"CapPass","95% Nf: Cycle 199-200",199,85669,"416-21","Alloy 617",314626,"Plate"
-219.36,-0.00089,"Qualified",,7938.58,"CapPass","95% Nf: Cycle 199-200",199,85670,"416-21","Alloy 617",314626,"Plate"
-219.44,-0.00094,"Qualified",,7938.64,"CapPass","95% Nf: Cycle 199-200",199,85671,"416-21","Alloy 617",314626,"Plate"
-219.56,-0.00099,"Qualified",,7938.68,"CapPass","95% Nf: Cycle 199-200",199,85672,"416-21","Alloy 617",314626,"Plate"
-219.67,-0.00104,"Qualified",,7938.73,"CapPass","95% Nf: Cycle 199-200",199,85673,"416-21","Alloy 617",314626,"Plate"
-219.76,-0.00108,"Qualified",,7938.77,"CapPass","95% Nf: Cycle 199-200",199,85674,"416-21","Alloy 617",314626,"Plate"
-219.77,-0.00109,"Qualified",,7938.78,"CapPass","95% Nf: Cycle 199-200",199,85675,"416-21","Alloy 617",314626,"Plate"
-219.86,-0.00114,"Qualified",,7938.83,"CapPass","95% Nf: Cycle 199-200",199,85676,"416-21","Alloy 617",314626,"Plate"
-219.93,-0.00119,"Qualified",,7938.88,"CapPass","95% Nf: Cycle 199-200",199,85677,"416-21","Alloy 617",314626,"Plate"
-220.03,-0.00124,"Qualified",,7938.93,"CapPass","95% Nf: Cycle 199-200",199,85678,"416-21","Alloy 617",314626,"Plate"
-220.14,-0.00129,"Qualified",,7938.99,"CapPass","95% Nf: Cycle 199-200",199,85679,"416-21","Alloy 617",314626,"Plate"
-220.19,-0.00134,"Qualified",,7939.04,"CapPass","95% Nf: Cycle 199-200",199,85680,"416-21","Alloy 617",314626,"Plate"
-220.28,-0.00139,"Qualified",,7939.10,"CapPass","95% Nf: Cycle 199-200",199,85681,"416-21","Alloy 617",314626,"Plate"
-220.39,-0.00144,"Qualified",,7939.15,"CapPass","95% Nf: Cycle 199-200",199,85682,"416-21","Alloy 617",314626,"Plate"
-221.06,-0.00149,"Qualified",,7939.20,"CapPass","95% Nf: Cycle 199-200",199,85683,"416-21","Alloy 617",314626,"Plate"
-222.10,-0.00155,"Qualified",,7939.25,"CapPass","95% Nf: Cycle 199-200",199,85684,"416-21","Alloy 617",314626,"Plate"
-223.04,-0.00160,"Qualified",,7939.29,"CapPass","95% Nf: Cycle 199-200",199,85685,"416-21","Alloy 617",314626,"Plate"
-223.77,-0.00165,"Qualified",,7939.33,"CapPass","95% Nf: Cycle 199-200",199,85686,"416-21","Alloy 617",314626,"Plate"
-224.31,-0.00170,"Qualified",,7939.38,"CapPass","95% Nf: Cycle 199-200",199,85687,"416-21","Alloy 617",314626,"Plate"
-224.65,-0.00175,"Qualified",,7939.42,"CapPass","95% Nf: Cycle 199-200",199,85688,"416-21","Alloy 617",314626,"Plate"
-224.75,-0.00180,"Qualified",,7939.47,"CapPass","95% Nf: Cycle 199-200",199,85689,"416-21","Alloy 617",314626,"Plate"
-224.59,-0.00185,"Qualified",,7939.52,"CapPass","95% Nf: Cycle 199-200",199,85690,"416-21","Alloy 617",314626,"Plate"
-224.28,-0.00190,"Qualified",,7939.57,"CapPass","95% Nf: Cycle 199-200",199,85691,"416-21","Alloy 617",314626,"Plate"
-224.01,-0.00195,"Qualified",,7939.62,"CapPass","95% Nf: Cycle 199-200",199,85692,"416-21","Alloy 617",314626,"Plate"
-223.82,-0.00200,"Qualified",,7939.68,"CapPass","95% Nf: Cycle 199-200",199,85693,"416-21","Alloy 617",314626,"Plate"
-223.68,-0.00205,"Qualified",,7939.72,"CapPass","95% Nf: Cycle 199-200",199,85694,"416-21","Alloy 617",314626,"Plate"
-223.57,-0.00210,"Qualified",,7939.77,"CapPass","95% Nf: Cycle 199-200",199,85695,"416-21","Alloy 617",314626,"Plate"
-223.55,-0.00210,"Qualified",,7939.77,"CapPass","95% Nf: Cycle 199-200",199,85696,"416-21","Alloy 617",314626,"Plate"
-223.44,-0.00215,"Qualified",,7939.83,"CapPass","95% Nf: Cycle 199-200",199,85697,"416-21","Alloy 617",314626,"Plate"
-223.27,-0.00220,"Qualified",,7939.87,"CapPass","95% Nf: Cycle 199-200",199,85698,"416-21","Alloy 617",314626,"Plate"
-223.17,-0.00225,"Qualified",,7939.92,"CapPass","95% Nf: Cycle 199-200",199,85699,"416-21","Alloy 617",314626,"Plate"
-223.11,-0.00230,"Qualified",,7939.97,"CapPass","95% Nf: Cycle 199-200",199,85700,"416-21","Alloy 617",314626,"Plate"
-222.99,-0.00235,"Qualified",,7940.02,"CapPass","95% Nf: Cycle 199-200",199,85701,"416-21","Alloy 617",314626,"Plate"
-222.93,-0.00240,"Qualified",,7940.07,"CapPass","95% Nf: Cycle 199-200",199,85702,"416-21","Alloy 617",314626,"Plate"
-222.83,-0.00245,"Qualified",,7940.12,"CapPass","95% Nf: Cycle 199-200",199,85703,"416-21","Alloy 617",314626,"Plate"
-222.75,-0.00251,"Qualified",,7940.18,"CapPass","95% Nf: Cycle 199-200",199,85704,"416-21","Alloy 617",314626,"Plate"
-222.65,-0.00256,"Qualified",,7940.23,"CapPass","95% Nf: Cycle 199-200",199,85705,"416-21","Alloy 617",314626,"Plate"
-222.65,-0.00261,"Qualified",,7940.28,"CapPass","95% Nf: Cycle 199-200",199,85706,"416-21","Alloy 617",314626,"Plate"
-222.61,-0.00266,"Qualified",,7940.33,"CapPass","95% Nf: Cycle 199-200",199,85707,"416-21","Alloy 617",314626,"Plate"
-222.59,-0.00271,"Qualified",,7940.38,"CapPass","95% Nf: Cycle 199-200",199,85708,"416-21","Alloy 617",314626,"Plate"
-222.63,-0.00276,"Qualified",,7940.43,"CapPass","95% Nf: Cycle 199-200",199,85709,"416-21","Alloy 617",314626,"Plate"
-222.65,-0.00281,"Qualified",,7940.48,"CapPass","95% Nf: Cycle 199-200",199,85710,"416-21","Alloy 617",314626,"Plate"
-222.68,-0.00286,"Qualified",,7940.54,"CapPass","95% Nf: Cycle 199-200",199,85711,"416-21","Alloy 617",314626,"Plate"
-222.72,-0.00291,"Qualified",,7940.59,"CapPass","95% Nf: Cycle 199-200",199,85712,"416-21","Alloy 617",314626,"Plate"
-222.76,-0.00296,"Qualified",,7940.63,"CapPass","95% Nf: Cycle 199-200",199,85713,"416-21","Alloy 617",314626,"Plate"
-222.79,-0.00301,"Qualified",,7940.68,"CapPass","95% Nf: Cycle 199-200",199,85714,"416-21","Alloy 617",314626,"Plate"
-222.85,-0.00306,"Qualified",,7940.74,"CapPass","95% Nf: Cycle 199-200",199,85715,"416-21","Alloy 617",314626,"Plate"
-222.90,-0.00309,"Qualified",,7940.77,"CapPass","95% Nf: Cycle 199-200",199,85716,"416-21","Alloy 617",314626,"Plate"
-222.88,-0.00311,"Qualified",,7940.79,"CapPass","95% Nf: Cycle 199-200",199,85717,"416-21","Alloy 617",314626,"Plate"
-222.95,-0.00316,"Qualified",,7940.84,"CapPass","95% Nf: Cycle 199-200",199,85718,"416-21","Alloy 617",314626,"Plate"
-223.00,-0.00321,"Qualified",,7940.89,"CapPass","95% Nf: Cycle 199-200",199,85719,"416-21","Alloy 617",314626,"Plate"
-223.15,-0.00326,"Qualified",,7940.95,"CapPass","95% Nf: Cycle 199-200",199,85720,"416-21","Alloy 617",314626,"Plate"
-223.49,-0.00331,"Qualified",,7941.00,"CapPass","95% Nf: Cycle 199-200",199,85721,"416-21","Alloy 617",314626,"Plate"
-223.93,-0.00336,"Qualified",,7941.05,"CapPass","95% Nf: Cycle 199-200",199,85722,"416-21","Alloy 617",314626,"Plate"
-224.63,-0.00341,"Qualified",,7941.10,"CapPass","95% Nf: Cycle 199-200",199,85723,"416-21","Alloy 617",314626,"Plate"
-225.40,-0.00346,"Qualified",,7941.15,"CapPass","95% Nf: Cycle 199-200",199,85724,"416-21","Alloy 617",314626,"Plate"
-226.02,-0.00351,"Qualified",,7941.20,"CapPass","95% Nf: Cycle 199-200",199,85725,"416-21","Alloy 617",314626,"Plate"
-226.63,-0.00356,"Qualified",,7941.24,"CapPass","95% Nf: Cycle 199-200",199,85726,"416-21","Alloy 617",314626,"Plate"
-227.20,-0.00361,"Qualified",,7941.29,"CapPass","95% Nf: Cycle 199-200",199,85727,"416-21","Alloy 617",314626,"Plate"
-227.72,-0.00366,"Qualified",,7941.34,"CapPass","95% Nf: Cycle 199-200",199,85728,"416-21","Alloy 617",314626,"Plate"
-228.11,-0.00371,"Qualified",,7941.38,"CapPass","95% Nf: Cycle 199-200",199,85729,"416-21","Alloy 617",314626,"Plate"
-228.27,-0.00376,"Qualified",,7941.43,"CapPass","95% Nf: Cycle 199-200",199,85730,"416-21","Alloy 617",314626,"Plate"
-228.41,-0.00382,"Qualified",,7941.48,"CapPass","95% Nf: Cycle 199-200",199,85731,"416-21","Alloy 617",314626,"Plate"
-228.48,-0.00387,"Qualified",,7941.53,"CapPass","95% Nf: Cycle 199-200",199,85732,"416-21","Alloy 617",314626,"Plate"
-228.50,-0.00392,"Qualified",,7941.57,"CapPass","95% Nf: Cycle 199-200",199,85733,"416-21","Alloy 617",314626,"Plate"
-228.53,-0.00397,"Qualified",,7941.62,"CapPass","95% Nf: Cycle 199-200",199,85734,"416-21","Alloy 617",314626,"Plate"
-228.49,-0.00402,"Qualified",,7941.67,"CapPass","95% Nf: Cycle 199-200",199,85735,"416-21","Alloy 617",314626,"Plate"
-228.47,-0.00407,"Qualified",,7941.73,"CapPass","95% Nf: Cycle 199-200",199,85736,"416-21","Alloy 617",314626,"Plate"
-228.41,-0.00411,"Qualified",,7941.77,"CapPass","95% Nf: Cycle 199-200",199,85737,"416-21","Alloy 617",314626,"Plate"
-228.41,-0.00412,"Qualified",,7941.78,"CapPass","95% Nf: Cycle 199-200",199,85738,"416-21","Alloy 617",314626,"Plate"
-228.38,-0.00417,"Qualified",,7941.83,"CapPass","95% Nf: Cycle 199-200",199,85739,"416-21","Alloy 617",314626,"Plate"
-228.35,-0.00422,"Qualified",,7941.88,"CapPass","95% Nf: Cycle 199-200",199,85740,"416-21","Alloy 617",314626,"Plate"
-228.32,-0.00427,"Qualified",,7941.93,"CapPass","95% Nf: Cycle 199-200",199,85741,"416-21","Alloy 617",314626,"Plate"
-228.28,-0.00432,"Qualified",,7941.98,"CapPass","95% Nf: Cycle 199-200",199,85742,"416-21","Alloy 617",314626,"Plate"
-228.24,-0.00437,"Qualified",,7942.03,"CapPass","95% Nf: Cycle 199-200",199,85743,"416-21","Alloy 617",314626,"Plate"
-228.23,-0.00442,"Qualified",,7942.08,"CapPass","95% Nf: Cycle 199-200",199,85744,"416-21","Alloy 617",314626,"Plate"
-228.23,-0.00447,"Qualified",,7942.14,"CapPass","95% Nf: Cycle 199-200",199,85745,"416-21","Alloy 617",314626,"Plate"
-228.26,-0.00452,"Qualified",,7942.19,"CapPass","95% Nf: Cycle 199-200",199,85746,"416-21","Alloy 617",314626,"Plate"
-228.24,-0.00457,"Qualified",,7942.24,"CapPass","95% Nf: Cycle 199-200",199,85747,"416-21","Alloy 617",314626,"Plate"
-228.24,-0.00463,"Qualified",,7942.29,"CapPass","95% Nf: Cycle 199-200",199,85748,"416-21","Alloy 617",314626,"Plate"
-228.24,-0.00468,"Qualified",,7942.34,"CapPass","95% Nf: Cycle 199-200",199,85749,"416-21","Alloy 617",314626,"Plate"
-228.28,-0.00473,"Qualified",,7942.39,"CapPass","95% Nf: Cycle 199-200",199,85750,"416-21","Alloy 617",314626,"Plate"
-228.29,-0.00478,"Qualified",,7942.44,"CapPass","95% Nf: Cycle 199-200",199,85751,"416-21","Alloy 617",314626,"Plate"
-228.33,-0.00483,"Qualified",,7942.49,"CapPass","95% Nf: Cycle 199-200",199,85752,"416-21","Alloy 617",314626,"Plate"
-228.34,-0.00488,"Qualified",,7942.54,"CapPass","95% Nf: Cycle 199-200",199,85753,"416-21","Alloy 617",314626,"Plate"
-228.33,-0.00493,"Qualified",,7942.59,"CapPass","95% Nf: Cycle 199-200",199,85754,"416-21","Alloy 617",314626,"Plate"
-228.37,-0.00498,"Qualified",,7942.64,"CapPass","95% Nf: Cycle 199-200",199,85755,"416-21","Alloy 617",314626,"Plate"
-228.31,-0.00503,"Qualified",,7942.69,"CapPass","95% Nf: Cycle 199-200",199,85756,"416-21","Alloy 617",314626,"Plate"
-228.35,-0.00508,"Qualified",,7942.75,"CapPass","95% Nf: Cycle 199-200",199,85757,"416-21","Alloy 617",314626,"Plate"
-228.38,-0.00511,"Qualified",,7942.77,"CapPass","95% Nf: Cycle 199-200",199,85758,"416-21","Alloy 617",314626,"Plate"
-228.42,-0.00513,"Qualified",,7942.79,"CapPass","95% Nf: Cycle 199-200",199,85759,"416-21","Alloy 617",314626,"Plate"
-228.46,-0.00518,"Qualified",,7942.84,"CapPass","95% Nf: Cycle 199-200",199,85760,"416-21","Alloy 617",314626,"Plate"
-228.52,-0.00523,"Qualified",,7942.90,"CapPass","95% Nf: Cycle 199-200",199,85761,"416-21","Alloy 617",314626,"Plate"
-228.58,-0.00528,"Qualified",,7942.95,"CapPass","95% Nf: Cycle 199-200",199,85762,"416-21","Alloy 617",314626,"Plate"
-228.66,-0.00533,"Qualified",,7943.00,"CapPass","95% Nf: Cycle 199-200",199,85763,"416-21","Alloy 617",314626,"Plate"
-228.74,-0.00538,"Qualified",,7943.05,"CapPass","95% Nf: Cycle 199-200",199,85764,"416-21","Alloy 617",314626,"Plate"
-228.81,-0.00543,"Qualified",,7943.10,"CapPass","95% Nf: Cycle 199-200",199,85765,"416-21","Alloy 617",314626,"Plate"
-228.86,-0.00548,"Qualified",,7943.15,"CapPass","95% Nf: Cycle 199-200",199,85766,"416-21","Alloy 617",314626,"Plate"
-228.93,-0.00553,"Qualified",,7943.20,"CapPass","95% Nf: Cycle 199-200",199,85767,"416-21","Alloy 617",314626,"Plate"
-229.03,-0.00558,"Qualified",,7943.25,"CapPass","95% Nf: Cycle 199-200",199,85768,"416-21","Alloy 617",314626,"Plate"
-229.10,-0.00563,"Qualified",,7943.30,"CapPass","95% Nf: Cycle 199-200",199,85769,"416-21","Alloy 617",314626,"Plate"
-229.18,-0.00568,"Qualified",,7943.35,"CapPass","95% Nf: Cycle 199-200",199,85770,"416-21","Alloy 617",314626,"Plate"
-229.25,-0.00573,"Qualified",,7943.40,"CapPass","95% Nf: Cycle 199-200",199,85771,"416-21","Alloy 617",314626,"Plate"
-229.31,-0.00578,"Qualified",,7943.45,"CapPass","95% Nf: Cycle 199-200",199,85772,"416-21","Alloy 617",314626,"Plate"
-229.38,-0.00583,"Qualified",,7943.50,"CapPass","95% Nf: Cycle 199-200",199,85773,"416-21","Alloy 617",314626,"Plate"
-229.44,-0.00589,"Qualified",,7943.55,"CapPass","95% Nf: Cycle 199-200",199,85774,"416-21","Alloy 617",314626,"Plate"
-229.55,-0.00594,"Qualified",,7943.60,"CapPass","95% Nf: Cycle 199-200",199,85775,"416-21","Alloy 617",314626,"Plate"
-229.56,-0.00599,"Qualified",,7943.65,"CapPass","95% Nf: Cycle 199-200",199,85776,"416-21","Alloy 617",314626,"Plate"
-229.65,-0.00604,"Qualified",,7943.70,"CapPass","95% Nf: Cycle 199-200",199,85777,"416-21","Alloy 617",314626,"Plate"
-229.66,-0.00609,"Qualified",,7943.74,"CapPass","95% Nf: Cycle 199-200",199,85778,"416-21","Alloy 617",314626,"Plate"
-229.70,-0.00612,"Qualified",,7943.77,"CapPass","95% Nf: Cycle 199-200",199,85779,"416-21","Alloy 617",314626,"Plate"
-229.71,-0.00614,"Qualified",,7943.79,"CapPass","95% Nf: Cycle 199-200",199,85780,"416-21","Alloy 617",314626,"Plate"
-229.74,-0.00619,"Qualified",,7943.84,"CapPass","95% Nf: Cycle 199-200",199,85781,"416-21","Alloy 617",314626,"Plate"
-229.75,-0.00624,"Qualified",,7943.88,"CapPass","95% Nf: Cycle 199-200",199,85782,"416-21","Alloy 617",314626,"Plate"
-229.74,-0.00629,"Qualified",,7943.93,"CapPass","95% Nf: Cycle 199-200",199,85783,"416-21","Alloy 617",314626,"Plate"
-229.76,-0.00634,"Qualified",,7943.99,"CapPass","95% Nf: Cycle 199-200",199,85784,"416-21","Alloy 617",314626,"Plate"
-229.75,-0.00639,"Qualified",,7944.04,"CapPass","95% Nf: Cycle 199-200",199,85785,"416-21","Alloy 617",314626,"Plate"
-229.80,-0.00644,"Qualified",,7944.09,"CapPass","95% Nf: Cycle 199-200",199,85786,"416-21","Alloy 617",314626,"Plate"
-229.82,-0.00649,"Qualified",,7944.15,"CapPass","95% Nf: Cycle 199-200",199,85787,"416-21","Alloy 617",314626,"Plate"
-229.89,-0.00654,"Qualified",,7944.20,"CapPass","95% Nf: Cycle 199-200",199,85788,"416-21","Alloy 617",314626,"Plate"
-229.92,-0.00659,"Qualified",,7944.25,"CapPass","95% Nf: Cycle 199-200",199,85789,"416-21","Alloy 617",314626,"Plate"
-229.99,-0.00664,"Qualified",,7944.31,"CapPass","95% Nf: Cycle 199-200",199,85790,"416-21","Alloy 617",314626,"Plate"
-230.06,-0.00669,"Qualified",,7944.36,"CapPass","95% Nf: Cycle 199-200",199,85791,"416-21","Alloy 617",314626,"Plate"
-230.13,-0.00674,"Qualified",,7944.41,"CapPass","95% Nf: Cycle 199-200",199,85792,"416-21","Alloy 617",314626,"Plate"
-230.19,-0.00679,"Qualified",,7944.46,"CapPass","95% Nf: Cycle 199-200",199,85793,"416-21","Alloy 617",314626,"Plate"
-230.26,-0.00684,"Qualified",,7944.51,"CapPass","95% Nf: Cycle 199-200",199,85794,"416-21","Alloy 617",314626,"Plate"
-230.31,-0.00690,"Qualified",,7944.56,"CapPass","95% Nf: Cycle 199-200",199,85795,"416-21","Alloy 617",314626,"Plate"
-230.39,-0.00695,"Qualified",,7944.62,"CapPass","95% Nf: Cycle 199-200",199,85796,"416-21","Alloy 617",314626,"Plate"
-230.50,-0.00700,"Qualified",,7944.67,"CapPass","95% Nf: Cycle 199-200",199,85797,"416-21","Alloy 617",314626,"Plate"
-230.58,-0.00705,"Qualified",,7944.72,"CapPass","95% Nf: Cycle 199-200",199,85798,"416-21","Alloy 617",314626,"Plate"
-230.78,-0.00710,"Qualified",,7944.77,"CapPass","95% Nf: Cycle 199-200",199,85799,"416-21","Alloy 617",314626,"Plate"
-230.77,-0.00710,"Qualified",,7944.77,"CapPass","95% Nf: Cycle 199-200",199,85800,"416-21","Alloy 617",314626,"Plate"
-231.28,-0.00715,"Qualified",,7944.82,"CapPass","95% Nf: Cycle 199-200",199,85801,"416-21","Alloy 617",314626,"Plate"
-232.10,-0.00720,"Qualified",,7944.87,"CapPass","95% Nf: Cycle 199-200",199,85802,"416-21","Alloy 617",314626,"Plate"
-232.96,-0.00725,"Qualified",,7944.92,"CapPass","95% Nf: Cycle 199-200",199,85803,"416-21","Alloy 617",314626,"Plate"
-233.70,-0.00730,"Qualified",,7944.96,"CapPass","95% Nf: Cycle 199-200",199,85804,"416-21","Alloy 617",314626,"Plate"
-234.33,-0.00735,"Qualified",,7945.01,"CapPass","95% Nf: Cycle 199-200",199,85805,"416-21","Alloy 617",314626,"Plate"
-234.90,-0.00740,"Qualified",,7945.05,"CapPass","95% Nf: Cycle 199-200",199,85806,"416-21","Alloy 617",314626,"Plate"
-234.80,-0.00745,"Qualified",,7945.10,"CapPass","95% Nf: Cycle 199-200",199,85807,"416-21","Alloy 617",314626,"Plate"
-234.97,-0.00750,"Qualified",,7945.15,"CapPass","95% Nf: Cycle 199-200",199,85808,"416-21","Alloy 617",314626,"Plate"
-235.12,-0.00755,"Qualified",,7945.20,"CapPass","95% Nf: Cycle 199-200",199,85809,"416-21","Alloy 617",314626,"Plate"
-235.23,-0.00760,"Qualified",,7945.25,"CapPass","95% Nf: Cycle 199-200",199,85810,"416-21","Alloy 617",314626,"Plate"
-235.27,-0.00765,"Qualified",,7945.30,"CapPass","95% Nf: Cycle 199-200",199,85811,"416-21","Alloy 617",314626,"Plate"
-235.32,-0.00770,"Qualified",,7945.35,"CapPass","95% Nf: Cycle 199-200",199,85812,"416-21","Alloy 617",314626,"Plate"
-235.34,-0.00775,"Qualified",,7945.40,"CapPass","95% Nf: Cycle 199-200",199,85813,"416-21","Alloy 617",314626,"Plate"
-235.40,-0.00780,"Qualified",,7945.44,"CapPass","95% Nf: Cycle 199-200",199,85814,"416-21","Alloy 617",314626,"Plate"
-235.44,-0.00785,"Qualified",,7945.49,"CapPass","95% Nf: Cycle 199-200",199,85815,"416-21","Alloy 617",314626,"Plate"
-235.45,-0.00790,"Qualified",,7945.55,"CapPass","95% Nf: Cycle 199-200",199,85816,"416-21","Alloy 617",314626,"Plate"
-235.45,-0.00795,"Qualified",,7945.60,"CapPass","95% Nf: Cycle 199-200",199,85817,"416-21","Alloy 617",314626,"Plate"
-235.47,-0.00801,"Qualified",,7945.66,"CapPass","95% Nf: Cycle 199-200",199,85818,"416-21","Alloy 617",314626,"Plate"
-235.55,-0.00806,"Qualified",,7945.71,"CapPass","95% Nf: Cycle 199-200",199,85819,"416-21","Alloy 617",314626,"Plate"
-235.61,-0.00811,"Qualified",,7945.77,"CapPass","95% Nf: Cycle 199-200",199,85820,"416-21","Alloy 617",314626,"Plate"
-235.62,-0.00811,"Qualified",,7945.77,"CapPass","95% Nf: Cycle 199-200",199,85821,"416-21","Alloy 617",314626,"Plate"
-235.89,-0.00816,"Qualified",,7945.83,"CapPass","95% Nf: Cycle 199-200",199,85822,"416-21","Alloy 617",314626,"Plate"
-236.53,-0.00821,"Qualified",,7945.88,"CapPass","95% Nf: Cycle 199-200",199,85823,"416-21","Alloy 617",314626,"Plate"
-237.52,-0.00826,"Qualified",,7945.93,"CapPass","95% Nf: Cycle 199-200",199,85824,"416-21","Alloy 617",314626,"Plate"
-238.45,-0.00831,"Qualified",,7945.97,"CapPass","95% Nf: Cycle 199-200",199,85825,"416-21","Alloy 617",314626,"Plate"
-239.32,-0.00836,"Qualified",,7946.02,"CapPass","95% Nf: Cycle 199-200",199,85826,"416-21","Alloy 617",314626,"Plate"
-240.10,-0.00841,"Qualified",,7946.07,"CapPass","95% Nf: Cycle 199-200",199,85827,"416-21","Alloy 617",314626,"Plate"
-240.88,-0.00846,"Qualified",,7946.12,"CapPass","95% Nf: Cycle 199-200",199,85828,"416-21","Alloy 617",314626,"Plate"
-241.58,-0.00851,"Qualified",,7946.17,"CapPass","95% Nf: Cycle 199-200",199,85829,"416-21","Alloy 617",314626,"Plate"
-241.97,-0.00856,"Qualified",,7946.23,"CapPass","95% Nf: Cycle 199-200",199,85830,"416-21","Alloy 617",314626,"Plate"
-242.73,-0.00861,"Qualified",,7946.28,"CapPass","95% Nf: Cycle 199-200",199,85831,"416-21","Alloy 617",314626,"Plate"
-243.33,-0.00866,"Qualified",,7946.32,"CapPass","95% Nf: Cycle 199-200",199,85832,"416-21","Alloy 617",314626,"Plate"
-244.01,-0.00871,"Qualified",,7946.38,"CapPass","95% Nf: Cycle 199-200",199,85833,"416-21","Alloy 617",314626,"Plate"
-244.60,-0.00876,"Qualified",,7946.43,"CapPass","95% Nf: Cycle 199-200",199,85834,"416-21","Alloy 617",314626,"Plate"
-245.21,-0.00881,"Qualified",,7946.47,"CapPass","95% Nf: Cycle 199-200",199,85835,"416-21","Alloy 617",314626,"Plate"
-245.78,-0.00886,"Qualified",,7946.53,"CapPass","95% Nf: Cycle 199-200",199,85836,"416-21","Alloy 617",314626,"Plate"
-246.32,-0.00891,"Qualified",,7946.57,"CapPass","95% Nf: Cycle 199-200",199,85837,"416-21","Alloy 617",314626,"Plate"
-246.86,-0.00896,"Qualified",,7946.62,"CapPass","95% Nf: Cycle 199-200",199,85838,"416-21","Alloy 617",314626,"Plate"
-247.38,-0.00901,"Qualified",,7946.67,"CapPass","95% Nf: Cycle 199-200",199,85839,"416-21","Alloy 617",314626,"Plate"
-247.88,-0.00907,"Qualified",,7946.72,"CapPass","95% Nf: Cycle 199-200",199,85840,"416-21","Alloy 617",314626,"Plate"
-248.36,-0.00911,"Qualified",,7946.77,"CapPass","95% Nf: Cycle 199-200",199,85841,"416-21","Alloy 617",314626,"Plate"
-248.38,-0.00912,"Qualified",,7946.77,"CapPass","95% Nf: Cycle 199-200",199,85842,"416-21","Alloy 617",314626,"Plate"
-248.84,-0.00917,"Qualified",,7946.82,"CapPass","95% Nf: Cycle 199-200",199,85843,"416-21","Alloy 617",314626,"Plate"
-249.30,-0.00922,"Qualified",,7946.87,"CapPass","95% Nf: Cycle 199-200",199,85844,"416-21","Alloy 617",314626,"Plate"
-249.79,-0.00927,"Qualified",,7946.92,"CapPass","95% Nf: Cycle 199-200",199,85845,"416-21","Alloy 617",314626,"Plate"
-250.22,-0.00932,"Qualified",,7946.96,"CapPass","95% Nf: Cycle 199-200",199,85846,"416-21","Alloy 617",314626,"Plate"
-250.64,-0.00937,"Qualified",,7947.01,"CapPass","95% Nf: Cycle 199-200",199,85847,"416-21","Alloy 617",314626,"Plate"
-251.09,-0.00942,"Qualified",,7947.07,"CapPass","95% Nf: Cycle 199-200",199,85848,"416-21","Alloy 617",314626,"Plate"
-251.55,-0.00947,"Qualified",,7947.12,"CapPass","95% Nf: Cycle 199-200",199,85849,"416-21","Alloy 617",314626,"Plate"
-252.03,-0.00952,"Qualified",,7947.17,"CapPass","95% Nf: Cycle 199-200",199,85850,"416-21","Alloy 617",314626,"Plate"
-252.61,-0.00957,"Qualified",,7947.23,"CapPass","95% Nf: Cycle 199-200",199,85851,"416-21","Alloy 617",314626,"Plate"
-253.08,-0.00962,"Qualified",,7947.28,"CapPass","95% Nf: Cycle 199-200",199,85852,"416-21","Alloy 617",314626,"Plate"
-253.55,-0.00967,"Qualified",,7947.33,"CapPass","95% Nf: Cycle 199-200",199,85853,"416-21","Alloy 617",314626,"Plate"
-254.08,-0.00972,"Qualified",,7947.39,"CapPass","95% Nf: Cycle 199-200",199,85854,"416-21","Alloy 617",314626,"Plate"
-254.66,-0.00977,"Qualified",,7947.44,"CapPass","95% Nf: Cycle 199-200",199,85855,"416-21","Alloy 617",314626,"Plate"
-255.24,-0.00982,"Qualified",,7947.50,"CapPass","95% Nf: Cycle 199-200",199,85856,"416-21","Alloy 617",314626,"Plate"
-255.83,-0.00987,"Qualified",,7947.55,"CapPass","95% Nf: Cycle 199-200",199,85857,"416-21","Alloy 617",314626,"Plate"
-256.94,-0.00992,"Qualified",,7947.61,"CapPass","95% Nf: Cycle 199-200",199,85858,"416-21","Alloy 617",314626,"Plate"
-257.15,-0.00997,"Qualified",,7947.65,"CapPass","95% Nf: Cycle 199-200",199,85859,"416-21","Alloy 617",314626,"Plate"
-243.85,-0.01001,"Qualified",,7947.77,"CapPass","95% Nf: Cycle 199-200",199,85860,"416-21","Alloy 617",314626,"Plate"
-217.19,-0.00992,"Qualified",,7947.88,"CapPass","95% Nf: Cycle 199-200",199,85861,"416-21","Alloy 617",314626,"Plate"
-207.65,-0.00987,"Qualified",,7947.91,"CapPass","95% Nf: Cycle 199-200",199,85862,"416-21","Alloy 617",314626,"Plate"
-198.24,-0.00982,"Qualified",,7947.95,"CapPass","95% Nf: Cycle 199-200",199,85863,"416-21","Alloy 617",314626,"Plate"
-189.78,-0.00977,"Qualified",,7947.99,"CapPass","95% Nf: Cycle 199-200",199,85864,"416-21","Alloy 617",314626,"Plate"
-181.58,-0.00972,"Qualified",,7948.02,"CapPass","95% Nf: Cycle 199-200",199,85865,"416-21","Alloy 617",314626,"Plate"
-173.51,-0.00967,"Qualified",,7948.07,"CapPass","95% Nf: Cycle 199-200",199,85866,"416-21","Alloy 617",314626,"Plate"
-165.56,-0.00962,"Qualified",,7948.11,"CapPass","95% Nf: Cycle 199-200",199,85867,"416-21","Alloy 617",314626,"Plate"
-157.71,-0.00957,"Qualified",,7948.16,"CapPass","95% Nf: Cycle 199-200",199,85868,"416-21","Alloy 617",314626,"Plate"
-150.10,-0.00952,"Qualified",,7948.21,"CapPass","95% Nf: Cycle 199-200",199,85869,"416-21","Alloy 617",314626,"Plate"
-142.71,-0.00947,"Qualified",,7948.26,"CapPass","95% Nf: Cycle 199-200",199,85870,"416-21","Alloy 617",314626,"Plate"
-135.44,-0.00942,"Qualified",,7948.32,"CapPass","95% Nf: Cycle 199-200",199,85871,"416-21","Alloy 617",314626,"Plate"
-128.15,-0.00937,"Qualified",,7948.38,"CapPass","95% Nf: Cycle 199-200",199,85872,"416-21","Alloy 617",314626,"Plate"
-120.89,-0.00932,"Qualified",,7948.43,"CapPass","95% Nf: Cycle 199-200",199,85873,"416-21","Alloy 617",314626,"Plate"
-113.39,-0.00927,"Qualified",,7948.49,"CapPass","95% Nf: Cycle 199-200",199,85874,"416-21","Alloy 617",314626,"Plate"
-105.72,-0.00922,"Qualified",,7948.55,"CapPass","95% Nf: Cycle 199-200",199,85875,"416-21","Alloy 617",314626,"Plate"
-98.15,-0.00917,"Qualified",,7948.61,"CapPass","95% Nf: Cycle 199-200",199,85876,"416-21","Alloy 617",314626,"Plate"
-90.33,-0.00912,"Qualified",,7948.67,"CapPass","95% Nf: Cycle 199-200",199,85877,"416-21","Alloy 617",314626,"Plate"
-81.61,-0.00907,"Qualified",,7948.73,"CapPass","95% Nf: Cycle 199-200",199,85878,"416-21","Alloy 617",314626,"Plate"
-76.28,-0.00903,"Qualified",,7948.77,"CapPass","95% Nf: Cycle 199-200",199,85879,"416-21","Alloy 617",314626,"Plate"
