Repository: js-molina/fatigue-A617

File: data/850C/Strain rate 0.001/2.0% strain/HTM_A19_Cycles_41610.csv (part 18 of 23)
"Stress Mpa","Strain","Qual State","Qual Exceptions","Elapsed Time Sec","Data State","Cycle Label","Cycle","Count","Sample","Alloy","Heat","Material_Form"
230.52,-0.00514,"Qualified",,5992.22,"CapPass","47% Nf: Cycle 150-151",150,84970,"416-10","Alloy 617",314626,"Plate"
232.35,-0.00509,"Qualified",,5992.27,"CapPass","47% Nf: Cycle 150-151",150,84971,"416-10","Alloy 617",314626,"Plate"
233.95,-0.00504,"Qualified",,5992.32,"CapPass","47% Nf: Cycle 150-151",150,84972,"416-10","Alloy 617",314626,"Plate"
235.53,-0.00499,"Qualified",,5992.37,"CapPass","47% Nf: Cycle 150-151",150,84973,"416-10","Alloy 617",314626,"Plate"
236.96,-0.00494,"Qualified",,5992.41,"CapPass","47% Nf: Cycle 150-151",150,84974,"416-10","Alloy 617",314626,"Plate"
238.49,-0.00489,"Qualified",,5992.46,"CapPass","47% Nf: Cycle 150-151",150,84975,"416-10","Alloy 617",314626,"Plate"
239.81,-0.00483,"Qualified",,5992.51,"CapPass","47% Nf: Cycle 150-151",150,84976,"416-10","Alloy 617",314626,"Plate"
241.05,-0.00478,"Qualified",,5992.56,"CapPass","47% Nf: Cycle 150-151",150,84977,"416-10","Alloy 617",314626,"Plate"
242.27,-0.00473,"Qualified",,5992.61,"CapPass","47% Nf: Cycle 150-151",150,84978,"416-10","Alloy 617",314626,"Plate"
243.52,-0.00468,"Qualified",,5992.67,"CapPass","47% Nf: Cycle 150-151",150,84979,"416-10","Alloy 617",314626,"Plate"
244.80,-0.00463,"Qualified",,5992.72,"CapPass","47% Nf: Cycle 150-151",150,84980,"416-10","Alloy 617",314626,"Plate"
246.02,-0.00458,"Qualified",,5992.76,"CapPass","47% Nf: Cycle 150-151",150,84981,"416-10","Alloy 617",314626,"Plate"
246.11,-0.00458,"Qualified",,5992.77,"CapPass","47% Nf: Cycle 150-151",150,84982,"416-10","Alloy 617",314626,"Plate"
247.32,-0.00453,"Qualified",,5992.81,"CapPass","47% Nf: Cycle 150-151",150,84983,"416-10","Alloy 617",314626,"Plate"
248.39,-0.00448,"Qualified",,5992.86,"CapPass","47% Nf: Cycle 150-151",150,84984,"416-10","Alloy 617",314626,"Plate"
249.19,-0.00443,"Qualified",,5992.90,"CapPass","47% Nf: Cycle 150-151",150,84985,"416-10","Alloy 617",314626,"Plate"
249.81,-0.00438,"Qualified",,5992.95,"CapPass","47% Nf: Cycle 150-151",150,84986,"416-10","Alloy 617",314626,"Plate"
250.29,-0.00433,"Qualified",,5993.00,"CapPass","47% Nf: Cycle 150-151",150,84987,"416-10","Alloy 617",314626,"Plate"
250.95,-0.00428,"Qualified",,5993.05,"CapPass","47% Nf: Cycle 150-151",150,84988,"416-10","Alloy 617",314626,"Plate"
251.69,-0.00423,"Qualified",,5993.11,"CapPass","47% Nf: Cycle 150-151",150,84989,"416-10","Alloy 617",314626,"Plate"
252.50,-0.00418,"Qualified",,5993.16,"CapPass","47% Nf: Cycle 150-151",150,84990,"416-10","Alloy 617",314626,"Plate"
253.30,-0.00413,"Qualified",,5993.21,"CapPass","47% Nf: Cycle 150-151",150,84991,"416-10","Alloy 617",314626,"Plate"
254.00,-0.00408,"Qualified",,5993.25,"CapPass","47% Nf: Cycle 150-151",150,84992,"416-10","Alloy 617",314626,"Plate"
254.65,-0.00403,"Qualified",,5993.30,"CapPass","47% Nf: Cycle 150-151",150,84993,"416-10","Alloy 617",314626,"Plate"
255.16,-0.00398,"Qualified",,5993.35,"CapPass","47% Nf: Cycle 150-151",150,84994,"416-10","Alloy 617",314626,"Plate"
255.71,-0.00393,"Qualified",,5993.40,"CapPass","47% Nf: Cycle 150-151",150,84995,"416-10","Alloy 617",314626,"Plate"
256.23,-0.00388,"Qualified",,5993.45,"CapPass","47% Nf: Cycle 150-151",150,84996,"416-10","Alloy 617",314626,"Plate"
256.70,-0.00383,"Qualified",,5993.50,"CapPass","47% Nf: Cycle 150-151",150,84997,"416-10","Alloy 617",314626,"Plate"
257.19,-0.00377,"Qualified",,5993.55,"CapPass","47% Nf: Cycle 150-151",150,84998,"416-10","Alloy 617",314626,"Plate"
257.64,-0.00372,"Qualified",,5993.60,"CapPass","47% Nf: Cycle 150-151",150,84999,"416-10","Alloy 617",314626,"Plate"
257.90,-0.00367,"Qualified",,5993.64,"CapPass","47% Nf: Cycle 150-151",150,85000,"416-10","Alloy 617",314626,"Plate"
258.16,-0.00362,"Qualified",,5993.69,"CapPass","47% Nf: Cycle 150-151",150,85001,"416-10","Alloy 617",314626,"Plate"
258.30,-0.00357,"Qualified",,5993.74,"CapPass","47% Nf: Cycle 150-151",150,85002,"416-10","Alloy 617",314626,"Plate"
258.40,-0.00355,"Qualified",,5993.76,"CapPass","47% Nf: Cycle 150-151",150,85003,"416-10","Alloy 617",314626,"Plate"
258.49,-0.00352,"Qualified",,5993.79,"CapPass","47% Nf: Cycle 150-151",150,85004,"416-10","Alloy 617",314626,"Plate"
258.88,-0.00347,"Qualified",,5993.85,"CapPass","47% Nf: Cycle 150-151",150,85005,"416-10","Alloy 617",314626,"Plate"
259.24,-0.00342,"Qualified",,5993.90,"CapPass","47% Nf: Cycle 150-151",150,85006,"416-10","Alloy 617",314626,"Plate"
259.64,-0.00337,"Qualified",,5993.95,"CapPass","47% Nf: Cycle 150-151",150,85007,"416-10","Alloy 617",314626,"Plate"
260.04,-0.00332,"Qualified",,5994.00,"CapPass","47% Nf: Cycle 150-151",150,85008,"416-10","Alloy 617",314626,"Plate"
260.57,-0.00327,"Qualified",,5994.05,"CapPass","47% Nf: Cycle 150-151",150,85009,"416-10","Alloy 617",314626,"Plate"
261.13,-0.00322,"Qualified",,5994.10,"CapPass","47% Nf: Cycle 150-151",150,85010,"416-10","Alloy 617",314626,"Plate"
261.58,-0.00317,"Qualified",,5994.15,"CapPass","47% Nf: Cycle 150-151",150,85011,"416-10","Alloy 617",314626,"Plate"
261.98,-0.00312,"Qualified",,5994.19,"CapPass","47% Nf: Cycle 150-151",150,85012,"416-10","Alloy 617",314626,"Plate"
262.31,-0.00307,"Qualified",,5994.24,"CapPass","47% Nf: Cycle 150-151",150,85013,"416-10","Alloy 617",314626,"Plate"
262.48,-0.00302,"Qualified",,5994.29,"CapPass","47% Nf: Cycle 150-151",150,85014,"416-10","Alloy 617",314626,"Plate"
262.56,-0.00297,"Qualified",,5994.34,"CapPass","47% Nf: Cycle 150-151",150,85015,"416-10","Alloy 617",314626,"Plate"
262.68,-0.00292,"Qualified",,5994.39,"CapPass","47% Nf: Cycle 150-151",150,85016,"416-10","Alloy 617",314626,"Plate"
262.89,-0.00287,"Qualified",,5994.44,"CapPass","47% Nf: Cycle 150-151",150,85017,"416-10","Alloy 617",314626,"Plate"
263.19,-0.00282,"Qualified",,5994.49,"CapPass","47% Nf: Cycle 150-151",150,85018,"416-10","Alloy 617",314626,"Plate"
263.50,-0.00277,"Qualified",,5994.54,"CapPass","47% Nf: Cycle 150-151",150,85019,"416-10","Alloy 617",314626,"Plate"
263.78,-0.00272,"Qualified",,5994.59,"CapPass","47% Nf: Cycle 150-151",150,85020,"416-10","Alloy 617",314626,"Plate"
263.93,-0.00267,"Qualified",,5994.64,"CapPass","47% Nf: Cycle 150-151",150,85021,"416-10","Alloy 617",314626,"Plate"
263.95,-0.00262,"Qualified",,5994.68,"CapPass","47% Nf: Cycle 150-151",150,85022,"416-10","Alloy 617",314626,"Plate"
263.91,-0.00256,"Qualified",,5994.73,"CapPass","47% Nf: Cycle 150-151",150,85023,"416-10","Alloy 617",314626,"Plate"
263.83,-0.00253,"Qualified",,5994.76,"CapPass","47% Nf: Cycle 150-151",150,85024,"416-10","Alloy 617",314626,"Plate"
263.81,-0.00251,"Qualified",,5994.78,"CapPass","47% Nf: Cycle 150-151",150,85025,"416-10","Alloy 617",314626,"Plate"
263.71,-0.00246,"Qualified",,5994.83,"CapPass","47% Nf: Cycle 150-151",150,85026,"416-10","Alloy 617",314626,"Plate"
263.77,-0.00241,"Qualified",,5994.89,"CapPass","47% Nf: Cycle 150-151",150,85027,"416-10","Alloy 617",314626,"Plate"
263.91,-0.00236,"Qualified",,5994.94,"CapPass","47% Nf: Cycle 150-151",150,85028,"416-10","Alloy 617",314626,"Plate"
264.13,-0.00231,"Qualified",,5994.99,"CapPass","47% Nf: Cycle 150-151",150,85029,"416-10","Alloy 617",314626,"Plate"
264.31,-0.00226,"Qualified",,5995.04,"CapPass","47% Nf: Cycle 150-151",150,85030,"416-10","Alloy 617",314626,"Plate"
264.33,-0.00221,"Qualified",,5995.08,"CapPass","47% Nf: Cycle 150-151",150,85031,"416-10","Alloy 617",314626,"Plate"
264.46,-0.00216,"Qualified",,5995.13,"CapPass","47% Nf: Cycle 150-151",150,85032,"416-10","Alloy 617",314626,"Plate"
264.48,-0.00211,"Qualified",,5995.18,"CapPass","47% Nf: Cycle 150-151",150,85033,"416-10","Alloy 617",314626,"Plate"
264.55,-0.00206,"Qualified",,5995.24,"CapPass","47% Nf: Cycle 150-151",150,85034,"416-10","Alloy 617",314626,"Plate"
264.88,-0.00201,"Qualified",,5995.29,"CapPass","47% Nf: Cycle 150-151",150,85035,"416-10","Alloy 617",314626,"Plate"
265.19,-0.00196,"Qualified",,5995.34,"CapPass","47% Nf: Cycle 150-151",150,85036,"416-10","Alloy 617",314626,"Plate"
265.44,-0.00191,"Qualified",,5995.39,"CapPass","47% Nf: Cycle 150-151",150,85037,"416-10","Alloy 617",314626,"Plate"
265.72,-0.00186,"Qualified",,5995.44,"CapPass","47% Nf: Cycle 150-151",150,85038,"416-10","Alloy 617",314626,"Plate"
265.95,-0.00181,"Qualified",,5995.49,"CapPass","47% Nf: Cycle 150-151",150,85039,"416-10","Alloy 617",314626,"Plate"
266.22,-0.00176,"Qualified",,5995.54,"CapPass","47% Nf: Cycle 150-151",150,85040,"416-10","Alloy 617",314626,"Plate"
266.46,-0.00171,"Qualified",,5995.59,"CapPass","47% Nf: Cycle 150-151",150,85041,"416-10","Alloy 617",314626,"Plate"
266.69,-0.00166,"Qualified",,5995.64,"CapPass","47% Nf: Cycle 150-151",150,85042,"416-10","Alloy 617",314626,"Plate"
266.86,-0.00161,"Qualified",,5995.69,"CapPass","47% Nf: Cycle 150-151",150,85043,"416-10","Alloy 617",314626,"Plate"
267.04,-0.00156,"Qualified",,5995.74,"CapPass","47% Nf: Cycle 150-151",150,85044,"416-10","Alloy 617",314626,"Plate"
267.11,-0.00153,"Qualified",,5995.76,"CapPass","47% Nf: Cycle 150-151",150,85045,"416-10","Alloy 617",314626,"Plate"
267.17,-0.00151,"Qualified",,5995.79,"CapPass","47% Nf: Cycle 150-151",150,85046,"416-10","Alloy 617",314626,"Plate"
267.45,-0.00145,"Qualified",,5995.84,"CapPass","47% Nf: Cycle 150-151",150,85047,"416-10","Alloy 617",314626,"Plate"
267.66,-0.00140,"Qualified",,5995.88,"CapPass","47% Nf: Cycle 150-151",150,85048,"416-10","Alloy 617",314626,"Plate"
267.78,-0.00135,"Qualified",,5995.93,"CapPass","47% Nf: Cycle 150-151",150,85049,"416-10","Alloy 617",314626,"Plate"
267.94,-0.00130,"Qualified",,5995.98,"CapPass","47% Nf: Cycle 150-151",150,85050,"416-10","Alloy 617",314626,"Plate"
267.98,-0.00125,"Qualified",,5996.03,"CapPass","47% Nf: Cycle 150-151",150,85051,"416-10","Alloy 617",314626,"Plate"
268.10,-0.00120,"Qualified",,5996.08,"CapPass","47% Nf: Cycle 150-151",150,85052,"416-10","Alloy 617",314626,"Plate"
268.22,-0.00115,"Qualified",,5996.13,"CapPass","47% Nf: Cycle 150-151",150,85053,"416-10","Alloy 617",314626,"Plate"
268.32,-0.00110,"Qualified",,5996.18,"CapPass","47% Nf: Cycle 150-151",150,85054,"416-10","Alloy 617",314626,"Plate"
268.40,-0.00105,"Qualified",,5996.24,"CapPass","47% Nf: Cycle 150-151",150,85055,"416-10","Alloy 617",314626,"Plate"
268.53,-0.00100,"Qualified",,5996.29,"CapPass","47% Nf: Cycle 150-151",150,85056,"416-10","Alloy 617",314626,"Plate"
268.70,-0.00095,"Qualified",,5996.34,"CapPass","47% Nf: Cycle 150-151",150,85057,"416-10","Alloy 617",314626,"Plate"
268.84,-0.00090,"Qualified",,5996.38,"CapPass","47% Nf: Cycle 150-151",150,85058,"416-10","Alloy 617",314626,"Plate"
268.95,-0.00085,"Qualified",,5996.43,"CapPass","47% Nf: Cycle 150-151",150,85059,"416-10","Alloy 617",314626,"Plate"
269.14,-0.00080,"Qualified",,5996.48,"CapPass","47% Nf: Cycle 150-151",150,85060,"416-10","Alloy 617",314626,"Plate"
269.09,-0.00075,"Qualified",,5996.53,"CapPass","47% Nf: Cycle 150-151",150,85061,"416-10","Alloy 617",314626,"Plate"
269.12,-0.00070,"Qualified",,5996.58,"CapPass","47% Nf: Cycle 150-151",150,85062,"416-10","Alloy 617",314626,"Plate"
269.07,-0.00065,"Qualified",,5996.63,"CapPass","47% Nf: Cycle 150-151",150,85063,"416-10","Alloy 617",314626,"Plate"
269.04,-0.00060,"Qualified",,5996.68,"CapPass","47% Nf: Cycle 150-151",150,85064,"416-10","Alloy 617",314626,"Plate"
268.89,-0.00054,"Qualified",,5996.73,"CapPass","47% Nf: Cycle 150-151",150,85065,"416-10","Alloy 617",314626,"Plate"
268.81,-0.00051,"Qualified",,5996.76,"CapPass","47% Nf: Cycle 150-151",150,85066,"416-10","Alloy 617",314626,"Plate"
268.78,-0.00049,"Qualified",,5996.78,"CapPass","47% Nf: Cycle 150-151",150,85067,"416-10","Alloy 617",314626,"Plate"
268.69,-0.00044,"Qualified",,5996.83,"CapPass","47% Nf: Cycle 150-151",150,85068,"416-10","Alloy 617",314626,"Plate"
268.57,-0.00039,"Qualified",,5996.88,"CapPass","47% Nf: Cycle 150-151",150,85069,"416-10","Alloy 617",314626,"Plate"
268.49,-0.00034,"Qualified",,5996.93,"CapPass","47% Nf: Cycle 150-151",150,85070,"416-10","Alloy 617",314626,"Plate"
268.37,-0.00029,"Qualified",,5996.98,"CapPass","47% Nf: Cycle 150-151",150,85071,"416-10","Alloy 617",314626,"Plate"
268.24,-0.00024,"Qualified",,5997.03,"CapPass","47% Nf: Cycle 150-151",150,85072,"416-10","Alloy 617",314626,"Plate"
268.11,-0.00019,"Qualified",,5997.08,"CapPass","47% Nf: Cycle 150-151",150,85073,"416-10","Alloy 617",314626,"Plate"
268.04,-0.00014,"Qualified",,5997.13,"CapPass","47% Nf: Cycle 150-151",150,85074,"416-10","Alloy 617",314626,"Plate"
267.90,-0.00009,"Qualified",,5997.18,"CapPass","47% Nf: Cycle 150-151",151,85075,"416-10","Alloy 617",314626,"Plate"
267.58,-0.00004,"Qualified",,5997.23,"CapPass","47% Nf: Cycle 150-151",151,85076,"416-10","Alloy 617",314626,"Plate"
267.25,0.00001,"Qualified",,5997.28,"CapPass","47% Nf: Cycle 150-151",151,85077,"416-10","Alloy 617",314626,"Plate"
267.03,0.00006,"Qualified",,5997.33,"CapPass","47% Nf: Cycle 150-151",151,85078,"416-10","Alloy 617",314626,"Plate"
266.98,0.00011,"Qualified",,5997.38,"CapPass","47% Nf: Cycle 150-151",151,85079,"416-10","Alloy 617",314626,"Plate"
266.93,0.00016,"Qualified",,5997.43,"CapPass","47% Nf: Cycle 150-151",151,85080,"416-10","Alloy 617",314626,"Plate"
266.93,0.00021,"Qualified",,5997.48,"CapPass","47% Nf: Cycle 150-151",151,85081,"416-10","Alloy 617",314626,"Plate"
266.91,0.00026,"Qualified",,5997.53,"CapPass","47% Nf: Cycle 150-151",151,85082,"416-10","Alloy 617",314626,"Plate"
266.85,0.00032,"Qualified",,5997.58,"CapPass","47% Nf: Cycle 150-151",151,85083,"416-10","Alloy 617",314626,"Plate"
266.82,0.00037,"Qualified",,5997.63,"CapPass","47% Nf: Cycle 150-151",151,85084,"416-10","Alloy 617",314626,"Plate"
266.89,0.00042,"Qualified",,5997.69,"CapPass","47% Nf: Cycle 150-151",151,85085,"416-10","Alloy 617",314626,"Plate"
266.98,0.00047,"Qualified",,5997.74,"CapPass","47% Nf: Cycle 150-151",151,85086,"416-10","Alloy 617",314626,"Plate"
267.06,0.00049,"Qualified",,5997.76,"CapPass","47% Nf: Cycle 150-151",151,85087,"416-10","Alloy 617",314626,"Plate"
267.12,0.00052,"Qualified",,5997.79,"CapPass","47% Nf: Cycle 150-151",151,85088,"416-10","Alloy 617",314626,"Plate"
267.36,0.00057,"Qualified",,5997.84,"CapPass","47% Nf: Cycle 150-151",151,85089,"416-10","Alloy 617",314626,"Plate"
267.58,0.00062,"Qualified",,5997.89,"CapPass","47% Nf: Cycle 150-151",151,85090,"416-10","Alloy 617",314626,"Plate"
267.75,0.00067,"Qualified",,5997.94,"CapPass","47% Nf: Cycle 150-151",151,85091,"416-10","Alloy 617",314626,"Plate"
268.00,0.00072,"Qualified",,5997.99,"CapPass","47% Nf: Cycle 150-151",151,85092,"416-10","Alloy 617",314626,"Plate"
268.26,0.00077,"Qualified",,5998.04,"CapPass","47% Nf: Cycle 150-151",151,85093,"416-10","Alloy 617",314626,"Plate"
268.57,0.00082,"Qualified",,5998.10,"CapPass","47% Nf: Cycle 150-151",151,85094,"416-10","Alloy 617",314626,"Plate"
269.22,0.00087,"Qualified",,5998.15,"CapPass","47% Nf: Cycle 150-151",151,85095,"416-10","Alloy 617",314626,"Plate"
269.86,0.00092,"Qualified",,5998.20,"CapPass","47% Nf: Cycle 150-151",151,85096,"416-10","Alloy 617",314626,"Plate"
270.39,0.00097,"Qualified",,5998.25,"CapPass","47% Nf: Cycle 150-151",151,85097,"416-10","Alloy 617",314626,"Plate"
270.84,0.00102,"Qualified",,5998.29,"CapPass","47% Nf: Cycle 150-151",151,85098,"416-10","Alloy 617",314626,"Plate"
271.19,0.00107,"Qualified",,5998.34,"CapPass","47% Nf: Cycle 150-151",151,85099,"416-10","Alloy 617",314626,"Plate"
271.40,0.00112,"Qualified",,5998.39,"CapPass","47% Nf: Cycle 150-151",151,85100,"416-10","Alloy 617",314626,"Plate"
271.62,0.00117,"Qualified",,5998.44,"CapPass","47% Nf: Cycle 150-151",151,85101,"416-10","Alloy 617",314626,"Plate"
271.82,0.00122,"Qualified",,5998.49,"CapPass","47% Nf: Cycle 150-151",151,85102,"416-10","Alloy 617",314626,"Plate"
271.96,0.00127,"Qualified",,5998.54,"CapPass","47% Nf: Cycle 150-151",151,85103,"416-10","Alloy 617",314626,"Plate"
272.09,0.00132,"Qualified",,5998.59,"CapPass","47% Nf: Cycle 150-151",151,85104,"416-10","Alloy 617",314626,"Plate"
272.09,0.00137,"Qualified",,5998.64,"CapPass","47% Nf: Cycle 150-151",151,85105,"416-10","Alloy 617",314626,"Plate"
272.10,0.00143,"Qualified",,5998.69,"CapPass","47% Nf: Cycle 150-151",151,85106,"416-10","Alloy 617",314626,"Plate"
272.03,0.00148,"Qualified",,5998.74,"CapPass","47% Nf: Cycle 150-151",151,85107,"416-10","Alloy 617",314626,"Plate"
272.00,0.00151,"Qualified",,5998.76,"CapPass","47% Nf: Cycle 150-151",151,85108,"416-10","Alloy 617",314626,"Plate"
271.91,0.00153,"Qualified",,5998.78,"CapPass","47% Nf: Cycle 150-151",151,85109,"416-10","Alloy 617",314626,"Plate"
271.78,0.00158,"Qualified",,5998.83,"CapPass","47% Nf: Cycle 150-151",151,85110,"416-10","Alloy 617",314626,"Plate"
271.60,0.00163,"Qualified",,5998.88,"CapPass","47% Nf: Cycle 150-151",151,85111,"416-10","Alloy 617",314626,"Plate"
271.36,0.00168,"Qualified",,5998.93,"CapPass","47% Nf: Cycle 150-151",151,85112,"416-10","Alloy 617",314626,"Plate"
271.12,0.00173,"Qualified",,5998.98,"CapPass","47% Nf: Cycle 150-151",151,85113,"416-10","Alloy 617",314626,"Plate"
270.90,0.00178,"Qualified",,5999.03,"CapPass","47% Nf: Cycle 150-151",151,85114,"416-10","Alloy 617",314626,"Plate"
270.66,0.00183,"Qualified",,5999.08,"CapPass","47% Nf: Cycle 150-151",151,85115,"416-10","Alloy 617",314626,"Plate"
270.63,0.00188,"Qualified",,5999.14,"CapPass","47% Nf: Cycle 150-151",151,85116,"416-10","Alloy 617",314626,"Plate"
270.66,0.00193,"Qualified",,5999.19,"CapPass","47% Nf: Cycle 150-151",151,85117,"416-10","Alloy 617",314626,"Plate"
270.73,0.00198,"Qualified",,5999.24,"CapPass","47% Nf: Cycle 150-151",151,85118,"416-10","Alloy 617",314626,"Plate"
270.79,0.00203,"Qualified",,5999.29,"CapPass","47% Nf: Cycle 150-151",151,85119,"416-10","Alloy 617",314626,"Plate"
270.70,0.00208,"Qualified",,5999.33,"CapPass","47% Nf: Cycle 150-151",151,85120,"416-10","Alloy 617",314626,"Plate"
270.68,0.00213,"Qualified",,5999.39,"CapPass","47% Nf: Cycle 150-151",151,85121,"416-10","Alloy 617",314626,"Plate"
270.75,0.00218,"Qualified",,5999.44,"CapPass","47% Nf: Cycle 150-151",151,85122,"416-10","Alloy 617",314626,"Plate"
270.82,0.00223,"Qualified",,5999.49,"CapPass","47% Nf: Cycle 150-151",151,85123,"416-10","Alloy 617",314626,"Plate"
270.81,0.00228,"Qualified",,5999.54,"CapPass","47% Nf: Cycle 150-151",151,85124,"416-10","Alloy 617",314626,"Plate"
270.96,0.00233,"Qualified",,5999.59,"CapPass","47% Nf: Cycle 150-151",151,85125,"416-10","Alloy 617",314626,"Plate"
271.00,0.00239,"Qualified",,5999.64,"CapPass","47% Nf: Cycle 150-151",151,85126,"416-10","Alloy 617",314626,"Plate"
271.10,0.00244,"Qualified",,5999.69,"CapPass","47% Nf: Cycle 150-151",151,85127,"416-10","Alloy 617",314626,"Plate"
271.33,0.00249,"Qualified",,5999.74,"CapPass","47% Nf: Cycle 150-151",151,85128,"416-10","Alloy 617",314626,"Plate"
271.43,0.00251,"Qualified",,5999.76,"CapPass","47% Nf: Cycle 150-151",151,85129,"416-10","Alloy 617",314626,"Plate"
271.56,0.00254,"Qualified",,5999.79,"CapPass","47% Nf: Cycle 150-151",151,85130,"416-10","Alloy 617",314626,"Plate"
271.92,0.00259,"Qualified",,5999.84,"CapPass","47% Nf: Cycle 150-151",151,85131,"416-10","Alloy 617",314626,"Plate"
272.10,0.00264,"Qualified",,5999.89,"CapPass","47% Nf: Cycle 150-151",151,85132,"416-10","Alloy 617",314626,"Plate"
272.46,0.00269,"Qualified",,5999.94,"CapPass","47% Nf: Cycle 150-151",151,85133,"416-10","Alloy 617",314626,"Plate"
272.73,0.00274,"Qualified",,6000.00,"CapPass","47% Nf: Cycle 150-151",151,85134,"416-10","Alloy 617",314626,"Plate"
273.05,0.00279,"Qualified",,6000.05,"CapPass","47% Nf: Cycle 150-151",151,85135,"416-10","Alloy 617",314626,"Plate"
273.47,0.00284,"Qualified",,6000.10,"CapPass","47% Nf: Cycle 150-151",151,85136,"416-10","Alloy 617",314626,"Plate"
273.96,0.00289,"Qualified",,6000.15,"CapPass","47% Nf: Cycle 150-151",151,85137,"416-10","Alloy 617",314626,"Plate"
274.52,0.00294,"Qualified",,6000.20,"CapPass","47% Nf: Cycle 150-151",151,85138,"416-10","Alloy 617",314626,"Plate"
275.11,0.00299,"Qualified",,6000.25,"CapPass","47% Nf: Cycle 150-151",151,85139,"416-10","Alloy 617",314626,"Plate"
275.56,0.00304,"Qualified",,6000.30,"CapPass","47% Nf: Cycle 150-151",151,85140,"416-10","Alloy 617",314626,"Plate"
275.93,0.00309,"Qualified",,6000.35,"CapPass","47% Nf: Cycle 150-151",151,85141,"416-10","Alloy 617",314626,"Plate"
276.16,0.00314,"Qualified",,6000.40,"CapPass","47% Nf: Cycle 150-151",151,85142,"416-10","Alloy 617",314626,"Plate"
276.41,0.00319,"Qualified",,6000.45,"CapPass","47% Nf: Cycle 150-151",151,85143,"416-10","Alloy 617",314626,"Plate"
276.50,0.00324,"Qualified",,6000.49,"CapPass","47% Nf: Cycle 150-151",151,85144,"416-10","Alloy 617",314626,"Plate"
276.54,0.00329,"Qualified",,6000.54,"CapPass","47% Nf: Cycle 150-151",151,85145,"416-10","Alloy 617",314626,"Plate"
276.48,0.00335,"Qualified",,6000.59,"CapPass","47% Nf: Cycle 150-151",151,85146,"416-10","Alloy 617",314626,"Plate"
276.38,0.00340,"Qualified",,6000.64,"CapPass","47% Nf: Cycle 150-151",151,85147,"416-10","Alloy 617",314626,"Plate"
276.48,0.00345,"Qualified",,6000.70,"CapPass","47% Nf: Cycle 150-151",151,85148,"416-10","Alloy 617",314626,"Plate"
276.51,0.00350,"Qualified",,6000.74,"CapPass","47% Nf: Cycle 150-151",151,85149,"416-10","Alloy 617",314626,"Plate"
276.44,0.00352,"Qualified",,6000.76,"CapPass","47% Nf: Cycle 150-151",151,85150,"416-10","Alloy 617",314626,"Plate"
276.36,0.00355,"Qualified",,6000.79,"CapPass","47% Nf: Cycle 150-151",151,85151,"416-10","Alloy 617",314626,"Plate"
276.12,0.00360,"Qualified",,6000.83,"CapPass","47% Nf: Cycle 150-151",151,85152,"416-10","Alloy 617",314626,"Plate"
275.72,0.00365,"Qualified",,6000.89,"CapPass","47% Nf: Cycle 150-151",151,85153,"416-10","Alloy 617",314626,"Plate"
275.41,0.00370,"Qualified",,6000.94,"CapPass","47% Nf: Cycle 150-151",151,85154,"416-10","Alloy 617",314626,"Plate"
275.08,0.00375,"Qualified",,6000.99,"CapPass","47% Nf: Cycle 150-151",151,85155,"416-10","Alloy 617",314626,"Plate"
274.89,0.00380,"Qualified",,6001.04,"CapPass","47% Nf: Cycle 150-151",151,85156,"416-10","Alloy 617",314626,"Plate"
274.78,0.00385,"Qualified",,6001.09,"CapPass","47% Nf: Cycle 150-151",151,85157,"416-10","Alloy 617",314626,"Plate"
274.56,0.00390,"Qualified",,6001.13,"CapPass","47% Nf: Cycle 150-151",151,85158,"416-10","Alloy 617",314626,"Plate"
274.25,0.00395,"Qualified",,6001.19,"CapPass","47% Nf: Cycle 150-151",151,85159,"416-10","Alloy 617",314626,"Plate"
274.16,0.00400,"Qualified",,6001.24,"CapPass","47% Nf: Cycle 150-151",151,85160,"416-10","Alloy 617",314626,"Plate"
274.13,0.00405,"Qualified",,6001.29,"CapPass","47% Nf: Cycle 150-151",151,85161,"416-10","Alloy 617",314626,"Plate"
274.14,0.00410,"Qualified",,6001.34,"CapPass","47% Nf: Cycle 150-151",151,85162,"416-10","Alloy 617",314626,"Plate"
274.15,0.00415,"Qualified",,6001.39,"CapPass","47% Nf: Cycle 150-151",151,85163,"416-10","Alloy 617",314626,"Plate"
274.12,0.00420,"Qualified",,6001.44,"CapPass","47% Nf: Cycle 150-151",151,85164,"416-10","Alloy 617",314626,"Plate"
274.00,0.00425,"Qualified",,6001.49,"CapPass","47% Nf: Cycle 150-151",151,85165,"416-10","Alloy 617",314626,"Plate"
273.80,0.00430,"Qualified",,6001.54,"CapPass","47% Nf: Cycle 150-151",151,85166,"416-10","Alloy 617",314626,"Plate"
273.68,0.00435,"Qualified",,6001.59,"CapPass","47% Nf: Cycle 150-151",151,85167,"416-10","Alloy 617",314626,"Plate"
273.57,0.00440,"Qualified",,6001.64,"CapPass","47% Nf: Cycle 150-151",151,85168,"416-10","Alloy 617",314626,"Plate"
273.59,0.00445,"Qualified",,6001.69,"CapPass","47% Nf: Cycle 150-151",151,85169,"416-10","Alloy 617",314626,"Plate"
273.60,0.00451,"Qualified",,6001.74,"CapPass","47% Nf: Cycle 150-151",151,85170,"416-10","Alloy 617",314626,"Plate"
273.59,0.00453,"Qualified",,6001.76,"CapPass","47% Nf: Cycle 150-151",151,85171,"416-10","Alloy 617",314626,"Plate"
273.57,0.00456,"Qualified",,6001.79,"CapPass","47% Nf: Cycle 150-151",151,85172,"416-10","Alloy 617",314626,"Plate"
273.70,0.00461,"Qualified",,6001.85,"CapPass","47% Nf: Cycle 150-151",151,85173,"416-10","Alloy 617",314626,"Plate"
274.03,0.00466,"Qualified",,6001.90,"CapPass","47% Nf: Cycle 150-151",151,85174,"416-10","Alloy 617",314626,"Plate"
274.39,0.00471,"Qualified",,6001.95,"CapPass","47% Nf: Cycle 150-151",151,85175,"416-10","Alloy 617",314626,"Plate"
274.59,0.00476,"Qualified",,6002.00,"CapPass","47% Nf: Cycle 150-151",151,85176,"416-10","Alloy 617",314626,"Plate"
274.79,0.00481,"Qualified",,6002.05,"CapPass","47% Nf: Cycle 150-151",151,85177,"416-10","Alloy 617",314626,"Plate"
275.00,0.00486,"Qualified",,6002.10,"CapPass","47% Nf: Cycle 150-151",151,85178,"416-10","Alloy 617",314626,"Plate"
275.21,0.00491,"Qualified",,6002.14,"CapPass","47% Nf: Cycle 150-151",151,85179,"416-10","Alloy 617",314626,"Plate"
275.31,0.00496,"Qualified",,6002.19,"CapPass","47% Nf: Cycle 150-151",151,85180,"416-10","Alloy 617",314626,"Plate"
275.38,0.00501,"Qualified",,6002.25,"CapPass","47% Nf: Cycle 150-151",151,85181,"416-10","Alloy 617",314626,"Plate"
275.55,0.00506,"Qualified",,6002.30,"CapPass","47% Nf: Cycle 150-151",151,85182,"416-10","Alloy 617",314626,"Plate"
275.64,0.00511,"Qualified",,6002.35,"CapPass","47% Nf: Cycle 150-151",151,85183,"416-10","Alloy 617",314626,"Plate"
275.75,0.00516,"Qualified",,6002.40,"CapPass","47% Nf: Cycle 150-151",151,85184,"416-10","Alloy 617",314626,"Plate"
275.98,0.00521,"Qualified",,6002.44,"CapPass","47% Nf: Cycle 150-151",151,85185,"416-10","Alloy 617",314626,"Plate"
276.01,0.00526,"Qualified",,6002.49,"CapPass","47% Nf: Cycle 150-151",151,85186,"416-10","Alloy 617",314626,"Plate"
275.96,0.00531,"Qualified",,6002.54,"CapPass","47% Nf: Cycle 150-151",151,85187,"416-10","Alloy 617",314626,"Plate"
275.77,0.00536,"Qualified",,6002.59,"CapPass","47% Nf: Cycle 150-151",151,85188,"416-10","Alloy 617",314626,"Plate"
275.63,0.00541,"Qualified",,6002.64,"CapPass","47% Nf: Cycle 150-151",151,85189,"416-10","Alloy 617",314626,"Plate"
275.53,0.00546,"Qualified",,6002.69,"CapPass","47% Nf: Cycle 150-151",151,85190,"416-10","Alloy 617",314626,"Plate"
275.46,0.00551,"Qualified",,6002.74,"CapPass","47% Nf: Cycle 150-151",151,85191,"416-10","Alloy 617",314626,"Plate"
275.33,0.00554,"Qualified",,6002.76,"CapPass","47% Nf: Cycle 150-151",151,85192,"416-10","Alloy 617",314626,"Plate"
275.23,0.00556,"Qualified",,6002.78,"CapPass","47% Nf: Cycle 150-151",151,85193,"416-10","Alloy 617",314626,"Plate"
274.79,0.00561,"Qualified",,6002.83,"CapPass","47% Nf: Cycle 150-151",151,85194,"416-10","Alloy 617",314626,"Plate"
274.23,0.00566,"Qualified",,6002.88,"CapPass","47% Nf: Cycle 150-151",151,85195,"416-10","Alloy 617",314626,"Plate"
273.71,0.00571,"Qualified",,6002.93,"CapPass","47% Nf: Cycle 150-151",151,85196,"416-10","Alloy 617",314626,"Plate"
273.15,0.00577,"Qualified",,6002.98,"CapPass","47% Nf: Cycle 150-151",151,85197,"416-10","Alloy 617",314626,"Plate"
272.64,0.00582,"Qualified",,6003.03,"CapPass","47% Nf: Cycle 150-151",151,85198,"416-10","Alloy 617",314626,"Plate"
272.29,0.00587,"Qualified",,6003.09,"CapPass","47% Nf: Cycle 150-151",151,85199,"416-10","Alloy 617",314626,"Plate"
272.30,0.00592,"Qualified",,6003.14,"CapPass","47% Nf: Cycle 150-151",151,85200,"416-10","Alloy 617",314626,"Plate"
272.47,0.00597,"Qualified",,6003.20,"CapPass","47% Nf: Cycle 150-151",151,85201,"416-10","Alloy 617",314626,"Plate"
272.86,0.00602,"Qualified",,6003.25,"CapPass","47% Nf: Cycle 150-151",151,85202,"416-10","Alloy 617",314626,"Plate"
273.29,0.00607,"Qualified",,6003.30,"CapPass","47% Nf: Cycle 150-151",151,85203,"416-10","Alloy 617",314626,"Plate"
273.66,0.00612,"Qualified",,6003.35,"CapPass","47% Nf: Cycle 150-151",151,85204,"416-10","Alloy 617",314626,"Plate"
274.01,0.00617,"Qualified",,6003.40,"CapPass","47% Nf: Cycle 150-151",151,85205,"416-10","Alloy 617",314626,"Plate"
274.27,0.00622,"Qualified",,6003.45,"CapPass","47% Nf: Cycle 150-151",151,85206,"416-10","Alloy 617",314626,"Plate"
274.50,0.00627,"Qualified",,6003.50,"CapPass","47% Nf: Cycle 150-151",151,85207,"416-10","Alloy 617",314626,"Plate"
274.64,0.00632,"Qualified",,6003.54,"CapPass","47% Nf: Cycle 150-151",151,85208,"416-10","Alloy 617",314626,"Plate"
274.68,0.00637,"Qualified",,6003.59,"CapPass","47% Nf: Cycle 150-151",151,85209,"416-10","Alloy 617",314626,"Plate"
274.57,0.00642,"Qualified",,6003.64,"CapPass","47% Nf: Cycle 150-151",151,85210,"416-10","Alloy 617",314626,"Plate"
274.54,0.00647,"Qualified",,6003.69,"CapPass","47% Nf: Cycle 150-151",151,85211,"416-10","Alloy 617",314626,"Plate"
274.50,0.00652,"Qualified",,6003.74,"CapPass","47% Nf: Cycle 150-151",151,85212,"416-10","Alloy 617",314626,"Plate"
274.49,0.00655,"Qualified",,6003.76,"CapPass","47% Nf: Cycle 150-151",151,85213,"416-10","Alloy 617",314626,"Plate"
274.42,0.00657,"Qualified",,6003.79,"CapPass","47% Nf: Cycle 150-151",151,85214,"416-10","Alloy 617",314626,"Plate"
274.31,0.00662,"Qualified",,6003.84,"CapPass","47% Nf: Cycle 150-151",151,85215,"416-10","Alloy 617",314626,"Plate"
274.22,0.00667,"Qualified",,6003.89,"CapPass","47% Nf: Cycle 150-151",151,85216,"416-10","Alloy 617",314626,"Plate"
274.29,0.00672,"Qualified",,6003.94,"CapPass","47% Nf: Cycle 150-151",151,85217,"416-10","Alloy 617",314626,"Plate"
274.35,0.00677,"Qualified",,6004.00,"CapPass","47% Nf: Cycle 150-151",151,85218,"416-10","Alloy 617",314626,"Plate"
274.46,0.00683,"Qualified",,6004.05,"CapPass","47% Nf: Cycle 150-151",151,85219,"416-10","Alloy 617",314626,"Plate"
274.65,0.00688,"Qualified",,6004.10,"CapPass","47% Nf: Cycle 150-151",151,85220,"416-10","Alloy 617",314626,"Plate"
274.86,0.00693,"Qualified",,6004.15,"CapPass","47% Nf: Cycle 150-151",151,85221,"416-10","Alloy 617",314626,"Plate"
274.99,0.00698,"Qualified",,6004.20,"CapPass","47% Nf: Cycle 150-151",151,85222,"416-10","Alloy 617",314626,"Plate"
275.13,0.00703,"Qualified",,6004.25,"CapPass","47% Nf: Cycle 150-151",151,85223,"416-10","Alloy 617",314626,"Plate"
275.25,0.00708,"Qualified",,6004.30,"CapPass","47% Nf: Cycle 150-151",151,85224,"416-10","Alloy 617",314626,"Plate"
275.49,0.00713,"Qualified",,6004.35,"CapPass","47% Nf: Cycle 150-151",151,85225,"416-10","Alloy 617",314626,"Plate"
275.71,0.00718,"Qualified",,6004.40,"CapPass","47% Nf: Cycle 150-151",151,85226,"416-10","Alloy 617",314626,"Plate"
275.87,0.00723,"Qualified",,6004.45,"CapPass","47% Nf: Cycle 150-151",151,85227,"416-10","Alloy 617",314626,"Plate"
275.98,0.00728,"Qualified",,6004.50,"CapPass","47% Nf: Cycle 150-151",151,85228,"416-10","Alloy 617",314626,"Plate"
276.16,0.00733,"Qualified",,6004.55,"CapPass","47% Nf: Cycle 150-151",151,85229,"416-10","Alloy 617",314626,"Plate"
276.32,0.00738,"Qualified",,6004.60,"CapPass","47% Nf: Cycle 150-151",151,85230,"416-10","Alloy 617",314626,"Plate"
276.45,0.00743,"Qualified",,6004.65,"CapPass","47% Nf: Cycle 150-151",151,85231,"416-10","Alloy 617",314626,"Plate"
276.64,0.00748,"Qualified",,6004.70,"CapPass","47% Nf: Cycle 150-151",151,85232,"416-10","Alloy 617",314626,"Plate"
276.85,0.00753,"Qualified",,6004.75,"CapPass","47% Nf: Cycle 150-151",151,85233,"416-10","Alloy 617",314626,"Plate"
276.91,0.00755,"Qualified",,6004.76,"CapPass","47% Nf: Cycle 150-151",151,85234,"416-10","Alloy 617",314626,"Plate"
276.99,0.00758,"Qualified",,6004.79,"CapPass","47% Nf: Cycle 150-151",151,85235,"416-10","Alloy 617",314626,"Plate"
276.88,0.00763,"Qualified",,6004.84,"CapPass","47% Nf: Cycle 150-151",151,85236,"416-10","Alloy 617",314626,"Plate"
276.78,0.00768,"Qualified",,6004.90,"CapPass","47% Nf: Cycle 150-151",151,85237,"416-10","Alloy 617",314626,"Plate"
276.76,0.00773,"Qualified",,6004.95,"CapPass","47% Nf: Cycle 150-151",151,85238,"416-10","Alloy 617",314626,"Plate"
276.71,0.00778,"Qualified",,6005.00,"CapPass","47% Nf: Cycle 150-151",151,85239,"416-10","Alloy 617",314626,"Plate"
276.67,0.00783,"Qualified",,6005.05,"CapPass","47% Nf: Cycle 150-151",151,85240,"416-10","Alloy 617",314626,"Plate"
276.72,0.00788,"Qualified",,6005.10,"CapPass","47% Nf: Cycle 150-151",151,85241,"416-10","Alloy 617",314626,"Plate"
276.93,0.00793,"Qualified",,6005.15,"CapPass","47% Nf: Cycle 150-151",151,85242,"416-10","Alloy 617",314626,"Plate"
277.12,0.00798,"Qualified",,6005.20,"CapPass","47% Nf: Cycle 150-151",151,85243,"416-10","Alloy 617",314626,"Plate"
277.22,0.00803,"Qualified",,6005.25,"CapPass","47% Nf: Cycle 150-151",151,85244,"416-10","Alloy 617",314626,"Plate"
277.14,0.00808,"Qualified",,6005.29,"CapPass","47% Nf: Cycle 150-151",151,85245,"416-10","Alloy 617",314626,"Plate"
277.01,0.00813,"Qualified",,6005.34,"CapPass","47% Nf: Cycle 150-151",151,85246,"416-10","Alloy 617",314626,"Plate"
276.86,0.00819,"Qualified",,6005.39,"CapPass","47% Nf: Cycle 150-151",151,85247,"416-10","Alloy 617",314626,"Plate"
276.80,0.00824,"Qualified",,6005.44,"CapPass","47% Nf: Cycle 150-151",151,85248,"416-10","Alloy 617",314626,"Plate"
276.65,0.00829,"Qualified",,6005.49,"CapPass","47% Nf: Cycle 150-151",151,85249,"416-10","Alloy 617",314626,"Plate"
276.42,0.00834,"Qualified",,6005.54,"CapPass","47% Nf: Cycle 150-151",151,85250,"416-10","Alloy 617",314626,"Plate"
276.24,0.00839,"Qualified",,6005.59,"CapPass","47% Nf: Cycle 150-151",151,85251,"416-10","Alloy 617",314626,"Plate"
276.02,0.00844,"Qualified",,6005.64,"CapPass","47% Nf: Cycle 150-151",151,85252,"416-10","Alloy 617",314626,"Plate"
275.84,0.00849,"Qualified",,6005.70,"CapPass","47% Nf: Cycle 150-151",151,85253,"416-10","Alloy 617",314626,"Plate"
275.71,0.00854,"Qualified",,6005.74,"CapPass","47% Nf: Cycle 150-151",151,85254,"416-10","Alloy 617",314626,"Plate"
275.62,0.00856,"Qualified",,6005.76,"CapPass","47% Nf: Cycle 150-151",151,85255,"416-10","Alloy 617",314626,"Plate"
275.49,0.00859,"Qualified",,6005.80,"CapPass","47% Nf: Cycle 150-151",151,85256,"416-10","Alloy 617",314626,"Plate"
275.48,0.00864,"Qualified",,6005.85,"CapPass","47% Nf: Cycle 150-151",151,85257,"416-10","Alloy 617",314626,"Plate"
275.70,0.00869,"Qualified",,6005.91,"CapPass","47% Nf: Cycle 150-151",151,85258,"416-10","Alloy 617",314626,"Plate"
276.20,0.00874,"Qualified",,6005.96,"CapPass","47% Nf: Cycle 150-151",151,85259,"416-10","Alloy 617",314626,"Plate"
276.95,0.00879,"Qualified",,6006.02,"CapPass","47% Nf: Cycle 150-151",151,85260,"416-10","Alloy 617",314626,"Plate"
277.57,0.00884,"Qualified",,6006.06,"CapPass","47% Nf: Cycle 150-151",151,85261,"416-10","Alloy 617",314626,"Plate"
278.08,0.00889,"Qualified",,6006.11,"CapPass","47% Nf: Cycle 150-151",151,85262,"416-10","Alloy 617",314626,"Plate"
278.51,0.00894,"Qualified",,6006.16,"CapPass","47% Nf: Cycle 150-151",151,85263,"416-10","Alloy 617",314626,"Plate"
278.86,0.00899,"Qualified",,6006.21,"CapPass","47% Nf: Cycle 150-151",151,85264,"416-10","Alloy 617",314626,"Plate"
279.16,0.00905,"Qualified",,6006.26,"CapPass","47% Nf: Cycle 150-151",151,85265,"416-10","Alloy 617",314626,"Plate"
279.32,0.00910,"Qualified",,6006.31,"CapPass","47% Nf: Cycle 150-151",151,85266,"416-10","Alloy 617",314626,"Plate"
279.39,0.00915,"Qualified",,6006.36,"CapPass","47% Nf: Cycle 150-151",151,85267,"416-10","Alloy 617",314626,"Plate"
279.36,0.00920,"Qualified",,6006.40,"CapPass","47% Nf: Cycle 150-151",151,85268,"416-10","Alloy 617",314626,"Plate"
279.24,0.00925,"Qualified",,6006.45,"CapPass","47% Nf: Cycle 150-151",151,85269,"416-10","Alloy 617",314626,"Plate"
279.12,0.00930,"Qualified",,6006.50,"CapPass","47% Nf: Cycle 150-151",151,85270,"416-10","Alloy 617",314626,"Plate"
279.03,0.00935,"Qualified",,6006.55,"CapPass","47% Nf: Cycle 150-151",151,85271,"416-10","Alloy 617",314626,"Plate"
278.83,0.00940,"Qualified",,6006.60,"CapPass","47% Nf: Cycle 150-151",151,85272,"416-10","Alloy 617",314626,"Plate"
278.67,0.00945,"Qualified",,6006.65,"CapPass","47% Nf: Cycle 150-151",151,85273,"416-10","Alloy 617",314626,"Plate"
278.67,0.00950,"Qualified",,6006.71,"CapPass","47% Nf: Cycle 150-151",151,85274,"416-10","Alloy 617",314626,"Plate"
278.79,0.00955,"Qualified",,6006.76,"CapPass","47% Nf: Cycle 150-151",151,85275,"416-10","Alloy 617",314626,"Plate"
278.82,0.00955,"Qualified",,6006.76,"CapPass","47% Nf: Cycle 150-151",151,85276,"416-10","Alloy 617",314626,"Plate"
279.11,0.00960,"Qualified",,6006.81,"CapPass","47% Nf: Cycle 150-151",151,85277,"416-10","Alloy 617",314626,"Plate"
279.35,0.00965,"Qualified",,6006.86,"CapPass","47% Nf: Cycle 150-151",151,85278,"416-10","Alloy 617",314626,"Plate"
279.56,0.00970,"Qualified",,6006.91,"CapPass","47% Nf: Cycle 150-151",151,85279,"416-10","Alloy 617",314626,"Plate"
279.63,0.00975,"Qualified",,6006.96,"CapPass","47% Nf: Cycle 150-151",151,85280,"416-10","Alloy 617",314626,"Plate"
279.45,0.00980,"Qualified",,6007.00,"CapPass","47% Nf: Cycle 150-151",151,85281,"416-10","Alloy 617",314626,"Plate"
279.10,0.00985,"Qualified",,6007.05,"CapPass","47% Nf: Cycle 150-151",151,85282,"416-10","Alloy 617",314626,"Plate"
278.71,0.00990,"Qualified",,6007.10,"CapPass","47% Nf: Cycle 150-151",151,85283,"416-10","Alloy 617",314626,"Plate"
259.30,-0.00011,"Qualified",,7957.60,"CapPass","Cycle 200",200,85905,"416-10","Alloy 617",314626,"Plate"
259.36,-0.00006,"Qualified",,7957.64,"CapPass","Cycle 200",200,85906,"416-10","Alloy 617",314626,"Plate"
259.39,-0.00001,"Qualified",,7957.70,"CapPass","Cycle 200",200,85907,"416-10","Alloy 617",314626,"Plate"
259.47,0.00004,"Qualified",,7957.75,"CapPass","Cycle 200",200,85908,"416-10","Alloy 617",314626,"Plate"
259.53,0.00006,"Qualified",,7957.76,"CapPass","Cycle 200",200,85909,"416-10","Alloy 617",314626,"Plate"
259.65,0.00009,"Qualified",,7957.80,"CapPass","Cycle 200",200,85910,"416-10","Alloy 617",314626,"Plate"
259.83,0.00014,"Qualified",,7957.85,"CapPass","Cycle 200",200,85911,"416-10","Alloy 617",314626,"Plate"
260.11,0.00019,"Qualified",,7957.90,"CapPass","Cycle 200",200,85912,"416-10","Alloy 617",314626,"Plate"
260.40,0.00025,"Qualified",,7957.95,"CapPass","Cycle 200",200,85913,"416-10","Alloy 617",314626,"Plate"
260.72,0.00030,"Qualified",,7958.00,"CapPass","Cycle 200",200,85914,"416-10","Alloy 617",314626,"Plate"
260.94,0.00035,"Qualified",,7958.05,"CapPass","Cycle 200",200,85915,"416-10","Alloy 617",314626,"Plate"
261.12,0.00040,"Qualified",,7958.10,"CapPass","Cycle 200",200,85916,"416-10","Alloy 617",314626,"Plate"
261.24,0.00045,"Qualified",,7958.15,"CapPass","Cycle 200",200,85917,"416-10","Alloy 617",314626,"Plate"
261.37,0.00050,"Qualified",,7958.20,"CapPass","Cycle 200",200,85918,"416-10","Alloy 617",314626,"Plate"
261.64,0.00055,"Qualified",,7958.25,"CapPass","Cycle 200",200,85919,"416-10","Alloy 617",314626,"Plate"
261.94,0.00060,"Qualified",,7958.30,"CapPass","Cycle 200",200,85920,"416-10","Alloy 617",314626,"Plate"
262.10,0.00065,"Qualified",,7958.35,"CapPass","Cycle 200",200,85921,"416-10","Alloy 617",314626,"Plate"
262.33,0.00070,"Qualified",,7958.40,"CapPass","Cycle 200",200,85922,"416-10","Alloy 617",314626,"Plate"
262.53,0.00075,"Qualified",,7958.45,"CapPass","Cycle 200",200,85923,"416-10","Alloy 617",314626,"Plate"
262.59,0.00080,"Qualified",,7958.50,"CapPass","Cycle 200",200,85924,"416-10","Alloy 617",314626,"Plate"
262.60,0.00085,"Qualified",,7958.55,"CapPass","Cycle 200",200,85925,"416-10","Alloy 617",314626,"Plate"
262.61,0.00090,"Qualified",,7958.60,"CapPass","Cycle 200",200,85926,"416-10","Alloy 617",314626,"Plate"
262.69,0.00095,"Qualified",,7958.65,"CapPass","Cycle 200",200,85927,"416-10","Alloy 617",314626,"Plate"
262.73,0.00100,"Qualified",,7958.70,"CapPass","Cycle 200",200,85928,"416-10","Alloy 617",314626,"Plate"
262.77,0.00105,"Qualified",,7958.75,"CapPass","Cycle 200",200,85929,"416-10","Alloy 617",314626,"Plate"
262.82,0.00107,"Qualified",,7958.76,"CapPass","Cycle 200",200,85930,"416-10","Alloy 617",314626,"Plate"
262.85,0.00111,"Qualified",,7958.80,"CapPass","Cycle 200",200,85931,"416-10","Alloy 617",314626,"Plate"
262.76,0.00116,"Qualified",,7958.84,"CapPass","Cycle 200",200,85932,"416-10","Alloy 617",314626,"Plate"
262.63,0.00121,"Qualified",,7958.90,"CapPass","Cycle 200",200,85933,"416-10","Alloy 617",314626,"Plate"
262.60,0.00126,"Qualified",,7958.95,"CapPass","Cycle 200",200,85934,"416-10","Alloy 617",314626,"Plate"
262.58,0.00131,"Qualified",,7959.00,"CapPass","Cycle 200",200,85935,"416-10","Alloy 617",314626,"Plate"
262.53,0.00136,"Qualified",,7959.05,"CapPass","Cycle 200",200,85936,"416-10","Alloy 617",314626,"Plate"
262.69,0.00141,"Qualified",,7959.10,"CapPass","Cycle 200",200,85937,"416-10","Alloy 617",314626,"Plate"
