Repository: js-molina/fatigue-A617

File: data/850C/Strain rate 0.001/2.0% strain/HTM_A19_Cycles_41611.csv (part 18 of 23)
"Stress Mpa","Strain","Qual State","Qual Exceptions","Elapsed Time Sec","Data State","Cycle Label","Cycle","Count","Sample","Alloy","Heat","Material_Form"
268.02,-0.00071,"Qualified",,5996.60,"CapPass","50% Nf: Cycle 150-151",150,84959,"416-11","Alloy 617",314626,"Plate"
268.60,-0.00066,"Qualified",,5996.66,"CapPass","50% Nf: Cycle 150-151",150,84960,"416-11","Alloy 617",314626,"Plate"
269.24,-0.00061,"Qualified",,5996.71,"CapPass","50% Nf: Cycle 150-151",150,84961,"416-11","Alloy 617",314626,"Plate"
269.84,-0.00056,"Qualified",,5996.76,"CapPass","50% Nf: Cycle 150-151",150,84962,"416-11","Alloy 617",314626,"Plate"
270.31,-0.00053,"Qualified",,5996.79,"CapPass","50% Nf: Cycle 150-151",150,84963,"416-11","Alloy 617",314626,"Plate"
270.51,-0.00051,"Qualified",,5996.81,"CapPass","50% Nf: Cycle 150-151",150,84964,"416-11","Alloy 617",314626,"Plate"
271.01,-0.00046,"Qualified",,5996.86,"CapPass","50% Nf: Cycle 150-151",150,84965,"416-11","Alloy 617",314626,"Plate"
271.45,-0.00041,"Qualified",,5996.90,"CapPass","50% Nf: Cycle 150-151",150,84966,"416-11","Alloy 617",314626,"Plate"
271.84,-0.00036,"Qualified",,5996.95,"CapPass","50% Nf: Cycle 150-151",150,84967,"416-11","Alloy 617",314626,"Plate"
271.97,-0.00031,"Qualified",,5997.00,"CapPass","50% Nf: Cycle 150-151",150,84968,"416-11","Alloy 617",314626,"Plate"
272.10,-0.00026,"Qualified",,5997.05,"CapPass","50% Nf: Cycle 150-151",150,84969,"416-11","Alloy 617",314626,"Plate"
272.05,-0.00021,"Qualified",,5997.10,"CapPass","50% Nf: Cycle 150-151",150,84970,"416-11","Alloy 617",314626,"Plate"
272.02,-0.00016,"Qualified",,5997.15,"CapPass","50% Nf: Cycle 150-151",150,84971,"416-11","Alloy 617",314626,"Plate"
272.03,-0.00011,"Qualified",,5997.20,"CapPass","50% Nf: Cycle 150-151",151,84972,"416-11","Alloy 617",314626,"Plate"
271.97,-0.00006,"Qualified",,5997.25,"CapPass","50% Nf: Cycle 150-151",151,84973,"416-11","Alloy 617",314626,"Plate"
272.22,-0.00001,"Qualified",,5997.31,"CapPass","50% Nf: Cycle 150-151",151,84974,"416-11","Alloy 617",314626,"Plate"
272.67,0.00004,"Qualified",,5997.36,"CapPass","50% Nf: Cycle 150-151",151,84975,"416-11","Alloy 617",314626,"Plate"
273.13,0.00010,"Qualified",,5997.41,"CapPass","50% Nf: Cycle 150-151",151,84976,"416-11","Alloy 617",314626,"Plate"
273.65,0.00015,"Qualified",,5997.46,"CapPass","50% Nf: Cycle 150-151",151,84977,"416-11","Alloy 617",314626,"Plate"
274.13,0.00020,"Qualified",,5997.51,"CapPass","50% Nf: Cycle 150-151",151,84978,"416-11","Alloy 617",314626,"Plate"
274.44,0.00025,"Qualified",,5997.56,"CapPass","50% Nf: Cycle 150-151",151,84979,"416-11","Alloy 617",314626,"Plate"
274.63,0.00030,"Qualified",,5997.61,"CapPass","50% Nf: Cycle 150-151",151,84980,"416-11","Alloy 617",314626,"Plate"
274.86,0.00035,"Qualified",,5997.65,"CapPass","50% Nf: Cycle 150-151",151,84981,"416-11","Alloy 617",314626,"Plate"
274.93,0.00040,"Qualified",,5997.70,"CapPass","50% Nf: Cycle 150-151",151,84982,"416-11","Alloy 617",314626,"Plate"
274.79,0.00045,"Qualified",,5997.74,"CapPass","50% Nf: Cycle 150-151",151,84983,"416-11","Alloy 617",314626,"Plate"
274.53,0.00050,"Qualified",,5997.79,"CapPass","50% Nf: Cycle 150-151",151,84984,"416-11","Alloy 617",314626,"Plate"
274.51,0.00050,"Qualified",,5997.79,"CapPass","50% Nf: Cycle 150-151",151,84985,"416-11","Alloy 617",314626,"Plate"
273.98,0.00055,"Qualified",,5997.84,"CapPass","50% Nf: Cycle 150-151",151,84986,"416-11","Alloy 617",314626,"Plate"
273.29,0.00060,"Qualified",,5997.89,"CapPass","50% Nf: Cycle 150-151",151,84987,"416-11","Alloy 617",314626,"Plate"
272.56,0.00065,"Qualified",,5997.94,"CapPass","50% Nf: Cycle 150-151",151,84988,"416-11","Alloy 617",314626,"Plate"
271.85,0.00070,"Qualified",,5997.99,"CapPass","50% Nf: Cycle 150-151",151,84989,"416-11","Alloy 617",314626,"Plate"
271.33,0.00075,"Qualified",,5998.04,"CapPass","50% Nf: Cycle 150-151",151,84990,"416-11","Alloy 617",314626,"Plate"
270.99,0.00080,"Qualified",,5998.09,"CapPass","50% Nf: Cycle 150-151",151,84991,"416-11","Alloy 617",314626,"Plate"
270.77,0.00085,"Qualified",,5998.14,"CapPass","50% Nf: Cycle 150-151",151,84992,"416-11","Alloy 617",314626,"Plate"
270.52,0.00090,"Qualified",,5998.19,"CapPass","50% Nf: Cycle 150-151",151,84993,"416-11","Alloy 617",314626,"Plate"
270.27,0.00095,"Qualified",,5998.24,"CapPass","50% Nf: Cycle 150-151",151,84994,"416-11","Alloy 617",314626,"Plate"
270.04,0.00100,"Qualified",,5998.29,"CapPass","50% Nf: Cycle 150-151",151,84995,"416-11","Alloy 617",314626,"Plate"
269.90,0.00105,"Qualified",,5998.35,"CapPass","50% Nf: Cycle 150-151",151,84996,"416-11","Alloy 617",314626,"Plate"
269.90,0.00110,"Qualified",,5998.40,"CapPass","50% Nf: Cycle 150-151",151,84997,"416-11","Alloy 617",314626,"Plate"
269.94,0.00116,"Qualified",,5998.45,"CapPass","50% Nf: Cycle 150-151",151,84998,"416-11","Alloy 617",314626,"Plate"
269.95,0.00121,"Qualified",,5998.50,"CapPass","50% Nf: Cycle 150-151",151,84999,"416-11","Alloy 617",314626,"Plate"
269.97,0.00126,"Qualified",,5998.55,"CapPass","50% Nf: Cycle 150-151",151,85000,"416-11","Alloy 617",314626,"Plate"
270.01,0.00131,"Qualified",,5998.60,"CapPass","50% Nf: Cycle 150-151",151,85001,"416-11","Alloy 617",314626,"Plate"
270.25,0.00136,"Qualified",,5998.65,"CapPass","50% Nf: Cycle 150-151",151,85002,"416-11","Alloy 617",314626,"Plate"
270.64,0.00141,"Qualified",,5998.70,"CapPass","50% Nf: Cycle 150-151",151,85003,"416-11","Alloy 617",314626,"Plate"
270.95,0.00146,"Qualified",,5998.75,"CapPass","50% Nf: Cycle 150-151",151,85004,"416-11","Alloy 617",314626,"Plate"
271.23,0.00150,"Qualified",,5998.79,"CapPass","50% Nf: Cycle 150-151",151,85005,"416-11","Alloy 617",314626,"Plate"
271.25,0.00151,"Qualified",,5998.80,"CapPass","50% Nf: Cycle 150-151",151,85006,"416-11","Alloy 617",314626,"Plate"
271.59,0.00156,"Qualified",,5998.85,"CapPass","50% Nf: Cycle 150-151",151,85007,"416-11","Alloy 617",314626,"Plate"
271.93,0.00161,"Qualified",,5998.91,"CapPass","50% Nf: Cycle 150-151",151,85008,"416-11","Alloy 617",314626,"Plate"
272.23,0.00166,"Qualified",,5998.96,"CapPass","50% Nf: Cycle 150-151",151,85009,"416-11","Alloy 617",314626,"Plate"
272.53,0.00171,"Qualified",,5999.00,"CapPass","50% Nf: Cycle 150-151",151,85010,"416-11","Alloy 617",314626,"Plate"
272.85,0.00176,"Qualified",,5999.05,"CapPass","50% Nf: Cycle 150-151",151,85011,"416-11","Alloy 617",314626,"Plate"
273.09,0.00181,"Qualified",,5999.10,"CapPass","50% Nf: Cycle 150-151",151,85012,"416-11","Alloy 617",314626,"Plate"
273.30,0.00186,"Qualified",,5999.15,"CapPass","50% Nf: Cycle 150-151",151,85013,"416-11","Alloy 617",314626,"Plate"
273.33,0.00191,"Qualified",,5999.20,"CapPass","50% Nf: Cycle 150-151",151,85014,"416-11","Alloy 617",314626,"Plate"
273.51,0.00196,"Qualified",,5999.26,"CapPass","50% Nf: Cycle 150-151",151,85015,"416-11","Alloy 617",314626,"Plate"
273.86,0.00201,"Qualified",,5999.31,"CapPass","50% Nf: Cycle 150-151",151,85016,"416-11","Alloy 617",314626,"Plate"
274.13,0.00206,"Qualified",,5999.36,"CapPass","50% Nf: Cycle 150-151",151,85017,"416-11","Alloy 617",314626,"Plate"
274.40,0.00212,"Qualified",,5999.41,"CapPass","50% Nf: Cycle 150-151",151,85018,"416-11","Alloy 617",314626,"Plate"
274.68,0.00217,"Qualified",,5999.46,"CapPass","50% Nf: Cycle 150-151",151,85019,"416-11","Alloy 617",314626,"Plate"
274.98,0.00222,"Qualified",,5999.51,"CapPass","50% Nf: Cycle 150-151",151,85020,"416-11","Alloy 617",314626,"Plate"
275.38,0.00227,"Qualified",,5999.56,"CapPass","50% Nf: Cycle 150-151",151,85021,"416-11","Alloy 617",314626,"Plate"
275.88,0.00232,"Qualified",,5999.62,"CapPass","50% Nf: Cycle 150-151",151,85022,"416-11","Alloy 617",314626,"Plate"
276.49,0.00237,"Qualified",,5999.66,"CapPass","50% Nf: Cycle 150-151",151,85023,"416-11","Alloy 617",314626,"Plate"
277.03,0.00242,"Qualified",,5999.71,"CapPass","50% Nf: Cycle 150-151",151,85024,"416-11","Alloy 617",314626,"Plate"
277.34,0.00247,"Qualified",,5999.76,"CapPass","50% Nf: Cycle 150-151",151,85025,"416-11","Alloy 617",314626,"Plate"
277.56,0.00250,"Qualified",,5999.79,"CapPass","50% Nf: Cycle 150-151",151,85026,"416-11","Alloy 617",314626,"Plate"
277.69,0.00252,"Qualified",,5999.81,"CapPass","50% Nf: Cycle 150-151",151,85027,"416-11","Alloy 617",314626,"Plate"
277.76,0.00257,"Qualified",,5999.85,"CapPass","50% Nf: Cycle 150-151",151,85028,"416-11","Alloy 617",314626,"Plate"
277.75,0.00262,"Qualified",,5999.90,"CapPass","50% Nf: Cycle 150-151",151,85029,"416-11","Alloy 617",314626,"Plate"
277.45,0.00267,"Qualified",,5999.94,"CapPass","50% Nf: Cycle 150-151",151,85030,"416-11","Alloy 617",314626,"Plate"
276.94,0.00272,"Qualified",,5999.99,"CapPass","50% Nf: Cycle 150-151",151,85031,"416-11","Alloy 617",314626,"Plate"
276.40,0.00277,"Qualified",,6000.04,"CapPass","50% Nf: Cycle 150-151",151,85032,"416-11","Alloy 617",314626,"Plate"
275.68,0.00282,"Qualified",,6000.09,"CapPass","50% Nf: Cycle 150-151",151,85033,"416-11","Alloy 617",314626,"Plate"
275.09,0.00287,"Qualified",,6000.14,"CapPass","50% Nf: Cycle 150-151",151,85034,"416-11","Alloy 617",314626,"Plate"
274.52,0.00292,"Qualified",,6000.19,"CapPass","50% Nf: Cycle 150-151",151,85035,"416-11","Alloy 617",314626,"Plate"
273.89,0.00297,"Qualified",,6000.24,"CapPass","50% Nf: Cycle 150-151",151,85036,"416-11","Alloy 617",314626,"Plate"
273.27,0.00302,"Qualified",,6000.29,"CapPass","50% Nf: Cycle 150-151",151,85037,"416-11","Alloy 617",314626,"Plate"
272.82,0.00307,"Qualified",,6000.34,"CapPass","50% Nf: Cycle 150-151",151,85038,"416-11","Alloy 617",314626,"Plate"
272.47,0.00312,"Qualified",,6000.39,"CapPass","50% Nf: Cycle 150-151",151,85039,"416-11","Alloy 617",314626,"Plate"
272.17,0.00318,"Qualified",,6000.45,"CapPass","50% Nf: Cycle 150-151",151,85040,"416-11","Alloy 617",314626,"Plate"
271.99,0.00323,"Qualified",,6000.50,"CapPass","50% Nf: Cycle 150-151",151,85041,"416-11","Alloy 617",314626,"Plate"
271.93,0.00328,"Qualified",,6000.55,"CapPass","50% Nf: Cycle 150-151",151,85042,"416-11","Alloy 617",314626,"Plate"
271.94,0.00333,"Qualified",,6000.60,"CapPass","50% Nf: Cycle 150-151",151,85043,"416-11","Alloy 617",314626,"Plate"
271.98,0.00338,"Qualified",,6000.65,"CapPass","50% Nf: Cycle 150-151",151,85044,"416-11","Alloy 617",314626,"Plate"
272.17,0.00343,"Qualified",,6000.70,"CapPass","50% Nf: Cycle 150-151",151,85045,"416-11","Alloy 617",314626,"Plate"
272.49,0.00348,"Qualified",,6000.76,"CapPass","50% Nf: Cycle 150-151",151,85046,"416-11","Alloy 617",314626,"Plate"
272.70,0.00351,"Qualified",,6000.79,"CapPass","50% Nf: Cycle 150-151",151,85047,"416-11","Alloy 617",314626,"Plate"
272.82,0.00353,"Qualified",,6000.81,"CapPass","50% Nf: Cycle 150-151",151,85048,"416-11","Alloy 617",314626,"Plate"
273.28,0.00358,"Qualified",,6000.86,"CapPass","50% Nf: Cycle 150-151",151,85049,"416-11","Alloy 617",314626,"Plate"
273.69,0.00363,"Qualified",,6000.91,"CapPass","50% Nf: Cycle 150-151",151,85050,"416-11","Alloy 617",314626,"Plate"
274.11,0.00368,"Qualified",,6000.96,"CapPass","50% Nf: Cycle 150-151",151,85051,"416-11","Alloy 617",314626,"Plate"
274.36,0.00373,"Qualified",,6001.00,"CapPass","50% Nf: Cycle 150-151",151,85052,"416-11","Alloy 617",314626,"Plate"
274.52,0.00378,"Qualified",,6001.05,"CapPass","50% Nf: Cycle 150-151",151,85053,"416-11","Alloy 617",314626,"Plate"
274.46,0.00383,"Qualified",,6001.10,"CapPass","50% Nf: Cycle 150-151",151,85054,"416-11","Alloy 617",314626,"Plate"
274.34,0.00388,"Qualified",,6001.15,"CapPass","50% Nf: Cycle 150-151",151,85055,"416-11","Alloy 617",314626,"Plate"
274.10,0.00393,"Qualified",,6001.20,"CapPass","50% Nf: Cycle 150-151",151,85056,"416-11","Alloy 617",314626,"Plate"
273.93,0.00398,"Qualified",,6001.25,"CapPass","50% Nf: Cycle 150-151",151,85057,"416-11","Alloy 617",314626,"Plate"
273.80,0.00403,"Qualified",,6001.30,"CapPass","50% Nf: Cycle 150-151",151,85058,"416-11","Alloy 617",314626,"Plate"
273.73,0.00408,"Qualified",,6001.35,"CapPass","50% Nf: Cycle 150-151",151,85059,"416-11","Alloy 617",314626,"Plate"
273.69,0.00414,"Qualified",,6001.40,"CapPass","50% Nf: Cycle 150-151",151,85060,"416-11","Alloy 617",314626,"Plate"
273.69,0.00419,"Qualified",,6001.45,"CapPass","50% Nf: Cycle 150-151",151,85061,"416-11","Alloy 617",314626,"Plate"
273.59,0.00424,"Qualified",,6001.50,"CapPass","50% Nf: Cycle 150-151",151,85062,"416-11","Alloy 617",314626,"Plate"
273.47,0.00429,"Qualified",,6001.55,"CapPass","50% Nf: Cycle 150-151",151,85063,"416-11","Alloy 617",314626,"Plate"
273.36,0.00434,"Qualified",,6001.60,"CapPass","50% Nf: Cycle 150-151",151,85064,"416-11","Alloy 617",314626,"Plate"
273.37,0.00439,"Qualified",,6001.65,"CapPass","50% Nf: Cycle 150-151",151,85065,"416-11","Alloy 617",314626,"Plate"
273.43,0.00444,"Qualified",,6001.70,"CapPass","50% Nf: Cycle 150-151",151,85066,"416-11","Alloy 617",314626,"Plate"
273.57,0.00449,"Qualified",,6001.75,"CapPass","50% Nf: Cycle 150-151",151,85067,"416-11","Alloy 617",314626,"Plate"
273.64,0.00453,"Qualified",,6001.79,"CapPass","50% Nf: Cycle 150-151",151,85068,"416-11","Alloy 617",314626,"Plate"
273.69,0.00454,"Qualified",,6001.81,"CapPass","50% Nf: Cycle 150-151",151,85069,"416-11","Alloy 617",314626,"Plate"
273.98,0.00459,"Qualified",,6001.86,"CapPass","50% Nf: Cycle 150-151",151,85070,"416-11","Alloy 617",314626,"Plate"
274.39,0.00464,"Qualified",,6001.91,"CapPass","50% Nf: Cycle 150-151",151,85071,"416-11","Alloy 617",314626,"Plate"
274.77,0.00469,"Qualified",,6001.96,"CapPass","50% Nf: Cycle 150-151",151,85072,"416-11","Alloy 617",314626,"Plate"
275.04,0.00474,"Qualified",,6002.01,"CapPass","50% Nf: Cycle 150-151",151,85073,"416-11","Alloy 617",314626,"Plate"
275.37,0.00479,"Qualified",,6002.06,"CapPass","50% Nf: Cycle 150-151",151,85074,"416-11","Alloy 617",314626,"Plate"
275.65,0.00484,"Qualified",,6002.11,"CapPass","50% Nf: Cycle 150-151",151,85075,"416-11","Alloy 617",314626,"Plate"
275.95,0.00489,"Qualified",,6002.16,"CapPass","50% Nf: Cycle 150-151",151,85076,"416-11","Alloy 617",314626,"Plate"
276.26,0.00494,"Qualified",,6002.21,"CapPass","50% Nf: Cycle 150-151",151,85077,"416-11","Alloy 617",314626,"Plate"
276.53,0.00499,"Qualified",,6002.26,"CapPass","50% Nf: Cycle 150-151",151,85078,"416-11","Alloy 617",314626,"Plate"
276.70,0.00504,"Qualified",,6002.31,"CapPass","50% Nf: Cycle 150-151",151,85079,"416-11","Alloy 617",314626,"Plate"
276.90,0.00509,"Qualified",,6002.36,"CapPass","50% Nf: Cycle 150-151",151,85080,"416-11","Alloy 617",314626,"Plate"
276.98,0.00515,"Qualified",,6002.41,"CapPass","50% Nf: Cycle 150-151",151,85081,"416-11","Alloy 617",314626,"Plate"
276.93,0.00520,"Qualified",,6002.45,"CapPass","50% Nf: Cycle 150-151",151,85082,"416-11","Alloy 617",314626,"Plate"
276.71,0.00525,"Qualified",,6002.50,"CapPass","50% Nf: Cycle 150-151",151,85083,"416-11","Alloy 617",314626,"Plate"
276.44,0.00530,"Qualified",,6002.55,"CapPass","50% Nf: Cycle 150-151",151,85084,"416-11","Alloy 617",314626,"Plate"
276.19,0.00535,"Qualified",,6002.60,"CapPass","50% Nf: Cycle 150-151",151,85085,"416-11","Alloy 617",314626,"Plate"
275.94,0.00540,"Qualified",,6002.65,"CapPass","50% Nf: Cycle 150-151",151,85086,"416-11","Alloy 617",314626,"Plate"
275.80,0.00545,"Qualified",,6002.71,"CapPass","50% Nf: Cycle 150-151",151,85087,"416-11","Alloy 617",314626,"Plate"
275.77,0.00550,"Qualified",,6002.76,"CapPass","50% Nf: Cycle 150-151",151,85088,"416-11","Alloy 617",314626,"Plate"
275.77,0.00554,"Qualified",,6002.79,"CapPass","50% Nf: Cycle 150-151",151,85089,"416-11","Alloy 617",314626,"Plate"
275.75,0.00555,"Qualified",,6002.81,"CapPass","50% Nf: Cycle 150-151",151,85090,"416-11","Alloy 617",314626,"Plate"
275.83,0.00560,"Qualified",,6002.86,"CapPass","50% Nf: Cycle 150-151",151,85091,"416-11","Alloy 617",314626,"Plate"
275.85,0.00565,"Qualified",,6002.91,"CapPass","50% Nf: Cycle 150-151",151,85092,"416-11","Alloy 617",314626,"Plate"
276.12,0.00570,"Qualified",,6002.96,"CapPass","50% Nf: Cycle 150-151",151,85093,"416-11","Alloy 617",314626,"Plate"
276.40,0.00575,"Qualified",,6003.01,"CapPass","50% Nf: Cycle 150-151",151,85094,"416-11","Alloy 617",314626,"Plate"
276.72,0.00580,"Qualified",,6003.06,"CapPass","50% Nf: Cycle 150-151",151,85095,"416-11","Alloy 617",314626,"Plate"
276.98,0.00585,"Qualified",,6003.11,"CapPass","50% Nf: Cycle 150-151",151,85096,"416-11","Alloy 617",314626,"Plate"
277.18,0.00590,"Qualified",,6003.17,"CapPass","50% Nf: Cycle 150-151",151,85097,"416-11","Alloy 617",314626,"Plate"
277.43,0.00595,"Qualified",,6003.22,"CapPass","50% Nf: Cycle 150-151",151,85098,"416-11","Alloy 617",314626,"Plate"
277.71,0.00600,"Qualified",,6003.27,"CapPass","50% Nf: Cycle 150-151",151,85099,"416-11","Alloy 617",314626,"Plate"
278.06,0.00606,"Qualified",,6003.32,"CapPass","50% Nf: Cycle 150-151",151,85100,"416-11","Alloy 617",314626,"Plate"
278.36,0.00611,"Qualified",,6003.37,"CapPass","50% Nf: Cycle 150-151",151,85101,"416-11","Alloy 617",314626,"Plate"
278.79,0.00616,"Qualified",,6003.42,"CapPass","50% Nf: Cycle 150-151",151,85102,"416-11","Alloy 617",314626,"Plate"
279.31,0.00621,"Qualified",,6003.47,"CapPass","50% Nf: Cycle 150-151",151,85103,"416-11","Alloy 617",314626,"Plate"
279.85,0.00626,"Qualified",,6003.52,"CapPass","50% Nf: Cycle 150-151",151,85104,"416-11","Alloy 617",314626,"Plate"
280.32,0.00631,"Qualified",,6003.57,"CapPass","50% Nf: Cycle 150-151",151,85105,"416-11","Alloy 617",314626,"Plate"
280.73,0.00636,"Qualified",,6003.62,"CapPass","50% Nf: Cycle 150-151",151,85106,"416-11","Alloy 617",314626,"Plate"
280.98,0.00641,"Qualified",,6003.66,"CapPass","50% Nf: Cycle 150-151",151,85107,"416-11","Alloy 617",314626,"Plate"
280.96,0.00646,"Qualified",,6003.71,"CapPass","50% Nf: Cycle 150-151",151,85108,"416-11","Alloy 617",314626,"Plate"
280.69,0.00651,"Qualified",,6003.76,"CapPass","50% Nf: Cycle 150-151",151,85109,"416-11","Alloy 617",314626,"Plate"
280.55,0.00655,"Qualified",,6003.79,"CapPass","50% Nf: Cycle 150-151",151,85110,"416-11","Alloy 617",314626,"Plate"
280.46,0.00656,"Qualified",,6003.81,"CapPass","50% Nf: Cycle 150-151",151,85111,"416-11","Alloy 617",314626,"Plate"
280.07,0.00661,"Qualified",,6003.86,"CapPass","50% Nf: Cycle 150-151",151,85112,"416-11","Alloy 617",314626,"Plate"
279.72,0.00666,"Qualified",,6003.91,"CapPass","50% Nf: Cycle 150-151",151,85113,"416-11","Alloy 617",314626,"Plate"
279.57,0.00671,"Qualified",,6003.96,"CapPass","50% Nf: Cycle 150-151",151,85114,"416-11","Alloy 617",314626,"Plate"
279.36,0.00676,"Qualified",,6004.01,"CapPass","50% Nf: Cycle 150-151",151,85115,"416-11","Alloy 617",314626,"Plate"
279.17,0.00681,"Qualified",,6004.06,"CapPass","50% Nf: Cycle 150-151",151,85116,"416-11","Alloy 617",314626,"Plate"
279.06,0.00686,"Qualified",,6004.11,"CapPass","50% Nf: Cycle 150-151",151,85117,"416-11","Alloy 617",314626,"Plate"
279.00,0.00691,"Qualified",,6004.16,"CapPass","50% Nf: Cycle 150-151",151,85118,"416-11","Alloy 617",314626,"Plate"
278.95,0.00696,"Qualified",,6004.21,"CapPass","50% Nf: Cycle 150-151",151,85119,"416-11","Alloy 617",314626,"Plate"
279.09,0.00701,"Qualified",,6004.26,"CapPass","50% Nf: Cycle 150-151",151,85120,"416-11","Alloy 617",314626,"Plate"
279.15,0.00706,"Qualified",,6004.31,"CapPass","50% Nf: Cycle 150-151",151,85121,"416-11","Alloy 617",314626,"Plate"
279.01,0.00711,"Qualified",,6004.36,"CapPass","50% Nf: Cycle 150-151",151,85122,"416-11","Alloy 617",314626,"Plate"
278.66,0.00717,"Qualified",,6004.41,"CapPass","50% Nf: Cycle 150-151",151,85123,"416-11","Alloy 617",314626,"Plate"
278.40,0.00722,"Qualified",,6004.46,"CapPass","50% Nf: Cycle 150-151",151,85124,"416-11","Alloy 617",314626,"Plate"
278.08,0.00727,"Qualified",,6004.50,"CapPass","50% Nf: Cycle 150-151",151,85125,"416-11","Alloy 617",314626,"Plate"
277.70,0.00732,"Qualified",,6004.56,"CapPass","50% Nf: Cycle 150-151",151,85126,"416-11","Alloy 617",314626,"Plate"
277.40,0.00737,"Qualified",,6004.61,"CapPass","50% Nf: Cycle 150-151",151,85127,"416-11","Alloy 617",314626,"Plate"
277.17,0.00742,"Qualified",,6004.66,"CapPass","50% Nf: Cycle 150-151",151,85128,"416-11","Alloy 617",314626,"Plate"
277.23,0.00747,"Qualified",,6004.72,"CapPass","50% Nf: Cycle 150-151",151,85129,"416-11","Alloy 617",314626,"Plate"
277.47,0.00752,"Qualified",,6004.77,"CapPass","50% Nf: Cycle 150-151",151,85130,"416-11","Alloy 617",314626,"Plate"
277.64,0.00755,"Qualified",,6004.79,"CapPass","50% Nf: Cycle 150-151",151,85131,"416-11","Alloy 617",314626,"Plate"
277.65,0.00757,"Qualified",,6004.81,"CapPass","50% Nf: Cycle 150-151",151,85132,"416-11","Alloy 617",314626,"Plate"
277.69,0.00762,"Qualified",,6004.86,"CapPass","50% Nf: Cycle 150-151",151,85133,"416-11","Alloy 617",314626,"Plate"
277.48,0.00767,"Qualified",,6004.91,"CapPass","50% Nf: Cycle 150-151",151,85134,"416-11","Alloy 617",314626,"Plate"
277.25,0.00772,"Qualified",,6004.96,"CapPass","50% Nf: Cycle 150-151",151,85135,"416-11","Alloy 617",314626,"Plate"
277.07,0.00777,"Qualified",,6005.01,"CapPass","50% Nf: Cycle 150-151",151,85136,"416-11","Alloy 617",314626,"Plate"
276.99,0.00782,"Qualified",,6005.06,"CapPass","50% Nf: Cycle 150-151",151,85137,"416-11","Alloy 617",314626,"Plate"
276.90,0.00787,"Qualified",,6005.12,"CapPass","50% Nf: Cycle 150-151",151,85138,"416-11","Alloy 617",314626,"Plate"
277.05,0.00792,"Qualified",,6005.17,"CapPass","50% Nf: Cycle 150-151",151,85139,"416-11","Alloy 617",314626,"Plate"
277.17,0.00797,"Qualified",,6005.21,"CapPass","50% Nf: Cycle 150-151",151,85140,"416-11","Alloy 617",314626,"Plate"
277.35,0.00802,"Qualified",,6005.27,"CapPass","50% Nf: Cycle 150-151",151,85141,"416-11","Alloy 617",314626,"Plate"
277.65,0.00807,"Qualified",,6005.33,"CapPass","50% Nf: Cycle 150-151",151,85142,"416-11","Alloy 617",314626,"Plate"
278.23,0.00812,"Qualified",,6005.38,"CapPass","50% Nf: Cycle 150-151",151,85143,"416-11","Alloy 617",314626,"Plate"
278.93,0.00817,"Qualified",,6005.43,"CapPass","50% Nf: Cycle 150-151",151,85144,"416-11","Alloy 617",314626,"Plate"
279.61,0.00822,"Qualified",,6005.48,"CapPass","50% Nf: Cycle 150-151",151,85145,"416-11","Alloy 617",314626,"Plate"
280.16,0.00828,"Qualified",,6005.53,"CapPass","50% Nf: Cycle 150-151",151,85146,"416-11","Alloy 617",314626,"Plate"
280.55,0.00833,"Qualified",,6005.58,"CapPass","50% Nf: Cycle 150-151",151,85147,"416-11","Alloy 617",314626,"Plate"
280.91,0.00838,"Qualified",,6005.62,"CapPass","50% Nf: Cycle 150-151",151,85148,"416-11","Alloy 617",314626,"Plate"
281.10,0.00843,"Qualified",,6005.67,"CapPass","50% Nf: Cycle 150-151",151,85149,"416-11","Alloy 617",314626,"Plate"
281.03,0.00848,"Qualified",,6005.71,"CapPass","50% Nf: Cycle 150-151",151,85150,"416-11","Alloy 617",314626,"Plate"
280.78,0.00853,"Qualified",,6005.76,"CapPass","50% Nf: Cycle 150-151",151,85151,"416-11","Alloy 617",314626,"Plate"
280.60,0.00856,"Qualified",,6005.79,"CapPass","50% Nf: Cycle 150-151",151,85152,"416-11","Alloy 617",314626,"Plate"
280.46,0.00858,"Qualified",,6005.81,"CapPass","50% Nf: Cycle 150-151",151,85153,"416-11","Alloy 617",314626,"Plate"
280.33,0.00863,"Qualified",,6005.87,"CapPass","50% Nf: Cycle 150-151",151,85154,"416-11","Alloy 617",314626,"Plate"
280.31,0.00868,"Qualified",,6005.92,"CapPass","50% Nf: Cycle 150-151",151,85155,"416-11","Alloy 617",314626,"Plate"
280.22,0.00873,"Qualified",,6005.96,"CapPass","50% Nf: Cycle 150-151",151,85156,"416-11","Alloy 617",314626,"Plate"
280.15,0.00878,"Qualified",,6006.02,"CapPass","50% Nf: Cycle 150-151",151,85157,"416-11","Alloy 617",314626,"Plate"
280.07,0.00883,"Qualified",,6006.07,"CapPass","50% Nf: Cycle 150-151",151,85158,"416-11","Alloy 617",314626,"Plate"
279.92,0.00888,"Qualified",,6006.11,"CapPass","50% Nf: Cycle 150-151",151,85159,"416-11","Alloy 617",314626,"Plate"
279.67,0.00893,"Qualified",,6006.16,"CapPass","50% Nf: Cycle 150-151",151,85160,"416-11","Alloy 617",314626,"Plate"
279.13,0.00898,"Qualified",,6006.21,"CapPass","50% Nf: Cycle 150-151",151,85161,"416-11","Alloy 617",314626,"Plate"
278.74,0.00903,"Qualified",,6006.26,"CapPass","50% Nf: Cycle 150-151",151,85162,"416-11","Alloy 617",314626,"Plate"
278.42,0.00908,"Qualified",,6006.31,"CapPass","50% Nf: Cycle 150-151",151,85163,"416-11","Alloy 617",314626,"Plate"
278.20,0.00913,"Qualified",,6006.37,"CapPass","50% Nf: Cycle 150-151",151,85164,"416-11","Alloy 617",314626,"Plate"
278.32,0.00918,"Qualified",,6006.42,"CapPass","50% Nf: Cycle 150-151",151,85165,"416-11","Alloy 617",314626,"Plate"
278.47,0.00923,"Qualified",,6006.47,"CapPass","50% Nf: Cycle 150-151",151,85166,"416-11","Alloy 617",314626,"Plate"
278.56,0.00928,"Qualified",,6006.52,"CapPass","50% Nf: Cycle 150-151",151,85167,"416-11","Alloy 617",314626,"Plate"
278.60,0.00933,"Qualified",,6006.57,"CapPass","50% Nf: Cycle 150-151",151,85168,"416-11","Alloy 617",314626,"Plate"
278.70,0.00938,"Qualified",,6006.62,"CapPass","50% Nf: Cycle 150-151",151,85169,"416-11","Alloy 617",314626,"Plate"
278.65,0.00943,"Qualified",,6006.67,"CapPass","50% Nf: Cycle 150-151",151,85170,"416-11","Alloy 617",314626,"Plate"
278.67,0.00948,"Qualified",,6006.72,"CapPass","50% Nf: Cycle 150-151",151,85171,"416-11","Alloy 617",314626,"Plate"
278.63,0.00953,"Qualified",,6006.77,"CapPass","50% Nf: Cycle 150-151",151,85172,"416-11","Alloy 617",314626,"Plate"
278.60,0.00956,"Qualified",,6006.79,"CapPass","50% Nf: Cycle 150-151",151,85173,"416-11","Alloy 617",314626,"Plate"
278.56,0.00959,"Qualified",,6006.82,"CapPass","50% Nf: Cycle 150-151",151,85174,"416-11","Alloy 617",314626,"Plate"
278.57,0.00964,"Qualified",,6006.87,"CapPass","50% Nf: Cycle 150-151",151,85175,"416-11","Alloy 617",314626,"Plate"
278.63,0.00969,"Qualified",,6006.92,"CapPass","50% Nf: Cycle 150-151",151,85176,"416-11","Alloy 617",314626,"Plate"
278.56,0.00974,"Qualified",,6006.96,"CapPass","50% Nf: Cycle 150-151",151,85177,"416-11","Alloy 617",314626,"Plate"
278.40,0.00979,"Qualified",,6007.01,"CapPass","50% Nf: Cycle 150-151",151,85178,"416-11","Alloy 617",314626,"Plate"
278.17,0.00984,"Qualified",,6007.06,"CapPass","50% Nf: Cycle 150-151",151,85179,"416-11","Alloy 617",314626,"Plate"
277.86,0.00989,"Qualified",,6007.11,"CapPass","50% Nf: Cycle 150-151",151,85180,"416-11","Alloy 617",314626,"Plate"
277.52,0.00994,"Qualified",,6007.16,"CapPass","50% Nf: Cycle 150-151",151,85181,"416-11","Alloy 617",314626,"Plate"
263.36,-0.00013,"Qualified",,7957.60,"CapPass","Cycle 200",200,85802,"416-11","Alloy 617",314626,"Plate"
263.19,-0.00008,"Qualified",,7957.65,"CapPass","Cycle 200",200,85803,"416-11","Alloy 617",314626,"Plate"
262.89,-0.00003,"Qualified",,7957.70,"CapPass","Cycle 200",200,85804,"416-11","Alloy 617",314626,"Plate"
262.70,0.00002,"Qualified",,7957.75,"CapPass","Cycle 200",200,85805,"416-11","Alloy 617",314626,"Plate"
262.50,0.00006,"Qualified",,7957.79,"CapPass","Cycle 200",200,85806,"416-11","Alloy 617",314626,"Plate"
262.49,0.00007,"Qualified",,7957.80,"CapPass","Cycle 200",200,85807,"416-11","Alloy 617",314626,"Plate"
262.30,0.00012,"Qualified",,7957.85,"CapPass","Cycle 200",200,85808,"416-11","Alloy 617",314626,"Plate"
262.11,0.00018,"Qualified",,7957.90,"CapPass","Cycle 200",200,85809,"416-11","Alloy 617",314626,"Plate"
261.95,0.00023,"Qualified",,7957.95,"CapPass","Cycle 200",200,85810,"416-11","Alloy 617",314626,"Plate"
261.91,0.00028,"Qualified",,7958.00,"CapPass","Cycle 200",200,85811,"416-11","Alloy 617",314626,"Plate"
261.87,0.00033,"Qualified",,7958.06,"CapPass","Cycle 200",200,85812,"416-11","Alloy 617",314626,"Plate"
261.92,0.00038,"Qualified",,7958.11,"CapPass","Cycle 200",200,85813,"416-11","Alloy 617",314626,"Plate"
262.12,0.00043,"Qualified",,7958.16,"CapPass","Cycle 200",200,85814,"416-11","Alloy 617",314626,"Plate"
262.25,0.00048,"Qualified",,7958.21,"CapPass","Cycle 200",200,85815,"416-11","Alloy 617",314626,"Plate"
262.37,0.00053,"Qualified",,7958.26,"CapPass","Cycle 200",200,85816,"416-11","Alloy 617",314626,"Plate"
262.52,0.00058,"Qualified",,7958.31,"CapPass","Cycle 200",200,85817,"416-11","Alloy 617",314626,"Plate"
262.61,0.00063,"Qualified",,7958.36,"CapPass","Cycle 200",200,85818,"416-11","Alloy 617",314626,"Plate"
262.70,0.00068,"Qualified",,7958.41,"CapPass","Cycle 200",200,85819,"416-11","Alloy 617",314626,"Plate"
262.78,0.00073,"Qualified",,7958.46,"CapPass","Cycle 200",200,85820,"416-11","Alloy 617",314626,"Plate"
262.96,0.00078,"Qualified",,7958.51,"CapPass","Cycle 200",200,85821,"416-11","Alloy 617",314626,"Plate"
263.18,0.00083,"Qualified",,7958.56,"CapPass","Cycle 200",200,85822,"416-11","Alloy 617",314626,"Plate"
263.48,0.00088,"Qualified",,7958.61,"CapPass","Cycle 200",200,85823,"416-11","Alloy 617",314626,"Plate"
263.73,0.00093,"Qualified",,7958.66,"CapPass","Cycle 200",200,85824,"416-11","Alloy 617",314626,"Plate"
264.04,0.00098,"Qualified",,7958.71,"CapPass","Cycle 200",200,85825,"416-11","Alloy 617",314626,"Plate"
264.25,0.00103,"Qualified",,7958.76,"CapPass","Cycle 200",200,85826,"416-11","Alloy 617",314626,"Plate"
264.33,0.00107,"Qualified",,7958.79,"CapPass","Cycle 200",200,85827,"416-11","Alloy 617",314626,"Plate"
264.38,0.00108,"Qualified",,7958.81,"CapPass","Cycle 200",200,85828,"416-11","Alloy 617",314626,"Plate"
264.55,0.00113,"Qualified",,7958.86,"CapPass","Cycle 200",200,85829,"416-11","Alloy 617",314626,"Plate"
264.78,0.00118,"Qualified",,7958.91,"CapPass","Cycle 200",200,85830,"416-11","Alloy 617",314626,"Plate"
265.00,0.00124,"Qualified",,7958.96,"CapPass","Cycle 200",200,85831,"416-11","Alloy 617",314626,"Plate"
265.28,0.00129,"Qualified",,7959.01,"CapPass","Cycle 200",200,85832,"416-11","Alloy 617",314626,"Plate"
265.40,0.00134,"Qualified",,7959.06,"CapPass","Cycle 200",200,85833,"416-11","Alloy 617",314626,"Plate"
265.61,0.00139,"Qualified",,7959.11,"CapPass","Cycle 200",200,85834,"416-11","Alloy 617",314626,"Plate"
265.75,0.00144,"Qualified",,7959.16,"CapPass","Cycle 200",200,85835,"416-11","Alloy 617",314626,"Plate"
265.81,0.00149,"Qualified",,7959.21,"CapPass","Cycle 200",200,85836,"416-11","Alloy 617",314626,"Plate"
266.01,0.00154,"Qualified",,7959.27,"CapPass","Cycle 200",200,85837,"416-11","Alloy 617",314626,"Plate"
266.30,0.00159,"Qualified",,7959.32,"CapPass","Cycle 200",200,85838,"416-11","Alloy 617",314626,"Plate"
266.63,0.00164,"Qualified",,7959.37,"CapPass","Cycle 200",200,85839,"416-11","Alloy 617",314626,"Plate"
267.01,0.00169,"Qualified",,7959.42,"CapPass","Cycle 200",200,85840,"416-11","Alloy 617",314626,"Plate"
267.47,0.00174,"Qualified",,7959.47,"CapPass","Cycle 200",200,85841,"416-11","Alloy 617",314626,"Plate"
267.82,0.00179,"Qualified",,7959.52,"CapPass","Cycle 200",200,85842,"416-11","Alloy 617",314626,"Plate"
268.04,0.00184,"Qualified",,7959.56,"CapPass","Cycle 200",200,85843,"416-11","Alloy 617",314626,"Plate"
268.20,0.00189,"Qualified",,7959.61,"CapPass","Cycle 200",200,85844,"416-11","Alloy 617",314626,"Plate"
268.32,0.00194,"Qualified",,7959.66,"CapPass","Cycle 200",200,85845,"416-11","Alloy 617",314626,"Plate"
268.50,0.00199,"Qualified",,7959.71,"CapPass","Cycle 200",200,85846,"416-11","Alloy 617",314626,"Plate"
268.61,0.00204,"Qualified",,7959.76,"CapPass","Cycle 200",200,85847,"416-11","Alloy 617",314626,"Plate"
268.54,0.00208,"Qualified",,7959.79,"CapPass","Cycle 200",200,85848,"416-11","Alloy 617",314626,"Plate"
268.51,0.00209,"Qualified",,7959.81,"CapPass","Cycle 200",200,85849,"416-11","Alloy 617",314626,"Plate"
268.36,0.00214,"Qualified",,7959.86,"CapPass","Cycle 200",200,85850,"416-11","Alloy 617",314626,"Plate"
268.30,0.00219,"Qualified",,7959.91,"CapPass","Cycle 200",200,85851,"416-11","Alloy 617",314626,"Plate"
268.43,0.00224,"Qualified",,7959.97,"CapPass","Cycle 200",200,85852,"416-11","Alloy 617",314626,"Plate"
268.72,0.00230,"Qualified",,7960.01,"CapPass","Cycle 200",200,85853,"416-11","Alloy 617",314626,"Plate"
268.80,0.00235,"Qualified",,7960.06,"CapPass","Cycle 200",200,85854,"416-11","Alloy 617",314626,"Plate"
268.82,0.00240,"Qualified",,7960.11,"CapPass","Cycle 200",200,85855,"416-11","Alloy 617",314626,"Plate"
268.71,0.00245,"Qualified",,7960.16,"CapPass","Cycle 200",200,85856,"416-11","Alloy 617",314626,"Plate"
268.62,0.00250,"Qualified",,7960.21,"CapPass","Cycle 200",200,85857,"416-11","Alloy 617",314626,"Plate"
268.59,0.00255,"Qualified",,7960.26,"CapPass","Cycle 200",200,85858,"416-11","Alloy 617",314626,"Plate"
268.57,0.00260,"Qualified",,7960.31,"CapPass","Cycle 200",200,85859,"416-11","Alloy 617",314626,"Plate"
268.70,0.00265,"Qualified",,7960.37,"CapPass","Cycle 200",200,85860,"416-11","Alloy 617",314626,"Plate"
268.90,0.00270,"Qualified",,7960.41,"CapPass","Cycle 200",200,85861,"416-11","Alloy 617",314626,"Plate"
269.00,0.00275,"Qualified",,7960.46,"CapPass","Cycle 200",200,85862,"416-11","Alloy 617",314626,"Plate"
269.02,0.00280,"Qualified",,7960.51,"CapPass","Cycle 200",200,85863,"416-11","Alloy 617",314626,"Plate"
269.01,0.00285,"Qualified",,7960.56,"CapPass","Cycle 200",200,85864,"416-11","Alloy 617",314626,"Plate"
268.91,0.00290,"Qualified",,7960.61,"CapPass","Cycle 200",200,85865,"416-11","Alloy 617",314626,"Plate"
268.76,0.00295,"Qualified",,7960.66,"CapPass","Cycle 200",200,85866,"416-11","Alloy 617",314626,"Plate"
268.79,0.00300,"Qualified",,7960.71,"CapPass","Cycle 200",200,85867,"416-11","Alloy 617",314626,"Plate"
268.60,0.00305,"Qualified",,7960.75,"CapPass","Cycle 200",200,85868,"416-11","Alloy 617",314626,"Plate"
268.31,0.00309,"Qualified",,7960.79,"CapPass","Cycle 200",200,85869,"416-11","Alloy 617",314626,"Plate"
268.26,0.00310,"Qualified",,7960.81,"CapPass","Cycle 200",200,85870,"416-11","Alloy 617",314626,"Plate"
268.10,0.00315,"Qualified",,7960.86,"CapPass","Cycle 200",200,85871,"416-11","Alloy 617",314626,"Plate"
268.23,0.00320,"Qualified",,7960.92,"CapPass","Cycle 200",200,85872,"416-11","Alloy 617",314626,"Plate"
268.47,0.00325,"Qualified",,7960.97,"CapPass","Cycle 200",200,85873,"416-11","Alloy 617",314626,"Plate"
268.74,0.00330,"Qualified",,7961.02,"CapPass","Cycle 200",200,85874,"416-11","Alloy 617",314626,"Plate"
268.92,0.00335,"Qualified",,7961.06,"CapPass","Cycle 200",200,85875,"416-11","Alloy 617",314626,"Plate"
269.11,0.00341,"Qualified",,7961.11,"CapPass","Cycle 200",200,85876,"416-11","Alloy 617",314626,"Plate"
269.08,0.00346,"Qualified",,7961.16,"CapPass","Cycle 200",200,85877,"416-11","Alloy 617",314626,"Plate"
268.87,0.00351,"Qualified",,7961.20,"CapPass","Cycle 200",200,85878,"416-11","Alloy 617",314626,"Plate"
268.21,0.00356,"Qualified",,7961.25,"CapPass","Cycle 200",200,85879,"416-11","Alloy 617",314626,"Plate"
267.81,0.00361,"Qualified",,7961.31,"CapPass","Cycle 200",200,85880,"416-11","Alloy 617",314626,"Plate"
267.69,0.00366,"Qualified",,7961.36,"CapPass","Cycle 200",200,85881,"416-11","Alloy 617",314626,"Plate"
267.54,0.00371,"Qualified",,7961.41,"CapPass","Cycle 200",200,85882,"416-11","Alloy 617",314626,"Plate"
267.48,0.00376,"Qualified",,7961.46,"CapPass","Cycle 200",200,85883,"416-11","Alloy 617",314626,"Plate"
267.48,0.00381,"Qualified",,7961.51,"CapPass","Cycle 200",200,85884,"416-11","Alloy 617",314626,"Plate"
267.50,0.00386,"Qualified",,7961.56,"CapPass","Cycle 200",200,85885,"416-11","Alloy 617",314626,"Plate"
267.61,0.00391,"Qualified",,7961.61,"CapPass","Cycle 200",200,85886,"416-11","Alloy 617",314626,"Plate"
267.76,0.00396,"Qualified",,7961.66,"CapPass","Cycle 200",200,85887,"416-11","Alloy 617",314626,"Plate"
267.85,0.00401,"Qualified",,7961.71,"CapPass","Cycle 200",200,85888,"416-11","Alloy 617",314626,"Plate"
267.83,0.00406,"Qualified",,7961.76,"CapPass","Cycle 200",200,85889,"416-11","Alloy 617",314626,"Plate"
267.79,0.00410,"Qualified",,7961.79,"CapPass","Cycle 200",200,85890,"416-11","Alloy 617",314626,"Plate"
267.79,0.00411,"Qualified",,7961.81,"CapPass","Cycle 200",200,85891,"416-11","Alloy 617",314626,"Plate"
267.66,0.00416,"Qualified",,7961.85,"CapPass","Cycle 200",200,85892,"416-11","Alloy 617",314626,"Plate"
267.40,0.00421,"Qualified",,7961.90,"CapPass","Cycle 200",200,85893,"416-11","Alloy 617",314626,"Plate"
267.11,0.00426,"Qualified",,7961.95,"CapPass","Cycle 200",200,85894,"416-11","Alloy 617",314626,"Plate"
266.90,0.00431,"Qualified",,7962.00,"CapPass","Cycle 200",200,85895,"416-11","Alloy 617",314626,"Plate"
266.61,0.00436,"Qualified",,7962.05,"CapPass","Cycle 200",200,85896,"416-11","Alloy 617",314626,"Plate"
266.14,0.00441,"Qualified",,7962.10,"CapPass","Cycle 200",200,85897,"416-11","Alloy 617",314626,"Plate"
265.55,0.00446,"Qualified",,7962.15,"CapPass","Cycle 200",200,85898,"416-11","Alloy 617",314626,"Plate"
264.97,0.00451,"Qualified",,7962.20,"CapPass","Cycle 200",200,85899,"416-11","Alloy 617",314626,"Plate"
264.61,0.00457,"Qualified",,7962.25,"CapPass","Cycle 200",200,85900,"416-11","Alloy 617",314626,"Plate"
264.41,0.00462,"Qualified",,7962.30,"CapPass","Cycle 200",200,85901,"416-11","Alloy 617",314626,"Plate"
264.31,0.00467,"Qualified",,7962.35,"CapPass","Cycle 200",200,85902,"416-11","Alloy 617",314626,"Plate"
264.25,0.00472,"Qualified",,7962.41,"CapPass","Cycle 200",200,85903,"416-11","Alloy 617",314626,"Plate"
264.20,0.00477,"Qualified",,7962.46,"CapPass","Cycle 200",200,85904,"416-11","Alloy 617",314626,"Plate"
264.10,0.00482,"Qualified",,7962.51,"CapPass","Cycle 200",200,85905,"416-11","Alloy 617",314626,"Plate"
264.11,0.00487,"Qualified",,7962.56,"CapPass","Cycle 200",200,85906,"416-11","Alloy 617",314626,"Plate"
264.14,0.00492,"Qualified",,7962.61,"CapPass","Cycle 200",200,85907,"416-11","Alloy 617",314626,"Plate"
264.36,0.00497,"Qualified",,7962.67,"CapPass","Cycle 200",200,85908,"416-11","Alloy 617",314626,"Plate"
264.80,0.00502,"Qualified",,7962.72,"CapPass","Cycle 200",200,85909,"416-11","Alloy 617",314626,"Plate"
265.24,0.00507,"Qualified",,7962.77,"CapPass","Cycle 200",200,85910,"416-11","Alloy 617",314626,"Plate"
265.43,0.00509,"Qualified",,7962.79,"CapPass","Cycle 200",200,85911,"416-11","Alloy 617",314626,"Plate"
265.81,0.00512,"Qualified",,7962.83,"CapPass","Cycle 200",200,85912,"416-11","Alloy 617",314626,"Plate"
266.53,0.00517,"Qualified",,7962.88,"CapPass","Cycle 200",200,85913,"416-11","Alloy 617",314626,"Plate"
267.25,0.00522,"Qualified",,7962.93,"CapPass","Cycle 200",200,85914,"416-11","Alloy 617",314626,"Plate"
267.88,0.00527,"Qualified",,7962.97,"CapPass","Cycle 200",200,85915,"416-11","Alloy 617",314626,"Plate"
268.32,0.00532,"Qualified",,7963.02,"CapPass","Cycle 200",200,85916,"416-11","Alloy 617",314626,"Plate"
268.74,0.00538,"Qualified",,7963.07,"CapPass","Cycle 200",200,85917,"416-11","Alloy 617",314626,"Plate"
268.93,0.00543,"Qualified",,7963.12,"CapPass","Cycle 200",200,85918,"416-11","Alloy 617",314626,"Plate"
268.99,0.00548,"Qualified",,7963.17,"CapPass","Cycle 200",200,85919,"416-11","Alloy 617",314626,"Plate"
268.95,0.00553,"Qualified",,7963.21,"CapPass","Cycle 200",200,85920,"416-11","Alloy 617",314626,"Plate"
268.77,0.00558,"Qualified",,7963.26,"CapPass","Cycle 200",200,85921,"416-11","Alloy 617",314626,"Plate"
268.67,0.00563,"Qualified",,7963.31,"CapPass","Cycle 200",200,85922,"416-11","Alloy 617",314626,"Plate"
268.55,0.00568,"Qualified",,7963.36,"CapPass","Cycle 200",200,85923,"416-11","Alloy 617",314626,"Plate"
268.48,0.00573,"Qualified",,7963.41,"CapPass","Cycle 200",200,85924,"416-11","Alloy 617",314626,"Plate"
268.26,0.00578,"Qualified",,7963.46,"CapPass","Cycle 200",200,85925,"416-11","Alloy 617",314626,"Plate"
268.18,0.00583,"Qualified",,7963.52,"CapPass","Cycle 200",200,85926,"416-11","Alloy 617",314626,"Plate"
268.18,0.00588,"Qualified",,7963.57,"CapPass","Cycle 200",200,85927,"416-11","Alloy 617",314626,"Plate"
268.21,0.00593,"Qualified",,7963.62,"CapPass","Cycle 200",200,85928,"416-11","Alloy 617",314626,"Plate"
268.18,0.00598,"Qualified",,7963.67,"CapPass","Cycle 200",200,85929,"416-11","Alloy 617",314626,"Plate"
268.24,0.00603,"Qualified",,7963.72,"CapPass","Cycle 200",200,85930,"416-11","Alloy 617",314626,"Plate"
268.29,0.00608,"Qualified",,7963.77,"CapPass","Cycle 200",200,85931,"416-11","Alloy 617",314626,"Plate"
268.36,0.00610,"Qualified",,7963.79,"CapPass","Cycle 200",200,85932,"416-11","Alloy 617",314626,"Plate"
268.50,0.00613,"Qualified",,7963.82,"CapPass","Cycle 200",200,85933,"416-11","Alloy 617",314626,"Plate"
268.76,0.00618,"Qualified",,7963.87,"CapPass","Cycle 200",200,85934,"416-11","Alloy 617",314626,"Plate"
268.96,0.00623,"Qualified",,7963.92,"CapPass","Cycle 200",200,85935,"416-11","Alloy 617",314626,"Plate"
269.13,0.00628,"Qualified",,7963.97,"CapPass","Cycle 200",200,85936,"416-11","Alloy 617",314626,"Plate"
