Repository: js-molina/fatigue-A617

File: data/850C/Strain rate 0.001/2.0% strain/HTM_A19_Cycles_41621.csv (part 18 of 18)
"Stress Mpa","Strain","Qual State","Qual Exceptions","Elapsed Time Sec","Data State","Cycle Label","Cycle","Count","Sample","Alloy","Heat","Material_Form"
-73.50,-0.00902,"Qualified",,7948.79,"CapPass","95% Nf: Cycle 199-200",199,85880,"416-21","Alloy 617",314626,"Plate"
-65.71,-0.00897,"Qualified",,7948.84,"CapPass","95% Nf: Cycle 199-200",199,85881,"416-21","Alloy 617",314626,"Plate"
-58.23,-0.00892,"Qualified",,7948.90,"CapPass","95% Nf: Cycle 199-200",199,85882,"416-21","Alloy 617",314626,"Plate"
-51.21,-0.00887,"Qualified",,7948.95,"CapPass","95% Nf: Cycle 199-200",199,85883,"416-21","Alloy 617",314626,"Plate"
-44.55,-0.00881,"Qualified",,7949.00,"CapPass","95% Nf: Cycle 199-200",199,85884,"416-21","Alloy 617",314626,"Plate"
-37.96,-0.00876,"Qualified",,7949.05,"CapPass","95% Nf: Cycle 199-200",199,85885,"416-21","Alloy 617",314626,"Plate"
-31.70,-0.00871,"Qualified",,7949.10,"CapPass","95% Nf: Cycle 199-200",199,85886,"416-21","Alloy 617",314626,"Plate"
-25.81,-0.00866,"Qualified",,7949.15,"CapPass","95% Nf: Cycle 199-200",199,85887,"416-21","Alloy 617",314626,"Plate"
-20.62,-0.00861,"Qualified",,7949.19,"CapPass","95% Nf: Cycle 199-200",199,85888,"416-21","Alloy 617",314626,"Plate"
-15.34,-0.00856,"Qualified",,7949.24,"CapPass","95% Nf: Cycle 199-200",199,85889,"416-21","Alloy 617",314626,"Plate"
-10.09,-0.00851,"Qualified",,7949.29,"CapPass","95% Nf: Cycle 199-200",199,85890,"416-21","Alloy 617",314626,"Plate"
-4.90,-0.00846,"Qualified",,7949.34,"CapPass","95% Nf: Cycle 199-200",199,85891,"416-21","Alloy 617",314626,"Plate"
0.12,-0.00841,"Qualified",,7949.40,"CapPass","95% Nf: Cycle 199-200",199,85892,"416-21","Alloy 617",314626,"Plate"
4.55,-0.00836,"Qualified",,7949.45,"CapPass","95% Nf: Cycle 199-200",199,85893,"416-21","Alloy 617",314626,"Plate"
8.99,-0.00831,"Qualified",,7949.50,"CapPass","95% Nf: Cycle 199-200",199,85894,"416-21","Alloy 617",314626,"Plate"
13.37,-0.00826,"Qualified",,7949.55,"CapPass","95% Nf: Cycle 199-200",199,85895,"416-21","Alloy 617",314626,"Plate"
17.91,-0.00821,"Qualified",,7949.61,"CapPass","95% Nf: Cycle 199-200",199,85896,"416-21","Alloy 617",314626,"Plate"
22.63,-0.00816,"Qualified",,7949.66,"CapPass","95% Nf: Cycle 199-200",199,85897,"416-21","Alloy 617",314626,"Plate"
27.35,-0.00811,"Qualified",,7949.72,"CapPass","95% Nf: Cycle 199-200",199,85898,"416-21","Alloy 617",314626,"Plate"
29.67,-0.00807,"Qualified",,7949.77,"CapPass","95% Nf: Cycle 199-200",199,85899,"416-21","Alloy 617",314626,"Plate"
29.22,-0.00806,"Qualified",,7949.78,"CapPass","95% Nf: Cycle 199-200",199,85900,"416-21","Alloy 617",314626,"Plate"
33.79,-0.00801,"Qualified",,7949.92,"CapPass","95% Nf: Cycle 199-200",199,85901,"416-21","Alloy 617",314626,"Plate"
40.84,-0.00796,"Qualified",,7949.96,"CapPass","95% Nf: Cycle 199-200",199,85902,"416-21","Alloy 617",314626,"Plate"
46.35,-0.00791,"Qualified",,7949.98,"CapPass","95% Nf: Cycle 199-200",199,85903,"416-21","Alloy 617",314626,"Plate"
51.44,-0.00786,"Qualified",,7950.02,"CapPass","95% Nf: Cycle 199-200",199,85904,"416-21","Alloy 617",314626,"Plate"
55.84,-0.00781,"Qualified",,7950.05,"CapPass","95% Nf: Cycle 199-200",199,85905,"416-21","Alloy 617",314626,"Plate"
60.02,-0.00775,"Qualified",,7950.09,"CapPass","95% Nf: Cycle 199-200",199,85906,"416-21","Alloy 617",314626,"Plate"
63.83,-0.00770,"Qualified",,7950.14,"CapPass","95% Nf: Cycle 199-200",199,85907,"416-21","Alloy 617",314626,"Plate"
67.19,-0.00765,"Qualified",,7950.20,"CapPass","95% Nf: Cycle 199-200",199,85908,"416-21","Alloy 617",314626,"Plate"
70.88,-0.00760,"Qualified",,7950.27,"CapPass","95% Nf: Cycle 199-200",199,85909,"416-21","Alloy 617",314626,"Plate"
74.83,-0.00755,"Qualified",,7950.34,"CapPass","95% Nf: Cycle 199-200",199,85910,"416-21","Alloy 617",314626,"Plate"
78.93,-0.00750,"Qualified",,7950.40,"CapPass","95% Nf: Cycle 199-200",199,85911,"416-21","Alloy 617",314626,"Plate"
83.14,-0.00745,"Qualified",,7950.46,"CapPass","95% Nf: Cycle 199-200",199,85912,"416-21","Alloy 617",314626,"Plate"
87.11,-0.00740,"Qualified",,7950.51,"CapPass","95% Nf: Cycle 199-200",199,85913,"416-21","Alloy 617",314626,"Plate"
90.93,-0.00735,"Qualified",,7950.56,"CapPass","95% Nf: Cycle 199-200",199,85914,"416-21","Alloy 617",314626,"Plate"
94.95,-0.00730,"Qualified",,7950.62,"CapPass","95% Nf: Cycle 199-200",199,85915,"416-21","Alloy 617",314626,"Plate"
98.66,-0.00725,"Qualified",,7950.67,"CapPass","95% Nf: Cycle 199-200",199,85916,"416-21","Alloy 617",314626,"Plate"
102.57,-0.00720,"Qualified",,7950.73,"CapPass","95% Nf: Cycle 199-200",199,85917,"416-21","Alloy 617",314626,"Plate"
105.65,-0.00716,"Qualified",,7950.77,"CapPass","95% Nf: Cycle 199-200",199,85918,"416-21","Alloy 617",314626,"Plate"
106.27,-0.00715,"Qualified",,7950.78,"CapPass","95% Nf: Cycle 199-200",199,85919,"416-21","Alloy 617",314626,"Plate"
109.89,-0.00710,"Qualified",,7950.83,"CapPass","95% Nf: Cycle 199-200",199,85920,"416-21","Alloy 617",314626,"Plate"
113.52,-0.00705,"Qualified",,7950.88,"CapPass","95% Nf: Cycle 199-200",199,85921,"416-21","Alloy 617",314626,"Plate"
117.59,-0.00700,"Qualified",,7950.93,"CapPass","95% Nf: Cycle 199-200",199,85922,"416-21","Alloy 617",314626,"Plate"
121.83,-0.00695,"Qualified",,7950.97,"CapPass","95% Nf: Cycle 199-200",199,85923,"416-21","Alloy 617",314626,"Plate"
126.35,-0.00690,"Qualified",,7951.01,"CapPass","95% Nf: Cycle 199-200",199,85924,"416-21","Alloy 617",314626,"Plate"
130.64,-0.00685,"Qualified",,7951.05,"CapPass","95% Nf: Cycle 199-200",199,85925,"416-21","Alloy 617",314626,"Plate"
134.78,-0.00680,"Qualified",,7951.09,"CapPass","95% Nf: Cycle 199-200",199,85926,"416-21","Alloy 617",314626,"Plate"
138.78,-0.00675,"Qualified",,7951.12,"CapPass","95% Nf: Cycle 199-200",199,85927,"416-21","Alloy 617",314626,"Plate"
142.41,-0.00670,"Qualified",,7951.16,"CapPass","95% Nf: Cycle 199-200",199,85928,"416-21","Alloy 617",314626,"Plate"
145.72,-0.00665,"Qualified",,7951.19,"CapPass","95% Nf: Cycle 199-200",199,85929,"416-21","Alloy 617",314626,"Plate"
148.63,-0.00659,"Qualified",,7951.23,"CapPass","95% Nf: Cycle 199-200",199,85930,"416-21","Alloy 617",314626,"Plate"
151.22,-0.00654,"Qualified",,7951.27,"CapPass","95% Nf: Cycle 199-200",199,85931,"416-21","Alloy 617",314626,"Plate"
153.26,-0.00649,"Qualified",,7951.31,"CapPass","95% Nf: Cycle 199-200",199,85932,"416-21","Alloy 617",314626,"Plate"
155.21,-0.00644,"Qualified",,7951.36,"CapPass","95% Nf: Cycle 199-200",199,85933,"416-21","Alloy 617",314626,"Plate"
156.92,-0.00639,"Qualified",,7951.41,"CapPass","95% Nf: Cycle 199-200",199,85934,"416-21","Alloy 617",314626,"Plate"
158.66,-0.00634,"Qualified",,7951.45,"CapPass","95% Nf: Cycle 199-200",199,85935,"416-21","Alloy 617",314626,"Plate"
160.44,-0.00629,"Qualified",,7951.50,"CapPass","95% Nf: Cycle 199-200",199,85936,"416-21","Alloy 617",314626,"Plate"
162.10,-0.00624,"Qualified",,7951.55,"CapPass","95% Nf: Cycle 199-200",199,85937,"416-21","Alloy 617",314626,"Plate"
163.68,-0.00619,"Qualified",,7951.59,"CapPass","95% Nf: Cycle 199-200",199,85938,"416-21","Alloy 617",314626,"Plate"
165.29,-0.00614,"Qualified",,7951.64,"CapPass","95% Nf: Cycle 199-200",199,85939,"416-21","Alloy 617",314626,"Plate"
166.69,-0.00609,"Qualified",,7951.69,"CapPass","95% Nf: Cycle 199-200",199,85940,"416-21","Alloy 617",314626,"Plate"
168.08,-0.00604,"Qualified",,7951.74,"CapPass","95% Nf: Cycle 199-200",199,85941,"416-21","Alloy 617",314626,"Plate"
169.01,-0.00600,"Qualified",,7951.77,"CapPass","95% Nf: Cycle 199-200",199,85942,"416-21","Alloy 617",314626,"Plate"
169.39,-0.00599,"Qualified",,7951.78,"CapPass","95% Nf: Cycle 199-200",199,85943,"416-21","Alloy 617",314626,"Plate"
170.67,-0.00594,"Qualified",,7951.83,"CapPass","95% Nf: Cycle 199-200",199,85944,"416-21","Alloy 617",314626,"Plate"
171.94,-0.00589,"Qualified",,7951.88,"CapPass","95% Nf: Cycle 199-200",199,85945,"416-21","Alloy 617",314626,"Plate"
173.09,-0.00584,"Qualified",,7951.93,"CapPass","95% Nf: Cycle 199-200",199,85946,"416-21","Alloy 617",314626,"Plate"
174.21,-0.00578,"Qualified",,7951.98,"CapPass","95% Nf: Cycle 199-200",199,85947,"416-21","Alloy 617",314626,"Plate"
175.43,-0.00573,"Qualified",,7952.03,"CapPass","95% Nf: Cycle 199-200",199,85948,"416-21","Alloy 617",314626,"Plate"
176.53,-0.00568,"Qualified",,7952.08,"CapPass","95% Nf: Cycle 199-200",199,85949,"416-21","Alloy 617",314626,"Plate"
177.63,-0.00563,"Qualified",,7952.14,"CapPass","95% Nf: Cycle 199-200",199,85950,"416-21","Alloy 617",314626,"Plate"
178.74,-0.00558,"Qualified",,7952.19,"CapPass","95% Nf: Cycle 199-200",199,85951,"416-21","Alloy 617",314626,"Plate"
179.81,-0.00553,"Qualified",,7952.24,"CapPass","95% Nf: Cycle 199-200",199,85952,"416-21","Alloy 617",314626,"Plate"
180.93,-0.00548,"Qualified",,7952.29,"CapPass","95% Nf: Cycle 199-200",199,85953,"416-21","Alloy 617",314626,"Plate"
182.11,-0.00543,"Qualified",,7952.34,"CapPass","95% Nf: Cycle 199-200",199,85954,"416-21","Alloy 617",314626,"Plate"
183.18,-0.00538,"Qualified",,7952.39,"CapPass","95% Nf: Cycle 199-200",199,85955,"416-21","Alloy 617",314626,"Plate"
184.36,-0.00533,"Qualified",,7952.44,"CapPass","95% Nf: Cycle 199-200",199,85956,"416-21","Alloy 617",314626,"Plate"
185.51,-0.00528,"Qualified",,7952.49,"CapPass","95% Nf: Cycle 199-200",199,85957,"416-21","Alloy 617",314626,"Plate"
186.55,-0.00523,"Qualified",,7952.54,"CapPass","95% Nf: Cycle 199-200",199,85958,"416-21","Alloy 617",314626,"Plate"
187.63,-0.00518,"Qualified",,7952.59,"CapPass","95% Nf: Cycle 199-200",199,85959,"416-21","Alloy 617",314626,"Plate"
188.61,-0.00513,"Qualified",,7952.64,"CapPass","95% Nf: Cycle 199-200",199,85960,"416-21","Alloy 617",314626,"Plate"
189.61,-0.00508,"Qualified",,7952.69,"CapPass","95% Nf: Cycle 199-200",199,85961,"416-21","Alloy 617",314626,"Plate"
190.68,-0.00503,"Qualified",,7952.74,"CapPass","95% Nf: Cycle 199-200",199,85962,"416-21","Alloy 617",314626,"Plate"
191.28,-0.00500,"Qualified",,7952.77,"CapPass","95% Nf: Cycle 199-200",199,85963,"416-21","Alloy 617",314626,"Plate"
191.74,-0.00498,"Qualified",,7952.79,"CapPass","95% Nf: Cycle 199-200",199,85964,"416-21","Alloy 617",314626,"Plate"
192.70,-0.00493,"Qualified",,7952.84,"CapPass","95% Nf: Cycle 199-200",199,85965,"416-21","Alloy 617",314626,"Plate"
193.66,-0.00488,"Qualified",,7952.89,"CapPass","95% Nf: Cycle 199-200",199,85966,"416-21","Alloy 617",314626,"Plate"
194.50,-0.00483,"Qualified",,7952.94,"CapPass","95% Nf: Cycle 199-200",199,85967,"416-21","Alloy 617",314626,"Plate"
195.35,-0.00478,"Qualified",,7952.99,"CapPass","95% Nf: Cycle 199-200",199,85968,"416-21","Alloy 617",314626,"Plate"
196.13,-0.00473,"Qualified",,7953.03,"CapPass","95% Nf: Cycle 199-200",199,85969,"416-21","Alloy 617",314626,"Plate"
196.83,-0.00467,"Qualified",,7953.08,"CapPass","95% Nf: Cycle 199-200",199,85970,"416-21","Alloy 617",314626,"Plate"
197.44,-0.00462,"Qualified",,7953.12,"CapPass","95% Nf: Cycle 199-200",199,85971,"416-21","Alloy 617",314626,"Plate"
197.97,-0.00457,"Qualified",,7953.17,"CapPass","95% Nf: Cycle 199-200",199,85972,"416-21","Alloy 617",314626,"Plate"
198.36,-0.00452,"Qualified",,7953.22,"CapPass","95% Nf: Cycle 199-200",199,85973,"416-21","Alloy 617",314626,"Plate"
198.40,-0.00447,"Qualified",,7953.26,"CapPass","95% Nf: Cycle 199-200",199,85974,"416-21","Alloy 617",314626,"Plate"
198.31,-0.00442,"Qualified",,7953.31,"CapPass","95% Nf: Cycle 199-200",199,85975,"416-21","Alloy 617",314626,"Plate"
198.09,-0.00437,"Qualified",,7953.36,"CapPass","95% Nf: Cycle 199-200",199,85976,"416-21","Alloy 617",314626,"Plate"
197.97,-0.00432,"Qualified",,7953.42,"CapPass","95% Nf: Cycle 199-200",199,85977,"416-21","Alloy 617",314626,"Plate"
197.99,-0.00427,"Qualified",,7953.47,"CapPass","95% Nf: Cycle 199-200",199,85978,"416-21","Alloy 617",314626,"Plate"
198.10,-0.00422,"Qualified",,7953.52,"CapPass","95% Nf: Cycle 199-200",199,85979,"416-21","Alloy 617",314626,"Plate"
198.23,-0.00417,"Qualified",,7953.57,"CapPass","95% Nf: Cycle 199-200",199,85980,"416-21","Alloy 617",314626,"Plate"
198.38,-0.00412,"Qualified",,7953.62,"CapPass","95% Nf: Cycle 199-200",199,85981,"416-21","Alloy 617",314626,"Plate"
198.57,-0.00407,"Qualified",,7953.67,"CapPass","95% Nf: Cycle 199-200",199,85982,"416-21","Alloy 617",314626,"Plate"
198.75,-0.00402,"Qualified",,7953.71,"CapPass","95% Nf: Cycle 199-200",199,85983,"416-21","Alloy 617",314626,"Plate"
198.96,-0.00397,"Qualified",,7953.76,"CapPass","95% Nf: Cycle 199-200",199,85984,"416-21","Alloy 617",314626,"Plate"
198.95,-0.00396,"Qualified",,7953.77,"CapPass","95% Nf: Cycle 199-200",199,85985,"416-21","Alloy 617",314626,"Plate"
199.15,-0.00392,"Qualified",,7953.82,"CapPass","95% Nf: Cycle 199-200",199,85986,"416-21","Alloy 617",314626,"Plate"
199.29,-0.00387,"Qualified",,7953.87,"CapPass","95% Nf: Cycle 199-200",199,85987,"416-21","Alloy 617",314626,"Plate"
199.47,-0.00382,"Qualified",,7953.92,"CapPass","95% Nf: Cycle 199-200",199,85988,"416-21","Alloy 617",314626,"Plate"
199.70,-0.00377,"Qualified",,7953.97,"CapPass","95% Nf: Cycle 199-200",199,85989,"416-21","Alloy 617",314626,"Plate"
199.91,-0.00371,"Qualified",,7954.02,"CapPass","95% Nf: Cycle 199-200",199,85990,"416-21","Alloy 617",314626,"Plate"
200.13,-0.00366,"Qualified",,7954.06,"CapPass","95% Nf: Cycle 199-200",199,85991,"416-21","Alloy 617",314626,"Plate"
200.31,-0.00361,"Qualified",,7954.11,"CapPass","95% Nf: Cycle 199-200",199,85992,"416-21","Alloy 617",314626,"Plate"
200.41,-0.00356,"Qualified",,7954.16,"CapPass","95% Nf: Cycle 199-200",199,85993,"416-21","Alloy 617",314626,"Plate"
200.49,-0.00351,"Qualified",,7954.21,"CapPass","95% Nf: Cycle 199-200",199,85994,"416-21","Alloy 617",314626,"Plate"
200.58,-0.00346,"Qualified",,7954.26,"CapPass","95% Nf: Cycle 199-200",199,85995,"416-21","Alloy 617",314626,"Plate"
200.69,-0.00341,"Qualified",,7954.32,"CapPass","95% Nf: Cycle 199-200",199,85996,"416-21","Alloy 617",314626,"Plate"
200.96,-0.00336,"Qualified",,7954.37,"CapPass","95% Nf: Cycle 199-200",199,85997,"416-21","Alloy 617",314626,"Plate"
201.33,-0.00331,"Qualified",,7954.42,"CapPass","95% Nf: Cycle 199-200",199,85998,"416-21","Alloy 617",314626,"Plate"
201.80,-0.00326,"Qualified",,7954.48,"CapPass","95% Nf: Cycle 199-200",199,85999,"416-21","Alloy 617",314626,"Plate"
202.34,-0.00321,"Qualified",,7954.53,"CapPass","95% Nf: Cycle 199-200",199,86000,"416-21","Alloy 617",314626,"Plate"
202.89,-0.00316,"Qualified",,7954.58,"CapPass","95% Nf: Cycle 199-200",199,86001,"416-21","Alloy 617",314626,"Plate"
203.42,-0.00311,"Qualified",,7954.62,"CapPass","95% Nf: Cycle 199-200",199,86002,"416-21","Alloy 617",314626,"Plate"
203.82,-0.00306,"Qualified",,7954.67,"CapPass","95% Nf: Cycle 199-200",199,86003,"416-21","Alloy 617",314626,"Plate"
204.13,-0.00301,"Qualified",,7954.72,"CapPass","95% Nf: Cycle 199-200",199,86004,"416-21","Alloy 617",314626,"Plate"
204.38,-0.00296,"Qualified",,7954.77,"CapPass","95% Nf: Cycle 199-200",199,86005,"416-21","Alloy 617",314626,"Plate"
204.39,-0.00295,"Qualified",,7954.77,"CapPass","95% Nf: Cycle 199-200",199,86006,"416-21","Alloy 617",314626,"Plate"
204.57,-0.00291,"Qualified",,7954.82,"CapPass","95% Nf: Cycle 199-200",199,86007,"416-21","Alloy 617",314626,"Plate"
204.87,-0.00286,"Qualified",,7954.87,"CapPass","95% Nf: Cycle 199-200",199,86008,"416-21","Alloy 617",314626,"Plate"
205.33,-0.00281,"Qualified",,7954.92,"CapPass","95% Nf: Cycle 199-200",199,86009,"416-21","Alloy 617",314626,"Plate"
205.48,-0.00276,"Qualified",,7954.97,"CapPass","95% Nf: Cycle 199-200",199,86010,"416-21","Alloy 617",314626,"Plate"
205.63,-0.00270,"Qualified",,7955.02,"CapPass","95% Nf: Cycle 199-200",199,86011,"416-21","Alloy 617",314626,"Plate"
205.86,-0.00265,"Qualified",,7955.07,"CapPass","95% Nf: Cycle 199-200",199,86012,"416-21","Alloy 617",314626,"Plate"
206.17,-0.00260,"Qualified",,7955.12,"CapPass","95% Nf: Cycle 199-200",199,86013,"416-21","Alloy 617",314626,"Plate"
206.46,-0.00255,"Qualified",,7955.17,"CapPass","95% Nf: Cycle 199-200",199,86014,"416-21","Alloy 617",314626,"Plate"
206.66,-0.00250,"Qualified",,7955.21,"CapPass","95% Nf: Cycle 199-200",199,86015,"416-21","Alloy 617",314626,"Plate"
206.79,-0.00245,"Qualified",,7955.26,"CapPass","95% Nf: Cycle 199-200",199,86016,"416-21","Alloy 617",314626,"Plate"
206.86,-0.00240,"Qualified",,7955.31,"CapPass","95% Nf: Cycle 199-200",199,86017,"416-21","Alloy 617",314626,"Plate"
206.89,-0.00235,"Qualified",,7955.37,"CapPass","95% Nf: Cycle 199-200",199,86018,"416-21","Alloy 617",314626,"Plate"
207.00,-0.00230,"Qualified",,7955.42,"CapPass","95% Nf: Cycle 199-200",199,86019,"416-21","Alloy 617",314626,"Plate"
207.26,-0.00225,"Qualified",,7955.47,"CapPass","95% Nf: Cycle 199-200",199,86020,"416-21","Alloy 617",314626,"Plate"
207.52,-0.00220,"Qualified",,7955.52,"CapPass","95% Nf: Cycle 199-200",199,86021,"416-21","Alloy 617",314626,"Plate"
207.78,-0.00215,"Qualified",,7955.57,"CapPass","95% Nf: Cycle 199-200",199,86022,"416-21","Alloy 617",314626,"Plate"
207.95,-0.00210,"Qualified",,7955.61,"CapPass","95% Nf: Cycle 199-200",199,86023,"416-21","Alloy 617",314626,"Plate"
208.07,-0.00205,"Qualified",,7955.66,"CapPass","95% Nf: Cycle 199-200",199,86024,"416-21","Alloy 617",314626,"Plate"
208.05,-0.00200,"Qualified",,7955.71,"CapPass","95% Nf: Cycle 199-200",199,86025,"416-21","Alloy 617",314626,"Plate"
207.93,-0.00195,"Qualified",,7955.76,"CapPass","95% Nf: Cycle 199-200",199,86026,"416-21","Alloy 617",314626,"Plate"
207.92,-0.00194,"Qualified",,7955.77,"CapPass","95% Nf: Cycle 199-200",199,86027,"416-21","Alloy 617",314626,"Plate"
207.91,-0.00190,"Qualified",,7955.82,"CapPass","95% Nf: Cycle 199-200",199,86028,"416-21","Alloy 617",314626,"Plate"
207.98,-0.00185,"Qualified",,7955.87,"CapPass","95% Nf: Cycle 199-200",199,86029,"416-21","Alloy 617",314626,"Plate"
208.11,-0.00180,"Qualified",,7955.92,"CapPass","95% Nf: Cycle 199-200",199,86030,"416-21","Alloy 617",314626,"Plate"
208.19,-0.00174,"Qualified",,7955.96,"CapPass","95% Nf: Cycle 199-200",199,86031,"416-21","Alloy 617",314626,"Plate"
208.23,-0.00169,"Qualified",,7956.01,"CapPass","95% Nf: Cycle 199-200",199,86032,"416-21","Alloy 617",314626,"Plate"
208.30,-0.00164,"Qualified",,7956.06,"CapPass","95% Nf: Cycle 199-200",199,86033,"416-21","Alloy 617",314626,"Plate"
208.40,-0.00159,"Qualified",,7956.11,"CapPass","95% Nf: Cycle 199-200",199,86034,"416-21","Alloy 617",314626,"Plate"
208.40,-0.00154,"Qualified",,7956.16,"CapPass","95% Nf: Cycle 199-200",199,86035,"416-21","Alloy 617",314626,"Plate"
208.36,-0.00149,"Qualified",,7956.21,"CapPass","95% Nf: Cycle 199-200",199,86036,"416-21","Alloy 617",314626,"Plate"
208.42,-0.00144,"Qualified",,7956.26,"CapPass","95% Nf: Cycle 199-200",199,86037,"416-21","Alloy 617",314626,"Plate"
208.42,-0.00139,"Qualified",,7956.31,"CapPass","95% Nf: Cycle 199-200",199,86038,"416-21","Alloy 617",314626,"Plate"
208.51,-0.00134,"Qualified",,7956.37,"CapPass","95% Nf: Cycle 199-200",199,86039,"416-21","Alloy 617",314626,"Plate"
208.55,-0.00129,"Qualified",,7956.42,"CapPass","95% Nf: Cycle 199-200",199,86040,"416-21","Alloy 617",314626,"Plate"
208.72,-0.00124,"Qualified",,7956.47,"CapPass","95% Nf: Cycle 199-200",199,86041,"416-21","Alloy 617",314626,"Plate"
208.92,-0.00119,"Qualified",,7956.52,"CapPass","95% Nf: Cycle 199-200",199,86042,"416-21","Alloy 617",314626,"Plate"
209.17,-0.00114,"Qualified",,7956.57,"CapPass","95% Nf: Cycle 199-200",199,86043,"416-21","Alloy 617",314626,"Plate"
209.44,-0.00109,"Qualified",,7956.62,"CapPass","95% Nf: Cycle 199-200",199,86044,"416-21","Alloy 617",314626,"Plate"
209.62,-0.00104,"Qualified",,7956.67,"CapPass","95% Nf: Cycle 199-200",199,86045,"416-21","Alloy 617",314626,"Plate"
209.87,-0.00099,"Qualified",,7956.72,"CapPass","95% Nf: Cycle 199-200",199,86046,"416-21","Alloy 617",314626,"Plate"
209.98,-0.00094,"Qualified",,7956.77,"CapPass","95% Nf: Cycle 199-200",199,86047,"416-21","Alloy 617",314626,"Plate"
209.98,-0.00093,"Qualified",,7956.77,"CapPass","95% Nf: Cycle 199-200",199,86048,"416-21","Alloy 617",314626,"Plate"
210.07,-0.00089,"Qualified",,7956.81,"CapPass","95% Nf: Cycle 199-200",199,86049,"416-21","Alloy 617",314626,"Plate"
210.14,-0.00084,"Qualified",,7956.86,"CapPass","95% Nf: Cycle 199-200",199,86050,"416-21","Alloy 617",314626,"Plate"
210.22,-0.00079,"Qualified",,7956.92,"CapPass","95% Nf: Cycle 199-200",199,86051,"416-21","Alloy 617",314626,"Plate"
210.23,-0.00074,"Qualified",,7956.97,"CapPass","95% Nf: Cycle 199-200",199,86052,"416-21","Alloy 617",314626,"Plate"
210.31,-0.00068,"Qualified",,7957.02,"CapPass","95% Nf: Cycle 199-200",199,86053,"416-21","Alloy 617",314626,"Plate"
210.44,-0.00063,"Qualified",,7957.07,"CapPass","95% Nf: Cycle 199-200",199,86054,"416-21","Alloy 617",314626,"Plate"
210.56,-0.00058,"Qualified",,7957.12,"CapPass","95% Nf: Cycle 199-200",199,86055,"416-21","Alloy 617",314626,"Plate"
210.69,-0.00053,"Qualified",,7957.17,"CapPass","95% Nf: Cycle 199-200",199,86056,"416-21","Alloy 617",314626,"Plate"
210.78,-0.00048,"Qualified",,7957.22,"CapPass","95% Nf: Cycle 199-200",199,86057,"416-21","Alloy 617",314626,"Plate"
210.90,-0.00043,"Qualified",,7957.26,"CapPass","95% Nf: Cycle 199-200",199,86058,"416-21","Alloy 617",314626,"Plate"
210.96,-0.00038,"Qualified",,7957.31,"CapPass","95% Nf: Cycle 199-200",199,86059,"416-21","Alloy 617",314626,"Plate"
210.94,-0.00033,"Qualified",,7957.36,"CapPass","95% Nf: Cycle 199-200",199,86060,"416-21","Alloy 617",314626,"Plate"
210.89,-0.00028,"Qualified",,7957.41,"CapPass","95% Nf: Cycle 199-200",199,86061,"416-21","Alloy 617",314626,"Plate"
210.75,-0.00023,"Qualified",,7957.46,"CapPass","95% Nf: Cycle 199-200",199,86062,"416-21","Alloy 617",314626,"Plate"
210.61,-0.00018,"Qualified",,7957.51,"CapPass","95% Nf: Cycle 199-200",199,86063,"416-21","Alloy 617",314626,"Plate"
210.35,-0.00013,"Qualified",,7957.56,"CapPass","95% Nf: Cycle 199-200",199,86064,"416-21","Alloy 617",314626,"Plate"
210.15,-0.00008,"Qualified",,7957.61,"CapPass","95% Nf: Cycle 199-200",200,86065,"416-21","Alloy 617",314626,"Plate"
210.01,-0.00003,"Qualified",,7957.67,"CapPass","95% Nf: Cycle 199-200",200,86066,"416-21","Alloy 617",314626,"Plate"
209.93,0.00002,"Qualified",,7957.72,"CapPass","95% Nf: Cycle 199-200",200,86067,"416-21","Alloy 617",314626,"Plate"
210.01,0.00007,"Qualified",,7957.77,"CapPass","95% Nf: Cycle 199-200",200,86068,"416-21","Alloy 617",314626,"Plate"
209.99,0.00007,"Qualified",,7957.77,"CapPass","95% Nf: Cycle 199-200",200,86069,"416-21","Alloy 617",314626,"Plate"
210.17,0.00012,"Qualified",,7957.82,"CapPass","95% Nf: Cycle 199-200",200,86070,"416-21","Alloy 617",314626,"Plate"
210.34,0.00018,"Qualified",,7957.88,"CapPass","95% Nf: Cycle 199-200",200,86071,"416-21","Alloy 617",314626,"Plate"
210.62,0.00023,"Qualified",,7957.93,"CapPass","95% Nf: Cycle 199-200",200,86072,"416-21","Alloy 617",314626,"Plate"
210.94,0.00028,"Qualified",,7957.97,"CapPass","95% Nf: Cycle 199-200",200,86073,"416-21","Alloy 617",314626,"Plate"
211.17,0.00033,"Qualified",,7958.02,"CapPass","95% Nf: Cycle 199-200",200,86074,"416-21","Alloy 617",314626,"Plate"
211.59,0.00038,"Qualified",,7958.07,"CapPass","95% Nf: Cycle 199-200",200,86075,"416-21","Alloy 617",314626,"Plate"
211.71,0.00043,"Qualified",,7958.12,"CapPass","95% Nf: Cycle 199-200",200,86076,"416-21","Alloy 617",314626,"Plate"
211.82,0.00048,"Qualified",,7958.17,"CapPass","95% Nf: Cycle 199-200",200,86077,"416-21","Alloy 617",314626,"Plate"
211.98,0.00053,"Qualified",,7958.23,"CapPass","95% Nf: Cycle 199-200",200,86078,"416-21","Alloy 617",314626,"Plate"
212.22,0.00058,"Qualified",,7958.28,"CapPass","95% Nf: Cycle 199-200",200,86079,"416-21","Alloy 617",314626,"Plate"
212.59,0.00063,"Qualified",,7958.33,"CapPass","95% Nf: Cycle 199-200",200,86080,"416-21","Alloy 617",314626,"Plate"
212.95,0.00068,"Qualified",,7958.38,"CapPass","95% Nf: Cycle 199-200",200,86081,"416-21","Alloy 617",314626,"Plate"
213.31,0.00073,"Qualified",,7958.43,"CapPass","95% Nf: Cycle 199-200",200,86082,"416-21","Alloy 617",314626,"Plate"
213.58,0.00078,"Qualified",,7958.47,"CapPass","95% Nf: Cycle 199-200",200,86083,"416-21","Alloy 617",314626,"Plate"
213.75,0.00083,"Qualified",,7958.52,"CapPass","95% Nf: Cycle 199-200",200,86084,"416-21","Alloy 617",314626,"Plate"
213.92,0.00088,"Qualified",,7958.57,"CapPass","95% Nf: Cycle 199-200",200,86085,"416-21","Alloy 617",314626,"Plate"
214.04,0.00093,"Qualified",,7958.62,"CapPass","95% Nf: Cycle 199-200",200,86086,"416-21","Alloy 617",314626,"Plate"
214.09,0.00098,"Qualified",,7958.67,"CapPass","95% Nf: Cycle 199-200",200,86087,"416-21","Alloy 617",314626,"Plate"
214.14,0.00103,"Qualified",,7958.72,"CapPass","95% Nf: Cycle 199-200",200,86088,"416-21","Alloy 617",314626,"Plate"
214.17,0.00108,"Qualified",,7958.77,"CapPass","95% Nf: Cycle 199-200",200,86089,"416-21","Alloy 617",314626,"Plate"
214.19,0.00108,"Qualified",,7958.78,"CapPass","95% Nf: Cycle 199-200",200,86090,"416-21","Alloy 617",314626,"Plate"
214.32,0.00113,"Qualified",,7958.83,"CapPass","95% Nf: Cycle 199-200",200,86091,"416-21","Alloy 617",314626,"Plate"
214.58,0.00118,"Qualified",,7958.88,"CapPass","95% Nf: Cycle 199-200",200,86092,"416-21","Alloy 617",314626,"Plate"
214.74,0.00123,"Qualified",,7958.92,"CapPass","95% Nf: Cycle 199-200",200,86093,"416-21","Alloy 617",314626,"Plate"
214.87,0.00128,"Qualified",,7958.97,"CapPass","95% Nf: Cycle 199-200",200,86094,"416-21","Alloy 617",314626,"Plate"
214.96,0.00134,"Qualified",,7959.02,"CapPass","95% Nf: Cycle 199-200",200,86095,"416-21","Alloy 617",314626,"Plate"
215.02,0.00139,"Qualified",,7959.07,"CapPass","95% Nf: Cycle 199-200",200,86096,"416-21","Alloy 617",314626,"Plate"
214.98,0.00144,"Qualified",,7959.12,"CapPass","95% Nf: Cycle 199-200",200,86097,"416-21","Alloy 617",314626,"Plate"
214.82,0.00149,"Qualified",,7959.17,"CapPass","95% Nf: Cycle 199-200",200,86098,"416-21","Alloy 617",314626,"Plate"
214.70,0.00154,"Qualified",,7959.22,"CapPass","95% Nf: Cycle 199-200",200,86099,"416-21","Alloy 617",314626,"Plate"
214.51,0.00159,"Qualified",,7959.27,"CapPass","95% Nf: Cycle 199-200",200,86100,"416-21","Alloy 617",314626,"Plate"
214.38,0.00164,"Qualified",,7959.32,"CapPass","95% Nf: Cycle 199-200",200,86101,"416-21","Alloy 617",314626,"Plate"
214.26,0.00169,"Qualified",,7959.38,"CapPass","95% Nf: Cycle 199-200",200,86102,"416-21","Alloy 617",314626,"Plate"
214.35,0.00174,"Qualified",,7959.43,"CapPass","95% Nf: Cycle 199-200",200,86103,"416-21","Alloy 617",314626,"Plate"
214.51,0.00179,"Qualified",,7959.48,"CapPass","95% Nf: Cycle 199-200",200,86104,"416-21","Alloy 617",314626,"Plate"
214.76,0.00184,"Qualified",,7959.53,"CapPass","95% Nf: Cycle 199-200",200,86105,"416-21","Alloy 617",314626,"Plate"
215.07,0.00189,"Qualified",,7959.58,"CapPass","95% Nf: Cycle 199-200",200,86106,"416-21","Alloy 617",314626,"Plate"
215.41,0.00194,"Qualified",,7959.63,"CapPass","95% Nf: Cycle 199-200",200,86107,"416-21","Alloy 617",314626,"Plate"
215.68,0.00199,"Qualified",,7959.68,"CapPass","95% Nf: Cycle 199-200",200,86108,"416-21","Alloy 617",314626,"Plate"
215.89,0.00204,"Qualified",,7959.73,"CapPass","95% Nf: Cycle 199-200",200,86109,"416-21","Alloy 617",314626,"Plate"
215.99,0.00209,"Qualified",,7959.77,"CapPass","95% Nf: Cycle 199-200",200,86110,"416-21","Alloy 617",314626,"Plate"
216.01,0.00209,"Qualified",,7959.78,"CapPass","95% Nf: Cycle 199-200",200,86111,"416-21","Alloy 617",314626,"Plate"
216.14,0.00215,"Qualified",,7959.83,"CapPass","95% Nf: Cycle 199-200",200,86112,"416-21","Alloy 617",314626,"Plate"
216.23,0.00220,"Qualified",,7959.88,"CapPass","95% Nf: Cycle 199-200",200,86113,"416-21","Alloy 617",314626,"Plate"
216.29,0.00225,"Qualified",,7959.92,"CapPass","95% Nf: Cycle 199-200",200,86114,"416-21","Alloy 617",314626,"Plate"
216.81,0.00230,"Qualified",,7959.97,"CapPass","95% Nf: Cycle 199-200",200,86115,"416-21","Alloy 617",314626,"Plate"
217.02,0.00235,"Qualified",,7960.02,"CapPass","95% Nf: Cycle 199-200",200,86116,"416-21","Alloy 617",314626,"Plate"
216.76,0.00240,"Qualified",,7960.06,"CapPass","95% Nf: Cycle 199-200",200,86117,"416-21","Alloy 617",314626,"Plate"
216.03,0.00245,"Qualified",,7960.12,"CapPass","95% Nf: Cycle 199-200",200,86118,"416-21","Alloy 617",314626,"Plate"
215.52,0.00250,"Qualified",,7960.17,"CapPass","95% Nf: Cycle 199-200",200,86119,"416-21","Alloy 617",314626,"Plate"
215.13,0.00255,"Qualified",,7960.22,"CapPass","95% Nf: Cycle 199-200",200,86120,"416-21","Alloy 617",314626,"Plate"
214.90,0.00260,"Qualified",,7960.28,"CapPass","95% Nf: Cycle 199-200",200,86121,"416-21","Alloy 617",314626,"Plate"
214.96,0.00265,"Qualified",,7960.33,"CapPass","95% Nf: Cycle 199-200",200,86122,"416-21","Alloy 617",314626,"Plate"
215.58,0.00270,"Qualified",,7960.38,"CapPass","95% Nf: Cycle 199-200",200,86123,"416-21","Alloy 617",314626,"Plate"
215.92,0.00275,"Qualified",,7960.42,"CapPass","95% Nf: Cycle 199-200",200,86124,"416-21","Alloy 617",314626,"Plate"
215.77,0.00280,"Qualified",,7960.48,"CapPass","95% Nf: Cycle 199-200",200,86125,"416-21","Alloy 617",314626,"Plate"
215.77,0.00285,"Qualified",,7960.53,"CapPass","95% Nf: Cycle 199-200",200,86126,"416-21","Alloy 617",314626,"Plate"
215.81,0.00290,"Qualified",,7960.58,"CapPass","95% Nf: Cycle 199-200",200,86127,"416-21","Alloy 617",314626,"Plate"
216.43,0.00295,"Qualified",,7960.63,"CapPass","95% Nf: Cycle 199-200",200,86128,"416-21","Alloy 617",314626,"Plate"
216.56,0.00300,"Qualified",,7960.68,"CapPass","95% Nf: Cycle 199-200",200,86129,"416-21","Alloy 617",314626,"Plate"
216.56,0.00305,"Qualified",,7960.73,"CapPass","95% Nf: Cycle 199-200",200,86130,"416-21","Alloy 617",314626,"Plate"
216.54,0.00309,"Qualified",,7960.77,"CapPass","95% Nf: Cycle 199-200",200,86131,"416-21","Alloy 617",314626,"Plate"
216.51,0.00310,"Qualified",,7960.78,"CapPass","95% Nf: Cycle 199-200",200,86132,"416-21","Alloy 617",314626,"Plate"
216.64,0.00315,"Qualified",,7960.83,"CapPass","95% Nf: Cycle 199-200",200,86133,"416-21","Alloy 617",314626,"Plate"
216.78,0.00321,"Qualified",,7960.88,"CapPass","95% Nf: Cycle 199-200",200,86134,"416-21","Alloy 617",314626,"Plate"
216.97,0.00326,"Qualified",,7960.93,"CapPass","95% Nf: Cycle 199-200",200,86135,"416-21","Alloy 617",314626,"Plate"
217.10,0.00331,"Qualified",,7960.98,"CapPass","95% Nf: Cycle 199-200",200,86136,"416-21","Alloy 617",314626,"Plate"
217.27,0.00336,"Qualified",,7961.03,"CapPass","95% Nf: Cycle 199-200",200,86137,"416-21","Alloy 617",314626,"Plate"
217.51,0.00341,"Qualified",,7961.09,"CapPass","95% Nf: Cycle 199-200",200,86138,"416-21","Alloy 617",314626,"Plate"
217.78,0.00346,"Qualified",,7961.14,"CapPass","95% Nf: Cycle 199-200",200,86139,"416-21","Alloy 617",314626,"Plate"
218.01,0.00351,"Qualified",,7961.18,"CapPass","95% Nf: Cycle 199-200",200,86140,"416-21","Alloy 617",314626,"Plate"
218.20,0.00356,"Qualified",,7961.23,"CapPass","95% Nf: Cycle 199-200",200,86141,"416-21","Alloy 617",314626,"Plate"
218.29,0.00361,"Qualified",,7961.28,"CapPass","95% Nf: Cycle 199-200",200,86142,"416-21","Alloy 617",314626,"Plate"
218.38,0.00366,"Qualified",,7961.33,"CapPass","95% Nf: Cycle 199-200",200,86143,"416-21","Alloy 617",314626,"Plate"
218.42,0.00371,"Qualified",,7961.38,"CapPass","95% Nf: Cycle 199-200",200,86144,"416-21","Alloy 617",314626,"Plate"
218.40,0.00376,"Qualified",,7961.43,"CapPass","95% Nf: Cycle 199-200",200,86145,"416-21","Alloy 617",314626,"Plate"
218.39,0.00381,"Qualified",,7961.48,"CapPass","95% Nf: Cycle 199-200",200,86146,"416-21","Alloy 617",314626,"Plate"
218.31,0.00386,"Qualified",,7961.53,"CapPass","95% Nf: Cycle 199-200",200,86147,"416-21","Alloy 617",314626,"Plate"
218.25,0.00391,"Qualified",,7961.58,"CapPass","95% Nf: Cycle 199-200",200,86148,"416-21","Alloy 617",314626,"Plate"
218.32,0.00396,"Qualified",,7961.63,"CapPass","95% Nf: Cycle 199-200",200,86149,"416-21","Alloy 617",314626,"Plate"
218.31,0.00401,"Qualified",,7961.68,"CapPass","95% Nf: Cycle 199-200",200,86150,"416-21","Alloy 617",314626,"Plate"
218.22,0.00406,"Qualified",,7961.73,"CapPass","95% Nf: Cycle 199-200",200,86151,"416-21","Alloy 617",314626,"Plate"
218.27,0.00410,"Qualified",,7961.77,"CapPass","95% Nf: Cycle 199-200",200,86152,"416-21","Alloy 617",314626,"Plate"
218.27,0.00412,"Qualified",,7961.79,"CapPass","95% Nf: Cycle 199-200",200,86153,"416-21","Alloy 617",314626,"Plate"
218.41,0.00417,"Qualified",,7961.84,"CapPass","95% Nf: Cycle 199-200",200,86154,"416-21","Alloy 617",314626,"Plate"
218.51,0.00422,"Qualified",,7961.89,"CapPass","95% Nf: Cycle 199-200",200,86155,"416-21","Alloy 617",314626,"Plate"
218.69,0.00427,"Qualified",,7961.94,"CapPass","95% Nf: Cycle 199-200",200,86156,"416-21","Alloy 617",314626,"Plate"
218.84,0.00432,"Qualified",,7961.98,"CapPass","95% Nf: Cycle 199-200",200,86157,"416-21","Alloy 617",314626,"Plate"
218.88,0.00437,"Qualified",,7962.03,"CapPass","95% Nf: Cycle 199-200",200,86158,"416-21","Alloy 617",314626,"Plate"
218.94,0.00442,"Qualified",,7962.09,"CapPass","95% Nf: Cycle 199-200",200,86159,"416-21","Alloy 617",314626,"Plate"
219.04,0.00447,"Qualified",,7962.14,"CapPass","95% Nf: Cycle 199-200",200,86160,"416-21","Alloy 617",314626,"Plate"
219.23,0.00452,"Qualified",,7962.19,"CapPass","95% Nf: Cycle 199-200",200,86161,"416-21","Alloy 617",314626,"Plate"
219.33,0.00457,"Qualified",,7962.24,"CapPass","95% Nf: Cycle 199-200",200,86162,"416-21","Alloy 617",314626,"Plate"
219.48,0.00462,"Qualified",,7962.29,"CapPass","95% Nf: Cycle 199-200",200,86163,"416-21","Alloy 617",314626,"Plate"
220.04,0.00467,"Qualified",,7962.34,"CapPass","95% Nf: Cycle 199-200",200,86164,"416-21","Alloy 617",314626,"Plate"
220.15,0.00472,"Qualified",,7962.38,"CapPass","95% Nf: Cycle 199-200",200,86165,"416-21","Alloy 617",314626,"Plate"
220.14,0.00477,"Qualified",,7962.43,"CapPass","95% Nf: Cycle 199-200",200,86166,"416-21","Alloy 617",314626,"Plate"
220.11,0.00482,"Qualified",,7962.48,"CapPass","95% Nf: Cycle 199-200",200,86167,"416-21","Alloy 617",314626,"Plate"
220.06,0.00487,"Qualified",,7962.54,"CapPass","95% Nf: Cycle 199-200",200,86168,"416-21","Alloy 617",314626,"Plate"
220.13,0.00492,"Qualified",,7962.59,"CapPass","95% Nf: Cycle 199-200",200,86169,"416-21","Alloy 617",314626,"Plate"
220.14,0.00497,"Qualified",,7962.63,"CapPass","95% Nf: Cycle 199-200",200,86170,"416-21","Alloy 617",314626,"Plate"
220.11,0.00502,"Qualified",,7962.68,"CapPass","95% Nf: Cycle 199-200",200,86171,"416-21","Alloy 617",314626,"Plate"
219.97,0.00507,"Qualified",,7962.73,"CapPass","95% Nf: Cycle 199-200",200,86172,"416-21","Alloy 617",314626,"Plate"
219.83,0.00511,"Qualified",,7962.77,"CapPass","95% Nf: Cycle 199-200",200,86173,"416-21","Alloy 617",314626,"Plate"
219.79,0.00513,"Qualified",,7962.78,"CapPass","95% Nf: Cycle 199-200",200,86174,"416-21","Alloy 617",314626,"Plate"
219.68,0.00518,"Qualified",,7962.83,"CapPass","95% Nf: Cycle 199-200",200,86175,"416-21","Alloy 617",314626,"Plate"
219.62,0.00523,"Qualified",,7962.88,"CapPass","95% Nf: Cycle 199-200",200,86176,"416-21","Alloy 617",314626,"Plate"
219.56,0.00528,"Qualified",,7962.93,"CapPass","95% Nf: Cycle 199-200",200,86177,"416-21","Alloy 617",314626,"Plate"
219.43,0.00533,"Qualified",,7962.99,"CapPass","95% Nf: Cycle 199-200",200,86178,"416-21","Alloy 617",314626,"Plate"
219.41,0.00538,"Qualified",,7963.04,"CapPass","95% Nf: Cycle 199-200",200,86179,"416-21","Alloy 617",314626,"Plate"
219.36,0.00543,"Qualified",,7963.08,"CapPass","95% Nf: Cycle 199-200",200,86180,"416-21","Alloy 617",314626,"Plate"
219.41,0.00548,"Qualified",,7963.13,"CapPass","95% Nf: Cycle 199-200",200,86181,"416-21","Alloy 617",314626,"Plate"
219.81,0.00553,"Qualified",,7963.18,"CapPass","95% Nf: Cycle 199-200",200,86182,"416-21","Alloy 617",314626,"Plate"
219.44,0.00558,"Qualified",,7963.23,"CapPass","95% Nf: Cycle 199-200",200,86183,"416-21","Alloy 617",314626,"Plate"
219.02,0.00563,"Qualified",,7963.28,"CapPass","95% Nf: Cycle 199-200",200,86184,"416-21","Alloy 617",314626,"Plate"
218.75,0.00568,"Qualified",,7963.33,"CapPass","95% Nf: Cycle 199-200",200,86185,"416-21","Alloy 617",314626,"Plate"
218.51,0.00573,"Qualified",,7963.39,"CapPass","95% Nf: Cycle 199-200",200,86186,"416-21","Alloy 617",314626,"Plate"
218.42,0.00578,"Qualified",,7963.44,"CapPass","95% Nf: Cycle 199-200",200,86187,"416-21","Alloy 617",314626,"Plate"
218.35,0.00583,"Qualified",,7963.49,"CapPass","95% Nf: Cycle 199-200",200,86188,"416-21","Alloy 617",314626,"Plate"
218.33,0.00588,"Qualified",,7963.54,"CapPass","95% Nf: Cycle 199-200",200,86189,"416-21","Alloy 617",314626,"Plate"
218.43,0.00593,"Qualified",,7963.59,"CapPass","95% Nf: Cycle 199-200",200,86190,"416-21","Alloy 617",314626,"Plate"
218.47,0.00598,"Qualified",,7963.64,"CapPass","95% Nf: Cycle 199-200",200,86191,"416-21","Alloy 617",314626,"Plate"
218.48,0.00604,"Qualified",,7963.69,"CapPass","95% Nf: Cycle 199-200",200,86192,"416-21","Alloy 617",314626,"Plate"
218.50,0.00609,"Qualified",,7963.74,"CapPass","95% Nf: Cycle 199-200",200,86193,"416-21","Alloy 617",314626,"Plate"
218.48,0.00612,"Qualified",,7963.77,"CapPass","95% Nf: Cycle 199-200",200,86194,"416-21","Alloy 617",314626,"Plate"
218.46,0.00614,"Qualified",,7963.79,"CapPass","95% Nf: Cycle 199-200",200,86195,"416-21","Alloy 617",314626,"Plate"
218.42,0.00619,"Qualified",,7963.84,"CapPass","95% Nf: Cycle 199-200",200,86196,"416-21","Alloy 617",314626,"Plate"
218.48,0.00624,"Qualified",,7963.89,"CapPass","95% Nf: Cycle 199-200",200,86197,"416-21","Alloy 617",314626,"Plate"
218.48,0.00629,"Qualified",,7963.94,"CapPass","95% Nf: Cycle 199-200",200,86198,"416-21","Alloy 617",314626,"Plate"
218.39,0.00634,"Qualified",,7963.99,"CapPass","95% Nf: Cycle 199-200",200,86199,"416-21","Alloy 617",314626,"Plate"
218.30,0.00639,"Qualified",,7964.04,"CapPass","95% Nf: Cycle 199-200",200,86200,"416-21","Alloy 617",314626,"Plate"
218.42,0.00644,"Qualified",,7964.10,"CapPass","95% Nf: Cycle 199-200",200,86201,"416-21","Alloy 617",314626,"Plate"
218.70,0.00649,"Qualified",,7964.15,"CapPass","95% Nf: Cycle 199-200",200,86202,"416-21","Alloy 617",314626,"Plate"
219.10,0.00654,"Qualified",,7964.21,"CapPass","95% Nf: Cycle 199-200",200,86203,"416-21","Alloy 617",314626,"Plate"
219.71,0.00659,"Qualified",,7964.26,"CapPass","95% Nf: Cycle 199-200",200,86204,"416-21","Alloy 617",314626,"Plate"
220.35,0.00664,"Qualified",,7964.31,"CapPass","95% Nf: Cycle 199-200",200,86205,"416-21","Alloy 617",314626,"Plate"
220.91,0.00669,"Qualified",,7964.36,"CapPass","95% Nf: Cycle 199-200",200,86206,"416-21","Alloy 617",314626,"Plate"
221.40,0.00674,"Qualified",,7964.41,"CapPass","95% Nf: Cycle 199-200",200,86207,"416-21","Alloy 617",314626,"Plate"
221.89,0.00680,"Qualified",,7964.46,"CapPass","95% Nf: Cycle 199-200",200,86208,"416-21","Alloy 617",314626,"Plate"
222.24,0.00685,"Qualified",,7964.50,"CapPass","95% Nf: Cycle 199-200",200,86209,"416-21","Alloy 617",314626,"Plate"
222.52,0.00690,"Qualified",,7964.55,"CapPass","95% Nf: Cycle 199-200",200,86210,"416-21","Alloy 617",314626,"Plate"
222.66,0.00695,"Qualified",,7964.60,"CapPass","95% Nf: Cycle 199-200",200,86211,"416-21","Alloy 617",314626,"Plate"
222.71,0.00700,"Qualified",,7964.66,"CapPass","95% Nf: Cycle 199-200",200,86212,"416-21","Alloy 617",314626,"Plate"
222.86,0.00705,"Qualified",,7964.71,"CapPass","95% Nf: Cycle 199-200",200,86213,"416-21","Alloy 617",314626,"Plate"
223.05,0.00710,"Qualified",,7964.76,"CapPass","95% Nf: Cycle 199-200",200,86214,"416-21","Alloy 617",314626,"Plate"
223.10,0.00711,"Qualified",,7964.77,"CapPass","95% Nf: Cycle 199-200",200,86215,"416-21","Alloy 617",314626,"Plate"
223.22,0.00715,"Qualified",,7964.80,"CapPass","95% Nf: Cycle 199-200",200,86216,"416-21","Alloy 617",314626,"Plate"
223.24,0.00720,"Qualified",,7964.85,"CapPass","95% Nf: Cycle 199-200",200,86217,"416-21","Alloy 617",314626,"Plate"
223.18,0.00725,"Qualified",,7964.90,"CapPass","95% Nf: Cycle 199-200",200,86218,"416-21","Alloy 617",314626,"Plate"
223.03,0.00730,"Qualified",,7964.95,"CapPass","95% Nf: Cycle 199-200",200,86219,"416-21","Alloy 617",314626,"Plate"
222.88,0.00735,"Qualified",,7965.00,"CapPass","95% Nf: Cycle 199-200",200,86220,"416-21","Alloy 617",314626,"Plate"
222.82,0.00740,"Qualified",,7965.05,"CapPass","95% Nf: Cycle 199-200",200,86221,"416-21","Alloy 617",314626,"Plate"
222.75,0.00745,"Qualified",,7965.11,"CapPass","95% Nf: Cycle 199-200",200,86222,"416-21","Alloy 617",314626,"Plate"
222.85,0.00750,"Qualified",,7965.15,"CapPass","95% Nf: Cycle 199-200",200,86223,"416-21","Alloy 617",314626,"Plate"
222.77,0.00755,"Qualified",,7965.19,"CapPass","95% Nf: Cycle 199-200",200,86224,"416-21","Alloy 617",314626,"Plate"
222.54,0.00760,"Qualified",,7965.24,"CapPass","95% Nf: Cycle 199-200",200,86225,"416-21","Alloy 617",314626,"Plate"
222.20,0.00765,"Qualified",,7965.29,"CapPass","95% Nf: Cycle 199-200",200,86226,"416-21","Alloy 617",314626,"Plate"
221.80,0.00771,"Qualified",,7965.35,"CapPass","95% Nf: Cycle 199-200",200,86227,"416-21","Alloy 617",314626,"Plate"
221.54,0.00776,"Qualified",,7965.40,"CapPass","95% Nf: Cycle 199-200",200,86228,"416-21","Alloy 617",314626,"Plate"
221.32,0.00781,"Qualified",,7965.45,"CapPass","95% Nf: Cycle 199-200",200,86229,"416-21","Alloy 617",314626,"Plate"
221.21,0.00786,"Qualified",,7965.50,"CapPass","95% Nf: Cycle 199-200",200,86230,"416-21","Alloy 617",314626,"Plate"
221.23,0.00791,"Qualified",,7965.56,"CapPass","95% Nf: Cycle 199-200",200,86231,"416-21","Alloy 617",314626,"Plate"
221.40,0.00796,"Qualified",,7965.61,"CapPass","95% Nf: Cycle 199-200",200,86232,"416-21","Alloy 617",314626,"Plate"
221.66,0.00801,"Qualified",,7965.66,"CapPass","95% Nf: Cycle 199-200",200,86233,"416-21","Alloy 617",314626,"Plate"
222.00,0.00806,"Qualified",,7965.71,"CapPass","95% Nf: Cycle 199-200",200,86234,"416-21","Alloy 617",314626,"Plate"
222.23,0.00811,"Qualified",,7965.76,"CapPass","95% Nf: Cycle 199-200",200,86235,"416-21","Alloy 617",314626,"Plate"
222.28,0.00812,"Qualified",,7965.77,"CapPass","95% Nf: Cycle 199-200",200,86236,"416-21","Alloy 617",314626,"Plate"
222.53,0.00816,"Qualified",,7965.81,"CapPass","95% Nf: Cycle 199-200",200,86237,"416-21","Alloy 617",314626,"Plate"
222.72,0.00821,"Qualified",,7965.86,"CapPass","95% Nf: Cycle 199-200",200,86238,"416-21","Alloy 617",314626,"Plate"
223.42,0.00826,"Qualified",,7965.91,"CapPass","95% Nf: Cycle 199-200",200,86239,"416-21","Alloy 617",314626,"Plate"
224.02,0.00831,"Qualified",,7965.96,"CapPass","95% Nf: Cycle 199-200",200,86240,"416-21","Alloy 617",314626,"Plate"
224.34,0.00836,"Qualified",,7966.01,"CapPass","95% Nf: Cycle 199-200",200,86241,"416-21","Alloy 617",314626,"Plate"
224.29,0.00841,"Qualified",,7966.06,"CapPass","95% Nf: Cycle 199-200",200,86242,"416-21","Alloy 617",314626,"Plate"
224.27,0.00846,"Qualified",,7966.11,"CapPass","95% Nf: Cycle 199-200",200,86243,"416-21","Alloy 617",314626,"Plate"
224.68,0.00851,"Qualified",,7966.16,"CapPass","95% Nf: Cycle 199-200",200,86244,"416-21","Alloy 617",314626,"Plate"
224.46,0.00856,"Qualified",,7966.20,"CapPass","95% Nf: Cycle 199-200",200,86245,"416-21","Alloy 617",314626,"Plate"
224.02,0.00862,"Qualified",,7966.25,"CapPass","95% Nf: Cycle 199-200",200,86246,"416-21","Alloy 617",314626,"Plate"
223.60,0.00867,"Qualified",,7966.30,"CapPass","95% Nf: Cycle 199-200",200,86247,"416-21","Alloy 617",314626,"Plate"
223.24,0.00872,"Qualified",,7966.36,"CapPass","95% Nf: Cycle 199-200",200,86248,"416-21","Alloy 617",314626,"Plate"
223.02,0.00877,"Qualified",,7966.41,"CapPass","95% Nf: Cycle 199-200",200,86249,"416-21","Alloy 617",314626,"Plate"
222.83,0.00882,"Qualified",,7966.46,"CapPass","95% Nf: Cycle 199-200",200,86250,"416-21","Alloy 617",314626,"Plate"
222.82,0.00887,"Qualified",,7966.51,"CapPass","95% Nf: Cycle 199-200",200,86251,"416-21","Alloy 617",314626,"Plate"
223.27,0.00892,"Qualified",,7966.57,"CapPass","95% Nf: Cycle 199-200",200,86252,"416-21","Alloy 617",314626,"Plate"
223.31,0.00897,"Qualified",,7966.62,"CapPass","95% Nf: Cycle 199-200",200,86253,"416-21","Alloy 617",314626,"Plate"
223.50,0.00902,"Qualified",,7966.67,"CapPass","95% Nf: Cycle 199-200",200,86254,"416-21","Alloy 617",314626,"Plate"
223.60,0.00907,"Qualified",,7966.71,"CapPass","95% Nf: Cycle 199-200",200,86255,"416-21","Alloy 617",314626,"Plate"
223.77,0.00912,"Qualified",,7966.77,"CapPass","95% Nf: Cycle 199-200",200,86256,"416-21","Alloy 617",314626,"Plate"
223.84,0.00912,"Qualified",,7966.77,"CapPass","95% Nf: Cycle 199-200",200,86257,"416-21","Alloy 617",314626,"Plate"
224.25,0.00917,"Qualified",,7966.82,"CapPass","95% Nf: Cycle 199-200",200,86258,"416-21","Alloy 617",314626,"Plate"
224.32,0.00922,"Qualified",,7966.87,"CapPass","95% Nf: Cycle 199-200",200,86259,"416-21","Alloy 617",314626,"Plate"
224.43,0.00927,"Qualified",,7966.92,"CapPass","95% Nf: Cycle 199-200",200,86260,"416-21","Alloy 617",314626,"Plate"
224.59,0.00932,"Qualified",,7966.97,"CapPass","95% Nf: Cycle 199-200",200,86261,"416-21","Alloy 617",314626,"Plate"
224.75,0.00937,"Qualified",,7967.02,"CapPass","95% Nf: Cycle 199-200",200,86262,"416-21","Alloy 617",314626,"Plate"
224.93,0.00942,"Qualified",,7967.07,"CapPass","95% Nf: Cycle 199-200",200,86263,"416-21","Alloy 617",314626,"Plate"
225.07,0.00948,"Qualified",,7967.12,"CapPass","95% Nf: Cycle 199-200",200,86264,"416-21","Alloy 617",314626,"Plate"
225.14,0.00953,"Qualified",,7967.17,"CapPass","95% Nf: Cycle 199-200",200,86265,"416-21","Alloy 617",314626,"Plate"
225.11,0.00958,"Qualified",,7967.22,"CapPass","95% Nf: Cycle 199-200",200,86266,"416-21","Alloy 617",314626,"Plate"
225.13,0.00963,"Qualified",,7967.27,"CapPass","95% Nf: Cycle 199-200",200,86267,"416-21","Alloy 617",314626,"Plate"
225.13,0.00968,"Qualified",,7967.32,"CapPass","95% Nf: Cycle 199-200",200,86268,"416-21","Alloy 617",314626,"Plate"
225.20,0.00973,"Qualified",,7967.37,"CapPass","95% Nf: Cycle 199-200",200,86269,"416-21","Alloy 617",314626,"Plate"
225.22,0.00978,"Qualified",,7967.42,"CapPass","95% Nf: Cycle 199-200",200,86270,"416-21","Alloy 617",314626,"Plate"
225.28,0.00983,"Qualified",,7967.47,"CapPass","95% Nf: Cycle 199-200",200,86271,"416-21","Alloy 617",314626,"Plate"
225.42,0.00988,"Qualified",,7967.53,"CapPass","95% Nf: Cycle 199-200",200,86272,"416-21","Alloy 617",314626,"Plate"
225.61,0.00993,"Qualified",,7967.58,"CapPass","95% Nf: Cycle 199-200",200,86273,"416-21","Alloy 617",314626,"Plate"
