Repository: js-molina/fatigue-A617

File: data/850C/Strain rate 0.001/2.0% strain/HTM_A19_Cycles_41610.csv (part 21 of 23)
"Stress Mpa","Strain","Qual State","Qual Exceptions","Elapsed Time Sec","Data State","Cycle Label","Cycle","Count","Sample","Alloy","Heat","Material_Form"
258.21,-0.00178,"Qualified",,7995.95,"CapPass","Cycle 200",200,86700,"416-10","Alloy 617",314626,"Plate"
258.09,-0.00173,"Qualified",,7996.00,"CapPass","Cycle 200",200,86701,"416-10","Alloy 617",314626,"Plate"
257.93,-0.00168,"Qualified",,7996.05,"CapPass","Cycle 200",200,86702,"416-10","Alloy 617",314626,"Plate"
257.82,-0.00163,"Qualified",,7996.10,"CapPass","Cycle 200",200,86703,"416-10","Alloy 617",314626,"Plate"
257.78,-0.00158,"Qualified",,7996.15,"CapPass","Cycle 200",200,86704,"416-10","Alloy 617",314626,"Plate"
257.70,-0.00152,"Qualified",,7996.20,"CapPass","Cycle 200",200,86705,"416-10","Alloy 617",314626,"Plate"
257.67,-0.00147,"Qualified",,7996.25,"CapPass","Cycle 200",200,86706,"416-10","Alloy 617",314626,"Plate"
257.57,-0.00142,"Qualified",,7996.29,"CapPass","Cycle 200",200,86707,"416-10","Alloy 617",314626,"Plate"
257.46,-0.00137,"Qualified",,7996.34,"CapPass","Cycle 200",200,86708,"416-10","Alloy 617",314626,"Plate"
257.33,-0.00132,"Qualified",,7996.39,"CapPass","Cycle 200",200,86709,"416-10","Alloy 617",314626,"Plate"
257.08,-0.00127,"Qualified",,7996.44,"CapPass","Cycle 200",200,86710,"416-10","Alloy 617",314626,"Plate"
256.99,-0.00122,"Qualified",,7996.50,"CapPass","Cycle 200",200,86711,"416-10","Alloy 617",314626,"Plate"
256.93,-0.00117,"Qualified",,7996.55,"CapPass","Cycle 200",200,86712,"416-10","Alloy 617",314626,"Plate"
257.01,-0.00112,"Qualified",,7996.60,"CapPass","Cycle 200",200,86713,"416-10","Alloy 617",314626,"Plate"
257.07,-0.00107,"Qualified",,7996.65,"CapPass","Cycle 200",200,86714,"416-10","Alloy 617",314626,"Plate"
257.12,-0.00102,"Qualified",,7996.70,"CapPass","Cycle 200",200,86715,"416-10","Alloy 617",314626,"Plate"
257.17,-0.00097,"Qualified",,7996.75,"CapPass","Cycle 200",200,86716,"416-10","Alloy 617",314626,"Plate"
257.24,-0.00095,"Qualified",,7996.76,"CapPass","Cycle 200",200,86717,"416-10","Alloy 617",314626,"Plate"
257.32,-0.00092,"Qualified",,7996.80,"CapPass","Cycle 200",200,86718,"416-10","Alloy 617",314626,"Plate"
257.38,-0.00087,"Qualified",,7996.85,"CapPass","Cycle 200",200,86719,"416-10","Alloy 617",314626,"Plate"
257.41,-0.00082,"Qualified",,7996.90,"CapPass","Cycle 200",200,86720,"416-10","Alloy 617",314626,"Plate"
257.52,-0.00077,"Qualified",,7996.95,"CapPass","Cycle 200",200,86721,"416-10","Alloy 617",314626,"Plate"
257.72,-0.00072,"Qualified",,7997.00,"CapPass","Cycle 200",200,86722,"416-10","Alloy 617",314626,"Plate"
258.06,-0.00067,"Qualified",,7997.06,"CapPass","Cycle 200",200,86723,"416-10","Alloy 617",314626,"Plate"
258.54,-0.00062,"Qualified",,7997.11,"CapPass","Cycle 200",200,86724,"416-10","Alloy 617",314626,"Plate"
259.08,-0.00057,"Qualified",,7997.16,"CapPass","Cycle 200",200,86725,"416-10","Alloy 617",314626,"Plate"
259.62,-0.00051,"Qualified",,7997.21,"CapPass","Cycle 200",200,86726,"416-10","Alloy 617",314626,"Plate"
260.06,-0.00046,"Qualified",,7997.26,"CapPass","Cycle 200",200,86727,"416-10","Alloy 617",314626,"Plate"
260.43,-0.00041,"Qualified",,7997.31,"CapPass","Cycle 200",200,86728,"416-10","Alloy 617",314626,"Plate"
260.83,-0.00036,"Qualified",,7997.36,"CapPass","Cycle 200",200,86729,"416-10","Alloy 617",314626,"Plate"
261.28,-0.00031,"Qualified",,7997.41,"CapPass","Cycle 200",200,86730,"416-10","Alloy 617",314626,"Plate"
261.75,-0.00026,"Qualified",,7997.46,"CapPass","Cycle 200",200,86731,"416-10","Alloy 617",314626,"Plate"
262.18,-0.00021,"Qualified",,7997.51,"CapPass","Cycle 200",200,86732,"416-10","Alloy 617",314626,"Plate"
262.59,-0.00016,"Qualified",,7997.55,"CapPass","Cycle 200",200,86733,"416-10","Alloy 617",314626,"Plate"
215.49,0.00999,"Qualified",,11928.48,"CapPass","93% Nf: Cycle 299-300",299,88606,"416-10","Alloy 617",314626,"Plate"
194.20,0.00994,"Qualified",,11928.64,"CapPass","93% Nf: Cycle 299-300",299,88607,"416-10","Alloy 617",314626,"Plate"
187.95,0.00989,"Qualified",,11928.67,"CapPass","93% Nf: Cycle 299-300",299,88608,"416-10","Alloy 617",314626,"Plate"
182.16,0.00983,"Qualified",,11928.71,"CapPass","93% Nf: Cycle 299-300",299,88609,"416-10","Alloy 617",314626,"Plate"
176.71,0.00978,"Qualified",,11928.75,"CapPass","93% Nf: Cycle 299-300",299,88610,"416-10","Alloy 617",314626,"Plate"
175.58,0.00977,"Qualified",,11928.76,"CapPass","93% Nf: Cycle 299-300",299,88611,"416-10","Alloy 617",314626,"Plate"
171.15,0.00973,"Qualified",,11928.80,"CapPass","93% Nf: Cycle 299-300",299,88612,"416-10","Alloy 617",314626,"Plate"
165.61,0.00968,"Qualified",,11928.85,"CapPass","93% Nf: Cycle 299-300",299,88613,"416-10","Alloy 617",314626,"Plate"
159.77,0.00963,"Qualified",,11928.91,"CapPass","93% Nf: Cycle 299-300",299,88614,"416-10","Alloy 617",314626,"Plate"
154.41,0.00958,"Qualified",,11928.96,"CapPass","93% Nf: Cycle 299-300",299,88615,"416-10","Alloy 617",314626,"Plate"
149.20,0.00953,"Qualified",,11929.01,"CapPass","93% Nf: Cycle 299-300",299,88616,"416-10","Alloy 617",314626,"Plate"
144.18,0.00948,"Qualified",,11929.06,"CapPass","93% Nf: Cycle 299-300",299,88617,"416-10","Alloy 617",314626,"Plate"
139.25,0.00943,"Qualified",,11929.12,"CapPass","93% Nf: Cycle 299-300",299,88618,"416-10","Alloy 617",314626,"Plate"
134.75,0.00938,"Qualified",,11929.16,"CapPass","93% Nf: Cycle 299-300",299,88619,"416-10","Alloy 617",314626,"Plate"
129.85,0.00933,"Qualified",,11929.22,"CapPass","93% Nf: Cycle 299-300",299,88620,"416-10","Alloy 617",314626,"Plate"
125.28,0.00928,"Qualified",,11929.27,"CapPass","93% Nf: Cycle 299-300",299,88621,"416-10","Alloy 617",314626,"Plate"
120.40,0.00923,"Qualified",,11929.33,"CapPass","93% Nf: Cycle 299-300",299,88622,"416-10","Alloy 617",314626,"Plate"
116.05,0.00918,"Qualified",,11929.38,"CapPass","93% Nf: Cycle 299-300",299,88623,"416-10","Alloy 617",314626,"Plate"
111.44,0.00913,"Qualified",,11929.43,"CapPass","93% Nf: Cycle 299-300",299,88624,"416-10","Alloy 617",314626,"Plate"
107.17,0.00908,"Qualified",,11929.48,"CapPass","93% Nf: Cycle 299-300",299,88625,"416-10","Alloy 617",314626,"Plate"
102.76,0.00903,"Qualified",,11929.53,"CapPass","93% Nf: Cycle 299-300",299,88626,"416-10","Alloy 617",314626,"Plate"
98.59,0.00898,"Qualified",,11929.58,"CapPass","93% Nf: Cycle 299-300",299,88627,"416-10","Alloy 617",314626,"Plate"
94.55,0.00893,"Qualified",,11929.63,"CapPass","93% Nf: Cycle 299-300",299,88628,"416-10","Alloy 617",314626,"Plate"
90.24,0.00888,"Qualified",,11929.69,"CapPass","93% Nf: Cycle 299-300",299,88629,"416-10","Alloy 617",314626,"Plate"
86.19,0.00883,"Qualified",,11929.74,"CapPass","93% Nf: Cycle 299-300",299,88630,"416-10","Alloy 617",314626,"Plate"
84.44,0.00881,"Qualified",,11929.76,"CapPass","93% Nf: Cycle 299-300",299,88631,"416-10","Alloy 617",314626,"Plate"
82.29,0.00878,"Qualified",,11929.79,"CapPass","93% Nf: Cycle 299-300",299,88632,"416-10","Alloy 617",314626,"Plate"
78.56,0.00873,"Qualified",,11929.84,"CapPass","93% Nf: Cycle 299-300",299,88633,"416-10","Alloy 617",314626,"Plate"
74.72,0.00868,"Qualified",,11929.89,"CapPass","93% Nf: Cycle 299-300",299,88634,"416-10","Alloy 617",314626,"Plate"
70.97,0.00863,"Qualified",,11929.95,"CapPass","93% Nf: Cycle 299-300",299,88635,"416-10","Alloy 617",314626,"Plate"
67.11,0.00857,"Qualified",,11930.00,"CapPass","93% Nf: Cycle 299-300",299,88636,"416-10","Alloy 617",314626,"Plate"
63.41,0.00852,"Qualified",,11930.05,"CapPass","93% Nf: Cycle 299-300",299,88637,"416-10","Alloy 617",314626,"Plate"
59.62,0.00847,"Qualified",,11930.10,"CapPass","93% Nf: Cycle 299-300",299,88638,"416-10","Alloy 617",314626,"Plate"
55.87,0.00842,"Qualified",,11930.16,"CapPass","93% Nf: Cycle 299-300",299,88639,"416-10","Alloy 617",314626,"Plate"
52.56,0.00837,"Qualified",,11930.20,"CapPass","93% Nf: Cycle 299-300",299,88640,"416-10","Alloy 617",314626,"Plate"
48.98,0.00832,"Qualified",,11930.26,"CapPass","93% Nf: Cycle 299-300",299,88641,"416-10","Alloy 617",314626,"Plate"
45.30,0.00827,"Qualified",,11930.31,"CapPass","93% Nf: Cycle 299-300",299,88642,"416-10","Alloy 617",314626,"Plate"
41.66,0.00822,"Qualified",,11930.37,"CapPass","93% Nf: Cycle 299-300",299,88643,"416-10","Alloy 617",314626,"Plate"
37.97,0.00817,"Qualified",,11930.42,"CapPass","93% Nf: Cycle 299-300",299,88644,"416-10","Alloy 617",314626,"Plate"
34.34,0.00812,"Qualified",,11930.47,"CapPass","93% Nf: Cycle 299-300",299,88645,"416-10","Alloy 617",314626,"Plate"
30.74,0.00807,"Qualified",,11930.53,"CapPass","93% Nf: Cycle 299-300",299,88646,"416-10","Alloy 617",314626,"Plate"
27.15,0.00802,"Qualified",,11930.58,"CapPass","93% Nf: Cycle 299-300",299,88647,"416-10","Alloy 617",314626,"Plate"
23.81,0.00797,"Qualified",,11930.63,"CapPass","93% Nf: Cycle 299-300",299,88648,"416-10","Alloy 617",314626,"Plate"
20.59,0.00792,"Qualified",,11930.68,"CapPass","93% Nf: Cycle 299-300",299,88649,"416-10","Alloy 617",314626,"Plate"
17.21,0.00787,"Qualified",,11930.73,"CapPass","93% Nf: Cycle 299-300",299,88650,"416-10","Alloy 617",314626,"Plate"
15.05,0.00783,"Qualified",,11930.76,"CapPass","93% Nf: Cycle 299-300",299,88651,"416-10","Alloy 617",314626,"Plate"
14.04,0.00782,"Qualified",,11930.78,"CapPass","93% Nf: Cycle 299-300",299,88652,"416-10","Alloy 617",314626,"Plate"
10.91,0.00777,"Qualified",,11930.83,"CapPass","93% Nf: Cycle 299-300",299,88653,"416-10","Alloy 617",314626,"Plate"
7.68,0.00772,"Qualified",,11930.88,"CapPass","93% Nf: Cycle 299-300",299,88654,"416-10","Alloy 617",314626,"Plate"
4.65,0.00767,"Qualified",,11930.93,"CapPass","93% Nf: Cycle 299-300",299,88655,"416-10","Alloy 617",314626,"Plate"
1.55,0.00762,"Qualified",,11930.99,"CapPass","93% Nf: Cycle 299-300",299,88656,"416-10","Alloy 617",314626,"Plate"
-1.35,0.00757,"Qualified",,11931.04,"CapPass","93% Nf: Cycle 299-300",299,88657,"416-10","Alloy 617",314626,"Plate"
-4.33,0.00751,"Qualified",,11931.09,"CapPass","93% Nf: Cycle 299-300",299,88658,"416-10","Alloy 617",314626,"Plate"
-6.85,0.00746,"Qualified",,11931.15,"CapPass","93% Nf: Cycle 299-300",299,88659,"416-10","Alloy 617",314626,"Plate"
-8.37,0.00741,"Qualified",,11931.29,"CapPass","93% Nf: Cycle 299-300",299,88660,"416-10","Alloy 617",314626,"Plate"
-12.70,0.00736,"Qualified",,11931.35,"CapPass","93% Nf: Cycle 299-300",299,88661,"416-10","Alloy 617",314626,"Plate"
-18.33,0.00731,"Qualified",,11931.38,"CapPass","93% Nf: Cycle 299-300",299,88662,"416-10","Alloy 617",314626,"Plate"
-22.13,0.00726,"Qualified",,11931.41,"CapPass","93% Nf: Cycle 299-300",299,88663,"416-10","Alloy 617",314626,"Plate"
-25.44,0.00721,"Qualified",,11931.43,"CapPass","93% Nf: Cycle 299-300",299,88664,"416-10","Alloy 617",314626,"Plate"
-28.18,0.00716,"Qualified",,11931.46,"CapPass","93% Nf: Cycle 299-300",299,88665,"416-10","Alloy 617",314626,"Plate"
-30.36,0.00711,"Qualified",,11931.50,"CapPass","93% Nf: Cycle 299-300",299,88666,"416-10","Alloy 617",314626,"Plate"
-31.87,0.00706,"Qualified",,11931.58,"CapPass","93% Nf: Cycle 299-300",299,88667,"416-10","Alloy 617",314626,"Plate"
-35.02,0.00701,"Qualified",,11931.65,"CapPass","93% Nf: Cycle 299-300",299,88668,"416-10","Alloy 617",314626,"Plate"
-38.28,0.00696,"Qualified",,11931.71,"CapPass","93% Nf: Cycle 299-300",299,88669,"416-10","Alloy 617",314626,"Plate"
-41.22,0.00691,"Qualified",,11931.76,"CapPass","93% Nf: Cycle 299-300",299,88670,"416-10","Alloy 617",314626,"Plate"
-41.35,0.00691,"Qualified",,11931.77,"CapPass","93% Nf: Cycle 299-300",299,88671,"416-10","Alloy 617",314626,"Plate"
-44.24,0.00686,"Qualified",,11931.82,"CapPass","93% Nf: Cycle 299-300",299,88672,"416-10","Alloy 617",314626,"Plate"
-46.95,0.00681,"Qualified",,11931.87,"CapPass","93% Nf: Cycle 299-300",299,88673,"416-10","Alloy 617",314626,"Plate"
-49.78,0.00676,"Qualified",,11931.93,"CapPass","93% Nf: Cycle 299-300",299,88674,"416-10","Alloy 617",314626,"Plate"
-52.84,0.00671,"Qualified",,11931.99,"CapPass","93% Nf: Cycle 299-300",299,88675,"416-10","Alloy 617",314626,"Plate"
-55.68,0.00666,"Qualified",,11932.04,"CapPass","93% Nf: Cycle 299-300",299,88676,"416-10","Alloy 617",314626,"Plate"
-58.38,0.00661,"Qualified",,11932.10,"CapPass","93% Nf: Cycle 299-300",299,88677,"416-10","Alloy 617",314626,"Plate"
-61.14,0.00655,"Qualified",,11932.15,"CapPass","93% Nf: Cycle 299-300",299,88678,"416-10","Alloy 617",314626,"Plate"
-63.73,0.00650,"Qualified",,11932.21,"CapPass","93% Nf: Cycle 299-300",299,88679,"416-10","Alloy 617",314626,"Plate"
-66.39,0.00645,"Qualified",,11932.26,"CapPass","93% Nf: Cycle 299-300",299,88680,"416-10","Alloy 617",314626,"Plate"
-69.18,0.00640,"Qualified",,11932.32,"CapPass","93% Nf: Cycle 299-300",299,88681,"416-10","Alloy 617",314626,"Plate"
-71.89,0.00635,"Qualified",,11932.37,"CapPass","93% Nf: Cycle 299-300",299,88682,"416-10","Alloy 617",314626,"Plate"
-74.48,0.00630,"Qualified",,11932.42,"CapPass","93% Nf: Cycle 299-300",299,88683,"416-10","Alloy 617",314626,"Plate"
-77.23,0.00625,"Qualified",,11932.47,"CapPass","93% Nf: Cycle 299-300",299,88684,"416-10","Alloy 617",314626,"Plate"
-80.13,0.00620,"Qualified",,11932.51,"CapPass","93% Nf: Cycle 299-300",299,88685,"416-10","Alloy 617",314626,"Plate"
-83.41,0.00615,"Qualified",,11932.55,"CapPass","93% Nf: Cycle 299-300",299,88686,"416-10","Alloy 617",314626,"Plate"
-86.43,0.00610,"Qualified",,11932.59,"CapPass","93% Nf: Cycle 299-300",299,88687,"416-10","Alloy 617",314626,"Plate"
-89.32,0.00605,"Qualified",,11932.63,"CapPass","93% Nf: Cycle 299-300",299,88688,"416-10","Alloy 617",314626,"Plate"
-91.96,0.00600,"Qualified",,11932.66,"CapPass","93% Nf: Cycle 299-300",299,88689,"416-10","Alloy 617",314626,"Plate"
-94.49,0.00595,"Qualified",,11932.70,"CapPass","93% Nf: Cycle 299-300",299,88690,"416-10","Alloy 617",314626,"Plate"
-96.89,0.00589,"Qualified",,11932.74,"CapPass","93% Nf: Cycle 299-300",299,88691,"416-10","Alloy 617",314626,"Plate"
-98.18,0.00587,"Qualified",,11932.76,"CapPass","93% Nf: Cycle 299-300",299,88692,"416-10","Alloy 617",314626,"Plate"
-99.21,0.00584,"Qualified",,11932.78,"CapPass","93% Nf: Cycle 299-300",299,88693,"416-10","Alloy 617",314626,"Plate"
-101.36,0.00579,"Qualified",,11932.83,"CapPass","93% Nf: Cycle 299-300",299,88694,"416-10","Alloy 617",314626,"Plate"
-103.47,0.00574,"Qualified",,11932.87,"CapPass","93% Nf: Cycle 299-300",299,88695,"416-10","Alloy 617",314626,"Plate"
-105.56,0.00569,"Qualified",,11932.92,"CapPass","93% Nf: Cycle 299-300",299,88696,"416-10","Alloy 617",314626,"Plate"
-107.70,0.00564,"Qualified",,11932.96,"CapPass","93% Nf: Cycle 299-300",299,88697,"416-10","Alloy 617",314626,"Plate"
-109.49,0.00559,"Qualified",,11933.01,"CapPass","93% Nf: Cycle 299-300",299,88698,"416-10","Alloy 617",314626,"Plate"
-111.35,0.00554,"Qualified",,11933.06,"CapPass","93% Nf: Cycle 299-300",299,88699,"416-10","Alloy 617",314626,"Plate"
-113.29,0.00549,"Qualified",,11933.11,"CapPass","93% Nf: Cycle 299-300",299,88700,"416-10","Alloy 617",314626,"Plate"
-115.16,0.00544,"Qualified",,11933.16,"CapPass","93% Nf: Cycle 299-300",299,88701,"416-10","Alloy 617",314626,"Plate"
-117.02,0.00539,"Qualified",,11933.21,"CapPass","93% Nf: Cycle 299-300",299,88702,"416-10","Alloy 617",314626,"Plate"
-118.93,0.00534,"Qualified",,11933.26,"CapPass","93% Nf: Cycle 299-300",299,88703,"416-10","Alloy 617",314626,"Plate"
-120.68,0.00529,"Qualified",,11933.31,"CapPass","93% Nf: Cycle 299-300",299,88704,"416-10","Alloy 617",314626,"Plate"
-122.46,0.00524,"Qualified",,11933.36,"CapPass","93% Nf: Cycle 299-300",299,88705,"416-10","Alloy 617",314626,"Plate"
-124.14,0.00519,"Qualified",,11933.41,"CapPass","93% Nf: Cycle 299-300",299,88706,"416-10","Alloy 617",314626,"Plate"
-125.85,0.00514,"Qualified",,11933.46,"CapPass","93% Nf: Cycle 299-300",299,88707,"416-10","Alloy 617",314626,"Plate"
-127.60,0.00509,"Qualified",,11933.51,"CapPass","93% Nf: Cycle 299-300",299,88708,"416-10","Alloy 617",314626,"Plate"
-129.25,0.00504,"Qualified",,11933.56,"CapPass","93% Nf: Cycle 299-300",299,88709,"416-10","Alloy 617",314626,"Plate"
-130.81,0.00499,"Qualified",,11933.61,"CapPass","93% Nf: Cycle 299-300",299,88710,"416-10","Alloy 617",314626,"Plate"
-132.32,0.00494,"Qualified",,11933.66,"CapPass","93% Nf: Cycle 299-300",299,88711,"416-10","Alloy 617",314626,"Plate"
-133.82,0.00489,"Qualified",,11933.71,"CapPass","93% Nf: Cycle 299-300",299,88712,"416-10","Alloy 617",314626,"Plate"
-135.31,0.00484,"Qualified",,11933.76,"CapPass","93% Nf: Cycle 299-300",299,88713,"416-10","Alloy 617",314626,"Plate"
-135.49,0.00483,"Qualified",,11933.76,"CapPass","93% Nf: Cycle 299-300",299,88714,"416-10","Alloy 617",314626,"Plate"
-136.71,0.00479,"Qualified",,11933.81,"CapPass","93% Nf: Cycle 299-300",299,88715,"416-10","Alloy 617",314626,"Plate"
-138.15,0.00473,"Qualified",,11933.86,"CapPass","93% Nf: Cycle 299-300",299,88716,"416-10","Alloy 617",314626,"Plate"
-139.55,0.00468,"Qualified",,11933.91,"CapPass","93% Nf: Cycle 299-300",299,88717,"416-10","Alloy 617",314626,"Plate"
-140.85,0.00463,"Qualified",,11933.96,"CapPass","93% Nf: Cycle 299-300",299,88718,"416-10","Alloy 617",314626,"Plate"
-142.16,0.00458,"Qualified",,11934.01,"CapPass","93% Nf: Cycle 299-300",299,88719,"416-10","Alloy 617",314626,"Plate"
-143.38,0.00453,"Qualified",,11934.06,"CapPass","93% Nf: Cycle 299-300",299,88720,"416-10","Alloy 617",314626,"Plate"
-144.58,0.00448,"Qualified",,11934.10,"CapPass","93% Nf: Cycle 299-300",299,88721,"416-10","Alloy 617",314626,"Plate"
-145.79,0.00443,"Qualified",,11934.16,"CapPass","93% Nf: Cycle 299-300",299,88722,"416-10","Alloy 617",314626,"Plate"
-146.94,0.00438,"Qualified",,11934.21,"CapPass","93% Nf: Cycle 299-300",299,88723,"416-10","Alloy 617",314626,"Plate"
-148.11,0.00433,"Qualified",,11934.26,"CapPass","93% Nf: Cycle 299-300",299,88724,"416-10","Alloy 617",314626,"Plate"
-149.35,0.00428,"Qualified",,11934.31,"CapPass","93% Nf: Cycle 299-300",299,88725,"416-10","Alloy 617",314626,"Plate"
-150.56,0.00423,"Qualified",,11934.36,"CapPass","93% Nf: Cycle 299-300",299,88726,"416-10","Alloy 617",314626,"Plate"
-151.79,0.00418,"Qualified",,11934.41,"CapPass","93% Nf: Cycle 299-300",299,88727,"416-10","Alloy 617",314626,"Plate"
-153.07,0.00413,"Qualified",,11934.46,"CapPass","93% Nf: Cycle 299-300",299,88728,"416-10","Alloy 617",314626,"Plate"
-154.29,0.00408,"Qualified",,11934.51,"CapPass","93% Nf: Cycle 299-300",299,88729,"416-10","Alloy 617",314626,"Plate"
-155.60,0.00403,"Qualified",,11934.56,"CapPass","93% Nf: Cycle 299-300",299,88730,"416-10","Alloy 617",314626,"Plate"
-156.81,0.00398,"Qualified",,11934.61,"CapPass","93% Nf: Cycle 299-300",299,88731,"416-10","Alloy 617",314626,"Plate"
-158.00,0.00393,"Qualified",,11934.66,"CapPass","93% Nf: Cycle 299-300",299,88732,"416-10","Alloy 617",314626,"Plate"
-159.28,0.00388,"Qualified",,11934.72,"CapPass","93% Nf: Cycle 299-300",299,88733,"416-10","Alloy 617",314626,"Plate"
-160.46,0.00383,"Qualified",,11934.76,"CapPass","93% Nf: Cycle 299-300",299,88734,"416-10","Alloy 617",314626,"Plate"
-160.65,0.00383,"Qualified",,11934.77,"CapPass","93% Nf: Cycle 299-300",299,88735,"416-10","Alloy 617",314626,"Plate"
-162.21,0.00378,"Qualified",,11934.82,"CapPass","93% Nf: Cycle 299-300",299,88736,"416-10","Alloy 617",314626,"Plate"
-163.62,0.00373,"Qualified",,11934.87,"CapPass","93% Nf: Cycle 299-300",299,88737,"416-10","Alloy 617",314626,"Plate"
-164.89,0.00368,"Qualified",,11934.91,"CapPass","93% Nf: Cycle 299-300",299,88738,"416-10","Alloy 617",314626,"Plate"
-166.02,0.00363,"Qualified",,11934.96,"CapPass","93% Nf: Cycle 299-300",299,88739,"416-10","Alloy 617",314626,"Plate"
-167.08,0.00358,"Qualified",,11935.01,"CapPass","93% Nf: Cycle 299-300",299,88740,"416-10","Alloy 617",314626,"Plate"
-168.08,0.00353,"Qualified",,11935.06,"CapPass","93% Nf: Cycle 299-300",299,88741,"416-10","Alloy 617",314626,"Plate"
-169.07,0.00348,"Qualified",,11935.11,"CapPass","93% Nf: Cycle 299-300",299,88742,"416-10","Alloy 617",314626,"Plate"
-170.11,0.00342,"Qualified",,11935.16,"CapPass","93% Nf: Cycle 299-300",299,88743,"416-10","Alloy 617",314626,"Plate"
-171.02,0.00337,"Qualified",,11935.21,"CapPass","93% Nf: Cycle 299-300",299,88744,"416-10","Alloy 617",314626,"Plate"
-171.94,0.00332,"Qualified",,11935.26,"CapPass","93% Nf: Cycle 299-300",299,88745,"416-10","Alloy 617",314626,"Plate"
-172.83,0.00327,"Qualified",,11935.31,"CapPass","93% Nf: Cycle 299-300",299,88746,"416-10","Alloy 617",314626,"Plate"
-173.70,0.00322,"Qualified",,11935.37,"CapPass","93% Nf: Cycle 299-300",299,88747,"416-10","Alloy 617",314626,"Plate"
-174.60,0.00317,"Qualified",,11935.42,"CapPass","93% Nf: Cycle 299-300",299,88748,"416-10","Alloy 617",314626,"Plate"
-175.50,0.00312,"Qualified",,11935.47,"CapPass","93% Nf: Cycle 299-300",299,88749,"416-10","Alloy 617",314626,"Plate"
-176.35,0.00307,"Qualified",,11935.52,"CapPass","93% Nf: Cycle 299-300",299,88750,"416-10","Alloy 617",314626,"Plate"
-177.18,0.00302,"Qualified",,11935.57,"CapPass","93% Nf: Cycle 299-300",299,88751,"416-10","Alloy 617",314626,"Plate"
-178.05,0.00297,"Qualified",,11935.62,"CapPass","93% Nf: Cycle 299-300",299,88752,"416-10","Alloy 617",314626,"Plate"
-178.84,0.00292,"Qualified",,11935.67,"CapPass","93% Nf: Cycle 299-300",299,88753,"416-10","Alloy 617",314626,"Plate"
-179.66,0.00287,"Qualified",,11935.72,"CapPass","93% Nf: Cycle 299-300",299,88754,"416-10","Alloy 617",314626,"Plate"
-180.37,0.00282,"Qualified",,11935.76,"CapPass","93% Nf: Cycle 299-300",299,88755,"416-10","Alloy 617",314626,"Plate"
-180.40,0.00282,"Qualified",,11935.76,"CapPass","93% Nf: Cycle 299-300",299,88756,"416-10","Alloy 617",314626,"Plate"
-180.96,0.00277,"Qualified",,11935.81,"CapPass","93% Nf: Cycle 299-300",299,88757,"416-10","Alloy 617",314626,"Plate"
-181.51,0.00272,"Qualified",,11935.85,"CapPass","93% Nf: Cycle 299-300",299,88758,"416-10","Alloy 617",314626,"Plate"
-181.86,0.00267,"Qualified",,11935.90,"CapPass","93% Nf: Cycle 299-300",299,88759,"416-10","Alloy 617",314626,"Plate"
-181.87,0.00262,"Qualified",,11935.95,"CapPass","93% Nf: Cycle 299-300",299,88760,"416-10","Alloy 617",314626,"Plate"
-181.86,0.00257,"Qualified",,11936.00,"CapPass","93% Nf: Cycle 299-300",299,88761,"416-10","Alloy 617",314626,"Plate"
-182.01,0.00252,"Qualified",,11936.06,"CapPass","93% Nf: Cycle 299-300",299,88762,"416-10","Alloy 617",314626,"Plate"
-182.35,0.00247,"Qualified",,11936.11,"CapPass","93% Nf: Cycle 299-300",299,88763,"416-10","Alloy 617",314626,"Plate"
-182.95,0.00242,"Qualified",,11936.16,"CapPass","93% Nf: Cycle 299-300",299,88764,"416-10","Alloy 617",314626,"Plate"
-183.55,0.00237,"Qualified",,11936.21,"CapPass","93% Nf: Cycle 299-300",299,88765,"416-10","Alloy 617",314626,"Plate"
-184.16,0.00231,"Qualified",,11936.26,"CapPass","93% Nf: Cycle 299-300",299,88766,"416-10","Alloy 617",314626,"Plate"
-184.54,0.00226,"Qualified",,11936.31,"CapPass","93% Nf: Cycle 299-300",299,88767,"416-10","Alloy 617",314626,"Plate"
-185.11,0.00221,"Qualified",,11936.37,"CapPass","93% Nf: Cycle 299-300",299,88768,"416-10","Alloy 617",314626,"Plate"
-185.83,0.00216,"Qualified",,11936.42,"CapPass","93% Nf: Cycle 299-300",299,88769,"416-10","Alloy 617",314626,"Plate"
-186.64,0.00211,"Qualified",,11936.47,"CapPass","93% Nf: Cycle 299-300",299,88770,"416-10","Alloy 617",314626,"Plate"
-187.43,0.00206,"Qualified",,11936.52,"CapPass","93% Nf: Cycle 299-300",299,88771,"416-10","Alloy 617",314626,"Plate"
-188.17,0.00201,"Qualified",,11936.56,"CapPass","93% Nf: Cycle 299-300",299,88772,"416-10","Alloy 617",314626,"Plate"
-188.73,0.00196,"Qualified",,11936.61,"CapPass","93% Nf: Cycle 299-300",299,88773,"416-10","Alloy 617",314626,"Plate"
-189.29,0.00191,"Qualified",,11936.66,"CapPass","93% Nf: Cycle 299-300",299,88774,"416-10","Alloy 617",314626,"Plate"
-189.73,0.00186,"Qualified",,11936.70,"CapPass","93% Nf: Cycle 299-300",299,88775,"416-10","Alloy 617",314626,"Plate"
-190.05,0.00181,"Qualified",,11936.75,"CapPass","93% Nf: Cycle 299-300",299,88776,"416-10","Alloy 617",314626,"Plate"
-190.07,0.00180,"Qualified",,11936.76,"CapPass","93% Nf: Cycle 299-300",299,88777,"416-10","Alloy 617",314626,"Plate"
-190.26,0.00176,"Qualified",,11936.81,"CapPass","93% Nf: Cycle 299-300",299,88778,"416-10","Alloy 617",314626,"Plate"
-190.50,0.00171,"Qualified",,11936.86,"CapPass","93% Nf: Cycle 299-300",299,88779,"416-10","Alloy 617",314626,"Plate"
-190.73,0.00166,"Qualified",,11936.91,"CapPass","93% Nf: Cycle 299-300",299,88780,"416-10","Alloy 617",314626,"Plate"
-190.99,0.00161,"Qualified",,11936.97,"CapPass","93% Nf: Cycle 299-300",299,88781,"416-10","Alloy 617",314626,"Plate"
-191.30,0.00156,"Qualified",,11937.02,"CapPass","93% Nf: Cycle 299-300",299,88782,"416-10","Alloy 617",314626,"Plate"
-191.72,0.00151,"Qualified",,11937.07,"CapPass","93% Nf: Cycle 299-300",299,88783,"416-10","Alloy 617",314626,"Plate"
-192.39,0.00146,"Qualified",,11937.12,"CapPass","93% Nf: Cycle 299-300",299,88784,"416-10","Alloy 617",314626,"Plate"
-193.35,0.00141,"Qualified",,11937.17,"CapPass","93% Nf: Cycle 299-300",299,88785,"416-10","Alloy 617",314626,"Plate"
-194.20,0.00136,"Qualified",,11937.22,"CapPass","93% Nf: Cycle 299-300",299,88786,"416-10","Alloy 617",314626,"Plate"
-194.85,0.00131,"Qualified",,11937.26,"CapPass","93% Nf: Cycle 299-300",299,88787,"416-10","Alloy 617",314626,"Plate"
-195.30,0.00126,"Qualified",,11937.31,"CapPass","93% Nf: Cycle 299-300",299,88788,"416-10","Alloy 617",314626,"Plate"
-195.72,0.00121,"Qualified",,11937.36,"CapPass","93% Nf: Cycle 299-300",299,88789,"416-10","Alloy 617",314626,"Plate"
-196.03,0.00116,"Qualified",,11937.41,"CapPass","93% Nf: Cycle 299-300",299,88790,"416-10","Alloy 617",314626,"Plate"
-196.25,0.00111,"Qualified",,11937.45,"CapPass","93% Nf: Cycle 299-300",299,88791,"416-10","Alloy 617",314626,"Plate"
-196.11,0.00106,"Qualified",,11937.51,"CapPass","93% Nf: Cycle 299-300",299,88792,"416-10","Alloy 617",314626,"Plate"
-196.14,0.00101,"Qualified",,11937.56,"CapPass","93% Nf: Cycle 299-300",299,88793,"416-10","Alloy 617",314626,"Plate"
-196.51,0.00095,"Qualified",,11937.61,"CapPass","93% Nf: Cycle 299-300",299,88794,"416-10","Alloy 617",314626,"Plate"
-196.83,0.00090,"Qualified",,11937.66,"CapPass","93% Nf: Cycle 299-300",299,88795,"416-10","Alloy 617",314626,"Plate"
-197.21,0.00085,"Qualified",,11937.71,"CapPass","93% Nf: Cycle 299-300",299,88796,"416-10","Alloy 617",314626,"Plate"
-197.61,0.00080,"Qualified",,11937.76,"CapPass","93% Nf: Cycle 299-300",299,88797,"416-10","Alloy 617",314626,"Plate"
-197.62,0.00080,"Qualified",,11937.76,"CapPass","93% Nf: Cycle 299-300",299,88798,"416-10","Alloy 617",314626,"Plate"
-197.98,0.00075,"Qualified",,11937.81,"CapPass","93% Nf: Cycle 299-300",299,88799,"416-10","Alloy 617",314626,"Plate"
-198.33,0.00070,"Qualified",,11937.86,"CapPass","93% Nf: Cycle 299-300",299,88800,"416-10","Alloy 617",314626,"Plate"
-198.66,0.00065,"Qualified",,11937.92,"CapPass","93% Nf: Cycle 299-300",299,88801,"416-10","Alloy 617",314626,"Plate"
-198.99,0.00060,"Qualified",,11937.97,"CapPass","93% Nf: Cycle 299-300",299,88802,"416-10","Alloy 617",314626,"Plate"
-199.42,0.00055,"Qualified",,11938.02,"CapPass","93% Nf: Cycle 299-300",299,88803,"416-10","Alloy 617",314626,"Plate"
-199.97,0.00050,"Qualified",,11938.07,"CapPass","93% Nf: Cycle 299-300",299,88804,"416-10","Alloy 617",314626,"Plate"
-200.56,0.00045,"Qualified",,11938.11,"CapPass","93% Nf: Cycle 299-300",299,88805,"416-10","Alloy 617",314626,"Plate"
-201.11,0.00040,"Qualified",,11938.16,"CapPass","93% Nf: Cycle 299-300",299,88806,"416-10","Alloy 617",314626,"Plate"
-201.42,0.00035,"Qualified",,11938.21,"CapPass","93% Nf: Cycle 299-300",299,88807,"416-10","Alloy 617",314626,"Plate"
-201.76,0.00030,"Qualified",,11938.27,"CapPass","93% Nf: Cycle 299-300",299,88808,"416-10","Alloy 617",314626,"Plate"
-202.11,0.00025,"Qualified",,11938.32,"CapPass","93% Nf: Cycle 299-300",299,88809,"416-10","Alloy 617",314626,"Plate"
-202.40,0.00020,"Qualified",,11938.36,"CapPass","93% Nf: Cycle 299-300",299,88810,"416-10","Alloy 617",314626,"Plate"
-202.66,0.00015,"Qualified",,11938.41,"CapPass","93% Nf: Cycle 299-300",299,88811,"416-10","Alloy 617",314626,"Plate"
-202.85,0.00009,"Qualified",,11938.46,"CapPass","93% Nf: Cycle 299-300",299,88812,"416-10","Alloy 617",314626,"Plate"
-203.00,0.00004,"Qualified",,11938.51,"CapPass","93% Nf: Cycle 299-300",299,88813,"416-10","Alloy 617",314626,"Plate"
-203.14,-0.00001,"Qualified",,11938.56,"CapPass","93% Nf: Cycle 299-300",299,88814,"416-10","Alloy 617",314626,"Plate"
-203.24,-0.00006,"Qualified",,11938.61,"CapPass","93% Nf: Cycle 299-300",299,88815,"416-10","Alloy 617",314626,"Plate"
-203.40,-0.00011,"Qualified",,11938.66,"CapPass","93% Nf: Cycle 299-300",299,88816,"416-10","Alloy 617",314626,"Plate"
-203.53,-0.00016,"Qualified",,11938.71,"CapPass","93% Nf: Cycle 299-300",299,88817,"416-10","Alloy 617",314626,"Plate"
-203.61,-0.00021,"Qualified",,11938.76,"CapPass","93% Nf: Cycle 299-300",299,88818,"416-10","Alloy 617",314626,"Plate"
-203.65,-0.00021,"Qualified",,11938.76,"CapPass","93% Nf: Cycle 299-300",299,88819,"416-10","Alloy 617",314626,"Plate"
-203.77,-0.00026,"Qualified",,11938.81,"CapPass","93% Nf: Cycle 299-300",299,88820,"416-10","Alloy 617",314626,"Plate"
-203.93,-0.00031,"Qualified",,11938.87,"CapPass","93% Nf: Cycle 299-300",299,88821,"416-10","Alloy 617",314626,"Plate"
-204.29,-0.00036,"Qualified",,11938.92,"CapPass","93% Nf: Cycle 299-300",299,88822,"416-10","Alloy 617",314626,"Plate"
-204.75,-0.00041,"Qualified",,11938.97,"CapPass","93% Nf: Cycle 299-300",299,88823,"416-10","Alloy 617",314626,"Plate"
-205.15,-0.00046,"Qualified",,11939.02,"CapPass","93% Nf: Cycle 299-300",299,88824,"416-10","Alloy 617",314626,"Plate"
-205.52,-0.00051,"Qualified",,11939.07,"CapPass","93% Nf: Cycle 299-300",299,88825,"416-10","Alloy 617",314626,"Plate"
-205.83,-0.00056,"Qualified",,11939.12,"CapPass","93% Nf: Cycle 299-300",299,88826,"416-10","Alloy 617",314626,"Plate"
-206.15,-0.00061,"Qualified",,11939.17,"CapPass","93% Nf: Cycle 299-300",299,88827,"416-10","Alloy 617",314626,"Plate"
-206.45,-0.00066,"Qualified",,11939.22,"CapPass","93% Nf: Cycle 299-300",299,88828,"416-10","Alloy 617",314626,"Plate"
-206.75,-0.00071,"Qualified",,11939.27,"CapPass","93% Nf: Cycle 299-300",299,88829,"416-10","Alloy 617",314626,"Plate"
-207.04,-0.00076,"Qualified",,11939.32,"CapPass","93% Nf: Cycle 299-300",299,88830,"416-10","Alloy 617",314626,"Plate"
-207.35,-0.00081,"Qualified",,11939.37,"CapPass","93% Nf: Cycle 299-300",299,88831,"416-10","Alloy 617",314626,"Plate"
-207.59,-0.00086,"Qualified",,11939.42,"CapPass","93% Nf: Cycle 299-300",299,88832,"416-10","Alloy 617",314626,"Plate"
-207.82,-0.00091,"Qualified",,11939.47,"CapPass","93% Nf: Cycle 299-300",299,88833,"416-10","Alloy 617",314626,"Plate"
-208.09,-0.00096,"Qualified",,11939.52,"CapPass","93% Nf: Cycle 299-300",299,88834,"416-10","Alloy 617",314626,"Plate"
-208.29,-0.00101,"Qualified",,11939.57,"CapPass","93% Nf: Cycle 299-300",299,88835,"416-10","Alloy 617",314626,"Plate"
-208.55,-0.00107,"Qualified",,11939.62,"CapPass","93% Nf: Cycle 299-300",299,88836,"416-10","Alloy 617",314626,"Plate"
-208.80,-0.00112,"Qualified",,11939.68,"CapPass","93% Nf: Cycle 299-300",299,88837,"416-10","Alloy 617",314626,"Plate"
-209.14,-0.00117,"Qualified",,11939.72,"CapPass","93% Nf: Cycle 299-300",299,88838,"416-10","Alloy 617",314626,"Plate"
-209.38,-0.00121,"Qualified",,11939.76,"CapPass","93% Nf: Cycle 299-300",299,88839,"416-10","Alloy 617",314626,"Plate"
-209.43,-0.00122,"Qualified",,11939.77,"CapPass","93% Nf: Cycle 299-300",299,88840,"416-10","Alloy 617",314626,"Plate"
-209.72,-0.00127,"Qualified",,11939.82,"CapPass","93% Nf: Cycle 299-300",299,88841,"416-10","Alloy 617",314626,"Plate"
-209.98,-0.00132,"Qualified",,11939.87,"CapPass","93% Nf: Cycle 299-300",299,88842,"416-10","Alloy 617",314626,"Plate"
-210.18,-0.00137,"Qualified",,11939.92,"CapPass","93% Nf: Cycle 299-300",299,88843,"416-10","Alloy 617",314626,"Plate"
-210.29,-0.00142,"Qualified",,11939.97,"CapPass","93% Nf: Cycle 299-300",299,88844,"416-10","Alloy 617",314626,"Plate"
-210.43,-0.00147,"Qualified",,11940.02,"CapPass","93% Nf: Cycle 299-300",299,88845,"416-10","Alloy 617",314626,"Plate"
-210.57,-0.00152,"Qualified",,11940.06,"CapPass","93% Nf: Cycle 299-300",299,88846,"416-10","Alloy 617",314626,"Plate"
-210.67,-0.00157,"Qualified",,11940.11,"CapPass","93% Nf: Cycle 299-300",299,88847,"416-10","Alloy 617",314626,"Plate"
-210.80,-0.00162,"Qualified",,11940.16,"CapPass","93% Nf: Cycle 299-300",299,88848,"416-10","Alloy 617",314626,"Plate"
-210.93,-0.00167,"Qualified",,11940.21,"CapPass","93% Nf: Cycle 299-300",299,88849,"416-10","Alloy 617",314626,"Plate"
-211.01,-0.00172,"Qualified",,11940.26,"CapPass","93% Nf: Cycle 299-300",299,88850,"416-10","Alloy 617",314626,"Plate"
-210.96,-0.00177,"Qualified",,11940.31,"CapPass","93% Nf: Cycle 299-300",299,88851,"416-10","Alloy 617",314626,"Plate"
-210.92,-0.00182,"Qualified",,11940.36,"CapPass","93% Nf: Cycle 299-300",299,88852,"416-10","Alloy 617",314626,"Plate"
-210.87,-0.00187,"Qualified",,11940.41,"CapPass","93% Nf: Cycle 299-300",299,88853,"416-10","Alloy 617",314626,"Plate"
-210.90,-0.00192,"Qualified",,11940.46,"CapPass","93% Nf: Cycle 299-300",299,88854,"416-10","Alloy 617",314626,"Plate"
-210.93,-0.00198,"Qualified",,11940.51,"CapPass","93% Nf: Cycle 299-300",299,88855,"416-10","Alloy 617",314626,"Plate"
-210.88,-0.00203,"Qualified",,11940.56,"CapPass","93% Nf: Cycle 299-300",299,88856,"416-10","Alloy 617",314626,"Plate"
-210.92,-0.00208,"Qualified",,11940.61,"CapPass","93% Nf: Cycle 299-300",299,88857,"416-10","Alloy 617",314626,"Plate"
-210.94,-0.00213,"Qualified",,11940.67,"CapPass","93% Nf: Cycle 299-300",299,88858,"416-10","Alloy 617",314626,"Plate"
-210.98,-0.00218,"Qualified",,11940.72,"CapPass","93% Nf: Cycle 299-300",299,88859,"416-10","Alloy 617",314626,"Plate"
-211.07,-0.00222,"Qualified",,11940.76,"CapPass","93% Nf: Cycle 299-300",299,88860,"416-10","Alloy 617",314626,"Plate"
-211.08,-0.00223,"Qualified",,11940.77,"CapPass","93% Nf: Cycle 299-300",299,88861,"416-10","Alloy 617",314626,"Plate"
-211.16,-0.00228,"Qualified",,11940.82,"CapPass","93% Nf: Cycle 299-300",299,88862,"416-10","Alloy 617",314626,"Plate"
-211.24,-0.00233,"Qualified",,11940.87,"CapPass","93% Nf: Cycle 299-300",299,88863,"416-10","Alloy 617",314626,"Plate"
-211.27,-0.00238,"Qualified",,11940.92,"CapPass","93% Nf: Cycle 299-300",299,88864,"416-10","Alloy 617",314626,"Plate"
-211.29,-0.00243,"Qualified",,11940.97,"CapPass","93% Nf: Cycle 299-300",299,88865,"416-10","Alloy 617",314626,"Plate"
-211.40,-0.00248,"Qualified",,11941.02,"CapPass","93% Nf: Cycle 299-300",299,88866,"416-10","Alloy 617",314626,"Plate"
-211.49,-0.00253,"Qualified",,11941.08,"CapPass","93% Nf: Cycle 299-300",299,88867,"416-10","Alloy 617",314626,"Plate"
-211.62,-0.00258,"Qualified",,11941.13,"CapPass","93% Nf: Cycle 299-300",299,88868,"416-10","Alloy 617",314626,"Plate"
-211.76,-0.00263,"Qualified",,11941.18,"CapPass","93% Nf: Cycle 299-300",299,88869,"416-10","Alloy 617",314626,"Plate"
-211.88,-0.00268,"Qualified",,11941.23,"CapPass","93% Nf: Cycle 299-300",299,88870,"416-10","Alloy 617",314626,"Plate"
-212.10,-0.00273,"Qualified",,11941.29,"CapPass","93% Nf: Cycle 299-300",299,88871,"416-10","Alloy 617",314626,"Plate"
-212.76,-0.00278,"Qualified",,11941.33,"CapPass","93% Nf: Cycle 299-300",299,88872,"416-10","Alloy 617",314626,"Plate"
-213.38,-0.00283,"Qualified",,11941.38,"CapPass","93% Nf: Cycle 299-300",299,88873,"416-10","Alloy 617",314626,"Plate"
-213.81,-0.00288,"Qualified",,11941.42,"CapPass","93% Nf: Cycle 299-300",299,88874,"416-10","Alloy 617",314626,"Plate"
-214.06,-0.00293,"Qualified",,11941.47,"CapPass","93% Nf: Cycle 299-300",299,88875,"416-10","Alloy 617",314626,"Plate"
-214.26,-0.00298,"Qualified",,11941.52,"CapPass","93% Nf: Cycle 299-300",299,88876,"416-10","Alloy 617",314626,"Plate"
-214.37,-0.00304,"Qualified",,11941.57,"CapPass","93% Nf: Cycle 299-300",299,88877,"416-10","Alloy 617",314626,"Plate"
-214.39,-0.00309,"Qualified",,11941.61,"CapPass","93% Nf: Cycle 299-300",299,88878,"416-10","Alloy 617",314626,"Plate"
-214.30,-0.00314,"Qualified",,11941.66,"CapPass","93% Nf: Cycle 299-300",299,88879,"416-10","Alloy 617",314626,"Plate"
-214.11,-0.00319,"Qualified",,11941.71,"CapPass","93% Nf: Cycle 299-300",299,88880,"416-10","Alloy 617",314626,"Plate"
-213.94,-0.00324,"Qualified",,11941.76,"CapPass","93% Nf: Cycle 299-300",299,88881,"416-10","Alloy 617",314626,"Plate"
-213.95,-0.00324,"Qualified",,11941.76,"CapPass","93% Nf: Cycle 299-300",299,88882,"416-10","Alloy 617",314626,"Plate"
-213.81,-0.00329,"Qualified",,11941.81,"CapPass","93% Nf: Cycle 299-300",299,88883,"416-10","Alloy 617",314626,"Plate"
-213.70,-0.00334,"Qualified",,11941.87,"CapPass","93% Nf: Cycle 299-300",299,88884,"416-10","Alloy 617",314626,"Plate"
-213.58,-0.00339,"Qualified",,11941.92,"CapPass","93% Nf: Cycle 299-300",299,88885,"416-10","Alloy 617",314626,"Plate"
-213.49,-0.00344,"Qualified",,11941.97,"CapPass","93% Nf: Cycle 299-300",299,88886,"416-10","Alloy 617",314626,"Plate"
-213.49,-0.00349,"Qualified",,11942.03,"CapPass","93% Nf: Cycle 299-300",299,88887,"416-10","Alloy 617",314626,"Plate"
-213.64,-0.00354,"Qualified",,11942.08,"CapPass","93% Nf: Cycle 299-300",299,88888,"416-10","Alloy 617",314626,"Plate"
-213.92,-0.00359,"Qualified",,11942.12,"CapPass","93% Nf: Cycle 299-300",299,88889,"416-10","Alloy 617",314626,"Plate"
-214.16,-0.00364,"Qualified",,11942.17,"CapPass","93% Nf: Cycle 299-300",299,88890,"416-10","Alloy 617",314626,"Plate"
-214.37,-0.00369,"Qualified",,11942.22,"CapPass","93% Nf: Cycle 299-300",299,88891,"416-10","Alloy 617",314626,"Plate"
-214.54,-0.00374,"Qualified",,11942.27,"CapPass","93% Nf: Cycle 299-300",299,88892,"416-10","Alloy 617",314626,"Plate"
-214.73,-0.00379,"Qualified",,11942.32,"CapPass","93% Nf: Cycle 299-300",299,88893,"416-10","Alloy 617",314626,"Plate"
-214.90,-0.00384,"Qualified",,11942.37,"CapPass","93% Nf: Cycle 299-300",299,88894,"416-10","Alloy 617",314626,"Plate"
-215.05,-0.00389,"Qualified",,11942.42,"CapPass","93% Nf: Cycle 299-300",299,88895,"416-10","Alloy 617",314626,"Plate"
-215.18,-0.00394,"Qualified",,11942.47,"CapPass","93% Nf: Cycle 299-300",299,88896,"416-10","Alloy 617",314626,"Plate"
-215.29,-0.00399,"Qualified",,11942.52,"CapPass","93% Nf: Cycle 299-300",299,88897,"416-10","Alloy 617",314626,"Plate"
-215.35,-0.00404,"Qualified",,11942.56,"CapPass","93% Nf: Cycle 299-300",299,88898,"416-10","Alloy 617",314626,"Plate"
-215.33,-0.00410,"Qualified",,11942.61,"CapPass","93% Nf: Cycle 299-300",299,88899,"416-10","Alloy 617",314626,"Plate"
-215.18,-0.00415,"Qualified",,11942.67,"CapPass","93% Nf: Cycle 299-300",299,88900,"416-10","Alloy 617",314626,"Plate"
-215.04,-0.00420,"Qualified",,11942.72,"CapPass","93% Nf: Cycle 299-300",299,88901,"416-10","Alloy 617",314626,"Plate"
-214.93,-0.00424,"Qualified",,11942.76,"CapPass","93% Nf: Cycle 299-300",299,88902,"416-10","Alloy 617",314626,"Plate"
-214.91,-0.00425,"Qualified",,11942.77,"CapPass","93% Nf: Cycle 299-300",299,88903,"416-10","Alloy 617",314626,"Plate"
-214.82,-0.00430,"Qualified",,11942.82,"CapPass","93% Nf: Cycle 299-300",299,88904,"416-10","Alloy 617",314626,"Plate"
-214.77,-0.00435,"Qualified",,11942.88,"CapPass","93% Nf: Cycle 299-300",299,88905,"416-10","Alloy 617",314626,"Plate"
-214.76,-0.00440,"Qualified",,11942.93,"CapPass","93% Nf: Cycle 299-300",299,88906,"416-10","Alloy 617",314626,"Plate"
-214.78,-0.00445,"Qualified",,11942.98,"CapPass","93% Nf: Cycle 299-300",299,88907,"416-10","Alloy 617",314626,"Plate"
-214.81,-0.00450,"Qualified",,11943.03,"CapPass","93% Nf: Cycle 299-300",299,88908,"416-10","Alloy 617",314626,"Plate"
-214.95,-0.00455,"Qualified",,11943.08,"CapPass","93% Nf: Cycle 299-300",299,88909,"416-10","Alloy 617",314626,"Plate"
-215.13,-0.00460,"Qualified",,11943.13,"CapPass","93% Nf: Cycle 299-300",299,88910,"416-10","Alloy 617",314626,"Plate"
-215.37,-0.00465,"Qualified",,11943.18,"CapPass","93% Nf: Cycle 299-300",299,88911,"416-10","Alloy 617",314626,"Plate"
-215.56,-0.00470,"Qualified",,11943.23,"CapPass","93% Nf: Cycle 299-300",299,88912,"416-10","Alloy 617",314626,"Plate"
-215.77,-0.00475,"Qualified",,11943.28,"CapPass","93% Nf: Cycle 299-300",299,88913,"416-10","Alloy 617",314626,"Plate"
