Repository: js-molina/fatigue-A617

File: data/850C/Strain rate 0.001/2.0% strain/HTM_A19_Cycles_41611.csv (part 21 of 23)
"Stress Mpa","Strain","Qual State","Qual Exceptions","Elapsed Time Sec","Data State","Cycle Label","Cycle","Count","Sample","Alloy","Heat","Material_Form"
-63.08,0.00704,"Qualified",,9971.30,"CapPass","83% Nf: Cycle 250-251",250,87731,"416-11","Alloy 617",314626,"Plate"
-66.85,0.00699,"Qualified",,9971.35,"CapPass","83% Nf: Cycle 250-251",250,87732,"416-11","Alloy 617",314626,"Plate"
-70.38,0.00694,"Qualified",,9971.41,"CapPass","83% Nf: Cycle 250-251",250,87733,"416-11","Alloy 617",314626,"Plate"
-73.93,0.00689,"Qualified",,9971.46,"CapPass","83% Nf: Cycle 250-251",250,87734,"416-11","Alloy 617",314626,"Plate"
-77.43,0.00684,"Qualified",,9971.52,"CapPass","83% Nf: Cycle 250-251",250,87735,"416-11","Alloy 617",314626,"Plate"
-80.77,0.00679,"Qualified",,9971.57,"CapPass","83% Nf: Cycle 250-251",250,87736,"416-11","Alloy 617",314626,"Plate"
-84.21,0.00674,"Qualified",,9971.62,"CapPass","83% Nf: Cycle 250-251",250,87737,"416-11","Alloy 617",314626,"Plate"
-87.74,0.00669,"Qualified",,9971.68,"CapPass","83% Nf: Cycle 250-251",250,87738,"416-11","Alloy 617",314626,"Plate"
-91.41,0.00664,"Qualified",,9971.72,"CapPass","83% Nf: Cycle 250-251",250,87739,"416-11","Alloy 617",314626,"Plate"
-95.49,0.00659,"Qualified",,9971.77,"CapPass","83% Nf: Cycle 250-251",250,87740,"416-11","Alloy 617",314626,"Plate"
-98.42,0.00656,"Qualified",,9971.79,"CapPass","83% Nf: Cycle 250-251",250,87741,"416-11","Alloy 617",314626,"Plate"
-99.57,0.00654,"Qualified",,9971.80,"CapPass","83% Nf: Cycle 250-251",250,87742,"416-11","Alloy 617",314626,"Plate"
-103.57,0.00649,"Qualified",,9971.84,"CapPass","83% Nf: Cycle 250-251",250,87743,"416-11","Alloy 617",314626,"Plate"
-107.14,0.00644,"Qualified",,9971.88,"CapPass","83% Nf: Cycle 250-251",250,87744,"416-11","Alloy 617",314626,"Plate"
-110.58,0.00639,"Qualified",,9971.91,"CapPass","83% Nf: Cycle 250-251",250,87745,"416-11","Alloy 617",314626,"Plate"
-113.80,0.00634,"Qualified",,9971.95,"CapPass","83% Nf: Cycle 250-251",250,87746,"416-11","Alloy 617",314626,"Plate"
-116.97,0.00629,"Qualified",,9971.99,"CapPass","83% Nf: Cycle 250-251",250,87747,"416-11","Alloy 617",314626,"Plate"
-119.79,0.00624,"Qualified",,9972.03,"CapPass","83% Nf: Cycle 250-251",250,87748,"416-11","Alloy 617",314626,"Plate"
-122.40,0.00619,"Qualified",,9972.07,"CapPass","83% Nf: Cycle 250-251",250,87749,"416-11","Alloy 617",314626,"Plate"
-125.14,0.00614,"Qualified",,9972.11,"CapPass","83% Nf: Cycle 250-251",250,87750,"416-11","Alloy 617",314626,"Plate"
-127.78,0.00609,"Qualified",,9972.16,"CapPass","83% Nf: Cycle 250-251",250,87751,"416-11","Alloy 617",314626,"Plate"
-130.07,0.00604,"Qualified",,9972.20,"CapPass","83% Nf: Cycle 250-251",250,87752,"416-11","Alloy 617",314626,"Plate"
-132.27,0.00598,"Qualified",,9972.24,"CapPass","83% Nf: Cycle 250-251",250,87753,"416-11","Alloy 617",314626,"Plate"
-134.38,0.00593,"Qualified",,9972.29,"CapPass","83% Nf: Cycle 250-251",250,87754,"416-11","Alloy 617",314626,"Plate"
-136.46,0.00588,"Qualified",,9972.34,"CapPass","83% Nf: Cycle 250-251",250,87755,"416-11","Alloy 617",314626,"Plate"
-138.70,0.00583,"Qualified",,9972.39,"CapPass","83% Nf: Cycle 250-251",250,87756,"416-11","Alloy 617",314626,"Plate"
-140.92,0.00578,"Qualified",,9972.44,"CapPass","83% Nf: Cycle 250-251",250,87757,"416-11","Alloy 617",314626,"Plate"
-143.23,0.00573,"Qualified",,9972.50,"CapPass","83% Nf: Cycle 250-251",250,87758,"416-11","Alloy 617",314626,"Plate"
-145.69,0.00568,"Qualified",,9972.55,"CapPass","83% Nf: Cycle 250-251",250,87759,"416-11","Alloy 617",314626,"Plate"
-148.22,0.00563,"Qualified",,9972.60,"CapPass","83% Nf: Cycle 250-251",250,87760,"416-11","Alloy 617",314626,"Plate"
-150.54,0.00558,"Qualified",,9972.65,"CapPass","83% Nf: Cycle 250-251",250,87761,"416-11","Alloy 617",314626,"Plate"
-152.81,0.00553,"Qualified",,9972.70,"CapPass","83% Nf: Cycle 250-251",250,87762,"416-11","Alloy 617",314626,"Plate"
-155.02,0.00548,"Qualified",,9972.75,"CapPass","83% Nf: Cycle 250-251",250,87763,"416-11","Alloy 617",314626,"Plate"
-157.04,0.00543,"Qualified",,9972.79,"CapPass","83% Nf: Cycle 250-251",250,87764,"416-11","Alloy 617",314626,"Plate"
-157.23,0.00543,"Qualified",,9972.80,"CapPass","83% Nf: Cycle 250-251",250,87765,"416-11","Alloy 617",314626,"Plate"
-159.36,0.00538,"Qualified",,9972.85,"CapPass","83% Nf: Cycle 250-251",250,87766,"416-11","Alloy 617",314626,"Plate"
-161.44,0.00533,"Qualified",,9972.90,"CapPass","83% Nf: Cycle 250-251",250,87767,"416-11","Alloy 617",314626,"Plate"
-163.47,0.00528,"Qualified",,9972.95,"CapPass","83% Nf: Cycle 250-251",250,87768,"416-11","Alloy 617",314626,"Plate"
-165.36,0.00523,"Qualified",,9973.00,"CapPass","83% Nf: Cycle 250-251",250,87769,"416-11","Alloy 617",314626,"Plate"
-167.25,0.00518,"Qualified",,9973.05,"CapPass","83% Nf: Cycle 250-251",250,87770,"416-11","Alloy 617",314626,"Plate"
-169.21,0.00513,"Qualified",,9973.10,"CapPass","83% Nf: Cycle 250-251",250,87771,"416-11","Alloy 617",314626,"Plate"
-171.00,0.00508,"Qualified",,9973.15,"CapPass","83% Nf: Cycle 250-251",250,87772,"416-11","Alloy 617",314626,"Plate"
-173.03,0.00502,"Qualified",,9973.20,"CapPass","83% Nf: Cycle 250-251",250,87773,"416-11","Alloy 617",314626,"Plate"
-174.92,0.00497,"Qualified",,9973.25,"CapPass","83% Nf: Cycle 250-251",250,87774,"416-11","Alloy 617",314626,"Plate"
-176.58,0.00492,"Qualified",,9973.29,"CapPass","83% Nf: Cycle 250-251",250,87775,"416-11","Alloy 617",314626,"Plate"
-178.02,0.00487,"Qualified",,9973.34,"CapPass","83% Nf: Cycle 250-251",250,87776,"416-11","Alloy 617",314626,"Plate"
-179.46,0.00482,"Qualified",,9973.39,"CapPass","83% Nf: Cycle 250-251",250,87777,"416-11","Alloy 617",314626,"Plate"
-180.58,0.00477,"Qualified",,9973.44,"CapPass","83% Nf: Cycle 250-251",250,87778,"416-11","Alloy 617",314626,"Plate"
-181.68,0.00472,"Qualified",,9973.49,"CapPass","83% Nf: Cycle 250-251",250,87779,"416-11","Alloy 617",314626,"Plate"
-182.74,0.00467,"Qualified",,9973.54,"CapPass","83% Nf: Cycle 250-251",250,87780,"416-11","Alloy 617",314626,"Plate"
-183.88,0.00462,"Qualified",,9973.59,"CapPass","83% Nf: Cycle 250-251",250,87781,"416-11","Alloy 617",314626,"Plate"
-184.91,0.00457,"Qualified",,9973.64,"CapPass","83% Nf: Cycle 250-251",250,87782,"416-11","Alloy 617",314626,"Plate"
-186.02,0.00452,"Qualified",,9973.69,"CapPass","83% Nf: Cycle 250-251",250,87783,"416-11","Alloy 617",314626,"Plate"
-187.11,0.00447,"Qualified",,9973.74,"CapPass","83% Nf: Cycle 250-251",250,87784,"416-11","Alloy 617",314626,"Plate"
-188.21,0.00442,"Qualified",,9973.79,"CapPass","83% Nf: Cycle 250-251",250,87785,"416-11","Alloy 617",314626,"Plate"
-188.24,0.00442,"Qualified",,9973.79,"CapPass","83% Nf: Cycle 250-251",250,87786,"416-11","Alloy 617",314626,"Plate"
-189.25,0.00437,"Qualified",,9973.84,"CapPass","83% Nf: Cycle 250-251",250,87787,"416-11","Alloy 617",314626,"Plate"
-190.41,0.00432,"Qualified",,9973.89,"CapPass","83% Nf: Cycle 250-251",250,87788,"416-11","Alloy 617",314626,"Plate"
-191.46,0.00427,"Qualified",,9973.95,"CapPass","83% Nf: Cycle 250-251",250,87789,"416-11","Alloy 617",314626,"Plate"
-192.54,0.00422,"Qualified",,9974.00,"CapPass","83% Nf: Cycle 250-251",250,87790,"416-11","Alloy 617",314626,"Plate"
-194.15,0.00416,"Qualified",,9974.06,"CapPass","83% Nf: Cycle 250-251",250,87791,"416-11","Alloy 617",314626,"Plate"
-195.87,0.00411,"Qualified",,9974.11,"CapPass","83% Nf: Cycle 250-251",250,87792,"416-11","Alloy 617",314626,"Plate"
-197.58,0.00406,"Qualified",,9974.16,"CapPass","83% Nf: Cycle 250-251",250,87793,"416-11","Alloy 617",314626,"Plate"
-199.05,0.00401,"Qualified",,9974.21,"CapPass","83% Nf: Cycle 250-251",250,87794,"416-11","Alloy 617",314626,"Plate"
-200.52,0.00396,"Qualified",,9974.25,"CapPass","83% Nf: Cycle 250-251",250,87795,"416-11","Alloy 617",314626,"Plate"
-201.99,0.00391,"Qualified",,9974.31,"CapPass","83% Nf: Cycle 250-251",250,87796,"416-11","Alloy 617",314626,"Plate"
-203.29,0.00386,"Qualified",,9974.35,"CapPass","83% Nf: Cycle 250-251",250,87797,"416-11","Alloy 617",314626,"Plate"
-204.55,0.00381,"Qualified",,9974.40,"CapPass","83% Nf: Cycle 250-251",250,87798,"416-11","Alloy 617",314626,"Plate"
-205.68,0.00376,"Qualified",,9974.45,"CapPass","83% Nf: Cycle 250-251",250,87799,"416-11","Alloy 617",314626,"Plate"
-206.83,0.00371,"Qualified",,9974.50,"CapPass","83% Nf: Cycle 250-251",250,87800,"416-11","Alloy 617",314626,"Plate"
-207.82,0.00366,"Qualified",,9974.55,"CapPass","83% Nf: Cycle 250-251",250,87801,"416-11","Alloy 617",314626,"Plate"
-208.64,0.00361,"Qualified",,9974.59,"CapPass","83% Nf: Cycle 250-251",250,87802,"416-11","Alloy 617",314626,"Plate"
-209.38,0.00356,"Qualified",,9974.64,"CapPass","83% Nf: Cycle 250-251",250,87803,"416-11","Alloy 617",314626,"Plate"
-210.08,0.00351,"Qualified",,9974.69,"CapPass","83% Nf: Cycle 250-251",250,87804,"416-11","Alloy 617",314626,"Plate"
-210.79,0.00346,"Qualified",,9974.74,"CapPass","83% Nf: Cycle 250-251",250,87805,"416-11","Alloy 617",314626,"Plate"
-211.14,0.00341,"Qualified",,9974.79,"CapPass","83% Nf: Cycle 250-251",250,87806,"416-11","Alloy 617",314626,"Plate"
-211.21,0.00340,"Qualified",,9974.79,"CapPass","83% Nf: Cycle 250-251",250,87807,"416-11","Alloy 617",314626,"Plate"
-211.51,0.00336,"Qualified",,9974.84,"CapPass","83% Nf: Cycle 250-251",250,87808,"416-11","Alloy 617",314626,"Plate"
-211.98,0.00331,"Qualified",,9974.90,"CapPass","83% Nf: Cycle 250-251",250,87809,"416-11","Alloy 617",314626,"Plate"
-212.54,0.00326,"Qualified",,9974.95,"CapPass","83% Nf: Cycle 250-251",250,87810,"416-11","Alloy 617",314626,"Plate"
-213.13,0.00320,"Qualified",,9975.00,"CapPass","83% Nf: Cycle 250-251",250,87811,"416-11","Alloy 617",314626,"Plate"
-213.89,0.00315,"Qualified",,9975.05,"CapPass","83% Nf: Cycle 250-251",250,87812,"416-11","Alloy 617",314626,"Plate"
-214.62,0.00310,"Qualified",,9975.10,"CapPass","83% Nf: Cycle 250-251",250,87813,"416-11","Alloy 617",314626,"Plate"
-215.36,0.00305,"Qualified",,9975.15,"CapPass","83% Nf: Cycle 250-251",250,87814,"416-11","Alloy 617",314626,"Plate"
-216.16,0.00300,"Qualified",,9975.21,"CapPass","83% Nf: Cycle 250-251",250,87815,"416-11","Alloy 617",314626,"Plate"
-217.02,0.00295,"Qualified",,9975.26,"CapPass","83% Nf: Cycle 250-251",250,87816,"416-11","Alloy 617",314626,"Plate"
-218.07,0.00290,"Qualified",,9975.31,"CapPass","83% Nf: Cycle 250-251",250,87817,"416-11","Alloy 617",314626,"Plate"
-219.04,0.00285,"Qualified",,9975.36,"CapPass","83% Nf: Cycle 250-251",250,87818,"416-11","Alloy 617",314626,"Plate"
-219.87,0.00280,"Qualified",,9975.40,"CapPass","83% Nf: Cycle 250-251",250,87819,"416-11","Alloy 617",314626,"Plate"
-220.75,0.00275,"Qualified",,9975.45,"CapPass","83% Nf: Cycle 250-251",250,87820,"416-11","Alloy 617",314626,"Plate"
-221.60,0.00270,"Qualified",,9975.50,"CapPass","83% Nf: Cycle 250-251",250,87821,"416-11","Alloy 617",314626,"Plate"
-222.29,0.00265,"Qualified",,9975.55,"CapPass","83% Nf: Cycle 250-251",250,87822,"416-11","Alloy 617",314626,"Plate"
-222.89,0.00260,"Qualified",,9975.60,"CapPass","83% Nf: Cycle 250-251",250,87823,"416-11","Alloy 617",314626,"Plate"
-223.55,0.00255,"Qualified",,9975.65,"CapPass","83% Nf: Cycle 250-251",250,87824,"416-11","Alloy 617",314626,"Plate"
-224.13,0.00250,"Qualified",,9975.69,"CapPass","83% Nf: Cycle 250-251",250,87825,"416-11","Alloy 617",314626,"Plate"
-224.55,0.00245,"Qualified",,9975.74,"CapPass","83% Nf: Cycle 250-251",250,87826,"416-11","Alloy 617",314626,"Plate"
-224.70,0.00240,"Qualified",,9975.79,"CapPass","83% Nf: Cycle 250-251",250,87827,"416-11","Alloy 617",314626,"Plate"
-224.71,0.00239,"Qualified",,9975.79,"CapPass","83% Nf: Cycle 250-251",250,87828,"416-11","Alloy 617",314626,"Plate"
-224.80,0.00235,"Qualified",,9975.84,"CapPass","83% Nf: Cycle 250-251",250,87829,"416-11","Alloy 617",314626,"Plate"
-224.92,0.00230,"Qualified",,9975.90,"CapPass","83% Nf: Cycle 250-251",250,87830,"416-11","Alloy 617",314626,"Plate"
-225.30,0.00225,"Qualified",,9975.95,"CapPass","83% Nf: Cycle 250-251",250,87831,"416-11","Alloy 617",314626,"Plate"
-225.85,0.00219,"Qualified",,9976.00,"CapPass","83% Nf: Cycle 250-251",250,87832,"416-11","Alloy 617",314626,"Plate"
-226.48,0.00214,"Qualified",,9976.06,"CapPass","83% Nf: Cycle 250-251",250,87833,"416-11","Alloy 617",314626,"Plate"
-227.21,0.00209,"Qualified",,9976.11,"CapPass","83% Nf: Cycle 250-251",250,87834,"416-11","Alloy 617",314626,"Plate"
-227.92,0.00204,"Qualified",,9976.16,"CapPass","83% Nf: Cycle 250-251",250,87835,"416-11","Alloy 617",314626,"Plate"
-228.65,0.00199,"Qualified",,9976.20,"CapPass","83% Nf: Cycle 250-251",250,87836,"416-11","Alloy 617",314626,"Plate"
-229.26,0.00194,"Qualified",,9976.25,"CapPass","83% Nf: Cycle 250-251",250,87837,"416-11","Alloy 617",314626,"Plate"
-229.85,0.00189,"Qualified",,9976.30,"CapPass","83% Nf: Cycle 250-251",250,87838,"416-11","Alloy 617",314626,"Plate"
-230.36,0.00184,"Qualified",,9976.35,"CapPass","83% Nf: Cycle 250-251",250,87839,"416-11","Alloy 617",314626,"Plate"
-230.74,0.00179,"Qualified",,9976.40,"CapPass","83% Nf: Cycle 250-251",250,87840,"416-11","Alloy 617",314626,"Plate"
-231.09,0.00174,"Qualified",,9976.45,"CapPass","83% Nf: Cycle 250-251",250,87841,"416-11","Alloy 617",314626,"Plate"
-231.48,0.00169,"Qualified",,9976.50,"CapPass","83% Nf: Cycle 250-251",250,87842,"416-11","Alloy 617",314626,"Plate"
-231.85,0.00164,"Qualified",,9976.55,"CapPass","83% Nf: Cycle 250-251",250,87843,"416-11","Alloy 617",314626,"Plate"
-232.18,0.00159,"Qualified",,9976.60,"CapPass","83% Nf: Cycle 250-251",250,87844,"416-11","Alloy 617",314626,"Plate"
-232.41,0.00154,"Qualified",,9976.65,"CapPass","83% Nf: Cycle 250-251",250,87845,"416-11","Alloy 617",314626,"Plate"
-232.73,0.00149,"Qualified",,9976.70,"CapPass","83% Nf: Cycle 250-251",250,87846,"416-11","Alloy 617",314626,"Plate"
-233.03,0.00144,"Qualified",,9976.75,"CapPass","83% Nf: Cycle 250-251",250,87847,"416-11","Alloy 617",314626,"Plate"
-233.36,0.00139,"Qualified",,9976.79,"CapPass","83% Nf: Cycle 250-251",250,87848,"416-11","Alloy 617",314626,"Plate"
-233.37,0.00139,"Qualified",,9976.79,"CapPass","83% Nf: Cycle 250-251",250,87849,"416-11","Alloy 617",314626,"Plate"
-233.63,0.00134,"Qualified",,9976.84,"CapPass","83% Nf: Cycle 250-251",250,87850,"416-11","Alloy 617",314626,"Plate"
-233.88,0.00128,"Qualified",,9976.89,"CapPass","83% Nf: Cycle 250-251",250,87851,"416-11","Alloy 617",314626,"Plate"
-234.12,0.00123,"Qualified",,9976.94,"CapPass","83% Nf: Cycle 250-251",250,87852,"416-11","Alloy 617",314626,"Plate"
-234.32,0.00118,"Qualified",,9976.99,"CapPass","83% Nf: Cycle 250-251",250,87853,"416-11","Alloy 617",314626,"Plate"
-234.47,0.00113,"Qualified",,9977.04,"CapPass","83% Nf: Cycle 250-251",250,87854,"416-11","Alloy 617",314626,"Plate"
-234.58,0.00108,"Qualified",,9977.09,"CapPass","83% Nf: Cycle 250-251",250,87855,"416-11","Alloy 617",314626,"Plate"
-234.68,0.00103,"Qualified",,9977.14,"CapPass","83% Nf: Cycle 250-251",250,87856,"416-11","Alloy 617",314626,"Plate"
-234.80,0.00098,"Qualified",,9977.19,"CapPass","83% Nf: Cycle 250-251",250,87857,"416-11","Alloy 617",314626,"Plate"
-234.94,0.00093,"Qualified",,9977.24,"CapPass","83% Nf: Cycle 250-251",250,87858,"416-11","Alloy 617",314626,"Plate"
-235.10,0.00088,"Qualified",,9977.29,"CapPass","83% Nf: Cycle 250-251",250,87859,"416-11","Alloy 617",314626,"Plate"
-235.25,0.00083,"Qualified",,9977.34,"CapPass","83% Nf: Cycle 250-251",250,87860,"416-11","Alloy 617",314626,"Plate"
-235.42,0.00078,"Qualified",,9977.39,"CapPass","83% Nf: Cycle 250-251",250,87861,"416-11","Alloy 617",314626,"Plate"
-235.57,0.00073,"Qualified",,9977.44,"CapPass","83% Nf: Cycle 250-251",250,87862,"416-11","Alloy 617",314626,"Plate"
-235.74,0.00068,"Qualified",,9977.49,"CapPass","83% Nf: Cycle 250-251",250,87863,"416-11","Alloy 617",314626,"Plate"
-235.89,0.00063,"Qualified",,9977.54,"CapPass","83% Nf: Cycle 250-251",250,87864,"416-11","Alloy 617",314626,"Plate"
-236.05,0.00058,"Qualified",,9977.60,"CapPass","83% Nf: Cycle 250-251",250,87865,"416-11","Alloy 617",314626,"Plate"
-236.25,0.00053,"Qualified",,9977.65,"CapPass","83% Nf: Cycle 250-251",250,87866,"416-11","Alloy 617",314626,"Plate"
-236.38,0.00048,"Qualified",,9977.70,"CapPass","83% Nf: Cycle 250-251",250,87867,"416-11","Alloy 617",314626,"Plate"
-236.55,0.00043,"Qualified",,9977.75,"CapPass","83% Nf: Cycle 250-251",250,87868,"416-11","Alloy 617",314626,"Plate"
-236.72,0.00038,"Qualified",,9977.79,"CapPass","83% Nf: Cycle 250-251",250,87869,"416-11","Alloy 617",314626,"Plate"
-236.72,0.00038,"Qualified",,9977.80,"CapPass","83% Nf: Cycle 250-251",250,87870,"416-11","Alloy 617",314626,"Plate"
-236.91,0.00033,"Qualified",,9977.85,"CapPass","83% Nf: Cycle 250-251",250,87871,"416-11","Alloy 617",314626,"Plate"
-237.02,0.00028,"Qualified",,9977.90,"CapPass","83% Nf: Cycle 250-251",250,87872,"416-11","Alloy 617",314626,"Plate"
-237.18,0.00023,"Qualified",,9977.95,"CapPass","83% Nf: Cycle 250-251",250,87873,"416-11","Alloy 617",314626,"Plate"
-237.36,0.00018,"Qualified",,9978.00,"CapPass","83% Nf: Cycle 250-251",250,87874,"416-11","Alloy 617",314626,"Plate"
-237.50,0.00012,"Qualified",,9978.05,"CapPass","83% Nf: Cycle 250-251",250,87875,"416-11","Alloy 617",314626,"Plate"
-237.66,0.00007,"Qualified",,9978.10,"CapPass","83% Nf: Cycle 250-251",250,87876,"416-11","Alloy 617",314626,"Plate"
-237.78,0.00002,"Qualified",,9978.15,"CapPass","83% Nf: Cycle 250-251",250,87877,"416-11","Alloy 617",314626,"Plate"
-237.92,-0.00003,"Qualified",,9978.20,"CapPass","83% Nf: Cycle 250-251",250,87878,"416-11","Alloy 617",314626,"Plate"
-238.01,-0.00008,"Qualified",,9978.25,"CapPass","83% Nf: Cycle 250-251",250,87879,"416-11","Alloy 617",314626,"Plate"
-238.16,-0.00013,"Qualified",,9978.30,"CapPass","83% Nf: Cycle 250-251",250,87880,"416-11","Alloy 617",314626,"Plate"
-238.33,-0.00018,"Qualified",,9978.35,"CapPass","83% Nf: Cycle 250-251",250,87881,"416-11","Alloy 617",314626,"Plate"
-238.44,-0.00023,"Qualified",,9978.40,"CapPass","83% Nf: Cycle 250-251",250,87882,"416-11","Alloy 617",314626,"Plate"
-238.59,-0.00028,"Qualified",,9978.46,"CapPass","83% Nf: Cycle 250-251",250,87883,"416-11","Alloy 617",314626,"Plate"
-238.77,-0.00033,"Qualified",,9978.51,"CapPass","83% Nf: Cycle 250-251",250,87884,"416-11","Alloy 617",314626,"Plate"
-238.98,-0.00038,"Qualified",,9978.56,"CapPass","83% Nf: Cycle 250-251",250,87885,"416-11","Alloy 617",314626,"Plate"
-239.13,-0.00043,"Qualified",,9978.61,"CapPass","83% Nf: Cycle 250-251",250,87886,"416-11","Alloy 617",314626,"Plate"
-239.38,-0.00048,"Qualified",,9978.66,"CapPass","83% Nf: Cycle 250-251",250,87887,"416-11","Alloy 617",314626,"Plate"
-239.57,-0.00053,"Qualified",,9978.71,"CapPass","83% Nf: Cycle 250-251",250,87888,"416-11","Alloy 617",314626,"Plate"
-239.89,-0.00058,"Qualified",,9978.76,"CapPass","83% Nf: Cycle 250-251",250,87889,"416-11","Alloy 617",314626,"Plate"
-240.09,-0.00062,"Qualified",,9978.79,"CapPass","83% Nf: Cycle 250-251",250,87890,"416-11","Alloy 617",314626,"Plate"
-240.24,-0.00063,"Qualified",,9978.81,"CapPass","83% Nf: Cycle 250-251",250,87891,"416-11","Alloy 617",314626,"Plate"
-240.81,-0.00068,"Qualified",,9978.86,"CapPass","83% Nf: Cycle 250-251",250,87892,"416-11","Alloy 617",314626,"Plate"
-241.41,-0.00073,"Qualified",,9978.91,"CapPass","83% Nf: Cycle 250-251",250,87893,"416-11","Alloy 617",314626,"Plate"
-242.01,-0.00079,"Qualified",,9978.96,"CapPass","83% Nf: Cycle 250-251",250,87894,"416-11","Alloy 617",314626,"Plate"
-242.42,-0.00084,"Qualified",,9979.00,"CapPass","83% Nf: Cycle 250-251",250,87895,"416-11","Alloy 617",314626,"Plate"
-242.80,-0.00089,"Qualified",,9979.05,"CapPass","83% Nf: Cycle 250-251",250,87896,"416-11","Alloy 617",314626,"Plate"
-243.18,-0.00094,"Qualified",,9979.10,"CapPass","83% Nf: Cycle 250-251",250,87897,"416-11","Alloy 617",314626,"Plate"
-243.40,-0.00099,"Qualified",,9979.15,"CapPass","83% Nf: Cycle 250-251",250,87898,"416-11","Alloy 617",314626,"Plate"
-243.62,-0.00104,"Qualified",,9979.20,"CapPass","83% Nf: Cycle 250-251",250,87899,"416-11","Alloy 617",314626,"Plate"
-243.82,-0.00109,"Qualified",,9979.25,"CapPass","83% Nf: Cycle 250-251",250,87900,"416-11","Alloy 617",314626,"Plate"
-244.00,-0.00114,"Qualified",,9979.30,"CapPass","83% Nf: Cycle 250-251",250,87901,"416-11","Alloy 617",314626,"Plate"
-244.20,-0.00119,"Qualified",,9979.35,"CapPass","83% Nf: Cycle 250-251",250,87902,"416-11","Alloy 617",314626,"Plate"
-244.29,-0.00124,"Qualified",,9979.40,"CapPass","83% Nf: Cycle 250-251",250,87903,"416-11","Alloy 617",314626,"Plate"
-244.40,-0.00129,"Qualified",,9979.45,"CapPass","83% Nf: Cycle 250-251",250,87904,"416-11","Alloy 617",314626,"Plate"
-244.53,-0.00134,"Qualified",,9979.50,"CapPass","83% Nf: Cycle 250-251",250,87905,"416-11","Alloy 617",314626,"Plate"
-244.64,-0.00139,"Qualified",,9979.55,"CapPass","83% Nf: Cycle 250-251",250,87906,"416-11","Alloy 617",314626,"Plate"
-244.75,-0.00144,"Qualified",,9979.60,"CapPass","83% Nf: Cycle 250-251",250,87907,"416-11","Alloy 617",314626,"Plate"
-244.82,-0.00149,"Qualified",,9979.65,"CapPass","83% Nf: Cycle 250-251",250,87908,"416-11","Alloy 617",314626,"Plate"
-244.86,-0.00155,"Qualified",,9979.70,"CapPass","83% Nf: Cycle 250-251",250,87909,"416-11","Alloy 617",314626,"Plate"
-244.94,-0.00160,"Qualified",,9979.75,"CapPass","83% Nf: Cycle 250-251",250,87910,"416-11","Alloy 617",314626,"Plate"
-245.00,-0.00164,"Qualified",,9979.79,"CapPass","83% Nf: Cycle 250-251",250,87911,"416-11","Alloy 617",314626,"Plate"
-244.99,-0.00165,"Qualified",,9979.80,"CapPass","83% Nf: Cycle 250-251",250,87912,"416-11","Alloy 617",314626,"Plate"
-245.06,-0.00170,"Qualified",,9979.85,"CapPass","83% Nf: Cycle 250-251",250,87913,"416-11","Alloy 617",314626,"Plate"
-245.12,-0.00175,"Qualified",,9979.90,"CapPass","83% Nf: Cycle 250-251",250,87914,"416-11","Alloy 617",314626,"Plate"
-245.14,-0.00180,"Qualified",,9979.95,"CapPass","83% Nf: Cycle 250-251",250,87915,"416-11","Alloy 617",314626,"Plate"
-245.20,-0.00185,"Qualified",,9980.00,"CapPass","83% Nf: Cycle 250-251",250,87916,"416-11","Alloy 617",314626,"Plate"
-245.27,-0.00190,"Qualified",,9980.06,"CapPass","83% Nf: Cycle 250-251",250,87917,"416-11","Alloy 617",314626,"Plate"
-245.34,-0.00195,"Qualified",,9980.11,"CapPass","83% Nf: Cycle 250-251",250,87918,"416-11","Alloy 617",314626,"Plate"
-245.45,-0.00200,"Qualified",,9980.16,"CapPass","83% Nf: Cycle 250-251",250,87919,"416-11","Alloy 617",314626,"Plate"
-245.53,-0.00205,"Qualified",,9980.21,"CapPass","83% Nf: Cycle 250-251",250,87920,"416-11","Alloy 617",314626,"Plate"
-245.75,-0.00210,"Qualified",,9980.26,"CapPass","83% Nf: Cycle 250-251",250,87921,"416-11","Alloy 617",314626,"Plate"
-246.08,-0.00215,"Qualified",,9980.31,"CapPass","83% Nf: Cycle 250-251",250,87922,"416-11","Alloy 617",314626,"Plate"
-246.63,-0.00220,"Qualified",,9980.36,"CapPass","83% Nf: Cycle 250-251",250,87923,"416-11","Alloy 617",314626,"Plate"
-247.08,-0.00225,"Qualified",,9980.41,"CapPass","83% Nf: Cycle 250-251",250,87924,"416-11","Alloy 617",314626,"Plate"
-247.49,-0.00230,"Qualified",,9980.45,"CapPass","83% Nf: Cycle 250-251",250,87925,"416-11","Alloy 617",314626,"Plate"
-247.78,-0.00235,"Qualified",,9980.50,"CapPass","83% Nf: Cycle 250-251",250,87926,"416-11","Alloy 617",314626,"Plate"
-247.97,-0.00240,"Qualified",,9980.55,"CapPass","83% Nf: Cycle 250-251",250,87927,"416-11","Alloy 617",314626,"Plate"
-248.14,-0.00245,"Qualified",,9980.60,"CapPass","83% Nf: Cycle 250-251",250,87928,"416-11","Alloy 617",314626,"Plate"
-248.30,-0.00250,"Qualified",,9980.65,"CapPass","83% Nf: Cycle 250-251",250,87929,"416-11","Alloy 617",314626,"Plate"
-248.21,-0.00255,"Qualified",,9980.69,"CapPass","83% Nf: Cycle 250-251",250,87930,"416-11","Alloy 617",314626,"Plate"
-247.84,-0.00260,"Qualified",,9980.75,"CapPass","83% Nf: Cycle 250-251",250,87931,"416-11","Alloy 617",314626,"Plate"
-247.64,-0.00265,"Qualified",,9980.79,"CapPass","83% Nf: Cycle 250-251",250,87932,"416-11","Alloy 617",314626,"Plate"
-247.61,-0.00265,"Qualified",,9980.80,"CapPass","83% Nf: Cycle 250-251",250,87933,"416-11","Alloy 617",314626,"Plate"
-247.46,-0.00270,"Qualified",,9980.85,"CapPass","83% Nf: Cycle 250-251",250,87934,"416-11","Alloy 617",314626,"Plate"
-247.32,-0.00276,"Qualified",,9980.90,"CapPass","83% Nf: Cycle 250-251",250,87935,"416-11","Alloy 617",314626,"Plate"
-247.22,-0.00281,"Qualified",,9980.95,"CapPass","83% Nf: Cycle 250-251",250,87936,"416-11","Alloy 617",314626,"Plate"
-247.13,-0.00286,"Qualified",,9981.00,"CapPass","83% Nf: Cycle 250-251",250,87937,"416-11","Alloy 617",314626,"Plate"
-247.06,-0.00291,"Qualified",,9981.05,"CapPass","83% Nf: Cycle 250-251",250,87938,"416-11","Alloy 617",314626,"Plate"
-246.97,-0.00296,"Qualified",,9981.10,"CapPass","83% Nf: Cycle 250-251",250,87939,"416-11","Alloy 617",314626,"Plate"
-246.95,-0.00301,"Qualified",,9981.15,"CapPass","83% Nf: Cycle 250-251",250,87940,"416-11","Alloy 617",314626,"Plate"
-246.95,-0.00306,"Qualified",,9981.21,"CapPass","83% Nf: Cycle 250-251",250,87941,"416-11","Alloy 617",314626,"Plate"
-246.96,-0.00311,"Qualified",,9981.26,"CapPass","83% Nf: Cycle 250-251",250,87942,"416-11","Alloy 617",314626,"Plate"
-246.95,-0.00316,"Qualified",,9981.31,"CapPass","83% Nf: Cycle 250-251",250,87943,"416-11","Alloy 617",314626,"Plate"
-247.01,-0.00321,"Qualified",,9981.36,"CapPass","83% Nf: Cycle 250-251",250,87944,"416-11","Alloy 617",314626,"Plate"
-247.01,-0.00326,"Qualified",,9981.41,"CapPass","83% Nf: Cycle 250-251",250,87945,"416-11","Alloy 617",314626,"Plate"
-247.03,-0.00331,"Qualified",,9981.46,"CapPass","83% Nf: Cycle 250-251",250,87946,"416-11","Alloy 617",314626,"Plate"
-247.07,-0.00336,"Qualified",,9981.51,"CapPass","83% Nf: Cycle 250-251",250,87947,"416-11","Alloy 617",314626,"Plate"
-247.14,-0.00341,"Qualified",,9981.56,"CapPass","83% Nf: Cycle 250-251",250,87948,"416-11","Alloy 617",314626,"Plate"
-247.31,-0.00346,"Qualified",,9981.61,"CapPass","83% Nf: Cycle 250-251",250,87949,"416-11","Alloy 617",314626,"Plate"
-247.50,-0.00351,"Qualified",,9981.66,"CapPass","83% Nf: Cycle 250-251",250,87950,"416-11","Alloy 617",314626,"Plate"
-247.80,-0.00356,"Qualified",,9981.71,"CapPass","83% Nf: Cycle 250-251",250,87951,"416-11","Alloy 617",314626,"Plate"
-248.22,-0.00361,"Qualified",,9981.76,"CapPass","83% Nf: Cycle 250-251",250,87952,"416-11","Alloy 617",314626,"Plate"
-248.47,-0.00365,"Qualified",,9981.79,"CapPass","83% Nf: Cycle 250-251",250,87953,"416-11","Alloy 617",314626,"Plate"
-248.57,-0.00366,"Qualified",,9981.81,"CapPass","83% Nf: Cycle 250-251",250,87954,"416-11","Alloy 617",314626,"Plate"
-248.84,-0.00372,"Qualified",,9981.85,"CapPass","83% Nf: Cycle 250-251",250,87955,"416-11","Alloy 617",314626,"Plate"
-249.02,-0.00377,"Qualified",,9981.90,"CapPass","83% Nf: Cycle 250-251",250,87956,"416-11","Alloy 617",314626,"Plate"
-249.20,-0.00382,"Qualified",,9981.95,"CapPass","83% Nf: Cycle 250-251",250,87957,"416-11","Alloy 617",314626,"Plate"
-249.37,-0.00387,"Qualified",,9982.00,"CapPass","83% Nf: Cycle 250-251",250,87958,"416-11","Alloy 617",314626,"Plate"
-249.40,-0.00392,"Qualified",,9982.05,"CapPass","83% Nf: Cycle 250-251",250,87959,"416-11","Alloy 617",314626,"Plate"
-249.30,-0.00397,"Qualified",,9982.10,"CapPass","83% Nf: Cycle 250-251",250,87960,"416-11","Alloy 617",314626,"Plate"
-249.23,-0.00402,"Qualified",,9982.15,"CapPass","83% Nf: Cycle 250-251",250,87961,"416-11","Alloy 617",314626,"Plate"
-249.17,-0.00407,"Qualified",,9982.20,"CapPass","83% Nf: Cycle 250-251",250,87962,"416-11","Alloy 617",314626,"Plate"
-249.10,-0.00412,"Qualified",,9982.25,"CapPass","83% Nf: Cycle 250-251",250,87963,"416-11","Alloy 617",314626,"Plate"
-249.05,-0.00417,"Qualified",,9982.30,"CapPass","83% Nf: Cycle 250-251",250,87964,"416-11","Alloy 617",314626,"Plate"
-248.99,-0.00422,"Qualified",,9982.35,"CapPass","83% Nf: Cycle 250-251",250,87965,"416-11","Alloy 617",314626,"Plate"
-248.98,-0.00427,"Qualified",,9982.40,"CapPass","83% Nf: Cycle 250-251",250,87966,"416-11","Alloy 617",314626,"Plate"
-248.97,-0.00432,"Qualified",,9982.46,"CapPass","83% Nf: Cycle 250-251",250,87967,"416-11","Alloy 617",314626,"Plate"
-248.98,-0.00437,"Qualified",,9982.51,"CapPass","83% Nf: Cycle 250-251",250,87968,"416-11","Alloy 617",314626,"Plate"
-248.98,-0.00442,"Qualified",,9982.55,"CapPass","83% Nf: Cycle 250-251",250,87969,"416-11","Alloy 617",314626,"Plate"
-249.01,-0.00447,"Qualified",,9982.60,"CapPass","83% Nf: Cycle 250-251",250,87970,"416-11","Alloy 617",314626,"Plate"
-249.06,-0.00452,"Qualified",,9982.65,"CapPass","83% Nf: Cycle 250-251",250,87971,"416-11","Alloy 617",314626,"Plate"
-249.03,-0.00457,"Qualified",,9982.70,"CapPass","83% Nf: Cycle 250-251",250,87972,"416-11","Alloy 617",314626,"Plate"
-249.02,-0.00462,"Qualified",,9982.75,"CapPass","83% Nf: Cycle 250-251",250,87973,"416-11","Alloy 617",314626,"Plate"
-249.03,-0.00467,"Qualified",,9982.79,"CapPass","83% Nf: Cycle 250-251",250,87974,"416-11","Alloy 617",314626,"Plate"
-249.00,-0.00467,"Qualified",,9982.80,"CapPass","83% Nf: Cycle 250-251",250,87975,"416-11","Alloy 617",314626,"Plate"
-249.01,-0.00472,"Qualified",,9982.85,"CapPass","83% Nf: Cycle 250-251",250,87976,"416-11","Alloy 617",314626,"Plate"
-248.99,-0.00478,"Qualified",,9982.90,"CapPass","83% Nf: Cycle 250-251",250,87977,"416-11","Alloy 617",314626,"Plate"
-248.98,-0.00483,"Qualified",,9982.95,"CapPass","83% Nf: Cycle 250-251",250,87978,"416-11","Alloy 617",314626,"Plate"
-249.00,-0.00488,"Qualified",,9983.00,"CapPass","83% Nf: Cycle 250-251",250,87979,"416-11","Alloy 617",314626,"Plate"
-249.02,-0.00493,"Qualified",,9983.05,"CapPass","83% Nf: Cycle 250-251",250,87980,"416-11","Alloy 617",314626,"Plate"
-249.06,-0.00498,"Qualified",,9983.11,"CapPass","83% Nf: Cycle 250-251",250,87981,"416-11","Alloy 617",314626,"Plate"
-249.08,-0.00503,"Qualified",,9983.16,"CapPass","83% Nf: Cycle 250-251",250,87982,"416-11","Alloy 617",314626,"Plate"
-249.13,-0.00508,"Qualified",,9983.21,"CapPass","83% Nf: Cycle 250-251",250,87983,"416-11","Alloy 617",314626,"Plate"
-249.22,-0.00513,"Qualified",,9983.26,"CapPass","83% Nf: Cycle 250-251",250,87984,"416-11","Alloy 617",314626,"Plate"
-249.27,-0.00518,"Qualified",,9983.31,"CapPass","83% Nf: Cycle 250-251",250,87985,"416-11","Alloy 617",314626,"Plate"
-249.37,-0.00523,"Qualified",,9983.36,"CapPass","83% Nf: Cycle 250-251",250,87986,"416-11","Alloy 617",314626,"Plate"
-249.46,-0.00528,"Qualified",,9983.41,"CapPass","83% Nf: Cycle 250-251",250,87987,"416-11","Alloy 617",314626,"Plate"
-249.57,-0.00533,"Qualified",,9983.47,"CapPass","83% Nf: Cycle 250-251",250,87988,"416-11","Alloy 617",314626,"Plate"
-249.60,-0.00538,"Qualified",,9983.52,"CapPass","83% Nf: Cycle 250-251",250,87989,"416-11","Alloy 617",314626,"Plate"
-249.68,-0.00543,"Qualified",,9983.57,"CapPass","83% Nf: Cycle 250-251",250,87990,"416-11","Alloy 617",314626,"Plate"
-249.80,-0.00548,"Qualified",,9983.62,"CapPass","83% Nf: Cycle 250-251",250,87991,"416-11","Alloy 617",314626,"Plate"
-249.89,-0.00553,"Qualified",,9983.67,"CapPass","83% Nf: Cycle 250-251",250,87992,"416-11","Alloy 617",314626,"Plate"
-250.11,-0.00558,"Qualified",,9983.73,"CapPass","83% Nf: Cycle 250-251",250,87993,"416-11","Alloy 617",314626,"Plate"
-250.91,-0.00563,"Qualified",,9983.78,"CapPass","83% Nf: Cycle 250-251",250,87994,"416-11","Alloy 617",314626,"Plate"
-251.19,-0.00565,"Qualified",,9983.79,"CapPass","83% Nf: Cycle 250-251",250,87995,"416-11","Alloy 617",314626,"Plate"
-251.92,-0.00569,"Qualified",,9983.83,"CapPass","83% Nf: Cycle 250-251",250,87996,"416-11","Alloy 617",314626,"Plate"
-252.77,-0.00574,"Qualified",,9983.87,"CapPass","83% Nf: Cycle 250-251",250,87997,"416-11","Alloy 617",314626,"Plate"
-253.42,-0.00579,"Qualified",,9983.92,"CapPass","83% Nf: Cycle 250-251",250,87998,"416-11","Alloy 617",314626,"Plate"
-254.02,-0.00584,"Qualified",,9983.97,"CapPass","83% Nf: Cycle 250-251",250,87999,"416-11","Alloy 617",314626,"Plate"
-254.51,-0.00589,"Qualified",,9984.02,"CapPass","83% Nf: Cycle 250-251",250,88000,"416-11","Alloy 617",314626,"Plate"
-254.70,-0.00594,"Qualified",,9984.06,"CapPass","83% Nf: Cycle 250-251",250,88001,"416-11","Alloy 617",314626,"Plate"
-254.80,-0.00599,"Qualified",,9984.11,"CapPass","83% Nf: Cycle 250-251",250,88002,"416-11","Alloy 617",314626,"Plate"
-254.81,-0.00604,"Qualified",,9984.16,"CapPass","83% Nf: Cycle 250-251",250,88003,"416-11","Alloy 617",314626,"Plate"
-254.83,-0.00609,"Qualified",,9984.22,"CapPass","83% Nf: Cycle 250-251",250,88004,"416-11","Alloy 617",314626,"Plate"
-254.88,-0.00614,"Qualified",,9984.27,"CapPass","83% Nf: Cycle 250-251",250,88005,"416-11","Alloy 617",314626,"Plate"
-254.95,-0.00619,"Qualified",,9984.32,"CapPass","83% Nf: Cycle 250-251",250,88006,"416-11","Alloy 617",314626,"Plate"
-255.05,-0.00624,"Qualified",,9984.37,"CapPass","83% Nf: Cycle 250-251",250,88007,"416-11","Alloy 617",314626,"Plate"
-255.25,-0.00629,"Qualified",,9984.42,"CapPass","83% Nf: Cycle 250-251",250,88008,"416-11","Alloy 617",314626,"Plate"
-255.45,-0.00634,"Qualified",,9984.47,"CapPass","83% Nf: Cycle 250-251",250,88009,"416-11","Alloy 617",314626,"Plate"
-255.64,-0.00639,"Qualified",,9984.52,"CapPass","83% Nf: Cycle 250-251",250,88010,"416-11","Alloy 617",314626,"Plate"
-255.82,-0.00644,"Qualified",,9984.57,"CapPass","83% Nf: Cycle 250-251",250,88011,"416-11","Alloy 617",314626,"Plate"
-255.98,-0.00649,"Qualified",,9984.62,"CapPass","83% Nf: Cycle 250-251",250,88012,"416-11","Alloy 617",314626,"Plate"
-256.12,-0.00654,"Qualified",,9984.67,"CapPass","83% Nf: Cycle 250-251",250,88013,"416-11","Alloy 617",314626,"Plate"
-256.24,-0.00660,"Qualified",,9984.72,"CapPass","83% Nf: Cycle 250-251",250,88014,"416-11","Alloy 617",314626,"Plate"
-256.34,-0.00665,"Qualified",,9984.76,"CapPass","83% Nf: Cycle 250-251",250,88015,"416-11","Alloy 617",314626,"Plate"
-256.39,-0.00668,"Qualified",,9984.79,"CapPass","83% Nf: Cycle 250-251",250,88016,"416-11","Alloy 617",314626,"Plate"
-256.37,-0.00670,"Qualified",,9984.81,"CapPass","83% Nf: Cycle 250-251",250,88017,"416-11","Alloy 617",314626,"Plate"
-256.06,-0.00675,"Qualified",,9984.86,"CapPass","83% Nf: Cycle 250-251",250,88018,"416-11","Alloy 617",314626,"Plate"
-255.60,-0.00680,"Qualified",,9984.91,"CapPass","83% Nf: Cycle 250-251",250,88019,"416-11","Alloy 617",314626,"Plate"
-255.26,-0.00685,"Qualified",,9984.97,"CapPass","83% Nf: Cycle 250-251",250,88020,"416-11","Alloy 617",314626,"Plate"
-255.13,-0.00690,"Qualified",,9985.02,"CapPass","83% Nf: Cycle 250-251",250,88021,"416-11","Alloy 617",314626,"Plate"
-255.13,-0.00695,"Qualified",,9985.07,"CapPass","83% Nf: Cycle 250-251",250,88022,"416-11","Alloy 617",314626,"Plate"
-255.35,-0.00700,"Qualified",,9985.13,"CapPass","83% Nf: Cycle 250-251",250,88023,"416-11","Alloy 617",314626,"Plate"
-255.55,-0.00705,"Qualified",,9985.17,"CapPass","83% Nf: Cycle 250-251",250,88024,"416-11","Alloy 617",314626,"Plate"
-255.72,-0.00710,"Qualified",,9985.22,"CapPass","83% Nf: Cycle 250-251",250,88025,"416-11","Alloy 617",314626,"Plate"
-255.87,-0.00715,"Qualified",,9985.27,"CapPass","83% Nf: Cycle 250-251",250,88026,"416-11","Alloy 617",314626,"Plate"
-256.10,-0.00720,"Qualified",,9985.33,"CapPass","83% Nf: Cycle 250-251",250,88027,"416-11","Alloy 617",314626,"Plate"
-256.25,-0.00725,"Qualified",,9985.38,"CapPass","83% Nf: Cycle 250-251",250,88028,"416-11","Alloy 617",314626,"Plate"
-256.38,-0.00730,"Qualified",,9985.42,"CapPass","83% Nf: Cycle 250-251",250,88029,"416-11","Alloy 617",314626,"Plate"
-256.45,-0.00735,"Qualified",,9985.47,"CapPass","83% Nf: Cycle 250-251",250,88030,"416-11","Alloy 617",314626,"Plate"
-256.50,-0.00740,"Qualified",,9985.52,"CapPass","83% Nf: Cycle 250-251",250,88031,"416-11","Alloy 617",314626,"Plate"
-256.53,-0.00745,"Qualified",,9985.56,"CapPass","83% Nf: Cycle 250-251",250,88032,"416-11","Alloy 617",314626,"Plate"
-256.47,-0.00750,"Qualified",,9985.61,"CapPass","83% Nf: Cycle 250-251",250,88033,"416-11","Alloy 617",314626,"Plate"
-256.17,-0.00755,"Qualified",,9985.66,"CapPass","83% Nf: Cycle 250-251",250,88034,"416-11","Alloy 617",314626,"Plate"
-255.53,-0.00761,"Qualified",,9985.71,"CapPass","83% Nf: Cycle 250-251",250,88035,"416-11","Alloy 617",314626,"Plate"
-255.04,-0.00766,"Qualified",,9985.77,"CapPass","83% Nf: Cycle 250-251",250,88036,"416-11","Alloy 617",314626,"Plate"
-254.99,-0.00767,"Qualified",,9985.79,"CapPass","83% Nf: Cycle 250-251",250,88037,"416-11","Alloy 617",314626,"Plate"
-255.11,-0.00771,"Qualified",,9985.83,"CapPass","83% Nf: Cycle 250-251",250,88038,"416-11","Alloy 617",314626,"Plate"
-255.40,-0.00776,"Qualified",,9985.88,"CapPass","83% Nf: Cycle 250-251",250,88039,"416-11","Alloy 617",314626,"Plate"
-255.74,-0.00781,"Qualified",,9985.93,"CapPass","83% Nf: Cycle 250-251",250,88040,"416-11","Alloy 617",314626,"Plate"
-256.03,-0.00786,"Qualified",,9985.97,"CapPass","83% Nf: Cycle 250-251",250,88041,"416-11","Alloy 617",314626,"Plate"
-256.22,-0.00791,"Qualified",,9986.02,"CapPass","83% Nf: Cycle 250-251",250,88042,"416-11","Alloy 617",314626,"Plate"
-256.32,-0.00796,"Qualified",,9986.08,"CapPass","83% Nf: Cycle 250-251",250,88043,"416-11","Alloy 617",314626,"Plate"
-256.60,-0.00801,"Qualified",,9986.14,"CapPass","83% Nf: Cycle 250-251",250,88044,"416-11","Alloy 617",314626,"Plate"
-257.19,-0.00806,"Qualified",,9986.19,"CapPass","83% Nf: Cycle 250-251",250,88045,"416-11","Alloy 617",314626,"Plate"
-257.96,-0.00811,"Qualified",,9986.24,"CapPass","83% Nf: Cycle 250-251",250,88046,"416-11","Alloy 617",314626,"Plate"
-258.65,-0.00816,"Qualified",,9986.28,"CapPass","83% Nf: Cycle 250-251",250,88047,"416-11","Alloy 617",314626,"Plate"
-259.22,-0.00821,"Qualified",,9986.33,"CapPass","83% Nf: Cycle 250-251",250,88048,"416-11","Alloy 617",314626,"Plate"
-259.65,-0.00826,"Qualified",,9986.38,"CapPass","83% Nf: Cycle 250-251",250,88049,"416-11","Alloy 617",314626,"Plate"
-259.75,-0.00831,"Qualified",,9986.42,"CapPass","83% Nf: Cycle 250-251",250,88050,"416-11","Alloy 617",314626,"Plate"
-259.60,-0.00836,"Qualified",,9986.47,"CapPass","83% Nf: Cycle 250-251",250,88051,"416-11","Alloy 617",314626,"Plate"
-259.15,-0.00841,"Qualified",,9986.52,"CapPass","83% Nf: Cycle 250-251",250,88052,"416-11","Alloy 617",314626,"Plate"
-258.68,-0.00846,"Qualified",,9986.57,"CapPass","83% Nf: Cycle 250-251",250,88053,"416-11","Alloy 617",314626,"Plate"
-258.52,-0.00851,"Qualified",,9986.63,"CapPass","83% Nf: Cycle 250-251",250,88054,"416-11","Alloy 617",314626,"Plate"
-258.63,-0.00856,"Qualified",,9986.68,"CapPass","83% Nf: Cycle 250-251",250,88055,"416-11","Alloy 617",314626,"Plate"
-258.93,-0.00861,"Qualified",,9986.74,"CapPass","83% Nf: Cycle 250-251",250,88056,"416-11","Alloy 617",314626,"Plate"
-259.49,-0.00866,"Qualified",,9986.79,"CapPass","83% Nf: Cycle 250-251",250,88057,"416-11","Alloy 617",314626,"Plate"
-259.56,-0.00867,"Qualified",,9986.79,"CapPass","83% Nf: Cycle 250-251",250,88058,"416-11","Alloy 617",314626,"Plate"
-259.97,-0.00871,"Qualified",,9986.84,"CapPass","83% Nf: Cycle 250-251",250,88059,"416-11","Alloy 617",314626,"Plate"
-260.55,-0.00876,"Qualified",,9986.89,"CapPass","83% Nf: Cycle 250-251",250,88060,"416-11","Alloy 617",314626,"Plate"
-261.10,-0.00881,"Qualified",,9986.94,"CapPass","83% Nf: Cycle 250-251",250,88061,"416-11","Alloy 617",314626,"Plate"
-261.62,-0.00887,"Qualified",,9986.99,"CapPass","83% Nf: Cycle 250-251",250,88062,"416-11","Alloy 617",314626,"Plate"
-262.14,-0.00892,"Qualified",,9987.05,"CapPass","83% Nf: Cycle 250-251",250,88063,"416-11","Alloy 617",314626,"Plate"
-262.65,-0.00897,"Qualified",,9987.10,"CapPass","83% Nf: Cycle 250-251",250,88064,"416-11","Alloy 617",314626,"Plate"
-263.59,-0.00902,"Qualified",,9987.15,"CapPass","83% Nf: Cycle 250-251",250,88065,"416-11","Alloy 617",314626,"Plate"
-264.82,-0.00907,"Qualified",,9987.21,"CapPass","83% Nf: Cycle 250-251",250,88066,"416-11","Alloy 617",314626,"Plate"
-265.96,-0.00912,"Qualified",,9987.26,"CapPass","83% Nf: Cycle 250-251",250,88067,"416-11","Alloy 617",314626,"Plate"
-267.11,-0.00917,"Qualified",,9987.31,"CapPass","83% Nf: Cycle 250-251",250,88068,"416-11","Alloy 617",314626,"Plate"
-268.22,-0.00922,"Qualified",,9987.36,"CapPass","83% Nf: Cycle 250-251",250,88069,"416-11","Alloy 617",314626,"Plate"
-269.24,-0.00927,"Qualified",,9987.41,"CapPass","83% Nf: Cycle 250-251",250,88070,"416-11","Alloy 617",314626,"Plate"
