Repository: js-molina/fatigue-A617

File: data/850C/Strain rate 0.001/2.0% strain/HTM_A19_Cycles_41610.csv (part 22 of 23)
"Stress Mpa","Strain","Qual State","Qual Exceptions","Elapsed Time Sec","Data State","Cycle Label","Cycle","Count","Sample","Alloy","Heat","Material_Form"
-215.94,-0.00480,"Qualified",,11943.33,"CapPass","93% Nf: Cycle 299-300",299,88914,"416-10","Alloy 617",314626,"Plate"
-216.01,-0.00485,"Qualified",,11943.37,"CapPass","93% Nf: Cycle 299-300",299,88915,"416-10","Alloy 617",314626,"Plate"
-216.11,-0.00490,"Qualified",,11943.42,"CapPass","93% Nf: Cycle 299-300",299,88916,"416-10","Alloy 617",314626,"Plate"
-216.16,-0.00495,"Qualified",,11943.48,"CapPass","93% Nf: Cycle 299-300",299,88917,"416-10","Alloy 617",314626,"Plate"
-216.25,-0.00501,"Qualified",,11943.52,"CapPass","93% Nf: Cycle 299-300",299,88918,"416-10","Alloy 617",314626,"Plate"
-216.31,-0.00506,"Qualified",,11943.58,"CapPass","93% Nf: Cycle 299-300",299,88919,"416-10","Alloy 617",314626,"Plate"
-216.41,-0.00511,"Qualified",,11943.63,"CapPass","93% Nf: Cycle 299-300",299,88920,"416-10","Alloy 617",314626,"Plate"
-216.44,-0.00516,"Qualified",,11943.68,"CapPass","93% Nf: Cycle 299-300",299,88921,"416-10","Alloy 617",314626,"Plate"
-216.53,-0.00521,"Qualified",,11943.72,"CapPass","93% Nf: Cycle 299-300",299,88922,"416-10","Alloy 617",314626,"Plate"
-216.58,-0.00525,"Qualified",,11943.76,"CapPass","93% Nf: Cycle 299-300",299,88923,"416-10","Alloy 617",314626,"Plate"
-216.60,-0.00526,"Qualified",,11943.77,"CapPass","93% Nf: Cycle 299-300",299,88924,"416-10","Alloy 617",314626,"Plate"
-216.63,-0.00531,"Qualified",,11943.82,"CapPass","93% Nf: Cycle 299-300",299,88925,"416-10","Alloy 617",314626,"Plate"
-216.68,-0.00536,"Qualified",,11943.87,"CapPass","93% Nf: Cycle 299-300",299,88926,"416-10","Alloy 617",314626,"Plate"
-216.71,-0.00541,"Qualified",,11943.93,"CapPass","93% Nf: Cycle 299-300",299,88927,"416-10","Alloy 617",314626,"Plate"
-216.77,-0.00546,"Qualified",,11943.98,"CapPass","93% Nf: Cycle 299-300",299,88928,"416-10","Alloy 617",314626,"Plate"
-216.83,-0.00551,"Qualified",,11944.02,"CapPass","93% Nf: Cycle 299-300",299,88929,"416-10","Alloy 617",314626,"Plate"
-216.85,-0.00556,"Qualified",,11944.07,"CapPass","93% Nf: Cycle 299-300",299,88930,"416-10","Alloy 617",314626,"Plate"
-216.90,-0.00561,"Qualified",,11944.12,"CapPass","93% Nf: Cycle 299-300",299,88931,"416-10","Alloy 617",314626,"Plate"
-216.92,-0.00566,"Qualified",,11944.17,"CapPass","93% Nf: Cycle 299-300",299,88932,"416-10","Alloy 617",314626,"Plate"
-216.96,-0.00571,"Qualified",,11944.22,"CapPass","93% Nf: Cycle 299-300",299,88933,"416-10","Alloy 617",314626,"Plate"
-216.98,-0.00576,"Qualified",,11944.27,"CapPass","93% Nf: Cycle 299-300",299,88934,"416-10","Alloy 617",314626,"Plate"
-216.99,-0.00581,"Qualified",,11944.32,"CapPass","93% Nf: Cycle 299-300",299,88935,"416-10","Alloy 617",314626,"Plate"
-217.02,-0.00586,"Qualified",,11944.37,"CapPass","93% Nf: Cycle 299-300",299,88936,"416-10","Alloy 617",314626,"Plate"
-217.07,-0.00591,"Qualified",,11944.42,"CapPass","93% Nf: Cycle 299-300",299,88937,"416-10","Alloy 617",314626,"Plate"
-217.09,-0.00596,"Qualified",,11944.47,"CapPass","93% Nf: Cycle 299-300",299,88938,"416-10","Alloy 617",314626,"Plate"
-217.12,-0.00601,"Qualified",,11944.52,"CapPass","93% Nf: Cycle 299-300",299,88939,"416-10","Alloy 617",314626,"Plate"
-217.13,-0.00606,"Qualified",,11944.57,"CapPass","93% Nf: Cycle 299-300",299,88940,"416-10","Alloy 617",314626,"Plate"
-217.19,-0.00611,"Qualified",,11944.63,"CapPass","93% Nf: Cycle 299-300",299,88941,"416-10","Alloy 617",314626,"Plate"
-217.21,-0.00616,"Qualified",,11944.68,"CapPass","93% Nf: Cycle 299-300",299,88942,"416-10","Alloy 617",314626,"Plate"
-217.26,-0.00621,"Qualified",,11944.73,"CapPass","93% Nf: Cycle 299-300",299,88943,"416-10","Alloy 617",314626,"Plate"
-217.29,-0.00625,"Qualified",,11944.76,"CapPass","93% Nf: Cycle 299-300",299,88944,"416-10","Alloy 617",314626,"Plate"
-217.30,-0.00626,"Qualified",,11944.78,"CapPass","93% Nf: Cycle 299-300",299,88945,"416-10","Alloy 617",314626,"Plate"
-217.37,-0.00632,"Qualified",,11944.83,"CapPass","93% Nf: Cycle 299-300",299,88946,"416-10","Alloy 617",314626,"Plate"
-217.40,-0.00637,"Qualified",,11944.88,"CapPass","93% Nf: Cycle 299-300",299,88947,"416-10","Alloy 617",314626,"Plate"
-217.46,-0.00642,"Qualified",,11944.93,"CapPass","93% Nf: Cycle 299-300",299,88948,"416-10","Alloy 617",314626,"Plate"
-217.52,-0.00647,"Qualified",,11944.99,"CapPass","93% Nf: Cycle 299-300",299,88949,"416-10","Alloy 617",314626,"Plate"
-217.55,-0.00652,"Qualified",,11945.04,"CapPass","93% Nf: Cycle 299-300",299,88950,"416-10","Alloy 617",314626,"Plate"
-217.63,-0.00657,"Qualified",,11945.09,"CapPass","93% Nf: Cycle 299-300",299,88951,"416-10","Alloy 617",314626,"Plate"
-217.74,-0.00662,"Qualified",,11945.14,"CapPass","93% Nf: Cycle 299-300",299,88952,"416-10","Alloy 617",314626,"Plate"
-217.84,-0.00667,"Qualified",,11945.20,"CapPass","93% Nf: Cycle 299-300",299,88953,"416-10","Alloy 617",314626,"Plate"
-217.93,-0.00672,"Qualified",,11945.25,"CapPass","93% Nf: Cycle 299-300",299,88954,"416-10","Alloy 617",314626,"Plate"
-218.30,-0.00677,"Qualified",,11945.30,"CapPass","93% Nf: Cycle 299-300",299,88955,"416-10","Alloy 617",314626,"Plate"
-219.15,-0.00682,"Qualified",,11945.35,"CapPass","93% Nf: Cycle 299-300",299,88956,"416-10","Alloy 617",314626,"Plate"
-219.94,-0.00687,"Qualified",,11945.39,"CapPass","93% Nf: Cycle 299-300",299,88957,"416-10","Alloy 617",314626,"Plate"
-220.33,-0.00692,"Qualified",,11945.44,"CapPass","93% Nf: Cycle 299-300",299,88958,"416-10","Alloy 617",314626,"Plate"
-220.46,-0.00697,"Qualified",,11945.48,"CapPass","93% Nf: Cycle 299-300",299,88959,"416-10","Alloy 617",314626,"Plate"
-220.34,-0.00702,"Qualified",,11945.53,"CapPass","93% Nf: Cycle 299-300",299,88960,"416-10","Alloy 617",314626,"Plate"
-220.25,-0.00707,"Qualified",,11945.59,"CapPass","93% Nf: Cycle 299-300",299,88961,"416-10","Alloy 617",314626,"Plate"
-220.23,-0.00712,"Qualified",,11945.64,"CapPass","93% Nf: Cycle 299-300",299,88962,"416-10","Alloy 617",314626,"Plate"
-220.31,-0.00718,"Qualified",,11945.69,"CapPass","93% Nf: Cycle 299-300",299,88963,"416-10","Alloy 617",314626,"Plate"
-220.33,-0.00723,"Qualified",,11945.74,"CapPass","93% Nf: Cycle 299-300",299,88964,"416-10","Alloy 617",314626,"Plate"
-220.32,-0.00725,"Qualified",,11945.76,"CapPass","93% Nf: Cycle 299-300",299,88965,"416-10","Alloy 617",314626,"Plate"
-220.30,-0.00728,"Qualified",,11945.79,"CapPass","93% Nf: Cycle 299-300",299,88966,"416-10","Alloy 617",314626,"Plate"
-220.35,-0.00733,"Qualified",,11945.84,"CapPass","93% Nf: Cycle 299-300",299,88967,"416-10","Alloy 617",314626,"Plate"
-220.39,-0.00738,"Qualified",,11945.89,"CapPass","93% Nf: Cycle 299-300",299,88968,"416-10","Alloy 617",314626,"Plate"
-220.44,-0.00743,"Qualified",,11945.94,"CapPass","93% Nf: Cycle 299-300",299,88969,"416-10","Alloy 617",314626,"Plate"
-220.53,-0.00748,"Qualified",,11945.99,"CapPass","93% Nf: Cycle 299-300",299,88970,"416-10","Alloy 617",314626,"Plate"
-220.62,-0.00753,"Qualified",,11946.04,"CapPass","93% Nf: Cycle 299-300",299,88971,"416-10","Alloy 617",314626,"Plate"
-220.72,-0.00758,"Qualified",,11946.10,"CapPass","93% Nf: Cycle 299-300",299,88972,"416-10","Alloy 617",314626,"Plate"
-220.84,-0.00763,"Qualified",,11946.15,"CapPass","93% Nf: Cycle 299-300",299,88973,"416-10","Alloy 617",314626,"Plate"
-220.99,-0.00768,"Qualified",,11946.20,"CapPass","93% Nf: Cycle 299-300",299,88974,"416-10","Alloy 617",314626,"Plate"
-221.24,-0.00773,"Qualified",,11946.25,"CapPass","93% Nf: Cycle 299-300",299,88975,"416-10","Alloy 617",314626,"Plate"
-221.51,-0.00778,"Qualified",,11946.30,"CapPass","93% Nf: Cycle 299-300",299,88976,"416-10","Alloy 617",314626,"Plate"
-221.74,-0.00783,"Qualified",,11946.35,"CapPass","93% Nf: Cycle 299-300",299,88977,"416-10","Alloy 617",314626,"Plate"
-222.00,-0.00788,"Qualified",,11946.40,"CapPass","93% Nf: Cycle 299-300",299,88978,"416-10","Alloy 617",314626,"Plate"
-222.25,-0.00793,"Qualified",,11946.45,"CapPass","93% Nf: Cycle 299-300",299,88979,"416-10","Alloy 617",314626,"Plate"
-222.51,-0.00798,"Qualified",,11946.50,"CapPass","93% Nf: Cycle 299-300",299,88980,"416-10","Alloy 617",314626,"Plate"
-222.75,-0.00803,"Qualified",,11946.55,"CapPass","93% Nf: Cycle 299-300",299,88981,"416-10","Alloy 617",314626,"Plate"
-223.01,-0.00808,"Qualified",,11946.60,"CapPass","93% Nf: Cycle 299-300",299,88982,"416-10","Alloy 617",314626,"Plate"
-223.28,-0.00813,"Qualified",,11946.65,"CapPass","93% Nf: Cycle 299-300",299,88983,"416-10","Alloy 617",314626,"Plate"
-223.53,-0.00819,"Qualified",,11946.71,"CapPass","93% Nf: Cycle 299-300",299,88984,"416-10","Alloy 617",314626,"Plate"
-223.79,-0.00824,"Qualified",,11946.76,"CapPass","93% Nf: Cycle 299-300",299,88985,"416-10","Alloy 617",314626,"Plate"
-223.82,-0.00824,"Qualified",,11946.76,"CapPass","93% Nf: Cycle 299-300",299,88986,"416-10","Alloy 617",314626,"Plate"
-224.12,-0.00829,"Qualified",,11946.81,"CapPass","93% Nf: Cycle 299-300",299,88987,"416-10","Alloy 617",314626,"Plate"
-224.90,-0.00834,"Qualified",,11946.86,"CapPass","93% Nf: Cycle 299-300",299,88988,"416-10","Alloy 617",314626,"Plate"
-225.66,-0.00839,"Qualified",,11946.91,"CapPass","93% Nf: Cycle 299-300",299,88989,"416-10","Alloy 617",314626,"Plate"
-226.25,-0.00844,"Qualified",,11946.95,"CapPass","93% Nf: Cycle 299-300",299,88990,"416-10","Alloy 617",314626,"Plate"
-226.68,-0.00849,"Qualified",,11947.00,"CapPass","93% Nf: Cycle 299-300",299,88991,"416-10","Alloy 617",314626,"Plate"
-226.96,-0.00854,"Qualified",,11947.05,"CapPass","93% Nf: Cycle 299-300",299,88992,"416-10","Alloy 617",314626,"Plate"
-227.26,-0.00859,"Qualified",,11947.10,"CapPass","93% Nf: Cycle 299-300",299,88993,"416-10","Alloy 617",314626,"Plate"
-227.49,-0.00864,"Qualified",,11947.15,"CapPass","93% Nf: Cycle 299-300",299,88994,"416-10","Alloy 617",314626,"Plate"
-227.76,-0.00869,"Qualified",,11947.21,"CapPass","93% Nf: Cycle 299-300",299,88995,"416-10","Alloy 617",314626,"Plate"
-228.14,-0.00874,"Qualified",,11947.26,"CapPass","93% Nf: Cycle 299-300",299,88996,"416-10","Alloy 617",314626,"Plate"
-228.65,-0.00879,"Qualified",,11947.32,"CapPass","93% Nf: Cycle 299-300",299,88997,"416-10","Alloy 617",314626,"Plate"
-229.64,-0.00884,"Qualified",,11947.37,"CapPass","93% Nf: Cycle 299-300",299,88998,"416-10","Alloy 617",314626,"Plate"
-230.81,-0.00889,"Qualified",,11947.42,"CapPass","93% Nf: Cycle 299-300",299,88999,"416-10","Alloy 617",314626,"Plate"
-231.89,-0.00894,"Qualified",,11947.47,"CapPass","93% Nf: Cycle 299-300",299,89000,"416-10","Alloy 617",314626,"Plate"
-232.96,-0.00899,"Qualified",,11947.52,"CapPass","93% Nf: Cycle 299-300",299,89001,"416-10","Alloy 617",314626,"Plate"
-233.97,-0.00904,"Qualified",,11947.57,"CapPass","93% Nf: Cycle 299-300",299,89002,"416-10","Alloy 617",314626,"Plate"
-234.98,-0.00909,"Qualified",,11947.62,"CapPass","93% Nf: Cycle 299-300",299,89003,"416-10","Alloy 617",314626,"Plate"
-235.98,-0.00915,"Qualified",,11947.68,"CapPass","93% Nf: Cycle 299-300",299,89004,"416-10","Alloy 617",314626,"Plate"
-236.95,-0.00920,"Qualified",,11947.73,"CapPass","93% Nf: Cycle 299-300",299,89005,"416-10","Alloy 617",314626,"Plate"
-237.67,-0.00923,"Qualified",,11947.76,"CapPass","93% Nf: Cycle 299-300",299,89006,"416-10","Alloy 617",314626,"Plate"
-238.01,-0.00925,"Qualified",,11947.78,"CapPass","93% Nf: Cycle 299-300",299,89007,"416-10","Alloy 617",314626,"Plate"
-239.06,-0.00930,"Qualified",,11947.83,"CapPass","93% Nf: Cycle 299-300",299,89008,"416-10","Alloy 617",314626,"Plate"
-240.19,-0.00935,"Qualified",,11947.89,"CapPass","93% Nf: Cycle 299-300",299,89009,"416-10","Alloy 617",314626,"Plate"
-241.40,-0.00940,"Qualified",,11947.94,"CapPass","93% Nf: Cycle 299-300",299,89010,"416-10","Alloy 617",314626,"Plate"
-242.72,-0.00945,"Qualified",,11947.99,"CapPass","93% Nf: Cycle 299-300",299,89011,"416-10","Alloy 617",314626,"Plate"
-244.00,-0.00950,"Qualified",,11948.04,"CapPass","93% Nf: Cycle 299-300",299,89012,"416-10","Alloy 617",314626,"Plate"
-245.13,-0.00955,"Qualified",,11948.09,"CapPass","93% Nf: Cycle 299-300",299,89013,"416-10","Alloy 617",314626,"Plate"
-246.30,-0.00960,"Qualified",,11948.14,"CapPass","93% Nf: Cycle 299-300",299,89014,"416-10","Alloy 617",314626,"Plate"
-247.42,-0.00965,"Qualified",,11948.19,"CapPass","93% Nf: Cycle 299-300",299,89015,"416-10","Alloy 617",314626,"Plate"
-248.48,-0.00970,"Qualified",,11948.24,"CapPass","93% Nf: Cycle 299-300",299,89016,"416-10","Alloy 617",314626,"Plate"
-249.56,-0.00975,"Qualified",,11948.29,"CapPass","93% Nf: Cycle 299-300",299,89017,"416-10","Alloy 617",314626,"Plate"
-250.67,-0.00980,"Qualified",,11948.35,"CapPass","93% Nf: Cycle 299-300",299,89018,"416-10","Alloy 617",314626,"Plate"
-251.78,-0.00985,"Qualified",,11948.40,"CapPass","93% Nf: Cycle 299-300",299,89019,"416-10","Alloy 617",314626,"Plate"
-252.93,-0.00990,"Qualified",,11948.44,"CapPass","93% Nf: Cycle 299-300",299,89020,"416-10","Alloy 617",314626,"Plate"
-253.10,-0.00995,"Qualified",,11948.49,"CapPass","93% Nf: Cycle 299-300",299,89021,"416-10","Alloy 617",314626,"Plate"
-222.40,-0.00990,"Qualified",,11948.68,"CapPass","93% Nf: Cycle 299-300",299,89022,"416-10","Alloy 617",314626,"Plate"
-212.09,-0.00985,"Qualified",,11948.74,"CapPass","93% Nf: Cycle 299-300",299,89023,"416-10","Alloy 617",314626,"Plate"
-206.44,-0.00982,"Qualified",,11948.76,"CapPass","93% Nf: Cycle 299-300",299,89024,"416-10","Alloy 617",314626,"Plate"
-203.12,-0.00980,"Qualified",,11948.78,"CapPass","93% Nf: Cycle 299-300",299,89025,"416-10","Alloy 617",314626,"Plate"
-195.00,-0.00975,"Qualified",,11948.83,"CapPass","93% Nf: Cycle 299-300",299,89026,"416-10","Alloy 617",314626,"Plate"
-186.76,-0.00970,"Qualified",,11948.88,"CapPass","93% Nf: Cycle 299-300",299,89027,"416-10","Alloy 617",314626,"Plate"
-178.96,-0.00965,"Qualified",,11948.92,"CapPass","93% Nf: Cycle 299-300",299,89028,"416-10","Alloy 617",314626,"Plate"
-171.40,-0.00960,"Qualified",,11948.97,"CapPass","93% Nf: Cycle 299-300",299,89029,"416-10","Alloy 617",314626,"Plate"
-163.91,-0.00955,"Qualified",,11949.03,"CapPass","93% Nf: Cycle 299-300",299,89030,"416-10","Alloy 617",314626,"Plate"
-156.73,-0.00950,"Qualified",,11949.08,"CapPass","93% Nf: Cycle 299-300",299,89031,"416-10","Alloy 617",314626,"Plate"
-149.72,-0.00945,"Qualified",,11949.13,"CapPass","93% Nf: Cycle 299-300",299,89032,"416-10","Alloy 617",314626,"Plate"
-143.08,-0.00940,"Qualified",,11949.18,"CapPass","93% Nf: Cycle 299-300",299,89033,"416-10","Alloy 617",314626,"Plate"
-136.55,-0.00935,"Qualified",,11949.23,"CapPass","93% Nf: Cycle 299-300",299,89034,"416-10","Alloy 617",314626,"Plate"
-130.53,-0.00930,"Qualified",,11949.28,"CapPass","93% Nf: Cycle 299-300",299,89035,"416-10","Alloy 617",314626,"Plate"
-123.72,-0.00925,"Qualified",,11949.34,"CapPass","93% Nf: Cycle 299-300",299,89036,"416-10","Alloy 617",314626,"Plate"
-117.28,-0.00920,"Qualified",,11949.39,"CapPass","93% Nf: Cycle 299-300",299,89037,"416-10","Alloy 617",314626,"Plate"
-110.67,-0.00915,"Qualified",,11949.45,"CapPass","93% Nf: Cycle 299-300",299,89038,"416-10","Alloy 617",314626,"Plate"
-104.83,-0.00910,"Qualified",,11949.50,"CapPass","93% Nf: Cycle 299-300",299,89039,"416-10","Alloy 617",314626,"Plate"
-98.75,-0.00905,"Qualified",,11949.55,"CapPass","93% Nf: Cycle 299-300",299,89040,"416-10","Alloy 617",314626,"Plate"
-92.91,-0.00900,"Qualified",,11949.60,"CapPass","93% Nf: Cycle 299-300",299,89041,"416-10","Alloy 617",314626,"Plate"
-86.93,-0.00895,"Qualified",,11949.66,"CapPass","93% Nf: Cycle 299-300",299,89042,"416-10","Alloy 617",314626,"Plate"
-80.91,-0.00890,"Qualified",,11949.71,"CapPass","93% Nf: Cycle 299-300",299,89043,"416-10","Alloy 617",314626,"Plate"
-75.65,-0.00885,"Qualified",,11949.76,"CapPass","93% Nf: Cycle 299-300",299,89044,"416-10","Alloy 617",314626,"Plate"
-75.28,-0.00884,"Qualified",,11949.76,"CapPass","93% Nf: Cycle 299-300",299,89045,"416-10","Alloy 617",314626,"Plate"
-70.62,-0.00879,"Qualified",,11949.81,"CapPass","93% Nf: Cycle 299-300",299,89046,"416-10","Alloy 617",314626,"Plate"
-65.67,-0.00874,"Qualified",,11949.86,"CapPass","93% Nf: Cycle 299-300",299,89047,"416-10","Alloy 617",314626,"Plate"
-60.68,-0.00869,"Qualified",,11949.91,"CapPass","93% Nf: Cycle 299-300",299,89048,"416-10","Alloy 617",314626,"Plate"
-55.75,-0.00864,"Qualified",,11949.97,"CapPass","93% Nf: Cycle 299-300",299,89049,"416-10","Alloy 617",314626,"Plate"
-51.03,-0.00859,"Qualified",,11950.02,"CapPass","93% Nf: Cycle 299-300",299,89050,"416-10","Alloy 617",314626,"Plate"
-46.94,-0.00854,"Qualified",,11950.06,"CapPass","93% Nf: Cycle 299-300",299,89051,"416-10","Alloy 617",314626,"Plate"
-42.60,-0.00849,"Qualified",,11950.11,"CapPass","93% Nf: Cycle 299-300",299,89052,"416-10","Alloy 617",314626,"Plate"
-37.83,-0.00844,"Qualified",,11950.17,"CapPass","93% Nf: Cycle 299-300",299,89053,"416-10","Alloy 617",314626,"Plate"
-33.54,-0.00839,"Qualified",,11950.22,"CapPass","93% Nf: Cycle 299-300",299,89054,"416-10","Alloy 617",314626,"Plate"
-29.15,-0.00834,"Qualified",,11950.28,"CapPass","93% Nf: Cycle 299-300",299,89055,"416-10","Alloy 617",314626,"Plate"
-24.82,-0.00829,"Qualified",,11950.33,"CapPass","93% Nf: Cycle 299-300",299,89056,"416-10","Alloy 617",314626,"Plate"
-20.51,-0.00824,"Qualified",,11950.38,"CapPass","93% Nf: Cycle 299-300",299,89057,"416-10","Alloy 617",314626,"Plate"
-16.40,-0.00819,"Qualified",,11950.43,"CapPass","93% Nf: Cycle 299-300",299,89058,"416-10","Alloy 617",314626,"Plate"
-12.24,-0.00814,"Qualified",,11950.48,"CapPass","93% Nf: Cycle 299-300",299,89059,"416-10","Alloy 617",314626,"Plate"
-8.22,-0.00809,"Qualified",,11950.54,"CapPass","93% Nf: Cycle 299-300",299,89060,"416-10","Alloy 617",314626,"Plate"
-4.27,-0.00804,"Qualified",,11950.59,"CapPass","93% Nf: Cycle 299-300",299,89061,"416-10","Alloy 617",314626,"Plate"
-0.32,-0.00799,"Qualified",,11950.64,"CapPass","93% Nf: Cycle 299-300",299,89062,"416-10","Alloy 617",314626,"Plate"
3.45,-0.00794,"Qualified",,11950.69,"CapPass","93% Nf: Cycle 299-300",299,89063,"416-10","Alloy 617",314626,"Plate"
7.48,-0.00788,"Qualified",,11950.75,"CapPass","93% Nf: Cycle 299-300",299,89064,"416-10","Alloy 617",314626,"Plate"
8.77,-0.00787,"Qualified",,11950.76,"CapPass","93% Nf: Cycle 299-300",299,89065,"416-10","Alloy 617",314626,"Plate"
11.56,-0.00783,"Qualified",,11950.80,"CapPass","93% Nf: Cycle 299-300",299,89066,"416-10","Alloy 617",314626,"Plate"
15.36,-0.00778,"Qualified",,11950.85,"CapPass","93% Nf: Cycle 299-300",299,89067,"416-10","Alloy 617",314626,"Plate"
19.14,-0.00773,"Qualified",,11950.90,"CapPass","93% Nf: Cycle 299-300",299,89068,"416-10","Alloy 617",314626,"Plate"
22.65,-0.00768,"Qualified",,11950.95,"CapPass","93% Nf: Cycle 299-300",299,89069,"416-10","Alloy 617",314626,"Plate"
26.12,-0.00763,"Qualified",,11951.01,"CapPass","93% Nf: Cycle 299-300",299,89070,"416-10","Alloy 617",314626,"Plate"
27.92,-0.00758,"Qualified",,11951.07,"CapPass","93% Nf: Cycle 299-300",299,89071,"416-10","Alloy 617",314626,"Plate"
33.11,-0.00753,"Qualified",,11951.21,"CapPass","93% Nf: Cycle 299-300",299,89072,"416-10","Alloy 617",314626,"Plate"
38.15,-0.00748,"Qualified",,11951.24,"CapPass","93% Nf: Cycle 299-300",299,89073,"416-10","Alloy 617",314626,"Plate"
42.62,-0.00743,"Qualified",,11951.27,"CapPass","93% Nf: Cycle 299-300",299,89074,"416-10","Alloy 617",314626,"Plate"
46.27,-0.00738,"Qualified",,11951.29,"CapPass","93% Nf: Cycle 299-300",299,89075,"416-10","Alloy 617",314626,"Plate"
49.35,-0.00733,"Qualified",,11951.32,"CapPass","93% Nf: Cycle 299-300",299,89076,"416-10","Alloy 617",314626,"Plate"
51.87,-0.00728,"Qualified",,11951.37,"CapPass","93% Nf: Cycle 299-300",299,89077,"416-10","Alloy 617",314626,"Plate"
54.28,-0.00723,"Qualified",,11951.43,"CapPass","93% Nf: Cycle 299-300",299,89078,"416-10","Alloy 617",314626,"Plate"
57.44,-0.00718,"Qualified",,11951.50,"CapPass","93% Nf: Cycle 299-300",299,89079,"416-10","Alloy 617",314626,"Plate"
61.05,-0.00713,"Qualified",,11951.56,"CapPass","93% Nf: Cycle 299-300",299,89080,"416-10","Alloy 617",314626,"Plate"
64.36,-0.00707,"Qualified",,11951.62,"CapPass","93% Nf: Cycle 299-300",299,89081,"416-10","Alloy 617",314626,"Plate"
67.63,-0.00702,"Qualified",,11951.67,"CapPass","93% Nf: Cycle 299-300",299,89082,"416-10","Alloy 617",314626,"Plate"
70.61,-0.00697,"Qualified",,11951.72,"CapPass","93% Nf: Cycle 299-300",299,89083,"416-10","Alloy 617",314626,"Plate"
72.90,-0.00694,"Qualified",,11951.76,"CapPass","93% Nf: Cycle 299-300",299,89084,"416-10","Alloy 617",314626,"Plate"
73.69,-0.00692,"Qualified",,11951.78,"CapPass","93% Nf: Cycle 299-300",299,89085,"416-10","Alloy 617",314626,"Plate"
76.70,-0.00687,"Qualified",,11951.84,"CapPass","93% Nf: Cycle 299-300",299,89086,"416-10","Alloy 617",314626,"Plate"
79.71,-0.00682,"Qualified",,11951.89,"CapPass","93% Nf: Cycle 299-300",299,89087,"416-10","Alloy 617",314626,"Plate"
82.68,-0.00677,"Qualified",,11951.94,"CapPass","93% Nf: Cycle 299-300",299,89088,"416-10","Alloy 617",314626,"Plate"
85.52,-0.00672,"Qualified",,11951.99,"CapPass","93% Nf: Cycle 299-300",299,89089,"416-10","Alloy 617",314626,"Plate"
88.27,-0.00667,"Qualified",,11952.05,"CapPass","93% Nf: Cycle 299-300",299,89090,"416-10","Alloy 617",314626,"Plate"
90.99,-0.00662,"Qualified",,11952.10,"CapPass","93% Nf: Cycle 299-300",299,89091,"416-10","Alloy 617",314626,"Plate"
93.77,-0.00657,"Qualified",,11952.16,"CapPass","93% Nf: Cycle 299-300",299,89092,"416-10","Alloy 617",314626,"Plate"
96.38,-0.00652,"Qualified",,11952.21,"CapPass","93% Nf: Cycle 299-300",299,89093,"416-10","Alloy 617",314626,"Plate"
98.81,-0.00647,"Qualified",,11952.26,"CapPass","93% Nf: Cycle 299-300",299,89094,"416-10","Alloy 617",314626,"Plate"
101.39,-0.00642,"Qualified",,11952.31,"CapPass","93% Nf: Cycle 299-300",299,89095,"416-10","Alloy 617",314626,"Plate"
104.35,-0.00637,"Qualified",,11952.37,"CapPass","93% Nf: Cycle 299-300",299,89096,"416-10","Alloy 617",314626,"Plate"
107.30,-0.00632,"Qualified",,11952.41,"CapPass","93% Nf: Cycle 299-300",299,89097,"416-10","Alloy 617",314626,"Plate"
110.54,-0.00627,"Qualified",,11952.46,"CapPass","93% Nf: Cycle 299-300",299,89098,"416-10","Alloy 617",314626,"Plate"
113.71,-0.00622,"Qualified",,11952.49,"CapPass","93% Nf: Cycle 299-300",299,89099,"416-10","Alloy 617",314626,"Plate"
116.66,-0.00617,"Qualified",,11952.53,"CapPass","93% Nf: Cycle 299-300",299,89100,"416-10","Alloy 617",314626,"Plate"
119.57,-0.00611,"Qualified",,11952.57,"CapPass","93% Nf: Cycle 299-300",299,89101,"416-10","Alloy 617",314626,"Plate"
122.26,-0.00606,"Qualified",,11952.61,"CapPass","93% Nf: Cycle 299-300",299,89102,"416-10","Alloy 617",314626,"Plate"
124.81,-0.00601,"Qualified",,11952.65,"CapPass","93% Nf: Cycle 299-300",299,89103,"416-10","Alloy 617",314626,"Plate"
127.09,-0.00596,"Qualified",,11952.69,"CapPass","93% Nf: Cycle 299-300",299,89104,"416-10","Alloy 617",314626,"Plate"
129.17,-0.00591,"Qualified",,11952.73,"CapPass","93% Nf: Cycle 299-300",299,89105,"416-10","Alloy 617",314626,"Plate"
130.65,-0.00587,"Qualified",,11952.76,"CapPass","93% Nf: Cycle 299-300",299,89106,"416-10","Alloy 617",314626,"Plate"
131.09,-0.00586,"Qualified",,11952.77,"CapPass","93% Nf: Cycle 299-300",299,89107,"416-10","Alloy 617",314626,"Plate"
132.96,-0.00581,"Qualified",,11952.82,"CapPass","93% Nf: Cycle 299-300",299,89108,"416-10","Alloy 617",314626,"Plate"
134.95,-0.00576,"Qualified",,11952.87,"CapPass","93% Nf: Cycle 299-300",299,89109,"416-10","Alloy 617",314626,"Plate"
136.70,-0.00571,"Qualified",,11952.91,"CapPass","93% Nf: Cycle 299-300",299,89110,"416-10","Alloy 617",314626,"Plate"
138.41,-0.00566,"Qualified",,11952.96,"CapPass","93% Nf: Cycle 299-300",299,89111,"416-10","Alloy 617",314626,"Plate"
140.13,-0.00561,"Qualified",,11953.01,"CapPass","93% Nf: Cycle 299-300",299,89112,"416-10","Alloy 617",314626,"Plate"
141.69,-0.00556,"Qualified",,11953.06,"CapPass","93% Nf: Cycle 299-300",299,89113,"416-10","Alloy 617",314626,"Plate"
143.35,-0.00551,"Qualified",,11953.11,"CapPass","93% Nf: Cycle 299-300",299,89114,"416-10","Alloy 617",314626,"Plate"
144.97,-0.00546,"Qualified",,11953.16,"CapPass","93% Nf: Cycle 299-300",299,89115,"416-10","Alloy 617",314626,"Plate"
146.49,-0.00541,"Qualified",,11953.21,"CapPass","93% Nf: Cycle 299-300",299,89116,"416-10","Alloy 617",314626,"Plate"
147.86,-0.00535,"Qualified",,11953.25,"CapPass","93% Nf: Cycle 299-300",299,89117,"416-10","Alloy 617",314626,"Plate"
149.21,-0.00530,"Qualified",,11953.30,"CapPass","93% Nf: Cycle 299-300",299,89118,"416-10","Alloy 617",314626,"Plate"
150.53,-0.00525,"Qualified",,11953.35,"CapPass","93% Nf: Cycle 299-300",299,89119,"416-10","Alloy 617",314626,"Plate"
151.81,-0.00520,"Qualified",,11953.40,"CapPass","93% Nf: Cycle 299-300",299,89120,"416-10","Alloy 617",314626,"Plate"
153.11,-0.00515,"Qualified",,11953.45,"CapPass","93% Nf: Cycle 299-300",299,89121,"416-10","Alloy 617",314626,"Plate"
154.41,-0.00510,"Qualified",,11953.50,"CapPass","93% Nf: Cycle 299-300",299,89122,"416-10","Alloy 617",314626,"Plate"
155.70,-0.00505,"Qualified",,11953.56,"CapPass","93% Nf: Cycle 299-300",299,89123,"416-10","Alloy 617",314626,"Plate"
157.03,-0.00500,"Qualified",,11953.61,"CapPass","93% Nf: Cycle 299-300",299,89124,"416-10","Alloy 617",314626,"Plate"
158.49,-0.00495,"Qualified",,11953.66,"CapPass","93% Nf: Cycle 299-300",299,89125,"416-10","Alloy 617",314626,"Plate"
159.88,-0.00490,"Qualified",,11953.71,"CapPass","93% Nf: Cycle 299-300",299,89126,"416-10","Alloy 617",314626,"Plate"
161.19,-0.00485,"Qualified",,11953.76,"CapPass","93% Nf: Cycle 299-300",299,89127,"416-10","Alloy 617",314626,"Plate"
161.38,-0.00484,"Qualified",,11953.76,"CapPass","93% Nf: Cycle 299-300",299,89128,"416-10","Alloy 617",314626,"Plate"
162.45,-0.00480,"Qualified",,11953.81,"CapPass","93% Nf: Cycle 299-300",299,89129,"416-10","Alloy 617",314626,"Plate"
163.62,-0.00475,"Qualified",,11953.85,"CapPass","93% Nf: Cycle 299-300",299,89130,"416-10","Alloy 617",314626,"Plate"
164.76,-0.00470,"Qualified",,11953.90,"CapPass","93% Nf: Cycle 299-300",299,89131,"416-10","Alloy 617",314626,"Plate"
165.75,-0.00465,"Qualified",,11953.95,"CapPass","93% Nf: Cycle 299-300",299,89132,"416-10","Alloy 617",314626,"Plate"
166.65,-0.00460,"Qualified",,11954.00,"CapPass","93% Nf: Cycle 299-300",299,89133,"416-10","Alloy 617",314626,"Plate"
167.47,-0.00455,"Qualified",,11954.05,"CapPass","93% Nf: Cycle 299-300",299,89134,"416-10","Alloy 617",314626,"Plate"
168.31,-0.00450,"Qualified",,11954.10,"CapPass","93% Nf: Cycle 299-300",299,89135,"416-10","Alloy 617",314626,"Plate"
169.23,-0.00445,"Qualified",,11954.15,"CapPass","93% Nf: Cycle 299-300",299,89136,"416-10","Alloy 617",314626,"Plate"
170.07,-0.00440,"Qualified",,11954.20,"CapPass","93% Nf: Cycle 299-300",299,89137,"416-10","Alloy 617",314626,"Plate"
170.91,-0.00435,"Qualified",,11954.25,"CapPass","93% Nf: Cycle 299-300",299,89138,"416-10","Alloy 617",314626,"Plate"
171.80,-0.00430,"Qualified",,11954.30,"CapPass","93% Nf: Cycle 299-300",299,89139,"416-10","Alloy 617",314626,"Plate"
172.57,-0.00425,"Qualified",,11954.35,"CapPass","93% Nf: Cycle 299-300",299,89140,"416-10","Alloy 617",314626,"Plate"
173.32,-0.00419,"Qualified",,11954.40,"CapPass","93% Nf: Cycle 299-300",299,89141,"416-10","Alloy 617",314626,"Plate"
174.10,-0.00414,"Qualified",,11954.45,"CapPass","93% Nf: Cycle 299-300",299,89142,"416-10","Alloy 617",314626,"Plate"
174.90,-0.00409,"Qualified",,11954.50,"CapPass","93% Nf: Cycle 299-300",299,89143,"416-10","Alloy 617",314626,"Plate"
175.83,-0.00404,"Qualified",,11954.56,"CapPass","93% Nf: Cycle 299-300",299,89144,"416-10","Alloy 617",314626,"Plate"
176.75,-0.00399,"Qualified",,11954.61,"CapPass","93% Nf: Cycle 299-300",299,89145,"416-10","Alloy 617",314626,"Plate"
177.78,-0.00394,"Qualified",,11954.66,"CapPass","93% Nf: Cycle 299-300",299,89146,"416-10","Alloy 617",314626,"Plate"
178.69,-0.00389,"Qualified",,11954.71,"CapPass","93% Nf: Cycle 299-300",299,89147,"416-10","Alloy 617",314626,"Plate"
179.64,-0.00384,"Qualified",,11954.76,"CapPass","93% Nf: Cycle 299-300",299,89148,"416-10","Alloy 617",314626,"Plate"
179.74,-0.00383,"Qualified",,11954.76,"CapPass","93% Nf: Cycle 299-300",299,89149,"416-10","Alloy 617",314626,"Plate"
180.53,-0.00379,"Qualified",,11954.81,"CapPass","93% Nf: Cycle 299-300",299,89150,"416-10","Alloy 617",314626,"Plate"
181.28,-0.00374,"Qualified",,11954.85,"CapPass","93% Nf: Cycle 299-300",299,89151,"416-10","Alloy 617",314626,"Plate"
181.92,-0.00369,"Qualified",,11954.90,"CapPass","93% Nf: Cycle 299-300",299,89152,"416-10","Alloy 617",314626,"Plate"
182.52,-0.00364,"Qualified",,11954.95,"CapPass","93% Nf: Cycle 299-300",299,89153,"416-10","Alloy 617",314626,"Plate"
183.21,-0.00359,"Qualified",,11955.01,"CapPass","93% Nf: Cycle 299-300",299,89154,"416-10","Alloy 617",314626,"Plate"
184.02,-0.00354,"Qualified",,11955.06,"CapPass","93% Nf: Cycle 299-300",299,89155,"416-10","Alloy 617",314626,"Plate"
184.68,-0.00349,"Qualified",,11955.10,"CapPass","93% Nf: Cycle 299-300",299,89156,"416-10","Alloy 617",314626,"Plate"
185.22,-0.00344,"Qualified",,11955.15,"CapPass","93% Nf: Cycle 299-300",299,89157,"416-10","Alloy 617",314626,"Plate"
185.89,-0.00339,"Qualified",,11955.20,"CapPass","93% Nf: Cycle 299-300",299,89158,"416-10","Alloy 617",314626,"Plate"
186.47,-0.00334,"Qualified",,11955.25,"CapPass","93% Nf: Cycle 299-300",299,89159,"416-10","Alloy 617",314626,"Plate"
186.99,-0.00329,"Qualified",,11955.30,"CapPass","93% Nf: Cycle 299-300",299,89160,"416-10","Alloy 617",314626,"Plate"
187.53,-0.00324,"Qualified",,11955.35,"CapPass","93% Nf: Cycle 299-300",299,89161,"416-10","Alloy 617",314626,"Plate"
187.96,-0.00319,"Qualified",,11955.40,"CapPass","93% Nf: Cycle 299-300",299,89162,"416-10","Alloy 617",314626,"Plate"
188.36,-0.00313,"Qualified",,11955.45,"CapPass","93% Nf: Cycle 299-300",299,89163,"416-10","Alloy 617",314626,"Plate"
188.70,-0.00308,"Qualified",,11955.50,"CapPass","93% Nf: Cycle 299-300",299,89164,"416-10","Alloy 617",314626,"Plate"
189.05,-0.00303,"Qualified",,11955.55,"CapPass","93% Nf: Cycle 299-300",299,89165,"416-10","Alloy 617",314626,"Plate"
189.36,-0.00298,"Qualified",,11955.60,"CapPass","93% Nf: Cycle 299-300",299,89166,"416-10","Alloy 617",314626,"Plate"
189.78,-0.00293,"Qualified",,11955.65,"CapPass","93% Nf: Cycle 299-300",299,89167,"416-10","Alloy 617",314626,"Plate"
190.21,-0.00288,"Qualified",,11955.70,"CapPass","93% Nf: Cycle 299-300",299,89168,"416-10","Alloy 617",314626,"Plate"
190.65,-0.00283,"Qualified",,11955.75,"CapPass","93% Nf: Cycle 299-300",299,89169,"416-10","Alloy 617",314626,"Plate"
190.75,-0.00282,"Qualified",,11955.76,"CapPass","93% Nf: Cycle 299-300",299,89170,"416-10","Alloy 617",314626,"Plate"
190.91,-0.00278,"Qualified",,11955.80,"CapPass","93% Nf: Cycle 299-300",299,89171,"416-10","Alloy 617",314626,"Plate"
191.17,-0.00273,"Qualified",,11955.85,"CapPass","93% Nf: Cycle 299-300",299,89172,"416-10","Alloy 617",314626,"Plate"
191.45,-0.00268,"Qualified",,11955.90,"CapPass","93% Nf: Cycle 299-300",299,89173,"416-10","Alloy 617",314626,"Plate"
191.76,-0.00263,"Qualified",,11955.95,"CapPass","93% Nf: Cycle 299-300",299,89174,"416-10","Alloy 617",314626,"Plate"
192.03,-0.00258,"Qualified",,11956.00,"CapPass","93% Nf: Cycle 299-300",299,89175,"416-10","Alloy 617",314626,"Plate"
192.29,-0.00253,"Qualified",,11956.05,"CapPass","93% Nf: Cycle 299-300",299,89176,"416-10","Alloy 617",314626,"Plate"
192.48,-0.00248,"Qualified",,11956.10,"CapPass","93% Nf: Cycle 299-300",299,89177,"416-10","Alloy 617",314626,"Plate"
192.67,-0.00243,"Qualified",,11956.15,"CapPass","93% Nf: Cycle 299-300",299,89178,"416-10","Alloy 617",314626,"Plate"
192.74,-0.00238,"Qualified",,11956.20,"CapPass","93% Nf: Cycle 299-300",299,89179,"416-10","Alloy 617",314626,"Plate"
192.99,-0.00233,"Qualified",,11956.25,"CapPass","93% Nf: Cycle 299-300",299,89180,"416-10","Alloy 617",314626,"Plate"
193.29,-0.00227,"Qualified",,11956.30,"CapPass","93% Nf: Cycle 299-300",299,89181,"416-10","Alloy 617",314626,"Plate"
193.65,-0.00222,"Qualified",,11956.35,"CapPass","93% Nf: Cycle 299-300",299,89182,"416-10","Alloy 617",314626,"Plate"
194.01,-0.00217,"Qualified",,11956.40,"CapPass","93% Nf: Cycle 299-300",299,89183,"416-10","Alloy 617",314626,"Plate"
194.45,-0.00212,"Qualified",,11956.46,"CapPass","93% Nf: Cycle 299-300",299,89184,"416-10","Alloy 617",314626,"Plate"
194.91,-0.00207,"Qualified",,11956.50,"CapPass","93% Nf: Cycle 299-300",299,89185,"416-10","Alloy 617",314626,"Plate"
195.39,-0.00202,"Qualified",,11956.55,"CapPass","93% Nf: Cycle 299-300",299,89186,"416-10","Alloy 617",314626,"Plate"
195.73,-0.00197,"Qualified",,11956.60,"CapPass","93% Nf: Cycle 299-300",299,89187,"416-10","Alloy 617",314626,"Plate"
196.00,-0.00192,"Qualified",,11956.65,"CapPass","93% Nf: Cycle 299-300",299,89188,"416-10","Alloy 617",314626,"Plate"
196.14,-0.00187,"Qualified",,11956.70,"CapPass","93% Nf: Cycle 299-300",299,89189,"416-10","Alloy 617",314626,"Plate"
196.32,-0.00182,"Qualified",,11956.75,"CapPass","93% Nf: Cycle 299-300",299,89190,"416-10","Alloy 617",314626,"Plate"
196.39,-0.00181,"Qualified",,11956.76,"CapPass","93% Nf: Cycle 299-300",299,89191,"416-10","Alloy 617",314626,"Plate"
196.59,-0.00177,"Qualified",,11956.80,"CapPass","93% Nf: Cycle 299-300",299,89192,"416-10","Alloy 617",314626,"Plate"
196.84,-0.00172,"Qualified",,11956.85,"CapPass","93% Nf: Cycle 299-300",299,89193,"416-10","Alloy 617",314626,"Plate"
197.06,-0.00167,"Qualified",,11956.90,"CapPass","93% Nf: Cycle 299-300",299,89194,"416-10","Alloy 617",314626,"Plate"
197.30,-0.00162,"Qualified",,11956.95,"CapPass","93% Nf: Cycle 299-300",299,89195,"416-10","Alloy 617",314626,"Plate"
197.39,-0.00157,"Qualified",,11957.00,"CapPass","93% Nf: Cycle 299-300",299,89196,"416-10","Alloy 617",314626,"Plate"
197.56,-0.00152,"Qualified",,11957.05,"CapPass","93% Nf: Cycle 299-300",299,89197,"416-10","Alloy 617",314626,"Plate"
198.13,-0.00147,"Qualified",,11957.10,"CapPass","93% Nf: Cycle 299-300",299,89198,"416-10","Alloy 617",314626,"Plate"
198.43,-0.00142,"Qualified",,11957.15,"CapPass","93% Nf: Cycle 299-300",299,89199,"416-10","Alloy 617",314626,"Plate"
198.59,-0.00137,"Qualified",,11957.20,"CapPass","93% Nf: Cycle 299-300",299,89200,"416-10","Alloy 617",314626,"Plate"
198.55,-0.00132,"Qualified",,11957.25,"CapPass","93% Nf: Cycle 299-300",299,89201,"416-10","Alloy 617",314626,"Plate"
198.63,-0.00127,"Qualified",,11957.30,"CapPass","93% Nf: Cycle 299-300",299,89202,"416-10","Alloy 617",314626,"Plate"
198.80,-0.00122,"Qualified",,11957.35,"CapPass","93% Nf: Cycle 299-300",299,89203,"416-10","Alloy 617",314626,"Plate"
198.99,-0.00116,"Qualified",,11957.40,"CapPass","93% Nf: Cycle 299-300",299,89204,"416-10","Alloy 617",314626,"Plate"
199.11,-0.00111,"Qualified",,11957.45,"CapPass","93% Nf: Cycle 299-300",299,89205,"416-10","Alloy 617",314626,"Plate"
199.17,-0.00106,"Qualified",,11957.50,"CapPass","93% Nf: Cycle 299-300",299,89206,"416-10","Alloy 617",314626,"Plate"
199.29,-0.00101,"Qualified",,11957.55,"CapPass","93% Nf: Cycle 299-300",299,89207,"416-10","Alloy 617",314626,"Plate"
199.44,-0.00096,"Qualified",,11957.60,"CapPass","93% Nf: Cycle 299-300",299,89208,"416-10","Alloy 617",314626,"Plate"
199.55,-0.00091,"Qualified",,11957.65,"CapPass","93% Nf: Cycle 299-300",299,89209,"416-10","Alloy 617",314626,"Plate"
199.57,-0.00086,"Qualified",,11957.70,"CapPass","93% Nf: Cycle 299-300",299,89210,"416-10","Alloy 617",314626,"Plate"
199.54,-0.00081,"Qualified",,11957.75,"CapPass","93% Nf: Cycle 299-300",299,89211,"416-10","Alloy 617",314626,"Plate"
199.58,-0.00080,"Qualified",,11957.76,"CapPass","93% Nf: Cycle 299-300",299,89212,"416-10","Alloy 617",314626,"Plate"
199.62,-0.00076,"Qualified",,11957.80,"CapPass","93% Nf: Cycle 299-300",299,89213,"416-10","Alloy 617",314626,"Plate"
199.82,-0.00071,"Qualified",,11957.85,"CapPass","93% Nf: Cycle 299-300",299,89214,"416-10","Alloy 617",314626,"Plate"
200.18,-0.00066,"Qualified",,11957.91,"CapPass","93% Nf: Cycle 299-300",299,89215,"416-10","Alloy 617",314626,"Plate"
200.53,-0.00061,"Qualified",,11957.96,"CapPass","93% Nf: Cycle 299-300",299,89216,"416-10","Alloy 617",314626,"Plate"
200.88,-0.00056,"Qualified",,11958.01,"CapPass","93% Nf: Cycle 299-300",299,89217,"416-10","Alloy 617",314626,"Plate"
201.18,-0.00051,"Qualified",,11958.05,"CapPass","93% Nf: Cycle 299-300",299,89218,"416-10","Alloy 617",314626,"Plate"
201.28,-0.00046,"Qualified",,11958.10,"CapPass","93% Nf: Cycle 299-300",299,89219,"416-10","Alloy 617",314626,"Plate"
201.19,-0.00041,"Qualified",,11958.15,"CapPass","93% Nf: Cycle 299-300",299,89220,"416-10","Alloy 617",314626,"Plate"
201.21,-0.00036,"Qualified",,11958.20,"CapPass","93% Nf: Cycle 299-300",299,89221,"416-10","Alloy 617",314626,"Plate"
201.32,-0.00031,"Qualified",,11958.25,"CapPass","93% Nf: Cycle 299-300",299,89222,"416-10","Alloy 617",314626,"Plate"
201.49,-0.00026,"Qualified",,11958.30,"CapPass","93% Nf: Cycle 299-300",299,89223,"416-10","Alloy 617",314626,"Plate"
201.71,-0.00021,"Qualified",,11958.35,"CapPass","93% Nf: Cycle 299-300",299,89224,"416-10","Alloy 617",314626,"Plate"
201.91,-0.00016,"Qualified",,11958.40,"CapPass","93% Nf: Cycle 299-300",299,89225,"416-10","Alloy 617",314626,"Plate"
202.09,-0.00011,"Qualified",,11958.45,"CapPass","93% Nf: Cycle 299-300",300,89226,"416-10","Alloy 617",314626,"Plate"
202.24,-0.00005,"Qualified",,11958.50,"CapPass","93% Nf: Cycle 299-300",300,89227,"416-10","Alloy 617",314626,"Plate"
202.22,-0.00000,"Qualified",,11958.55,"CapPass","93% Nf: Cycle 299-300",300,89228,"416-10","Alloy 617",314626,"Plate"
202.18,0.00005,"Qualified",,11958.60,"CapPass","93% Nf: Cycle 299-300",300,89229,"416-10","Alloy 617",314626,"Plate"
202.23,0.00010,"Qualified",,11958.65,"CapPass","93% Nf: Cycle 299-300",300,89230,"416-10","Alloy 617",314626,"Plate"
202.17,0.00015,"Qualified",,11958.70,"CapPass","93% Nf: Cycle 299-300",300,89231,"416-10","Alloy 617",314626,"Plate"
202.06,0.00020,"Qualified",,11958.75,"CapPass","93% Nf: Cycle 299-300",300,89232,"416-10","Alloy 617",314626,"Plate"
202.02,0.00021,"Qualified",,11958.76,"CapPass","93% Nf: Cycle 299-300",300,89233,"416-10","Alloy 617",314626,"Plate"
201.90,0.00025,"Qualified",,11958.80,"CapPass","93% Nf: Cycle 299-300",300,89234,"416-10","Alloy 617",314626,"Plate"
201.82,0.00030,"Qualified",,11958.85,"CapPass","93% Nf: Cycle 299-300",300,89235,"416-10","Alloy 617",314626,"Plate"
201.82,0.00035,"Qualified",,11958.90,"CapPass","93% Nf: Cycle 299-300",300,89236,"416-10","Alloy 617",314626,"Plate"
201.84,0.00040,"Qualified",,11958.95,"CapPass","93% Nf: Cycle 299-300",300,89237,"416-10","Alloy 617",314626,"Plate"
201.95,0.00045,"Qualified",,11959.01,"CapPass","93% Nf: Cycle 299-300",300,89238,"416-10","Alloy 617",314626,"Plate"
202.09,0.00050,"Qualified",,11959.05,"CapPass","93% Nf: Cycle 299-300",300,89239,"416-10","Alloy 617",314626,"Plate"
202.22,0.00055,"Qualified",,11959.10,"CapPass","93% Nf: Cycle 299-300",300,89240,"416-10","Alloy 617",314626,"Plate"
202.26,0.00060,"Qualified",,11959.15,"CapPass","93% Nf: Cycle 299-300",300,89241,"416-10","Alloy 617",314626,"Plate"
202.30,0.00065,"Qualified",,11959.20,"CapPass","93% Nf: Cycle 299-300",300,89242,"416-10","Alloy 617",314626,"Plate"
202.23,0.00070,"Qualified",,11959.25,"CapPass","93% Nf: Cycle 299-300",300,89243,"416-10","Alloy 617",314626,"Plate"
202.24,0.00075,"Qualified",,11959.31,"CapPass","93% Nf: Cycle 299-300",300,89244,"416-10","Alloy 617",314626,"Plate"
202.35,0.00080,"Qualified",,11959.35,"CapPass","93% Nf: Cycle 299-300",300,89245,"416-10","Alloy 617",314626,"Plate"
202.44,0.00086,"Qualified",,11959.41,"CapPass","93% Nf: Cycle 299-300",300,89246,"416-10","Alloy 617",314626,"Plate"
202.57,0.00091,"Qualified",,11959.46,"CapPass","93% Nf: Cycle 299-300",300,89247,"416-10","Alloy 617",314626,"Plate"
202.66,0.00096,"Qualified",,11959.51,"CapPass","93% Nf: Cycle 299-300",300,89248,"416-10","Alloy 617",314626,"Plate"
202.72,0.00101,"Qualified",,11959.56,"CapPass","93% Nf: Cycle 299-300",300,89249,"416-10","Alloy 617",314626,"Plate"
202.86,0.00106,"Qualified",,11959.61,"CapPass","93% Nf: Cycle 299-300",300,89250,"416-10","Alloy 617",314626,"Plate"
203.07,0.00111,"Qualified",,11959.66,"CapPass","93% Nf: Cycle 299-300",300,89251,"416-10","Alloy 617",314626,"Plate"
