Repository: js-molina/fatigue-A617

File: data/850C/Strain rate 0.001/2.0% strain/HTM_A19_Cycles_41611.csv (part 22 of 23)
"Stress Mpa","Strain","Qual State","Qual Exceptions","Elapsed Time Sec","Data State","Cycle Label","Cycle","Count","Sample","Alloy","Heat","Material_Form"
-270.28,-0.00932,"Qualified",,9987.46,"CapPass","83% Nf: Cycle 250-251",250,88071,"416-11","Alloy 617",314626,"Plate"
-271.36,-0.00937,"Qualified",,9987.51,"CapPass","83% Nf: Cycle 250-251",250,88072,"416-11","Alloy 617",314626,"Plate"
-272.48,-0.00942,"Qualified",,9987.56,"CapPass","83% Nf: Cycle 250-251",250,88073,"416-11","Alloy 617",314626,"Plate"
-273.67,-0.00947,"Qualified",,9987.62,"CapPass","83% Nf: Cycle 250-251",250,88074,"416-11","Alloy 617",314626,"Plate"
-274.69,-0.00952,"Qualified",,9987.66,"CapPass","83% Nf: Cycle 250-251",250,88075,"416-11","Alloy 617",314626,"Plate"
-275.69,-0.00957,"Qualified",,9987.71,"CapPass","83% Nf: Cycle 250-251",250,88076,"416-11","Alloy 617",314626,"Plate"
-276.62,-0.00962,"Qualified",,9987.76,"CapPass","83% Nf: Cycle 250-251",250,88077,"416-11","Alloy 617",314626,"Plate"
-277.18,-0.00965,"Qualified",,9987.79,"CapPass","83% Nf: Cycle 250-251",250,88078,"416-11","Alloy 617",314626,"Plate"
-277.44,-0.00967,"Qualified",,9987.81,"CapPass","83% Nf: Cycle 250-251",250,88079,"416-11","Alloy 617",314626,"Plate"
-278.26,-0.00972,"Qualified",,9987.86,"CapPass","83% Nf: Cycle 250-251",250,88080,"416-11","Alloy 617",314626,"Plate"
-279.02,-0.00977,"Qualified",,9987.91,"CapPass","83% Nf: Cycle 250-251",250,88081,"416-11","Alloy 617",314626,"Plate"
-279.55,-0.00982,"Qualified",,9987.95,"CapPass","83% Nf: Cycle 250-251",250,88082,"416-11","Alloy 617",314626,"Plate"
-279.94,-0.00988,"Qualified",,9988.00,"CapPass","83% Nf: Cycle 250-251",250,88083,"416-11","Alloy 617",314626,"Plate"
-280.31,-0.00993,"Qualified",,9988.06,"CapPass","83% Nf: Cycle 250-251",250,88084,"416-11","Alloy 617",314626,"Plate"
-279.13,-0.00998,"Qualified",,9988.11,"CapPass","83% Nf: Cycle 250-251",250,88085,"416-11","Alloy 617",314626,"Plate"
-243.98,-0.00993,"Qualified",,9988.29,"CapPass","83% Nf: Cycle 250-251",250,88086,"416-11","Alloy 617",314626,"Plate"
-232.27,-0.00987,"Qualified",,9988.34,"CapPass","83% Nf: Cycle 250-251",250,88087,"416-11","Alloy 617",314626,"Plate"
-222.00,-0.00982,"Qualified",,9988.39,"CapPass","83% Nf: Cycle 250-251",250,88088,"416-11","Alloy 617",314626,"Plate"
-212.10,-0.00977,"Qualified",,9988.43,"CapPass","83% Nf: Cycle 250-251",250,88089,"416-11","Alloy 617",314626,"Plate"
-202.73,-0.00972,"Qualified",,9988.48,"CapPass","83% Nf: Cycle 250-251",250,88090,"416-11","Alloy 617",314626,"Plate"
-193.53,-0.00967,"Qualified",,9988.53,"CapPass","83% Nf: Cycle 250-251",250,88091,"416-11","Alloy 617",314626,"Plate"
-184.59,-0.00962,"Qualified",,9988.58,"CapPass","83% Nf: Cycle 250-251",250,88092,"416-11","Alloy 617",314626,"Plate"
-175.93,-0.00957,"Qualified",,9988.64,"CapPass","83% Nf: Cycle 250-251",250,88093,"416-11","Alloy 617",314626,"Plate"
-166.98,-0.00952,"Qualified",,9988.69,"CapPass","83% Nf: Cycle 250-251",250,88094,"416-11","Alloy 617",314626,"Plate"
-158.16,-0.00947,"Qualified",,9988.75,"CapPass","83% Nf: Cycle 250-251",250,88095,"416-11","Alloy 617",314626,"Plate"
-151.10,-0.00943,"Qualified",,9988.79,"CapPass","83% Nf: Cycle 250-251",250,88096,"416-11","Alloy 617",314626,"Plate"
-149.58,-0.00942,"Qualified",,9988.80,"CapPass","83% Nf: Cycle 250-251",250,88097,"416-11","Alloy 617",314626,"Plate"
-141.93,-0.00937,"Qualified",,9988.85,"CapPass","83% Nf: Cycle 250-251",250,88098,"416-11","Alloy 617",314626,"Plate"
-134.50,-0.00932,"Qualified",,9988.90,"CapPass","83% Nf: Cycle 250-251",250,88099,"416-11","Alloy 617",314626,"Plate"
-127.58,-0.00927,"Qualified",,9988.95,"CapPass","83% Nf: Cycle 250-251",250,88100,"416-11","Alloy 617",314626,"Plate"
-120.15,-0.00922,"Qualified",,9989.01,"CapPass","83% Nf: Cycle 250-251",250,88101,"416-11","Alloy 617",314626,"Plate"
-113.24,-0.00917,"Qualified",,9989.06,"CapPass","83% Nf: Cycle 250-251",250,88102,"416-11","Alloy 617",314626,"Plate"
-107.03,-0.00912,"Qualified",,9989.11,"CapPass","83% Nf: Cycle 250-251",250,88103,"416-11","Alloy 617",314626,"Plate"
-100.62,-0.00907,"Qualified",,9989.16,"CapPass","83% Nf: Cycle 250-251",250,88104,"416-11","Alloy 617",314626,"Plate"
-93.97,-0.00902,"Qualified",,9989.21,"CapPass","83% Nf: Cycle 250-251",250,88105,"416-11","Alloy 617",314626,"Plate"
-88.64,-0.00896,"Qualified",,9989.26,"CapPass","83% Nf: Cycle 250-251",250,88106,"416-11","Alloy 617",314626,"Plate"
-83.46,-0.00891,"Qualified",,9989.30,"CapPass","83% Nf: Cycle 250-251",250,88107,"416-11","Alloy 617",314626,"Plate"
-78.01,-0.00886,"Qualified",,9989.35,"CapPass","83% Nf: Cycle 250-251",250,88108,"416-11","Alloy 617",314626,"Plate"
-72.77,-0.00881,"Qualified",,9989.41,"CapPass","83% Nf: Cycle 250-251",250,88109,"416-11","Alloy 617",314626,"Plate"
-67.34,-0.00876,"Qualified",,9989.46,"CapPass","83% Nf: Cycle 250-251",250,88110,"416-11","Alloy 617",314626,"Plate"
-61.87,-0.00871,"Qualified",,9989.51,"CapPass","83% Nf: Cycle 250-251",250,88111,"416-11","Alloy 617",314626,"Plate"
-56.56,-0.00866,"Qualified",,9989.57,"CapPass","83% Nf: Cycle 250-251",250,88112,"416-11","Alloy 617",314626,"Plate"
-51.20,-0.00861,"Qualified",,9989.62,"CapPass","83% Nf: Cycle 250-251",250,88113,"416-11","Alloy 617",314626,"Plate"
-45.68,-0.00856,"Qualified",,9989.68,"CapPass","83% Nf: Cycle 250-251",250,88114,"416-11","Alloy 617",314626,"Plate"
-40.46,-0.00851,"Qualified",,9989.73,"CapPass","83% Nf: Cycle 250-251",250,88115,"416-11","Alloy 617",314626,"Plate"
-35.35,-0.00846,"Qualified",,9989.78,"CapPass","83% Nf: Cycle 250-251",250,88116,"416-11","Alloy 617",314626,"Plate"
-34.18,-0.00845,"Qualified",,9989.79,"CapPass","83% Nf: Cycle 250-251",250,88117,"416-11","Alloy 617",314626,"Plate"
-30.96,-0.00841,"Qualified",,9989.83,"CapPass","83% Nf: Cycle 250-251",250,88118,"416-11","Alloy 617",314626,"Plate"
-26.59,-0.00836,"Qualified",,9989.88,"CapPass","83% Nf: Cycle 250-251",250,88119,"416-11","Alloy 617",314626,"Plate"
-21.83,-0.00831,"Qualified",,9989.93,"CapPass","83% Nf: Cycle 250-251",250,88120,"416-11","Alloy 617",314626,"Plate"
-17.48,-0.00826,"Qualified",,9989.98,"CapPass","83% Nf: Cycle 250-251",250,88121,"416-11","Alloy 617",314626,"Plate"
-12.84,-0.00821,"Qualified",,9990.04,"CapPass","83% Nf: Cycle 250-251",250,88122,"416-11","Alloy 617",314626,"Plate"
-7.95,-0.00816,"Qualified",,9990.09,"CapPass","83% Nf: Cycle 250-251",250,88123,"416-11","Alloy 617",314626,"Plate"
-3.31,-0.00811,"Qualified",,9990.15,"CapPass","83% Nf: Cycle 250-251",250,88124,"416-11","Alloy 617",314626,"Plate"
1.40,-0.00806,"Qualified",,9990.20,"CapPass","83% Nf: Cycle 250-251",250,88125,"416-11","Alloy 617",314626,"Plate"
5.82,-0.00800,"Qualified",,9990.25,"CapPass","83% Nf: Cycle 250-251",250,88126,"416-11","Alloy 617",314626,"Plate"
10.30,-0.00795,"Qualified",,9990.30,"CapPass","83% Nf: Cycle 250-251",250,88127,"416-11","Alloy 617",314626,"Plate"
14.57,-0.00790,"Qualified",,9990.35,"CapPass","83% Nf: Cycle 250-251",250,88128,"416-11","Alloy 617",314626,"Plate"
18.93,-0.00785,"Qualified",,9990.41,"CapPass","83% Nf: Cycle 250-251",250,88129,"416-11","Alloy 617",314626,"Plate"
23.59,-0.00780,"Qualified",,9990.47,"CapPass","83% Nf: Cycle 250-251",250,88130,"416-11","Alloy 617",314626,"Plate"
27.73,-0.00775,"Qualified",,9990.52,"CapPass","83% Nf: Cycle 250-251",250,88131,"416-11","Alloy 617",314626,"Plate"
30.09,-0.00770,"Qualified",,9990.58,"CapPass","83% Nf: Cycle 250-251",250,88132,"416-11","Alloy 617",314626,"Plate"
35.47,-0.00765,"Qualified",,9990.72,"CapPass","83% Nf: Cycle 250-251",250,88133,"416-11","Alloy 617",314626,"Plate"
41.84,-0.00760,"Qualified",,9990.75,"CapPass","83% Nf: Cycle 250-251",250,88134,"416-11","Alloy 617",314626,"Plate"
46.56,-0.00755,"Qualified",,9990.78,"CapPass","83% Nf: Cycle 250-251",250,88135,"416-11","Alloy 617",314626,"Plate"
49.34,-0.00752,"Qualified",,9990.79,"CapPass","83% Nf: Cycle 250-251",250,88136,"416-11","Alloy 617",314626,"Plate"
50.89,-0.00750,"Qualified",,9990.80,"CapPass","83% Nf: Cycle 250-251",250,88137,"416-11","Alloy 617",314626,"Plate"
54.18,-0.00745,"Qualified",,9990.83,"CapPass","83% Nf: Cycle 250-251",250,88138,"416-11","Alloy 617",314626,"Plate"
57.05,-0.00740,"Qualified",,9990.88,"CapPass","83% Nf: Cycle 250-251",250,88139,"416-11","Alloy 617",314626,"Plate"
59.84,-0.00735,"Qualified",,9990.93,"CapPass","83% Nf: Cycle 250-251",250,88140,"416-11","Alloy 617",314626,"Plate"
62.89,-0.00729,"Qualified",,9990.99,"CapPass","83% Nf: Cycle 250-251",250,88141,"416-11","Alloy 617",314626,"Plate"
65.76,-0.00724,"Qualified",,9991.05,"CapPass","83% Nf: Cycle 250-251",250,88142,"416-11","Alloy 617",314626,"Plate"
68.92,-0.00719,"Qualified",,9991.11,"CapPass","83% Nf: Cycle 250-251",250,88143,"416-11","Alloy 617",314626,"Plate"
72.30,-0.00714,"Qualified",,9991.17,"CapPass","83% Nf: Cycle 250-251",250,88144,"416-11","Alloy 617",314626,"Plate"
75.45,-0.00709,"Qualified",,9991.22,"CapPass","83% Nf: Cycle 250-251",250,88145,"416-11","Alloy 617",314626,"Plate"
78.58,-0.00704,"Qualified",,9991.27,"CapPass","83% Nf: Cycle 250-251",250,88146,"416-11","Alloy 617",314626,"Plate"
81.72,-0.00699,"Qualified",,9991.33,"CapPass","83% Nf: Cycle 250-251",250,88147,"416-11","Alloy 617",314626,"Plate"
84.70,-0.00694,"Qualified",,9991.38,"CapPass","83% Nf: Cycle 250-251",250,88148,"416-11","Alloy 617",314626,"Plate"
87.74,-0.00689,"Qualified",,9991.44,"CapPass","83% Nf: Cycle 250-251",250,88149,"416-11","Alloy 617",314626,"Plate"
90.70,-0.00684,"Qualified",,9991.49,"CapPass","83% Nf: Cycle 250-251",250,88150,"416-11","Alloy 617",314626,"Plate"
93.84,-0.00679,"Qualified",,9991.55,"CapPass","83% Nf: Cycle 250-251",250,88151,"416-11","Alloy 617",314626,"Plate"
96.85,-0.00674,"Qualified",,9991.60,"CapPass","83% Nf: Cycle 250-251",250,88152,"416-11","Alloy 617",314626,"Plate"
99.95,-0.00669,"Qualified",,9991.65,"CapPass","83% Nf: Cycle 250-251",250,88153,"416-11","Alloy 617",314626,"Plate"
103.05,-0.00664,"Qualified",,9991.71,"CapPass","83% Nf: Cycle 250-251",250,88154,"416-11","Alloy 617",314626,"Plate"
106.06,-0.00659,"Qualified",,9991.76,"CapPass","83% Nf: Cycle 250-251",250,88155,"416-11","Alloy 617",314626,"Plate"
107.93,-0.00656,"Qualified",,9991.79,"CapPass","83% Nf: Cycle 250-251",250,88156,"416-11","Alloy 617",314626,"Plate"
109.04,-0.00654,"Qualified",,9991.81,"CapPass","83% Nf: Cycle 250-251",250,88157,"416-11","Alloy 617",314626,"Plate"
112.39,-0.00649,"Qualified",,9991.86,"CapPass","83% Nf: Cycle 250-251",250,88158,"416-11","Alloy 617",314626,"Plate"
116.03,-0.00644,"Qualified",,9991.91,"CapPass","83% Nf: Cycle 250-251",250,88159,"416-11","Alloy 617",314626,"Plate"
119.77,-0.00639,"Qualified",,9991.95,"CapPass","83% Nf: Cycle 250-251",250,88160,"416-11","Alloy 617",314626,"Plate"
123.35,-0.00634,"Qualified",,9991.99,"CapPass","83% Nf: Cycle 250-251",250,88161,"416-11","Alloy 617",314626,"Plate"
126.68,-0.00629,"Qualified",,9992.03,"CapPass","83% Nf: Cycle 250-251",250,88162,"416-11","Alloy 617",314626,"Plate"
129.84,-0.00624,"Qualified",,9992.07,"CapPass","83% Nf: Cycle 250-251",250,88163,"416-11","Alloy 617",314626,"Plate"
132.91,-0.00618,"Qualified",,9992.11,"CapPass","83% Nf: Cycle 250-251",250,88164,"416-11","Alloy 617",314626,"Plate"
135.81,-0.00613,"Qualified",,9992.15,"CapPass","83% Nf: Cycle 250-251",250,88165,"416-11","Alloy 617",314626,"Plate"
138.61,-0.00608,"Qualified",,9992.19,"CapPass","83% Nf: Cycle 250-251",250,88166,"416-11","Alloy 617",314626,"Plate"
141.21,-0.00603,"Qualified",,9992.23,"CapPass","83% Nf: Cycle 250-251",250,88167,"416-11","Alloy 617",314626,"Plate"
143.77,-0.00598,"Qualified",,9992.28,"CapPass","83% Nf: Cycle 250-251",250,88168,"416-11","Alloy 617",314626,"Plate"
146.27,-0.00593,"Qualified",,9992.33,"CapPass","83% Nf: Cycle 250-251",250,88169,"416-11","Alloy 617",314626,"Plate"
148.74,-0.00588,"Qualified",,9992.37,"CapPass","83% Nf: Cycle 250-251",250,88170,"416-11","Alloy 617",314626,"Plate"
151.07,-0.00583,"Qualified",,9992.42,"CapPass","83% Nf: Cycle 250-251",250,88171,"416-11","Alloy 617",314626,"Plate"
153.42,-0.00578,"Qualified",,9992.47,"CapPass","83% Nf: Cycle 250-251",250,88172,"416-11","Alloy 617",314626,"Plate"
155.82,-0.00573,"Qualified",,9992.51,"CapPass","83% Nf: Cycle 250-251",250,88173,"416-11","Alloy 617",314626,"Plate"
158.00,-0.00568,"Qualified",,9992.56,"CapPass","83% Nf: Cycle 250-251",250,88174,"416-11","Alloy 617",314626,"Plate"
160.25,-0.00563,"Qualified",,9992.61,"CapPass","83% Nf: Cycle 250-251",250,88175,"416-11","Alloy 617",314626,"Plate"
162.42,-0.00558,"Qualified",,9992.66,"CapPass","83% Nf: Cycle 250-251",250,88176,"416-11","Alloy 617",314626,"Plate"
164.66,-0.00553,"Qualified",,9992.71,"CapPass","83% Nf: Cycle 250-251",250,88177,"416-11","Alloy 617",314626,"Plate"
166.88,-0.00548,"Qualified",,9992.76,"CapPass","83% Nf: Cycle 250-251",250,88178,"416-11","Alloy 617",314626,"Plate"
168.27,-0.00544,"Qualified",,9992.79,"CapPass","83% Nf: Cycle 250-251",250,88179,"416-11","Alloy 617",314626,"Plate"
168.94,-0.00543,"Qualified",,9992.81,"CapPass","83% Nf: Cycle 250-251",250,88180,"416-11","Alloy 617",314626,"Plate"
170.79,-0.00538,"Qualified",,9992.86,"CapPass","83% Nf: Cycle 250-251",250,88181,"416-11","Alloy 617",314626,"Plate"
172.61,-0.00533,"Qualified",,9992.91,"CapPass","83% Nf: Cycle 250-251",250,88182,"416-11","Alloy 617",314626,"Plate"
174.34,-0.00528,"Qualified",,9992.95,"CapPass","83% Nf: Cycle 250-251",250,88183,"416-11","Alloy 617",314626,"Plate"
176.03,-0.00523,"Qualified",,9993.00,"CapPass","83% Nf: Cycle 250-251",250,88184,"416-11","Alloy 617",314626,"Plate"
177.73,-0.00518,"Qualified",,9993.06,"CapPass","83% Nf: Cycle 250-251",250,88185,"416-11","Alloy 617",314626,"Plate"
179.49,-0.00513,"Qualified",,9993.11,"CapPass","83% Nf: Cycle 250-251",250,88186,"416-11","Alloy 617",314626,"Plate"
181.18,-0.00507,"Qualified",,9993.16,"CapPass","83% Nf: Cycle 250-251",250,88187,"416-11","Alloy 617",314626,"Plate"
182.83,-0.00502,"Qualified",,9993.21,"CapPass","83% Nf: Cycle 250-251",250,88188,"416-11","Alloy 617",314626,"Plate"
184.40,-0.00497,"Qualified",,9993.25,"CapPass","83% Nf: Cycle 250-251",250,88189,"416-11","Alloy 617",314626,"Plate"
185.93,-0.00492,"Qualified",,9993.30,"CapPass","83% Nf: Cycle 250-251",250,88190,"416-11","Alloy 617",314626,"Plate"
187.40,-0.00487,"Qualified",,9993.35,"CapPass","83% Nf: Cycle 250-251",250,88191,"416-11","Alloy 617",314626,"Plate"
188.87,-0.00482,"Qualified",,9993.41,"CapPass","83% Nf: Cycle 250-251",250,88192,"416-11","Alloy 617",314626,"Plate"
190.32,-0.00477,"Qualified",,9993.46,"CapPass","83% Nf: Cycle 250-251",250,88193,"416-11","Alloy 617",314626,"Plate"
191.91,-0.00472,"Qualified",,9993.51,"CapPass","83% Nf: Cycle 250-251",250,88194,"416-11","Alloy 617",314626,"Plate"
193.44,-0.00467,"Qualified",,9993.56,"CapPass","83% Nf: Cycle 250-251",250,88195,"416-11","Alloy 617",314626,"Plate"
194.99,-0.00462,"Qualified",,9993.61,"CapPass","83% Nf: Cycle 250-251",250,88196,"416-11","Alloy 617",314626,"Plate"
196.53,-0.00457,"Qualified",,9993.66,"CapPass","83% Nf: Cycle 250-251",250,88197,"416-11","Alloy 617",314626,"Plate"
197.89,-0.00452,"Qualified",,9993.71,"CapPass","83% Nf: Cycle 250-251",250,88198,"416-11","Alloy 617",314626,"Plate"
199.14,-0.00447,"Qualified",,9993.76,"CapPass","83% Nf: Cycle 250-251",250,88199,"416-11","Alloy 617",314626,"Plate"
200.05,-0.00443,"Qualified",,9993.79,"CapPass","83% Nf: Cycle 250-251",250,88200,"416-11","Alloy 617",314626,"Plate"
200.34,-0.00442,"Qualified",,9993.80,"CapPass","83% Nf: Cycle 250-251",250,88201,"416-11","Alloy 617",314626,"Plate"
201.49,-0.00437,"Qualified",,9993.85,"CapPass","83% Nf: Cycle 250-251",250,88202,"416-11","Alloy 617",314626,"Plate"
202.52,-0.00432,"Qualified",,9993.90,"CapPass","83% Nf: Cycle 250-251",250,88203,"416-11","Alloy 617",314626,"Plate"
203.49,-0.00427,"Qualified",,9993.95,"CapPass","83% Nf: Cycle 250-251",250,88204,"416-11","Alloy 617",314626,"Plate"
204.46,-0.00422,"Qualified",,9994.00,"CapPass","83% Nf: Cycle 250-251",250,88205,"416-11","Alloy 617",314626,"Plate"
205.28,-0.00417,"Qualified",,9994.05,"CapPass","83% Nf: Cycle 250-251",250,88206,"416-11","Alloy 617",314626,"Plate"
206.18,-0.00412,"Qualified",,9994.10,"CapPass","83% Nf: Cycle 250-251",250,88207,"416-11","Alloy 617",314626,"Plate"
207.15,-0.00406,"Qualified",,9994.15,"CapPass","83% Nf: Cycle 250-251",250,88208,"416-11","Alloy 617",314626,"Plate"
208.11,-0.00401,"Qualified",,9994.20,"CapPass","83% Nf: Cycle 250-251",250,88209,"416-11","Alloy 617",314626,"Plate"
208.92,-0.00396,"Qualified",,9994.25,"CapPass","83% Nf: Cycle 250-251",250,88210,"416-11","Alloy 617",314626,"Plate"
209.72,-0.00391,"Qualified",,9994.30,"CapPass","83% Nf: Cycle 250-251",250,88211,"416-11","Alloy 617",314626,"Plate"
210.40,-0.00386,"Qualified",,9994.35,"CapPass","83% Nf: Cycle 250-251",250,88212,"416-11","Alloy 617",314626,"Plate"
211.07,-0.00381,"Qualified",,9994.40,"CapPass","83% Nf: Cycle 250-251",250,88213,"416-11","Alloy 617",314626,"Plate"
211.81,-0.00376,"Qualified",,9994.45,"CapPass","83% Nf: Cycle 250-251",250,88214,"416-11","Alloy 617",314626,"Plate"
212.60,-0.00371,"Qualified",,9994.50,"CapPass","83% Nf: Cycle 250-251",250,88215,"416-11","Alloy 617",314626,"Plate"
213.29,-0.00366,"Qualified",,9994.55,"CapPass","83% Nf: Cycle 250-251",250,88216,"416-11","Alloy 617",314626,"Plate"
214.02,-0.00361,"Qualified",,9994.60,"CapPass","83% Nf: Cycle 250-251",250,88217,"416-11","Alloy 617",314626,"Plate"
214.71,-0.00356,"Qualified",,9994.65,"CapPass","83% Nf: Cycle 250-251",250,88218,"416-11","Alloy 617",314626,"Plate"
215.38,-0.00351,"Qualified",,9994.70,"CapPass","83% Nf: Cycle 250-251",250,88219,"416-11","Alloy 617",314626,"Plate"
216.08,-0.00346,"Qualified",,9994.75,"CapPass","83% Nf: Cycle 250-251",250,88220,"416-11","Alloy 617",314626,"Plate"
216.71,-0.00342,"Qualified",,9994.79,"CapPass","83% Nf: Cycle 250-251",250,88221,"416-11","Alloy 617",314626,"Plate"
216.90,-0.00341,"Qualified",,9994.80,"CapPass","83% Nf: Cycle 250-251",250,88222,"416-11","Alloy 617",314626,"Plate"
217.56,-0.00336,"Qualified",,9994.85,"CapPass","83% Nf: Cycle 250-251",250,88223,"416-11","Alloy 617",314626,"Plate"
218.17,-0.00331,"Qualified",,9994.90,"CapPass","83% Nf: Cycle 250-251",250,88224,"416-11","Alloy 617",314626,"Plate"
218.82,-0.00326,"Qualified",,9994.95,"CapPass","83% Nf: Cycle 250-251",250,88225,"416-11","Alloy 617",314626,"Plate"
219.46,-0.00321,"Qualified",,9995.00,"CapPass","83% Nf: Cycle 250-251",250,88226,"416-11","Alloy 617",314626,"Plate"
220.03,-0.00315,"Qualified",,9995.05,"CapPass","83% Nf: Cycle 250-251",250,88227,"416-11","Alloy 617",314626,"Plate"
220.65,-0.00310,"Qualified",,9995.10,"CapPass","83% Nf: Cycle 250-251",250,88228,"416-11","Alloy 617",314626,"Plate"
221.22,-0.00305,"Qualified",,9995.15,"CapPass","83% Nf: Cycle 250-251",250,88229,"416-11","Alloy 617",314626,"Plate"
221.88,-0.00300,"Qualified",,9995.20,"CapPass","83% Nf: Cycle 250-251",250,88230,"416-11","Alloy 617",314626,"Plate"
222.48,-0.00295,"Qualified",,9995.25,"CapPass","83% Nf: Cycle 250-251",250,88231,"416-11","Alloy 617",314626,"Plate"
223.01,-0.00290,"Qualified",,9995.30,"CapPass","83% Nf: Cycle 250-251",250,88232,"416-11","Alloy 617",314626,"Plate"
223.36,-0.00285,"Qualified",,9995.35,"CapPass","83% Nf: Cycle 250-251",250,88233,"416-11","Alloy 617",314626,"Plate"
223.80,-0.00280,"Qualified",,9995.40,"CapPass","83% Nf: Cycle 250-251",250,88234,"416-11","Alloy 617",314626,"Plate"
224.27,-0.00275,"Qualified",,9995.45,"CapPass","83% Nf: Cycle 250-251",250,88235,"416-11","Alloy 617",314626,"Plate"
224.69,-0.00270,"Qualified",,9995.50,"CapPass","83% Nf: Cycle 250-251",250,88236,"416-11","Alloy 617",314626,"Plate"
225.05,-0.00265,"Qualified",,9995.55,"CapPass","83% Nf: Cycle 250-251",250,88237,"416-11","Alloy 617",314626,"Plate"
225.39,-0.00260,"Qualified",,9995.60,"CapPass","83% Nf: Cycle 250-251",250,88238,"416-11","Alloy 617",314626,"Plate"
225.71,-0.00255,"Qualified",,9995.65,"CapPass","83% Nf: Cycle 250-251",250,88239,"416-11","Alloy 617",314626,"Plate"
226.04,-0.00250,"Qualified",,9995.70,"CapPass","83% Nf: Cycle 250-251",250,88240,"416-11","Alloy 617",314626,"Plate"
226.36,-0.00245,"Qualified",,9995.75,"CapPass","83% Nf: Cycle 250-251",250,88241,"416-11","Alloy 617",314626,"Plate"
226.63,-0.00240,"Qualified",,9995.79,"CapPass","83% Nf: Cycle 250-251",250,88242,"416-11","Alloy 617",314626,"Plate"
226.70,-0.00240,"Qualified",,9995.80,"CapPass","83% Nf: Cycle 250-251",250,88243,"416-11","Alloy 617",314626,"Plate"
227.07,-0.00235,"Qualified",,9995.85,"CapPass","83% Nf: Cycle 250-251",250,88244,"416-11","Alloy 617",314626,"Plate"
227.43,-0.00229,"Qualified",,9995.90,"CapPass","83% Nf: Cycle 250-251",250,88245,"416-11","Alloy 617",314626,"Plate"
227.78,-0.00224,"Qualified",,9995.95,"CapPass","83% Nf: Cycle 250-251",250,88246,"416-11","Alloy 617",314626,"Plate"
228.10,-0.00219,"Qualified",,9996.00,"CapPass","83% Nf: Cycle 250-251",250,88247,"416-11","Alloy 617",314626,"Plate"
228.41,-0.00214,"Qualified",,9996.05,"CapPass","83% Nf: Cycle 250-251",250,88248,"416-11","Alloy 617",314626,"Plate"
228.65,-0.00209,"Qualified",,9996.10,"CapPass","83% Nf: Cycle 250-251",250,88249,"416-11","Alloy 617",314626,"Plate"
228.94,-0.00204,"Qualified",,9996.15,"CapPass","83% Nf: Cycle 250-251",250,88250,"416-11","Alloy 617",314626,"Plate"
229.19,-0.00199,"Qualified",,9996.20,"CapPass","83% Nf: Cycle 250-251",250,88251,"416-11","Alloy 617",314626,"Plate"
229.51,-0.00194,"Qualified",,9996.25,"CapPass","83% Nf: Cycle 250-251",250,88252,"416-11","Alloy 617",314626,"Plate"
229.82,-0.00189,"Qualified",,9996.30,"CapPass","83% Nf: Cycle 250-251",250,88253,"416-11","Alloy 617",314626,"Plate"
230.15,-0.00184,"Qualified",,9996.35,"CapPass","83% Nf: Cycle 250-251",250,88254,"416-11","Alloy 617",314626,"Plate"
230.38,-0.00179,"Qualified",,9996.40,"CapPass","83% Nf: Cycle 250-251",250,88255,"416-11","Alloy 617",314626,"Plate"
230.67,-0.00174,"Qualified",,9996.45,"CapPass","83% Nf: Cycle 250-251",250,88256,"416-11","Alloy 617",314626,"Plate"
231.03,-0.00169,"Qualified",,9996.50,"CapPass","83% Nf: Cycle 250-251",250,88257,"416-11","Alloy 617",314626,"Plate"
231.37,-0.00164,"Qualified",,9996.55,"CapPass","83% Nf: Cycle 250-251",250,88258,"416-11","Alloy 617",314626,"Plate"
231.81,-0.00159,"Qualified",,9996.61,"CapPass","83% Nf: Cycle 250-251",250,88259,"416-11","Alloy 617",314626,"Plate"
232.20,-0.00154,"Qualified",,9996.66,"CapPass","83% Nf: Cycle 250-251",250,88260,"416-11","Alloy 617",314626,"Plate"
232.65,-0.00149,"Qualified",,9996.71,"CapPass","83% Nf: Cycle 250-251",250,88261,"416-11","Alloy 617",314626,"Plate"
233.09,-0.00144,"Qualified",,9996.76,"CapPass","83% Nf: Cycle 250-251",250,88262,"416-11","Alloy 617",314626,"Plate"
233.39,-0.00140,"Qualified",,9996.79,"CapPass","83% Nf: Cycle 250-251",250,88263,"416-11","Alloy 617",314626,"Plate"
233.46,-0.00138,"Qualified",,9996.80,"CapPass","83% Nf: Cycle 250-251",250,88264,"416-11","Alloy 617",314626,"Plate"
233.77,-0.00133,"Qualified",,9996.85,"CapPass","83% Nf: Cycle 250-251",250,88265,"416-11","Alloy 617",314626,"Plate"
234.01,-0.00128,"Qualified",,9996.90,"CapPass","83% Nf: Cycle 250-251",250,88266,"416-11","Alloy 617",314626,"Plate"
234.30,-0.00123,"Qualified",,9996.95,"CapPass","83% Nf: Cycle 250-251",250,88267,"416-11","Alloy 617",314626,"Plate"
234.63,-0.00118,"Qualified",,9997.01,"CapPass","83% Nf: Cycle 250-251",250,88268,"416-11","Alloy 617",314626,"Plate"
234.98,-0.00113,"Qualified",,9997.05,"CapPass","83% Nf: Cycle 250-251",250,88269,"416-11","Alloy 617",314626,"Plate"
235.25,-0.00108,"Qualified",,9997.10,"CapPass","83% Nf: Cycle 250-251",250,88270,"416-11","Alloy 617",314626,"Plate"
235.62,-0.00103,"Qualified",,9997.16,"CapPass","83% Nf: Cycle 250-251",250,88271,"416-11","Alloy 617",314626,"Plate"
235.94,-0.00098,"Qualified",,9997.21,"CapPass","83% Nf: Cycle 250-251",250,88272,"416-11","Alloy 617",314626,"Plate"
236.21,-0.00093,"Qualified",,9997.26,"CapPass","83% Nf: Cycle 250-251",250,88273,"416-11","Alloy 617",314626,"Plate"
236.51,-0.00088,"Qualified",,9997.30,"CapPass","83% Nf: Cycle 250-251",250,88274,"416-11","Alloy 617",314626,"Plate"
236.77,-0.00083,"Qualified",,9997.35,"CapPass","83% Nf: Cycle 250-251",250,88275,"416-11","Alloy 617",314626,"Plate"
236.94,-0.00078,"Qualified",,9997.40,"CapPass","83% Nf: Cycle 250-251",250,88276,"416-11","Alloy 617",314626,"Plate"
237.24,-0.00073,"Qualified",,9997.45,"CapPass","83% Nf: Cycle 250-251",250,88277,"416-11","Alloy 617",314626,"Plate"
237.41,-0.00068,"Qualified",,9997.51,"CapPass","83% Nf: Cycle 250-251",250,88278,"416-11","Alloy 617",314626,"Plate"
237.69,-0.00063,"Qualified",,9997.56,"CapPass","83% Nf: Cycle 250-251",250,88279,"416-11","Alloy 617",314626,"Plate"
238.03,-0.00058,"Qualified",,9997.60,"CapPass","83% Nf: Cycle 250-251",250,88280,"416-11","Alloy 617",314626,"Plate"
238.28,-0.00053,"Qualified",,9997.65,"CapPass","83% Nf: Cycle 250-251",250,88281,"416-11","Alloy 617",314626,"Plate"
238.49,-0.00048,"Qualified",,9997.71,"CapPass","83% Nf: Cycle 250-251",250,88282,"416-11","Alloy 617",314626,"Plate"
238.76,-0.00043,"Qualified",,9997.76,"CapPass","83% Nf: Cycle 250-251",250,88283,"416-11","Alloy 617",314626,"Plate"
238.97,-0.00039,"Qualified",,9997.79,"CapPass","83% Nf: Cycle 250-251",250,88284,"416-11","Alloy 617",314626,"Plate"
239.02,-0.00038,"Qualified",,9997.80,"CapPass","83% Nf: Cycle 250-251",250,88285,"416-11","Alloy 617",314626,"Plate"
239.18,-0.00032,"Qualified",,9997.85,"CapPass","83% Nf: Cycle 250-251",250,88286,"416-11","Alloy 617",314626,"Plate"
239.24,-0.00027,"Qualified",,9997.90,"CapPass","83% Nf: Cycle 250-251",250,88287,"416-11","Alloy 617",314626,"Plate"
239.21,-0.00022,"Qualified",,9997.95,"CapPass","83% Nf: Cycle 250-251",250,88288,"416-11","Alloy 617",314626,"Plate"
239.09,-0.00017,"Qualified",,9998.00,"CapPass","83% Nf: Cycle 250-251",250,88289,"416-11","Alloy 617",314626,"Plate"
238.93,-0.00012,"Qualified",,9998.05,"CapPass","83% Nf: Cycle 250-251",251,88290,"416-11","Alloy 617",314626,"Plate"
238.86,-0.00007,"Qualified",,9998.10,"CapPass","83% Nf: Cycle 250-251",251,88291,"416-11","Alloy 617",314626,"Plate"
238.95,-0.00002,"Qualified",,9998.15,"CapPass","83% Nf: Cycle 250-251",251,88292,"416-11","Alloy 617",314626,"Plate"
239.11,0.00003,"Qualified",,9998.21,"CapPass","83% Nf: Cycle 250-251",251,88293,"416-11","Alloy 617",314626,"Plate"
239.24,0.00008,"Qualified",,9998.25,"CapPass","83% Nf: Cycle 250-251",251,88294,"416-11","Alloy 617",314626,"Plate"
239.36,0.00013,"Qualified",,9998.30,"CapPass","83% Nf: Cycle 250-251",251,88295,"416-11","Alloy 617",314626,"Plate"
239.39,0.00018,"Qualified",,9998.35,"CapPass","83% Nf: Cycle 250-251",251,88296,"416-11","Alloy 617",314626,"Plate"
239.46,0.00023,"Qualified",,9998.40,"CapPass","83% Nf: Cycle 250-251",251,88297,"416-11","Alloy 617",314626,"Plate"
239.53,0.00028,"Qualified",,9998.45,"CapPass","83% Nf: Cycle 250-251",251,88298,"416-11","Alloy 617",314626,"Plate"
239.57,0.00033,"Qualified",,9998.50,"CapPass","83% Nf: Cycle 250-251",251,88299,"416-11","Alloy 617",314626,"Plate"
239.80,0.00038,"Qualified",,9998.56,"CapPass","83% Nf: Cycle 250-251",251,88300,"416-11","Alloy 617",314626,"Plate"
240.28,0.00043,"Qualified",,9998.61,"CapPass","83% Nf: Cycle 250-251",251,88301,"416-11","Alloy 617",314626,"Plate"
240.78,0.00048,"Qualified",,9998.66,"CapPass","83% Nf: Cycle 250-251",251,88302,"416-11","Alloy 617",314626,"Plate"
241.24,0.00053,"Qualified",,9998.71,"CapPass","83% Nf: Cycle 250-251",251,88303,"416-11","Alloy 617",314626,"Plate"
241.49,0.00058,"Qualified",,9998.76,"CapPass","83% Nf: Cycle 250-251",251,88304,"416-11","Alloy 617",314626,"Plate"
241.64,0.00062,"Qualified",,9998.79,"CapPass","83% Nf: Cycle 250-251",251,88305,"416-11","Alloy 617",314626,"Plate"
241.65,0.00063,"Qualified",,9998.80,"CapPass","83% Nf: Cycle 250-251",251,88306,"416-11","Alloy 617",314626,"Plate"
241.78,0.00068,"Qualified",,9998.85,"CapPass","83% Nf: Cycle 250-251",251,88307,"416-11","Alloy 617",314626,"Plate"
241.81,0.00074,"Qualified",,9998.91,"CapPass","83% Nf: Cycle 250-251",251,88308,"416-11","Alloy 617",314626,"Plate"
242.04,0.00079,"Qualified",,9998.96,"CapPass","83% Nf: Cycle 250-251",251,88309,"416-11","Alloy 617",314626,"Plate"
242.23,0.00084,"Qualified",,9999.00,"CapPass","83% Nf: Cycle 250-251",251,88310,"416-11","Alloy 617",314626,"Plate"
242.16,0.00089,"Qualified",,9999.06,"CapPass","83% Nf: Cycle 250-251",251,88311,"416-11","Alloy 617",314626,"Plate"
242.21,0.00094,"Qualified",,9999.11,"CapPass","83% Nf: Cycle 250-251",251,88312,"416-11","Alloy 617",314626,"Plate"
242.24,0.00099,"Qualified",,9999.15,"CapPass","83% Nf: Cycle 250-251",251,88313,"416-11","Alloy 617",314626,"Plate"
242.23,0.00104,"Qualified",,9999.20,"CapPass","83% Nf: Cycle 250-251",251,88314,"416-11","Alloy 617",314626,"Plate"
242.18,0.00109,"Qualified",,9999.26,"CapPass","83% Nf: Cycle 250-251",251,88315,"416-11","Alloy 617",314626,"Plate"
242.24,0.00114,"Qualified",,9999.30,"CapPass","83% Nf: Cycle 250-251",251,88316,"416-11","Alloy 617",314626,"Plate"
242.20,0.00119,"Qualified",,9999.35,"CapPass","83% Nf: Cycle 250-251",251,88317,"416-11","Alloy 617",314626,"Plate"
242.20,0.00124,"Qualified",,9999.40,"CapPass","83% Nf: Cycle 250-251",251,88318,"416-11","Alloy 617",314626,"Plate"
242.08,0.00129,"Qualified",,9999.45,"CapPass","83% Nf: Cycle 250-251",251,88319,"416-11","Alloy 617",314626,"Plate"
241.89,0.00134,"Qualified",,9999.50,"CapPass","83% Nf: Cycle 250-251",251,88320,"416-11","Alloy 617",314626,"Plate"
241.59,0.00139,"Qualified",,9999.55,"CapPass","83% Nf: Cycle 250-251",251,88321,"416-11","Alloy 617",314626,"Plate"
241.45,0.00144,"Qualified",,9999.60,"CapPass","83% Nf: Cycle 250-251",251,88322,"416-11","Alloy 617",314626,"Plate"
241.34,0.00149,"Qualified",,9999.65,"CapPass","83% Nf: Cycle 250-251",251,88323,"416-11","Alloy 617",314626,"Plate"
241.23,0.00154,"Qualified",,9999.70,"CapPass","83% Nf: Cycle 250-251",251,88324,"416-11","Alloy 617",314626,"Plate"
241.20,0.00159,"Qualified",,9999.75,"CapPass","83% Nf: Cycle 250-251",251,88325,"416-11","Alloy 617",314626,"Plate"
241.24,0.00163,"Qualified",,9999.79,"CapPass","83% Nf: Cycle 250-251",251,88326,"416-11","Alloy 617",314626,"Plate"
241.24,0.00164,"Qualified",,9999.80,"CapPass","83% Nf: Cycle 250-251",251,88327,"416-11","Alloy 617",314626,"Plate"
241.30,0.00170,"Qualified",,9999.86,"CapPass","83% Nf: Cycle 250-251",251,88328,"416-11","Alloy 617",314626,"Plate"
241.37,0.00175,"Qualified",,9999.90,"CapPass","83% Nf: Cycle 250-251",251,88329,"416-11","Alloy 617",314626,"Plate"
241.37,0.00180,"Qualified",,9999.95,"CapPass","83% Nf: Cycle 250-251",251,88330,"416-11","Alloy 617",314626,"Plate"
241.39,0.00185,"Qualified",,10000.00,"CapPass","83% Nf: Cycle 250-251",251,88331,"416-11","Alloy 617",314626,"Plate"
241.43,0.00190,"Qualified",,10000.05,"CapPass","83% Nf: Cycle 250-251",251,88332,"416-11","Alloy 617",314626,"Plate"
241.41,0.00195,"Qualified",,10000.10,"CapPass","83% Nf: Cycle 250-251",251,88333,"416-11","Alloy 617",314626,"Plate"
241.43,0.00200,"Qualified",,10000.15,"CapPass","83% Nf: Cycle 250-251",251,88334,"416-11","Alloy 617",314626,"Plate"
241.45,0.00205,"Qualified",,10000.20,"CapPass","83% Nf: Cycle 250-251",251,88335,"416-11","Alloy 617",314626,"Plate"
241.35,0.00210,"Qualified",,10000.25,"CapPass","83% Nf: Cycle 250-251",251,88336,"416-11","Alloy 617",314626,"Plate"
241.40,0.00215,"Qualified",,10000.31,"CapPass","83% Nf: Cycle 250-251",251,88337,"416-11","Alloy 617",314626,"Plate"
241.67,0.00220,"Qualified",,10000.36,"CapPass","83% Nf: Cycle 250-251",251,88338,"416-11","Alloy 617",314626,"Plate"
242.11,0.00225,"Qualified",,10000.42,"CapPass","83% Nf: Cycle 250-251",251,88339,"416-11","Alloy 617",314626,"Plate"
242.69,0.00230,"Qualified",,10000.46,"CapPass","83% Nf: Cycle 250-251",251,88340,"416-11","Alloy 617",314626,"Plate"
243.05,0.00235,"Qualified",,10000.51,"CapPass","83% Nf: Cycle 250-251",251,88341,"416-11","Alloy 617",314626,"Plate"
243.12,0.00240,"Qualified",,10000.56,"CapPass","83% Nf: Cycle 250-251",251,88342,"416-11","Alloy 617",314626,"Plate"
243.14,0.00245,"Qualified",,10000.61,"CapPass","83% Nf: Cycle 250-251",251,88343,"416-11","Alloy 617",314626,"Plate"
243.23,0.00250,"Qualified",,10000.66,"CapPass","83% Nf: Cycle 250-251",251,88344,"416-11","Alloy 617",314626,"Plate"
243.33,0.00255,"Qualified",,10000.71,"CapPass","83% Nf: Cycle 250-251",251,88345,"416-11","Alloy 617",314626,"Plate"
243.54,0.00260,"Qualified",,10000.76,"CapPass","83% Nf: Cycle 250-251",251,88346,"416-11","Alloy 617",314626,"Plate"
243.67,0.00264,"Qualified",,10000.79,"CapPass","83% Nf: Cycle 250-251",251,88347,"416-11","Alloy 617",314626,"Plate"
243.73,0.00265,"Qualified",,10000.81,"CapPass","83% Nf: Cycle 250-251",251,88348,"416-11","Alloy 617",314626,"Plate"
243.81,0.00271,"Qualified",,10000.86,"CapPass","83% Nf: Cycle 250-251",251,88349,"416-11","Alloy 617",314626,"Plate"
243.85,0.00276,"Qualified",,10000.91,"CapPass","83% Nf: Cycle 250-251",251,88350,"416-11","Alloy 617",314626,"Plate"
243.92,0.00281,"Qualified",,10000.95,"CapPass","83% Nf: Cycle 250-251",251,88351,"416-11","Alloy 617",314626,"Plate"
243.82,0.00286,"Qualified",,10001.00,"CapPass","83% Nf: Cycle 250-251",251,88352,"416-11","Alloy 617",314626,"Plate"
243.68,0.00291,"Qualified",,10001.06,"CapPass","83% Nf: Cycle 250-251",251,88353,"416-11","Alloy 617",314626,"Plate"
243.91,0.00296,"Qualified",,10001.12,"CapPass","83% Nf: Cycle 250-251",251,88354,"416-11","Alloy 617",314626,"Plate"
244.24,0.00301,"Qualified",,10001.16,"CapPass","83% Nf: Cycle 250-251",251,88355,"416-11","Alloy 617",314626,"Plate"
244.47,0.00306,"Qualified",,10001.21,"CapPass","83% Nf: Cycle 250-251",251,88356,"416-11","Alloy 617",314626,"Plate"
244.63,0.00311,"Qualified",,10001.26,"CapPass","83% Nf: Cycle 250-251",251,88357,"416-11","Alloy 617",314626,"Plate"
244.73,0.00316,"Qualified",,10001.31,"CapPass","83% Nf: Cycle 250-251",251,88358,"416-11","Alloy 617",314626,"Plate"
244.86,0.00321,"Qualified",,10001.36,"CapPass","83% Nf: Cycle 250-251",251,88359,"416-11","Alloy 617",314626,"Plate"
244.96,0.00326,"Qualified",,10001.41,"CapPass","83% Nf: Cycle 250-251",251,88360,"416-11","Alloy 617",314626,"Plate"
245.07,0.00331,"Qualified",,10001.46,"CapPass","83% Nf: Cycle 250-251",251,88361,"416-11","Alloy 617",314626,"Plate"
245.04,0.00336,"Qualified",,10001.51,"CapPass","83% Nf: Cycle 250-251",251,88362,"416-11","Alloy 617",314626,"Plate"
244.88,0.00341,"Qualified",,10001.55,"CapPass","83% Nf: Cycle 250-251",251,88363,"416-11","Alloy 617",314626,"Plate"
244.69,0.00346,"Qualified",,10001.61,"CapPass","83% Nf: Cycle 250-251",251,88364,"416-11","Alloy 617",314626,"Plate"
244.70,0.00351,"Qualified",,10001.66,"CapPass","83% Nf: Cycle 250-251",251,88365,"416-11","Alloy 617",314626,"Plate"
244.84,0.00357,"Qualified",,10001.71,"CapPass","83% Nf: Cycle 250-251",251,88366,"416-11","Alloy 617",314626,"Plate"
245.02,0.00362,"Qualified",,10001.76,"CapPass","83% Nf: Cycle 250-251",251,88367,"416-11","Alloy 617",314626,"Plate"
245.11,0.00365,"Qualified",,10001.79,"CapPass","83% Nf: Cycle 250-251",251,88368,"416-11","Alloy 617",314626,"Plate"
245.14,0.00367,"Qualified",,10001.82,"CapPass","83% Nf: Cycle 250-251",251,88369,"416-11","Alloy 617",314626,"Plate"
245.37,0.00372,"Qualified",,10001.87,"CapPass","83% Nf: Cycle 250-251",251,88370,"416-11","Alloy 617",314626,"Plate"
245.66,0.00377,"Qualified",,10001.92,"CapPass","83% Nf: Cycle 250-251",251,88371,"416-11","Alloy 617",314626,"Plate"
245.87,0.00382,"Qualified",,10001.97,"CapPass","83% Nf: Cycle 250-251",251,88372,"416-11","Alloy 617",314626,"Plate"
246.05,0.00387,"Qualified",,10002.02,"CapPass","83% Nf: Cycle 250-251",251,88373,"416-11","Alloy 617",314626,"Plate"
246.24,0.00392,"Qualified",,10002.07,"CapPass","83% Nf: Cycle 250-251",251,88374,"416-11","Alloy 617",314626,"Plate"
246.40,0.00397,"Qualified",,10002.12,"CapPass","83% Nf: Cycle 250-251",251,88375,"416-11","Alloy 617",314626,"Plate"
246.54,0.00402,"Qualified",,10002.17,"CapPass","83% Nf: Cycle 250-251",251,88376,"416-11","Alloy 617",314626,"Plate"
246.59,0.00407,"Qualified",,10002.22,"CapPass","83% Nf: Cycle 250-251",251,88377,"416-11","Alloy 617",314626,"Plate"
246.61,0.00412,"Qualified",,10002.27,"CapPass","83% Nf: Cycle 250-251",251,88378,"416-11","Alloy 617",314626,"Plate"
246.62,0.00417,"Qualified",,10002.31,"CapPass","83% Nf: Cycle 250-251",251,88379,"416-11","Alloy 617",314626,"Plate"
246.50,0.00422,"Qualified",,10002.36,"CapPass","83% Nf: Cycle 250-251",251,88380,"416-11","Alloy 617",314626,"Plate"
246.39,0.00427,"Qualified",,10002.41,"CapPass","83% Nf: Cycle 250-251",251,88381,"416-11","Alloy 617",314626,"Plate"
246.31,0.00432,"Qualified",,10002.46,"CapPass","83% Nf: Cycle 250-251",251,88382,"416-11","Alloy 617",314626,"Plate"
246.22,0.00437,"Qualified",,10002.52,"CapPass","83% Nf: Cycle 250-251",251,88383,"416-11","Alloy 617",314626,"Plate"
246.25,0.00443,"Qualified",,10002.57,"CapPass","83% Nf: Cycle 250-251",251,88384,"416-11","Alloy 617",314626,"Plate"
246.42,0.00448,"Qualified",,10002.62,"CapPass","83% Nf: Cycle 250-251",251,88385,"416-11","Alloy 617",314626,"Plate"
246.60,0.00453,"Qualified",,10002.67,"CapPass","83% Nf: Cycle 250-251",251,88386,"416-11","Alloy 617",314626,"Plate"
246.79,0.00458,"Qualified",,10002.72,"CapPass","83% Nf: Cycle 250-251",251,88387,"416-11","Alloy 617",314626,"Plate"
246.84,0.00463,"Qualified",,10002.77,"CapPass","83% Nf: Cycle 250-251",251,88388,"416-11","Alloy 617",314626,"Plate"
246.93,0.00465,"Qualified",,10002.79,"CapPass","83% Nf: Cycle 250-251",251,88389,"416-11","Alloy 617",314626,"Plate"
246.93,0.00468,"Qualified",,10002.82,"CapPass","83% Nf: Cycle 250-251",251,88390,"416-11","Alloy 617",314626,"Plate"
246.97,0.00473,"Qualified",,10002.87,"CapPass","83% Nf: Cycle 250-251",251,88391,"416-11","Alloy 617",314626,"Plate"
246.99,0.00478,"Qualified",,10002.92,"CapPass","83% Nf: Cycle 250-251",251,88392,"416-11","Alloy 617",314626,"Plate"
247.11,0.00483,"Qualified",,10002.97,"CapPass","83% Nf: Cycle 250-251",251,88393,"416-11","Alloy 617",314626,"Plate"
247.20,0.00488,"Qualified",,10003.02,"CapPass","83% Nf: Cycle 250-251",251,88394,"416-11","Alloy 617",314626,"Plate"
247.26,0.00493,"Qualified",,10003.07,"CapPass","83% Nf: Cycle 250-251",251,88395,"416-11","Alloy 617",314626,"Plate"
247.28,0.00498,"Qualified",,10003.12,"CapPass","83% Nf: Cycle 250-251",251,88396,"416-11","Alloy 617",314626,"Plate"
247.28,0.00503,"Qualified",,10003.17,"CapPass","83% Nf: Cycle 250-251",251,88397,"416-11","Alloy 617",314626,"Plate"
247.34,0.00508,"Qualified",,10003.22,"CapPass","83% Nf: Cycle 250-251",251,88398,"416-11","Alloy 617",314626,"Plate"
247.45,0.00513,"Qualified",,10003.27,"CapPass","83% Nf: Cycle 250-251",251,88399,"416-11","Alloy 617",314626,"Plate"
247.58,0.00518,"Qualified",,10003.32,"CapPass","83% Nf: Cycle 250-251",251,88400,"416-11","Alloy 617",314626,"Plate"
247.76,0.00523,"Qualified",,10003.37,"CapPass","83% Nf: Cycle 250-251",251,88401,"416-11","Alloy 617",314626,"Plate"
247.96,0.00528,"Qualified",,10003.42,"CapPass","83% Nf: Cycle 250-251",251,88402,"416-11","Alloy 617",314626,"Plate"
248.20,0.00533,"Qualified",,10003.47,"CapPass","83% Nf: Cycle 250-251",251,88403,"416-11","Alloy 617",314626,"Plate"
248.39,0.00538,"Qualified",,10003.52,"CapPass","83% Nf: Cycle 250-251",251,88404,"416-11","Alloy 617",314626,"Plate"
248.39,0.00544,"Qualified",,10003.57,"CapPass","83% Nf: Cycle 250-251",251,88405,"416-11","Alloy 617",314626,"Plate"
248.31,0.00549,"Qualified",,10003.62,"CapPass","83% Nf: Cycle 250-251",251,88406,"416-11","Alloy 617",314626,"Plate"
248.16,0.00554,"Qualified",,10003.67,"CapPass","83% Nf: Cycle 250-251",251,88407,"416-11","Alloy 617",314626,"Plate"
248.07,0.00559,"Qualified",,10003.72,"CapPass","83% Nf: Cycle 250-251",251,88408,"416-11","Alloy 617",314626,"Plate"
248.11,0.00564,"Qualified",,10003.77,"CapPass","83% Nf: Cycle 250-251",251,88409,"416-11","Alloy 617",314626,"Plate"
248.16,0.00566,"Qualified",,10003.79,"CapPass","83% Nf: Cycle 250-251",251,88410,"416-11","Alloy 617",314626,"Plate"
248.21,0.00569,"Qualified",,10003.82,"CapPass","83% Nf: Cycle 250-251",251,88411,"416-11","Alloy 617",314626,"Plate"
248.32,0.00574,"Qualified",,10003.87,"CapPass","83% Nf: Cycle 250-251",251,88412,"416-11","Alloy 617",314626,"Plate"
