Repository: js-molina/fatigue-A617

File: data/850C/Strain rate 0.001/3.0% strain/HTM_A19_Cycles_41612.csv (part 1 of 27)
"Stress Mpa","Strain","Qual State","Qual Exceptions","Elapsed Time Sec","Data State","Cycle Label","Cycle","Count","Sample","Alloy","Heat","Material_Form"
3.75,0.00005,"Qualified",,0.00,"CapPass","Cycle 1",1,1,"416-12","Alloy 617",314626,"Plate"
11.36,0.00010,"Qualified",,0.07,"CapPass","Cycle 1",1,2,"416-12","Alloy 617",314626,"Plate"
18.51,0.00015,"Qualified",,0.13,"CapPass","Cycle 1",1,3,"416-12","Alloy 617",314626,"Plate"
26.45,0.00020,"Qualified",,0.27,"CapPass","Cycle 1",1,4,"416-12","Alloy 617",314626,"Plate"
35.35,0.00025,"Qualified",,0.36,"CapPass","Cycle 1",1,5,"416-12","Alloy 617",314626,"Plate"
43.54,0.00030,"Qualified",,0.41,"CapPass","Cycle 1",1,6,"416-12","Alloy 617",314626,"Plate"
50.69,0.00035,"Qualified",,0.44,"CapPass","Cycle 1",1,7,"416-12","Alloy 617",314626,"Plate"
57.81,0.00040,"Qualified",,0.48,"CapPass","Cycle 1",1,8,"416-12","Alloy 617",314626,"Plate"
65.12,0.00045,"Qualified",,0.53,"CapPass","Cycle 1",1,9,"416-12","Alloy 617",314626,"Plate"
72.36,0.00050,"Qualified",,0.60,"CapPass","Cycle 1",1,10,"416-12","Alloy 617",314626,"Plate"
80.02,0.00055,"Qualified",,0.68,"CapPass","Cycle 1",1,11,"416-12","Alloy 617",314626,"Plate"
87.59,0.00060,"Qualified",,0.74,"CapPass","Cycle 1",1,12,"416-12","Alloy 617",314626,"Plate"
90.17,0.00062,"Qualified",,0.76,"CapPass","Cycle 1",1,13,"416-12","Alloy 617",314626,"Plate"
94.74,0.00066,"Qualified",,0.80,"CapPass","Cycle 1",1,14,"416-12","Alloy 617",314626,"Plate"
103.18,0.00071,"Qualified",,0.85,"CapPass","Cycle 1",1,15,"416-12","Alloy 617",314626,"Plate"
110.85,0.00076,"Qualified",,0.89,"CapPass","Cycle 1",1,16,"416-12","Alloy 617",314626,"Plate"
118.49,0.00081,"Qualified",,0.93,"CapPass","Cycle 1",1,17,"416-12","Alloy 617",314626,"Plate"
126.41,0.00086,"Qualified",,0.97,"CapPass","Cycle 1",1,18,"416-12","Alloy 617",314626,"Plate"
134.52,0.00091,"Qualified",,1.00,"CapPass","Cycle 1",1,19,"416-12","Alloy 617",314626,"Plate"
141.84,0.00096,"Qualified",,1.04,"CapPass","Cycle 1",1,20,"416-12","Alloy 617",314626,"Plate"
149.46,0.00101,"Qualified",,1.08,"CapPass","Cycle 1",1,21,"416-12","Alloy 617",314626,"Plate"
156.53,0.00106,"Qualified",,1.12,"CapPass","Cycle 1",1,22,"416-12","Alloy 617",314626,"Plate"
162.32,0.00111,"Qualified",,1.16,"CapPass","Cycle 1",1,23,"416-12","Alloy 617",314626,"Plate"
164.72,0.00116,"Qualified",,1.18,"CapPass","Cycle 1",1,24,"416-12","Alloy 617",314626,"Plate"
165.58,0.00122,"Qualified",,1.19,"CapPass","Cycle 1",1,25,"416-12","Alloy 617",314626,"Plate"
166.20,0.00127,"Qualified",,1.20,"CapPass","Cycle 1",1,26,"416-12","Alloy 617",314626,"Plate"
166.56,0.00132,"Qualified",,1.21,"CapPass","Cycle 1",1,27,"416-12","Alloy 617",314626,"Plate"
166.81,0.00138,"Qualified",,1.22,"CapPass","Cycle 1",1,28,"416-12","Alloy 617",314626,"Plate"
167.05,0.00143,"Qualified",,1.23,"CapPass","Cycle 1",1,29,"416-12","Alloy 617",314626,"Plate"
167.16,0.00148,"Qualified",,1.24,"CapPass","Cycle 1",1,30,"416-12","Alloy 617",314626,"Plate"
166.81,0.00153,"Qualified",,1.26,"CapPass","Cycle 1",1,31,"416-12","Alloy 617",314626,"Plate"
168.52,0.00158,"Qualified",,1.62,"CapPass","Cycle 1",1,32,"416-12","Alloy 617",314626,"Plate"
174.75,0.00164,"Qualified",,1.67,"CapPass","Cycle 1",1,33,"416-12","Alloy 617",314626,"Plate"
166.02,0.00170,"Qualified",,1.68,"CapPass","Cycle 1",1,34,"416-12","Alloy 617",314626,"Plate"
166.28,0.00178,"Qualified",,1.68,"CapPass","Cycle 1",1,35,"416-12","Alloy 617",314626,"Plate"
166.55,0.00184,"Qualified",,1.68,"CapPass","Cycle 1",1,36,"416-12","Alloy 617",314626,"Plate"
166.63,0.00191,"Qualified",,1.68,"CapPass","Cycle 1",1,37,"416-12","Alloy 617",314626,"Plate"
166.75,0.00198,"Qualified",,1.68,"CapPass","Cycle 1",1,38,"416-12","Alloy 617",314626,"Plate"
166.88,0.00207,"Qualified",,1.68,"CapPass","Cycle 1",1,39,"416-12","Alloy 617",314626,"Plate"
166.91,0.00215,"Qualified",,1.69,"CapPass","Cycle 1",1,40,"416-12","Alloy 617",314626,"Plate"
167.04,0.00223,"Qualified",,1.69,"CapPass","Cycle 1",1,41,"416-12","Alloy 617",314626,"Plate"
167.21,0.00231,"Qualified",,1.69,"CapPass","Cycle 1",1,42,"416-12","Alloy 617",314626,"Plate"
167.36,0.00238,"Qualified",,1.69,"CapPass","Cycle 1",1,43,"416-12","Alloy 617",314626,"Plate"
167.55,0.00243,"Qualified",,1.69,"CapPass","Cycle 1",1,44,"416-12","Alloy 617",314626,"Plate"
167.69,0.00250,"Qualified",,1.69,"CapPass","Cycle 1",1,45,"416-12","Alloy 617",314626,"Plate"
168.52,0.00244,"Qualified",,1.70,"CapPass","Cycle 1",1,46,"416-12","Alloy 617",314626,"Plate"
151.96,0.00239,"Qualified",,1.76,"CapPass","Cycle 1",1,47,"416-12","Alloy 617",314626,"Plate"
151.48,0.00239,"Qualified",,1.76,"CapPass","Cycle 1",1,48,"416-12","Alloy 617",314626,"Plate"
144.22,0.00234,"Qualified",,1.78,"CapPass","Cycle 1",1,49,"416-12","Alloy 617",314626,"Plate"
136.87,0.00229,"Qualified",,1.80,"CapPass","Cycle 1",1,50,"416-12","Alloy 617",314626,"Plate"
129.30,0.00223,"Qualified",,1.81,"CapPass","Cycle 1",1,51,"416-12","Alloy 617",314626,"Plate"
122.41,0.00218,"Qualified",,1.83,"CapPass","Cycle 1",1,52,"416-12","Alloy 617",314626,"Plate"
115.38,0.00213,"Qualified",,1.85,"CapPass","Cycle 1",1,53,"416-12","Alloy 617",314626,"Plate"
108.72,0.00208,"Qualified",,1.87,"CapPass","Cycle 1",1,54,"416-12","Alloy 617",314626,"Plate"
102.27,0.00203,"Qualified",,1.90,"CapPass","Cycle 1",1,55,"416-12","Alloy 617",314626,"Plate"
111.65,0.00208,"Qualified",,2.09,"CapPass","Cycle 1",1,56,"416-12","Alloy 617",314626,"Plate"
119.13,0.00213,"Qualified",,2.14,"CapPass","Cycle 1",1,57,"416-12","Alloy 617",314626,"Plate"
126.51,0.00218,"Qualified",,2.19,"CapPass","Cycle 1",1,58,"416-12","Alloy 617",314626,"Plate"
134.07,0.00223,"Qualified",,2.24,"CapPass","Cycle 1",1,59,"416-12","Alloy 617",314626,"Plate"
141.26,0.00228,"Qualified",,2.29,"CapPass","Cycle 1",1,60,"416-12","Alloy 617",314626,"Plate"
148.80,0.00233,"Qualified",,2.34,"CapPass","Cycle 1",1,61,"416-12","Alloy 617",314626,"Plate"
156.07,0.00238,"Qualified",,2.40,"CapPass","Cycle 1",1,62,"416-12","Alloy 617",314626,"Plate"
163.16,0.00243,"Qualified",,2.45,"CapPass","Cycle 1",1,63,"416-12","Alloy 617",314626,"Plate"
170.49,0.00248,"Qualified",,2.51,"CapPass","Cycle 1",1,64,"416-12","Alloy 617",314626,"Plate"
169.41,0.00254,"Qualified",,2.55,"CapPass","Cycle 1",1,65,"416-12","Alloy 617",314626,"Plate"
169.91,0.00260,"Qualified",,2.55,"CapPass","Cycle 1",1,66,"416-12","Alloy 617",314626,"Plate"
170.12,0.00267,"Qualified",,2.56,"CapPass","Cycle 1",1,67,"416-12","Alloy 617",314626,"Plate"
170.52,0.00273,"Qualified",,2.56,"CapPass","Cycle 1",1,68,"416-12","Alloy 617",314626,"Plate"
172.23,0.00278,"Qualified",,2.58,"CapPass","Cycle 1",1,69,"416-12","Alloy 617",314626,"Plate"
172.47,0.00283,"Qualified",,2.61,"CapPass","Cycle 1",1,70,"416-12","Alloy 617",314626,"Plate"
166.66,0.00283,"Qualified",,2.76,"CapPass","Cycle 1",1,71,"416-12","Alloy 617",314626,"Plate"
174.15,0.00289,"Qualified",,2.90,"CapPass","Cycle 1",1,72,"416-12","Alloy 617",314626,"Plate"
171.64,0.00294,"Qualified",,2.94,"CapPass","Cycle 1",1,73,"416-12","Alloy 617",314626,"Plate"
171.86,0.00299,"Qualified",,2.94,"CapPass","Cycle 1",1,74,"416-12","Alloy 617",314626,"Plate"
172.16,0.00305,"Qualified",,2.94,"CapPass","Cycle 1",1,75,"416-12","Alloy 617",314626,"Plate"
172.31,0.00313,"Qualified",,2.95,"CapPass","Cycle 1",1,76,"416-12","Alloy 617",314626,"Plate"
172.56,0.00321,"Qualified",,2.95,"CapPass","Cycle 1",1,77,"416-12","Alloy 617",314626,"Plate"
172.84,0.00327,"Qualified",,2.95,"CapPass","Cycle 1",1,78,"416-12","Alloy 617",314626,"Plate"
173.12,0.00333,"Qualified",,2.95,"CapPass","Cycle 1",1,79,"416-12","Alloy 617",314626,"Plate"
164.98,0.00328,"Qualified",,3.08,"CapPass","Cycle 1",1,80,"416-12","Alloy 617",314626,"Plate"
171.33,0.00333,"Qualified",,3.34,"CapPass","Cycle 1",1,81,"416-12","Alloy 617",314626,"Plate"
178.31,0.00338,"Qualified",,3.39,"CapPass","Cycle 1",1,82,"416-12","Alloy 617",314626,"Plate"
173.80,0.00343,"Qualified",,3.42,"CapPass","Cycle 1",1,83,"416-12","Alloy 617",314626,"Plate"
174.03,0.00351,"Qualified",,3.42,"CapPass","Cycle 1",1,84,"416-12","Alloy 617",314626,"Plate"
174.33,0.00361,"Qualified",,3.42,"CapPass","Cycle 1",1,85,"416-12","Alloy 617",314626,"Plate"
174.45,0.00367,"Qualified",,3.43,"CapPass","Cycle 1",1,86,"416-12","Alloy 617",314626,"Plate"
174.62,0.00373,"Qualified",,3.43,"CapPass","Cycle 1",1,87,"416-12","Alloy 617",314626,"Plate"
174.69,0.00380,"Qualified",,3.43,"CapPass","Cycle 1",1,88,"416-12","Alloy 617",314626,"Plate"
174.76,0.00387,"Qualified",,3.43,"CapPass","Cycle 1",1,89,"416-12","Alloy 617",314626,"Plate"
174.86,0.00393,"Qualified",,3.43,"CapPass","Cycle 1",1,90,"416-12","Alloy 617",314626,"Plate"
174.98,0.00398,"Qualified",,3.43,"CapPass","Cycle 1",1,91,"416-12","Alloy 617",314626,"Plate"
175.40,0.00406,"Qualified",,3.43,"CapPass","Cycle 1",1,92,"416-12","Alloy 617",314626,"Plate"
164.41,0.00401,"Qualified",,3.51,"CapPass","Cycle 1",1,93,"416-12","Alloy 617",314626,"Plate"
156.80,0.00396,"Qualified",,3.53,"CapPass","Cycle 1",1,94,"416-12","Alloy 617",314626,"Plate"
149.20,0.00391,"Qualified",,3.55,"CapPass","Cycle 1",1,95,"416-12","Alloy 617",314626,"Plate"
142.06,0.00386,"Qualified",,3.58,"CapPass","Cycle 1",1,96,"416-12","Alloy 617",314626,"Plate"
134.96,0.00381,"Qualified",,3.61,"CapPass","Cycle 1",1,97,"416-12","Alloy 617",314626,"Plate"
128.27,0.00376,"Qualified",,3.65,"CapPass","Cycle 1",1,98,"416-12","Alloy 617",314626,"Plate"
130.78,0.00376,"Qualified",,3.76,"CapPass","Cycle 1",1,99,"416-12","Alloy 617",314626,"Plate"
137.22,0.00381,"Qualified",,3.81,"CapPass","Cycle 1",1,100,"416-12","Alloy 617",314626,"Plate"
144.61,0.00386,"Qualified",,3.86,"CapPass","Cycle 1",1,101,"416-12","Alloy 617",314626,"Plate"
151.72,0.00391,"Qualified",,3.91,"CapPass","Cycle 1",1,102,"416-12","Alloy 617",314626,"Plate"
158.83,0.00396,"Qualified",,3.96,"CapPass","Cycle 1",1,103,"416-12","Alloy 617",314626,"Plate"
165.95,0.00401,"Qualified",,4.01,"CapPass","Cycle 1",1,104,"416-12","Alloy 617",314626,"Plate"
173.05,0.00406,"Qualified",,4.06,"CapPass","Cycle 1",1,105,"416-12","Alloy 617",314626,"Plate"
180.33,0.00411,"Qualified",,4.12,"CapPass","Cycle 1",1,106,"416-12","Alloy 617",314626,"Plate"
174.30,0.00418,"Qualified",,4.14,"CapPass","Cycle 1",1,107,"416-12","Alloy 617",314626,"Plate"
174.59,0.00425,"Qualified",,4.14,"CapPass","Cycle 1",1,108,"416-12","Alloy 617",314626,"Plate"
174.82,0.00430,"Qualified",,4.14,"CapPass","Cycle 1",1,109,"416-12","Alloy 617",314626,"Plate"
174.89,0.00437,"Qualified",,4.14,"CapPass","Cycle 1",1,110,"416-12","Alloy 617",314626,"Plate"
174.98,0.00443,"Qualified",,4.14,"CapPass","Cycle 1",1,111,"416-12","Alloy 617",314626,"Plate"
175.09,0.00450,"Qualified",,4.14,"CapPass","Cycle 1",1,112,"416-12","Alloy 617",314626,"Plate"
175.16,0.00457,"Qualified",,4.14,"CapPass","Cycle 1",1,113,"416-12","Alloy 617",314626,"Plate"
175.32,0.00464,"Qualified",,4.14,"CapPass","Cycle 1",1,114,"416-12","Alloy 617",314626,"Plate"
175.49,0.00471,"Qualified",,4.14,"CapPass","Cycle 1",1,115,"416-12","Alloy 617",314626,"Plate"
175.62,0.00476,"Qualified",,4.15,"CapPass","Cycle 1",1,116,"416-12","Alloy 617",314626,"Plate"
175.85,0.00483,"Qualified",,4.15,"CapPass","Cycle 1",1,117,"416-12","Alloy 617",314626,"Plate"
176.78,0.00478,"Qualified",,4.16,"CapPass","Cycle 1",1,118,"416-12","Alloy 617",314626,"Plate"
158.94,0.00473,"Qualified",,4.23,"CapPass","Cycle 1",1,119,"416-12","Alloy 617",314626,"Plate"
151.00,0.00468,"Qualified",,4.25,"CapPass","Cycle 1",1,120,"416-12","Alloy 617",314626,"Plate"
143.84,0.00463,"Qualified",,4.28,"CapPass","Cycle 1",1,121,"416-12","Alloy 617",314626,"Plate"
136.61,0.00458,"Qualified",,4.30,"CapPass","Cycle 1",1,122,"416-12","Alloy 617",314626,"Plate"
129.49,0.00453,"Qualified",,4.33,"CapPass","Cycle 1",1,123,"416-12","Alloy 617",314626,"Plate"
122.83,0.00448,"Qualified",,4.38,"CapPass","Cycle 1",1,124,"416-12","Alloy 617",314626,"Plate"
131.04,0.00453,"Qualified",,4.52,"CapPass","Cycle 1",1,125,"416-12","Alloy 617",314626,"Plate"
138.00,0.00458,"Qualified",,4.57,"CapPass","Cycle 1",1,126,"416-12","Alloy 617",314626,"Plate"
144.91,0.00463,"Qualified",,4.62,"CapPass","Cycle 1",1,127,"416-12","Alloy 617",314626,"Plate"
151.89,0.00468,"Qualified",,4.66,"CapPass","Cycle 1",1,128,"416-12","Alloy 617",314626,"Plate"
158.90,0.00473,"Qualified",,4.71,"CapPass","Cycle 1",1,129,"416-12","Alloy 617",314626,"Plate"
165.39,0.00478,"Qualified",,4.76,"CapPass","Cycle 1",1,130,"416-12","Alloy 617",314626,"Plate"
165.69,0.00478,"Qualified",,4.77,"CapPass","Cycle 1",1,131,"416-12","Alloy 617",314626,"Plate"
172.36,0.00483,"Qualified",,4.82,"CapPass","Cycle 1",1,132,"416-12","Alloy 617",314626,"Plate"
178.98,0.00488,"Qualified",,4.87,"CapPass","Cycle 1",1,133,"416-12","Alloy 617",314626,"Plate"
173.49,0.00493,"Qualified",,4.91,"CapPass","Cycle 1",1,134,"416-12","Alloy 617",314626,"Plate"
174.66,0.00498,"Qualified",,4.92,"CapPass","Cycle 1",1,135,"416-12","Alloy 617",314626,"Plate"
179.13,0.00503,"Qualified",,4.97,"CapPass","Cycle 1",1,136,"416-12","Alloy 617",314626,"Plate"
180.10,0.00508,"Qualified",,5.02,"CapPass","Cycle 1",1,137,"416-12","Alloy 617",314626,"Plate"
181.30,0.00513,"Qualified",,5.05,"CapPass","Cycle 1",1,138,"416-12","Alloy 617",314626,"Plate"
181.78,0.00519,"Qualified",,5.07,"CapPass","Cycle 1",1,139,"416-12","Alloy 617",314626,"Plate"
181.97,0.00524,"Qualified",,5.09,"CapPass","Cycle 1",1,140,"416-12","Alloy 617",314626,"Plate"
182.10,0.00529,"Qualified",,5.11,"CapPass","Cycle 1",1,141,"416-12","Alloy 617",314626,"Plate"
181.58,0.00534,"Qualified",,5.17,"CapPass","Cycle 1",1,142,"416-12","Alloy 617",314626,"Plate"
185.57,0.00539,"Qualified",,5.37,"CapPass","Cycle 1",1,143,"416-12","Alloy 617",314626,"Plate"
183.93,0.00544,"Qualified",,5.41,"CapPass","Cycle 1",1,144,"416-12","Alloy 617",314626,"Plate"
185.08,0.00549,"Qualified",,5.43,"CapPass","Cycle 1",1,145,"416-12","Alloy 617",314626,"Plate"
182.38,0.00555,"Qualified",,5.44,"CapPass","Cycle 1",1,146,"416-12","Alloy 617",314626,"Plate"
182.54,0.00562,"Qualified",,5.45,"CapPass","Cycle 1",1,147,"416-12","Alloy 617",314626,"Plate"
182.73,0.00568,"Qualified",,5.45,"CapPass","Cycle 1",1,148,"416-12","Alloy 617",314626,"Plate"
183.03,0.00573,"Qualified",,5.45,"CapPass","Cycle 1",1,149,"416-12","Alloy 617",314626,"Plate"
180.75,0.00578,"Qualified",,5.76,"CapPass","Cycle 1",1,150,"416-12","Alloy 617",314626,"Plate"
180.92,0.00578,"Qualified",,5.76,"CapPass","Cycle 1",1,151,"416-12","Alloy 617",314626,"Plate"
186.58,0.00583,"Qualified",,5.82,"CapPass","Cycle 1",1,152,"416-12","Alloy 617",314626,"Plate"
181.39,0.00588,"Qualified",,5.85,"CapPass","Cycle 1",1,153,"416-12","Alloy 617",314626,"Plate"
181.69,0.00597,"Qualified",,5.85,"CapPass","Cycle 1",1,154,"416-12","Alloy 617",314626,"Plate"
181.86,0.00608,"Qualified",,5.85,"CapPass","Cycle 1",1,155,"416-12","Alloy 617",314626,"Plate"
182.01,0.00614,"Qualified",,5.86,"CapPass","Cycle 1",1,156,"416-12","Alloy 617",314626,"Plate"
182.09,0.00620,"Qualified",,5.86,"CapPass","Cycle 1",1,157,"416-12","Alloy 617",314626,"Plate"
182.13,0.00627,"Qualified",,5.86,"CapPass","Cycle 1",1,158,"416-12","Alloy 617",314626,"Plate"
182.25,0.00633,"Qualified",,5.86,"CapPass","Cycle 1",1,159,"416-12","Alloy 617",314626,"Plate"
182.39,0.00638,"Qualified",,5.86,"CapPass","Cycle 1",1,160,"416-12","Alloy 617",314626,"Plate"
182.67,0.00646,"Qualified",,5.86,"CapPass","Cycle 1",1,161,"416-12","Alloy 617",314626,"Plate"
172.72,0.00641,"Qualified",,5.94,"CapPass","Cycle 1",1,162,"416-12","Alloy 617",314626,"Plate"
164.20,0.00636,"Qualified",,5.96,"CapPass","Cycle 1",1,163,"416-12","Alloy 617",314626,"Plate"
157.15,0.00631,"Qualified",,5.99,"CapPass","Cycle 1",1,164,"416-12","Alloy 617",314626,"Plate"
150.50,0.00626,"Qualified",,6.02,"CapPass","Cycle 1",1,165,"416-12","Alloy 617",314626,"Plate"
143.96,0.00621,"Qualified",,6.05,"CapPass","Cycle 1",1,166,"416-12","Alloy 617",314626,"Plate"
153.83,0.00626,"Qualified",,6.26,"CapPass","Cycle 1",1,167,"416-12","Alloy 617",314626,"Plate"
161.12,0.00631,"Qualified",,6.30,"CapPass","Cycle 1",1,168,"416-12","Alloy 617",314626,"Plate"
167.54,0.00636,"Qualified",,6.35,"CapPass","Cycle 1",1,169,"416-12","Alloy 617",314626,"Plate"
173.84,0.00641,"Qualified",,6.39,"CapPass","Cycle 1",1,170,"416-12","Alloy 617",314626,"Plate"
180.41,0.00646,"Qualified",,6.44,"CapPass","Cycle 1",1,171,"416-12","Alloy 617",314626,"Plate"
187.52,0.00652,"Qualified",,6.50,"CapPass","Cycle 1",1,172,"416-12","Alloy 617",314626,"Plate"
183.46,0.00658,"Qualified",,6.53,"CapPass","Cycle 1",1,173,"416-12","Alloy 617",314626,"Plate"
183.75,0.00664,"Qualified",,6.53,"CapPass","Cycle 1",1,174,"416-12","Alloy 617",314626,"Plate"
183.99,0.00675,"Qualified",,6.54,"CapPass","Cycle 1",1,175,"416-12","Alloy 617",314626,"Plate"
184.11,0.00681,"Qualified",,6.54,"CapPass","Cycle 1",1,176,"416-12","Alloy 617",314626,"Plate"
184.22,0.00687,"Qualified",,6.54,"CapPass","Cycle 1",1,177,"416-12","Alloy 617",314626,"Plate"
184.27,0.00694,"Qualified",,6.54,"CapPass","Cycle 1",1,178,"416-12","Alloy 617",314626,"Plate"
184.38,0.00700,"Qualified",,6.54,"CapPass","Cycle 1",1,179,"416-12","Alloy 617",314626,"Plate"
184.48,0.00706,"Qualified",,6.54,"CapPass","Cycle 1",1,180,"416-12","Alloy 617",314626,"Plate"
184.80,0.00715,"Qualified",,6.54,"CapPass","Cycle 1",1,181,"416-12","Alloy 617",314626,"Plate"
185.12,0.00721,"Qualified",,6.54,"CapPass","Cycle 1",1,182,"416-12","Alloy 617",314626,"Plate"
185.62,0.00715,"Qualified",,6.55,"CapPass","Cycle 1",1,183,"416-12","Alloy 617",314626,"Plate"
171.03,0.00710,"Qualified",,6.63,"CapPass","Cycle 1",1,184,"416-12","Alloy 617",314626,"Plate"
162.69,0.00705,"Qualified",,6.65,"CapPass","Cycle 1",1,185,"416-12","Alloy 617",314626,"Plate"
155.59,0.00700,"Qualified",,6.68,"CapPass","Cycle 1",1,186,"416-12","Alloy 617",314626,"Plate"
148.49,0.00695,"Qualified",,6.70,"CapPass","Cycle 1",1,187,"416-12","Alloy 617",314626,"Plate"
141.81,0.00690,"Qualified",,6.74,"CapPass","Cycle 1",1,188,"416-12","Alloy 617",314626,"Plate"
139.40,0.00688,"Qualified",,6.76,"CapPass","Cycle 1",1,189,"416-12","Alloy 617",314626,"Plate"
149.49,0.00695,"Qualified",,6.93,"CapPass","Cycle 1",1,190,"416-12","Alloy 617",314626,"Plate"
156.41,0.00700,"Qualified",,6.98,"CapPass","Cycle 1",1,191,"416-12","Alloy 617",314626,"Plate"
163.08,0.00705,"Qualified",,7.03,"CapPass","Cycle 1",1,192,"416-12","Alloy 617",314626,"Plate"
169.59,0.00710,"Qualified",,7.07,"CapPass","Cycle 1",1,193,"416-12","Alloy 617",314626,"Plate"
176.31,0.00715,"Qualified",,7.13,"CapPass","Cycle 1",1,194,"416-12","Alloy 617",314626,"Plate"
182.99,0.00720,"Qualified",,7.18,"CapPass","Cycle 1",1,195,"416-12","Alloy 617",314626,"Plate"
188.80,0.00725,"Qualified",,7.22,"CapPass","Cycle 1",1,196,"416-12","Alloy 617",314626,"Plate"
185.61,0.00731,"Qualified",,7.25,"CapPass","Cycle 1",1,197,"416-12","Alloy 617",314626,"Plate"
186.07,0.00740,"Qualified",,7.26,"CapPass","Cycle 1",1,198,"416-12","Alloy 617",314626,"Plate"
186.27,0.00748,"Qualified",,7.26,"CapPass","Cycle 1",1,199,"416-12","Alloy 617",314626,"Plate"
186.40,0.00758,"Qualified",,7.26,"CapPass","Cycle 1",1,200,"416-12","Alloy 617",314626,"Plate"
186.67,0.00766,"Qualified",,7.26,"CapPass","Cycle 1",1,201,"416-12","Alloy 617",314626,"Plate"
186.94,0.00772,"Qualified",,7.27,"CapPass","Cycle 1",1,202,"416-12","Alloy 617",314626,"Plate"
175.07,0.00767,"Qualified",,7.38,"CapPass","Cycle 1",1,203,"416-12","Alloy 617",314626,"Plate"
167.22,0.00762,"Qualified",,7.43,"CapPass","Cycle 1",1,204,"416-12","Alloy 617",314626,"Plate"
174.69,0.00767,"Qualified",,7.66,"CapPass","Cycle 1",1,205,"416-12","Alloy 617",314626,"Plate"
181.01,0.00772,"Qualified",,7.70,"CapPass","Cycle 1",1,206,"416-12","Alloy 617",314626,"Plate"
187.12,0.00777,"Qualified",,7.75,"CapPass","Cycle 1",1,207,"416-12","Alloy 617",314626,"Plate"
189.28,0.00778,"Qualified",,7.76,"CapPass","Cycle 1",1,208,"416-12","Alloy 617",314626,"Plate"
183.54,0.00782,"Qualified",,7.80,"CapPass","Cycle 1",1,209,"416-12","Alloy 617",314626,"Plate"
185.97,0.00787,"Qualified",,7.81,"CapPass","Cycle 1",1,210,"416-12","Alloy 617",314626,"Plate"
187.19,0.00792,"Qualified",,7.85,"CapPass","Cycle 1",1,211,"416-12","Alloy 617",314626,"Plate"
191.10,0.00797,"Qualified",,7.90,"CapPass","Cycle 1",1,212,"416-12","Alloy 617",314626,"Plate"
190.84,0.00802,"Qualified",,7.92,"CapPass","Cycle 1",1,213,"416-12","Alloy 617",314626,"Plate"
191.78,0.00807,"Qualified",,7.95,"CapPass","Cycle 1",1,214,"416-12","Alloy 617",314626,"Plate"
192.55,0.00812,"Qualified",,7.97,"CapPass","Cycle 1",1,215,"416-12","Alloy 617",314626,"Plate"
192.61,0.00817,"Qualified",,8.00,"CapPass","Cycle 1",1,216,"416-12","Alloy 617",314626,"Plate"
192.28,0.00823,"Qualified",,8.04,"CapPass","Cycle 1",1,217,"416-12","Alloy 617",314626,"Plate"
194.34,0.00828,"Qualified",,8.23,"CapPass","Cycle 1",1,218,"416-12","Alloy 617",314626,"Plate"
191.40,0.00833,"Qualified",,8.32,"CapPass","Cycle 1",1,219,"416-12","Alloy 617",314626,"Plate"
191.26,0.00838,"Qualified",,8.33,"CapPass","Cycle 1",1,220,"416-12","Alloy 617",314626,"Plate"
191.61,0.00844,"Qualified",,8.33,"CapPass","Cycle 1",1,221,"416-12","Alloy 617",314626,"Plate"
192.33,0.00849,"Qualified",,8.34,"CapPass","Cycle 1",1,222,"416-12","Alloy 617",314626,"Plate"
192.58,0.00854,"Qualified",,8.35,"CapPass","Cycle 1",1,223,"416-12","Alloy 617",314626,"Plate"
191.93,0.00860,"Qualified",,8.36,"CapPass","Cycle 1",1,224,"416-12","Alloy 617",314626,"Plate"
191.94,0.00866,"Qualified",,8.36,"CapPass","Cycle 1",1,225,"416-12","Alloy 617",314626,"Plate"
192.07,0.00872,"Qualified",,8.37,"CapPass","Cycle 1",1,226,"416-12","Alloy 617",314626,"Plate"
192.12,0.00877,"Qualified",,8.37,"CapPass","Cycle 1",1,227,"416-12","Alloy 617",314626,"Plate"
192.01,0.00882,"Qualified",,8.39,"CapPass","Cycle 1",1,228,"416-12","Alloy 617",314626,"Plate"
176.43,0.00877,"Qualified",,8.50,"CapPass","Cycle 1",1,229,"416-12","Alloy 617",314626,"Plate"
168.93,0.00872,"Qualified",,8.55,"CapPass","Cycle 1",1,230,"416-12","Alloy 617",314626,"Plate"
174.74,0.00877,"Qualified",,8.74,"CapPass","Cycle 1",1,231,"416-12","Alloy 617",314626,"Plate"
177.57,0.00879,"Qualified",,8.76,"CapPass","Cycle 1",1,232,"416-12","Alloy 617",314626,"Plate"
180.95,0.00882,"Qualified",,8.79,"CapPass","Cycle 1",1,233,"416-12","Alloy 617",314626,"Plate"
186.75,0.00887,"Qualified",,8.84,"CapPass","Cycle 1",1,234,"416-12","Alloy 617",314626,"Plate"
192.48,0.00892,"Qualified",,8.88,"CapPass","Cycle 1",1,235,"416-12","Alloy 617",314626,"Plate"
188.88,0.00898,"Qualified",,8.93,"CapPass","Cycle 1",1,236,"416-12","Alloy 617",314626,"Plate"
189.83,0.00906,"Qualified",,8.93,"CapPass","Cycle 1",1,237,"416-12","Alloy 617",314626,"Plate"
190.21,0.00915,"Qualified",,8.93,"CapPass","Cycle 1",1,238,"416-12","Alloy 617",314626,"Plate"
190.25,0.00922,"Qualified",,8.93,"CapPass","Cycle 1",1,239,"416-12","Alloy 617",314626,"Plate"
190.34,0.00929,"Qualified",,8.93,"CapPass","Cycle 1",1,240,"416-12","Alloy 617",314626,"Plate"
190.39,0.00936,"Qualified",,8.94,"CapPass","Cycle 1",1,241,"416-12","Alloy 617",314626,"Plate"
190.47,0.00943,"Qualified",,8.94,"CapPass","Cycle 1",1,242,"416-12","Alloy 617",314626,"Plate"
190.64,0.00950,"Qualified",,8.94,"CapPass","Cycle 1",1,243,"416-12","Alloy 617",314626,"Plate"
190.75,0.00956,"Qualified",,8.94,"CapPass","Cycle 1",1,244,"416-12","Alloy 617",314626,"Plate"
190.86,0.00962,"Qualified",,8.94,"CapPass","Cycle 1",1,245,"416-12","Alloy 617",314626,"Plate"
191.05,0.00969,"Qualified",,8.94,"CapPass","Cycle 1",1,246,"416-12","Alloy 617",314626,"Plate"
191.76,0.00963,"Qualified",,8.95,"CapPass","Cycle 1",1,247,"416-12","Alloy 617",314626,"Plate"
174.44,0.00958,"Qualified",,9.02,"CapPass","Cycle 1",1,248,"416-12","Alloy 617",314626,"Plate"
166.45,0.00953,"Qualified",,9.04,"CapPass","Cycle 1",1,249,"416-12","Alloy 617",314626,"Plate"
158.69,0.00948,"Qualified",,9.06,"CapPass","Cycle 1",1,250,"416-12","Alloy 617",314626,"Plate"
151.20,0.00943,"Qualified",,9.08,"CapPass","Cycle 1",1,251,"416-12","Alloy 617",314626,"Plate"
144.06,0.00938,"Qualified",,9.11,"CapPass","Cycle 1",1,252,"416-12","Alloy 617",314626,"Plate"
137.19,0.00933,"Qualified",,9.14,"CapPass","Cycle 1",1,253,"416-12","Alloy 617",314626,"Plate"
145.10,0.00938,"Qualified",,9.35,"CapPass","Cycle 1",1,254,"416-12","Alloy 617",314626,"Plate"
151.73,0.00943,"Qualified",,9.39,"CapPass","Cycle 1",1,255,"416-12","Alloy 617",314626,"Plate"
158.42,0.00948,"Qualified",,9.44,"CapPass","Cycle 1",1,256,"416-12","Alloy 617",314626,"Plate"
164.72,0.00953,"Qualified",,9.48,"CapPass","Cycle 1",1,257,"416-12","Alloy 617",314626,"Plate"
171.73,0.00958,"Qualified",,9.54,"CapPass","Cycle 1",1,258,"416-12","Alloy 617",314626,"Plate"
178.23,0.00963,"Qualified",,9.59,"CapPass","Cycle 1",1,259,"416-12","Alloy 617",314626,"Plate"
184.31,0.00968,"Qualified",,9.64,"CapPass","Cycle 1",1,260,"416-12","Alloy 617",314626,"Plate"
189.88,0.00973,"Qualified",,9.69,"CapPass","Cycle 1",1,261,"416-12","Alloy 617",314626,"Plate"
195.36,0.00978,"Qualified",,9.74,"CapPass","Cycle 1",1,262,"416-12","Alloy 617",314626,"Plate"
196.40,0.00981,"Qualified",,9.76,"CapPass","Cycle 1",1,263,"416-12","Alloy 617",314626,"Plate"
191.81,0.00984,"Qualified",,9.77,"CapPass","Cycle 1",1,264,"416-12","Alloy 617",314626,"Plate"
192.11,0.00990,"Qualified",,9.77,"CapPass","Cycle 1",1,265,"416-12","Alloy 617",314626,"Plate"
192.27,0.00998,"Qualified",,9.77,"CapPass","Cycle 1",1,266,"416-12","Alloy 617",314626,"Plate"
192.35,0.01003,"Qualified",,9.77,"CapPass","Cycle 1",1,267,"416-12","Alloy 617",314626,"Plate"
192.46,0.01009,"Qualified",,9.78,"CapPass","Cycle 1",1,268,"416-12","Alloy 617",314626,"Plate"
192.52,0.01015,"Qualified",,9.78,"CapPass","Cycle 1",1,269,"416-12","Alloy 617",314626,"Plate"
192.63,0.01020,"Qualified",,9.78,"CapPass","Cycle 1",1,270,"416-12","Alloy 617",314626,"Plate"
192.87,0.01030,"Qualified",,9.78,"CapPass","Cycle 1",1,271,"416-12","Alloy 617",314626,"Plate"
193.11,0.01036,"Qualified",,9.78,"CapPass","Cycle 1",1,272,"416-12","Alloy 617",314626,"Plate"
183.93,0.01031,"Qualified",,9.86,"CapPass","Cycle 1",1,273,"416-12","Alloy 617",314626,"Plate"
175.74,0.01025,"Qualified",,9.89,"CapPass","Cycle 1",1,274,"416-12","Alloy 617",314626,"Plate"
167.92,0.01020,"Qualified",,9.92,"CapPass","Cycle 1",1,275,"416-12","Alloy 617",314626,"Plate"
160.36,0.01015,"Qualified",,9.96,"CapPass","Cycle 1",1,276,"416-12","Alloy 617",314626,"Plate"
165.79,0.01020,"Qualified",,10.17,"CapPass","Cycle 1",1,277,"416-12","Alloy 617",314626,"Plate"
171.98,0.01025,"Qualified",,10.22,"CapPass","Cycle 1",1,278,"416-12","Alloy 617",314626,"Plate"
178.16,0.01031,"Qualified",,10.26,"CapPass","Cycle 1",1,279,"416-12","Alloy 617",314626,"Plate"
184.51,0.01036,"Qualified",,10.31,"CapPass","Cycle 1",1,280,"416-12","Alloy 617",314626,"Plate"
191.12,0.01041,"Qualified",,10.37,"CapPass","Cycle 1",1,281,"416-12","Alloy 617",314626,"Plate"
197.20,0.01046,"Qualified",,10.42,"CapPass","Cycle 1",1,282,"416-12","Alloy 617",314626,"Plate"
194.31,0.01051,"Qualified",,10.45,"CapPass","Cycle 1",1,283,"416-12","Alloy 617",314626,"Plate"
194.91,0.01056,"Qualified",,10.45,"CapPass","Cycle 1",1,284,"416-12","Alloy 617",314626,"Plate"
197.73,0.01061,"Qualified",,10.48,"CapPass","Cycle 1",1,285,"416-12","Alloy 617",314626,"Plate"
199.02,0.01067,"Qualified",,10.51,"CapPass","Cycle 1",1,286,"416-12","Alloy 617",314626,"Plate"
199.24,0.01072,"Qualified",,10.52,"CapPass","Cycle 1",1,287,"416-12","Alloy 617",314626,"Plate"
199.17,0.01077,"Qualified",,10.53,"CapPass","Cycle 1",1,288,"416-12","Alloy 617",314626,"Plate"
198.80,0.01082,"Qualified",,10.55,"CapPass","Cycle 1",1,289,"416-12","Alloy 617",314626,"Plate"
191.92,0.01084,"Qualified",,10.76,"CapPass","Cycle 1",1,290,"416-12","Alloy 617",314626,"Plate"
195.20,0.01087,"Qualified",,10.82,"CapPass","Cycle 1",1,291,"416-12","Alloy 617",314626,"Plate"
200.76,0.01092,"Qualified",,10.88,"CapPass","Cycle 1",1,292,"416-12","Alloy 617",314626,"Plate"
194.20,0.01097,"Qualified",,10.91,"CapPass","Cycle 1",1,293,"416-12","Alloy 617",314626,"Plate"
194.23,0.01105,"Qualified",,10.92,"CapPass","Cycle 1",1,294,"416-12","Alloy 617",314626,"Plate"
194.56,0.01114,"Qualified",,10.92,"CapPass","Cycle 1",1,295,"416-12","Alloy 617",314626,"Plate"
194.61,0.01120,"Qualified",,10.92,"CapPass","Cycle 1",1,296,"416-12","Alloy 617",314626,"Plate"
194.69,0.01126,"Qualified",,10.92,"CapPass","Cycle 1",1,297,"416-12","Alloy 617",314626,"Plate"
194.70,0.01133,"Qualified",,10.92,"CapPass","Cycle 1",1,298,"416-12","Alloy 617",314626,"Plate"
194.82,0.01139,"Qualified",,10.92,"CapPass","Cycle 1",1,299,"416-12","Alloy 617",314626,"Plate"
194.99,0.01144,"Qualified",,10.92,"CapPass","Cycle 1",1,300,"416-12","Alloy 617",314626,"Plate"
195.26,0.01153,"Qualified",,10.92,"CapPass","Cycle 1",1,301,"416-12","Alloy 617",314626,"Plate"
195.49,0.01159,"Qualified",,10.93,"CapPass","Cycle 1",1,302,"416-12","Alloy 617",314626,"Plate"
196.12,0.01153,"Qualified",,10.93,"CapPass","Cycle 1",1,303,"416-12","Alloy 617",314626,"Plate"
182.27,0.01148,"Qualified",,11.01,"CapPass","Cycle 1",1,304,"416-12","Alloy 617",314626,"Plate"
174.36,0.01143,"Qualified",,11.04,"CapPass","Cycle 1",1,305,"416-12","Alloy 617",314626,"Plate"
166.69,0.01138,"Qualified",,11.07,"CapPass","Cycle 1",1,306,"416-12","Alloy 617",314626,"Plate"
159.45,0.01133,"Qualified",,11.10,"CapPass","Cycle 1",1,307,"416-12","Alloy 617",314626,"Plate"
165.68,0.01138,"Qualified",,11.34,"CapPass","Cycle 1",1,308,"416-12","Alloy 617",314626,"Plate"
172.20,0.01143,"Qualified",,11.38,"CapPass","Cycle 1",1,309,"416-12","Alloy 617",314626,"Plate"
178.75,0.01148,"Qualified",,11.43,"CapPass","Cycle 1",1,310,"416-12","Alloy 617",314626,"Plate"
185.15,0.01153,"Qualified",,11.48,"CapPass","Cycle 1",1,311,"416-12","Alloy 617",314626,"Plate"
191.01,0.01158,"Qualified",,11.53,"CapPass","Cycle 1",1,312,"416-12","Alloy 617",314626,"Plate"
196.77,0.01163,"Qualified",,11.58,"CapPass","Cycle 1",1,313,"416-12","Alloy 617",314626,"Plate"
201.83,0.01168,"Qualified",,11.63,"CapPass","Cycle 1",1,314,"416-12","Alloy 617",314626,"Plate"
196.90,0.01175,"Qualified",,11.64,"CapPass","Cycle 1",1,315,"416-12","Alloy 617",314626,"Plate"
197.20,0.01182,"Qualified",,11.64,"CapPass","Cycle 1",1,316,"416-12","Alloy 617",314626,"Plate"
197.39,0.01191,"Qualified",,11.65,"CapPass","Cycle 1",1,317,"416-12","Alloy 617",314626,"Plate"
197.44,0.01197,"Qualified",,11.65,"CapPass","Cycle 1",1,318,"416-12","Alloy 617",314626,"Plate"
197.47,0.01202,"Qualified",,11.65,"CapPass","Cycle 1",1,319,"416-12","Alloy 617",314626,"Plate"
197.71,0.01211,"Qualified",,11.65,"CapPass","Cycle 1",1,320,"416-12","Alloy 617",314626,"Plate"
198.02,0.01218,"Qualified",,11.65,"CapPass","Cycle 1",1,321,"416-12","Alloy 617",314626,"Plate"
183.50,0.01213,"Qualified",,11.76,"CapPass","Cycle 1",1,322,"416-12","Alloy 617",314626,"Plate"
181.68,0.01212,"Qualified",,11.76,"CapPass","Cycle 1",1,323,"416-12","Alloy 617",314626,"Plate"
175.44,0.01208,"Qualified",,11.79,"CapPass","Cycle 1",1,324,"416-12","Alloy 617",314626,"Plate"
168.37,0.01203,"Qualified",,11.83,"CapPass","Cycle 1",1,325,"416-12","Alloy 617",314626,"Plate"
174.00,0.01208,"Qualified",,12.04,"CapPass","Cycle 1",1,326,"416-12","Alloy 617",314626,"Plate"
181.25,0.01213,"Qualified",,12.10,"CapPass","Cycle 1",1,327,"416-12","Alloy 617",314626,"Plate"
187.42,0.01218,"Qualified",,12.14,"CapPass","Cycle 1",1,328,"416-12","Alloy 617",314626,"Plate"
193.53,0.01223,"Qualified",,12.19,"CapPass","Cycle 1",1,329,"416-12","Alloy 617",314626,"Plate"
199.25,0.01228,"Qualified",,12.24,"CapPass","Cycle 1",1,330,"416-12","Alloy 617",314626,"Plate"
198.31,0.01233,"Qualified",,12.28,"CapPass","Cycle 1",1,331,"416-12","Alloy 617",314626,"Plate"
198.80,0.01240,"Qualified",,12.29,"CapPass","Cycle 1",1,332,"416-12","Alloy 617",314626,"Plate"
199.15,0.01247,"Qualified",,12.29,"CapPass","Cycle 1",1,333,"416-12","Alloy 617",314626,"Plate"
199.28,0.01257,"Qualified",,12.29,"CapPass","Cycle 1",1,334,"416-12","Alloy 617",314626,"Plate"
199.37,0.01262,"Qualified",,12.29,"CapPass","Cycle 1",1,335,"416-12","Alloy 617",314626,"Plate"
199.48,0.01267,"Qualified",,12.29,"CapPass","Cycle 1",1,336,"416-12","Alloy 617",314626,"Plate"
199.70,0.01276,"Qualified",,12.30,"CapPass","Cycle 1",1,337,"416-12","Alloy 617",314626,"Plate"
199.94,0.01283,"Qualified",,12.30,"CapPass","Cycle 1",1,338,"416-12","Alloy 617",314626,"Plate"
187.01,0.01278,"Qualified",,12.40,"CapPass","Cycle 1",1,339,"416-12","Alloy 617",314626,"Plate"
179.30,0.01273,"Qualified",,12.43,"CapPass","Cycle 1",1,340,"416-12","Alloy 617",314626,"Plate"
172.05,0.01268,"Qualified",,12.48,"CapPass","Cycle 1",1,341,"416-12","Alloy 617",314626,"Plate"
177.33,0.01273,"Qualified",,12.69,"CapPass","Cycle 1",1,342,"416-12","Alloy 617",314626,"Plate"
183.69,0.01278,"Qualified",,12.74,"CapPass","Cycle 1",1,343,"416-12","Alloy 617",314626,"Plate"
187.34,0.01281,"Qualified",,12.76,"CapPass","Cycle 1",1,344,"416-12","Alloy 617",314626,"Plate"
189.96,0.01283,"Qualified",,12.78,"CapPass","Cycle 1",1,345,"416-12","Alloy 617",314626,"Plate"
196.29,0.01288,"Qualified",,12.83,"CapPass","Cycle 1",1,346,"416-12","Alloy 617",314626,"Plate"
201.82,0.01293,"Qualified",,12.88,"CapPass","Cycle 1",1,347,"416-12","Alloy 617",314626,"Plate"
201.64,0.01298,"Qualified",,12.92,"CapPass","Cycle 1",1,348,"416-12","Alloy 617",314626,"Plate"
201.79,0.01304,"Qualified",,12.92,"CapPass","Cycle 1",1,349,"416-12","Alloy 617",314626,"Plate"
201.98,0.01310,"Qualified",,12.93,"CapPass","Cycle 1",1,350,"416-12","Alloy 617",314626,"Plate"
199.51,0.01315,"Qualified",,12.97,"CapPass","Cycle 1",1,351,"416-12","Alloy 617",314626,"Plate"
201.60,0.01320,"Qualified",,13.09,"CapPass","Cycle 1",1,352,"416-12","Alloy 617",314626,"Plate"
202.84,0.01325,"Qualified",,13.21,"CapPass","Cycle 1",1,353,"416-12","Alloy 617",314626,"Plate"
201.20,0.01330,"Qualified",,13.24,"CapPass","Cycle 1",1,354,"416-12","Alloy 617",314626,"Plate"
203.40,0.01335,"Qualified",,13.26,"CapPass","Cycle 1",1,355,"416-12","Alloy 617",314626,"Plate"
202.90,0.01340,"Qualified",,13.29,"CapPass","Cycle 1",1,356,"416-12","Alloy 617",314626,"Plate"
202.64,0.01345,"Qualified",,13.30,"CapPass","Cycle 1",1,357,"416-12","Alloy 617",314626,"Plate"
202.76,0.01351,"Qualified",,13.30,"CapPass","Cycle 1",1,358,"416-12","Alloy 617",314626,"Plate"
202.84,0.01356,"Qualified",,13.30,"CapPass","Cycle 1",1,359,"416-12","Alloy 617",314626,"Plate"
203.09,0.01361,"Qualified",,13.31,"CapPass","Cycle 1",1,360,"416-12","Alloy 617",314626,"Plate"
197.38,0.01366,"Qualified",,13.59,"CapPass","Cycle 1",1,361,"416-12","Alloy 617",314626,"Plate"
202.95,0.01371,"Qualified",,13.66,"CapPass","Cycle 1",1,362,"416-12","Alloy 617",314626,"Plate"
195.99,0.01377,"Qualified",,13.71,"CapPass","Cycle 1",1,363,"416-12","Alloy 617",314626,"Plate"
196.96,0.01382,"Qualified",,13.71,"CapPass","Cycle 1",1,364,"416-12","Alloy 617",314626,"Plate"
197.29,0.01388,"Qualified",,13.72,"CapPass","Cycle 1",1,365,"416-12","Alloy 617",314626,"Plate"
197.40,0.01397,"Qualified",,13.72,"CapPass","Cycle 1",1,366,"416-12","Alloy 617",314626,"Plate"
197.55,0.01405,"Qualified",,13.72,"CapPass","Cycle 1",1,367,"416-12","Alloy 617",314626,"Plate"
197.82,0.01412,"Qualified",,13.72,"CapPass","Cycle 1",1,368,"416-12","Alloy 617",314626,"Plate"
198.13,0.01419,"Qualified",,13.72,"CapPass","Cycle 1",1,369,"416-12","Alloy 617",314626,"Plate"
198.72,0.01417,"Qualified",,13.76,"CapPass","Cycle 1",1,370,"416-12","Alloy 617",314626,"Plate"
190.81,0.01414,"Qualified",,13.83,"CapPass","Cycle 1",1,371,"416-12","Alloy 617",314626,"Plate"
183.33,0.01409,"Qualified",,13.89,"CapPass","Cycle 1",1,372,"416-12","Alloy 617",314626,"Plate"
189.37,0.01414,"Qualified",,14.10,"CapPass","Cycle 1",1,373,"416-12","Alloy 617",314626,"Plate"
196.00,0.01419,"Qualified",,14.15,"CapPass","Cycle 1",1,374,"416-12","Alloy 617",314626,"Plate"
201.99,0.01424,"Qualified",,14.20,"CapPass","Cycle 1",1,375,"416-12","Alloy 617",314626,"Plate"
202.97,0.01429,"Qualified",,14.25,"CapPass","Cycle 1",1,376,"416-12","Alloy 617",314626,"Plate"
203.35,0.01435,"Qualified",,14.25,"CapPass","Cycle 1",1,377,"416-12","Alloy 617",314626,"Plate"
203.51,0.01441,"Qualified",,14.25,"CapPass","Cycle 1",1,378,"416-12","Alloy 617",314626,"Plate"
203.74,0.01449,"Qualified",,14.26,"CapPass","Cycle 1",1,379,"416-12","Alloy 617",314626,"Plate"
204.00,0.01456,"Qualified",,14.26,"CapPass","Cycle 1",1,380,"416-12","Alloy 617",314626,"Plate"
204.17,0.01462,"Qualified",,14.26,"CapPass","Cycle 1",1,381,"416-12","Alloy 617",314626,"Plate"
204.60,0.01468,"Qualified",,14.26,"CapPass","Cycle 1",1,382,"416-12","Alloy 617",314626,"Plate"
194.70,0.01463,"Qualified",,14.40,"CapPass","Cycle 1",1,383,"416-12","Alloy 617",314626,"Plate"
184.00,0.01458,"Qualified",,14.53,"CapPass","Cycle 1",1,384,"416-12","Alloy 617",314626,"Plate"
173.53,0.01453,"Qualified",,14.62,"CapPass","Cycle 1",1,385,"416-12","Alloy 617",314626,"Plate"
164.38,0.01448,"Qualified",,14.69,"CapPass","Cycle 1",1,386,"416-12","Alloy 617",314626,"Plate"
156.19,0.01443,"Qualified",,14.74,"CapPass","Cycle 1",1,387,"416-12","Alloy 617",314626,"Plate"
152.88,0.01441,"Qualified",,14.76,"CapPass","Cycle 1",1,388,"416-12","Alloy 617",314626,"Plate"
148.29,0.01438,"Qualified",,14.79,"CapPass","Cycle 1",1,389,"416-12","Alloy 617",314626,"Plate"
140.58,0.01433,"Qualified",,14.85,"CapPass","Cycle 1",1,390,"416-12","Alloy 617",314626,"Plate"
133.26,0.01428,"Qualified",,14.90,"CapPass","Cycle 1",1,391,"416-12","Alloy 617",314626,"Plate"
126.36,0.01422,"Qualified",,14.95,"CapPass","Cycle 1",1,392,"416-12","Alloy 617",314626,"Plate"
119.79,0.01417,"Qualified",,14.99,"CapPass","Cycle 1",1,393,"416-12","Alloy 617",314626,"Plate"
113.08,0.01412,"Qualified",,15.05,"CapPass","Cycle 1",1,394,"416-12","Alloy 617",314626,"Plate"
106.51,0.01407,"Qualified",,15.10,"CapPass","Cycle 1",1,395,"416-12","Alloy 617",314626,"Plate"
99.21,0.01402,"Qualified",,15.16,"CapPass","Cycle 1",1,396,"416-12","Alloy 617",314626,"Plate"
92.55,0.01397,"Qualified",,15.21,"CapPass","Cycle 1",1,397,"416-12","Alloy 617",314626,"Plate"
85.38,0.01392,"Qualified",,15.27,"CapPass","Cycle 1",1,398,"416-12","Alloy 617",314626,"Plate"
78.01,0.01387,"Qualified",,15.33,"CapPass","Cycle 1",1,399,"416-12","Alloy 617",314626,"Plate"
70.84,0.01382,"Qualified",,15.39,"CapPass","Cycle 1",1,400,"416-12","Alloy 617",314626,"Plate"
63.66,0.01377,"Qualified",,15.44,"CapPass","Cycle 1",1,401,"416-12","Alloy 617",314626,"Plate"
57.52,0.01372,"Qualified",,15.49,"CapPass","Cycle 1",1,402,"416-12","Alloy 617",314626,"Plate"
51.30,0.01367,"Qualified",,15.54,"CapPass","Cycle 1",1,403,"416-12","Alloy 617",314626,"Plate"
44.90,0.01362,"Qualified",,15.59,"CapPass","Cycle 1",1,404,"416-12","Alloy 617",314626,"Plate"
36.75,0.01357,"Qualified",,15.66,"CapPass","Cycle 1",1,405,"416-12","Alloy 617",314626,"Plate"
28.36,0.01352,"Qualified",,15.72,"CapPass","Cycle 1",1,406,"416-12","Alloy 617",314626,"Plate"
22.98,0.01348,"Qualified",,15.76,"CapPass","Cycle 1",1,407,"416-12","Alloy 617",314626,"Plate"
21.16,0.01347,"Qualified",,15.78,"CapPass","Cycle 1",1,408,"416-12","Alloy 617",314626,"Plate"
13.70,0.01342,"Qualified",,15.83,"CapPass","Cycle 1",1,409,"416-12","Alloy 617",314626,"Plate"
6.33,0.01337,"Qualified",,15.89,"CapPass","Cycle 1",1,410,"416-12","Alloy 617",314626,"Plate"
-0.86,0.01332,"Qualified",,15.94,"CapPass","Cycle 1",1,411,"416-12","Alloy 617",314626,"Plate"
-8.04,0.01327,"Qualified",,16.00,"CapPass","Cycle 1",1,412,"416-12","Alloy 617",314626,"Plate"
-14.20,0.01322,"Qualified",,16.05,"CapPass","Cycle 1",1,413,"416-12","Alloy 617",314626,"Plate"
-19.94,0.01317,"Qualified",,16.10,"CapPass","Cycle 1",1,414,"416-12","Alloy 617",314626,"Plate"
-27.56,0.01312,"Qualified",,16.31,"CapPass","Cycle 1",1,415,"416-12","Alloy 617",314626,"Plate"
-34.66,0.01307,"Qualified",,16.39,"CapPass","Cycle 1",1,416,"416-12","Alloy 617",314626,"Plate"
-41.40,0.01302,"Qualified",,16.47,"CapPass","Cycle 1",1,417,"416-12","Alloy 617",314626,"Plate"
-48.58,0.01297,"Qualified",,16.53,"CapPass","Cycle 1",1,418,"416-12","Alloy 617",314626,"Plate"
-56.91,0.01291,"Qualified",,16.58,"CapPass","Cycle 1",1,419,"416-12","Alloy 617",314626,"Plate"
