Repository: js-molina/fatigue-A617

File: data/850C/Strain rate 0.001/3.0% strain/HTM_A19_Cycles_41614.csv (part 1 of 30)
"Stress Mpa","Strain","Qual State","Qual Exceptions","Elapsed Time Sec","Data State","Cycle Label","Cycle","Count","Sample","Alloy","Heat","Material_Form"
14.06,0.00005,"Qualified",,0.00,"CapPass","Cycle 1",1,1,"416-14","Alloy 617",314626,"Plate"
21.52,0.00010,"Qualified",,0.07,"CapPass","Cycle 1",1,2,"416-14","Alloy 617",314626,"Plate"
31.01,0.00015,"Qualified",,0.27,"CapPass","Cycle 1",1,3,"416-14","Alloy 617",314626,"Plate"
42.72,0.00020,"Qualified",,0.32,"CapPass","Cycle 1",1,4,"416-14","Alloy 617",314626,"Plate"
50.41,0.00025,"Qualified",,0.35,"CapPass","Cycle 1",1,5,"416-14","Alloy 617",314626,"Plate"
57.09,0.00030,"Qualified",,0.38,"CapPass","Cycle 1",1,6,"416-14","Alloy 617",314626,"Plate"
63.79,0.00035,"Qualified",,0.41,"CapPass","Cycle 1",1,7,"416-14","Alloy 617",314626,"Plate"
70.83,0.00040,"Qualified",,0.45,"CapPass","Cycle 1",1,8,"416-14","Alloy 617",314626,"Plate"
78.01,0.00045,"Qualified",,0.50,"CapPass","Cycle 1",1,9,"416-14","Alloy 617",314626,"Plate"
85.05,0.00050,"Qualified",,0.56,"CapPass","Cycle 1",1,10,"416-14","Alloy 617",314626,"Plate"
92.55,0.00055,"Qualified",,0.62,"CapPass","Cycle 1",1,11,"416-14","Alloy 617",314626,"Plate"
100.17,0.00060,"Qualified",,0.69,"CapPass","Cycle 1",1,12,"416-14","Alloy 617",314626,"Plate"
107.79,0.00065,"Qualified",,0.75,"CapPass","Cycle 1",1,13,"416-14","Alloy 617",314626,"Plate"
112.59,0.00068,"Qualified",,0.79,"CapPass","Cycle 1",1,14,"416-14","Alloy 617",314626,"Plate"
115.71,0.00070,"Qualified",,0.82,"CapPass","Cycle 1",1,15,"416-14","Alloy 617",314626,"Plate"
123.20,0.00075,"Qualified",,0.88,"CapPass","Cycle 1",1,16,"416-14","Alloy 617",314626,"Plate"
130.59,0.00080,"Qualified",,0.94,"CapPass","Cycle 1",1,17,"416-14","Alloy 617",314626,"Plate"
138.57,0.00085,"Qualified",,0.99,"CapPass","Cycle 1",1,18,"416-14","Alloy 617",314626,"Plate"
146.17,0.00090,"Qualified",,1.03,"CapPass","Cycle 1",1,19,"416-14","Alloy 617",314626,"Plate"
153.23,0.00095,"Qualified",,1.07,"CapPass","Cycle 1",1,20,"416-14","Alloy 617",314626,"Plate"
159.84,0.00100,"Qualified",,1.11,"CapPass","Cycle 1",1,21,"416-14","Alloy 617",314626,"Plate"
164.26,0.00105,"Qualified",,1.14,"CapPass","Cycle 1",1,22,"416-14","Alloy 617",314626,"Plate"
165.86,0.00111,"Qualified",,1.16,"CapPass","Cycle 1",1,23,"416-14","Alloy 617",314626,"Plate"
166.68,0.00116,"Qualified",,1.18,"CapPass","Cycle 1",1,24,"416-14","Alloy 617",314626,"Plate"
167.17,0.00121,"Qualified",,1.19,"CapPass","Cycle 1",1,25,"416-14","Alloy 617",314626,"Plate"
167.53,0.00126,"Qualified",,1.20,"CapPass","Cycle 1",1,26,"416-14","Alloy 617",314626,"Plate"
167.64,0.00132,"Qualified",,1.21,"CapPass","Cycle 1",1,27,"416-14","Alloy 617",314626,"Plate"
167.55,0.00137,"Qualified",,1.22,"CapPass","Cycle 1",1,28,"416-14","Alloy 617",314626,"Plate"
167.12,0.00142,"Qualified",,1.23,"CapPass","Cycle 1",1,29,"416-14","Alloy 617",314626,"Plate"
164.97,0.00147,"Qualified",,1.25,"CapPass","Cycle 1",1,30,"416-14","Alloy 617",314626,"Plate"
155.67,0.00142,"Qualified",,1.35,"CapPass","Cycle 1",1,31,"416-14","Alloy 617",314626,"Plate"
166.04,0.00147,"Qualified",,1.49,"CapPass","Cycle 1",1,32,"416-14","Alloy 617",314626,"Plate"
172.23,0.00152,"Qualified",,1.54,"CapPass","Cycle 1",1,33,"416-14","Alloy 617",314626,"Plate"
166.79,0.00157,"Qualified",,1.58,"CapPass","Cycle 1",1,34,"416-14","Alloy 617",314626,"Plate"
167.45,0.00163,"Qualified",,1.58,"CapPass","Cycle 1",1,35,"416-14","Alloy 617",314626,"Plate"
167.82,0.00169,"Qualified",,1.58,"CapPass","Cycle 1",1,36,"416-14","Alloy 617",314626,"Plate"
168.23,0.00176,"Qualified",,1.59,"CapPass","Cycle 1",1,37,"416-14","Alloy 617",314626,"Plate"
168.45,0.00181,"Qualified",,1.59,"CapPass","Cycle 1",1,38,"416-14","Alloy 617",314626,"Plate"
168.58,0.00187,"Qualified",,1.59,"CapPass","Cycle 1",1,39,"416-14","Alloy 617",314626,"Plate"
168.91,0.00194,"Qualified",,1.59,"CapPass","Cycle 1",1,40,"416-14","Alloy 617",314626,"Plate"
169.06,0.00200,"Qualified",,1.60,"CapPass","Cycle 1",1,41,"416-14","Alloy 617",314626,"Plate"
169.24,0.00206,"Qualified",,1.60,"CapPass","Cycle 1",1,42,"416-14","Alloy 617",314626,"Plate"
169.16,0.00212,"Qualified",,1.60,"CapPass","Cycle 1",1,43,"416-14","Alloy 617",314626,"Plate"
168.76,0.00218,"Qualified",,1.61,"CapPass","Cycle 1",1,44,"416-14","Alloy 617",314626,"Plate"
167.85,0.00223,"Qualified",,1.62,"CapPass","Cycle 1",1,45,"416-14","Alloy 617",314626,"Plate"
145.65,0.00218,"Qualified",,1.66,"CapPass","Cycle 1",1,46,"416-14","Alloy 617",314626,"Plate"
138.20,0.00212,"Qualified",,1.67,"CapPass","Cycle 1",1,47,"416-14","Alloy 617",314626,"Plate"
131.45,0.00207,"Qualified",,1.69,"CapPass","Cycle 1",1,48,"416-14","Alloy 617",314626,"Plate"
125.48,0.00202,"Qualified",,1.70,"CapPass","Cycle 1",1,49,"416-14","Alloy 617",314626,"Plate"
119.81,0.00197,"Qualified",,1.72,"CapPass","Cycle 1",1,50,"416-14","Alloy 617",314626,"Plate"
115.17,0.00192,"Qualified",,1.74,"CapPass","Cycle 1",1,51,"416-14","Alloy 617",314626,"Plate"
112.78,0.00187,"Qualified",,1.79,"CapPass","Cycle 1",1,52,"416-14","Alloy 617",314626,"Plate"
128.52,0.00197,"Qualified",,1.95,"CapPass","Cycle 1",1,53,"416-14","Alloy 617",314626,"Plate"
135.40,0.00202,"Qualified",,2.00,"CapPass","Cycle 1",1,54,"416-14","Alloy 617",314626,"Plate"
142.31,0.00207,"Qualified",,2.06,"CapPass","Cycle 1",1,55,"416-14","Alloy 617",314626,"Plate"
149.71,0.00212,"Qualified",,2.12,"CapPass","Cycle 1",1,56,"416-14","Alloy 617",314626,"Plate"
157.06,0.00217,"Qualified",,2.18,"CapPass","Cycle 1",1,57,"416-14","Alloy 617",314626,"Plate"
164.27,0.00222,"Qualified",,2.23,"CapPass","Cycle 1",1,58,"416-14","Alloy 617",314626,"Plate"
171.25,0.00227,"Qualified",,2.29,"CapPass","Cycle 1",1,59,"416-14","Alloy 617",314626,"Plate"
167.94,0.00232,"Qualified",,2.33,"CapPass","Cycle 1",1,60,"416-14","Alloy 617",314626,"Plate"
168.60,0.00237,"Qualified",,2.34,"CapPass","Cycle 1",1,61,"416-14","Alloy 617",314626,"Plate"
169.07,0.00243,"Qualified",,2.34,"CapPass","Cycle 1",1,62,"416-14","Alloy 617",314626,"Plate"
169.44,0.00250,"Qualified",,2.34,"CapPass","Cycle 1",1,63,"416-14","Alloy 617",314626,"Plate"
169.80,0.00255,"Qualified",,2.35,"CapPass","Cycle 1",1,64,"416-14","Alloy 617",314626,"Plate"
169.97,0.00260,"Qualified",,2.35,"CapPass","Cycle 1",1,65,"416-14","Alloy 617",314626,"Plate"
170.21,0.00265,"Qualified",,2.35,"CapPass","Cycle 1",1,66,"416-14","Alloy 617",314626,"Plate"
170.47,0.00272,"Qualified",,2.35,"CapPass","Cycle 1",1,67,"416-14","Alloy 617",314626,"Plate"
170.61,0.00278,"Qualified",,2.36,"CapPass","Cycle 1",1,68,"416-14","Alloy 617",314626,"Plate"
170.75,0.00284,"Qualified",,2.36,"CapPass","Cycle 1",1,69,"416-14","Alloy 617",314626,"Plate"
170.74,0.00289,"Qualified",,2.36,"CapPass","Cycle 1",1,70,"416-14","Alloy 617",314626,"Plate"
170.32,0.00294,"Qualified",,2.37,"CapPass","Cycle 1",1,71,"416-14","Alloy 617",314626,"Plate"
168.66,0.00300,"Qualified",,2.38,"CapPass","Cycle 1",1,72,"416-14","Alloy 617",314626,"Plate"
149.49,0.00295,"Qualified",,2.42,"CapPass","Cycle 1",1,73,"416-14","Alloy 617",314626,"Plate"
141.98,0.00290,"Qualified",,2.43,"CapPass","Cycle 1",1,74,"416-14","Alloy 617",314626,"Plate"
135.30,0.00284,"Qualified",,2.44,"CapPass","Cycle 1",1,75,"416-14","Alloy 617",314626,"Plate"
129.10,0.00279,"Qualified",,2.46,"CapPass","Cycle 1",1,76,"416-14","Alloy 617",314626,"Plate"
123.54,0.00274,"Qualified",,2.47,"CapPass","Cycle 1",1,77,"416-14","Alloy 617",314626,"Plate"
118.51,0.00269,"Qualified",,2.50,"CapPass","Cycle 1",1,78,"416-14","Alloy 617",314626,"Plate"
115.27,0.00264,"Qualified",,2.53,"CapPass","Cycle 1",1,79,"416-14","Alloy 617",314626,"Plate"
125.93,0.00269,"Qualified",,2.66,"CapPass","Cycle 1",1,80,"416-14","Alloy 617",314626,"Plate"
133.17,0.00274,"Qualified",,2.72,"CapPass","Cycle 1",1,81,"416-14","Alloy 617",314626,"Plate"
140.12,0.00279,"Qualified",,2.77,"CapPass","Cycle 1",1,82,"416-14","Alloy 617",314626,"Plate"
142.87,0.00281,"Qualified",,2.79,"CapPass","Cycle 1",1,83,"416-14","Alloy 617",314626,"Plate"
147.16,0.00284,"Qualified",,2.83,"CapPass","Cycle 1",1,84,"416-14","Alloy 617",314626,"Plate"
154.29,0.00289,"Qualified",,2.88,"CapPass","Cycle 1",1,85,"416-14","Alloy 617",314626,"Plate"
161.28,0.00294,"Qualified",,2.94,"CapPass","Cycle 1",1,86,"416-14","Alloy 617",314626,"Plate"
168.54,0.00299,"Qualified",,3.00,"CapPass","Cycle 1",1,87,"416-14","Alloy 617",314626,"Plate"
175.85,0.00304,"Qualified",,3.06,"CapPass","Cycle 1",1,88,"416-14","Alloy 617",314626,"Plate"
173.61,0.00309,"Qualified",,3.10,"CapPass","Cycle 1",1,89,"416-14","Alloy 617",314626,"Plate"
175.44,0.00314,"Qualified",,3.14,"CapPass","Cycle 1",1,90,"416-14","Alloy 617",314626,"Plate"
175.38,0.00319,"Qualified",,3.15,"CapPass","Cycle 1",1,91,"416-14","Alloy 617",314626,"Plate"
175.96,0.00325,"Qualified",,3.16,"CapPass","Cycle 1",1,92,"416-14","Alloy 617",314626,"Plate"
176.40,0.00330,"Qualified",,3.18,"CapPass","Cycle 1",1,93,"416-14","Alloy 617",314626,"Plate"
176.24,0.00335,"Qualified",,3.20,"CapPass","Cycle 1",1,94,"416-14","Alloy 617",314626,"Plate"
175.40,0.00340,"Qualified",,3.36,"CapPass","Cycle 1",1,95,"416-14","Alloy 617",314626,"Plate"
174.41,0.00345,"Qualified",,3.44,"CapPass","Cycle 1",1,96,"416-14","Alloy 617",314626,"Plate"
175.17,0.00350,"Qualified",,3.45,"CapPass","Cycle 1",1,97,"416-14","Alloy 617",314626,"Plate"
175.77,0.00356,"Qualified",,3.45,"CapPass","Cycle 1",1,98,"416-14","Alloy 617",314626,"Plate"
176.33,0.00361,"Qualified",,3.46,"CapPass","Cycle 1",1,99,"416-14","Alloy 617",314626,"Plate"
176.85,0.00367,"Qualified",,3.46,"CapPass","Cycle 1",1,100,"416-14","Alloy 617",314626,"Plate"
177.24,0.00372,"Qualified",,3.47,"CapPass","Cycle 1",1,101,"416-14","Alloy 617",314626,"Plate"
181.60,0.00377,"Qualified",,3.77,"CapPass","Cycle 1",1,102,"416-14","Alloy 617",314626,"Plate"
174.40,0.00383,"Qualified",,3.79,"CapPass","Cycle 1",1,103,"416-14","Alloy 617",314626,"Plate"
174.92,0.00388,"Qualified",,3.79,"CapPass","Cycle 1",1,104,"416-14","Alloy 617",314626,"Plate"
175.12,0.00392,"Qualified",,3.79,"CapPass","Cycle 1",1,105,"416-14","Alloy 617",314626,"Plate"
175.19,0.00395,"Qualified",,3.79,"CapPass","Cycle 1",1,106,"416-14","Alloy 617",314626,"Plate"
175.60,0.00400,"Qualified",,3.80,"CapPass","Cycle 1",1,107,"416-14","Alloy 617",314626,"Plate"
175.85,0.00406,"Qualified",,3.80,"CapPass","Cycle 1",1,108,"416-14","Alloy 617",314626,"Plate"
175.95,0.00411,"Qualified",,3.80,"CapPass","Cycle 1",1,109,"416-14","Alloy 617",314626,"Plate"
176.28,0.00417,"Qualified",,3.80,"CapPass","Cycle 1",1,110,"416-14","Alloy 617",314626,"Plate"
176.43,0.00422,"Qualified",,3.80,"CapPass","Cycle 1",1,111,"416-14","Alloy 617",314626,"Plate"
176.56,0.00428,"Qualified",,3.81,"CapPass","Cycle 1",1,112,"416-14","Alloy 617",314626,"Plate"
176.70,0.00434,"Qualified",,3.81,"CapPass","Cycle 1",1,113,"416-14","Alloy 617",314626,"Plate"
176.63,0.00440,"Qualified",,3.81,"CapPass","Cycle 1",1,114,"416-14","Alloy 617",314626,"Plate"
176.20,0.00446,"Qualified",,3.82,"CapPass","Cycle 1",1,115,"416-14","Alloy 617",314626,"Plate"
174.73,0.00451,"Qualified",,3.83,"CapPass","Cycle 1",1,116,"416-14","Alloy 617",314626,"Plate"
153.41,0.00446,"Qualified",,3.87,"CapPass","Cycle 1",1,117,"416-14","Alloy 617",314626,"Plate"
145.48,0.00441,"Qualified",,3.88,"CapPass","Cycle 1",1,118,"416-14","Alloy 617",314626,"Plate"
138.75,0.00436,"Qualified",,3.89,"CapPass","Cycle 1",1,119,"416-14","Alloy 617",314626,"Plate"
132.30,0.00431,"Qualified",,3.90,"CapPass","Cycle 1",1,120,"416-14","Alloy 617",314626,"Plate"
126.56,0.00426,"Qualified",,3.92,"CapPass","Cycle 1",1,121,"416-14","Alloy 617",314626,"Plate"
121.26,0.00421,"Qualified",,3.93,"CapPass","Cycle 1",1,122,"416-14","Alloy 617",314626,"Plate"
116.66,0.00415,"Qualified",,3.95,"CapPass","Cycle 1",1,123,"416-14","Alloy 617",314626,"Plate"
113.69,0.00410,"Qualified",,4.00,"CapPass","Cycle 1",1,124,"416-14","Alloy 617",314626,"Plate"
123.78,0.00415,"Qualified",,4.11,"CapPass","Cycle 1",1,125,"416-14","Alloy 617",314626,"Plate"
130.76,0.00421,"Qualified",,4.17,"CapPass","Cycle 1",1,126,"416-14","Alloy 617",314626,"Plate"
138.02,0.00426,"Qualified",,4.23,"CapPass","Cycle 1",1,127,"416-14","Alloy 617",314626,"Plate"
145.07,0.00431,"Qualified",,4.28,"CapPass","Cycle 1",1,128,"416-14","Alloy 617",314626,"Plate"
152.04,0.00436,"Qualified",,4.34,"CapPass","Cycle 1",1,129,"416-14","Alloy 617",314626,"Plate"
159.35,0.00441,"Qualified",,4.40,"CapPass","Cycle 1",1,130,"416-14","Alloy 617",314626,"Plate"
166.49,0.00446,"Qualified",,4.45,"CapPass","Cycle 1",1,131,"416-14","Alloy 617",314626,"Plate"
173.51,0.00451,"Qualified",,4.51,"CapPass","Cycle 1",1,132,"416-14","Alloy 617",314626,"Plate"
180.59,0.00456,"Qualified",,4.57,"CapPass","Cycle 1",1,133,"416-14","Alloy 617",314626,"Plate"
179.02,0.00461,"Qualified",,4.60,"CapPass","Cycle 1",1,134,"416-14","Alloy 617",314626,"Plate"
179.56,0.00467,"Qualified",,4.60,"CapPass","Cycle 1",1,135,"416-14","Alloy 617",314626,"Plate"
180.04,0.00473,"Qualified",,4.61,"CapPass","Cycle 1",1,136,"416-14","Alloy 617",314626,"Plate"
180.32,0.00478,"Qualified",,4.61,"CapPass","Cycle 1",1,137,"416-14","Alloy 617",314626,"Plate"
180.67,0.00484,"Qualified",,4.61,"CapPass","Cycle 1",1,138,"416-14","Alloy 617",314626,"Plate"
180.89,0.00490,"Qualified",,4.62,"CapPass","Cycle 1",1,139,"416-14","Alloy 617",314626,"Plate"
180.89,0.00495,"Qualified",,4.62,"CapPass","Cycle 1",1,140,"416-14","Alloy 617",314626,"Plate"
180.71,0.00501,"Qualified",,4.63,"CapPass","Cycle 1",1,141,"416-14","Alloy 617",314626,"Plate"
180.03,0.00506,"Qualified",,4.64,"CapPass","Cycle 1",1,142,"416-14","Alloy 617",314626,"Plate"
157.76,0.00501,"Qualified",,4.71,"CapPass","Cycle 1",1,143,"416-14","Alloy 617",314626,"Plate"
152.05,0.00495,"Qualified",,4.74,"CapPass","Cycle 1",1,144,"416-14","Alloy 617",314626,"Plate"
147.33,0.00490,"Qualified",,4.77,"CapPass","Cycle 1",1,145,"416-14","Alloy 617",314626,"Plate"
146.69,0.00489,"Qualified",,4.79,"CapPass","Cycle 1",1,146,"416-14","Alloy 617",314626,"Plate"
158.34,0.00495,"Qualified",,4.93,"CapPass","Cycle 1",1,147,"416-14","Alloy 617",314626,"Plate"
165.64,0.00501,"Qualified",,4.99,"CapPass","Cycle 1",1,148,"416-14","Alloy 617",314626,"Plate"
172.19,0.00506,"Qualified",,5.04,"CapPass","Cycle 1",1,149,"416-14","Alloy 617",314626,"Plate"
179.09,0.00511,"Qualified",,5.10,"CapPass","Cycle 1",1,150,"416-14","Alloy 617",314626,"Plate"
181.68,0.00516,"Qualified",,5.16,"CapPass","Cycle 1",1,151,"416-14","Alloy 617",314626,"Plate"
180.27,0.00521,"Qualified",,5.18,"CapPass","Cycle 1",1,152,"416-14","Alloy 617",314626,"Plate"
181.28,0.00527,"Qualified",,5.18,"CapPass","Cycle 1",1,153,"416-14","Alloy 617",314626,"Plate"
182.33,0.00532,"Qualified",,5.19,"CapPass","Cycle 1",1,154,"416-14","Alloy 617",314626,"Plate"
183.13,0.00537,"Qualified",,5.21,"CapPass","Cycle 1",1,155,"416-14","Alloy 617",314626,"Plate"
182.49,0.00542,"Qualified",,5.25,"CapPass","Cycle 1",1,156,"416-14","Alloy 617",314626,"Plate"
178.63,0.00547,"Qualified",,5.46,"CapPass","Cycle 1",1,157,"416-14","Alloy 617",314626,"Plate"
184.60,0.00552,"Qualified",,5.51,"CapPass","Cycle 1",1,158,"416-14","Alloy 617",314626,"Plate"
184.22,0.00557,"Qualified",,5.54,"CapPass","Cycle 1",1,159,"416-14","Alloy 617",314626,"Plate"
185.48,0.00562,"Qualified",,5.56,"CapPass","Cycle 1",1,160,"416-14","Alloy 617",314626,"Plate"
185.71,0.00568,"Qualified",,5.58,"CapPass","Cycle 1",1,161,"416-14","Alloy 617",314626,"Plate"
185.65,0.00573,"Qualified",,5.59,"CapPass","Cycle 1",1,162,"416-14","Alloy 617",314626,"Plate"
185.59,0.00578,"Qualified",,5.60,"CapPass","Cycle 1",1,163,"416-14","Alloy 617",314626,"Plate"
185.33,0.00583,"Qualified",,5.62,"CapPass","Cycle 1",1,164,"416-14","Alloy 617",314626,"Plate"
184.10,0.00588,"Qualified",,5.64,"CapPass","Cycle 1",1,165,"416-14","Alloy 617",314626,"Plate"
177.48,0.00585,"Qualified",,5.79,"CapPass","Cycle 1",1,166,"416-14","Alloy 617",314626,"Plate"
188.78,0.00593,"Qualified",,5.92,"CapPass","Cycle 1",1,167,"416-14","Alloy 617",314626,"Plate"
184.56,0.00598,"Qualified",,5.96,"CapPass","Cycle 1",1,168,"416-14","Alloy 617",314626,"Plate"
183.98,0.00603,"Qualified",,6.00,"CapPass","Cycle 1",1,169,"416-14","Alloy 617",314626,"Plate"
184.76,0.00609,"Qualified",,6.01,"CapPass","Cycle 1",1,170,"416-14","Alloy 617",314626,"Plate"
185.35,0.00614,"Qualified",,6.01,"CapPass","Cycle 1",1,171,"416-14","Alloy 617",314626,"Plate"
185.50,0.00620,"Qualified",,6.02,"CapPass","Cycle 1",1,172,"416-14","Alloy 617",314626,"Plate"
185.21,0.00625,"Qualified",,6.03,"CapPass","Cycle 1",1,173,"416-14","Alloy 617",314626,"Plate"
184.70,0.00630,"Qualified",,6.04,"CapPass","Cycle 1",1,174,"416-14","Alloy 617",314626,"Plate"
184.20,0.00635,"Qualified",,6.05,"CapPass","Cycle 1",1,175,"416-14","Alloy 617",314626,"Plate"
182.51,0.00640,"Qualified",,6.07,"CapPass","Cycle 1",1,176,"416-14","Alloy 617",314626,"Plate"
169.28,0.00635,"Qualified",,6.14,"CapPass","Cycle 1",1,177,"416-14","Alloy 617",314626,"Plate"
181.27,0.00640,"Qualified",,6.39,"CapPass","Cycle 1",1,178,"416-14","Alloy 617",314626,"Plate"
188.06,0.00646,"Qualified",,6.44,"CapPass","Cycle 1",1,179,"416-14","Alloy 617",314626,"Plate"
183.16,0.00651,"Qualified",,6.48,"CapPass","Cycle 1",1,180,"416-14","Alloy 617",314626,"Plate"
183.77,0.00657,"Qualified",,6.48,"CapPass","Cycle 1",1,181,"416-14","Alloy 617",314626,"Plate"
184.15,0.00664,"Qualified",,6.48,"CapPass","Cycle 1",1,182,"416-14","Alloy 617",314626,"Plate"
184.42,0.00669,"Qualified",,6.49,"CapPass","Cycle 1",1,183,"416-14","Alloy 617",314626,"Plate"
184.72,0.00675,"Qualified",,6.49,"CapPass","Cycle 1",1,184,"416-14","Alloy 617",314626,"Plate"
184.90,0.00680,"Qualified",,6.49,"CapPass","Cycle 1",1,185,"416-14","Alloy 617",314626,"Plate"
185.13,0.00685,"Qualified",,6.49,"CapPass","Cycle 1",1,186,"416-14","Alloy 617",314626,"Plate"
185.37,0.00692,"Qualified",,6.49,"CapPass","Cycle 1",1,187,"416-14","Alloy 617",314626,"Plate"
185.51,0.00699,"Qualified",,6.50,"CapPass","Cycle 1",1,188,"416-14","Alloy 617",314626,"Plate"
185.55,0.00704,"Qualified",,6.50,"CapPass","Cycle 1",1,189,"416-14","Alloy 617",314626,"Plate"
185.44,0.00710,"Qualified",,6.50,"CapPass","Cycle 1",1,190,"416-14","Alloy 617",314626,"Plate"
184.95,0.00715,"Qualified",,6.51,"CapPass","Cycle 1",1,191,"416-14","Alloy 617",314626,"Plate"
183.01,0.00720,"Qualified",,6.52,"CapPass","Cycle 1",1,192,"416-14","Alloy 617",314626,"Plate"
163.18,0.00715,"Qualified",,6.55,"CapPass","Cycle 1",1,193,"416-14","Alloy 617",314626,"Plate"
155.61,0.00710,"Qualified",,6.57,"CapPass","Cycle 1",1,194,"416-14","Alloy 617",314626,"Plate"
148.56,0.00705,"Qualified",,6.58,"CapPass","Cycle 1",1,195,"416-14","Alloy 617",314626,"Plate"
142.29,0.00700,"Qualified",,6.59,"CapPass","Cycle 1",1,196,"416-14","Alloy 617",314626,"Plate"
136.37,0.00694,"Qualified",,6.61,"CapPass","Cycle 1",1,197,"416-14","Alloy 617",314626,"Plate"
131.13,0.00689,"Qualified",,6.62,"CapPass","Cycle 1",1,198,"416-14","Alloy 617",314626,"Plate"
126.94,0.00684,"Qualified",,6.65,"CapPass","Cycle 1",1,199,"416-14","Alloy 617",314626,"Plate"
125.09,0.00679,"Qualified",,6.70,"CapPass","Cycle 1",1,200,"416-14","Alloy 617",314626,"Plate"
135.00,0.00684,"Qualified",,6.79,"CapPass","Cycle 1",1,201,"416-14","Alloy 617",314626,"Plate"
135.12,0.00684,"Qualified",,6.79,"CapPass","Cycle 1",1,202,"416-14","Alloy 617",314626,"Plate"
142.30,0.00689,"Qualified",,6.85,"CapPass","Cycle 1",1,203,"416-14","Alloy 617",314626,"Plate"
149.01,0.00694,"Qualified",,6.90,"CapPass","Cycle 1",1,204,"416-14","Alloy 617",314626,"Plate"
155.38,0.00699,"Qualified",,6.95,"CapPass","Cycle 1",1,205,"416-14","Alloy 617",314626,"Plate"
161.95,0.00704,"Qualified",,7.01,"CapPass","Cycle 1",1,206,"416-14","Alloy 617",314626,"Plate"
169.00,0.00709,"Qualified",,7.07,"CapPass","Cycle 1",1,207,"416-14","Alloy 617",314626,"Plate"
176.54,0.00714,"Qualified",,7.13,"CapPass","Cycle 1",1,208,"416-14","Alloy 617",314626,"Plate"
183.72,0.00719,"Qualified",,7.19,"CapPass","Cycle 1",1,209,"416-14","Alloy 617",314626,"Plate"
190.50,0.00724,"Qualified",,7.24,"CapPass","Cycle 1",1,210,"416-14","Alloy 617",314626,"Plate"
188.77,0.00729,"Qualified",,7.27,"CapPass","Cycle 1",1,211,"416-14","Alloy 617",314626,"Plate"
189.35,0.00735,"Qualified",,7.27,"CapPass","Cycle 1",1,212,"416-14","Alloy 617",314626,"Plate"
189.85,0.00741,"Qualified",,7.27,"CapPass","Cycle 1",1,213,"416-14","Alloy 617",314626,"Plate"
190.27,0.00747,"Qualified",,7.28,"CapPass","Cycle 1",1,214,"416-14","Alloy 617",314626,"Plate"
190.54,0.00753,"Qualified",,7.28,"CapPass","Cycle 1",1,215,"416-14","Alloy 617",314626,"Plate"
190.85,0.00759,"Qualified",,7.29,"CapPass","Cycle 1",1,216,"416-14","Alloy 617",314626,"Plate"
190.88,0.00764,"Qualified",,7.29,"CapPass","Cycle 1",1,217,"416-14","Alloy 617",314626,"Plate"
190.45,0.00769,"Qualified",,7.30,"CapPass","Cycle 1",1,218,"416-14","Alloy 617",314626,"Plate"
187.27,0.00774,"Qualified",,7.32,"CapPass","Cycle 1",1,219,"416-14","Alloy 617",314626,"Plate"
173.54,0.00769,"Qualified",,7.37,"CapPass","Cycle 1",1,220,"416-14","Alloy 617",314626,"Plate"
167.32,0.00764,"Qualified",,7.39,"CapPass","Cycle 1",1,221,"416-14","Alloy 617",314626,"Plate"
162.05,0.00759,"Qualified",,7.43,"CapPass","Cycle 1",1,222,"416-14","Alloy 617",314626,"Plate"
171.09,0.00764,"Qualified",,7.60,"CapPass","Cycle 1",1,223,"416-14","Alloy 617",314626,"Plate"
176.95,0.00769,"Qualified",,7.66,"CapPass","Cycle 1",1,224,"416-14","Alloy 617",314626,"Plate"
182.41,0.00774,"Qualified",,7.71,"CapPass","Cycle 1",1,225,"416-14","Alloy 617",314626,"Plate"
187.93,0.00779,"Qualified",,7.76,"CapPass","Cycle 1",1,226,"416-14","Alloy 617",314626,"Plate"
191.34,0.00782,"Qualified",,7.79,"CapPass","Cycle 1",1,227,"416-14","Alloy 617",314626,"Plate"
193.34,0.00784,"Qualified",,7.81,"CapPass","Cycle 1",1,228,"416-14","Alloy 617",314626,"Plate"
185.76,0.00790,"Qualified",,7.84,"CapPass","Cycle 1",1,229,"416-14","Alloy 617",314626,"Plate"
186.09,0.00797,"Qualified",,7.85,"CapPass","Cycle 1",1,230,"416-14","Alloy 617",314626,"Plate"
186.33,0.00802,"Qualified",,7.85,"CapPass","Cycle 1",1,231,"416-14","Alloy 617",314626,"Plate"
186.54,0.00809,"Qualified",,7.85,"CapPass","Cycle 1",1,232,"416-14","Alloy 617",314626,"Plate"
186.82,0.00817,"Qualified",,7.85,"CapPass","Cycle 1",1,233,"416-14","Alloy 617",314626,"Plate"
187.06,0.00825,"Qualified",,7.85,"CapPass","Cycle 1",1,234,"416-14","Alloy 617",314626,"Plate"
187.19,0.00834,"Qualified",,7.86,"CapPass","Cycle 1",1,235,"416-14","Alloy 617",314626,"Plate"
187.38,0.00842,"Qualified",,7.86,"CapPass","Cycle 1",1,236,"416-14","Alloy 617",314626,"Plate"
187.46,0.00849,"Qualified",,7.86,"CapPass","Cycle 1",1,237,"416-14","Alloy 617",314626,"Plate"
187.47,0.00856,"Qualified",,7.86,"CapPass","Cycle 1",1,238,"416-14","Alloy 617",314626,"Plate"
187.49,0.00862,"Qualified",,7.86,"CapPass","Cycle 1",1,239,"416-14","Alloy 617",314626,"Plate"
187.48,0.00868,"Qualified",,7.87,"CapPass","Cycle 1",1,240,"416-14","Alloy 617",314626,"Plate"
187.14,0.00875,"Qualified",,7.87,"CapPass","Cycle 1",1,241,"416-14","Alloy 617",314626,"Plate"
186.84,0.00880,"Qualified",,7.87,"CapPass","Cycle 1",1,242,"416-14","Alloy 617",314626,"Plate"
185.83,0.00886,"Qualified",,7.88,"CapPass","Cycle 1",1,243,"416-14","Alloy 617",314626,"Plate"
183.19,0.00892,"Qualified",,7.88,"CapPass","Cycle 1",1,244,"416-14","Alloy 617",314626,"Plate"
155.73,0.00887,"Qualified",,7.91,"CapPass","Cycle 1",1,245,"416-14","Alloy 617",314626,"Plate"
146.57,0.00882,"Qualified",,7.92,"CapPass","Cycle 1",1,246,"416-14","Alloy 617",314626,"Plate"
138.36,0.00876,"Qualified",,7.93,"CapPass","Cycle 1",1,247,"416-14","Alloy 617",314626,"Plate"
130.59,0.00871,"Qualified",,7.94,"CapPass","Cycle 1",1,248,"416-14","Alloy 617",314626,"Plate"
123.36,0.00865,"Qualified",,7.95,"CapPass","Cycle 1",1,249,"416-14","Alloy 617",314626,"Plate"
116.52,0.00860,"Qualified",,7.95,"CapPass","Cycle 1",1,250,"416-14","Alloy 617",314626,"Plate"
110.38,0.00854,"Qualified",,7.96,"CapPass","Cycle 1",1,251,"416-14","Alloy 617",314626,"Plate"
104.15,0.00849,"Qualified",,7.97,"CapPass","Cycle 1",1,252,"416-14","Alloy 617",314626,"Plate"
98.79,0.00844,"Qualified",,7.98,"CapPass","Cycle 1",1,253,"416-14","Alloy 617",314626,"Plate"
93.79,0.00838,"Qualified",,7.99,"CapPass","Cycle 1",1,254,"416-14","Alloy 617",314626,"Plate"
89.03,0.00833,"Qualified",,8.00,"CapPass","Cycle 1",1,255,"416-14","Alloy 617",314626,"Plate"
84.64,0.00828,"Qualified",,8.02,"CapPass","Cycle 1",1,256,"416-14","Alloy 617",314626,"Plate"
81.36,0.00823,"Qualified",,8.04,"CapPass","Cycle 1",1,257,"416-14","Alloy 617",314626,"Plate"
92.28,0.00828,"Qualified",,8.18,"CapPass","Cycle 1",1,258,"416-14","Alloy 617",314626,"Plate"
98.89,0.00833,"Qualified",,8.24,"CapPass","Cycle 1",1,259,"416-14","Alloy 617",314626,"Plate"
105.50,0.00838,"Qualified",,8.30,"CapPass","Cycle 1",1,260,"416-14","Alloy 617",314626,"Plate"
112.59,0.00843,"Qualified",,8.37,"CapPass","Cycle 1",1,261,"416-14","Alloy 617",314626,"Plate"
119.62,0.00848,"Qualified",,8.43,"CapPass","Cycle 1",1,262,"416-14","Alloy 617",314626,"Plate"
126.63,0.00853,"Qualified",,8.48,"CapPass","Cycle 1",1,263,"416-14","Alloy 617",314626,"Plate"
134.37,0.00858,"Qualified",,8.55,"CapPass","Cycle 1",1,264,"416-14","Alloy 617",314626,"Plate"
141.53,0.00863,"Qualified",,8.60,"CapPass","Cycle 1",1,265,"416-14","Alloy 617",314626,"Plate"
147.90,0.00868,"Qualified",,8.65,"CapPass","Cycle 1",1,266,"416-14","Alloy 617",314626,"Plate"
154.96,0.00873,"Qualified",,8.71,"CapPass","Cycle 1",1,267,"416-14","Alloy 617",314626,"Plate"
162.07,0.00878,"Qualified",,8.77,"CapPass","Cycle 1",1,268,"416-14","Alloy 617",314626,"Plate"
165.59,0.00881,"Qualified",,8.79,"CapPass","Cycle 1",1,269,"416-14","Alloy 617",314626,"Plate"
169.10,0.00883,"Qualified",,8.82,"CapPass","Cycle 1",1,270,"416-14","Alloy 617",314626,"Plate"
175.86,0.00889,"Qualified",,8.87,"CapPass","Cycle 1",1,271,"416-14","Alloy 617",314626,"Plate"
181.87,0.00894,"Qualified",,8.92,"CapPass","Cycle 1",1,272,"416-14","Alloy 617",314626,"Plate"
188.27,0.00899,"Qualified",,8.97,"CapPass","Cycle 1",1,273,"416-14","Alloy 617",314626,"Plate"
188.45,0.00904,"Qualified",,9.03,"CapPass","Cycle 1",1,274,"416-14","Alloy 617",314626,"Plate"
192.54,0.00909,"Qualified",,9.06,"CapPass","Cycle 1",1,275,"416-14","Alloy 617",314626,"Plate"
192.61,0.00914,"Qualified",,9.10,"CapPass","Cycle 1",1,276,"416-14","Alloy 617",314626,"Plate"
191.93,0.00919,"Qualified",,9.14,"CapPass","Cycle 1",1,277,"416-14","Alloy 617",314626,"Plate"
192.26,0.00924,"Qualified",,9.15,"CapPass","Cycle 1",1,278,"416-14","Alloy 617",314626,"Plate"
192.58,0.00929,"Qualified",,9.15,"CapPass","Cycle 1",1,279,"416-14","Alloy 617",314626,"Plate"
192.84,0.00934,"Qualified",,9.16,"CapPass","Cycle 1",1,280,"416-14","Alloy 617",314626,"Plate"
192.97,0.00940,"Qualified",,9.16,"CapPass","Cycle 1",1,281,"416-14","Alloy 617",314626,"Plate"
192.86,0.00945,"Qualified",,9.17,"CapPass","Cycle 1",1,282,"416-14","Alloy 617",314626,"Plate"
192.13,0.00951,"Qualified",,9.19,"CapPass","Cycle 1",1,283,"416-14","Alloy 617",314626,"Plate"
174.16,0.00946,"Qualified",,9.30,"CapPass","Cycle 1",1,284,"416-14","Alloy 617",314626,"Plate"
185.30,0.00951,"Qualified",,9.48,"CapPass","Cycle 1",1,285,"416-14","Alloy 617",314626,"Plate"
191.55,0.00956,"Qualified",,9.54,"CapPass","Cycle 1",1,286,"416-14","Alloy 617",314626,"Plate"
189.24,0.00961,"Qualified",,9.59,"CapPass","Cycle 1",1,287,"416-14","Alloy 617",314626,"Plate"
189.99,0.00966,"Qualified",,9.60,"CapPass","Cycle 1",1,288,"416-14","Alloy 617",314626,"Plate"
190.41,0.00973,"Qualified",,9.60,"CapPass","Cycle 1",1,289,"416-14","Alloy 617",314626,"Plate"
190.63,0.00979,"Qualified",,9.60,"CapPass","Cycle 1",1,290,"416-14","Alloy 617",314626,"Plate"
190.86,0.00986,"Qualified",,9.60,"CapPass","Cycle 1",1,291,"416-14","Alloy 617",314626,"Plate"
191.21,0.00993,"Qualified",,9.61,"CapPass","Cycle 1",1,292,"416-14","Alloy 617",314626,"Plate"
191.33,0.01001,"Qualified",,9.61,"CapPass","Cycle 1",1,293,"416-14","Alloy 617",314626,"Plate"
191.48,0.01009,"Qualified",,9.61,"CapPass","Cycle 1",1,294,"416-14","Alloy 617",314626,"Plate"
191.74,0.01016,"Qualified",,9.61,"CapPass","Cycle 1",1,295,"416-14","Alloy 617",314626,"Plate"
191.74,0.01022,"Qualified",,9.61,"CapPass","Cycle 1",1,296,"416-14","Alloy 617",314626,"Plate"
191.83,0.01028,"Qualified",,9.62,"CapPass","Cycle 1",1,297,"416-14","Alloy 617",314626,"Plate"
191.89,0.01034,"Qualified",,9.62,"CapPass","Cycle 1",1,298,"416-14","Alloy 617",314626,"Plate"
191.62,0.01041,"Qualified",,9.62,"CapPass","Cycle 1",1,299,"416-14","Alloy 617",314626,"Plate"
191.41,0.01046,"Qualified",,9.62,"CapPass","Cycle 1",1,300,"416-14","Alloy 617",314626,"Plate"
190.69,0.01052,"Qualified",,9.63,"CapPass","Cycle 1",1,301,"416-14","Alloy 617",314626,"Plate"
189.16,0.01057,"Qualified",,9.63,"CapPass","Cycle 1",1,302,"416-14","Alloy 617",314626,"Plate"
159.23,0.01052,"Qualified",,9.67,"CapPass","Cycle 1",1,303,"416-14","Alloy 617",314626,"Plate"
151.05,0.01047,"Qualified",,9.68,"CapPass","Cycle 1",1,304,"416-14","Alloy 617",314626,"Plate"
143.97,0.01042,"Qualified",,9.69,"CapPass","Cycle 1",1,305,"416-14","Alloy 617",314626,"Plate"
137.22,0.01037,"Qualified",,9.70,"CapPass","Cycle 1",1,306,"416-14","Alloy 617",314626,"Plate"
130.99,0.01032,"Qualified",,9.70,"CapPass","Cycle 1",1,307,"416-14","Alloy 617",314626,"Plate"
124.54,0.01026,"Qualified",,9.71,"CapPass","Cycle 1",1,308,"416-14","Alloy 617",314626,"Plate"
118.87,0.01021,"Qualified",,9.72,"CapPass","Cycle 1",1,309,"416-14","Alloy 617",314626,"Plate"
113.45,0.01016,"Qualified",,9.73,"CapPass","Cycle 1",1,310,"416-14","Alloy 617",314626,"Plate"
108.44,0.01011,"Qualified",,9.74,"CapPass","Cycle 1",1,311,"416-14","Alloy 617",314626,"Plate"
104.01,0.01005,"Qualified",,9.75,"CapPass","Cycle 1",1,312,"416-14","Alloy 617",314626,"Plate"
99.89,0.01000,"Qualified",,9.77,"CapPass","Cycle 1",1,313,"416-14","Alloy 617",314626,"Plate"
97.66,0.00996,"Qualified",,9.79,"CapPass","Cycle 1",1,314,"416-14","Alloy 617",314626,"Plate"
97.42,0.00995,"Qualified",,9.80,"CapPass","Cycle 1",1,315,"416-14","Alloy 617",314626,"Plate"
108.77,0.01000,"Qualified",,9.93,"CapPass","Cycle 1",1,316,"416-14","Alloy 617",314626,"Plate"
115.73,0.01005,"Qualified",,9.98,"CapPass","Cycle 1",1,317,"416-14","Alloy 617",314626,"Plate"
122.69,0.01010,"Qualified",,10.04,"CapPass","Cycle 1",1,318,"416-14","Alloy 617",314626,"Plate"
129.59,0.01015,"Qualified",,10.09,"CapPass","Cycle 1",1,319,"416-14","Alloy 617",314626,"Plate"
136.01,0.01020,"Qualified",,10.15,"CapPass","Cycle 1",1,320,"416-14","Alloy 617",314626,"Plate"
142.30,0.01026,"Qualified",,10.20,"CapPass","Cycle 1",1,321,"416-14","Alloy 617",314626,"Plate"
149.03,0.01031,"Qualified",,10.26,"CapPass","Cycle 1",1,322,"416-14","Alloy 617",314626,"Plate"
155.62,0.01036,"Qualified",,10.32,"CapPass","Cycle 1",1,323,"416-14","Alloy 617",314626,"Plate"
162.30,0.01041,"Qualified",,10.37,"CapPass","Cycle 1",1,324,"416-14","Alloy 617",314626,"Plate"
169.03,0.01046,"Qualified",,10.43,"CapPass","Cycle 1",1,325,"416-14","Alloy 617",314626,"Plate"
175.25,0.01051,"Qualified",,10.48,"CapPass","Cycle 1",1,326,"416-14","Alloy 617",314626,"Plate"
181.83,0.01056,"Qualified",,10.54,"CapPass","Cycle 1",1,327,"416-14","Alloy 617",314626,"Plate"
188.13,0.01061,"Qualified",,10.59,"CapPass","Cycle 1",1,328,"416-14","Alloy 617",314626,"Plate"
193.92,0.01066,"Qualified",,10.64,"CapPass","Cycle 1",1,329,"416-14","Alloy 617",314626,"Plate"
191.90,0.01071,"Qualified",,10.69,"CapPass","Cycle 1",1,330,"416-14","Alloy 617",314626,"Plate"
189.71,0.01076,"Qualified",,10.73,"CapPass","Cycle 1",1,331,"416-14","Alloy 617",314626,"Plate"
194.20,0.01081,"Qualified",,10.77,"CapPass","Cycle 1",1,332,"416-14","Alloy 617",314626,"Plate"
190.62,0.01085,"Qualified",,10.79,"CapPass","Cycle 1",1,333,"416-14","Alloy 617",314626,"Plate"
190.81,0.01086,"Qualified",,10.80,"CapPass","Cycle 1",1,334,"416-14","Alloy 617",314626,"Plate"
193.67,0.01091,"Qualified",,10.83,"CapPass","Cycle 1",1,335,"416-14","Alloy 617",314626,"Plate"
196.27,0.01096,"Qualified",,10.89,"CapPass","Cycle 1",1,336,"416-14","Alloy 617",314626,"Plate"
195.70,0.01102,"Qualified",,10.93,"CapPass","Cycle 1",1,337,"416-14","Alloy 617",314626,"Plate"
196.82,0.01107,"Qualified",,10.96,"CapPass","Cycle 1",1,338,"416-14","Alloy 617",314626,"Plate"
197.60,0.01112,"Qualified",,11.00,"CapPass","Cycle 1",1,339,"416-14","Alloy 617",314626,"Plate"
198.03,0.01117,"Qualified",,11.04,"CapPass","Cycle 1",1,340,"416-14","Alloy 617",314626,"Plate"
198.58,0.01122,"Qualified",,11.10,"CapPass","Cycle 1",1,341,"416-14","Alloy 617",314626,"Plate"
199.12,0.01127,"Qualified",,11.16,"CapPass","Cycle 1",1,342,"416-14","Alloy 617",314626,"Plate"
199.30,0.01132,"Qualified",,11.18,"CapPass","Cycle 1",1,343,"416-14","Alloy 617",314626,"Plate"
198.91,0.01137,"Qualified",,11.21,"CapPass","Cycle 1",1,344,"416-14","Alloy 617",314626,"Plate"
198.38,0.01142,"Qualified",,11.23,"CapPass","Cycle 1",1,345,"416-14","Alloy 617",314626,"Plate"
196.08,0.01147,"Qualified",,11.41,"CapPass","Cycle 1",1,346,"416-14","Alloy 617",314626,"Plate"
193.19,0.01152,"Qualified",,11.49,"CapPass","Cycle 1",1,347,"416-14","Alloy 617",314626,"Plate"
193.62,0.01157,"Qualified",,11.50,"CapPass","Cycle 1",1,348,"416-14","Alloy 617",314626,"Plate"
194.16,0.01164,"Qualified",,11.50,"CapPass","Cycle 1",1,349,"416-14","Alloy 617",314626,"Plate"
194.54,0.01170,"Qualified",,11.50,"CapPass","Cycle 1",1,350,"416-14","Alloy 617",314626,"Plate"
194.84,0.01177,"Qualified",,11.51,"CapPass","Cycle 1",1,351,"416-14","Alloy 617",314626,"Plate"
195.19,0.01184,"Qualified",,11.51,"CapPass","Cycle 1",1,352,"416-14","Alloy 617",314626,"Plate"
195.33,0.01190,"Qualified",,11.51,"CapPass","Cycle 1",1,353,"416-14","Alloy 617",314626,"Plate"
195.53,0.01195,"Qualified",,11.52,"CapPass","Cycle 1",1,354,"416-14","Alloy 617",314626,"Plate"
195.56,0.01200,"Qualified",,11.52,"CapPass","Cycle 1",1,355,"416-14","Alloy 617",314626,"Plate"
195.36,0.01206,"Qualified",,11.52,"CapPass","Cycle 1",1,356,"416-14","Alloy 617",314626,"Plate"
194.55,0.01211,"Qualified",,11.53,"CapPass","Cycle 1",1,357,"416-14","Alloy 617",314626,"Plate"
173.34,0.01206,"Qualified",,11.58,"CapPass","Cycle 1",1,358,"416-14","Alloy 617",314626,"Plate"
166.14,0.01200,"Qualified",,11.60,"CapPass","Cycle 1",1,359,"416-14","Alloy 617",314626,"Plate"
159.75,0.01195,"Qualified",,11.62,"CapPass","Cycle 1",1,360,"416-14","Alloy 617",314626,"Plate"
153.89,0.01190,"Qualified",,11.64,"CapPass","Cycle 1",1,361,"416-14","Alloy 617",314626,"Plate"
148.95,0.01185,"Qualified",,11.67,"CapPass","Cycle 1",1,362,"416-14","Alloy 617",314626,"Plate"
153.75,0.01186,"Qualified",,11.79,"CapPass","Cycle 1",1,363,"416-14","Alloy 617",314626,"Plate"
158.23,0.01190,"Qualified",,11.83,"CapPass","Cycle 1",1,364,"416-14","Alloy 617",314626,"Plate"
163.97,0.01195,"Qualified",,11.89,"CapPass","Cycle 1",1,365,"416-14","Alloy 617",314626,"Plate"
169.78,0.01200,"Qualified",,11.94,"CapPass","Cycle 1",1,366,"416-14","Alloy 617",314626,"Plate"
175.67,0.01205,"Qualified",,12.00,"CapPass","Cycle 1",1,367,"416-14","Alloy 617",314626,"Plate"
181.74,0.01210,"Qualified",,12.05,"CapPass","Cycle 1",1,368,"416-14","Alloy 617",314626,"Plate"
187.44,0.01215,"Qualified",,12.11,"CapPass","Cycle 1",1,369,"416-14","Alloy 617",314626,"Plate"
193.31,0.01220,"Qualified",,12.16,"CapPass","Cycle 1",1,370,"416-14","Alloy 617",314626,"Plate"
199.37,0.01225,"Qualified",,12.22,"CapPass","Cycle 1",1,371,"416-14","Alloy 617",314626,"Plate"
196.32,0.01231,"Qualified",,12.26,"CapPass","Cycle 1",1,372,"416-14","Alloy 617",314626,"Plate"
196.88,0.01237,"Qualified",,12.26,"CapPass","Cycle 1",1,373,"416-14","Alloy 617",314626,"Plate"
197.20,0.01243,"Qualified",,12.27,"CapPass","Cycle 1",1,374,"416-14","Alloy 617",314626,"Plate"
197.58,0.01249,"Qualified",,12.27,"CapPass","Cycle 1",1,375,"416-14","Alloy 617",314626,"Plate"
197.86,0.01255,"Qualified",,12.27,"CapPass","Cycle 1",1,376,"416-14","Alloy 617",314626,"Plate"
198.09,0.01261,"Qualified",,12.27,"CapPass","Cycle 1",1,377,"416-14","Alloy 617",314626,"Plate"
198.34,0.01267,"Qualified",,12.28,"CapPass","Cycle 1",1,378,"416-14","Alloy 617",314626,"Plate"
198.37,0.01272,"Qualified",,12.28,"CapPass","Cycle 1",1,379,"416-14","Alloy 617",314626,"Plate"
198.19,0.01278,"Qualified",,12.29,"CapPass","Cycle 1",1,380,"416-14","Alloy 617",314626,"Plate"
197.07,0.01283,"Qualified",,12.30,"CapPass","Cycle 1",1,381,"416-14","Alloy 617",314626,"Plate"
179.51,0.01278,"Qualified",,12.35,"CapPass","Cycle 1",1,382,"416-14","Alloy 617",314626,"Plate"
172.45,0.01273,"Qualified",,12.36,"CapPass","Cycle 1",1,383,"416-14","Alloy 617",314626,"Plate"
166.42,0.01268,"Qualified",,12.38,"CapPass","Cycle 1",1,384,"416-14","Alloy 617",314626,"Plate"
161.19,0.01263,"Qualified",,12.41,"CapPass","Cycle 1",1,385,"416-14","Alloy 617",314626,"Plate"
157.57,0.01258,"Qualified",,12.45,"CapPass","Cycle 1",1,386,"416-14","Alloy 617",314626,"Plate"
167.11,0.01263,"Qualified",,12.58,"CapPass","Cycle 1",1,387,"416-14","Alloy 617",314626,"Plate"
173.39,0.01268,"Qualified",,12.63,"CapPass","Cycle 1",1,388,"416-14","Alloy 617",314626,"Plate"
179.75,0.01273,"Qualified",,12.68,"CapPass","Cycle 1",1,389,"416-14","Alloy 617",314626,"Plate"
186.21,0.01278,"Qualified",,12.74,"CapPass","Cycle 1",1,390,"416-14","Alloy 617",314626,"Plate"
192.59,0.01283,"Qualified",,12.79,"CapPass","Cycle 1",1,391,"416-14","Alloy 617",314626,"Plate"
192.92,0.01283,"Qualified",,12.79,"CapPass","Cycle 1",1,392,"416-14","Alloy 617",314626,"Plate"
198.43,0.01288,"Qualified",,12.84,"CapPass","Cycle 1",1,393,"416-14","Alloy 617",314626,"Plate"
198.14,0.01293,"Qualified",,12.90,"CapPass","Cycle 1",1,394,"416-14","Alloy 617",314626,"Plate"
199.21,0.01298,"Qualified",,12.91,"CapPass","Cycle 1",1,395,"416-14","Alloy 617",314626,"Plate"
199.86,0.01304,"Qualified",,12.91,"CapPass","Cycle 1",1,396,"416-14","Alloy 617",314626,"Plate"
200.38,0.01310,"Qualified",,12.92,"CapPass","Cycle 1",1,397,"416-14","Alloy 617",314626,"Plate"
200.85,0.01315,"Qualified",,12.93,"CapPass","Cycle 1",1,398,"416-14","Alloy 617",314626,"Plate"
201.00,0.01320,"Qualified",,12.94,"CapPass","Cycle 1",1,399,"416-14","Alloy 617",314626,"Plate"
201.28,0.01325,"Qualified",,13.21,"CapPass","Cycle 1",1,400,"416-14","Alloy 617",314626,"Plate"
196.70,0.01330,"Qualified",,13.26,"CapPass","Cycle 1",1,401,"416-14","Alloy 617",314626,"Plate"
197.99,0.01335,"Qualified",,13.27,"CapPass","Cycle 1",1,402,"416-14","Alloy 617",314626,"Plate"
199.24,0.01340,"Qualified",,13.28,"CapPass","Cycle 1",1,403,"416-14","Alloy 617",314626,"Plate"
200.91,0.01345,"Qualified",,13.31,"CapPass","Cycle 1",1,404,"416-14","Alloy 617",314626,"Plate"
200.93,0.01350,"Qualified",,13.44,"CapPass","Cycle 1",1,405,"416-14","Alloy 617",314626,"Plate"
203.95,0.01355,"Qualified",,13.49,"CapPass","Cycle 1",1,406,"416-14","Alloy 617",314626,"Plate"
202.75,0.01361,"Qualified",,13.51,"CapPass","Cycle 1",1,407,"416-14","Alloy 617",314626,"Plate"
203.24,0.01366,"Qualified",,13.52,"CapPass","Cycle 1",1,408,"416-14","Alloy 617",314626,"Plate"
203.53,0.01371,"Qualified",,13.53,"CapPass","Cycle 1",1,409,"416-14","Alloy 617",314626,"Plate"
203.49,0.01376,"Qualified",,13.55,"CapPass","Cycle 1",1,410,"416-14","Alloy 617",314626,"Plate"
202.40,0.01382,"Qualified",,13.57,"CapPass","Cycle 1",1,411,"416-14","Alloy 617",314626,"Plate"
200.98,0.01385,"Qualified",,13.79,"CapPass","Cycle 1",1,412,"416-14","Alloy 617",314626,"Plate"
203.18,0.01387,"Qualified",,13.82,"CapPass","Cycle 1",1,413,"416-14","Alloy 617",314626,"Plate"
197.18,0.01392,"Qualified",,13.86,"CapPass","Cycle 1",1,414,"416-14","Alloy 617",314626,"Plate"
197.39,0.01398,"Qualified",,13.87,"CapPass","Cycle 1",1,415,"416-14","Alloy 617",314626,"Plate"
197.77,0.01406,"Qualified",,13.87,"CapPass","Cycle 1",1,416,"416-14","Alloy 617",314626,"Plate"
197.97,0.01413,"Qualified",,13.87,"CapPass","Cycle 1",1,417,"416-14","Alloy 617",314626,"Plate"
198.24,0.01421,"Qualified",,13.87,"CapPass","Cycle 1",1,418,"416-14","Alloy 617",314626,"Plate"
198.50,0.01429,"Qualified",,13.88,"CapPass","Cycle 1",1,419,"416-14","Alloy 617",314626,"Plate"
