Repository: js-molina/fatigue-A617

File: data/850C/Strain rate 0.001/3.0% strain/HTM_A19_Cycles_41619.csv (part 1 of 27)
"Stress Mpa","Strain","Qual State","Qual Exceptions","Elapsed Time Sec","Data State","Cycle Label","Cycle","Count","Sample","Alloy","Heat","Material_Form"
18.67,0.00005,"Qualified",,0.00,"CapPass","Cycle 1",1,1,"416-19","Alloy 617",314626,"Plate"
27.05,0.00010,"Qualified",,0.06,"CapPass","Cycle 1",1,2,"416-19","Alloy 617",314626,"Plate"
35.86,0.00015,"Qualified",,0.13,"CapPass","Cycle 1",1,3,"416-19","Alloy 617",314626,"Plate"
43.89,0.00020,"Qualified",,0.18,"CapPass","Cycle 1",1,4,"416-19","Alloy 617",314626,"Plate"
51.24,0.00025,"Qualified",,0.25,"CapPass","Cycle 1",1,5,"416-19","Alloy 617",314626,"Plate"
58.59,0.00030,"Qualified",,0.32,"CapPass","Cycle 1",1,6,"416-19","Alloy 617",314626,"Plate"
66.98,0.00035,"Qualified",,0.39,"CapPass","Cycle 1",1,7,"416-19","Alloy 617",314626,"Plate"
75.19,0.00040,"Qualified",,0.45,"CapPass","Cycle 1",1,8,"416-19","Alloy 617",314626,"Plate"
83.23,0.00045,"Qualified",,0.52,"CapPass","Cycle 1",1,9,"416-19","Alloy 617",314626,"Plate"
91.46,0.00050,"Qualified",,0.59,"CapPass","Cycle 1",1,10,"416-19","Alloy 617",314626,"Plate"
99.45,0.00056,"Qualified",,0.65,"CapPass","Cycle 1",1,11,"416-19","Alloy 617",314626,"Plate"
106.93,0.00061,"Qualified",,0.70,"CapPass","Cycle 1",1,12,"416-19","Alloy 617",314626,"Plate"
113.42,0.00066,"Qualified",,0.76,"CapPass","Cycle 1",1,13,"416-19","Alloy 617",314626,"Plate"
114.92,0.00067,"Qualified",,0.77,"CapPass","Cycle 1",1,14,"416-19","Alloy 617",314626,"Plate"
120.32,0.00071,"Qualified",,0.81,"CapPass","Cycle 1",1,15,"416-19","Alloy 617",314626,"Plate"
127.47,0.00076,"Qualified",,0.88,"CapPass","Cycle 1",1,16,"416-19","Alloy 617",314626,"Plate"
134.32,0.00081,"Qualified",,0.94,"CapPass","Cycle 1",1,17,"416-19","Alloy 617",314626,"Plate"
141.76,0.00086,"Qualified",,1.00,"CapPass","Cycle 1",1,18,"416-19","Alloy 617",314626,"Plate"
149.91,0.00091,"Qualified",,1.04,"CapPass","Cycle 1",1,19,"416-19","Alloy 617",314626,"Plate"
157.44,0.00096,"Qualified",,1.08,"CapPass","Cycle 1",1,20,"416-19","Alloy 617",314626,"Plate"
164.36,0.00101,"Qualified",,1.12,"CapPass","Cycle 1",1,21,"416-19","Alloy 617",314626,"Plate"
168.31,0.00106,"Qualified",,1.15,"CapPass","Cycle 1",1,22,"416-19","Alloy 617",314626,"Plate"
169.42,0.00111,"Qualified",,1.16,"CapPass","Cycle 1",1,23,"416-19","Alloy 617",314626,"Plate"
169.92,0.00117,"Qualified",,1.17,"CapPass","Cycle 1",1,24,"416-19","Alloy 617",314626,"Plate"
170.35,0.00122,"Qualified",,1.18,"CapPass","Cycle 1",1,25,"416-19","Alloy 617",314626,"Plate"
170.81,0.00128,"Qualified",,1.18,"CapPass","Cycle 1",1,26,"416-19","Alloy 617",314626,"Plate"
171.12,0.00133,"Qualified",,1.19,"CapPass","Cycle 1",1,27,"416-19","Alloy 617",314626,"Plate"
171.34,0.00138,"Qualified",,1.19,"CapPass","Cycle 1",1,28,"416-19","Alloy 617",314626,"Plate"
171.51,0.00144,"Qualified",,1.20,"CapPass","Cycle 1",1,29,"416-19","Alloy 617",314626,"Plate"
171.51,0.00149,"Qualified",,1.21,"CapPass","Cycle 1",1,30,"416-19","Alloy 617",314626,"Plate"
171.55,0.00155,"Qualified",,1.21,"CapPass","Cycle 1",1,31,"416-19","Alloy 617",314626,"Plate"
171.38,0.00160,"Qualified",,1.22,"CapPass","Cycle 1",1,32,"416-19","Alloy 617",314626,"Plate"
171.05,0.00165,"Qualified",,1.23,"CapPass","Cycle 1",1,33,"416-19","Alloy 617",314626,"Plate"
170.13,0.00170,"Qualified",,1.24,"CapPass","Cycle 1",1,34,"416-19","Alloy 617",314626,"Plate"
148.59,0.00165,"Qualified",,1.34,"CapPass","Cycle 1",1,35,"416-19","Alloy 617",314626,"Plate"
141.42,0.00160,"Qualified",,1.37,"CapPass","Cycle 1",1,36,"416-19","Alloy 617",314626,"Plate"
135.06,0.00155,"Qualified",,1.40,"CapPass","Cycle 1",1,37,"416-19","Alloy 617",314626,"Plate"
130.66,0.00150,"Qualified",,1.46,"CapPass","Cycle 1",1,38,"416-19","Alloy 617",314626,"Plate"
143.31,0.00155,"Qualified",,1.58,"CapPass","Cycle 1",1,39,"416-19","Alloy 617",314626,"Plate"
150.87,0.00160,"Qualified",,1.63,"CapPass","Cycle 1",1,40,"416-19","Alloy 617",314626,"Plate"
158.23,0.00165,"Qualified",,1.67,"CapPass","Cycle 1",1,41,"416-19","Alloy 617",314626,"Plate"
165.68,0.00170,"Qualified",,1.71,"CapPass","Cycle 1",1,42,"416-19","Alloy 617",314626,"Plate"
173.11,0.00175,"Qualified",,1.76,"CapPass","Cycle 1",1,43,"416-19","Alloy 617",314626,"Plate"
174.40,0.00176,"Qualified",,1.77,"CapPass","Cycle 1",1,44,"416-19","Alloy 617",314626,"Plate"
170.56,0.00180,"Qualified",,1.81,"CapPass","Cycle 1",1,45,"416-19","Alloy 617",314626,"Plate"
172.37,0.00186,"Qualified",,1.82,"CapPass","Cycle 1",1,46,"416-19","Alloy 617",314626,"Plate"
172.93,0.00192,"Qualified",,1.82,"CapPass","Cycle 1",1,47,"416-19","Alloy 617",314626,"Plate"
173.47,0.00198,"Qualified",,1.83,"CapPass","Cycle 1",1,48,"416-19","Alloy 617",314626,"Plate"
173.78,0.00204,"Qualified",,1.83,"CapPass","Cycle 1",1,49,"416-19","Alloy 617",314626,"Plate"
174.27,0.00209,"Qualified",,1.83,"CapPass","Cycle 1",1,50,"416-19","Alloy 617",314626,"Plate"
174.73,0.00215,"Qualified",,1.84,"CapPass","Cycle 1",1,51,"416-19","Alloy 617",314626,"Plate"
175.19,0.00221,"Qualified",,1.84,"CapPass","Cycle 1",1,52,"416-19","Alloy 617",314626,"Plate"
175.44,0.00227,"Qualified",,1.85,"CapPass","Cycle 1",1,53,"416-19","Alloy 617",314626,"Plate"
175.40,0.00232,"Qualified",,1.86,"CapPass","Cycle 1",1,54,"416-19","Alloy 617",314626,"Plate"
174.34,0.00237,"Qualified",,1.88,"CapPass","Cycle 1",1,55,"416-19","Alloy 617",314626,"Plate"
153.63,0.00232,"Qualified",,1.96,"CapPass","Cycle 1",1,56,"416-19","Alloy 617",314626,"Plate"
146.39,0.00227,"Qualified",,1.99,"CapPass","Cycle 1",1,57,"416-19","Alloy 617",314626,"Plate"
139.91,0.00222,"Qualified",,2.02,"CapPass","Cycle 1",1,58,"416-19","Alloy 617",314626,"Plate"
134.26,0.00217,"Qualified",,2.06,"CapPass","Cycle 1",1,59,"416-19","Alloy 617",314626,"Plate"
146.89,0.00222,"Qualified",,2.23,"CapPass","Cycle 1",1,60,"416-19","Alloy 617",314626,"Plate"
154.56,0.00227,"Qualified",,2.28,"CapPass","Cycle 1",1,61,"416-19","Alloy 617",314626,"Plate"
161.57,0.00232,"Qualified",,2.32,"CapPass","Cycle 1",1,62,"416-19","Alloy 617",314626,"Plate"
168.37,0.00237,"Qualified",,2.36,"CapPass","Cycle 1",1,63,"416-19","Alloy 617",314626,"Plate"
175.13,0.00242,"Qualified",,2.40,"CapPass","Cycle 1",1,64,"416-19","Alloy 617",314626,"Plate"
172.20,0.00247,"Qualified",,2.45,"CapPass","Cycle 1",1,65,"416-19","Alloy 617",314626,"Plate"
173.21,0.00254,"Qualified",,2.46,"CapPass","Cycle 1",1,66,"416-19","Alloy 617",314626,"Plate"
173.65,0.00260,"Qualified",,2.46,"CapPass","Cycle 1",1,67,"416-19","Alloy 617",314626,"Plate"
173.90,0.00265,"Qualified",,2.46,"CapPass","Cycle 1",1,68,"416-19","Alloy 617",314626,"Plate"
174.25,0.00270,"Qualified",,2.47,"CapPass","Cycle 1",1,69,"416-19","Alloy 617",314626,"Plate"
174.51,0.00276,"Qualified",,2.47,"CapPass","Cycle 1",1,70,"416-19","Alloy 617",314626,"Plate"
174.75,0.00282,"Qualified",,2.47,"CapPass","Cycle 1",1,71,"416-19","Alloy 617",314626,"Plate"
175.05,0.00287,"Qualified",,2.47,"CapPass","Cycle 1",1,72,"416-19","Alloy 617",314626,"Plate"
175.31,0.00294,"Qualified",,2.48,"CapPass","Cycle 1",1,73,"416-19","Alloy 617",314626,"Plate"
175.64,0.00300,"Qualified",,2.48,"CapPass","Cycle 1",1,74,"416-19","Alloy 617",314626,"Plate"
175.78,0.00306,"Qualified",,2.48,"CapPass","Cycle 1",1,75,"416-19","Alloy 617",314626,"Plate"
176.01,0.00311,"Qualified",,2.49,"CapPass","Cycle 1",1,76,"416-19","Alloy 617",314626,"Plate"
176.03,0.00317,"Qualified",,2.49,"CapPass","Cycle 1",1,77,"416-19","Alloy 617",314626,"Plate"
175.58,0.00322,"Qualified",,2.50,"CapPass","Cycle 1",1,78,"416-19","Alloy 617",314626,"Plate"
151.22,0.00317,"Qualified",,2.57,"CapPass","Cycle 1",1,79,"416-19","Alloy 617",314626,"Plate"
142.64,0.00311,"Qualified",,2.59,"CapPass","Cycle 1",1,80,"416-19","Alloy 617",314626,"Plate"
134.81,0.00306,"Qualified",,2.61,"CapPass","Cycle 1",1,81,"416-19","Alloy 617",314626,"Plate"
127.50,0.00301,"Qualified",,2.62,"CapPass","Cycle 1",1,82,"416-19","Alloy 617",314626,"Plate"
120.51,0.00296,"Qualified",,2.64,"CapPass","Cycle 1",1,83,"416-19","Alloy 617",314626,"Plate"
113.96,0.00291,"Qualified",,2.66,"CapPass","Cycle 1",1,84,"416-19","Alloy 617",314626,"Plate"
107.93,0.00286,"Qualified",,2.68,"CapPass","Cycle 1",1,85,"416-19","Alloy 617",314626,"Plate"
103.07,0.00281,"Qualified",,2.72,"CapPass","Cycle 1",1,86,"416-19","Alloy 617",314626,"Plate"
102.90,0.00279,"Qualified",,2.77,"CapPass","Cycle 1",1,87,"416-19","Alloy 617",314626,"Plate"
117.13,0.00286,"Qualified",,2.87,"CapPass","Cycle 1",1,88,"416-19","Alloy 617",314626,"Plate"
125.10,0.00291,"Qualified",,2.91,"CapPass","Cycle 1",1,89,"416-19","Alloy 617",314626,"Plate"
132.77,0.00296,"Qualified",,2.95,"CapPass","Cycle 1",1,90,"416-19","Alloy 617",314626,"Plate"
140.14,0.00301,"Qualified",,2.99,"CapPass","Cycle 1",1,91,"416-19","Alloy 617",314626,"Plate"
147.48,0.00306,"Qualified",,3.04,"CapPass","Cycle 1",1,92,"416-19","Alloy 617",314626,"Plate"
154.24,0.00311,"Qualified",,3.08,"CapPass","Cycle 1",1,93,"416-19","Alloy 617",314626,"Plate"
160.83,0.00316,"Qualified",,3.13,"CapPass","Cycle 1",1,94,"416-19","Alloy 617",314626,"Plate"
168.01,0.00321,"Qualified",,3.19,"CapPass","Cycle 1",1,95,"416-19","Alloy 617",314626,"Plate"
175.60,0.00326,"Qualified",,3.25,"CapPass","Cycle 1",1,96,"416-19","Alloy 617",314626,"Plate"
174.03,0.00332,"Qualified",,3.30,"CapPass","Cycle 1",1,97,"416-19","Alloy 617",314626,"Plate"
175.77,0.00337,"Qualified",,3.32,"CapPass","Cycle 1",1,98,"416-19","Alloy 617",314626,"Plate"
176.82,0.00342,"Qualified",,3.33,"CapPass","Cycle 1",1,99,"416-19","Alloy 617",314626,"Plate"
178.46,0.00347,"Qualified",,3.34,"CapPass","Cycle 1",1,100,"416-19","Alloy 617",314626,"Plate"
180.44,0.00352,"Qualified",,3.37,"CapPass","Cycle 1",1,101,"416-19","Alloy 617",314626,"Plate"
180.72,0.00358,"Qualified",,3.40,"CapPass","Cycle 1",1,102,"416-19","Alloy 617",314626,"Plate"
180.57,0.00363,"Qualified",,3.44,"CapPass","Cycle 1",1,103,"416-19","Alloy 617",314626,"Plate"
180.98,0.00368,"Qualified",,3.63,"CapPass","Cycle 1",1,104,"416-19","Alloy 617",314626,"Plate"
179.54,0.00373,"Qualified",,3.70,"CapPass","Cycle 1",1,105,"416-19","Alloy 617",314626,"Plate"
180.03,0.00378,"Qualified",,3.70,"CapPass","Cycle 1",1,106,"416-19","Alloy 617",314626,"Plate"
180.38,0.00384,"Qualified",,3.71,"CapPass","Cycle 1",1,107,"416-19","Alloy 617",314626,"Plate"
180.77,0.00390,"Qualified",,3.71,"CapPass","Cycle 1",1,108,"416-19","Alloy 617",314626,"Plate"
181.04,0.00396,"Qualified",,3.71,"CapPass","Cycle 1",1,109,"416-19","Alloy 617",314626,"Plate"
181.35,0.00402,"Qualified",,3.72,"CapPass","Cycle 1",1,110,"416-19","Alloy 617",314626,"Plate"
181.58,0.00407,"Qualified",,3.72,"CapPass","Cycle 1",1,111,"416-19","Alloy 617",314626,"Plate"
181.98,0.00413,"Qualified",,3.72,"CapPass","Cycle 1",1,112,"416-19","Alloy 617",314626,"Plate"
182.36,0.00418,"Qualified",,3.73,"CapPass","Cycle 1",1,113,"416-19","Alloy 617",314626,"Plate"
182.55,0.00424,"Qualified",,3.73,"CapPass","Cycle 1",1,114,"416-19","Alloy 617",314626,"Plate"
180.40,0.00428,"Qualified",,3.77,"CapPass","Cycle 1",1,115,"416-19","Alloy 617",314626,"Plate"
159.16,0.00419,"Qualified",,3.85,"CapPass","Cycle 1",1,116,"416-19","Alloy 617",314626,"Plate"
151.77,0.00414,"Qualified",,3.88,"CapPass","Cycle 1",1,117,"416-19","Alloy 617",314626,"Plate"
145.00,0.00409,"Qualified",,3.92,"CapPass","Cycle 1",1,118,"416-19","Alloy 617",314626,"Plate"
157.93,0.00414,"Qualified",,4.14,"CapPass","Cycle 1",1,119,"416-19","Alloy 617",314626,"Plate"
165.50,0.00419,"Qualified",,4.18,"CapPass","Cycle 1",1,120,"416-19","Alloy 617",314626,"Plate"
172.78,0.00424,"Qualified",,4.23,"CapPass","Cycle 1",1,121,"416-19","Alloy 617",314626,"Plate"
180.00,0.00429,"Qualified",,4.27,"CapPass","Cycle 1",1,122,"416-19","Alloy 617",314626,"Plate"
186.86,0.00434,"Qualified",,4.32,"CapPass","Cycle 1",1,123,"416-19","Alloy 617",314626,"Plate"
184.88,0.00439,"Qualified",,4.39,"CapPass","Cycle 1",1,124,"416-19","Alloy 617",314626,"Plate"
185.58,0.00444,"Qualified",,4.40,"CapPass","Cycle 1",1,125,"416-19","Alloy 617",314626,"Plate"
184.48,0.00449,"Qualified",,4.42,"CapPass","Cycle 1",1,126,"416-19","Alloy 617",314626,"Plate"
184.85,0.00455,"Qualified",,4.42,"CapPass","Cycle 1",1,127,"416-19","Alloy 617",314626,"Plate"
185.18,0.00461,"Qualified",,4.43,"CapPass","Cycle 1",1,128,"416-19","Alloy 617",314626,"Plate"
185.30,0.00466,"Qualified",,4.43,"CapPass","Cycle 1",1,129,"416-19","Alloy 617",314626,"Plate"
184.94,0.00472,"Qualified",,4.44,"CapPass","Cycle 1",1,130,"416-19","Alloy 617",314626,"Plate"
184.37,0.00478,"Qualified",,4.44,"CapPass","Cycle 1",1,131,"416-19","Alloy 617",314626,"Plate"
184.34,0.00483,"Qualified",,4.45,"CapPass","Cycle 1",1,132,"416-19","Alloy 617",314626,"Plate"
184.44,0.00489,"Qualified",,4.45,"CapPass","Cycle 1",1,133,"416-19","Alloy 617",314626,"Plate"
184.50,0.00494,"Qualified",,4.46,"CapPass","Cycle 1",1,134,"416-19","Alloy 617",314626,"Plate"
184.50,0.00499,"Qualified",,4.46,"CapPass","Cycle 1",1,135,"416-19","Alloy 617",314626,"Plate"
184.32,0.00504,"Qualified",,4.47,"CapPass","Cycle 1",1,136,"416-19","Alloy 617",314626,"Plate"
183.83,0.00510,"Qualified",,4.48,"CapPass","Cycle 1",1,137,"416-19","Alloy 617",314626,"Plate"
182.08,0.00515,"Qualified",,4.49,"CapPass","Cycle 1",1,138,"416-19","Alloy 617",314626,"Plate"
164.35,0.00510,"Qualified",,4.54,"CapPass","Cycle 1",1,139,"416-19","Alloy 617",314626,"Plate"
155.42,0.00504,"Qualified",,4.57,"CapPass","Cycle 1",1,140,"416-19","Alloy 617",314626,"Plate"
147.53,0.00499,"Qualified",,4.59,"CapPass","Cycle 1",1,141,"416-19","Alloy 617",314626,"Plate"
140.37,0.00494,"Qualified",,4.61,"CapPass","Cycle 1",1,142,"416-19","Alloy 617",314626,"Plate"
133.81,0.00489,"Qualified",,4.63,"CapPass","Cycle 1",1,143,"416-19","Alloy 617",314626,"Plate"
127.61,0.00484,"Qualified",,4.65,"CapPass","Cycle 1",1,144,"416-19","Alloy 617",314626,"Plate"
122.15,0.00479,"Qualified",,4.69,"CapPass","Cycle 1",1,145,"416-19","Alloy 617",314626,"Plate"
124.25,0.00478,"Qualified",,4.77,"CapPass","Cycle 1",1,146,"416-19","Alloy 617",314626,"Plate"
134.38,0.00484,"Qualified",,4.84,"CapPass","Cycle 1",1,147,"416-19","Alloy 617",314626,"Plate"
141.93,0.00489,"Qualified",,4.88,"CapPass","Cycle 1",1,148,"416-19","Alloy 617",314626,"Plate"
149.76,0.00494,"Qualified",,4.92,"CapPass","Cycle 1",1,149,"416-19","Alloy 617",314626,"Plate"
157.39,0.00499,"Qualified",,4.97,"CapPass","Cycle 1",1,150,"416-19","Alloy 617",314626,"Plate"
164.36,0.00504,"Qualified",,5.01,"CapPass","Cycle 1",1,151,"416-19","Alloy 617",314626,"Plate"
171.23,0.00509,"Qualified",,5.06,"CapPass","Cycle 1",1,152,"416-19","Alloy 617",314626,"Plate"
177.94,0.00514,"Qualified",,5.11,"CapPass","Cycle 1",1,153,"416-19","Alloy 617",314626,"Plate"
184.60,0.00519,"Qualified",,5.16,"CapPass","Cycle 1",1,154,"416-19","Alloy 617",314626,"Plate"
182.78,0.00524,"Qualified",,5.22,"CapPass","Cycle 1",1,155,"416-19","Alloy 617",314626,"Plate"
187.29,0.00529,"Qualified",,5.26,"CapPass","Cycle 1",1,156,"416-19","Alloy 617",314626,"Plate"
187.38,0.00534,"Qualified",,5.28,"CapPass","Cycle 1",1,157,"416-19","Alloy 617",314626,"Plate"
188.07,0.00540,"Qualified",,5.30,"CapPass","Cycle 1",1,158,"416-19","Alloy 617",314626,"Plate"
188.40,0.00545,"Qualified",,5.31,"CapPass","Cycle 1",1,159,"416-19","Alloy 617",314626,"Plate"
188.64,0.00550,"Qualified",,5.33,"CapPass","Cycle 1",1,160,"416-19","Alloy 617",314626,"Plate"
188.88,0.00555,"Qualified",,5.33,"CapPass","Cycle 1",1,161,"416-19","Alloy 617",314626,"Plate"
188.99,0.00560,"Qualified",,5.34,"CapPass","Cycle 1",1,162,"416-19","Alloy 617",314626,"Plate"
189.03,0.00566,"Qualified",,5.36,"CapPass","Cycle 1",1,163,"416-19","Alloy 617",314626,"Plate"
188.83,0.00571,"Qualified",,5.37,"CapPass","Cycle 1",1,164,"416-19","Alloy 617",314626,"Plate"
184.60,0.00576,"Qualified",,5.75,"CapPass","Cycle 1",1,165,"416-19","Alloy 617",314626,"Plate"
186.63,0.00577,"Qualified",,5.77,"CapPass","Cycle 1",1,166,"416-19","Alloy 617",314626,"Plate"
191.67,0.00581,"Qualified",,5.80,"CapPass","Cycle 1",1,167,"416-19","Alloy 617",314626,"Plate"
187.90,0.00586,"Qualified",,5.83,"CapPass","Cycle 1",1,168,"416-19","Alloy 617",314626,"Plate"
188.40,0.00592,"Qualified",,5.84,"CapPass","Cycle 1",1,169,"416-19","Alloy 617",314626,"Plate"
188.81,0.00599,"Qualified",,5.84,"CapPass","Cycle 1",1,170,"416-19","Alloy 617",314626,"Plate"
189.12,0.00605,"Qualified",,5.84,"CapPass","Cycle 1",1,171,"416-19","Alloy 617",314626,"Plate"
189.53,0.00611,"Qualified",,5.84,"CapPass","Cycle 1",1,172,"416-19","Alloy 617",314626,"Plate"
189.74,0.00618,"Qualified",,5.85,"CapPass","Cycle 1",1,173,"416-19","Alloy 617",314626,"Plate"
189.97,0.00624,"Qualified",,5.85,"CapPass","Cycle 1",1,174,"416-19","Alloy 617",314626,"Plate"
190.30,0.00630,"Qualified",,5.85,"CapPass","Cycle 1",1,175,"416-19","Alloy 617",314626,"Plate"
190.48,0.00635,"Qualified",,5.85,"CapPass","Cycle 1",1,176,"416-19","Alloy 617",314626,"Plate"
190.74,0.00641,"Qualified",,5.85,"CapPass","Cycle 1",1,177,"416-19","Alloy 617",314626,"Plate"
191.05,0.00647,"Qualified",,5.86,"CapPass","Cycle 1",1,178,"416-19","Alloy 617",314626,"Plate"
191.25,0.00653,"Qualified",,5.86,"CapPass","Cycle 1",1,179,"416-19","Alloy 617",314626,"Plate"
191.31,0.00659,"Qualified",,5.86,"CapPass","Cycle 1",1,180,"416-19","Alloy 617",314626,"Plate"
191.33,0.00664,"Qualified",,5.87,"CapPass","Cycle 1",1,181,"416-19","Alloy 617",314626,"Plate"
190.81,0.00669,"Qualified",,5.88,"CapPass","Cycle 1",1,182,"416-19","Alloy 617",314626,"Plate"
164.58,0.00664,"Qualified",,5.94,"CapPass","Cycle 1",1,183,"416-19","Alloy 617",314626,"Plate"
155.62,0.00659,"Qualified",,5.96,"CapPass","Cycle 1",1,184,"416-19","Alloy 617",314626,"Plate"
147.43,0.00654,"Qualified",,5.97,"CapPass","Cycle 1",1,185,"416-19","Alloy 617",314626,"Plate"
139.40,0.00648,"Qualified",,5.99,"CapPass","Cycle 1",1,186,"416-19","Alloy 617",314626,"Plate"
132.05,0.00643,"Qualified",,6.00,"CapPass","Cycle 1",1,187,"416-19","Alloy 617",314626,"Plate"
125.12,0.00638,"Qualified",,6.02,"CapPass","Cycle 1",1,188,"416-19","Alloy 617",314626,"Plate"
118.68,0.00633,"Qualified",,6.04,"CapPass","Cycle 1",1,189,"416-19","Alloy 617",314626,"Plate"
112.63,0.00628,"Qualified",,6.06,"CapPass","Cycle 1",1,190,"416-19","Alloy 617",314626,"Plate"
107.37,0.00623,"Qualified",,6.08,"CapPass","Cycle 1",1,191,"416-19","Alloy 617",314626,"Plate"
103.77,0.00618,"Qualified",,6.12,"CapPass","Cycle 1",1,192,"416-19","Alloy 617",314626,"Plate"
116.59,0.00623,"Qualified",,6.23,"CapPass","Cycle 1",1,193,"416-19","Alloy 617",314626,"Plate"
124.90,0.00628,"Qualified",,6.27,"CapPass","Cycle 1",1,194,"416-19","Alloy 617",314626,"Plate"
132.40,0.00633,"Qualified",,6.31,"CapPass","Cycle 1",1,195,"416-19","Alloy 617",314626,"Plate"
139.49,0.00638,"Qualified",,6.34,"CapPass","Cycle 1",1,196,"416-19","Alloy 617",314626,"Plate"
146.36,0.00643,"Qualified",,6.38,"CapPass","Cycle 1",1,197,"416-19","Alloy 617",314626,"Plate"
152.82,0.00648,"Qualified",,6.42,"CapPass","Cycle 1",1,198,"416-19","Alloy 617",314626,"Plate"
159.22,0.00653,"Qualified",,6.47,"CapPass","Cycle 1",1,199,"416-19","Alloy 617",314626,"Plate"
166.04,0.00658,"Qualified",,6.53,"CapPass","Cycle 1",1,200,"416-19","Alloy 617",314626,"Plate"
172.79,0.00663,"Qualified",,6.58,"CapPass","Cycle 1",1,201,"416-19","Alloy 617",314626,"Plate"
179.22,0.00668,"Qualified",,6.64,"CapPass","Cycle 1",1,202,"416-19","Alloy 617",314626,"Plate"
185.48,0.00673,"Qualified",,6.69,"CapPass","Cycle 1",1,203,"416-19","Alloy 617",314626,"Plate"
191.58,0.00678,"Qualified",,6.75,"CapPass","Cycle 1",1,204,"416-19","Alloy 617",314626,"Plate"
193.94,0.00680,"Qualified",,6.77,"CapPass","Cycle 1",1,205,"416-19","Alloy 617",314626,"Plate"
187.31,0.00683,"Qualified",,6.80,"CapPass","Cycle 1",1,206,"416-19","Alloy 617",314626,"Plate"
188.25,0.00689,"Qualified",,6.81,"CapPass","Cycle 1",1,207,"416-19","Alloy 617",314626,"Plate"
188.74,0.00695,"Qualified",,6.81,"CapPass","Cycle 1",1,208,"416-19","Alloy 617",314626,"Plate"
189.20,0.00700,"Qualified",,6.81,"CapPass","Cycle 1",1,209,"416-19","Alloy 617",314626,"Plate"
189.47,0.00706,"Qualified",,6.82,"CapPass","Cycle 1",1,210,"416-19","Alloy 617",314626,"Plate"
189.90,0.00711,"Qualified",,6.82,"CapPass","Cycle 1",1,211,"416-19","Alloy 617",314626,"Plate"
190.28,0.00717,"Qualified",,6.82,"CapPass","Cycle 1",1,212,"416-19","Alloy 617",314626,"Plate"
190.67,0.00723,"Qualified",,6.83,"CapPass","Cycle 1",1,213,"416-19","Alloy 617",314626,"Plate"
191.02,0.00728,"Qualified",,6.83,"CapPass","Cycle 1",1,214,"416-19","Alloy 617",314626,"Plate"
191.24,0.00733,"Qualified",,6.84,"CapPass","Cycle 1",1,215,"416-19","Alloy 617",314626,"Plate"
174.07,0.00728,"Qualified",,6.94,"CapPass","Cycle 1",1,216,"416-19","Alloy 617",314626,"Plate"
166.10,0.00723,"Qualified",,6.98,"CapPass","Cycle 1",1,217,"416-19","Alloy 617",314626,"Plate"
159.10,0.00718,"Qualified",,7.02,"CapPass","Cycle 1",1,218,"416-19","Alloy 617",314626,"Plate"
169.82,0.00723,"Qualified",,7.22,"CapPass","Cycle 1",1,219,"416-19","Alloy 617",314626,"Plate"
176.90,0.00728,"Qualified",,7.27,"CapPass","Cycle 1",1,220,"416-19","Alloy 617",314626,"Plate"
183.56,0.00733,"Qualified",,7.31,"CapPass","Cycle 1",1,221,"416-19","Alloy 617",314626,"Plate"
190.24,0.00738,"Qualified",,7.35,"CapPass","Cycle 1",1,222,"416-19","Alloy 617",314626,"Plate"
196.37,0.00743,"Qualified",,7.40,"CapPass","Cycle 1",1,223,"416-19","Alloy 617",314626,"Plate"
191.22,0.00748,"Qualified",,7.42,"CapPass","Cycle 1",1,224,"416-19","Alloy 617",314626,"Plate"
191.93,0.00754,"Qualified",,7.42,"CapPass","Cycle 1",1,225,"416-19","Alloy 617",314626,"Plate"
192.39,0.00760,"Qualified",,7.42,"CapPass","Cycle 1",1,226,"416-19","Alloy 617",314626,"Plate"
192.90,0.00765,"Qualified",,7.43,"CapPass","Cycle 1",1,227,"416-19","Alloy 617",314626,"Plate"
193.53,0.00770,"Qualified",,7.43,"CapPass","Cycle 1",1,228,"416-19","Alloy 617",314626,"Plate"
194.08,0.00775,"Qualified",,7.44,"CapPass","Cycle 1",1,229,"416-19","Alloy 617",314626,"Plate"
194.59,0.00780,"Qualified",,7.45,"CapPass","Cycle 1",1,230,"416-19","Alloy 617",314626,"Plate"
180.99,0.00779,"Qualified",,7.77,"CapPass","Cycle 1",1,231,"416-19","Alloy 617",314626,"Plate"
190.40,0.00785,"Qualified",,7.84,"CapPass","Cycle 1",1,232,"416-19","Alloy 617",314626,"Plate"
197.25,0.00790,"Qualified",,7.89,"CapPass","Cycle 1",1,233,"416-19","Alloy 617",314626,"Plate"
193.29,0.00796,"Qualified",,7.92,"CapPass","Cycle 1",1,234,"416-19","Alloy 617",314626,"Plate"
193.74,0.00801,"Qualified",,7.92,"CapPass","Cycle 1",1,235,"416-19","Alloy 617",314626,"Plate"
194.15,0.00808,"Qualified",,7.93,"CapPass","Cycle 1",1,236,"416-19","Alloy 617",314626,"Plate"
194.42,0.00814,"Qualified",,7.93,"CapPass","Cycle 1",1,237,"416-19","Alloy 617",314626,"Plate"
194.81,0.00821,"Qualified",,7.93,"CapPass","Cycle 1",1,238,"416-19","Alloy 617",314626,"Plate"
195.03,0.00827,"Qualified",,7.93,"CapPass","Cycle 1",1,239,"416-19","Alloy 617",314626,"Plate"
195.25,0.00833,"Qualified",,7.93,"CapPass","Cycle 1",1,240,"416-19","Alloy 617",314626,"Plate"
195.59,0.00839,"Qualified",,7.94,"CapPass","Cycle 1",1,241,"416-19","Alloy 617",314626,"Plate"
195.77,0.00845,"Qualified",,7.94,"CapPass","Cycle 1",1,242,"416-19","Alloy 617",314626,"Plate"
196.12,0.00852,"Qualified",,7.94,"CapPass","Cycle 1",1,243,"416-19","Alloy 617",314626,"Plate"
196.28,0.00858,"Qualified",,7.94,"CapPass","Cycle 1",1,244,"416-19","Alloy 617",314626,"Plate"
196.54,0.00863,"Qualified",,7.95,"CapPass","Cycle 1",1,245,"416-19","Alloy 617",314626,"Plate"
196.53,0.00869,"Qualified",,7.95,"CapPass","Cycle 1",1,246,"416-19","Alloy 617",314626,"Plate"
196.38,0.00874,"Qualified",,7.96,"CapPass","Cycle 1",1,247,"416-19","Alloy 617",314626,"Plate"
195.36,0.00880,"Qualified",,7.97,"CapPass","Cycle 1",1,248,"416-19","Alloy 617",314626,"Plate"
173.82,0.00875,"Qualified",,8.02,"CapPass","Cycle 1",1,249,"416-19","Alloy 617",314626,"Plate"
164.55,0.00869,"Qualified",,8.04,"CapPass","Cycle 1",1,250,"416-19","Alloy 617",314626,"Plate"
156.40,0.00864,"Qualified",,8.06,"CapPass","Cycle 1",1,251,"416-19","Alloy 617",314626,"Plate"
148.36,0.00859,"Qualified",,8.07,"CapPass","Cycle 1",1,252,"416-19","Alloy 617",314626,"Plate"
140.83,0.00854,"Qualified",,8.08,"CapPass","Cycle 1",1,253,"416-19","Alloy 617",314626,"Plate"
133.63,0.00849,"Qualified",,8.10,"CapPass","Cycle 1",1,254,"416-19","Alloy 617",314626,"Plate"
126.96,0.00843,"Qualified",,8.12,"CapPass","Cycle 1",1,255,"416-19","Alloy 617",314626,"Plate"
120.71,0.00838,"Qualified",,8.14,"CapPass","Cycle 1",1,256,"416-19","Alloy 617",314626,"Plate"
115.10,0.00833,"Qualified",,8.16,"CapPass","Cycle 1",1,257,"416-19","Alloy 617",314626,"Plate"
110.55,0.00828,"Qualified",,8.20,"CapPass","Cycle 1",1,258,"416-19","Alloy 617",314626,"Plate"
124.04,0.00833,"Qualified",,8.32,"CapPass","Cycle 1",1,259,"416-19","Alloy 617",314626,"Plate"
131.71,0.00838,"Qualified",,8.36,"CapPass","Cycle 1",1,260,"416-19","Alloy 617",314626,"Plate"
138.91,0.00843,"Qualified",,8.40,"CapPass","Cycle 1",1,261,"416-19","Alloy 617",314626,"Plate"
146.03,0.00848,"Qualified",,8.44,"CapPass","Cycle 1",1,262,"416-19","Alloy 617",314626,"Plate"
152.91,0.00853,"Qualified",,8.48,"CapPass","Cycle 1",1,263,"416-19","Alloy 617",314626,"Plate"
159.46,0.00859,"Qualified",,8.53,"CapPass","Cycle 1",1,264,"416-19","Alloy 617",314626,"Plate"
166.45,0.00864,"Qualified",,8.58,"CapPass","Cycle 1",1,265,"416-19","Alloy 617",314626,"Plate"
173.28,0.00869,"Qualified",,8.63,"CapPass","Cycle 1",1,266,"416-19","Alloy 617",314626,"Plate"
180.09,0.00874,"Qualified",,8.69,"CapPass","Cycle 1",1,267,"416-19","Alloy 617",314626,"Plate"
187.02,0.00879,"Qualified",,8.75,"CapPass","Cycle 1",1,268,"416-19","Alloy 617",314626,"Plate"
189.43,0.00881,"Qualified",,8.77,"CapPass","Cycle 1",1,269,"416-19","Alloy 617",314626,"Plate"
194.02,0.00884,"Qualified",,8.80,"CapPass","Cycle 1",1,270,"416-19","Alloy 617",314626,"Plate"
200.64,0.00889,"Qualified",,8.86,"CapPass","Cycle 1",1,271,"416-19","Alloy 617",314626,"Plate"
193.81,0.00895,"Qualified",,8.87,"CapPass","Cycle 1",1,272,"416-19","Alloy 617",314626,"Plate"
194.40,0.00901,"Qualified",,8.88,"CapPass","Cycle 1",1,273,"416-19","Alloy 617",314626,"Plate"
194.88,0.00907,"Qualified",,8.88,"CapPass","Cycle 1",1,274,"416-19","Alloy 617",314626,"Plate"
195.28,0.00914,"Qualified",,8.88,"CapPass","Cycle 1",1,275,"416-19","Alloy 617",314626,"Plate"
195.74,0.00920,"Qualified",,8.88,"CapPass","Cycle 1",1,276,"416-19","Alloy 617",314626,"Plate"
196.02,0.00926,"Qualified",,8.89,"CapPass","Cycle 1",1,277,"416-19","Alloy 617",314626,"Plate"
196.54,0.00933,"Qualified",,8.89,"CapPass","Cycle 1",1,278,"416-19","Alloy 617",314626,"Plate"
196.81,0.00938,"Qualified",,8.90,"CapPass","Cycle 1",1,279,"416-19","Alloy 617",314626,"Plate"
197.09,0.00944,"Qualified",,8.90,"CapPass","Cycle 1",1,280,"416-19","Alloy 617",314626,"Plate"
196.95,0.00949,"Qualified",,8.91,"CapPass","Cycle 1",1,281,"416-19","Alloy 617",314626,"Plate"
173.96,0.00944,"Qualified",,9.00,"CapPass","Cycle 1",1,282,"416-19","Alloy 617",314626,"Plate"
166.27,0.00939,"Qualified",,9.03,"CapPass","Cycle 1",1,283,"416-19","Alloy 617",314626,"Plate"
159.04,0.00934,"Qualified",,9.05,"CapPass","Cycle 1",1,284,"416-19","Alloy 617",314626,"Plate"
152.37,0.00929,"Qualified",,9.08,"CapPass","Cycle 1",1,285,"416-19","Alloy 617",314626,"Plate"
146.88,0.00924,"Qualified",,9.12,"CapPass","Cycle 1",1,286,"416-19","Alloy 617",314626,"Plate"
159.76,0.00929,"Qualified",,9.28,"CapPass","Cycle 1",1,287,"416-19","Alloy 617",314626,"Plate"
167.38,0.00934,"Qualified",,9.33,"CapPass","Cycle 1",1,288,"416-19","Alloy 617",314626,"Plate"
174.72,0.00939,"Qualified",,9.37,"CapPass","Cycle 1",1,289,"416-19","Alloy 617",314626,"Plate"
181.49,0.00944,"Qualified",,9.41,"CapPass","Cycle 1",1,290,"416-19","Alloy 617",314626,"Plate"
188.14,0.00949,"Qualified",,9.45,"CapPass","Cycle 1",1,291,"416-19","Alloy 617",314626,"Plate"
194.69,0.00954,"Qualified",,9.50,"CapPass","Cycle 1",1,292,"416-19","Alloy 617",314626,"Plate"
201.26,0.00959,"Qualified",,9.55,"CapPass","Cycle 1",1,293,"416-19","Alloy 617",314626,"Plate"
193.23,0.00964,"Qualified",,9.57,"CapPass","Cycle 1",1,294,"416-19","Alloy 617",314626,"Plate"
193.89,0.00970,"Qualified",,9.58,"CapPass","Cycle 1",1,295,"416-19","Alloy 617",314626,"Plate"
194.56,0.00976,"Qualified",,9.58,"CapPass","Cycle 1",1,296,"416-19","Alloy 617",314626,"Plate"
195.10,0.00982,"Qualified",,9.58,"CapPass","Cycle 1",1,297,"416-19","Alloy 617",314626,"Plate"
195.49,0.00987,"Qualified",,9.59,"CapPass","Cycle 1",1,298,"416-19","Alloy 617",314626,"Plate"
196.04,0.00993,"Qualified",,9.59,"CapPass","Cycle 1",1,299,"416-19","Alloy 617",314626,"Plate"
196.66,0.00998,"Qualified",,9.60,"CapPass","Cycle 1",1,300,"416-19","Alloy 617",314626,"Plate"
197.09,0.01003,"Qualified",,9.62,"CapPass","Cycle 1",1,301,"416-19","Alloy 617",314626,"Plate"
182.99,0.00998,"Qualified",,9.73,"CapPass","Cycle 1",1,302,"416-19","Alloy 617",314626,"Plate"
178.62,0.00994,"Qualified",,9.77,"CapPass","Cycle 1",1,303,"416-19","Alloy 617",314626,"Plate"
176.76,0.00993,"Qualified",,9.79,"CapPass","Cycle 1",1,304,"416-19","Alloy 617",314626,"Plate"
186.56,0.00998,"Qualified",,9.97,"CapPass","Cycle 1",1,305,"416-19","Alloy 617",314626,"Plate"
193.96,0.01003,"Qualified",,10.02,"CapPass","Cycle 1",1,306,"416-19","Alloy 617",314626,"Plate"
200.79,0.01008,"Qualified",,10.06,"CapPass","Cycle 1",1,307,"416-19","Alloy 617",314626,"Plate"
201.90,0.01013,"Qualified",,10.14,"CapPass","Cycle 1",1,308,"416-19","Alloy 617",314626,"Plate"
201.40,0.01018,"Qualified",,10.16,"CapPass","Cycle 1",1,309,"416-19","Alloy 617",314626,"Plate"
202.16,0.01023,"Qualified",,10.17,"CapPass","Cycle 1",1,310,"416-19","Alloy 617",314626,"Plate"
202.38,0.01029,"Qualified",,10.17,"CapPass","Cycle 1",1,311,"416-19","Alloy 617",314626,"Plate"
201.20,0.01034,"Qualified",,10.18,"CapPass","Cycle 1",1,312,"416-19","Alloy 617",314626,"Plate"
201.25,0.01039,"Qualified",,10.18,"CapPass","Cycle 1",1,313,"416-19","Alloy 617",314626,"Plate"
201.68,0.01045,"Qualified",,10.19,"CapPass","Cycle 1",1,314,"416-19","Alloy 617",314626,"Plate"
202.11,0.01050,"Qualified",,10.19,"CapPass","Cycle 1",1,315,"416-19","Alloy 617",314626,"Plate"
202.41,0.01056,"Qualified",,10.20,"CapPass","Cycle 1",1,316,"416-19","Alloy 617",314626,"Plate"
202.66,0.01062,"Qualified",,10.20,"CapPass","Cycle 1",1,317,"416-19","Alloy 617",314626,"Plate"
202.86,0.01068,"Qualified",,10.20,"CapPass","Cycle 1",1,318,"416-19","Alloy 617",314626,"Plate"
202.95,0.01074,"Qualified",,10.21,"CapPass","Cycle 1",1,319,"416-19","Alloy 617",314626,"Plate"
202.96,0.01079,"Qualified",,10.21,"CapPass","Cycle 1",1,320,"416-19","Alloy 617",314626,"Plate"
201.93,0.01085,"Qualified",,10.22,"CapPass","Cycle 1",1,321,"416-19","Alloy 617",314626,"Plate"
193.59,0.01090,"Qualified",,10.24,"CapPass","Cycle 1",1,322,"416-19","Alloy 617",314626,"Plate"
181.58,0.01085,"Qualified",,10.28,"CapPass","Cycle 1",1,323,"416-19","Alloy 617",314626,"Plate"
171.73,0.01079,"Qualified",,10.31,"CapPass","Cycle 1",1,324,"416-19","Alloy 617",314626,"Plate"
163.43,0.01074,"Qualified",,10.33,"CapPass","Cycle 1",1,325,"416-19","Alloy 617",314626,"Plate"
156.01,0.01069,"Qualified",,10.35,"CapPass","Cycle 1",1,326,"416-19","Alloy 617",314626,"Plate"
149.19,0.01064,"Qualified",,10.38,"CapPass","Cycle 1",1,327,"416-19","Alloy 617",314626,"Plate"
143.06,0.01059,"Qualified",,10.41,"CapPass","Cycle 1",1,328,"416-19","Alloy 617",314626,"Plate"
138.71,0.01054,"Qualified",,10.47,"CapPass","Cycle 1",1,329,"416-19","Alloy 617",314626,"Plate"
149.95,0.01059,"Qualified",,10.58,"CapPass","Cycle 1",1,330,"416-19","Alloy 617",314626,"Plate"
157.75,0.01064,"Qualified",,10.62,"CapPass","Cycle 1",1,331,"416-19","Alloy 617",314626,"Plate"
164.65,0.01069,"Qualified",,10.66,"CapPass","Cycle 1",1,332,"416-19","Alloy 617",314626,"Plate"
171.40,0.01074,"Qualified",,10.70,"CapPass","Cycle 1",1,333,"416-19","Alloy 617",314626,"Plate"
178.10,0.01079,"Qualified",,10.74,"CapPass","Cycle 1",1,334,"416-19","Alloy 617",314626,"Plate"
181.80,0.01082,"Qualified",,10.77,"CapPass","Cycle 1",1,335,"416-19","Alloy 617",314626,"Plate"
184.44,0.01084,"Qualified",,10.79,"CapPass","Cycle 1",1,336,"416-19","Alloy 617",314626,"Plate"
190.78,0.01089,"Qualified",,10.84,"CapPass","Cycle 1",1,337,"416-19","Alloy 617",314626,"Plate"
197.05,0.01094,"Qualified",,10.89,"CapPass","Cycle 1",1,338,"416-19","Alloy 617",314626,"Plate"
202.96,0.01099,"Qualified",,10.94,"CapPass","Cycle 1",1,339,"416-19","Alloy 617",314626,"Plate"
201.70,0.01104,"Qualified",,10.99,"CapPass","Cycle 1",1,340,"416-19","Alloy 617",314626,"Plate"
201.71,0.01110,"Qualified",,11.03,"CapPass","Cycle 1",1,341,"416-19","Alloy 617",314626,"Plate"
202.38,0.01115,"Qualified",,11.04,"CapPass","Cycle 1",1,342,"416-19","Alloy 617",314626,"Plate"
202.58,0.01120,"Qualified",,11.05,"CapPass","Cycle 1",1,343,"416-19","Alloy 617",314626,"Plate"
201.63,0.01125,"Qualified",,11.06,"CapPass","Cycle 1",1,344,"416-19","Alloy 617",314626,"Plate"
201.77,0.01131,"Qualified",,11.07,"CapPass","Cycle 1",1,345,"416-19","Alloy 617",314626,"Plate"
202.15,0.01136,"Qualified",,11.08,"CapPass","Cycle 1",1,346,"416-19","Alloy 617",314626,"Plate"
201.94,0.01141,"Qualified",,11.11,"CapPass","Cycle 1",1,347,"416-19","Alloy 617",314626,"Plate"
201.88,0.01146,"Qualified",,11.43,"CapPass","Cycle 1",1,348,"416-19","Alloy 617",314626,"Plate"
208.18,0.01151,"Qualified",,11.48,"CapPass","Cycle 1",1,349,"416-19","Alloy 617",314626,"Plate"
199.66,0.01157,"Qualified",,11.50,"CapPass","Cycle 1",1,350,"416-19","Alloy 617",314626,"Plate"
200.21,0.01164,"Qualified",,11.50,"CapPass","Cycle 1",1,351,"416-19","Alloy 617",314626,"Plate"
200.63,0.01171,"Qualified",,11.50,"CapPass","Cycle 1",1,352,"416-19","Alloy 617",314626,"Plate"
201.00,0.01176,"Qualified",,11.50,"CapPass","Cycle 1",1,353,"416-19","Alloy 617",314626,"Plate"
201.22,0.01181,"Qualified",,11.51,"CapPass","Cycle 1",1,354,"416-19","Alloy 617",314626,"Plate"
201.72,0.01189,"Qualified",,11.51,"CapPass","Cycle 1",1,355,"416-19","Alloy 617",314626,"Plate"
201.96,0.01195,"Qualified",,11.51,"CapPass","Cycle 1",1,356,"416-19","Alloy 617",314626,"Plate"
202.39,0.01201,"Qualified",,11.52,"CapPass","Cycle 1",1,357,"416-19","Alloy 617",314626,"Plate"
202.61,0.01207,"Qualified",,11.52,"CapPass","Cycle 1",1,358,"416-19","Alloy 617",314626,"Plate"
202.86,0.01212,"Qualified",,11.52,"CapPass","Cycle 1",1,359,"416-19","Alloy 617",314626,"Plate"
203.02,0.01217,"Qualified",,11.53,"CapPass","Cycle 1",1,360,"416-19","Alloy 617",314626,"Plate"
180.03,0.01212,"Qualified",,11.62,"CapPass","Cycle 1",1,361,"416-19","Alloy 617",314626,"Plate"
171.93,0.01207,"Qualified",,11.64,"CapPass","Cycle 1",1,362,"416-19","Alloy 617",314626,"Plate"
164.41,0.01202,"Qualified",,11.66,"CapPass","Cycle 1",1,363,"416-19","Alloy 617",314626,"Plate"
157.43,0.01197,"Qualified",,11.69,"CapPass","Cycle 1",1,364,"416-19","Alloy 617",314626,"Plate"
150.97,0.01192,"Qualified",,11.71,"CapPass","Cycle 1",1,365,"416-19","Alloy 617",314626,"Plate"
145.58,0.01187,"Qualified",,11.76,"CapPass","Cycle 1",1,366,"416-19","Alloy 617",314626,"Plate"
145.14,0.01186,"Qualified",,11.77,"CapPass","Cycle 1",1,367,"416-19","Alloy 617",314626,"Plate"
156.47,0.01192,"Qualified",,11.90,"CapPass","Cycle 1",1,368,"416-19","Alloy 617",314626,"Plate"
163.65,0.01197,"Qualified",,11.94,"CapPass","Cycle 1",1,369,"416-19","Alloy 617",314626,"Plate"
170.57,0.01202,"Qualified",,11.98,"CapPass","Cycle 1",1,370,"416-19","Alloy 617",314626,"Plate"
177.01,0.01207,"Qualified",,12.02,"CapPass","Cycle 1",1,371,"416-19","Alloy 617",314626,"Plate"
183.14,0.01212,"Qualified",,12.06,"CapPass","Cycle 1",1,372,"416-19","Alloy 617",314626,"Plate"
189.41,0.01217,"Qualified",,12.11,"CapPass","Cycle 1",1,373,"416-19","Alloy 617",314626,"Plate"
195.29,0.01222,"Qualified",,12.16,"CapPass","Cycle 1",1,374,"416-19","Alloy 617",314626,"Plate"
201.32,0.01227,"Qualified",,12.21,"CapPass","Cycle 1",1,375,"416-19","Alloy 617",314626,"Plate"
207.43,0.01233,"Qualified",,12.26,"CapPass","Cycle 1",1,376,"416-19","Alloy 617",314626,"Plate"
204.04,0.01238,"Qualified",,12.29,"CapPass","Cycle 1",1,377,"416-19","Alloy 617",314626,"Plate"
204.52,0.01245,"Qualified",,12.30,"CapPass","Cycle 1",1,378,"416-19","Alloy 617",314626,"Plate"
204.87,0.01250,"Qualified",,12.30,"CapPass","Cycle 1",1,379,"416-19","Alloy 617",314626,"Plate"
205.22,0.01257,"Qualified",,12.30,"CapPass","Cycle 1",1,380,"416-19","Alloy 617",314626,"Plate"
205.47,0.01263,"Qualified",,12.31,"CapPass","Cycle 1",1,381,"416-19","Alloy 617",314626,"Plate"
205.72,0.01268,"Qualified",,12.31,"CapPass","Cycle 1",1,382,"416-19","Alloy 617",314626,"Plate"
206.15,0.01275,"Qualified",,12.31,"CapPass","Cycle 1",1,383,"416-19","Alloy 617",314626,"Plate"
206.34,0.01280,"Qualified",,12.32,"CapPass","Cycle 1",1,384,"416-19","Alloy 617",314626,"Plate"
206.55,0.01285,"Qualified",,12.32,"CapPass","Cycle 1",1,385,"416-19","Alloy 617",314626,"Plate"
206.43,0.01290,"Qualified",,12.33,"CapPass","Cycle 1",1,386,"416-19","Alloy 617",314626,"Plate"
187.91,0.01285,"Qualified",,12.42,"CapPass","Cycle 1",1,387,"416-19","Alloy 617",314626,"Plate"
179.46,0.01280,"Qualified",,12.44,"CapPass","Cycle 1",1,388,"416-19","Alloy 617",314626,"Plate"
171.89,0.01275,"Qualified",,12.47,"CapPass","Cycle 1",1,389,"416-19","Alloy 617",314626,"Plate"
165.29,0.01270,"Qualified",,12.50,"CapPass","Cycle 1",1,390,"416-19","Alloy 617",314626,"Plate"
160.25,0.01265,"Qualified",,12.56,"CapPass","Cycle 1",1,391,"416-19","Alloy 617",314626,"Plate"
170.35,0.01270,"Qualified",,12.68,"CapPass","Cycle 1",1,392,"416-19","Alloy 617",314626,"Plate"
177.40,0.01275,"Qualified",,12.72,"CapPass","Cycle 1",1,393,"416-19","Alloy 617",314626,"Plate"
184.30,0.01280,"Qualified",,12.77,"CapPass","Cycle 1",1,394,"416-19","Alloy 617",314626,"Plate"
184.45,0.01280,"Qualified",,12.77,"CapPass","Cycle 1",1,395,"416-19","Alloy 617",314626,"Plate"
191.12,0.01285,"Qualified",,12.81,"CapPass","Cycle 1",1,396,"416-19","Alloy 617",314626,"Plate"
197.92,0.01290,"Qualified",,12.86,"CapPass","Cycle 1",1,397,"416-19","Alloy 617",314626,"Plate"
204.17,0.01295,"Qualified",,12.90,"CapPass","Cycle 1",1,398,"416-19","Alloy 617",314626,"Plate"
210.30,0.01300,"Qualified",,12.95,"CapPass","Cycle 1",1,399,"416-19","Alloy 617",314626,"Plate"
206.79,0.01306,"Qualified",,12.98,"CapPass","Cycle 1",1,400,"416-19","Alloy 617",314626,"Plate"
207.72,0.01311,"Qualified",,12.99,"CapPass","Cycle 1",1,401,"416-19","Alloy 617",314626,"Plate"
208.39,0.01317,"Qualified",,12.99,"CapPass","Cycle 1",1,402,"416-19","Alloy 617",314626,"Plate"
209.41,0.01322,"Qualified",,13.00,"CapPass","Cycle 1",1,403,"416-19","Alloy 617",314626,"Plate"
210.27,0.01327,"Qualified",,13.02,"CapPass","Cycle 1",1,404,"416-19","Alloy 617",314626,"Plate"
204.80,0.01332,"Qualified",,13.23,"CapPass","Cycle 1",1,405,"416-19","Alloy 617",314626,"Plate"
211.25,0.01337,"Qualified",,13.33,"CapPass","Cycle 1",1,406,"416-19","Alloy 617",314626,"Plate"
211.50,0.01342,"Qualified",,13.43,"CapPass","Cycle 1",1,407,"416-19","Alloy 617",314626,"Plate"
211.36,0.01347,"Qualified",,13.45,"CapPass","Cycle 1",1,408,"416-19","Alloy 617",314626,"Plate"
212.31,0.01353,"Qualified",,13.46,"CapPass","Cycle 1",1,409,"416-19","Alloy 617",314626,"Plate"
212.46,0.01358,"Qualified",,13.47,"CapPass","Cycle 1",1,410,"416-19","Alloy 617",314626,"Plate"
203.35,0.01364,"Qualified",,13.47,"CapPass","Cycle 1",1,411,"416-19","Alloy 617",314626,"Plate"
205.08,0.01369,"Qualified",,13.48,"CapPass","Cycle 1",1,412,"416-19","Alloy 617",314626,"Plate"
207.02,0.01374,"Qualified",,13.49,"CapPass","Cycle 1",1,413,"416-19","Alloy 617",314626,"Plate"
212.44,0.01379,"Qualified",,13.71,"CapPass","Cycle 1",1,414,"416-19","Alloy 617",314626,"Plate"
208.92,0.01381,"Qualified",,13.77,"CapPass","Cycle 1",1,415,"416-19","Alloy 617",314626,"Plate"
211.26,0.01384,"Qualified",,13.80,"CapPass","Cycle 1",1,416,"416-19","Alloy 617",314626,"Plate"
211.44,0.01390,"Qualified",,13.82,"CapPass","Cycle 1",1,417,"416-19","Alloy 617",314626,"Plate"
210.20,0.01395,"Qualified",,13.83,"CapPass","Cycle 1",1,418,"416-19","Alloy 617",314626,"Plate"
210.10,0.01401,"Qualified",,13.83,"CapPass","Cycle 1",1,419,"416-19","Alloy 617",314626,"Plate"
