Repository: js-molina/fatigue-A617

File: data/850C/Strain rate 0.001/3.0% strain/HTM_A19_PeakStress_41612.csv
"Cycle","Data State","Max Stress Mpa","Min Stress Mpa","Qual Exceptions","Qual State","Stress Ratio","Time Max Stress Sec","Time Min Stress Sec","Sample","Count","Alloy","Material_Form","Heat"
1,"CapPass",".",-265.69,,"Qualified",".",".",43.56,"416-12",1,"Alloy 617","Plate",314626
2,"CapPass",283.85,-312.00,,"Qualified",0.910,70.74,101.02,"416-12",2,"Alloy 617","Plate",314626
3,"CapPass",294.43,-315.45,,"Qualified",0.933,128.53,161.45,"416-12",3,"Alloy 617","Plate",314626
4,"CapPass",294.10,-316.52,,"Qualified",0.929,189.14,219.33,"416-12",4,"Alloy 617","Plate",314626
5,"CapPass",294.35,-314.51,,"Qualified",0.936,250.87,280.82,"416-12",5,"Alloy 617","Plate",314626
6,"CapPass",294.25,-314.58,,"Qualified",0.935,307.72,340.90,"416-12",6,"Alloy 617","Plate",314626
7,"CapPass",297.08,-314.43,,"Qualified",0.945,368.35,399.81,"416-12",7,"Alloy 617","Plate",314626
8,"CapPass",296.15,-313.34,,"Qualified",0.945,418.10,460.91,"416-12",8,"Alloy 617","Plate",314626
9,"CapPass",293.85,-313.07,,"Qualified",0.939,487.94,520.58,"416-12",9,"Alloy 617","Plate",314626
10,"CapPass",293.27,-312.42,,"Qualified",0.939,546.23,580.93,"416-12",10,"Alloy 617","Plate",314626
11,"CapPass",293.23,-314.83,,"Qualified",0.931,609.21,640.93,"416-12",11,"Alloy 617","Plate",314626
12,"CapPass",294.26,-312.25,,"Qualified",0.942,664.97,699.46,"416-12",12,"Alloy 617","Plate",314626
13,"CapPass",293.40,-311.42,,"Qualified",0.942,730.27,759.88,"416-12",13,"Alloy 617","Plate",314626
14,"CapPass",293.40,-313.54,,"Qualified",0.936,786.20,820.78,"416-12",14,"Alloy 617","Plate",314626
15,"CapPass",292.46,-312.48,,"Qualified",0.936,845.59,880.96,"416-12",15,"Alloy 617","Plate",314626
16,"CapPass",293.77,-313.49,,"Qualified",0.937,910.67,940.94,"416-12",16,"Alloy 617","Plate",314626
17,"CapPass",292.89,-312.28,,"Qualified",0.938,965.14,998.81,"416-12",17,"Alloy 617","Plate",314626
18,"CapPass",293.27,-310.74,,"Qualified",0.944,1029.31,1059.44,"416-12",18,"Alloy 617","Plate",314626
19,"CapPass",292.14,-311.80,,"Qualified",0.937,1089.92,1118.42,"416-12",19,"Alloy 617","Plate",314626
20,"CapPass",293.29,-311.84,,"Qualified",0.941,1145.17,1180.31,"416-12",20,"Alloy 617","Plate",314626
21,"CapPass",295.08,-310.11,,"Qualified",0.952,1204.42,1238.53,"416-12",21,"Alloy 617","Plate",314626
22,"CapPass",291.12,-310.57,,"Qualified",0.937,1267.29,1299.10,"416-12",22,"Alloy 617","Plate",314626
23,"CapPass",293.61,-311.12,,"Qualified",0.944,1331.03,1360.94,"416-12",23,"Alloy 617","Plate",314626
24,"CapPass",292.91,-309.74,,"Qualified",0.946,1391.05,1419.33,"416-12",24,"Alloy 617","Plate",314626
25,"CapPass",292.37,-310.24,,"Qualified",0.942,1450.96,1480.22,"416-12",25,"Alloy 617","Plate",314626
26,"CapPass",293.04,-309.59,,"Qualified",0.947,1510.73,1541.07,"416-12",26,"Alloy 617","Plate",314626
27,"CapPass",293.52,-309.42,,"Qualified",0.949,1566.36,1601.08,"416-12",27,"Alloy 617","Plate",314626
28,"CapPass",292.63,-310.20,,"Qualified",0.943,1629.87,1658.56,"416-12",28,"Alloy 617","Plate",314626
29,"CapPass",293.37,-311.41,,"Qualified",0.942,1686.77,1719.87,"416-12",29,"Alloy 617","Plate",314626
30,"CapPass",294.72,-308.05,,"Qualified",0.957,1743.91,1780.91,"416-12",30,"Alloy 617","Plate",314626
31,"CapPass",291.38,-309.88,,"Qualified",0.940,1806.67,1840.94,"416-12",31,"Alloy 617","Plate",314626
32,"CapPass",290.37,-309.46,,"Qualified",0.938,1871.11,1900.03,"416-12",32,"Alloy 617","Plate",314626
33,"CapPass",291.37,-311.35,,"Qualified",0.936,1928.28,1959.18,"416-12",33,"Alloy 617","Plate",314626
34,"CapPass",291.98,-310.78,,"Qualified",0.940,1989.67,2019.53,"416-12",34,"Alloy 617","Plate",314626
35,"CapPass",290.85,-310.31,,"Qualified",0.937,2051.13,2081.06,"416-12",35,"Alloy 617","Plate",314626
36,"CapPass",290.45,-309.37,,"Qualified",0.939,2111.12,2139.29,"416-12",36,"Alloy 617","Plate",314626
37,"CapPass",290.71,-308.20,,"Qualified",0.943,2168.65,2200.95,"416-12",37,"Alloy 617","Plate",314626
38,"CapPass",291.34,-308.16,,"Qualified",0.945,2226.54,2261.16,"416-12",38,"Alloy 617","Plate",314626
39,"CapPass",291.50,-307.54,,"Qualified",0.948,2289.94,2318.94,"416-12",39,"Alloy 617","Plate",314626
40,"CapPass",290.60,-308.06,,"Qualified",0.943,2348.25,2381.11,"416-12",40,"Alloy 617","Plate",314626
41,"CapPass",293.53,-307.73,,"Qualified",0.954,2409.45,2440.85,"416-12",41,"Alloy 617","Plate",314626
42,"CapPass",290.30,-308.61,,"Qualified",0.941,2469.81,2501.10,"416-12",42,"Alloy 617","Plate",314626
43,"CapPass",290.08,-306.10,,"Qualified",0.948,2529.09,2560.52,"416-12",43,"Alloy 617","Plate",314626
44,"CapPass",290.25,-307.07,,"Qualified",0.945,2590.64,2619.16,"416-12",44,"Alloy 617","Plate",314626
45,"CapPass",289.85,-307.57,,"Qualified",0.942,2650.23,2679.00,"416-12",45,"Alloy 617","Plate",314626
46,"CapPass",289.19,-308.64,,"Qualified",0.937,2707.33,2741.24,"416-12",46,"Alloy 617","Plate",314626
47,"CapPass",289.73,-310.09,,"Qualified",0.934,2769.39,2801.25,"416-12",47,"Alloy 617","Plate",314626
48,"CapPass",289.65,-308.09,,"Qualified",0.940,2831.26,2860.70,"416-12",48,"Alloy 617","Plate",314626
49,"CapPass",288.62,-307.24,,"Qualified",0.939,2886.87,2920.57,"416-12",49,"Alloy 617","Plate",314626
50,"CapPass",289.74,-305.58,,"Qualified",0.948,2950.08,2981.17,"416-12",50,"Alloy 617","Plate",314626
51,"CapPass",289.93,-304.98,,"Qualified",0.951,3006.62,3040.09,"416-12",51,"Alloy 617","Plate",314626
52,"CapPass",289.85,-305.51,,"Qualified",0.949,3070.38,3099.10,"416-12",52,"Alloy 617","Plate",314626
53,"CapPass",288.86,-305.00,,"Qualified",0.947,3131.06,3159.87,"416-12",53,"Alloy 617","Plate",314626
54,"CapPass",287.89,-304.83,,"Qualified",0.944,3187.02,3217.90,"416-12",54,"Alloy 617","Plate",314626
55,"CapPass",289.30,-305.50,,"Qualified",0.947,3241.81,3280.99,"416-12",55,"Alloy 617","Plate",314626
56,"CapPass",290.75,-303.61,,"Qualified",0.958,3311.33,3339.57,"416-12",56,"Alloy 617","Plate",314626
57,"CapPass",288.21,-306.28,,"Qualified",0.941,3362.12,3401.35,"416-12",57,"Alloy 617","Plate",314626
58,"CapPass",288.04,-305.71,,"Qualified",0.942,3428.51,3460.18,"416-12",58,"Alloy 617","Plate",314626
59,"CapPass",288.59,-305.37,,"Qualified",0.945,3489.15,3520.18,"416-12",59,"Alloy 617","Plate",314626
60,"CapPass",287.50,-306.76,,"Qualified",0.937,3549.63,3580.96,"416-12",60,"Alloy 617","Plate",314626
61,"CapPass",287.06,-305.30,,"Qualified",0.940,3607.74,3641.36,"416-12",61,"Alloy 617","Plate",314626
62,"CapPass",287.97,-304.18,,"Qualified",0.947,3670.01,3700.97,"416-12",62,"Alloy 617","Plate",314626
63,"CapPass",286.73,-303.73,,"Qualified",0.944,3729.77,3758.30,"416-12",63,"Alloy 617","Plate",314626
64,"CapPass",287.48,-304.87,,"Qualified",0.943,3789.68,3821.21,"416-12",64,"Alloy 617","Plate",314626
65,"CapPass",285.89,-302.73,,"Qualified",0.944,3846.92,3880.91,"416-12",65,"Alloy 617","Plate",314626
66,"CapPass",287.23,-305.30,,"Qualified",0.941,3911.41,3941.34,"416-12",66,"Alloy 617","Plate",314626
67,"CapPass",287.26,-305.44,,"Qualified",0.940,3969.61,4000.99,"416-12",67,"Alloy 617","Plate",314626
68,"CapPass",286.51,-303.79,,"Qualified",0.943,4029.36,4061.43,"416-12",68,"Alloy 617","Plate",314626
69,"CapPass",286.48,-303.70,,"Qualified",0.943,4091.30,4121.34,"416-12",69,"Alloy 617","Plate",314626
70,"CapPass",285.61,-302.76,,"Qualified",0.943,4150.27,4181.31,"416-12",70,"Alloy 617","Plate",314626
71,"CapPass",284.86,-303.22,,"Qualified",0.939,4208.53,4241.35,"416-12",71,"Alloy 617","Plate",314626
72,"CapPass",285.86,-302.96,,"Qualified",0.944,4270.33,4301.38,"416-12",72,"Alloy 617","Plate",314626
73,"CapPass",285.70,-300.62,,"Qualified",0.950,4330.58,4361.46,"416-12",73,"Alloy 617","Plate",314626
74,"CapPass",285.32,-304.10,,"Qualified",0.938,4390.02,4420.91,"416-12",74,"Alloy 617","Plate",314626
75,"CapPass",284.46,-302.27,,"Qualified",0.941,4451.42,4478.98,"416-12",75,"Alloy 617","Plate",314626
76,"CapPass",285.65,-302.83,,"Qualified",0.943,4511.14,4541.39,"416-12",76,"Alloy 617","Plate",314626
77,"CapPass",288.40,-303.09,,"Qualified",0.952,4570.98,4600.50,"416-12",77,"Alloy 617","Plate",314626
78,"CapPass",285.32,-304.97,,"Qualified",0.936,4630.54,4658.68,"416-12",78,"Alloy 617","Plate",314626
79,"CapPass",284.50,-300.19,,"Qualified",0.948,4688.94,4721.53,"416-12",79,"Alloy 617","Plate",314626
80,"CapPass",283.64,-299.20,,"Qualified",0.948,4749.30,4781.33,"416-12",80,"Alloy 617","Plate",314626
81,"CapPass",284.15,-302.52,,"Qualified",0.939,4809.44,4839.10,"416-12",81,"Alloy 617","Plate",314626
82,"CapPass",282.87,-299.55,,"Qualified",0.944,4869.54,4898.79,"416-12",82,"Alloy 617","Plate",314626
83,"CapPass",282.96,-299.57,,"Qualified",0.945,4928.56,4961.38,"416-12",83,"Alloy 617","Plate",314626
84,"CapPass",281.75,-298.86,,"Qualified",0.943,4987.42,5020.92,"416-12",84,"Alloy 617","Plate",314626
85,"CapPass",284.39,-299.63,,"Qualified",0.949,5047.62,5080.83,"416-12",85,"Alloy 617","Plate",314626
86,"CapPass",282.09,-297.22,,"Qualified",0.949,5109.92,5141.60,"416-12",86,"Alloy 617","Plate",314626
87,"CapPass",280.54,-298.37,,"Qualified",0.940,5169.77,5200.85,"416-12",87,"Alloy 617","Plate",314626
88,"CapPass",280.85,-294.62,,"Qualified",0.953,5231.55,5261.61,"416-12",88,"Alloy 617","Plate",314626
89,"CapPass",280.30,-297.18,,"Qualified",0.943,5290.43,5321.30,"416-12",89,"Alloy 617","Plate",314626
90,"CapPass",279.01,-296.53,,"Qualified",0.941,5350.97,5381.30,"416-12",90,"Alloy 617","Plate",314626
91,"CapPass",280.00,-296.85,,"Qualified",0.943,5410.63,5441.64,"416-12",91,"Alloy 617","Plate",314626
92,"CapPass",277.53,-297.04,,"Qualified",0.934,5468.08,5501.31,"416-12",92,"Alloy 617","Plate",314626
93,"CapPass",277.76,-294.65,,"Qualified",0.943,5528.97,5561.65,"416-12",93,"Alloy 617","Plate",314626
94,"CapPass",278.69,-297.53,,"Qualified",0.937,5591.06,5621.66,"416-12",94,"Alloy 617","Plate",314626
95,"CapPass",277.00,-293.15,,"Qualified",0.945,5649.34,5681.68,"416-12",95,"Alloy 617","Plate",314626
96,"CapPass",277.45,-297.02,,"Qualified",0.934,5709.97,5741.03,"416-12",96,"Alloy 617","Plate",314626
97,"CapPass",276.22,-294.36,,"Qualified",0.938,5770.81,5801.12,"416-12",97,"Alloy 617","Plate",314626
98,"CapPass",278.50,-296.81,,"Qualified",0.938,5830.04,5861.69,"416-12",98,"Alloy 617","Plate",314626
99,"CapPass",274.92,-296.46,,"Qualified",0.927,5887.03,5921.51,"416-12",99,"Alloy 617","Plate",314626
100,"CapPass",274.91,-295.21,,"Qualified",0.931,5947.49,5980.81,"416-12",100,"Alloy 617","Plate",314626
101,"CapPass",274.66,-295.50,,"Qualified",0.929,6011.64,6041.56,"416-12",101,"Alloy 617","Plate",314626
102,"CapPass",272.92,-295.28,,"Qualified",0.924,6070.79,6101.61,"416-12",102,"Alloy 617","Plate",314626
103,"CapPass",272.98,-293.65,,"Qualified",0.930,6129.62,6161.76,"416-12",103,"Alloy 617","Plate",314626
104,"CapPass",271.90,-291.98,,"Qualified",0.931,6190.49,6221.40,"416-12",104,"Alloy 617","Plate",314626
105,"CapPass",272.02,-292.80,,"Qualified",0.929,6251.67,6281.77,"416-12",105,"Alloy 617","Plate",314626
106,"CapPass",271.95,-293.92,,"Qualified",0.925,6311.39,6341.73,"416-12",106,"Alloy 617","Plate",314626
107,"CapPass",269.64,-290.80,,"Qualified",0.927,6367.52,6401.11,"416-12",107,"Alloy 617","Plate",314626
108,"CapPass",269.39,-294.30,,"Qualified",0.915,6431.62,6461.76,"416-12",108,"Alloy 617","Plate",314626
109,"CapPass",267.39,-289.72,,"Qualified",0.923,6488.21,6521.80,"416-12",109,"Alloy 617","Plate",314626
110,"CapPass",268.15,-293.88,,"Qualified",0.912,6551.21,6581.81,"416-12",110,"Alloy 617","Plate",314626
111,"CapPass",266.02,-288.95,,"Qualified",0.921,6610.44,6641.75,"416-12",111,"Alloy 617","Plate",314626
112,"CapPass",263.54,-289.66,,"Qualified",0.910,6669.96,6701.82,"416-12",112,"Alloy 617","Plate",314626
113,"CapPass",261.86,-286.59,,"Qualified",0.914,6730.58,6761.47,"416-12",113,"Alloy 617","Plate",314626
114,"CapPass",261.54,-286.45,,"Qualified",0.913,6789.46,6821.02,"416-12",114,"Alloy 617","Plate",314626
115,"CapPass",260.47,-288.64,,"Qualified",0.902,6851.85,6881.87,"416-12",115,"Alloy 617","Plate",314626
116,"CapPass",260.04,-283.21,,"Qualified",0.918,6909.43,6941.87,"416-12",116,"Alloy 617","Plate",314626
117,"CapPass",260.05,-287.71,,"Qualified",0.904,6971.86,7001.88,"416-12",117,"Alloy 617","Plate",314626
118,"CapPass",259.93,-284.14,,"Qualified",0.915,7030.37,7061.87,"416-12",118,"Alloy 617","Plate",314626
119,"CapPass",261.77,-285.92,,"Qualified",0.916,7091.88,7121.74,"416-12",119,"Alloy 617","Plate",314626
120,"CapPass",262.43,-291.99,,"Qualified",0.899,7150.56,7175.07,"416-12",120,"Alloy 617","Plate",314626
121,"CapPass",259.68,-288.25,,"Qualified",0.901,7211.28,7234.47,"416-12",121,"Alloy 617","Plate",314626
122,"CapPass",257.78,-285.83,,"Qualified",0.902,7266.12,7294.15,"416-12",122,"Alloy 617","Plate",314626
123,"CapPass",256.90,-282.85,,"Qualified",0.908,7326.69,7361.93,"416-12",123,"Alloy 617","Plate",314626
124,"CapPass",252.76,-281.21,,"Qualified",0.899,7388.51,7421.94,"416-12",124,"Alloy 617","Plate",314626
125,"CapPass",250.80,-279.70,,"Qualified",0.897,7443.26,7481.83,"416-12",125,"Alloy 617","Plate",314626
126,"CapPass",246.87,-288.14,,"Qualified",0.857,7501.36,7541.91,"416-12",126,"Alloy 617","Plate",314626
127,"CapPass",244.97,-284.09,,"Qualified",0.862,7558.79,7601.97,"416-12",127,"Alloy 617","Plate",314626
128,"CapPass",233.20,-290.43,,"Qualified",0.803,7665.69,7656.91,"416-12",128,"Alloy 617","Plate",314626
129,"CapPass",251.60,-275.13,,"Qualified",0.914,7725.63,7721.99,"416-12",129,"Alloy 617","Plate",314626
130,"CapPass",238.16,-271.67,,"Qualified",0.877,7784.71,7782.00,"416-12",130,"Alloy 617","Plate",314626
131,"CapPass",233.06,-270.14,,"Qualified",0.863,7844.60,7821.95,"416-12",131,"Alloy 617","Plate",314626
132,"CapPass",230.14,-262.32,,"Qualified",0.877,7904.44,7902.00,"416-12",132,"Alloy 617","Plate",314626
133,"CapPass",249.71,-275.21,,"Qualified",0.907,7964.59,7961.82,"416-12",133,"Alloy 617","Plate",314626
134,"CapPass",".",-234.54,,"Qualified",".",".",7994.69,"416-12",134,"Alloy 617","Plate",314626

File: data/850C/Strain rate 0.001/3.0% strain/HTM_A19_PeakStress_41614.csv
"Cycle","Data State","Max Stress Mpa","Min Stress Mpa","Qual Exceptions","Qual State","Stress Ratio","Time Max Stress Sec","Time Min Stress Sec","Sample","Count","Alloy","Material_Form","Heat"
1,"CapPass",".",-253.01,,"Qualified",".",".",42.91,"416-14",1,"Alloy 617","Plate",314626
2,"CapPass",284.46,-307.93,,"Qualified",0.924,72.01,100.94,"416-14",2,"Alloy 617","Plate",314626
3,"CapPass",294.69,-312.90,,"Qualified",0.942,131.73,161.47,"416-14",3,"Alloy 617","Plate",314626
4,"CapPass",297.28,-312.84,,"Qualified",0.950,187.70,219.05,"416-14",4,"Alloy 617","Plate",314626
5,"CapPass",296.07,-311.61,,"Qualified",0.950,249.48,280.59,"416-14",5,"Alloy 617","Plate",314626
6,"CapPass",295.57,-313.33,,"Qualified",0.943,309.40,340.93,"416-14",6,"Alloy 617","Plate",314626
7,"CapPass",295.89,-312.04,,"Qualified",0.948,367.42,399.61,"416-14",7,"Alloy 617","Plate",314626
8,"CapPass",295.57,-313.79,,"Qualified",0.942,427.23,460.91,"416-14",8,"Alloy 617","Plate",314626
9,"CapPass",296.25,-314.41,,"Qualified",0.942,486.62,520.08,"416-14",9,"Alloy 617","Plate",314626
10,"CapPass",295.03,-310.82,,"Qualified",0.949,548.97,576.70,"416-14",10,"Alloy 617","Plate",314626
11,"CapPass",295.20,-314.75,,"Qualified",0.938,609.30,640.83,"416-14",11,"Alloy 617","Plate",314626
12,"CapPass",295.37,-310.45,,"Qualified",0.951,670.94,699.00,"416-14",12,"Alloy 617","Plate",314626
13,"CapPass",295.32,-313.64,,"Qualified",0.942,729.48,759.53,"416-14",13,"Alloy 617","Plate",314626
14,"CapPass",296.49,-310.33,,"Qualified",0.955,789.16,819.13,"416-14",14,"Alloy 617","Plate",314626
15,"CapPass",296.66,-311.29,,"Qualified",0.953,848.45,876.27,"416-14",15,"Alloy 617","Plate",314626
16,"CapPass",295.46,-313.26,,"Qualified",0.943,906.35,939.68,"416-14",16,"Alloy 617","Plate",314626
17,"CapPass",295.57,-313.54,,"Qualified",0.943,970.79,999.46,"416-14",17,"Alloy 617","Plate",314626
18,"CapPass",296.13,-313.47,,"Qualified",0.945,1028.41,1059.54,"416-14",18,"Alloy 617","Plate",314626
19,"CapPass",294.67,-310.98,,"Qualified",0.948,1091.03,1118.18,"416-14",19,"Alloy 617","Plate",314626
20,"CapPass",294.62,-311.57,,"Qualified",0.946,1149.44,1180.87,"416-14",20,"Alloy 617","Plate",314626
21,"CapPass",295.13,-310.54,,"Qualified",0.950,1210.00,1239.73,"416-14",21,"Alloy 617","Plate",314626
22,"CapPass",294.43,-314.02,,"Qualified",0.938,1268.05,1300.63,"416-14",22,"Alloy 617","Plate",314626
23,"CapPass",294.30,-311.41,,"Qualified",0.945,1330.98,1361.06,"416-14",23,"Alloy 617","Plate",314626
24,"CapPass",294.05,-310.01,,"Qualified",0.949,1387.58,1421.09,"416-14",24,"Alloy 617","Plate",314626
25,"CapPass",294.87,-311.46,,"Qualified",0.947,1449.69,1480.18,"416-14",25,"Alloy 617","Plate",314626
26,"CapPass",296.74,-310.28,,"Qualified",0.956,1506.74,1541.09,"416-14",26,"Alloy 617","Plate",314626
27,"CapPass",294.84,-309.60,,"Qualified",0.952,1570.78,1599.15,"416-14",27,"Alloy 617","Plate",314626
28,"CapPass",295.07,-310.04,,"Qualified",0.952,1631.09,1660.87,"416-14",28,"Alloy 617","Plate",314626
29,"CapPass",294.68,-311.57,,"Qualified",0.946,1689.31,1720.72,"416-14",29,"Alloy 617","Plate",314626
30,"CapPass",294.70,-310.69,,"Qualified",0.949,1749.50,1779.48,"416-14",30,"Alloy 617","Plate",314626
31,"CapPass",295.37,-309.59,,"Qualified",0.954,1806.61,1839.53,"416-14",31,"Alloy 617","Plate",314626
32,"CapPass",296.64,-309.95,,"Qualified",0.957,1871.00,1901.15,"416-14",32,"Alloy 617","Plate",314626
33,"CapPass",295.07,-310.20,,"Qualified",0.951,1929.19,1961.16,"416-14",33,"Alloy 617","Plate",314626
34,"CapPass",294.02,-310.54,,"Qualified",0.947,1990.68,2021.17,"416-14",34,"Alloy 617","Plate",314626
35,"CapPass",294.47,-312.18,,"Qualified",0.943,2047.64,2080.69,"416-14",35,"Alloy 617","Plate",314626
36,"CapPass",294.24,-309.99,,"Qualified",0.949,2109.42,2141.01,"416-14",36,"Alloy 617","Plate",314626
37,"CapPass",294.83,-311.95,,"Qualified",0.945,2171.19,2199.05,"416-14",37,"Alloy 617","Plate",314626
38,"CapPass",294.87,-311.75,,"Qualified",0.946,2230.98,2260.07,"416-14",38,"Alloy 617","Plate",314626
39,"CapPass",293.70,-309.58,,"Qualified",0.949,2289.21,2320.68,"416-14",39,"Alloy 617","Plate",314626
40,"CapPass",294.17,-307.92,,"Qualified",0.955,2348.62,2377.77,"416-14",40,"Alloy 617","Plate",314626
41,"CapPass",296.14,-309.58,,"Qualified",0.957,2410.82,2440.08,"416-14",41,"Alloy 617","Plate",314626
42,"CapPass",293.34,-307.13,,"Qualified",0.955,2470.16,2501.10,"416-14",42,"Alloy 617","Plate",314626
43,"CapPass",293.83,-311.45,,"Qualified",0.943,2528.42,2559.89,"416-14",43,"Alloy 617","Plate",314626
44,"CapPass",293.03,-309.09,,"Qualified",0.948,2590.44,2620.48,"416-14",44,"Alloy 617","Plate",314626
45,"CapPass",293.97,-310.40,,"Qualified",0.947,2649.04,2680.58,"416-14",45,"Alloy 617","Plate",314626
46,"CapPass",292.94,-307.31,,"Qualified",0.953,2707.34,2741.28,"416-14",46,"Alloy 617","Plate",314626
47,"CapPass",295.03,-308.79,,"Qualified",0.955,2771.04,2801.27,"416-14",47,"Alloy 617","Plate",314626
48,"CapPass",294.66,-308.39,,"Qualified",0.956,2829.84,2859.62,"416-14",48,"Alloy 617","Plate",314626
49,"CapPass",293.07,-308.97,,"Qualified",0.949,2886.94,2919.58,"416-14",49,"Alloy 617","Plate",314626
50,"CapPass",293.85,-311.22,,"Qualified",0.944,2950.93,2981.28,"416-14",50,"Alloy 617","Plate",314626
51,"CapPass",293.65,-306.62,,"Qualified",0.958,3006.97,3038.58,"416-14",51,"Alloy 617","Plate",314626
52,"CapPass",292.93,-306.91,,"Qualified",0.954,3071.31,3100.54,"416-14",52,"Alloy 617","Plate",314626
53,"CapPass",294.18,-307.38,,"Qualified",0.957,3130.76,3161.34,"416-14",53,"Alloy 617","Plate",314626
54,"CapPass",292.23,-306.37,,"Qualified",0.954,3191.12,3218.95,"416-14",54,"Alloy 617","Plate",314626
55,"CapPass",292.73,-304.85,,"Qualified",0.960,3248.05,3281.36,"416-14",55,"Alloy 617","Plate",314626
56,"CapPass",294.24,-306.70,,"Qualified",0.959,3310.13,3341.31,"416-14",56,"Alloy 617","Plate",314626
57,"CapPass",292.41,-304.64,,"Qualified",0.960,3370.75,3399.35,"416-14",57,"Alloy 617","Plate",314626
58,"CapPass",291.75,-307.22,,"Qualified",0.950,3431.27,3459.82,"416-14",58,"Alloy 617","Plate",314626
59,"CapPass",292.44,-306.89,,"Qualified",0.953,3489.45,3519.28,"416-14",59,"Alloy 617","Plate",314626
60,"CapPass",293.54,-304.45,,"Qualified",0.964,3551.28,3581.39,"416-14",60,"Alloy 617","Plate",314626
61,"CapPass",292.75,-306.55,,"Qualified",0.955,3608.43,3638.27,"416-14",61,"Alloy 617","Plate",314626
62,"CapPass",291.51,-306.19,,"Qualified",0.952,3670.49,3699.15,"416-14",62,"Alloy 617","Plate",314626
63,"CapPass",292.36,-305.40,,"Qualified",0.957,3728.68,3760.96,"416-14",63,"Alloy 617","Plate",314626
64,"CapPass",291.63,-305.97,,"Qualified",0.953,3786.69,3819.92,"416-14",64,"Alloy 617","Plate",314626
65,"CapPass",291.05,-304.94,,"Qualified",0.954,3850.96,3881.44,"416-14",65,"Alloy 617","Plate",314626
66,"CapPass",290.81,-304.55,,"Qualified",0.955,3910.20,3940.27,"416-14",66,"Alloy 617","Plate",314626
67,"CapPass",290.65,-303.59,,"Qualified",0.957,3969.77,4001.46,"416-14",67,"Alloy 617","Plate",314626
68,"CapPass",290.47,-306.76,,"Qualified",0.947,4031.45,4060.94,"416-14",68,"Alloy 617","Plate",314626
69,"CapPass",290.74,-306.05,,"Qualified",0.950,4085.80,4121.47,"416-14",69,"Alloy 617","Plate",314626
70,"CapPass",291.58,-303.84,,"Qualified",0.960,4150.73,4179.51,"416-14",70,"Alloy 617","Plate",314626
71,"CapPass",290.26,-305.01,,"Qualified",0.952,4208.79,4241.49,"416-14",71,"Alloy 617","Plate",314626
72,"CapPass",291.08,-305.16,,"Qualified",0.954,4271.40,4300.18,"416-14",72,"Alloy 617","Plate",314626
73,"CapPass",290.23,-302.58,,"Qualified",0.959,4325.19,4358.50,"416-14",73,"Alloy 617","Plate",314626
74,"CapPass",288.59,-304.57,,"Qualified",0.948,4388.77,4421.52,"416-14",74,"Alloy 617","Plate",314626
75,"CapPass",288.95,-302.61,,"Qualified",0.955,4446.40,4480.02,"416-14",75,"Alloy 617","Plate",314626
76,"CapPass",288.58,-304.47,,"Qualified",0.948,4508.24,4541.54,"416-14",76,"Alloy 617","Plate",314626
77,"CapPass",291.13,-300.00,,"Qualified",0.970,4571.16,4601.54,"416-14",77,"Alloy 617","Plate",314626
78,"CapPass",289.99,-302.36,,"Qualified",0.959,4630.70,4661.56,"416-14",78,"Alloy 617","Plate",314626
79,"CapPass",288.59,-301.43,,"Qualified",0.957,4691.37,4721.57,"416-14",79,"Alloy 617","Plate",314626
80,"CapPass",288.55,-302.92,,"Qualified",0.953,4750.00,4781.06,"416-14",80,"Alloy 617","Plate",314626
81,"CapPass",287.20,-302.29,,"Qualified",0.950,4810.78,4841.53,"416-14",81,"Alloy 617","Plate",314626
82,"CapPass",288.48,-301.67,,"Qualified",0.956,4870.10,4899.84,"416-14",82,"Alloy 617","Plate",314626
83,"CapPass",287.64,-300.92,,"Qualified",0.956,4931.55,4960.98,"416-14",83,"Alloy 617","Plate",314626
84,"CapPass",286.93,-300.22,,"Qualified",0.956,4991.20,5020.28,"416-14",84,"Alloy 617","Plate",314626
85,"CapPass",286.47,-301.83,,"Qualified",0.949,5051.37,5081.42,"416-14",85,"Alloy 617","Plate",314626
86,"CapPass",285.33,-298.58,,"Qualified",0.956,5111.61,5140.43,"416-14",86,"Alloy 617","Plate",314626
87,"CapPass",285.50,-300.00,,"Qualified",0.952,5170.62,5201.22,"416-14",87,"Alloy 617","Plate",314626
88,"CapPass",285.52,-298.80,,"Qualified",0.956,5230.23,5261.64,"416-14",88,"Alloy 617","Plate",314626
89,"CapPass",284.89,-299.16,,"Qualified",0.952,5291.10,5321.64,"416-14",89,"Alloy 617","Plate",314626
90,"CapPass",282.90,-299.72,,"Qualified",0.944,5349.98,5380.83,"416-14",90,"Alloy 617","Plate",314626
91,"CapPass",283.03,-297.97,,"Qualified",0.950,5411.65,5440.98,"416-14",91,"Alloy 617","Plate",314626
92,"CapPass",282.47,-299.25,,"Qualified",0.944,5467.28,5501.67,"416-14",92,"Alloy 617","Plate",314626
93,"CapPass",282.55,-298.51,,"Qualified",0.947,5529.71,5560.81,"416-14",93,"Alloy 617","Plate",314626
94,"CapPass",281.73,-297.99,,"Qualified",0.945,5587.65,5621.18,"416-14",94,"Alloy 617","Plate",314626
95,"CapPass",280.92,-295.67,,"Qualified",0.950,5647.86,5680.99,"416-14",95,"Alloy 617","Plate",314626
96,"CapPass",280.51,-296.42,,"Qualified",0.946,5710.30,5741.72,"416-14",96,"Alloy 617","Plate",314626
97,"CapPass",280.12,-297.63,,"Qualified",0.941,5771.29,5801.21,"416-14",97,"Alloy 617","Plate",314626
98,"CapPass",278.68,-296.10,,"Qualified",0.941,5830.30,5861.63,"416-14",98,"Alloy 617","Plate",314626
99,"CapPass",277.41,-295.93,,"Qualified",0.937,5891.73,5920.74,"416-14",99,"Alloy 617","Plate",314626
100,"CapPass",276.98,-294.63,,"Qualified",0.940,5945.99,5981.75,"416-14",100,"Alloy 617","Plate",314626
101,"CapPass",278.04,-296.23,,"Qualified",0.939,6011.70,6041.72,"416-14",101,"Alloy 617","Plate",314626
102,"CapPass",276.09,-294.87,,"Qualified",0.936,6068.52,6101.14,"416-14",102,"Alloy 617","Plate",314626
103,"CapPass",276.89,-292.19,,"Qualified",0.948,6129.09,6161.17,"416-14",103,"Alloy 617","Plate",314626
104,"CapPass",274.29,-296.77,,"Qualified",0.924,6190.52,6221.77,"416-14",104,"Alloy 617","Plate",314626
105,"CapPass",274.26,-292.36,,"Qualified",0.938,6248.08,6280.94,"416-14",105,"Alloy 617","Plate",314626
106,"CapPass",274.07,-292.80,,"Qualified",0.936,6310.36,6341.80,"416-14",106,"Alloy 617","Plate",314626
107,"CapPass",271.34,-292.09,,"Qualified",0.929,6370.29,6401.59,"416-14",107,"Alloy 617","Plate",314626
108,"CapPass",272.26,-292.28,,"Qualified",0.932,6428.65,6461.80,"416-14",108,"Alloy 617","Plate",314626
109,"CapPass",272.15,-291.78,,"Qualified",0.933,6489.78,6521.83,"416-14",109,"Alloy 617","Plate",314626
110,"CapPass",269.44,-288.51,,"Qualified",0.934,6550.61,6581.83,"416-14",110,"Alloy 617","Plate",314626
111,"CapPass",270.68,-291.92,,"Qualified",0.927,6609.11,6641.85,"416-14",111,"Alloy 617","Plate",314626
112,"CapPass",268.85,-288.56,,"Qualified",0.932,6671.54,6701.87,"416-14",112,"Alloy 617","Plate",314626
113,"CapPass",267.85,-288.44,,"Qualified",0.929,6729.67,6761.75,"416-14",113,"Alloy 617","Plate",314626
114,"CapPass",267.09,-287.96,,"Qualified",0.928,6791.05,6821.88,"416-14",114,"Alloy 617","Plate",314626
115,"CapPass",265.96,-289.97,,"Qualified",0.917,6849.75,6881.88,"416-14",115,"Alloy 617","Plate",314626
116,"CapPass",264.71,-287.69,,"Qualified",0.920,6911.85,6941.89,"416-14",116,"Alloy 617","Plate",314626
117,"CapPass",262.91,-284.21,,"Qualified",0.925,6970.29,7001.90,"416-14",117,"Alloy 617","Plate",314626
118,"CapPass",263.04,-285.14,,"Qualified",0.922,7031.89,7061.90,"416-14",118,"Alloy 617","Plate",314626
119,"CapPass",261.37,-286.03,,"Qualified",0.914,7091.91,7121.91,"416-14",119,"Alloy 617","Plate",314626
120,"CapPass",261.59,-285.13,,"Qualified",0.917,7151.04,7181.94,"416-14",120,"Alloy 617","Plate",314626
121,"CapPass",258.33,-283.78,,"Qualified",0.910,7211.73,7241.95,"416-14",121,"Alloy 617","Plate",314626
122,"CapPass",257.10,-283.38,,"Qualified",0.907,7271.72,7301.94,"416-14",122,"Alloy 617","Plate",314626
123,"CapPass",257.35,-282.92,,"Qualified",0.910,7331.80,7361.96,"416-14",123,"Alloy 617","Plate",314626
124,"CapPass",255.84,-281.25,,"Qualified",0.910,7391.79,7421.96,"416-14",124,"Alloy 617","Plate",314626
125,"CapPass",255.00,-281.01,,"Qualified",0.907,7451.80,7481.98,"416-14",125,"Alloy 617","Plate",314626
126,"CapPass",251.35,-278.86,,"Qualified",0.901,7510.35,7541.97,"416-14",126,"Alloy 617","Plate",314626
127,"CapPass",249.11,-278.74,,"Qualified",0.894,7571.96,7601.99,"416-14",127,"Alloy 617","Plate",314626
128,"CapPass",247.94,-275.71,,"Qualified",0.899,7631.18,7662.00,"416-14",128,"Alloy 617","Plate",314626
129,"CapPass",246.89,-275.80,,"Qualified",0.895,7691.42,7722.00,"416-14",129,"Alloy 617","Plate",314626
130,"CapPass",242.83,-274.80,,"Qualified",0.884,7751.82,7782.02,"416-14",130,"Alloy 617","Plate",314626
131,"CapPass",242.58,-273.99,,"Qualified",0.885,7810.96,7842.03,"416-14",131,"Alloy 617","Plate",314626
132,"CapPass",239.15,-270.99,,"Qualified",0.883,7871.49,7902.03,"416-14",132,"Alloy 617","Plate",314626
133,"CapPass",236.30,-271.03,,"Qualified",0.872,7931.28,7962.04,"416-14",133,"Alloy 617","Plate",314626
134,"CapPass",233.80,-268.25,,"Qualified",0.872,7992.00,8022.05,"416-14",134,"Alloy 617","Plate",314626
135,"CapPass",231.39,-266.83,,"Qualified",0.867,8051.79,8082.05,"416-14",135,"Alloy 617","Plate",314626
136,"CapPass",227.05,-267.10,,"Qualified",0.850,8110.10,8142.07,"416-14",136,"Alloy 617","Plate",314626
137,"CapPass",223.61,-268.38,,"Qualified",0.833,8172.00,8202.08,"416-14",137,"Alloy 617","Plate",314626
138,"CapPass",222.29,-263.65,,"Qualified",0.843,8232.04,8262.08,"416-14",138,"Alloy 617","Plate",314626
139,"CapPass",219.23,-260.89,,"Qualified",0.840,8291.81,8321.87,"416-14",139,"Alloy 617","Plate",314626
140,"CapPass",217.47,-262.71,,"Qualified",0.828,8351.74,8382.10,"416-14",140,"Alloy 617","Plate",314626
141,"CapPass",214.23,-259.74,,"Qualified",0.825,8411.81,8442.11,"416-14",141,"Alloy 617","Plate",314626
142,"CapPass",210.65,-255.36,,"Qualified",0.825,8470.38,8502.13,"416-14",142,"Alloy 617","Plate",314626
143,"CapPass",207.60,-257.92,,"Qualified",0.805,8532.11,8562.14,"416-14",143,"Alloy 617","Plate",314626
144,"CapPass",205.04,-255.77,,"Qualified",0.802,8591.04,8622.14,"416-14",144,"Alloy 617","Plate",314626
145,"CapPass",202.57,-255.50,,"Qualified",0.793,8651.90,8682.15,"416-14",145,"Alloy 617","Plate",314626
146,"CapPass",199.15,-254.18,,"Qualified",0.783,8712.14,8742.16,"416-14",146,"Alloy 617","Plate",314626
147,"CapPass",196.11,-252.70,,"Qualified",0.776,8771.93,8802.17,"416-14",147,"Alloy 617","Plate",314626
148,"CapPass",193.64,-251.68,,"Qualified",0.769,8832.17,8862.18,"416-14",148,"Alloy 617","Plate",314626
149,"CapPass",191.31,-248.95,,"Qualified",0.768,8892.17,8922.20,"416-14",149,"Alloy 617","Plate",314626
150,"CapPass",187.63,-247.72,,"Qualified",0.757,8952.16,8982.19,"416-14",150,"Alloy 617","Plate",314626
151,"CapPass",184.40,-245.07,,"Qualified",0.752,9012.10,9042.20,"416-14",151,"Alloy 617","Plate",314626
152,"CapPass",180.89,".",,"Qualified",".",9070.03,".","416-14",152,"Alloy 617","Plate",314626

File: data/850C/Strain rate 0.001/3.0% strain/HTM_A19_PeakStress_41619.csv
"Cycle","Data State","Max Stress Mpa","Min Stress Mpa","Qual Exceptions","Qual State","Stress Ratio","Time Max Stress Sec","Time Min Stress Sec","Sample","Count","Alloy","Material_Form","Heat"
1,"CapPass",".",-270.84,,"Qualified",".",".",43.45,"416-19",1,"Alloy 617","Plate",314626
2,"CapPass",285.23,-314.64,,"Qualified",0.907,68.96,102.36,"416-19",2,"Alloy 617","Plate",314626
3,"CapPass",295.51,-317.81,,"Qualified",0.930,131.52,160.73,"416-19",3,"Alloy 617","Plate",314626
4,"CapPass",299.53,-317.20,,"Qualified",0.944,190.86,220.04,"416-19",4,"Alloy 617","Plate",314626
5,"CapPass",299.18,-317.65,,"Qualified",0.942,248.89,280.07,"416-19",5,"Alloy 617","Plate",314626
6,"CapPass",299.19,-318.88,,"Qualified",0.938,310.19,340.45,"416-19",6,"Alloy 617","Plate",314626
7,"CapPass",297.96,-316.31,,"Qualified",0.942,366.70,397.90,"416-19",7,"Alloy 617","Plate",314626
8,"CapPass",298.52,-320.80,,"Qualified",0.931,430.86,460.89,"416-19",8,"Alloy 617","Plate",314626
9,"CapPass",297.55,-318.04,,"Qualified",0.936,490.88,519.62,"416-19",9,"Alloy 617","Plate",314626
10,"CapPass",299.87,-317.03,,"Qualified",0.946,548.19,576.41,"416-19",10,"Alloy 617","Plate",314626
11,"CapPass",298.88,-315.52,,"Qualified",0.947,610.95,638.32,"416-19",11,"Alloy 617","Plate",314626
12,"CapPass",298.90,-318.46,,"Qualified",0.939,670.86,700.79,"416-19",12,"Alloy 617","Plate",314626
13,"CapPass",299.83,-319.30,,"Qualified",0.939,729.58,760.55,"416-19",13,"Alloy 617","Plate",314626
14,"CapPass",298.82,-316.49,,"Qualified",0.944,785.54,819.82,"416-19",14,"Alloy 617","Plate",314626
15,"CapPass",298.92,-319.33,,"Qualified",0.936,850.71,880.98,"416-19",15,"Alloy 617","Plate",314626
16,"CapPass",298.52,-315.62,,"Qualified",0.946,908.73,940.39,"416-19",16,"Alloy 617","Plate",314626
17,"CapPass",299.17,-318.00,,"Qualified",0.941,965.84,1001.01,"416-19",17,"Alloy 617","Plate",314626
18,"CapPass",298.60,-316.45,,"Qualified",0.944,1029.70,1060.83,"416-19",18,"Alloy 617","Plate",314626
19,"CapPass",297.99,-317.70,,"Qualified",0.938,1089.86,1121.01,"416-19",19,"Alloy 617","Plate",314626
20,"CapPass",298.38,-317.01,,"Qualified",0.941,1149.85,1179.22,"416-19",20,"Alloy 617","Plate",314626
21,"CapPass",298.15,-315.09,,"Qualified",0.946,1210.27,1240.39,"416-19",21,"Alloy 617","Plate",314626
22,"CapPass",297.59,-316.40,,"Qualified",0.941,1265.02,1299.88,"416-19",22,"Alloy 617","Plate",314626
23,"CapPass",299.53,-313.46,,"Qualified",0.956,1326.08,1360.84,"416-19",23,"Alloy 617","Plate",314626
24,"CapPass",297.34,-315.96,,"Qualified",0.941,1388.88,1421.07,"416-19",24,"Alloy 617","Plate",314626
25,"CapPass",296.89,-316.15,,"Qualified",0.939,1448.58,1480.35,"416-19",25,"Alloy 617","Plate",314626
26,"CapPass",298.57,-314.86,,"Qualified",0.948,1510.40,1540.27,"416-19",26,"Alloy 617","Plate",314626
27,"CapPass",297.48,-314.76,,"Qualified",0.945,1569.83,1601.09,"416-19",27,"Alloy 617","Plate",314626
28,"CapPass",297.72,-316.98,,"Qualified",0.939,1623.91,1661.09,"416-19",28,"Alloy 617","Plate",314626
29,"CapPass",299.24,-315.37,,"Qualified",0.949,1687.31,1721.10,"416-19",29,"Alloy 617","Plate",314626
30,"CapPass",298.64,-315.89,,"Qualified",0.945,1751.10,1781.11,"416-19",30,"Alloy 617","Plate",314626
31,"CapPass",297.41,-317.34,,"Qualified",0.937,1808.25,1840.47,"416-19",31,"Alloy 617","Plate",314626
32,"CapPass",297.30,-317.17,,"Qualified",0.937,1869.67,1901.13,"416-19",32,"Alloy 617","Plate",314626
33,"CapPass",297.72,-316.87,,"Qualified",0.940,1930.66,1960.68,"416-19",33,"Alloy 617","Plate",314626
34,"CapPass",297.30,-315.16,,"Qualified",0.943,1988.69,2020.09,"416-19",34,"Alloy 617","Plate",314626
35,"CapPass",299.37,-316.53,,"Qualified",0.946,2049.12,2080.65,"416-19",35,"Alloy 617","Plate",314626
36,"CapPass",297.38,-319.60,,"Qualified",0.930,2111.16,2141.03,"416-19",36,"Alloy 617","Plate",314626
37,"CapPass",297.35,-314.00,,"Qualified",0.947,2168.81,2200.89,"416-19",37,"Alloy 617","Plate",314626
38,"CapPass",296.92,-318.15,,"Qualified",0.933,2229.10,2261.07,"416-19",38,"Alloy 617","Plate",314626
39,"CapPass",296.50,-315.86,,"Qualified",0.939,2289.94,2319.80,"416-19",39,"Alloy 617","Plate",314626
40,"CapPass",297.99,-313.97,,"Qualified",0.949,2342.65,2380.35,"416-19",40,"Alloy 617","Plate",314626
41,"CapPass",296.21,-314.14,,"Qualified",0.943,2408.25,2440.78,"416-19",41,"Alloy 617","Plate",314626
42,"CapPass",296.84,-315.57,,"Qualified",0.941,2466.30,2501.23,"416-19",42,"Alloy 617","Plate",314626
43,"CapPass",297.03,-314.14,,"Qualified",0.946,2526.25,2560.78,"416-19",43,"Alloy 617","Plate",314626
44,"CapPass",295.89,-313.63,,"Qualified",0.943,2587.61,2620.09,"416-19",44,"Alloy 617","Plate",314626
45,"CapPass",298.20,-314.03,,"Qualified",0.950,2648.33,2680.05,"416-19",45,"Alloy 617","Plate",314626
46,"CapPass",297.16,-315.24,,"Qualified",0.943,2710.98,2740.82,"416-19",46,"Alloy 617","Plate",314626
47,"CapPass",296.32,-314.95,,"Qualified",0.941,2767.73,2801.27,"416-19",47,"Alloy 617","Plate",314626
48,"CapPass",295.84,-318.25,,"Qualified",0.930,2831.27,2861.28,"416-19",48,"Alloy 617","Plate",314626
49,"CapPass",296.20,-313.61,,"Qualified",0.945,2888.09,2921.16,"416-19",49,"Alloy 617","Plate",314626
50,"CapPass",295.33,-314.38,,"Qualified",0.939,2950.41,2981.30,"416-19",50,"Alloy 617","Plate",314626
51,"CapPass",297.54,-313.37,,"Qualified",0.949,3009.54,3039.29,"416-19",51,"Alloy 617","Plate",314626
52,"CapPass",296.06,-318.61,,"Qualified",0.929,3068.94,3100.34,"416-19",52,"Alloy 617","Plate",314626
53,"CapPass",297.18,-313.15,,"Qualified",0.949,3128.15,3160.79,"416-19",53,"Alloy 617","Plate",314626
54,"CapPass",295.04,-314.53,,"Qualified",0.938,3190.25,3221.16,"416-19",54,"Alloy 617","Plate",314626
55,"CapPass",295.77,-311.87,,"Qualified",0.948,3249.76,3277.08,"416-19",55,"Alloy 617","Plate",314626
56,"CapPass",297.98,-317.70,,"Qualified",0.938,3310.65,3340.96,"416-19",56,"Alloy 617","Plate",314626
57,"CapPass",295.36,-310.58,,"Qualified",0.951,3367.81,3399.67,"416-19",57,"Alloy 617","Plate",314626
58,"CapPass",296.16,-313.32,,"Qualified",0.945,3431.33,3461.18,"416-19",58,"Alloy 617","Plate",314626
59,"CapPass",295.26,-312.77,,"Qualified",0.944,3488.27,3521.34,"416-19",59,"Alloy 617","Plate",314626
60,"CapPass",297.64,-312.74,,"Qualified",0.952,3545.44,3578.43,"416-19",60,"Alloy 617","Plate",314626
61,"CapPass",294.97,-315.16,,"Qualified",0.936,3611.20,3641.05,"416-19",61,"Alloy 617","Plate",314626
62,"CapPass",294.98,-311.17,,"Qualified",0.948,3667.24,3698.93,"416-19",62,"Alloy 617","Plate",314626
63,"CapPass",295.77,-311.82,,"Qualified",0.949,3731.39,3759.64,"416-19",63,"Alloy 617","Plate",314626
64,"CapPass",295.04,-314.12,,"Qualified",0.939,3786.51,3821.42,"416-19",64,"Alloy 617","Plate",314626
65,"CapPass",295.39,-310.63,,"Qualified",0.951,3848.97,3880.83,"416-19",65,"Alloy 617","Plate",314626
66,"CapPass",294.26,-312.93,,"Qualified",0.940,3907.27,3941.24,"416-19",66,"Alloy 617","Plate",314626
67,"CapPass",293.79,-311.22,,"Qualified",0.944,3968.54,3999.73,"416-19",67,"Alloy 617","Plate",314626
68,"CapPass",293.12,-309.24,,"Qualified",0.948,4029.32,4061.46,"416-19",68,"Alloy 617","Plate",314626
69,"CapPass",294.34,-311.95,,"Qualified",0.944,4090.05,4120.45,"416-19",69,"Alloy 617","Plate",314626
70,"CapPass",293.14,-309.09,,"Qualified",0.948,4145.85,4180.52,"416-19",70,"Alloy 617","Plate",314626
71,"CapPass",292.58,-312.74,,"Qualified",0.936,4208.57,4241.15,"416-19",71,"Alloy 617","Plate",314626
72,"CapPass",294.42,-309.86,,"Qualified",0.950,4268.71,4301.39,"416-19",72,"Alloy 617","Plate",314626
73,"CapPass",294.10,-311.81,,"Qualified",0.943,4329.57,4360.91,"416-19",73,"Alloy 617","Plate",314626
74,"CapPass",292.67,-309.95,,"Qualified",0.944,4388.14,4420.45,"416-19",74,"Alloy 617","Plate",314626
75,"CapPass",292.72,-310.72,,"Qualified",0.942,4449.94,4481.23,"416-19",75,"Alloy 617","Plate",314626
76,"CapPass",293.47,-308.48,,"Qualified",0.951,4509.21,4540.23,"416-19",76,"Alloy 617","Plate",314626
77,"CapPass",291.97,-309.86,,"Qualified",0.942,4570.06,4600.66,"416-19",77,"Alloy 617","Plate",314626
78,"CapPass",292.55,-309.87,,"Qualified",0.944,4628.59,4660.62,"416-19",78,"Alloy 617","Plate",314626
79,"CapPass",291.51,-309.48,,"Qualified",0.942,4690.09,4721.18,"416-19",79,"Alloy 617","Plate",314626
80,"CapPass",293.03,-308.46,,"Qualified",0.950,4749.95,4781.17,"416-19",80,"Alloy 617","Plate",314626
81,"CapPass",292.47,-309.39,,"Qualified",0.945,4811.03,4840.57,"416-19",81,"Alloy 617","Plate",314626
82,"CapPass",291.62,-308.77,,"Qualified",0.944,4867.76,4901.02,"416-19",82,"Alloy 617","Plate",314626
83,"CapPass",291.49,-309.71,,"Qualified",0.941,4930.55,4961.59,"416-19",83,"Alloy 617","Plate",314626
84,"CapPass",292.71,-307.22,,"Qualified",0.953,4988.13,5021.23,"416-19",84,"Alloy 617","Plate",314626
85,"CapPass",290.85,-305.56,,"Qualified",0.952,5051.24,5081.55,"416-19",85,"Alloy 617","Plate",314626
86,"CapPass",290.50,-309.45,,"Qualified",0.939,5110.16,5141.10,"416-19",86,"Alloy 617","Plate",314626
87,"CapPass",292.51,-310.85,,"Qualified",0.941,5168.59,5201.53,"416-19",87,"Alloy 617","Plate",314626
88,"CapPass",290.48,-308.84,,"Qualified",0.941,5230.63,5261.37,"416-19",88,"Alloy 617","Plate",314626
89,"CapPass",290.27,-306.82,,"Qualified",0.946,5288.67,5321.64,"416-19",89,"Alloy 617","Plate",314626
90,"CapPass",291.49,-305.26,,"Qualified",0.955,5349.29,5380.63,"416-19",90,"Alloy 617","Plate",314626
91,"CapPass",289.88,-308.98,,"Qualified",0.938,5411.64,5441.66,"416-19",91,"Alloy 617","Plate",314626
92,"CapPass",289.86,-307.00,,"Qualified",0.944,5470.61,5500.50,"416-19",92,"Alloy 617","Plate",314626
93,"CapPass",288.60,-305.51,,"Qualified",0.945,5531.49,5561.67,"416-19",93,"Alloy 617","Plate",314626
94,"CapPass",289.78,-304.30,,"Qualified",0.952,5587.32,5621.45,"416-19",94,"Alloy 617","Plate",314626
95,"CapPass",289.04,-307.01,,"Qualified",0.941,5650.75,5681.03,"416-19",95,"Alloy 617","Plate",314626
96,"CapPass",288.01,-305.20,,"Qualified",0.944,5710.56,5741.55,"416-19",96,"Alloy 617","Plate",314626
97,"CapPass",286.32,-306.28,,"Qualified",0.935,5767.80,5801.25,"416-19",97,"Alloy 617","Plate",314626
98,"CapPass",286.68,-301.00,,"Qualified",0.952,5830.65,5861.72,"416-19",98,"Alloy 617","Plate",314626
99,"CapPass",286.48,-300.60,,"Qualified",0.953,5891.34,5920.80,"416-19",99,"Alloy 617","Plate",314626
100,"CapPass",286.01,-302.75,,"Qualified",0.945,5951.00,5981.74,"416-19",100,"Alloy 617","Plate",314626
101,"CapPass",286.88,-302.44,,"Qualified",0.949,6005.29,6040.75,"416-19",101,"Alloy 617","Plate",314626
102,"CapPass",286.08,-306.80,,"Qualified",0.932,6067.13,6101.51,"416-19",102,"Alloy 617","Plate",314626
103,"CapPass",285.88,-301.99,,"Qualified",0.947,6130.58,6161.52,"416-19",103,"Alloy 617","Plate",314626
104,"CapPass",285.56,-300.18,,"Qualified",0.951,6191.46,6221.14,"416-19",104,"Alloy 617","Plate",314626
105,"CapPass",284.14,-302.81,,"Qualified",0.938,6248.21,6281.77,"416-19",105,"Alloy 617","Plate",314626
106,"CapPass",283.34,-301.72,,"Qualified",0.939,6311.26,6341.78,"416-19",106,"Alloy 617","Plate",314626
107,"CapPass",283.54,-302.31,,"Qualified",0.938,6368.70,6401.80,"416-19",107,"Alloy 617","Plate",314626
108,"CapPass",284.19,-300.87,,"Qualified",0.945,6431.19,6461.81,"416-19",108,"Alloy 617","Plate",314626
109,"CapPass",282.06,-303.96,,"Qualified",0.928,6490.24,6521.57,"416-19",109,"Alloy 617","Plate",314626
110,"CapPass",279.52,-297.83,,"Qualified",0.938,6550.90,6581.84,"416-19",110,"Alloy 617","Plate",314626
111,"CapPass",277.99,-299.71,,"Qualified",0.928,6611.61,6641.83,"416-19",111,"Alloy 617","Plate",314626
112,"CapPass",276.31,-299.81,,"Qualified",0.922,6671.66,6701.84,"416-19",112,"Alloy 617","Plate",314626
113,"CapPass",277.91,-297.35,,"Qualified",0.935,6729.43,6761.84,"416-19",113,"Alloy 617","Plate",314626
114,"CapPass",276.19,-299.26,,"Qualified",0.923,6791.30,6821.85,"416-19",114,"Alloy 617","Plate",314626
115,"CapPass",275.49,-294.82,,"Qualified",0.934,6850.84,6881.88,"416-19",115,"Alloy 617","Plate",314626
116,"CapPass",273.31,-293.87,,"Qualified",0.930,6909.35,6941.89,"416-19",116,"Alloy 617","Plate",314626
117,"CapPass",270.60,-293.36,,"Qualified",0.922,6970.35,7001.88,"416-19",117,"Alloy 617","Plate",314626
118,"CapPass",269.36,-291.72,,"Qualified",0.923,7026.82,7061.90,"416-19",118,"Alloy 617","Plate",314626
119,"CapPass",270.23,-288.34,,"Qualified",0.937,7091.78,7121.92,"416-19",119,"Alloy 617","Plate",314626
120,"CapPass",267.94,-291.28,,"Qualified",0.920,7151.31,7181.91,"416-19",120,"Alloy 617","Plate",314626
121,"CapPass",266.69,-289.06,,"Qualified",0.923,7211.63,7241.93,"416-19",121,"Alloy 617","Plate",314626
122,"CapPass",264.30,-289.01,,"Qualified",0.915,7270.18,7301.93,"416-19",122,"Alloy 617","Plate",314626
123,"CapPass",260.93,-285.21,,"Qualified",0.915,7331.66,7361.95,"416-19",123,"Alloy 617","Plate",314626
124,"CapPass",257.53,-286.35,,"Qualified",0.899,7390.53,7421.95,"416-19",124,"Alloy 617","Plate",314626
125,"CapPass",255.22,-282.27,,"Qualified",0.904,7449.14,7481.96,"416-19",125,"Alloy 617","Plate",314626
126,"CapPass",253.41,-280.15,,"Qualified",0.905,7510.23,7541.98,"416-19",126,"Alloy 617","Plate",314626
127,"CapPass",248.50,-280.82,,"Qualified",0.885,7571.84,7601.99,"416-19",127,"Alloy 617","Plate",314626
128,"CapPass",243.63,-275.27,,"Qualified",0.885,7631.95,7661.99,"416-19",128,"Alloy 617","Plate",314626
129,"CapPass",240.49,-275.94,,"Qualified",0.872,7690.82,7722.01,"416-19",129,"Alloy 617","Plate",314626
130,"CapPass",234.23,-273.61,,"Qualified",0.856,7751.99,7781.99,"416-19",130,"Alloy 617","Plate",314626
131,"CapPass",228.10,-267.44,,"Qualified",0.853,7810.81,7842.03,"416-19",131,"Alloy 617","Plate",314626
132,"CapPass",219.43,-260.29,,"Qualified",0.843,7871.51,7902.04,"416-19",132,"Alloy 617","Plate",314626
133,"CapPass",211.89,-257.78,,"Qualified",0.822,7930.22,7962.03,"416-19",133,"Alloy 617","Plate",314626
134,"CapPass",201.69,-253.68,,"Qualified",0.795,7990.03,8022.04,"416-19",134,"Alloy 617","Plate",314626
135,"CapPass",194.23,-249.41,,"Qualified",0.779,8051.51,8082.05,"416-19",135,"Alloy 617","Plate",314626
136,"CapPass",189.15,-245.66,,"Qualified",0.770,8111.85,8142.08,"416-19",136,"Alloy 617","Plate",314626
137,"CapPass",183.33,".",,"Qualified",".",8171.90,".","416-19",137,"Alloy 617","Plate",314626
