Repository: js-molina/fatigue-A617

File: data/850C/Strain rate 0.001/3.0% strain/HTM_A19_Cycles_41612.csv (part 2 of 27)
"Stress Mpa","Strain","Qual State","Qual Exceptions","Elapsed Time Sec","Data State","Cycle Label","Cycle","Count","Sample","Alloy","Heat","Material_Form"
-64.44,0.01286,"Qualified",,16.60,"CapPass","Cycle 1",1,420,"416-12","Alloy 617",314626,"Plate"
-70.93,0.01281,"Qualified",,16.62,"CapPass","Cycle 1",1,421,"416-12","Alloy 617",314626,"Plate"
-77.31,0.01276,"Qualified",,16.64,"CapPass","Cycle 1",1,422,"416-12","Alloy 617",314626,"Plate"
-83.62,0.01271,"Qualified",,16.66,"CapPass","Cycle 1",1,423,"416-12","Alloy 617",314626,"Plate"
-89.96,0.01266,"Qualified",,16.68,"CapPass","Cycle 1",1,424,"416-12","Alloy 617",314626,"Plate"
-96.56,0.01261,"Qualified",,16.71,"CapPass","Cycle 1",1,425,"416-12","Alloy 617",314626,"Plate"
-102.82,0.01256,"Qualified",,16.74,"CapPass","Cycle 1",1,426,"416-12","Alloy 617",314626,"Plate"
-108.01,0.01252,"Qualified",,16.76,"CapPass","Cycle 1",1,427,"416-12","Alloy 617",314626,"Plate"
-108.93,0.01251,"Qualified",,16.77,"CapPass","Cycle 1",1,428,"416-12","Alloy 617",314626,"Plate"
-114.88,0.01246,"Qualified",,16.80,"CapPass","Cycle 1",1,429,"416-12","Alloy 617",314626,"Plate"
-120.46,0.01241,"Qualified",,16.84,"CapPass","Cycle 1",1,430,"416-12","Alloy 617",314626,"Plate"
-125.47,0.01236,"Qualified",,16.88,"CapPass","Cycle 1",1,431,"416-12","Alloy 617",314626,"Plate"
-130.27,0.01230,"Qualified",,16.92,"CapPass","Cycle 1",1,432,"416-12","Alloy 617",314626,"Plate"
-134.65,0.01225,"Qualified",,16.96,"CapPass","Cycle 1",1,433,"416-12","Alloy 617",314626,"Plate"
-138.68,0.01220,"Qualified",,17.00,"CapPass","Cycle 1",1,434,"416-12","Alloy 617",314626,"Plate"
-142.39,0.01215,"Qualified",,17.05,"CapPass","Cycle 1",1,435,"416-12","Alloy 617",314626,"Plate"
-145.16,0.01210,"Qualified",,17.09,"CapPass","Cycle 1",1,436,"416-12","Alloy 617",314626,"Plate"
-147.77,0.01205,"Qualified",,17.13,"CapPass","Cycle 1",1,437,"416-12","Alloy 617",314626,"Plate"
-150.32,0.01200,"Qualified",,17.18,"CapPass","Cycle 1",1,438,"416-12","Alloy 617",314626,"Plate"
-152.81,0.01195,"Qualified",,17.23,"CapPass","Cycle 1",1,439,"416-12","Alloy 617",314626,"Plate"
-154.91,0.01190,"Qualified",,17.27,"CapPass","Cycle 1",1,440,"416-12","Alloy 617",314626,"Plate"
-156.63,0.01185,"Qualified",,17.32,"CapPass","Cycle 1",1,441,"416-12","Alloy 617",314626,"Plate"
-158.12,0.01180,"Qualified",,17.36,"CapPass","Cycle 1",1,442,"416-12","Alloy 617",314626,"Plate"
-159.50,0.01175,"Qualified",,17.41,"CapPass","Cycle 1",1,443,"416-12","Alloy 617",314626,"Plate"
-160.89,0.01170,"Qualified",,17.46,"CapPass","Cycle 1",1,444,"416-12","Alloy 617",314626,"Plate"
-162.84,0.01165,"Qualified",,17.52,"CapPass","Cycle 1",1,445,"416-12","Alloy 617",314626,"Plate"
-164.52,0.01160,"Qualified",,17.57,"CapPass","Cycle 1",1,446,"416-12","Alloy 617",314626,"Plate"
-165.77,0.01154,"Qualified",,17.62,"CapPass","Cycle 1",1,447,"416-12","Alloy 617",314626,"Plate"
-166.43,0.01149,"Qualified",,17.66,"CapPass","Cycle 1",1,448,"416-12","Alloy 617",314626,"Plate"
-167.06,0.01144,"Qualified",,17.70,"CapPass","Cycle 1",1,449,"416-12","Alloy 617",314626,"Plate"
-168.08,0.01139,"Qualified",,17.76,"CapPass","Cycle 1",1,450,"416-12","Alloy 617",314626,"Plate"
-169.95,0.01134,"Qualified",,17.84,"CapPass","Cycle 1",1,451,"416-12","Alloy 617",314626,"Plate"
-171.73,0.01129,"Qualified",,17.89,"CapPass","Cycle 1",1,452,"416-12","Alloy 617",314626,"Plate"
-171.74,0.01124,"Qualified",,17.91,"CapPass","Cycle 1",1,453,"416-12","Alloy 617",314626,"Plate"
-171.69,0.01119,"Qualified",,17.92,"CapPass","Cycle 1",1,454,"416-12","Alloy 617",314626,"Plate"
-171.80,0.01114,"Qualified",,17.93,"CapPass","Cycle 1",1,455,"416-12","Alloy 617",314626,"Plate"
-171.84,0.01109,"Qualified",,17.96,"CapPass","Cycle 1",1,456,"416-12","Alloy 617",314626,"Plate"
-169.81,0.01104,"Qualified",,18.19,"CapPass","Cycle 1",1,457,"416-12","Alloy 617",314626,"Plate"
-175.09,0.01098,"Qualified",,18.25,"CapPass","Cycle 1",1,458,"416-12","Alloy 617",314626,"Plate"
-173.38,0.01093,"Qualified",,18.30,"CapPass","Cycle 1",1,459,"416-12","Alloy 617",314626,"Plate"
-173.94,0.01088,"Qualified",,18.31,"CapPass","Cycle 1",1,460,"416-12","Alloy 617",314626,"Plate"
-174.41,0.01082,"Qualified",,18.31,"CapPass","Cycle 1",1,461,"416-12","Alloy 617",314626,"Plate"
-177.18,0.01077,"Qualified",,18.35,"CapPass","Cycle 1",1,462,"416-12","Alloy 617",314626,"Plate"
-175.66,0.01072,"Qualified",,18.39,"CapPass","Cycle 1",1,463,"416-12","Alloy 617",314626,"Plate"
-177.26,0.01067,"Qualified",,18.51,"CapPass","Cycle 1",1,464,"416-12","Alloy 617",314626,"Plate"
-181.40,0.01062,"Qualified",,18.60,"CapPass","Cycle 1",1,465,"416-12","Alloy 617",314626,"Plate"
-179.60,0.01057,"Qualified",,18.62,"CapPass","Cycle 1",1,466,"416-12","Alloy 617",314626,"Plate"
-179.27,0.01050,"Qualified",,18.62,"CapPass","Cycle 1",1,467,"416-12","Alloy 617",314626,"Plate"
-179.47,0.01044,"Qualified",,18.63,"CapPass","Cycle 1",1,468,"416-12","Alloy 617",314626,"Plate"
-179.57,0.01037,"Qualified",,18.63,"CapPass","Cycle 1",1,469,"416-12","Alloy 617",314626,"Plate"
-179.87,0.01031,"Qualified",,18.63,"CapPass","Cycle 1",1,470,"416-12","Alloy 617",314626,"Plate"
-173.00,0.01034,"Qualified",,18.76,"CapPass","Cycle 1",1,471,"416-12","Alloy 617",314626,"Plate"
-180.36,0.01026,"Qualified",,19.00,"CapPass","Cycle 1",1,472,"416-12","Alloy 617",314626,"Plate"
-185.82,0.01021,"Qualified",,19.04,"CapPass","Cycle 1",1,473,"416-12","Alloy 617",314626,"Plate"
-180.43,0.01016,"Qualified",,19.05,"CapPass","Cycle 1",1,474,"416-12","Alloy 617",314626,"Plate"
-180.85,0.01010,"Qualified",,19.05,"CapPass","Cycle 1",1,475,"416-12","Alloy 617",314626,"Plate"
-181.00,0.01001,"Qualified",,19.06,"CapPass","Cycle 1",1,476,"416-12","Alloy 617",314626,"Plate"
-181.16,0.00992,"Qualified",,19.06,"CapPass","Cycle 1",1,477,"416-12","Alloy 617",314626,"Plate"
-181.44,0.00982,"Qualified",,19.06,"CapPass","Cycle 1",1,478,"416-12","Alloy 617",314626,"Plate"
-181.75,0.00976,"Qualified",,19.06,"CapPass","Cycle 1",1,479,"416-12","Alloy 617",314626,"Plate"
-168.31,0.00981,"Qualified",,19.19,"CapPass","Cycle 1",1,480,"416-12","Alloy 617",314626,"Plate"
-160.52,0.00986,"Qualified",,19.24,"CapPass","Cycle 1",1,481,"416-12","Alloy 617",314626,"Plate"
-167.22,0.00981,"Qualified",,19.46,"CapPass","Cycle 1",1,482,"416-12","Alloy 617",314626,"Plate"
-173.62,0.00976,"Qualified",,19.50,"CapPass","Cycle 1",1,483,"416-12","Alloy 617",314626,"Plate"
-179.39,0.00971,"Qualified",,19.55,"CapPass","Cycle 1",1,484,"416-12","Alloy 617",314626,"Plate"
-185.37,0.00965,"Qualified",,19.59,"CapPass","Cycle 1",1,485,"416-12","Alloy 617",314626,"Plate"
-190.22,0.00960,"Qualified",,19.64,"CapPass","Cycle 1",1,486,"416-12","Alloy 617",314626,"Plate"
-185.31,0.00955,"Qualified",,19.66,"CapPass","Cycle 1",1,487,"416-12","Alloy 617",314626,"Plate"
-187.18,0.00950,"Qualified",,19.71,"CapPass","Cycle 1",1,488,"416-12","Alloy 617",314626,"Plate"
-187.55,0.00944,"Qualified",,19.71,"CapPass","Cycle 1",1,489,"416-12","Alloy 617",314626,"Plate"
-188.08,0.00939,"Qualified",,19.71,"CapPass","Cycle 1",1,490,"416-12","Alloy 617",314626,"Plate"
-189.83,0.00934,"Qualified",,19.74,"CapPass","Cycle 1",1,491,"416-12","Alloy 617",314626,"Plate"
-189.92,0.00930,"Qualified",,19.76,"CapPass","Cycle 1",1,492,"416-12","Alloy 617",314626,"Plate"
-189.86,0.00929,"Qualified",,19.77,"CapPass","Cycle 1",1,493,"416-12","Alloy 617",314626,"Plate"
-189.85,0.00924,"Qualified",,19.78,"CapPass","Cycle 1",1,494,"416-12","Alloy 617",314626,"Plate"
-186.96,0.00919,"Qualified",,20.03,"CapPass","Cycle 1",1,495,"416-12","Alloy 617",314626,"Plate"
-192.75,0.00914,"Qualified",,20.10,"CapPass","Cycle 1",1,496,"416-12","Alloy 617",314626,"Plate"
-196.53,0.00909,"Qualified",,20.15,"CapPass","Cycle 1",1,497,"416-12","Alloy 617",314626,"Plate"
-187.50,0.00903,"Qualified",,20.16,"CapPass","Cycle 1",1,498,"416-12","Alloy 617",314626,"Plate"
-187.64,0.00897,"Qualified",,20.16,"CapPass","Cycle 1",1,499,"416-12","Alloy 617",314626,"Plate"
-187.81,0.00890,"Qualified",,20.16,"CapPass","Cycle 1",1,500,"416-12","Alloy 617",314626,"Plate"
-188.03,0.00882,"Qualified",,20.16,"CapPass","Cycle 1",1,501,"416-12","Alloy 617",314626,"Plate"
-188.33,0.00876,"Qualified",,20.16,"CapPass","Cycle 1",1,502,"416-12","Alloy 617",314626,"Plate"
-188.85,0.00871,"Qualified",,20.17,"CapPass","Cycle 1",1,503,"416-12","Alloy 617",314626,"Plate"
-181.27,0.00876,"Qualified",,20.30,"CapPass","Cycle 1",1,504,"416-12","Alloy 617",314626,"Plate"
-185.18,0.00871,"Qualified",,20.53,"CapPass","Cycle 1",1,505,"416-12","Alloy 617",314626,"Plate"
-191.04,0.00866,"Qualified",,20.58,"CapPass","Cycle 1",1,506,"416-12","Alloy 617",314626,"Plate"
-197.04,0.00861,"Qualified",,20.63,"CapPass","Cycle 1",1,507,"416-12","Alloy 617",314626,"Plate"
-188.53,0.00855,"Qualified",,20.64,"CapPass","Cycle 1",1,508,"416-12","Alloy 617",314626,"Plate"
-188.99,0.00847,"Qualified",,20.64,"CapPass","Cycle 1",1,509,"416-12","Alloy 617",314626,"Plate"
-189.13,0.00841,"Qualified",,20.64,"CapPass","Cycle 1",1,510,"416-12","Alloy 617",314626,"Plate"
-189.13,0.00835,"Qualified",,20.64,"CapPass","Cycle 1",1,511,"416-12","Alloy 617",314626,"Plate"
-189.24,0.00827,"Qualified",,20.65,"CapPass","Cycle 1",1,512,"416-12","Alloy 617",314626,"Plate"
-189.35,0.00819,"Qualified",,20.65,"CapPass","Cycle 1",1,513,"416-12","Alloy 617",314626,"Plate"
-189.45,0.00811,"Qualified",,20.65,"CapPass","Cycle 1",1,514,"416-12","Alloy 617",314626,"Plate"
-189.58,0.00804,"Qualified",,20.65,"CapPass","Cycle 1",1,515,"416-12","Alloy 617",314626,"Plate"
-189.68,0.00797,"Qualified",,20.65,"CapPass","Cycle 1",1,516,"416-12","Alloy 617",314626,"Plate"
-189.83,0.00791,"Qualified",,20.65,"CapPass","Cycle 1",1,517,"416-12","Alloy 617",314626,"Plate"
-190.03,0.00784,"Qualified",,20.65,"CapPass","Cycle 1",1,518,"416-12","Alloy 617",314626,"Plate"
-190.80,0.00789,"Qualified",,20.66,"CapPass","Cycle 1",1,519,"416-12","Alloy 617",314626,"Plate"
-175.43,0.00794,"Qualified",,20.73,"CapPass","Cycle 1",1,520,"416-12","Alloy 617",314626,"Plate"
-167.25,0.00799,"Qualified",,20.75,"CapPass","Cycle 1",1,521,"416-12","Alloy 617",314626,"Plate"
-159.97,0.00804,"Qualified",,20.76,"CapPass","Cycle 1",1,522,"416-12","Alloy 617",314626,"Plate"
-159.53,0.00805,"Qualified",,20.77,"CapPass","Cycle 1",1,523,"416-12","Alloy 617",314626,"Plate"
-152.13,0.00810,"Qualified",,20.79,"CapPass","Cycle 1",1,524,"416-12","Alloy 617",314626,"Plate"
-144.71,0.00815,"Qualified",,20.81,"CapPass","Cycle 1",1,525,"416-12","Alloy 617",314626,"Plate"
-137.15,0.00820,"Qualified",,20.84,"CapPass","Cycle 1",1,526,"416-12","Alloy 617",314626,"Plate"
-130.15,0.00825,"Qualified",,20.88,"CapPass","Cycle 1",1,527,"416-12","Alloy 617",314626,"Plate"
-137.50,0.00820,"Qualified",,21.04,"CapPass","Cycle 1",1,528,"416-12","Alloy 617",314626,"Plate"
-144.25,0.00815,"Qualified",,21.08,"CapPass","Cycle 1",1,529,"416-12","Alloy 617",314626,"Plate"
-150.45,0.00810,"Qualified",,21.13,"CapPass","Cycle 1",1,530,"416-12","Alloy 617",314626,"Plate"
-156.75,0.00805,"Qualified",,21.17,"CapPass","Cycle 1",1,531,"416-12","Alloy 617",314626,"Plate"
-163.31,0.00800,"Qualified",,21.22,"CapPass","Cycle 1",1,532,"416-12","Alloy 617",314626,"Plate"
-169.33,0.00794,"Qualified",,21.27,"CapPass","Cycle 1",1,533,"416-12","Alloy 617",314626,"Plate"
-175.23,0.00789,"Qualified",,21.32,"CapPass","Cycle 1",1,534,"416-12","Alloy 617",314626,"Plate"
-181.71,0.00784,"Qualified",,21.38,"CapPass","Cycle 1",1,535,"416-12","Alloy 617",314626,"Plate"
-187.61,0.00779,"Qualified",,21.43,"CapPass","Cycle 1",1,536,"416-12","Alloy 617",314626,"Plate"
-193.43,0.00774,"Qualified",,21.48,"CapPass","Cycle 1",1,537,"416-12","Alloy 617",314626,"Plate"
-199.49,0.00769,"Qualified",,21.54,"CapPass","Cycle 1",1,538,"416-12","Alloy 617",314626,"Plate"
-188.96,0.00763,"Qualified",,21.57,"CapPass","Cycle 1",1,539,"416-12","Alloy 617",314626,"Plate"
-189.49,0.00756,"Qualified",,21.57,"CapPass","Cycle 1",1,540,"416-12","Alloy 617",314626,"Plate"
-189.56,0.00751,"Qualified",,21.57,"CapPass","Cycle 1",1,541,"416-12","Alloy 617",314626,"Plate"
-189.64,0.00745,"Qualified",,21.57,"CapPass","Cycle 1",1,542,"416-12","Alloy 617",314626,"Plate"
-189.77,0.00739,"Qualified",,21.57,"CapPass","Cycle 1",1,543,"416-12","Alloy 617",314626,"Plate"
-189.76,0.00732,"Qualified",,21.58,"CapPass","Cycle 1",1,544,"416-12","Alloy 617",314626,"Plate"
-189.86,0.00726,"Qualified",,21.58,"CapPass","Cycle 1",1,545,"416-12","Alloy 617",314626,"Plate"
-190.02,0.00721,"Qualified",,21.58,"CapPass","Cycle 1",1,546,"416-12","Alloy 617",314626,"Plate"
-190.42,0.00712,"Qualified",,21.58,"CapPass","Cycle 1",1,547,"416-12","Alloy 617",314626,"Plate"
-190.45,0.00707,"Qualified",,21.58,"CapPass","Cycle 1",1,548,"416-12","Alloy 617",314626,"Plate"
-191.46,0.00712,"Qualified",,21.59,"CapPass","Cycle 1",1,549,"416-12","Alloy 617",314626,"Plate"
-175.21,0.00717,"Qualified",,21.68,"CapPass","Cycle 1",1,550,"416-12","Alloy 617",314626,"Plate"
-166.88,0.00722,"Qualified",,21.71,"CapPass","Cycle 1",1,551,"416-12","Alloy 617",314626,"Plate"
-158.91,0.00727,"Qualified",,21.75,"CapPass","Cycle 1",1,552,"416-12","Alloy 617",314626,"Plate"
-156.63,0.00729,"Qualified",,21.76,"CapPass","Cycle 1",1,553,"416-12","Alloy 617",314626,"Plate"
-151.64,0.00732,"Qualified",,21.81,"CapPass","Cycle 1",1,554,"416-12","Alloy 617",314626,"Plate"
-158.08,0.00727,"Qualified",,21.96,"CapPass","Cycle 1",1,555,"416-12","Alloy 617",314626,"Plate"
-165.30,0.00722,"Qualified",,22.01,"CapPass","Cycle 1",1,556,"416-12","Alloy 617",314626,"Plate"
-171.52,0.00717,"Qualified",,22.05,"CapPass","Cycle 1",1,557,"416-12","Alloy 617",314626,"Plate"
-177.84,0.00712,"Qualified",,22.10,"CapPass","Cycle 1",1,558,"416-12","Alloy 617",314626,"Plate"
-184.33,0.00707,"Qualified",,22.15,"CapPass","Cycle 1",1,559,"416-12","Alloy 617",314626,"Plate"
-190.23,0.00702,"Qualified",,22.20,"CapPass","Cycle 1",1,560,"416-12","Alloy 617",314626,"Plate"
-195.78,0.00697,"Qualified",,22.24,"CapPass","Cycle 1",1,561,"416-12","Alloy 617",314626,"Plate"
-202.58,0.00692,"Qualified",,22.31,"CapPass","Cycle 1",1,562,"416-12","Alloy 617",314626,"Plate"
-202.59,0.00687,"Qualified",,22.37,"CapPass","Cycle 1",1,563,"416-12","Alloy 617",314626,"Plate"
-198.53,0.00681,"Qualified",,22.39,"CapPass","Cycle 1",1,564,"416-12","Alloy 617",314626,"Plate"
-198.99,0.00673,"Qualified",,22.39,"CapPass","Cycle 1",1,565,"416-12","Alloy 617",314626,"Plate"
-199.19,0.00664,"Qualified",,22.40,"CapPass","Cycle 1",1,566,"416-12","Alloy 617",314626,"Plate"
-199.37,0.00659,"Qualified",,22.40,"CapPass","Cycle 1",1,567,"416-12","Alloy 617",314626,"Plate"
-199.44,0.00654,"Qualified",,22.40,"CapPass","Cycle 1",1,568,"416-12","Alloy 617",314626,"Plate"
-199.54,0.00648,"Qualified",,22.40,"CapPass","Cycle 1",1,569,"416-12","Alloy 617",314626,"Plate"
-199.82,0.00639,"Qualified",,22.40,"CapPass","Cycle 1",1,570,"416-12","Alloy 617",314626,"Plate"
-200.12,0.00633,"Qualified",,22.40,"CapPass","Cycle 1",1,571,"416-12","Alloy 617",314626,"Plate"
-187.57,0.00638,"Qualified",,22.51,"CapPass","Cycle 1",1,572,"416-12","Alloy 617",314626,"Plate"
-178.97,0.00643,"Qualified",,22.55,"CapPass","Cycle 1",1,573,"416-12","Alloy 617",314626,"Plate"
-171.20,0.00648,"Qualified",,22.60,"CapPass","Cycle 1",1,574,"416-12","Alloy 617",314626,"Plate"
-173.92,0.00646,"Qualified",,22.76,"CapPass","Cycle 1",1,575,"416-12","Alloy 617",314626,"Plate"
-178.76,0.00643,"Qualified",,22.80,"CapPass","Cycle 1",1,576,"416-12","Alloy 617",314626,"Plate"
-185.41,0.00638,"Qualified",,22.85,"CapPass","Cycle 1",1,577,"416-12","Alloy 617",314626,"Plate"
-192.05,0.00633,"Qualified",,22.90,"CapPass","Cycle 1",1,578,"416-12","Alloy 617",314626,"Plate"
-198.02,0.00628,"Qualified",,22.94,"CapPass","Cycle 1",1,579,"416-12","Alloy 617",314626,"Plate"
-203.20,0.00623,"Qualified",,22.98,"CapPass","Cycle 1",1,580,"416-12","Alloy 617",314626,"Plate"
-198.11,0.00628,"Qualified",,23.05,"CapPass","Cycle 1",1,581,"416-12","Alloy 617",314626,"Plate"
-204.37,0.00623,"Qualified",,23.08,"CapPass","Cycle 1",1,582,"416-12","Alloy 617",314626,"Plate"
-197.63,0.00616,"Qualified",,23.10,"CapPass","Cycle 1",1,583,"416-12","Alloy 617",314626,"Plate"
-198.26,0.00611,"Qualified",,23.11,"CapPass","Cycle 1",1,584,"416-12","Alloy 617",314626,"Plate"
-198.61,0.00605,"Qualified",,23.11,"CapPass","Cycle 1",1,585,"416-12","Alloy 617",314626,"Plate"
-198.78,0.00597,"Qualified",,23.11,"CapPass","Cycle 1",1,586,"416-12","Alloy 617",314626,"Plate"
-199.38,0.00590,"Qualified",,23.11,"CapPass","Cycle 1",1,587,"416-12","Alloy 617",314626,"Plate"
-199.78,0.00584,"Qualified",,23.11,"CapPass","Cycle 1",1,588,"416-12","Alloy 617",314626,"Plate"
-203.38,0.00579,"Qualified",,23.15,"CapPass","Cycle 1",1,589,"416-12","Alloy 617",314626,"Plate"
-203.38,0.00573,"Qualified",,23.16,"CapPass","Cycle 1",1,590,"416-12","Alloy 617",314626,"Plate"
-195.85,0.00568,"Qualified",,23.54,"CapPass","Cycle 1",1,591,"416-12","Alloy 617",314626,"Plate"
-201.99,0.00563,"Qualified",,23.59,"CapPass","Cycle 1",1,592,"416-12","Alloy 617",314626,"Plate"
-207.97,0.00558,"Qualified",,23.64,"CapPass","Cycle 1",1,593,"416-12","Alloy 617",314626,"Plate"
-202.65,0.00553,"Qualified",,23.68,"CapPass","Cycle 1",1,594,"416-12","Alloy 617",314626,"Plate"
-203.10,0.00547,"Qualified",,23.68,"CapPass","Cycle 1",1,595,"416-12","Alloy 617",314626,"Plate"
-203.24,0.00541,"Qualified",,23.69,"CapPass","Cycle 1",1,596,"416-12","Alloy 617",314626,"Plate"
-203.54,0.00534,"Qualified",,23.69,"CapPass","Cycle 1",1,597,"416-12","Alloy 617",314626,"Plate"
-203.65,0.00526,"Qualified",,23.69,"CapPass","Cycle 1",1,598,"416-12","Alloy 617",314626,"Plate"
-203.96,0.00520,"Qualified",,23.69,"CapPass","Cycle 1",1,599,"416-12","Alloy 617",314626,"Plate"
-204.34,0.00514,"Qualified",,23.70,"CapPass","Cycle 1",1,600,"416-12","Alloy 617",314626,"Plate"
-203.39,0.00514,"Qualified",,23.76,"CapPass","Cycle 1",1,601,"416-12","Alloy 617",314626,"Plate"
-193.31,0.00519,"Qualified",,23.84,"CapPass","Cycle 1",1,602,"416-12","Alloy 617",314626,"Plate"
-195.87,0.00514,"Qualified",,24.07,"CapPass","Cycle 1",1,603,"416-12","Alloy 617",314626,"Plate"
-201.81,0.00508,"Qualified",,24.12,"CapPass","Cycle 1",1,604,"416-12","Alloy 617",314626,"Plate"
-207.49,0.00503,"Qualified",,24.17,"CapPass","Cycle 1",1,605,"416-12","Alloy 617",314626,"Plate"
-203.63,0.00498,"Qualified",,24.22,"CapPass","Cycle 1",1,606,"416-12","Alloy 617",314626,"Plate"
-204.71,0.00491,"Qualified",,24.22,"CapPass","Cycle 1",1,607,"416-12","Alloy 617",314626,"Plate"
-205.12,0.00482,"Qualified",,24.22,"CapPass","Cycle 1",1,608,"416-12","Alloy 617",314626,"Plate"
-205.15,0.00476,"Qualified",,24.22,"CapPass","Cycle 1",1,609,"416-12","Alloy 617",314626,"Plate"
-205.26,0.00469,"Qualified",,24.22,"CapPass","Cycle 1",1,610,"416-12","Alloy 617",314626,"Plate"
-205.32,0.00462,"Qualified",,24.23,"CapPass","Cycle 1",1,611,"416-12","Alloy 617",314626,"Plate"
-205.37,0.00455,"Qualified",,24.23,"CapPass","Cycle 1",1,612,"416-12","Alloy 617",314626,"Plate"
-205.50,0.00449,"Qualified",,24.23,"CapPass","Cycle 1",1,613,"416-12","Alloy 617",314626,"Plate"
-205.66,0.00443,"Qualified",,24.23,"CapPass","Cycle 1",1,614,"416-12","Alloy 617",314626,"Plate"
-205.81,0.00437,"Qualified",,24.23,"CapPass","Cycle 1",1,615,"416-12","Alloy 617",314626,"Plate"
-205.99,0.00430,"Qualified",,24.23,"CapPass","Cycle 1",1,616,"416-12","Alloy 617",314626,"Plate"
-206.88,0.00436,"Qualified",,24.24,"CapPass","Cycle 1",1,617,"416-12","Alloy 617",314626,"Plate"
-188.74,0.00441,"Qualified",,24.32,"CapPass","Cycle 1",1,618,"416-12","Alloy 617",314626,"Plate"
-180.99,0.00446,"Qualified",,24.34,"CapPass","Cycle 1",1,619,"416-12","Alloy 617",314626,"Plate"
-173.28,0.00451,"Qualified",,24.36,"CapPass","Cycle 1",1,620,"416-12","Alloy 617",314626,"Plate"
-165.47,0.00456,"Qualified",,24.39,"CapPass","Cycle 1",1,621,"416-12","Alloy 617",314626,"Plate"
-158.26,0.00461,"Qualified",,24.42,"CapPass","Cycle 1",1,622,"416-12","Alloy 617",314626,"Plate"
-165.52,0.00456,"Qualified",,24.65,"CapPass","Cycle 1",1,623,"416-12","Alloy 617",314626,"Plate"
-172.23,0.00451,"Qualified",,24.69,"CapPass","Cycle 1",1,624,"416-12","Alloy 617",314626,"Plate"
-180.23,0.00446,"Qualified",,24.75,"CapPass","Cycle 1",1,625,"416-12","Alloy 617",314626,"Plate"
-182.45,0.00444,"Qualified",,24.76,"CapPass","Cycle 1",1,626,"416-12","Alloy 617",314626,"Plate"
-186.82,0.00441,"Qualified",,24.80,"CapPass","Cycle 1",1,627,"416-12","Alloy 617",314626,"Plate"
-192.87,0.00436,"Qualified",,24.84,"CapPass","Cycle 1",1,628,"416-12","Alloy 617",314626,"Plate"
-198.82,0.00431,"Qualified",,24.89,"CapPass","Cycle 1",1,629,"416-12","Alloy 617",314626,"Plate"
-205.02,0.00426,"Qualified",,24.94,"CapPass","Cycle 1",1,630,"416-12","Alloy 617",314626,"Plate"
-211.28,0.00421,"Qualified",,24.99,"CapPass","Cycle 1",1,631,"416-12","Alloy 617",314626,"Plate"
-207.03,0.00416,"Qualified",,25.04,"CapPass","Cycle 1",1,632,"416-12","Alloy 617",314626,"Plate"
-207.44,0.00410,"Qualified",,25.04,"CapPass","Cycle 1",1,633,"416-12","Alloy 617",314626,"Plate"
-207.66,0.00403,"Qualified",,25.04,"CapPass","Cycle 1",1,634,"416-12","Alloy 617",314626,"Plate"
-207.99,0.00396,"Qualified",,25.04,"CapPass","Cycle 1",1,635,"416-12","Alloy 617",314626,"Plate"
-208.41,0.00391,"Qualified",,25.05,"CapPass","Cycle 1",1,636,"416-12","Alloy 617",314626,"Plate"
-209.94,0.00386,"Qualified",,25.32,"CapPass","Cycle 1",1,637,"416-12","Alloy 617",314626,"Plate"
-213.37,0.00381,"Qualified",,25.39,"CapPass","Cycle 1",1,638,"416-12","Alloy 617",314626,"Plate"
-210.44,0.00386,"Qualified",,25.40,"CapPass","Cycle 1",1,639,"416-12","Alloy 617",314626,"Plate"
-209.97,0.00381,"Qualified",,25.45,"CapPass","Cycle 1",1,640,"416-12","Alloy 617",314626,"Plate"
-208.26,0.00376,"Qualified",,25.50,"CapPass","Cycle 1",1,641,"416-12","Alloy 617",314626,"Plate"
-209.53,0.00370,"Qualified",,25.50,"CapPass","Cycle 1",1,642,"416-12","Alloy 617",314626,"Plate"
-213.82,0.00365,"Qualified",,25.53,"CapPass","Cycle 1",1,643,"416-12","Alloy 617",314626,"Plate"
-214.41,0.00360,"Qualified",,25.54,"CapPass","Cycle 1",1,644,"416-12","Alloy 617",314626,"Plate"
-212.05,0.00355,"Qualified",,25.55,"CapPass","Cycle 1",1,645,"416-12","Alloy 617",314626,"Plate"
-212.58,0.00348,"Qualified",,25.56,"CapPass","Cycle 1",1,646,"416-12","Alloy 617",314626,"Plate"
-213.12,0.00343,"Qualified",,25.56,"CapPass","Cycle 1",1,647,"416-12","Alloy 617",314626,"Plate"
-213.29,0.00337,"Qualified",,25.56,"CapPass","Cycle 1",1,648,"416-12","Alloy 617",314626,"Plate"
-213.96,0.00332,"Qualified",,25.57,"CapPass","Cycle 1",1,649,"416-12","Alloy 617",314626,"Plate"
-215.33,0.00327,"Qualified",,25.59,"CapPass","Cycle 1",1,650,"416-12","Alloy 617",314626,"Plate"
-199.93,0.00332,"Qualified",,25.75,"CapPass","Cycle 1",1,651,"416-12","Alloy 617",314626,"Plate"
-199.53,0.00332,"Qualified",,25.76,"CapPass","Cycle 1",1,652,"416-12","Alloy 617",314626,"Plate"
-203.03,0.00327,"Qualified",,25.91,"CapPass","Cycle 1",1,653,"416-12","Alloy 617",314626,"Plate"
-208.64,0.00321,"Qualified",,25.97,"CapPass","Cycle 1",1,654,"416-12","Alloy 617",314626,"Plate"
-214.37,0.00316,"Qualified",,26.02,"CapPass","Cycle 1",1,655,"416-12","Alloy 617",314626,"Plate"
-219.76,0.00311,"Qualified",,26.07,"CapPass","Cycle 1",1,656,"416-12","Alloy 617",314626,"Plate"
-212.29,0.00306,"Qualified",,26.08,"CapPass","Cycle 1",1,657,"416-12","Alloy 617",314626,"Plate"
-212.50,0.00299,"Qualified",,26.08,"CapPass","Cycle 1",1,658,"416-12","Alloy 617",314626,"Plate"
-212.83,0.00289,"Qualified",,26.08,"CapPass","Cycle 1",1,659,"416-12","Alloy 617",314626,"Plate"
-212.94,0.00283,"Qualified",,26.08,"CapPass","Cycle 1",1,660,"416-12","Alloy 617",314626,"Plate"
-212.97,0.00277,"Qualified",,26.08,"CapPass","Cycle 1",1,661,"416-12","Alloy 617",314626,"Plate"
-212.95,0.00271,"Qualified",,26.09,"CapPass","Cycle 1",1,662,"416-12","Alloy 617",314626,"Plate"
-213.06,0.00266,"Qualified",,26.09,"CapPass","Cycle 1",1,663,"416-12","Alloy 617",314626,"Plate"
-213.41,0.00257,"Qualified",,26.09,"CapPass","Cycle 1",1,664,"416-12","Alloy 617",314626,"Plate"
-213.61,0.00251,"Qualified",,26.09,"CapPass","Cycle 1",1,665,"416-12","Alloy 617",314626,"Plate"
-214.39,0.00256,"Qualified",,26.10,"CapPass","Cycle 1",1,666,"416-12","Alloy 617",314626,"Plate"
-197.07,0.00262,"Qualified",,26.19,"CapPass","Cycle 1",1,667,"416-12","Alloy 617",314626,"Plate"
-188.41,0.00267,"Qualified",,26.22,"CapPass","Cycle 1",1,668,"416-12","Alloy 617",314626,"Plate"
-180.62,0.00272,"Qualified",,26.25,"CapPass","Cycle 1",1,669,"416-12","Alloy 617",314626,"Plate"
-173.71,0.00277,"Qualified",,26.30,"CapPass","Cycle 1",1,670,"416-12","Alloy 617",314626,"Plate"
-180.94,0.00272,"Qualified",,26.48,"CapPass","Cycle 1",1,671,"416-12","Alloy 617",314626,"Plate"
-187.80,0.00267,"Qualified",,26.53,"CapPass","Cycle 1",1,672,"416-12","Alloy 617",314626,"Plate"
-194.69,0.00262,"Qualified",,26.58,"CapPass","Cycle 1",1,673,"416-12","Alloy 617",314626,"Plate"
-201.12,0.00257,"Qualified",,26.63,"CapPass","Cycle 1",1,674,"416-12","Alloy 617",314626,"Plate"
-207.16,0.00251,"Qualified",,26.67,"CapPass","Cycle 1",1,675,"416-12","Alloy 617",314626,"Plate"
-212.66,0.00246,"Qualified",,26.71,"CapPass","Cycle 1",1,676,"416-12","Alloy 617",314626,"Plate"
-218.59,0.00241,"Qualified",,26.76,"CapPass","Cycle 1",1,677,"416-12","Alloy 617",314626,"Plate"
-218.69,0.00241,"Qualified",,26.76,"CapPass","Cycle 1",1,678,"416-12","Alloy 617",314626,"Plate"
-213.44,0.00236,"Qualified",,26.79,"CapPass","Cycle 1",1,679,"416-12","Alloy 617",314626,"Plate"
-213.58,0.00227,"Qualified",,26.80,"CapPass","Cycle 1",1,680,"416-12","Alloy 617",314626,"Plate"
-213.76,0.00222,"Qualified",,26.80,"CapPass","Cycle 1",1,681,"416-12","Alloy 617",314626,"Plate"
-213.83,0.00216,"Qualified",,26.80,"CapPass","Cycle 1",1,682,"416-12","Alloy 617",314626,"Plate"
-213.97,0.00209,"Qualified",,26.80,"CapPass","Cycle 1",1,683,"416-12","Alloy 617",314626,"Plate"
-214.09,0.00202,"Qualified",,26.80,"CapPass","Cycle 1",1,684,"416-12","Alloy 617",314626,"Plate"
-214.12,0.00195,"Qualified",,26.80,"CapPass","Cycle 1",1,685,"416-12","Alloy 617",314626,"Plate"
-214.19,0.00187,"Qualified",,26.80,"CapPass","Cycle 1",1,686,"416-12","Alloy 617",314626,"Plate"
-214.29,0.00181,"Qualified",,26.80,"CapPass","Cycle 1",1,687,"416-12","Alloy 617",314626,"Plate"
-214.44,0.00175,"Qualified",,26.81,"CapPass","Cycle 1",1,688,"416-12","Alloy 617",314626,"Plate"
-214.74,0.00167,"Qualified",,26.81,"CapPass","Cycle 1",1,689,"416-12","Alloy 617",314626,"Plate"
-215.46,0.00173,"Qualified",,26.82,"CapPass","Cycle 1",1,690,"416-12","Alloy 617",314626,"Plate"
-197.20,0.00178,"Qualified",,26.89,"CapPass","Cycle 1",1,691,"416-12","Alloy 617",314626,"Plate"
-188.45,0.00183,"Qualified",,26.92,"CapPass","Cycle 1",1,692,"416-12","Alloy 617",314626,"Plate"
-180.22,0.00188,"Qualified",,26.94,"CapPass","Cycle 1",1,693,"416-12","Alloy 617",314626,"Plate"
-172.72,0.00193,"Qualified",,26.96,"CapPass","Cycle 1",1,694,"416-12","Alloy 617",314626,"Plate"
-164.97,0.00198,"Qualified",,26.99,"CapPass","Cycle 1",1,695,"416-12","Alloy 617",314626,"Plate"
-157.53,0.00203,"Qualified",,27.05,"CapPass","Cycle 1",1,696,"416-12","Alloy 617",314626,"Plate"
-165.56,0.00198,"Qualified",,27.20,"CapPass","Cycle 1",1,697,"416-12","Alloy 617",314626,"Plate"
-172.22,0.00193,"Qualified",,27.25,"CapPass","Cycle 1",1,698,"416-12","Alloy 617",314626,"Plate"
-178.80,0.00188,"Qualified",,27.29,"CapPass","Cycle 1",1,699,"416-12","Alloy 617",314626,"Plate"
-185.71,0.00183,"Qualified",,27.34,"CapPass","Cycle 1",1,700,"416-12","Alloy 617",314626,"Plate"
-192.35,0.00178,"Qualified",,27.39,"CapPass","Cycle 1",1,701,"416-12","Alloy 617",314626,"Plate"
-198.72,0.00173,"Qualified",,27.44,"CapPass","Cycle 1",1,702,"416-12","Alloy 617",314626,"Plate"
-204.95,0.00168,"Qualified",,27.49,"CapPass","Cycle 1",1,703,"416-12","Alloy 617",314626,"Plate"
-211.16,0.00163,"Qualified",,27.54,"CapPass","Cycle 1",1,704,"416-12","Alloy 617",314626,"Plate"
-217.02,0.00158,"Qualified",,27.59,"CapPass","Cycle 1",1,705,"416-12","Alloy 617",314626,"Plate"
-223.30,0.00153,"Qualified",,27.64,"CapPass","Cycle 1",1,706,"416-12","Alloy 617",314626,"Plate"
-213.28,0.00147,"Qualified",,27.66,"CapPass","Cycle 1",1,707,"416-12","Alloy 617",314626,"Plate"
-213.74,0.00140,"Qualified",,27.66,"CapPass","Cycle 1",1,708,"416-12","Alloy 617",314626,"Plate"
-213.87,0.00135,"Qualified",,27.66,"CapPass","Cycle 1",1,709,"416-12","Alloy 617",314626,"Plate"
-213.89,0.00129,"Qualified",,27.66,"CapPass","Cycle 1",1,710,"416-12","Alloy 617",314626,"Plate"
-214.06,0.00123,"Qualified",,27.66,"CapPass","Cycle 1",1,711,"416-12","Alloy 617",314626,"Plate"
-214.11,0.00116,"Qualified",,27.66,"CapPass","Cycle 1",1,712,"416-12","Alloy 617",314626,"Plate"
-214.13,0.00110,"Qualified",,27.66,"CapPass","Cycle 1",1,713,"416-12","Alloy 617",314626,"Plate"
-214.25,0.00104,"Qualified",,27.66,"CapPass","Cycle 1",1,714,"416-12","Alloy 617",314626,"Plate"
-214.41,0.00099,"Qualified",,27.66,"CapPass","Cycle 1",1,715,"416-12","Alloy 617",314626,"Plate"
-214.71,0.00091,"Qualified",,27.67,"CapPass","Cycle 1",1,716,"416-12","Alloy 617",314626,"Plate"
-203.98,0.00096,"Qualified",,27.75,"CapPass","Cycle 1",1,717,"416-12","Alloy 617",314626,"Plate"
-197.70,0.00099,"Qualified",,27.76,"CapPass","Cycle 1",1,718,"416-12","Alloy 617",314626,"Plate"
-195.56,0.00101,"Qualified",,27.77,"CapPass","Cycle 1",1,719,"416-12","Alloy 617",314626,"Plate"
-187.12,0.00106,"Qualified",,27.80,"CapPass","Cycle 1",1,720,"416-12","Alloy 617",314626,"Plate"
-179.38,0.00111,"Qualified",,27.83,"CapPass","Cycle 1",1,721,"416-12","Alloy 617",314626,"Plate"
-171.48,0.00116,"Qualified",,27.87,"CapPass","Cycle 1",1,722,"416-12","Alloy 617",314626,"Plate"
-178.27,0.00111,"Qualified",,28.07,"CapPass","Cycle 1",1,723,"416-12","Alloy 617",314626,"Plate"
-184.57,0.00106,"Qualified",,28.11,"CapPass","Cycle 1",1,724,"416-12","Alloy 617",314626,"Plate"
-190.46,0.00101,"Qualified",,28.16,"CapPass","Cycle 1",1,725,"416-12","Alloy 617",314626,"Plate"
-196.55,0.00096,"Qualified",,28.20,"CapPass","Cycle 1",1,726,"416-12","Alloy 617",314626,"Plate"
-202.64,0.00091,"Qualified",,28.25,"CapPass","Cycle 1",1,727,"416-12","Alloy 617",314626,"Plate"
-208.03,0.00086,"Qualified",,28.30,"CapPass","Cycle 1",1,728,"416-12","Alloy 617",314626,"Plate"
-213.28,0.00081,"Qualified",,28.34,"CapPass","Cycle 1",1,729,"416-12","Alloy 617",314626,"Plate"
-218.44,0.00076,"Qualified",,28.39,"CapPass","Cycle 1",1,730,"416-12","Alloy 617",314626,"Plate"
-223.23,0.00070,"Qualified",,28.44,"CapPass","Cycle 1",1,731,"416-12","Alloy 617",314626,"Plate"
-218.32,0.00065,"Qualified",,28.53,"CapPass","Cycle 1",1,732,"416-12","Alloy 617",314626,"Plate"
-221.20,0.00060,"Qualified",,28.55,"CapPass","Cycle 1",1,733,"416-12","Alloy 617",314626,"Plate"
-219.10,0.00054,"Qualified",,28.57,"CapPass","Cycle 1",1,734,"416-12","Alloy 617",314626,"Plate"
-219.40,0.00049,"Qualified",,28.58,"CapPass","Cycle 1",1,735,"416-12","Alloy 617",314626,"Plate"
-219.74,0.00042,"Qualified",,28.58,"CapPass","Cycle 1",1,736,"416-12","Alloy 617",314626,"Plate"
-220.02,0.00036,"Qualified",,28.58,"CapPass","Cycle 1",1,737,"416-12","Alloy 617",314626,"Plate"
-222.02,0.00031,"Qualified",,28.61,"CapPass","Cycle 1",1,738,"416-12","Alloy 617",314626,"Plate"
-215.68,0.00029,"Qualified",,28.76,"CapPass","Cycle 1",1,739,"416-12","Alloy 617",314626,"Plate"
-216.66,0.00026,"Qualified",,28.87,"CapPass","Cycle 1",1,740,"416-12","Alloy 617",314626,"Plate"
-221.34,0.00021,"Qualified",,28.94,"CapPass","Cycle 1",1,741,"416-12","Alloy 617",314626,"Plate"
-226.46,0.00016,"Qualified",,29.00,"CapPass","Cycle 1",1,742,"416-12","Alloy 617",314626,"Plate"
-221.16,0.00009,"Qualified",,29.03,"CapPass","Cycle 1",1,743,"416-12","Alloy 617",314626,"Plate"
-221.51,0.00003,"Qualified",,29.03,"CapPass","Cycle 1",1,744,"416-12","Alloy 617",314626,"Plate"
-221.68,-0.00006,"Qualified",,29.03,"CapPass","Cycle 1",1,745,"416-12","Alloy 617",314626,"Plate"
-221.74,-0.00016,"Qualified",,29.04,"CapPass","Cycle 1",1,746,"416-12","Alloy 617",314626,"Plate"
-221.92,-0.00025,"Qualified",,29.04,"CapPass","Cycle 1",1,747,"416-12","Alloy 617",314626,"Plate"
-222.28,-0.00032,"Qualified",,29.04,"CapPass","Cycle 1",1,748,"416-12","Alloy 617",314626,"Plate"
-222.47,-0.00037,"Qualified",,29.04,"CapPass","Cycle 1",1,749,"416-12","Alloy 617",314626,"Plate"
-223.14,-0.00032,"Qualified",,29.05,"CapPass","Cycle 1",1,750,"416-12","Alloy 617",314626,"Plate"
-206.16,-0.00027,"Qualified",,29.17,"CapPass","Cycle 1",1,751,"416-12","Alloy 617",314626,"Plate"
-197.37,-0.00022,"Qualified",,29.22,"CapPass","Cycle 1",1,752,"416-12","Alloy 617",314626,"Plate"
-198.86,-0.00027,"Qualified",,29.42,"CapPass","Cycle 1",1,753,"416-12","Alloy 617",314626,"Plate"
-204.78,-0.00032,"Qualified",,29.48,"CapPass","Cycle 1",1,754,"416-12","Alloy 617",314626,"Plate"
-210.39,-0.00037,"Qualified",,29.53,"CapPass","Cycle 1",1,755,"416-12","Alloy 617",314626,"Plate"
-215.76,-0.00042,"Qualified",,29.57,"CapPass","Cycle 1",1,756,"416-12","Alloy 617",314626,"Plate"
-220.60,-0.00047,"Qualified",,29.62,"CapPass","Cycle 1",1,757,"416-12","Alloy 617",314626,"Plate"
-225.74,-0.00052,"Qualified",,29.67,"CapPass","Cycle 1",1,758,"416-12","Alloy 617",314626,"Plate"
-229.06,-0.00057,"Qualified",,29.71,"CapPass","Cycle 1",1,759,"416-12","Alloy 617",314626,"Plate"
-221.84,-0.00058,"Qualified",,29.76,"CapPass","Cycle 1",1,760,"416-12","Alloy 617",314626,"Plate"
-225.80,-0.00062,"Qualified",,29.80,"CapPass","Cycle 1",1,761,"416-12","Alloy 617",314626,"Plate"
-226.87,-0.00067,"Qualified",,29.81,"CapPass","Cycle 1",1,762,"416-12","Alloy 617",314626,"Plate"
-225.03,-0.00073,"Qualified",,29.83,"CapPass","Cycle 1",1,763,"416-12","Alloy 617",314626,"Plate"
-220.68,-0.00078,"Qualified",,29.87,"CapPass","Cycle 1",1,764,"416-12","Alloy 617",314626,"Plate"
-220.76,-0.00085,"Qualified",,29.87,"CapPass","Cycle 1",1,765,"416-12","Alloy 617",314626,"Plate"
-220.99,-0.00093,"Qualified",,29.87,"CapPass","Cycle 1",1,766,"416-12","Alloy 617",314626,"Plate"
-221.02,-0.00099,"Qualified",,29.87,"CapPass","Cycle 1",1,767,"416-12","Alloy 617",314626,"Plate"
-221.06,-0.00104,"Qualified",,29.87,"CapPass","Cycle 1",1,768,"416-12","Alloy 617",314626,"Plate"
-221.07,-0.00110,"Qualified",,29.87,"CapPass","Cycle 1",1,769,"416-12","Alloy 617",314626,"Plate"
-221.19,-0.00115,"Qualified",,29.87,"CapPass","Cycle 1",1,770,"416-12","Alloy 617",314626,"Plate"
-221.49,-0.00125,"Qualified",,29.88,"CapPass","Cycle 1",1,771,"416-12","Alloy 617",314626,"Plate"
-221.54,-0.00131,"Qualified",,29.88,"CapPass","Cycle 1",1,772,"416-12","Alloy 617",314626,"Plate"
-210.95,-0.00126,"Qualified",,29.95,"CapPass","Cycle 1",1,773,"416-12","Alloy 617",314626,"Plate"
-202.09,-0.00120,"Qualified",,29.98,"CapPass","Cycle 1",1,774,"416-12","Alloy 617",314626,"Plate"
-193.59,-0.00115,"Qualified",,30.01,"CapPass","Cycle 1",1,775,"416-12","Alloy 617",314626,"Plate"
-185.70,-0.00110,"Qualified",,30.05,"CapPass","Cycle 1",1,776,"416-12","Alloy 617",314626,"Plate"
-177.62,-0.00105,"Qualified",,30.10,"CapPass","Cycle 1",1,777,"416-12","Alloy 617",314626,"Plate"
-184.57,-0.00110,"Qualified",,30.27,"CapPass","Cycle 1",1,778,"416-12","Alloy 617",314626,"Plate"
-190.90,-0.00115,"Qualified",,30.32,"CapPass","Cycle 1",1,779,"416-12","Alloy 617",314626,"Plate"
-197.25,-0.00121,"Qualified",,30.36,"CapPass","Cycle 1",1,780,"416-12","Alloy 617",314626,"Plate"
-203.33,-0.00126,"Qualified",,30.41,"CapPass","Cycle 1",1,781,"416-12","Alloy 617",314626,"Plate"
-209.29,-0.00131,"Qualified",,30.45,"CapPass","Cycle 1",1,782,"416-12","Alloy 617",314626,"Plate"
-215.02,-0.00136,"Qualified",,30.50,"CapPass","Cycle 1",1,783,"416-12","Alloy 617",314626,"Plate"
-220.78,-0.00141,"Qualified",,30.55,"CapPass","Cycle 1",1,784,"416-12","Alloy 617",314626,"Plate"
-226.06,-0.00146,"Qualified",,30.60,"CapPass","Cycle 1",1,785,"416-12","Alloy 617",314626,"Plate"
-231.28,-0.00151,"Qualified",,30.66,"CapPass","Cycle 1",1,786,"416-12","Alloy 617",314626,"Plate"
-224.67,-0.00157,"Qualified",,30.67,"CapPass","Cycle 1",1,787,"416-12","Alloy 617",314626,"Plate"
-225.03,-0.00165,"Qualified",,30.67,"CapPass","Cycle 1",1,788,"416-12","Alloy 617",314626,"Plate"
-225.07,-0.00170,"Qualified",,30.68,"CapPass","Cycle 1",1,789,"416-12","Alloy 617",314626,"Plate"
-225.12,-0.00176,"Qualified",,30.68,"CapPass","Cycle 1",1,790,"416-12","Alloy 617",314626,"Plate"
-225.25,-0.00183,"Qualified",,30.68,"CapPass","Cycle 1",1,791,"416-12","Alloy 617",314626,"Plate"
-225.31,-0.00189,"Qualified",,30.68,"CapPass","Cycle 1",1,792,"416-12","Alloy 617",314626,"Plate"
-225.41,-0.00196,"Qualified",,30.68,"CapPass","Cycle 1",1,793,"416-12","Alloy 617",314626,"Plate"
-225.50,-0.00202,"Qualified",,30.68,"CapPass","Cycle 1",1,794,"416-12","Alloy 617",314626,"Plate"
-225.59,-0.00208,"Qualified",,30.68,"CapPass","Cycle 1",1,795,"416-12","Alloy 617",314626,"Plate"
-225.80,-0.00216,"Qualified",,30.68,"CapPass","Cycle 1",1,796,"416-12","Alloy 617",314626,"Plate"
-214.06,-0.00211,"Qualified",,30.76,"CapPass","Cycle 1",1,797,"416-12","Alloy 617",314626,"Plate"
-211.67,-0.00210,"Qualified",,30.76,"CapPass","Cycle 1",1,798,"416-12","Alloy 617",314626,"Plate"
-205.08,-0.00206,"Qualified",,30.78,"CapPass","Cycle 1",1,799,"416-12","Alloy 617",314626,"Plate"
-196.94,-0.00201,"Qualified",,30.81,"CapPass","Cycle 1",1,800,"416-12","Alloy 617",314626,"Plate"
-188.98,-0.00196,"Qualified",,30.83,"CapPass","Cycle 1",1,801,"416-12","Alloy 617",314626,"Plate"
-181.25,-0.00191,"Qualified",,30.86,"CapPass","Cycle 1",1,802,"416-12","Alloy 617",314626,"Plate"
-174.23,-0.00186,"Qualified",,30.91,"CapPass","Cycle 1",1,803,"416-12","Alloy 617",314626,"Plate"
-180.43,-0.00191,"Qualified",,31.07,"CapPass","Cycle 1",1,804,"416-12","Alloy 617",314626,"Plate"
-186.95,-0.00196,"Qualified",,31.12,"CapPass","Cycle 1",1,805,"416-12","Alloy 617",314626,"Plate"
-193.35,-0.00201,"Qualified",,31.16,"CapPass","Cycle 1",1,806,"416-12","Alloy 617",314626,"Plate"
-199.51,-0.00206,"Qualified",,31.21,"CapPass","Cycle 1",1,807,"416-12","Alloy 617",314626,"Plate"
-205.13,-0.00211,"Qualified",,31.25,"CapPass","Cycle 1",1,808,"416-12","Alloy 617",314626,"Plate"
-210.83,-0.00216,"Qualified",,31.30,"CapPass","Cycle 1",1,809,"416-12","Alloy 617",314626,"Plate"
-216.32,-0.00221,"Qualified",,31.35,"CapPass","Cycle 1",1,810,"416-12","Alloy 617",314626,"Plate"
-221.98,-0.00226,"Qualified",,31.40,"CapPass","Cycle 1",1,811,"416-12","Alloy 617",314626,"Plate"
-227.35,-0.00231,"Qualified",,31.46,"CapPass","Cycle 1",1,812,"416-12","Alloy 617",314626,"Plate"
-232.60,-0.00236,"Qualified",,31.51,"CapPass","Cycle 1",1,813,"416-12","Alloy 617",314626,"Plate"
-221.99,-0.00242,"Qualified",,31.54,"CapPass","Cycle 1",1,814,"416-12","Alloy 617",314626,"Plate"
-221.70,-0.00249,"Qualified",,31.54,"CapPass","Cycle 1",1,815,"416-12","Alloy 617",314626,"Plate"
-221.96,-0.00255,"Qualified",,31.54,"CapPass","Cycle 1",1,816,"416-12","Alloy 617",314626,"Plate"
-222.25,-0.00263,"Qualified",,31.54,"CapPass","Cycle 1",1,817,"416-12","Alloy 617",314626,"Plate"
-222.29,-0.00272,"Qualified",,31.54,"CapPass","Cycle 1",1,818,"416-12","Alloy 617",314626,"Plate"
-222.32,-0.00282,"Qualified",,31.54,"CapPass","Cycle 1",1,819,"416-12","Alloy 617",314626,"Plate"
-222.43,-0.00293,"Qualified",,31.54,"CapPass","Cycle 1",1,820,"416-12","Alloy 617",314626,"Plate"
-222.40,-0.00303,"Qualified",,31.55,"CapPass","Cycle 1",1,821,"416-12","Alloy 617",314626,"Plate"
-222.48,-0.00313,"Qualified",,31.55,"CapPass","Cycle 1",1,822,"416-12","Alloy 617",314626,"Plate"
-222.63,-0.00322,"Qualified",,31.55,"CapPass","Cycle 1",1,823,"416-12","Alloy 617",314626,"Plate"
-222.76,-0.00329,"Qualified",,31.55,"CapPass","Cycle 1",1,824,"416-12","Alloy 617",314626,"Plate"
-222.92,-0.00335,"Qualified",,31.55,"CapPass","Cycle 1",1,825,"416-12","Alloy 617",314626,"Plate"
-222.96,-0.00340,"Qualified",,31.55,"CapPass","Cycle 1",1,826,"416-12","Alloy 617",314626,"Plate"
-223.35,-0.00333,"Qualified",,31.56,"CapPass","Cycle 1",1,827,"416-12","Alloy 617",314626,"Plate"
-223.50,-0.00327,"Qualified",,31.56,"CapPass","Cycle 1",1,828,"416-12","Alloy 617",314626,"Plate"
-204.17,-0.00321,"Qualified",,31.62,"CapPass","Cycle 1",1,829,"416-12","Alloy 617",314626,"Plate"
-194.64,-0.00316,"Qualified",,31.63,"CapPass","Cycle 1",1,830,"416-12","Alloy 617",314626,"Plate"
