Repository: js-molina/fatigue-A617

File: data/850C/Strain rate 0.001/3.0% strain/HTM_A19_Cycles_41619.csv (part 2 of 27)
"Stress Mpa","Strain","Qual State","Qual Exceptions","Elapsed Time Sec","Data State","Cycle Label","Cycle","Count","Sample","Alloy","Heat","Material_Form"
210.36,0.01407,"Qualified",,13.84,"CapPass","Cycle 1",1,420,"416-19","Alloy 617",314626,"Plate"
210.70,0.01412,"Qualified",,13.84,"CapPass","Cycle 1",1,421,"416-19","Alloy 617",314626,"Plate"
210.92,0.01417,"Qualified",,13.85,"CapPass","Cycle 1",1,422,"416-19","Alloy 617",314626,"Plate"
211.04,0.01422,"Qualified",,13.85,"CapPass","Cycle 1",1,423,"416-19","Alloy 617",314626,"Plate"
211.25,0.01428,"Qualified",,13.86,"CapPass","Cycle 1",1,424,"416-19","Alloy 617",314626,"Plate"
211.32,0.01434,"Qualified",,13.86,"CapPass","Cycle 1",1,425,"416-19","Alloy 617",314626,"Plate"
211.29,0.01439,"Qualified",,13.87,"CapPass","Cycle 1",1,426,"416-19","Alloy 617",314626,"Plate"
210.78,0.01444,"Qualified",,13.88,"CapPass","Cycle 1",1,427,"416-19","Alloy 617",314626,"Plate"
207.29,0.01449,"Qualified",,13.91,"CapPass","Cycle 1",1,428,"416-19","Alloy 617",314626,"Plate"
191.57,0.01444,"Qualified",,13.96,"CapPass","Cycle 1",1,429,"416-19","Alloy 617",314626,"Plate"
182.70,0.01439,"Qualified",,13.99,"CapPass","Cycle 1",1,430,"416-19","Alloy 617",314626,"Plate"
174.77,0.01434,"Qualified",,14.01,"CapPass","Cycle 1",1,431,"416-19","Alloy 617",314626,"Plate"
167.85,0.01429,"Qualified",,14.04,"CapPass","Cycle 1",1,432,"416-19","Alloy 617",314626,"Plate"
161.54,0.01424,"Qualified",,14.08,"CapPass","Cycle 1",1,433,"416-19","Alloy 617",314626,"Plate"
172.60,0.01429,"Qualified",,14.25,"CapPass","Cycle 1",1,434,"416-19","Alloy 617",314626,"Plate"
179.56,0.01434,"Qualified",,14.29,"CapPass","Cycle 1",1,435,"416-19","Alloy 617",314626,"Plate"
185.94,0.01439,"Qualified",,14.33,"CapPass","Cycle 1",1,436,"416-19","Alloy 617",314626,"Plate"
191.96,0.01444,"Qualified",,14.37,"CapPass","Cycle 1",1,437,"416-19","Alloy 617",314626,"Plate"
197.83,0.01449,"Qualified",,14.41,"CapPass","Cycle 1",1,438,"416-19","Alloy 617",314626,"Plate"
202.56,0.01454,"Qualified",,14.47,"CapPass","Cycle 1",1,439,"416-19","Alloy 617",314626,"Plate"
181.73,0.01449,"Qualified",,14.70,"CapPass","Cycle 1",1,440,"416-19","Alloy 617",314626,"Plate"
173.07,0.01444,"Qualified",,14.74,"CapPass","Cycle 1",1,441,"416-19","Alloy 617",314626,"Plate"
168.35,0.01441,"Qualified",,14.77,"CapPass","Cycle 1",1,442,"416-19","Alloy 617",314626,"Plate"
164.96,0.01439,"Qualified",,14.79,"CapPass","Cycle 1",1,443,"416-19","Alloy 617",314626,"Plate"
156.56,0.01434,"Qualified",,14.83,"CapPass","Cycle 1",1,444,"416-19","Alloy 617",314626,"Plate"
148.33,0.01429,"Qualified",,14.88,"CapPass","Cycle 1",1,445,"416-19","Alloy 617",314626,"Plate"
140.39,0.01424,"Qualified",,14.93,"CapPass","Cycle 1",1,446,"416-19","Alloy 617",314626,"Plate"
132.81,0.01419,"Qualified",,14.98,"CapPass","Cycle 1",1,447,"416-19","Alloy 617",314626,"Plate"
125.15,0.01414,"Qualified",,15.03,"CapPass","Cycle 1",1,448,"416-19","Alloy 617",314626,"Plate"
117.39,0.01409,"Qualified",,15.09,"CapPass","Cycle 1",1,449,"416-19","Alloy 617",314626,"Plate"
109.67,0.01404,"Qualified",,15.14,"CapPass","Cycle 1",1,450,"416-19","Alloy 617",314626,"Plate"
101.70,0.01399,"Qualified",,15.20,"CapPass","Cycle 1",1,451,"416-19","Alloy 617",314626,"Plate"
93.75,0.01393,"Qualified",,15.26,"CapPass","Cycle 1",1,452,"416-19","Alloy 617",314626,"Plate"
85.63,0.01388,"Qualified",,15.32,"CapPass","Cycle 1",1,453,"416-19","Alloy 617",314626,"Plate"
77.64,0.01383,"Qualified",,15.38,"CapPass","Cycle 1",1,454,"416-19","Alloy 617",314626,"Plate"
69.87,0.01378,"Qualified",,15.43,"CapPass","Cycle 1",1,455,"416-19","Alloy 617",314626,"Plate"
62.35,0.01373,"Qualified",,15.49,"CapPass","Cycle 1",1,456,"416-19","Alloy 617",314626,"Plate"
54.74,0.01368,"Qualified",,15.54,"CapPass","Cycle 1",1,457,"416-19","Alloy 617",314626,"Plate"
47.38,0.01363,"Qualified",,15.59,"CapPass","Cycle 1",1,458,"416-19","Alloy 617",314626,"Plate"
40.62,0.01358,"Qualified",,15.65,"CapPass","Cycle 1",1,459,"416-19","Alloy 617",314626,"Plate"
34.05,0.01353,"Qualified",,15.70,"CapPass","Cycle 1",1,460,"416-19","Alloy 617",314626,"Plate"
27.37,0.01348,"Qualified",,15.75,"CapPass","Cycle 1",1,461,"416-19","Alloy 617",314626,"Plate"
24.98,0.01346,"Qualified",,15.77,"CapPass","Cycle 1",1,462,"416-19","Alloy 617",314626,"Plate"
20.68,0.01343,"Qualified",,15.80,"CapPass","Cycle 1",1,463,"416-19","Alloy 617",314626,"Plate"
14.04,0.01338,"Qualified",,15.86,"CapPass","Cycle 1",1,464,"416-19","Alloy 617",314626,"Plate"
7.28,0.01333,"Qualified",,15.92,"CapPass","Cycle 1",1,465,"416-19","Alloy 617",314626,"Plate"
0.90,0.01328,"Qualified",,15.97,"CapPass","Cycle 1",1,466,"416-19","Alloy 617",314626,"Plate"
-5.88,0.01323,"Qualified",,16.03,"CapPass","Cycle 1",1,467,"416-19","Alloy 617",314626,"Plate"
-12.59,0.01318,"Qualified",,16.09,"CapPass","Cycle 1",1,468,"416-19","Alloy 617",314626,"Plate"
-21.55,0.01313,"Qualified",,16.26,"CapPass","Cycle 1",1,469,"416-19","Alloy 617",314626,"Plate"
-29.85,0.01308,"Qualified",,16.29,"CapPass","Cycle 1",1,470,"416-19","Alloy 617",314626,"Plate"
-36.78,0.01303,"Qualified",,16.32,"CapPass","Cycle 1",1,471,"416-19","Alloy 617",314626,"Plate"
-43.34,0.01298,"Qualified",,16.35,"CapPass","Cycle 1",1,472,"416-19","Alloy 617",314626,"Plate"
-49.41,0.01292,"Qualified",,16.39,"CapPass","Cycle 1",1,473,"416-19","Alloy 617",314626,"Plate"
-55.58,0.01287,"Qualified",,16.44,"CapPass","Cycle 1",1,474,"416-19","Alloy 617",314626,"Plate"
-61.72,0.01282,"Qualified",,16.50,"CapPass","Cycle 1",1,475,"416-19","Alloy 617",314626,"Plate"
-67.74,0.01277,"Qualified",,16.57,"CapPass","Cycle 1",1,476,"416-19","Alloy 617",314626,"Plate"
-74.16,0.01272,"Qualified",,16.64,"CapPass","Cycle 1",1,477,"416-19","Alloy 617",314626,"Plate"
-80.53,0.01267,"Qualified",,16.71,"CapPass","Cycle 1",1,478,"416-19","Alloy 617",314626,"Plate"
-86.61,0.01263,"Qualified",,16.77,"CapPass","Cycle 1",1,479,"416-19","Alloy 617",314626,"Plate"
-87.03,0.01262,"Qualified",,16.77,"CapPass","Cycle 1",1,480,"416-19","Alloy 617",314626,"Plate"
-93.45,0.01257,"Qualified",,16.83,"CapPass","Cycle 1",1,481,"416-19","Alloy 617",314626,"Plate"
-100.63,0.01252,"Qualified",,16.90,"CapPass","Cycle 1",1,482,"416-19","Alloy 617",314626,"Plate"
-107.37,0.01247,"Qualified",,16.95,"CapPass","Cycle 1",1,483,"416-19","Alloy 617",314626,"Plate"
-114.18,0.01242,"Qualified",,17.00,"CapPass","Cycle 1",1,484,"416-19","Alloy 617",314626,"Plate"
-121.42,0.01237,"Qualified",,17.04,"CapPass","Cycle 1",1,485,"416-19","Alloy 617",314626,"Plate"
-128.09,0.01232,"Qualified",,17.08,"CapPass","Cycle 1",1,486,"416-19","Alloy 617",314626,"Plate"
-134.27,0.01227,"Qualified",,17.11,"CapPass","Cycle 1",1,487,"416-19","Alloy 617",314626,"Plate"
-139.54,0.01222,"Qualified",,17.14,"CapPass","Cycle 1",1,488,"416-19","Alloy 617",314626,"Plate"
-143.61,0.01217,"Qualified",,17.16,"CapPass","Cycle 1",1,489,"416-19","Alloy 617",314626,"Plate"
-146.69,0.01212,"Qualified",,17.18,"CapPass","Cycle 1",1,490,"416-19","Alloy 617",314626,"Plate"
-149.12,0.01207,"Qualified",,17.20,"CapPass","Cycle 1",1,491,"416-19","Alloy 617",314626,"Plate"
-151.04,0.01201,"Qualified",,17.22,"CapPass","Cycle 1",1,492,"416-19","Alloy 617",314626,"Plate"
-152.64,0.01196,"Qualified",,17.23,"CapPass","Cycle 1",1,493,"416-19","Alloy 617",314626,"Plate"
-154.07,0.01191,"Qualified",,17.25,"CapPass","Cycle 1",1,494,"416-19","Alloy 617",314626,"Plate"
-155.44,0.01186,"Qualified",,17.27,"CapPass","Cycle 1",1,495,"416-19","Alloy 617",314626,"Plate"
-156.52,0.01181,"Qualified",,17.31,"CapPass","Cycle 1",1,496,"416-19","Alloy 617",314626,"Plate"
-156.27,0.01176,"Qualified",,17.42,"CapPass","Cycle 1",1,497,"416-19","Alloy 617",314626,"Plate"
-160.86,0.01171,"Qualified",,17.53,"CapPass","Cycle 1",1,498,"416-19","Alloy 617",314626,"Plate"
-166.62,0.01166,"Qualified",,17.60,"CapPass","Cycle 1",1,499,"416-19","Alloy 617",314626,"Plate"
-167.51,0.01161,"Qualified",,17.65,"CapPass","Cycle 1",1,500,"416-19","Alloy 617",314626,"Plate"
-168.67,0.01156,"Qualified",,17.67,"CapPass","Cycle 1",1,501,"416-19","Alloy 617",314626,"Plate"
-168.58,0.01151,"Qualified",,17.68,"CapPass","Cycle 1",1,502,"416-19","Alloy 617",314626,"Plate"
-168.58,0.01145,"Qualified",,17.69,"CapPass","Cycle 1",1,503,"416-19","Alloy 617",314626,"Plate"
-168.81,0.01140,"Qualified",,17.70,"CapPass","Cycle 1",1,504,"416-19","Alloy 617",314626,"Plate"
-169.10,0.01135,"Qualified",,17.70,"CapPass","Cycle 1",1,505,"416-19","Alloy 617",314626,"Plate"
-169.44,0.01129,"Qualified",,17.71,"CapPass","Cycle 1",1,506,"416-19","Alloy 617",314626,"Plate"
-169.67,0.01124,"Qualified",,17.72,"CapPass","Cycle 1",1,507,"416-19","Alloy 617",314626,"Plate"
-169.78,0.01119,"Qualified",,17.73,"CapPass","Cycle 1",1,508,"416-19","Alloy 617",314626,"Plate"
-167.71,0.01116,"Qualified",,17.77,"CapPass","Cycle 1",1,509,"416-19","Alloy 617",314626,"Plate"
-150.81,0.01124,"Qualified",,17.88,"CapPass","Cycle 1",1,510,"416-19","Alloy 617",314626,"Plate"
-159.35,0.01119,"Qualified",,18.09,"CapPass","Cycle 1",1,511,"416-19","Alloy 617",314626,"Plate"
-165.64,0.01114,"Qualified",,18.14,"CapPass","Cycle 1",1,512,"416-19","Alloy 617",314626,"Plate"
-171.95,0.01109,"Qualified",,18.19,"CapPass","Cycle 1",1,513,"416-19","Alloy 617",314626,"Plate"
-178.23,0.01103,"Qualified",,18.23,"CapPass","Cycle 1",1,514,"416-19","Alloy 617",314626,"Plate"
-181.34,0.01098,"Qualified",,18.28,"CapPass","Cycle 1",1,515,"416-19","Alloy 617",314626,"Plate"
-180.51,0.01093,"Qualified",,18.31,"CapPass","Cycle 1",1,516,"416-19","Alloy 617",314626,"Plate"
-181.02,0.01088,"Qualified",,18.33,"CapPass","Cycle 1",1,517,"416-19","Alloy 617",314626,"Plate"
-181.09,0.01083,"Qualified",,18.34,"CapPass","Cycle 1",1,518,"416-19","Alloy 617",314626,"Plate"
-180.81,0.01078,"Qualified",,18.35,"CapPass","Cycle 1",1,519,"416-19","Alloy 617",314626,"Plate"
-179.43,0.01073,"Qualified",,18.36,"CapPass","Cycle 1",1,520,"416-19","Alloy 617",314626,"Plate"
-179.85,0.01068,"Qualified",,18.36,"CapPass","Cycle 1",1,521,"416-19","Alloy 617",314626,"Plate"
-180.15,0.01062,"Qualified",,18.37,"CapPass","Cycle 1",1,522,"416-19","Alloy 617",314626,"Plate"
-180.46,0.01056,"Qualified",,18.37,"CapPass","Cycle 1",1,523,"416-19","Alloy 617",314626,"Plate"
-180.64,0.01050,"Qualified",,18.38,"CapPass","Cycle 1",1,524,"416-19","Alloy 617",314626,"Plate"
-180.75,0.01045,"Qualified",,18.38,"CapPass","Cycle 1",1,525,"416-19","Alloy 617",314626,"Plate"
-180.65,0.01039,"Qualified",,18.39,"CapPass","Cycle 1",1,526,"416-19","Alloy 617",314626,"Plate"
-158.68,0.01044,"Qualified",,18.49,"CapPass","Cycle 1",1,527,"416-19","Alloy 617",314626,"Plate"
-150.98,0.01049,"Qualified",,18.52,"CapPass","Cycle 1",1,528,"416-19","Alloy 617",314626,"Plate"
-144.06,0.01054,"Qualified",,18.55,"CapPass","Cycle 1",1,529,"416-19","Alloy 617",314626,"Plate"
-138.29,0.01059,"Qualified",,18.60,"CapPass","Cycle 1",1,530,"416-19","Alloy 617",314626,"Plate"
-149.33,0.01054,"Qualified",,18.75,"CapPass","Cycle 1",1,531,"416-19","Alloy 617",314626,"Plate"
-152.49,0.01052,"Qualified",,18.77,"CapPass","Cycle 1",1,532,"416-19","Alloy 617",314626,"Plate"
-156.82,0.01049,"Qualified",,18.79,"CapPass","Cycle 1",1,533,"416-19","Alloy 617",314626,"Plate"
-163.75,0.01044,"Qualified",,18.83,"CapPass","Cycle 1",1,534,"416-19","Alloy 617",314626,"Plate"
-170.42,0.01039,"Qualified",,18.87,"CapPass","Cycle 1",1,535,"416-19","Alloy 617",314626,"Plate"
-176.50,0.01034,"Qualified",,18.91,"CapPass","Cycle 1",1,536,"416-19","Alloy 617",314626,"Plate"
-182.58,0.01029,"Qualified",,18.95,"CapPass","Cycle 1",1,537,"416-19","Alloy 617",314626,"Plate"
-188.48,0.01024,"Qualified",,19.00,"CapPass","Cycle 1",1,538,"416-19","Alloy 617",314626,"Plate"
-187.71,0.01019,"Qualified",,19.04,"CapPass","Cycle 1",1,539,"416-19","Alloy 617",314626,"Plate"
-189.18,0.01014,"Qualified",,19.05,"CapPass","Cycle 1",1,540,"416-19","Alloy 617",314626,"Plate"
-189.85,0.01009,"Qualified",,19.07,"CapPass","Cycle 1",1,541,"416-19","Alloy 617",314626,"Plate"
-188.71,0.01003,"Qualified",,19.08,"CapPass","Cycle 1",1,542,"416-19","Alloy 617",314626,"Plate"
-189.18,0.00998,"Qualified",,19.09,"CapPass","Cycle 1",1,543,"416-19","Alloy 617",314626,"Plate"
-189.53,0.00992,"Qualified",,19.10,"CapPass","Cycle 1",1,544,"416-19","Alloy 617",314626,"Plate"
-189.83,0.00986,"Qualified",,19.10,"CapPass","Cycle 1",1,545,"416-19","Alloy 617",314626,"Plate"
-190.11,0.00981,"Qualified",,19.11,"CapPass","Cycle 1",1,546,"416-19","Alloy 617",314626,"Plate"
-168.23,0.00986,"Qualified",,19.28,"CapPass","Cycle 1",1,547,"416-19","Alloy 617",314626,"Plate"
-176.49,0.00981,"Qualified",,19.46,"CapPass","Cycle 1",1,548,"416-19","Alloy 617",314626,"Plate"
-183.23,0.00976,"Qualified",,19.51,"CapPass","Cycle 1",1,549,"416-19","Alloy 617",314626,"Plate"
-189.47,0.00971,"Qualified",,19.55,"CapPass","Cycle 1",1,550,"416-19","Alloy 617",314626,"Plate"
-188.62,0.00966,"Qualified",,19.60,"CapPass","Cycle 1",1,551,"416-19","Alloy 617",314626,"Plate"
-188.15,0.00960,"Qualified",,19.61,"CapPass","Cycle 1",1,552,"416-19","Alloy 617",314626,"Plate"
-188.72,0.00955,"Qualified",,19.61,"CapPass","Cycle 1",1,553,"416-19","Alloy 617",314626,"Plate"
-189.37,0.00949,"Qualified",,19.62,"CapPass","Cycle 1",1,554,"416-19","Alloy 617",314626,"Plate"
-189.89,0.00944,"Qualified",,19.62,"CapPass","Cycle 1",1,555,"416-19","Alloy 617",314626,"Plate"
-190.53,0.00938,"Qualified",,19.63,"CapPass","Cycle 1",1,556,"416-19","Alloy 617",314626,"Plate"
-191.18,0.00932,"Qualified",,19.63,"CapPass","Cycle 1",1,557,"416-19","Alloy 617",314626,"Plate"
-191.87,0.00927,"Qualified",,19.64,"CapPass","Cycle 1",1,558,"416-19","Alloy 617",314626,"Plate"
-178.13,0.00927,"Qualified",,19.77,"CapPass","Cycle 1",1,559,"416-19","Alloy 617",314626,"Plate"
-170.71,0.00932,"Qualified",,19.85,"CapPass","Cycle 1",1,560,"416-19","Alloy 617",314626,"Plate"
-177.98,0.00927,"Qualified",,20.00,"CapPass","Cycle 1",1,561,"416-19","Alloy 617",314626,"Plate"
-185.08,0.00922,"Qualified",,20.05,"CapPass","Cycle 1",1,562,"416-19","Alloy 617",314626,"Plate"
-191.63,0.00917,"Qualified",,20.09,"CapPass","Cycle 1",1,563,"416-19","Alloy 617",314626,"Plate"
-197.88,0.00912,"Qualified",,20.14,"CapPass","Cycle 1",1,564,"416-19","Alloy 617",314626,"Plate"
-189.81,0.00907,"Qualified",,20.17,"CapPass","Cycle 1",1,565,"416-19","Alloy 617",314626,"Plate"
-191.22,0.00902,"Qualified",,20.17,"CapPass","Cycle 1",1,566,"416-19","Alloy 617",314626,"Plate"
-194.11,0.00897,"Qualified",,20.19,"CapPass","Cycle 1",1,567,"416-19","Alloy 617",314626,"Plate"
-198.88,0.00892,"Qualified",,20.26,"CapPass","Cycle 1",1,568,"416-19","Alloy 617",314626,"Plate"
-197.30,0.00886,"Qualified",,20.31,"CapPass","Cycle 1",1,569,"416-19","Alloy 617",314626,"Plate"
-197.72,0.00880,"Qualified",,20.31,"CapPass","Cycle 1",1,570,"416-19","Alloy 617",314626,"Plate"
-198.07,0.00874,"Qualified",,20.32,"CapPass","Cycle 1",1,571,"416-19","Alloy 617",314626,"Plate"
-198.40,0.00869,"Qualified",,20.32,"CapPass","Cycle 1",1,572,"416-19","Alloy 617",314626,"Plate"
-198.74,0.00863,"Qualified",,20.33,"CapPass","Cycle 1",1,573,"416-19","Alloy 617",314626,"Plate"
-199.05,0.00858,"Qualified",,20.34,"CapPass","Cycle 1",1,574,"416-19","Alloy 617",314626,"Plate"
-178.13,0.00863,"Qualified",,20.53,"CapPass","Cycle 1",1,575,"416-19","Alloy 617",314626,"Plate"
-185.80,0.00858,"Qualified",,20.68,"CapPass","Cycle 1",1,576,"416-19","Alloy 617",314626,"Plate"
-192.33,0.00853,"Qualified",,20.73,"CapPass","Cycle 1",1,577,"416-19","Alloy 617",314626,"Plate"
-197.28,0.00848,"Qualified",,20.77,"CapPass","Cycle 1",1,578,"416-19","Alloy 617",314626,"Plate"
-198.22,0.00848,"Qualified",,20.77,"CapPass","Cycle 1",1,579,"416-19","Alloy 617",314626,"Plate"
-204.08,0.00843,"Qualified",,20.82,"CapPass","Cycle 1",1,580,"416-19","Alloy 617",314626,"Plate"
-196.40,0.00837,"Qualified",,20.84,"CapPass","Cycle 1",1,581,"416-19","Alloy 617",314626,"Plate"
-196.93,0.00831,"Qualified",,20.84,"CapPass","Cycle 1",1,582,"416-19","Alloy 617",314626,"Plate"
-197.42,0.00826,"Qualified",,20.85,"CapPass","Cycle 1",1,583,"416-19","Alloy 617",314626,"Plate"
-197.92,0.00820,"Qualified",,20.85,"CapPass","Cycle 1",1,584,"416-19","Alloy 617",314626,"Plate"
-198.20,0.00814,"Qualified",,20.85,"CapPass","Cycle 1",1,585,"416-19","Alloy 617",314626,"Plate"
-198.61,0.00808,"Qualified",,20.85,"CapPass","Cycle 1",1,586,"416-19","Alloy 617",314626,"Plate"
-199.08,0.00802,"Qualified",,20.86,"CapPass","Cycle 1",1,587,"416-19","Alloy 617",314626,"Plate"
-199.56,0.00797,"Qualified",,20.86,"CapPass","Cycle 1",1,588,"416-19","Alloy 617",314626,"Plate"
-199.96,0.00791,"Qualified",,20.87,"CapPass","Cycle 1",1,589,"416-19","Alloy 617",314626,"Plate"
-175.55,0.00796,"Qualified",,20.99,"CapPass","Cycle 1",1,590,"416-19","Alloy 617",314626,"Plate"
-168.16,0.00801,"Qualified",,21.03,"CapPass","Cycle 1",1,591,"416-19","Alloy 617",314626,"Plate"
-161.82,0.00807,"Qualified",,21.06,"CapPass","Cycle 1",1,592,"416-19","Alloy 617",314626,"Plate"
-173.82,0.00801,"Qualified",,21.26,"CapPass","Cycle 1",1,593,"416-19","Alloy 617",314626,"Plate"
-180.91,0.00796,"Qualified",,21.30,"CapPass","Cycle 1",1,594,"416-19","Alloy 617",314626,"Plate"
-187.42,0.00791,"Qualified",,21.34,"CapPass","Cycle 1",1,595,"416-19","Alloy 617",314626,"Plate"
-193.88,0.00786,"Qualified",,21.38,"CapPass","Cycle 1",1,596,"416-19","Alloy 617",314626,"Plate"
-199.29,0.00781,"Qualified",,21.41,"CapPass","Cycle 1",1,597,"416-19","Alloy 617",314626,"Plate"
-205.26,0.00776,"Qualified",,21.46,"CapPass","Cycle 1",1,598,"416-19","Alloy 617",314626,"Plate"
-207.46,0.00771,"Qualified",,21.53,"CapPass","Cycle 1",1,599,"416-19","Alloy 617",314626,"Plate"
-199.61,0.00766,"Qualified",,21.54,"CapPass","Cycle 1",1,600,"416-19","Alloy 617",314626,"Plate"
-200.13,0.00760,"Qualified",,21.55,"CapPass","Cycle 1",1,601,"416-19","Alloy 617",314626,"Plate"
-200.63,0.00752,"Qualified",,21.55,"CapPass","Cycle 1",1,602,"416-19","Alloy 617",314626,"Plate"
-200.98,0.00747,"Qualified",,21.55,"CapPass","Cycle 1",1,603,"416-19","Alloy 617",314626,"Plate"
-201.32,0.00741,"Qualified",,21.55,"CapPass","Cycle 1",1,604,"416-19","Alloy 617",314626,"Plate"
-201.46,0.00735,"Qualified",,21.55,"CapPass","Cycle 1",1,605,"416-19","Alloy 617",314626,"Plate"
-201.82,0.00730,"Qualified",,21.56,"CapPass","Cycle 1",1,606,"416-19","Alloy 617",314626,"Plate"
-202.06,0.00725,"Qualified",,21.56,"CapPass","Cycle 1",1,607,"416-19","Alloy 617",314626,"Plate"
-202.42,0.00718,"Qualified",,21.56,"CapPass","Cycle 1",1,608,"416-19","Alloy 617",314626,"Plate"
-202.71,0.00712,"Qualified",,21.56,"CapPass","Cycle 1",1,609,"416-19","Alloy 617",314626,"Plate"
-203.03,0.00706,"Qualified",,21.57,"CapPass","Cycle 1",1,610,"416-19","Alloy 617",314626,"Plate"
-203.18,0.00700,"Qualified",,21.57,"CapPass","Cycle 1",1,611,"416-19","Alloy 617",314626,"Plate"
-203.04,0.00695,"Qualified",,21.58,"CapPass","Cycle 1",1,612,"416-19","Alloy 617",314626,"Plate"
-180.44,0.00700,"Qualified",,21.65,"CapPass","Cycle 1",1,613,"416-19","Alloy 617",314626,"Plate"
-171.00,0.00705,"Qualified",,21.67,"CapPass","Cycle 1",1,614,"416-19","Alloy 617",314626,"Plate"
-162.77,0.00710,"Qualified",,21.68,"CapPass","Cycle 1",1,615,"416-19","Alloy 617",314626,"Plate"
-154.69,0.00716,"Qualified",,21.70,"CapPass","Cycle 1",1,616,"416-19","Alloy 617",314626,"Plate"
-147.02,0.00721,"Qualified",,21.72,"CapPass","Cycle 1",1,617,"416-19","Alloy 617",314626,"Plate"
-140.26,0.00726,"Qualified",,21.74,"CapPass","Cycle 1",1,618,"416-19","Alloy 617",314626,"Plate"
-133.80,0.00731,"Qualified",,21.76,"CapPass","Cycle 1",1,619,"416-19","Alloy 617",314626,"Plate"
-133.21,0.00731,"Qualified",,21.77,"CapPass","Cycle 1",1,620,"416-19","Alloy 617",314626,"Plate"
-128.45,0.00736,"Qualified",,21.80,"CapPass","Cycle 1",1,621,"416-19","Alloy 617",314626,"Plate"
-140.58,0.00731,"Qualified",,21.95,"CapPass","Cycle 1",1,622,"416-19","Alloy 617",314626,"Plate"
-147.92,0.00726,"Qualified",,21.99,"CapPass","Cycle 1",1,623,"416-19","Alloy 617",314626,"Plate"
-154.93,0.00721,"Qualified",,22.03,"CapPass","Cycle 1",1,624,"416-19","Alloy 617",314626,"Plate"
-161.78,0.00716,"Qualified",,22.07,"CapPass","Cycle 1",1,625,"416-19","Alloy 617",314626,"Plate"
-168.48,0.00711,"Qualified",,22.11,"CapPass","Cycle 1",1,626,"416-19","Alloy 617",314626,"Plate"
-174.95,0.00705,"Qualified",,22.15,"CapPass","Cycle 1",1,627,"416-19","Alloy 617",314626,"Plate"
-181.57,0.00700,"Qualified",,22.21,"CapPass","Cycle 1",1,628,"416-19","Alloy 617",314626,"Plate"
-187.83,0.00695,"Qualified",,22.26,"CapPass","Cycle 1",1,629,"416-19","Alloy 617",314626,"Plate"
-194.25,0.00690,"Qualified",,22.32,"CapPass","Cycle 1",1,630,"416-19","Alloy 617",314626,"Plate"
-200.47,0.00685,"Qualified",,22.37,"CapPass","Cycle 1",1,631,"416-19","Alloy 617",314626,"Plate"
-206.12,0.00680,"Qualified",,22.42,"CapPass","Cycle 1",1,632,"416-19","Alloy 617",314626,"Plate"
-198.20,0.00675,"Qualified",,22.48,"CapPass","Cycle 1",1,633,"416-19","Alloy 617",314626,"Plate"
-199.55,0.00669,"Qualified",,22.49,"CapPass","Cycle 1",1,634,"416-19","Alloy 617",314626,"Plate"
-200.01,0.00664,"Qualified",,22.49,"CapPass","Cycle 1",1,635,"416-19","Alloy 617",314626,"Plate"
-200.44,0.00657,"Qualified",,22.49,"CapPass","Cycle 1",1,636,"416-19","Alloy 617",314626,"Plate"
-200.91,0.00651,"Qualified",,22.50,"CapPass","Cycle 1",1,637,"416-19","Alloy 617",314626,"Plate"
-201.09,0.00646,"Qualified",,22.50,"CapPass","Cycle 1",1,638,"416-19","Alloy 617",314626,"Plate"
-201.28,0.00640,"Qualified",,22.50,"CapPass","Cycle 1",1,639,"416-19","Alloy 617",314626,"Plate"
-201.64,0.00635,"Qualified",,22.50,"CapPass","Cycle 1",1,640,"416-19","Alloy 617",314626,"Plate"
-201.75,0.00628,"Qualified",,22.50,"CapPass","Cycle 1",1,641,"416-19","Alloy 617",314626,"Plate"
-202.24,0.00622,"Qualified",,22.51,"CapPass","Cycle 1",1,642,"416-19","Alloy 617",314626,"Plate"
-202.46,0.00616,"Qualified",,22.51,"CapPass","Cycle 1",1,643,"416-19","Alloy 617",314626,"Plate"
-202.55,0.00611,"Qualified",,22.52,"CapPass","Cycle 1",1,644,"416-19","Alloy 617",314626,"Plate"
-202.56,0.00606,"Qualified",,22.52,"CapPass","Cycle 1",1,645,"416-19","Alloy 617",314626,"Plate"
-177.99,0.00611,"Qualified",,22.60,"CapPass","Cycle 1",1,646,"416-19","Alloy 617",314626,"Plate"
-169.56,0.00616,"Qualified",,22.62,"CapPass","Cycle 1",1,647,"416-19","Alloy 617",314626,"Plate"
-161.33,0.00621,"Qualified",,22.64,"CapPass","Cycle 1",1,648,"416-19","Alloy 617",314626,"Plate"
-154.02,0.00626,"Qualified",,22.66,"CapPass","Cycle 1",1,649,"416-19","Alloy 617",314626,"Plate"
-147.15,0.00631,"Qualified",,22.68,"CapPass","Cycle 1",1,650,"416-19","Alloy 617",314626,"Plate"
-140.76,0.00636,"Qualified",,22.70,"CapPass","Cycle 1",1,651,"416-19","Alloy 617",314626,"Plate"
-135.07,0.00642,"Qualified",,22.74,"CapPass","Cycle 1",1,652,"416-19","Alloy 617",314626,"Plate"
-134.02,0.00643,"Qualified",,22.77,"CapPass","Cycle 1",1,653,"416-19","Alloy 617",314626,"Plate"
-147.98,0.00637,"Qualified",,22.89,"CapPass","Cycle 1",1,654,"416-19","Alloy 617",314626,"Plate"
-155.84,0.00632,"Qualified",,22.93,"CapPass","Cycle 1",1,655,"416-19","Alloy 617",314626,"Plate"
-163.49,0.00626,"Qualified",,22.97,"CapPass","Cycle 1",1,656,"416-19","Alloy 617",314626,"Plate"
-170.69,0.00621,"Qualified",,23.01,"CapPass","Cycle 1",1,657,"416-19","Alloy 617",314626,"Plate"
-177.19,0.00616,"Qualified",,23.05,"CapPass","Cycle 1",1,658,"416-19","Alloy 617",314626,"Plate"
-183.35,0.00611,"Qualified",,23.09,"CapPass","Cycle 1",1,659,"416-19","Alloy 617",314626,"Plate"
-190.01,0.00606,"Qualified",,23.14,"CapPass","Cycle 1",1,660,"416-19","Alloy 617",314626,"Plate"
-196.27,0.00601,"Qualified",,23.19,"CapPass","Cycle 1",1,661,"416-19","Alloy 617",314626,"Plate"
-202.23,0.00596,"Qualified",,23.24,"CapPass","Cycle 1",1,662,"416-19","Alloy 617",314626,"Plate"
-208.02,0.00591,"Qualified",,23.29,"CapPass","Cycle 1",1,663,"416-19","Alloy 617",314626,"Plate"
-208.03,0.00586,"Qualified",,23.34,"CapPass","Cycle 1",1,664,"416-19","Alloy 617",314626,"Plate"
-209.01,0.00580,"Qualified",,23.35,"CapPass","Cycle 1",1,665,"416-19","Alloy 617",314626,"Plate"
-209.47,0.00574,"Qualified",,23.35,"CapPass","Cycle 1",1,666,"416-19","Alloy 617",314626,"Plate"
-209.88,0.00568,"Qualified",,23.36,"CapPass","Cycle 1",1,667,"416-19","Alloy 617",314626,"Plate"
-210.33,0.00562,"Qualified",,23.36,"CapPass","Cycle 1",1,668,"416-19","Alloy 617",314626,"Plate"
-210.69,0.00557,"Qualified",,23.37,"CapPass","Cycle 1",1,669,"416-19","Alloy 617",314626,"Plate"
-211.31,0.00551,"Qualified",,23.37,"CapPass","Cycle 1",1,670,"416-19","Alloy 617",314626,"Plate"
-211.49,0.00546,"Qualified",,23.38,"CapPass","Cycle 1",1,671,"416-19","Alloy 617",314626,"Plate"
-198.93,0.00551,"Qualified",,23.44,"CapPass","Cycle 1",1,672,"416-19","Alloy 617",314626,"Plate"
-189.72,0.00556,"Qualified",,23.50,"CapPass","Cycle 1",1,673,"416-19","Alloy 617",314626,"Plate"
-197.41,0.00551,"Qualified",,23.73,"CapPass","Cycle 1",1,674,"416-19","Alloy 617",314626,"Plate"
-202.98,0.00547,"Qualified",,23.77,"CapPass","Cycle 1",1,675,"416-19","Alloy 617",314626,"Plate"
-203.98,0.00546,"Qualified",,23.77,"CapPass","Cycle 1",1,676,"416-19","Alloy 617",314626,"Plate"
-210.26,0.00541,"Qualified",,23.82,"CapPass","Cycle 1",1,677,"416-19","Alloy 617",314626,"Plate"
-210.18,0.00536,"Qualified",,23.86,"CapPass","Cycle 1",1,678,"416-19","Alloy 617",314626,"Plate"
-213.77,0.00531,"Qualified",,23.89,"CapPass","Cycle 1",1,679,"416-19","Alloy 617",314626,"Plate"
-214.69,0.00526,"Qualified",,23.94,"CapPass","Cycle 1",1,680,"416-19","Alloy 617",314626,"Plate"
-214.75,0.00521,"Qualified",,23.97,"CapPass","Cycle 1",1,681,"416-19","Alloy 617",314626,"Plate"
-215.53,0.00515,"Qualified",,23.98,"CapPass","Cycle 1",1,682,"416-19","Alloy 617",314626,"Plate"
-207.54,0.00510,"Qualified",,23.99,"CapPass","Cycle 1",1,683,"416-19","Alloy 617",314626,"Plate"
-208.03,0.00505,"Qualified",,24.00,"CapPass","Cycle 1",1,684,"416-19","Alloy 617",314626,"Plate"
-208.40,0.00500,"Qualified",,24.00,"CapPass","Cycle 1",1,685,"416-19","Alloy 617",314626,"Plate"
-208.84,0.00494,"Qualified",,24.01,"CapPass","Cycle 1",1,686,"416-19","Alloy 617",314626,"Plate"
-209.11,0.00488,"Qualified",,24.01,"CapPass","Cycle 1",1,687,"416-19","Alloy 617",314626,"Plate"
-209.35,0.00483,"Qualified",,24.02,"CapPass","Cycle 1",1,688,"416-19","Alloy 617",314626,"Plate"
-209.36,0.00478,"Qualified",,24.03,"CapPass","Cycle 1",1,689,"416-19","Alloy 617",314626,"Plate"
-190.88,0.00483,"Qualified",,24.14,"CapPass","Cycle 1",1,690,"416-19","Alloy 617",314626,"Plate"
-183.02,0.00488,"Qualified",,24.18,"CapPass","Cycle 1",1,691,"416-19","Alloy 617",314626,"Plate"
-192.68,0.00483,"Qualified",,24.41,"CapPass","Cycle 1",1,692,"416-19","Alloy 617",314626,"Plate"
-199.32,0.00478,"Qualified",,24.45,"CapPass","Cycle 1",1,693,"416-19","Alloy 617",314626,"Plate"
-206.05,0.00473,"Qualified",,24.50,"CapPass","Cycle 1",1,694,"416-19","Alloy 617",314626,"Plate"
-212.14,0.00468,"Qualified",,24.54,"CapPass","Cycle 1",1,695,"416-19","Alloy 617",314626,"Plate"
-217.95,0.00462,"Qualified",,24.59,"CapPass","Cycle 1",1,696,"416-19","Alloy 617",314626,"Plate"
-216.07,0.00457,"Qualified",,24.68,"CapPass","Cycle 1",1,697,"416-19","Alloy 617",314626,"Plate"
-216.93,0.00452,"Qualified",,24.69,"CapPass","Cycle 1",1,698,"416-19","Alloy 617",314626,"Plate"
-217.55,0.00447,"Qualified",,24.70,"CapPass","Cycle 1",1,699,"416-19","Alloy 617",314626,"Plate"
-214.88,0.00441,"Qualified",,24.70,"CapPass","Cycle 1",1,700,"416-19","Alloy 617",314626,"Plate"
-215.51,0.00436,"Qualified",,24.71,"CapPass","Cycle 1",1,701,"416-19","Alloy 617",314626,"Plate"
-216.10,0.00430,"Qualified",,24.71,"CapPass","Cycle 1",1,702,"416-19","Alloy 617",314626,"Plate"
-216.46,0.00423,"Qualified",,24.72,"CapPass","Cycle 1",1,703,"416-19","Alloy 617",314626,"Plate"
-216.90,0.00418,"Qualified",,24.72,"CapPass","Cycle 1",1,704,"416-19","Alloy 617",314626,"Plate"
-217.23,0.00412,"Qualified",,24.72,"CapPass","Cycle 1",1,705,"416-19","Alloy 617",314626,"Plate"
-217.48,0.00406,"Qualified",,24.73,"CapPass","Cycle 1",1,706,"416-19","Alloy 617",314626,"Plate"
-217.63,0.00400,"Qualified",,24.73,"CapPass","Cycle 1",1,707,"416-19","Alloy 617",314626,"Plate"
-217.55,0.00395,"Qualified",,24.74,"CapPass","Cycle 1",1,708,"416-19","Alloy 617",314626,"Plate"
-217.10,0.00390,"Qualified",,24.75,"CapPass","Cycle 1",1,709,"416-19","Alloy 617",314626,"Plate"
-216.00,0.00385,"Qualified",,24.76,"CapPass","Cycle 1",1,710,"416-19","Alloy 617",314626,"Plate"
-214.80,0.00383,"Qualified",,24.77,"CapPass","Cycle 1",1,711,"416-19","Alloy 617",314626,"Plate"
-190.39,0.00390,"Qualified",,24.83,"CapPass","Cycle 1",1,712,"416-19","Alloy 617",314626,"Plate"
-181.98,0.00395,"Qualified",,24.85,"CapPass","Cycle 1",1,713,"416-19","Alloy 617",314626,"Plate"
-174.01,0.00400,"Qualified",,24.87,"CapPass","Cycle 1",1,714,"416-19","Alloy 617",314626,"Plate"
-166.77,0.00405,"Qualified",,24.89,"CapPass","Cycle 1",1,715,"416-19","Alloy 617",314626,"Plate"
-160.09,0.00410,"Qualified",,24.92,"CapPass","Cycle 1",1,716,"416-19","Alloy 617",314626,"Plate"
-153.79,0.00415,"Qualified",,24.95,"CapPass","Cycle 1",1,717,"416-19","Alloy 617",314626,"Plate"
-166.37,0.00410,"Qualified",,25.13,"CapPass","Cycle 1",1,718,"416-19","Alloy 617",314626,"Plate"
-173.23,0.00405,"Qualified",,25.17,"CapPass","Cycle 1",1,719,"416-19","Alloy 617",314626,"Plate"
-179.66,0.00400,"Qualified",,25.21,"CapPass","Cycle 1",1,720,"416-19","Alloy 617",314626,"Plate"
-185.94,0.00395,"Qualified",,25.25,"CapPass","Cycle 1",1,721,"416-19","Alloy 617",314626,"Plate"
-191.97,0.00390,"Qualified",,25.29,"CapPass","Cycle 1",1,722,"416-19","Alloy 617",314626,"Plate"
-197.98,0.00385,"Qualified",,25.33,"CapPass","Cycle 1",1,723,"416-19","Alloy 617",314626,"Plate"
-203.91,0.00380,"Qualified",,25.38,"CapPass","Cycle 1",1,724,"416-19","Alloy 617",314626,"Plate"
-209.76,0.00375,"Qualified",,25.44,"CapPass","Cycle 1",1,725,"416-19","Alloy 617",314626,"Plate"
-215.54,0.00370,"Qualified",,25.49,"CapPass","Cycle 1",1,726,"416-19","Alloy 617",314626,"Plate"
-221.43,0.00365,"Qualified",,25.55,"CapPass","Cycle 1",1,727,"416-19","Alloy 617",314626,"Plate"
-216.93,0.00360,"Qualified",,25.61,"CapPass","Cycle 1",1,728,"416-19","Alloy 617",314626,"Plate"
-218.24,0.00354,"Qualified",,25.67,"CapPass","Cycle 1",1,729,"416-19","Alloy 617",314626,"Plate"
-218.77,0.00348,"Qualified",,25.68,"CapPass","Cycle 1",1,730,"416-19","Alloy 617",314626,"Plate"
-219.36,0.00342,"Qualified",,25.68,"CapPass","Cycle 1",1,731,"416-19","Alloy 617",314626,"Plate"
-219.66,0.00336,"Qualified",,25.68,"CapPass","Cycle 1",1,732,"416-19","Alloy 617",314626,"Plate"
-220.21,0.00331,"Qualified",,25.69,"CapPass","Cycle 1",1,733,"416-19","Alloy 617",314626,"Plate"
-220.78,0.00325,"Qualified",,25.69,"CapPass","Cycle 1",1,734,"416-19","Alloy 617",314626,"Plate"
-221.23,0.00320,"Qualified",,25.70,"CapPass","Cycle 1",1,735,"416-19","Alloy 617",314626,"Plate"
-221.90,0.00314,"Qualified",,25.70,"CapPass","Cycle 1",1,736,"416-19","Alloy 617",314626,"Plate"
-222.63,0.00309,"Qualified",,25.71,"CapPass","Cycle 1",1,737,"416-19","Alloy 617",314626,"Plate"
-215.60,0.00304,"Qualified",,25.73,"CapPass","Cycle 1",1,738,"416-19","Alloy 617",314626,"Plate"
-215.38,0.00297,"Qualified",,25.73,"CapPass","Cycle 1",1,739,"416-19","Alloy 617",314626,"Plate"
-215.09,0.00292,"Qualified",,25.74,"CapPass","Cycle 1",1,740,"416-19","Alloy 617",314626,"Plate"
-215.04,0.00286,"Qualified",,25.74,"CapPass","Cycle 1",1,741,"416-19","Alloy 617",314626,"Plate"
-214.66,0.00280,"Qualified",,25.74,"CapPass","Cycle 1",1,742,"416-19","Alloy 617",314626,"Plate"
-214.43,0.00275,"Qualified",,25.74,"CapPass","Cycle 1",1,743,"416-19","Alloy 617",314626,"Plate"
-214.02,0.00269,"Qualified",,25.75,"CapPass","Cycle 1",1,744,"416-19","Alloy 617",314626,"Plate"
-213.25,0.00263,"Qualified",,25.75,"CapPass","Cycle 1",1,745,"416-19","Alloy 617",314626,"Plate"
-211.78,0.00258,"Qualified",,25.76,"CapPass","Cycle 1",1,746,"416-19","Alloy 617",314626,"Plate"
-208.93,0.00255,"Qualified",,25.77,"CapPass","Cycle 1",1,747,"416-19","Alloy 617",314626,"Plate"
-187.36,0.00263,"Qualified",,25.81,"CapPass","Cycle 1",1,748,"416-19","Alloy 617",314626,"Plate"
-177.78,0.00268,"Qualified",,25.82,"CapPass","Cycle 1",1,749,"416-19","Alloy 617",314626,"Plate"
-168.42,0.00274,"Qualified",,25.84,"CapPass","Cycle 1",1,750,"416-19","Alloy 617",314626,"Plate"
-160.12,0.00279,"Qualified",,25.85,"CapPass","Cycle 1",1,751,"416-19","Alloy 617",314626,"Plate"
-152.16,0.00284,"Qualified",,25.86,"CapPass","Cycle 1",1,752,"416-19","Alloy 617",314626,"Plate"
-144.59,0.00289,"Qualified",,25.87,"CapPass","Cycle 1",1,753,"416-19","Alloy 617",314626,"Plate"
-137.08,0.00294,"Qualified",,25.89,"CapPass","Cycle 1",1,754,"416-19","Alloy 617",314626,"Plate"
-130.25,0.00299,"Qualified",,25.90,"CapPass","Cycle 1",1,755,"416-19","Alloy 617",314626,"Plate"
-123.95,0.00304,"Qualified",,25.92,"CapPass","Cycle 1",1,756,"416-19","Alloy 617",314626,"Plate"
-118.09,0.00309,"Qualified",,25.94,"CapPass","Cycle 1",1,757,"416-19","Alloy 617",314626,"Plate"
-112.96,0.00315,"Qualified",,25.96,"CapPass","Cycle 1",1,758,"416-19","Alloy 617",314626,"Plate"
-128.84,0.00309,"Qualified",,26.13,"CapPass","Cycle 1",1,759,"416-19","Alloy 617",314626,"Plate"
-136.27,0.00304,"Qualified",,26.16,"CapPass","Cycle 1",1,760,"416-19","Alloy 617",314626,"Plate"
-143.54,0.00299,"Qualified",,26.20,"CapPass","Cycle 1",1,761,"416-19","Alloy 617",314626,"Plate"
-150.52,0.00294,"Qualified",,26.24,"CapPass","Cycle 1",1,762,"416-19","Alloy 617",314626,"Plate"
-157.42,0.00289,"Qualified",,26.28,"CapPass","Cycle 1",1,763,"416-19","Alloy 617",314626,"Plate"
-164.18,0.00284,"Qualified",,26.33,"CapPass","Cycle 1",1,764,"416-19","Alloy 617",314626,"Plate"
-170.56,0.00279,"Qualified",,26.37,"CapPass","Cycle 1",1,765,"416-19","Alloy 617",314626,"Plate"
-176.72,0.00274,"Qualified",,26.42,"CapPass","Cycle 1",1,766,"416-19","Alloy 617",314626,"Plate"
-183.16,0.00269,"Qualified",,26.48,"CapPass","Cycle 1",1,767,"416-19","Alloy 617",314626,"Plate"
-188.83,0.00264,"Qualified",,26.53,"CapPass","Cycle 1",1,768,"416-19","Alloy 617",314626,"Plate"
-194.64,0.00259,"Qualified",,26.59,"CapPass","Cycle 1",1,769,"416-19","Alloy 617",314626,"Plate"
-200.11,0.00254,"Qualified",,26.64,"CapPass","Cycle 1",1,770,"416-19","Alloy 617",314626,"Plate"
-206.55,0.00249,"Qualified",,26.70,"CapPass","Cycle 1",1,771,"416-19","Alloy 617",314626,"Plate"
-212.06,0.00244,"Qualified",,26.75,"CapPass","Cycle 1",1,772,"416-19","Alloy 617",314626,"Plate"
-213.89,0.00242,"Qualified",,26.77,"CapPass","Cycle 1",1,773,"416-19","Alloy 617",314626,"Plate"
-217.77,0.00239,"Qualified",,26.80,"CapPass","Cycle 1",1,774,"416-19","Alloy 617",314626,"Plate"
-223.19,0.00234,"Qualified",,26.85,"CapPass","Cycle 1",1,775,"416-19","Alloy 617",314626,"Plate"
-214.72,0.00228,"Qualified",,26.89,"CapPass","Cycle 1",1,776,"416-19","Alloy 617",314626,"Plate"
-215.15,0.00223,"Qualified",,26.89,"CapPass","Cycle 1",1,777,"416-19","Alloy 617",314626,"Plate"
-215.48,0.00216,"Qualified",,26.89,"CapPass","Cycle 1",1,778,"416-19","Alloy 617",314626,"Plate"
-215.97,0.00209,"Qualified",,26.90,"CapPass","Cycle 1",1,779,"416-19","Alloy 617",314626,"Plate"
-216.15,0.00204,"Qualified",,26.90,"CapPass","Cycle 1",1,780,"416-19","Alloy 617",314626,"Plate"
-216.49,0.00197,"Qualified",,26.90,"CapPass","Cycle 1",1,781,"416-19","Alloy 617",314626,"Plate"
-216.71,0.00190,"Qualified",,26.90,"CapPass","Cycle 1",1,782,"416-19","Alloy 617",314626,"Plate"
-217.11,0.00184,"Qualified",,26.91,"CapPass","Cycle 1",1,783,"416-19","Alloy 617",314626,"Plate"
-217.35,0.00178,"Qualified",,26.91,"CapPass","Cycle 1",1,784,"416-19","Alloy 617",314626,"Plate"
-217.60,0.00172,"Qualified",,26.92,"CapPass","Cycle 1",1,785,"416-19","Alloy 617",314626,"Plate"
-217.57,0.00167,"Qualified",,26.92,"CapPass","Cycle 1",1,786,"416-19","Alloy 617",314626,"Plate"
-193.33,0.00172,"Qualified",,27.01,"CapPass","Cycle 1",1,787,"416-19","Alloy 617",314626,"Plate"
-184.35,0.00177,"Qualified",,27.03,"CapPass","Cycle 1",1,788,"416-19","Alloy 617",314626,"Plate"
-176.42,0.00182,"Qualified",,27.05,"CapPass","Cycle 1",1,789,"416-19","Alloy 617",314626,"Plate"
-169.11,0.00187,"Qualified",,27.07,"CapPass","Cycle 1",1,790,"416-19","Alloy 617",314626,"Plate"
-162.34,0.00193,"Qualified",,27.09,"CapPass","Cycle 1",1,791,"416-19","Alloy 617",314626,"Plate"
-156.36,0.00198,"Qualified",,27.13,"CapPass","Cycle 1",1,792,"416-19","Alloy 617",314626,"Plate"
-170.06,0.00193,"Qualified",,27.30,"CapPass","Cycle 1",1,793,"416-19","Alloy 617",314626,"Plate"
-177.58,0.00187,"Qualified",,27.34,"CapPass","Cycle 1",1,794,"416-19","Alloy 617",314626,"Plate"
-184.91,0.00182,"Qualified",,27.38,"CapPass","Cycle 1",1,795,"416-19","Alloy 617",314626,"Plate"
-191.79,0.00177,"Qualified",,27.42,"CapPass","Cycle 1",1,796,"416-19","Alloy 617",314626,"Plate"
-198.45,0.00172,"Qualified",,27.47,"CapPass","Cycle 1",1,797,"416-19","Alloy 617",314626,"Plate"
-204.81,0.00167,"Qualified",,27.51,"CapPass","Cycle 1",1,798,"416-19","Alloy 617",314626,"Plate"
-210.65,0.00162,"Qualified",,27.56,"CapPass","Cycle 1",1,799,"416-19","Alloy 617",314626,"Plate"
-216.29,0.00157,"Qualified",,27.61,"CapPass","Cycle 1",1,800,"416-19","Alloy 617",314626,"Plate"
-221.86,0.00152,"Qualified",,27.66,"CapPass","Cycle 1",1,801,"416-19","Alloy 617",314626,"Plate"
-227.05,0.00147,"Qualified",,27.71,"CapPass","Cycle 1",1,802,"416-19","Alloy 617",314626,"Plate"
-219.69,0.00142,"Qualified",,27.77,"CapPass","Cycle 1",1,803,"416-19","Alloy 617",314626,"Plate"
-219.95,0.00142,"Qualified",,27.77,"CapPass","Cycle 1",1,804,"416-19","Alloy 617",314626,"Plate"
-222.03,0.00137,"Qualified",,27.79,"CapPass","Cycle 1",1,805,"416-19","Alloy 617",314626,"Plate"
-224.50,0.00132,"Qualified",,27.81,"CapPass","Cycle 1",1,806,"416-19","Alloy 617",314626,"Plate"
-216.21,0.00127,"Qualified",,27.85,"CapPass","Cycle 1",1,807,"416-19","Alloy 617",314626,"Plate"
-222.90,0.00122,"Qualified",,27.95,"CapPass","Cycle 1",1,808,"416-19","Alloy 617",314626,"Plate"
-227.22,0.00117,"Qualified",,28.00,"CapPass","Cycle 1",1,809,"416-19","Alloy 617",314626,"Plate"
-219.93,0.00122,"Qualified",,28.02,"CapPass","Cycle 1",1,810,"416-19","Alloy 617",314626,"Plate"
-220.38,0.00127,"Qualified",,28.02,"CapPass","Cycle 1",1,811,"416-19","Alloy 617",314626,"Plate"
-220.71,0.00132,"Qualified",,28.02,"CapPass","Cycle 1",1,812,"416-19","Alloy 617",314626,"Plate"
-221.24,0.00138,"Qualified",,28.03,"CapPass","Cycle 1",1,813,"416-19","Alloy 617",314626,"Plate"
-222.15,0.00143,"Qualified",,28.04,"CapPass","Cycle 1",1,814,"416-19","Alloy 617",314626,"Plate"
-227.08,0.00138,"Qualified",,28.08,"CapPass","Cycle 1",1,815,"416-19","Alloy 617",314626,"Plate"
-227.15,0.00133,"Qualified",,28.09,"CapPass","Cycle 1",1,816,"416-19","Alloy 617",314626,"Plate"
-228.43,0.00127,"Qualified",,28.10,"CapPass","Cycle 1",1,817,"416-19","Alloy 617",314626,"Plate"
-227.51,0.00122,"Qualified",,28.11,"CapPass","Cycle 1",1,818,"416-19","Alloy 617",314626,"Plate"
-228.10,0.00116,"Qualified",,28.11,"CapPass","Cycle 1",1,819,"416-19","Alloy 617",314626,"Plate"
-228.99,0.00110,"Qualified",,28.11,"CapPass","Cycle 1",1,820,"416-19","Alloy 617",314626,"Plate"
-229.71,0.00105,"Qualified",,28.12,"CapPass","Cycle 1",1,821,"416-19","Alloy 617",314626,"Plate"
-229.57,0.00099,"Qualified",,28.12,"CapPass","Cycle 1",1,822,"416-19","Alloy 617",314626,"Plate"
-229.59,0.00093,"Qualified",,28.13,"CapPass","Cycle 1",1,823,"416-19","Alloy 617",314626,"Plate"
-223.73,0.00088,"Qualified",,28.13,"CapPass","Cycle 1",1,824,"416-19","Alloy 617",314626,"Plate"
-225.77,0.00082,"Qualified",,28.13,"CapPass","Cycle 1",1,825,"416-19","Alloy 617",314626,"Plate"
-226.86,0.00076,"Qualified",,28.14,"CapPass","Cycle 1",1,826,"416-19","Alloy 617",314626,"Plate"
-227.71,0.00071,"Qualified",,28.14,"CapPass","Cycle 1",1,827,"416-19","Alloy 617",314626,"Plate"
-228.39,0.00064,"Qualified",,28.14,"CapPass","Cycle 1",1,828,"416-19","Alloy 617",314626,"Plate"
-229.11,0.00056,"Qualified",,28.15,"CapPass","Cycle 1",1,829,"416-19","Alloy 617",314626,"Plate"
-228.94,0.00051,"Qualified",,28.15,"CapPass","Cycle 1",1,830,"416-19","Alloy 617",314626,"Plate"
-224.36,0.00044,"Qualified",,28.15,"CapPass","Cycle 1",1,831,"416-19","Alloy 617",314626,"Plate"
-224.91,0.00037,"Qualified",,28.15,"CapPass","Cycle 1",1,832,"416-19","Alloy 617",314626,"Plate"
