Repository: js-molina/fatigue-A617

File: data/850C/Strain rate 0.001/3.0% strain/HTM_A19_Cycles_41612.csv (part 3 of 27)
"Stress Mpa","Strain","Qual State","Qual Exceptions","Elapsed Time Sec","Data State","Cycle Label","Cycle","Count","Sample","Alloy","Heat","Material_Form"
-186.48,-0.00311,"Qualified",,31.65,"CapPass","Cycle 1",1,831,"416-12","Alloy 617",314626,"Plate"
-178.58,-0.00306,"Qualified",,31.66,"CapPass","Cycle 1",1,832,"416-12","Alloy 617",314626,"Plate"
-170.35,-0.00300,"Qualified",,31.68,"CapPass","Cycle 1",1,833,"416-12","Alloy 617",314626,"Plate"
-163.04,-0.00295,"Qualified",,31.69,"CapPass","Cycle 1",1,834,"416-12","Alloy 617",314626,"Plate"
-155.78,-0.00290,"Qualified",,31.71,"CapPass","Cycle 1",1,835,"416-12","Alloy 617",314626,"Plate"
-148.62,-0.00285,"Qualified",,31.73,"CapPass","Cycle 1",1,836,"416-12","Alloy 617",314626,"Plate"
-141.55,-0.00280,"Qualified",,31.75,"CapPass","Cycle 1",1,837,"416-12","Alloy 617",314626,"Plate"
-137.95,-0.00277,"Qualified",,31.76,"CapPass","Cycle 1",1,838,"416-12","Alloy 617",314626,"Plate"
-134.85,-0.00275,"Qualified",,31.78,"CapPass","Cycle 1",1,839,"416-12","Alloy 617",314626,"Plate"
-144.40,-0.00280,"Qualified",,31.95,"CapPass","Cycle 1",1,840,"416-12","Alloy 617",314626,"Plate"
-151.88,-0.00285,"Qualified",,32.00,"CapPass","Cycle 1",1,841,"416-12","Alloy 617",314626,"Plate"
-159.75,-0.00290,"Qualified",,32.05,"CapPass","Cycle 1",1,842,"416-12","Alloy 617",314626,"Plate"
-166.68,-0.00295,"Qualified",,32.09,"CapPass","Cycle 1",1,843,"416-12","Alloy 617",314626,"Plate"
-172.95,-0.00300,"Qualified",,32.13,"CapPass","Cycle 1",1,844,"416-12","Alloy 617",314626,"Plate"
-179.38,-0.00305,"Qualified",,32.18,"CapPass","Cycle 1",1,845,"416-12","Alloy 617",314626,"Plate"
-186.24,-0.00310,"Qualified",,32.23,"CapPass","Cycle 1",1,846,"416-12","Alloy 617",314626,"Plate"
-192.82,-0.00315,"Qualified",,32.29,"CapPass","Cycle 1",1,847,"416-12","Alloy 617",314626,"Plate"
-199.29,-0.00320,"Qualified",,32.34,"CapPass","Cycle 1",1,848,"416-12","Alloy 617",314626,"Plate"
-205.09,-0.00325,"Qualified",,32.40,"CapPass","Cycle 1",1,849,"416-12","Alloy 617",314626,"Plate"
-210.56,-0.00330,"Qualified",,32.44,"CapPass","Cycle 1",1,850,"416-12","Alloy 617",314626,"Plate"
-215.84,-0.00335,"Qualified",,32.49,"CapPass","Cycle 1",1,851,"416-12","Alloy 617",314626,"Plate"
-221.14,-0.00340,"Qualified",,32.54,"CapPass","Cycle 1",1,852,"416-12","Alloy 617",314626,"Plate"
-226.47,-0.00346,"Qualified",,32.60,"CapPass","Cycle 1",1,853,"416-12","Alloy 617",314626,"Plate"
-231.41,-0.00351,"Qualified",,32.65,"CapPass","Cycle 1",1,854,"416-12","Alloy 617",314626,"Plate"
-232.66,-0.00356,"Qualified",,32.67,"CapPass","Cycle 1",1,855,"416-12","Alloy 617",314626,"Plate"
-230.66,-0.00362,"Qualified",,32.71,"CapPass","Cycle 1",1,856,"416-12","Alloy 617",314626,"Plate"
-230.87,-0.00367,"Qualified",,32.71,"CapPass","Cycle 1",1,857,"416-12","Alloy 617",314626,"Plate"
-230.98,-0.00372,"Qualified",,32.71,"CapPass","Cycle 1",1,858,"416-12","Alloy 617",314626,"Plate"
-231.09,-0.00378,"Qualified",,32.71,"CapPass","Cycle 1",1,859,"416-12","Alloy 617",314626,"Plate"
-231.26,-0.00383,"Qualified",,32.72,"CapPass","Cycle 1",1,860,"416-12","Alloy 617",314626,"Plate"
-231.47,-0.00388,"Qualified",,32.72,"CapPass","Cycle 1",1,861,"416-12","Alloy 617",314626,"Plate"
-231.47,-0.00390,"Qualified",,32.76,"CapPass","Cycle 1",1,862,"416-12","Alloy 617",314626,"Plate"
-223.41,-0.00393,"Qualified",,33.07,"CapPass","Cycle 1",1,863,"416-12","Alloy 617",314626,"Plate"
-229.14,-0.00398,"Qualified",,33.13,"CapPass","Cycle 1",1,864,"416-12","Alloy 617",314626,"Plate"
-234.68,-0.00403,"Qualified",,33.18,"CapPass","Cycle 1",1,865,"416-12","Alloy 617",314626,"Plate"
-236.12,-0.00408,"Qualified",,33.29,"CapPass","Cycle 1",1,866,"416-12","Alloy 617",314626,"Plate"
-234.42,-0.00413,"Qualified",,33.32,"CapPass","Cycle 1",1,867,"416-12","Alloy 617",314626,"Plate"
-233.13,-0.00418,"Qualified",,33.34,"CapPass","Cycle 1",1,868,"416-12","Alloy 617",314626,"Plate"
-233.88,-0.00426,"Qualified",,33.35,"CapPass","Cycle 1",1,869,"416-12","Alloy 617",314626,"Plate"
-234.07,-0.00431,"Qualified",,33.35,"CapPass","Cycle 1",1,870,"416-12","Alloy 617",314626,"Plate"
-234.43,-0.00436,"Qualified",,33.35,"CapPass","Cycle 1",1,871,"416-12","Alloy 617",314626,"Plate"
-234.88,-0.00443,"Qualified",,33.36,"CapPass","Cycle 1",1,872,"416-12","Alloy 617",314626,"Plate"
-236.00,-0.00448,"Qualified",,33.38,"CapPass","Cycle 1",1,873,"416-12","Alloy 617",314626,"Plate"
-227.68,-0.00454,"Qualified",,33.38,"CapPass","Cycle 1",1,874,"416-12","Alloy 617",314626,"Plate"
-227.81,-0.00460,"Qualified",,33.39,"CapPass","Cycle 1",1,875,"416-12","Alloy 617",314626,"Plate"
-227.82,-0.00466,"Qualified",,33.39,"CapPass","Cycle 1",1,876,"416-12","Alloy 617",314626,"Plate"
-227.88,-0.00472,"Qualified",,33.39,"CapPass","Cycle 1",1,877,"416-12","Alloy 617",314626,"Plate"
-227.95,-0.00478,"Qualified",,33.39,"CapPass","Cycle 1",1,878,"416-12","Alloy 617",314626,"Plate"
-227.92,-0.00484,"Qualified",,33.40,"CapPass","Cycle 1",1,879,"416-12","Alloy 617",314626,"Plate"
-210.69,-0.00479,"Qualified",,33.48,"CapPass","Cycle 1",1,880,"416-12","Alloy 617",314626,"Plate"
-201.96,-0.00474,"Qualified",,33.50,"CapPass","Cycle 1",1,881,"416-12","Alloy 617",314626,"Plate"
-193.87,-0.00468,"Qualified",,33.53,"CapPass","Cycle 1",1,882,"416-12","Alloy 617",314626,"Plate"
-185.98,-0.00463,"Qualified",,33.56,"CapPass","Cycle 1",1,883,"416-12","Alloy 617",314626,"Plate"
-178.51,-0.00458,"Qualified",,33.61,"CapPass","Cycle 1",1,884,"416-12","Alloy 617",314626,"Plate"
-182.60,-0.00462,"Qualified",,33.76,"CapPass","Cycle 1",1,885,"416-12","Alloy 617",314626,"Plate"
-185.27,-0.00463,"Qualified",,33.79,"CapPass","Cycle 1",1,886,"416-12","Alloy 617",314626,"Plate"
-191.88,-0.00468,"Qualified",,33.83,"CapPass","Cycle 1",1,887,"416-12","Alloy 617",314626,"Plate"
-198.29,-0.00474,"Qualified",,33.88,"CapPass","Cycle 1",1,888,"416-12","Alloy 617",314626,"Plate"
-204.31,-0.00479,"Qualified",,33.92,"CapPass","Cycle 1",1,889,"416-12","Alloy 617",314626,"Plate"
-210.27,-0.00484,"Qualified",,33.97,"CapPass","Cycle 1",1,890,"416-12","Alloy 617",314626,"Plate"
-215.65,-0.00489,"Qualified",,34.01,"CapPass","Cycle 1",1,891,"416-12","Alloy 617",314626,"Plate"
-221.06,-0.00494,"Qualified",,34.06,"CapPass","Cycle 1",1,892,"416-12","Alloy 617",314626,"Plate"
-226.29,-0.00499,"Qualified",,34.11,"CapPass","Cycle 1",1,893,"416-12","Alloy 617",314626,"Plate"
-231.22,-0.00504,"Qualified",,34.16,"CapPass","Cycle 1",1,894,"416-12","Alloy 617",314626,"Plate"
-235.84,-0.00509,"Qualified",,34.21,"CapPass","Cycle 1",1,895,"416-12","Alloy 617",314626,"Plate"
-233.17,-0.00514,"Qualified",,34.28,"CapPass","Cycle 1",1,896,"416-12","Alloy 617",314626,"Plate"
-236.82,-0.00519,"Qualified",,34.37,"CapPass","Cycle 1",1,897,"416-12","Alloy 617",314626,"Plate"
-236.05,-0.00524,"Qualified",,34.40,"CapPass","Cycle 1",1,898,"416-12","Alloy 617",314626,"Plate"
-236.41,-0.00530,"Qualified",,34.40,"CapPass","Cycle 1",1,899,"416-12","Alloy 617",314626,"Plate"
-236.93,-0.00535,"Qualified",,34.40,"CapPass","Cycle 1",1,900,"416-12","Alloy 617",314626,"Plate"
-238.97,-0.00540,"Qualified",,34.42,"CapPass","Cycle 1",1,901,"416-12","Alloy 617",314626,"Plate"
-234.77,-0.00545,"Qualified",,34.44,"CapPass","Cycle 1",1,902,"416-12","Alloy 617",314626,"Plate"
-234.84,-0.00551,"Qualified",,34.44,"CapPass","Cycle 1",1,903,"416-12","Alloy 617",314626,"Plate"
-234.98,-0.00558,"Qualified",,34.44,"CapPass","Cycle 1",1,904,"416-12","Alloy 617",314626,"Plate"
-235.17,-0.00566,"Qualified",,34.44,"CapPass","Cycle 1",1,905,"416-12","Alloy 617",314626,"Plate"
-235.17,-0.00575,"Qualified",,34.44,"CapPass","Cycle 1",1,906,"416-12","Alloy 617",314626,"Plate"
-235.33,-0.00582,"Qualified",,34.45,"CapPass","Cycle 1",1,907,"416-12","Alloy 617",314626,"Plate"
-235.54,-0.00588,"Qualified",,34.45,"CapPass","Cycle 1",1,908,"416-12","Alloy 617",314626,"Plate"
-223.02,-0.00583,"Qualified",,34.53,"CapPass","Cycle 1",1,909,"416-12","Alloy 617",314626,"Plate"
-213.38,-0.00578,"Qualified",,34.56,"CapPass","Cycle 1",1,910,"416-12","Alloy 617",314626,"Plate"
-204.75,-0.00573,"Qualified",,34.59,"CapPass","Cycle 1",1,911,"416-12","Alloy 617",314626,"Plate"
-196.80,-0.00568,"Qualified",,34.62,"CapPass","Cycle 1",1,912,"416-12","Alloy 617",314626,"Plate"
-189.65,-0.00564,"Qualified",,34.76,"CapPass","Cycle 1",1,913,"416-12","Alloy 617",314626,"Plate"
-199.33,-0.00573,"Qualified",,34.86,"CapPass","Cycle 1",1,914,"416-12","Alloy 617",314626,"Plate"
-205.19,-0.00578,"Qualified",,34.91,"CapPass","Cycle 1",1,915,"416-12","Alloy 617",314626,"Plate"
-211.05,-0.00583,"Qualified",,34.96,"CapPass","Cycle 1",1,916,"416-12","Alloy 617",314626,"Plate"
-216.69,-0.00588,"Qualified",,35.01,"CapPass","Cycle 1",1,917,"416-12","Alloy 617",314626,"Plate"
-222.11,-0.00593,"Qualified",,35.05,"CapPass","Cycle 1",1,918,"416-12","Alloy 617",314626,"Plate"
-227.17,-0.00598,"Qualified",,35.10,"CapPass","Cycle 1",1,919,"416-12","Alloy 617",314626,"Plate"
-232.68,-0.00603,"Qualified",,35.16,"CapPass","Cycle 1",1,920,"416-12","Alloy 617",314626,"Plate"
-237.83,-0.00608,"Qualified",,35.21,"CapPass","Cycle 1",1,921,"416-12","Alloy 617",314626,"Plate"
-242.96,-0.00613,"Qualified",,35.26,"CapPass","Cycle 1",1,922,"416-12","Alloy 617",314626,"Plate"
-235.18,-0.00619,"Qualified",,35.27,"CapPass","Cycle 1",1,923,"416-12","Alloy 617",314626,"Plate"
-235.56,-0.00626,"Qualified",,35.28,"CapPass","Cycle 1",1,924,"416-12","Alloy 617",314626,"Plate"
-235.66,-0.00632,"Qualified",,35.28,"CapPass","Cycle 1",1,925,"416-12","Alloy 617",314626,"Plate"
-235.69,-0.00638,"Qualified",,35.28,"CapPass","Cycle 1",1,926,"416-12","Alloy 617",314626,"Plate"
-235.82,-0.00645,"Qualified",,35.28,"CapPass","Cycle 1",1,927,"416-12","Alloy 617",314626,"Plate"
-235.85,-0.00652,"Qualified",,35.28,"CapPass","Cycle 1",1,928,"416-12","Alloy 617",314626,"Plate"
-235.89,-0.00659,"Qualified",,35.28,"CapPass","Cycle 1",1,929,"416-12","Alloy 617",314626,"Plate"
-236.01,-0.00666,"Qualified",,35.28,"CapPass","Cycle 1",1,930,"416-12","Alloy 617",314626,"Plate"
-236.13,-0.00672,"Qualified",,35.28,"CapPass","Cycle 1",1,931,"416-12","Alloy 617",314626,"Plate"
-236.38,-0.00681,"Qualified",,35.28,"CapPass","Cycle 1",1,932,"416-12","Alloy 617",314626,"Plate"
-236.99,-0.00676,"Qualified",,35.30,"CapPass","Cycle 1",1,933,"416-12","Alloy 617",314626,"Plate"
-216.23,-0.00671,"Qualified",,35.38,"CapPass","Cycle 1",1,934,"416-12","Alloy 617",314626,"Plate"
-207.46,-0.00666,"Qualified",,35.40,"CapPass","Cycle 1",1,935,"416-12","Alloy 617",314626,"Plate"
-199.31,-0.00661,"Qualified",,35.42,"CapPass","Cycle 1",1,936,"416-12","Alloy 617",314626,"Plate"
-191.21,-0.00656,"Qualified",,35.45,"CapPass","Cycle 1",1,937,"416-12","Alloy 617",314626,"Plate"
-183.68,-0.00651,"Qualified",,35.49,"CapPass","Cycle 1",1,938,"416-12","Alloy 617",314626,"Plate"
-188.30,-0.00656,"Qualified",,35.70,"CapPass","Cycle 1",1,939,"416-12","Alloy 617",314626,"Plate"
-194.99,-0.00661,"Qualified",,35.75,"CapPass","Cycle 1",1,940,"416-12","Alloy 617",314626,"Plate"
-197.58,-0.00663,"Qualified",,35.76,"CapPass","Cycle 1",1,941,"416-12","Alloy 617",314626,"Plate"
-201.36,-0.00666,"Qualified",,35.79,"CapPass","Cycle 1",1,942,"416-12","Alloy 617",314626,"Plate"
-207.33,-0.00671,"Qualified",,35.84,"CapPass","Cycle 1",1,943,"416-12","Alloy 617",314626,"Plate"
-213.12,-0.00676,"Qualified",,35.88,"CapPass","Cycle 1",1,944,"416-12","Alloy 617",314626,"Plate"
-218.75,-0.00681,"Qualified",,35.93,"CapPass","Cycle 1",1,945,"416-12","Alloy 617",314626,"Plate"
-224.25,-0.00686,"Qualified",,35.98,"CapPass","Cycle 1",1,946,"416-12","Alloy 617",314626,"Plate"
-229.52,-0.00691,"Qualified",,36.03,"CapPass","Cycle 1",1,947,"416-12","Alloy 617",314626,"Plate"
-234.42,-0.00696,"Qualified",,36.08,"CapPass","Cycle 1",1,948,"416-12","Alloy 617",314626,"Plate"
-239.13,-0.00701,"Qualified",,36.13,"CapPass","Cycle 1",1,949,"416-12","Alloy 617",314626,"Plate"
-243.63,-0.00706,"Qualified",,36.18,"CapPass","Cycle 1",1,950,"416-12","Alloy 617",314626,"Plate"
-237.44,-0.00712,"Qualified",,36.20,"CapPass","Cycle 1",1,951,"416-12","Alloy 617",314626,"Plate"
-239.83,-0.00717,"Qualified",,36.23,"CapPass","Cycle 1",1,952,"416-12","Alloy 617",314626,"Plate"
-242.96,-0.00722,"Qualified",,36.29,"CapPass","Cycle 1",1,953,"416-12","Alloy 617",314626,"Plate"
-238.28,-0.00727,"Qualified",,36.35,"CapPass","Cycle 1",1,954,"416-12","Alloy 617",314626,"Plate"
-241.62,-0.00732,"Qualified",,36.41,"CapPass","Cycle 1",1,955,"416-12","Alloy 617",314626,"Plate"
-243.59,-0.00737,"Qualified",,36.45,"CapPass","Cycle 1",1,956,"416-12","Alloy 617",314626,"Plate"
-244.68,-0.00742,"Qualified",,36.48,"CapPass","Cycle 1",1,957,"416-12","Alloy 617",314626,"Plate"
-241.40,-0.00747,"Qualified",,36.50,"CapPass","Cycle 1",1,958,"416-12","Alloy 617",314626,"Plate"
-241.45,-0.00753,"Qualified",,36.50,"CapPass","Cycle 1",1,959,"416-12","Alloy 617",314626,"Plate"
-241.55,-0.00759,"Qualified",,36.50,"CapPass","Cycle 1",1,960,"416-12","Alloy 617",314626,"Plate"
-241.70,-0.00765,"Qualified",,36.51,"CapPass","Cycle 1",1,961,"416-12","Alloy 617",314626,"Plate"
-230.39,-0.00767,"Qualified",,36.76,"CapPass","Cycle 1",1,962,"416-12","Alloy 617",314626,"Plate"
-232.29,-0.00770,"Qualified",,36.81,"CapPass","Cycle 1",1,963,"416-12","Alloy 617",314626,"Plate"
-236.51,-0.00775,"Qualified",,36.87,"CapPass","Cycle 1",1,964,"416-12","Alloy 617",314626,"Plate"
-241.15,-0.00780,"Qualified",,36.92,"CapPass","Cycle 1",1,965,"416-12","Alloy 617",314626,"Plate"
-245.95,-0.00785,"Qualified",,36.98,"CapPass","Cycle 1",1,966,"416-12","Alloy 617",314626,"Plate"
-242.04,-0.00792,"Qualified",,36.99,"CapPass","Cycle 1",1,967,"416-12","Alloy 617",314626,"Plate"
-242.28,-0.00798,"Qualified",,36.99,"CapPass","Cycle 1",1,968,"416-12","Alloy 617",314626,"Plate"
-242.41,-0.00806,"Qualified",,37.00,"CapPass","Cycle 1",1,969,"416-12","Alloy 617",314626,"Plate"
-242.53,-0.00814,"Qualified",,37.00,"CapPass","Cycle 1",1,970,"416-12","Alloy 617",314626,"Plate"
-242.74,-0.00821,"Qualified",,37.00,"CapPass","Cycle 1",1,971,"416-12","Alloy 617",314626,"Plate"
-242.97,-0.00827,"Qualified",,37.00,"CapPass","Cycle 1",1,972,"416-12","Alloy 617",314626,"Plate"
-226.93,-0.00822,"Qualified",,37.15,"CapPass","Cycle 1",1,973,"416-12","Alloy 617",314626,"Plate"
-227.01,-0.00827,"Qualified",,37.41,"CapPass","Cycle 1",1,974,"416-12","Alloy 617",314626,"Plate"
-232.08,-0.00832,"Qualified",,37.45,"CapPass","Cycle 1",1,975,"416-12","Alloy 617",314626,"Plate"
-237.43,-0.00837,"Qualified",,37.50,"CapPass","Cycle 1",1,976,"416-12","Alloy 617",314626,"Plate"
-242.82,-0.00842,"Qualified",,37.55,"CapPass","Cycle 1",1,977,"416-12","Alloy 617",314626,"Plate"
-239.37,-0.00847,"Qualified",,37.60,"CapPass","Cycle 1",1,978,"416-12","Alloy 617",314626,"Plate"
-245.45,-0.00853,"Qualified",,37.66,"CapPass","Cycle 1",1,979,"416-12","Alloy 617",314626,"Plate"
-243.85,-0.00859,"Qualified",,37.68,"CapPass","Cycle 1",1,980,"416-12","Alloy 617",314626,"Plate"
-244.15,-0.00865,"Qualified",,37.68,"CapPass","Cycle 1",1,981,"416-12","Alloy 617",314626,"Plate"
-244.26,-0.00870,"Qualified",,37.69,"CapPass","Cycle 1",1,982,"416-12","Alloy 617",314626,"Plate"
-244.62,-0.00877,"Qualified",,37.69,"CapPass","Cycle 1",1,983,"416-12","Alloy 617",314626,"Plate"
-245.15,-0.00882,"Qualified",,37.69,"CapPass","Cycle 1",1,984,"416-12","Alloy 617",314626,"Plate"
-245.24,-0.00885,"Qualified",,37.76,"CapPass","Cycle 1",1,985,"416-12","Alloy 617",314626,"Plate"
-238.20,-0.00887,"Qualified",,37.96,"CapPass","Cycle 1",1,986,"416-12","Alloy 617",314626,"Plate"
-242.01,-0.00892,"Qualified",,38.04,"CapPass","Cycle 1",1,987,"416-12","Alloy 617",314626,"Plate"
-246.59,-0.00897,"Qualified",,38.10,"CapPass","Cycle 1",1,988,"416-12","Alloy 617",314626,"Plate"
-250.68,-0.00902,"Qualified",,38.14,"CapPass","Cycle 1",1,989,"416-12","Alloy 617",314626,"Plate"
-242.11,-0.00909,"Qualified",,38.16,"CapPass","Cycle 1",1,990,"416-12","Alloy 617",314626,"Plate"
-242.44,-0.00916,"Qualified",,38.16,"CapPass","Cycle 1",1,991,"416-12","Alloy 617",314626,"Plate"
-242.56,-0.00926,"Qualified",,38.16,"CapPass","Cycle 1",1,992,"416-12","Alloy 617",314626,"Plate"
-242.62,-0.00932,"Qualified",,38.16,"CapPass","Cycle 1",1,993,"416-12","Alloy 617",314626,"Plate"
-242.59,-0.00937,"Qualified",,38.16,"CapPass","Cycle 1",1,994,"416-12","Alloy 617",314626,"Plate"
-242.67,-0.00942,"Qualified",,38.16,"CapPass","Cycle 1",1,995,"416-12","Alloy 617",314626,"Plate"
-242.93,-0.00950,"Qualified",,38.17,"CapPass","Cycle 1",1,996,"416-12","Alloy 617",314626,"Plate"
-243.10,-0.00956,"Qualified",,38.17,"CapPass","Cycle 1",1,997,"416-12","Alloy 617",314626,"Plate"
-243.81,-0.00950,"Qualified",,38.18,"CapPass","Cycle 1",1,998,"416-12","Alloy 617",314626,"Plate"
-221.27,-0.00945,"Qualified",,38.30,"CapPass","Cycle 1",1,999,"416-12","Alloy 617",314626,"Plate"
-211.90,-0.00940,"Qualified",,38.35,"CapPass","Cycle 1",1,1000,"416-12","Alloy 617",314626,"Plate"
-212.94,-0.00945,"Qualified",,38.58,"CapPass","Cycle 1",1,1001,"416-12","Alloy 617",314626,"Plate"
-218.70,-0.00951,"Qualified",,38.63,"CapPass","Cycle 1",1,1002,"416-12","Alloy 617",314626,"Plate"
-224.24,-0.00956,"Qualified",,38.68,"CapPass","Cycle 1",1,1003,"416-12","Alloy 617",314626,"Plate"
-229.62,-0.00961,"Qualified",,38.73,"CapPass","Cycle 1",1,1004,"416-12","Alloy 617",314626,"Plate"
-233.56,-0.00964,"Qualified",,38.76,"CapPass","Cycle 1",1,1005,"416-12","Alloy 617",314626,"Plate"
-235.00,-0.00966,"Qualified",,38.78,"CapPass","Cycle 1",1,1006,"416-12","Alloy 617",314626,"Plate"
-240.12,-0.00971,"Qualified",,38.83,"CapPass","Cycle 1",1,1007,"416-12","Alloy 617",314626,"Plate"
-244.89,-0.00976,"Qualified",,38.88,"CapPass","Cycle 1",1,1008,"416-12","Alloy 617",314626,"Plate"
-249.51,-0.00981,"Qualified",,38.92,"CapPass","Cycle 1",1,1009,"416-12","Alloy 617",314626,"Plate"
-244.02,-0.00987,"Qualified",,38.96,"CapPass","Cycle 1",1,1010,"416-12","Alloy 617",314626,"Plate"
-244.50,-0.00994,"Qualified",,38.97,"CapPass","Cycle 1",1,1011,"416-12","Alloy 617",314626,"Plate"
-244.65,-0.01001,"Qualified",,38.97,"CapPass","Cycle 1",1,1012,"416-12","Alloy 617",314626,"Plate"
-245.02,-0.01006,"Qualified",,38.97,"CapPass","Cycle 1",1,1013,"416-12","Alloy 617",314626,"Plate"
-246.05,-0.01011,"Qualified",,39.03,"CapPass","Cycle 1",1,1014,"416-12","Alloy 617",314626,"Plate"
-241.28,-0.01016,"Qualified",,39.27,"CapPass","Cycle 1",1,1015,"416-12","Alloy 617",314626,"Plate"
-245.69,-0.01021,"Qualified",,39.33,"CapPass","Cycle 1",1,1016,"416-12","Alloy 617",314626,"Plate"
-250.07,-0.01026,"Qualified",,39.39,"CapPass","Cycle 1",1,1017,"416-12","Alloy 617",314626,"Plate"
-252.03,-0.01032,"Qualified",,39.48,"CapPass","Cycle 1",1,1018,"416-12","Alloy 617",314626,"Plate"
-253.15,-0.01037,"Qualified",,39.53,"CapPass","Cycle 1",1,1019,"416-12","Alloy 617",314626,"Plate"
-246.56,-0.01042,"Qualified",,39.54,"CapPass","Cycle 1",1,1020,"416-12","Alloy 617",314626,"Plate"
-246.81,-0.01047,"Qualified",,39.54,"CapPass","Cycle 1",1,1021,"416-12","Alloy 617",314626,"Plate"
-247.16,-0.01056,"Qualified",,39.54,"CapPass","Cycle 1",1,1022,"416-12","Alloy 617",314626,"Plate"
-247.29,-0.01061,"Qualified",,39.54,"CapPass","Cycle 1",1,1023,"416-12","Alloy 617",314626,"Plate"
-247.37,-0.01067,"Qualified",,39.54,"CapPass","Cycle 1",1,1024,"416-12","Alloy 617",314626,"Plate"
-247.38,-0.01072,"Qualified",,39.54,"CapPass","Cycle 1",1,1025,"416-12","Alloy 617",314626,"Plate"
-247.52,-0.01078,"Qualified",,39.54,"CapPass","Cycle 1",1,1026,"416-12","Alloy 617",314626,"Plate"
-247.72,-0.01083,"Qualified",,39.55,"CapPass","Cycle 1",1,1027,"416-12","Alloy 617",314626,"Plate"
-248.09,-0.01091,"Qualified",,39.55,"CapPass","Cycle 1",1,1028,"416-12","Alloy 617",314626,"Plate"
-248.42,-0.01097,"Qualified",,39.55,"CapPass","Cycle 1",1,1029,"416-12","Alloy 617",314626,"Plate"
-249.25,-0.01092,"Qualified",,39.56,"CapPass","Cycle 1",1,1030,"416-12","Alloy 617",314626,"Plate"
-227.50,-0.01087,"Qualified",,39.67,"CapPass","Cycle 1",1,1031,"416-12","Alloy 617",314626,"Plate"
-218.71,-0.01082,"Qualified",,39.71,"CapPass","Cycle 1",1,1032,"416-12","Alloy 617",314626,"Plate"
-209.57,-0.01077,"Qualified",,39.76,"CapPass","Cycle 1",1,1033,"416-12","Alloy 617",314626,"Plate"
-212.67,-0.01082,"Qualified",,39.95,"CapPass","Cycle 1",1,1034,"416-12","Alloy 617",314626,"Plate"
-218.41,-0.01087,"Qualified",,40.00,"CapPass","Cycle 1",1,1035,"416-12","Alloy 617",314626,"Plate"
-224.06,-0.01092,"Qualified",,40.05,"CapPass","Cycle 1",1,1036,"416-12","Alloy 617",314626,"Plate"
-229.62,-0.01097,"Qualified",,40.09,"CapPass","Cycle 1",1,1037,"416-12","Alloy 617",314626,"Plate"
-234.74,-0.01102,"Qualified",,40.14,"CapPass","Cycle 1",1,1038,"416-12","Alloy 617",314626,"Plate"
-239.60,-0.01107,"Qualified",,40.18,"CapPass","Cycle 1",1,1039,"416-12","Alloy 617",314626,"Plate"
-244.36,-0.01113,"Qualified",,40.23,"CapPass","Cycle 1",1,1040,"416-12","Alloy 617",314626,"Plate"
-248.87,-0.01118,"Qualified",,40.28,"CapPass","Cycle 1",1,1041,"416-12","Alloy 617",314626,"Plate"
-253.56,-0.01123,"Qualified",,40.33,"CapPass","Cycle 1",1,1042,"416-12","Alloy 617",314626,"Plate"
-248.99,-0.01128,"Qualified",,40.39,"CapPass","Cycle 1",1,1043,"416-12","Alloy 617",314626,"Plate"
-249.90,-0.01133,"Qualified",,40.39,"CapPass","Cycle 1",1,1044,"416-12","Alloy 617",314626,"Plate"
-250.21,-0.01141,"Qualified",,40.39,"CapPass","Cycle 1",1,1045,"416-12","Alloy 617",314626,"Plate"
-250.33,-0.01151,"Qualified",,40.40,"CapPass","Cycle 1",1,1046,"416-12","Alloy 617",314626,"Plate"
-250.38,-0.01156,"Qualified",,40.40,"CapPass","Cycle 1",1,1047,"416-12","Alloy 617",314626,"Plate"
-250.36,-0.01162,"Qualified",,40.40,"CapPass","Cycle 1",1,1048,"416-12","Alloy 617",314626,"Plate"
-250.43,-0.01168,"Qualified",,40.40,"CapPass","Cycle 1",1,1049,"416-12","Alloy 617",314626,"Plate"
-250.54,-0.01173,"Qualified",,40.40,"CapPass","Cycle 1",1,1050,"416-12","Alloy 617",314626,"Plate"
-250.80,-0.01181,"Qualified",,40.40,"CapPass","Cycle 1",1,1051,"416-12","Alloy 617",314626,"Plate"
-250.95,-0.01186,"Qualified",,40.41,"CapPass","Cycle 1",1,1052,"416-12","Alloy 617",314626,"Plate"
-251.36,-0.01180,"Qualified",,40.41,"CapPass","Cycle 1",1,1053,"416-12","Alloy 617",314626,"Plate"
-232.45,-0.01175,"Qualified",,40.51,"CapPass","Cycle 1",1,1054,"416-12","Alloy 617",314626,"Plate"
-222.92,-0.01170,"Qualified",,40.54,"CapPass","Cycle 1",1,1055,"416-12","Alloy 617",314626,"Plate"
-214.20,-0.01165,"Qualified",,40.58,"CapPass","Cycle 1",1,1056,"416-12","Alloy 617",314626,"Plate"
-205.86,-0.01160,"Qualified",,40.66,"CapPass","Cycle 1",1,1057,"416-12","Alloy 617",314626,"Plate"
-209.33,-0.01163,"Qualified",,40.76,"CapPass","Cycle 1",1,1058,"416-12","Alloy 617",314626,"Plate"
-211.37,-0.01165,"Qualified",,40.78,"CapPass","Cycle 1",1,1059,"416-12","Alloy 617",314626,"Plate"
-216.88,-0.01170,"Qualified",,40.83,"CapPass","Cycle 1",1,1060,"416-12","Alloy 617",314626,"Plate"
-222.55,-0.01175,"Qualified",,40.88,"CapPass","Cycle 1",1,1061,"416-12","Alloy 617",314626,"Plate"
-228.29,-0.01180,"Qualified",,40.92,"CapPass","Cycle 1",1,1062,"416-12","Alloy 617",314626,"Plate"
-233.89,-0.01185,"Qualified",,40.97,"CapPass","Cycle 1",1,1063,"416-12","Alloy 617",314626,"Plate"
-238.74,-0.01190,"Qualified",,41.01,"CapPass","Cycle 1",1,1064,"416-12","Alloy 617",314626,"Plate"
-243.62,-0.01195,"Qualified",,41.06,"CapPass","Cycle 1",1,1065,"416-12","Alloy 617",314626,"Plate"
-248.39,-0.01200,"Qualified",,41.11,"CapPass","Cycle 1",1,1066,"416-12","Alloy 617",314626,"Plate"
-253.01,-0.01205,"Qualified",,41.16,"CapPass","Cycle 1",1,1067,"416-12","Alloy 617",314626,"Plate"
-248.71,-0.01211,"Qualified",,41.20,"CapPass","Cycle 1",1,1068,"416-12","Alloy 617",314626,"Plate"
-249.13,-0.01216,"Qualified",,41.20,"CapPass","Cycle 1",1,1069,"416-12","Alloy 617",314626,"Plate"
-249.41,-0.01222,"Qualified",,41.21,"CapPass","Cycle 1",1,1070,"416-12","Alloy 617",314626,"Plate"
-251.80,-0.01227,"Qualified",,41.25,"CapPass","Cycle 1",1,1071,"416-12","Alloy 617",314626,"Plate"
-251.06,-0.01232,"Qualified",,41.36,"CapPass","Cycle 1",1,1072,"416-12","Alloy 617",314626,"Plate"
-252.95,-0.01237,"Qualified",,41.46,"CapPass","Cycle 1",1,1073,"416-12","Alloy 617",314626,"Plate"
-256.19,-0.01242,"Qualified",,41.52,"CapPass","Cycle 1",1,1074,"416-12","Alloy 617",314626,"Plate"
-248.66,-0.01237,"Qualified",,41.54,"CapPass","Cycle 1",1,1075,"416-12","Alloy 617",314626,"Plate"
-253.09,-0.01242,"Qualified",,41.59,"CapPass","Cycle 1",1,1076,"416-12","Alloy 617",314626,"Plate"
-255.70,-0.01247,"Qualified",,41.63,"CapPass","Cycle 1",1,1077,"416-12","Alloy 617",314626,"Plate"
-256.07,-0.01253,"Qualified",,41.64,"CapPass","Cycle 1",1,1078,"416-12","Alloy 617",314626,"Plate"
-256.47,-0.01258,"Qualified",,41.64,"CapPass","Cycle 1",1,1079,"416-12","Alloy 617",314626,"Plate"
-257.64,-0.01263,"Qualified",,41.70,"CapPass","Cycle 1",1,1080,"416-12","Alloy 617",314626,"Plate"
-257.36,-0.01268,"Qualified",,41.74,"CapPass","Cycle 1",1,1081,"416-12","Alloy 617",314626,"Plate"
-258.89,-0.01271,"Qualified",,41.76,"CapPass","Cycle 1",1,1082,"416-12","Alloy 617",314626,"Plate"
-259.43,-0.01273,"Qualified",,41.79,"CapPass","Cycle 1",1,1083,"416-12","Alloy 617",314626,"Plate"
-258.70,-0.01279,"Qualified",,41.80,"CapPass","Cycle 1",1,1084,"416-12","Alloy 617",314626,"Plate"
-259.22,-0.01284,"Qualified",,41.82,"CapPass","Cycle 1",1,1085,"416-12","Alloy 617",314626,"Plate"
-259.27,-0.01289,"Qualified",,41.87,"CapPass","Cycle 1",1,1086,"416-12","Alloy 617",314626,"Plate"
-257.71,-0.01294,"Qualified",,41.98,"CapPass","Cycle 1",1,1087,"416-12","Alloy 617",314626,"Plate"
-259.18,-0.01299,"Qualified",,42.06,"CapPass","Cycle 1",1,1088,"416-12","Alloy 617",314626,"Plate"
-262.01,-0.01304,"Qualified",,42.13,"CapPass","Cycle 1",1,1089,"416-12","Alloy 617",314626,"Plate"
-256.32,-0.01310,"Qualified",,42.15,"CapPass","Cycle 1",1,1090,"416-12","Alloy 617",314626,"Plate"
-256.50,-0.01316,"Qualified",,42.15,"CapPass","Cycle 1",1,1091,"416-12","Alloy 617",314626,"Plate"
-256.55,-0.01324,"Qualified",,42.15,"CapPass","Cycle 1",1,1092,"416-12","Alloy 617",314626,"Plate"
-256.62,-0.01329,"Qualified",,42.15,"CapPass","Cycle 1",1,1093,"416-12","Alloy 617",314626,"Plate"
-256.65,-0.01335,"Qualified",,42.15,"CapPass","Cycle 1",1,1094,"416-12","Alloy 617",314626,"Plate"
-256.67,-0.01340,"Qualified",,42.15,"CapPass","Cycle 1",1,1095,"416-12","Alloy 617",314626,"Plate"
-256.80,-0.01349,"Qualified",,42.15,"CapPass","Cycle 1",1,1096,"416-12","Alloy 617",314626,"Plate"
-256.96,-0.01355,"Qualified",,42.16,"CapPass","Cycle 1",1,1097,"416-12","Alloy 617",314626,"Plate"
-239.37,-0.01350,"Qualified",,42.26,"CapPass","Cycle 1",1,1098,"416-12","Alloy 617",314626,"Plate"
-229.32,-0.01345,"Qualified",,42.30,"CapPass","Cycle 1",1,1099,"416-12","Alloy 617",314626,"Plate"
-220.08,-0.01340,"Qualified",,42.34,"CapPass","Cycle 1",1,1100,"416-12","Alloy 617",314626,"Plate"
-220.39,-0.01345,"Qualified",,42.57,"CapPass","Cycle 1",1,1101,"416-12","Alloy 617",314626,"Plate"
-225.72,-0.01350,"Qualified",,42.62,"CapPass","Cycle 1",1,1102,"416-12","Alloy 617",314626,"Plate"
-231.33,-0.01355,"Qualified",,42.66,"CapPass","Cycle 1",1,1103,"416-12","Alloy 617",314626,"Plate"
-236.76,-0.01360,"Qualified",,42.71,"CapPass","Cycle 1",1,1104,"416-12","Alloy 617",314626,"Plate"
-242.21,-0.01365,"Qualified",,42.76,"CapPass","Cycle 1",1,1105,"416-12","Alloy 617",314626,"Plate"
-242.44,-0.01366,"Qualified",,42.76,"CapPass","Cycle 1",1,1106,"416-12","Alloy 617",314626,"Plate"
-247.19,-0.01370,"Qualified",,42.81,"CapPass","Cycle 1",1,1107,"416-12","Alloy 617",314626,"Plate"
-251.89,-0.01376,"Qualified",,42.86,"CapPass","Cycle 1",1,1108,"416-12","Alloy 617",314626,"Plate"
-256.58,-0.01381,"Qualified",,42.91,"CapPass","Cycle 1",1,1109,"416-12","Alloy 617",314626,"Plate"
-260.94,-0.01386,"Qualified",,42.96,"CapPass","Cycle 1",1,1110,"416-12","Alloy 617",314626,"Plate"
-262.32,-0.01391,"Qualified",,43.00,"CapPass","Cycle 1",1,1111,"416-12","Alloy 617",314626,"Plate"
-261.30,-0.01396,"Qualified",,43.01,"CapPass","Cycle 1",1,1112,"416-12","Alloy 617",314626,"Plate"
-261.51,-0.01401,"Qualified",,43.02,"CapPass","Cycle 1",1,1113,"416-12","Alloy 617",314626,"Plate"
-261.81,-0.01407,"Qualified",,43.02,"CapPass","Cycle 1",1,1114,"416-12","Alloy 617",314626,"Plate"
-257.74,-0.01412,"Qualified",,43.07,"CapPass","Cycle 1",1,1115,"416-12","Alloy 617",314626,"Plate"
-257.48,-0.01417,"Qualified",,43.08,"CapPass","Cycle 1",1,1116,"416-12","Alloy 617",314626,"Plate"
-250.88,-0.01422,"Qualified",,43.25,"CapPass","Cycle 1",1,1117,"416-12","Alloy 617",314626,"Plate"
-251.83,-0.01427,"Qualified",,43.36,"CapPass","Cycle 1",1,1118,"416-12","Alloy 617",314626,"Plate"
-255.27,-0.01432,"Qualified",,43.42,"CapPass","Cycle 1",1,1119,"416-12","Alloy 617",314626,"Plate"
-258.95,-0.01437,"Qualified",,43.47,"CapPass","Cycle 1",1,1120,"416-12","Alloy 617",314626,"Plate"
-262.85,-0.01442,"Qualified",,43.52,"CapPass","Cycle 1",1,1121,"416-12","Alloy 617",314626,"Plate"
-262.26,-0.01448,"Qualified",,43.57,"CapPass","Cycle 1",1,1122,"416-12","Alloy 617",314626,"Plate"
-262.38,-0.01453,"Qualified",,43.57,"CapPass","Cycle 1",1,1123,"416-12","Alloy 617",314626,"Plate"
-262.49,-0.01459,"Qualified",,43.57,"CapPass","Cycle 1",1,1124,"416-12","Alloy 617",314626,"Plate"
-262.62,-0.01465,"Qualified",,43.58,"CapPass","Cycle 1",1,1125,"416-12","Alloy 617",314626,"Plate"
-262.71,-0.01471,"Qualified",,43.58,"CapPass","Cycle 1",1,1126,"416-12","Alloy 617",314626,"Plate"
-262.96,-0.01478,"Qualified",,43.58,"CapPass","Cycle 1",1,1127,"416-12","Alloy 617",314626,"Plate"
-238.56,-0.01473,"Qualified",,43.75,"CapPass","Cycle 1",1,1128,"416-12","Alloy 617",314626,"Plate"
-233.69,-0.01471,"Qualified",,43.76,"CapPass","Cycle 1",1,1129,"416-12","Alloy 617",314626,"Plate"
-229.06,-0.01468,"Qualified",,43.78,"CapPass","Cycle 1",1,1130,"416-12","Alloy 617",314626,"Plate"
-219.96,-0.01463,"Qualified",,43.82,"CapPass","Cycle 1",1,1131,"416-12","Alloy 617",314626,"Plate"
-210.93,-0.01458,"Qualified",,43.85,"CapPass","Cycle 1",1,1132,"416-12","Alloy 617",314626,"Plate"
-202.45,-0.01453,"Qualified",,43.89,"CapPass","Cycle 1",1,1133,"416-12","Alloy 617",314626,"Plate"
-194.20,-0.01448,"Qualified",,43.93,"CapPass","Cycle 1",1,1134,"416-12","Alloy 617",314626,"Plate"
-185.98,-0.01443,"Qualified",,43.97,"CapPass","Cycle 1",1,1135,"416-12","Alloy 617",314626,"Plate"
-177.98,-0.01438,"Qualified",,44.02,"CapPass","Cycle 1",1,1136,"416-12","Alloy 617",314626,"Plate"
-169.67,-0.01433,"Qualified",,44.07,"CapPass","Cycle 1",1,1137,"416-12","Alloy 617",314626,"Plate"
-161.20,-0.01428,"Qualified",,44.13,"CapPass","Cycle 1",1,1138,"416-12","Alloy 617",314626,"Plate"
-152.89,-0.01423,"Qualified",,44.19,"CapPass","Cycle 1",1,1139,"416-12","Alloy 617",314626,"Plate"
-144.56,-0.01417,"Qualified",,44.24,"CapPass","Cycle 1",1,1140,"416-12","Alloy 617",314626,"Plate"
-136.40,-0.01412,"Qualified",,44.30,"CapPass","Cycle 1",1,1141,"416-12","Alloy 617",314626,"Plate"
-128.30,-0.01407,"Qualified",,44.35,"CapPass","Cycle 1",1,1142,"416-12","Alloy 617",314626,"Plate"
-120.15,-0.01402,"Qualified",,44.41,"CapPass","Cycle 1",1,1143,"416-12","Alloy 617",314626,"Plate"
-112.56,-0.01397,"Qualified",,44.46,"CapPass","Cycle 1",1,1144,"416-12","Alloy 617",314626,"Plate"
-104.84,-0.01392,"Qualified",,44.51,"CapPass","Cycle 1",1,1145,"416-12","Alloy 617",314626,"Plate"
-97.43,-0.01387,"Qualified",,44.57,"CapPass","Cycle 1",1,1146,"416-12","Alloy 617",314626,"Plate"
-89.61,-0.01382,"Qualified",,44.62,"CapPass","Cycle 1",1,1147,"416-12","Alloy 617",314626,"Plate"
-81.81,-0.01377,"Qualified",,44.68,"CapPass","Cycle 1",1,1148,"416-12","Alloy 617",314626,"Plate"
-74.30,-0.01372,"Qualified",,44.73,"CapPass","Cycle 1",1,1149,"416-12","Alloy 617",314626,"Plate"
-69.69,-0.01369,"Qualified",,44.76,"CapPass","Cycle 1",1,1150,"416-12","Alloy 617",314626,"Plate"
-66.97,-0.01367,"Qualified",,44.78,"CapPass","Cycle 1",1,1151,"416-12","Alloy 617",314626,"Plate"
-59.80,-0.01362,"Qualified",,44.84,"CapPass","Cycle 1",1,1152,"416-12","Alloy 617",314626,"Plate"
-52.39,-0.01357,"Qualified",,44.89,"CapPass","Cycle 1",1,1153,"416-12","Alloy 617",314626,"Plate"
-45.09,-0.01352,"Qualified",,44.95,"CapPass","Cycle 1",1,1154,"416-12","Alloy 617",314626,"Plate"
-37.98,-0.01347,"Qualified",,45.00,"CapPass","Cycle 1",1,1155,"416-12","Alloy 617",314626,"Plate"
-30.84,-0.01342,"Qualified",,45.06,"CapPass","Cycle 1",1,1156,"416-12","Alloy 617",314626,"Plate"
-23.63,-0.01337,"Qualified",,45.11,"CapPass","Cycle 1",1,1157,"416-12","Alloy 617",314626,"Plate"
-16.74,-0.01332,"Qualified",,45.17,"CapPass","Cycle 1",1,1158,"416-12","Alloy 617",314626,"Plate"
-9.68,-0.01327,"Qualified",,45.22,"CapPass","Cycle 1",1,1159,"416-12","Alloy 617",314626,"Plate"
-2.87,-0.01322,"Qualified",,45.27,"CapPass","Cycle 1",1,1160,"416-12","Alloy 617",314626,"Plate"
3.98,-0.01317,"Qualified",,45.33,"CapPass","Cycle 1",1,1161,"416-12","Alloy 617",314626,"Plate"
10.76,-0.01312,"Qualified",,45.38,"CapPass","Cycle 1",1,1162,"416-12","Alloy 617",314626,"Plate"
17.36,-0.01307,"Qualified",,45.44,"CapPass","Cycle 1",1,1163,"416-12","Alloy 617",314626,"Plate"
24.15,-0.01302,"Qualified",,45.49,"CapPass","Cycle 1",1,1164,"416-12","Alloy 617",314626,"Plate"
30.15,-0.01297,"Qualified",,45.56,"CapPass","Cycle 1",1,1165,"416-12","Alloy 617",314626,"Plate"
36.24,-0.01291,"Qualified",,45.66,"CapPass","Cycle 1",1,1166,"416-12","Alloy 617",314626,"Plate"
43.43,-0.01286,"Qualified",,45.72,"CapPass","Cycle 1",1,1167,"416-12","Alloy 617",314626,"Plate"
49.93,-0.01282,"Qualified",,45.76,"CapPass","Cycle 1",1,1168,"416-12","Alloy 617",314626,"Plate"
50.47,-0.01281,"Qualified",,45.77,"CapPass","Cycle 1",1,1169,"416-12","Alloy 617",314626,"Plate"
56.59,-0.01276,"Qualified",,45.82,"CapPass","Cycle 1",1,1170,"416-12","Alloy 617",314626,"Plate"
62.74,-0.01271,"Qualified",,45.87,"CapPass","Cycle 1",1,1171,"416-12","Alloy 617",314626,"Plate"
68.73,-0.01266,"Qualified",,45.93,"CapPass","Cycle 1",1,1172,"416-12","Alloy 617",314626,"Plate"
74.82,-0.01261,"Qualified",,46.00,"CapPass","Cycle 1",1,1173,"416-12","Alloy 617",314626,"Plate"
80.49,-0.01256,"Qualified",,46.06,"CapPass","Cycle 1",1,1174,"416-12","Alloy 617",314626,"Plate"
86.17,-0.01251,"Qualified",,46.12,"CapPass","Cycle 1",1,1175,"416-12","Alloy 617",314626,"Plate"
92.09,-0.01246,"Qualified",,46.19,"CapPass","Cycle 1",1,1176,"416-12","Alloy 617",314626,"Plate"
97.83,-0.01241,"Qualified",,46.24,"CapPass","Cycle 1",1,1177,"416-12","Alloy 617",314626,"Plate"
104.55,-0.01236,"Qualified",,46.29,"CapPass","Cycle 1",1,1178,"416-12","Alloy 617",314626,"Plate"
111.38,-0.01231,"Qualified",,46.33,"CapPass","Cycle 1",1,1179,"416-12","Alloy 617",314626,"Plate"
117.87,-0.01226,"Qualified",,46.36,"CapPass","Cycle 1",1,1180,"416-12","Alloy 617",314626,"Plate"
124.39,-0.01221,"Qualified",,46.40,"CapPass","Cycle 1",1,1181,"416-12","Alloy 617",314626,"Plate"
130.58,-0.01216,"Qualified",,46.43,"CapPass","Cycle 1",1,1182,"416-12","Alloy 617",314626,"Plate"
136.65,-0.01211,"Qualified",,46.46,"CapPass","Cycle 1",1,1183,"416-12","Alloy 617",314626,"Plate"
142.44,-0.01206,"Qualified",,46.49,"CapPass","Cycle 1",1,1184,"416-12","Alloy 617",314626,"Plate"
147.86,-0.01201,"Qualified",,46.53,"CapPass","Cycle 1",1,1185,"416-12","Alloy 617",314626,"Plate"
152.80,-0.01196,"Qualified",,46.56,"CapPass","Cycle 1",1,1186,"416-12","Alloy 617",314626,"Plate"
157.30,-0.01190,"Qualified",,46.60,"CapPass","Cycle 1",1,1187,"416-12","Alloy 617",314626,"Plate"
161.58,-0.01185,"Qualified",,46.63,"CapPass","Cycle 1",1,1188,"416-12","Alloy 617",314626,"Plate"
165.47,-0.01180,"Qualified",,46.67,"CapPass","Cycle 1",1,1189,"416-12","Alloy 617",314626,"Plate"
168.78,-0.01175,"Qualified",,46.71,"CapPass","Cycle 1",1,1190,"416-12","Alloy 617",314626,"Plate"
171.91,-0.01170,"Qualified",,46.76,"CapPass","Cycle 1",1,1191,"416-12","Alloy 617",314626,"Plate"
172.52,-0.01169,"Qualified",,46.76,"CapPass","Cycle 1",1,1192,"416-12","Alloy 617",314626,"Plate"
174.85,-0.01165,"Qualified",,46.80,"CapPass","Cycle 1",1,1193,"416-12","Alloy 617",314626,"Plate"
177.64,-0.01160,"Qualified",,46.85,"CapPass","Cycle 1",1,1194,"416-12","Alloy 617",314626,"Plate"
180.23,-0.01155,"Qualified",,46.89,"CapPass","Cycle 1",1,1195,"416-12","Alloy 617",314626,"Plate"
182.78,-0.01150,"Qualified",,46.94,"CapPass","Cycle 1",1,1196,"416-12","Alloy 617",314626,"Plate"
185.34,-0.01145,"Qualified",,46.99,"CapPass","Cycle 1",1,1197,"416-12","Alloy 617",314626,"Plate"
188.18,-0.01140,"Qualified",,47.05,"CapPass","Cycle 1",1,1198,"416-12","Alloy 617",314626,"Plate"
190.86,-0.01135,"Qualified",,47.10,"CapPass","Cycle 1",1,1199,"416-12","Alloy 617",314626,"Plate"
192.88,-0.01130,"Qualified",,47.15,"CapPass","Cycle 1",1,1200,"416-12","Alloy 617",314626,"Plate"
195.13,-0.01125,"Qualified",,47.20,"CapPass","Cycle 1",1,1201,"416-12","Alloy 617",314626,"Plate"
196.79,-0.01120,"Qualified",,47.24,"CapPass","Cycle 1",1,1202,"416-12","Alloy 617",314626,"Plate"
198.27,-0.01115,"Qualified",,47.28,"CapPass","Cycle 1",1,1203,"416-12","Alloy 617",314626,"Plate"
199.38,-0.01110,"Qualified",,47.31,"CapPass","Cycle 1",1,1204,"416-12","Alloy 617",314626,"Plate"
200.53,-0.01105,"Qualified",,47.35,"CapPass","Cycle 1",1,1205,"416-12","Alloy 617",314626,"Plate"
201.51,-0.01100,"Qualified",,47.41,"CapPass","Cycle 1",1,1206,"416-12","Alloy 617",314626,"Plate"
202.81,-0.01095,"Qualified",,47.48,"CapPass","Cycle 1",1,1207,"416-12","Alloy 617",314626,"Plate"
204.84,-0.01089,"Qualified",,47.54,"CapPass","Cycle 1",1,1208,"416-12","Alloy 617",314626,"Plate"
207.16,-0.01084,"Qualified",,47.60,"CapPass","Cycle 1",1,1209,"416-12","Alloy 617",314626,"Plate"
209.37,-0.01079,"Qualified",,47.68,"CapPass","Cycle 1",1,1210,"416-12","Alloy 617",314626,"Plate"
210.33,-0.01074,"Qualified",,47.71,"CapPass","Cycle 1",1,1211,"416-12","Alloy 617",314626,"Plate"
210.57,-0.01069,"Qualified",,47.73,"CapPass","Cycle 1",1,1212,"416-12","Alloy 617",314626,"Plate"
210.88,-0.01064,"Qualified",,47.74,"CapPass","Cycle 1",1,1213,"416-12","Alloy 617",314626,"Plate"
211.22,-0.01059,"Qualified",,47.75,"CapPass","Cycle 1",1,1214,"416-12","Alloy 617",314626,"Plate"
211.43,-0.01054,"Qualified",,47.76,"CapPass","Cycle 1",1,1215,"416-12","Alloy 617",314626,"Plate"
211.33,-0.01048,"Qualified",,47.79,"CapPass","Cycle 1",1,1216,"416-12","Alloy 617",314626,"Plate"
202.35,-0.01043,"Qualified",,47.96,"CapPass","Cycle 1",1,1217,"416-12","Alloy 617",314626,"Plate"
204.05,-0.01038,"Qualified",,48.07,"CapPass","Cycle 1",1,1218,"416-12","Alloy 617",314626,"Plate"
208.31,-0.01033,"Qualified",,48.13,"CapPass","Cycle 1",1,1219,"416-12","Alloy 617",314626,"Plate"
212.60,-0.01028,"Qualified",,48.18,"CapPass","Cycle 1",1,1220,"416-12","Alloy 617",314626,"Plate"
216.73,-0.01023,"Qualified",,48.23,"CapPass","Cycle 1",1,1221,"416-12","Alloy 617",314626,"Plate"
220.39,-0.01018,"Qualified",,48.28,"CapPass","Cycle 1",1,1222,"416-12","Alloy 617",314626,"Plate"
217.57,-0.01023,"Qualified",,48.30,"CapPass","Cycle 1",1,1223,"416-12","Alloy 617",314626,"Plate"
219.21,-0.01018,"Qualified",,48.33,"CapPass","Cycle 1",1,1224,"416-12","Alloy 617",314626,"Plate"
219.87,-0.01013,"Qualified",,48.36,"CapPass","Cycle 1",1,1225,"416-12","Alloy 617",314626,"Plate"
220.26,-0.01007,"Qualified",,48.36,"CapPass","Cycle 1",1,1226,"416-12","Alloy 617",314626,"Plate"
220.72,-0.01002,"Qualified",,48.37,"CapPass","Cycle 1",1,1227,"416-12","Alloy 617",314626,"Plate"
221.36,-0.00996,"Qualified",,48.38,"CapPass","Cycle 1",1,1228,"416-12","Alloy 617",314626,"Plate"
221.43,-0.00991,"Qualified",,48.39,"CapPass","Cycle 1",1,1229,"416-12","Alloy 617",314626,"Plate"
221.85,-0.00986,"Qualified",,48.41,"CapPass","Cycle 1",1,1230,"416-12","Alloy 617",314626,"Plate"
221.23,-0.00981,"Qualified",,48.46,"CapPass","Cycle 1",1,1231,"416-12","Alloy 617",314626,"Plate"
214.98,-0.00976,"Qualified",,48.68,"CapPass","Cycle 1",1,1232,"416-12","Alloy 617",314626,"Plate"
218.61,-0.00971,"Qualified",,48.75,"CapPass","Cycle 1",1,1233,"416-12","Alloy 617",314626,"Plate"
219.99,-0.00969,"Qualified",,48.76,"CapPass","Cycle 1",1,1234,"416-12","Alloy 617",314626,"Plate"
222.72,-0.00966,"Qualified",,48.80,"CapPass","Cycle 1",1,1235,"416-12","Alloy 617",314626,"Plate"
227.05,-0.00961,"Qualified",,48.85,"CapPass","Cycle 1",1,1236,"416-12","Alloy 617",314626,"Plate"
