Repository: js-molina/fatigue-A617

File: data/850C/Strain rate 0.001/3.0% strain/HTM_A19_Cycles_41614.csv (part 4 of 30)
"Stress Mpa","Strain","Qual State","Qual Exceptions","Elapsed Time Sec","Data State","Cycle Label","Cycle","Count","Sample","Alloy","Heat","Material_Form"
-242.95,-0.01358,"Qualified",,42.72,"CapPass","Cycle 1",1,1239,"416-14","Alloy 617",314626,"Plate"
-247.94,-0.01363,"Qualified",,42.77,"CapPass","Cycle 1",1,1240,"416-14","Alloy 617",314626,"Plate"
-250.08,-0.01365,"Qualified",,42.79,"CapPass","Cycle 1",1,1241,"416-14","Alloy 617",314626,"Plate"
-252.22,-0.01368,"Qualified",,42.82,"CapPass","Cycle 1",1,1242,"416-14","Alloy 617",314626,"Plate"
-246.87,-0.01362,"Qualified",,42.85,"CapPass","Cycle 1",1,1243,"416-14","Alloy 617",314626,"Plate"
-247.32,-0.01357,"Qualified",,42.85,"CapPass","Cycle 1",1,1244,"416-14","Alloy 617",314626,"Plate"
-247.98,-0.01352,"Qualified",,42.86,"CapPass","Cycle 1",1,1245,"416-14","Alloy 617",314626,"Plate"
-249.54,-0.01347,"Qualified",,42.87,"CapPass","Cycle 1",1,1246,"416-14","Alloy 617",314626,"Plate"
-251.49,-0.01352,"Qualified",,42.92,"CapPass","Cycle 1",1,1247,"416-14","Alloy 617",314626,"Plate"
-251.26,-0.01358,"Qualified",,42.92,"CapPass","Cycle 1",1,1248,"416-14","Alloy 617",314626,"Plate"
-249.95,-0.01363,"Qualified",,42.92,"CapPass","Cycle 1",1,1249,"416-14","Alloy 617",314626,"Plate"
-250.80,-0.01369,"Qualified",,42.93,"CapPass","Cycle 1",1,1250,"416-14","Alloy 617",314626,"Plate"
-251.49,-0.01376,"Qualified",,42.93,"CapPass","Cycle 1",1,1251,"416-14","Alloy 617",314626,"Plate"
-251.92,-0.01383,"Qualified",,42.93,"CapPass","Cycle 1",1,1252,"416-14","Alloy 617",314626,"Plate"
-251.43,-0.01390,"Qualified",,42.94,"CapPass","Cycle 1",1,1253,"416-14","Alloy 617",314626,"Plate"
-250.90,-0.01397,"Qualified",,42.94,"CapPass","Cycle 1",1,1254,"416-14","Alloy 617",314626,"Plate"
-250.87,-0.01404,"Qualified",,42.94,"CapPass","Cycle 1",1,1255,"416-14","Alloy 617",314626,"Plate"
-251.35,-0.01411,"Qualified",,42.94,"CapPass","Cycle 1",1,1256,"416-14","Alloy 617",314626,"Plate"
-251.61,-0.01418,"Qualified",,42.95,"CapPass","Cycle 1",1,1257,"416-14","Alloy 617",314626,"Plate"
-252.02,-0.01424,"Qualified",,42.95,"CapPass","Cycle 1",1,1258,"416-14","Alloy 617",314626,"Plate"
-252.12,-0.01430,"Qualified",,42.95,"CapPass","Cycle 1",1,1259,"416-14","Alloy 617",314626,"Plate"
-252.13,-0.01436,"Qualified",,42.96,"CapPass","Cycle 1",1,1260,"416-14","Alloy 617",314626,"Plate"
-251.94,-0.01441,"Qualified",,42.96,"CapPass","Cycle 1",1,1261,"416-14","Alloy 617",314626,"Plate"
-251.43,-0.01447,"Qualified",,42.96,"CapPass","Cycle 1",1,1262,"416-14","Alloy 617",314626,"Plate"
-250.63,-0.01452,"Qualified",,42.97,"CapPass","Cycle 1",1,1263,"416-14","Alloy 617",314626,"Plate"
-248.73,-0.01458,"Qualified",,42.97,"CapPass","Cycle 1",1,1264,"416-14","Alloy 617",314626,"Plate"
-217.60,-0.01452,"Qualified",,43.02,"CapPass","Cycle 1",1,1265,"416-14","Alloy 617",314626,"Plate"
-209.31,-0.01447,"Qualified",,43.03,"CapPass","Cycle 1",1,1266,"416-14","Alloy 617",314626,"Plate"
-201.64,-0.01442,"Qualified",,43.04,"CapPass","Cycle 1",1,1267,"416-14","Alloy 617",314626,"Plate"
-194.63,-0.01437,"Qualified",,43.05,"CapPass","Cycle 1",1,1268,"416-14","Alloy 617",314626,"Plate"
-187.85,-0.01432,"Qualified",,43.06,"CapPass","Cycle 1",1,1269,"416-14","Alloy 617",314626,"Plate"
-181.73,-0.01427,"Qualified",,43.08,"CapPass","Cycle 1",1,1270,"416-14","Alloy 617",314626,"Plate"
-176.15,-0.01422,"Qualified",,43.09,"CapPass","Cycle 1",1,1271,"416-14","Alloy 617",314626,"Plate"
-171.00,-0.01417,"Qualified",,43.11,"CapPass","Cycle 1",1,1272,"416-14","Alloy 617",314626,"Plate"
-167.00,-0.01411,"Qualified",,43.15,"CapPass","Cycle 1",1,1273,"416-14","Alloy 617",314626,"Plate"
-175.41,-0.01416,"Qualified",,43.27,"CapPass","Cycle 1",1,1274,"416-14","Alloy 617",314626,"Plate"
-181.86,-0.01422,"Qualified",,43.33,"CapPass","Cycle 1",1,1275,"416-14","Alloy 617",314626,"Plate"
-188.36,-0.01427,"Qualified",,43.38,"CapPass","Cycle 1",1,1276,"416-14","Alloy 617",314626,"Plate"
-195.35,-0.01432,"Qualified",,43.44,"CapPass","Cycle 1",1,1277,"416-14","Alloy 617",314626,"Plate"
-201.63,-0.01437,"Qualified",,43.49,"CapPass","Cycle 1",1,1278,"416-14","Alloy 617",314626,"Plate"
-207.42,-0.01442,"Qualified",,43.54,"CapPass","Cycle 1",1,1279,"416-14","Alloy 617",314626,"Plate"
-212.84,-0.01447,"Qualified",,43.59,"CapPass","Cycle 1",1,1280,"416-14","Alloy 617",314626,"Plate"
-218.07,-0.01452,"Qualified",,43.65,"CapPass","Cycle 1",1,1281,"416-14","Alloy 617",314626,"Plate"
-220.92,-0.01457,"Qualified",,43.71,"CapPass","Cycle 1",1,1282,"416-14","Alloy 617",314626,"Plate"
-214.85,-0.01457,"Qualified",,43.79,"CapPass","Cycle 1",1,1283,"416-14","Alloy 617",314626,"Plate"
-204.28,-0.01452,"Qualified",,43.86,"CapPass","Cycle 1",1,1284,"416-14","Alloy 617",314626,"Plate"
-195.32,-0.01447,"Qualified",,43.92,"CapPass","Cycle 1",1,1285,"416-14","Alloy 617",314626,"Plate"
-186.49,-0.01442,"Qualified",,43.97,"CapPass","Cycle 1",1,1286,"416-14","Alloy 617",314626,"Plate"
-177.95,-0.01437,"Qualified",,44.02,"CapPass","Cycle 1",1,1287,"416-14","Alloy 617",314626,"Plate"
-169.98,-0.01432,"Qualified",,44.08,"CapPass","Cycle 1",1,1288,"416-14","Alloy 617",314626,"Plate"
-161.97,-0.01427,"Qualified",,44.13,"CapPass","Cycle 1",1,1289,"416-14","Alloy 617",314626,"Plate"
-153.70,-0.01422,"Qualified",,44.19,"CapPass","Cycle 1",1,1290,"416-14","Alloy 617",314626,"Plate"
-145.39,-0.01417,"Qualified",,44.24,"CapPass","Cycle 1",1,1291,"416-14","Alloy 617",314626,"Plate"
-137.65,-0.01412,"Qualified",,44.30,"CapPass","Cycle 1",1,1292,"416-14","Alloy 617",314626,"Plate"
-129.90,-0.01406,"Qualified",,44.35,"CapPass","Cycle 1",1,1293,"416-14","Alloy 617",314626,"Plate"
-122.10,-0.01401,"Qualified",,44.41,"CapPass","Cycle 1",1,1294,"416-14","Alloy 617",314626,"Plate"
-114.23,-0.01396,"Qualified",,44.46,"CapPass","Cycle 1",1,1295,"416-14","Alloy 617",314626,"Plate"
-107.01,-0.01391,"Qualified",,44.51,"CapPass","Cycle 1",1,1296,"416-14","Alloy 617",314626,"Plate"
-99.81,-0.01386,"Qualified",,44.57,"CapPass","Cycle 1",1,1297,"416-14","Alloy 617",314626,"Plate"
-92.57,-0.01381,"Qualified",,44.62,"CapPass","Cycle 1",1,1298,"416-14","Alloy 617",314626,"Plate"
-84.74,-0.01376,"Qualified",,44.68,"CapPass","Cycle 1",1,1299,"416-14","Alloy 617",314626,"Plate"
-77.04,-0.01371,"Qualified",,44.74,"CapPass","Cycle 1",1,1300,"416-14","Alloy 617",314626,"Plate"
-69.41,-0.01366,"Qualified",,44.79,"CapPass","Cycle 1",1,1301,"416-14","Alloy 617",314626,"Plate"
-69.30,-0.01366,"Qualified",,44.79,"CapPass","Cycle 1",1,1302,"416-14","Alloy 617",314626,"Plate"
-61.94,-0.01361,"Qualified",,44.85,"CapPass","Cycle 1",1,1303,"416-14","Alloy 617",314626,"Plate"
-54.64,-0.01356,"Qualified",,44.90,"CapPass","Cycle 1",1,1304,"416-14","Alloy 617",314626,"Plate"
-47.19,-0.01351,"Qualified",,44.96,"CapPass","Cycle 1",1,1305,"416-14","Alloy 617",314626,"Plate"
-39.82,-0.01346,"Qualified",,45.01,"CapPass","Cycle 1",1,1306,"416-14","Alloy 617",314626,"Plate"
-32.54,-0.01341,"Qualified",,45.07,"CapPass","Cycle 1",1,1307,"416-14","Alloy 617",314626,"Plate"
-25.51,-0.01336,"Qualified",,45.12,"CapPass","Cycle 1",1,1308,"416-14","Alloy 617",314626,"Plate"
-18.41,-0.01331,"Qualified",,45.17,"CapPass","Cycle 1",1,1309,"416-14","Alloy 617",314626,"Plate"
-11.22,-0.01326,"Qualified",,45.23,"CapPass","Cycle 1",1,1310,"416-14","Alloy 617",314626,"Plate"
-4.25,-0.01321,"Qualified",,45.28,"CapPass","Cycle 1",1,1311,"416-14","Alloy 617",314626,"Plate"
2.94,-0.01316,"Qualified",,45.34,"CapPass","Cycle 1",1,1312,"416-14","Alloy 617",314626,"Plate"
10.06,-0.01310,"Qualified",,45.40,"CapPass","Cycle 1",1,1313,"416-14","Alloy 617",314626,"Plate"
16.80,-0.01305,"Qualified",,45.45,"CapPass","Cycle 1",1,1314,"416-14","Alloy 617",314626,"Plate"
23.50,-0.01300,"Qualified",,45.50,"CapPass","Cycle 1",1,1315,"416-14","Alloy 617",314626,"Plate"
30.26,-0.01295,"Qualified",,45.56,"CapPass","Cycle 1",1,1316,"416-14","Alloy 617",314626,"Plate"
36.20,-0.01290,"Qualified",,45.61,"CapPass","Cycle 1",1,1317,"416-14","Alloy 617",314626,"Plate"
44.01,-0.01285,"Qualified",,45.76,"CapPass","Cycle 1",1,1318,"416-14","Alloy 617",314626,"Plate"
52.40,-0.01280,"Qualified",,45.79,"CapPass","Cycle 1",1,1319,"416-14","Alloy 617",314626,"Plate"
52.64,-0.01280,"Qualified",,45.79,"CapPass","Cycle 1",1,1320,"416-14","Alloy 617",314626,"Plate"
58.68,-0.01275,"Qualified",,45.82,"CapPass","Cycle 1",1,1321,"416-14","Alloy 617",314626,"Plate"
64.83,-0.01270,"Qualified",,45.86,"CapPass","Cycle 1",1,1322,"416-14","Alloy 617",314626,"Plate"
70.68,-0.01265,"Qualified",,45.90,"CapPass","Cycle 1",1,1323,"416-14","Alloy 617",314626,"Plate"
76.40,-0.01260,"Qualified",,45.95,"CapPass","Cycle 1",1,1324,"416-14","Alloy 617",314626,"Plate"
82.13,-0.01255,"Qualified",,46.01,"CapPass","Cycle 1",1,1325,"416-14","Alloy 617",314626,"Plate"
87.62,-0.01250,"Qualified",,46.06,"CapPass","Cycle 1",1,1326,"416-14","Alloy 617",314626,"Plate"
93.25,-0.01245,"Qualified",,46.12,"CapPass","Cycle 1",1,1327,"416-14","Alloy 617",314626,"Plate"
98.80,-0.01240,"Qualified",,46.18,"CapPass","Cycle 1",1,1328,"416-14","Alloy 617",314626,"Plate"
104.32,-0.01235,"Qualified",,46.24,"CapPass","Cycle 1",1,1329,"416-14","Alloy 617",314626,"Plate"
109.70,-0.01230,"Qualified",,46.30,"CapPass","Cycle 1",1,1330,"416-14","Alloy 617",314626,"Plate"
115.02,-0.01225,"Qualified",,46.36,"CapPass","Cycle 1",1,1331,"416-14","Alloy 617",314626,"Plate"
120.53,-0.01220,"Qualified",,46.42,"CapPass","Cycle 1",1,1332,"416-14","Alloy 617",314626,"Plate"
126.12,-0.01215,"Qualified",,46.48,"CapPass","Cycle 1",1,1333,"416-14","Alloy 617",314626,"Plate"
131.98,-0.01210,"Qualified",,46.54,"CapPass","Cycle 1",1,1334,"416-14","Alloy 617",314626,"Plate"
137.63,-0.01205,"Qualified",,46.59,"CapPass","Cycle 1",1,1335,"416-14","Alloy 617",314626,"Plate"
143.72,-0.01199,"Qualified",,46.64,"CapPass","Cycle 1",1,1336,"416-14","Alloy 617",314626,"Plate"
149.86,-0.01194,"Qualified",,46.68,"CapPass","Cycle 1",1,1337,"416-14","Alloy 617",314626,"Plate"
155.52,-0.01189,"Qualified",,46.72,"CapPass","Cycle 1",1,1338,"416-14","Alloy 617",314626,"Plate"
160.66,-0.01184,"Qualified",,46.76,"CapPass","Cycle 1",1,1339,"416-14","Alloy 617",314626,"Plate"
165.18,-0.01179,"Qualified",,46.79,"CapPass","Cycle 1",1,1340,"416-14","Alloy 617",314626,"Plate"
165.67,-0.01179,"Qualified",,46.79,"CapPass","Cycle 1",1,1341,"416-14","Alloy 617",314626,"Plate"
169.16,-0.01174,"Qualified",,46.82,"CapPass","Cycle 1",1,1342,"416-14","Alloy 617",314626,"Plate"
172.35,-0.01169,"Qualified",,46.85,"CapPass","Cycle 1",1,1343,"416-14","Alloy 617",314626,"Plate"
174.88,-0.01164,"Qualified",,46.88,"CapPass","Cycle 1",1,1344,"416-14","Alloy 617",314626,"Plate"
176.92,-0.01159,"Qualified",,46.91,"CapPass","Cycle 1",1,1345,"416-14","Alloy 617",314626,"Plate"
178.70,-0.01154,"Qualified",,46.94,"CapPass","Cycle 1",1,1346,"416-14","Alloy 617",314626,"Plate"
180.32,-0.01149,"Qualified",,46.98,"CapPass","Cycle 1",1,1347,"416-14","Alloy 617",314626,"Plate"
182.03,-0.01144,"Qualified",,47.03,"CapPass","Cycle 1",1,1348,"416-14","Alloy 617",314626,"Plate"
184.29,-0.01139,"Qualified",,47.08,"CapPass","Cycle 1",1,1349,"416-14","Alloy 617",314626,"Plate"
187.13,-0.01133,"Qualified",,47.13,"CapPass","Cycle 1",1,1350,"416-14","Alloy 617",314626,"Plate"
189.99,-0.01128,"Qualified",,47.19,"CapPass","Cycle 1",1,1351,"416-14","Alloy 617",314626,"Plate"
192.29,-0.01123,"Qualified",,47.24,"CapPass","Cycle 1",1,1352,"416-14","Alloy 617",314626,"Plate"
194.24,-0.01118,"Qualified",,47.29,"CapPass","Cycle 1",1,1353,"416-14","Alloy 617",314626,"Plate"
195.61,-0.01113,"Qualified",,47.32,"CapPass","Cycle 1",1,1354,"416-14","Alloy 617",314626,"Plate"
196.18,-0.01108,"Qualified",,47.35,"CapPass","Cycle 1",1,1355,"416-14","Alloy 617",314626,"Plate"
196.45,-0.01103,"Qualified",,47.37,"CapPass","Cycle 1",1,1356,"416-14","Alloy 617",314626,"Plate"
196.41,-0.01098,"Qualified",,47.39,"CapPass","Cycle 1",1,1357,"416-14","Alloy 617",314626,"Plate"
194.71,-0.01093,"Qualified",,47.46,"CapPass","Cycle 1",1,1358,"416-14","Alloy 617",314626,"Plate"
196.15,-0.01088,"Qualified",,47.58,"CapPass","Cycle 1",1,1359,"416-14","Alloy 617",314626,"Plate"
200.44,-0.01083,"Qualified",,47.65,"CapPass","Cycle 1",1,1360,"416-14","Alloy 617",314626,"Plate"
204.68,-0.01078,"Qualified",,47.71,"CapPass","Cycle 1",1,1361,"416-14","Alloy 617",314626,"Plate"
203.71,-0.01073,"Qualified",,47.74,"CapPass","Cycle 1",1,1362,"416-14","Alloy 617",314626,"Plate"
206.07,-0.01068,"Qualified",,47.78,"CapPass","Cycle 1",1,1363,"416-14","Alloy 617",314626,"Plate"
206.14,-0.01066,"Qualified",,47.79,"CapPass","Cycle 1",1,1364,"416-14","Alloy 617",314626,"Plate"
206.31,-0.01062,"Qualified",,47.81,"CapPass","Cycle 1",1,1365,"416-14","Alloy 617",314626,"Plate"
206.82,-0.01057,"Qualified",,47.82,"CapPass","Cycle 1",1,1366,"416-14","Alloy 617",314626,"Plate"
207.09,-0.01052,"Qualified",,47.84,"CapPass","Cycle 1",1,1367,"416-14","Alloy 617",314626,"Plate"
206.28,-0.01047,"Qualified",,47.87,"CapPass","Cycle 1",1,1368,"416-14","Alloy 617",314626,"Plate"
203.29,-0.01042,"Qualified",,48.03,"CapPass","Cycle 1",1,1369,"416-14","Alloy 617",314626,"Plate"
207.32,-0.01037,"Qualified",,48.10,"CapPass","Cycle 1",1,1370,"416-14","Alloy 617",314626,"Plate"
211.56,-0.01032,"Qualified",,48.16,"CapPass","Cycle 1",1,1371,"416-14","Alloy 617",314626,"Plate"
211.16,-0.01027,"Qualified",,48.20,"CapPass","Cycle 1",1,1372,"416-14","Alloy 617",314626,"Plate"
214.60,-0.01022,"Qualified",,48.25,"CapPass","Cycle 1",1,1373,"416-14","Alloy 617",314626,"Plate"
212.36,-0.01016,"Qualified",,48.27,"CapPass","Cycle 1",1,1374,"416-14","Alloy 617",314626,"Plate"
212.84,-0.01011,"Qualified",,48.28,"CapPass","Cycle 1",1,1375,"416-14","Alloy 617",314626,"Plate"
213.29,-0.01005,"Qualified",,48.28,"CapPass","Cycle 1",1,1376,"416-14","Alloy 617",314626,"Plate"
213.60,-0.01000,"Qualified",,48.30,"CapPass","Cycle 1",1,1377,"416-14","Alloy 617",314626,"Plate"
208.54,-0.00995,"Qualified",,48.51,"CapPass","Cycle 1",1,1378,"416-14","Alloy 617",314626,"Plate"
213.05,-0.00990,"Qualified",,48.57,"CapPass","Cycle 1",1,1379,"416-14","Alloy 617",314626,"Plate"
217.75,-0.00985,"Qualified",,48.63,"CapPass","Cycle 1",1,1380,"416-14","Alloy 617",314626,"Plate"
215.07,-0.00979,"Qualified",,48.66,"CapPass","Cycle 1",1,1381,"416-14","Alloy 617",314626,"Plate"
215.54,-0.00974,"Qualified",,48.67,"CapPass","Cycle 1",1,1382,"416-14","Alloy 617",314626,"Plate"
215.99,-0.00969,"Qualified",,48.67,"CapPass","Cycle 1",1,1383,"416-14","Alloy 617",314626,"Plate"
216.29,-0.00963,"Qualified",,48.67,"CapPass","Cycle 1",1,1384,"416-14","Alloy 617",314626,"Plate"
216.52,-0.00958,"Qualified",,48.68,"CapPass","Cycle 1",1,1385,"416-14","Alloy 617",314626,"Plate"
216.77,-0.00952,"Qualified",,48.68,"CapPass","Cycle 1",1,1386,"416-14","Alloy 617",314626,"Plate"
216.75,-0.00947,"Qualified",,48.69,"CapPass","Cycle 1",1,1387,"416-14","Alloy 617",314626,"Plate"
215.52,-0.00942,"Qualified",,48.70,"CapPass","Cycle 1",1,1388,"416-14","Alloy 617",314626,"Plate"
201.13,-0.00947,"Qualified",,48.76,"CapPass","Cycle 1",1,1389,"416-14","Alloy 617",314626,"Plate"
195.40,-0.00951,"Qualified",,48.79,"CapPass","Cycle 1",1,1390,"416-14","Alloy 617",314626,"Plate"
194.06,-0.00952,"Qualified",,48.80,"CapPass","Cycle 1",1,1391,"416-14","Alloy 617",314626,"Plate"
200.48,-0.00947,"Qualified",,49.00,"CapPass","Cycle 1",1,1392,"416-14","Alloy 617",314626,"Plate"
206.22,-0.00942,"Qualified",,49.06,"CapPass","Cycle 1",1,1393,"416-14","Alloy 617",314626,"Plate"
211.68,-0.00937,"Qualified",,49.11,"CapPass","Cycle 1",1,1394,"416-14","Alloy 617",314626,"Plate"
216.61,-0.00932,"Qualified",,49.16,"CapPass","Cycle 1",1,1395,"416-14","Alloy 617",314626,"Plate"
221.16,-0.00927,"Qualified",,49.21,"CapPass","Cycle 1",1,1396,"416-14","Alloy 617",314626,"Plate"
221.01,-0.00922,"Qualified",,49.25,"CapPass","Cycle 1",1,1397,"416-14","Alloy 617",314626,"Plate"
221.73,-0.00916,"Qualified",,49.26,"CapPass","Cycle 1",1,1398,"416-14","Alloy 617",314626,"Plate"
222.29,-0.00910,"Qualified",,49.27,"CapPass","Cycle 1",1,1399,"416-14","Alloy 617",314626,"Plate"
222.78,-0.00905,"Qualified",,49.27,"CapPass","Cycle 1",1,1400,"416-14","Alloy 617",314626,"Plate"
223.04,-0.00899,"Qualified",,49.28,"CapPass","Cycle 1",1,1401,"416-14","Alloy 617",314626,"Plate"
209.94,-0.00894,"Qualified",,49.51,"CapPass","Cycle 1",1,1402,"416-14","Alloy 617",314626,"Plate"
215.02,-0.00889,"Qualified",,49.57,"CapPass","Cycle 1",1,1403,"416-14","Alloy 617",314626,"Plate"
219.85,-0.00884,"Qualified",,49.63,"CapPass","Cycle 1",1,1404,"416-14","Alloy 617",314626,"Plate"
224.25,-0.00879,"Qualified",,49.68,"CapPass","Cycle 1",1,1405,"416-14","Alloy 617",314626,"Plate"
228.51,-0.00874,"Qualified",,49.73,"CapPass","Cycle 1",1,1406,"416-14","Alloy 617",314626,"Plate"
225.92,-0.00869,"Qualified",,49.77,"CapPass","Cycle 1",1,1407,"416-14","Alloy 617",314626,"Plate"
227.38,-0.00864,"Qualified",,49.78,"CapPass","Cycle 1",1,1408,"416-14","Alloy 617",314626,"Plate"
223.74,-0.00862,"Qualified",,49.79,"CapPass","Cycle 1",1,1409,"416-14","Alloy 617",314626,"Plate"
225.11,-0.00859,"Qualified",,49.82,"CapPass","Cycle 1",1,1410,"416-14","Alloy 617",314626,"Plate"
227.71,-0.00854,"Qualified",,49.90,"CapPass","Cycle 1",1,1411,"416-14","Alloy 617",314626,"Plate"
227.69,-0.00849,"Qualified",,50.02,"CapPass","Cycle 1",1,1412,"416-14","Alloy 617",314626,"Plate"
228.71,-0.00843,"Qualified",,50.03,"CapPass","Cycle 1",1,1413,"416-14","Alloy 617",314626,"Plate"
229.47,-0.00838,"Qualified",,50.04,"CapPass","Cycle 1",1,1414,"416-14","Alloy 617",314626,"Plate"
230.10,-0.00832,"Qualified",,50.04,"CapPass","Cycle 1",1,1415,"416-14","Alloy 617",314626,"Plate"
229.56,-0.00827,"Qualified",,50.05,"CapPass","Cycle 1",1,1416,"416-14","Alloy 617",314626,"Plate"
227.28,-0.00822,"Qualified",,50.06,"CapPass","Cycle 1",1,1417,"416-14","Alloy 617",314626,"Plate"
227.34,-0.00817,"Qualified",,50.07,"CapPass","Cycle 1",1,1418,"416-14","Alloy 617",314626,"Plate"
227.25,-0.00811,"Qualified",,50.07,"CapPass","Cycle 1",1,1419,"416-14","Alloy 617",314626,"Plate"
227.07,-0.00805,"Qualified",,50.08,"CapPass","Cycle 1",1,1420,"416-14","Alloy 617",314626,"Plate"
226.64,-0.00799,"Qualified",,50.08,"CapPass","Cycle 1",1,1421,"416-14","Alloy 617",314626,"Plate"
225.68,-0.00794,"Qualified",,50.09,"CapPass","Cycle 1",1,1422,"416-14","Alloy 617",314626,"Plate"
203.20,-0.00799,"Qualified",,50.15,"CapPass","Cycle 1",1,1423,"416-14","Alloy 617",314626,"Plate"
195.92,-0.00804,"Qualified",,50.18,"CapPass","Cycle 1",1,1424,"416-14","Alloy 617",314626,"Plate"
189.49,-0.00809,"Qualified",,50.21,"CapPass","Cycle 1",1,1425,"416-14","Alloy 617",314626,"Plate"
195.70,-0.00804,"Qualified",,50.41,"CapPass","Cycle 1",1,1426,"416-14","Alloy 617",314626,"Plate"
201.29,-0.00799,"Qualified",,50.46,"CapPass","Cycle 1",1,1427,"416-14","Alloy 617",314626,"Plate"
206.54,-0.00794,"Qualified",,50.52,"CapPass","Cycle 1",1,1428,"416-14","Alloy 617",314626,"Plate"
211.72,-0.00789,"Qualified",,50.57,"CapPass","Cycle 1",1,1429,"416-14","Alloy 617",314626,"Plate"
216.91,-0.00784,"Qualified",,50.62,"CapPass","Cycle 1",1,1430,"416-14","Alloy 617",314626,"Plate"
221.60,-0.00779,"Qualified",,50.67,"CapPass","Cycle 1",1,1431,"416-14","Alloy 617",314626,"Plate"
225.96,-0.00774,"Qualified",,50.72,"CapPass","Cycle 1",1,1432,"416-14","Alloy 617",314626,"Plate"
229.86,-0.00769,"Qualified",,50.77,"CapPass","Cycle 1",1,1433,"416-14","Alloy 617",314626,"Plate"
232.03,-0.00766,"Qualified",,50.79,"CapPass","Cycle 1",1,1434,"416-14","Alloy 617",314626,"Plate"
233.33,-0.00764,"Qualified",,50.82,"CapPass","Cycle 1",1,1435,"416-14","Alloy 617",314626,"Plate"
230.54,-0.00759,"Qualified",,50.88,"CapPass","Cycle 1",1,1436,"416-14","Alloy 617",314626,"Plate"
231.95,-0.00753,"Qualified",,50.89,"CapPass","Cycle 1",1,1437,"416-14","Alloy 617",314626,"Plate"
232.66,-0.00748,"Qualified",,50.90,"CapPass","Cycle 1",1,1438,"416-14","Alloy 617",314626,"Plate"
233.36,-0.00743,"Qualified",,50.91,"CapPass","Cycle 1",1,1439,"416-14","Alloy 617",314626,"Plate"
232.09,-0.00738,"Qualified",,50.98,"CapPass","Cycle 1",1,1440,"416-14","Alloy 617",314626,"Plate"
233.78,-0.00733,"Qualified",,51.11,"CapPass","Cycle 1",1,1441,"416-14","Alloy 617",314626,"Plate"
237.95,-0.00728,"Qualified",,51.17,"CapPass","Cycle 1",1,1442,"416-14","Alloy 617",314626,"Plate"
234.72,-0.00723,"Qualified",,51.20,"CapPass","Cycle 1",1,1443,"416-14","Alloy 617",314626,"Plate"
235.11,-0.00717,"Qualified",,51.20,"CapPass","Cycle 1",1,1444,"416-14","Alloy 617",314626,"Plate"
235.46,-0.00711,"Qualified",,51.20,"CapPass","Cycle 1",1,1445,"416-14","Alloy 617",314626,"Plate"
235.71,-0.00705,"Qualified",,51.21,"CapPass","Cycle 1",1,1446,"416-14","Alloy 617",314626,"Plate"
235.94,-0.00700,"Qualified",,51.21,"CapPass","Cycle 1",1,1447,"416-14","Alloy 617",314626,"Plate"
236.02,-0.00694,"Qualified",,51.22,"CapPass","Cycle 1",1,1448,"416-14","Alloy 617",314626,"Plate"
235.56,-0.00689,"Qualified",,51.23,"CapPass","Cycle 1",1,1449,"416-14","Alloy 617",314626,"Plate"
217.28,-0.00694,"Qualified",,51.32,"CapPass","Cycle 1",1,1450,"416-14","Alloy 617",314626,"Plate"
219.31,-0.00689,"Qualified",,51.55,"CapPass","Cycle 1",1,1451,"416-14","Alloy 617",314626,"Plate"
223.95,-0.00684,"Qualified",,51.60,"CapPass","Cycle 1",1,1452,"416-14","Alloy 617",314626,"Plate"
228.71,-0.00679,"Qualified",,51.66,"CapPass","Cycle 1",1,1453,"416-14","Alloy 617",314626,"Plate"
232.99,-0.00674,"Qualified",,51.71,"CapPass","Cycle 1",1,1454,"416-14","Alloy 617",314626,"Plate"
237.19,-0.00669,"Qualified",,51.75,"CapPass","Cycle 1",1,1455,"416-14","Alloy 617",314626,"Plate"
240.12,-0.00665,"Qualified",,51.79,"CapPass","Cycle 1",1,1456,"416-14","Alloy 617",314626,"Plate"
241.16,-0.00664,"Qualified",,51.81,"CapPass","Cycle 1",1,1457,"416-14","Alloy 617",314626,"Plate"
233.67,-0.00659,"Qualified",,51.86,"CapPass","Cycle 1",1,1458,"416-14","Alloy 617",314626,"Plate"
235.16,-0.00654,"Qualified",,51.88,"CapPass","Cycle 1",1,1459,"416-14","Alloy 617",314626,"Plate"
236.08,-0.00649,"Qualified",,51.89,"CapPass","Cycle 1",1,1460,"416-14","Alloy 617",314626,"Plate"
236.98,-0.00644,"Qualified",,51.91,"CapPass","Cycle 1",1,1461,"416-14","Alloy 617",314626,"Plate"
238.10,-0.00639,"Qualified",,52.04,"CapPass","Cycle 1",1,1462,"416-14","Alloy 617",314626,"Plate"
241.72,-0.00633,"Qualified",,52.10,"CapPass","Cycle 1",1,1463,"416-14","Alloy 617",314626,"Plate"
240.85,-0.00628,"Qualified",,52.15,"CapPass","Cycle 1",1,1464,"416-14","Alloy 617",314626,"Plate"
241.56,-0.00623,"Qualified",,52.16,"CapPass","Cycle 1",1,1465,"416-14","Alloy 617",314626,"Plate"
242.09,-0.00618,"Qualified",,52.17,"CapPass","Cycle 1",1,1466,"416-14","Alloy 617",314626,"Plate"
242.62,-0.00613,"Qualified",,52.18,"CapPass","Cycle 1",1,1467,"416-14","Alloy 617",314626,"Plate"
233.26,-0.00608,"Qualified",,52.20,"CapPass","Cycle 1",1,1468,"416-14","Alloy 617",314626,"Plate"
232.98,-0.00602,"Qualified",,52.20,"CapPass","Cycle 1",1,1469,"416-14","Alloy 617",314626,"Plate"
232.78,-0.00597,"Qualified",,52.21,"CapPass","Cycle 1",1,1470,"416-14","Alloy 617",314626,"Plate"
230.91,-0.00592,"Qualified",,52.23,"CapPass","Cycle 1",1,1471,"416-14","Alloy 617",314626,"Plate"
217.56,-0.00597,"Qualified",,52.31,"CapPass","Cycle 1",1,1472,"416-14","Alloy 617",314626,"Plate"
221.59,-0.00592,"Qualified",,52.52,"CapPass","Cycle 1",1,1473,"416-14","Alloy 617",314626,"Plate"
226.39,-0.00587,"Qualified",,52.57,"CapPass","Cycle 1",1,1474,"416-14","Alloy 617",314626,"Plate"
230.96,-0.00582,"Qualified",,52.62,"CapPass","Cycle 1",1,1475,"416-14","Alloy 617",314626,"Plate"
235.23,-0.00577,"Qualified",,52.67,"CapPass","Cycle 1",1,1476,"416-14","Alloy 617",314626,"Plate"
239.21,-0.00572,"Qualified",,52.72,"CapPass","Cycle 1",1,1477,"416-14","Alloy 617",314626,"Plate"
242.91,-0.00567,"Qualified",,52.77,"CapPass","Cycle 1",1,1478,"416-14","Alloy 617",314626,"Plate"
244.83,-0.00564,"Qualified",,52.79,"CapPass","Cycle 1",1,1479,"416-14","Alloy 617",314626,"Plate"
246.42,-0.00562,"Qualified",,52.82,"CapPass","Cycle 1",1,1480,"416-14","Alloy 617",314626,"Plate"
235.06,-0.00556,"Qualified",,52.86,"CapPass","Cycle 1",1,1481,"416-14","Alloy 617",314626,"Plate"
235.19,-0.00551,"Qualified",,52.87,"CapPass","Cycle 1",1,1482,"416-14","Alloy 617",314626,"Plate"
235.51,-0.00546,"Qualified",,52.87,"CapPass","Cycle 1",1,1483,"416-14","Alloy 617",314626,"Plate"
235.79,-0.00539,"Qualified",,52.87,"CapPass","Cycle 1",1,1484,"416-14","Alloy 617",314626,"Plate"
236.06,-0.00532,"Qualified",,52.87,"CapPass","Cycle 1",1,1485,"416-14","Alloy 617",314626,"Plate"
236.26,-0.00525,"Qualified",,52.88,"CapPass","Cycle 1",1,1486,"416-14","Alloy 617",314626,"Plate"
236.29,-0.00519,"Qualified",,52.88,"CapPass","Cycle 1",1,1487,"416-14","Alloy 617",314626,"Plate"
236.52,-0.00514,"Qualified",,52.88,"CapPass","Cycle 1",1,1488,"416-14","Alloy 617",314626,"Plate"
236.30,-0.00509,"Qualified",,52.89,"CapPass","Cycle 1",1,1489,"416-14","Alloy 617",314626,"Plate"
235.48,-0.00503,"Qualified",,52.90,"CapPass","Cycle 1",1,1490,"416-14","Alloy 617",314626,"Plate"
214.57,-0.00508,"Qualified",,52.95,"CapPass","Cycle 1",1,1491,"416-14","Alloy 617",314626,"Plate"
207.15,-0.00513,"Qualified",,52.97,"CapPass","Cycle 1",1,1492,"416-14","Alloy 617",314626,"Plate"
200.18,-0.00518,"Qualified",,52.99,"CapPass","Cycle 1",1,1493,"416-14","Alloy 617",314626,"Plate"
193.93,-0.00524,"Qualified",,53.02,"CapPass","Cycle 1",1,1494,"416-14","Alloy 617",314626,"Plate"
189.35,-0.00529,"Qualified",,53.07,"CapPass","Cycle 1",1,1495,"416-14","Alloy 617",314626,"Plate"
196.58,-0.00524,"Qualified",,53.19,"CapPass","Cycle 1",1,1496,"416-14","Alloy 617",314626,"Plate"
202.57,-0.00519,"Qualified",,53.24,"CapPass","Cycle 1",1,1497,"416-14","Alloy 617",314626,"Plate"
208.32,-0.00514,"Qualified",,53.29,"CapPass","Cycle 1",1,1498,"416-14","Alloy 617",314626,"Plate"
213.60,-0.00508,"Qualified",,53.34,"CapPass","Cycle 1",1,1499,"416-14","Alloy 617",314626,"Plate"
218.67,-0.00503,"Qualified",,53.39,"CapPass","Cycle 1",1,1500,"416-14","Alloy 617",314626,"Plate"
223.61,-0.00498,"Qualified",,53.45,"CapPass","Cycle 1",1,1501,"416-14","Alloy 617",314626,"Plate"
228.71,-0.00493,"Qualified",,53.50,"CapPass","Cycle 1",1,1502,"416-14","Alloy 617",314626,"Plate"
234.04,-0.00488,"Qualified",,53.56,"CapPass","Cycle 1",1,1503,"416-14","Alloy 617",314626,"Plate"
238.84,-0.00483,"Qualified",,53.61,"CapPass","Cycle 1",1,1504,"416-14","Alloy 617",314626,"Plate"
243.60,-0.00478,"Qualified",,53.66,"CapPass","Cycle 1",1,1505,"416-14","Alloy 617",314626,"Plate"
248.10,-0.00473,"Qualified",,53.71,"CapPass","Cycle 1",1,1506,"416-14","Alloy 617",314626,"Plate"
239.91,-0.00468,"Qualified",,53.75,"CapPass","Cycle 1",1,1507,"416-14","Alloy 617",314626,"Plate"
240.21,-0.00461,"Qualified",,53.75,"CapPass","Cycle 1",1,1508,"416-14","Alloy 617",314626,"Plate"
240.52,-0.00455,"Qualified",,53.76,"CapPass","Cycle 1",1,1509,"416-14","Alloy 617",314626,"Plate"
240.73,-0.00449,"Qualified",,53.76,"CapPass","Cycle 1",1,1510,"416-14","Alloy 617",314626,"Plate"
241.02,-0.00444,"Qualified",,53.76,"CapPass","Cycle 1",1,1511,"416-14","Alloy 617",314626,"Plate"
241.08,-0.00438,"Qualified",,53.76,"CapPass","Cycle 1",1,1512,"416-14","Alloy 617",314626,"Plate"
241.26,-0.00433,"Qualified",,53.76,"CapPass","Cycle 1",1,1513,"416-14","Alloy 617",314626,"Plate"
241.43,-0.00427,"Qualified",,53.77,"CapPass","Cycle 1",1,1514,"416-14","Alloy 617",314626,"Plate"
241.41,-0.00420,"Qualified",,53.77,"CapPass","Cycle 1",1,1515,"416-14","Alloy 617",314626,"Plate"
241.51,-0.00415,"Qualified",,53.77,"CapPass","Cycle 1",1,1516,"416-14","Alloy 617",314626,"Plate"
241.33,-0.00408,"Qualified",,53.78,"CapPass","Cycle 1",1,1517,"416-14","Alloy 617",314626,"Plate"
240.71,-0.00402,"Qualified",,53.78,"CapPass","Cycle 1",1,1518,"416-14","Alloy 617",314626,"Plate"
239.53,-0.00397,"Qualified",,53.79,"CapPass","Cycle 1",1,1519,"416-14","Alloy 617",314626,"Plate"
237.05,-0.00395,"Qualified",,53.79,"CapPass","Cycle 1",1,1520,"416-14","Alloy 617",314626,"Plate"
214.38,-0.00402,"Qualified",,53.83,"CapPass","Cycle 1",1,1521,"416-14","Alloy 617",314626,"Plate"
206.43,-0.00407,"Qualified",,53.84,"CapPass","Cycle 1",1,1522,"416-14","Alloy 617",314626,"Plate"
198.98,-0.00413,"Qualified",,53.86,"CapPass","Cycle 1",1,1523,"416-14","Alloy 617",314626,"Plate"
192.29,-0.00418,"Qualified",,53.87,"CapPass","Cycle 1",1,1524,"416-14","Alloy 617",314626,"Plate"
185.97,-0.00423,"Qualified",,53.88,"CapPass","Cycle 1",1,1525,"416-14","Alloy 617",314626,"Plate"
180.26,-0.00428,"Qualified",,53.90,"CapPass","Cycle 1",1,1526,"416-14","Alloy 617",314626,"Plate"
175.10,-0.00433,"Qualified",,53.92,"CapPass","Cycle 1",1,1527,"416-14","Alloy 617",314626,"Plate"
185.27,-0.00428,"Qualified",,54.13,"CapPass","Cycle 1",1,1528,"416-14","Alloy 617",314626,"Plate"
190.56,-0.00423,"Qualified",,54.18,"CapPass","Cycle 1",1,1529,"416-14","Alloy 617",314626,"Plate"
195.90,-0.00418,"Qualified",,54.23,"CapPass","Cycle 1",1,1530,"416-14","Alloy 617",314626,"Plate"
200.63,-0.00413,"Qualified",,54.28,"CapPass","Cycle 1",1,1531,"416-14","Alloy 617",314626,"Plate"
205.72,-0.00408,"Qualified",,54.33,"CapPass","Cycle 1",1,1532,"416-14","Alloy 617",314626,"Plate"
210.86,-0.00403,"Qualified",,54.39,"CapPass","Cycle 1",1,1533,"416-14","Alloy 617",314626,"Plate"
215.75,-0.00398,"Qualified",,54.44,"CapPass","Cycle 1",1,1534,"416-14","Alloy 617",314626,"Plate"
220.43,-0.00393,"Qualified",,54.49,"CapPass","Cycle 1",1,1535,"416-14","Alloy 617",314626,"Plate"
224.91,-0.00388,"Qualified",,54.54,"CapPass","Cycle 1",1,1536,"416-14","Alloy 617",314626,"Plate"
229.66,-0.00383,"Qualified",,54.60,"CapPass","Cycle 1",1,1537,"416-14","Alloy 617",314626,"Plate"
234.10,-0.00378,"Qualified",,54.65,"CapPass","Cycle 1",1,1538,"416-14","Alloy 617",314626,"Plate"
238.38,-0.00373,"Qualified",,54.70,"CapPass","Cycle 1",1,1539,"416-14","Alloy 617",314626,"Plate"
242.48,-0.00368,"Qualified",,54.75,"CapPass","Cycle 1",1,1540,"416-14","Alloy 617",314626,"Plate"
245.98,-0.00363,"Qualified",,54.79,"CapPass","Cycle 1",1,1541,"416-14","Alloy 617",314626,"Plate"
246.11,-0.00363,"Qualified",,54.80,"CapPass","Cycle 1",1,1542,"416-14","Alloy 617",314626,"Plate"
249.73,-0.00358,"Qualified",,54.84,"CapPass","Cycle 1",1,1543,"416-14","Alloy 617",314626,"Plate"
243.03,-0.00352,"Qualified",,54.89,"CapPass","Cycle 1",1,1544,"416-14","Alloy 617",314626,"Plate"
243.37,-0.00347,"Qualified",,54.90,"CapPass","Cycle 1",1,1545,"416-14","Alloy 617",314626,"Plate"
243.57,-0.00342,"Qualified",,54.90,"CapPass","Cycle 1",1,1546,"416-14","Alloy 617",314626,"Plate"
243.95,-0.00336,"Qualified",,54.90,"CapPass","Cycle 1",1,1547,"416-14","Alloy 617",314626,"Plate"
244.08,-0.00330,"Qualified",,54.91,"CapPass","Cycle 1",1,1548,"416-14","Alloy 617",314626,"Plate"
244.42,-0.00325,"Qualified",,54.91,"CapPass","Cycle 1",1,1549,"416-14","Alloy 617",314626,"Plate"
235.90,-0.00320,"Qualified",,55.21,"CapPass","Cycle 1",1,1550,"416-14","Alloy 617",314626,"Plate"
240.49,-0.00315,"Qualified",,55.27,"CapPass","Cycle 1",1,1551,"416-14","Alloy 617",314626,"Plate"
244.94,-0.00310,"Qualified",,55.32,"CapPass","Cycle 1",1,1552,"416-14","Alloy 617",314626,"Plate"
249.26,-0.00305,"Qualified",,55.38,"CapPass","Cycle 1",1,1553,"416-14","Alloy 617",314626,"Plate"
253.29,-0.00300,"Qualified",,55.43,"CapPass","Cycle 1",1,1554,"416-14","Alloy 617",314626,"Plate"
243.07,-0.00293,"Qualified",,55.45,"CapPass","Cycle 1",1,1555,"416-14","Alloy 617",314626,"Plate"
243.31,-0.00288,"Qualified",,55.45,"CapPass","Cycle 1",1,1556,"416-14","Alloy 617",314626,"Plate"
243.52,-0.00283,"Qualified",,55.45,"CapPass","Cycle 1",1,1557,"416-14","Alloy 617",314626,"Plate"
243.63,-0.00277,"Qualified",,55.45,"CapPass","Cycle 1",1,1558,"416-14","Alloy 617",314626,"Plate"
243.94,-0.00271,"Qualified",,55.45,"CapPass","Cycle 1",1,1559,"416-14","Alloy 617",314626,"Plate"
244.06,-0.00264,"Qualified",,55.46,"CapPass","Cycle 1",1,1560,"416-14","Alloy 617",314626,"Plate"
244.09,-0.00258,"Qualified",,55.46,"CapPass","Cycle 1",1,1561,"416-14","Alloy 617",314626,"Plate"
244.34,-0.00253,"Qualified",,55.46,"CapPass","Cycle 1",1,1562,"416-14","Alloy 617",314626,"Plate"
244.25,-0.00246,"Qualified",,55.46,"CapPass","Cycle 1",1,1563,"416-14","Alloy 617",314626,"Plate"
244.35,-0.00240,"Qualified",,55.47,"CapPass","Cycle 1",1,1564,"416-14","Alloy 617",314626,"Plate"
244.13,-0.00235,"Qualified",,55.47,"CapPass","Cycle 1",1,1565,"416-14","Alloy 617",314626,"Plate"
243.86,-0.00229,"Qualified",,55.47,"CapPass","Cycle 1",1,1566,"416-14","Alloy 617",314626,"Plate"
242.75,-0.00223,"Qualified",,55.48,"CapPass","Cycle 1",1,1567,"416-14","Alloy 617",314626,"Plate"
213.94,-0.00229,"Qualified",,55.53,"CapPass","Cycle 1",1,1568,"416-14","Alloy 617",314626,"Plate"
206.03,-0.00234,"Qualified",,55.54,"CapPass","Cycle 1",1,1569,"416-14","Alloy 617",314626,"Plate"
198.61,-0.00239,"Qualified",,55.55,"CapPass","Cycle 1",1,1570,"416-14","Alloy 617",314626,"Plate"
192.03,-0.00244,"Qualified",,55.56,"CapPass","Cycle 1",1,1571,"416-14","Alloy 617",314626,"Plate"
185.92,-0.00249,"Qualified",,55.57,"CapPass","Cycle 1",1,1572,"416-14","Alloy 617",314626,"Plate"
180.13,-0.00254,"Qualified",,55.59,"CapPass","Cycle 1",1,1573,"416-14","Alloy 617",314626,"Plate"
174.84,-0.00259,"Qualified",,55.61,"CapPass","Cycle 1",1,1574,"416-14","Alloy 617",314626,"Plate"
170.33,-0.00264,"Qualified",,55.64,"CapPass","Cycle 1",1,1575,"416-14","Alloy 617",314626,"Plate"
180.02,-0.00260,"Qualified",,55.79,"CapPass","Cycle 1",1,1576,"416-14","Alloy 617",314626,"Plate"
180.76,-0.00259,"Qualified",,55.80,"CapPass","Cycle 1",1,1577,"416-14","Alloy 617",314626,"Plate"
187.02,-0.00254,"Qualified",,55.85,"CapPass","Cycle 1",1,1578,"416-14","Alloy 617",314626,"Plate"
192.77,-0.00249,"Qualified",,55.91,"CapPass","Cycle 1",1,1579,"416-14","Alloy 617",314626,"Plate"
198.55,-0.00244,"Qualified",,55.96,"CapPass","Cycle 1",1,1580,"416-14","Alloy 617",314626,"Plate"
204.50,-0.00239,"Qualified",,56.02,"CapPass","Cycle 1",1,1581,"416-14","Alloy 617",314626,"Plate"
209.87,-0.00234,"Qualified",,56.07,"CapPass","Cycle 1",1,1582,"416-14","Alloy 617",314626,"Plate"
215.32,-0.00229,"Qualified",,56.12,"CapPass","Cycle 1",1,1583,"416-14","Alloy 617",314626,"Plate"
220.79,-0.00224,"Qualified",,56.17,"CapPass","Cycle 1",1,1584,"416-14","Alloy 617",314626,"Plate"
225.91,-0.00219,"Qualified",,56.22,"CapPass","Cycle 1",1,1585,"416-14","Alloy 617",314626,"Plate"
230.93,-0.00214,"Qualified",,56.28,"CapPass","Cycle 1",1,1586,"416-14","Alloy 617",314626,"Plate"
235.55,-0.00209,"Qualified",,56.33,"CapPass","Cycle 1",1,1587,"416-14","Alloy 617",314626,"Plate"
239.78,-0.00204,"Qualified",,56.37,"CapPass","Cycle 1",1,1588,"416-14","Alloy 617",314626,"Plate"
243.98,-0.00199,"Qualified",,56.42,"CapPass","Cycle 1",1,1589,"416-14","Alloy 617",314626,"Plate"
248.07,-0.00194,"Qualified",,56.47,"CapPass","Cycle 1",1,1590,"416-14","Alloy 617",314626,"Plate"
252.03,-0.00189,"Qualified",,56.53,"CapPass","Cycle 1",1,1591,"416-14","Alloy 617",314626,"Plate"
250.91,-0.00184,"Qualified",,56.57,"CapPass","Cycle 1",1,1592,"416-14","Alloy 617",314626,"Plate"
251.72,-0.00179,"Qualified",,56.58,"CapPass","Cycle 1",1,1593,"416-14","Alloy 617",314626,"Plate"
252.52,-0.00173,"Qualified",,56.59,"CapPass","Cycle 1",1,1594,"416-14","Alloy 617",314626,"Plate"
253.10,-0.00168,"Qualified",,56.61,"CapPass","Cycle 1",1,1595,"416-14","Alloy 617",314626,"Plate"
250.77,-0.00163,"Qualified",,56.71,"CapPass","Cycle 1",1,1596,"416-14","Alloy 617",314626,"Plate"
251.83,-0.00159,"Qualified",,56.79,"CapPass","Cycle 1",1,1597,"416-14","Alloy 617",314626,"Plate"
252.08,-0.00158,"Qualified",,56.80,"CapPass","Cycle 1",1,1598,"416-14","Alloy 617",314626,"Plate"
254.69,-0.00153,"Qualified",,56.86,"CapPass","Cycle 1",1,1599,"416-14","Alloy 617",314626,"Plate"
257.34,-0.00148,"Qualified",,56.91,"CapPass","Cycle 1",1,1600,"416-14","Alloy 617",314626,"Plate"
259.10,-0.00143,"Qualified",,56.96,"CapPass","Cycle 1",1,1601,"416-14","Alloy 617",314626,"Plate"
246.49,-0.00138,"Qualified",,57.00,"CapPass","Cycle 1",1,1602,"416-14","Alloy 617",314626,"Plate"
247.14,-0.00132,"Qualified",,57.00,"CapPass","Cycle 1",1,1603,"416-14","Alloy 617",314626,"Plate"
247.47,-0.00126,"Qualified",,57.01,"CapPass","Cycle 1",1,1604,"416-14","Alloy 617",314626,"Plate"
247.76,-0.00120,"Qualified",,57.01,"CapPass","Cycle 1",1,1605,"416-14","Alloy 617",314626,"Plate"
247.90,-0.00115,"Qualified",,57.02,"CapPass","Cycle 1",1,1606,"416-14","Alloy 617",314626,"Plate"
247.62,-0.00110,"Qualified",,57.03,"CapPass","Cycle 1",1,1607,"416-14","Alloy 617",314626,"Plate"
231.82,-0.00105,"Qualified",,57.33,"CapPass","Cycle 1",1,1608,"416-14","Alloy 617",314626,"Plate"
235.53,-0.00100,"Qualified",,57.38,"CapPass","Cycle 1",1,1609,"416-14","Alloy 617",314626,"Plate"
239.18,-0.00095,"Qualified",,57.44,"CapPass","Cycle 1",1,1610,"416-14","Alloy 617",314626,"Plate"
242.65,-0.00090,"Qualified",,57.49,"CapPass","Cycle 1",1,1611,"416-14","Alloy 617",314626,"Plate"
246.02,-0.00085,"Qualified",,57.54,"CapPass","Cycle 1",1,1612,"416-14","Alloy 617",314626,"Plate"
249.44,-0.00080,"Qualified",,57.59,"CapPass","Cycle 1",1,1613,"416-14","Alloy 617",314626,"Plate"
252.55,-0.00075,"Qualified",,57.64,"CapPass","Cycle 1",1,1614,"416-14","Alloy 617",314626,"Plate"
255.56,-0.00070,"Qualified",,57.69,"CapPass","Cycle 1",1,1615,"416-14","Alloy 617",314626,"Plate"
254.17,-0.00065,"Qualified",,57.74,"CapPass","Cycle 1",1,1616,"416-14","Alloy 617",314626,"Plate"
254.52,-0.00059,"Qualified",,57.74,"CapPass","Cycle 1",1,1617,"416-14","Alloy 617",314626,"Plate"
254.84,-0.00053,"Qualified",,57.75,"CapPass","Cycle 1",1,1618,"416-14","Alloy 617",314626,"Plate"
255.00,-0.00048,"Qualified",,57.75,"CapPass","Cycle 1",1,1619,"416-14","Alloy 617",314626,"Plate"
255.18,-0.00043,"Qualified",,57.76,"CapPass","Cycle 1",1,1620,"416-14","Alloy 617",314626,"Plate"
255.21,-0.00038,"Qualified",,57.76,"CapPass","Cycle 1",1,1621,"416-14","Alloy 617",314626,"Plate"
254.82,-0.00032,"Qualified",,57.77,"CapPass","Cycle 1",1,1622,"416-14","Alloy 617",314626,"Plate"
251.90,-0.00029,"Qualified",,57.79,"CapPass","Cycle 1",1,1623,"416-14","Alloy 617",314626,"Plate"
233.10,-0.00037,"Qualified",,57.90,"CapPass","Cycle 1",1,1624,"416-14","Alloy 617",314626,"Plate"
234.13,-0.00032,"Qualified",,58.05,"CapPass","Cycle 1",1,1625,"416-14","Alloy 617",314626,"Plate"
237.91,-0.00027,"Qualified",,58.11,"CapPass","Cycle 1",1,1626,"416-14","Alloy 617",314626,"Plate"
241.59,-0.00022,"Qualified",,58.16,"CapPass","Cycle 1",1,1627,"416-14","Alloy 617",314626,"Plate"
245.11,-0.00017,"Qualified",,58.21,"CapPass","Cycle 1",1,1628,"416-14","Alloy 617",314626,"Plate"
248.43,-0.00012,"Qualified",,58.26,"CapPass","Cycle 2",2,1629,"416-14","Alloy 617",314626,"Plate"
251.39,-0.00007,"Qualified",,58.31,"CapPass","Cycle 2",2,1630,"416-14","Alloy 617",314626,"Plate"
254.24,-0.00002,"Qualified",,58.36,"CapPass","Cycle 2",2,1631,"416-14","Alloy 617",314626,"Plate"
257.07,0.00003,"Qualified",,58.42,"CapPass","Cycle 2",2,1632,"416-14","Alloy 617",314626,"Plate"
254.72,0.00008,"Qualified",,58.47,"CapPass","Cycle 2",2,1633,"416-14","Alloy 617",314626,"Plate"
257.73,0.00013,"Qualified",,58.52,"CapPass","Cycle 2",2,1634,"416-14","Alloy 617",314626,"Plate"
260.33,0.00018,"Qualified",,58.57,"CapPass","Cycle 2",2,1635,"416-14","Alloy 617",314626,"Plate"
249.04,0.00023,"Qualified",,58.59,"CapPass","Cycle 2",2,1636,"416-14","Alloy 617",314626,"Plate"
249.74,0.00029,"Qualified",,58.60,"CapPass","Cycle 2",2,1637,"416-14","Alloy 617",314626,"Plate"
250.17,0.00034,"Qualified",,58.61,"CapPass","Cycle 2",2,1638,"416-14","Alloy 617",314626,"Plate"
247.87,0.00039,"Qualified",,58.70,"CapPass","Cycle 2",2,1639,"416-14","Alloy 617",314626,"Plate"
247.39,0.00043,"Qualified",,58.79,"CapPass","Cycle 2",2,1640,"416-14","Alloy 617",314626,"Plate"
247.76,0.00044,"Qualified",,58.81,"CapPass","Cycle 2",2,1641,"416-14","Alloy 617",314626,"Plate"
251.04,0.00049,"Qualified",,58.87,"CapPass","Cycle 2",2,1642,"416-14","Alloy 617",314626,"Plate"
254.25,0.00054,"Qualified",,58.93,"CapPass","Cycle 2",2,1643,"416-14","Alloy 617",314626,"Plate"
257.21,0.00059,"Qualified",,58.98,"CapPass","Cycle 2",2,1644,"416-14","Alloy 617",314626,"Plate"
260.21,0.00064,"Qualified",,59.03,"CapPass","Cycle 2",2,1645,"416-14","Alloy 617",314626,"Plate"
