Repository: js-molina/fatigue-A617

File: data/850C/Strain rate 0.001/3.0% strain/HTM_A19_Cycles_41612.csv (part 5 of 27)
"Stress Mpa","Strain","Qual State","Qual Exceptions","Elapsed Time Sec","Data State","Cycle Label","Cycle","Count","Sample","Alloy","Heat","Material_Form"
281.41,0.00952,"Qualified",,67.77,"CapPass","Cycle 2",2,1647,"416-12","Alloy 617",314626,"Plate"
281.29,0.00958,"Qualified",,67.82,"CapPass","Cycle 2",2,1648,"416-12","Alloy 617",314626,"Plate"
281.08,0.00963,"Qualified",,67.87,"CapPass","Cycle 2",2,1649,"416-12","Alloy 617",314626,"Plate"
280.80,0.00968,"Qualified",,67.92,"CapPass","Cycle 2",2,1650,"416-12","Alloy 617",314626,"Plate"
280.60,0.00973,"Qualified",,67.97,"CapPass","Cycle 2",2,1651,"416-12","Alloy 617",314626,"Plate"
280.33,0.00978,"Qualified",,68.02,"CapPass","Cycle 2",2,1652,"416-12","Alloy 617",314626,"Plate"
280.07,0.00983,"Qualified",,68.07,"CapPass","Cycle 2",2,1653,"416-12","Alloy 617",314626,"Plate"
280.00,0.00988,"Qualified",,68.13,"CapPass","Cycle 2",2,1654,"416-12","Alloy 617",314626,"Plate"
280.07,0.00993,"Qualified",,68.17,"CapPass","Cycle 2",2,1655,"416-12","Alloy 617",314626,"Plate"
280.14,0.00998,"Qualified",,68.23,"CapPass","Cycle 2",2,1656,"416-12","Alloy 617",314626,"Plate"
280.31,0.01003,"Qualified",,68.28,"CapPass","Cycle 2",2,1657,"416-12","Alloy 617",314626,"Plate"
280.62,0.01008,"Qualified",,68.33,"CapPass","Cycle 2",2,1658,"416-12","Alloy 617",314626,"Plate"
280.95,0.01013,"Qualified",,68.38,"CapPass","Cycle 2",2,1659,"416-12","Alloy 617",314626,"Plate"
281.21,0.01018,"Qualified",,68.43,"CapPass","Cycle 2",2,1660,"416-12","Alloy 617",314626,"Plate"
281.29,0.01023,"Qualified",,68.48,"CapPass","Cycle 2",2,1661,"416-12","Alloy 617",314626,"Plate"
281.32,0.01028,"Qualified",,68.53,"CapPass","Cycle 2",2,1662,"416-12","Alloy 617",314626,"Plate"
281.37,0.01033,"Qualified",,68.57,"CapPass","Cycle 2",2,1663,"416-12","Alloy 617",314626,"Plate"
281.24,0.01038,"Qualified",,68.62,"CapPass","Cycle 2",2,1664,"416-12","Alloy 617",314626,"Plate"
280.96,0.01044,"Qualified",,68.67,"CapPass","Cycle 2",2,1665,"416-12","Alloy 617",314626,"Plate"
280.61,0.01049,"Qualified",,68.71,"CapPass","Cycle 2",2,1666,"416-12","Alloy 617",314626,"Plate"
280.09,0.01054,"Qualified",,68.76,"CapPass","Cycle 2",2,1667,"416-12","Alloy 617",314626,"Plate"
280.01,0.01054,"Qualified",,68.76,"CapPass","Cycle 2",2,1668,"416-12","Alloy 617",314626,"Plate"
279.19,0.01059,"Qualified",,68.81,"CapPass","Cycle 2",2,1669,"416-12","Alloy 617",314626,"Plate"
278.29,0.01064,"Qualified",,68.87,"CapPass","Cycle 2",2,1670,"416-12","Alloy 617",314626,"Plate"
277.55,0.01069,"Qualified",,68.93,"CapPass","Cycle 2",2,1671,"416-12","Alloy 617",314626,"Plate"
277.37,0.01074,"Qualified",,68.98,"CapPass","Cycle 2",2,1672,"416-12","Alloy 617",314626,"Plate"
277.46,0.01079,"Qualified",,69.03,"CapPass","Cycle 2",2,1673,"416-12","Alloy 617",314626,"Plate"
277.56,0.01084,"Qualified",,69.08,"CapPass","Cycle 2",2,1674,"416-12","Alloy 617",314626,"Plate"
277.67,0.01089,"Qualified",,69.13,"CapPass","Cycle 2",2,1675,"416-12","Alloy 617",314626,"Plate"
277.88,0.01094,"Qualified",,69.18,"CapPass","Cycle 2",2,1676,"416-12","Alloy 617",314626,"Plate"
278.01,0.01099,"Qualified",,69.23,"CapPass","Cycle 2",2,1677,"416-12","Alloy 617",314626,"Plate"
278.12,0.01104,"Qualified",,69.29,"CapPass","Cycle 2",2,1678,"416-12","Alloy 617",314626,"Plate"
278.32,0.01109,"Qualified",,69.34,"CapPass","Cycle 2",2,1679,"416-12","Alloy 617",314626,"Plate"
278.62,0.01114,"Qualified",,69.39,"CapPass","Cycle 2",2,1680,"416-12","Alloy 617",314626,"Plate"
278.95,0.01119,"Qualified",,69.44,"CapPass","Cycle 2",2,1681,"416-12","Alloy 617",314626,"Plate"
279.22,0.01124,"Qualified",,69.48,"CapPass","Cycle 2",2,1682,"416-12","Alloy 617",314626,"Plate"
279.37,0.01129,"Qualified",,69.53,"CapPass","Cycle 2",2,1683,"416-12","Alloy 617",314626,"Plate"
279.44,0.01135,"Qualified",,69.58,"CapPass","Cycle 2",2,1684,"416-12","Alloy 617",314626,"Plate"
279.34,0.01140,"Qualified",,69.63,"CapPass","Cycle 2",2,1685,"416-12","Alloy 617",314626,"Plate"
279.15,0.01145,"Qualified",,69.69,"CapPass","Cycle 2",2,1686,"416-12","Alloy 617",314626,"Plate"
279.18,0.01150,"Qualified",,69.74,"CapPass","Cycle 2",2,1687,"416-12","Alloy 617",314626,"Plate"
279.21,0.01152,"Qualified",,69.76,"CapPass","Cycle 2",2,1688,"416-12","Alloy 617",314626,"Plate"
279.29,0.01155,"Qualified",,69.79,"CapPass","Cycle 2",2,1689,"416-12","Alloy 617",314626,"Plate"
279.46,0.01160,"Qualified",,69.84,"CapPass","Cycle 2",2,1690,"416-12","Alloy 617",314626,"Plate"
279.79,0.01165,"Qualified",,69.89,"CapPass","Cycle 2",2,1691,"416-12","Alloy 617",314626,"Plate"
280.04,0.01170,"Qualified",,69.94,"CapPass","Cycle 2",2,1692,"416-12","Alloy 617",314626,"Plate"
280.30,0.01175,"Qualified",,70.00,"CapPass","Cycle 2",2,1693,"416-12","Alloy 617",314626,"Plate"
280.58,0.01180,"Qualified",,70.04,"CapPass","Cycle 2",2,1694,"416-12","Alloy 617",314626,"Plate"
280.80,0.01185,"Qualified",,70.09,"CapPass","Cycle 2",2,1695,"416-12","Alloy 617",314626,"Plate"
280.93,0.01190,"Qualified",,70.15,"CapPass","Cycle 2",2,1696,"416-12","Alloy 617",314626,"Plate"
281.13,0.01195,"Qualified",,70.19,"CapPass","Cycle 2",2,1697,"416-12","Alloy 617",314626,"Plate"
281.31,0.01200,"Qualified",,70.25,"CapPass","Cycle 2",2,1698,"416-12","Alloy 617",314626,"Plate"
281.52,0.01205,"Qualified",,70.30,"CapPass","Cycle 2",2,1699,"416-12","Alloy 617",314626,"Plate"
281.90,0.01210,"Qualified",,70.35,"CapPass","Cycle 2",2,1700,"416-12","Alloy 617",314626,"Plate"
282.21,0.01215,"Qualified",,70.40,"CapPass","Cycle 2",2,1701,"416-12","Alloy 617",314626,"Plate"
282.53,0.01220,"Qualified",,70.45,"CapPass","Cycle 2",2,1702,"416-12","Alloy 617",314626,"Plate"
282.80,0.01225,"Qualified",,70.50,"CapPass","Cycle 2",2,1703,"416-12","Alloy 617",314626,"Plate"
283.05,0.01230,"Qualified",,70.55,"CapPass","Cycle 2",2,1704,"416-12","Alloy 617",314626,"Plate"
283.37,0.01235,"Qualified",,70.60,"CapPass","Cycle 2",2,1705,"416-12","Alloy 617",314626,"Plate"
283.51,0.01241,"Qualified",,70.65,"CapPass","Cycle 2",2,1706,"416-12","Alloy 617",314626,"Plate"
283.74,0.01246,"Qualified",,70.70,"CapPass","Cycle 2",2,1707,"416-12","Alloy 617",314626,"Plate"
283.80,0.01251,"Qualified",,70.74,"CapPass","Cycle 2",2,1708,"416-12","Alloy 617",314626,"Plate"
283.20,0.01256,"Qualified",,70.76,"CapPass","Cycle 2",2,1709,"416-12","Alloy 617",314626,"Plate"
283.20,0.01256,"Qualified",,70.77,"CapPass","Cycle 2",2,1710,"416-12","Alloy 617",314626,"Plate"
282.70,0.01261,"Qualified",,70.82,"CapPass","Cycle 2",2,1711,"416-12","Alloy 617",314626,"Plate"
281.44,0.01266,"Qualified",,70.87,"CapPass","Cycle 2",2,1712,"416-12","Alloy 617",314626,"Plate"
280.19,0.01271,"Qualified",,70.93,"CapPass","Cycle 2",2,1713,"416-12","Alloy 617",314626,"Plate"
279.24,0.01276,"Qualified",,70.98,"CapPass","Cycle 2",2,1714,"416-12","Alloy 617",314626,"Plate"
278.69,0.01281,"Qualified",,71.04,"CapPass","Cycle 2",2,1715,"416-12","Alloy 617",314626,"Plate"
278.37,0.01286,"Qualified",,71.10,"CapPass","Cycle 2",2,1716,"416-12","Alloy 617",314626,"Plate"
278.40,0.01291,"Qualified",,71.15,"CapPass","Cycle 2",2,1717,"416-12","Alloy 617",314626,"Plate"
278.53,0.01296,"Qualified",,71.20,"CapPass","Cycle 2",2,1718,"416-12","Alloy 617",314626,"Plate"
278.55,0.01301,"Qualified",,71.25,"CapPass","Cycle 2",2,1719,"416-12","Alloy 617",314626,"Plate"
278.56,0.01306,"Qualified",,71.30,"CapPass","Cycle 2",2,1720,"416-12","Alloy 617",314626,"Plate"
278.72,0.01311,"Qualified",,71.35,"CapPass","Cycle 2",2,1721,"416-12","Alloy 617",314626,"Plate"
278.94,0.01316,"Qualified",,71.40,"CapPass","Cycle 2",2,1722,"416-12","Alloy 617",314626,"Plate"
279.16,0.01321,"Qualified",,71.45,"CapPass","Cycle 2",2,1723,"416-12","Alloy 617",314626,"Plate"
279.42,0.01326,"Qualified",,71.50,"CapPass","Cycle 2",2,1724,"416-12","Alloy 617",314626,"Plate"
279.55,0.01331,"Qualified",,71.55,"CapPass","Cycle 2",2,1725,"416-12","Alloy 617",314626,"Plate"
279.63,0.01336,"Qualified",,71.60,"CapPass","Cycle 2",2,1726,"416-12","Alloy 617",314626,"Plate"
279.94,0.01341,"Qualified",,71.65,"CapPass","Cycle 2",2,1727,"416-12","Alloy 617",314626,"Plate"
280.07,0.01346,"Qualified",,71.70,"CapPass","Cycle 2",2,1728,"416-12","Alloy 617",314626,"Plate"
280.11,0.01352,"Qualified",,71.74,"CapPass","Cycle 2",2,1729,"416-12","Alloy 617",314626,"Plate"
280.05,0.01354,"Qualified",,71.76,"CapPass","Cycle 2",2,1730,"416-12","Alloy 617",314626,"Plate"
279.90,0.01357,"Qualified",,71.79,"CapPass","Cycle 2",2,1731,"416-12","Alloy 617",314626,"Plate"
279.58,0.01362,"Qualified",,71.85,"CapPass","Cycle 2",2,1732,"416-12","Alloy 617",314626,"Plate"
279.35,0.01367,"Qualified",,71.90,"CapPass","Cycle 2",2,1733,"416-12","Alloy 617",314626,"Plate"
279.20,0.01372,"Qualified",,71.95,"CapPass","Cycle 2",2,1734,"416-12","Alloy 617",314626,"Plate"
279.18,0.01377,"Qualified",,72.00,"CapPass","Cycle 2",2,1735,"416-12","Alloy 617",314626,"Plate"
279.27,0.01382,"Qualified",,72.05,"CapPass","Cycle 2",2,1736,"416-12","Alloy 617",314626,"Plate"
279.46,0.01387,"Qualified",,72.10,"CapPass","Cycle 2",2,1737,"416-12","Alloy 617",314626,"Plate"
279.58,0.01392,"Qualified",,72.15,"CapPass","Cycle 2",2,1738,"416-12","Alloy 617",314626,"Plate"
279.65,0.01397,"Qualified",,72.20,"CapPass","Cycle 2",2,1739,"416-12","Alloy 617",314626,"Plate"
279.55,0.01402,"Qualified",,72.25,"CapPass","Cycle 2",2,1740,"416-12","Alloy 617",314626,"Plate"
279.52,0.01407,"Qualified",,72.31,"CapPass","Cycle 2",2,1741,"416-12","Alloy 617",314626,"Plate"
279.57,0.01412,"Qualified",,72.36,"CapPass","Cycle 2",2,1742,"416-12","Alloy 617",314626,"Plate"
279.84,0.01417,"Qualified",,72.41,"CapPass","Cycle 2",2,1743,"416-12","Alloy 617",314626,"Plate"
280.08,0.01422,"Qualified",,72.46,"CapPass","Cycle 2",2,1744,"416-12","Alloy 617",314626,"Plate"
280.17,0.01427,"Qualified",,72.50,"CapPass","Cycle 2",2,1745,"416-12","Alloy 617",314626,"Plate"
280.18,0.01432,"Qualified",,72.55,"CapPass","Cycle 2",2,1746,"416-12","Alloy 617",314626,"Plate"
280.05,0.01437,"Qualified",,72.60,"CapPass","Cycle 2",2,1747,"416-12","Alloy 617",314626,"Plate"
279.82,0.01442,"Qualified",,72.65,"CapPass","Cycle 2",2,1748,"416-12","Alloy 617",314626,"Plate"
279.70,0.01447,"Qualified",,72.71,"CapPass","Cycle 2",2,1749,"416-12","Alloy 617",314626,"Plate"
279.54,0.01452,"Qualified",,72.76,"CapPass","Cycle 2",2,1750,"416-12","Alloy 617",314626,"Plate"
279.54,0.01453,"Qualified",,72.76,"CapPass","Cycle 2",2,1751,"416-12","Alloy 617",314626,"Plate"
279.61,0.01458,"Qualified",,72.82,"CapPass","Cycle 2",2,1752,"416-12","Alloy 617",314626,"Plate"
279.83,0.01463,"Qualified",,72.86,"CapPass","Cycle 2",2,1753,"416-12","Alloy 617",314626,"Plate"
280.12,0.01468,"Qualified",,72.91,"CapPass","Cycle 2",2,1754,"416-12","Alloy 617",314626,"Plate"
279.98,0.01473,"Qualified",,72.96,"CapPass","Cycle 2",2,1755,"416-12","Alloy 617",314626,"Plate"
242.41,0.01468,"Qualified",,73.20,"CapPass","Cycle 2",2,1756,"416-12","Alloy 617",314626,"Plate"
232.17,0.01462,"Qualified",,73.24,"CapPass","Cycle 2",2,1757,"416-12","Alloy 617",314626,"Plate"
222.78,0.01457,"Qualified",,73.29,"CapPass","Cycle 2",2,1758,"416-12","Alloy 617",314626,"Plate"
214.29,0.01452,"Qualified",,73.32,"CapPass","Cycle 2",2,1759,"416-12","Alloy 617",314626,"Plate"
205.95,0.01447,"Qualified",,73.37,"CapPass","Cycle 2",2,1760,"416-12","Alloy 617",314626,"Plate"
198.07,0.01442,"Qualified",,73.41,"CapPass","Cycle 2",2,1761,"416-12","Alloy 617",314626,"Plate"
190.62,0.01437,"Qualified",,73.45,"CapPass","Cycle 2",2,1762,"416-12","Alloy 617",314626,"Plate"
183.04,0.01432,"Qualified",,73.50,"CapPass","Cycle 2",2,1763,"416-12","Alloy 617",314626,"Plate"
175.14,0.01427,"Qualified",,73.55,"CapPass","Cycle 2",2,1764,"416-12","Alloy 617",314626,"Plate"
167.70,0.01422,"Qualified",,73.61,"CapPass","Cycle 2",2,1765,"416-12","Alloy 617",314626,"Plate"
160.79,0.01417,"Qualified",,73.66,"CapPass","Cycle 2",2,1766,"416-12","Alloy 617",314626,"Plate"
153.74,0.01412,"Qualified",,73.71,"CapPass","Cycle 2",2,1767,"416-12","Alloy 617",314626,"Plate"
146.97,0.01407,"Qualified",,73.76,"CapPass","Cycle 2",2,1768,"416-12","Alloy 617",314626,"Plate"
146.22,0.01406,"Qualified",,73.76,"CapPass","Cycle 2",2,1769,"416-12","Alloy 617",314626,"Plate"
139.68,0.01402,"Qualified",,73.81,"CapPass","Cycle 2",2,1770,"416-12","Alloy 617",314626,"Plate"
132.80,0.01397,"Qualified",,73.87,"CapPass","Cycle 2",2,1771,"416-12","Alloy 617",314626,"Plate"
125.80,0.01392,"Qualified",,73.92,"CapPass","Cycle 2",2,1772,"416-12","Alloy 617",314626,"Plate"
118.70,0.01387,"Qualified",,73.98,"CapPass","Cycle 2",2,1773,"416-12","Alloy 617",314626,"Plate"
111.93,0.01382,"Qualified",,74.03,"CapPass","Cycle 2",2,1774,"416-12","Alloy 617",314626,"Plate"
105.50,0.01377,"Qualified",,74.08,"CapPass","Cycle 2",2,1775,"416-12","Alloy 617",314626,"Plate"
98.41,0.01372,"Qualified",,74.14,"CapPass","Cycle 2",2,1776,"416-12","Alloy 617",314626,"Plate"
91.36,0.01366,"Qualified",,74.20,"CapPass","Cycle 2",2,1777,"416-12","Alloy 617",314626,"Plate"
85.01,0.01361,"Qualified",,74.25,"CapPass","Cycle 2",2,1778,"416-12","Alloy 617",314626,"Plate"
78.84,0.01356,"Qualified",,74.30,"CapPass","Cycle 2",2,1779,"416-12","Alloy 617",314626,"Plate"
72.88,0.01351,"Qualified",,74.35,"CapPass","Cycle 2",2,1780,"416-12","Alloy 617",314626,"Plate"
66.61,0.01346,"Qualified",,74.40,"CapPass","Cycle 2",2,1781,"416-12","Alloy 617",314626,"Plate"
60.50,0.01341,"Qualified",,74.45,"CapPass","Cycle 2",2,1782,"416-12","Alloy 617",314626,"Plate"
54.53,0.01336,"Qualified",,74.50,"CapPass","Cycle 2",2,1783,"416-12","Alloy 617",314626,"Plate"
48.61,0.01331,"Qualified",,74.54,"CapPass","Cycle 2",2,1784,"416-12","Alloy 617",314626,"Plate"
42.83,0.01326,"Qualified",,74.60,"CapPass","Cycle 2",2,1785,"416-12","Alloy 617",314626,"Plate"
37.13,0.01321,"Qualified",,74.65,"CapPass","Cycle 2",2,1786,"416-12","Alloy 617",314626,"Plate"
30.95,0.01316,"Qualified",,74.71,"CapPass","Cycle 2",2,1787,"416-12","Alloy 617",314626,"Plate"
25.37,0.01311,"Qualified",,74.76,"CapPass","Cycle 2",2,1788,"416-12","Alloy 617",314626,"Plate"
24.62,0.01310,"Qualified",,74.76,"CapPass","Cycle 2",2,1789,"416-12","Alloy 617",314626,"Plate"
19.72,0.01306,"Qualified",,74.81,"CapPass","Cycle 2",2,1790,"416-12","Alloy 617",314626,"Plate"
14.31,0.01301,"Qualified",,74.86,"CapPass","Cycle 2",2,1791,"416-12","Alloy 617",314626,"Plate"
8.98,0.01296,"Qualified",,74.91,"CapPass","Cycle 2",2,1792,"416-12","Alloy 617",314626,"Plate"
2.76,0.01291,"Qualified",,74.97,"CapPass","Cycle 2",2,1793,"416-12","Alloy 617",314626,"Plate"
-2.91,0.01286,"Qualified",,75.03,"CapPass","Cycle 2",2,1794,"416-12","Alloy 617",314626,"Plate"
-8.92,0.01281,"Qualified",,75.09,"CapPass","Cycle 2",2,1795,"416-12","Alloy 617",314626,"Plate"
-14.98,0.01276,"Qualified",,75.15,"CapPass","Cycle 2",2,1796,"416-12","Alloy 617",314626,"Plate"
-20.73,0.01270,"Qualified",,75.20,"CapPass","Cycle 2",2,1797,"416-12","Alloy 617",314626,"Plate"
-22.66,0.01265,"Qualified",,75.33,"CapPass","Cycle 2",2,1798,"416-12","Alloy 617",314626,"Plate"
-27.50,0.01260,"Qualified",,75.45,"CapPass","Cycle 2",2,1799,"416-12","Alloy 617",314626,"Plate"
-32.55,0.01255,"Qualified",,75.52,"CapPass","Cycle 2",2,1800,"416-12","Alloy 617",314626,"Plate"
-37.57,0.01250,"Qualified",,75.60,"CapPass","Cycle 2",2,1801,"416-12","Alloy 617",314626,"Plate"
-43.13,0.01245,"Qualified",,75.66,"CapPass","Cycle 2",2,1802,"416-12","Alloy 617",314626,"Plate"
-50.16,0.01240,"Qualified",,75.71,"CapPass","Cycle 2",2,1803,"416-12","Alloy 617",314626,"Plate"
-57.37,0.01235,"Qualified",,75.74,"CapPass","Cycle 2",2,1804,"416-12","Alloy 617",314626,"Plate"
-63.81,0.01230,"Qualified",,75.76,"CapPass","Cycle 2",2,1805,"416-12","Alloy 617",314626,"Plate"
-64.66,0.01229,"Qualified",,75.76,"CapPass","Cycle 2",2,1806,"416-12","Alloy 617",314626,"Plate"
-69.90,0.01225,"Qualified",,75.78,"CapPass","Cycle 2",2,1807,"416-12","Alloy 617",314626,"Plate"
-75.87,0.01220,"Qualified",,75.81,"CapPass","Cycle 2",2,1808,"416-12","Alloy 617",314626,"Plate"
-81.51,0.01215,"Qualified",,75.83,"CapPass","Cycle 2",2,1809,"416-12","Alloy 617",314626,"Plate"
-86.85,0.01209,"Qualified",,75.85,"CapPass","Cycle 2",2,1810,"416-12","Alloy 617",314626,"Plate"
-92.05,0.01204,"Qualified",,75.88,"CapPass","Cycle 2",2,1811,"416-12","Alloy 617",314626,"Plate"
-97.53,0.01199,"Qualified",,75.91,"CapPass","Cycle 2",2,1812,"416-12","Alloy 617",314626,"Plate"
-102.32,0.01194,"Qualified",,75.95,"CapPass","Cycle 2",2,1813,"416-12","Alloy 617",314626,"Plate"
-106.86,0.01189,"Qualified",,75.98,"CapPass","Cycle 2",2,1814,"416-12","Alloy 617",314626,"Plate"
-110.85,0.01184,"Qualified",,76.02,"CapPass","Cycle 2",2,1815,"416-12","Alloy 617",314626,"Plate"
-114.87,0.01179,"Qualified",,76.06,"CapPass","Cycle 2",2,1816,"416-12","Alloy 617",314626,"Plate"
-118.95,0.01174,"Qualified",,76.11,"CapPass","Cycle 2",2,1817,"416-12","Alloy 617",314626,"Plate"
-122.72,0.01169,"Qualified",,76.16,"CapPass","Cycle 2",2,1818,"416-12","Alloy 617",314626,"Plate"
-126.75,0.01164,"Qualified",,76.21,"CapPass","Cycle 2",2,1819,"416-12","Alloy 617",314626,"Plate"
-130.65,0.01159,"Qualified",,76.27,"CapPass","Cycle 2",2,1820,"416-12","Alloy 617",314626,"Plate"
-134.53,0.01154,"Qualified",,76.32,"CapPass","Cycle 2",2,1821,"416-12","Alloy 617",314626,"Plate"
-138.24,0.01149,"Qualified",,76.36,"CapPass","Cycle 2",2,1822,"416-12","Alloy 617",314626,"Plate"
-141.87,0.01144,"Qualified",,76.41,"CapPass","Cycle 2",2,1823,"416-12","Alloy 617",314626,"Plate"
-145.37,0.01139,"Qualified",,76.46,"CapPass","Cycle 2",2,1824,"416-12","Alloy 617",314626,"Plate"
-148.76,0.01134,"Qualified",,76.51,"CapPass","Cycle 2",2,1825,"416-12","Alloy 617",314626,"Plate"
-152.29,0.01129,"Qualified",,76.56,"CapPass","Cycle 2",2,1826,"416-12","Alloy 617",314626,"Plate"
-155.84,0.01124,"Qualified",,76.62,"CapPass","Cycle 2",2,1827,"416-12","Alloy 617",314626,"Plate"
-159.49,0.01119,"Qualified",,76.67,"CapPass","Cycle 2",2,1828,"416-12","Alloy 617",314626,"Plate"
-162.86,0.01113,"Qualified",,76.72,"CapPass","Cycle 2",2,1829,"416-12","Alloy 617",314626,"Plate"
-165.88,0.01109,"Qualified",,76.76,"CapPass","Cycle 2",2,1830,"416-12","Alloy 617",314626,"Plate"
-166.37,0.01108,"Qualified",,76.77,"CapPass","Cycle 2",2,1831,"416-12","Alloy 617",314626,"Plate"
-169.70,0.01103,"Qualified",,76.82,"CapPass","Cycle 2",2,1832,"416-12","Alloy 617",314626,"Plate"
-173.18,0.01098,"Qualified",,76.87,"CapPass","Cycle 2",2,1833,"416-12","Alloy 617",314626,"Plate"
-176.53,0.01093,"Qualified",,76.92,"CapPass","Cycle 2",2,1834,"416-12","Alloy 617",314626,"Plate"
-179.70,0.01088,"Qualified",,76.97,"CapPass","Cycle 2",2,1835,"416-12","Alloy 617",314626,"Plate"
-182.80,0.01083,"Qualified",,77.02,"CapPass","Cycle 2",2,1836,"416-12","Alloy 617",314626,"Plate"
-185.99,0.01078,"Qualified",,77.07,"CapPass","Cycle 2",2,1837,"416-12","Alloy 617",314626,"Plate"
-189.17,0.01073,"Qualified",,77.12,"CapPass","Cycle 2",2,1838,"416-12","Alloy 617",314626,"Plate"
-192.15,0.01068,"Qualified",,77.17,"CapPass","Cycle 2",2,1839,"416-12","Alloy 617",314626,"Plate"
-195.32,0.01063,"Qualified",,77.23,"CapPass","Cycle 2",2,1840,"416-12","Alloy 617",314626,"Plate"
-198.32,0.01058,"Qualified",,77.28,"CapPass","Cycle 2",2,1841,"416-12","Alloy 617",314626,"Plate"
-201.06,0.01053,"Qualified",,77.32,"CapPass","Cycle 2",2,1842,"416-12","Alloy 617",314626,"Plate"
-203.66,0.01048,"Qualified",,77.37,"CapPass","Cycle 2",2,1843,"416-12","Alloy 617",314626,"Plate"
-206.56,0.01043,"Qualified",,77.42,"CapPass","Cycle 2",2,1844,"416-12","Alloy 617",314626,"Plate"
-209.09,0.01038,"Qualified",,77.47,"CapPass","Cycle 2",2,1845,"416-12","Alloy 617",314626,"Plate"
-211.58,0.01033,"Qualified",,77.52,"CapPass","Cycle 2",2,1846,"416-12","Alloy 617",314626,"Plate"
-213.95,0.01028,"Qualified",,77.57,"CapPass","Cycle 2",2,1847,"416-12","Alloy 617",314626,"Plate"
-216.30,0.01023,"Qualified",,77.62,"CapPass","Cycle 2",2,1848,"416-12","Alloy 617",314626,"Plate"
-218.61,0.01017,"Qualified",,77.67,"CapPass","Cycle 2",2,1849,"416-12","Alloy 617",314626,"Plate"
-220.85,0.01012,"Qualified",,77.72,"CapPass","Cycle 2",2,1850,"416-12","Alloy 617",314626,"Plate"
-222.68,0.01008,"Qualified",,77.76,"CapPass","Cycle 2",2,1851,"416-12","Alloy 617",314626,"Plate"
-223.00,0.01007,"Qualified",,77.77,"CapPass","Cycle 2",2,1852,"416-12","Alloy 617",314626,"Plate"
-225.04,0.01002,"Qualified",,77.82,"CapPass","Cycle 2",2,1853,"416-12","Alloy 617",314626,"Plate"
-227.48,0.00997,"Qualified",,77.88,"CapPass","Cycle 2",2,1854,"416-12","Alloy 617",314626,"Plate"
-229.55,0.00992,"Qualified",,77.92,"CapPass","Cycle 2",2,1855,"416-12","Alloy 617",314626,"Plate"
-231.68,0.00987,"Qualified",,77.97,"CapPass","Cycle 2",2,1856,"416-12","Alloy 617",314626,"Plate"
-233.33,0.00982,"Qualified",,78.02,"CapPass","Cycle 2",2,1857,"416-12","Alloy 617",314626,"Plate"
-234.87,0.00977,"Qualified",,78.07,"CapPass","Cycle 2",2,1858,"416-12","Alloy 617",314626,"Plate"
-236.27,0.00972,"Qualified",,78.12,"CapPass","Cycle 2",2,1859,"416-12","Alloy 617",314626,"Plate"
-237.90,0.00967,"Qualified",,78.17,"CapPass","Cycle 2",2,1860,"416-12","Alloy 617",314626,"Plate"
-239.30,0.00962,"Qualified",,78.22,"CapPass","Cycle 2",2,1861,"416-12","Alloy 617",314626,"Plate"
-240.94,0.00957,"Qualified",,78.27,"CapPass","Cycle 2",2,1862,"416-12","Alloy 617",314626,"Plate"
-242.72,0.00952,"Qualified",,78.33,"CapPass","Cycle 2",2,1863,"416-12","Alloy 617",314626,"Plate"
-244.52,0.00947,"Qualified",,78.38,"CapPass","Cycle 2",2,1864,"416-12","Alloy 617",314626,"Plate"
-246.11,0.00942,"Qualified",,78.42,"CapPass","Cycle 2",2,1865,"416-12","Alloy 617",314626,"Plate"
-247.34,0.00937,"Qualified",,78.47,"CapPass","Cycle 2",2,1866,"416-12","Alloy 617",314626,"Plate"
-248.45,0.00932,"Qualified",,78.52,"CapPass","Cycle 2",2,1867,"416-12","Alloy 617",314626,"Plate"
-249.93,0.00927,"Qualified",,78.57,"CapPass","Cycle 2",2,1868,"416-12","Alloy 617",314626,"Plate"
-251.53,0.00922,"Qualified",,78.62,"CapPass","Cycle 2",2,1869,"416-12","Alloy 617",314626,"Plate"
-252.91,0.00917,"Qualified",,78.67,"CapPass","Cycle 2",2,1870,"416-12","Alloy 617",314626,"Plate"
-254.13,0.00911,"Qualified",,78.71,"CapPass","Cycle 2",2,1871,"416-12","Alloy 617",314626,"Plate"
-253.03,0.00908,"Qualified",,78.76,"CapPass","Cycle 2",2,1872,"416-12","Alloy 617",314626,"Plate"
-253.52,0.00906,"Qualified",,78.78,"CapPass","Cycle 2",2,1873,"416-12","Alloy 617",314626,"Plate"
-255.27,0.00901,"Qualified",,78.83,"CapPass","Cycle 2",2,1874,"416-12","Alloy 617",314626,"Plate"
-253.94,0.00896,"Qualified",,78.87,"CapPass","Cycle 2",2,1875,"416-12","Alloy 617",314626,"Plate"
-256.10,0.00891,"Qualified",,78.92,"CapPass","Cycle 2",2,1876,"416-12","Alloy 617",314626,"Plate"
-257.79,0.00886,"Qualified",,78.97,"CapPass","Cycle 2",2,1877,"416-12","Alloy 617",314626,"Plate"
-259.20,0.00881,"Qualified",,79.01,"CapPass","Cycle 2",2,1878,"416-12","Alloy 617",314626,"Plate"
-260.37,0.00876,"Qualified",,79.05,"CapPass","Cycle 2",2,1879,"416-12","Alloy 617",314626,"Plate"
-261.39,0.00871,"Qualified",,79.10,"CapPass","Cycle 2",2,1880,"416-12","Alloy 617",314626,"Plate"
-262.20,0.00866,"Qualified",,79.15,"CapPass","Cycle 2",2,1881,"416-12","Alloy 617",314626,"Plate"
-262.98,0.00861,"Qualified",,79.20,"CapPass","Cycle 2",2,1882,"416-12","Alloy 617",314626,"Plate"
-263.58,0.00856,"Qualified",,79.25,"CapPass","Cycle 2",2,1883,"416-12","Alloy 617",314626,"Plate"
-264.13,0.00851,"Qualified",,79.30,"CapPass","Cycle 2",2,1884,"416-12","Alloy 617",314626,"Plate"
-264.70,0.00846,"Qualified",,79.35,"CapPass","Cycle 2",2,1885,"416-12","Alloy 617",314626,"Plate"
-265.23,0.00841,"Qualified",,79.40,"CapPass","Cycle 2",2,1886,"416-12","Alloy 617",314626,"Plate"
-265.72,0.00836,"Qualified",,79.45,"CapPass","Cycle 2",2,1887,"416-12","Alloy 617",314626,"Plate"
-266.20,0.00831,"Qualified",,79.49,"CapPass","Cycle 2",2,1888,"416-12","Alloy 617",314626,"Plate"
-266.59,0.00825,"Qualified",,79.54,"CapPass","Cycle 2",2,1889,"416-12","Alloy 617",314626,"Plate"
-266.93,0.00820,"Qualified",,79.59,"CapPass","Cycle 2",2,1890,"416-12","Alloy 617",314626,"Plate"
-267.06,0.00815,"Qualified",,79.64,"CapPass","Cycle 2",2,1891,"416-12","Alloy 617",314626,"Plate"
-267.09,0.00810,"Qualified",,79.68,"CapPass","Cycle 2",2,1892,"416-12","Alloy 617",314626,"Plate"
-267.08,0.00805,"Qualified",,79.73,"CapPass","Cycle 2",2,1893,"416-12","Alloy 617",314626,"Plate"
-267.04,0.00803,"Qualified",,79.76,"CapPass","Cycle 2",2,1894,"416-12","Alloy 617",314626,"Plate"
-267.02,0.00800,"Qualified",,79.79,"CapPass","Cycle 2",2,1895,"416-12","Alloy 617",314626,"Plate"
-267.11,0.00795,"Qualified",,79.84,"CapPass","Cycle 2",2,1896,"416-12","Alloy 617",314626,"Plate"
-266.27,0.00790,"Qualified",,79.90,"CapPass","Cycle 2",2,1897,"416-12","Alloy 617",314626,"Plate"
-266.71,0.00785,"Qualified",,79.95,"CapPass","Cycle 2",2,1898,"416-12","Alloy 617",314626,"Plate"
-267.17,0.00780,"Qualified",,80.00,"CapPass","Cycle 2",2,1899,"416-12","Alloy 617",314626,"Plate"
-267.81,0.00775,"Qualified",,80.04,"CapPass","Cycle 2",2,1900,"416-12","Alloy 617",314626,"Plate"
-268.34,0.00770,"Qualified",,80.09,"CapPass","Cycle 2",2,1901,"416-12","Alloy 617",314626,"Plate"
-268.95,0.00765,"Qualified",,80.15,"CapPass","Cycle 2",2,1902,"416-12","Alloy 617",314626,"Plate"
-269.54,0.00760,"Qualified",,80.20,"CapPass","Cycle 2",2,1903,"416-12","Alloy 617",314626,"Plate"
-270.20,0.00755,"Qualified",,80.25,"CapPass","Cycle 2",2,1904,"416-12","Alloy 617",314626,"Plate"
-270.99,0.00750,"Qualified",,80.30,"CapPass","Cycle 2",2,1905,"416-12","Alloy 617",314626,"Plate"
-271.77,0.00745,"Qualified",,80.35,"CapPass","Cycle 2",2,1906,"416-12","Alloy 617",314626,"Plate"
-272.48,0.00740,"Qualified",,80.40,"CapPass","Cycle 2",2,1907,"416-12","Alloy 617",314626,"Plate"
-273.14,0.00735,"Qualified",,80.44,"CapPass","Cycle 2",2,1908,"416-12","Alloy 617",314626,"Plate"
-273.70,0.00730,"Qualified",,80.49,"CapPass","Cycle 2",2,1909,"416-12","Alloy 617",314626,"Plate"
-269.43,0.00724,"Qualified",,80.58,"CapPass","Cycle 2",2,1910,"416-12","Alloy 617",314626,"Plate"
-271.13,0.00719,"Qualified",,80.62,"CapPass","Cycle 2",2,1911,"416-12","Alloy 617",314626,"Plate"
-272.71,0.00714,"Qualified",,80.66,"CapPass","Cycle 2",2,1912,"416-12","Alloy 617",314626,"Plate"
-274.04,0.00709,"Qualified",,80.70,"CapPass","Cycle 2",2,1913,"416-12","Alloy 617",314626,"Plate"
-275.03,0.00704,"Qualified",,80.74,"CapPass","Cycle 2",2,1914,"416-12","Alloy 617",314626,"Plate"
-275.51,0.00702,"Qualified",,80.76,"CapPass","Cycle 2",2,1915,"416-12","Alloy 617",314626,"Plate"
-275.79,0.00699,"Qualified",,80.79,"CapPass","Cycle 2",2,1916,"416-12","Alloy 617",314626,"Plate"
-271.99,0.00694,"Qualified",,80.87,"CapPass","Cycle 2",2,1917,"416-12","Alloy 617",314626,"Plate"
-273.78,0.00689,"Qualified",,80.91,"CapPass","Cycle 2",2,1918,"416-12","Alloy 617",314626,"Plate"
-275.46,0.00684,"Qualified",,80.95,"CapPass","Cycle 2",2,1919,"416-12","Alloy 617",314626,"Plate"
-276.59,0.00679,"Qualified",,81.00,"CapPass","Cycle 2",2,1920,"416-12","Alloy 617",314626,"Plate"
-277.53,0.00674,"Qualified",,81.04,"CapPass","Cycle 2",2,1921,"416-12","Alloy 617",314626,"Plate"
-278.15,0.00669,"Qualified",,81.08,"CapPass","Cycle 2",2,1922,"416-12","Alloy 617",314626,"Plate"
-278.43,0.00664,"Qualified",,81.13,"CapPass","Cycle 2",2,1923,"416-12","Alloy 617",314626,"Plate"
-278.55,0.00659,"Qualified",,81.19,"CapPass","Cycle 2",2,1924,"416-12","Alloy 617",314626,"Plate"
-278.69,0.00654,"Qualified",,81.24,"CapPass","Cycle 2",2,1925,"416-12","Alloy 617",314626,"Plate"
-278.70,0.00649,"Qualified",,81.29,"CapPass","Cycle 2",2,1926,"416-12","Alloy 617",314626,"Plate"
-278.74,0.00643,"Qualified",,81.34,"CapPass","Cycle 2",2,1927,"416-12","Alloy 617",314626,"Plate"
-278.80,0.00638,"Qualified",,81.39,"CapPass","Cycle 2",2,1928,"416-12","Alloy 617",314626,"Plate"
-278.89,0.00633,"Qualified",,81.44,"CapPass","Cycle 2",2,1929,"416-12","Alloy 617",314626,"Plate"
-279.13,0.00628,"Qualified",,81.50,"CapPass","Cycle 2",2,1930,"416-12","Alloy 617",314626,"Plate"
-279.51,0.00623,"Qualified",,81.55,"CapPass","Cycle 2",2,1931,"416-12","Alloy 617",314626,"Plate"
-279.88,0.00618,"Qualified",,81.59,"CapPass","Cycle 2",2,1932,"416-12","Alloy 617",314626,"Plate"
-280.22,0.00613,"Qualified",,81.64,"CapPass","Cycle 2",2,1933,"416-12","Alloy 617",314626,"Plate"
-280.49,0.00608,"Qualified",,81.69,"CapPass","Cycle 2",2,1934,"416-12","Alloy 617",314626,"Plate"
-280.66,0.00603,"Qualified",,81.73,"CapPass","Cycle 2",2,1935,"416-12","Alloy 617",314626,"Plate"
-280.61,0.00600,"Qualified",,81.76,"CapPass","Cycle 2",2,1936,"416-12","Alloy 617",314626,"Plate"
-280.58,0.00598,"Qualified",,81.78,"CapPass","Cycle 2",2,1937,"416-12","Alloy 617",314626,"Plate"
-280.53,0.00593,"Qualified",,81.83,"CapPass","Cycle 2",2,1938,"416-12","Alloy 617",314626,"Plate"
-280.46,0.00588,"Qualified",,81.88,"CapPass","Cycle 2",2,1939,"416-12","Alloy 617",314626,"Plate"
-280.46,0.00583,"Qualified",,81.93,"CapPass","Cycle 2",2,1940,"416-12","Alloy 617",314626,"Plate"
-280.46,0.00578,"Qualified",,81.98,"CapPass","Cycle 2",2,1941,"416-12","Alloy 617",314626,"Plate"
-280.40,0.00573,"Qualified",,82.03,"CapPass","Cycle 2",2,1942,"416-12","Alloy 617",314626,"Plate"
-280.30,0.00568,"Qualified",,82.08,"CapPass","Cycle 2",2,1943,"416-12","Alloy 617",314626,"Plate"
-280.17,0.00563,"Qualified",,82.13,"CapPass","Cycle 2",2,1944,"416-12","Alloy 617",314626,"Plate"
-280.03,0.00558,"Qualified",,82.18,"CapPass","Cycle 2",2,1945,"416-12","Alloy 617",314626,"Plate"
-279.77,0.00552,"Qualified",,82.23,"CapPass","Cycle 2",2,1946,"416-12","Alloy 617",314626,"Plate"
-279.58,0.00547,"Qualified",,82.28,"CapPass","Cycle 2",2,1947,"416-12","Alloy 617",314626,"Plate"
-279.40,0.00542,"Qualified",,82.33,"CapPass","Cycle 2",2,1948,"416-12","Alloy 617",314626,"Plate"
-279.29,0.00537,"Qualified",,82.38,"CapPass","Cycle 2",2,1949,"416-12","Alloy 617",314626,"Plate"
-279.36,0.00532,"Qualified",,82.43,"CapPass","Cycle 2",2,1950,"416-12","Alloy 617",314626,"Plate"
-279.47,0.00527,"Qualified",,82.48,"CapPass","Cycle 2",2,1951,"416-12","Alloy 617",314626,"Plate"
-279.47,0.00522,"Qualified",,82.53,"CapPass","Cycle 2",2,1952,"416-12","Alloy 617",314626,"Plate"
-279.32,0.00517,"Qualified",,82.58,"CapPass","Cycle 2",2,1953,"416-12","Alloy 617",314626,"Plate"
-279.19,0.00512,"Qualified",,82.63,"CapPass","Cycle 2",2,1954,"416-12","Alloy 617",314626,"Plate"
-279.09,0.00507,"Qualified",,82.68,"CapPass","Cycle 2",2,1955,"416-12","Alloy 617",314626,"Plate"
-279.17,0.00502,"Qualified",,82.73,"CapPass","Cycle 2",2,1956,"416-12","Alloy 617",314626,"Plate"
-279.20,0.00499,"Qualified",,82.76,"CapPass","Cycle 2",2,1957,"416-12","Alloy 617",314626,"Plate"
-279.27,0.00497,"Qualified",,82.78,"CapPass","Cycle 2",2,1958,"416-12","Alloy 617",314626,"Plate"
-279.43,0.00492,"Qualified",,82.83,"CapPass","Cycle 2",2,1959,"416-12","Alloy 617",314626,"Plate"
-279.61,0.00487,"Qualified",,82.88,"CapPass","Cycle 2",2,1960,"416-12","Alloy 617",314626,"Plate"
-279.84,0.00482,"Qualified",,82.93,"CapPass","Cycle 2",2,1961,"416-12","Alloy 617",314626,"Plate"
-280.07,0.00477,"Qualified",,82.98,"CapPass","Cycle 2",2,1962,"416-12","Alloy 617",314626,"Plate"
-280.18,0.00472,"Qualified",,83.03,"CapPass","Cycle 2",2,1963,"416-12","Alloy 617",314626,"Plate"
-280.30,0.00467,"Qualified",,83.08,"CapPass","Cycle 2",2,1964,"416-12","Alloy 617",314626,"Plate"
-280.45,0.00462,"Qualified",,83.13,"CapPass","Cycle 2",2,1965,"416-12","Alloy 617",314626,"Plate"
-280.53,0.00457,"Qualified",,83.18,"CapPass","Cycle 2",2,1966,"416-12","Alloy 617",314626,"Plate"
-280.62,0.00452,"Qualified",,83.23,"CapPass","Cycle 2",2,1967,"416-12","Alloy 617",314626,"Plate"
-280.62,0.00447,"Qualified",,83.28,"CapPass","Cycle 2",2,1968,"416-12","Alloy 617",314626,"Plate"
-280.75,0.00442,"Qualified",,83.33,"CapPass","Cycle 2",2,1969,"416-12","Alloy 617",314626,"Plate"
-280.89,0.00436,"Qualified",,83.38,"CapPass","Cycle 2",2,1970,"416-12","Alloy 617",314626,"Plate"
-280.98,0.00431,"Qualified",,83.43,"CapPass","Cycle 2",2,1971,"416-12","Alloy 617",314626,"Plate"
-281.22,0.00426,"Qualified",,83.48,"CapPass","Cycle 2",2,1972,"416-12","Alloy 617",314626,"Plate"
-281.42,0.00421,"Qualified",,83.53,"CapPass","Cycle 2",2,1973,"416-12","Alloy 617",314626,"Plate"
-281.57,0.00416,"Qualified",,83.57,"CapPass","Cycle 2",2,1974,"416-12","Alloy 617",314626,"Plate"
-281.61,0.00411,"Qualified",,83.62,"CapPass","Cycle 2",2,1975,"416-12","Alloy 617",314626,"Plate"
-281.40,0.00406,"Qualified",,83.66,"CapPass","Cycle 2",2,1976,"416-12","Alloy 617",314626,"Plate"
-281.01,0.00401,"Qualified",,83.71,"CapPass","Cycle 2",2,1977,"416-12","Alloy 617",314626,"Plate"
-280.57,0.00396,"Qualified",,83.76,"CapPass","Cycle 2",2,1978,"416-12","Alloy 617",314626,"Plate"
-280.12,0.00391,"Qualified",,83.82,"CapPass","Cycle 2",2,1979,"416-12","Alloy 617",314626,"Plate"
-279.74,0.00386,"Qualified",,83.87,"CapPass","Cycle 2",2,1980,"416-12","Alloy 617",314626,"Plate"
-279.55,0.00381,"Qualified",,83.92,"CapPass","Cycle 2",2,1981,"416-12","Alloy 617",314626,"Plate"
-279.57,0.00376,"Qualified",,83.98,"CapPass","Cycle 2",2,1982,"416-12","Alloy 617",314626,"Plate"
-279.81,0.00371,"Qualified",,84.03,"CapPass","Cycle 2",2,1983,"416-12","Alloy 617",314626,"Plate"
-280.15,0.00366,"Qualified",,84.07,"CapPass","Cycle 2",2,1984,"416-12","Alloy 617",314626,"Plate"
-280.43,0.00361,"Qualified",,84.12,"CapPass","Cycle 2",2,1985,"416-12","Alloy 617",314626,"Plate"
-280.52,0.00356,"Qualified",,84.17,"CapPass","Cycle 2",2,1986,"416-12","Alloy 617",314626,"Plate"
-280.47,0.00351,"Qualified",,84.22,"CapPass","Cycle 2",2,1987,"416-12","Alloy 617",314626,"Plate"
-280.41,0.00346,"Qualified",,84.27,"CapPass","Cycle 2",2,1988,"416-12","Alloy 617",314626,"Plate"
-280.44,0.00341,"Qualified",,84.32,"CapPass","Cycle 2",2,1989,"416-12","Alloy 617",314626,"Plate"
-280.48,0.00336,"Qualified",,84.37,"CapPass","Cycle 2",2,1990,"416-12","Alloy 617",314626,"Plate"
-280.74,0.00331,"Qualified",,84.42,"CapPass","Cycle 2",2,1991,"416-12","Alloy 617",314626,"Plate"
-281.07,0.00326,"Qualified",,84.47,"CapPass","Cycle 2",2,1992,"416-12","Alloy 617",314626,"Plate"
-281.40,0.00321,"Qualified",,84.52,"CapPass","Cycle 2",2,1993,"416-12","Alloy 617",314626,"Plate"
-281.62,0.00316,"Qualified",,84.57,"CapPass","Cycle 2",2,1994,"416-12","Alloy 617",314626,"Plate"
-281.84,0.00311,"Qualified",,84.61,"CapPass","Cycle 2",2,1995,"416-12","Alloy 617",314626,"Plate"
-281.82,0.00306,"Qualified",,84.66,"CapPass","Cycle 2",2,1996,"416-12","Alloy 617",314626,"Plate"
-281.60,0.00301,"Qualified",,84.71,"CapPass","Cycle 2",2,1997,"416-12","Alloy 617",314626,"Plate"
-281.38,0.00295,"Qualified",,84.76,"CapPass","Cycle 2",2,1998,"416-12","Alloy 617",314626,"Plate"
-281.32,0.00295,"Qualified",,84.76,"CapPass","Cycle 2",2,1999,"416-12","Alloy 617",314626,"Plate"
-281.07,0.00290,"Qualified",,84.81,"CapPass","Cycle 2",2,2000,"416-12","Alloy 617",314626,"Plate"
-280.61,0.00285,"Qualified",,84.86,"CapPass","Cycle 2",2,2001,"416-12","Alloy 617",314626,"Plate"
-280.35,0.00280,"Qualified",,84.92,"CapPass","Cycle 2",2,2002,"416-12","Alloy 617",314626,"Plate"
-280.26,0.00275,"Qualified",,84.97,"CapPass","Cycle 2",2,2003,"416-12","Alloy 617",314626,"Plate"
-280.29,0.00270,"Qualified",,85.02,"CapPass","Cycle 2",2,2004,"416-12","Alloy 617",314626,"Plate"
-280.21,0.00265,"Qualified",,85.07,"CapPass","Cycle 2",2,2005,"416-12","Alloy 617",314626,"Plate"
-280.36,0.00260,"Qualified",,85.11,"CapPass","Cycle 2",2,2006,"416-12","Alloy 617",314626,"Plate"
-280.34,0.00255,"Qualified",,85.16,"CapPass","Cycle 2",2,2007,"416-12","Alloy 617",314626,"Plate"
-280.23,0.00250,"Qualified",,85.22,"CapPass","Cycle 2",2,2008,"416-12","Alloy 617",314626,"Plate"
-280.15,0.00245,"Qualified",,85.27,"CapPass","Cycle 2",2,2009,"416-12","Alloy 617",314626,"Plate"
-280.21,0.00240,"Qualified",,85.31,"CapPass","Cycle 2",2,2010,"416-12","Alloy 617",314626,"Plate"
-280.22,0.00235,"Qualified",,85.37,"CapPass","Cycle 2",2,2011,"416-12","Alloy 617",314626,"Plate"
-280.26,0.00230,"Qualified",,85.41,"CapPass","Cycle 2",2,2012,"416-12","Alloy 617",314626,"Plate"
-280.26,0.00225,"Qualified",,85.46,"CapPass","Cycle 2",2,2013,"416-12","Alloy 617",314626,"Plate"
-280.14,0.00220,"Qualified",,85.52,"CapPass","Cycle 2",2,2014,"416-12","Alloy 617",314626,"Plate"
-280.20,0.00215,"Qualified",,85.58,"CapPass","Cycle 2",2,2015,"416-12","Alloy 617",314626,"Plate"
-280.54,0.00210,"Qualified",,85.63,"CapPass","Cycle 2",2,2016,"416-12","Alloy 617",314626,"Plate"
-281.06,0.00205,"Qualified",,85.68,"CapPass","Cycle 2",2,2017,"416-12","Alloy 617",314626,"Plate"
-281.59,0.00200,"Qualified",,85.73,"CapPass","Cycle 2",2,2018,"416-12","Alloy 617",314626,"Plate"
-282.01,0.00195,"Qualified",,85.76,"CapPass","Cycle 2",2,2019,"416-12","Alloy 617",314626,"Plate"
-282.08,0.00194,"Qualified",,85.77,"CapPass","Cycle 2",2,2020,"416-12","Alloy 617",314626,"Plate"
-282.53,0.00189,"Qualified",,85.82,"CapPass","Cycle 2",2,2021,"416-12","Alloy 617",314626,"Plate"
-282.87,0.00184,"Qualified",,85.87,"CapPass","Cycle 2",2,2022,"416-12","Alloy 617",314626,"Plate"
-283.16,0.00179,"Qualified",,85.92,"CapPass","Cycle 2",2,2023,"416-12","Alloy 617",314626,"Plate"
-283.46,0.00174,"Qualified",,85.97,"CapPass","Cycle 2",2,2024,"416-12","Alloy 617",314626,"Plate"
-283.75,0.00169,"Qualified",,86.02,"CapPass","Cycle 2",2,2025,"416-12","Alloy 617",314626,"Plate"
-283.87,0.00164,"Qualified",,86.07,"CapPass","Cycle 2",2,2026,"416-12","Alloy 617",314626,"Plate"
-284.02,0.00159,"Qualified",,86.12,"CapPass","Cycle 2",2,2027,"416-12","Alloy 617",314626,"Plate"
-284.05,0.00154,"Qualified",,86.17,"CapPass","Cycle 2",2,2028,"416-12","Alloy 617",314626,"Plate"
-283.98,0.00149,"Qualified",,86.21,"CapPass","Cycle 2",2,2029,"416-12","Alloy 617",314626,"Plate"
-283.87,0.00144,"Qualified",,86.26,"CapPass","Cycle 2",2,2030,"416-12","Alloy 617",314626,"Plate"
-283.74,0.00139,"Qualified",,86.31,"CapPass","Cycle 2",2,2031,"416-12","Alloy 617",314626,"Plate"
-283.67,0.00134,"Qualified",,86.37,"CapPass","Cycle 2",2,2032,"416-12","Alloy 617",314626,"Plate"
-283.73,0.00129,"Qualified",,86.42,"CapPass","Cycle 2",2,2033,"416-12","Alloy 617",314626,"Plate"
-284.01,0.00124,"Qualified",,86.48,"CapPass","Cycle 2",2,2034,"416-12","Alloy 617",314626,"Plate"
-284.32,0.00119,"Qualified",,86.53,"CapPass","Cycle 2",2,2035,"416-12","Alloy 617",314626,"Plate"
-284.65,0.00114,"Qualified",,86.58,"CapPass","Cycle 2",2,2036,"416-12","Alloy 617",314626,"Plate"
-285.02,0.00109,"Qualified",,86.62,"CapPass","Cycle 2",2,2037,"416-12","Alloy 617",314626,"Plate"
-285.20,0.00104,"Qualified",,86.67,"CapPass","Cycle 2",2,2038,"416-12","Alloy 617",314626,"Plate"
-285.19,0.00099,"Qualified",,86.71,"CapPass","Cycle 2",2,2039,"416-12","Alloy 617",314626,"Plate"
-284.95,0.00094,"Qualified",,86.76,"CapPass","Cycle 2",2,2040,"416-12","Alloy 617",314626,"Plate"
-284.96,0.00093,"Qualified",,86.76,"CapPass","Cycle 2",2,2041,"416-12","Alloy 617",314626,"Plate"
-284.94,0.00089,"Qualified",,86.81,"CapPass","Cycle 2",2,2042,"416-12","Alloy 617",314626,"Plate"
-284.74,0.00083,"Qualified",,86.86,"CapPass","Cycle 2",2,2043,"416-12","Alloy 617",314626,"Plate"
-284.38,0.00078,"Qualified",,86.92,"CapPass","Cycle 2",2,2044,"416-12","Alloy 617",314626,"Plate"
-284.26,0.00073,"Qualified",,86.97,"CapPass","Cycle 2",2,2045,"416-12","Alloy 617",314626,"Plate"
-284.30,0.00068,"Qualified",,87.02,"CapPass","Cycle 2",2,2046,"416-12","Alloy 617",314626,"Plate"
-284.32,0.00063,"Qualified",,87.06,"CapPass","Cycle 2",2,2047,"416-12","Alloy 617",314626,"Plate"
-284.23,0.00058,"Qualified",,87.11,"CapPass","Cycle 2",2,2048,"416-12","Alloy 617",314626,"Plate"
-283.91,0.00053,"Qualified",,87.17,"CapPass","Cycle 2",2,2049,"416-12","Alloy 617",314626,"Plate"
-283.93,0.00048,"Qualified",,87.22,"CapPass","Cycle 2",2,2050,"416-12","Alloy 617",314626,"Plate"
-283.96,0.00043,"Qualified",,87.27,"CapPass","Cycle 2",2,2051,"416-12","Alloy 617",314626,"Plate"
-284.14,0.00038,"Qualified",,87.32,"CapPass","Cycle 2",2,2052,"416-12","Alloy 617",314626,"Plate"
-284.34,0.00033,"Qualified",,87.37,"CapPass","Cycle 2",2,2053,"416-12","Alloy 617",314626,"Plate"
-284.55,0.00028,"Qualified",,87.42,"CapPass","Cycle 2",2,2054,"416-12","Alloy 617",314626,"Plate"
-284.74,0.00023,"Qualified",,87.47,"CapPass","Cycle 2",2,2055,"416-12","Alloy 617",314626,"Plate"
-284.85,0.00018,"Qualified",,87.52,"CapPass","Cycle 2",2,2056,"416-12","Alloy 617",314626,"Plate"
