Repository: js-molina/fatigue-A617

File: data/850C/Strain rate 0.001/3.0% strain/HTM_A19_Cycles_41619.csv (part 5 of 27)
"Stress Mpa","Strain","Qual State","Qual Exceptions","Elapsed Time Sec","Data State","Cycle Label","Cycle","Count","Sample","Alloy","Heat","Material_Form"
265.61,0.00149,"Qualified",,59.80,"CapPass","Cycle 2",2,1647,"416-19","Alloy 617",314626,"Plate"
265.63,0.00154,"Qualified",,59.88,"CapPass","Cycle 2",2,1648,"416-19","Alloy 617",314626,"Plate"
267.33,0.00159,"Qualified",,59.93,"CapPass","Cycle 2",2,1649,"416-19","Alloy 617",314626,"Plate"
269.45,0.00164,"Qualified",,59.99,"CapPass","Cycle 2",2,1650,"416-19","Alloy 617",314626,"Plate"
271.39,0.00169,"Qualified",,60.03,"CapPass","Cycle 2",2,1651,"416-19","Alloy 617",314626,"Plate"
273.30,0.00174,"Qualified",,60.08,"CapPass","Cycle 2",2,1652,"416-19","Alloy 617",314626,"Plate"
275.06,0.00179,"Qualified",,60.13,"CapPass","Cycle 2",2,1653,"416-19","Alloy 617",314626,"Plate"
276.99,0.00184,"Qualified",,60.17,"CapPass","Cycle 2",2,1654,"416-19","Alloy 617",314626,"Plate"
278.16,0.00190,"Qualified",,60.22,"CapPass","Cycle 2",2,1655,"416-19","Alloy 617",314626,"Plate"
279.24,0.00195,"Qualified",,60.27,"CapPass","Cycle 2",2,1656,"416-19","Alloy 617",314626,"Plate"
278.80,0.00200,"Qualified",,60.31,"CapPass","Cycle 2",2,1657,"416-19","Alloy 617",314626,"Plate"
279.02,0.00205,"Qualified",,60.33,"CapPass","Cycle 2",2,1658,"416-19","Alloy 617",314626,"Plate"
279.32,0.00210,"Qualified",,60.35,"CapPass","Cycle 2",2,1659,"416-19","Alloy 617",314626,"Plate"
278.08,0.00215,"Qualified",,60.41,"CapPass","Cycle 2",2,1660,"416-19","Alloy 617",314626,"Plate"
275.67,0.00220,"Qualified",,60.48,"CapPass","Cycle 2",2,1661,"416-19","Alloy 617",314626,"Plate"
273.74,0.00225,"Qualified",,60.55,"CapPass","Cycle 2",2,1662,"416-19","Alloy 617",314626,"Plate"
273.21,0.00230,"Qualified",,60.63,"CapPass","Cycle 2",2,1663,"416-19","Alloy 617",314626,"Plate"
274.26,0.00235,"Qualified",,60.69,"CapPass","Cycle 2",2,1664,"416-19","Alloy 617",314626,"Plate"
275.79,0.00240,"Qualified",,60.74,"CapPass","Cycle 2",2,1665,"416-19","Alloy 617",314626,"Plate"
276.75,0.00243,"Qualified",,60.77,"CapPass","Cycle 2",2,1666,"416-19","Alloy 617",314626,"Plate"
277.38,0.00245,"Qualified",,60.79,"CapPass","Cycle 2",2,1667,"416-19","Alloy 617",314626,"Plate"
278.87,0.00250,"Qualified",,60.83,"CapPass","Cycle 2",2,1668,"416-19","Alloy 617",314626,"Plate"
280.26,0.00255,"Qualified",,60.88,"CapPass","Cycle 2",2,1669,"416-19","Alloy 617",314626,"Plate"
281.39,0.00260,"Qualified",,60.93,"CapPass","Cycle 2",2,1670,"416-19","Alloy 617",314626,"Plate"
280.24,0.00265,"Qualified",,60.97,"CapPass","Cycle 2",2,1671,"416-19","Alloy 617",314626,"Plate"
280.27,0.00271,"Qualified",,60.98,"CapPass","Cycle 2",2,1672,"416-19","Alloy 617",314626,"Plate"
280.44,0.00276,"Qualified",,60.99,"CapPass","Cycle 2",2,1673,"416-19","Alloy 617",314626,"Plate"
280.51,0.00281,"Qualified",,61.00,"CapPass","Cycle 2",2,1674,"416-19","Alloy 617",314626,"Plate"
280.34,0.00286,"Qualified",,61.01,"CapPass","Cycle 2",2,1675,"416-19","Alloy 617",314626,"Plate"
275.52,0.00291,"Qualified",,61.08,"CapPass","Cycle 2",2,1676,"416-19","Alloy 617",314626,"Plate"
261.19,0.00296,"Qualified",,61.26,"CapPass","Cycle 2",2,1677,"416-19","Alloy 617",314626,"Plate"
261.32,0.00301,"Qualified",,61.35,"CapPass","Cycle 2",2,1678,"416-19","Alloy 617",314626,"Plate"
263.73,0.00306,"Qualified",,61.41,"CapPass","Cycle 2",2,1679,"416-19","Alloy 617",314626,"Plate"
266.40,0.00311,"Qualified",,61.46,"CapPass","Cycle 2",2,1680,"416-19","Alloy 617",314626,"Plate"
269.17,0.00316,"Qualified",,61.50,"CapPass","Cycle 2",2,1681,"416-19","Alloy 617",314626,"Plate"
271.68,0.00321,"Qualified",,61.55,"CapPass","Cycle 2",2,1682,"416-19","Alloy 617",314626,"Plate"
273.96,0.00326,"Qualified",,61.59,"CapPass","Cycle 2",2,1683,"416-19","Alloy 617",314626,"Plate"
275.82,0.00331,"Qualified",,61.64,"CapPass","Cycle 2",2,1684,"416-19","Alloy 617",314626,"Plate"
277.29,0.00336,"Qualified",,61.68,"CapPass","Cycle 2",2,1685,"416-19","Alloy 617",314626,"Plate"
278.41,0.00341,"Qualified",,61.72,"CapPass","Cycle 2",2,1686,"416-19","Alloy 617",314626,"Plate"
279.29,0.00347,"Qualified",,61.77,"CapPass","Cycle 2",2,1687,"416-19","Alloy 617",314626,"Plate"
279.86,0.00352,"Qualified",,61.82,"CapPass","Cycle 2",2,1688,"416-19","Alloy 617",314626,"Plate"
280.39,0.00357,"Qualified",,61.87,"CapPass","Cycle 2",2,1689,"416-19","Alloy 617",314626,"Plate"
281.32,0.00362,"Qualified",,61.92,"CapPass","Cycle 2",2,1690,"416-19","Alloy 617",314626,"Plate"
281.33,0.00367,"Qualified",,61.99,"CapPass","Cycle 2",2,1691,"416-19","Alloy 617",314626,"Plate"
282.55,0.00372,"Qualified",,62.04,"CapPass","Cycle 2",2,1692,"416-19","Alloy 617",314626,"Plate"
283.75,0.00377,"Qualified",,62.09,"CapPass","Cycle 2",2,1693,"416-19","Alloy 617",314626,"Plate"
280.36,0.00382,"Qualified",,62.13,"CapPass","Cycle 2",2,1694,"416-19","Alloy 617",314626,"Plate"
277.18,0.00387,"Qualified",,62.14,"CapPass","Cycle 2",2,1695,"416-19","Alloy 617",314626,"Plate"
277.56,0.00392,"Qualified",,62.16,"CapPass","Cycle 2",2,1696,"416-19","Alloy 617",314626,"Plate"
277.75,0.00397,"Qualified",,62.18,"CapPass","Cycle 2",2,1697,"416-19","Alloy 617",314626,"Plate"
275.65,0.00402,"Qualified",,62.25,"CapPass","Cycle 2",2,1698,"416-19","Alloy 617",314626,"Plate"
272.40,0.00407,"Qualified",,62.34,"CapPass","Cycle 2",2,1699,"416-19","Alloy 617",314626,"Plate"
270.85,0.00412,"Qualified",,62.42,"CapPass","Cycle 2",2,1700,"416-19","Alloy 617",314626,"Plate"
270.98,0.00417,"Qualified",,62.48,"CapPass","Cycle 2",2,1701,"416-19","Alloy 617",314626,"Plate"
271.91,0.00422,"Qualified",,62.54,"CapPass","Cycle 2",2,1702,"416-19","Alloy 617",314626,"Plate"
272.89,0.00427,"Qualified",,62.58,"CapPass","Cycle 2",2,1703,"416-19","Alloy 617",314626,"Plate"
274.08,0.00432,"Qualified",,62.64,"CapPass","Cycle 2",2,1704,"416-19","Alloy 617",314626,"Plate"
275.44,0.00437,"Qualified",,62.69,"CapPass","Cycle 2",2,1705,"416-19","Alloy 617",314626,"Plate"
276.57,0.00442,"Qualified",,62.74,"CapPass","Cycle 2",2,1706,"416-19","Alloy 617",314626,"Plate"
277.37,0.00446,"Qualified",,62.77,"CapPass","Cycle 2",2,1707,"416-19","Alloy 617",314626,"Plate"
277.69,0.00448,"Qualified",,62.78,"CapPass","Cycle 2",2,1708,"416-19","Alloy 617",314626,"Plate"
278.65,0.00453,"Qualified",,62.83,"CapPass","Cycle 2",2,1709,"416-19","Alloy 617",314626,"Plate"
279.48,0.00458,"Qualified",,62.88,"CapPass","Cycle 2",2,1710,"416-19","Alloy 617",314626,"Plate"
280.08,0.00463,"Qualified",,62.92,"CapPass","Cycle 2",2,1711,"416-19","Alloy 617",314626,"Plate"
280.50,0.00468,"Qualified",,62.97,"CapPass","Cycle 2",2,1712,"416-19","Alloy 617",314626,"Plate"
280.75,0.00473,"Qualified",,63.02,"CapPass","Cycle 2",2,1713,"416-19","Alloy 617",314626,"Plate"
280.82,0.00478,"Qualified",,63.07,"CapPass","Cycle 2",2,1714,"416-19","Alloy 617",314626,"Plate"
280.88,0.00483,"Qualified",,63.12,"CapPass","Cycle 2",2,1715,"416-19","Alloy 617",314626,"Plate"
280.99,0.00488,"Qualified",,63.17,"CapPass","Cycle 2",2,1716,"416-19","Alloy 617",314626,"Plate"
281.18,0.00493,"Qualified",,63.22,"CapPass","Cycle 2",2,1717,"416-19","Alloy 617",314626,"Plate"
281.39,0.00498,"Qualified",,63.27,"CapPass","Cycle 2",2,1718,"416-19","Alloy 617",314626,"Plate"
281.70,0.00503,"Qualified",,63.33,"CapPass","Cycle 2",2,1719,"416-19","Alloy 617",314626,"Plate"
282.12,0.00508,"Qualified",,63.38,"CapPass","Cycle 2",2,1720,"416-19","Alloy 617",314626,"Plate"
282.49,0.00513,"Qualified",,63.42,"CapPass","Cycle 2",2,1721,"416-19","Alloy 617",314626,"Plate"
282.75,0.00518,"Qualified",,63.47,"CapPass","Cycle 2",2,1722,"416-19","Alloy 617",314626,"Plate"
282.88,0.00523,"Qualified",,63.52,"CapPass","Cycle 2",2,1723,"416-19","Alloy 617",314626,"Plate"
282.88,0.00528,"Qualified",,63.56,"CapPass","Cycle 2",2,1724,"416-19","Alloy 617",314626,"Plate"
282.64,0.00533,"Qualified",,63.60,"CapPass","Cycle 2",2,1725,"416-19","Alloy 617",314626,"Plate"
282.09,0.00538,"Qualified",,63.66,"CapPass","Cycle 2",2,1726,"416-19","Alloy 617",314626,"Plate"
281.55,0.00543,"Qualified",,63.71,"CapPass","Cycle 2",2,1727,"416-19","Alloy 617",314626,"Plate"
281.13,0.00548,"Qualified",,63.76,"CapPass","Cycle 2",2,1728,"416-19","Alloy 617",314626,"Plate"
281.11,0.00549,"Qualified",,63.77,"CapPass","Cycle 2",2,1729,"416-19","Alloy 617",314626,"Plate"
281.35,0.00553,"Qualified",,63.82,"CapPass","Cycle 2",2,1730,"416-19","Alloy 617",314626,"Plate"
281.76,0.00558,"Qualified",,63.86,"CapPass","Cycle 2",2,1731,"416-19","Alloy 617",314626,"Plate"
282.03,0.00563,"Qualified",,63.91,"CapPass","Cycle 2",2,1732,"416-19","Alloy 617",314626,"Plate"
281.66,0.00569,"Qualified",,63.96,"CapPass","Cycle 2",2,1733,"416-19","Alloy 617",314626,"Plate"
280.94,0.00574,"Qualified",,64.01,"CapPass","Cycle 2",2,1734,"416-19","Alloy 617",314626,"Plate"
280.44,0.00579,"Qualified",,64.07,"CapPass","Cycle 2",2,1735,"416-19","Alloy 617",314626,"Plate"
280.27,0.00584,"Qualified",,64.12,"CapPass","Cycle 2",2,1736,"416-19","Alloy 617",314626,"Plate"
280.23,0.00589,"Qualified",,64.18,"CapPass","Cycle 2",2,1737,"416-19","Alloy 617",314626,"Plate"
280.48,0.00594,"Qualified",,64.23,"CapPass","Cycle 2",2,1738,"416-19","Alloy 617",314626,"Plate"
280.76,0.00599,"Qualified",,64.28,"CapPass","Cycle 2",2,1739,"416-19","Alloy 617",314626,"Plate"
281.09,0.00604,"Qualified",,64.33,"CapPass","Cycle 2",2,1740,"416-19","Alloy 617",314626,"Plate"
281.55,0.00609,"Qualified",,64.38,"CapPass","Cycle 2",2,1741,"416-19","Alloy 617",314626,"Plate"
281.90,0.00614,"Qualified",,64.43,"CapPass","Cycle 2",2,1742,"416-19","Alloy 617",314626,"Plate"
282.20,0.00619,"Qualified",,64.48,"CapPass","Cycle 2",2,1743,"416-19","Alloy 617",314626,"Plate"
282.32,0.00624,"Qualified",,64.53,"CapPass","Cycle 2",2,1744,"416-19","Alloy 617",314626,"Plate"
282.49,0.00629,"Qualified",,64.58,"CapPass","Cycle 2",2,1745,"416-19","Alloy 617",314626,"Plate"
282.69,0.00634,"Qualified",,64.63,"CapPass","Cycle 2",2,1746,"416-19","Alloy 617",314626,"Plate"
282.77,0.00639,"Qualified",,64.67,"CapPass","Cycle 2",2,1747,"416-19","Alloy 617",314626,"Plate"
282.82,0.00644,"Qualified",,64.73,"CapPass","Cycle 2",2,1748,"416-19","Alloy 617",314626,"Plate"
282.82,0.00649,"Qualified",,64.77,"CapPass","Cycle 2",2,1749,"416-19","Alloy 617",314626,"Plate"
282.80,0.00649,"Qualified",,64.78,"CapPass","Cycle 2",2,1750,"416-19","Alloy 617",314626,"Plate"
282.77,0.00654,"Qualified",,64.82,"CapPass","Cycle 2",2,1751,"416-19","Alloy 617",314626,"Plate"
282.76,0.00659,"Qualified",,64.88,"CapPass","Cycle 2",2,1752,"416-19","Alloy 617",314626,"Plate"
282.89,0.00665,"Qualified",,64.93,"CapPass","Cycle 2",2,1753,"416-19","Alloy 617",314626,"Plate"
283.13,0.00670,"Qualified",,64.98,"CapPass","Cycle 2",2,1754,"416-19","Alloy 617",314626,"Plate"
283.28,0.00675,"Qualified",,65.03,"CapPass","Cycle 2",2,1755,"416-19","Alloy 617",314626,"Plate"
283.46,0.00680,"Qualified",,65.08,"CapPass","Cycle 2",2,1756,"416-19","Alloy 617",314626,"Plate"
283.52,0.00685,"Qualified",,65.13,"CapPass","Cycle 2",2,1757,"416-19","Alloy 617",314626,"Plate"
283.55,0.00690,"Qualified",,65.18,"CapPass","Cycle 2",2,1758,"416-19","Alloy 617",314626,"Plate"
283.66,0.00695,"Qualified",,65.23,"CapPass","Cycle 2",2,1759,"416-19","Alloy 617",314626,"Plate"
283.77,0.00700,"Qualified",,65.28,"CapPass","Cycle 2",2,1760,"416-19","Alloy 617",314626,"Plate"
283.92,0.00705,"Qualified",,65.33,"CapPass","Cycle 2",2,1761,"416-19","Alloy 617",314626,"Plate"
284.03,0.00710,"Qualified",,65.38,"CapPass","Cycle 2",2,1762,"416-19","Alloy 617",314626,"Plate"
284.29,0.00715,"Qualified",,65.44,"CapPass","Cycle 2",2,1763,"416-19","Alloy 617",314626,"Plate"
284.55,0.00720,"Qualified",,65.48,"CapPass","Cycle 2",2,1764,"416-19","Alloy 617",314626,"Plate"
284.70,0.00725,"Qualified",,65.53,"CapPass","Cycle 2",2,1765,"416-19","Alloy 617",314626,"Plate"
284.80,0.00730,"Qualified",,65.58,"CapPass","Cycle 2",2,1766,"416-19","Alloy 617",314626,"Plate"
284.73,0.00735,"Qualified",,65.63,"CapPass","Cycle 2",2,1767,"416-19","Alloy 617",314626,"Plate"
284.56,0.00740,"Qualified",,65.67,"CapPass","Cycle 2",2,1768,"416-19","Alloy 617",314626,"Plate"
284.31,0.00745,"Qualified",,65.72,"CapPass","Cycle 2",2,1769,"416-19","Alloy 617",314626,"Plate"
284.06,0.00750,"Qualified",,65.77,"CapPass","Cycle 2",2,1770,"416-19","Alloy 617",314626,"Plate"
284.01,0.00750,"Qualified",,65.78,"CapPass","Cycle 2",2,1771,"416-19","Alloy 617",314626,"Plate"
283.70,0.00756,"Qualified",,65.83,"CapPass","Cycle 2",2,1772,"416-19","Alloy 617",314626,"Plate"
283.47,0.00761,"Qualified",,65.88,"CapPass","Cycle 2",2,1773,"416-19","Alloy 617",314626,"Plate"
283.31,0.00766,"Qualified",,65.93,"CapPass","Cycle 2",2,1774,"416-19","Alloy 617",314626,"Plate"
283.05,0.00771,"Qualified",,65.97,"CapPass","Cycle 2",2,1775,"416-19","Alloy 617",314626,"Plate"
282.75,0.00776,"Qualified",,66.02,"CapPass","Cycle 2",2,1776,"416-19","Alloy 617",314626,"Plate"
282.39,0.00781,"Qualified",,66.07,"CapPass","Cycle 2",2,1777,"416-19","Alloy 617",314626,"Plate"
281.92,0.00786,"Qualified",,66.12,"CapPass","Cycle 2",2,1778,"416-19","Alloy 617",314626,"Plate"
281.24,0.00791,"Qualified",,66.16,"CapPass","Cycle 2",2,1779,"416-19","Alloy 617",314626,"Plate"
280.45,0.00796,"Qualified",,66.21,"CapPass","Cycle 2",2,1780,"416-19","Alloy 617",314626,"Plate"
279.67,0.00801,"Qualified",,66.27,"CapPass","Cycle 2",2,1781,"416-19","Alloy 617",314626,"Plate"
278.94,0.00806,"Qualified",,66.32,"CapPass","Cycle 2",2,1782,"416-19","Alloy 617",314626,"Plate"
278.41,0.00811,"Qualified",,66.38,"CapPass","Cycle 2",2,1783,"416-19","Alloy 617",314626,"Plate"
278.14,0.00816,"Qualified",,66.43,"CapPass","Cycle 2",2,1784,"416-19","Alloy 617",314626,"Plate"
277.90,0.00821,"Qualified",,66.48,"CapPass","Cycle 2",2,1785,"416-19","Alloy 617",314626,"Plate"
277.71,0.00826,"Qualified",,66.53,"CapPass","Cycle 2",2,1786,"416-19","Alloy 617",314626,"Plate"
277.73,0.00831,"Qualified",,66.59,"CapPass","Cycle 2",2,1787,"416-19","Alloy 617",314626,"Plate"
278.03,0.00836,"Qualified",,66.64,"CapPass","Cycle 2",2,1788,"416-19","Alloy 617",314626,"Plate"
278.35,0.00842,"Qualified",,66.69,"CapPass","Cycle 2",2,1789,"416-19","Alloy 617",314626,"Plate"
278.68,0.00847,"Qualified",,66.74,"CapPass","Cycle 2",2,1790,"416-19","Alloy 617",314626,"Plate"
278.87,0.00850,"Qualified",,66.77,"CapPass","Cycle 2",2,1791,"416-19","Alloy 617",314626,"Plate"
278.93,0.00852,"Qualified",,66.79,"CapPass","Cycle 2",2,1792,"416-19","Alloy 617",314626,"Plate"
279.53,0.00857,"Qualified",,66.83,"CapPass","Cycle 2",2,1793,"416-19","Alloy 617",314626,"Plate"
279.73,0.00862,"Qualified",,66.88,"CapPass","Cycle 2",2,1794,"416-19","Alloy 617",314626,"Plate"
279.52,0.00867,"Qualified",,66.93,"CapPass","Cycle 2",2,1795,"416-19","Alloy 617",314626,"Plate"
279.28,0.00872,"Qualified",,66.98,"CapPass","Cycle 2",2,1796,"416-19","Alloy 617",314626,"Plate"
279.11,0.00877,"Qualified",,67.04,"CapPass","Cycle 2",2,1797,"416-19","Alloy 617",314626,"Plate"
279.08,0.00882,"Qualified",,67.09,"CapPass","Cycle 2",2,1798,"416-19","Alloy 617",314626,"Plate"
279.30,0.00887,"Qualified",,67.15,"CapPass","Cycle 2",2,1799,"416-19","Alloy 617",314626,"Plate"
279.63,0.00892,"Qualified",,67.20,"CapPass","Cycle 2",2,1800,"416-19","Alloy 617",314626,"Plate"
280.12,0.00897,"Qualified",,67.25,"CapPass","Cycle 2",2,1801,"416-19","Alloy 617",314626,"Plate"
280.47,0.00902,"Qualified",,67.30,"CapPass","Cycle 2",2,1802,"416-19","Alloy 617",314626,"Plate"
280.84,0.00907,"Qualified",,67.35,"CapPass","Cycle 2",2,1803,"416-19","Alloy 617",314626,"Plate"
281.65,0.00912,"Qualified",,67.40,"CapPass","Cycle 2",2,1804,"416-19","Alloy 617",314626,"Plate"
282.13,0.00917,"Qualified",,67.44,"CapPass","Cycle 2",2,1805,"416-19","Alloy 617",314626,"Plate"
282.20,0.00922,"Qualified",,67.49,"CapPass","Cycle 2",2,1806,"416-19","Alloy 617",314626,"Plate"
282.23,0.00927,"Qualified",,67.55,"CapPass","Cycle 2",2,1807,"416-19","Alloy 617",314626,"Plate"
282.37,0.00932,"Qualified",,67.60,"CapPass","Cycle 2",2,1808,"416-19","Alloy 617",314626,"Plate"
282.66,0.00937,"Qualified",,67.65,"CapPass","Cycle 2",2,1809,"416-19","Alloy 617",314626,"Plate"
283.00,0.00942,"Qualified",,67.70,"CapPass","Cycle 2",2,1810,"416-19","Alloy 617",314626,"Plate"
283.18,0.00948,"Qualified",,67.74,"CapPass","Cycle 2",2,1811,"416-19","Alloy 617",314626,"Plate"
283.23,0.00950,"Qualified",,67.77,"CapPass","Cycle 2",2,1812,"416-19","Alloy 617",314626,"Plate"
283.28,0.00953,"Qualified",,67.79,"CapPass","Cycle 2",2,1813,"416-19","Alloy 617",314626,"Plate"
283.37,0.00958,"Qualified",,67.84,"CapPass","Cycle 2",2,1814,"416-19","Alloy 617",314626,"Plate"
283.12,0.00963,"Qualified",,67.88,"CapPass","Cycle 2",2,1815,"416-19","Alloy 617",314626,"Plate"
283.07,0.00968,"Qualified",,67.93,"CapPass","Cycle 2",2,1816,"416-19","Alloy 617",314626,"Plate"
282.57,0.00973,"Qualified",,67.98,"CapPass","Cycle 2",2,1817,"416-19","Alloy 617",314626,"Plate"
282.08,0.00978,"Qualified",,68.04,"CapPass","Cycle 2",2,1818,"416-19","Alloy 617",314626,"Plate"
281.56,0.00983,"Qualified",,68.08,"CapPass","Cycle 2",2,1819,"416-19","Alloy 617",314626,"Plate"
281.13,0.00988,"Qualified",,68.13,"CapPass","Cycle 2",2,1820,"416-19","Alloy 617",314626,"Plate"
280.63,0.00993,"Qualified",,68.18,"CapPass","Cycle 2",2,1821,"416-19","Alloy 617",314626,"Plate"
280.06,0.00998,"Qualified",,68.24,"CapPass","Cycle 2",2,1822,"416-19","Alloy 617",314626,"Plate"
279.65,0.01003,"Qualified",,68.30,"CapPass","Cycle 2",2,1823,"416-19","Alloy 617",314626,"Plate"
279.58,0.01008,"Qualified",,68.35,"CapPass","Cycle 2",2,1824,"416-19","Alloy 617",314626,"Plate"
279.77,0.01013,"Qualified",,68.40,"CapPass","Cycle 2",2,1825,"416-19","Alloy 617",314626,"Plate"
280.15,0.01018,"Qualified",,68.46,"CapPass","Cycle 2",2,1826,"416-19","Alloy 617",314626,"Plate"
280.52,0.01023,"Qualified",,68.51,"CapPass","Cycle 2",2,1827,"416-19","Alloy 617",314626,"Plate"
280.98,0.01028,"Qualified",,68.56,"CapPass","Cycle 2",2,1828,"416-19","Alloy 617",314626,"Plate"
281.51,0.01033,"Qualified",,68.61,"CapPass","Cycle 2",2,1829,"416-19","Alloy 617",314626,"Plate"
282.18,0.01038,"Qualified",,68.67,"CapPass","Cycle 2",2,1830,"416-19","Alloy 617",314626,"Plate"
282.92,0.01044,"Qualified",,68.71,"CapPass","Cycle 2",2,1831,"416-19","Alloy 617",314626,"Plate"
283.58,0.01049,"Qualified",,68.76,"CapPass","Cycle 2",2,1832,"416-19","Alloy 617",314626,"Plate"
283.62,0.01049,"Qualified",,68.77,"CapPass","Cycle 2",2,1833,"416-19","Alloy 617",314626,"Plate"
284.18,0.01054,"Qualified",,68.81,"CapPass","Cycle 2",2,1834,"416-19","Alloy 617",314626,"Plate"
284.65,0.01059,"Qualified",,68.86,"CapPass","Cycle 2",2,1835,"416-19","Alloy 617",314626,"Plate"
284.95,0.01064,"Qualified",,68.90,"CapPass","Cycle 2",2,1836,"416-19","Alloy 617",314626,"Plate"
285.19,0.01069,"Qualified",,68.95,"CapPass","Cycle 2",2,1837,"416-19","Alloy 617",314626,"Plate"
285.12,0.01074,"Qualified",,68.99,"CapPass","Cycle 2",2,1838,"416-19","Alloy 617",314626,"Plate"
284.81,0.01079,"Qualified",,69.04,"CapPass","Cycle 2",2,1839,"416-19","Alloy 617",314626,"Plate"
284.32,0.01084,"Qualified",,69.09,"CapPass","Cycle 2",2,1840,"416-19","Alloy 617",314626,"Plate"
283.90,0.01089,"Qualified",,69.14,"CapPass","Cycle 2",2,1841,"416-19","Alloy 617",314626,"Plate"
283.34,0.01094,"Qualified",,69.19,"CapPass","Cycle 2",2,1842,"416-19","Alloy 617",314626,"Plate"
282.79,0.01099,"Qualified",,69.25,"CapPass","Cycle 2",2,1843,"416-19","Alloy 617",314626,"Plate"
282.33,0.01104,"Qualified",,69.30,"CapPass","Cycle 2",2,1844,"416-19","Alloy 617",314626,"Plate"
282.06,0.01109,"Qualified",,69.35,"CapPass","Cycle 2",2,1845,"416-19","Alloy 617",314626,"Plate"
282.46,0.01114,"Qualified",,69.40,"CapPass","Cycle 2",2,1846,"416-19","Alloy 617",314626,"Plate"
282.95,0.01119,"Qualified",,69.45,"CapPass","Cycle 2",2,1847,"416-19","Alloy 617",314626,"Plate"
283.27,0.01124,"Qualified",,69.50,"CapPass","Cycle 2",2,1848,"416-19","Alloy 617",314626,"Plate"
283.06,0.01129,"Qualified",,69.55,"CapPass","Cycle 2",2,1849,"416-19","Alloy 617",314626,"Plate"
282.68,0.01134,"Qualified",,69.60,"CapPass","Cycle 2",2,1850,"416-19","Alloy 617",314626,"Plate"
282.27,0.01139,"Qualified",,69.66,"CapPass","Cycle 2",2,1851,"416-19","Alloy 617",314626,"Plate"
282.53,0.01144,"Qualified",,69.71,"CapPass","Cycle 2",2,1852,"416-19","Alloy 617",314626,"Plate"
282.78,0.01150,"Qualified",,69.75,"CapPass","Cycle 2",2,1853,"416-19","Alloy 617",314626,"Plate"
282.77,0.01151,"Qualified",,69.77,"CapPass","Cycle 2",2,1854,"416-19","Alloy 617",314626,"Plate"
282.61,0.01155,"Qualified",,69.80,"CapPass","Cycle 2",2,1855,"416-19","Alloy 617",314626,"Plate"
282.40,0.01160,"Qualified",,69.85,"CapPass","Cycle 2",2,1856,"416-19","Alloy 617",314626,"Plate"
282.14,0.01165,"Qualified",,69.90,"CapPass","Cycle 2",2,1857,"416-19","Alloy 617",314626,"Plate"
282.04,0.01170,"Qualified",,69.96,"CapPass","Cycle 2",2,1858,"416-19","Alloy 617",314626,"Plate"
282.65,0.01175,"Qualified",,70.01,"CapPass","Cycle 2",2,1859,"416-19","Alloy 617",314626,"Plate"
282.80,0.01180,"Qualified",,70.06,"CapPass","Cycle 2",2,1860,"416-19","Alloy 617",314626,"Plate"
282.93,0.01185,"Qualified",,70.11,"CapPass","Cycle 2",2,1861,"416-19","Alloy 617",314626,"Plate"
283.16,0.01190,"Qualified",,70.16,"CapPass","Cycle 2",2,1862,"416-19","Alloy 617",314626,"Plate"
283.35,0.01195,"Qualified",,70.21,"CapPass","Cycle 2",2,1863,"416-19","Alloy 617",314626,"Plate"
283.52,0.01200,"Qualified",,70.26,"CapPass","Cycle 2",2,1864,"416-19","Alloy 617",314626,"Plate"
283.72,0.01205,"Qualified",,70.31,"CapPass","Cycle 2",2,1865,"416-19","Alloy 617",314626,"Plate"
283.90,0.01210,"Qualified",,70.36,"CapPass","Cycle 2",2,1866,"416-19","Alloy 617",314626,"Plate"
284.10,0.01215,"Qualified",,70.41,"CapPass","Cycle 2",2,1867,"416-19","Alloy 617",314626,"Plate"
284.25,0.01220,"Qualified",,70.46,"CapPass","Cycle 2",2,1868,"416-19","Alloy 617",314626,"Plate"
284.20,0.01225,"Qualified",,70.50,"CapPass","Cycle 2",2,1869,"416-19","Alloy 617",314626,"Plate"
283.94,0.01230,"Qualified",,70.55,"CapPass","Cycle 2",2,1870,"416-19","Alloy 617",314626,"Plate"
283.66,0.01235,"Qualified",,70.60,"CapPass","Cycle 2",2,1871,"416-19","Alloy 617",314626,"Plate"
283.28,0.01241,"Qualified",,70.65,"CapPass","Cycle 2",2,1872,"416-19","Alloy 617",314626,"Plate"
282.86,0.01246,"Qualified",,70.70,"CapPass","Cycle 2",2,1873,"416-19","Alloy 617",314626,"Plate"
282.37,0.01251,"Qualified",,70.75,"CapPass","Cycle 2",2,1874,"416-19","Alloy 617",314626,"Plate"
282.28,0.01252,"Qualified",,70.77,"CapPass","Cycle 2",2,1875,"416-19","Alloy 617",314626,"Plate"
282.02,0.01256,"Qualified",,70.81,"CapPass","Cycle 2",2,1876,"416-19","Alloy 617",314626,"Plate"
282.00,0.01261,"Qualified",,70.86,"CapPass","Cycle 2",2,1877,"416-19","Alloy 617",314626,"Plate"
282.26,0.01266,"Qualified",,70.91,"CapPass","Cycle 2",2,1878,"416-19","Alloy 617",314626,"Plate"
282.41,0.01271,"Qualified",,70.95,"CapPass","Cycle 2",2,1879,"416-19","Alloy 617",314626,"Plate"
282.43,0.01276,"Qualified",,71.00,"CapPass","Cycle 2",2,1880,"416-19","Alloy 617",314626,"Plate"
282.16,0.01281,"Qualified",,71.05,"CapPass","Cycle 2",2,1881,"416-19","Alloy 617",314626,"Plate"
281.84,0.01286,"Qualified",,71.10,"CapPass","Cycle 2",2,1882,"416-19","Alloy 617",314626,"Plate"
281.53,0.01291,"Qualified",,71.15,"CapPass","Cycle 2",2,1883,"416-19","Alloy 617",314626,"Plate"
281.16,0.01296,"Qualified",,71.21,"CapPass","Cycle 2",2,1884,"416-19","Alloy 617",314626,"Plate"
280.65,0.01301,"Qualified",,71.26,"CapPass","Cycle 2",2,1885,"416-19","Alloy 617",314626,"Plate"
280.95,0.01306,"Qualified",,71.32,"CapPass","Cycle 2",2,1886,"416-19","Alloy 617",314626,"Plate"
280.96,0.01311,"Qualified",,71.37,"CapPass","Cycle 2",2,1887,"416-19","Alloy 617",314626,"Plate"
280.86,0.01316,"Qualified",,71.42,"CapPass","Cycle 2",2,1888,"416-19","Alloy 617",314626,"Plate"
281.02,0.01321,"Qualified",,71.47,"CapPass","Cycle 2",2,1889,"416-19","Alloy 617",314626,"Plate"
281.34,0.01326,"Qualified",,71.52,"CapPass","Cycle 2",2,1890,"416-19","Alloy 617",314626,"Plate"
281.59,0.01331,"Qualified",,71.57,"CapPass","Cycle 2",2,1891,"416-19","Alloy 617",314626,"Plate"
281.83,0.01336,"Qualified",,71.62,"CapPass","Cycle 2",2,1892,"416-19","Alloy 617",314626,"Plate"
281.95,0.01341,"Qualified",,71.66,"CapPass","Cycle 2",2,1893,"416-19","Alloy 617",314626,"Plate"
281.99,0.01346,"Qualified",,71.71,"CapPass","Cycle 2",2,1894,"416-19","Alloy 617",314626,"Plate"
281.85,0.01352,"Qualified",,71.76,"CapPass","Cycle 2",2,1895,"416-19","Alloy 617",314626,"Plate"
281.80,0.01352,"Qualified",,71.77,"CapPass","Cycle 2",2,1896,"416-19","Alloy 617",314626,"Plate"
281.56,0.01357,"Qualified",,71.81,"CapPass","Cycle 2",2,1897,"416-19","Alloy 617",314626,"Plate"
281.22,0.01362,"Qualified",,71.86,"CapPass","Cycle 2",2,1898,"416-19","Alloy 617",314626,"Plate"
280.84,0.01367,"Qualified",,71.91,"CapPass","Cycle 2",2,1899,"416-19","Alloy 617",314626,"Plate"
280.54,0.01372,"Qualified",,71.96,"CapPass","Cycle 2",2,1900,"416-19","Alloy 617",314626,"Plate"
280.39,0.01377,"Qualified",,72.01,"CapPass","Cycle 2",2,1901,"416-19","Alloy 617",314626,"Plate"
280.21,0.01382,"Qualified",,72.06,"CapPass","Cycle 2",2,1902,"416-19","Alloy 617",314626,"Plate"
280.15,0.01387,"Qualified",,72.12,"CapPass","Cycle 2",2,1903,"416-19","Alloy 617",314626,"Plate"
280.03,0.01392,"Qualified",,72.17,"CapPass","Cycle 2",2,1904,"416-19","Alloy 617",314626,"Plate"
279.98,0.01397,"Qualified",,72.22,"CapPass","Cycle 2",2,1905,"416-19","Alloy 617",314626,"Plate"
279.99,0.01402,"Qualified",,72.27,"CapPass","Cycle 2",2,1906,"416-19","Alloy 617",314626,"Plate"
280.07,0.01407,"Qualified",,72.32,"CapPass","Cycle 2",2,1907,"416-19","Alloy 617",314626,"Plate"
280.21,0.01412,"Qualified",,72.37,"CapPass","Cycle 2",2,1908,"416-19","Alloy 617",314626,"Plate"
280.36,0.01417,"Qualified",,72.42,"CapPass","Cycle 2",2,1909,"416-19","Alloy 617",314626,"Plate"
280.56,0.01422,"Qualified",,72.47,"CapPass","Cycle 2",2,1910,"416-19","Alloy 617",314626,"Plate"
280.66,0.01427,"Qualified",,72.52,"CapPass","Cycle 2",2,1911,"416-19","Alloy 617",314626,"Plate"
280.81,0.01432,"Qualified",,72.57,"CapPass","Cycle 2",2,1912,"416-19","Alloy 617",314626,"Plate"
281.01,0.01437,"Qualified",,72.63,"CapPass","Cycle 2",2,1913,"416-19","Alloy 617",314626,"Plate"
281.29,0.01442,"Qualified",,72.68,"CapPass","Cycle 2",2,1914,"416-19","Alloy 617",314626,"Plate"
281.64,0.01447,"Qualified",,72.73,"CapPass","Cycle 2",2,1915,"416-19","Alloy 617",314626,"Plate"
281.94,0.01451,"Qualified",,72.77,"CapPass","Cycle 2",2,1916,"416-19","Alloy 617",314626,"Plate"
282.06,0.01452,"Qualified",,72.78,"CapPass","Cycle 2",2,1917,"416-19","Alloy 617",314626,"Plate"
282.71,0.01457,"Qualified",,72.83,"CapPass","Cycle 2",2,1918,"416-19","Alloy 617",314626,"Plate"
283.73,0.01462,"Qualified",,72.88,"CapPass","Cycle 2",2,1919,"416-19","Alloy 617",314626,"Plate"
284.16,0.01467,"Qualified",,72.93,"CapPass","Cycle 2",2,1920,"416-19","Alloy 617",314626,"Plate"
283.42,0.01472,"Qualified",,72.98,"CapPass","Cycle 2",2,1921,"416-19","Alloy 617",314626,"Plate"
245.27,0.01467,"Qualified",,73.20,"CapPass","Cycle 2",2,1922,"416-19","Alloy 617",314626,"Plate"
235.43,0.01462,"Qualified",,73.24,"CapPass","Cycle 2",2,1923,"416-19","Alloy 617",314626,"Plate"
226.34,0.01457,"Qualified",,73.27,"CapPass","Cycle 2",2,1924,"416-19","Alloy 617",314626,"Plate"
217.62,0.01452,"Qualified",,73.31,"CapPass","Cycle 2",2,1925,"416-19","Alloy 617",314626,"Plate"
209.27,0.01447,"Qualified",,73.34,"CapPass","Cycle 2",2,1926,"416-19","Alloy 617",314626,"Plate"
200.93,0.01442,"Qualified",,73.38,"CapPass","Cycle 2",2,1927,"416-19","Alloy 617",314626,"Plate"
192.62,0.01437,"Qualified",,73.43,"CapPass","Cycle 2",2,1928,"416-19","Alloy 617",314626,"Plate"
183.85,0.01432,"Qualified",,73.48,"CapPass","Cycle 2",2,1929,"416-19","Alloy 617",314626,"Plate"
175.71,0.01427,"Qualified",,73.54,"CapPass","Cycle 2",2,1930,"416-19","Alloy 617",314626,"Plate"
168.42,0.01422,"Qualified",,73.59,"CapPass","Cycle 2",2,1931,"416-19","Alloy 617",314626,"Plate"
160.94,0.01417,"Qualified",,73.64,"CapPass","Cycle 2",2,1932,"416-19","Alloy 617",314626,"Plate"
153.85,0.01412,"Qualified",,73.69,"CapPass","Cycle 2",2,1933,"416-19","Alloy 617",314626,"Plate"
146.13,0.01407,"Qualified",,73.75,"CapPass","Cycle 2",2,1934,"416-19","Alloy 617",314626,"Plate"
143.84,0.01405,"Qualified",,73.77,"CapPass","Cycle 2",2,1935,"416-19","Alloy 617",314626,"Plate"
138.36,0.01402,"Qualified",,73.81,"CapPass","Cycle 2",2,1936,"416-19","Alloy 617",314626,"Plate"
131.34,0.01397,"Qualified",,73.86,"CapPass","Cycle 2",2,1937,"416-19","Alloy 617",314626,"Plate"
124.51,0.01392,"Qualified",,73.91,"CapPass","Cycle 2",2,1938,"416-19","Alloy 617",314626,"Plate"
117.53,0.01387,"Qualified",,73.97,"CapPass","Cycle 2",2,1939,"416-19","Alloy 617",314626,"Plate"
110.52,0.01381,"Qualified",,74.02,"CapPass","Cycle 2",2,1940,"416-19","Alloy 617",314626,"Plate"
103.36,0.01376,"Qualified",,74.08,"CapPass","Cycle 2",2,1941,"416-19","Alloy 617",314626,"Plate"
95.98,0.01371,"Qualified",,74.13,"CapPass","Cycle 2",2,1942,"416-19","Alloy 617",314626,"Plate"
89.05,0.01366,"Qualified",,74.19,"CapPass","Cycle 2",2,1943,"416-19","Alloy 617",314626,"Plate"
82.32,0.01361,"Qualified",,74.24,"CapPass","Cycle 2",2,1944,"416-19","Alloy 617",314626,"Plate"
76.13,0.01356,"Qualified",,74.29,"CapPass","Cycle 2",2,1945,"416-19","Alloy 617",314626,"Plate"
70.29,0.01351,"Qualified",,74.34,"CapPass","Cycle 2",2,1946,"416-19","Alloy 617",314626,"Plate"
64.13,0.01346,"Qualified",,74.39,"CapPass","Cycle 2",2,1947,"416-19","Alloy 617",314626,"Plate"
58.14,0.01341,"Qualified",,74.44,"CapPass","Cycle 2",2,1948,"416-19","Alloy 617",314626,"Plate"
52.62,0.01336,"Qualified",,74.50,"CapPass","Cycle 2",2,1949,"416-19","Alloy 617",314626,"Plate"
46.75,0.01331,"Qualified",,74.55,"CapPass","Cycle 2",2,1950,"416-19","Alloy 617",314626,"Plate"
40.74,0.01326,"Qualified",,74.61,"CapPass","Cycle 2",2,1951,"416-19","Alloy 617",314626,"Plate"
34.81,0.01321,"Qualified",,74.66,"CapPass","Cycle 2",2,1952,"416-19","Alloy 617",314626,"Plate"
29.16,0.01316,"Qualified",,74.71,"CapPass","Cycle 2",2,1953,"416-19","Alloy 617",314626,"Plate"
23.48,0.01311,"Qualified",,74.77,"CapPass","Cycle 2",2,1954,"416-19","Alloy 617",314626,"Plate"
23.40,0.01311,"Qualified",,74.77,"CapPass","Cycle 2",2,1955,"416-19","Alloy 617",314626,"Plate"
17.61,0.01306,"Qualified",,74.82,"CapPass","Cycle 2",2,1956,"416-19","Alloy 617",314626,"Plate"
11.73,0.01301,"Qualified",,74.88,"CapPass","Cycle 2",2,1957,"416-19","Alloy 617",314626,"Plate"
6.31,0.01296,"Qualified",,74.93,"CapPass","Cycle 2",2,1958,"416-19","Alloy 617",314626,"Plate"
0.78,0.01291,"Qualified",,74.98,"CapPass","Cycle 2",2,1959,"416-19","Alloy 617",314626,"Plate"
-5.12,0.01286,"Qualified",,75.04,"CapPass","Cycle 2",2,1960,"416-19","Alloy 617",314626,"Plate"
-11.05,0.01280,"Qualified",,75.10,"CapPass","Cycle 2",2,1961,"416-19","Alloy 617",314626,"Plate"
-14.04,0.01275,"Qualified",,75.26,"CapPass","Cycle 2",2,1962,"416-19","Alloy 617",314626,"Plate"
-23.78,0.01270,"Qualified",,75.31,"CapPass","Cycle 2",2,1963,"416-19","Alloy 617",314626,"Plate"
-30.39,0.01265,"Qualified",,75.34,"CapPass","Cycle 2",2,1964,"416-19","Alloy 617",314626,"Plate"
-36.36,0.01260,"Qualified",,75.36,"CapPass","Cycle 2",2,1965,"416-19","Alloy 617",314626,"Plate"
-41.89,0.01255,"Qualified",,75.39,"CapPass","Cycle 2",2,1966,"416-19","Alloy 617",314626,"Plate"
-46.57,0.01250,"Qualified",,75.43,"CapPass","Cycle 2",2,1967,"416-19","Alloy 617",314626,"Plate"
-50.90,0.01245,"Qualified",,75.48,"CapPass","Cycle 2",2,1968,"416-19","Alloy 617",314626,"Plate"
-55.96,0.01240,"Qualified",,75.55,"CapPass","Cycle 2",2,1969,"416-19","Alloy 617",314626,"Plate"
-61.53,0.01235,"Qualified",,75.63,"CapPass","Cycle 2",2,1970,"416-19","Alloy 617",314626,"Plate"
-67.14,0.01230,"Qualified",,75.70,"CapPass","Cycle 2",2,1971,"416-19","Alloy 617",314626,"Plate"
-72.33,0.01225,"Qualified",,75.76,"CapPass","Cycle 2",2,1972,"416-19","Alloy 617",314626,"Plate"
-73.10,0.01224,"Qualified",,75.77,"CapPass","Cycle 2",2,1973,"416-19","Alloy 617",314626,"Plate"
-77.39,0.01220,"Qualified",,75.82,"CapPass","Cycle 2",2,1974,"416-19","Alloy 617",314626,"Plate"
-82.17,0.01215,"Qualified",,75.87,"CapPass","Cycle 2",2,1975,"416-19","Alloy 617",314626,"Plate"
-87.30,0.01210,"Qualified",,75.93,"CapPass","Cycle 2",2,1976,"416-19","Alloy 617",314626,"Plate"
-92.14,0.01205,"Qualified",,75.98,"CapPass","Cycle 2",2,1977,"416-19","Alloy 617",314626,"Plate"
-96.68,0.01200,"Qualified",,76.04,"CapPass","Cycle 2",2,1978,"416-19","Alloy 617",314626,"Plate"
-101.02,0.01195,"Qualified",,76.08,"CapPass","Cycle 2",2,1979,"416-19","Alloy 617",314626,"Plate"
-106.65,0.01189,"Qualified",,76.13,"CapPass","Cycle 2",2,1980,"416-19","Alloy 617",314626,"Plate"
-112.56,0.01184,"Qualified",,76.17,"CapPass","Cycle 2",2,1981,"416-19","Alloy 617",314626,"Plate"
-118.29,0.01179,"Qualified",,76.21,"CapPass","Cycle 2",2,1982,"416-19","Alloy 617",314626,"Plate"
-123.55,0.01174,"Qualified",,76.24,"CapPass","Cycle 2",2,1983,"416-19","Alloy 617",314626,"Plate"
-128.85,0.01169,"Qualified",,76.28,"CapPass","Cycle 2",2,1984,"416-19","Alloy 617",314626,"Plate"
-133.63,0.01164,"Qualified",,76.31,"CapPass","Cycle 2",2,1985,"416-19","Alloy 617",314626,"Plate"
-138.09,0.01159,"Qualified",,76.34,"CapPass","Cycle 2",2,1986,"416-19","Alloy 617",314626,"Plate"
-142.41,0.01154,"Qualified",,76.38,"CapPass","Cycle 2",2,1987,"416-19","Alloy 617",314626,"Plate"
-146.81,0.01149,"Qualified",,76.42,"CapPass","Cycle 2",2,1988,"416-19","Alloy 617",314626,"Plate"
-150.75,0.01144,"Qualified",,76.45,"CapPass","Cycle 2",2,1989,"416-19","Alloy 617",314626,"Plate"
-154.37,0.01139,"Qualified",,76.50,"CapPass","Cycle 2",2,1990,"416-19","Alloy 617",314626,"Plate"
-158.15,0.01134,"Qualified",,76.54,"CapPass","Cycle 2",2,1991,"416-19","Alloy 617",314626,"Plate"
-161.72,0.01129,"Qualified",,76.59,"CapPass","Cycle 2",2,1992,"416-19","Alloy 617",314626,"Plate"
-164.96,0.01124,"Qualified",,76.63,"CapPass","Cycle 2",2,1993,"416-19","Alloy 617",314626,"Plate"
-168.22,0.01119,"Qualified",,76.68,"CapPass","Cycle 2",2,1994,"416-19","Alloy 617",314626,"Plate"
-171.14,0.01114,"Qualified",,76.72,"CapPass","Cycle 2",2,1995,"416-19","Alloy 617",314626,"Plate"
-173.74,0.01109,"Qualified",,76.77,"CapPass","Cycle 2",2,1996,"416-19","Alloy 617",314626,"Plate"
-174.00,0.01109,"Qualified",,76.77,"CapPass","Cycle 2",2,1997,"416-19","Alloy 617",314626,"Plate"
-176.86,0.01104,"Qualified",,76.83,"CapPass","Cycle 2",2,1998,"416-19","Alloy 617",314626,"Plate"
-179.75,0.01099,"Qualified",,76.88,"CapPass","Cycle 2",2,1999,"416-19","Alloy 617",314626,"Plate"
-182.42,0.01094,"Qualified",,76.93,"CapPass","Cycle 2",2,2000,"416-19","Alloy 617",314626,"Plate"
-185.49,0.01088,"Qualified",,76.99,"CapPass","Cycle 2",2,2001,"416-19","Alloy 617",314626,"Plate"
-188.51,0.01083,"Qualified",,77.04,"CapPass","Cycle 2",2,2002,"416-19","Alloy 617",314626,"Plate"
-191.80,0.01078,"Qualified",,77.10,"CapPass","Cycle 2",2,2003,"416-19","Alloy 617",314626,"Plate"
-195.27,0.01073,"Qualified",,77.15,"CapPass","Cycle 2",2,2004,"416-19","Alloy 617",314626,"Plate"
-198.45,0.01068,"Qualified",,77.20,"CapPass","Cycle 2",2,2005,"416-19","Alloy 617",314626,"Plate"
-201.75,0.01063,"Qualified",,77.25,"CapPass","Cycle 2",2,2006,"416-19","Alloy 617",314626,"Plate"
-204.74,0.01058,"Qualified",,77.30,"CapPass","Cycle 2",2,2007,"416-19","Alloy 617",314626,"Plate"
-207.54,0.01053,"Qualified",,77.35,"CapPass","Cycle 2",2,2008,"416-19","Alloy 617",314626,"Plate"
-210.25,0.01048,"Qualified",,77.39,"CapPass","Cycle 2",2,2009,"416-19","Alloy 617",314626,"Plate"
-212.95,0.01043,"Qualified",,77.44,"CapPass","Cycle 2",2,2010,"416-19","Alloy 617",314626,"Plate"
-215.30,0.01038,"Qualified",,77.49,"CapPass","Cycle 2",2,2011,"416-19","Alloy 617",314626,"Plate"
-217.89,0.01033,"Qualified",,77.54,"CapPass","Cycle 2",2,2012,"416-19","Alloy 617",314626,"Plate"
-220.39,0.01028,"Qualified",,77.59,"CapPass","Cycle 2",2,2013,"416-19","Alloy 617",314626,"Plate"
-223.10,0.01023,"Qualified",,77.65,"CapPass","Cycle 2",2,2014,"416-19","Alloy 617",314626,"Plate"
-225.63,0.01018,"Qualified",,77.71,"CapPass","Cycle 2",2,2015,"416-19","Alloy 617",314626,"Plate"
-228.23,0.01013,"Qualified",,77.76,"CapPass","Cycle 2",2,2016,"416-19","Alloy 617",314626,"Plate"
-228.72,0.01012,"Qualified",,77.77,"CapPass","Cycle 2",2,2017,"416-19","Alloy 617",314626,"Plate"
-230.25,0.01008,"Qualified",,77.80,"CapPass","Cycle 2",2,2018,"416-19","Alloy 617",314626,"Plate"
-232.59,0.01003,"Qualified",,77.85,"CapPass","Cycle 2",2,2019,"416-19","Alloy 617",314626,"Plate"
-234.59,0.00997,"Qualified",,77.89,"CapPass","Cycle 2",2,2020,"416-19","Alloy 617",314626,"Plate"
-237.05,0.00992,"Qualified",,77.95,"CapPass","Cycle 2",2,2021,"416-19","Alloy 617",314626,"Plate"
-239.03,0.00987,"Qualified",,78.00,"CapPass","Cycle 2",2,2022,"416-19","Alloy 617",314626,"Plate"
-240.61,0.00982,"Qualified",,78.04,"CapPass","Cycle 2",2,2023,"416-19","Alloy 617",314626,"Plate"
-241.96,0.00977,"Qualified",,78.10,"CapPass","Cycle 2",2,2024,"416-19","Alloy 617",314626,"Plate"
-243.73,0.00972,"Qualified",,78.15,"CapPass","Cycle 2",2,2025,"416-19","Alloy 617",314626,"Plate"
-245.38,0.00967,"Qualified",,78.20,"CapPass","Cycle 2",2,2026,"416-19","Alloy 617",314626,"Plate"
-247.07,0.00962,"Qualified",,78.25,"CapPass","Cycle 2",2,2027,"416-19","Alloy 617",314626,"Plate"
-248.09,0.00957,"Qualified",,78.30,"CapPass","Cycle 2",2,2028,"416-19","Alloy 617",314626,"Plate"
-249.54,0.00952,"Qualified",,78.35,"CapPass","Cycle 2",2,2029,"416-19","Alloy 617",314626,"Plate"
-251.22,0.00947,"Qualified",,78.40,"CapPass","Cycle 2",2,2030,"416-19","Alloy 617",314626,"Plate"
-252.78,0.00942,"Qualified",,78.45,"CapPass","Cycle 2",2,2031,"416-19","Alloy 617",314626,"Plate"
-254.15,0.00937,"Qualified",,78.50,"CapPass","Cycle 2",2,2032,"416-19","Alloy 617",314626,"Plate"
-255.46,0.00932,"Qualified",,78.55,"CapPass","Cycle 2",2,2033,"416-19","Alloy 617",314626,"Plate"
-256.53,0.00927,"Qualified",,78.59,"CapPass","Cycle 2",2,2034,"416-19","Alloy 617",314626,"Plate"
-257.60,0.00922,"Qualified",,78.63,"CapPass","Cycle 2",2,2035,"416-19","Alloy 617",314626,"Plate"
-258.60,0.00917,"Qualified",,78.67,"CapPass","Cycle 2",2,2036,"416-19","Alloy 617",314626,"Plate"
-259.61,0.00911,"Qualified",,78.72,"CapPass","Cycle 2",2,2037,"416-19","Alloy 617",314626,"Plate"
-260.14,0.00907,"Qualified",,78.77,"CapPass","Cycle 2",2,2038,"416-19","Alloy 617",314626,"Plate"
-260.21,0.00906,"Qualified",,78.77,"CapPass","Cycle 2",2,2039,"416-19","Alloy 617",314626,"Plate"
-260.92,0.00901,"Qualified",,78.82,"CapPass","Cycle 2",2,2040,"416-19","Alloy 617",314626,"Plate"
-261.51,0.00896,"Qualified",,78.86,"CapPass","Cycle 2",2,2041,"416-19","Alloy 617",314626,"Plate"
-262.04,0.00891,"Qualified",,78.91,"CapPass","Cycle 2",2,2042,"416-19","Alloy 617",314626,"Plate"
-262.24,0.00886,"Qualified",,78.96,"CapPass","Cycle 2",2,2043,"416-19","Alloy 617",314626,"Plate"
-262.02,0.00881,"Qualified",,79.01,"CapPass","Cycle 2",2,2044,"416-19","Alloy 617",314626,"Plate"
-261.72,0.00876,"Qualified",,79.07,"CapPass","Cycle 2",2,2045,"416-19","Alloy 617",314626,"Plate"
-261.86,0.00871,"Qualified",,79.13,"CapPass","Cycle 2",2,2046,"416-19","Alloy 617",314626,"Plate"
-262.37,0.00866,"Qualified",,79.18,"CapPass","Cycle 2",2,2047,"416-19","Alloy 617",314626,"Plate"
-263.07,0.00861,"Qualified",,79.23,"CapPass","Cycle 2",2,2048,"416-19","Alloy 617",314626,"Plate"
-263.81,0.00856,"Qualified",,79.28,"CapPass","Cycle 2",2,2049,"416-19","Alloy 617",314626,"Plate"
-264.44,0.00851,"Qualified",,79.33,"CapPass","Cycle 2",2,2050,"416-19","Alloy 617",314626,"Plate"
-265.14,0.00846,"Qualified",,79.37,"CapPass","Cycle 2",2,2051,"416-19","Alloy 617",314626,"Plate"
-265.67,0.00841,"Qualified",,79.42,"CapPass","Cycle 2",2,2052,"416-19","Alloy 617",314626,"Plate"
-266.23,0.00836,"Qualified",,79.47,"CapPass","Cycle 2",2,2053,"416-19","Alloy 617",314626,"Plate"
-266.36,0.00831,"Qualified",,79.53,"CapPass","Cycle 2",2,2054,"416-19","Alloy 617",314626,"Plate"
-266.92,0.00826,"Qualified",,79.58,"CapPass","Cycle 2",2,2055,"416-19","Alloy 617",314626,"Plate"
-267.51,0.00821,"Qualified",,79.62,"CapPass","Cycle 2",2,2056,"416-19","Alloy 617",314626,"Plate"
-268.02,0.00816,"Qualified",,79.67,"CapPass","Cycle 2",2,2057,"416-19","Alloy 617",314626,"Plate"
