Repository: js-molina/fatigue-A617

File: data/850C/Strain rate 0.001/3.0% strain/HTM_A19_Cycles_41619.csv (part 6 of 27)
"Stress Mpa","Strain","Qual State","Qual Exceptions","Elapsed Time Sec","Data State","Cycle Label","Cycle","Count","Sample","Alloy","Heat","Material_Form"
-266.56,0.00811,"Qualified",,79.73,"CapPass","Cycle 2",2,2058,"416-19","Alloy 617",314626,"Plate"
-266.96,0.00808,"Qualified",,79.77,"CapPass","Cycle 2",2,2059,"416-19","Alloy 617",314626,"Plate"
-267.34,0.00805,"Qualified",,79.80,"CapPass","Cycle 2",2,2060,"416-19","Alloy 617",314626,"Plate"
-268.61,0.00800,"Qualified",,79.85,"CapPass","Cycle 2",2,2061,"416-19","Alloy 617",314626,"Plate"
-270.14,0.00795,"Qualified",,79.90,"CapPass","Cycle 2",2,2062,"416-19","Alloy 617",314626,"Plate"
-271.58,0.00790,"Qualified",,79.94,"CapPass","Cycle 2",2,2063,"416-19","Alloy 617",314626,"Plate"
-272.72,0.00785,"Qualified",,79.99,"CapPass","Cycle 2",2,2064,"416-19","Alloy 617",314626,"Plate"
-273.79,0.00780,"Qualified",,80.03,"CapPass","Cycle 2",2,2065,"416-19","Alloy 617",314626,"Plate"
-273.12,0.00775,"Qualified",,80.14,"CapPass","Cycle 2",2,2066,"416-19","Alloy 617",314626,"Plate"
-275.79,0.00770,"Qualified",,80.18,"CapPass","Cycle 2",2,2067,"416-19","Alloy 617",314626,"Plate"
-278.24,0.00765,"Qualified",,80.22,"CapPass","Cycle 2",2,2068,"416-19","Alloy 617",314626,"Plate"
-276.87,0.00760,"Qualified",,80.25,"CapPass","Cycle 2",2,2069,"416-19","Alloy 617",314626,"Plate"
-273.88,0.00755,"Qualified",,80.27,"CapPass","Cycle 2",2,2070,"416-19","Alloy 617",314626,"Plate"
-274.91,0.00750,"Qualified",,80.29,"CapPass","Cycle 2",2,2071,"416-19","Alloy 617",314626,"Plate"
-276.03,0.00745,"Qualified",,80.33,"CapPass","Cycle 2",2,2072,"416-19","Alloy 617",314626,"Plate"
-275.69,0.00740,"Qualified",,80.37,"CapPass","Cycle 2",2,2073,"416-19","Alloy 617",314626,"Plate"
-274.41,0.00735,"Qualified",,80.43,"CapPass","Cycle 2",2,2074,"416-19","Alloy 617",314626,"Plate"
-272.39,0.00730,"Qualified",,80.49,"CapPass","Cycle 2",2,2075,"416-19","Alloy 617",314626,"Plate"
-271.52,0.00725,"Qualified",,80.55,"CapPass","Cycle 2",2,2076,"416-19","Alloy 617",314626,"Plate"
-271.44,0.00720,"Qualified",,80.60,"CapPass","Cycle 2",2,2077,"416-19","Alloy 617",314626,"Plate"
-271.55,0.00714,"Qualified",,80.66,"CapPass","Cycle 2",2,2078,"416-19","Alloy 617",314626,"Plate"
-271.70,0.00709,"Qualified",,80.71,"CapPass","Cycle 2",2,2079,"416-19","Alloy 617",314626,"Plate"
-271.30,0.00704,"Qualified",,80.76,"CapPass","Cycle 2",2,2080,"416-19","Alloy 617",314626,"Plate"
-271.27,0.00704,"Qualified",,80.77,"CapPass","Cycle 2",2,2081,"416-19","Alloy 617",314626,"Plate"
-271.15,0.00699,"Qualified",,80.81,"CapPass","Cycle 2",2,2082,"416-19","Alloy 617",314626,"Plate"
-271.37,0.00694,"Qualified",,80.87,"CapPass","Cycle 2",2,2083,"416-19","Alloy 617",314626,"Plate"
-271.80,0.00689,"Qualified",,80.91,"CapPass","Cycle 2",2,2084,"416-19","Alloy 617",314626,"Plate"
-272.25,0.00684,"Qualified",,80.96,"CapPass","Cycle 2",2,2085,"416-19","Alloy 617",314626,"Plate"
-272.87,0.00679,"Qualified",,81.00,"CapPass","Cycle 2",2,2086,"416-19","Alloy 617",314626,"Plate"
-273.64,0.00674,"Qualified",,81.05,"CapPass","Cycle 2",2,2087,"416-19","Alloy 617",314626,"Plate"
-274.12,0.00669,"Qualified",,81.10,"CapPass","Cycle 2",2,2088,"416-19","Alloy 617",314626,"Plate"
-274.32,0.00664,"Qualified",,81.14,"CapPass","Cycle 2",2,2089,"416-19","Alloy 617",314626,"Plate"
-274.37,0.00659,"Qualified",,81.19,"CapPass","Cycle 2",2,2090,"416-19","Alloy 617",314626,"Plate"
-274.25,0.00654,"Qualified",,81.24,"CapPass","Cycle 2",2,2091,"416-19","Alloy 617",314626,"Plate"
-274.06,0.00649,"Qualified",,81.29,"CapPass","Cycle 2",2,2092,"416-19","Alloy 617",314626,"Plate"
-273.86,0.00644,"Qualified",,81.35,"CapPass","Cycle 2",2,2093,"416-19","Alloy 617",314626,"Plate"
-273.85,0.00639,"Qualified",,81.40,"CapPass","Cycle 2",2,2094,"416-19","Alloy 617",314626,"Plate"
-273.89,0.00634,"Qualified",,81.45,"CapPass","Cycle 2",2,2095,"416-19","Alloy 617",314626,"Plate"
-273.96,0.00629,"Qualified",,81.50,"CapPass","Cycle 2",2,2096,"416-19","Alloy 617",314626,"Plate"
-274.08,0.00624,"Qualified",,81.55,"CapPass","Cycle 2",2,2097,"416-19","Alloy 617",314626,"Plate"
-274.21,0.00618,"Qualified",,81.61,"CapPass","Cycle 2",2,2098,"416-19","Alloy 617",314626,"Plate"
-274.33,0.00613,"Qualified",,81.66,"CapPass","Cycle 2",2,2099,"416-19","Alloy 617",314626,"Plate"
-274.47,0.00608,"Qualified",,81.71,"CapPass","Cycle 2",2,2100,"416-19","Alloy 617",314626,"Plate"
-274.76,0.00603,"Qualified",,81.76,"CapPass","Cycle 2",2,2101,"416-19","Alloy 617",314626,"Plate"
-274.81,0.00603,"Qualified",,81.77,"CapPass","Cycle 2",2,2102,"416-19","Alloy 617",314626,"Plate"
-275.17,0.00598,"Qualified",,81.81,"CapPass","Cycle 2",2,2103,"416-19","Alloy 617",314626,"Plate"
-275.61,0.00593,"Qualified",,81.86,"CapPass","Cycle 2",2,2104,"416-19","Alloy 617",314626,"Plate"
-276.02,0.00588,"Qualified",,81.91,"CapPass","Cycle 2",2,2105,"416-19","Alloy 617",314626,"Plate"
-276.42,0.00583,"Qualified",,81.96,"CapPass","Cycle 2",2,2106,"416-19","Alloy 617",314626,"Plate"
-276.73,0.00578,"Qualified",,82.00,"CapPass","Cycle 2",2,2107,"416-19","Alloy 617",314626,"Plate"
-276.95,0.00573,"Qualified",,82.05,"CapPass","Cycle 2",2,2108,"416-19","Alloy 617",314626,"Plate"
-277.09,0.00568,"Qualified",,82.10,"CapPass","Cycle 2",2,2109,"416-19","Alloy 617",314626,"Plate"
-277.29,0.00563,"Qualified",,82.15,"CapPass","Cycle 2",2,2110,"416-19","Alloy 617",314626,"Plate"
-277.46,0.00558,"Qualified",,82.20,"CapPass","Cycle 2",2,2111,"416-19","Alloy 617",314626,"Plate"
-277.58,0.00553,"Qualified",,82.25,"CapPass","Cycle 2",2,2112,"416-19","Alloy 617",314626,"Plate"
-277.75,0.00548,"Qualified",,82.30,"CapPass","Cycle 2",2,2113,"416-19","Alloy 617",314626,"Plate"
-277.88,0.00543,"Qualified",,82.35,"CapPass","Cycle 2",2,2114,"416-19","Alloy 617",314626,"Plate"
-278.01,0.00538,"Qualified",,82.41,"CapPass","Cycle 2",2,2115,"416-19","Alloy 617",314626,"Plate"
-278.17,0.00533,"Qualified",,82.46,"CapPass","Cycle 2",2,2116,"416-19","Alloy 617",314626,"Plate"
-278.33,0.00528,"Qualified",,82.51,"CapPass","Cycle 2",2,2117,"416-19","Alloy 617",314626,"Plate"
-278.50,0.00523,"Qualified",,82.56,"CapPass","Cycle 2",2,2118,"416-19","Alloy 617",314626,"Plate"
-278.71,0.00518,"Qualified",,82.61,"CapPass","Cycle 2",2,2119,"416-19","Alloy 617",314626,"Plate"
-278.93,0.00512,"Qualified",,82.66,"CapPass","Cycle 2",2,2120,"416-19","Alloy 617",314626,"Plate"
-279.12,0.00507,"Qualified",,82.71,"CapPass","Cycle 2",2,2121,"416-19","Alloy 617",314626,"Plate"
-279.23,0.00502,"Qualified",,82.76,"CapPass","Cycle 2",2,2122,"416-19","Alloy 617",314626,"Plate"
-279.23,0.00502,"Qualified",,82.77,"CapPass","Cycle 2",2,2123,"416-19","Alloy 617",314626,"Plate"
-279.26,0.00497,"Qualified",,82.81,"CapPass","Cycle 2",2,2124,"416-19","Alloy 617",314626,"Plate"
-279.37,0.00492,"Qualified",,82.87,"CapPass","Cycle 2",2,2125,"416-19","Alloy 617",314626,"Plate"
-279.54,0.00487,"Qualified",,82.92,"CapPass","Cycle 2",2,2126,"416-19","Alloy 617",314626,"Plate"
-279.73,0.00482,"Qualified",,82.97,"CapPass","Cycle 2",2,2127,"416-19","Alloy 617",314626,"Plate"
-280.04,0.00477,"Qualified",,83.02,"CapPass","Cycle 2",2,2128,"416-19","Alloy 617",314626,"Plate"
-281.36,0.00472,"Qualified",,83.07,"CapPass","Cycle 2",2,2129,"416-19","Alloy 617",314626,"Plate"
-282.52,0.00467,"Qualified",,83.11,"CapPass","Cycle 2",2,2130,"416-19","Alloy 617",314626,"Plate"
-283.46,0.00462,"Qualified",,83.16,"CapPass","Cycle 2",2,2131,"416-19","Alloy 617",314626,"Plate"
-284.16,0.00457,"Qualified",,83.20,"CapPass","Cycle 2",2,2132,"416-19","Alloy 617",314626,"Plate"
-284.47,0.00452,"Qualified",,83.24,"CapPass","Cycle 2",2,2133,"416-19","Alloy 617",314626,"Plate"
-284.44,0.00447,"Qualified",,83.29,"CapPass","Cycle 2",2,2134,"416-19","Alloy 617",314626,"Plate"
-284.11,0.00442,"Qualified",,83.34,"CapPass","Cycle 2",2,2135,"416-19","Alloy 617",314626,"Plate"
-283.51,0.00437,"Qualified",,83.39,"CapPass","Cycle 2",2,2136,"416-19","Alloy 617",314626,"Plate"
-282.99,0.00432,"Qualified",,83.44,"CapPass","Cycle 2",2,2137,"416-19","Alloy 617",314626,"Plate"
-282.46,0.00427,"Qualified",,83.49,"CapPass","Cycle 2",2,2138,"416-19","Alloy 617",314626,"Plate"
-282.02,0.00422,"Qualified",,83.54,"CapPass","Cycle 2",2,2139,"416-19","Alloy 617",314626,"Plate"
-281.59,0.00417,"Qualified",,83.59,"CapPass","Cycle 2",2,2140,"416-19","Alloy 617",314626,"Plate"
-281.31,0.00412,"Qualified",,83.65,"CapPass","Cycle 2",2,2141,"416-19","Alloy 617",314626,"Plate"
-281.06,0.00406,"Qualified",,83.70,"CapPass","Cycle 2",2,2142,"416-19","Alloy 617",314626,"Plate"
-280.93,0.00401,"Qualified",,83.75,"CapPass","Cycle 2",2,2143,"416-19","Alloy 617",314626,"Plate"
-280.94,0.00400,"Qualified",,83.77,"CapPass","Cycle 2",2,2144,"416-19","Alloy 617",314626,"Plate"
-281.07,0.00396,"Qualified",,83.80,"CapPass","Cycle 2",2,2145,"416-19","Alloy 617",314626,"Plate"
-281.29,0.00391,"Qualified",,83.85,"CapPass","Cycle 2",2,2146,"416-19","Alloy 617",314626,"Plate"
-281.59,0.00386,"Qualified",,83.90,"CapPass","Cycle 2",2,2147,"416-19","Alloy 617",314626,"Plate"
-281.83,0.00381,"Qualified",,83.95,"CapPass","Cycle 2",2,2148,"416-19","Alloy 617",314626,"Plate"
-282.08,0.00376,"Qualified",,84.00,"CapPass","Cycle 2",2,2149,"416-19","Alloy 617",314626,"Plate"
-282.30,0.00371,"Qualified",,84.05,"CapPass","Cycle 2",2,2150,"416-19","Alloy 617",314626,"Plate"
-282.48,0.00366,"Qualified",,84.10,"CapPass","Cycle 2",2,2151,"416-19","Alloy 617",314626,"Plate"
-282.64,0.00361,"Qualified",,84.15,"CapPass","Cycle 2",2,2152,"416-19","Alloy 617",314626,"Plate"
-282.77,0.00356,"Qualified",,84.20,"CapPass","Cycle 2",2,2153,"416-19","Alloy 617",314626,"Plate"
-282.88,0.00351,"Qualified",,84.24,"CapPass","Cycle 2",2,2154,"416-19","Alloy 617",314626,"Plate"
-282.98,0.00346,"Qualified",,84.29,"CapPass","Cycle 2",2,2155,"416-19","Alloy 617",314626,"Plate"
-283.02,0.00341,"Qualified",,84.34,"CapPass","Cycle 2",2,2156,"416-19","Alloy 617",314626,"Plate"
-283.07,0.00336,"Qualified",,84.39,"CapPass","Cycle 2",2,2157,"416-19","Alloy 617",314626,"Plate"
-283.16,0.00331,"Qualified",,84.44,"CapPass","Cycle 2",2,2158,"416-19","Alloy 617",314626,"Plate"
-282.56,0.00326,"Qualified",,84.50,"CapPass","Cycle 2",2,2159,"416-19","Alloy 617",314626,"Plate"
-281.85,0.00321,"Qualified",,84.55,"CapPass","Cycle 2",2,2160,"416-19","Alloy 617",314626,"Plate"
-281.62,0.00316,"Qualified",,84.61,"CapPass","Cycle 2",2,2161,"416-19","Alloy 617",314626,"Plate"
-281.71,0.00311,"Qualified",,84.67,"CapPass","Cycle 2",2,2162,"416-19","Alloy 617",314626,"Plate"
-282.22,0.00306,"Qualified",,84.72,"CapPass","Cycle 2",2,2163,"416-19","Alloy 617",314626,"Plate"
-282.93,0.00301,"Qualified",,84.77,"CapPass","Cycle 2",2,2164,"416-19","Alloy 617",314626,"Plate"
-282.95,0.00301,"Qualified",,84.77,"CapPass","Cycle 2",2,2165,"416-19","Alloy 617",314626,"Plate"
-283.96,0.00295,"Qualified",,84.82,"CapPass","Cycle 2",2,2166,"416-19","Alloy 617",314626,"Plate"
-285.18,0.00290,"Qualified",,84.86,"CapPass","Cycle 2",2,2167,"416-19","Alloy 617",314626,"Plate"
-286.15,0.00285,"Qualified",,84.90,"CapPass","Cycle 2",2,2168,"416-19","Alloy 617",314626,"Plate"
-286.63,0.00280,"Qualified",,84.95,"CapPass","Cycle 2",2,2169,"416-19","Alloy 617",314626,"Plate"
-287.02,0.00275,"Qualified",,84.99,"CapPass","Cycle 2",2,2170,"416-19","Alloy 617",314626,"Plate"
-287.18,0.00270,"Qualified",,85.04,"CapPass","Cycle 2",2,2171,"416-19","Alloy 617",314626,"Plate"
-287.21,0.00265,"Qualified",,85.09,"CapPass","Cycle 2",2,2172,"416-19","Alloy 617",314626,"Plate"
-287.13,0.00260,"Qualified",,85.14,"CapPass","Cycle 2",2,2173,"416-19","Alloy 617",314626,"Plate"
-286.89,0.00255,"Qualified",,85.19,"CapPass","Cycle 2",2,2174,"416-19","Alloy 617",314626,"Plate"
-286.61,0.00250,"Qualified",,85.24,"CapPass","Cycle 2",2,2175,"416-19","Alloy 617",314626,"Plate"
-286.13,0.00245,"Qualified",,85.29,"CapPass","Cycle 2",2,2176,"416-19","Alloy 617",314626,"Plate"
-285.66,0.00240,"Qualified",,85.34,"CapPass","Cycle 2",2,2177,"416-19","Alloy 617",314626,"Plate"
-285.27,0.00235,"Qualified",,85.40,"CapPass","Cycle 2",2,2178,"416-19","Alloy 617",314626,"Plate"
-285.01,0.00230,"Qualified",,85.45,"CapPass","Cycle 2",2,2179,"416-19","Alloy 617",314626,"Plate"
-284.92,0.00225,"Qualified",,85.50,"CapPass","Cycle 2",2,2180,"416-19","Alloy 617",314626,"Plate"
-284.67,0.00220,"Qualified",,85.56,"CapPass","Cycle 2",2,2181,"416-19","Alloy 617",314626,"Plate"
-284.50,0.00215,"Qualified",,85.61,"CapPass","Cycle 2",2,2182,"416-19","Alloy 617",314626,"Plate"
-285.20,0.00210,"Qualified",,85.66,"CapPass","Cycle 2",2,2183,"416-19","Alloy 617",314626,"Plate"
-286.14,0.00205,"Qualified",,85.71,"CapPass","Cycle 2",2,2184,"416-19","Alloy 617",314626,"Plate"
-286.99,0.00200,"Qualified",,85.76,"CapPass","Cycle 2",2,2185,"416-19","Alloy 617",314626,"Plate"
-287.15,0.00198,"Qualified",,85.77,"CapPass","Cycle 2",2,2186,"416-19","Alloy 617",314626,"Plate"
-287.70,0.00194,"Qualified",,85.80,"CapPass","Cycle 2",2,2187,"416-19","Alloy 617",314626,"Plate"
-288.28,0.00189,"Qualified",,85.85,"CapPass","Cycle 2",2,2188,"416-19","Alloy 617",314626,"Plate"
-288.78,0.00184,"Qualified",,85.90,"CapPass","Cycle 2",2,2189,"416-19","Alloy 617",314626,"Plate"
-289.21,0.00179,"Qualified",,85.95,"CapPass","Cycle 2",2,2190,"416-19","Alloy 617",314626,"Plate"
-289.48,0.00174,"Qualified",,85.99,"CapPass","Cycle 2",2,2191,"416-19","Alloy 617",314626,"Plate"
-289.43,0.00169,"Qualified",,86.04,"CapPass","Cycle 2",2,2192,"416-19","Alloy 617",314626,"Plate"
-289.24,0.00164,"Qualified",,86.09,"CapPass","Cycle 2",2,2193,"416-19","Alloy 617",314626,"Plate"
-289.05,0.00159,"Qualified",,86.15,"CapPass","Cycle 2",2,2194,"416-19","Alloy 617",314626,"Plate"
-288.93,0.00154,"Qualified",,86.20,"CapPass","Cycle 2",2,2195,"416-19","Alloy 617",314626,"Plate"
-288.82,0.00149,"Qualified",,86.25,"CapPass","Cycle 2",2,2196,"416-19","Alloy 617",314626,"Plate"
-288.75,0.00144,"Qualified",,86.31,"CapPass","Cycle 2",2,2197,"416-19","Alloy 617",314626,"Plate"
-288.70,0.00139,"Qualified",,86.36,"CapPass","Cycle 2",2,2198,"416-19","Alloy 617",314626,"Plate"
-288.71,0.00134,"Qualified",,86.41,"CapPass","Cycle 2",2,2199,"416-19","Alloy 617",314626,"Plate"
-288.79,0.00129,"Qualified",,86.45,"CapPass","Cycle 2",2,2200,"416-19","Alloy 617",314626,"Plate"
-288.90,0.00124,"Qualified",,86.50,"CapPass","Cycle 2",2,2201,"416-19","Alloy 617",314626,"Plate"
-288.98,0.00119,"Qualified",,86.55,"CapPass","Cycle 2",2,2202,"416-19","Alloy 617",314626,"Plate"
-288.99,0.00114,"Qualified",,86.60,"CapPass","Cycle 2",2,2203,"416-19","Alloy 617",314626,"Plate"
-289.06,0.00109,"Qualified",,86.64,"CapPass","Cycle 2",2,2204,"416-19","Alloy 617",314626,"Plate"
-289.08,0.00104,"Qualified",,86.69,"CapPass","Cycle 2",2,2205,"416-19","Alloy 617",314626,"Plate"
-289.09,0.00099,"Qualified",,86.74,"CapPass","Cycle 2",2,2206,"416-19","Alloy 617",314626,"Plate"
-289.10,0.00096,"Qualified",,86.77,"CapPass","Cycle 2",2,2207,"416-19","Alloy 617",314626,"Plate"
-289.06,0.00093,"Qualified",,86.79,"CapPass","Cycle 2",2,2208,"416-19","Alloy 617",314626,"Plate"
-289.05,0.00088,"Qualified",,86.84,"CapPass","Cycle 2",2,2209,"416-19","Alloy 617",314626,"Plate"
-289.01,0.00083,"Qualified",,86.89,"CapPass","Cycle 2",2,2210,"416-19","Alloy 617",314626,"Plate"
-288.98,0.00078,"Qualified",,86.94,"CapPass","Cycle 2",2,2211,"416-19","Alloy 617",314626,"Plate"
-288.94,0.00073,"Qualified",,86.98,"CapPass","Cycle 2",2,2212,"416-19","Alloy 617",314626,"Plate"
-288.62,0.00068,"Qualified",,87.03,"CapPass","Cycle 2",2,2213,"416-19","Alloy 617",314626,"Plate"
-288.00,0.00063,"Qualified",,87.08,"CapPass","Cycle 2",2,2214,"416-19","Alloy 617",314626,"Plate"
-286.45,0.00058,"Qualified",,87.14,"CapPass","Cycle 2",2,2215,"416-19","Alloy 617",314626,"Plate"
-285.24,0.00053,"Qualified",,87.20,"CapPass","Cycle 2",2,2216,"416-19","Alloy 617",314626,"Plate"
-284.68,0.00048,"Qualified",,87.26,"CapPass","Cycle 2",2,2217,"416-19","Alloy 617",314626,"Plate"
-284.63,0.00043,"Qualified",,87.31,"CapPass","Cycle 2",2,2218,"416-19","Alloy 617",314626,"Plate"
-285.02,0.00038,"Qualified",,87.37,"CapPass","Cycle 2",2,2219,"416-19","Alloy 617",314626,"Plate"
-285.96,0.00033,"Qualified",,87.42,"CapPass","Cycle 2",2,2220,"416-19","Alloy 617",314626,"Plate"
-287.55,0.00028,"Qualified",,87.47,"CapPass","Cycle 2",2,2221,"416-19","Alloy 617",314626,"Plate"
-288.86,0.00023,"Qualified",,87.52,"CapPass","Cycle 2",2,2222,"416-19","Alloy 617",314626,"Plate"
-290.01,0.00018,"Qualified",,87.56,"CapPass","Cycle 2",2,2223,"416-19","Alloy 617",314626,"Plate"
-290.96,0.00013,"Qualified",,87.61,"CapPass","Cycle 2",2,2224,"416-19","Alloy 617",314626,"Plate"
-291.81,0.00008,"Qualified",,87.66,"CapPass","Cycle 2",2,2225,"416-19","Alloy 617",314626,"Plate"
-292.39,0.00003,"Qualified",,87.70,"CapPass","Cycle 2",2,2226,"416-19","Alloy 617",314626,"Plate"
-292.68,-0.00002,"Qualified",,87.75,"CapPass","Cycle 2",2,2227,"416-19","Alloy 617",314626,"Plate"
-292.77,-0.00004,"Qualified",,87.77,"CapPass","Cycle 2",2,2228,"416-19","Alloy 617",314626,"Plate"
-292.89,-0.00007,"Qualified",,87.79,"CapPass","Cycle 2",2,2229,"416-19","Alloy 617",314626,"Plate"
-292.86,-0.00012,"Qualified",,87.84,"CapPass","Cycle 2",2,2230,"416-19","Alloy 617",314626,"Plate"
-292.60,-0.00017,"Qualified",,87.89,"CapPass","Cycle 2",2,2231,"416-19","Alloy 617",314626,"Plate"
-292.18,-0.00022,"Qualified",,87.94,"CapPass","Cycle 2",2,2232,"416-19","Alloy 617",314626,"Plate"
-291.74,-0.00028,"Qualified",,87.99,"CapPass","Cycle 2",2,2233,"416-19","Alloy 617",314626,"Plate"
-291.33,-0.00033,"Qualified",,88.04,"CapPass","Cycle 2",2,2234,"416-19","Alloy 617",314626,"Plate"
-290.99,-0.00038,"Qualified",,88.10,"CapPass","Cycle 2",2,2235,"416-19","Alloy 617",314626,"Plate"
-290.61,-0.00043,"Qualified",,88.15,"CapPass","Cycle 2",2,2236,"416-19","Alloy 617",314626,"Plate"
-290.53,-0.00048,"Qualified",,88.21,"CapPass","Cycle 2",2,2237,"416-19","Alloy 617",314626,"Plate"
-290.58,-0.00053,"Qualified",,88.26,"CapPass","Cycle 2",2,2238,"416-19","Alloy 617",314626,"Plate"
-290.71,-0.00058,"Qualified",,88.31,"CapPass","Cycle 2",2,2239,"416-19","Alloy 617",314626,"Plate"
-290.86,-0.00063,"Qualified",,88.35,"CapPass","Cycle 2",2,2240,"416-19","Alloy 617",314626,"Plate"
-291.02,-0.00068,"Qualified",,88.40,"CapPass","Cycle 2",2,2241,"416-19","Alloy 617",314626,"Plate"
-291.11,-0.00073,"Qualified",,88.45,"CapPass","Cycle 2",2,2242,"416-19","Alloy 617",314626,"Plate"
-291.18,-0.00078,"Qualified",,88.50,"CapPass","Cycle 2",2,2243,"416-19","Alloy 617",314626,"Plate"
-291.18,-0.00083,"Qualified",,88.54,"CapPass","Cycle 2",2,2244,"416-19","Alloy 617",314626,"Plate"
-291.12,-0.00088,"Qualified",,88.59,"CapPass","Cycle 2",2,2245,"416-19","Alloy 617",314626,"Plate"
-291.05,-0.00093,"Qualified",,88.64,"CapPass","Cycle 2",2,2246,"416-19","Alloy 617",314626,"Plate"
-290.98,-0.00098,"Qualified",,88.69,"CapPass","Cycle 2",2,2247,"416-19","Alloy 617",314626,"Plate"
-290.90,-0.00103,"Qualified",,88.74,"CapPass","Cycle 2",2,2248,"416-19","Alloy 617",314626,"Plate"
-290.90,-0.00106,"Qualified",,88.77,"CapPass","Cycle 2",2,2249,"416-19","Alloy 617",314626,"Plate"
-290.87,-0.00108,"Qualified",,88.79,"CapPass","Cycle 2",2,2250,"416-19","Alloy 617",314626,"Plate"
-290.82,-0.00113,"Qualified",,88.84,"CapPass","Cycle 2",2,2251,"416-19","Alloy 617",314626,"Plate"
-290.77,-0.00118,"Qualified",,88.89,"CapPass","Cycle 2",2,2252,"416-19","Alloy 617",314626,"Plate"
-290.70,-0.00123,"Qualified",,88.94,"CapPass","Cycle 2",2,2253,"416-19","Alloy 617",314626,"Plate"
-290.58,-0.00128,"Qualified",,88.98,"CapPass","Cycle 2",2,2254,"416-19","Alloy 617",314626,"Plate"
-289.45,-0.00134,"Qualified",,89.03,"CapPass","Cycle 2",2,2255,"416-19","Alloy 617",314626,"Plate"
-288.15,-0.00139,"Qualified",,89.09,"CapPass","Cycle 2",2,2256,"416-19","Alloy 617",314626,"Plate"
-287.03,-0.00144,"Qualified",,89.15,"CapPass","Cycle 2",2,2257,"416-19","Alloy 617",314626,"Plate"
-286.37,-0.00149,"Qualified",,89.20,"CapPass","Cycle 2",2,2258,"416-19","Alloy 617",314626,"Plate"
-286.26,-0.00154,"Qualified",,89.26,"CapPass","Cycle 2",2,2259,"416-19","Alloy 617",314626,"Plate"
-286.79,-0.00159,"Qualified",,89.31,"CapPass","Cycle 2",2,2260,"416-19","Alloy 617",314626,"Plate"
-287.20,-0.00164,"Qualified",,89.36,"CapPass","Cycle 2",2,2261,"416-19","Alloy 617",314626,"Plate"
-288.14,-0.00169,"Qualified",,89.41,"CapPass","Cycle 2",2,2262,"416-19","Alloy 617",314626,"Plate"
-288.97,-0.00174,"Qualified",,89.46,"CapPass","Cycle 2",2,2263,"416-19","Alloy 617",314626,"Plate"
-289.69,-0.00179,"Qualified",,89.50,"CapPass","Cycle 2",2,2264,"416-19","Alloy 617",314626,"Plate"
-290.30,-0.00184,"Qualified",,89.55,"CapPass","Cycle 2",2,2265,"416-19","Alloy 617",314626,"Plate"
-290.81,-0.00189,"Qualified",,89.60,"CapPass","Cycle 2",2,2266,"416-19","Alloy 617",314626,"Plate"
-291.16,-0.00194,"Qualified",,89.65,"CapPass","Cycle 2",2,2267,"416-19","Alloy 617",314626,"Plate"
-291.47,-0.00199,"Qualified",,89.70,"CapPass","Cycle 2",2,2268,"416-19","Alloy 617",314626,"Plate"
-291.61,-0.00204,"Qualified",,89.75,"CapPass","Cycle 2",2,2269,"416-19","Alloy 617",314626,"Plate"
-291.60,-0.00206,"Qualified",,89.77,"CapPass","Cycle 2",2,2270,"416-19","Alloy 617",314626,"Plate"
-291.63,-0.00209,"Qualified",,89.80,"CapPass","Cycle 2",2,2271,"416-19","Alloy 617",314626,"Plate"
-291.53,-0.00214,"Qualified",,89.85,"CapPass","Cycle 2",2,2272,"416-19","Alloy 617",314626,"Plate"
-291.31,-0.00219,"Qualified",,89.90,"CapPass","Cycle 2",2,2273,"416-19","Alloy 617",314626,"Plate"
-291.20,-0.00224,"Qualified",,89.95,"CapPass","Cycle 2",2,2274,"416-19","Alloy 617",314626,"Plate"
-291.12,-0.00229,"Qualified",,90.00,"CapPass","Cycle 2",2,2275,"416-19","Alloy 617",314626,"Plate"
-291.09,-0.00234,"Qualified",,90.06,"CapPass","Cycle 2",2,2276,"416-19","Alloy 617",314626,"Plate"
-291.05,-0.00240,"Qualified",,90.11,"CapPass","Cycle 2",2,2277,"416-19","Alloy 617",314626,"Plate"
-291.11,-0.00245,"Qualified",,90.16,"CapPass","Cycle 2",2,2278,"416-19","Alloy 617",314626,"Plate"
-291.17,-0.00250,"Qualified",,90.21,"CapPass","Cycle 2",2,2279,"416-19","Alloy 617",314626,"Plate"
-291.32,-0.00255,"Qualified",,90.26,"CapPass","Cycle 2",2,2280,"416-19","Alloy 617",314626,"Plate"
-291.51,-0.00260,"Qualified",,90.32,"CapPass","Cycle 2",2,2281,"416-19","Alloy 617",314626,"Plate"
-291.87,-0.00265,"Qualified",,90.37,"CapPass","Cycle 2",2,2282,"416-19","Alloy 617",314626,"Plate"
-292.30,-0.00270,"Qualified",,90.42,"CapPass","Cycle 2",2,2283,"416-19","Alloy 617",314626,"Plate"
-292.70,-0.00275,"Qualified",,90.46,"CapPass","Cycle 2",2,2284,"416-19","Alloy 617",314626,"Plate"
-293.11,-0.00280,"Qualified",,90.51,"CapPass","Cycle 2",2,2285,"416-19","Alloy 617",314626,"Plate"
-293.48,-0.00285,"Qualified",,90.56,"CapPass","Cycle 2",2,2286,"416-19","Alloy 617",314626,"Plate"
-293.83,-0.00290,"Qualified",,90.61,"CapPass","Cycle 2",2,2287,"416-19","Alloy 617",314626,"Plate"
-294.14,-0.00295,"Qualified",,90.65,"CapPass","Cycle 2",2,2288,"416-19","Alloy 617",314626,"Plate"
-294.42,-0.00300,"Qualified",,90.70,"CapPass","Cycle 2",2,2289,"416-19","Alloy 617",314626,"Plate"
-293.81,-0.00305,"Qualified",,90.75,"CapPass","Cycle 2",2,2290,"416-19","Alloy 617",314626,"Plate"
-293.79,-0.00307,"Qualified",,90.77,"CapPass","Cycle 2",2,2291,"416-19","Alloy 617",314626,"Plate"
-293.87,-0.00310,"Qualified",,90.81,"CapPass","Cycle 2",2,2292,"416-19","Alloy 617",314626,"Plate"
-294.02,-0.00315,"Qualified",,90.86,"CapPass","Cycle 2",2,2293,"416-19","Alloy 617",314626,"Plate"
-294.25,-0.00320,"Qualified",,90.91,"CapPass","Cycle 2",2,2294,"416-19","Alloy 617",314626,"Plate"
-294.46,-0.00325,"Qualified",,90.96,"CapPass","Cycle 2",2,2295,"416-19","Alloy 617",314626,"Plate"
-294.58,-0.00331,"Qualified",,91.01,"CapPass","Cycle 2",2,2296,"416-19","Alloy 617",314626,"Plate"
-294.74,-0.00336,"Qualified",,91.06,"CapPass","Cycle 2",2,2297,"416-19","Alloy 617",314626,"Plate"
-294.84,-0.00341,"Qualified",,91.10,"CapPass","Cycle 2",2,2298,"416-19","Alloy 617",314626,"Plate"
-294.94,-0.00346,"Qualified",,91.15,"CapPass","Cycle 2",2,2299,"416-19","Alloy 617",314626,"Plate"
-294.57,-0.00351,"Qualified",,91.21,"CapPass","Cycle 2",2,2300,"416-19","Alloy 617",314626,"Plate"
-294.69,-0.00356,"Qualified",,91.26,"CapPass","Cycle 2",2,2301,"416-19","Alloy 617",314626,"Plate"
-294.82,-0.00361,"Qualified",,91.31,"CapPass","Cycle 2",2,2302,"416-19","Alloy 617",314626,"Plate"
-294.90,-0.00366,"Qualified",,91.36,"CapPass","Cycle 2",2,2303,"416-19","Alloy 617",314626,"Plate"
-295.01,-0.00371,"Qualified",,91.41,"CapPass","Cycle 2",2,2304,"416-19","Alloy 617",314626,"Plate"
-295.09,-0.00376,"Qualified",,91.46,"CapPass","Cycle 2",2,2305,"416-19","Alloy 617",314626,"Plate"
-295.21,-0.00381,"Qualified",,91.51,"CapPass","Cycle 2",2,2306,"416-19","Alloy 617",314626,"Plate"
-295.28,-0.00386,"Qualified",,91.56,"CapPass","Cycle 2",2,2307,"416-19","Alloy 617",314626,"Plate"
-295.37,-0.00391,"Qualified",,91.61,"CapPass","Cycle 2",2,2308,"416-19","Alloy 617",314626,"Plate"
-295.47,-0.00396,"Qualified",,91.66,"CapPass","Cycle 2",2,2309,"416-19","Alloy 617",314626,"Plate"
-295.53,-0.00401,"Qualified",,91.71,"CapPass","Cycle 2",2,2310,"416-19","Alloy 617",314626,"Plate"
-295.54,-0.00406,"Qualified",,91.75,"CapPass","Cycle 2",2,2311,"416-19","Alloy 617",314626,"Plate"
-295.55,-0.00408,"Qualified",,91.77,"CapPass","Cycle 2",2,2312,"416-19","Alloy 617",314626,"Plate"
-295.57,-0.00411,"Qualified",,91.81,"CapPass","Cycle 2",2,2313,"416-19","Alloy 617",314626,"Plate"
-295.61,-0.00416,"Qualified",,91.86,"CapPass","Cycle 2",2,2314,"416-19","Alloy 617",314626,"Plate"
-295.63,-0.00421,"Qualified",,91.91,"CapPass","Cycle 2",2,2315,"416-19","Alloy 617",314626,"Plate"
-295.65,-0.00426,"Qualified",,91.96,"CapPass","Cycle 2",2,2316,"416-19","Alloy 617",314626,"Plate"
-295.64,-0.00432,"Qualified",,92.00,"CapPass","Cycle 2",2,2317,"416-19","Alloy 617",314626,"Plate"
-295.68,-0.00437,"Qualified",,92.05,"CapPass","Cycle 2",2,2318,"416-19","Alloy 617",314626,"Plate"
-295.70,-0.00442,"Qualified",,92.11,"CapPass","Cycle 2",2,2319,"416-19","Alloy 617",314626,"Plate"
-295.72,-0.00447,"Qualified",,92.16,"CapPass","Cycle 2",2,2320,"416-19","Alloy 617",314626,"Plate"
-295.44,-0.00452,"Qualified",,92.21,"CapPass","Cycle 2",2,2321,"416-19","Alloy 617",314626,"Plate"
-294.60,-0.00457,"Qualified",,92.26,"CapPass","Cycle 2",2,2322,"416-19","Alloy 617",314626,"Plate"
-294.40,-0.00462,"Qualified",,92.32,"CapPass","Cycle 2",2,2323,"416-19","Alloy 617",314626,"Plate"
-294.63,-0.00467,"Qualified",,92.37,"CapPass","Cycle 2",2,2324,"416-19","Alloy 617",314626,"Plate"
-294.85,-0.00472,"Qualified",,92.42,"CapPass","Cycle 2",2,2325,"416-19","Alloy 617",314626,"Plate"
-295.08,-0.00477,"Qualified",,92.48,"CapPass","Cycle 2",2,2326,"416-19","Alloy 617",314626,"Plate"
-295.32,-0.00482,"Qualified",,92.53,"CapPass","Cycle 2",2,2327,"416-19","Alloy 617",314626,"Plate"
-295.63,-0.00487,"Qualified",,92.58,"CapPass","Cycle 2",2,2328,"416-19","Alloy 617",314626,"Plate"
-296.01,-0.00492,"Qualified",,92.63,"CapPass","Cycle 2",2,2329,"416-19","Alloy 617",314626,"Plate"
-296.44,-0.00497,"Qualified",,92.68,"CapPass","Cycle 2",2,2330,"416-19","Alloy 617",314626,"Plate"
-296.88,-0.00502,"Qualified",,92.72,"CapPass","Cycle 2",2,2331,"416-19","Alloy 617",314626,"Plate"
-297.26,-0.00507,"Qualified",,92.77,"CapPass","Cycle 2",2,2332,"416-19","Alloy 617",314626,"Plate"
-297.31,-0.00507,"Qualified",,92.77,"CapPass","Cycle 2",2,2333,"416-19","Alloy 617",314626,"Plate"
-297.66,-0.00512,"Qualified",,92.82,"CapPass","Cycle 2",2,2334,"416-19","Alloy 617",314626,"Plate"
-298.00,-0.00517,"Qualified",,92.87,"CapPass","Cycle 2",2,2335,"416-19","Alloy 617",314626,"Plate"
-298.31,-0.00522,"Qualified",,92.92,"CapPass","Cycle 2",2,2336,"416-19","Alloy 617",314626,"Plate"
-298.57,-0.00528,"Qualified",,92.97,"CapPass","Cycle 2",2,2337,"416-19","Alloy 617",314626,"Plate"
-298.84,-0.00533,"Qualified",,93.02,"CapPass","Cycle 2",2,2338,"416-19","Alloy 617",314626,"Plate"
-299.00,-0.00538,"Qualified",,93.07,"CapPass","Cycle 2",2,2339,"416-19","Alloy 617",314626,"Plate"
-298.70,-0.00543,"Qualified",,93.12,"CapPass","Cycle 2",2,2340,"416-19","Alloy 617",314626,"Plate"
-298.34,-0.00548,"Qualified",,93.17,"CapPass","Cycle 2",2,2341,"416-19","Alloy 617",314626,"Plate"
-298.01,-0.00553,"Qualified",,93.22,"CapPass","Cycle 2",2,2342,"416-19","Alloy 617",314626,"Plate"
-297.93,-0.00558,"Qualified",,93.28,"CapPass","Cycle 2",2,2343,"416-19","Alloy 617",314626,"Plate"
-297.75,-0.00563,"Qualified",,93.33,"CapPass","Cycle 2",2,2344,"416-19","Alloy 617",314626,"Plate"
-297.58,-0.00568,"Qualified",,93.38,"CapPass","Cycle 2",2,2345,"416-19","Alloy 617",314626,"Plate"
-297.61,-0.00573,"Qualified",,93.43,"CapPass","Cycle 2",2,2346,"416-19","Alloy 617",314626,"Plate"
-297.87,-0.00578,"Qualified",,93.48,"CapPass","Cycle 2",2,2347,"416-19","Alloy 617",314626,"Plate"
-298.11,-0.00583,"Qualified",,93.54,"CapPass","Cycle 2",2,2348,"416-19","Alloy 617",314626,"Plate"
-298.40,-0.00588,"Qualified",,93.58,"CapPass","Cycle 2",2,2349,"416-19","Alloy 617",314626,"Plate"
-298.68,-0.00593,"Qualified",,93.63,"CapPass","Cycle 2",2,2350,"416-19","Alloy 617",314626,"Plate"
-298.92,-0.00598,"Qualified",,93.68,"CapPass","Cycle 2",2,2351,"416-19","Alloy 617",314626,"Plate"
-299.23,-0.00604,"Qualified",,93.73,"CapPass","Cycle 2",2,2352,"416-19","Alloy 617",314626,"Plate"
-299.53,-0.00607,"Qualified",,93.77,"CapPass","Cycle 2",2,2353,"416-19","Alloy 617",314626,"Plate"
-299.58,-0.00609,"Qualified",,93.78,"CapPass","Cycle 2",2,2354,"416-19","Alloy 617",314626,"Plate"
-299.94,-0.00614,"Qualified",,93.83,"CapPass","Cycle 2",2,2355,"416-19","Alloy 617",314626,"Plate"
-300.25,-0.00619,"Qualified",,93.87,"CapPass","Cycle 2",2,2356,"416-19","Alloy 617",314626,"Plate"
-300.52,-0.00624,"Qualified",,93.92,"CapPass","Cycle 2",2,2357,"416-19","Alloy 617",314626,"Plate"
-300.76,-0.00629,"Qualified",,93.97,"CapPass","Cycle 2",2,2358,"416-19","Alloy 617",314626,"Plate"
-300.95,-0.00634,"Qualified",,94.02,"CapPass","Cycle 2",2,2359,"416-19","Alloy 617",314626,"Plate"
-300.93,-0.00639,"Qualified",,94.07,"CapPass","Cycle 2",2,2360,"416-19","Alloy 617",314626,"Plate"
-300.91,-0.00644,"Qualified",,94.12,"CapPass","Cycle 2",2,2361,"416-19","Alloy 617",314626,"Plate"
-300.88,-0.00649,"Qualified",,94.17,"CapPass","Cycle 2",2,2362,"416-19","Alloy 617",314626,"Plate"
-300.88,-0.00654,"Qualified",,94.22,"CapPass","Cycle 2",2,2363,"416-19","Alloy 617",314626,"Plate"
-300.82,-0.00659,"Qualified",,94.27,"CapPass","Cycle 2",2,2364,"416-19","Alloy 617",314626,"Plate"
-300.82,-0.00664,"Qualified",,94.32,"CapPass","Cycle 2",2,2365,"416-19","Alloy 617",314626,"Plate"
-300.75,-0.00669,"Qualified",,94.37,"CapPass","Cycle 2",2,2366,"416-19","Alloy 617",314626,"Plate"
-300.70,-0.00674,"Qualified",,94.42,"CapPass","Cycle 2",2,2367,"416-19","Alloy 617",314626,"Plate"
-300.60,-0.00679,"Qualified",,94.47,"CapPass","Cycle 2",2,2368,"416-19","Alloy 617",314626,"Plate"
-300.45,-0.00684,"Qualified",,94.52,"CapPass","Cycle 2",2,2369,"416-19","Alloy 617",314626,"Plate"
-300.29,-0.00689,"Qualified",,94.58,"CapPass","Cycle 2",2,2370,"416-19","Alloy 617",314626,"Plate"
-300.19,-0.00695,"Qualified",,94.63,"CapPass","Cycle 2",2,2371,"416-19","Alloy 617",314626,"Plate"
-300.13,-0.00700,"Qualified",,94.68,"CapPass","Cycle 2",2,2372,"416-19","Alloy 617",314626,"Plate"
-300.07,-0.00705,"Qualified",,94.73,"CapPass","Cycle 2",2,2373,"416-19","Alloy 617",314626,"Plate"
-300.03,-0.00708,"Qualified",,94.77,"CapPass","Cycle 2",2,2374,"416-19","Alloy 617",314626,"Plate"
-300.02,-0.00710,"Qualified",,94.79,"CapPass","Cycle 2",2,2375,"416-19","Alloy 617",314626,"Plate"
-300.00,-0.00715,"Qualified",,94.84,"CapPass","Cycle 2",2,2376,"416-19","Alloy 617",314626,"Plate"
-300.00,-0.00720,"Qualified",,94.89,"CapPass","Cycle 2",2,2377,"416-19","Alloy 617",314626,"Plate"
-300.01,-0.00725,"Qualified",,94.94,"CapPass","Cycle 2",2,2378,"416-19","Alloy 617",314626,"Plate"
-300.00,-0.00730,"Qualified",,94.98,"CapPass","Cycle 2",2,2379,"416-19","Alloy 617",314626,"Plate"
-299.98,-0.00735,"Qualified",,95.03,"CapPass","Cycle 2",2,2380,"416-19","Alloy 617",314626,"Plate"
-299.97,-0.00740,"Qualified",,95.08,"CapPass","Cycle 2",2,2381,"416-19","Alloy 617",314626,"Plate"
-299.96,-0.00745,"Qualified",,95.13,"CapPass","Cycle 2",2,2382,"416-19","Alloy 617",314626,"Plate"
-299.95,-0.00750,"Qualified",,95.18,"CapPass","Cycle 2",2,2383,"416-19","Alloy 617",314626,"Plate"
-299.89,-0.00755,"Qualified",,95.23,"CapPass","Cycle 2",2,2384,"416-19","Alloy 617",314626,"Plate"
-299.85,-0.00760,"Qualified",,95.28,"CapPass","Cycle 2",2,2385,"416-19","Alloy 617",314626,"Plate"
-299.84,-0.00765,"Qualified",,95.34,"CapPass","Cycle 2",2,2386,"416-19","Alloy 617",314626,"Plate"
-299.79,-0.00770,"Qualified",,95.39,"CapPass","Cycle 2",2,2387,"416-19","Alloy 617",314626,"Plate"
-299.80,-0.00775,"Qualified",,95.45,"CapPass","Cycle 2",2,2388,"416-19","Alloy 617",314626,"Plate"
-299.84,-0.00780,"Qualified",,95.50,"CapPass","Cycle 2",2,2389,"416-19","Alloy 617",314626,"Plate"
-299.78,-0.00785,"Qualified",,95.55,"CapPass","Cycle 2",2,2390,"416-19","Alloy 617",314626,"Plate"
-299.81,-0.00790,"Qualified",,95.60,"CapPass","Cycle 2",2,2391,"416-19","Alloy 617",314626,"Plate"
-299.83,-0.00795,"Qualified",,95.65,"CapPass","Cycle 2",2,2392,"416-19","Alloy 617",314626,"Plate"
-299.88,-0.00801,"Qualified",,95.71,"CapPass","Cycle 2",2,2393,"416-19","Alloy 617",314626,"Plate"
-299.93,-0.00806,"Qualified",,95.76,"CapPass","Cycle 2",2,2394,"416-19","Alloy 617",314626,"Plate"
-299.94,-0.00807,"Qualified",,95.77,"CapPass","Cycle 2",2,2395,"416-19","Alloy 617",314626,"Plate"
-300.00,-0.00811,"Qualified",,95.81,"CapPass","Cycle 2",2,2396,"416-19","Alloy 617",314626,"Plate"
-300.14,-0.00816,"Qualified",,95.86,"CapPass","Cycle 2",2,2397,"416-19","Alloy 617",314626,"Plate"
-301.44,-0.00821,"Qualified",,95.91,"CapPass","Cycle 2",2,2398,"416-19","Alloy 617",314626,"Plate"
-302.19,-0.00826,"Qualified",,95.95,"CapPass","Cycle 2",2,2399,"416-19","Alloy 617",314626,"Plate"
-302.84,-0.00831,"Qualified",,96.00,"CapPass","Cycle 2",2,2400,"416-19","Alloy 617",314626,"Plate"
-302.96,-0.00836,"Qualified",,96.05,"CapPass","Cycle 2",2,2401,"416-19","Alloy 617",314626,"Plate"
-303.76,-0.00841,"Qualified",,96.10,"CapPass","Cycle 2",2,2402,"416-19","Alloy 617",314626,"Plate"
-304.47,-0.00846,"Qualified",,96.15,"CapPass","Cycle 2",2,2403,"416-19","Alloy 617",314626,"Plate"
-305.15,-0.00851,"Qualified",,96.20,"CapPass","Cycle 2",2,2404,"416-19","Alloy 617",314626,"Plate"
-305.67,-0.00856,"Qualified",,96.24,"CapPass","Cycle 2",2,2405,"416-19","Alloy 617",314626,"Plate"
-306.15,-0.00861,"Qualified",,96.29,"CapPass","Cycle 2",2,2406,"416-19","Alloy 617",314626,"Plate"
-304.98,-0.00866,"Qualified",,96.38,"CapPass","Cycle 2",2,2407,"416-19","Alloy 617",314626,"Plate"
-306.04,-0.00871,"Qualified",,96.42,"CapPass","Cycle 2",2,2408,"416-19","Alloy 617",314626,"Plate"
-307.47,-0.00876,"Qualified",,96.47,"CapPass","Cycle 2",2,2409,"416-19","Alloy 617",314626,"Plate"
-308.71,-0.00881,"Qualified",,96.51,"CapPass","Cycle 2",2,2410,"416-19","Alloy 617",314626,"Plate"
-309.75,-0.00886,"Qualified",,96.56,"CapPass","Cycle 2",2,2411,"416-19","Alloy 617",314626,"Plate"
-310.10,-0.00891,"Qualified",,96.60,"CapPass","Cycle 2",2,2412,"416-19","Alloy 617",314626,"Plate"
-310.10,-0.00897,"Qualified",,96.65,"CapPass","Cycle 2",2,2413,"416-19","Alloy 617",314626,"Plate"
-310.02,-0.00902,"Qualified",,96.70,"CapPass","Cycle 2",2,2414,"416-19","Alloy 617",314626,"Plate"
-309.91,-0.00907,"Qualified",,96.75,"CapPass","Cycle 2",2,2415,"416-19","Alloy 617",314626,"Plate"
-309.96,-0.00908,"Qualified",,96.77,"CapPass","Cycle 2",2,2416,"416-19","Alloy 617",314626,"Plate"
-310.08,-0.00912,"Qualified",,96.80,"CapPass","Cycle 2",2,2417,"416-19","Alloy 617",314626,"Plate"
-310.32,-0.00917,"Qualified",,96.85,"CapPass","Cycle 2",2,2418,"416-19","Alloy 617",314626,"Plate"
-310.53,-0.00922,"Qualified",,96.89,"CapPass","Cycle 2",2,2419,"416-19","Alloy 617",314626,"Plate"
-310.56,-0.00927,"Qualified",,96.94,"CapPass","Cycle 2",2,2420,"416-19","Alloy 617",314626,"Plate"
-310.55,-0.00932,"Qualified",,96.98,"CapPass","Cycle 2",2,2421,"416-19","Alloy 617",314626,"Plate"
-310.39,-0.00937,"Qualified",,97.03,"CapPass","Cycle 2",2,2422,"416-19","Alloy 617",314626,"Plate"
-309.18,-0.00942,"Qualified",,97.08,"CapPass","Cycle 2",2,2423,"416-19","Alloy 617",314626,"Plate"
-307.51,-0.00947,"Qualified",,97.13,"CapPass","Cycle 2",2,2424,"416-19","Alloy 617",314626,"Plate"
-305.85,-0.00952,"Qualified",,97.19,"CapPass","Cycle 2",2,2425,"416-19","Alloy 617",314626,"Plate"
-305.30,-0.00957,"Qualified",,97.25,"CapPass","Cycle 2",2,2426,"416-19","Alloy 617",314626,"Plate"
-305.42,-0.00962,"Qualified",,97.30,"CapPass","Cycle 2",2,2427,"416-19","Alloy 617",314626,"Plate"
-305.70,-0.00967,"Qualified",,97.35,"CapPass","Cycle 2",2,2428,"416-19","Alloy 617",314626,"Plate"
-306.14,-0.00972,"Qualified",,97.40,"CapPass","Cycle 2",2,2429,"416-19","Alloy 617",314626,"Plate"
-306.25,-0.00977,"Qualified",,97.45,"CapPass","Cycle 2",2,2430,"416-19","Alloy 617",314626,"Plate"
-306.03,-0.00982,"Qualified",,97.50,"CapPass","Cycle 2",2,2431,"416-19","Alloy 617",314626,"Plate"
-306.06,-0.00987,"Qualified",,97.56,"CapPass","Cycle 2",2,2432,"416-19","Alloy 617",314626,"Plate"
-306.58,-0.00992,"Qualified",,97.60,"CapPass","Cycle 2",2,2433,"416-19","Alloy 617",314626,"Plate"
-307.04,-0.00997,"Qualified",,97.65,"CapPass","Cycle 2",2,2434,"416-19","Alloy 617",314626,"Plate"
-307.36,-0.01002,"Qualified",,97.69,"CapPass","Cycle 2",2,2435,"416-19","Alloy 617",314626,"Plate"
-307.60,-0.01007,"Qualified",,97.74,"CapPass","Cycle 2",2,2436,"416-19","Alloy 617",314626,"Plate"
-307.43,-0.01011,"Qualified",,97.77,"CapPass","Cycle 2",2,2437,"416-19","Alloy 617",314626,"Plate"
-307.30,-0.01013,"Qualified",,97.79,"CapPass","Cycle 2",2,2438,"416-19","Alloy 617",314626,"Plate"
-307.00,-0.01018,"Qualified",,97.84,"CapPass","Cycle 2",2,2439,"416-19","Alloy 617",314626,"Plate"
-306.61,-0.01023,"Qualified",,97.89,"CapPass","Cycle 2",2,2440,"416-19","Alloy 617",314626,"Plate"
-306.25,-0.01028,"Qualified",,97.94,"CapPass","Cycle 2",2,2441,"416-19","Alloy 617",314626,"Plate"
-305.91,-0.01033,"Qualified",,98.00,"CapPass","Cycle 2",2,2442,"416-19","Alloy 617",314626,"Plate"
-305.69,-0.01038,"Qualified",,98.05,"CapPass","Cycle 2",2,2443,"416-19","Alloy 617",314626,"Plate"
-305.54,-0.01043,"Qualified",,98.10,"CapPass","Cycle 2",2,2444,"416-19","Alloy 617",314626,"Plate"
-305.42,-0.01048,"Qualified",,98.15,"CapPass","Cycle 2",2,2445,"416-19","Alloy 617",314626,"Plate"
-305.34,-0.01053,"Qualified",,98.20,"CapPass","Cycle 2",2,2446,"416-19","Alloy 617",314626,"Plate"
-305.29,-0.01058,"Qualified",,98.25,"CapPass","Cycle 2",2,2447,"416-19","Alloy 617",314626,"Plate"
-305.24,-0.01063,"Qualified",,98.30,"CapPass","Cycle 2",2,2448,"416-19","Alloy 617",314626,"Plate"
-305.24,-0.01068,"Qualified",,98.35,"CapPass","Cycle 2",2,2449,"416-19","Alloy 617",314626,"Plate"
-305.21,-0.01073,"Qualified",,98.40,"CapPass","Cycle 2",2,2450,"416-19","Alloy 617",314626,"Plate"
-305.20,-0.01078,"Qualified",,98.45,"CapPass","Cycle 2",2,2451,"416-19","Alloy 617",314626,"Plate"
-305.16,-0.01083,"Qualified",,98.50,"CapPass","Cycle 2",2,2452,"416-19","Alloy 617",314626,"Plate"
-305.14,-0.01088,"Qualified",,98.55,"CapPass","Cycle 2",2,2453,"416-19","Alloy 617",314626,"Plate"
-305.13,-0.01093,"Qualified",,98.60,"CapPass","Cycle 2",2,2454,"416-19","Alloy 617",314626,"Plate"
-305.08,-0.01098,"Qualified",,98.65,"CapPass","Cycle 2",2,2455,"416-19","Alloy 617",314626,"Plate"
-305.10,-0.01103,"Qualified",,98.71,"CapPass","Cycle 2",2,2456,"416-19","Alloy 617",314626,"Plate"
-305.12,-0.01108,"Qualified",,98.76,"CapPass","Cycle 2",2,2457,"416-19","Alloy 617",314626,"Plate"
-305.10,-0.01109,"Qualified",,98.77,"CapPass","Cycle 2",2,2458,"416-19","Alloy 617",314626,"Plate"
-305.11,-0.01114,"Qualified",,98.81,"CapPass","Cycle 2",2,2459,"416-19","Alloy 617",314626,"Plate"
-305.12,-0.01119,"Qualified",,98.86,"CapPass","Cycle 2",2,2460,"416-19","Alloy 617",314626,"Plate"
-305.18,-0.01124,"Qualified",,98.91,"CapPass","Cycle 2",2,2461,"416-19","Alloy 617",314626,"Plate"
-305.28,-0.01129,"Qualified",,98.96,"CapPass","Cycle 2",2,2462,"416-19","Alloy 617",314626,"Plate"
