Repository: js-molina/fatigue-A617

File: data/850C/Strain rate 0.001/3.0% strain/HTM_A19_Cycles_41612.csv (part 7 of 27)
"Stress Mpa","Strain","Qual State","Qual Exceptions","Elapsed Time Sec","Data State","Cycle Label","Cycle","Count","Sample","Alloy","Heat","Material_Form"
224.94,-0.01032,"Qualified",,106.95,"CapPass","Cycle 2",2,2460,"416-12","Alloy 617",314626,"Plate"
227.58,-0.01027,"Qualified",,107.00,"CapPass","Cycle 2",2,2461,"416-12","Alloy 617",314626,"Plate"
230.10,-0.01022,"Qualified",,107.05,"CapPass","Cycle 2",2,2462,"416-12","Alloy 617",314626,"Plate"
232.88,-0.01017,"Qualified",,107.10,"CapPass","Cycle 2",2,2463,"416-12","Alloy 617",314626,"Plate"
235.40,-0.01012,"Qualified",,107.15,"CapPass","Cycle 2",2,2464,"416-12","Alloy 617",314626,"Plate"
238.15,-0.01007,"Qualified",,107.21,"CapPass","Cycle 2",2,2465,"416-12","Alloy 617",314626,"Plate"
240.82,-0.01002,"Qualified",,107.26,"CapPass","Cycle 2",2,2466,"416-12","Alloy 617",314626,"Plate"
242.73,-0.00997,"Qualified",,107.30,"CapPass","Cycle 2",2,2467,"416-12","Alloy 617",314626,"Plate"
245.81,-0.00992,"Qualified",,107.36,"CapPass","Cycle 2",2,2468,"416-12","Alloy 617",314626,"Plate"
248.22,-0.00987,"Qualified",,107.41,"CapPass","Cycle 2",2,2469,"416-12","Alloy 617",314626,"Plate"
250.82,-0.00982,"Qualified",,107.46,"CapPass","Cycle 2",2,2470,"416-12","Alloy 617",314626,"Plate"
252.90,-0.00977,"Qualified",,107.50,"CapPass","Cycle 2",2,2471,"416-12","Alloy 617",314626,"Plate"
255.03,-0.00972,"Qualified",,107.55,"CapPass","Cycle 2",2,2472,"416-12","Alloy 617",314626,"Plate"
256.56,-0.00967,"Qualified",,107.59,"CapPass","Cycle 2",2,2473,"416-12","Alloy 617",314626,"Plate"
258.35,-0.00962,"Qualified",,107.65,"CapPass","Cycle 2",2,2474,"416-12","Alloy 617",314626,"Plate"
260.01,-0.00957,"Qualified",,107.69,"CapPass","Cycle 2",2,2475,"416-12","Alloy 617",314626,"Plate"
261.67,-0.00952,"Qualified",,107.75,"CapPass","Cycle 2",2,2476,"416-12","Alloy 617",314626,"Plate"
262.28,-0.00950,"Qualified",,107.76,"CapPass","Cycle 2",2,2477,"416-12","Alloy 617",314626,"Plate"
263.48,-0.00947,"Qualified",,107.79,"CapPass","Cycle 2",2,2478,"416-12","Alloy 617",314626,"Plate"
265.10,-0.00941,"Qualified",,107.84,"CapPass","Cycle 2",2,2479,"416-12","Alloy 617",314626,"Plate"
266.43,-0.00936,"Qualified",,107.88,"CapPass","Cycle 2",2,2480,"416-12","Alloy 617",314626,"Plate"
266.64,-0.00931,"Qualified",,107.93,"CapPass","Cycle 2",2,2481,"416-12","Alloy 617",314626,"Plate"
267.94,-0.00926,"Qualified",,107.98,"CapPass","Cycle 2",2,2482,"416-12","Alloy 617",314626,"Plate"
269.21,-0.00921,"Qualified",,108.03,"CapPass","Cycle 2",2,2483,"416-12","Alloy 617",314626,"Plate"
270.30,-0.00916,"Qualified",,108.08,"CapPass","Cycle 2",2,2484,"416-12","Alloy 617",314626,"Plate"
271.32,-0.00911,"Qualified",,108.12,"CapPass","Cycle 2",2,2485,"416-12","Alloy 617",314626,"Plate"
272.20,-0.00906,"Qualified",,108.17,"CapPass","Cycle 2",2,2486,"416-12","Alloy 617",314626,"Plate"
272.97,-0.00901,"Qualified",,108.22,"CapPass","Cycle 2",2,2487,"416-12","Alloy 617",314626,"Plate"
273.52,-0.00896,"Qualified",,108.26,"CapPass","Cycle 2",2,2488,"416-12","Alloy 617",314626,"Plate"
273.88,-0.00891,"Qualified",,108.31,"CapPass","Cycle 2",2,2489,"416-12","Alloy 617",314626,"Plate"
274.09,-0.00886,"Qualified",,108.35,"CapPass","Cycle 2",2,2490,"416-12","Alloy 617",314626,"Plate"
274.14,-0.00881,"Qualified",,108.40,"CapPass","Cycle 2",2,2491,"416-12","Alloy 617",314626,"Plate"
274.06,-0.00876,"Qualified",,108.45,"CapPass","Cycle 2",2,2492,"416-12","Alloy 617",314626,"Plate"
273.95,-0.00871,"Qualified",,108.50,"CapPass","Cycle 2",2,2493,"416-12","Alloy 617",314626,"Plate"
273.85,-0.00866,"Qualified",,108.55,"CapPass","Cycle 2",2,2494,"416-12","Alloy 617",314626,"Plate"
273.75,-0.00861,"Qualified",,108.60,"CapPass","Cycle 2",2,2495,"416-12","Alloy 617",314626,"Plate"
273.72,-0.00856,"Qualified",,108.65,"CapPass","Cycle 2",2,2496,"416-12","Alloy 617",314626,"Plate"
273.75,-0.00850,"Qualified",,108.70,"CapPass","Cycle 2",2,2497,"416-12","Alloy 617",314626,"Plate"
273.82,-0.00845,"Qualified",,108.76,"CapPass","Cycle 2",2,2498,"416-12","Alloy 617",314626,"Plate"
273.83,-0.00845,"Qualified",,108.76,"CapPass","Cycle 2",2,2499,"416-12","Alloy 617",314626,"Plate"
274.00,-0.00840,"Qualified",,108.81,"CapPass","Cycle 2",2,2500,"416-12","Alloy 617",314626,"Plate"
274.28,-0.00835,"Qualified",,108.86,"CapPass","Cycle 2",2,2501,"416-12","Alloy 617",314626,"Plate"
274.52,-0.00830,"Qualified",,108.90,"CapPass","Cycle 2",2,2502,"416-12","Alloy 617",314626,"Plate"
274.77,-0.00825,"Qualified",,108.95,"CapPass","Cycle 2",2,2503,"416-12","Alloy 617",314626,"Plate"
274.91,-0.00820,"Qualified",,109.00,"CapPass","Cycle 2",2,2504,"416-12","Alloy 617",314626,"Plate"
274.98,-0.00815,"Qualified",,109.05,"CapPass","Cycle 2",2,2505,"416-12","Alloy 617",314626,"Plate"
275.01,-0.00810,"Qualified",,109.10,"CapPass","Cycle 2",2,2506,"416-12","Alloy 617",314626,"Plate"
275.08,-0.00805,"Qualified",,109.15,"CapPass","Cycle 2",2,2507,"416-12","Alloy 617",314626,"Plate"
275.30,-0.00800,"Qualified",,109.20,"CapPass","Cycle 2",2,2508,"416-12","Alloy 617",314626,"Plate"
275.59,-0.00795,"Qualified",,109.25,"CapPass","Cycle 2",2,2509,"416-12","Alloy 617",314626,"Plate"
275.93,-0.00790,"Qualified",,109.30,"CapPass","Cycle 2",2,2510,"416-12","Alloy 617",314626,"Plate"
276.34,-0.00785,"Qualified",,109.35,"CapPass","Cycle 2",2,2511,"416-12","Alloy 617",314626,"Plate"
276.71,-0.00780,"Qualified",,109.40,"CapPass","Cycle 2",2,2512,"416-12","Alloy 617",314626,"Plate"
277.05,-0.00775,"Qualified",,109.45,"CapPass","Cycle 2",2,2513,"416-12","Alloy 617",314626,"Plate"
277.26,-0.00770,"Qualified",,109.50,"CapPass","Cycle 2",2,2514,"416-12","Alloy 617",314626,"Plate"
277.42,-0.00765,"Qualified",,109.55,"CapPass","Cycle 2",2,2515,"416-12","Alloy 617",314626,"Plate"
277.53,-0.00760,"Qualified",,109.60,"CapPass","Cycle 2",2,2516,"416-12","Alloy 617",314626,"Plate"
277.64,-0.00755,"Qualified",,109.65,"CapPass","Cycle 2",2,2517,"416-12","Alloy 617",314626,"Plate"
277.83,-0.00750,"Qualified",,109.70,"CapPass","Cycle 2",2,2518,"416-12","Alloy 617",314626,"Plate"
277.98,-0.00744,"Qualified",,109.75,"CapPass","Cycle 2",2,2519,"416-12","Alloy 617",314626,"Plate"
278.02,-0.00743,"Qualified",,109.76,"CapPass","Cycle 2",2,2520,"416-12","Alloy 617",314626,"Plate"
278.19,-0.00739,"Qualified",,109.80,"CapPass","Cycle 2",2,2521,"416-12","Alloy 617",314626,"Plate"
278.40,-0.00734,"Qualified",,109.85,"CapPass","Cycle 2",2,2522,"416-12","Alloy 617",314626,"Plate"
278.57,-0.00729,"Qualified",,109.90,"CapPass","Cycle 2",2,2523,"416-12","Alloy 617",314626,"Plate"
278.74,-0.00724,"Qualified",,109.95,"CapPass","Cycle 2",2,2524,"416-12","Alloy 617",314626,"Plate"
278.88,-0.00719,"Qualified",,110.00,"CapPass","Cycle 2",2,2525,"416-12","Alloy 617",314626,"Plate"
279.02,-0.00714,"Qualified",,110.05,"CapPass","Cycle 2",2,2526,"416-12","Alloy 617",314626,"Plate"
279.22,-0.00709,"Qualified",,110.10,"CapPass","Cycle 2",2,2527,"416-12","Alloy 617",314626,"Plate"
279.55,-0.00704,"Qualified",,110.15,"CapPass","Cycle 2",2,2528,"416-12","Alloy 617",314626,"Plate"
279.99,-0.00699,"Qualified",,110.20,"CapPass","Cycle 2",2,2529,"416-12","Alloy 617",314626,"Plate"
280.34,-0.00694,"Qualified",,110.25,"CapPass","Cycle 2",2,2530,"416-12","Alloy 617",314626,"Plate"
280.67,-0.00689,"Qualified",,110.29,"CapPass","Cycle 2",2,2531,"416-12","Alloy 617",314626,"Plate"
280.79,-0.00684,"Qualified",,110.34,"CapPass","Cycle 2",2,2532,"416-12","Alloy 617",314626,"Plate"
280.66,-0.00679,"Qualified",,110.39,"CapPass","Cycle 2",2,2533,"416-12","Alloy 617",314626,"Plate"
280.36,-0.00674,"Qualified",,110.44,"CapPass","Cycle 2",2,2534,"416-12","Alloy 617",314626,"Plate"
280.09,-0.00669,"Qualified",,110.49,"CapPass","Cycle 2",2,2535,"416-12","Alloy 617",314626,"Plate"
279.80,-0.00664,"Qualified",,110.54,"CapPass","Cycle 2",2,2536,"416-12","Alloy 617",314626,"Plate"
279.56,-0.00659,"Qualified",,110.60,"CapPass","Cycle 2",2,2537,"416-12","Alloy 617",314626,"Plate"
279.57,-0.00654,"Qualified",,110.65,"CapPass","Cycle 2",2,2538,"416-12","Alloy 617",314626,"Plate"
279.81,-0.00649,"Qualified",,110.69,"CapPass","Cycle 2",2,2539,"416-12","Alloy 617",314626,"Plate"
279.91,-0.00644,"Qualified",,110.74,"CapPass","Cycle 2",2,2540,"416-12","Alloy 617",314626,"Plate"
279.89,-0.00641,"Qualified",,110.76,"CapPass","Cycle 2",2,2541,"416-12","Alloy 617",314626,"Plate"
279.85,-0.00639,"Qualified",,110.79,"CapPass","Cycle 2",2,2542,"416-12","Alloy 617",314626,"Plate"
279.76,-0.00634,"Qualified",,110.83,"CapPass","Cycle 2",2,2543,"416-12","Alloy 617",314626,"Plate"
279.53,-0.00628,"Qualified",,110.89,"CapPass","Cycle 2",2,2544,"416-12","Alloy 617",314626,"Plate"
279.29,-0.00623,"Qualified",,110.93,"CapPass","Cycle 2",2,2545,"416-12","Alloy 617",314626,"Plate"
279.03,-0.00618,"Qualified",,110.98,"CapPass","Cycle 2",2,2546,"416-12","Alloy 617",314626,"Plate"
278.79,-0.00613,"Qualified",,111.03,"CapPass","Cycle 2",2,2547,"416-12","Alloy 617",314626,"Plate"
278.55,-0.00608,"Qualified",,111.08,"CapPass","Cycle 2",2,2548,"416-12","Alloy 617",314626,"Plate"
278.12,-0.00603,"Qualified",,111.13,"CapPass","Cycle 2",2,2549,"416-12","Alloy 617",314626,"Plate"
277.65,-0.00598,"Qualified",,111.18,"CapPass","Cycle 2",2,2550,"416-12","Alloy 617",314626,"Plate"
277.22,-0.00593,"Qualified",,111.24,"CapPass","Cycle 2",2,2551,"416-12","Alloy 617",314626,"Plate"
277.24,-0.00588,"Qualified",,111.29,"CapPass","Cycle 2",2,2552,"416-12","Alloy 617",314626,"Plate"
277.41,-0.00583,"Qualified",,111.35,"CapPass","Cycle 2",2,2553,"416-12","Alloy 617",314626,"Plate"
277.89,-0.00578,"Qualified",,111.39,"CapPass","Cycle 2",2,2554,"416-12","Alloy 617",314626,"Plate"
278.18,-0.00573,"Qualified",,111.45,"CapPass","Cycle 2",2,2555,"416-12","Alloy 617",314626,"Plate"
278.69,-0.00568,"Qualified",,111.50,"CapPass","Cycle 2",2,2556,"416-12","Alloy 617",314626,"Plate"
279.21,-0.00563,"Qualified",,111.55,"CapPass","Cycle 2",2,2557,"416-12","Alloy 617",314626,"Plate"
279.65,-0.00558,"Qualified",,111.60,"CapPass","Cycle 2",2,2558,"416-12","Alloy 617",314626,"Plate"
279.97,-0.00553,"Qualified",,111.64,"CapPass","Cycle 2",2,2559,"416-12","Alloy 617",314626,"Plate"
280.40,-0.00548,"Qualified",,111.69,"CapPass","Cycle 2",2,2560,"416-12","Alloy 617",314626,"Plate"
280.37,-0.00543,"Qualified",,111.73,"CapPass","Cycle 2",2,2561,"416-12","Alloy 617",314626,"Plate"
280.42,-0.00539,"Qualified",,111.76,"CapPass","Cycle 2",2,2562,"416-12","Alloy 617",314626,"Plate"
280.40,-0.00538,"Qualified",,111.78,"CapPass","Cycle 2",2,2563,"416-12","Alloy 617",314626,"Plate"
280.22,-0.00532,"Qualified",,111.83,"CapPass","Cycle 2",2,2564,"416-12","Alloy 617",314626,"Plate"
279.90,-0.00527,"Qualified",,111.88,"CapPass","Cycle 2",2,2565,"416-12","Alloy 617",314626,"Plate"
279.55,-0.00522,"Qualified",,111.93,"CapPass","Cycle 2",2,2566,"416-12","Alloy 617",314626,"Plate"
279.28,-0.00517,"Qualified",,111.98,"CapPass","Cycle 2",2,2567,"416-12","Alloy 617",314626,"Plate"
279.09,-0.00512,"Qualified",,112.04,"CapPass","Cycle 2",2,2568,"416-12","Alloy 617",314626,"Plate"
279.10,-0.00507,"Qualified",,112.09,"CapPass","Cycle 2",2,2569,"416-12","Alloy 617",314626,"Plate"
279.27,-0.00502,"Qualified",,112.14,"CapPass","Cycle 2",2,2570,"416-12","Alloy 617",314626,"Plate"
279.52,-0.00497,"Qualified",,112.19,"CapPass","Cycle 2",2,2571,"416-12","Alloy 617",314626,"Plate"
279.94,-0.00492,"Qualified",,112.25,"CapPass","Cycle 2",2,2572,"416-12","Alloy 617",314626,"Plate"
280.59,-0.00487,"Qualified",,112.30,"CapPass","Cycle 2",2,2573,"416-12","Alloy 617",314626,"Plate"
281.17,-0.00482,"Qualified",,112.34,"CapPass","Cycle 2",2,2574,"416-12","Alloy 617",314626,"Plate"
281.57,-0.00477,"Qualified",,112.39,"CapPass","Cycle 2",2,2575,"416-12","Alloy 617",314626,"Plate"
281.92,-0.00472,"Qualified",,112.44,"CapPass","Cycle 2",2,2576,"416-12","Alloy 617",314626,"Plate"
282.14,-0.00467,"Qualified",,112.49,"CapPass","Cycle 2",2,2577,"416-12","Alloy 617",314626,"Plate"
282.38,-0.00462,"Qualified",,112.53,"CapPass","Cycle 2",2,2578,"416-12","Alloy 617",314626,"Plate"
282.55,-0.00457,"Qualified",,112.59,"CapPass","Cycle 2",2,2579,"416-12","Alloy 617",314626,"Plate"
282.68,-0.00452,"Qualified",,112.64,"CapPass","Cycle 2",2,2580,"416-12","Alloy 617",314626,"Plate"
282.80,-0.00447,"Qualified",,112.69,"CapPass","Cycle 2",2,2581,"416-12","Alloy 617",314626,"Plate"
282.75,-0.00442,"Qualified",,112.76,"CapPass","Cycle 2",2,2582,"416-12","Alloy 617",314626,"Plate"
282.81,-0.00441,"Qualified",,112.76,"CapPass","Cycle 2",2,2583,"416-12","Alloy 617",314626,"Plate"
283.47,-0.00437,"Qualified",,112.81,"CapPass","Cycle 2",2,2584,"416-12","Alloy 617",314626,"Plate"
284.36,-0.00432,"Qualified",,112.85,"CapPass","Cycle 2",2,2585,"416-12","Alloy 617",314626,"Plate"
285.11,-0.00426,"Qualified",,112.90,"CapPass","Cycle 2",2,2586,"416-12","Alloy 617",314626,"Plate"
285.67,-0.00421,"Qualified",,112.94,"CapPass","Cycle 2",2,2587,"416-12","Alloy 617",314626,"Plate"
286.05,-0.00416,"Qualified",,112.98,"CapPass","Cycle 2",2,2588,"416-12","Alloy 617",314626,"Plate"
286.20,-0.00411,"Qualified",,113.03,"CapPass","Cycle 2",2,2589,"416-12","Alloy 617",314626,"Plate"
285.72,-0.00406,"Qualified",,113.08,"CapPass","Cycle 2",2,2590,"416-12","Alloy 617",314626,"Plate"
285.38,-0.00401,"Qualified",,113.13,"CapPass","Cycle 2",2,2591,"416-12","Alloy 617",314626,"Plate"
285.35,-0.00396,"Qualified",,113.18,"CapPass","Cycle 2",2,2592,"416-12","Alloy 617",314626,"Plate"
285.26,-0.00391,"Qualified",,113.23,"CapPass","Cycle 2",2,2593,"416-12","Alloy 617",314626,"Plate"
285.07,-0.00386,"Qualified",,113.28,"CapPass","Cycle 2",2,2594,"416-12","Alloy 617",314626,"Plate"
284.94,-0.00381,"Qualified",,113.33,"CapPass","Cycle 2",2,2595,"416-12","Alloy 617",314626,"Plate"
284.70,-0.00376,"Qualified",,113.37,"CapPass","Cycle 2",2,2596,"416-12","Alloy 617",314626,"Plate"
284.34,-0.00371,"Qualified",,113.42,"CapPass","Cycle 2",2,2597,"416-12","Alloy 617",314626,"Plate"
283.93,-0.00366,"Qualified",,113.47,"CapPass","Cycle 2",2,2598,"416-12","Alloy 617",314626,"Plate"
283.56,-0.00361,"Qualified",,113.52,"CapPass","Cycle 2",2,2599,"416-12","Alloy 617",314626,"Plate"
283.15,-0.00356,"Qualified",,113.57,"CapPass","Cycle 2",2,2600,"416-12","Alloy 617",314626,"Plate"
282.70,-0.00351,"Qualified",,113.62,"CapPass","Cycle 2",2,2601,"416-12","Alloy 617",314626,"Plate"
282.26,-0.00346,"Qualified",,113.68,"CapPass","Cycle 2",2,2602,"416-12","Alloy 617",314626,"Plate"
281.89,-0.00340,"Qualified",,113.73,"CapPass","Cycle 2",2,2603,"416-12","Alloy 617",314626,"Plate"
281.77,-0.00337,"Qualified",,113.76,"CapPass","Cycle 2",2,2604,"416-12","Alloy 617",314626,"Plate"
281.73,-0.00335,"Qualified",,113.78,"CapPass","Cycle 2",2,2605,"416-12","Alloy 617",314626,"Plate"
281.70,-0.00330,"Qualified",,113.83,"CapPass","Cycle 2",2,2606,"416-12","Alloy 617",314626,"Plate"
281.81,-0.00325,"Qualified",,113.88,"CapPass","Cycle 2",2,2607,"416-12","Alloy 617",314626,"Plate"
282.00,-0.00320,"Qualified",,113.93,"CapPass","Cycle 2",2,2608,"416-12","Alloy 617",314626,"Plate"
282.14,-0.00315,"Qualified",,113.98,"CapPass","Cycle 2",2,2609,"416-12","Alloy 617",314626,"Plate"
282.12,-0.00310,"Qualified",,114.03,"CapPass","Cycle 2",2,2610,"416-12","Alloy 617",314626,"Plate"
281.94,-0.00305,"Qualified",,114.07,"CapPass","Cycle 2",2,2611,"416-12","Alloy 617",314626,"Plate"
281.78,-0.00300,"Qualified",,114.12,"CapPass","Cycle 2",2,2612,"416-12","Alloy 617",314626,"Plate"
281.50,-0.00295,"Qualified",,114.17,"CapPass","Cycle 2",2,2613,"416-12","Alloy 617",314626,"Plate"
281.29,-0.00290,"Qualified",,114.23,"CapPass","Cycle 2",2,2614,"416-12","Alloy 617",314626,"Plate"
281.09,-0.00285,"Qualified",,114.28,"CapPass","Cycle 2",2,2615,"416-12","Alloy 617",314626,"Plate"
281.20,-0.00280,"Qualified",,114.34,"CapPass","Cycle 2",2,2616,"416-12","Alloy 617",314626,"Plate"
281.55,-0.00275,"Qualified",,114.39,"CapPass","Cycle 2",2,2617,"416-12","Alloy 617",314626,"Plate"
282.01,-0.00270,"Qualified",,114.44,"CapPass","Cycle 2",2,2618,"416-12","Alloy 617",314626,"Plate"
282.46,-0.00265,"Qualified",,114.49,"CapPass","Cycle 2",2,2619,"416-12","Alloy 617",314626,"Plate"
282.68,-0.00260,"Qualified",,114.54,"CapPass","Cycle 2",2,2620,"416-12","Alloy 617",314626,"Plate"
282.83,-0.00255,"Qualified",,114.59,"CapPass","Cycle 2",2,2621,"416-12","Alloy 617",314626,"Plate"
283.02,-0.00250,"Qualified",,114.64,"CapPass","Cycle 2",2,2622,"416-12","Alloy 617",314626,"Plate"
283.26,-0.00245,"Qualified",,114.69,"CapPass","Cycle 2",2,2623,"416-12","Alloy 617",314626,"Plate"
283.61,-0.00240,"Qualified",,114.75,"CapPass","Cycle 2",2,2624,"416-12","Alloy 617",314626,"Plate"
283.76,-0.00237,"Qualified",,114.76,"CapPass","Cycle 2",2,2625,"416-12","Alloy 617",314626,"Plate"
283.97,-0.00234,"Qualified",,114.79,"CapPass","Cycle 2",2,2626,"416-12","Alloy 617",314626,"Plate"
284.22,-0.00229,"Qualified",,114.84,"CapPass","Cycle 2",2,2627,"416-12","Alloy 617",314626,"Plate"
284.39,-0.00224,"Qualified",,114.89,"CapPass","Cycle 2",2,2628,"416-12","Alloy 617",314626,"Plate"
284.59,-0.00219,"Qualified",,114.94,"CapPass","Cycle 2",2,2629,"416-12","Alloy 617",314626,"Plate"
284.81,-0.00214,"Qualified",,114.99,"CapPass","Cycle 2",2,2630,"416-12","Alloy 617",314626,"Plate"
285.03,-0.00209,"Qualified",,115.04,"CapPass","Cycle 2",2,2631,"416-12","Alloy 617",314626,"Plate"
285.27,-0.00204,"Qualified",,115.09,"CapPass","Cycle 2",2,2632,"416-12","Alloy 617",314626,"Plate"
285.43,-0.00199,"Qualified",,115.13,"CapPass","Cycle 2",2,2633,"416-12","Alloy 617",314626,"Plate"
285.53,-0.00194,"Qualified",,115.18,"CapPass","Cycle 2",2,2634,"416-12","Alloy 617",314626,"Plate"
285.49,-0.00189,"Qualified",,115.23,"CapPass","Cycle 2",2,2635,"416-12","Alloy 617",314626,"Plate"
285.37,-0.00184,"Qualified",,115.28,"CapPass","Cycle 2",2,2636,"416-12","Alloy 617",314626,"Plate"
285.26,-0.00179,"Qualified",,115.33,"CapPass","Cycle 2",2,2637,"416-12","Alloy 617",314626,"Plate"
285.02,-0.00174,"Qualified",,115.38,"CapPass","Cycle 2",2,2638,"416-12","Alloy 617",314626,"Plate"
284.84,-0.00169,"Qualified",,115.43,"CapPass","Cycle 2",2,2639,"416-12","Alloy 617",314626,"Plate"
284.58,-0.00164,"Qualified",,115.47,"CapPass","Cycle 2",2,2640,"416-12","Alloy 617",314626,"Plate"
284.31,-0.00159,"Qualified",,115.52,"CapPass","Cycle 2",2,2641,"416-12","Alloy 617",314626,"Plate"
283.93,-0.00154,"Qualified",,115.57,"CapPass","Cycle 2",2,2642,"416-12","Alloy 617",314626,"Plate"
283.44,-0.00149,"Qualified",,115.62,"CapPass","Cycle 2",2,2643,"416-12","Alloy 617",314626,"Plate"
283.01,-0.00144,"Qualified",,115.67,"CapPass","Cycle 2",2,2644,"416-12","Alloy 617",314626,"Plate"
282.55,-0.00139,"Qualified",,115.73,"CapPass","Cycle 2",2,2645,"416-12","Alloy 617",314626,"Plate"
282.19,-0.00135,"Qualified",,115.76,"CapPass","Cycle 2",2,2646,"416-12","Alloy 617",314626,"Plate"
282.10,-0.00133,"Qualified",,115.78,"CapPass","Cycle 2",2,2647,"416-12","Alloy 617",314626,"Plate"
281.85,-0.00128,"Qualified",,115.83,"CapPass","Cycle 2",2,2648,"416-12","Alloy 617",314626,"Plate"
281.88,-0.00123,"Qualified",,115.89,"CapPass","Cycle 2",2,2649,"416-12","Alloy 617",314626,"Plate"
282.23,-0.00118,"Qualified",,115.95,"CapPass","Cycle 2",2,2650,"416-12","Alloy 617",314626,"Plate"
282.84,-0.00113,"Qualified",,116.00,"CapPass","Cycle 2",2,2651,"416-12","Alloy 617",314626,"Plate"
283.51,-0.00108,"Qualified",,116.04,"CapPass","Cycle 2",2,2652,"416-12","Alloy 617",314626,"Plate"
284.05,-0.00103,"Qualified",,116.09,"CapPass","Cycle 2",2,2653,"416-12","Alloy 617",314626,"Plate"
284.39,-0.00098,"Qualified",,116.13,"CapPass","Cycle 2",2,2654,"416-12","Alloy 617",314626,"Plate"
284.48,-0.00093,"Qualified",,116.18,"CapPass","Cycle 2",2,2655,"416-12","Alloy 617",314626,"Plate"
284.46,-0.00088,"Qualified",,116.24,"CapPass","Cycle 2",2,2656,"416-12","Alloy 617",314626,"Plate"
284.63,-0.00083,"Qualified",,116.29,"CapPass","Cycle 2",2,2657,"416-12","Alloy 617",314626,"Plate"
284.82,-0.00078,"Qualified",,116.34,"CapPass","Cycle 2",2,2658,"416-12","Alloy 617",314626,"Plate"
285.01,-0.00073,"Qualified",,116.38,"CapPass","Cycle 2",2,2659,"416-12","Alloy 617",314626,"Plate"
285.14,-0.00068,"Qualified",,116.43,"CapPass","Cycle 2",2,2660,"416-12","Alloy 617",314626,"Plate"
285.01,-0.00063,"Qualified",,116.48,"CapPass","Cycle 2",2,2661,"416-12","Alloy 617",314626,"Plate"
284.67,-0.00058,"Qualified",,116.53,"CapPass","Cycle 2",2,2662,"416-12","Alloy 617",314626,"Plate"
284.44,-0.00053,"Qualified",,116.58,"CapPass","Cycle 2",2,2663,"416-12","Alloy 617",314626,"Plate"
284.32,-0.00048,"Qualified",,116.63,"CapPass","Cycle 2",2,2664,"416-12","Alloy 617",314626,"Plate"
284.08,-0.00043,"Qualified",,116.69,"CapPass","Cycle 2",2,2665,"416-12","Alloy 617",314626,"Plate"
284.20,-0.00038,"Qualified",,116.74,"CapPass","Cycle 2",2,2666,"416-12","Alloy 617",314626,"Plate"
284.36,-0.00035,"Qualified",,116.76,"CapPass","Cycle 2",2,2667,"416-12","Alloy 617",314626,"Plate"
284.45,-0.00033,"Qualified",,116.78,"CapPass","Cycle 2",2,2668,"416-12","Alloy 617",314626,"Plate"
284.69,-0.00028,"Qualified",,116.83,"CapPass","Cycle 2",2,2669,"416-12","Alloy 617",314626,"Plate"
284.66,-0.00023,"Qualified",,116.87,"CapPass","Cycle 2",2,2670,"416-12","Alloy 617",314626,"Plate"
284.49,-0.00017,"Qualified",,116.92,"CapPass","Cycle 2",2,2671,"416-12","Alloy 617",314626,"Plate"
284.08,-0.00012,"Qualified",,116.98,"CapPass","Cycle 2",2,2672,"416-12","Alloy 617",314626,"Plate"
286.29,-0.00004,"Qualified",,235.89,"CapPass","Cycle 5",5,5151,"416-12","Alloy 617",314626,"Plate"
286.03,0.00001,"Qualified",,235.94,"CapPass","Cycle 5",5,5152,"416-12","Alloy 617",314626,"Plate"
285.80,0.00006,"Qualified",,235.99,"CapPass","Cycle 5",5,5153,"416-12","Alloy 617",314626,"Plate"
285.50,0.00011,"Qualified",,236.04,"CapPass","Cycle 5",5,5154,"416-12","Alloy 617",314626,"Plate"
285.27,0.00016,"Qualified",,236.10,"CapPass","Cycle 5",5,5155,"416-12","Alloy 617",314626,"Plate"
285.30,0.00021,"Qualified",,236.15,"CapPass","Cycle 5",5,5156,"416-12","Alloy 617",314626,"Plate"
285.50,0.00026,"Qualified",,236.20,"CapPass","Cycle 5",5,5157,"416-12","Alloy 617",314626,"Plate"
285.69,0.00031,"Qualified",,236.25,"CapPass","Cycle 5",5,5158,"416-12","Alloy 617",314626,"Plate"
286.02,0.00036,"Qualified",,236.30,"CapPass","Cycle 5",5,5159,"416-12","Alloy 617",314626,"Plate"
286.27,0.00041,"Qualified",,236.35,"CapPass","Cycle 5",5,5160,"416-12","Alloy 617",314626,"Plate"
286.51,0.00046,"Qualified",,236.40,"CapPass","Cycle 5",5,5161,"416-12","Alloy 617",314626,"Plate"
286.78,0.00051,"Qualified",,236.45,"CapPass","Cycle 5",5,5162,"416-12","Alloy 617",314626,"Plate"
286.85,0.00056,"Qualified",,236.49,"CapPass","Cycle 5",5,5163,"416-12","Alloy 617",314626,"Plate"
286.94,0.00061,"Qualified",,236.54,"CapPass","Cycle 5",5,5164,"416-12","Alloy 617",314626,"Plate"
286.92,0.00066,"Qualified",,236.60,"CapPass","Cycle 5",5,5165,"416-12","Alloy 617",314626,"Plate"
287.00,0.00072,"Qualified",,236.65,"CapPass","Cycle 5",5,5166,"416-12","Alloy 617",314626,"Plate"
287.13,0.00077,"Qualified",,236.70,"CapPass","Cycle 5",5,5167,"416-12","Alloy 617",314626,"Plate"
287.21,0.00082,"Qualified",,236.75,"CapPass","Cycle 5",5,5168,"416-12","Alloy 617",314626,"Plate"
287.26,0.00083,"Qualified",,236.76,"CapPass","Cycle 5",5,5169,"416-12","Alloy 617",314626,"Plate"
287.25,0.00087,"Qualified",,236.80,"CapPass","Cycle 5",5,5170,"416-12","Alloy 617",314626,"Plate"
287.35,0.00092,"Qualified",,236.85,"CapPass","Cycle 5",5,5171,"416-12","Alloy 617",314626,"Plate"
287.47,0.00097,"Qualified",,236.90,"CapPass","Cycle 5",5,5172,"416-12","Alloy 617",314626,"Plate"
287.49,0.00102,"Qualified",,236.95,"CapPass","Cycle 5",5,5173,"416-12","Alloy 617",314626,"Plate"
287.53,0.00107,"Qualified",,237.00,"CapPass","Cycle 5",5,5174,"416-12","Alloy 617",314626,"Plate"
287.59,0.00112,"Qualified",,237.05,"CapPass","Cycle 5",5,5175,"416-12","Alloy 617",314626,"Plate"
287.71,0.00117,"Qualified",,237.10,"CapPass","Cycle 5",5,5176,"416-12","Alloy 617",314626,"Plate"
287.88,0.00122,"Qualified",,237.15,"CapPass","Cycle 5",5,5177,"416-12","Alloy 617",314626,"Plate"
288.06,0.00127,"Qualified",,237.20,"CapPass","Cycle 5",5,5178,"416-12","Alloy 617",314626,"Plate"
288.10,0.00132,"Qualified",,237.25,"CapPass","Cycle 5",5,5179,"416-12","Alloy 617",314626,"Plate"
288.14,0.00137,"Qualified",,237.30,"CapPass","Cycle 5",5,5180,"416-12","Alloy 617",314626,"Plate"
288.28,0.00142,"Qualified",,237.35,"CapPass","Cycle 5",5,5181,"416-12","Alloy 617",314626,"Plate"
288.43,0.00147,"Qualified",,237.40,"CapPass","Cycle 5",5,5182,"416-12","Alloy 617",314626,"Plate"
288.53,0.00152,"Qualified",,237.46,"CapPass","Cycle 5",5,5183,"416-12","Alloy 617",314626,"Plate"
288.67,0.00158,"Qualified",,237.51,"CapPass","Cycle 5",5,5184,"416-12","Alloy 617",314626,"Plate"
288.91,0.00163,"Qualified",,237.55,"CapPass","Cycle 5",5,5185,"416-12","Alloy 617",314626,"Plate"
288.98,0.00168,"Qualified",,237.60,"CapPass","Cycle 5",5,5186,"416-12","Alloy 617",314626,"Plate"
288.96,0.00173,"Qualified",,237.64,"CapPass","Cycle 5",5,5187,"416-12","Alloy 617",314626,"Plate"
288.83,0.00178,"Qualified",,237.70,"CapPass","Cycle 5",5,5188,"416-12","Alloy 617",314626,"Plate"
288.66,0.00183,"Qualified",,237.74,"CapPass","Cycle 5",5,5189,"416-12","Alloy 617",314626,"Plate"
288.57,0.00185,"Qualified",,237.76,"CapPass","Cycle 5",5,5190,"416-12","Alloy 617",314626,"Plate"
288.42,0.00188,"Qualified",,237.80,"CapPass","Cycle 5",5,5191,"416-12","Alloy 617",314626,"Plate"
288.19,0.00193,"Qualified",,237.85,"CapPass","Cycle 5",5,5192,"416-12","Alloy 617",314626,"Plate"
288.00,0.00198,"Qualified",,237.90,"CapPass","Cycle 5",5,5193,"416-12","Alloy 617",314626,"Plate"
288.05,0.00203,"Qualified",,237.95,"CapPass","Cycle 5",5,5194,"416-12","Alloy 617",314626,"Plate"
288.13,0.00208,"Qualified",,238.01,"CapPass","Cycle 5",5,5195,"416-12","Alloy 617",314626,"Plate"
288.29,0.00213,"Qualified",,238.06,"CapPass","Cycle 5",5,5196,"416-12","Alloy 617",314626,"Plate"
288.58,0.00218,"Qualified",,238.11,"CapPass","Cycle 5",5,5197,"416-12","Alloy 617",314626,"Plate"
289.04,0.00223,"Qualified",,238.16,"CapPass","Cycle 5",5,5198,"416-12","Alloy 617",314626,"Plate"
289.46,0.00228,"Qualified",,238.21,"CapPass","Cycle 5",5,5199,"416-12","Alloy 617",314626,"Plate"
289.71,0.00233,"Qualified",,238.25,"CapPass","Cycle 5",5,5200,"416-12","Alloy 617",314626,"Plate"
289.75,0.00238,"Qualified",,238.30,"CapPass","Cycle 5",5,5201,"416-12","Alloy 617",314626,"Plate"
289.68,0.00243,"Qualified",,238.35,"CapPass","Cycle 5",5,5202,"416-12","Alloy 617",314626,"Plate"
289.55,0.00248,"Qualified",,238.40,"CapPass","Cycle 5",5,5203,"416-12","Alloy 617",314626,"Plate"
289.35,0.00253,"Qualified",,238.45,"CapPass","Cycle 5",5,5204,"416-12","Alloy 617",314626,"Plate"
289.27,0.00259,"Qualified",,238.50,"CapPass","Cycle 5",5,5205,"416-12","Alloy 617",314626,"Plate"
289.23,0.00264,"Qualified",,238.56,"CapPass","Cycle 5",5,5206,"416-12","Alloy 617",314626,"Plate"
289.29,0.00269,"Qualified",,238.60,"CapPass","Cycle 5",5,5207,"416-12","Alloy 617",314626,"Plate"
289.29,0.00274,"Qualified",,238.65,"CapPass","Cycle 5",5,5208,"416-12","Alloy 617",314626,"Plate"
289.15,0.00279,"Qualified",,238.70,"CapPass","Cycle 5",5,5209,"416-12","Alloy 617",314626,"Plate"
288.96,0.00284,"Qualified",,238.75,"CapPass","Cycle 5",5,5210,"416-12","Alloy 617",314626,"Plate"
288.94,0.00285,"Qualified",,238.76,"CapPass","Cycle 5",5,5211,"416-12","Alloy 617",314626,"Plate"
288.81,0.00289,"Qualified",,238.80,"CapPass","Cycle 5",5,5212,"416-12","Alloy 617",314626,"Plate"
288.68,0.00294,"Qualified",,238.85,"CapPass","Cycle 5",5,5213,"416-12","Alloy 617",314626,"Plate"
288.58,0.00299,"Qualified",,238.90,"CapPass","Cycle 5",5,5214,"416-12","Alloy 617",314626,"Plate"
288.57,0.00304,"Qualified",,238.95,"CapPass","Cycle 5",5,5215,"416-12","Alloy 617",314626,"Plate"
288.51,0.00309,"Qualified",,239.00,"CapPass","Cycle 5",5,5216,"416-12","Alloy 617",314626,"Plate"
288.41,0.00314,"Qualified",,239.05,"CapPass","Cycle 5",5,5217,"416-12","Alloy 617",314626,"Plate"
288.33,0.00319,"Qualified",,239.10,"CapPass","Cycle 5",5,5218,"416-12","Alloy 617",314626,"Plate"
288.25,0.00324,"Qualified",,239.15,"CapPass","Cycle 5",5,5219,"416-12","Alloy 617",314626,"Plate"
288.19,0.00329,"Qualified",,239.20,"CapPass","Cycle 5",5,5220,"416-12","Alloy 617",314626,"Plate"
288.11,0.00334,"Qualified",,239.25,"CapPass","Cycle 5",5,5221,"416-12","Alloy 617",314626,"Plate"
287.99,0.00339,"Qualified",,239.30,"CapPass","Cycle 5",5,5222,"416-12","Alloy 617",314626,"Plate"
287.82,0.00344,"Qualified",,239.35,"CapPass","Cycle 5",5,5223,"416-12","Alloy 617",314626,"Plate"
287.67,0.00349,"Qualified",,239.41,"CapPass","Cycle 5",5,5224,"416-12","Alloy 617",314626,"Plate"
287.76,0.00354,"Qualified",,239.47,"CapPass","Cycle 5",5,5225,"416-12","Alloy 617",314626,"Plate"
288.14,0.00359,"Qualified",,239.52,"CapPass","Cycle 5",5,5226,"416-12","Alloy 617",314626,"Plate"
288.67,0.00365,"Qualified",,239.57,"CapPass","Cycle 5",5,5227,"416-12","Alloy 617",314626,"Plate"
289.30,0.00370,"Qualified",,239.62,"CapPass","Cycle 5",5,5228,"416-12","Alloy 617",314626,"Plate"
289.86,0.00375,"Qualified",,239.67,"CapPass","Cycle 5",5,5229,"416-12","Alloy 617",314626,"Plate"
290.34,0.00380,"Qualified",,239.71,"CapPass","Cycle 5",5,5230,"416-12","Alloy 617",314626,"Plate"
290.55,0.00385,"Qualified",,239.76,"CapPass","Cycle 5",5,5231,"416-12","Alloy 617",314626,"Plate"
290.56,0.00385,"Qualified",,239.76,"CapPass","Cycle 5",5,5232,"416-12","Alloy 617",314626,"Plate"
290.63,0.00390,"Qualified",,239.80,"CapPass","Cycle 5",5,5233,"416-12","Alloy 617",314626,"Plate"
290.42,0.00395,"Qualified",,239.85,"CapPass","Cycle 5",5,5234,"416-12","Alloy 617",314626,"Plate"
289.95,0.00400,"Qualified",,239.90,"CapPass","Cycle 5",5,5235,"416-12","Alloy 617",314626,"Plate"
289.42,0.00405,"Qualified",,239.95,"CapPass","Cycle 5",5,5236,"416-12","Alloy 617",314626,"Plate"
288.90,0.00410,"Qualified",,240.01,"CapPass","Cycle 5",5,5237,"416-12","Alloy 617",314626,"Plate"
288.76,0.00415,"Qualified",,240.07,"CapPass","Cycle 5",5,5238,"416-12","Alloy 617",314626,"Plate"
288.97,0.00420,"Qualified",,240.12,"CapPass","Cycle 5",5,5239,"416-12","Alloy 617",314626,"Plate"
289.53,0.00425,"Qualified",,240.17,"CapPass","Cycle 5",5,5240,"416-12","Alloy 617",314626,"Plate"
290.04,0.00430,"Qualified",,240.22,"CapPass","Cycle 5",5,5241,"416-12","Alloy 617",314626,"Plate"
290.34,0.00435,"Qualified",,240.27,"CapPass","Cycle 5",5,5242,"416-12","Alloy 617",314626,"Plate"
290.63,0.00440,"Qualified",,240.31,"CapPass","Cycle 5",5,5243,"416-12","Alloy 617",314626,"Plate"
290.73,0.00445,"Qualified",,240.36,"CapPass","Cycle 5",5,5244,"416-12","Alloy 617",314626,"Plate"
290.70,0.00450,"Qualified",,240.41,"CapPass","Cycle 5",5,5245,"416-12","Alloy 617",314626,"Plate"
290.51,0.00455,"Qualified",,240.46,"CapPass","Cycle 5",5,5246,"416-12","Alloy 617",314626,"Plate"
290.37,0.00460,"Qualified",,240.51,"CapPass","Cycle 5",5,5247,"416-12","Alloy 617",314626,"Plate"
290.18,0.00465,"Qualified",,240.56,"CapPass","Cycle 5",5,5248,"416-12","Alloy 617",314626,"Plate"
289.89,0.00470,"Qualified",,240.61,"CapPass","Cycle 5",5,5249,"416-12","Alloy 617",314626,"Plate"
289.56,0.00475,"Qualified",,240.65,"CapPass","Cycle 5",5,5250,"416-12","Alloy 617",314626,"Plate"
289.17,0.00481,"Qualified",,240.70,"CapPass","Cycle 5",5,5251,"416-12","Alloy 617",314626,"Plate"
288.71,0.00486,"Qualified",,240.75,"CapPass","Cycle 5",5,5252,"416-12","Alloy 617",314626,"Plate"
288.62,0.00486,"Qualified",,240.76,"CapPass","Cycle 5",5,5253,"416-12","Alloy 617",314626,"Plate"
288.26,0.00491,"Qualified",,240.81,"CapPass","Cycle 5",5,5254,"416-12","Alloy 617",314626,"Plate"
287.93,0.00496,"Qualified",,240.86,"CapPass","Cycle 5",5,5255,"416-12","Alloy 617",314626,"Plate"
287.77,0.00501,"Qualified",,240.91,"CapPass","Cycle 5",5,5256,"416-12","Alloy 617",314626,"Plate"
287.69,0.00506,"Qualified",,240.97,"CapPass","Cycle 5",5,5257,"416-12","Alloy 617",314626,"Plate"
287.76,0.00511,"Qualified",,241.02,"CapPass","Cycle 5",5,5258,"416-12","Alloy 617",314626,"Plate"
287.94,0.00516,"Qualified",,241.07,"CapPass","Cycle 5",5,5259,"416-12","Alloy 617",314626,"Plate"
288.15,0.00521,"Qualified",,241.12,"CapPass","Cycle 5",5,5260,"416-12","Alloy 617",314626,"Plate"
288.39,0.00526,"Qualified",,241.17,"CapPass","Cycle 5",5,5261,"416-12","Alloy 617",314626,"Plate"
288.64,0.00531,"Qualified",,241.22,"CapPass","Cycle 5",5,5262,"416-12","Alloy 617",314626,"Plate"
288.79,0.00536,"Qualified",,241.27,"CapPass","Cycle 5",5,5263,"416-12","Alloy 617",314626,"Plate"
288.88,0.00541,"Qualified",,241.32,"CapPass","Cycle 5",5,5264,"416-12","Alloy 617",314626,"Plate"
288.89,0.00546,"Qualified",,241.37,"CapPass","Cycle 5",5,5265,"416-12","Alloy 617",314626,"Plate"
288.98,0.00551,"Qualified",,241.42,"CapPass","Cycle 5",5,5266,"416-12","Alloy 617",314626,"Plate"
289.12,0.00556,"Qualified",,241.47,"CapPass","Cycle 5",5,5267,"416-12","Alloy 617",314626,"Plate"
289.11,0.00561,"Qualified",,241.52,"CapPass","Cycle 5",5,5268,"416-12","Alloy 617",314626,"Plate"
289.05,0.00566,"Qualified",,241.57,"CapPass","Cycle 5",5,5269,"416-12","Alloy 617",314626,"Plate"
288.95,0.00571,"Qualified",,241.62,"CapPass","Cycle 5",5,5270,"416-12","Alloy 617",314626,"Plate"
288.84,0.00577,"Qualified",,241.67,"CapPass","Cycle 5",5,5271,"416-12","Alloy 617",314626,"Plate"
288.90,0.00582,"Qualified",,241.71,"CapPass","Cycle 5",5,5272,"416-12","Alloy 617",314626,"Plate"
288.82,0.00587,"Qualified",,241.76,"CapPass","Cycle 5",5,5273,"416-12","Alloy 617",314626,"Plate"
288.57,0.00592,"Qualified",,241.82,"CapPass","Cycle 5",5,5274,"416-12","Alloy 617",314626,"Plate"
288.43,0.00597,"Qualified",,241.87,"CapPass","Cycle 5",5,5275,"416-12","Alloy 617",314626,"Plate"
288.43,0.00602,"Qualified",,241.92,"CapPass","Cycle 5",5,5276,"416-12","Alloy 617",314626,"Plate"
288.54,0.00607,"Qualified",,241.98,"CapPass","Cycle 5",5,5277,"416-12","Alloy 617",314626,"Plate"
288.85,0.00612,"Qualified",,242.03,"CapPass","Cycle 5",5,5278,"416-12","Alloy 617",314626,"Plate"
289.23,0.00617,"Qualified",,242.07,"CapPass","Cycle 5",5,5279,"416-12","Alloy 617",314626,"Plate"
289.39,0.00622,"Qualified",,242.13,"CapPass","Cycle 5",5,5280,"416-12","Alloy 617",314626,"Plate"
289.62,0.00627,"Qualified",,242.18,"CapPass","Cycle 5",5,5281,"416-12","Alloy 617",314626,"Plate"
289.89,0.00632,"Qualified",,242.23,"CapPass","Cycle 5",5,5282,"416-12","Alloy 617",314626,"Plate"
290.24,0.00637,"Qualified",,242.28,"CapPass","Cycle 5",5,5283,"416-12","Alloy 617",314626,"Plate"
290.64,0.00642,"Qualified",,242.33,"CapPass","Cycle 5",5,5284,"416-12","Alloy 617",314626,"Plate"
291.06,0.00647,"Qualified",,242.38,"CapPass","Cycle 5",5,5285,"416-12","Alloy 617",314626,"Plate"
291.37,0.00652,"Qualified",,242.43,"CapPass","Cycle 5",5,5286,"416-12","Alloy 617",314626,"Plate"
291.59,0.00657,"Qualified",,242.48,"CapPass","Cycle 5",5,5287,"416-12","Alloy 617",314626,"Plate"
291.80,0.00662,"Qualified",,242.53,"CapPass","Cycle 5",5,5288,"416-12","Alloy 617",314626,"Plate"
291.96,0.00667,"Qualified",,242.57,"CapPass","Cycle 5",5,5289,"416-12","Alloy 617",314626,"Plate"
292.00,0.00673,"Qualified",,242.62,"CapPass","Cycle 5",5,5290,"416-12","Alloy 617",314626,"Plate"
291.94,0.00678,"Qualified",,242.67,"CapPass","Cycle 5",5,5291,"416-12","Alloy 617",314626,"Plate"
291.67,0.00683,"Qualified",,242.72,"CapPass","Cycle 5",5,5292,"416-12","Alloy 617",314626,"Plate"
291.37,0.00687,"Qualified",,242.76,"CapPass","Cycle 5",5,5293,"416-12","Alloy 617",314626,"Plate"
291.31,0.00688,"Qualified",,242.77,"CapPass","Cycle 5",5,5294,"416-12","Alloy 617",314626,"Plate"
290.95,0.00693,"Qualified",,242.82,"CapPass","Cycle 5",5,5295,"416-12","Alloy 617",314626,"Plate"
290.73,0.00698,"Qualified",,242.88,"CapPass","Cycle 5",5,5296,"416-12","Alloy 617",314626,"Plate"
290.71,0.00703,"Qualified",,242.93,"CapPass","Cycle 5",5,5297,"416-12","Alloy 617",314626,"Plate"
290.69,0.00708,"Qualified",,242.98,"CapPass","Cycle 5",5,5298,"416-12","Alloy 617",314626,"Plate"
290.74,0.00713,"Qualified",,243.03,"CapPass","Cycle 5",5,5299,"416-12","Alloy 617",314626,"Plate"
290.76,0.00718,"Qualified",,243.08,"CapPass","Cycle 5",5,5300,"416-12","Alloy 617",314626,"Plate"
290.78,0.00723,"Qualified",,243.12,"CapPass","Cycle 5",5,5301,"416-12","Alloy 617",314626,"Plate"
290.79,0.00728,"Qualified",,243.17,"CapPass","Cycle 5",5,5302,"416-12","Alloy 617",314626,"Plate"
290.67,0.00733,"Qualified",,243.22,"CapPass","Cycle 5",5,5303,"416-12","Alloy 617",314626,"Plate"
290.46,0.00738,"Qualified",,243.27,"CapPass","Cycle 5",5,5304,"416-12","Alloy 617",314626,"Plate"
290.34,0.00743,"Qualified",,243.33,"CapPass","Cycle 5",5,5305,"416-12","Alloy 617",314626,"Plate"
290.28,0.00748,"Qualified",,243.38,"CapPass","Cycle 5",5,5306,"416-12","Alloy 617",314626,"Plate"
290.29,0.00753,"Qualified",,243.43,"CapPass","Cycle 5",5,5307,"416-12","Alloy 617",314626,"Plate"
290.32,0.00759,"Qualified",,243.48,"CapPass","Cycle 5",5,5308,"416-12","Alloy 617",314626,"Plate"
290.42,0.00764,"Qualified",,243.54,"CapPass","Cycle 5",5,5309,"416-12","Alloy 617",314626,"Plate"
290.72,0.00769,"Qualified",,243.59,"CapPass","Cycle 5",5,5310,"416-12","Alloy 617",314626,"Plate"
291.13,0.00774,"Qualified",,243.64,"CapPass","Cycle 5",5,5311,"416-12","Alloy 617",314626,"Plate"
291.52,0.00779,"Qualified",,243.69,"CapPass","Cycle 5",5,5312,"416-12","Alloy 617",314626,"Plate"
291.85,0.00784,"Qualified",,243.74,"CapPass","Cycle 5",5,5313,"416-12","Alloy 617",314626,"Plate"
292.02,0.00786,"Qualified",,243.76,"CapPass","Cycle 5",5,5314,"416-12","Alloy 617",314626,"Plate"
292.23,0.00789,"Qualified",,243.79,"CapPass","Cycle 5",5,5315,"416-12","Alloy 617",314626,"Plate"
292.51,0.00794,"Qualified",,243.84,"CapPass","Cycle 5",5,5316,"416-12","Alloy 617",314626,"Plate"
292.77,0.00799,"Qualified",,243.89,"CapPass","Cycle 5",5,5317,"416-12","Alloy 617",314626,"Plate"
292.89,0.00804,"Qualified",,243.93,"CapPass","Cycle 5",5,5318,"416-12","Alloy 617",314626,"Plate"
292.99,0.00809,"Qualified",,243.98,"CapPass","Cycle 5",5,5319,"416-12","Alloy 617",314626,"Plate"
292.99,0.00814,"Qualified",,244.03,"CapPass","Cycle 5",5,5320,"416-12","Alloy 617",314626,"Plate"
293.01,0.00819,"Qualified",,244.08,"CapPass","Cycle 5",5,5321,"416-12","Alloy 617",314626,"Plate"
292.94,0.00824,"Qualified",,244.13,"CapPass","Cycle 5",5,5322,"416-12","Alloy 617",314626,"Plate"
292.83,0.00829,"Qualified",,244.18,"CapPass","Cycle 5",5,5323,"416-12","Alloy 617",314626,"Plate"
292.81,0.00834,"Qualified",,244.23,"CapPass","Cycle 5",5,5324,"416-12","Alloy 617",314626,"Plate"
292.70,0.00839,"Qualified",,244.28,"CapPass","Cycle 5",5,5325,"416-12","Alloy 617",314626,"Plate"
292.68,0.00844,"Qualified",,244.33,"CapPass","Cycle 5",5,5326,"416-12","Alloy 617",314626,"Plate"
292.65,0.00849,"Qualified",,244.39,"CapPass","Cycle 5",5,5327,"416-12","Alloy 617",314626,"Plate"
292.65,0.00854,"Qualified",,244.44,"CapPass","Cycle 5",5,5328,"416-12","Alloy 617",314626,"Plate"
292.72,0.00859,"Qualified",,244.49,"CapPass","Cycle 5",5,5329,"416-12","Alloy 617",314626,"Plate"
292.86,0.00865,"Qualified",,244.54,"CapPass","Cycle 5",5,5330,"416-12","Alloy 617",314626,"Plate"
292.87,0.00870,"Qualified",,244.59,"CapPass","Cycle 5",5,5331,"416-12","Alloy 617",314626,"Plate"
292.84,0.00875,"Qualified",,244.64,"CapPass","Cycle 5",5,5332,"416-12","Alloy 617",314626,"Plate"
292.82,0.00880,"Qualified",,244.69,"CapPass","Cycle 5",5,5333,"416-12","Alloy 617",314626,"Plate"
292.91,0.00885,"Qualified",,244.74,"CapPass","Cycle 5",5,5334,"416-12","Alloy 617",314626,"Plate"
292.93,0.00887,"Qualified",,244.76,"CapPass","Cycle 5",5,5335,"416-12","Alloy 617",314626,"Plate"
292.97,0.00890,"Qualified",,244.79,"CapPass","Cycle 5",5,5336,"416-12","Alloy 617",314626,"Plate"
293.12,0.00895,"Qualified",,244.84,"CapPass","Cycle 5",5,5337,"416-12","Alloy 617",314626,"Plate"
293.12,0.00900,"Qualified",,244.89,"CapPass","Cycle 5",5,5338,"416-12","Alloy 617",314626,"Plate"
293.19,0.00905,"Qualified",,244.94,"CapPass","Cycle 5",5,5339,"416-12","Alloy 617",314626,"Plate"
293.29,0.00910,"Qualified",,244.99,"CapPass","Cycle 5",5,5340,"416-12","Alloy 617",314626,"Plate"
293.38,0.00915,"Qualified",,245.04,"CapPass","Cycle 5",5,5341,"416-12","Alloy 617",314626,"Plate"
293.55,0.00920,"Qualified",,245.09,"CapPass","Cycle 5",5,5342,"416-12","Alloy 617",314626,"Plate"
