Repository: js-molina/fatigue-A617

File: data/850C/Strain rate 0.001/3.0% strain/HTM_A19_Cycles_41614.csv (part 7 of 30)
"Stress Mpa","Strain","Qual State","Qual Exceptions","Elapsed Time Sec","Data State","Cycle Label","Cycle","Count","Sample","Alloy","Heat","Material_Form"
-299.92,-0.01028,"Qualified",,97.98,"CapPass","Cycle 2",2,2462,"416-14","Alloy 617",314626,"Plate"
-300.01,-0.01033,"Qualified",,98.03,"CapPass","Cycle 2",2,2463,"416-14","Alloy 617",314626,"Plate"
-300.09,-0.01038,"Qualified",,98.08,"CapPass","Cycle 2",2,2464,"416-14","Alloy 617",314626,"Plate"
-300.26,-0.01043,"Qualified",,98.13,"CapPass","Cycle 2",2,2465,"416-14","Alloy 617",314626,"Plate"
-300.38,-0.01048,"Qualified",,98.18,"CapPass","Cycle 2",2,2466,"416-14","Alloy 617",314626,"Plate"
-300.53,-0.01053,"Qualified",,98.23,"CapPass","Cycle 2",2,2467,"416-14","Alloy 617",314626,"Plate"
-300.60,-0.01058,"Qualified",,98.27,"CapPass","Cycle 2",2,2468,"416-14","Alloy 617",314626,"Plate"
-300.70,-0.01063,"Qualified",,98.33,"CapPass","Cycle 2",2,2469,"416-14","Alloy 617",314626,"Plate"
-300.69,-0.01068,"Qualified",,98.38,"CapPass","Cycle 2",2,2470,"416-14","Alloy 617",314626,"Plate"
-300.77,-0.01073,"Qualified",,98.43,"CapPass","Cycle 2",2,2471,"416-14","Alloy 617",314626,"Plate"
-300.78,-0.01078,"Qualified",,98.48,"CapPass","Cycle 2",2,2472,"416-14","Alloy 617",314626,"Plate"
-300.78,-0.01084,"Qualified",,98.53,"CapPass","Cycle 2",2,2473,"416-14","Alloy 617",314626,"Plate"
-300.78,-0.01089,"Qualified",,98.58,"CapPass","Cycle 2",2,2474,"416-14","Alloy 617",314626,"Plate"
-300.82,-0.01094,"Qualified",,98.63,"CapPass","Cycle 2",2,2475,"416-14","Alloy 617",314626,"Plate"
-300.82,-0.01099,"Qualified",,98.68,"CapPass","Cycle 2",2,2476,"416-14","Alloy 617",314626,"Plate"
-300.82,-0.01104,"Qualified",,98.73,"CapPass","Cycle 2",2,2477,"416-14","Alloy 617",314626,"Plate"
-300.83,-0.01109,"Qualified",,98.78,"CapPass","Cycle 2",2,2478,"416-14","Alloy 617",314626,"Plate"
-300.84,-0.01110,"Qualified",,98.79,"CapPass","Cycle 2",2,2479,"416-14","Alloy 617",314626,"Plate"
-300.92,-0.01114,"Qualified",,98.83,"CapPass","Cycle 2",2,2480,"416-14","Alloy 617",314626,"Plate"
-300.97,-0.01119,"Qualified",,98.88,"CapPass","Cycle 2",2,2481,"416-14","Alloy 617",314626,"Plate"
-301.05,-0.01124,"Qualified",,98.94,"CapPass","Cycle 2",2,2482,"416-14","Alloy 617",314626,"Plate"
-301.14,-0.01129,"Qualified",,98.99,"CapPass","Cycle 2",2,2483,"416-14","Alloy 617",314626,"Plate"
-301.27,-0.01134,"Qualified",,99.04,"CapPass","Cycle 2",2,2484,"416-14","Alloy 617",314626,"Plate"
-301.35,-0.01139,"Qualified",,99.08,"CapPass","Cycle 2",2,2485,"416-14","Alloy 617",314626,"Plate"
-301.43,-0.01144,"Qualified",,99.13,"CapPass","Cycle 2",2,2486,"416-14","Alloy 617",314626,"Plate"
-301.51,-0.01149,"Qualified",,99.18,"CapPass","Cycle 2",2,2487,"416-14","Alloy 617",314626,"Plate"
-301.55,-0.01154,"Qualified",,99.23,"CapPass","Cycle 2",2,2488,"416-14","Alloy 617",314626,"Plate"
-301.63,-0.01159,"Qualified",,99.28,"CapPass","Cycle 2",2,2489,"416-14","Alloy 617",314626,"Plate"
-301.67,-0.01164,"Qualified",,99.33,"CapPass","Cycle 2",2,2490,"416-14","Alloy 617",314626,"Plate"
-301.71,-0.01169,"Qualified",,99.38,"CapPass","Cycle 2",2,2491,"416-14","Alloy 617",314626,"Plate"
-301.72,-0.01174,"Qualified",,99.43,"CapPass","Cycle 2",2,2492,"416-14","Alloy 617",314626,"Plate"
-300.87,-0.01179,"Qualified",,99.48,"CapPass","Cycle 2",2,2493,"416-14","Alloy 617",314626,"Plate"
-300.95,-0.01184,"Qualified",,99.53,"CapPass","Cycle 2",2,2494,"416-14","Alloy 617",314626,"Plate"
-300.98,-0.01189,"Qualified",,99.58,"CapPass","Cycle 2",2,2495,"416-14","Alloy 617",314626,"Plate"
-300.01,-0.01194,"Qualified",,99.63,"CapPass","Cycle 2",2,2496,"416-14","Alloy 617",314626,"Plate"
-299.61,-0.01199,"Qualified",,99.67,"CapPass","Cycle 2",2,2497,"416-14","Alloy 617",314626,"Plate"
-299.70,-0.01204,"Qualified",,99.73,"CapPass","Cycle 2",2,2498,"416-14","Alloy 617",314626,"Plate"
-299.82,-0.01210,"Qualified",,99.78,"CapPass","Cycle 2",2,2499,"416-14","Alloy 617",314626,"Plate"
-299.83,-0.01211,"Qualified",,99.79,"CapPass","Cycle 2",2,2500,"416-14","Alloy 617",314626,"Plate"
-299.96,-0.01215,"Qualified",,99.84,"CapPass","Cycle 2",2,2501,"416-14","Alloy 617",314626,"Plate"
-300.18,-0.01220,"Qualified",,99.89,"CapPass","Cycle 2",2,2502,"416-14","Alloy 617",314626,"Plate"
-300.40,-0.01225,"Qualified",,99.95,"CapPass","Cycle 2",2,2503,"416-14","Alloy 617",314626,"Plate"
-300.62,-0.01230,"Qualified",,100.00,"CapPass","Cycle 2",2,2504,"416-14","Alloy 617",314626,"Plate"
-300.82,-0.01235,"Qualified",,100.05,"CapPass","Cycle 2",2,2505,"416-14","Alloy 617",314626,"Plate"
-301.04,-0.01240,"Qualified",,100.10,"CapPass","Cycle 2",2,2506,"416-14","Alloy 617",314626,"Plate"
-301.23,-0.01245,"Qualified",,100.15,"CapPass","Cycle 2",2,2507,"416-14","Alloy 617",314626,"Plate"
-301.54,-0.01250,"Qualified",,100.20,"CapPass","Cycle 2",2,2508,"416-14","Alloy 617",314626,"Plate"
-301.83,-0.01255,"Qualified",,100.26,"CapPass","Cycle 2",2,2509,"416-14","Alloy 617",314626,"Plate"
-302.11,-0.01260,"Qualified",,100.31,"CapPass","Cycle 2",2,2510,"416-14","Alloy 617",314626,"Plate"
-302.47,-0.01265,"Qualified",,100.36,"CapPass","Cycle 2",2,2511,"416-14","Alloy 617",314626,"Plate"
-302.82,-0.01270,"Qualified",,100.41,"CapPass","Cycle 2",2,2512,"416-14","Alloy 617",314626,"Plate"
-303.35,-0.01275,"Qualified",,100.46,"CapPass","Cycle 2",2,2513,"416-14","Alloy 617",314626,"Plate"
-304.01,-0.01280,"Qualified",,100.51,"CapPass","Cycle 2",2,2514,"416-14","Alloy 617",314626,"Plate"
-304.64,-0.01285,"Qualified",,100.55,"CapPass","Cycle 2",2,2515,"416-14","Alloy 617",314626,"Plate"
-305.30,-0.01290,"Qualified",,100.60,"CapPass","Cycle 2",2,2516,"416-14","Alloy 617",314626,"Plate"
-305.85,-0.01295,"Qualified",,100.65,"CapPass","Cycle 2",2,2517,"416-14","Alloy 617",314626,"Plate"
-306.42,-0.01300,"Qualified",,100.70,"CapPass","Cycle 2",2,2518,"416-14","Alloy 617",314626,"Plate"
-306.92,-0.01305,"Qualified",,100.75,"CapPass","Cycle 2",2,2519,"416-14","Alloy 617",314626,"Plate"
-307.34,-0.01310,"Qualified",,100.79,"CapPass","Cycle 2",2,2520,"416-14","Alloy 617",314626,"Plate"
-307.66,-0.01315,"Qualified",,100.84,"CapPass","Cycle 2",2,2521,"416-14","Alloy 617",314626,"Plate"
-307.91,-0.01320,"Qualified",,100.88,"CapPass","Cycle 2",2,2522,"416-14","Alloy 617",314626,"Plate"
-307.89,-0.01326,"Qualified",,100.93,"CapPass","Cycle 2",2,2523,"416-14","Alloy 617",314626,"Plate"
-307.75,-0.01331,"Qualified",,100.98,"CapPass","Cycle 2",2,2524,"416-14","Alloy 617",314626,"Plate"
-307.27,-0.01336,"Qualified",,101.03,"CapPass","Cycle 2",2,2525,"416-14","Alloy 617",314626,"Plate"
-306.70,-0.01341,"Qualified",,101.08,"CapPass","Cycle 2",2,2526,"416-14","Alloy 617",314626,"Plate"
-306.02,-0.01346,"Qualified",,101.13,"CapPass","Cycle 2",2,2527,"416-14","Alloy 617",314626,"Plate"
-305.34,-0.01351,"Qualified",,101.18,"CapPass","Cycle 2",2,2528,"416-14","Alloy 617",314626,"Plate"
-304.70,-0.01356,"Qualified",,101.23,"CapPass","Cycle 2",2,2529,"416-14","Alloy 617",314626,"Plate"
-304.24,-0.01361,"Qualified",,101.29,"CapPass","Cycle 2",2,2530,"416-14","Alloy 617",314626,"Plate"
-303.86,-0.01366,"Qualified",,101.34,"CapPass","Cycle 2",2,2531,"416-14","Alloy 617",314626,"Plate"
-303.51,-0.01371,"Qualified",,101.40,"CapPass","Cycle 2",2,2532,"416-14","Alloy 617",314626,"Plate"
-303.43,-0.01376,"Qualified",,101.45,"CapPass","Cycle 2",2,2533,"416-14","Alloy 617",314626,"Plate"
-303.62,-0.01381,"Qualified",,101.50,"CapPass","Cycle 2",2,2534,"416-14","Alloy 617",314626,"Plate"
-303.86,-0.01386,"Qualified",,101.55,"CapPass","Cycle 2",2,2535,"416-14","Alloy 617",314626,"Plate"
-304.03,-0.01391,"Qualified",,101.60,"CapPass","Cycle 2",2,2536,"416-14","Alloy 617",314626,"Plate"
-304.20,-0.01396,"Qualified",,101.65,"CapPass","Cycle 2",2,2537,"416-14","Alloy 617",314626,"Plate"
-304.34,-0.01401,"Qualified",,101.70,"CapPass","Cycle 2",2,2538,"416-14","Alloy 617",314626,"Plate"
-304.45,-0.01406,"Qualified",,101.75,"CapPass","Cycle 2",2,2539,"416-14","Alloy 617",314626,"Plate"
-304.49,-0.01411,"Qualified",,101.79,"CapPass","Cycle 2",2,2540,"416-14","Alloy 617",314626,"Plate"
-304.51,-0.01411,"Qualified",,101.80,"CapPass","Cycle 2",2,2541,"416-14","Alloy 617",314626,"Plate"
-304.56,-0.01416,"Qualified",,101.85,"CapPass","Cycle 2",2,2542,"416-14","Alloy 617",314626,"Plate"
-304.61,-0.01422,"Qualified",,101.90,"CapPass","Cycle 2",2,2543,"416-14","Alloy 617",314626,"Plate"
-304.69,-0.01427,"Qualified",,101.95,"CapPass","Cycle 2",2,2544,"416-14","Alloy 617",314626,"Plate"
-304.66,-0.01432,"Qualified",,102.00,"CapPass","Cycle 2",2,2545,"416-14","Alloy 617",314626,"Plate"
-304.75,-0.01437,"Qualified",,102.05,"CapPass","Cycle 2",2,2546,"416-14","Alloy 617",314626,"Plate"
-304.86,-0.01442,"Qualified",,102.11,"CapPass","Cycle 2",2,2547,"416-14","Alloy 617",314626,"Plate"
-304.93,-0.01447,"Qualified",,102.16,"CapPass","Cycle 2",2,2548,"416-14","Alloy 617",314626,"Plate"
-305.09,-0.01452,"Qualified",,102.21,"CapPass","Cycle 2",2,2549,"416-14","Alloy 617",314626,"Plate"
-305.34,-0.01457,"Qualified",,102.27,"CapPass","Cycle 2",2,2550,"416-14","Alloy 617",314626,"Plate"
-305.89,-0.01462,"Qualified",,102.32,"CapPass","Cycle 2",2,2551,"416-14","Alloy 617",314626,"Plate"
-306.40,-0.01467,"Qualified",,102.36,"CapPass","Cycle 2",2,2552,"416-14","Alloy 617",314626,"Plate"
-305.37,-0.01472,"Qualified",,102.41,"CapPass","Cycle 2",2,2553,"416-14","Alloy 617",314626,"Plate"
-270.03,-0.01467,"Qualified",,102.59,"CapPass","Cycle 2",2,2554,"416-14","Alloy 617",314626,"Plate"
-258.85,-0.01462,"Qualified",,102.63,"CapPass","Cycle 2",2,2555,"416-14","Alloy 617",314626,"Plate"
-249.25,-0.01457,"Qualified",,102.67,"CapPass","Cycle 2",2,2556,"416-14","Alloy 617",314626,"Plate"
-239.16,-0.01452,"Qualified",,102.72,"CapPass","Cycle 2",2,2557,"416-14","Alloy 617",314626,"Plate"
-229.55,-0.01447,"Qualified",,102.77,"CapPass","Cycle 2",2,2558,"416-14","Alloy 617",314626,"Plate"
-225.32,-0.01445,"Qualified",,102.79,"CapPass","Cycle 2",2,2559,"416-14","Alloy 617",314626,"Plate"
-219.56,-0.01442,"Qualified",,102.83,"CapPass","Cycle 2",2,2560,"416-14","Alloy 617",314626,"Plate"
-209.71,-0.01437,"Qualified",,102.88,"CapPass","Cycle 2",2,2561,"416-14","Alloy 617",314626,"Plate"
-200.92,-0.01431,"Qualified",,102.93,"CapPass","Cycle 2",2,2562,"416-14","Alloy 617",314626,"Plate"
-192.73,-0.01426,"Qualified",,102.98,"CapPass","Cycle 2",2,2563,"416-14","Alloy 617",314626,"Plate"
-185.05,-0.01421,"Qualified",,103.03,"CapPass","Cycle 2",2,2564,"416-14","Alloy 617",314626,"Plate"
-177.35,-0.01416,"Qualified",,103.08,"CapPass","Cycle 2",2,2565,"416-14","Alloy 617",314626,"Plate"
-169.29,-0.01411,"Qualified",,103.13,"CapPass","Cycle 2",2,2566,"416-14","Alloy 617",314626,"Plate"
-161.82,-0.01406,"Qualified",,103.19,"CapPass","Cycle 2",2,2567,"416-14","Alloy 617",314626,"Plate"
-154.26,-0.01401,"Qualified",,103.24,"CapPass","Cycle 2",2,2568,"416-14","Alloy 617",314626,"Plate"
-146.37,-0.01396,"Qualified",,103.29,"CapPass","Cycle 2",2,2569,"416-14","Alloy 617",314626,"Plate"
-138.69,-0.01391,"Qualified",,103.35,"CapPass","Cycle 2",2,2570,"416-14","Alloy 617",314626,"Plate"
-131.25,-0.01386,"Qualified",,103.40,"CapPass","Cycle 2",2,2571,"416-14","Alloy 617",314626,"Plate"
-124.54,-0.01381,"Qualified",,103.45,"CapPass","Cycle 2",2,2572,"416-14","Alloy 617",314626,"Plate"
-118.07,-0.01376,"Qualified",,103.50,"CapPass","Cycle 2",2,2573,"416-14","Alloy 617",314626,"Plate"
-111.44,-0.01371,"Qualified",,103.55,"CapPass","Cycle 2",2,2574,"416-14","Alloy 617",314626,"Plate"
-104.84,-0.01366,"Qualified",,103.61,"CapPass","Cycle 2",2,2575,"416-14","Alloy 617",314626,"Plate"
-97.81,-0.01361,"Qualified",,103.67,"CapPass","Cycle 2",2,2576,"416-14","Alloy 617",314626,"Plate"
-91.19,-0.01356,"Qualified",,103.72,"CapPass","Cycle 2",2,2577,"416-14","Alloy 617",314626,"Plate"
-84.40,-0.01351,"Qualified",,103.77,"CapPass","Cycle 2",2,2578,"416-14","Alloy 617",314626,"Plate"
-81.65,-0.01349,"Qualified",,103.79,"CapPass","Cycle 2",2,2579,"416-14","Alloy 617",314626,"Plate"
-77.13,-0.01346,"Qualified",,103.83,"CapPass","Cycle 2",2,2580,"416-14","Alloy 617",314626,"Plate"
-70.41,-0.01341,"Qualified",,103.88,"CapPass","Cycle 2",2,2581,"416-14","Alloy 617",314626,"Plate"
-63.44,-0.01335,"Qualified",,103.94,"CapPass","Cycle 2",2,2582,"416-14","Alloy 617",314626,"Plate"
-56.81,-0.01330,"Qualified",,103.99,"CapPass","Cycle 2",2,2583,"416-14","Alloy 617",314626,"Plate"
-50.32,-0.01325,"Qualified",,104.04,"CapPass","Cycle 2",2,2584,"416-14","Alloy 617",314626,"Plate"
-44.09,-0.01320,"Qualified",,104.09,"CapPass","Cycle 2",2,2585,"416-14","Alloy 617",314626,"Plate"
-37.73,-0.01315,"Qualified",,104.15,"CapPass","Cycle 2",2,2586,"416-14","Alloy 617",314626,"Plate"
-31.26,-0.01310,"Qualified",,104.20,"CapPass","Cycle 2",2,2587,"416-14","Alloy 617",314626,"Plate"
-25.40,-0.01305,"Qualified",,104.25,"CapPass","Cycle 2",2,2588,"416-14","Alloy 617",314626,"Plate"
-19.41,-0.01300,"Qualified",,104.30,"CapPass","Cycle 2",2,2589,"416-14","Alloy 617",314626,"Plate"
-13.37,-0.01295,"Qualified",,104.36,"CapPass","Cycle 2",2,2590,"416-14","Alloy 617",314626,"Plate"
-7.15,-0.01290,"Qualified",,104.41,"CapPass","Cycle 2",2,2591,"416-14","Alloy 617",314626,"Plate"
-1.10,-0.01285,"Qualified",,104.47,"CapPass","Cycle 2",2,2592,"416-14","Alloy 617",314626,"Plate"
4.51,-0.01280,"Qualified",,104.52,"CapPass","Cycle 2",2,2593,"416-14","Alloy 617",314626,"Plate"
10.48,-0.01275,"Qualified",,104.57,"CapPass","Cycle 2",2,2594,"416-14","Alloy 617",314626,"Plate"
16.16,-0.01270,"Qualified",,104.62,"CapPass","Cycle 2",2,2595,"416-14","Alloy 617",314626,"Plate"
21.78,-0.01265,"Qualified",,104.68,"CapPass","Cycle 2",2,2596,"416-14","Alloy 617",314626,"Plate"
27.16,-0.01260,"Qualified",,104.73,"CapPass","Cycle 2",2,2597,"416-14","Alloy 617",314626,"Plate"
32.31,-0.01255,"Qualified",,104.79,"CapPass","Cycle 2",2,2598,"416-14","Alloy 617",314626,"Plate"
32.93,-0.01254,"Qualified",,104.79,"CapPass","Cycle 2",2,2599,"416-14","Alloy 617",314626,"Plate"
36.59,-0.01250,"Qualified",,104.93,"CapPass","Cycle 2",2,2600,"416-14","Alloy 617",314626,"Plate"
44.39,-0.01245,"Qualified",,104.97,"CapPass","Cycle 2",2,2601,"416-14","Alloy 617",314626,"Plate"
51.26,-0.01239,"Qualified",,105.00,"CapPass","Cycle 2",2,2602,"416-14","Alloy 617",314626,"Plate"
56.49,-0.01234,"Qualified",,105.03,"CapPass","Cycle 2",2,2603,"416-14","Alloy 617",314626,"Plate"
61.64,-0.01229,"Qualified",,105.07,"CapPass","Cycle 2",2,2604,"416-14","Alloy 617",314626,"Plate"
66.54,-0.01224,"Qualified",,105.12,"CapPass","Cycle 2",2,2605,"416-14","Alloy 617",314626,"Plate"
71.40,-0.01219,"Qualified",,105.17,"CapPass","Cycle 2",2,2606,"416-14","Alloy 617",314626,"Plate"
76.66,-0.01214,"Qualified",,105.23,"CapPass","Cycle 2",2,2607,"416-14","Alloy 617",314626,"Plate"
82.22,-0.01209,"Qualified",,105.29,"CapPass","Cycle 2",2,2608,"416-14","Alloy 617",314626,"Plate"
87.55,-0.01204,"Qualified",,105.36,"CapPass","Cycle 2",2,2609,"416-14","Alloy 617",314626,"Plate"
92.73,-0.01199,"Qualified",,105.41,"CapPass","Cycle 2",2,2610,"416-14","Alloy 617",314626,"Plate"
97.70,-0.01194,"Qualified",,105.47,"CapPass","Cycle 2",2,2611,"416-14","Alloy 617",314626,"Plate"
102.53,-0.01189,"Qualified",,105.52,"CapPass","Cycle 2",2,2612,"416-14","Alloy 617",314626,"Plate"
107.43,-0.01184,"Qualified",,105.58,"CapPass","Cycle 2",2,2613,"416-14","Alloy 617",314626,"Plate"
112.26,-0.01179,"Qualified",,105.64,"CapPass","Cycle 2",2,2614,"416-14","Alloy 617",314626,"Plate"
117.24,-0.01174,"Qualified",,105.70,"CapPass","Cycle 2",2,2615,"416-14","Alloy 617",314626,"Plate"
122.05,-0.01169,"Qualified",,105.75,"CapPass","Cycle 2",2,2616,"416-14","Alloy 617",314626,"Plate"
126.00,-0.01165,"Qualified",,105.79,"CapPass","Cycle 2",2,2617,"416-14","Alloy 617",314626,"Plate"
126.97,-0.01164,"Qualified",,105.80,"CapPass","Cycle 2",2,2618,"416-14","Alloy 617",314626,"Plate"
131.74,-0.01159,"Qualified",,105.86,"CapPass","Cycle 2",2,2619,"416-14","Alloy 617",314626,"Plate"
137.28,-0.01154,"Qualified",,105.91,"CapPass","Cycle 2",2,2620,"416-14","Alloy 617",314626,"Plate"
142.71,-0.01149,"Qualified",,105.95,"CapPass","Cycle 2",2,2621,"416-14","Alloy 617",314626,"Plate"
148.21,-0.01144,"Qualified",,105.99,"CapPass","Cycle 2",2,2622,"416-14","Alloy 617",314626,"Plate"
153.52,-0.01138,"Qualified",,106.03,"CapPass","Cycle 2",2,2623,"416-14","Alloy 617",314626,"Plate"
158.59,-0.01133,"Qualified",,106.07,"CapPass","Cycle 2",2,2624,"416-14","Alloy 617",314626,"Plate"
163.51,-0.01128,"Qualified",,106.11,"CapPass","Cycle 2",2,2625,"416-14","Alloy 617",314626,"Plate"
168.31,-0.01123,"Qualified",,106.14,"CapPass","Cycle 2",2,2626,"416-14","Alloy 617",314626,"Plate"
172.90,-0.01118,"Qualified",,106.18,"CapPass","Cycle 2",2,2627,"416-14","Alloy 617",314626,"Plate"
177.37,-0.01113,"Qualified",,106.23,"CapPass","Cycle 2",2,2628,"416-14","Alloy 617",314626,"Plate"
181.49,-0.01108,"Qualified",,106.27,"CapPass","Cycle 2",2,2629,"416-14","Alloy 617",314626,"Plate"
185.47,-0.01103,"Qualified",,106.31,"CapPass","Cycle 2",2,2630,"416-14","Alloy 617",314626,"Plate"
189.21,-0.01098,"Qualified",,106.35,"CapPass","Cycle 2",2,2631,"416-14","Alloy 617",314626,"Plate"
192.85,-0.01093,"Qualified",,106.40,"CapPass","Cycle 2",2,2632,"416-14","Alloy 617",314626,"Plate"
196.53,-0.01088,"Qualified",,106.44,"CapPass","Cycle 2",2,2633,"416-14","Alloy 617",314626,"Plate"
199.90,-0.01083,"Qualified",,106.49,"CapPass","Cycle 2",2,2634,"416-14","Alloy 617",314626,"Plate"
203.01,-0.01078,"Qualified",,106.54,"CapPass","Cycle 2",2,2635,"416-14","Alloy 617",314626,"Plate"
206.12,-0.01073,"Qualified",,106.58,"CapPass","Cycle 2",2,2636,"416-14","Alloy 617",314626,"Plate"
208.89,-0.01068,"Qualified",,106.63,"CapPass","Cycle 2",2,2637,"416-14","Alloy 617",314626,"Plate"
211.76,-0.01063,"Qualified",,106.68,"CapPass","Cycle 2",2,2638,"416-14","Alloy 617",314626,"Plate"
214.46,-0.01058,"Qualified",,106.73,"CapPass","Cycle 2",2,2639,"416-14","Alloy 617",314626,"Plate"
217.14,-0.01053,"Qualified",,106.77,"CapPass","Cycle 2",2,2640,"416-14","Alloy 617",314626,"Plate"
218.15,-0.01051,"Qualified",,106.79,"CapPass","Cycle 2",2,2641,"416-14","Alloy 617",314626,"Plate"
219.65,-0.01048,"Qualified",,106.82,"CapPass","Cycle 2",2,2642,"416-14","Alloy 617",314626,"Plate"
222.18,-0.01043,"Qualified",,106.87,"CapPass","Cycle 2",2,2643,"416-14","Alloy 617",314626,"Plate"
224.60,-0.01038,"Qualified",,106.92,"CapPass","Cycle 2",2,2644,"416-14","Alloy 617",314626,"Plate"
227.17,-0.01032,"Qualified",,106.98,"CapPass","Cycle 2",2,2645,"416-14","Alloy 617",314626,"Plate"
229.76,-0.01027,"Qualified",,107.03,"CapPass","Cycle 2",2,2646,"416-14","Alloy 617",314626,"Plate"
232.12,-0.01022,"Qualified",,107.08,"CapPass","Cycle 2",2,2647,"416-14","Alloy 617",314626,"Plate"
234.66,-0.01017,"Qualified",,107.13,"CapPass","Cycle 2",2,2648,"416-14","Alloy 617",314626,"Plate"
237.09,-0.01012,"Qualified",,107.18,"CapPass","Cycle 2",2,2649,"416-14","Alloy 617",314626,"Plate"
238.92,-0.01007,"Qualified",,107.22,"CapPass","Cycle 2",2,2650,"416-14","Alloy 617",314626,"Plate"
240.89,-0.01002,"Qualified",,107.27,"CapPass","Cycle 2",2,2651,"416-14","Alloy 617",314626,"Plate"
243.02,-0.00997,"Qualified",,107.33,"CapPass","Cycle 2",2,2652,"416-14","Alloy 617",314626,"Plate"
244.90,-0.00992,"Qualified",,107.37,"CapPass","Cycle 2",2,2653,"416-14","Alloy 617",314626,"Plate"
246.49,-0.00987,"Qualified",,107.42,"CapPass","Cycle 2",2,2654,"416-14","Alloy 617",314626,"Plate"
248.30,-0.00982,"Qualified",,107.47,"CapPass","Cycle 2",2,2655,"416-14","Alloy 617",314626,"Plate"
249.47,-0.00977,"Qualified",,107.51,"CapPass","Cycle 2",2,2656,"416-14","Alloy 617",314626,"Plate"
250.80,-0.00972,"Qualified",,107.56,"CapPass","Cycle 2",2,2657,"416-14","Alloy 617",314626,"Plate"
252.04,-0.00967,"Qualified",,107.61,"CapPass","Cycle 2",2,2658,"416-14","Alloy 617",314626,"Plate"
253.35,-0.00962,"Qualified",,107.66,"CapPass","Cycle 2",2,2659,"416-14","Alloy 617",314626,"Plate"
254.52,-0.00957,"Qualified",,107.73,"CapPass","Cycle 2",2,2660,"416-14","Alloy 617",314626,"Plate"
256.39,-0.00952,"Qualified",,107.78,"CapPass","Cycle 2",2,2661,"416-14","Alloy 617",314626,"Plate"
257.08,-0.00950,"Qualified",,107.79,"CapPass","Cycle 2",2,2662,"416-14","Alloy 617",314626,"Plate"
257.45,-0.00947,"Qualified",,107.82,"CapPass","Cycle 2",2,2663,"416-14","Alloy 617",314626,"Plate"
258.78,-0.00942,"Qualified",,107.86,"CapPass","Cycle 2",2,2664,"416-14","Alloy 617",314626,"Plate"
259.92,-0.00937,"Qualified",,107.92,"CapPass","Cycle 2",2,2665,"416-14","Alloy 617",314626,"Plate"
261.55,-0.00932,"Qualified",,107.97,"CapPass","Cycle 2",2,2666,"416-14","Alloy 617",314626,"Plate"
263.08,-0.00926,"Qualified",,108.02,"CapPass","Cycle 2",2,2667,"416-14","Alloy 617",314626,"Plate"
264.47,-0.00921,"Qualified",,108.07,"CapPass","Cycle 2",2,2668,"416-14","Alloy 617",314626,"Plate"
265.12,-0.00916,"Qualified",,108.12,"CapPass","Cycle 2",2,2669,"416-14","Alloy 617",314626,"Plate"
266.87,-0.00911,"Qualified",,108.18,"CapPass","Cycle 2",2,2670,"416-14","Alloy 617",314626,"Plate"
266.96,-0.00906,"Qualified",,108.23,"CapPass","Cycle 2",2,2671,"416-14","Alloy 617",314626,"Plate"
268.33,-0.00901,"Qualified",,108.27,"CapPass","Cycle 2",2,2672,"416-14","Alloy 617",314626,"Plate"
269.61,-0.00896,"Qualified",,108.31,"CapPass","Cycle 2",2,2673,"416-14","Alloy 617",314626,"Plate"
270.60,-0.00891,"Qualified",,108.36,"CapPass","Cycle 2",2,2674,"416-14","Alloy 617",314626,"Plate"
271.41,-0.00886,"Qualified",,108.42,"CapPass","Cycle 2",2,2675,"416-14","Alloy 617",314626,"Plate"
272.69,-0.00881,"Qualified",,108.47,"CapPass","Cycle 2",2,2676,"416-14","Alloy 617",314626,"Plate"
273.85,-0.00876,"Qualified",,108.52,"CapPass","Cycle 2",2,2677,"416-14","Alloy 617",314626,"Plate"
274.87,-0.00871,"Qualified",,108.56,"CapPass","Cycle 2",2,2678,"416-14","Alloy 617",314626,"Plate"
275.59,-0.00866,"Qualified",,108.61,"CapPass","Cycle 2",2,2679,"416-14","Alloy 617",314626,"Plate"
273.96,-0.00861,"Qualified",,108.68,"CapPass","Cycle 2",2,2680,"416-14","Alloy 617",314626,"Plate"
275.59,-0.00856,"Qualified",,108.73,"CapPass","Cycle 2",2,2681,"416-14","Alloy 617",314626,"Plate"
277.05,-0.00851,"Qualified",,108.77,"CapPass","Cycle 2",2,2682,"416-14","Alloy 617",314626,"Plate"
277.68,-0.00848,"Qualified",,108.79,"CapPass","Cycle 2",2,2683,"416-14","Alloy 617",314626,"Plate"
278.04,-0.00846,"Qualified",,108.81,"CapPass","Cycle 2",2,2684,"416-14","Alloy 617",314626,"Plate"
278.83,-0.00841,"Qualified",,108.86,"CapPass","Cycle 2",2,2685,"416-14","Alloy 617",314626,"Plate"
279.31,-0.00835,"Qualified",,108.90,"CapPass","Cycle 2",2,2686,"416-14","Alloy 617",314626,"Plate"
279.61,-0.00830,"Qualified",,108.95,"CapPass","Cycle 2",2,2687,"416-14","Alloy 617",314626,"Plate"
279.73,-0.00825,"Qualified",,109.00,"CapPass","Cycle 2",2,2688,"416-14","Alloy 617",314626,"Plate"
279.74,-0.00820,"Qualified",,109.04,"CapPass","Cycle 2",2,2689,"416-14","Alloy 617",314626,"Plate"
279.46,-0.00815,"Qualified",,109.09,"CapPass","Cycle 2",2,2690,"416-14","Alloy 617",314626,"Plate"
279.43,-0.00810,"Qualified",,109.14,"CapPass","Cycle 2",2,2691,"416-14","Alloy 617",314626,"Plate"
279.22,-0.00805,"Qualified",,109.19,"CapPass","Cycle 2",2,2692,"416-14","Alloy 617",314626,"Plate"
279.03,-0.00800,"Qualified",,109.24,"CapPass","Cycle 2",2,2693,"416-14","Alloy 617",314626,"Plate"
278.94,-0.00795,"Qualified",,109.29,"CapPass","Cycle 2",2,2694,"416-14","Alloy 617",314626,"Plate"
278.86,-0.00790,"Qualified",,109.34,"CapPass","Cycle 2",2,2695,"416-14","Alloy 617",314626,"Plate"
278.81,-0.00785,"Qualified",,109.39,"CapPass","Cycle 2",2,2696,"416-14","Alloy 617",314626,"Plate"
278.82,-0.00780,"Qualified",,109.44,"CapPass","Cycle 2",2,2697,"416-14","Alloy 617",314626,"Plate"
278.75,-0.00775,"Qualified",,109.49,"CapPass","Cycle 2",2,2698,"416-14","Alloy 617",314626,"Plate"
278.76,-0.00770,"Qualified",,109.54,"CapPass","Cycle 2",2,2699,"416-14","Alloy 617",314626,"Plate"
278.87,-0.00765,"Qualified",,109.59,"CapPass","Cycle 2",2,2700,"416-14","Alloy 617",314626,"Plate"
278.95,-0.00760,"Qualified",,109.64,"CapPass","Cycle 2",2,2701,"416-14","Alloy 617",314626,"Plate"
279.03,-0.00755,"Qualified",,109.69,"CapPass","Cycle 2",2,2702,"416-14","Alloy 617",314626,"Plate"
279.05,-0.00750,"Qualified",,109.74,"CapPass","Cycle 2",2,2703,"416-14","Alloy 617",314626,"Plate"
279.04,-0.00745,"Qualified",,109.78,"CapPass","Cycle 2",2,2704,"416-14","Alloy 617",314626,"Plate"
279.00,-0.00743,"Qualified",,109.79,"CapPass","Cycle 2",2,2705,"416-14","Alloy 617",314626,"Plate"
278.91,-0.00739,"Qualified",,109.83,"CapPass","Cycle 2",2,2706,"416-14","Alloy 617",314626,"Plate"
278.75,-0.00734,"Qualified",,109.88,"CapPass","Cycle 2",2,2707,"416-14","Alloy 617",314626,"Plate"
278.58,-0.00729,"Qualified",,109.93,"CapPass","Cycle 2",2,2708,"416-14","Alloy 617",314626,"Plate"
278.35,-0.00724,"Qualified",,109.98,"CapPass","Cycle 2",2,2709,"416-14","Alloy 617",314626,"Plate"
278.29,-0.00719,"Qualified",,110.04,"CapPass","Cycle 2",2,2710,"416-14","Alloy 617",314626,"Plate"
278.49,-0.00714,"Qualified",,110.09,"CapPass","Cycle 2",2,2711,"416-14","Alloy 617",314626,"Plate"
278.77,-0.00709,"Qualified",,110.14,"CapPass","Cycle 2",2,2712,"416-14","Alloy 617",314626,"Plate"
279.22,-0.00704,"Qualified",,110.19,"CapPass","Cycle 2",2,2713,"416-14","Alloy 617",314626,"Plate"
279.66,-0.00699,"Qualified",,110.24,"CapPass","Cycle 2",2,2714,"416-14","Alloy 617",314626,"Plate"
280.13,-0.00694,"Qualified",,110.29,"CapPass","Cycle 2",2,2715,"416-14","Alloy 617",314626,"Plate"
280.51,-0.00689,"Qualified",,110.34,"CapPass","Cycle 2",2,2716,"416-14","Alloy 617",314626,"Plate"
280.89,-0.00684,"Qualified",,110.39,"CapPass","Cycle 2",2,2717,"416-14","Alloy 617",314626,"Plate"
281.20,-0.00679,"Qualified",,110.44,"CapPass","Cycle 2",2,2718,"416-14","Alloy 617",314626,"Plate"
281.48,-0.00674,"Qualified",,110.49,"CapPass","Cycle 2",2,2719,"416-14","Alloy 617",314626,"Plate"
281.67,-0.00669,"Qualified",,110.54,"CapPass","Cycle 2",2,2720,"416-14","Alloy 617",314626,"Plate"
281.80,-0.00664,"Qualified",,110.59,"CapPass","Cycle 2",2,2721,"416-14","Alloy 617",314626,"Plate"
281.92,-0.00659,"Qualified",,110.64,"CapPass","Cycle 2",2,2722,"416-14","Alloy 617",314626,"Plate"
282.00,-0.00654,"Qualified",,110.68,"CapPass","Cycle 2",2,2723,"416-14","Alloy 617",314626,"Plate"
282.05,-0.00649,"Qualified",,110.73,"CapPass","Cycle 2",2,2724,"416-14","Alloy 617",314626,"Plate"
281.93,-0.00644,"Qualified",,110.78,"CapPass","Cycle 2",2,2725,"416-14","Alloy 617",314626,"Plate"
281.91,-0.00642,"Qualified",,110.79,"CapPass","Cycle 2",2,2726,"416-14","Alloy 617",314626,"Plate"
281.84,-0.00638,"Qualified",,110.83,"CapPass","Cycle 2",2,2727,"416-14","Alloy 617",314626,"Plate"
281.73,-0.00633,"Qualified",,110.88,"CapPass","Cycle 2",2,2728,"416-14","Alloy 617",314626,"Plate"
281.74,-0.00628,"Qualified",,110.93,"CapPass","Cycle 2",2,2729,"416-14","Alloy 617",314626,"Plate"
281.71,-0.00623,"Qualified",,110.98,"CapPass","Cycle 2",2,2730,"416-14","Alloy 617",314626,"Plate"
281.48,-0.00618,"Qualified",,111.03,"CapPass","Cycle 2",2,2731,"416-14","Alloy 617",314626,"Plate"
281.33,-0.00613,"Qualified",,111.08,"CapPass","Cycle 2",2,2732,"416-14","Alloy 617",314626,"Plate"
281.25,-0.00608,"Qualified",,111.13,"CapPass","Cycle 2",2,2733,"416-14","Alloy 617",314626,"Plate"
281.25,-0.00603,"Qualified",,111.18,"CapPass","Cycle 2",2,2734,"416-14","Alloy 617",314626,"Plate"
281.27,-0.00598,"Qualified",,111.23,"CapPass","Cycle 2",2,2735,"416-14","Alloy 617",314626,"Plate"
281.42,-0.00593,"Qualified",,111.28,"CapPass","Cycle 2",2,2736,"416-14","Alloy 617",314626,"Plate"
281.50,-0.00588,"Qualified",,111.33,"CapPass","Cycle 2",2,2737,"416-14","Alloy 617",314626,"Plate"
281.54,-0.00583,"Qualified",,111.38,"CapPass","Cycle 2",2,2738,"416-14","Alloy 617",314626,"Plate"
281.44,-0.00578,"Qualified",,111.43,"CapPass","Cycle 2",2,2739,"416-14","Alloy 617",314626,"Plate"
281.42,-0.00573,"Qualified",,111.48,"CapPass","Cycle 2",2,2740,"416-14","Alloy 617",314626,"Plate"
281.35,-0.00568,"Qualified",,111.53,"CapPass","Cycle 2",2,2741,"416-14","Alloy 617",314626,"Plate"
281.27,-0.00563,"Qualified",,111.58,"CapPass","Cycle 2",2,2742,"416-14","Alloy 617",314626,"Plate"
281.19,-0.00557,"Qualified",,111.63,"CapPass","Cycle 2",2,2743,"416-14","Alloy 617",314626,"Plate"
281.10,-0.00552,"Qualified",,111.68,"CapPass","Cycle 2",2,2744,"416-14","Alloy 617",314626,"Plate"
280.91,-0.00547,"Qualified",,111.73,"CapPass","Cycle 2",2,2745,"416-14","Alloy 617",314626,"Plate"
280.87,-0.00542,"Qualified",,111.78,"CapPass","Cycle 2",2,2746,"416-14","Alloy 617",314626,"Plate"
280.87,-0.00541,"Qualified",,111.79,"CapPass","Cycle 2",2,2747,"416-14","Alloy 617",314626,"Plate"
280.82,-0.00537,"Qualified",,111.83,"CapPass","Cycle 2",2,2748,"416-14","Alloy 617",314626,"Plate"
280.68,-0.00532,"Qualified",,111.88,"CapPass","Cycle 2",2,2749,"416-14","Alloy 617",314626,"Plate"
280.59,-0.00527,"Qualified",,111.93,"CapPass","Cycle 2",2,2750,"416-14","Alloy 617",314626,"Plate"
280.54,-0.00522,"Qualified",,111.98,"CapPass","Cycle 2",2,2751,"416-14","Alloy 617",314626,"Plate"
280.50,-0.00517,"Qualified",,112.03,"CapPass","Cycle 2",2,2752,"416-14","Alloy 617",314626,"Plate"
280.54,-0.00512,"Qualified",,112.08,"CapPass","Cycle 2",2,2753,"416-14","Alloy 617",314626,"Plate"
280.63,-0.00507,"Qualified",,112.13,"CapPass","Cycle 2",2,2754,"416-14","Alloy 617",314626,"Plate"
280.64,-0.00502,"Qualified",,112.18,"CapPass","Cycle 2",2,2755,"416-14","Alloy 617",314626,"Plate"
280.61,-0.00497,"Qualified",,112.23,"CapPass","Cycle 2",2,2756,"416-14","Alloy 617",314626,"Plate"
280.69,-0.00492,"Qualified",,112.28,"CapPass","Cycle 2",2,2757,"416-14","Alloy 617",314626,"Plate"
280.70,-0.00487,"Qualified",,112.33,"CapPass","Cycle 2",2,2758,"416-14","Alloy 617",314626,"Plate"
280.86,-0.00482,"Qualified",,112.38,"CapPass","Cycle 2",2,2759,"416-14","Alloy 617",314626,"Plate"
281.14,-0.00477,"Qualified",,112.43,"CapPass","Cycle 2",2,2760,"416-14","Alloy 617",314626,"Plate"
281.37,-0.00472,"Qualified",,112.49,"CapPass","Cycle 2",2,2761,"416-14","Alloy 617",314626,"Plate"
281.63,-0.00467,"Qualified",,112.54,"CapPass","Cycle 2",2,2762,"416-14","Alloy 617",314626,"Plate"
281.94,-0.00461,"Qualified",,112.58,"CapPass","Cycle 2",2,2763,"416-14","Alloy 617",314626,"Plate"
282.14,-0.00456,"Qualified",,112.63,"CapPass","Cycle 2",2,2764,"416-14","Alloy 617",314626,"Plate"
282.16,-0.00451,"Qualified",,112.68,"CapPass","Cycle 2",2,2765,"416-14","Alloy 617",314626,"Plate"
282.11,-0.00446,"Qualified",,112.73,"CapPass","Cycle 2",2,2766,"416-14","Alloy 617",314626,"Plate"
281.95,-0.00441,"Qualified",,112.78,"CapPass","Cycle 2",2,2767,"416-14","Alloy 617",314626,"Plate"
281.91,-0.00439,"Qualified",,112.79,"CapPass","Cycle 2",2,2768,"416-14","Alloy 617",314626,"Plate"
281.81,-0.00436,"Qualified",,112.83,"CapPass","Cycle 2",2,2769,"416-14","Alloy 617",314626,"Plate"
281.62,-0.00431,"Qualified",,112.88,"CapPass","Cycle 2",2,2770,"416-14","Alloy 617",314626,"Plate"
281.43,-0.00426,"Qualified",,112.93,"CapPass","Cycle 2",2,2771,"416-14","Alloy 617",314626,"Plate"
281.38,-0.00421,"Qualified",,112.98,"CapPass","Cycle 2",2,2772,"416-14","Alloy 617",314626,"Plate"
281.36,-0.00416,"Qualified",,113.03,"CapPass","Cycle 2",2,2773,"416-14","Alloy 617",314626,"Plate"
281.18,-0.00411,"Qualified",,113.08,"CapPass","Cycle 2",2,2774,"416-14","Alloy 617",314626,"Plate"
281.08,-0.00406,"Qualified",,113.13,"CapPass","Cycle 2",2,2775,"416-14","Alloy 617",314626,"Plate"
280.98,-0.00401,"Qualified",,113.18,"CapPass","Cycle 2",2,2776,"416-14","Alloy 617",314626,"Plate"
280.74,-0.00396,"Qualified",,113.22,"CapPass","Cycle 2",2,2777,"416-14","Alloy 617",314626,"Plate"
280.61,-0.00391,"Qualified",,113.28,"CapPass","Cycle 2",2,2778,"416-14","Alloy 617",314626,"Plate"
280.70,-0.00386,"Qualified",,113.33,"CapPass","Cycle 2",2,2779,"416-14","Alloy 617",314626,"Plate"
280.98,-0.00381,"Qualified",,113.38,"CapPass","Cycle 2",2,2780,"416-14","Alloy 617",314626,"Plate"
281.34,-0.00376,"Qualified",,113.43,"CapPass","Cycle 2",2,2781,"416-14","Alloy 617",314626,"Plate"
281.60,-0.00370,"Qualified",,113.48,"CapPass","Cycle 2",2,2782,"416-14","Alloy 617",314626,"Plate"
281.89,-0.00365,"Qualified",,113.53,"CapPass","Cycle 2",2,2783,"416-14","Alloy 617",314626,"Plate"
282.04,-0.00360,"Qualified",,113.58,"CapPass","Cycle 2",2,2784,"416-14","Alloy 617",314626,"Plate"
282.13,-0.00355,"Qualified",,113.63,"CapPass","Cycle 2",2,2785,"416-14","Alloy 617",314626,"Plate"
282.34,-0.00350,"Qualified",,113.68,"CapPass","Cycle 2",2,2786,"416-14","Alloy 617",314626,"Plate"
282.46,-0.00345,"Qualified",,113.73,"CapPass","Cycle 2",2,2787,"416-14","Alloy 617",314626,"Plate"
282.61,-0.00340,"Qualified",,113.78,"CapPass","Cycle 2",2,2788,"416-14","Alloy 617",314626,"Plate"
282.67,-0.00339,"Qualified",,113.79,"CapPass","Cycle 2",2,2789,"416-14","Alloy 617",314626,"Plate"
282.63,-0.00335,"Qualified",,113.83,"CapPass","Cycle 2",2,2790,"416-14","Alloy 617",314626,"Plate"
282.60,-0.00330,"Qualified",,113.88,"CapPass","Cycle 2",2,2791,"416-14","Alloy 617",314626,"Plate"
282.65,-0.00325,"Qualified",,113.93,"CapPass","Cycle 2",2,2792,"416-14","Alloy 617",314626,"Plate"
282.73,-0.00320,"Qualified",,113.98,"CapPass","Cycle 2",2,2793,"416-14","Alloy 617",314626,"Plate"
282.81,-0.00315,"Qualified",,114.03,"CapPass","Cycle 2",2,2794,"416-14","Alloy 617",314626,"Plate"
282.88,-0.00310,"Qualified",,114.08,"CapPass","Cycle 2",2,2795,"416-14","Alloy 617",314626,"Plate"
283.01,-0.00305,"Qualified",,114.13,"CapPass","Cycle 2",2,2796,"416-14","Alloy 617",314626,"Plate"
282.61,-0.00300,"Qualified",,114.19,"CapPass","Cycle 2",2,2797,"416-14","Alloy 617",314626,"Plate"
283.20,-0.00295,"Qualified",,114.24,"CapPass","Cycle 2",2,2798,"416-14","Alloy 617",314626,"Plate"
283.75,-0.00290,"Qualified",,114.29,"CapPass","Cycle 2",2,2799,"416-14","Alloy 617",314626,"Plate"
284.17,-0.00285,"Qualified",,114.34,"CapPass","Cycle 2",2,2800,"416-14","Alloy 617",314626,"Plate"
284.55,-0.00280,"Qualified",,114.39,"CapPass","Cycle 2",2,2801,"416-14","Alloy 617",314626,"Plate"
284.82,-0.00275,"Qualified",,114.43,"CapPass","Cycle 2",2,2802,"416-14","Alloy 617",314626,"Plate"
284.93,-0.00270,"Qualified",,114.48,"CapPass","Cycle 2",2,2803,"416-14","Alloy 617",314626,"Plate"
284.96,-0.00265,"Qualified",,114.53,"CapPass","Cycle 2",2,2804,"416-14","Alloy 617",314626,"Plate"
284.96,-0.00260,"Qualified",,114.58,"CapPass","Cycle 2",2,2805,"416-14","Alloy 617",314626,"Plate"
284.88,-0.00255,"Qualified",,114.63,"CapPass","Cycle 2",2,2806,"416-14","Alloy 617",314626,"Plate"
284.83,-0.00249,"Qualified",,114.68,"CapPass","Cycle 2",2,2807,"416-14","Alloy 617",314626,"Plate"
284.80,-0.00244,"Qualified",,114.73,"CapPass","Cycle 2",2,2808,"416-14","Alloy 617",314626,"Plate"
284.70,-0.00239,"Qualified",,114.78,"CapPass","Cycle 2",2,2809,"416-14","Alloy 617",314626,"Plate"
284.66,-0.00237,"Qualified",,114.79,"CapPass","Cycle 2",2,2810,"416-14","Alloy 617",314626,"Plate"
284.55,-0.00234,"Qualified",,114.83,"CapPass","Cycle 2",2,2811,"416-14","Alloy 617",314626,"Plate"
284.32,-0.00229,"Qualified",,114.88,"CapPass","Cycle 2",2,2812,"416-14","Alloy 617",314626,"Plate"
284.16,-0.00224,"Qualified",,114.93,"CapPass","Cycle 2",2,2813,"416-14","Alloy 617",314626,"Plate"
284.01,-0.00219,"Qualified",,114.98,"CapPass","Cycle 2",2,2814,"416-14","Alloy 617",314626,"Plate"
283.95,-0.00214,"Qualified",,115.03,"CapPass","Cycle 2",2,2815,"416-14","Alloy 617",314626,"Plate"
283.86,-0.00209,"Qualified",,115.08,"CapPass","Cycle 2",2,2816,"416-14","Alloy 617",314626,"Plate"
283.90,-0.00204,"Qualified",,115.13,"CapPass","Cycle 2",2,2817,"416-14","Alloy 617",314626,"Plate"
283.99,-0.00199,"Qualified",,115.18,"CapPass","Cycle 2",2,2818,"416-14","Alloy 617",314626,"Plate"
284.13,-0.00194,"Qualified",,115.23,"CapPass","Cycle 2",2,2819,"416-14","Alloy 617",314626,"Plate"
284.36,-0.00189,"Qualified",,115.28,"CapPass","Cycle 2",2,2820,"416-14","Alloy 617",314626,"Plate"
284.62,-0.00184,"Qualified",,115.33,"CapPass","Cycle 2",2,2821,"416-14","Alloy 617",314626,"Plate"
284.81,-0.00179,"Qualified",,115.38,"CapPass","Cycle 2",2,2822,"416-14","Alloy 617",314626,"Plate"
284.94,-0.00174,"Qualified",,115.43,"CapPass","Cycle 2",2,2823,"416-14","Alloy 617",314626,"Plate"
285.01,-0.00169,"Qualified",,115.48,"CapPass","Cycle 2",2,2824,"416-14","Alloy 617",314626,"Plate"
285.07,-0.00164,"Qualified",,115.53,"CapPass","Cycle 2",2,2825,"416-14","Alloy 617",314626,"Plate"
285.05,-0.00159,"Qualified",,115.58,"CapPass","Cycle 2",2,2826,"416-14","Alloy 617",314626,"Plate"
284.97,-0.00154,"Qualified",,115.63,"CapPass","Cycle 2",2,2827,"416-14","Alloy 617",314626,"Plate"
284.96,-0.00149,"Qualified",,115.68,"CapPass","Cycle 2",2,2828,"416-14","Alloy 617",314626,"Plate"
285.06,-0.00144,"Qualified",,115.73,"CapPass","Cycle 2",2,2829,"416-14","Alloy 617",314626,"Plate"
285.24,-0.00139,"Qualified",,115.78,"CapPass","Cycle 2",2,2830,"416-14","Alloy 617",314626,"Plate"
285.28,-0.00137,"Qualified",,115.79,"CapPass","Cycle 2",2,2831,"416-14","Alloy 617",314626,"Plate"
285.37,-0.00133,"Qualified",,115.83,"CapPass","Cycle 2",2,2832,"416-14","Alloy 617",314626,"Plate"
285.37,-0.00128,"Qualified",,115.88,"CapPass","Cycle 2",2,2833,"416-14","Alloy 617",314626,"Plate"
285.34,-0.00123,"Qualified",,115.92,"CapPass","Cycle 2",2,2834,"416-14","Alloy 617",314626,"Plate"
285.22,-0.00118,"Qualified",,115.97,"CapPass","Cycle 2",2,2835,"416-14","Alloy 617",314626,"Plate"
285.01,-0.00113,"Qualified",,116.03,"CapPass","Cycle 2",2,2836,"416-14","Alloy 617",314626,"Plate"
284.94,-0.00108,"Qualified",,116.08,"CapPass","Cycle 2",2,2837,"416-14","Alloy 617",314626,"Plate"
285.15,-0.00103,"Qualified",,116.13,"CapPass","Cycle 2",2,2838,"416-14","Alloy 617",314626,"Plate"
285.35,-0.00098,"Qualified",,116.18,"CapPass","Cycle 2",2,2839,"416-14","Alloy 617",314626,"Plate"
285.59,-0.00093,"Qualified",,116.23,"CapPass","Cycle 2",2,2840,"416-14","Alloy 617",314626,"Plate"
285.79,-0.00088,"Qualified",,116.29,"CapPass","Cycle 2",2,2841,"416-14","Alloy 617",314626,"Plate"
286.07,-0.00083,"Qualified",,116.33,"CapPass","Cycle 2",2,2842,"416-14","Alloy 617",314626,"Plate"
286.18,-0.00078,"Qualified",,116.38,"CapPass","Cycle 2",2,2843,"416-14","Alloy 617",314626,"Plate"
286.16,-0.00073,"Qualified",,116.43,"CapPass","Cycle 2",2,2844,"416-14","Alloy 617",314626,"Plate"
286.24,-0.00068,"Qualified",,116.48,"CapPass","Cycle 2",2,2845,"416-14","Alloy 617",314626,"Plate"
286.27,-0.00063,"Qualified",,116.53,"CapPass","Cycle 2",2,2846,"416-14","Alloy 617",314626,"Plate"
286.22,-0.00058,"Qualified",,116.58,"CapPass","Cycle 2",2,2847,"416-14","Alloy 617",314626,"Plate"
286.15,-0.00053,"Qualified",,116.63,"CapPass","Cycle 2",2,2848,"416-14","Alloy 617",314626,"Plate"
286.15,-0.00048,"Qualified",,116.68,"CapPass","Cycle 2",2,2849,"416-14","Alloy 617",314626,"Plate"
286.12,-0.00042,"Qualified",,116.73,"CapPass","Cycle 2",2,2850,"416-14","Alloy 617",314626,"Plate"
286.07,-0.00037,"Qualified",,116.78,"CapPass","Cycle 2",2,2851,"416-14","Alloy 617",314626,"Plate"
286.06,-0.00036,"Qualified",,116.79,"CapPass","Cycle 2",2,2852,"416-14","Alloy 617",314626,"Plate"
286.06,-0.00032,"Qualified",,116.83,"CapPass","Cycle 2",2,2853,"416-14","Alloy 617",314626,"Plate"
286.20,-0.00027,"Qualified",,116.89,"CapPass","Cycle 2",2,2854,"416-14","Alloy 617",314626,"Plate"
286.55,-0.00022,"Qualified",,116.94,"CapPass","Cycle 2",2,2855,"416-14","Alloy 617",314626,"Plate"
286.82,-0.00017,"Qualified",,116.98,"CapPass","Cycle 2",2,2856,"416-14","Alloy 617",314626,"Plate"
286.13,-0.00012,"Qualified",,117.03,"CapPass","Cycle 2",2,2857,"416-14","Alloy 617",314626,"Plate"
287.47,-0.00007,"Qualified",,235.91,"CapPass","Cycle 5",5,5331,"416-14","Alloy 617",314626,"Plate"
286.91,-0.00002,"Qualified",,235.96,"CapPass","Cycle 5",5,5332,"416-14","Alloy 617",314626,"Plate"
286.62,0.00003,"Qualified",,236.02,"CapPass","Cycle 5",5,5333,"416-14","Alloy 617",314626,"Plate"
286.68,0.00008,"Qualified",,236.07,"CapPass","Cycle 5",5,5334,"416-14","Alloy 617",314626,"Plate"
286.74,0.00013,"Qualified",,236.12,"CapPass","Cycle 5",5,5335,"416-14","Alloy 617",314626,"Plate"
286.86,0.00018,"Qualified",,236.17,"CapPass","Cycle 5",5,5336,"416-14","Alloy 617",314626,"Plate"
286.88,0.00023,"Qualified",,236.22,"CapPass","Cycle 5",5,5337,"416-14","Alloy 617",314626,"Plate"
