Repository: js-molina/fatigue-A617

File: data/850C/Strain rate 0.001/3.0% strain/HTM_A19_Cycles_41612.csv (part 8 of 27)
"Stress Mpa","Strain","Qual State","Qual Exceptions","Elapsed Time Sec","Data State","Cycle Label","Cycle","Count","Sample","Alloy","Heat","Material_Form"
293.67,0.00925,"Qualified",,245.14,"CapPass","Cycle 5",5,5343,"416-12","Alloy 617",314626,"Plate"
293.74,0.00930,"Qualified",,245.19,"CapPass","Cycle 5",5,5344,"416-12","Alloy 617",314626,"Plate"
293.71,0.00935,"Qualified",,245.23,"CapPass","Cycle 5",5,5345,"416-12","Alloy 617",314626,"Plate"
293.54,0.00940,"Qualified",,245.28,"CapPass","Cycle 5",5,5346,"416-12","Alloy 617",314626,"Plate"
293.20,0.00945,"Qualified",,245.33,"CapPass","Cycle 5",5,5347,"416-12","Alloy 617",314626,"Plate"
293.01,0.00950,"Qualified",,245.38,"CapPass","Cycle 5",5,5348,"416-12","Alloy 617",314626,"Plate"
292.60,0.00955,"Qualified",,245.43,"CapPass","Cycle 5",5,5349,"416-12","Alloy 617",314626,"Plate"
292.19,0.00960,"Qualified",,245.49,"CapPass","Cycle 5",5,5350,"416-12","Alloy 617",314626,"Plate"
291.98,0.00966,"Qualified",,245.54,"CapPass","Cycle 5",5,5351,"416-12","Alloy 617",314626,"Plate"
291.95,0.00971,"Qualified",,245.59,"CapPass","Cycle 5",5,5352,"416-12","Alloy 617",314626,"Plate"
292.01,0.00976,"Qualified",,245.65,"CapPass","Cycle 5",5,5353,"416-12","Alloy 617",314626,"Plate"
292.14,0.00981,"Qualified",,245.70,"CapPass","Cycle 5",5,5354,"416-12","Alloy 617",314626,"Plate"
292.26,0.00986,"Qualified",,245.74,"CapPass","Cycle 5",5,5355,"416-12","Alloy 617",314626,"Plate"
292.31,0.00988,"Qualified",,245.76,"CapPass","Cycle 5",5,5356,"416-12","Alloy 617",314626,"Plate"
292.35,0.00991,"Qualified",,245.79,"CapPass","Cycle 5",5,5357,"416-12","Alloy 617",314626,"Plate"
292.29,0.00996,"Qualified",,245.84,"CapPass","Cycle 5",5,5358,"416-12","Alloy 617",314626,"Plate"
292.24,0.01001,"Qualified",,245.89,"CapPass","Cycle 5",5,5359,"416-12","Alloy 617",314626,"Plate"
292.26,0.01006,"Qualified",,245.95,"CapPass","Cycle 5",5,5360,"416-12","Alloy 617",314626,"Plate"
292.24,0.01011,"Qualified",,246.00,"CapPass","Cycle 5",5,5361,"416-12","Alloy 617",314626,"Plate"
292.31,0.01016,"Qualified",,246.05,"CapPass","Cycle 5",5,5362,"416-12","Alloy 617",314626,"Plate"
292.46,0.01021,"Qualified",,246.10,"CapPass","Cycle 5",5,5363,"416-12","Alloy 617",314626,"Plate"
292.59,0.01026,"Qualified",,246.14,"CapPass","Cycle 5",5,5364,"416-12","Alloy 617",314626,"Plate"
292.57,0.01031,"Qualified",,246.19,"CapPass","Cycle 5",5,5365,"416-12","Alloy 617",314626,"Plate"
292.44,0.01036,"Qualified",,246.24,"CapPass","Cycle 5",5,5366,"416-12","Alloy 617",314626,"Plate"
292.10,0.01041,"Qualified",,246.29,"CapPass","Cycle 5",5,5367,"416-12","Alloy 617",314626,"Plate"
291.94,0.01046,"Qualified",,246.35,"CapPass","Cycle 5",5,5368,"416-12","Alloy 617",314626,"Plate"
291.86,0.01051,"Qualified",,246.40,"CapPass","Cycle 5",5,5369,"416-12","Alloy 617",314626,"Plate"
291.92,0.01056,"Qualified",,246.45,"CapPass","Cycle 5",5,5370,"416-12","Alloy 617",314626,"Plate"
292.00,0.01062,"Qualified",,246.50,"CapPass","Cycle 5",5,5371,"416-12","Alloy 617",314626,"Plate"
292.16,0.01067,"Qualified",,246.56,"CapPass","Cycle 5",5,5372,"416-12","Alloy 617",314626,"Plate"
292.52,0.01072,"Qualified",,246.61,"CapPass","Cycle 5",5,5373,"416-12","Alloy 617",314626,"Plate"
293.01,0.01077,"Qualified",,246.66,"CapPass","Cycle 5",5,5374,"416-12","Alloy 617",314626,"Plate"
293.49,0.01082,"Qualified",,246.71,"CapPass","Cycle 5",5,5375,"416-12","Alloy 617",314626,"Plate"
293.84,0.01087,"Qualified",,246.76,"CapPass","Cycle 5",5,5376,"416-12","Alloy 617",314626,"Plate"
293.88,0.01088,"Qualified",,246.76,"CapPass","Cycle 5",5,5377,"416-12","Alloy 617",314626,"Plate"
294.08,0.01092,"Qualified",,246.80,"CapPass","Cycle 5",5,5378,"416-12","Alloy 617",314626,"Plate"
294.19,0.01097,"Qualified",,246.85,"CapPass","Cycle 5",5,5379,"416-12","Alloy 617",314626,"Plate"
294.04,0.01102,"Qualified",,246.90,"CapPass","Cycle 5",5,5380,"416-12","Alloy 617",314626,"Plate"
293.91,0.01107,"Qualified",,246.95,"CapPass","Cycle 5",5,5381,"416-12","Alloy 617",314626,"Plate"
293.69,0.01112,"Qualified",,246.99,"CapPass","Cycle 5",5,5382,"416-12","Alloy 617",314626,"Plate"
293.39,0.01117,"Qualified",,247.05,"CapPass","Cycle 5",5,5383,"416-12","Alloy 617",314626,"Plate"
293.19,0.01122,"Qualified",,247.10,"CapPass","Cycle 5",5,5384,"416-12","Alloy 617",314626,"Plate"
293.04,0.01127,"Qualified",,247.15,"CapPass","Cycle 5",5,5385,"416-12","Alloy 617",314626,"Plate"
293.03,0.01132,"Qualified",,247.21,"CapPass","Cycle 5",5,5386,"416-12","Alloy 617",314626,"Plate"
292.97,0.01137,"Qualified",,247.26,"CapPass","Cycle 5",5,5387,"416-12","Alloy 617",314626,"Plate"
293.06,0.01142,"Qualified",,247.31,"CapPass","Cycle 5",5,5388,"416-12","Alloy 617",314626,"Plate"
293.23,0.01147,"Qualified",,247.36,"CapPass","Cycle 5",5,5389,"416-12","Alloy 617",314626,"Plate"
293.40,0.01152,"Qualified",,247.41,"CapPass","Cycle 5",5,5390,"416-12","Alloy 617",314626,"Plate"
293.55,0.01158,"Qualified",,247.46,"CapPass","Cycle 5",5,5391,"416-12","Alloy 617",314626,"Plate"
293.71,0.01163,"Qualified",,247.51,"CapPass","Cycle 5",5,5392,"416-12","Alloy 617",314626,"Plate"
293.89,0.01168,"Qualified",,247.56,"CapPass","Cycle 5",5,5393,"416-12","Alloy 617",314626,"Plate"
293.98,0.01173,"Qualified",,247.61,"CapPass","Cycle 5",5,5394,"416-12","Alloy 617",314626,"Plate"
294.05,0.01178,"Qualified",,247.66,"CapPass","Cycle 5",5,5395,"416-12","Alloy 617",314626,"Plate"
294.09,0.01183,"Qualified",,247.71,"CapPass","Cycle 5",5,5396,"416-12","Alloy 617",314626,"Plate"
294.06,0.01188,"Qualified",,247.76,"CapPass","Cycle 5",5,5397,"416-12","Alloy 617",314626,"Plate"
294.08,0.01188,"Qualified",,247.76,"CapPass","Cycle 5",5,5398,"416-12","Alloy 617",314626,"Plate"
293.99,0.01193,"Qualified",,247.81,"CapPass","Cycle 5",5,5399,"416-12","Alloy 617",314626,"Plate"
294.02,0.01198,"Qualified",,247.85,"CapPass","Cycle 5",5,5400,"416-12","Alloy 617",314626,"Plate"
293.92,0.01203,"Qualified",,247.90,"CapPass","Cycle 5",5,5401,"416-12","Alloy 617",314626,"Plate"
293.60,0.01208,"Qualified",,247.95,"CapPass","Cycle 5",5,5402,"416-12","Alloy 617",314626,"Plate"
293.23,0.01213,"Qualified",,248.00,"CapPass","Cycle 5",5,5403,"416-12","Alloy 617",314626,"Plate"
292.96,0.01218,"Qualified",,248.05,"CapPass","Cycle 5",5,5404,"416-12","Alloy 617",314626,"Plate"
292.65,0.01223,"Qualified",,248.10,"CapPass","Cycle 5",5,5405,"416-12","Alloy 617",314626,"Plate"
292.32,0.01228,"Qualified",,248.16,"CapPass","Cycle 5",5,5406,"416-12","Alloy 617",314626,"Plate"
292.16,0.01233,"Qualified",,248.21,"CapPass","Cycle 5",5,5407,"416-12","Alloy 617",314626,"Plate"
291.97,0.01238,"Qualified",,248.26,"CapPass","Cycle 5",5,5408,"416-12","Alloy 617",314626,"Plate"
291.83,0.01243,"Qualified",,248.31,"CapPass","Cycle 5",5,5409,"416-12","Alloy 617",314626,"Plate"
291.68,0.01248,"Qualified",,248.36,"CapPass","Cycle 5",5,5410,"416-12","Alloy 617",314626,"Plate"
291.67,0.01253,"Qualified",,248.41,"CapPass","Cycle 5",5,5411,"416-12","Alloy 617",314626,"Plate"
291.78,0.01258,"Qualified",,248.46,"CapPass","Cycle 5",5,5412,"416-12","Alloy 617",314626,"Plate"
291.81,0.01263,"Qualified",,248.51,"CapPass","Cycle 5",5,5413,"416-12","Alloy 617",314626,"Plate"
291.88,0.01268,"Qualified",,248.56,"CapPass","Cycle 5",5,5414,"416-12","Alloy 617",314626,"Plate"
291.81,0.01273,"Qualified",,248.61,"CapPass","Cycle 5",5,5415,"416-12","Alloy 617",314626,"Plate"
291.85,0.01278,"Qualified",,248.66,"CapPass","Cycle 5",5,5416,"416-12","Alloy 617",314626,"Plate"
291.74,0.01283,"Qualified",,248.71,"CapPass","Cycle 5",5,5417,"416-12","Alloy 617",314626,"Plate"
291.63,0.01288,"Qualified",,248.75,"CapPass","Cycle 5",5,5418,"416-12","Alloy 617",314626,"Plate"
291.53,0.01290,"Qualified",,248.76,"CapPass","Cycle 5",5,5419,"416-12","Alloy 617",314626,"Plate"
291.32,0.01293,"Qualified",,248.80,"CapPass","Cycle 5",5,5420,"416-12","Alloy 617",314626,"Plate"
290.81,0.01298,"Qualified",,248.85,"CapPass","Cycle 5",5,5421,"416-12","Alloy 617",314626,"Plate"
290.34,0.01303,"Qualified",,248.90,"CapPass","Cycle 5",5,5422,"416-12","Alloy 617",314626,"Plate"
289.92,0.01309,"Qualified",,248.95,"CapPass","Cycle 5",5,5423,"416-12","Alloy 617",314626,"Plate"
289.63,0.01314,"Qualified",,249.00,"CapPass","Cycle 5",5,5424,"416-12","Alloy 617",314626,"Plate"
289.16,0.01319,"Qualified",,249.05,"CapPass","Cycle 5",5,5425,"416-12","Alloy 617",314626,"Plate"
288.75,0.01324,"Qualified",,249.11,"CapPass","Cycle 5",5,5426,"416-12","Alloy 617",314626,"Plate"
288.46,0.01329,"Qualified",,249.16,"CapPass","Cycle 5",5,5427,"416-12","Alloy 617",314626,"Plate"
288.09,0.01334,"Qualified",,249.21,"CapPass","Cycle 5",5,5428,"416-12","Alloy 617",314626,"Plate"
287.91,0.01339,"Qualified",,249.26,"CapPass","Cycle 5",5,5429,"416-12","Alloy 617",314626,"Plate"
287.92,0.01344,"Qualified",,249.31,"CapPass","Cycle 5",5,5430,"416-12","Alloy 617",314626,"Plate"
287.89,0.01349,"Qualified",,249.36,"CapPass","Cycle 5",5,5431,"416-12","Alloy 617",314626,"Plate"
287.78,0.01354,"Qualified",,249.41,"CapPass","Cycle 5",5,5432,"416-12","Alloy 617",314626,"Plate"
287.59,0.01359,"Qualified",,249.46,"CapPass","Cycle 5",5,5433,"416-12","Alloy 617",314626,"Plate"
287.36,0.01364,"Qualified",,249.51,"CapPass","Cycle 5",5,5434,"416-12","Alloy 617",314626,"Plate"
287.10,0.01369,"Qualified",,249.56,"CapPass","Cycle 5",5,5435,"416-12","Alloy 617",314626,"Plate"
286.98,0.01374,"Qualified",,249.62,"CapPass","Cycle 5",5,5436,"416-12","Alloy 617",314626,"Plate"
287.00,0.01379,"Qualified",,249.67,"CapPass","Cycle 5",5,5437,"416-12","Alloy 617",314626,"Plate"
287.24,0.01384,"Qualified",,249.73,"CapPass","Cycle 5",5,5438,"416-12","Alloy 617",314626,"Plate"
287.50,0.01388,"Qualified",,249.76,"CapPass","Cycle 5",5,5439,"416-12","Alloy 617",314626,"Plate"
287.66,0.01389,"Qualified",,249.78,"CapPass","Cycle 5",5,5440,"416-12","Alloy 617",314626,"Plate"
288.31,0.01395,"Qualified",,249.84,"CapPass","Cycle 5",5,5441,"416-12","Alloy 617",314626,"Plate"
288.98,0.01400,"Qualified",,249.89,"CapPass","Cycle 5",5,5442,"416-12","Alloy 617",314626,"Plate"
289.81,0.01405,"Qualified",,249.94,"CapPass","Cycle 5",5,5443,"416-12","Alloy 617",314626,"Plate"
290.70,0.01410,"Qualified",,249.99,"CapPass","Cycle 5",5,5444,"416-12","Alloy 617",314626,"Plate"
291.31,0.01415,"Qualified",,250.04,"CapPass","Cycle 5",5,5445,"416-12","Alloy 617",314626,"Plate"
291.91,0.01420,"Qualified",,250.08,"CapPass","Cycle 5",5,5446,"416-12","Alloy 617",314626,"Plate"
292.32,0.01425,"Qualified",,250.13,"CapPass","Cycle 5",5,5447,"416-12","Alloy 617",314626,"Plate"
292.66,0.01430,"Qualified",,250.18,"CapPass","Cycle 5",5,5448,"416-12","Alloy 617",314626,"Plate"
292.84,0.01435,"Qualified",,250.23,"CapPass","Cycle 5",5,5449,"416-12","Alloy 617",314626,"Plate"
292.94,0.01440,"Qualified",,250.28,"CapPass","Cycle 5",5,5450,"416-12","Alloy 617",314626,"Plate"
292.98,0.01445,"Qualified",,250.33,"CapPass","Cycle 5",5,5451,"416-12","Alloy 617",314626,"Plate"
292.98,0.01450,"Qualified",,250.38,"CapPass","Cycle 5",5,5452,"416-12","Alloy 617",314626,"Plate"
293.19,0.01455,"Qualified",,250.43,"CapPass","Cycle 5",5,5453,"416-12","Alloy 617",314626,"Plate"
293.37,0.01461,"Qualified",,250.49,"CapPass","Cycle 5",5,5454,"416-12","Alloy 617",314626,"Plate"
293.51,0.01466,"Qualified",,250.54,"CapPass","Cycle 5",5,5455,"416-12","Alloy 617",314626,"Plate"
293.68,0.01471,"Qualified",,250.59,"CapPass","Cycle 5",5,5456,"416-12","Alloy 617",314626,"Plate"
293.90,0.01476,"Qualified",,250.64,"CapPass","Cycle 5",5,5457,"416-12","Alloy 617",314626,"Plate"
294.02,0.01481,"Qualified",,250.69,"CapPass","Cycle 5",5,5458,"416-12","Alloy 617",314626,"Plate"
294.14,0.01486,"Qualified",,250.74,"CapPass","Cycle 5",5,5459,"416-12","Alloy 617",314626,"Plate"
294.22,0.01489,"Qualified",,250.76,"CapPass","Cycle 5",5,5460,"416-12","Alloy 617",314626,"Plate"
294.24,0.01491,"Qualified",,250.79,"CapPass","Cycle 5",5,5461,"416-12","Alloy 617",314626,"Plate"
294.31,0.01496,"Qualified",,250.83,"CapPass","Cycle 5",5,5462,"416-12","Alloy 617",314626,"Plate"
294.26,0.01501,"Qualified",,250.88,"CapPass","Cycle 5",5,5463,"416-12","Alloy 617",314626,"Plate"
292.65,0.01506,"Qualified",,250.94,"CapPass","Cycle 5",5,5464,"416-12","Alloy 617",314626,"Plate"
265.08,0.01501,"Qualified",,251.10,"CapPass","Cycle 5",5,5465,"416-12","Alloy 617",314626,"Plate"
254.64,0.01496,"Qualified",,251.14,"CapPass","Cycle 5",5,5466,"416-12","Alloy 617",314626,"Plate"
245.05,0.01491,"Qualified",,251.18,"CapPass","Cycle 5",5,5467,"416-12","Alloy 617",314626,"Plate"
236.26,0.01486,"Qualified",,251.22,"CapPass","Cycle 5",5,5468,"416-12","Alloy 617",314626,"Plate"
227.90,0.01481,"Qualified",,251.26,"CapPass","Cycle 5",5,5469,"416-12","Alloy 617",314626,"Plate"
220.38,0.01476,"Qualified",,251.30,"CapPass","Cycle 5",5,5470,"416-12","Alloy 617",314626,"Plate"
212.88,0.01471,"Qualified",,251.34,"CapPass","Cycle 5",5,5471,"416-12","Alloy 617",314626,"Plate"
205.10,0.01466,"Qualified",,251.39,"CapPass","Cycle 5",5,5472,"416-12","Alloy 617",314626,"Plate"
197.68,0.01461,"Qualified",,251.44,"CapPass","Cycle 5",5,5473,"416-12","Alloy 617",314626,"Plate"
190.73,0.01456,"Qualified",,251.49,"CapPass","Cycle 5",5,5474,"416-12","Alloy 617",314626,"Plate"
183.53,0.01450,"Qualified",,251.54,"CapPass","Cycle 5",5,5475,"416-12","Alloy 617",314626,"Plate"
176.70,0.01445,"Qualified",,251.59,"CapPass","Cycle 5",5,5476,"416-12","Alloy 617",314626,"Plate"
170.06,0.01440,"Qualified",,251.65,"CapPass","Cycle 5",5,5477,"416-12","Alloy 617",314626,"Plate"
163.67,0.01435,"Qualified",,251.70,"CapPass","Cycle 5",5,5478,"416-12","Alloy 617",314626,"Plate"
157.34,0.01430,"Qualified",,251.75,"CapPass","Cycle 5",5,5479,"416-12","Alloy 617",314626,"Plate"
155.51,0.01429,"Qualified",,251.76,"CapPass","Cycle 5",5,5480,"416-12","Alloy 617",314626,"Plate"
150.96,0.01425,"Qualified",,251.80,"CapPass","Cycle 5",5,5481,"416-12","Alloy 617",314626,"Plate"
144.79,0.01420,"Qualified",,251.86,"CapPass","Cycle 5",5,5482,"416-12","Alloy 617",314626,"Plate"
138.60,0.01415,"Qualified",,251.91,"CapPass","Cycle 5",5,5483,"416-12","Alloy 617",314626,"Plate"
131.97,0.01410,"Qualified",,251.97,"CapPass","Cycle 5",5,5484,"416-12","Alloy 617",314626,"Plate"
125.16,0.01405,"Qualified",,252.02,"CapPass","Cycle 5",5,5485,"416-12","Alloy 617",314626,"Plate"
118.28,0.01400,"Qualified",,252.08,"CapPass","Cycle 5",5,5486,"416-12","Alloy 617",314626,"Plate"
111.87,0.01395,"Qualified",,252.13,"CapPass","Cycle 5",5,5487,"416-12","Alloy 617",314626,"Plate"
105.45,0.01390,"Qualified",,252.19,"CapPass","Cycle 5",5,5488,"416-12","Alloy 617",314626,"Plate"
99.37,0.01385,"Qualified",,252.24,"CapPass","Cycle 5",5,5489,"416-12","Alloy 617",314626,"Plate"
93.36,0.01380,"Qualified",,252.29,"CapPass","Cycle 5",5,5490,"416-12","Alloy 617",314626,"Plate"
87.57,0.01375,"Qualified",,252.34,"CapPass","Cycle 5",5,5491,"416-12","Alloy 617",314626,"Plate"
81.47,0.01370,"Qualified",,252.39,"CapPass","Cycle 5",5,5492,"416-12","Alloy 617",314626,"Plate"
75.68,0.01365,"Qualified",,252.45,"CapPass","Cycle 5",5,5493,"416-12","Alloy 617",314626,"Plate"
69.61,0.01360,"Qualified",,252.50,"CapPass","Cycle 5",5,5494,"416-12","Alloy 617",314626,"Plate"
63.58,0.01355,"Qualified",,252.56,"CapPass","Cycle 5",5,5495,"416-12","Alloy 617",314626,"Plate"
58.01,0.01350,"Qualified",,252.61,"CapPass","Cycle 5",5,5496,"416-12","Alloy 617",314626,"Plate"
51.69,0.01345,"Qualified",,252.67,"CapPass","Cycle 5",5,5497,"416-12","Alloy 617",314626,"Plate"
45.78,0.01340,"Qualified",,252.72,"CapPass","Cycle 5",5,5498,"416-12","Alloy 617",314626,"Plate"
41.00,0.01336,"Qualified",,252.76,"CapPass","Cycle 5",5,5499,"416-12","Alloy 617",314626,"Plate"
39.71,0.01334,"Qualified",,252.78,"CapPass","Cycle 5",5,5500,"416-12","Alloy 617",314626,"Plate"
34.04,0.01329,"Qualified",,252.83,"CapPass","Cycle 5",5,5501,"416-12","Alloy 617",314626,"Plate"
28.32,0.01324,"Qualified",,252.88,"CapPass","Cycle 5",5,5502,"416-12","Alloy 617",314626,"Plate"
22.76,0.01319,"Qualified",,252.93,"CapPass","Cycle 5",5,5503,"416-12","Alloy 617",314626,"Plate"
17.45,0.01314,"Qualified",,252.98,"CapPass","Cycle 5",5,5504,"416-12","Alloy 617",314626,"Plate"
11.89,0.01309,"Qualified",,253.04,"CapPass","Cycle 5",5,5505,"416-12","Alloy 617",314626,"Plate"
6.08,0.01304,"Qualified",,253.09,"CapPass","Cycle 5",5,5506,"416-12","Alloy 617",314626,"Plate"
0.81,0.01299,"Qualified",,253.15,"CapPass","Cycle 5",5,5507,"416-12","Alloy 617",314626,"Plate"
-4.66,0.01294,"Qualified",,253.20,"CapPass","Cycle 5",5,5508,"416-12","Alloy 617",314626,"Plate"
-10.17,0.01289,"Qualified",,253.26,"CapPass","Cycle 5",5,5509,"416-12","Alloy 617",314626,"Plate"
-15.51,0.01284,"Qualified",,253.31,"CapPass","Cycle 5",5,5510,"416-12","Alloy 617",314626,"Plate"
-20.39,0.01279,"Qualified",,253.37,"CapPass","Cycle 5",5,5511,"416-12","Alloy 617",314626,"Plate"
-21.78,0.01274,"Qualified",,253.54,"CapPass","Cycle 5",5,5512,"416-12","Alloy 617",314626,"Plate"
-26.90,0.01269,"Qualified",,253.63,"CapPass","Cycle 5",5,5513,"416-12","Alloy 617",314626,"Plate"
-32.15,0.01264,"Qualified",,253.70,"CapPass","Cycle 5",5,5514,"416-12","Alloy 617",314626,"Plate"
-36.65,0.01259,"Qualified",,253.76,"CapPass","Cycle 5",5,5515,"416-12","Alloy 617",314626,"Plate"
-37.19,0.01259,"Qualified",,253.77,"CapPass","Cycle 5",5,5516,"416-12","Alloy 617",314626,"Plate"
-42.96,0.01254,"Qualified",,253.83,"CapPass","Cycle 5",5,5517,"416-12","Alloy 617",314626,"Plate"
-49.80,0.01249,"Qualified",,253.87,"CapPass","Cycle 5",5,5518,"416-12","Alloy 617",314626,"Plate"
-57.03,0.01244,"Qualified",,253.89,"CapPass","Cycle 5",5,5519,"416-12","Alloy 617",314626,"Plate"
-63.39,0.01239,"Qualified",,253.92,"CapPass","Cycle 5",5,5520,"416-12","Alloy 617",314626,"Plate"
-69.39,0.01234,"Qualified",,253.94,"CapPass","Cycle 5",5,5521,"416-12","Alloy 617",314626,"Plate"
-75.28,0.01228,"Qualified",,253.96,"CapPass","Cycle 5",5,5522,"416-12","Alloy 617",314626,"Plate"
-80.96,0.01223,"Qualified",,253.98,"CapPass","Cycle 5",5,5523,"416-12","Alloy 617",314626,"Plate"
-86.60,0.01218,"Qualified",,254.01,"CapPass","Cycle 5",5,5524,"416-12","Alloy 617",314626,"Plate"
-92.03,0.01213,"Qualified",,254.04,"CapPass","Cycle 5",5,5525,"416-12","Alloy 617",314626,"Plate"
-97.24,0.01208,"Qualified",,254.07,"CapPass","Cycle 5",5,5526,"416-12","Alloy 617",314626,"Plate"
-101.99,0.01203,"Qualified",,254.11,"CapPass","Cycle 5",5,5527,"416-12","Alloy 617",314626,"Plate"
-106.80,0.01198,"Qualified",,254.14,"CapPass","Cycle 5",5,5528,"416-12","Alloy 617",314626,"Plate"
-111.05,0.01193,"Qualified",,254.18,"CapPass","Cycle 5",5,5529,"416-12","Alloy 617",314626,"Plate"
-115.14,0.01188,"Qualified",,254.23,"CapPass","Cycle 5",5,5530,"416-12","Alloy 617",314626,"Plate"
-119.25,0.01183,"Qualified",,254.27,"CapPass","Cycle 5",5,5531,"416-12","Alloy 617",314626,"Plate"
-123.18,0.01178,"Qualified",,254.32,"CapPass","Cycle 5",5,5532,"416-12","Alloy 617",314626,"Plate"
-127.11,0.01173,"Qualified",,254.37,"CapPass","Cycle 5",5,5533,"416-12","Alloy 617",314626,"Plate"
-130.92,0.01168,"Qualified",,254.42,"CapPass","Cycle 5",5,5534,"416-12","Alloy 617",314626,"Plate"
-134.70,0.01163,"Qualified",,254.47,"CapPass","Cycle 5",5,5535,"416-12","Alloy 617",314626,"Plate"
-138.62,0.01157,"Qualified",,254.53,"CapPass","Cycle 5",5,5536,"416-12","Alloy 617",314626,"Plate"
-142.47,0.01152,"Qualified",,254.58,"CapPass","Cycle 5",5,5537,"416-12","Alloy 617",314626,"Plate"
-146.36,0.01147,"Qualified",,254.63,"CapPass","Cycle 5",5,5538,"416-12","Alloy 617",314626,"Plate"
-150.30,0.01142,"Qualified",,254.68,"CapPass","Cycle 5",5,5539,"416-12","Alloy 617",314626,"Plate"
-154.15,0.01137,"Qualified",,254.74,"CapPass","Cycle 5",5,5540,"416-12","Alloy 617",314626,"Plate"
-156.34,0.01135,"Qualified",,254.76,"CapPass","Cycle 5",5,5541,"416-12","Alloy 617",314626,"Plate"
-158.21,0.01132,"Qualified",,254.79,"CapPass","Cycle 5",5,5542,"416-12","Alloy 617",314626,"Plate"
-162.27,0.01127,"Qualified",,254.84,"CapPass","Cycle 5",5,5543,"416-12","Alloy 617",314626,"Plate"
-166.20,0.01122,"Qualified",,254.89,"CapPass","Cycle 5",5,5544,"416-12","Alloy 617",314626,"Plate"
-169.94,0.01117,"Qualified",,254.94,"CapPass","Cycle 5",5,5545,"416-12","Alloy 617",314626,"Plate"
-173.52,0.01112,"Qualified",,254.98,"CapPass","Cycle 5",5,5546,"416-12","Alloy 617",314626,"Plate"
-177.07,0.01107,"Qualified",,255.03,"CapPass","Cycle 5",5,5547,"416-12","Alloy 617",314626,"Plate"
-180.94,0.01102,"Qualified",,255.09,"CapPass","Cycle 5",5,5548,"416-12","Alloy 617",314626,"Plate"
-184.60,0.01097,"Qualified",,255.14,"CapPass","Cycle 5",5,5549,"416-12","Alloy 617",314626,"Plate"
-188.02,0.01092,"Qualified",,255.19,"CapPass","Cycle 5",5,5550,"416-12","Alloy 617",314626,"Plate"
-191.27,0.01087,"Qualified",,255.24,"CapPass","Cycle 5",5,5551,"416-12","Alloy 617",314626,"Plate"
-194.60,0.01082,"Qualified",,255.29,"CapPass","Cycle 5",5,5552,"416-12","Alloy 617",314626,"Plate"
-198.04,0.01077,"Qualified",,255.34,"CapPass","Cycle 5",5,5553,"416-12","Alloy 617",314626,"Plate"
-201.42,0.01072,"Qualified",,255.39,"CapPass","Cycle 5",5,5554,"416-12","Alloy 617",314626,"Plate"
-204.73,0.01067,"Qualified",,255.45,"CapPass","Cycle 5",5,5555,"416-12","Alloy 617",314626,"Plate"
-207.85,0.01062,"Qualified",,255.49,"CapPass","Cycle 5",5,5556,"416-12","Alloy 617",314626,"Plate"
-211.06,0.01057,"Qualified",,255.54,"CapPass","Cycle 5",5,5557,"416-12","Alloy 617",314626,"Plate"
-214.07,0.01051,"Qualified",,255.59,"CapPass","Cycle 5",5,5558,"416-12","Alloy 617",314626,"Plate"
-216.78,0.01046,"Qualified",,255.64,"CapPass","Cycle 5",5,5559,"416-12","Alloy 617",314626,"Plate"
-219.50,0.01041,"Qualified",,255.68,"CapPass","Cycle 5",5,5560,"416-12","Alloy 617",314626,"Plate"
-221.82,0.01036,"Qualified",,255.73,"CapPass","Cycle 5",5,5561,"416-12","Alloy 617",314626,"Plate"
-223.36,0.01033,"Qualified",,255.76,"CapPass","Cycle 5",5,5562,"416-12","Alloy 617",314626,"Plate"
-223.99,0.01031,"Qualified",,255.78,"CapPass","Cycle 5",5,5563,"416-12","Alloy 617",314626,"Plate"
-226.00,0.01026,"Qualified",,255.83,"CapPass","Cycle 5",5,5564,"416-12","Alloy 617",314626,"Plate"
-227.86,0.01021,"Qualified",,255.87,"CapPass","Cycle 5",5,5565,"416-12","Alloy 617",314626,"Plate"
-230.10,0.01016,"Qualified",,255.93,"CapPass","Cycle 5",5,5566,"416-12","Alloy 617",314626,"Plate"
-231.98,0.01011,"Qualified",,255.98,"CapPass","Cycle 5",5,5567,"416-12","Alloy 617",314626,"Plate"
-233.76,0.01006,"Qualified",,256.03,"CapPass","Cycle 5",5,5568,"416-12","Alloy 617",314626,"Plate"
-235.69,0.01001,"Qualified",,256.08,"CapPass","Cycle 5",5,5569,"416-12","Alloy 617",314626,"Plate"
-237.63,0.00996,"Qualified",,256.13,"CapPass","Cycle 5",5,5570,"416-12","Alloy 617",314626,"Plate"
-239.35,0.00991,"Qualified",,256.18,"CapPass","Cycle 5",5,5571,"416-12","Alloy 617",314626,"Plate"
-241.15,0.00986,"Qualified",,256.23,"CapPass","Cycle 5",5,5572,"416-12","Alloy 617",314626,"Plate"
-242.78,0.00981,"Qualified",,256.27,"CapPass","Cycle 5",5,5573,"416-12","Alloy 617",314626,"Plate"
-244.11,0.00976,"Qualified",,256.32,"CapPass","Cycle 5",5,5574,"416-12","Alloy 617",314626,"Plate"
-245.53,0.00970,"Qualified",,256.37,"CapPass","Cycle 5",5,5575,"416-12","Alloy 617",314626,"Plate"
-246.91,0.00965,"Qualified",,256.42,"CapPass","Cycle 5",5,5576,"416-12","Alloy 617",314626,"Plate"
-248.17,0.00960,"Qualified",,256.47,"CapPass","Cycle 5",5,5577,"416-12","Alloy 617",314626,"Plate"
-249.50,0.00955,"Qualified",,256.52,"CapPass","Cycle 5",5,5578,"416-12","Alloy 617",314626,"Plate"
-250.70,0.00950,"Qualified",,256.57,"CapPass","Cycle 5",5,5579,"416-12","Alloy 617",314626,"Plate"
-252.03,0.00945,"Qualified",,256.63,"CapPass","Cycle 5",5,5580,"416-12","Alloy 617",314626,"Plate"
-253.21,0.00940,"Qualified",,256.67,"CapPass","Cycle 5",5,5581,"416-12","Alloy 617",314626,"Plate"
-254.52,0.00935,"Qualified",,256.73,"CapPass","Cycle 5",5,5582,"416-12","Alloy 617",314626,"Plate"
-255.42,0.00931,"Qualified",,256.76,"CapPass","Cycle 5",5,5583,"416-12","Alloy 617",314626,"Plate"
-255.67,0.00930,"Qualified",,256.77,"CapPass","Cycle 5",5,5584,"416-12","Alloy 617",314626,"Plate"
-256.81,0.00925,"Qualified",,256.82,"CapPass","Cycle 5",5,5585,"416-12","Alloy 617",314626,"Plate"
-257.78,0.00920,"Qualified",,256.86,"CapPass","Cycle 5",5,5586,"416-12","Alloy 617",314626,"Plate"
-258.68,0.00915,"Qualified",,256.91,"CapPass","Cycle 5",5,5587,"416-12","Alloy 617",314626,"Plate"
-259.50,0.00910,"Qualified",,256.97,"CapPass","Cycle 5",5,5588,"416-12","Alloy 617",314626,"Plate"
-260.36,0.00905,"Qualified",,257.02,"CapPass","Cycle 5",5,5589,"416-12","Alloy 617",314626,"Plate"
-261.49,0.00900,"Qualified",,257.08,"CapPass","Cycle 5",5,5590,"416-12","Alloy 617",314626,"Plate"
-262.64,0.00895,"Qualified",,257.12,"CapPass","Cycle 5",5,5591,"416-12","Alloy 617",314626,"Plate"
-263.81,0.00890,"Qualified",,257.17,"CapPass","Cycle 5",5,5592,"416-12","Alloy 617",314626,"Plate"
-264.90,0.00885,"Qualified",,257.22,"CapPass","Cycle 5",5,5593,"416-12","Alloy 617",314626,"Plate"
-265.88,0.00880,"Qualified",,257.27,"CapPass","Cycle 5",5,5594,"416-12","Alloy 617",314626,"Plate"
-266.82,0.00875,"Qualified",,257.32,"CapPass","Cycle 5",5,5595,"416-12","Alloy 617",314626,"Plate"
-267.73,0.00870,"Qualified",,257.37,"CapPass","Cycle 5",5,5596,"416-12","Alloy 617",314626,"Plate"
-268.58,0.00865,"Qualified",,257.41,"CapPass","Cycle 5",5,5597,"416-12","Alloy 617",314626,"Plate"
-269.39,0.00860,"Qualified",,257.46,"CapPass","Cycle 5",5,5598,"416-12","Alloy 617",314626,"Plate"
-270.00,0.00855,"Qualified",,257.51,"CapPass","Cycle 5",5,5599,"416-12","Alloy 617",314626,"Plate"
-270.57,0.00849,"Qualified",,257.56,"CapPass","Cycle 5",5,5600,"416-12","Alloy 617",314626,"Plate"
-271.11,0.00844,"Qualified",,257.61,"CapPass","Cycle 5",5,5601,"416-12","Alloy 617",314626,"Plate"
-271.54,0.00839,"Qualified",,257.65,"CapPass","Cycle 5",5,5602,"416-12","Alloy 617",314626,"Plate"
-272.03,0.00834,"Qualified",,257.71,"CapPass","Cycle 5",5,5603,"416-12","Alloy 617",314626,"Plate"
-272.46,0.00829,"Qualified",,257.75,"CapPass","Cycle 5",5,5604,"416-12","Alloy 617",314626,"Plate"
-272.52,0.00828,"Qualified",,257.76,"CapPass","Cycle 5",5,5605,"416-12","Alloy 617",314626,"Plate"
-272.71,0.00824,"Qualified",,257.80,"CapPass","Cycle 5",5,5606,"416-12","Alloy 617",314626,"Plate"
-272.87,0.00819,"Qualified",,257.85,"CapPass","Cycle 5",5,5607,"416-12","Alloy 617",314626,"Plate"
-273.07,0.00814,"Qualified",,257.90,"CapPass","Cycle 5",5,5608,"416-12","Alloy 617",314626,"Plate"
-273.42,0.00809,"Qualified",,257.95,"CapPass","Cycle 5",5,5609,"416-12","Alloy 617",314626,"Plate"
-273.71,0.00804,"Qualified",,258.00,"CapPass","Cycle 5",5,5610,"416-12","Alloy 617",314626,"Plate"
-274.16,0.00799,"Qualified",,258.05,"CapPass","Cycle 5",5,5611,"416-12","Alloy 617",314626,"Plate"
-274.57,0.00794,"Qualified",,258.10,"CapPass","Cycle 5",5,5612,"416-12","Alloy 617",314626,"Plate"
-275.10,0.00789,"Qualified",,258.15,"CapPass","Cycle 5",5,5613,"416-12","Alloy 617",314626,"Plate"
-275.55,0.00784,"Qualified",,258.20,"CapPass","Cycle 5",5,5614,"416-12","Alloy 617",314626,"Plate"
-275.86,0.00779,"Qualified",,258.25,"CapPass","Cycle 5",5,5615,"416-12","Alloy 617",314626,"Plate"
-276.33,0.00774,"Qualified",,258.30,"CapPass","Cycle 5",5,5616,"416-12","Alloy 617",314626,"Plate"
-276.72,0.00769,"Qualified",,258.35,"CapPass","Cycle 5",5,5617,"416-12","Alloy 617",314626,"Plate"
-277.15,0.00764,"Qualified",,258.40,"CapPass","Cycle 5",5,5618,"416-12","Alloy 617",314626,"Plate"
-277.58,0.00759,"Qualified",,258.45,"CapPass","Cycle 5",5,5619,"416-12","Alloy 617",314626,"Plate"
-277.89,0.00754,"Qualified",,258.50,"CapPass","Cycle 5",5,5620,"416-12","Alloy 617",314626,"Plate"
-278.07,0.00748,"Qualified",,258.55,"CapPass","Cycle 5",5,5621,"416-12","Alloy 617",314626,"Plate"
-278.29,0.00743,"Qualified",,258.60,"CapPass","Cycle 5",5,5622,"416-12","Alloy 617",314626,"Plate"
-278.50,0.00738,"Qualified",,258.65,"CapPass","Cycle 5",5,5623,"416-12","Alloy 617",314626,"Plate"
-278.72,0.00733,"Qualified",,258.70,"CapPass","Cycle 5",5,5624,"416-12","Alloy 617",314626,"Plate"
-279.03,0.00728,"Qualified",,258.75,"CapPass","Cycle 5",5,5625,"416-12","Alloy 617",314626,"Plate"
-279.12,0.00727,"Qualified",,258.76,"CapPass","Cycle 5",5,5626,"416-12","Alloy 617",314626,"Plate"
-279.42,0.00723,"Qualified",,258.81,"CapPass","Cycle 5",5,5627,"416-12","Alloy 617",314626,"Plate"
-279.88,0.00718,"Qualified",,258.85,"CapPass","Cycle 5",5,5628,"416-12","Alloy 617",314626,"Plate"
-280.33,0.00713,"Qualified",,258.90,"CapPass","Cycle 5",5,5629,"416-12","Alloy 617",314626,"Plate"
-280.74,0.00708,"Qualified",,258.95,"CapPass","Cycle 5",5,5630,"416-12","Alloy 617",314626,"Plate"
-281.17,0.00703,"Qualified",,259.00,"CapPass","Cycle 5",5,5631,"416-12","Alloy 617",314626,"Plate"
-281.46,0.00698,"Qualified",,259.05,"CapPass","Cycle 5",5,5632,"416-12","Alloy 617",314626,"Plate"
-281.62,0.00693,"Qualified",,259.09,"CapPass","Cycle 5",5,5633,"416-12","Alloy 617",314626,"Plate"
-281.70,0.00688,"Qualified",,259.14,"CapPass","Cycle 5",5,5634,"416-12","Alloy 617",314626,"Plate"
-281.74,0.00683,"Qualified",,259.19,"CapPass","Cycle 5",5,5635,"416-12","Alloy 617",314626,"Plate"
-281.66,0.00678,"Qualified",,259.24,"CapPass","Cycle 5",5,5636,"416-12","Alloy 617",314626,"Plate"
-281.66,0.00673,"Qualified",,259.29,"CapPass","Cycle 5",5,5637,"416-12","Alloy 617",314626,"Plate"
-281.69,0.00668,"Qualified",,259.35,"CapPass","Cycle 5",5,5638,"416-12","Alloy 617",314626,"Plate"
-281.93,0.00662,"Qualified",,259.41,"CapPass","Cycle 5",5,5639,"416-12","Alloy 617",314626,"Plate"
-282.50,0.00657,"Qualified",,259.46,"CapPass","Cycle 5",5,5640,"416-12","Alloy 617",314626,"Plate"
-283.24,0.00652,"Qualified",,259.51,"CapPass","Cycle 5",5,5641,"416-12","Alloy 617",314626,"Plate"
-284.04,0.00647,"Qualified",,259.56,"CapPass","Cycle 5",5,5642,"416-12","Alloy 617",314626,"Plate"
-284.79,0.00642,"Qualified",,259.61,"CapPass","Cycle 5",5,5643,"416-12","Alloy 617",314626,"Plate"
-285.56,0.00637,"Qualified",,259.66,"CapPass","Cycle 5",5,5644,"416-12","Alloy 617",314626,"Plate"
-286.12,0.00632,"Qualified",,259.70,"CapPass","Cycle 5",5,5645,"416-12","Alloy 617",314626,"Plate"
-286.56,0.00627,"Qualified",,259.75,"CapPass","Cycle 5",5,5646,"416-12","Alloy 617",314626,"Plate"
-286.71,0.00626,"Qualified",,259.76,"CapPass","Cycle 5",5,5647,"416-12","Alloy 617",314626,"Plate"
-287.01,0.00622,"Qualified",,259.80,"CapPass","Cycle 5",5,5648,"416-12","Alloy 617",314626,"Plate"
-287.36,0.00617,"Qualified",,259.85,"CapPass","Cycle 5",5,5649,"416-12","Alloy 617",314626,"Plate"
-287.71,0.00612,"Qualified",,259.90,"CapPass","Cycle 5",5,5650,"416-12","Alloy 617",314626,"Plate"
-288.04,0.00607,"Qualified",,259.95,"CapPass","Cycle 5",5,5651,"416-12","Alloy 617",314626,"Plate"
-288.16,0.00602,"Qualified",,259.99,"CapPass","Cycle 5",5,5652,"416-12","Alloy 617",314626,"Plate"
-288.19,0.00597,"Qualified",,260.04,"CapPass","Cycle 5",5,5653,"416-12","Alloy 617",314626,"Plate"
-288.01,0.00592,"Qualified",,260.09,"CapPass","Cycle 5",5,5654,"416-12","Alloy 617",314626,"Plate"
-287.79,0.00587,"Qualified",,260.13,"CapPass","Cycle 5",5,5655,"416-12","Alloy 617",314626,"Plate"
-287.52,0.00582,"Qualified",,260.18,"CapPass","Cycle 5",5,5656,"416-12","Alloy 617",314626,"Plate"
-287.11,0.00577,"Qualified",,260.23,"CapPass","Cycle 5",5,5657,"416-12","Alloy 617",314626,"Plate"
-286.58,0.00572,"Qualified",,260.28,"CapPass","Cycle 5",5,5658,"416-12","Alloy 617",314626,"Plate"
-286.12,0.00567,"Qualified",,260.33,"CapPass","Cycle 5",5,5659,"416-12","Alloy 617",314626,"Plate"
-285.81,0.00562,"Qualified",,260.38,"CapPass","Cycle 5",5,5660,"416-12","Alloy 617",314626,"Plate"
-285.50,0.00557,"Qualified",,260.44,"CapPass","Cycle 5",5,5661,"416-12","Alloy 617",314626,"Plate"
-285.23,0.00551,"Qualified",,260.49,"CapPass","Cycle 5",5,5662,"416-12","Alloy 617",314626,"Plate"
-285.04,0.00546,"Qualified",,260.54,"CapPass","Cycle 5",5,5663,"416-12","Alloy 617",314626,"Plate"
-284.82,0.00541,"Qualified",,260.58,"CapPass","Cycle 5",5,5664,"416-12","Alloy 617",314626,"Plate"
-284.70,0.00536,"Qualified",,260.64,"CapPass","Cycle 5",5,5665,"416-12","Alloy 617",314626,"Plate"
-284.57,0.00531,"Qualified",,260.69,"CapPass","Cycle 5",5,5666,"416-12","Alloy 617",314626,"Plate"
-284.57,0.00526,"Qualified",,260.74,"CapPass","Cycle 5",5,5667,"416-12","Alloy 617",314626,"Plate"
-284.60,0.00524,"Qualified",,260.76,"CapPass","Cycle 5",5,5668,"416-12","Alloy 617",314626,"Plate"
-284.64,0.00521,"Qualified",,260.79,"CapPass","Cycle 5",5,5669,"416-12","Alloy 617",314626,"Plate"
-284.69,0.00516,"Qualified",,260.84,"CapPass","Cycle 5",5,5670,"416-12","Alloy 617",314626,"Plate"
-284.72,0.00511,"Qualified",,260.89,"CapPass","Cycle 5",5,5671,"416-12","Alloy 617",314626,"Plate"
-284.69,0.00506,"Qualified",,260.93,"CapPass","Cycle 5",5,5672,"416-12","Alloy 617",314626,"Plate"
-284.60,0.00501,"Qualified",,260.98,"CapPass","Cycle 5",5,5673,"416-12","Alloy 617",314626,"Plate"
-284.47,0.00496,"Qualified",,261.03,"CapPass","Cycle 5",5,5674,"416-12","Alloy 617",314626,"Plate"
-284.31,0.00491,"Qualified",,261.08,"CapPass","Cycle 5",5,5675,"416-12","Alloy 617",314626,"Plate"
-284.12,0.00486,"Qualified",,261.13,"CapPass","Cycle 5",5,5676,"416-12","Alloy 617",314626,"Plate"
-283.86,0.00481,"Qualified",,261.18,"CapPass","Cycle 5",5,5677,"416-12","Alloy 617",314626,"Plate"
-283.58,0.00476,"Qualified",,261.23,"CapPass","Cycle 5",5,5678,"416-12","Alloy 617",314626,"Plate"
-283.46,0.00471,"Qualified",,261.28,"CapPass","Cycle 5",5,5679,"416-12","Alloy 617",314626,"Plate"
-283.39,0.00466,"Qualified",,261.34,"CapPass","Cycle 5",5,5680,"416-12","Alloy 617",314626,"Plate"
-283.44,0.00461,"Qualified",,261.39,"CapPass","Cycle 5",5,5681,"416-12","Alloy 617",314626,"Plate"
-283.56,0.00455,"Qualified",,261.44,"CapPass","Cycle 5",5,5682,"416-12","Alloy 617",314626,"Plate"
-283.67,0.00450,"Qualified",,261.49,"CapPass","Cycle 5",5,5683,"416-12","Alloy 617",314626,"Plate"
-283.83,0.00445,"Qualified",,261.54,"CapPass","Cycle 5",5,5684,"416-12","Alloy 617",314626,"Plate"
-284.04,0.00440,"Qualified",,261.59,"CapPass","Cycle 5",5,5685,"416-12","Alloy 617",314626,"Plate"
-284.25,0.00435,"Qualified",,261.64,"CapPass","Cycle 5",5,5686,"416-12","Alloy 617",314626,"Plate"
-284.42,0.00430,"Qualified",,261.69,"CapPass","Cycle 5",5,5687,"416-12","Alloy 617",314626,"Plate"
-284.58,0.00425,"Qualified",,261.74,"CapPass","Cycle 5",5,5688,"416-12","Alloy 617",314626,"Plate"
-284.73,0.00423,"Qualified",,261.76,"CapPass","Cycle 5",5,5689,"416-12","Alloy 617",314626,"Plate"
-284.86,0.00420,"Qualified",,261.79,"CapPass","Cycle 5",5,5690,"416-12","Alloy 617",314626,"Plate"
-285.24,0.00415,"Qualified",,261.84,"CapPass","Cycle 5",5,5691,"416-12","Alloy 617",314626,"Plate"
-285.53,0.00410,"Qualified",,261.89,"CapPass","Cycle 5",5,5692,"416-12","Alloy 617",314626,"Plate"
-285.86,0.00405,"Qualified",,261.94,"CapPass","Cycle 5",5,5693,"416-12","Alloy 617",314626,"Plate"
-286.25,0.00400,"Qualified",,262.00,"CapPass","Cycle 5",5,5694,"416-12","Alloy 617",314626,"Plate"
-286.72,0.00395,"Qualified",,262.05,"CapPass","Cycle 5",5,5695,"416-12","Alloy 617",314626,"Plate"
-287.18,0.00390,"Qualified",,262.09,"CapPass","Cycle 5",5,5696,"416-12","Alloy 617",314626,"Plate"
-287.67,0.00385,"Qualified",,262.14,"CapPass","Cycle 5",5,5697,"416-12","Alloy 617",314626,"Plate"
-288.02,0.00380,"Qualified",,262.18,"CapPass","Cycle 5",5,5698,"416-12","Alloy 617",314626,"Plate"
-288.22,0.00375,"Qualified",,262.23,"CapPass","Cycle 5",5,5699,"416-12","Alloy 617",314626,"Plate"
-288.29,0.00370,"Qualified",,262.28,"CapPass","Cycle 5",5,5700,"416-12","Alloy 617",314626,"Plate"
-288.30,0.00365,"Qualified",,262.33,"CapPass","Cycle 5",5,5701,"416-12","Alloy 617",314626,"Plate"
-288.29,0.00360,"Qualified",,262.38,"CapPass","Cycle 5",5,5702,"416-12","Alloy 617",314626,"Plate"
-288.14,0.00354,"Qualified",,262.44,"CapPass","Cycle 5",5,5703,"416-12","Alloy 617",314626,"Plate"
-288.22,0.00349,"Qualified",,262.49,"CapPass","Cycle 5",5,5704,"416-12","Alloy 617",314626,"Plate"
-288.52,0.00344,"Qualified",,262.54,"CapPass","Cycle 5",5,5705,"416-12","Alloy 617",314626,"Plate"
-288.76,0.00339,"Qualified",,262.59,"CapPass","Cycle 5",5,5706,"416-12","Alloy 617",314626,"Plate"
-289.04,0.00334,"Qualified",,262.64,"CapPass","Cycle 5",5,5707,"416-12","Alloy 617",314626,"Plate"
-289.31,0.00329,"Qualified",,262.69,"CapPass","Cycle 5",5,5708,"416-12","Alloy 617",314626,"Plate"
-289.62,0.00324,"Qualified",,262.74,"CapPass","Cycle 5",5,5709,"416-12","Alloy 617",314626,"Plate"
-289.78,0.00321,"Qualified",,262.76,"CapPass","Cycle 5",5,5710,"416-12","Alloy 617",314626,"Plate"
-289.86,0.00319,"Qualified",,262.79,"CapPass","Cycle 5",5,5711,"416-12","Alloy 617",314626,"Plate"
-290.12,0.00314,"Qualified",,262.84,"CapPass","Cycle 5",5,5712,"416-12","Alloy 617",314626,"Plate"
-290.42,0.00309,"Qualified",,262.90,"CapPass","Cycle 5",5,5713,"416-12","Alloy 617",314626,"Plate"
-290.89,0.00304,"Qualified",,262.95,"CapPass","Cycle 5",5,5714,"416-12","Alloy 617",314626,"Plate"
-291.64,0.00299,"Qualified",,263.00,"CapPass","Cycle 5",5,5715,"416-12","Alloy 617",314626,"Plate"
-292.20,0.00294,"Qualified",,263.04,"CapPass","Cycle 5",5,5716,"416-12","Alloy 617",314626,"Plate"
-292.67,0.00289,"Qualified",,263.09,"CapPass","Cycle 5",5,5717,"416-12","Alloy 617",314626,"Plate"
-292.84,0.00284,"Qualified",,263.13,"CapPass","Cycle 5",5,5718,"416-12","Alloy 617",314626,"Plate"
-292.90,0.00279,"Qualified",,263.19,"CapPass","Cycle 5",5,5719,"416-12","Alloy 617",314626,"Plate"
-292.96,0.00274,"Qualified",,263.24,"CapPass","Cycle 5",5,5720,"416-12","Alloy 617",314626,"Plate"
-292.94,0.00269,"Qualified",,263.29,"CapPass","Cycle 5",5,5721,"416-12","Alloy 617",314626,"Plate"
-292.99,0.00264,"Qualified",,263.34,"CapPass","Cycle 5",5,5722,"416-12","Alloy 617",314626,"Plate"
-293.10,0.00259,"Qualified",,263.39,"CapPass","Cycle 5",5,5723,"416-12","Alloy 617",314626,"Plate"
-293.24,0.00253,"Qualified",,263.44,"CapPass","Cycle 5",5,5724,"416-12","Alloy 617",314626,"Plate"
-293.26,0.00248,"Qualified",,263.48,"CapPass","Cycle 5",5,5725,"416-12","Alloy 617",314626,"Plate"
-293.25,0.00243,"Qualified",,263.53,"CapPass","Cycle 5",5,5726,"416-12","Alloy 617",314626,"Plate"
-293.07,0.00238,"Qualified",,263.58,"CapPass","Cycle 5",5,5727,"416-12","Alloy 617",314626,"Plate"
-292.90,0.00233,"Qualified",,263.63,"CapPass","Cycle 5",5,5728,"416-12","Alloy 617",314626,"Plate"
-292.71,0.00228,"Qualified",,263.69,"CapPass","Cycle 5",5,5729,"416-12","Alloy 617",314626,"Plate"
-292.66,0.00223,"Qualified",,263.74,"CapPass","Cycle 5",5,5730,"416-12","Alloy 617",314626,"Plate"
-292.71,0.00221,"Qualified",,263.76,"CapPass","Cycle 5",5,5731,"416-12","Alloy 617",314626,"Plate"
-292.69,0.00218,"Qualified",,263.79,"CapPass","Cycle 5",5,5732,"416-12","Alloy 617",314626,"Plate"
-292.76,0.00213,"Qualified",,263.84,"CapPass","Cycle 5",5,5733,"416-12","Alloy 617",314626,"Plate"
-292.87,0.00208,"Qualified",,263.89,"CapPass","Cycle 5",5,5734,"416-12","Alloy 617",314626,"Plate"
-293.14,0.00203,"Qualified",,263.95,"CapPass","Cycle 5",5,5735,"416-12","Alloy 617",314626,"Plate"
-293.36,0.00198,"Qualified",,263.99,"CapPass","Cycle 5",5,5736,"416-12","Alloy 617",314626,"Plate"
-293.72,0.00193,"Qualified",,264.04,"CapPass","Cycle 5",5,5737,"416-12","Alloy 617",314626,"Plate"
-293.97,0.00188,"Qualified",,264.09,"CapPass","Cycle 5",5,5738,"416-12","Alloy 617",314626,"Plate"
-294.20,0.00183,"Qualified",,264.14,"CapPass","Cycle 5",5,5739,"416-12","Alloy 617",314626,"Plate"
-294.29,0.00178,"Qualified",,264.19,"CapPass","Cycle 5",5,5740,"416-12","Alloy 617",314626,"Plate"
-294.34,0.00173,"Qualified",,264.23,"CapPass","Cycle 5",5,5741,"416-12","Alloy 617",314626,"Plate"
-294.23,0.00168,"Qualified",,264.28,"CapPass","Cycle 5",5,5742,"416-12","Alloy 617",314626,"Plate"
-294.23,0.00162,"Qualified",,264.33,"CapPass","Cycle 5",5,5743,"416-12","Alloy 617",314626,"Plate"
-294.29,0.00157,"Qualified",,264.38,"CapPass","Cycle 5",5,5744,"416-12","Alloy 617",314626,"Plate"
-294.22,0.00152,"Qualified",,264.43,"CapPass","Cycle 5",5,5745,"416-12","Alloy 617",314626,"Plate"
-294.14,0.00147,"Qualified",,264.48,"CapPass","Cycle 5",5,5746,"416-12","Alloy 617",314626,"Plate"
-293.89,0.00142,"Qualified",,264.53,"CapPass","Cycle 5",5,5747,"416-12","Alloy 617",314626,"Plate"
-293.84,0.00137,"Qualified",,264.58,"CapPass","Cycle 5",5,5748,"416-12","Alloy 617",314626,"Plate"
