Repository: js-molina/fatigue-A617

File: data/850C/Strain rate 0.001/3.0% strain/HTM_A19_Cycles_41614.csv (part 8 of 30)
"Stress Mpa","Strain","Qual State","Qual Exceptions","Elapsed Time Sec","Data State","Cycle Label","Cycle","Count","Sample","Alloy","Heat","Material_Form"
286.90,0.00028,"Qualified",,236.27,"CapPass","Cycle 5",5,5338,"416-14","Alloy 617",314626,"Plate"
286.96,0.00033,"Qualified",,236.32,"CapPass","Cycle 5",5,5339,"416-14","Alloy 617",314626,"Plate"
287.07,0.00038,"Qualified",,236.37,"CapPass","Cycle 5",5,5340,"416-14","Alloy 617",314626,"Plate"
287.37,0.00043,"Qualified",,236.42,"CapPass","Cycle 5",5,5341,"416-14","Alloy 617",314626,"Plate"
287.59,0.00048,"Qualified",,236.47,"CapPass","Cycle 5",5,5342,"416-14","Alloy 617",314626,"Plate"
287.71,0.00053,"Qualified",,236.52,"CapPass","Cycle 5",5,5343,"416-14","Alloy 617",314626,"Plate"
287.77,0.00058,"Qualified",,236.57,"CapPass","Cycle 5",5,5344,"416-14","Alloy 617",314626,"Plate"
287.86,0.00063,"Qualified",,236.62,"CapPass","Cycle 5",5,5345,"416-14","Alloy 617",314626,"Plate"
287.95,0.00068,"Qualified",,236.67,"CapPass","Cycle 5",5,5346,"416-14","Alloy 617",314626,"Plate"
288.05,0.00073,"Qualified",,236.72,"CapPass","Cycle 5",5,5347,"416-14","Alloy 617",314626,"Plate"
288.23,0.00079,"Qualified",,236.78,"CapPass","Cycle 5",5,5348,"416-14","Alloy 617",314626,"Plate"
288.32,0.00080,"Qualified",,236.79,"CapPass","Cycle 5",5,5349,"416-14","Alloy 617",314626,"Plate"
288.48,0.00084,"Qualified",,236.83,"CapPass","Cycle 5",5,5350,"416-14","Alloy 617",314626,"Plate"
288.83,0.00089,"Qualified",,236.88,"CapPass","Cycle 5",5,5351,"416-14","Alloy 617",314626,"Plate"
289.15,0.00094,"Qualified",,236.93,"CapPass","Cycle 5",5,5352,"416-14","Alloy 617",314626,"Plate"
289.47,0.00099,"Qualified",,236.98,"CapPass","Cycle 5",5,5353,"416-14","Alloy 617",314626,"Plate"
289.74,0.00104,"Qualified",,237.03,"CapPass","Cycle 5",5,5354,"416-14","Alloy 617",314626,"Plate"
289.95,0.00109,"Qualified",,237.08,"CapPass","Cycle 5",5,5355,"416-14","Alloy 617",314626,"Plate"
290.30,0.00114,"Qualified",,237.13,"CapPass","Cycle 5",5,5356,"416-14","Alloy 617",314626,"Plate"
290.63,0.00119,"Qualified",,237.18,"CapPass","Cycle 5",5,5357,"416-14","Alloy 617",314626,"Plate"
291.10,0.00124,"Qualified",,237.24,"CapPass","Cycle 5",5,5358,"416-14","Alloy 617",314626,"Plate"
291.66,0.00129,"Qualified",,237.29,"CapPass","Cycle 5",5,5359,"416-14","Alloy 617",314626,"Plate"
292.16,0.00134,"Qualified",,237.34,"CapPass","Cycle 5",5,5360,"416-14","Alloy 617",314626,"Plate"
292.54,0.00139,"Qualified",,237.38,"CapPass","Cycle 5",5,5361,"416-14","Alloy 617",314626,"Plate"
292.78,0.00144,"Qualified",,237.43,"CapPass","Cycle 5",5,5362,"416-14","Alloy 617",314626,"Plate"
292.99,0.00149,"Qualified",,237.48,"CapPass","Cycle 5",5,5363,"416-14","Alloy 617",314626,"Plate"
293.04,0.00154,"Qualified",,237.53,"CapPass","Cycle 5",5,5364,"416-14","Alloy 617",314626,"Plate"
293.03,0.00159,"Qualified",,237.57,"CapPass","Cycle 5",5,5365,"416-14","Alloy 617",314626,"Plate"
292.86,0.00165,"Qualified",,237.62,"CapPass","Cycle 5",5,5366,"416-14","Alloy 617",314626,"Plate"
292.66,0.00170,"Qualified",,237.67,"CapPass","Cycle 5",5,5367,"416-14","Alloy 617",314626,"Plate"
292.49,0.00175,"Qualified",,237.72,"CapPass","Cycle 5",5,5368,"416-14","Alloy 617",314626,"Plate"
292.32,0.00180,"Qualified",,237.78,"CapPass","Cycle 5",5,5369,"416-14","Alloy 617",314626,"Plate"
292.30,0.00181,"Qualified",,237.79,"CapPass","Cycle 5",5,5370,"416-14","Alloy 617",314626,"Plate"
292.25,0.00185,"Qualified",,237.83,"CapPass","Cycle 5",5,5371,"416-14","Alloy 617",314626,"Plate"
292.33,0.00190,"Qualified",,237.88,"CapPass","Cycle 5",5,5372,"416-14","Alloy 617",314626,"Plate"
292.34,0.00195,"Qualified",,237.92,"CapPass","Cycle 5",5,5373,"416-14","Alloy 617",314626,"Plate"
292.24,0.00200,"Qualified",,237.97,"CapPass","Cycle 5",5,5374,"416-14","Alloy 617",314626,"Plate"
291.99,0.00205,"Qualified",,238.02,"CapPass","Cycle 5",5,5375,"416-14","Alloy 617",314626,"Plate"
291.68,0.00210,"Qualified",,238.07,"CapPass","Cycle 5",5,5376,"416-14","Alloy 617",314626,"Plate"
291.39,0.00215,"Qualified",,238.12,"CapPass","Cycle 5",5,5377,"416-14","Alloy 617",314626,"Plate"
291.06,0.00220,"Qualified",,238.17,"CapPass","Cycle 5",5,5378,"416-14","Alloy 617",314626,"Plate"
290.68,0.00225,"Qualified",,238.22,"CapPass","Cycle 5",5,5379,"416-14","Alloy 617",314626,"Plate"
290.30,0.00230,"Qualified",,238.27,"CapPass","Cycle 5",5,5380,"416-14","Alloy 617",314626,"Plate"
289.86,0.00235,"Qualified",,238.32,"CapPass","Cycle 5",5,5381,"416-14","Alloy 617",314626,"Plate"
289.49,0.00240,"Qualified",,238.37,"CapPass","Cycle 5",5,5382,"416-14","Alloy 617",314626,"Plate"
289.13,0.00245,"Qualified",,238.42,"CapPass","Cycle 5",5,5383,"416-14","Alloy 617",314626,"Plate"
288.71,0.00250,"Qualified",,238.47,"CapPass","Cycle 5",5,5384,"416-14","Alloy 617",314626,"Plate"
288.39,0.00255,"Qualified",,238.52,"CapPass","Cycle 5",5,5385,"416-14","Alloy 617",314626,"Plate"
288.22,0.00261,"Qualified",,238.57,"CapPass","Cycle 5",5,5386,"416-14","Alloy 617",314626,"Plate"
288.06,0.00266,"Qualified",,238.62,"CapPass","Cycle 5",5,5387,"416-14","Alloy 617",314626,"Plate"
287.94,0.00271,"Qualified",,238.68,"CapPass","Cycle 5",5,5388,"416-14","Alloy 617",314626,"Plate"
287.91,0.00276,"Qualified",,238.73,"CapPass","Cycle 5",5,5389,"416-14","Alloy 617",314626,"Plate"
287.90,0.00281,"Qualified",,238.78,"CapPass","Cycle 5",5,5390,"416-14","Alloy 617",314626,"Plate"
287.87,0.00282,"Qualified",,238.79,"CapPass","Cycle 5",5,5391,"416-14","Alloy 617",314626,"Plate"
287.91,0.00286,"Qualified",,238.83,"CapPass","Cycle 5",5,5392,"416-14","Alloy 617",314626,"Plate"
287.98,0.00291,"Qualified",,238.88,"CapPass","Cycle 5",5,5393,"416-14","Alloy 617",314626,"Plate"
288.13,0.00296,"Qualified",,238.93,"CapPass","Cycle 5",5,5394,"416-14","Alloy 617",314626,"Plate"
288.25,0.00301,"Qualified",,238.98,"CapPass","Cycle 5",5,5395,"416-14","Alloy 617",314626,"Plate"
288.45,0.00306,"Qualified",,239.03,"CapPass","Cycle 5",5,5396,"416-14","Alloy 617",314626,"Plate"
288.60,0.00311,"Qualified",,239.08,"CapPass","Cycle 5",5,5397,"416-14","Alloy 617",314626,"Plate"
288.72,0.00316,"Qualified",,239.13,"CapPass","Cycle 5",5,5398,"416-14","Alloy 617",314626,"Plate"
288.99,0.00321,"Qualified",,239.19,"CapPass","Cycle 5",5,5399,"416-14","Alloy 617",314626,"Plate"
289.27,0.00326,"Qualified",,239.24,"CapPass","Cycle 5",5,5400,"416-14","Alloy 617",314626,"Plate"
289.56,0.00331,"Qualified",,239.29,"CapPass","Cycle 5",5,5401,"416-14","Alloy 617",314626,"Plate"
289.84,0.00336,"Qualified",,239.33,"CapPass","Cycle 5",5,5402,"416-14","Alloy 617",314626,"Plate"
289.98,0.00341,"Qualified",,239.38,"CapPass","Cycle 5",5,5403,"416-14","Alloy 617",314626,"Plate"
290.12,0.00346,"Qualified",,239.44,"CapPass","Cycle 5",5,5404,"416-14","Alloy 617",314626,"Plate"
290.44,0.00352,"Qualified",,239.49,"CapPass","Cycle 5",5,5405,"416-14","Alloy 617",314626,"Plate"
290.92,0.00357,"Qualified",,239.54,"CapPass","Cycle 5",5,5406,"416-14","Alloy 617",314626,"Plate"
291.48,0.00362,"Qualified",,239.59,"CapPass","Cycle 5",5,5407,"416-14","Alloy 617",314626,"Plate"
291.95,0.00367,"Qualified",,239.64,"CapPass","Cycle 5",5,5408,"416-14","Alloy 617",314626,"Plate"
292.34,0.00372,"Qualified",,239.69,"CapPass","Cycle 5",5,5409,"416-14","Alloy 617",314626,"Plate"
292.59,0.00377,"Qualified",,239.74,"CapPass","Cycle 5",5,5410,"416-14","Alloy 617",314626,"Plate"
292.84,0.00382,"Qualified",,239.79,"CapPass","Cycle 5",5,5411,"416-14","Alloy 617",314626,"Plate"
292.85,0.00382,"Qualified",,239.79,"CapPass","Cycle 5",5,5412,"416-14","Alloy 617",314626,"Plate"
293.06,0.00387,"Qualified",,239.84,"CapPass","Cycle 5",5,5413,"416-14","Alloy 617",314626,"Plate"
293.17,0.00392,"Qualified",,239.89,"CapPass","Cycle 5",5,5414,"416-14","Alloy 617",314626,"Plate"
293.27,0.00397,"Qualified",,239.94,"CapPass","Cycle 5",5,5415,"416-14","Alloy 617",314626,"Plate"
293.32,0.00402,"Qualified",,239.98,"CapPass","Cycle 5",5,5416,"416-14","Alloy 617",314626,"Plate"
293.18,0.00407,"Qualified",,240.03,"CapPass","Cycle 5",5,5417,"416-14","Alloy 617",314626,"Plate"
293.04,0.00412,"Qualified",,240.08,"CapPass","Cycle 5",5,5418,"416-14","Alloy 617",314626,"Plate"
292.83,0.00417,"Qualified",,240.13,"CapPass","Cycle 5",5,5419,"416-14","Alloy 617",314626,"Plate"
292.62,0.00422,"Qualified",,240.18,"CapPass","Cycle 5",5,5420,"416-14","Alloy 617",314626,"Plate"
292.34,0.00427,"Qualified",,240.23,"CapPass","Cycle 5",5,5421,"416-14","Alloy 617",314626,"Plate"
292.04,0.00432,"Qualified",,240.28,"CapPass","Cycle 5",5,5422,"416-14","Alloy 617",314626,"Plate"
291.87,0.00437,"Qualified",,240.33,"CapPass","Cycle 5",5,5423,"416-14","Alloy 617",314626,"Plate"
291.86,0.00442,"Qualified",,240.38,"CapPass","Cycle 5",5,5424,"416-14","Alloy 617",314626,"Plate"
291.81,0.00447,"Qualified",,240.43,"CapPass","Cycle 5",5,5425,"416-14","Alloy 617",314626,"Plate"
291.75,0.00452,"Qualified",,240.48,"CapPass","Cycle 5",5,5426,"416-14","Alloy 617",314626,"Plate"
291.59,0.00457,"Qualified",,240.53,"CapPass","Cycle 5",5,5427,"416-14","Alloy 617",314626,"Plate"
291.53,0.00462,"Qualified",,240.58,"CapPass","Cycle 5",5,5428,"416-14","Alloy 617",314626,"Plate"
291.46,0.00467,"Qualified",,240.63,"CapPass","Cycle 5",5,5429,"416-14","Alloy 617",314626,"Plate"
291.46,0.00472,"Qualified",,240.68,"CapPass","Cycle 5",5,5430,"416-14","Alloy 617",314626,"Plate"
291.46,0.00477,"Qualified",,240.73,"CapPass","Cycle 5",5,5431,"416-14","Alloy 617",314626,"Plate"
291.46,0.00482,"Qualified",,240.78,"CapPass","Cycle 5",5,5432,"416-14","Alloy 617",314626,"Plate"
291.46,0.00484,"Qualified",,240.79,"CapPass","Cycle 5",5,5433,"416-14","Alloy 617",314626,"Plate"
291.39,0.00487,"Qualified",,240.83,"CapPass","Cycle 5",5,5434,"416-14","Alloy 617",314626,"Plate"
291.23,0.00493,"Qualified",,240.88,"CapPass","Cycle 5",5,5435,"416-14","Alloy 617",314626,"Plate"
291.12,0.00498,"Qualified",,240.93,"CapPass","Cycle 5",5,5436,"416-14","Alloy 617",314626,"Plate"
291.10,0.00503,"Qualified",,240.99,"CapPass","Cycle 5",5,5437,"416-14","Alloy 617",314626,"Plate"
291.18,0.00508,"Qualified",,241.04,"CapPass","Cycle 5",5,5438,"416-14","Alloy 617",314626,"Plate"
291.27,0.00513,"Qualified",,241.09,"CapPass","Cycle 5",5,5439,"416-14","Alloy 617",314626,"Plate"
291.44,0.00518,"Qualified",,241.14,"CapPass","Cycle 5",5,5440,"416-14","Alloy 617",314626,"Plate"
291.56,0.00523,"Qualified",,241.19,"CapPass","Cycle 5",5,5441,"416-14","Alloy 617",314626,"Plate"
291.70,0.00528,"Qualified",,241.24,"CapPass","Cycle 5",5,5442,"416-14","Alloy 617",314626,"Plate"
291.86,0.00533,"Qualified",,241.29,"CapPass","Cycle 5",5,5443,"416-14","Alloy 617",314626,"Plate"
292.00,0.00538,"Qualified",,241.34,"CapPass","Cycle 5",5,5444,"416-14","Alloy 617",314626,"Plate"
292.11,0.00543,"Qualified",,241.39,"CapPass","Cycle 5",5,5445,"416-14","Alloy 617",314626,"Plate"
292.15,0.00548,"Qualified",,241.44,"CapPass","Cycle 5",5,5446,"416-14","Alloy 617",314626,"Plate"
292.27,0.00553,"Qualified",,241.49,"CapPass","Cycle 5",5,5447,"416-14","Alloy 617",314626,"Plate"
292.36,0.00558,"Qualified",,241.54,"CapPass","Cycle 5",5,5448,"416-14","Alloy 617",314626,"Plate"
292.54,0.00563,"Qualified",,241.59,"CapPass","Cycle 5",5,5449,"416-14","Alloy 617",314626,"Plate"
292.66,0.00568,"Qualified",,241.64,"CapPass","Cycle 5",5,5450,"416-14","Alloy 617",314626,"Plate"
292.83,0.00573,"Qualified",,241.69,"CapPass","Cycle 5",5,5451,"416-14","Alloy 617",314626,"Plate"
292.93,0.00578,"Qualified",,241.74,"CapPass","Cycle 5",5,5452,"416-14","Alloy 617",314626,"Plate"
292.96,0.00584,"Qualified",,241.79,"CapPass","Cycle 5",5,5453,"416-14","Alloy 617",314626,"Plate"
292.95,0.00584,"Qualified",,241.79,"CapPass","Cycle 5",5,5454,"416-14","Alloy 617",314626,"Plate"
292.87,0.00589,"Qualified",,241.84,"CapPass","Cycle 5",5,5455,"416-14","Alloy 617",314626,"Plate"
292.86,0.00594,"Qualified",,241.89,"CapPass","Cycle 5",5,5456,"416-14","Alloy 617",314626,"Plate"
292.90,0.00599,"Qualified",,241.94,"CapPass","Cycle 5",5,5457,"416-14","Alloy 617",314626,"Plate"
293.05,0.00604,"Qualified",,241.99,"CapPass","Cycle 5",5,5458,"416-14","Alloy 617",314626,"Plate"
293.25,0.00609,"Qualified",,242.04,"CapPass","Cycle 5",5,5459,"416-14","Alloy 617",314626,"Plate"
293.42,0.00614,"Qualified",,242.09,"CapPass","Cycle 5",5,5460,"416-14","Alloy 617",314626,"Plate"
293.53,0.00619,"Qualified",,242.14,"CapPass","Cycle 5",5,5461,"416-14","Alloy 617",314626,"Plate"
293.63,0.00624,"Qualified",,242.19,"CapPass","Cycle 5",5,5462,"416-14","Alloy 617",314626,"Plate"
293.76,0.00629,"Qualified",,242.24,"CapPass","Cycle 5",5,5463,"416-14","Alloy 617",314626,"Plate"
293.76,0.00634,"Qualified",,242.29,"CapPass","Cycle 5",5,5464,"416-14","Alloy 617",314626,"Plate"
293.52,0.00639,"Qualified",,242.34,"CapPass","Cycle 5",5,5465,"416-14","Alloy 617",314626,"Plate"
293.22,0.00644,"Qualified",,242.39,"CapPass","Cycle 5",5,5466,"416-14","Alloy 617",314626,"Plate"
293.01,0.00649,"Qualified",,242.44,"CapPass","Cycle 5",5,5467,"416-14","Alloy 617",314626,"Plate"
292.90,0.00654,"Qualified",,242.49,"CapPass","Cycle 5",5,5468,"416-14","Alloy 617",314626,"Plate"
292.80,0.00659,"Qualified",,242.55,"CapPass","Cycle 5",5,5469,"416-14","Alloy 617",314626,"Plate"
292.91,0.00664,"Qualified",,242.60,"CapPass","Cycle 5",5,5470,"416-14","Alloy 617",314626,"Plate"
293.10,0.00669,"Qualified",,242.65,"CapPass","Cycle 5",5,5471,"416-14","Alloy 617",314626,"Plate"
293.24,0.00674,"Qualified",,242.70,"CapPass","Cycle 5",5,5472,"416-14","Alloy 617",314626,"Plate"
293.40,0.00679,"Qualified",,242.75,"CapPass","Cycle 5",5,5473,"416-14","Alloy 617",314626,"Plate"
293.51,0.00684,"Qualified",,242.79,"CapPass","Cycle 5",5,5474,"416-14","Alloy 617",314626,"Plate"
293.53,0.00685,"Qualified",,242.80,"CapPass","Cycle 5",5,5475,"416-14","Alloy 617",314626,"Plate"
293.58,0.00690,"Qualified",,242.84,"CapPass","Cycle 5",5,5476,"416-14","Alloy 617",314626,"Plate"
293.52,0.00695,"Qualified",,242.89,"CapPass","Cycle 5",5,5477,"416-14","Alloy 617",314626,"Plate"
293.34,0.00700,"Qualified",,242.94,"CapPass","Cycle 5",5,5478,"416-14","Alloy 617",314626,"Plate"
293.21,0.00705,"Qualified",,242.99,"CapPass","Cycle 5",5,5479,"416-14","Alloy 617",314626,"Plate"
292.92,0.00710,"Qualified",,243.03,"CapPass","Cycle 5",5,5480,"416-14","Alloy 617",314626,"Plate"
292.44,0.00715,"Qualified",,243.09,"CapPass","Cycle 5",5,5481,"416-14","Alloy 617",314626,"Plate"
292.15,0.00720,"Qualified",,243.15,"CapPass","Cycle 5",5,5482,"416-14","Alloy 617",314626,"Plate"
292.14,0.00725,"Qualified",,243.20,"CapPass","Cycle 5",5,5483,"416-14","Alloy 617",314626,"Plate"
292.23,0.00730,"Qualified",,243.24,"CapPass","Cycle 5",5,5484,"416-14","Alloy 617",314626,"Plate"
292.20,0.00735,"Qualified",,243.29,"CapPass","Cycle 5",5,5485,"416-14","Alloy 617",314626,"Plate"
292.20,0.00740,"Qualified",,243.35,"CapPass","Cycle 5",5,5486,"416-14","Alloy 617",314626,"Plate"
292.24,0.00745,"Qualified",,243.39,"CapPass","Cycle 5",5,5487,"416-14","Alloy 617",314626,"Plate"
292.16,0.00750,"Qualified",,243.45,"CapPass","Cycle 5",5,5488,"416-14","Alloy 617",314626,"Plate"
292.05,0.00755,"Qualified",,243.50,"CapPass","Cycle 5",5,5489,"416-14","Alloy 617",314626,"Plate"
292.14,0.00760,"Qualified",,243.55,"CapPass","Cycle 5",5,5490,"416-14","Alloy 617",314626,"Plate"
292.35,0.00765,"Qualified",,243.60,"CapPass","Cycle 5",5,5491,"416-14","Alloy 617",314626,"Plate"
292.41,0.00770,"Qualified",,243.65,"CapPass","Cycle 5",5,5492,"416-14","Alloy 617",314626,"Plate"
292.48,0.00776,"Qualified",,243.70,"CapPass","Cycle 5",5,5493,"416-14","Alloy 617",314626,"Plate"
292.49,0.00781,"Qualified",,243.75,"CapPass","Cycle 5",5,5494,"416-14","Alloy 617",314626,"Plate"
292.49,0.00785,"Qualified",,243.79,"CapPass","Cycle 5",5,5495,"416-14","Alloy 617",314626,"Plate"
292.53,0.00786,"Qualified",,243.80,"CapPass","Cycle 5",5,5496,"416-14","Alloy 617",314626,"Plate"
292.68,0.00791,"Qualified",,243.85,"CapPass","Cycle 5",5,5497,"416-14","Alloy 617",314626,"Plate"
292.95,0.00796,"Qualified",,243.91,"CapPass","Cycle 5",5,5498,"416-14","Alloy 617",314626,"Plate"
293.21,0.00801,"Qualified",,243.96,"CapPass","Cycle 5",5,5499,"416-14","Alloy 617",314626,"Plate"
293.51,0.00806,"Qualified",,244.01,"CapPass","Cycle 5",5,5500,"416-14","Alloy 617",314626,"Plate"
293.80,0.00811,"Qualified",,244.06,"CapPass","Cycle 5",5,5501,"416-14","Alloy 617",314626,"Plate"
293.99,0.00816,"Qualified",,244.11,"CapPass","Cycle 5",5,5502,"416-14","Alloy 617",314626,"Plate"
294.17,0.00821,"Qualified",,244.15,"CapPass","Cycle 5",5,5503,"416-14","Alloy 617",314626,"Plate"
294.27,0.00826,"Qualified",,244.20,"CapPass","Cycle 5",5,5504,"416-14","Alloy 617",314626,"Plate"
294.14,0.00831,"Qualified",,244.25,"CapPass","Cycle 5",5,5505,"416-14","Alloy 617",314626,"Plate"
293.98,0.00836,"Qualified",,244.30,"CapPass","Cycle 5",5,5506,"416-14","Alloy 617",314626,"Plate"
293.82,0.00841,"Qualified",,244.35,"CapPass","Cycle 5",5,5507,"416-14","Alloy 617",314626,"Plate"
293.55,0.00846,"Qualified",,244.40,"CapPass","Cycle 5",5,5508,"416-14","Alloy 617",314626,"Plate"
293.37,0.00851,"Qualified",,244.46,"CapPass","Cycle 5",5,5509,"416-14","Alloy 617",314626,"Plate"
293.41,0.00856,"Qualified",,244.51,"CapPass","Cycle 5",5,5510,"416-14","Alloy 617",314626,"Plate"
293.55,0.00861,"Qualified",,244.55,"CapPass","Cycle 5",5,5511,"416-14","Alloy 617",314626,"Plate"
293.47,0.00866,"Qualified",,244.60,"CapPass","Cycle 5",5,5512,"416-14","Alloy 617",314626,"Plate"
293.14,0.00871,"Qualified",,244.65,"CapPass","Cycle 5",5,5513,"416-14","Alloy 617",314626,"Plate"
292.81,0.00877,"Qualified",,244.70,"CapPass","Cycle 5",5,5514,"416-14","Alloy 617",314626,"Plate"
292.45,0.00882,"Qualified",,244.75,"CapPass","Cycle 5",5,5515,"416-14","Alloy 617",314626,"Plate"
292.17,0.00886,"Qualified",,244.79,"CapPass","Cycle 5",5,5516,"416-14","Alloy 617",314626,"Plate"
292.17,0.00887,"Qualified",,244.80,"CapPass","Cycle 5",5,5517,"416-14","Alloy 617",314626,"Plate"
291.92,0.00892,"Qualified",,244.85,"CapPass","Cycle 5",5,5518,"416-14","Alloy 617",314626,"Plate"
291.76,0.00897,"Qualified",,244.91,"CapPass","Cycle 5",5,5519,"416-14","Alloy 617",314626,"Plate"
291.87,0.00902,"Qualified",,244.96,"CapPass","Cycle 5",5,5520,"416-14","Alloy 617",314626,"Plate"
291.95,0.00907,"Qualified",,245.00,"CapPass","Cycle 5",5,5521,"416-14","Alloy 617",314626,"Plate"
292.00,0.00912,"Qualified",,245.06,"CapPass","Cycle 5",5,5522,"416-14","Alloy 617",314626,"Plate"
292.01,0.00917,"Qualified",,245.10,"CapPass","Cycle 5",5,5523,"416-14","Alloy 617",314626,"Plate"
291.94,0.00922,"Qualified",,245.15,"CapPass","Cycle 5",5,5524,"416-14","Alloy 617",314626,"Plate"
291.90,0.00927,"Qualified",,245.21,"CapPass","Cycle 5",5,5525,"416-14","Alloy 617",314626,"Plate"
291.94,0.00932,"Qualified",,245.25,"CapPass","Cycle 5",5,5526,"416-14","Alloy 617",314626,"Plate"
291.80,0.00937,"Qualified",,245.30,"CapPass","Cycle 5",5,5527,"416-14","Alloy 617",314626,"Plate"
291.68,0.00942,"Qualified",,245.35,"CapPass","Cycle 5",5,5528,"416-14","Alloy 617",314626,"Plate"
291.51,0.00947,"Qualified",,245.40,"CapPass","Cycle 5",5,5529,"416-14","Alloy 617",314626,"Plate"
291.30,0.00952,"Qualified",,245.45,"CapPass","Cycle 5",5,5530,"416-14","Alloy 617",314626,"Plate"
291.15,0.00957,"Qualified",,245.50,"CapPass","Cycle 5",5,5531,"416-14","Alloy 617",314626,"Plate"
290.97,0.00962,"Qualified",,245.55,"CapPass","Cycle 5",5,5532,"416-14","Alloy 617",314626,"Plate"
290.75,0.00967,"Qualified",,245.60,"CapPass","Cycle 5",5,5533,"416-14","Alloy 617",314626,"Plate"
290.60,0.00972,"Qualified",,245.65,"CapPass","Cycle 5",5,5534,"416-14","Alloy 617",314626,"Plate"
290.60,0.00977,"Qualified",,245.71,"CapPass","Cycle 5",5,5535,"416-14","Alloy 617",314626,"Plate"
290.69,0.00982,"Qualified",,245.76,"CapPass","Cycle 5",5,5536,"416-14","Alloy 617",314626,"Plate"
290.80,0.00986,"Qualified",,245.79,"CapPass","Cycle 5",5,5537,"416-14","Alloy 617",314626,"Plate"
290.82,0.00987,"Qualified",,245.81,"CapPass","Cycle 5",5,5538,"416-14","Alloy 617",314626,"Plate"
291.01,0.00993,"Qualified",,245.86,"CapPass","Cycle 5",5,5539,"416-14","Alloy 617",314626,"Plate"
291.21,0.00998,"Qualified",,245.91,"CapPass","Cycle 5",5,5540,"416-14","Alloy 617",314626,"Plate"
291.41,0.01003,"Qualified",,245.96,"CapPass","Cycle 5",5,5541,"416-14","Alloy 617",314626,"Plate"
291.58,0.01008,"Qualified",,246.01,"CapPass","Cycle 5",5,5542,"416-14","Alloy 617",314626,"Plate"
291.75,0.01013,"Qualified",,246.06,"CapPass","Cycle 5",5,5543,"416-14","Alloy 617",314626,"Plate"
291.99,0.01018,"Qualified",,246.12,"CapPass","Cycle 5",5,5544,"416-14","Alloy 617",314626,"Plate"
292.35,0.01023,"Qualified",,246.17,"CapPass","Cycle 5",5,5545,"416-14","Alloy 617",314626,"Plate"
292.69,0.01028,"Qualified",,246.22,"CapPass","Cycle 5",5,5546,"416-14","Alloy 617",314626,"Plate"
293.01,0.01033,"Qualified",,246.27,"CapPass","Cycle 5",5,5547,"416-14","Alloy 617",314626,"Plate"
293.39,0.01038,"Qualified",,246.32,"CapPass","Cycle 5",5,5548,"416-14","Alloy 617",314626,"Plate"
293.73,0.01043,"Qualified",,246.37,"CapPass","Cycle 5",5,5549,"416-14","Alloy 617",314626,"Plate"
293.96,0.01048,"Qualified",,246.42,"CapPass","Cycle 5",5,5550,"416-14","Alloy 617",314626,"Plate"
294.01,0.01053,"Qualified",,246.46,"CapPass","Cycle 5",5,5551,"416-14","Alloy 617",314626,"Plate"
293.91,0.01058,"Qualified",,246.51,"CapPass","Cycle 5",5,5552,"416-14","Alloy 617",314626,"Plate"
293.73,0.01063,"Qualified",,246.56,"CapPass","Cycle 5",5,5553,"416-14","Alloy 617",314626,"Plate"
293.55,0.01068,"Qualified",,246.61,"CapPass","Cycle 5",5,5554,"416-14","Alloy 617",314626,"Plate"
293.45,0.01074,"Qualified",,246.66,"CapPass","Cycle 5",5,5555,"416-14","Alloy 617",314626,"Plate"
293.25,0.01079,"Qualified",,246.71,"CapPass","Cycle 5",5,5556,"416-14","Alloy 617",314626,"Plate"
292.99,0.01084,"Qualified",,246.76,"CapPass","Cycle 5",5,5557,"416-14","Alloy 617",314626,"Plate"
292.77,0.01087,"Qualified",,246.79,"CapPass","Cycle 5",5,5558,"416-14","Alloy 617",314626,"Plate"
292.70,0.01089,"Qualified",,246.81,"CapPass","Cycle 5",5,5559,"416-14","Alloy 617",314626,"Plate"
292.46,0.01094,"Qualified",,246.86,"CapPass","Cycle 5",5,5560,"416-14","Alloy 617",314626,"Plate"
292.34,0.01099,"Qualified",,246.91,"CapPass","Cycle 5",5,5561,"416-14","Alloy 617",314626,"Plate"
292.23,0.01104,"Qualified",,246.96,"CapPass","Cycle 5",5,5562,"416-14","Alloy 617",314626,"Plate"
292.10,0.01109,"Qualified",,247.02,"CapPass","Cycle 5",5,5563,"416-14","Alloy 617",314626,"Plate"
292.10,0.01114,"Qualified",,247.07,"CapPass","Cycle 5",5,5564,"416-14","Alloy 617",314626,"Plate"
292.05,0.01119,"Qualified",,247.12,"CapPass","Cycle 5",5,5565,"416-14","Alloy 617",314626,"Plate"
292.04,0.01124,"Qualified",,247.17,"CapPass","Cycle 5",5,5566,"416-14","Alloy 617",314626,"Plate"
292.09,0.01129,"Qualified",,247.22,"CapPass","Cycle 5",5,5567,"416-14","Alloy 617",314626,"Plate"
292.11,0.01134,"Qualified",,247.27,"CapPass","Cycle 5",5,5568,"416-14","Alloy 617",314626,"Plate"
292.20,0.01139,"Qualified",,247.32,"CapPass","Cycle 5",5,5569,"416-14","Alloy 617",314626,"Plate"
292.21,0.01144,"Qualified",,247.37,"CapPass","Cycle 5",5,5570,"416-14","Alloy 617",314626,"Plate"
292.21,0.01149,"Qualified",,247.42,"CapPass","Cycle 5",5,5571,"416-14","Alloy 617",314626,"Plate"
292.26,0.01154,"Qualified",,247.47,"CapPass","Cycle 5",5,5572,"416-14","Alloy 617",314626,"Plate"
292.29,0.01159,"Qualified",,247.52,"CapPass","Cycle 5",5,5573,"416-14","Alloy 617",314626,"Plate"
292.33,0.01164,"Qualified",,247.57,"CapPass","Cycle 5",5,5574,"416-14","Alloy 617",314626,"Plate"
292.44,0.01169,"Qualified",,247.62,"CapPass","Cycle 5",5,5575,"416-14","Alloy 617",314626,"Plate"
292.49,0.01175,"Qualified",,247.67,"CapPass","Cycle 5",5,5576,"416-14","Alloy 617",314626,"Plate"
292.51,0.01180,"Qualified",,247.72,"CapPass","Cycle 5",5,5577,"416-14","Alloy 617",314626,"Plate"
292.57,0.01185,"Qualified",,247.77,"CapPass","Cycle 5",5,5578,"416-14","Alloy 617",314626,"Plate"
292.55,0.01187,"Qualified",,247.79,"CapPass","Cycle 5",5,5579,"416-14","Alloy 617",314626,"Plate"
292.50,0.01190,"Qualified",,247.82,"CapPass","Cycle 5",5,5580,"416-14","Alloy 617",314626,"Plate"
292.38,0.01195,"Qualified",,247.87,"CapPass","Cycle 5",5,5581,"416-14","Alloy 617",314626,"Plate"
292.30,0.01200,"Qualified",,247.92,"CapPass","Cycle 5",5,5582,"416-14","Alloy 617",314626,"Plate"
292.20,0.01205,"Qualified",,247.97,"CapPass","Cycle 5",5,5583,"416-14","Alloy 617",314626,"Plate"
292.17,0.01210,"Qualified",,248.03,"CapPass","Cycle 5",5,5584,"416-14","Alloy 617",314626,"Plate"
292.24,0.01215,"Qualified",,248.08,"CapPass","Cycle 5",5,5585,"416-14","Alloy 617",314626,"Plate"
292.38,0.01220,"Qualified",,248.13,"CapPass","Cycle 5",5,5586,"416-14","Alloy 617",314626,"Plate"
292.48,0.01225,"Qualified",,248.18,"CapPass","Cycle 5",5,5587,"416-14","Alloy 617",314626,"Plate"
292.65,0.01230,"Qualified",,248.23,"CapPass","Cycle 5",5,5588,"416-14","Alloy 617",314626,"Plate"
292.85,0.01235,"Qualified",,248.28,"CapPass","Cycle 5",5,5589,"416-14","Alloy 617",314626,"Plate"
292.97,0.01240,"Qualified",,248.33,"CapPass","Cycle 5",5,5590,"416-14","Alloy 617",314626,"Plate"
293.06,0.01245,"Qualified",,248.38,"CapPass","Cycle 5",5,5591,"416-14","Alloy 617",314626,"Plate"
293.18,0.01250,"Qualified",,248.43,"CapPass","Cycle 5",5,5592,"416-14","Alloy 617",314626,"Plate"
293.32,0.01255,"Qualified",,248.48,"CapPass","Cycle 5",5,5593,"416-14","Alloy 617",314626,"Plate"
293.55,0.01260,"Qualified",,248.53,"CapPass","Cycle 5",5,5594,"416-14","Alloy 617",314626,"Plate"
293.76,0.01265,"Qualified",,248.58,"CapPass","Cycle 5",5,5595,"416-14","Alloy 617",314626,"Plate"
294.09,0.01270,"Qualified",,248.64,"CapPass","Cycle 5",5,5596,"416-14","Alloy 617",314626,"Plate"
294.44,0.01275,"Qualified",,248.69,"CapPass","Cycle 5",5,5597,"416-14","Alloy 617",314626,"Plate"
294.83,0.01281,"Qualified",,248.74,"CapPass","Cycle 5",5,5598,"416-14","Alloy 617",314626,"Plate"
295.12,0.01286,"Qualified",,248.79,"CapPass","Cycle 5",5,5599,"416-14","Alloy 617",314626,"Plate"
295.16,0.01286,"Qualified",,248.79,"CapPass","Cycle 5",5,5600,"416-14","Alloy 617",314626,"Plate"
295.31,0.01291,"Qualified",,248.84,"CapPass","Cycle 5",5,5601,"416-14","Alloy 617",314626,"Plate"
295.49,0.01296,"Qualified",,248.88,"CapPass","Cycle 5",5,5602,"416-14","Alloy 617",314626,"Plate"
295.60,0.01301,"Qualified",,248.93,"CapPass","Cycle 5",5,5603,"416-14","Alloy 617",314626,"Plate"
295.67,0.01306,"Qualified",,248.98,"CapPass","Cycle 5",5,5604,"416-14","Alloy 617",314626,"Plate"
295.64,0.01311,"Qualified",,249.03,"CapPass","Cycle 5",5,5605,"416-14","Alloy 617",314626,"Plate"
295.60,0.01316,"Qualified",,249.08,"CapPass","Cycle 5",5,5606,"416-14","Alloy 617",314626,"Plate"
295.63,0.01321,"Qualified",,249.14,"CapPass","Cycle 5",5,5607,"416-14","Alloy 617",314626,"Plate"
295.69,0.01326,"Qualified",,249.19,"CapPass","Cycle 5",5,5608,"416-14","Alloy 617",314626,"Plate"
295.67,0.01331,"Qualified",,249.24,"CapPass","Cycle 5",5,5609,"416-14","Alloy 617",314626,"Plate"
295.73,0.01336,"Qualified",,249.29,"CapPass","Cycle 5",5,5610,"416-14","Alloy 617",314626,"Plate"
295.80,0.01341,"Qualified",,249.34,"CapPass","Cycle 5",5,5611,"416-14","Alloy 617",314626,"Plate"
295.93,0.01346,"Qualified",,249.39,"CapPass","Cycle 5",5,5612,"416-14","Alloy 617",314626,"Plate"
296.00,0.01351,"Qualified",,249.44,"CapPass","Cycle 5",5,5613,"416-14","Alloy 617",314626,"Plate"
296.02,0.01357,"Qualified",,249.49,"CapPass","Cycle 5",5,5614,"416-14","Alloy 617",314626,"Plate"
296.00,0.01362,"Qualified",,249.54,"CapPass","Cycle 5",5,5615,"416-14","Alloy 617",314626,"Plate"
295.95,0.01367,"Qualified",,249.59,"CapPass","Cycle 5",5,5616,"416-14","Alloy 617",314626,"Plate"
295.91,0.01372,"Qualified",,249.64,"CapPass","Cycle 5",5,5617,"416-14","Alloy 617",314626,"Plate"
295.85,0.01377,"Qualified",,249.69,"CapPass","Cycle 5",5,5618,"416-14","Alloy 617",314626,"Plate"
295.77,0.01382,"Qualified",,249.74,"CapPass","Cycle 5",5,5619,"416-14","Alloy 617",314626,"Plate"
295.64,0.01387,"Qualified",,249.79,"CapPass","Cycle 5",5,5620,"416-14","Alloy 617",314626,"Plate"
295.63,0.01387,"Qualified",,249.79,"CapPass","Cycle 5",5,5621,"416-14","Alloy 617",314626,"Plate"
295.55,0.01392,"Qualified",,249.84,"CapPass","Cycle 5",5,5622,"416-14","Alloy 617",314626,"Plate"
295.50,0.01397,"Qualified",,249.89,"CapPass","Cycle 5",5,5623,"416-14","Alloy 617",314626,"Plate"
295.40,0.01402,"Qualified",,249.94,"CapPass","Cycle 5",5,5624,"416-14","Alloy 617",314626,"Plate"
295.36,0.01407,"Qualified",,249.99,"CapPass","Cycle 5",5,5625,"416-14","Alloy 617",314626,"Plate"
295.20,0.01412,"Qualified",,250.03,"CapPass","Cycle 5",5,5626,"416-14","Alloy 617",314626,"Plate"
294.88,0.01417,"Qualified",,250.08,"CapPass","Cycle 5",5,5627,"416-14","Alloy 617",314626,"Plate"
294.53,0.01422,"Qualified",,250.13,"CapPass","Cycle 5",5,5628,"416-14","Alloy 617",314626,"Plate"
294.13,0.01427,"Qualified",,250.18,"CapPass","Cycle 5",5,5629,"416-14","Alloy 617",314626,"Plate"
293.81,0.01432,"Qualified",,250.24,"CapPass","Cycle 5",5,5630,"416-14","Alloy 617",314626,"Plate"
293.65,0.01437,"Qualified",,250.29,"CapPass","Cycle 5",5,5631,"416-14","Alloy 617",314626,"Plate"
293.49,0.01442,"Qualified",,250.34,"CapPass","Cycle 5",5,5632,"416-14","Alloy 617",314626,"Plate"
293.37,0.01447,"Qualified",,250.39,"CapPass","Cycle 5",5,5633,"416-14","Alloy 617",314626,"Plate"
293.24,0.01452,"Qualified",,250.44,"CapPass","Cycle 5",5,5634,"416-14","Alloy 617",314626,"Plate"
293.30,0.01458,"Qualified",,250.49,"CapPass","Cycle 5",5,5635,"416-14","Alloy 617",314626,"Plate"
293.37,0.01463,"Qualified",,250.54,"CapPass","Cycle 5",5,5636,"416-14","Alloy 617",314626,"Plate"
293.37,0.01468,"Qualified",,250.59,"CapPass","Cycle 5",5,5637,"416-14","Alloy 617",314626,"Plate"
293.32,0.01473,"Qualified",,250.64,"CapPass","Cycle 5",5,5638,"416-14","Alloy 617",314626,"Plate"
293.27,0.01478,"Qualified",,250.69,"CapPass","Cycle 5",5,5639,"416-14","Alloy 617",314626,"Plate"
293.14,0.01483,"Qualified",,250.74,"CapPass","Cycle 5",5,5640,"416-14","Alloy 617",314626,"Plate"
293.09,0.01488,"Qualified",,250.79,"CapPass","Cycle 5",5,5641,"416-14","Alloy 617",314626,"Plate"
293.08,0.01488,"Qualified",,250.79,"CapPass","Cycle 5",5,5642,"416-14","Alloy 617",314626,"Plate"
293.04,0.01493,"Qualified",,250.84,"CapPass","Cycle 5",5,5643,"416-14","Alloy 617",314626,"Plate"
293.07,0.01498,"Qualified",,250.90,"CapPass","Cycle 5",5,5644,"416-14","Alloy 617",314626,"Plate"
291.50,0.01503,"Qualified",,250.95,"CapPass","Cycle 5",5,5645,"416-14","Alloy 617",314626,"Plate"
262.01,0.01498,"Qualified",,251.11,"CapPass","Cycle 5",5,5646,"416-14","Alloy 617",314626,"Plate"
251.88,0.01493,"Qualified",,251.16,"CapPass","Cycle 5",5,5647,"416-14","Alloy 617",314626,"Plate"
242.24,0.01488,"Qualified",,251.20,"CapPass","Cycle 5",5,5648,"416-14","Alloy 617",314626,"Plate"
233.10,0.01483,"Qualified",,251.25,"CapPass","Cycle 5",5,5649,"416-14","Alloy 617",314626,"Plate"
224.55,0.01478,"Qualified",,251.30,"CapPass","Cycle 5",5,5650,"416-14","Alloy 617",314626,"Plate"
216.55,0.01473,"Qualified",,251.35,"CapPass","Cycle 5",5,5651,"416-14","Alloy 617",314626,"Plate"
208.72,0.01467,"Qualified",,251.40,"CapPass","Cycle 5",5,5652,"416-14","Alloy 617",314626,"Plate"
201.04,0.01462,"Qualified",,251.45,"CapPass","Cycle 5",5,5653,"416-14","Alloy 617",314626,"Plate"
193.50,0.01457,"Qualified",,251.50,"CapPass","Cycle 5",5,5654,"416-14","Alloy 617",314626,"Plate"
186.09,0.01452,"Qualified",,251.55,"CapPass","Cycle 5",5,5655,"416-14","Alloy 617",314626,"Plate"
178.61,0.01447,"Qualified",,251.61,"CapPass","Cycle 5",5,5656,"416-14","Alloy 617",314626,"Plate"
171.37,0.01442,"Qualified",,251.66,"CapPass","Cycle 5",5,5657,"416-14","Alloy 617",314626,"Plate"
164.39,0.01437,"Qualified",,251.71,"CapPass","Cycle 5",5,5658,"416-14","Alloy 617",314626,"Plate"
157.44,0.01432,"Qualified",,251.76,"CapPass","Cycle 5",5,5659,"416-14","Alloy 617",314626,"Plate"
153.58,0.01429,"Qualified",,251.79,"CapPass","Cycle 5",5,5660,"416-14","Alloy 617",314626,"Plate"
150.35,0.01427,"Qualified",,251.82,"CapPass","Cycle 5",5,5661,"416-14","Alloy 617",314626,"Plate"
143.44,0.01422,"Qualified",,251.87,"CapPass","Cycle 5",5,5662,"416-14","Alloy 617",314626,"Plate"
136.39,0.01417,"Qualified",,251.93,"CapPass","Cycle 5",5,5663,"416-14","Alloy 617",314626,"Plate"
129.28,0.01412,"Qualified",,251.98,"CapPass","Cycle 5",5,5664,"416-14","Alloy 617",314626,"Plate"
122.25,0.01407,"Qualified",,252.04,"CapPass","Cycle 5",5,5665,"416-14","Alloy 617",314626,"Plate"
115.43,0.01402,"Qualified",,252.09,"CapPass","Cycle 5",5,5666,"416-14","Alloy 617",314626,"Plate"
108.70,0.01397,"Qualified",,252.15,"CapPass","Cycle 5",5,5667,"416-14","Alloy 617",314626,"Plate"
102.09,0.01392,"Qualified",,252.20,"CapPass","Cycle 5",5,5668,"416-14","Alloy 617",314626,"Plate"
95.43,0.01387,"Qualified",,252.25,"CapPass","Cycle 5",5,5669,"416-14","Alloy 617",314626,"Plate"
89.05,0.01382,"Qualified",,252.30,"CapPass","Cycle 5",5,5670,"416-14","Alloy 617",314626,"Plate"
82.84,0.01377,"Qualified",,252.35,"CapPass","Cycle 5",5,5671,"416-14","Alloy 617",314626,"Plate"
76.55,0.01372,"Qualified",,252.41,"CapPass","Cycle 5",5,5672,"416-14","Alloy 617",314626,"Plate"
70.52,0.01367,"Qualified",,252.46,"CapPass","Cycle 5",5,5673,"416-14","Alloy 617",314626,"Plate"
64.36,0.01362,"Qualified",,252.51,"CapPass","Cycle 5",5,5674,"416-14","Alloy 617",314626,"Plate"
57.99,0.01357,"Qualified",,252.57,"CapPass","Cycle 5",5,5675,"416-14","Alloy 617",314626,"Plate"
51.65,0.01352,"Qualified",,252.62,"CapPass","Cycle 5",5,5676,"416-14","Alloy 617",314626,"Plate"
45.45,0.01347,"Qualified",,252.67,"CapPass","Cycle 5",5,5677,"416-14","Alloy 617",314626,"Plate"
39.58,0.01341,"Qualified",,252.73,"CapPass","Cycle 5",5,5678,"416-14","Alloy 617",314626,"Plate"
33.78,0.01336,"Qualified",,252.78,"CapPass","Cycle 5",5,5679,"416-14","Alloy 617",314626,"Plate"
32.01,0.01335,"Qualified",,252.79,"CapPass","Cycle 5",5,5680,"416-14","Alloy 617",314626,"Plate"
27.96,0.01331,"Qualified",,252.83,"CapPass","Cycle 5",5,5681,"416-14","Alloy 617",314626,"Plate"
22.33,0.01326,"Qualified",,252.88,"CapPass","Cycle 5",5,5682,"416-14","Alloy 617",314626,"Plate"
16.88,0.01321,"Qualified",,252.93,"CapPass","Cycle 5",5,5683,"416-14","Alloy 617",314626,"Plate"
11.27,0.01316,"Qualified",,252.99,"CapPass","Cycle 5",5,5684,"416-14","Alloy 617",314626,"Plate"
5.65,0.01311,"Qualified",,253.04,"CapPass","Cycle 5",5,5685,"416-14","Alloy 617",314626,"Plate"
0.22,0.01306,"Qualified",,253.09,"CapPass","Cycle 5",5,5686,"416-14","Alloy 617",314626,"Plate"
-5.42,0.01301,"Qualified",,253.15,"CapPass","Cycle 5",5,5687,"416-14","Alloy 617",314626,"Plate"
-10.65,0.01296,"Qualified",,253.20,"CapPass","Cycle 5",5,5688,"416-14","Alloy 617",314626,"Plate"
-13.57,0.01291,"Qualified",,253.25,"CapPass","Cycle 5",5,5689,"416-14","Alloy 617",314626,"Plate"
-19.14,0.01286,"Qualified",,253.40,"CapPass","Cycle 5",5,5690,"416-14","Alloy 617",314626,"Plate"
-26.39,0.01281,"Qualified",,253.43,"CapPass","Cycle 5",5,5691,"416-14","Alloy 617",314626,"Plate"
-31.88,0.01276,"Qualified",,253.46,"CapPass","Cycle 5",5,5692,"416-14","Alloy 617",314626,"Plate"
-37.25,0.01271,"Qualified",,253.49,"CapPass","Cycle 5",5,5693,"416-14","Alloy 617",314626,"Plate"
-42.06,0.01266,"Qualified",,253.52,"CapPass","Cycle 5",5,5694,"416-14","Alloy 617",314626,"Plate"
-45.92,0.01261,"Qualified",,253.57,"CapPass","Cycle 5",5,5695,"416-14","Alloy 617",314626,"Plate"
-49.44,0.01256,"Qualified",,253.63,"CapPass","Cycle 5",5,5696,"416-14","Alloy 617",314626,"Plate"
-53.59,0.01251,"Qualified",,253.70,"CapPass","Cycle 5",5,5697,"416-14","Alloy 617",314626,"Plate"
-57.78,0.01245,"Qualified",,253.75,"CapPass","Cycle 5",5,5698,"416-14","Alloy 617",314626,"Plate"
-60.62,0.01242,"Qualified",,253.79,"CapPass","Cycle 5",5,5699,"416-14","Alloy 617",314626,"Plate"
-61.68,0.01240,"Qualified",,253.81,"CapPass","Cycle 5",5,5700,"416-14","Alloy 617",314626,"Plate"
-65.83,0.01235,"Qualified",,253.87,"CapPass","Cycle 5",5,5701,"416-14","Alloy 617",314626,"Plate"
-70.24,0.01230,"Qualified",,253.93,"CapPass","Cycle 5",5,5702,"416-14","Alloy 617",314626,"Plate"
-75.08,0.01225,"Qualified",,253.99,"CapPass","Cycle 5",5,5703,"416-14","Alloy 617",314626,"Plate"
-80.24,0.01220,"Qualified",,254.06,"CapPass","Cycle 5",5,5704,"416-14","Alloy 617",314626,"Plate"
-85.56,0.01215,"Qualified",,254.12,"CapPass","Cycle 5",5,5705,"416-14","Alloy 617",314626,"Plate"
-90.66,0.01210,"Qualified",,254.17,"CapPass","Cycle 5",5,5706,"416-14","Alloy 617",314626,"Plate"
-95.25,0.01205,"Qualified",,254.22,"CapPass","Cycle 5",5,5707,"416-14","Alloy 617",314626,"Plate"
-100.03,0.01200,"Qualified",,254.28,"CapPass","Cycle 5",5,5708,"416-14","Alloy 617",314626,"Plate"
-105.77,0.01195,"Qualified",,254.33,"CapPass","Cycle 5",5,5709,"416-14","Alloy 617",314626,"Plate"
-111.99,0.01190,"Qualified",,254.38,"CapPass","Cycle 5",5,5710,"416-14","Alloy 617",314626,"Plate"
-117.83,0.01185,"Qualified",,254.42,"CapPass","Cycle 5",5,5711,"416-14","Alloy 617",314626,"Plate"
-123.45,0.01180,"Qualified",,254.45,"CapPass","Cycle 5",5,5712,"416-14","Alloy 617",314626,"Plate"
-129.05,0.01175,"Qualified",,254.49,"CapPass","Cycle 5",5,5713,"416-14","Alloy 617",314626,"Plate"
-134.39,0.01170,"Qualified",,254.53,"CapPass","Cycle 5",5,5714,"416-14","Alloy 617",314626,"Plate"
-139.55,0.01165,"Qualified",,254.57,"CapPass","Cycle 5",5,5715,"416-14","Alloy 617",314626,"Plate"
-144.62,0.01160,"Qualified",,254.61,"CapPass","Cycle 5",5,5716,"416-14","Alloy 617",314626,"Plate"
-149.50,0.01155,"Qualified",,254.65,"CapPass","Cycle 5",5,5717,"416-14","Alloy 617",314626,"Plate"
-153.95,0.01149,"Qualified",,254.69,"CapPass","Cycle 5",5,5718,"416-14","Alloy 617",314626,"Plate"
-158.38,0.01144,"Qualified",,254.73,"CapPass","Cycle 5",5,5719,"416-14","Alloy 617",314626,"Plate"
-162.61,0.01139,"Qualified",,254.78,"CapPass","Cycle 5",5,5720,"416-14","Alloy 617",314626,"Plate"
-164.28,0.01137,"Qualified",,254.79,"CapPass","Cycle 5",5,5721,"416-14","Alloy 617",314626,"Plate"
-166.92,0.01134,"Qualified",,254.82,"CapPass","Cycle 5",5,5722,"416-14","Alloy 617",314626,"Plate"
-171.15,0.01129,"Qualified",,254.87,"CapPass","Cycle 5",5,5723,"416-14","Alloy 617",314626,"Plate"
-174.97,0.01124,"Qualified",,254.91,"CapPass","Cycle 5",5,5724,"416-14","Alloy 617",314626,"Plate"
-178.82,0.01119,"Qualified",,254.96,"CapPass","Cycle 5",5,5725,"416-14","Alloy 617",314626,"Plate"
-182.62,0.01114,"Qualified",,255.01,"CapPass","Cycle 5",5,5726,"416-14","Alloy 617",314626,"Plate"
-186.32,0.01109,"Qualified",,255.06,"CapPass","Cycle 5",5,5727,"416-14","Alloy 617",314626,"Plate"
-190.05,0.01104,"Qualified",,255.11,"CapPass","Cycle 5",5,5728,"416-14","Alloy 617",314626,"Plate"
-193.49,0.01099,"Qualified",,255.16,"CapPass","Cycle 5",5,5729,"416-14","Alloy 617",314626,"Plate"
-196.91,0.01094,"Qualified",,255.21,"CapPass","Cycle 5",5,5730,"416-14","Alloy 617",314626,"Plate"
-200.35,0.01089,"Qualified",,255.26,"CapPass","Cycle 5",5,5731,"416-14","Alloy 617",314626,"Plate"
-203.54,0.01084,"Qualified",,255.31,"CapPass","Cycle 5",5,5732,"416-14","Alloy 617",314626,"Plate"
-206.73,0.01079,"Qualified",,255.36,"CapPass","Cycle 5",5,5733,"416-14","Alloy 617",314626,"Plate"
-209.88,0.01074,"Qualified",,255.41,"CapPass","Cycle 5",5,5734,"416-14","Alloy 617",314626,"Plate"
-212.92,0.01069,"Qualified",,255.46,"CapPass","Cycle 5",5,5735,"416-14","Alloy 617",314626,"Plate"
-215.80,0.01063,"Qualified",,255.50,"CapPass","Cycle 5",5,5736,"416-14","Alloy 617",314626,"Plate"
-218.54,0.01058,"Qualified",,255.55,"CapPass","Cycle 5",5,5737,"416-14","Alloy 617",314626,"Plate"
-221.39,0.01053,"Qualified",,255.60,"CapPass","Cycle 5",5,5738,"416-14","Alloy 617",314626,"Plate"
-224.05,0.01048,"Qualified",,255.66,"CapPass","Cycle 5",5,5739,"416-14","Alloy 617",314626,"Plate"
-226.68,0.01043,"Qualified",,255.71,"CapPass","Cycle 5",5,5740,"416-14","Alloy 617",314626,"Plate"
-229.18,0.01038,"Qualified",,255.75,"CapPass","Cycle 5",5,5741,"416-14","Alloy 617",314626,"Plate"
-231.19,0.01034,"Qualified",,255.79,"CapPass","Cycle 5",5,5742,"416-14","Alloy 617",314626,"Plate"
-231.69,0.01033,"Qualified",,255.80,"CapPass","Cycle 5",5,5743,"416-14","Alloy 617",314626,"Plate"
-233.96,0.01028,"Qualified",,255.85,"CapPass","Cycle 5",5,5744,"416-14","Alloy 617",314626,"Plate"
