Repository: js-molina/fatigue-A617

File: data/850C/Strain rate 0.001/3.0% strain/HTM_A19_Cycles_41619.csv (part 8 of 27)
"Stress Mpa","Strain","Qual State","Qual Exceptions","Elapsed Time Sec","Data State","Cycle Label","Cycle","Count","Sample","Alloy","Heat","Material_Form"
291.47,0.00124,"Qualified",,237.20,"CapPass","Cycle 5",5,5343,"416-19","Alloy 617",314626,"Plate"
291.22,0.00129,"Qualified",,237.25,"CapPass","Cycle 5",5,5344,"416-19","Alloy 617",314626,"Plate"
291.21,0.00134,"Qualified",,237.30,"CapPass","Cycle 5",5,5345,"416-19","Alloy 617",314626,"Plate"
291.14,0.00139,"Qualified",,237.36,"CapPass","Cycle 5",5,5346,"416-19","Alloy 617",314626,"Plate"
291.11,0.00144,"Qualified",,237.41,"CapPass","Cycle 5",5,5347,"416-19","Alloy 617",314626,"Plate"
291.15,0.00149,"Qualified",,237.46,"CapPass","Cycle 5",5,5348,"416-19","Alloy 617",314626,"Plate"
291.55,0.00154,"Qualified",,237.50,"CapPass","Cycle 5",5,5349,"416-19","Alloy 617",314626,"Plate"
291.45,0.00160,"Qualified",,237.55,"CapPass","Cycle 5",5,5350,"416-19","Alloy 617",314626,"Plate"
291.19,0.00165,"Qualified",,237.60,"CapPass","Cycle 5",5,5351,"416-19","Alloy 617",314626,"Plate"
290.99,0.00170,"Qualified",,237.65,"CapPass","Cycle 5",5,5352,"416-19","Alloy 617",314626,"Plate"
290.73,0.00175,"Qualified",,237.70,"CapPass","Cycle 5",5,5353,"416-19","Alloy 617",314626,"Plate"
290.49,0.00180,"Qualified",,237.75,"CapPass","Cycle 5",5,5354,"416-19","Alloy 617",314626,"Plate"
290.38,0.00182,"Qualified",,237.77,"CapPass","Cycle 5",5,5355,"416-19","Alloy 617",314626,"Plate"
290.12,0.00185,"Qualified",,237.80,"CapPass","Cycle 5",5,5356,"416-19","Alloy 617",314626,"Plate"
289.92,0.00190,"Qualified",,237.85,"CapPass","Cycle 5",5,5357,"416-19","Alloy 617",314626,"Plate"
289.77,0.00195,"Qualified",,237.90,"CapPass","Cycle 5",5,5358,"416-19","Alloy 617",314626,"Plate"
289.65,0.00200,"Qualified",,237.96,"CapPass","Cycle 5",5,5359,"416-19","Alloy 617",314626,"Plate"
289.69,0.00205,"Qualified",,238.01,"CapPass","Cycle 5",5,5360,"416-19","Alloy 617",314626,"Plate"
289.90,0.00210,"Qualified",,238.06,"CapPass","Cycle 5",5,5361,"416-19","Alloy 617",314626,"Plate"
290.10,0.00215,"Qualified",,238.11,"CapPass","Cycle 5",5,5362,"416-19","Alloy 617",314626,"Plate"
290.43,0.00220,"Qualified",,238.17,"CapPass","Cycle 5",5,5363,"416-19","Alloy 617",314626,"Plate"
290.83,0.00225,"Qualified",,238.22,"CapPass","Cycle 5",5,5364,"416-19","Alloy 617",314626,"Plate"
291.16,0.00230,"Qualified",,238.26,"CapPass","Cycle 5",5,5365,"416-19","Alloy 617",314626,"Plate"
291.48,0.00235,"Qualified",,238.31,"CapPass","Cycle 5",5,5366,"416-19","Alloy 617",314626,"Plate"
291.76,0.00240,"Qualified",,238.36,"CapPass","Cycle 5",5,5367,"416-19","Alloy 617",314626,"Plate"
291.91,0.00245,"Qualified",,238.41,"CapPass","Cycle 5",5,5368,"416-19","Alloy 617",314626,"Plate"
292.05,0.00250,"Qualified",,238.46,"CapPass","Cycle 5",5,5369,"416-19","Alloy 617",314626,"Plate"
292.21,0.00255,"Qualified",,238.51,"CapPass","Cycle 5",5,5370,"416-19","Alloy 617",314626,"Plate"
292.38,0.00260,"Qualified",,238.56,"CapPass","Cycle 5",5,5371,"416-19","Alloy 617",314626,"Plate"
292.43,0.00266,"Qualified",,238.61,"CapPass","Cycle 5",5,5372,"416-19","Alloy 617",314626,"Plate"
292.52,0.00271,"Qualified",,238.66,"CapPass","Cycle 5",5,5373,"416-19","Alloy 617",314626,"Plate"
292.75,0.00276,"Qualified",,238.71,"CapPass","Cycle 5",5,5374,"416-19","Alloy 617",314626,"Plate"
293.08,0.00281,"Qualified",,238.76,"CapPass","Cycle 5",5,5375,"416-19","Alloy 617",314626,"Plate"
293.11,0.00281,"Qualified",,238.77,"CapPass","Cycle 5",5,5376,"416-19","Alloy 617",314626,"Plate"
293.02,0.00286,"Qualified",,238.81,"CapPass","Cycle 5",5,5377,"416-19","Alloy 617",314626,"Plate"
293.45,0.00291,"Qualified",,238.86,"CapPass","Cycle 5",5,5378,"416-19","Alloy 617",314626,"Plate"
293.41,0.00296,"Qualified",,238.91,"CapPass","Cycle 5",5,5379,"416-19","Alloy 617",314626,"Plate"
293.32,0.00301,"Qualified",,238.96,"CapPass","Cycle 5",5,5380,"416-19","Alloy 617",314626,"Plate"
293.25,0.00306,"Qualified",,239.01,"CapPass","Cycle 5",5,5381,"416-19","Alloy 617",314626,"Plate"
293.22,0.00311,"Qualified",,239.06,"CapPass","Cycle 5",5,5382,"416-19","Alloy 617",314626,"Plate"
293.17,0.00316,"Qualified",,239.11,"CapPass","Cycle 5",5,5383,"416-19","Alloy 617",314626,"Plate"
293.08,0.00321,"Qualified",,239.16,"CapPass","Cycle 5",5,5384,"416-19","Alloy 617",314626,"Plate"
292.94,0.00326,"Qualified",,239.21,"CapPass","Cycle 5",5,5385,"416-19","Alloy 617",314626,"Plate"
292.79,0.00331,"Qualified",,239.26,"CapPass","Cycle 5",5,5386,"416-19","Alloy 617",314626,"Plate"
292.58,0.00336,"Qualified",,239.31,"CapPass","Cycle 5",5,5387,"416-19","Alloy 617",314626,"Plate"
292.86,0.00341,"Qualified",,239.36,"CapPass","Cycle 5",5,5388,"416-19","Alloy 617",314626,"Plate"
293.15,0.00346,"Qualified",,239.41,"CapPass","Cycle 5",5,5389,"416-19","Alloy 617",314626,"Plate"
292.76,0.00351,"Qualified",,239.46,"CapPass","Cycle 5",5,5390,"416-19","Alloy 617",314626,"Plate"
292.44,0.00357,"Qualified",,239.51,"CapPass","Cycle 5",5,5391,"416-19","Alloy 617",314626,"Plate"
292.27,0.00362,"Qualified",,239.56,"CapPass","Cycle 5",5,5392,"416-19","Alloy 617",314626,"Plate"
292.24,0.00367,"Qualified",,239.62,"CapPass","Cycle 5",5,5393,"416-19","Alloy 617",314626,"Plate"
292.28,0.00372,"Qualified",,239.67,"CapPass","Cycle 5",5,5394,"416-19","Alloy 617",314626,"Plate"
292.36,0.00377,"Qualified",,239.72,"CapPass","Cycle 5",5,5395,"416-19","Alloy 617",314626,"Plate"
292.54,0.00381,"Qualified",,239.77,"CapPass","Cycle 5",5,5396,"416-19","Alloy 617",314626,"Plate"
292.55,0.00382,"Qualified",,239.77,"CapPass","Cycle 5",5,5397,"416-19","Alloy 617",314626,"Plate"
292.77,0.00387,"Qualified",,239.82,"CapPass","Cycle 5",5,5398,"416-19","Alloy 617",314626,"Plate"
293.03,0.00392,"Qualified",,239.87,"CapPass","Cycle 5",5,5399,"416-19","Alloy 617",314626,"Plate"
293.18,0.00397,"Qualified",,239.92,"CapPass","Cycle 5",5,5400,"416-19","Alloy 617",314626,"Plate"
293.30,0.00402,"Qualified",,239.96,"CapPass","Cycle 5",5,5401,"416-19","Alloy 617",314626,"Plate"
293.33,0.00407,"Qualified",,240.01,"CapPass","Cycle 5",5,5402,"416-19","Alloy 617",314626,"Plate"
293.40,0.00412,"Qualified",,240.06,"CapPass","Cycle 5",5,5403,"416-19","Alloy 617",314626,"Plate"
293.32,0.00417,"Qualified",,240.11,"CapPass","Cycle 5",5,5404,"416-19","Alloy 617",314626,"Plate"
293.16,0.00422,"Qualified",,240.15,"CapPass","Cycle 5",5,5405,"416-19","Alloy 617",314626,"Plate"
292.85,0.00427,"Qualified",,240.20,"CapPass","Cycle 5",5,5406,"416-19","Alloy 617",314626,"Plate"
292.40,0.00432,"Qualified",,240.25,"CapPass","Cycle 5",5,5407,"416-19","Alloy 617",314626,"Plate"
292.00,0.00437,"Qualified",,240.31,"CapPass","Cycle 5",5,5408,"416-19","Alloy 617",314626,"Plate"
291.70,0.00442,"Qualified",,240.36,"CapPass","Cycle 5",5,5409,"416-19","Alloy 617",314626,"Plate"
292.00,0.00447,"Qualified",,240.41,"CapPass","Cycle 5",5,5410,"416-19","Alloy 617",314626,"Plate"
292.14,0.00453,"Qualified",,240.46,"CapPass","Cycle 5",5,5411,"416-19","Alloy 617",314626,"Plate"
292.13,0.00458,"Qualified",,240.51,"CapPass","Cycle 5",5,5412,"416-19","Alloy 617",314626,"Plate"
292.05,0.00463,"Qualified",,240.56,"CapPass","Cycle 5",5,5413,"416-19","Alloy 617",314626,"Plate"
291.37,0.00468,"Qualified",,240.61,"CapPass","Cycle 5",5,5414,"416-19","Alloy 617",314626,"Plate"
290.92,0.00473,"Qualified",,240.67,"CapPass","Cycle 5",5,5415,"416-19","Alloy 617",314626,"Plate"
290.83,0.00478,"Qualified",,240.72,"CapPass","Cycle 5",5,5416,"416-19","Alloy 617",314626,"Plate"
290.87,0.00482,"Qualified",,240.77,"CapPass","Cycle 5",5,5417,"416-19","Alloy 617",314626,"Plate"
290.89,0.00483,"Qualified",,240.77,"CapPass","Cycle 5",5,5418,"416-19","Alloy 617",314626,"Plate"
291.18,0.00488,"Qualified",,240.82,"CapPass","Cycle 5",5,5419,"416-19","Alloy 617",314626,"Plate"
292.07,0.00493,"Qualified",,240.87,"CapPass","Cycle 5",5,5420,"416-19","Alloy 617",314626,"Plate"
292.76,0.00498,"Qualified",,240.92,"CapPass","Cycle 5",5,5421,"416-19","Alloy 617",314626,"Plate"
293.27,0.00503,"Qualified",,240.97,"CapPass","Cycle 5",5,5422,"416-19","Alloy 617",314626,"Plate"
293.64,0.00508,"Qualified",,241.01,"CapPass","Cycle 5",5,5423,"416-19","Alloy 617",314626,"Plate"
293.87,0.00513,"Qualified",,241.06,"CapPass","Cycle 5",5,5424,"416-19","Alloy 617",314626,"Plate"
293.47,0.00518,"Qualified",,241.11,"CapPass","Cycle 5",5,5425,"416-19","Alloy 617",314626,"Plate"
293.07,0.00523,"Qualified",,241.17,"CapPass","Cycle 5",5,5426,"416-19","Alloy 617",314626,"Plate"
292.82,0.00528,"Qualified",,241.22,"CapPass","Cycle 5",5,5427,"416-19","Alloy 617",314626,"Plate"
292.68,0.00533,"Qualified",,241.27,"CapPass","Cycle 5",5,5428,"416-19","Alloy 617",314626,"Plate"
292.64,0.00538,"Qualified",,241.32,"CapPass","Cycle 5",5,5429,"416-19","Alloy 617",314626,"Plate"
292.69,0.00543,"Qualified",,241.38,"CapPass","Cycle 5",5,5430,"416-19","Alloy 617",314626,"Plate"
292.95,0.00548,"Qualified",,241.43,"CapPass","Cycle 5",5,5431,"416-19","Alloy 617",314626,"Plate"
293.33,0.00553,"Qualified",,241.48,"CapPass","Cycle 5",5,5432,"416-19","Alloy 617",314626,"Plate"
294.26,0.00558,"Qualified",,241.53,"CapPass","Cycle 5",5,5433,"416-19","Alloy 617",314626,"Plate"
295.16,0.00563,"Qualified",,241.58,"CapPass","Cycle 5",5,5434,"416-19","Alloy 617",314626,"Plate"
295.81,0.00569,"Qualified",,241.62,"CapPass","Cycle 5",5,5435,"416-19","Alloy 617",314626,"Plate"
295.95,0.00574,"Qualified",,241.67,"CapPass","Cycle 5",5,5436,"416-19","Alloy 617",314626,"Plate"
295.57,0.00579,"Qualified",,241.72,"CapPass","Cycle 5",5,5437,"416-19","Alloy 617",314626,"Plate"
295.28,0.00584,"Qualified",,241.76,"CapPass","Cycle 5",5,5438,"416-19","Alloy 617",314626,"Plate"
295.30,0.00584,"Qualified",,241.77,"CapPass","Cycle 5",5,5439,"416-19","Alloy 617",314626,"Plate"
294.95,0.00589,"Qualified",,241.81,"CapPass","Cycle 5",5,5440,"416-19","Alloy 617",314626,"Plate"
294.60,0.00594,"Qualified",,241.87,"CapPass","Cycle 5",5,5441,"416-19","Alloy 617",314626,"Plate"
294.29,0.00599,"Qualified",,241.91,"CapPass","Cycle 5",5,5442,"416-19","Alloy 617",314626,"Plate"
293.87,0.00604,"Qualified",,241.96,"CapPass","Cycle 5",5,5443,"416-19","Alloy 617",314626,"Plate"
293.52,0.00609,"Qualified",,242.01,"CapPass","Cycle 5",5,5444,"416-19","Alloy 617",314626,"Plate"
293.22,0.00614,"Qualified",,242.07,"CapPass","Cycle 5",5,5445,"416-19","Alloy 617",314626,"Plate"
292.98,0.00619,"Qualified",,242.12,"CapPass","Cycle 5",5,5446,"416-19","Alloy 617",314626,"Plate"
292.83,0.00624,"Qualified",,242.17,"CapPass","Cycle 5",5,5447,"416-19","Alloy 617",314626,"Plate"
292.66,0.00629,"Qualified",,242.22,"CapPass","Cycle 5",5,5448,"416-19","Alloy 617",314626,"Plate"
292.48,0.00634,"Qualified",,242.27,"CapPass","Cycle 5",5,5449,"416-19","Alloy 617",314626,"Plate"
292.27,0.00639,"Qualified",,242.32,"CapPass","Cycle 5",5,5450,"416-19","Alloy 617",314626,"Plate"
292.74,0.00644,"Qualified",,242.37,"CapPass","Cycle 5",5,5451,"416-19","Alloy 617",314626,"Plate"
292.96,0.00649,"Qualified",,242.42,"CapPass","Cycle 5",5,5452,"416-19","Alloy 617",314626,"Plate"
292.68,0.00654,"Qualified",,242.47,"CapPass","Cycle 5",5,5453,"416-19","Alloy 617",314626,"Plate"
292.34,0.00660,"Qualified",,242.52,"CapPass","Cycle 5",5,5454,"416-19","Alloy 617",314626,"Plate"
292.22,0.00665,"Qualified",,242.57,"CapPass","Cycle 5",5,5455,"416-19","Alloy 617",314626,"Plate"
292.75,0.00670,"Qualified",,242.62,"CapPass","Cycle 5",5,5456,"416-19","Alloy 617",314626,"Plate"
293.16,0.00675,"Qualified",,242.67,"CapPass","Cycle 5",5,5457,"416-19","Alloy 617",314626,"Plate"
293.49,0.00680,"Qualified",,242.72,"CapPass","Cycle 5",5,5458,"416-19","Alloy 617",314626,"Plate"
293.65,0.00685,"Qualified",,242.77,"CapPass","Cycle 5",5,5459,"416-19","Alloy 617",314626,"Plate"
293.64,0.00685,"Qualified",,242.77,"CapPass","Cycle 5",5,5460,"416-19","Alloy 617",314626,"Plate"
293.77,0.00690,"Qualified",,242.82,"CapPass","Cycle 5",5,5461,"416-19","Alloy 617",314626,"Plate"
293.80,0.00695,"Qualified",,242.87,"CapPass","Cycle 5",5,5462,"416-19","Alloy 617",314626,"Plate"
293.98,0.00700,"Qualified",,242.92,"CapPass","Cycle 5",5,5463,"416-19","Alloy 617",314626,"Plate"
293.96,0.00705,"Qualified",,242.97,"CapPass","Cycle 5",5,5464,"416-19","Alloy 617",314626,"Plate"
293.77,0.00710,"Qualified",,243.02,"CapPass","Cycle 5",5,5465,"416-19","Alloy 617",314626,"Plate"
293.35,0.00715,"Qualified",,243.08,"CapPass","Cycle 5",5,5466,"416-19","Alloy 617",314626,"Plate"
293.14,0.00720,"Qualified",,243.13,"CapPass","Cycle 5",5,5467,"416-19","Alloy 617",314626,"Plate"
293.11,0.00725,"Qualified",,243.18,"CapPass","Cycle 5",5,5468,"416-19","Alloy 617",314626,"Plate"
293.40,0.00730,"Qualified",,243.23,"CapPass","Cycle 5",5,5469,"416-19","Alloy 617",314626,"Plate"
294.09,0.00735,"Qualified",,243.28,"CapPass","Cycle 5",5,5470,"416-19","Alloy 617",314626,"Plate"
294.51,0.00740,"Qualified",,243.32,"CapPass","Cycle 5",5,5471,"416-19","Alloy 617",314626,"Plate"
294.79,0.00745,"Qualified",,243.37,"CapPass","Cycle 5",5,5472,"416-19","Alloy 617",314626,"Plate"
294.93,0.00750,"Qualified",,243.42,"CapPass","Cycle 5",5,5473,"416-19","Alloy 617",314626,"Plate"
294.95,0.00756,"Qualified",,243.47,"CapPass","Cycle 5",5,5474,"416-19","Alloy 617",314626,"Plate"
294.90,0.00761,"Qualified",,243.52,"CapPass","Cycle 5",5,5475,"416-19","Alloy 617",314626,"Plate"
294.72,0.00766,"Qualified",,243.57,"CapPass","Cycle 5",5,5476,"416-19","Alloy 617",314626,"Plate"
294.37,0.00771,"Qualified",,243.62,"CapPass","Cycle 5",5,5477,"416-19","Alloy 617",314626,"Plate"
293.77,0.00776,"Qualified",,243.68,"CapPass","Cycle 5",5,5478,"416-19","Alloy 617",314626,"Plate"
293.55,0.00781,"Qualified",,243.74,"CapPass","Cycle 5",5,5479,"416-19","Alloy 617",314626,"Plate"
293.57,0.00784,"Qualified",,243.77,"CapPass","Cycle 5",5,5480,"416-19","Alloy 617",314626,"Plate"
293.61,0.00786,"Qualified",,243.79,"CapPass","Cycle 5",5,5481,"416-19","Alloy 617",314626,"Plate"
293.96,0.00791,"Qualified",,243.84,"CapPass","Cycle 5",5,5482,"416-19","Alloy 617",314626,"Plate"
294.58,0.00796,"Qualified",,243.89,"CapPass","Cycle 5",5,5483,"416-19","Alloy 617",314626,"Plate"
295.60,0.00801,"Qualified",,243.94,"CapPass","Cycle 5",5,5484,"416-19","Alloy 617",314626,"Plate"
296.10,0.00806,"Qualified",,243.99,"CapPass","Cycle 5",5,5485,"416-19","Alloy 617",314626,"Plate"
296.25,0.00811,"Qualified",,244.04,"CapPass","Cycle 5",5,5486,"416-19","Alloy 617",314626,"Plate"
296.39,0.00816,"Qualified",,244.09,"CapPass","Cycle 5",5,5487,"416-19","Alloy 617",314626,"Plate"
296.56,0.00821,"Qualified",,244.14,"CapPass","Cycle 5",5,5488,"416-19","Alloy 617",314626,"Plate"
296.69,0.00826,"Qualified",,244.18,"CapPass","Cycle 5",5,5489,"416-19","Alloy 617",314626,"Plate"
296.69,0.00831,"Qualified",,244.24,"CapPass","Cycle 5",5,5490,"416-19","Alloy 617",314626,"Plate"
296.67,0.00836,"Qualified",,244.29,"CapPass","Cycle 5",5,5491,"416-19","Alloy 617",314626,"Plate"
296.72,0.00841,"Qualified",,244.34,"CapPass","Cycle 5",5,5492,"416-19","Alloy 617",314626,"Plate"
296.85,0.00846,"Qualified",,244.39,"CapPass","Cycle 5",5,5493,"416-19","Alloy 617",314626,"Plate"
296.98,0.00851,"Qualified",,244.44,"CapPass","Cycle 5",5,5494,"416-19","Alloy 617",314626,"Plate"
297.06,0.00857,"Qualified",,244.49,"CapPass","Cycle 5",5,5495,"416-19","Alloy 617",314626,"Plate"
297.12,0.00862,"Qualified",,244.54,"CapPass","Cycle 5",5,5496,"416-19","Alloy 617",314626,"Plate"
297.17,0.00867,"Qualified",,244.59,"CapPass","Cycle 5",5,5497,"416-19","Alloy 617",314626,"Plate"
297.17,0.00872,"Qualified",,244.64,"CapPass","Cycle 5",5,5498,"416-19","Alloy 617",314626,"Plate"
297.13,0.00877,"Qualified",,244.69,"CapPass","Cycle 5",5,5499,"416-19","Alloy 617",314626,"Plate"
297.08,0.00882,"Qualified",,244.74,"CapPass","Cycle 5",5,5500,"416-19","Alloy 617",314626,"Plate"
297.19,0.00884,"Qualified",,244.77,"CapPass","Cycle 5",5,5501,"416-19","Alloy 617",314626,"Plate"
297.27,0.00887,"Qualified",,244.80,"CapPass","Cycle 5",5,5502,"416-19","Alloy 617",314626,"Plate"
297.63,0.00892,"Qualified",,244.85,"CapPass","Cycle 5",5,5503,"416-19","Alloy 617",314626,"Plate"
297.96,0.00897,"Qualified",,244.90,"CapPass","Cycle 5",5,5504,"416-19","Alloy 617",314626,"Plate"
298.24,0.00902,"Qualified",,244.95,"CapPass","Cycle 5",5,5505,"416-19","Alloy 617",314626,"Plate"
298.45,0.00907,"Qualified",,244.99,"CapPass","Cycle 5",5,5506,"416-19","Alloy 617",314626,"Plate"
298.70,0.00912,"Qualified",,245.04,"CapPass","Cycle 5",5,5507,"416-19","Alloy 617",314626,"Plate"
298.78,0.00917,"Qualified",,245.09,"CapPass","Cycle 5",5,5508,"416-19","Alloy 617",314626,"Plate"
298.74,0.00922,"Qualified",,245.14,"CapPass","Cycle 5",5,5509,"416-19","Alloy 617",314626,"Plate"
298.52,0.00927,"Qualified",,245.18,"CapPass","Cycle 5",5,5510,"416-19","Alloy 617",314626,"Plate"
298.24,0.00932,"Qualified",,245.23,"CapPass","Cycle 5",5,5511,"416-19","Alloy 617",314626,"Plate"
297.98,0.00937,"Qualified",,245.28,"CapPass","Cycle 5",5,5512,"416-19","Alloy 617",314626,"Plate"
298.07,0.00942,"Qualified",,245.33,"CapPass","Cycle 5",5,5513,"416-19","Alloy 617",314626,"Plate"
297.81,0.00947,"Qualified",,245.38,"CapPass","Cycle 5",5,5514,"416-19","Alloy 617",314626,"Plate"
297.17,0.00952,"Qualified",,245.43,"CapPass","Cycle 5",5,5515,"416-19","Alloy 617",314626,"Plate"
296.43,0.00958,"Qualified",,245.48,"CapPass","Cycle 5",5,5516,"416-19","Alloy 617",314626,"Plate"
295.72,0.00963,"Qualified",,245.53,"CapPass","Cycle 5",5,5517,"416-19","Alloy 617",314626,"Plate"
295.15,0.00968,"Qualified",,245.58,"CapPass","Cycle 5",5,5518,"416-19","Alloy 617",314626,"Plate"
294.70,0.00973,"Qualified",,245.63,"CapPass","Cycle 5",5,5519,"416-19","Alloy 617",314626,"Plate"
294.37,0.00978,"Qualified",,245.68,"CapPass","Cycle 5",5,5520,"416-19","Alloy 617",314626,"Plate"
294.13,0.00983,"Qualified",,245.74,"CapPass","Cycle 5",5,5521,"416-19","Alloy 617",314626,"Plate"
293.99,0.00986,"Qualified",,245.77,"CapPass","Cycle 5",5,5522,"416-19","Alloy 617",314626,"Plate"
293.93,0.00988,"Qualified",,245.79,"CapPass","Cycle 5",5,5523,"416-19","Alloy 617",314626,"Plate"
293.94,0.00993,"Qualified",,245.84,"CapPass","Cycle 5",5,5524,"416-19","Alloy 617",314626,"Plate"
294.01,0.00998,"Qualified",,245.89,"CapPass","Cycle 5",5,5525,"416-19","Alloy 617",314626,"Plate"
294.16,0.01003,"Qualified",,245.94,"CapPass","Cycle 5",5,5526,"416-19","Alloy 617",314626,"Plate"
294.30,0.01008,"Qualified",,245.99,"CapPass","Cycle 5",5,5527,"416-19","Alloy 617",314626,"Plate"
294.36,0.01013,"Qualified",,246.04,"CapPass","Cycle 5",5,5528,"416-19","Alloy 617",314626,"Plate"
294.40,0.01018,"Qualified",,246.09,"CapPass","Cycle 5",5,5529,"416-19","Alloy 617",314626,"Plate"
294.49,0.01023,"Qualified",,246.15,"CapPass","Cycle 5",5,5530,"416-19","Alloy 617",314626,"Plate"
294.63,0.01028,"Qualified",,246.20,"CapPass","Cycle 5",5,5531,"416-19","Alloy 617",314626,"Plate"
294.81,0.01033,"Qualified",,246.25,"CapPass","Cycle 5",5,5532,"416-19","Alloy 617",314626,"Plate"
295.15,0.01038,"Qualified",,246.30,"CapPass","Cycle 5",5,5533,"416-19","Alloy 617",314626,"Plate"
295.41,0.01043,"Qualified",,246.35,"CapPass","Cycle 5",5,5534,"416-19","Alloy 617",314626,"Plate"
295.66,0.01048,"Qualified",,246.40,"CapPass","Cycle 5",5,5535,"416-19","Alloy 617",314626,"Plate"
295.84,0.01053,"Qualified",,246.45,"CapPass","Cycle 5",5,5536,"416-19","Alloy 617",314626,"Plate"
295.98,0.01059,"Qualified",,246.50,"CapPass","Cycle 5",5,5537,"416-19","Alloy 617",314626,"Plate"
296.04,0.01064,"Qualified",,246.55,"CapPass","Cycle 5",5,5538,"416-19","Alloy 617",314626,"Plate"
296.17,0.01069,"Qualified",,246.60,"CapPass","Cycle 5",5,5539,"416-19","Alloy 617",314626,"Plate"
296.19,0.01074,"Qualified",,246.65,"CapPass","Cycle 5",5,5540,"416-19","Alloy 617",314626,"Plate"
296.13,0.01079,"Qualified",,246.70,"CapPass","Cycle 5",5,5541,"416-19","Alloy 617",314626,"Plate"
296.09,0.01084,"Qualified",,246.75,"CapPass","Cycle 5",5,5542,"416-19","Alloy 617",314626,"Plate"
296.03,0.01086,"Qualified",,246.77,"CapPass","Cycle 5",5,5543,"416-19","Alloy 617",314626,"Plate"
295.95,0.01089,"Qualified",,246.80,"CapPass","Cycle 5",5,5544,"416-19","Alloy 617",314626,"Plate"
295.84,0.01094,"Qualified",,246.85,"CapPass","Cycle 5",5,5545,"416-19","Alloy 617",314626,"Plate"
295.80,0.01099,"Qualified",,246.90,"CapPass","Cycle 5",5,5546,"416-19","Alloy 617",314626,"Plate"
295.76,0.01104,"Qualified",,246.95,"CapPass","Cycle 5",5,5547,"416-19","Alloy 617",314626,"Plate"
295.75,0.01109,"Qualified",,247.00,"CapPass","Cycle 5",5,5548,"416-19","Alloy 617",314626,"Plate"
295.84,0.01114,"Qualified",,247.05,"CapPass","Cycle 5",5,5549,"416-19","Alloy 617",314626,"Plate"
296.41,0.01119,"Qualified",,247.10,"CapPass","Cycle 5",5,5550,"416-19","Alloy 617",314626,"Plate"
296.81,0.01124,"Qualified",,247.14,"CapPass","Cycle 5",5,5551,"416-19","Alloy 617",314626,"Plate"
297.01,0.01129,"Qualified",,247.19,"CapPass","Cycle 5",5,5552,"416-19","Alloy 617",314626,"Plate"
296.93,0.01134,"Qualified",,247.24,"CapPass","Cycle 5",5,5553,"416-19","Alloy 617",314626,"Plate"
296.26,0.01139,"Qualified",,247.29,"CapPass","Cycle 5",5,5554,"416-19","Alloy 617",314626,"Plate"
295.58,0.01144,"Qualified",,247.35,"CapPass","Cycle 5",5,5555,"416-19","Alloy 617",314626,"Plate"
295.38,0.01150,"Qualified",,247.40,"CapPass","Cycle 5",5,5556,"416-19","Alloy 617",314626,"Plate"
295.76,0.01155,"Qualified",,247.45,"CapPass","Cycle 5",5,5557,"416-19","Alloy 617",314626,"Plate"
296.03,0.01160,"Qualified",,247.50,"CapPass","Cycle 5",5,5558,"416-19","Alloy 617",314626,"Plate"
296.22,0.01165,"Qualified",,247.55,"CapPass","Cycle 5",5,5559,"416-19","Alloy 617",314626,"Plate"
296.30,0.01170,"Qualified",,247.60,"CapPass","Cycle 5",5,5560,"416-19","Alloy 617",314626,"Plate"
296.17,0.01175,"Qualified",,247.65,"CapPass","Cycle 5",5,5561,"416-19","Alloy 617",314626,"Plate"
296.16,0.01180,"Qualified",,247.70,"CapPass","Cycle 5",5,5562,"416-19","Alloy 617",314626,"Plate"
296.26,0.01185,"Qualified",,247.75,"CapPass","Cycle 5",5,5563,"416-19","Alloy 617",314626,"Plate"
296.25,0.01186,"Qualified",,247.77,"CapPass","Cycle 5",5,5564,"416-19","Alloy 617",314626,"Plate"
295.90,0.01190,"Qualified",,247.80,"CapPass","Cycle 5",5,5565,"416-19","Alloy 617",314626,"Plate"
295.65,0.01195,"Qualified",,247.86,"CapPass","Cycle 5",5,5566,"416-19","Alloy 617",314626,"Plate"
295.48,0.01200,"Qualified",,247.91,"CapPass","Cycle 5",5,5567,"416-19","Alloy 617",314626,"Plate"
295.62,0.01205,"Qualified",,247.97,"CapPass","Cycle 5",5,5568,"416-19","Alloy 617",314626,"Plate"
296.13,0.01210,"Qualified",,248.02,"CapPass","Cycle 5",5,5569,"416-19","Alloy 617",314626,"Plate"
296.96,0.01215,"Qualified",,248.07,"CapPass","Cycle 5",5,5570,"416-19","Alloy 617",314626,"Plate"
297.33,0.01220,"Qualified",,248.11,"CapPass","Cycle 5",5,5571,"416-19","Alloy 617",314626,"Plate"
297.43,0.01225,"Qualified",,248.16,"CapPass","Cycle 5",5,5572,"416-19","Alloy 617",314626,"Plate"
297.44,0.01230,"Qualified",,248.21,"CapPass","Cycle 5",5,5573,"416-19","Alloy 617",314626,"Plate"
297.51,0.01235,"Qualified",,248.26,"CapPass","Cycle 5",5,5574,"416-19","Alloy 617",314626,"Plate"
297.55,0.01240,"Qualified",,248.31,"CapPass","Cycle 5",5,5575,"416-19","Alloy 617",314626,"Plate"
297.49,0.01245,"Qualified",,248.36,"CapPass","Cycle 5",5,5576,"416-19","Alloy 617",314626,"Plate"
297.45,0.01250,"Qualified",,248.41,"CapPass","Cycle 5",5,5577,"416-19","Alloy 617",314626,"Plate"
297.40,0.01256,"Qualified",,248.46,"CapPass","Cycle 5",5,5578,"416-19","Alloy 617",314626,"Plate"
297.39,0.01261,"Qualified",,248.51,"CapPass","Cycle 5",5,5579,"416-19","Alloy 617",314626,"Plate"
297.47,0.01266,"Qualified",,248.56,"CapPass","Cycle 5",5,5580,"416-19","Alloy 617",314626,"Plate"
297.60,0.01271,"Qualified",,248.61,"CapPass","Cycle 5",5,5581,"416-19","Alloy 617",314626,"Plate"
297.75,0.01276,"Qualified",,248.67,"CapPass","Cycle 5",5,5582,"416-19","Alloy 617",314626,"Plate"
297.95,0.01281,"Qualified",,248.71,"CapPass","Cycle 5",5,5583,"416-19","Alloy 617",314626,"Plate"
298.50,0.01286,"Qualified",,248.76,"CapPass","Cycle 5",5,5584,"416-19","Alloy 617",314626,"Plate"
298.63,0.01287,"Qualified",,248.77,"CapPass","Cycle 5",5,5585,"416-19","Alloy 617",314626,"Plate"
298.93,0.01291,"Qualified",,248.81,"CapPass","Cycle 5",5,5586,"416-19","Alloy 617",314626,"Plate"
299.07,0.01296,"Qualified",,248.86,"CapPass","Cycle 5",5,5587,"416-19","Alloy 617",314626,"Plate"
299.14,0.01301,"Qualified",,248.90,"CapPass","Cycle 5",5,5588,"416-19","Alloy 617",314626,"Plate"
299.02,0.01306,"Qualified",,248.95,"CapPass","Cycle 5",5,5589,"416-19","Alloy 617",314626,"Plate"
298.87,0.01311,"Qualified",,249.00,"CapPass","Cycle 5",5,5590,"416-19","Alloy 617",314626,"Plate"
298.67,0.01316,"Qualified",,249.06,"CapPass","Cycle 5",5,5591,"416-19","Alloy 617",314626,"Plate"
298.54,0.01321,"Qualified",,249.11,"CapPass","Cycle 5",5,5592,"416-19","Alloy 617",314626,"Plate"
298.48,0.01326,"Qualified",,249.16,"CapPass","Cycle 5",5,5593,"416-19","Alloy 617",314626,"Plate"
298.43,0.01331,"Qualified",,249.21,"CapPass","Cycle 5",5,5594,"416-19","Alloy 617",314626,"Plate"
298.36,0.01336,"Qualified",,249.26,"CapPass","Cycle 5",5,5595,"416-19","Alloy 617",314626,"Plate"
298.28,0.01341,"Qualified",,249.31,"CapPass","Cycle 5",5,5596,"416-19","Alloy 617",314626,"Plate"
297.67,0.01346,"Qualified",,249.36,"CapPass","Cycle 5",5,5597,"416-19","Alloy 617",314626,"Plate"
297.14,0.01352,"Qualified",,249.41,"CapPass","Cycle 5",5,5598,"416-19","Alloy 617",314626,"Plate"
296.83,0.01357,"Qualified",,249.47,"CapPass","Cycle 5",5,5599,"416-19","Alloy 617",314626,"Plate"
296.73,0.01362,"Qualified",,249.52,"CapPass","Cycle 5",5,5600,"416-19","Alloy 617",314626,"Plate"
296.77,0.01367,"Qualified",,249.57,"CapPass","Cycle 5",5,5601,"416-19","Alloy 617",314626,"Plate"
297.11,0.01372,"Qualified",,249.62,"CapPass","Cycle 5",5,5602,"416-19","Alloy 617",314626,"Plate"
297.70,0.01377,"Qualified",,249.66,"CapPass","Cycle 5",5,5603,"416-19","Alloy 617",314626,"Plate"
298.11,0.01382,"Qualified",,249.71,"CapPass","Cycle 5",5,5604,"416-19","Alloy 617",314626,"Plate"
298.19,0.01387,"Qualified",,249.76,"CapPass","Cycle 5",5,5605,"416-19","Alloy 617",314626,"Plate"
298.19,0.01388,"Qualified",,249.77,"CapPass","Cycle 5",5,5606,"416-19","Alloy 617",314626,"Plate"
298.16,0.01392,"Qualified",,249.81,"CapPass","Cycle 5",5,5607,"416-19","Alloy 617",314626,"Plate"
298.00,0.01397,"Qualified",,249.86,"CapPass","Cycle 5",5,5608,"416-19","Alloy 617",314626,"Plate"
297.87,0.01402,"Qualified",,249.91,"CapPass","Cycle 5",5,5609,"416-19","Alloy 617",314626,"Plate"
297.86,0.01407,"Qualified",,249.97,"CapPass","Cycle 5",5,5610,"416-19","Alloy 617",314626,"Plate"
297.96,0.01412,"Qualified",,250.02,"CapPass","Cycle 5",5,5611,"416-19","Alloy 617",314626,"Plate"
297.96,0.01417,"Qualified",,250.07,"CapPass","Cycle 5",5,5612,"416-19","Alloy 617",314626,"Plate"
298.21,0.01422,"Qualified",,250.12,"CapPass","Cycle 5",5,5613,"416-19","Alloy 617",314626,"Plate"
298.42,0.01427,"Qualified",,250.17,"CapPass","Cycle 5",5,5614,"416-19","Alloy 617",314626,"Plate"
298.25,0.01432,"Qualified",,250.21,"CapPass","Cycle 5",5,5615,"416-19","Alloy 617",314626,"Plate"
297.75,0.01437,"Qualified",,250.26,"CapPass","Cycle 5",5,5616,"416-19","Alloy 617",314626,"Plate"
297.29,0.01442,"Qualified",,250.31,"CapPass","Cycle 5",5,5617,"416-19","Alloy 617",314626,"Plate"
296.86,0.01447,"Qualified",,250.36,"CapPass","Cycle 5",5,5618,"416-19","Alloy 617",314626,"Plate"
296.42,0.01452,"Qualified",,250.41,"CapPass","Cycle 5",5,5619,"416-19","Alloy 617",314626,"Plate"
296.06,0.01457,"Qualified",,250.46,"CapPass","Cycle 5",5,5620,"416-19","Alloy 617",314626,"Plate"
295.77,0.01462,"Qualified",,250.52,"CapPass","Cycle 5",5,5621,"416-19","Alloy 617",314626,"Plate"
295.59,0.01468,"Qualified",,250.57,"CapPass","Cycle 5",5,5622,"416-19","Alloy 617",314626,"Plate"
295.66,0.01473,"Qualified",,250.63,"CapPass","Cycle 5",5,5623,"416-19","Alloy 617",314626,"Plate"
295.89,0.01478,"Qualified",,250.68,"CapPass","Cycle 5",5,5624,"416-19","Alloy 617",314626,"Plate"
296.13,0.01483,"Qualified",,250.73,"CapPass","Cycle 5",5,5625,"416-19","Alloy 617",314626,"Plate"
296.31,0.01487,"Qualified",,250.77,"CapPass","Cycle 5",5,5626,"416-19","Alloy 617",314626,"Plate"
296.34,0.01488,"Qualified",,250.78,"CapPass","Cycle 5",5,5627,"416-19","Alloy 617",314626,"Plate"
296.59,0.01493,"Qualified",,250.83,"CapPass","Cycle 5",5,5628,"416-19","Alloy 617",314626,"Plate"
297.25,0.01498,"Qualified",,250.89,"CapPass","Cycle 5",5,5629,"416-19","Alloy 617",314626,"Plate"
297.05,0.01503,"Qualified",,250.93,"CapPass","Cycle 5",5,5630,"416-19","Alloy 617",314626,"Plate"
256.96,0.01498,"Qualified",,251.15,"CapPass","Cycle 5",5,5631,"416-19","Alloy 617",314626,"Plate"
247.59,0.01493,"Qualified",,251.18,"CapPass","Cycle 5",5,5632,"416-19","Alloy 617",314626,"Plate"
238.42,0.01488,"Qualified",,251.22,"CapPass","Cycle 5",5,5633,"416-19","Alloy 617",314626,"Plate"
229.59,0.01483,"Qualified",,251.25,"CapPass","Cycle 5",5,5634,"416-19","Alloy 617",314626,"Plate"
221.16,0.01477,"Qualified",,251.29,"CapPass","Cycle 5",5,5635,"416-19","Alloy 617",314626,"Plate"
213.69,0.01472,"Qualified",,251.33,"CapPass","Cycle 5",5,5636,"416-19","Alloy 617",314626,"Plate"
206.35,0.01467,"Qualified",,251.37,"CapPass","Cycle 5",5,5637,"416-19","Alloy 617",314626,"Plate"
198.48,0.01462,"Qualified",,251.42,"CapPass","Cycle 5",5,5638,"416-19","Alloy 617",314626,"Plate"
190.17,0.01457,"Qualified",,251.47,"CapPass","Cycle 5",5,5639,"416-19","Alloy 617",314626,"Plate"
182.60,0.01452,"Qualified",,251.52,"CapPass","Cycle 5",5,5640,"416-19","Alloy 617",314626,"Plate"
174.83,0.01447,"Qualified",,251.58,"CapPass","Cycle 5",5,5641,"416-19","Alloy 617",314626,"Plate"
167.60,0.01442,"Qualified",,251.63,"CapPass","Cycle 5",5,5642,"416-19","Alloy 617",314626,"Plate"
160.01,0.01437,"Qualified",,251.69,"CapPass","Cycle 5",5,5643,"416-19","Alloy 617",314626,"Plate"
152.82,0.01432,"Qualified",,251.74,"CapPass","Cycle 5",5,5644,"416-19","Alloy 617",314626,"Plate"
149.43,0.01430,"Qualified",,251.77,"CapPass","Cycle 5",5,5645,"416-19","Alloy 617",314626,"Plate"
145.80,0.01427,"Qualified",,251.79,"CapPass","Cycle 5",5,5646,"416-19","Alloy 617",314626,"Plate"
139.01,0.01422,"Qualified",,251.85,"CapPass","Cycle 5",5,5647,"416-19","Alloy 617",314626,"Plate"
132.44,0.01417,"Qualified",,251.90,"CapPass","Cycle 5",5,5648,"416-19","Alloy 617",314626,"Plate"
125.69,0.01412,"Qualified",,251.96,"CapPass","Cycle 5",5,5649,"416-19","Alloy 617",314626,"Plate"
119.20,0.01407,"Qualified",,252.01,"CapPass","Cycle 5",5,5650,"416-19","Alloy 617",314626,"Plate"
112.38,0.01402,"Qualified",,252.07,"CapPass","Cycle 5",5,5651,"416-19","Alloy 617",314626,"Plate"
105.57,0.01397,"Qualified",,252.13,"CapPass","Cycle 5",5,5652,"416-19","Alloy 617",314626,"Plate"
98.83,0.01392,"Qualified",,252.18,"CapPass","Cycle 5",5,5653,"416-19","Alloy 617",314626,"Plate"
92.51,0.01387,"Qualified",,252.23,"CapPass","Cycle 5",5,5654,"416-19","Alloy 617",314626,"Plate"
85.68,0.01382,"Qualified",,252.28,"CapPass","Cycle 5",5,5655,"416-19","Alloy 617",314626,"Plate"
78.79,0.01376,"Qualified",,252.34,"CapPass","Cycle 5",5,5656,"416-19","Alloy 617",314626,"Plate"
72.52,0.01371,"Qualified",,252.39,"CapPass","Cycle 5",5,5657,"416-19","Alloy 617",314626,"Plate"
66.62,0.01366,"Qualified",,252.44,"CapPass","Cycle 5",5,5658,"416-19","Alloy 617",314626,"Plate"
60.48,0.01361,"Qualified",,252.50,"CapPass","Cycle 5",5,5659,"416-19","Alloy 617",314626,"Plate"
54.18,0.01356,"Qualified",,252.55,"CapPass","Cycle 5",5,5660,"416-19","Alloy 617",314626,"Plate"
48.11,0.01351,"Qualified",,252.60,"CapPass","Cycle 5",5,5661,"416-19","Alloy 617",314626,"Plate"
42.28,0.01346,"Qualified",,252.66,"CapPass","Cycle 5",5,5662,"416-19","Alloy 617",314626,"Plate"
36.41,0.01341,"Qualified",,252.71,"CapPass","Cycle 5",5,5663,"416-19","Alloy 617",314626,"Plate"
31.06,0.01336,"Qualified",,252.76,"CapPass","Cycle 5",5,5664,"416-19","Alloy 617",314626,"Plate"
29.95,0.01335,"Qualified",,252.77,"CapPass","Cycle 5",5,5665,"416-19","Alloy 617",314626,"Plate"
25.28,0.01331,"Qualified",,252.81,"CapPass","Cycle 5",5,5666,"416-19","Alloy 617",314626,"Plate"
19.54,0.01326,"Qualified",,252.87,"CapPass","Cycle 5",5,5667,"416-19","Alloy 617",314626,"Plate"
14.19,0.01321,"Qualified",,252.92,"CapPass","Cycle 5",5,5668,"416-19","Alloy 617",314626,"Plate"
8.28,0.01316,"Qualified",,252.98,"CapPass","Cycle 5",5,5669,"416-19","Alloy 617",314626,"Plate"
2.39,0.01311,"Qualified",,253.04,"CapPass","Cycle 5",5,5670,"416-19","Alloy 617",314626,"Plate"
-3.68,0.01306,"Qualified",,253.09,"CapPass","Cycle 5",5,5671,"416-19","Alloy 617",314626,"Plate"
-9.59,0.01301,"Qualified",,253.15,"CapPass","Cycle 5",5,5672,"416-19","Alloy 617",314626,"Plate"
-13.30,0.01296,"Qualified",,253.21,"CapPass","Cycle 5",5,5673,"416-19","Alloy 617",314626,"Plate"
-21.28,0.01291,"Qualified",,253.37,"CapPass","Cycle 5",5,5674,"416-19","Alloy 617",314626,"Plate"
-28.56,0.01286,"Qualified",,253.40,"CapPass","Cycle 5",5,5675,"416-19","Alloy 617",314626,"Plate"
-34.87,0.01281,"Qualified",,253.42,"CapPass","Cycle 5",5,5676,"416-19","Alloy 617",314626,"Plate"
-40.78,0.01275,"Qualified",,253.46,"CapPass","Cycle 5",5,5677,"416-19","Alloy 617",314626,"Plate"
-45.66,0.01270,"Qualified",,253.49,"CapPass","Cycle 5",5,5678,"416-19","Alloy 617",314626,"Plate"
-49.78,0.01265,"Qualified",,253.53,"CapPass","Cycle 5",5,5679,"416-19","Alloy 617",314626,"Plate"
-53.79,0.01260,"Qualified",,253.58,"CapPass","Cycle 5",5,5680,"416-19","Alloy 617",314626,"Plate"
-58.08,0.01255,"Qualified",,253.65,"CapPass","Cycle 5",5,5681,"416-19","Alloy 617",314626,"Plate"
-63.02,0.01250,"Qualified",,253.72,"CapPass","Cycle 5",5,5682,"416-19","Alloy 617",314626,"Plate"
-66.81,0.01246,"Qualified",,253.77,"CapPass","Cycle 5",5,5683,"416-19","Alloy 617",314626,"Plate"
-67.87,0.01245,"Qualified",,253.78,"CapPass","Cycle 5",5,5684,"416-19","Alloy 617",314626,"Plate"
-72.61,0.01240,"Qualified",,253.84,"CapPass","Cycle 5",5,5685,"416-19","Alloy 617",314626,"Plate"
-77.06,0.01235,"Qualified",,253.90,"CapPass","Cycle 5",5,5686,"416-19","Alloy 617",314626,"Plate"
-81.76,0.01230,"Qualified",,253.96,"CapPass","Cycle 5",5,5687,"416-19","Alloy 617",314626,"Plate"
-86.57,0.01225,"Qualified",,254.02,"CapPass","Cycle 5",5,5688,"416-19","Alloy 617",314626,"Plate"
-91.67,0.01220,"Qualified",,254.08,"CapPass","Cycle 5",5,5689,"416-19","Alloy 617",314626,"Plate"
-96.58,0.01215,"Qualified",,254.13,"CapPass","Cycle 5",5,5690,"416-19","Alloy 617",314626,"Plate"
-101.75,0.01210,"Qualified",,254.19,"CapPass","Cycle 5",5,5691,"416-19","Alloy 617",314626,"Plate"
-107.87,0.01205,"Qualified",,254.23,"CapPass","Cycle 5",5,5692,"416-19","Alloy 617",314626,"Plate"
-113.85,0.01200,"Qualified",,254.27,"CapPass","Cycle 5",5,5693,"416-19","Alloy 617",314626,"Plate"
-119.78,0.01195,"Qualified",,254.31,"CapPass","Cycle 5",5,5694,"416-19","Alloy 617",314626,"Plate"
-125.56,0.01190,"Qualified",,254.34,"CapPass","Cycle 5",5,5695,"416-19","Alloy 617",314626,"Plate"
-131.14,0.01185,"Qualified",,254.37,"CapPass","Cycle 5",5,5696,"416-19","Alloy 617",314626,"Plate"
-136.13,0.01180,"Qualified",,254.40,"CapPass","Cycle 5",5,5697,"416-19","Alloy 617",314626,"Plate"
-140.94,0.01174,"Qualified",,254.44,"CapPass","Cycle 5",5,5698,"416-19","Alloy 617",314626,"Plate"
-145.32,0.01169,"Qualified",,254.47,"CapPass","Cycle 5",5,5699,"416-19","Alloy 617",314626,"Plate"
-149.59,0.01164,"Qualified",,254.51,"CapPass","Cycle 5",5,5700,"416-19","Alloy 617",314626,"Plate"
-153.60,0.01159,"Qualified",,254.55,"CapPass","Cycle 5",5,5701,"416-19","Alloy 617",314626,"Plate"
-157.38,0.01154,"Qualified",,254.59,"CapPass","Cycle 5",5,5702,"416-19","Alloy 617",314626,"Plate"
-161.09,0.01149,"Qualified",,254.63,"CapPass","Cycle 5",5,5703,"416-19","Alloy 617",314626,"Plate"
-164.44,0.01144,"Qualified",,254.69,"CapPass","Cycle 5",5,5704,"416-19","Alloy 617",314626,"Plate"
-167.77,0.01139,"Qualified",,254.74,"CapPass","Cycle 5",5,5705,"416-19","Alloy 617",314626,"Plate"
-169.58,0.01137,"Qualified",,254.77,"CapPass","Cycle 5",5,5706,"416-19","Alloy 617",314626,"Plate"
-171.32,0.01134,"Qualified",,254.79,"CapPass","Cycle 5",5,5707,"416-19","Alloy 617",314626,"Plate"
-174.89,0.01129,"Qualified",,254.85,"CapPass","Cycle 5",5,5708,"416-19","Alloy 617",314626,"Plate"
-178.58,0.01124,"Qualified",,254.90,"CapPass","Cycle 5",5,5709,"416-19","Alloy 617",314626,"Plate"
-182.23,0.01119,"Qualified",,254.95,"CapPass","Cycle 5",5,5710,"416-19","Alloy 617",314626,"Plate"
-185.79,0.01114,"Qualified",,255.00,"CapPass","Cycle 5",5,5711,"416-19","Alloy 617",314626,"Plate"
-189.17,0.01109,"Qualified",,255.05,"CapPass","Cycle 5",5,5712,"416-19","Alloy 617",314626,"Plate"
-193.15,0.01104,"Qualified",,255.10,"CapPass","Cycle 5",5,5713,"416-19","Alloy 617",314626,"Plate"
-196.66,0.01099,"Qualified",,255.14,"CapPass","Cycle 5",5,5714,"416-19","Alloy 617",314626,"Plate"
-199.95,0.01094,"Qualified",,255.19,"CapPass","Cycle 5",5,5715,"416-19","Alloy 617",314626,"Plate"
-203.07,0.01089,"Qualified",,255.24,"CapPass","Cycle 5",5,5716,"416-19","Alloy 617",314626,"Plate"
-206.10,0.01084,"Qualified",,255.28,"CapPass","Cycle 5",5,5717,"416-19","Alloy 617",314626,"Plate"
-208.80,0.01079,"Qualified",,255.33,"CapPass","Cycle 5",5,5718,"416-19","Alloy 617",314626,"Plate"
-211.22,0.01073,"Qualified",,255.37,"CapPass","Cycle 5",5,5719,"416-19","Alloy 617",314626,"Plate"
-213.45,0.01068,"Qualified",,255.42,"CapPass","Cycle 5",5,5720,"416-19","Alloy 617",314626,"Plate"
-215.50,0.01063,"Qualified",,255.46,"CapPass","Cycle 5",5,5721,"416-19","Alloy 617",314626,"Plate"
-217.33,0.01058,"Qualified",,255.52,"CapPass","Cycle 5",5,5722,"416-19","Alloy 617",314626,"Plate"
-219.09,0.01053,"Qualified",,255.57,"CapPass","Cycle 5",5,5723,"416-19","Alloy 617",314626,"Plate"
-220.91,0.01048,"Qualified",,255.62,"CapPass","Cycle 5",5,5724,"416-19","Alloy 617",314626,"Plate"
-222.94,0.01043,"Qualified",,255.68,"CapPass","Cycle 5",5,5725,"416-19","Alloy 617",314626,"Plate"
-225.11,0.01038,"Qualified",,255.74,"CapPass","Cycle 5",5,5726,"416-19","Alloy 617",314626,"Plate"
-225.94,0.01036,"Qualified",,255.77,"CapPass","Cycle 5",5,5727,"416-19","Alloy 617",314626,"Plate"
-227.18,0.01033,"Qualified",,255.80,"CapPass","Cycle 5",5,5728,"416-19","Alloy 617",314626,"Plate"
-229.82,0.01028,"Qualified",,255.86,"CapPass","Cycle 5",5,5729,"416-19","Alloy 617",314626,"Plate"
-232.80,0.01023,"Qualified",,255.91,"CapPass","Cycle 5",5,5730,"416-19","Alloy 617",314626,"Plate"
-235.43,0.01018,"Qualified",,255.96,"CapPass","Cycle 5",5,5731,"416-19","Alloy 617",314626,"Plate"
-238.08,0.01013,"Qualified",,256.00,"CapPass","Cycle 5",5,5732,"416-19","Alloy 617",314626,"Plate"
-240.46,0.01008,"Qualified",,256.05,"CapPass","Cycle 5",5,5733,"416-19","Alloy 617",314626,"Plate"
-242.80,0.01003,"Qualified",,256.10,"CapPass","Cycle 5",5,5734,"416-19","Alloy 617",314626,"Plate"
-244.84,0.00998,"Qualified",,256.14,"CapPass","Cycle 5",5,5735,"416-19","Alloy 617",314626,"Plate"
-247.22,0.00993,"Qualified",,256.19,"CapPass","Cycle 5",5,5736,"416-19","Alloy 617",314626,"Plate"
-249.33,0.00988,"Qualified",,256.23,"CapPass","Cycle 5",5,5737,"416-19","Alloy 617",314626,"Plate"
-250.95,0.00983,"Qualified",,256.28,"CapPass","Cycle 5",5,5738,"416-19","Alloy 617",314626,"Plate"
-252.52,0.00978,"Qualified",,256.32,"CapPass","Cycle 5",5,5739,"416-19","Alloy 617",314626,"Plate"
-253.58,0.00973,"Qualified",,256.37,"CapPass","Cycle 5",5,5740,"416-19","Alloy 617",314626,"Plate"
-254.63,0.00968,"Qualified",,256.42,"CapPass","Cycle 5",5,5741,"416-19","Alloy 617",314626,"Plate"
-255.51,0.00962,"Qualified",,256.47,"CapPass","Cycle 5",5,5742,"416-19","Alloy 617",314626,"Plate"
-256.54,0.00957,"Qualified",,256.53,"CapPass","Cycle 5",5,5743,"416-19","Alloy 617",314626,"Plate"
-257.62,0.00952,"Qualified",,256.58,"CapPass","Cycle 5",5,5744,"416-19","Alloy 617",314626,"Plate"
-258.88,0.00947,"Qualified",,256.64,"CapPass","Cycle 5",5,5745,"416-19","Alloy 617",314626,"Plate"
-260.06,0.00942,"Qualified",,256.69,"CapPass","Cycle 5",5,5746,"416-19","Alloy 617",314626,"Plate"
-261.15,0.00937,"Qualified",,256.75,"CapPass","Cycle 5",5,5747,"416-19","Alloy 617",314626,"Plate"
-261.65,0.00935,"Qualified",,256.77,"CapPass","Cycle 5",5,5748,"416-19","Alloy 617",314626,"Plate"
-262.44,0.00932,"Qualified",,256.80,"CapPass","Cycle 5",5,5749,"416-19","Alloy 617",314626,"Plate"
