Repository: js-molina/fatigue-A617

File: data/850C/Strain rate 0.001/3.0% strain/HTM_A19_Cycles_41612.csv (part 9 of 27)
"Stress Mpa","Strain","Qual State","Qual Exceptions","Elapsed Time Sec","Data State","Cycle Label","Cycle","Count","Sample","Alloy","Heat","Material_Form"
-293.72,0.00132,"Qualified",,264.63,"CapPass","Cycle 5",5,5749,"416-12","Alloy 617",314626,"Plate"
-293.56,0.00127,"Qualified",,264.68,"CapPass","Cycle 5",5,5750,"416-12","Alloy 617",314626,"Plate"
-293.48,0.00122,"Qualified",,264.73,"CapPass","Cycle 5",5,5751,"416-12","Alloy 617",314626,"Plate"
-293.40,0.00119,"Qualified",,264.76,"CapPass","Cycle 5",5,5752,"416-12","Alloy 617",314626,"Plate"
-293.34,0.00117,"Qualified",,264.78,"CapPass","Cycle 5",5,5753,"416-12","Alloy 617",314626,"Plate"
-293.24,0.00112,"Qualified",,264.83,"CapPass","Cycle 5",5,5754,"416-12","Alloy 617",314626,"Plate"
-293.23,0.00107,"Qualified",,264.88,"CapPass","Cycle 5",5,5755,"416-12","Alloy 617",314626,"Plate"
-293.26,0.00102,"Qualified",,264.93,"CapPass","Cycle 5",5,5756,"416-12","Alloy 617",314626,"Plate"
-293.25,0.00097,"Qualified",,264.98,"CapPass","Cycle 5",5,5757,"416-12","Alloy 617",314626,"Plate"
-293.20,0.00092,"Qualified",,265.03,"CapPass","Cycle 5",5,5758,"416-12","Alloy 617",314626,"Plate"
-293.27,0.00087,"Qualified",,265.08,"CapPass","Cycle 5",5,5759,"416-12","Alloy 617",314626,"Plate"
-293.34,0.00082,"Qualified",,265.13,"CapPass","Cycle 5",5,5760,"416-12","Alloy 617",314626,"Plate"
-293.57,0.00077,"Qualified",,265.19,"CapPass","Cycle 5",5,5761,"416-12","Alloy 617",314626,"Plate"
-293.85,0.00072,"Qualified",,265.24,"CapPass","Cycle 5",5,5762,"416-12","Alloy 617",314626,"Plate"
-294.09,0.00067,"Qualified",,265.29,"CapPass","Cycle 5",5,5763,"416-12","Alloy 617",314626,"Plate"
-294.28,0.00062,"Qualified",,265.34,"CapPass","Cycle 5",5,5764,"416-12","Alloy 617",314626,"Plate"
-294.62,0.00057,"Qualified",,265.39,"CapPass","Cycle 5",5,5765,"416-12","Alloy 617",314626,"Plate"
-295.03,0.00052,"Qualified",,265.44,"CapPass","Cycle 5",5,5766,"416-12","Alloy 617",314626,"Plate"
-295.20,0.00047,"Qualified",,265.48,"CapPass","Cycle 5",5,5767,"416-12","Alloy 617",314626,"Plate"
-295.26,0.00042,"Qualified",,265.53,"CapPass","Cycle 5",5,5768,"416-12","Alloy 617",314626,"Plate"
-295.22,0.00036,"Qualified",,265.58,"CapPass","Cycle 5",5,5769,"416-12","Alloy 617",314626,"Plate"
-295.08,0.00031,"Qualified",,265.63,"CapPass","Cycle 5",5,5770,"416-12","Alloy 617",314626,"Plate"
-294.89,0.00026,"Qualified",,265.68,"CapPass","Cycle 5",5,5771,"416-12","Alloy 617",314626,"Plate"
-294.60,0.00021,"Qualified",,265.73,"CapPass","Cycle 5",5,5772,"416-12","Alloy 617",314626,"Plate"
-294.47,0.00018,"Qualified",,265.76,"CapPass","Cycle 5",5,5773,"416-12","Alloy 617",314626,"Plate"
-294.37,0.00016,"Qualified",,265.78,"CapPass","Cycle 5",5,5774,"416-12","Alloy 617",314626,"Plate"
-294.19,0.00011,"Qualified",,265.83,"CapPass","Cycle 5",5,5775,"416-12","Alloy 617",314626,"Plate"
-294.13,0.00006,"Qualified",,265.88,"CapPass","Cycle 5",5,5776,"416-12","Alloy 617",314626,"Plate"
-294.12,0.00001,"Qualified",,265.93,"CapPass","Cycle 5",5,5777,"416-12","Alloy 617",314626,"Plate"
-294.15,-0.00004,"Qualified",,265.98,"CapPass","Cycle 5",5,5778,"416-12","Alloy 617",314626,"Plate"
-294.14,-0.00009,"Qualified",,266.03,"CapPass","Cycle 5",5,5779,"416-12","Alloy 617",314626,"Plate"
-294.00,-0.00014,"Qualified",,266.08,"CapPass","Cycle 5",5,5780,"416-12","Alloy 617",314626,"Plate"
-293.83,-0.00019,"Qualified",,266.13,"CapPass","Cycle 5",5,5781,"416-12","Alloy 617",314626,"Plate"
-293.55,-0.00024,"Qualified",,266.18,"CapPass","Cycle 5",5,5782,"416-12","Alloy 617",314626,"Plate"
-293.29,-0.00029,"Qualified",,266.23,"CapPass","Cycle 5",5,5783,"416-12","Alloy 617",314626,"Plate"
-293.21,-0.00034,"Qualified",,266.28,"CapPass","Cycle 5",5,5784,"416-12","Alloy 617",314626,"Plate"
-293.15,-0.00039,"Qualified",,266.33,"CapPass","Cycle 5",5,5785,"416-12","Alloy 617",314626,"Plate"
-293.22,-0.00044,"Qualified",,266.39,"CapPass","Cycle 5",5,5786,"416-12","Alloy 617",314626,"Plate"
-293.42,-0.00049,"Qualified",,266.44,"CapPass","Cycle 5",5,5787,"416-12","Alloy 617",314626,"Plate"
-293.69,-0.00054,"Qualified",,266.49,"CapPass","Cycle 5",5,5788,"416-12","Alloy 617",314626,"Plate"
-293.86,-0.00059,"Qualified",,266.54,"CapPass","Cycle 5",5,5789,"416-12","Alloy 617",314626,"Plate"
-294.16,-0.00065,"Qualified",,266.59,"CapPass","Cycle 5",5,5790,"416-12","Alloy 617",314626,"Plate"
-294.44,-0.00070,"Qualified",,266.64,"CapPass","Cycle 5",5,5791,"416-12","Alloy 617",314626,"Plate"
-294.74,-0.00075,"Qualified",,266.69,"CapPass","Cycle 5",5,5792,"416-12","Alloy 617",314626,"Plate"
-295.01,-0.00080,"Qualified",,266.74,"CapPass","Cycle 5",5,5793,"416-12","Alloy 617",314626,"Plate"
-295.17,-0.00082,"Qualified",,266.76,"CapPass","Cycle 5",5,5794,"416-12","Alloy 617",314626,"Plate"
-295.29,-0.00085,"Qualified",,266.79,"CapPass","Cycle 5",5,5795,"416-12","Alloy 617",314626,"Plate"
-295.57,-0.00090,"Qualified",,266.84,"CapPass","Cycle 5",5,5796,"416-12","Alloy 617",314626,"Plate"
-295.92,-0.00095,"Qualified",,266.89,"CapPass","Cycle 5",5,5797,"416-12","Alloy 617",314626,"Plate"
-296.19,-0.00100,"Qualified",,266.94,"CapPass","Cycle 5",5,5798,"416-12","Alloy 617",314626,"Plate"
-296.53,-0.00105,"Qualified",,267.00,"CapPass","Cycle 5",5,5799,"416-12","Alloy 617",314626,"Plate"
-296.86,-0.00110,"Qualified",,267.04,"CapPass","Cycle 5",5,5800,"416-12","Alloy 617",314626,"Plate"
-297.17,-0.00115,"Qualified",,267.10,"CapPass","Cycle 5",5,5801,"416-12","Alloy 617",314626,"Plate"
-297.50,-0.00120,"Qualified",,267.15,"CapPass","Cycle 5",5,5802,"416-12","Alloy 617",314626,"Plate"
-297.80,-0.00125,"Qualified",,267.20,"CapPass","Cycle 5",5,5803,"416-12","Alloy 617",314626,"Plate"
-298.10,-0.00130,"Qualified",,267.25,"CapPass","Cycle 5",5,5804,"416-12","Alloy 617",314626,"Plate"
-298.35,-0.00135,"Qualified",,267.29,"CapPass","Cycle 5",5,5805,"416-12","Alloy 617",314626,"Plate"
-298.46,-0.00140,"Qualified",,267.34,"CapPass","Cycle 5",5,5806,"416-12","Alloy 617",314626,"Plate"
-298.54,-0.00146,"Qualified",,267.39,"CapPass","Cycle 5",5,5807,"416-12","Alloy 617",314626,"Plate"
-298.54,-0.00151,"Qualified",,267.44,"CapPass","Cycle 5",5,5808,"416-12","Alloy 617",314626,"Plate"
-298.40,-0.00156,"Qualified",,267.49,"CapPass","Cycle 5",5,5809,"416-12","Alloy 617",314626,"Plate"
-298.24,-0.00161,"Qualified",,267.54,"CapPass","Cycle 5",5,5810,"416-12","Alloy 617",314626,"Plate"
-298.15,-0.00166,"Qualified",,267.59,"CapPass","Cycle 5",5,5811,"416-12","Alloy 617",314626,"Plate"
-297.95,-0.00171,"Qualified",,267.64,"CapPass","Cycle 5",5,5812,"416-12","Alloy 617",314626,"Plate"
-297.92,-0.00176,"Qualified",,267.69,"CapPass","Cycle 5",5,5813,"416-12","Alloy 617",314626,"Plate"
-298.07,-0.00181,"Qualified",,267.74,"CapPass","Cycle 5",5,5814,"416-12","Alloy 617",314626,"Plate"
-298.14,-0.00183,"Qualified",,267.76,"CapPass","Cycle 5",5,5815,"416-12","Alloy 617",314626,"Plate"
-298.24,-0.00186,"Qualified",,267.79,"CapPass","Cycle 5",5,5816,"416-12","Alloy 617",314626,"Plate"
-298.47,-0.00191,"Qualified",,267.85,"CapPass","Cycle 5",5,5817,"416-12","Alloy 617",314626,"Plate"
-298.75,-0.00196,"Qualified",,267.90,"CapPass","Cycle 5",5,5818,"416-12","Alloy 617",314626,"Plate"
-299.19,-0.00201,"Qualified",,267.95,"CapPass","Cycle 5",5,5819,"416-12","Alloy 617",314626,"Plate"
-299.57,-0.00206,"Qualified",,268.00,"CapPass","Cycle 5",5,5820,"416-12","Alloy 617",314626,"Plate"
-299.90,-0.00211,"Qualified",,268.04,"CapPass","Cycle 5",5,5821,"416-12","Alloy 617",314626,"Plate"
-300.03,-0.00216,"Qualified",,268.09,"CapPass","Cycle 5",5,5822,"416-12","Alloy 617",314626,"Plate"
-300.04,-0.00221,"Qualified",,268.14,"CapPass","Cycle 5",5,5823,"416-12","Alloy 617",314626,"Plate"
-299.91,-0.00226,"Qualified",,268.19,"CapPass","Cycle 5",5,5824,"416-12","Alloy 617",314626,"Plate"
-299.67,-0.00231,"Qualified",,268.24,"CapPass","Cycle 5",5,5825,"416-12","Alloy 617",314626,"Plate"
-299.37,-0.00236,"Qualified",,268.29,"CapPass","Cycle 5",5,5826,"416-12","Alloy 617",314626,"Plate"
-299.13,-0.00241,"Qualified",,268.34,"CapPass","Cycle 5",5,5827,"416-12","Alloy 617",314626,"Plate"
-298.88,-0.00247,"Qualified",,268.39,"CapPass","Cycle 5",5,5828,"416-12","Alloy 617",314626,"Plate"
-298.60,-0.00252,"Qualified",,268.44,"CapPass","Cycle 5",5,5829,"416-12","Alloy 617",314626,"Plate"
-298.31,-0.00257,"Qualified",,268.49,"CapPass","Cycle 5",5,5830,"416-12","Alloy 617",314626,"Plate"
-298.09,-0.00262,"Qualified",,268.54,"CapPass","Cycle 5",5,5831,"416-12","Alloy 617",314626,"Plate"
-297.89,-0.00267,"Qualified",,268.59,"CapPass","Cycle 5",5,5832,"416-12","Alloy 617",314626,"Plate"
-297.84,-0.00272,"Qualified",,268.64,"CapPass","Cycle 5",5,5833,"416-12","Alloy 617",314626,"Plate"
-297.72,-0.00277,"Qualified",,268.69,"CapPass","Cycle 5",5,5834,"416-12","Alloy 617",314626,"Plate"
-297.61,-0.00282,"Qualified",,268.74,"CapPass","Cycle 5",5,5835,"416-12","Alloy 617",314626,"Plate"
-297.52,-0.00284,"Qualified",,268.76,"CapPass","Cycle 5",5,5836,"416-12","Alloy 617",314626,"Plate"
-297.40,-0.00287,"Qualified",,268.79,"CapPass","Cycle 5",5,5837,"416-12","Alloy 617",314626,"Plate"
-297.24,-0.00292,"Qualified",,268.84,"CapPass","Cycle 5",5,5838,"416-12","Alloy 617",314626,"Plate"
-297.22,-0.00297,"Qualified",,268.90,"CapPass","Cycle 5",5,5839,"416-12","Alloy 617",314626,"Plate"
-297.30,-0.00302,"Qualified",,268.95,"CapPass","Cycle 5",5,5840,"416-12","Alloy 617",314626,"Plate"
-297.56,-0.00307,"Qualified",,269.00,"CapPass","Cycle 5",5,5841,"416-12","Alloy 617",314626,"Plate"
-297.87,-0.00312,"Qualified",,269.05,"CapPass","Cycle 5",5,5842,"416-12","Alloy 617",314626,"Plate"
-298.23,-0.00317,"Qualified",,269.10,"CapPass","Cycle 5",5,5843,"416-12","Alloy 617",314626,"Plate"
-298.54,-0.00322,"Qualified",,269.15,"CapPass","Cycle 5",5,5844,"416-12","Alloy 617",314626,"Plate"
-298.67,-0.00327,"Qualified",,269.20,"CapPass","Cycle 5",5,5845,"416-12","Alloy 617",314626,"Plate"
-298.73,-0.00332,"Qualified",,269.25,"CapPass","Cycle 5",5,5846,"416-12","Alloy 617",314626,"Plate"
-298.84,-0.00338,"Qualified",,269.30,"CapPass","Cycle 5",5,5847,"416-12","Alloy 617",314626,"Plate"
-298.87,-0.00343,"Qualified",,269.35,"CapPass","Cycle 5",5,5848,"416-12","Alloy 617",314626,"Plate"
-298.83,-0.00348,"Qualified",,269.40,"CapPass","Cycle 5",5,5849,"416-12","Alloy 617",314626,"Plate"
-298.81,-0.00353,"Qualified",,269.45,"CapPass","Cycle 5",5,5850,"416-12","Alloy 617",314626,"Plate"
-298.72,-0.00358,"Qualified",,269.49,"CapPass","Cycle 5",5,5851,"416-12","Alloy 617",314626,"Plate"
-298.61,-0.00363,"Qualified",,269.54,"CapPass","Cycle 5",5,5852,"416-12","Alloy 617",314626,"Plate"
-298.50,-0.00368,"Qualified",,269.59,"CapPass","Cycle 5",5,5853,"416-12","Alloy 617",314626,"Plate"
-298.23,-0.00373,"Qualified",,269.64,"CapPass","Cycle 5",5,5854,"416-12","Alloy 617",314626,"Plate"
-298.17,-0.00378,"Qualified",,269.69,"CapPass","Cycle 5",5,5855,"416-12","Alloy 617",314626,"Plate"
-298.07,-0.00383,"Qualified",,269.74,"CapPass","Cycle 5",5,5856,"416-12","Alloy 617",314626,"Plate"
-298.03,-0.00385,"Qualified",,269.76,"CapPass","Cycle 5",5,5857,"416-12","Alloy 617",314626,"Plate"
-297.97,-0.00388,"Qualified",,269.79,"CapPass","Cycle 5",5,5858,"416-12","Alloy 617",314626,"Plate"
-297.82,-0.00393,"Qualified",,269.84,"CapPass","Cycle 5",5,5859,"416-12","Alloy 617",314626,"Plate"
-297.71,-0.00398,"Qualified",,269.88,"CapPass","Cycle 5",5,5860,"416-12","Alloy 617",314626,"Plate"
-297.32,-0.00403,"Qualified",,269.94,"CapPass","Cycle 5",5,5861,"416-12","Alloy 617",314626,"Plate"
-296.88,-0.00408,"Qualified",,269.99,"CapPass","Cycle 5",5,5862,"416-12","Alloy 617",314626,"Plate"
-296.54,-0.00413,"Qualified",,270.04,"CapPass","Cycle 5",5,5863,"416-12","Alloy 617",314626,"Plate"
-296.25,-0.00418,"Qualified",,270.09,"CapPass","Cycle 5",5,5864,"416-12","Alloy 617",314626,"Plate"
-296.06,-0.00423,"Qualified",,270.14,"CapPass","Cycle 5",5,5865,"416-12","Alloy 617",314626,"Plate"
-295.92,-0.00428,"Qualified",,270.19,"CapPass","Cycle 5",5,5866,"416-12","Alloy 617",314626,"Plate"
-295.64,-0.00433,"Qualified",,270.24,"CapPass","Cycle 5",5,5867,"416-12","Alloy 617",314626,"Plate"
-295.48,-0.00438,"Qualified",,270.29,"CapPass","Cycle 5",5,5868,"416-12","Alloy 617",314626,"Plate"
-295.40,-0.00444,"Qualified",,270.35,"CapPass","Cycle 5",5,5869,"416-12","Alloy 617",314626,"Plate"
-295.33,-0.00449,"Qualified",,270.40,"CapPass","Cycle 5",5,5870,"416-12","Alloy 617",314626,"Plate"
-295.48,-0.00454,"Qualified",,270.45,"CapPass","Cycle 5",5,5871,"416-12","Alloy 617",314626,"Plate"
-295.67,-0.00459,"Qualified",,270.50,"CapPass","Cycle 5",5,5872,"416-12","Alloy 617",314626,"Plate"
-295.85,-0.00464,"Qualified",,270.55,"CapPass","Cycle 5",5,5873,"416-12","Alloy 617",314626,"Plate"
-296.17,-0.00469,"Qualified",,270.60,"CapPass","Cycle 5",5,5874,"416-12","Alloy 617",314626,"Plate"
-296.55,-0.00474,"Qualified",,270.65,"CapPass","Cycle 5",5,5875,"416-12","Alloy 617",314626,"Plate"
-296.98,-0.00479,"Qualified",,270.70,"CapPass","Cycle 5",5,5876,"416-12","Alloy 617",314626,"Plate"
-297.41,-0.00484,"Qualified",,270.75,"CapPass","Cycle 5",5,5877,"416-12","Alloy 617",314626,"Plate"
-297.50,-0.00485,"Qualified",,270.76,"CapPass","Cycle 5",5,5878,"416-12","Alloy 617",314626,"Plate"
-297.72,-0.00489,"Qualified",,270.80,"CapPass","Cycle 5",5,5879,"416-12","Alloy 617",314626,"Plate"
-298.08,-0.00494,"Qualified",,270.86,"CapPass","Cycle 5",5,5880,"416-12","Alloy 617",314626,"Plate"
-298.44,-0.00499,"Qualified",,270.91,"CapPass","Cycle 5",5,5881,"416-12","Alloy 617",314626,"Plate"
-298.81,-0.00504,"Qualified",,270.96,"CapPass","Cycle 5",5,5882,"416-12","Alloy 617",314626,"Plate"
-299.19,-0.00509,"Qualified",,271.00,"CapPass","Cycle 5",5,5883,"416-12","Alloy 617",314626,"Plate"
-299.42,-0.00514,"Qualified",,271.05,"CapPass","Cycle 5",5,5884,"416-12","Alloy 617",314626,"Plate"
-299.56,-0.00519,"Qualified",,271.10,"CapPass","Cycle 5",5,5885,"416-12","Alloy 617",314626,"Plate"
-299.57,-0.00524,"Qualified",,271.15,"CapPass","Cycle 5",5,5886,"416-12","Alloy 617",314626,"Plate"
-299.56,-0.00529,"Qualified",,271.20,"CapPass","Cycle 5",5,5887,"416-12","Alloy 617",314626,"Plate"
-299.57,-0.00534,"Qualified",,271.26,"CapPass","Cycle 5",5,5888,"416-12","Alloy 617",314626,"Plate"
-299.70,-0.00539,"Qualified",,271.31,"CapPass","Cycle 5",5,5889,"416-12","Alloy 617",314626,"Plate"
-299.94,-0.00544,"Qualified",,271.36,"CapPass","Cycle 5",5,5890,"416-12","Alloy 617",314626,"Plate"
-300.36,-0.00549,"Qualified",,271.42,"CapPass","Cycle 5",5,5891,"416-12","Alloy 617",314626,"Plate"
-300.83,-0.00554,"Qualified",,271.47,"CapPass","Cycle 5",5,5892,"416-12","Alloy 617",314626,"Plate"
-301.41,-0.00560,"Qualified",,271.52,"CapPass","Cycle 5",5,5893,"416-12","Alloy 617",314626,"Plate"
-302.00,-0.00565,"Qualified",,271.56,"CapPass","Cycle 5",5,5894,"416-12","Alloy 617",314626,"Plate"
-302.40,-0.00570,"Qualified",,271.61,"CapPass","Cycle 5",5,5895,"416-12","Alloy 617",314626,"Plate"
-302.78,-0.00575,"Qualified",,271.66,"CapPass","Cycle 5",5,5896,"416-12","Alloy 617",314626,"Plate"
-303.21,-0.00580,"Qualified",,271.71,"CapPass","Cycle 5",5,5897,"416-12","Alloy 617",314626,"Plate"
-303.55,-0.00585,"Qualified",,271.75,"CapPass","Cycle 5",5,5898,"416-12","Alloy 617",314626,"Plate"
-303.66,-0.00586,"Qualified",,271.76,"CapPass","Cycle 5",5,5899,"416-12","Alloy 617",314626,"Plate"
-303.78,-0.00590,"Qualified",,271.80,"CapPass","Cycle 5",5,5900,"416-12","Alloy 617",314626,"Plate"
-303.76,-0.00595,"Qualified",,271.84,"CapPass","Cycle 5",5,5901,"416-12","Alloy 617",314626,"Plate"
-303.34,-0.00600,"Qualified",,271.89,"CapPass","Cycle 5",5,5902,"416-12","Alloy 617",314626,"Plate"
-302.63,-0.00605,"Qualified",,271.95,"CapPass","Cycle 5",5,5903,"416-12","Alloy 617",314626,"Plate"
-302.28,-0.00610,"Qualified",,272.00,"CapPass","Cycle 5",5,5904,"416-12","Alloy 617",314626,"Plate"
-302.13,-0.00615,"Qualified",,272.06,"CapPass","Cycle 5",5,5905,"416-12","Alloy 617",314626,"Plate"
-302.25,-0.00620,"Qualified",,272.11,"CapPass","Cycle 5",5,5906,"416-12","Alloy 617",314626,"Plate"
-302.26,-0.00625,"Qualified",,272.15,"CapPass","Cycle 5",5,5907,"416-12","Alloy 617",314626,"Plate"
-302.15,-0.00630,"Qualified",,272.20,"CapPass","Cycle 5",5,5908,"416-12","Alloy 617",314626,"Plate"
-302.16,-0.00635,"Qualified",,272.25,"CapPass","Cycle 5",5,5909,"416-12","Alloy 617",314626,"Plate"
-302.03,-0.00640,"Qualified",,272.31,"CapPass","Cycle 5",5,5910,"416-12","Alloy 617",314626,"Plate"
-302.00,-0.00645,"Qualified",,272.36,"CapPass","Cycle 5",5,5911,"416-12","Alloy 617",314626,"Plate"
-302.03,-0.00650,"Qualified",,272.42,"CapPass","Cycle 5",5,5912,"416-12","Alloy 617",314626,"Plate"
-302.32,-0.00655,"Qualified",,272.47,"CapPass","Cycle 5",5,5913,"416-12","Alloy 617",314626,"Plate"
-302.62,-0.00661,"Qualified",,272.52,"CapPass","Cycle 5",5,5914,"416-12","Alloy 617",314626,"Plate"
-302.96,-0.00666,"Qualified",,272.57,"CapPass","Cycle 5",5,5915,"416-12","Alloy 617",314626,"Plate"
-303.41,-0.00671,"Qualified",,272.62,"CapPass","Cycle 5",5,5916,"416-12","Alloy 617",314626,"Plate"
-303.88,-0.00676,"Qualified",,272.67,"CapPass","Cycle 5",5,5917,"416-12","Alloy 617",314626,"Plate"
-304.34,-0.00681,"Qualified",,272.71,"CapPass","Cycle 5",5,5918,"416-12","Alloy 617",314626,"Plate"
-304.67,-0.00686,"Qualified",,272.76,"CapPass","Cycle 5",5,5919,"416-12","Alloy 617",314626,"Plate"
-304.69,-0.00686,"Qualified",,272.76,"CapPass","Cycle 5",5,5920,"416-12","Alloy 617",314626,"Plate"
-304.91,-0.00691,"Qualified",,272.81,"CapPass","Cycle 5",5,5921,"416-12","Alloy 617",314626,"Plate"
-304.91,-0.00696,"Qualified",,272.86,"CapPass","Cycle 5",5,5922,"416-12","Alloy 617",314626,"Plate"
-304.91,-0.00701,"Qualified",,272.92,"CapPass","Cycle 5",5,5923,"416-12","Alloy 617",314626,"Plate"
-305.01,-0.00706,"Qualified",,272.97,"CapPass","Cycle 5",5,5924,"416-12","Alloy 617",314626,"Plate"
-305.33,-0.00711,"Qualified",,273.02,"CapPass","Cycle 5",5,5925,"416-12","Alloy 617",314626,"Plate"
-305.76,-0.00716,"Qualified",,273.08,"CapPass","Cycle 5",5,5926,"416-12","Alloy 617",314626,"Plate"
-306.16,-0.00721,"Qualified",,273.12,"CapPass","Cycle 5",5,5927,"416-12","Alloy 617",314626,"Plate"
-306.60,-0.00726,"Qualified",,273.17,"CapPass","Cycle 5",5,5928,"416-12","Alloy 617",314626,"Plate"
-306.88,-0.00731,"Qualified",,273.22,"CapPass","Cycle 5",5,5929,"416-12","Alloy 617",314626,"Plate"
-307.12,-0.00737,"Qualified",,273.27,"CapPass","Cycle 5",5,5930,"416-12","Alloy 617",314626,"Plate"
-307.35,-0.00742,"Qualified",,273.32,"CapPass","Cycle 5",5,5931,"416-12","Alloy 617",314626,"Plate"
-307.47,-0.00747,"Qualified",,273.37,"CapPass","Cycle 5",5,5932,"416-12","Alloy 617",314626,"Plate"
-307.66,-0.00752,"Qualified",,273.42,"CapPass","Cycle 5",5,5933,"416-12","Alloy 617",314626,"Plate"
-307.78,-0.00757,"Qualified",,273.47,"CapPass","Cycle 5",5,5934,"416-12","Alloy 617",314626,"Plate"
-307.89,-0.00762,"Qualified",,273.52,"CapPass","Cycle 5",5,5935,"416-12","Alloy 617",314626,"Plate"
-307.82,-0.00767,"Qualified",,273.57,"CapPass","Cycle 5",5,5936,"416-12","Alloy 617",314626,"Plate"
-307.88,-0.00772,"Qualified",,273.62,"CapPass","Cycle 5",5,5937,"416-12","Alloy 617",314626,"Plate"
-307.74,-0.00777,"Qualified",,273.67,"CapPass","Cycle 5",5,5938,"416-12","Alloy 617",314626,"Plate"
-307.92,-0.00782,"Qualified",,273.72,"CapPass","Cycle 5",5,5939,"416-12","Alloy 617",314626,"Plate"
-308.13,-0.00786,"Qualified",,273.76,"CapPass","Cycle 5",5,5940,"416-12","Alloy 617",314626,"Plate"
-308.24,-0.00787,"Qualified",,273.78,"CapPass","Cycle 5",5,5941,"416-12","Alloy 617",314626,"Plate"
-308.77,-0.00792,"Qualified",,273.84,"CapPass","Cycle 5",5,5942,"416-12","Alloy 617",314626,"Plate"
-309.45,-0.00797,"Qualified",,273.89,"CapPass","Cycle 5",5,5943,"416-12","Alloy 617",314626,"Plate"
-310.23,-0.00802,"Qualified",,273.94,"CapPass","Cycle 5",5,5944,"416-12","Alloy 617",314626,"Plate"
-310.77,-0.00807,"Qualified",,273.98,"CapPass","Cycle 5",5,5945,"416-12","Alloy 617",314626,"Plate"
-311.15,-0.00812,"Qualified",,274.02,"CapPass","Cycle 5",5,5946,"416-12","Alloy 617",314626,"Plate"
-311.26,-0.00817,"Qualified",,274.06,"CapPass","Cycle 5",5,5947,"416-12","Alloy 617",314626,"Plate"
-311.10,-0.00822,"Qualified",,274.10,"CapPass","Cycle 5",5,5948,"416-12","Alloy 617",314626,"Plate"
-310.56,-0.00827,"Qualified",,274.15,"CapPass","Cycle 5",5,5949,"416-12","Alloy 617",314626,"Plate"
-309.66,-0.00832,"Qualified",,274.20,"CapPass","Cycle 5",5,5950,"416-12","Alloy 617",314626,"Plate"
-308.46,-0.00837,"Qualified",,274.25,"CapPass","Cycle 5",5,5951,"416-12","Alloy 617",314626,"Plate"
-307.13,-0.00843,"Qualified",,274.30,"CapPass","Cycle 5",5,5952,"416-12","Alloy 617",314626,"Plate"
-305.95,-0.00848,"Qualified",,274.36,"CapPass","Cycle 5",5,5953,"416-12","Alloy 617",314626,"Plate"
-305.17,-0.00853,"Qualified",,274.41,"CapPass","Cycle 5",5,5954,"416-12","Alloy 617",314626,"Plate"
-304.43,-0.00858,"Qualified",,274.46,"CapPass","Cycle 5",5,5955,"416-12","Alloy 617",314626,"Plate"
-303.88,-0.00863,"Qualified",,274.52,"CapPass","Cycle 5",5,5956,"416-12","Alloy 617",314626,"Plate"
-303.54,-0.00868,"Qualified",,274.57,"CapPass","Cycle 5",5,5957,"416-12","Alloy 617",314626,"Plate"
-303.39,-0.00873,"Qualified",,274.62,"CapPass","Cycle 5",5,5958,"416-12","Alloy 617",314626,"Plate"
-303.40,-0.00878,"Qualified",,274.67,"CapPass","Cycle 5",5,5959,"416-12","Alloy 617",314626,"Plate"
-303.36,-0.00883,"Qualified",,274.72,"CapPass","Cycle 5",5,5960,"416-12","Alloy 617",314626,"Plate"
-303.43,-0.00887,"Qualified",,274.76,"CapPass","Cycle 5",5,5961,"416-12","Alloy 617",314626,"Plate"
-303.46,-0.00888,"Qualified",,274.78,"CapPass","Cycle 5",5,5962,"416-12","Alloy 617",314626,"Plate"
-303.70,-0.00893,"Qualified",,274.83,"CapPass","Cycle 5",5,5963,"416-12","Alloy 617",314626,"Plate"
-303.90,-0.00898,"Qualified",,274.87,"CapPass","Cycle 5",5,5964,"416-12","Alloy 617",314626,"Plate"
-304.16,-0.00903,"Qualified",,274.92,"CapPass","Cycle 5",5,5965,"416-12","Alloy 617",314626,"Plate"
-304.30,-0.00908,"Qualified",,274.97,"CapPass","Cycle 5",5,5966,"416-12","Alloy 617",314626,"Plate"
-304.33,-0.00913,"Qualified",,275.03,"CapPass","Cycle 5",5,5967,"416-12","Alloy 617",314626,"Plate"
-304.44,-0.00918,"Qualified",,275.08,"CapPass","Cycle 5",5,5968,"416-12","Alloy 617",314626,"Plate"
-304.60,-0.00923,"Qualified",,275.13,"CapPass","Cycle 5",5,5969,"416-12","Alloy 617",314626,"Plate"
-304.95,-0.00928,"Qualified",,275.18,"CapPass","Cycle 5",5,5970,"416-12","Alloy 617",314626,"Plate"
-305.23,-0.00933,"Qualified",,275.23,"CapPass","Cycle 5",5,5971,"416-12","Alloy 617",314626,"Plate"
-305.50,-0.00938,"Qualified",,275.28,"CapPass","Cycle 5",5,5972,"416-12","Alloy 617",314626,"Plate"
-305.93,-0.00944,"Qualified",,275.33,"CapPass","Cycle 5",5,5973,"416-12","Alloy 617",314626,"Plate"
-306.48,-0.00949,"Qualified",,275.39,"CapPass","Cycle 5",5,5974,"416-12","Alloy 617",314626,"Plate"
-306.89,-0.00954,"Qualified",,275.43,"CapPass","Cycle 5",5,5975,"416-12","Alloy 617",314626,"Plate"
-307.27,-0.00959,"Qualified",,275.48,"CapPass","Cycle 5",5,5976,"416-12","Alloy 617",314626,"Plate"
-307.40,-0.00964,"Qualified",,275.52,"CapPass","Cycle 5",5,5977,"416-12","Alloy 617",314626,"Plate"
-307.35,-0.00969,"Qualified",,275.58,"CapPass","Cycle 5",5,5978,"416-12","Alloy 617",314626,"Plate"
-307.30,-0.00974,"Qualified",,275.64,"CapPass","Cycle 5",5,5979,"416-12","Alloy 617",314626,"Plate"
-307.54,-0.00979,"Qualified",,275.69,"CapPass","Cycle 5",5,5980,"416-12","Alloy 617",314626,"Plate"
-308.13,-0.00984,"Qualified",,275.75,"CapPass","Cycle 5",5,5981,"416-12","Alloy 617",314626,"Plate"
-308.34,-0.00986,"Qualified",,275.76,"CapPass","Cycle 5",5,5982,"416-12","Alloy 617",314626,"Plate"
-308.75,-0.00989,"Qualified",,275.80,"CapPass","Cycle 5",5,5983,"416-12","Alloy 617",314626,"Plate"
-309.42,-0.00994,"Qualified",,275.85,"CapPass","Cycle 5",5,5984,"416-12","Alloy 617",314626,"Plate"
-309.98,-0.00999,"Qualified",,275.90,"CapPass","Cycle 5",5,5985,"416-12","Alloy 617",314626,"Plate"
-310.46,-0.01004,"Qualified",,275.94,"CapPass","Cycle 5",5,5986,"416-12","Alloy 617",314626,"Plate"
-310.72,-0.01009,"Qualified",,275.99,"CapPass","Cycle 5",5,5987,"416-12","Alloy 617",314626,"Plate"
-310.97,-0.01014,"Qualified",,276.04,"CapPass","Cycle 5",5,5988,"416-12","Alloy 617",314626,"Plate"
-311.14,-0.01019,"Qualified",,276.09,"CapPass","Cycle 5",5,5989,"416-12","Alloy 617",314626,"Plate"
-311.37,-0.01024,"Qualified",,276.14,"CapPass","Cycle 5",5,5990,"416-12","Alloy 617",314626,"Plate"
-311.68,-0.01030,"Qualified",,276.20,"CapPass","Cycle 5",5,5991,"416-12","Alloy 617",314626,"Plate"
-312.04,-0.01035,"Qualified",,276.25,"CapPass","Cycle 5",5,5992,"416-12","Alloy 617",314626,"Plate"
-312.40,-0.01040,"Qualified",,276.30,"CapPass","Cycle 5",5,5993,"416-12","Alloy 617",314626,"Plate"
-312.64,-0.01045,"Qualified",,276.34,"CapPass","Cycle 5",5,5994,"416-12","Alloy 617",314626,"Plate"
-312.67,-0.01050,"Qualified",,276.38,"CapPass","Cycle 5",5,5995,"416-12","Alloy 617",314626,"Plate"
-312.54,-0.01055,"Qualified",,276.43,"CapPass","Cycle 5",5,5996,"416-12","Alloy 617",314626,"Plate"
-312.14,-0.01060,"Qualified",,276.47,"CapPass","Cycle 5",5,5997,"416-12","Alloy 617",314626,"Plate"
-311.53,-0.01065,"Qualified",,276.52,"CapPass","Cycle 5",5,5998,"416-12","Alloy 617",314626,"Plate"
-310.85,-0.01070,"Qualified",,276.57,"CapPass","Cycle 5",5,5999,"416-12","Alloy 617",314626,"Plate"
-310.04,-0.01075,"Qualified",,276.62,"CapPass","Cycle 5",5,6000,"416-12","Alloy 617",314626,"Plate"
-309.12,-0.01080,"Qualified",,276.67,"CapPass","Cycle 5",5,6001,"416-12","Alloy 617",314626,"Plate"
-308.05,-0.01085,"Qualified",,276.73,"CapPass","Cycle 5",5,6002,"416-12","Alloy 617",314626,"Plate"
-307.31,-0.01089,"Qualified",,276.76,"CapPass","Cycle 5",5,6003,"416-12","Alloy 617",314626,"Plate"
-307.01,-0.01090,"Qualified",,276.78,"CapPass","Cycle 5",5,6004,"416-12","Alloy 617",314626,"Plate"
-306.33,-0.01095,"Qualified",,276.84,"CapPass","Cycle 5",5,6005,"416-12","Alloy 617",314626,"Plate"
-306.12,-0.01100,"Qualified",,276.89,"CapPass","Cycle 5",5,6006,"416-12","Alloy 617",314626,"Plate"
-306.01,-0.01105,"Qualified",,276.94,"CapPass","Cycle 5",5,6007,"416-12","Alloy 617",314626,"Plate"
-305.97,-0.01110,"Qualified",,277.00,"CapPass","Cycle 5",5,6008,"416-12","Alloy 617",314626,"Plate"
-306.09,-0.01115,"Qualified",,277.05,"CapPass","Cycle 5",5,6009,"416-12","Alloy 617",314626,"Plate"
-306.43,-0.01120,"Qualified",,277.10,"CapPass","Cycle 5",5,6010,"416-12","Alloy 617",314626,"Plate"
-306.84,-0.01125,"Qualified",,277.15,"CapPass","Cycle 5",5,6011,"416-12","Alloy 617",314626,"Plate"
-307.21,-0.01131,"Qualified",,277.20,"CapPass","Cycle 5",5,6012,"416-12","Alloy 617",314626,"Plate"
-307.50,-0.01136,"Qualified",,277.25,"CapPass","Cycle 5",5,6013,"416-12","Alloy 617",314626,"Plate"
-307.74,-0.01141,"Qualified",,277.29,"CapPass","Cycle 5",5,6014,"416-12","Alloy 617",314626,"Plate"
-307.93,-0.01146,"Qualified",,277.34,"CapPass","Cycle 5",5,6015,"416-12","Alloy 617",314626,"Plate"
-307.99,-0.01151,"Qualified",,277.39,"CapPass","Cycle 5",5,6016,"416-12","Alloy 617",314626,"Plate"
-308.05,-0.01156,"Qualified",,277.44,"CapPass","Cycle 5",5,6017,"416-12","Alloy 617",314626,"Plate"
-308.05,-0.01161,"Qualified",,277.49,"CapPass","Cycle 5",5,6018,"416-12","Alloy 617",314626,"Plate"
-308.05,-0.01166,"Qualified",,277.54,"CapPass","Cycle 5",5,6019,"416-12","Alloy 617",314626,"Plate"
-307.90,-0.01171,"Qualified",,277.59,"CapPass","Cycle 5",5,6020,"416-12","Alloy 617",314626,"Plate"
-307.80,-0.01176,"Qualified",,277.65,"CapPass","Cycle 5",5,6021,"416-12","Alloy 617",314626,"Plate"
-307.86,-0.01181,"Qualified",,277.70,"CapPass","Cycle 5",5,6022,"416-12","Alloy 617",314626,"Plate"
-308.13,-0.01186,"Qualified",,277.75,"CapPass","Cycle 5",5,6023,"416-12","Alloy 617",314626,"Plate"
-308.20,-0.01187,"Qualified",,277.76,"CapPass","Cycle 5",5,6024,"416-12","Alloy 617",314626,"Plate"
-308.45,-0.01191,"Qualified",,277.80,"CapPass","Cycle 5",5,6025,"416-12","Alloy 617",314626,"Plate"
-308.75,-0.01196,"Qualified",,277.85,"CapPass","Cycle 5",5,6026,"416-12","Alloy 617",314626,"Plate"
-309.10,-0.01201,"Qualified",,277.90,"CapPass","Cycle 5",5,6027,"416-12","Alloy 617",314626,"Plate"
-309.43,-0.01206,"Qualified",,277.96,"CapPass","Cycle 5",5,6028,"416-12","Alloy 617",314626,"Plate"
-309.76,-0.01211,"Qualified",,278.01,"CapPass","Cycle 5",5,6029,"416-12","Alloy 617",314626,"Plate"
-310.07,-0.01216,"Qualified",,278.06,"CapPass","Cycle 5",5,6030,"416-12","Alloy 617",314626,"Plate"
-310.47,-0.01222,"Qualified",,278.11,"CapPass","Cycle 5",5,6031,"416-12","Alloy 617",314626,"Plate"
-310.84,-0.01227,"Qualified",,278.16,"CapPass","Cycle 5",5,6032,"416-12","Alloy 617",314626,"Plate"
-311.22,-0.01232,"Qualified",,278.21,"CapPass","Cycle 5",5,6033,"416-12","Alloy 617",314626,"Plate"
-311.56,-0.01237,"Qualified",,278.25,"CapPass","Cycle 5",5,6034,"416-12","Alloy 617",314626,"Plate"
-311.78,-0.01242,"Qualified",,278.30,"CapPass","Cycle 5",5,6035,"416-12","Alloy 617",314626,"Plate"
-311.92,-0.01247,"Qualified",,278.35,"CapPass","Cycle 5",5,6036,"416-12","Alloy 617",314626,"Plate"
-311.98,-0.01252,"Qualified",,278.39,"CapPass","Cycle 5",5,6037,"416-12","Alloy 617",314626,"Plate"
-311.75,-0.01257,"Qualified",,278.44,"CapPass","Cycle 5",5,6038,"416-12","Alloy 617",314626,"Plate"
-311.36,-0.01262,"Qualified",,278.49,"CapPass","Cycle 5",5,6039,"416-12","Alloy 617",314626,"Plate"
-310.85,-0.01267,"Qualified",,278.54,"CapPass","Cycle 5",5,6040,"416-12","Alloy 617",314626,"Plate"
-310.45,-0.01272,"Qualified",,278.60,"CapPass","Cycle 5",5,6041,"416-12","Alloy 617",314626,"Plate"
-310.23,-0.01277,"Qualified",,278.65,"CapPass","Cycle 5",5,6042,"416-12","Alloy 617",314626,"Plate"
-310.17,-0.01282,"Qualified",,278.71,"CapPass","Cycle 5",5,6043,"416-12","Alloy 617",314626,"Plate"
-310.38,-0.01287,"Qualified",,278.76,"CapPass","Cycle 5",5,6044,"416-12","Alloy 617",314626,"Plate"
-310.40,-0.01288,"Qualified",,278.76,"CapPass","Cycle 5",5,6045,"416-12","Alloy 617",314626,"Plate"
-310.73,-0.01292,"Qualified",,278.81,"CapPass","Cycle 5",5,6046,"416-12","Alloy 617",314626,"Plate"
-311.05,-0.01297,"Qualified",,278.86,"CapPass","Cycle 5",5,6047,"416-12","Alloy 617",314626,"Plate"
-311.13,-0.01302,"Qualified",,278.91,"CapPass","Cycle 5",5,6048,"416-12","Alloy 617",314626,"Plate"
-311.34,-0.01307,"Qualified",,278.96,"CapPass","Cycle 5",5,6049,"416-12","Alloy 617",314626,"Plate"
-311.46,-0.01312,"Qualified",,279.01,"CapPass","Cycle 5",5,6050,"416-12","Alloy 617",314626,"Plate"
-311.65,-0.01317,"Qualified",,279.06,"CapPass","Cycle 5",5,6051,"416-12","Alloy 617",314626,"Plate"
-311.87,-0.01322,"Qualified",,279.11,"CapPass","Cycle 5",5,6052,"416-12","Alloy 617",314626,"Plate"
-312.02,-0.01327,"Qualified",,279.16,"CapPass","Cycle 5",5,6053,"416-12","Alloy 617",314626,"Plate"
-312.11,-0.01333,"Qualified",,279.21,"CapPass","Cycle 5",5,6054,"416-12","Alloy 617",314626,"Plate"
-312.35,-0.01338,"Qualified",,279.26,"CapPass","Cycle 5",5,6055,"416-12","Alloy 617",314626,"Plate"
-312.46,-0.01343,"Qualified",,279.31,"CapPass","Cycle 5",5,6056,"416-12","Alloy 617",314626,"Plate"
-312.69,-0.01348,"Qualified",,279.37,"CapPass","Cycle 5",5,6057,"416-12","Alloy 617",314626,"Plate"
-312.87,-0.01353,"Qualified",,279.42,"CapPass","Cycle 5",5,6058,"416-12","Alloy 617",314626,"Plate"
-313.04,-0.01358,"Qualified",,279.46,"CapPass","Cycle 5",5,6059,"416-12","Alloy 617",314626,"Plate"
-313.07,-0.01363,"Qualified",,279.51,"CapPass","Cycle 5",5,6060,"416-12","Alloy 617",314626,"Plate"
-313.08,-0.01368,"Qualified",,279.56,"CapPass","Cycle 5",5,6061,"416-12","Alloy 617",314626,"Plate"
-312.92,-0.01373,"Qualified",,279.61,"CapPass","Cycle 5",5,6062,"416-12","Alloy 617",314626,"Plate"
-312.90,-0.01378,"Qualified",,279.66,"CapPass","Cycle 5",5,6063,"416-12","Alloy 617",314626,"Plate"
-312.95,-0.01383,"Qualified",,279.72,"CapPass","Cycle 5",5,6064,"416-12","Alloy 617",314626,"Plate"
-313.06,-0.01388,"Qualified",,279.76,"CapPass","Cycle 5",5,6065,"416-12","Alloy 617",314626,"Plate"
-313.05,-0.01388,"Qualified",,279.77,"CapPass","Cycle 5",5,6066,"416-12","Alloy 617",314626,"Plate"
-313.14,-0.01393,"Qualified",,279.82,"CapPass","Cycle 5",5,6067,"416-12","Alloy 617",314626,"Plate"
-313.21,-0.01398,"Qualified",,279.87,"CapPass","Cycle 5",5,6068,"416-12","Alloy 617",314626,"Plate"
-313.37,-0.01403,"Qualified",,279.92,"CapPass","Cycle 5",5,6069,"416-12","Alloy 617",314626,"Plate"
-313.50,-0.01408,"Qualified",,279.97,"CapPass","Cycle 5",5,6070,"416-12","Alloy 617",314626,"Plate"
-313.70,-0.01413,"Qualified",,280.02,"CapPass","Cycle 5",5,6071,"416-12","Alloy 617",314626,"Plate"
-313.94,-0.01418,"Qualified",,280.07,"CapPass","Cycle 5",5,6072,"416-12","Alloy 617",314626,"Plate"
-313.98,-0.01424,"Qualified",,280.11,"CapPass","Cycle 5",5,6073,"416-12","Alloy 617",314626,"Plate"
-313.83,-0.01429,"Qualified",,280.17,"CapPass","Cycle 5",5,6074,"416-12","Alloy 617",314626,"Plate"
-313.65,-0.01434,"Qualified",,280.21,"CapPass","Cycle 5",5,6075,"416-12","Alloy 617",314626,"Plate"
-313.51,-0.01439,"Qualified",,280.26,"CapPass","Cycle 5",5,6076,"416-12","Alloy 617",314626,"Plate"
-313.29,-0.01444,"Qualified",,280.32,"CapPass","Cycle 5",5,6077,"416-12","Alloy 617",314626,"Plate"
-313.18,-0.01449,"Qualified",,280.38,"CapPass","Cycle 5",5,6078,"416-12","Alloy 617",314626,"Plate"
-313.38,-0.01454,"Qualified",,280.43,"CapPass","Cycle 5",5,6079,"416-12","Alloy 617",314626,"Plate"
-313.73,-0.01459,"Qualified",,280.48,"CapPass","Cycle 5",5,6080,"416-12","Alloy 617",314626,"Plate"
-313.96,-0.01464,"Qualified",,280.53,"CapPass","Cycle 5",5,6081,"416-12","Alloy 617",314626,"Plate"
-314.25,-0.01469,"Qualified",,280.57,"CapPass","Cycle 5",5,6082,"416-12","Alloy 617",314626,"Plate"
-314.37,-0.01474,"Qualified",,280.62,"CapPass","Cycle 5",5,6083,"416-12","Alloy 617",314626,"Plate"
-314.46,-0.01479,"Qualified",,280.67,"CapPass","Cycle 5",5,6084,"416-12","Alloy 617",314626,"Plate"
-314.49,-0.01484,"Qualified",,280.72,"CapPass","Cycle 5",5,6085,"416-12","Alloy 617",314626,"Plate"
-314.49,-0.01488,"Qualified",,280.76,"CapPass","Cycle 5",5,6086,"416-12","Alloy 617",314626,"Plate"
-314.49,-0.01489,"Qualified",,280.77,"CapPass","Cycle 5",5,6087,"416-12","Alloy 617",314626,"Plate"
-314.50,-0.01494,"Qualified",,280.82,"CapPass","Cycle 5",5,6088,"416-12","Alloy 617",314626,"Plate"
-314.39,-0.01499,"Qualified",,280.87,"CapPass","Cycle 5",5,6089,"416-12","Alloy 617",314626,"Plate"
-313.40,-0.01504,"Qualified",,280.93,"CapPass","Cycle 5",5,6090,"416-12","Alloy 617",314626,"Plate"
-279.99,-0.01499,"Qualified",,281.12,"CapPass","Cycle 5",5,6091,"416-12","Alloy 617",314626,"Plate"
-269.33,-0.01494,"Qualified",,281.16,"CapPass","Cycle 5",5,6092,"416-12","Alloy 617",314626,"Plate"
-259.01,-0.01489,"Qualified",,281.21,"CapPass","Cycle 5",5,6093,"416-12","Alloy 617",314626,"Plate"
-249.27,-0.01484,"Qualified",,281.25,"CapPass","Cycle 5",5,6094,"416-12","Alloy 617",314626,"Plate"
-239.59,-0.01479,"Qualified",,281.29,"CapPass","Cycle 5",5,6095,"416-12","Alloy 617",314626,"Plate"
-230.89,-0.01474,"Qualified",,281.33,"CapPass","Cycle 5",5,6096,"416-12","Alloy 617",314626,"Plate"
-222.54,-0.01469,"Qualified",,281.38,"CapPass","Cycle 5",5,6097,"416-12","Alloy 617",314626,"Plate"
-213.80,-0.01464,"Qualified",,281.43,"CapPass","Cycle 5",5,6098,"416-12","Alloy 617",314626,"Plate"
-205.41,-0.01459,"Qualified",,281.48,"CapPass","Cycle 5",5,6099,"416-12","Alloy 617",314626,"Plate"
-197.20,-0.01454,"Qualified",,281.53,"CapPass","Cycle 5",5,6100,"416-12","Alloy 617",314626,"Plate"
-188.76,-0.01449,"Qualified",,281.58,"CapPass","Cycle 5",5,6101,"416-12","Alloy 617",314626,"Plate"
-180.83,-0.01444,"Qualified",,281.64,"CapPass","Cycle 5",5,6102,"416-12","Alloy 617",314626,"Plate"
-173.52,-0.01439,"Qualified",,281.69,"CapPass","Cycle 5",5,6103,"416-12","Alloy 617",314626,"Plate"
-166.42,-0.01434,"Qualified",,281.73,"CapPass","Cycle 5",5,6104,"416-12","Alloy 617",314626,"Plate"
-162.18,-0.01431,"Qualified",,281.76,"CapPass","Cycle 5",5,6105,"416-12","Alloy 617",314626,"Plate"
-159.17,-0.01429,"Qualified",,281.79,"CapPass","Cycle 5",5,6106,"416-12","Alloy 617",314626,"Plate"
-151.83,-0.01424,"Qualified",,281.84,"CapPass","Cycle 5",5,6107,"416-12","Alloy 617",314626,"Plate"
-144.53,-0.01419,"Qualified",,281.89,"CapPass","Cycle 5",5,6108,"416-12","Alloy 617",314626,"Plate"
-137.47,-0.01413,"Qualified",,281.95,"CapPass","Cycle 5",5,6109,"416-12","Alloy 617",314626,"Plate"
-130.39,-0.01408,"Qualified",,282.00,"CapPass","Cycle 5",5,6110,"416-12","Alloy 617",314626,"Plate"
-123.50,-0.01403,"Qualified",,282.05,"CapPass","Cycle 5",5,6111,"416-12","Alloy 617",314626,"Plate"
-116.55,-0.01398,"Qualified",,282.11,"CapPass","Cycle 5",5,6112,"416-12","Alloy 617",314626,"Plate"
-109.42,-0.01393,"Qualified",,282.16,"CapPass","Cycle 5",5,6113,"416-12","Alloy 617",314626,"Plate"
-103.71,-0.01388,"Qualified",,282.21,"CapPass","Cycle 5",5,6114,"416-12","Alloy 617",314626,"Plate"
-96.94,-0.01383,"Qualified",,282.26,"CapPass","Cycle 5",5,6115,"416-12","Alloy 617",314626,"Plate"
-89.54,-0.01378,"Qualified",,282.32,"CapPass","Cycle 5",5,6116,"416-12","Alloy 617",314626,"Plate"
-82.39,-0.01373,"Qualified",,282.38,"CapPass","Cycle 5",5,6117,"416-12","Alloy 617",314626,"Plate"
-75.38,-0.01368,"Qualified",,282.44,"CapPass","Cycle 5",5,6118,"416-12","Alloy 617",314626,"Plate"
-68.92,-0.01363,"Qualified",,282.49,"CapPass","Cycle 5",5,6119,"416-12","Alloy 617",314626,"Plate"
-62.40,-0.01358,"Qualified",,282.54,"CapPass","Cycle 5",5,6120,"416-12","Alloy 617",314626,"Plate"
-55.82,-0.01353,"Qualified",,282.59,"CapPass","Cycle 5",5,6121,"416-12","Alloy 617",314626,"Plate"
-49.53,-0.01348,"Qualified",,282.64,"CapPass","Cycle 5",5,6122,"416-12","Alloy 617",314626,"Plate"
-43.03,-0.01343,"Qualified",,282.70,"CapPass","Cycle 5",5,6123,"416-12","Alloy 617",314626,"Plate"
-36.77,-0.01338,"Qualified",,282.75,"CapPass","Cycle 5",5,6124,"416-12","Alloy 617",314626,"Plate"
-35.05,-0.01336,"Qualified",,282.76,"CapPass","Cycle 5",5,6125,"416-12","Alloy 617",314626,"Plate"
-30.61,-0.01333,"Qualified",,282.80,"CapPass","Cycle 5",5,6126,"416-12","Alloy 617",314626,"Plate"
-24.12,-0.01328,"Qualified",,282.86,"CapPass","Cycle 5",5,6127,"416-12","Alloy 617",314626,"Plate"
-17.82,-0.01323,"Qualified",,282.91,"CapPass","Cycle 5",5,6128,"416-12","Alloy 617",314626,"Plate"
-11.72,-0.01318,"Qualified",,282.96,"CapPass","Cycle 5",5,6129,"416-12","Alloy 617",314626,"Plate"
-5.87,-0.01313,"Qualified",,283.02,"CapPass","Cycle 5",5,6130,"416-12","Alloy 617",314626,"Plate"
0.25,-0.01307,"Qualified",,283.07,"CapPass","Cycle 5",5,6131,"416-12","Alloy 617",314626,"Plate"
6.33,-0.01302,"Qualified",,283.13,"CapPass","Cycle 5",5,6132,"416-12","Alloy 617",314626,"Plate"
12.51,-0.01297,"Qualified",,283.18,"CapPass","Cycle 5",5,6133,"416-12","Alloy 617",314626,"Plate"
18.33,-0.01292,"Qualified",,283.24,"CapPass","Cycle 5",5,6134,"416-12","Alloy 617",314626,"Plate"
24.14,-0.01287,"Qualified",,283.29,"CapPass","Cycle 5",5,6135,"416-12","Alloy 617",314626,"Plate"
28.46,-0.01282,"Qualified",,283.35,"CapPass","Cycle 5",5,6136,"416-12","Alloy 617",314626,"Plate"
32.58,-0.01277,"Qualified",,283.43,"CapPass","Cycle 5",5,6137,"416-12","Alloy 617",314626,"Plate"
37.79,-0.01272,"Qualified",,283.49,"CapPass","Cycle 5",5,6138,"416-12","Alloy 617",314626,"Plate"
43.69,-0.01267,"Qualified",,283.54,"CapPass","Cycle 5",5,6139,"416-12","Alloy 617",314626,"Plate"
49.58,-0.01262,"Qualified",,283.59,"CapPass","Cycle 5",5,6140,"416-12","Alloy 617",314626,"Plate"
55.17,-0.01257,"Qualified",,283.65,"CapPass","Cycle 5",5,6141,"416-12","Alloy 617",314626,"Plate"
60.78,-0.01252,"Qualified",,283.72,"CapPass","Cycle 5",5,6142,"416-12","Alloy 617",314626,"Plate"
64.70,-0.01248,"Qualified",,283.76,"CapPass","Cycle 5",5,6143,"416-12","Alloy 617",314626,"Plate"
66.19,-0.01247,"Qualified",,283.78,"CapPass","Cycle 5",5,6144,"416-12","Alloy 617",314626,"Plate"
71.13,-0.01242,"Qualified",,283.84,"CapPass","Cycle 5",5,6145,"416-12","Alloy 617",314626,"Plate"
76.70,-0.01237,"Qualified",,283.91,"CapPass","Cycle 5",5,6146,"416-12","Alloy 617",314626,"Plate"
82.11,-0.01232,"Qualified",,283.97,"CapPass","Cycle 5",5,6147,"416-12","Alloy 617",314626,"Plate"
87.53,-0.01227,"Qualified",,284.03,"CapPass","Cycle 5",5,6148,"416-12","Alloy 617",314626,"Plate"
