Repository: js-molina/fatigue-A617

File: data/850C/Strain rate 0.001/3.0% strain/HTM_A19_Cycles_41612.csv (part 10 of 27)
"Stress Mpa","Strain","Qual State","Qual Exceptions","Elapsed Time Sec","Data State","Cycle Label","Cycle","Count","Sample","Alloy","Heat","Material_Form"
93.31,-0.01222,"Qualified",,284.09,"CapPass","Cycle 5",5,6149,"416-12","Alloy 617",314626,"Plate"
99.59,-0.01217,"Qualified",,284.14,"CapPass","Cycle 5",5,6150,"416-12","Alloy 617",314626,"Plate"
106.26,-0.01212,"Qualified",,284.18,"CapPass","Cycle 5",5,6151,"416-12","Alloy 617",314626,"Plate"
112.44,-0.01207,"Qualified",,284.21,"CapPass","Cycle 5",5,6152,"416-12","Alloy 617",314626,"Plate"
118.54,-0.01201,"Qualified",,284.25,"CapPass","Cycle 5",5,6153,"416-12","Alloy 617",314626,"Plate"
124.89,-0.01196,"Qualified",,284.28,"CapPass","Cycle 5",5,6154,"416-12","Alloy 617",314626,"Plate"
130.48,-0.01191,"Qualified",,284.31,"CapPass","Cycle 5",5,6155,"416-12","Alloy 617",314626,"Plate"
135.78,-0.01186,"Qualified",,284.34,"CapPass","Cycle 5",5,6156,"416-12","Alloy 617",314626,"Plate"
140.73,-0.01181,"Qualified",,284.37,"CapPass","Cycle 5",5,6157,"416-12","Alloy 617",314626,"Plate"
145.85,-0.01176,"Qualified",,284.41,"CapPass","Cycle 5",5,6158,"416-12","Alloy 617",314626,"Plate"
150.30,-0.01171,"Qualified",,284.45,"CapPass","Cycle 5",5,6159,"416-12","Alloy 617",314626,"Plate"
154.83,-0.01166,"Qualified",,284.49,"CapPass","Cycle 5",5,6160,"416-12","Alloy 617",314626,"Plate"
159.11,-0.01161,"Qualified",,284.53,"CapPass","Cycle 5",5,6161,"416-12","Alloy 617",314626,"Plate"
163.49,-0.01156,"Qualified",,284.58,"CapPass","Cycle 5",5,6162,"416-12","Alloy 617",314626,"Plate"
167.59,-0.01151,"Qualified",,284.63,"CapPass","Cycle 5",5,6163,"416-12","Alloy 617",314626,"Plate"
171.70,-0.01146,"Qualified",,284.68,"CapPass","Cycle 5",5,6164,"416-12","Alloy 617",314626,"Plate"
175.54,-0.01141,"Qualified",,284.73,"CapPass","Cycle 5",5,6165,"416-12","Alloy 617",314626,"Plate"
178.54,-0.01136,"Qualified",,284.76,"CapPass","Cycle 5",5,6166,"416-12","Alloy 617",314626,"Plate"
179.08,-0.01136,"Qualified",,284.77,"CapPass","Cycle 5",5,6167,"416-12","Alloy 617",314626,"Plate"
182.78,-0.01130,"Qualified",,284.82,"CapPass","Cycle 5",5,6168,"416-12","Alloy 617",314626,"Plate"
186.62,-0.01125,"Qualified",,284.87,"CapPass","Cycle 5",5,6169,"416-12","Alloy 617",314626,"Plate"
190.22,-0.01120,"Qualified",,284.92,"CapPass","Cycle 5",5,6170,"416-12","Alloy 617",314626,"Plate"
193.79,-0.01115,"Qualified",,284.97,"CapPass","Cycle 5",5,6171,"416-12","Alloy 617",314626,"Plate"
197.43,-0.01110,"Qualified",,285.02,"CapPass","Cycle 5",5,6172,"416-12","Alloy 617",314626,"Plate"
200.90,-0.01105,"Qualified",,285.07,"CapPass","Cycle 5",5,6173,"416-12","Alloy 617",314626,"Plate"
204.14,-0.01100,"Qualified",,285.12,"CapPass","Cycle 5",5,6174,"416-12","Alloy 617",314626,"Plate"
207.28,-0.01095,"Qualified",,285.17,"CapPass","Cycle 5",5,6175,"416-12","Alloy 617",314626,"Plate"
210.44,-0.01090,"Qualified",,285.22,"CapPass","Cycle 5",5,6176,"416-12","Alloy 617",314626,"Plate"
213.23,-0.01085,"Qualified",,285.26,"CapPass","Cycle 5",5,6177,"416-12","Alloy 617",314626,"Plate"
216.10,-0.01080,"Qualified",,285.31,"CapPass","Cycle 5",5,6178,"416-12","Alloy 617",314626,"Plate"
218.78,-0.01075,"Qualified",,285.36,"CapPass","Cycle 5",5,6179,"416-12","Alloy 617",314626,"Plate"
221.47,-0.01070,"Qualified",,285.41,"CapPass","Cycle 5",5,6180,"416-12","Alloy 617",314626,"Plate"
224.22,-0.01065,"Qualified",,285.46,"CapPass","Cycle 5",5,6181,"416-12","Alloy 617",314626,"Plate"
226.85,-0.01060,"Qualified",,285.51,"CapPass","Cycle 5",5,6182,"416-12","Alloy 617",314626,"Plate"
229.28,-0.01055,"Qualified",,285.56,"CapPass","Cycle 5",5,6183,"416-12","Alloy 617",314626,"Plate"
231.83,-0.01050,"Qualified",,285.61,"CapPass","Cycle 5",5,6184,"416-12","Alloy 617",314626,"Plate"
233.98,-0.01045,"Qualified",,285.66,"CapPass","Cycle 5",5,6185,"416-12","Alloy 617",314626,"Plate"
236.10,-0.01040,"Qualified",,285.71,"CapPass","Cycle 5",5,6186,"416-12","Alloy 617",314626,"Plate"
237.99,-0.01035,"Qualified",,285.75,"CapPass","Cycle 5",5,6187,"416-12","Alloy 617",314626,"Plate"
238.52,-0.01033,"Qualified",,285.76,"CapPass","Cycle 5",5,6188,"416-12","Alloy 617",314626,"Plate"
239.79,-0.01030,"Qualified",,285.80,"CapPass","Cycle 5",5,6189,"416-12","Alloy 617",314626,"Plate"
241.55,-0.01025,"Qualified",,285.85,"CapPass","Cycle 5",5,6190,"416-12","Alloy 617",314626,"Plate"
243.26,-0.01020,"Qualified",,285.90,"CapPass","Cycle 5",5,6191,"416-12","Alloy 617",314626,"Plate"
244.96,-0.01015,"Qualified",,285.95,"CapPass","Cycle 5",5,6192,"416-12","Alloy 617",314626,"Plate"
246.70,-0.01010,"Qualified",,286.00,"CapPass","Cycle 5",5,6193,"416-12","Alloy 617",314626,"Plate"
248.48,-0.01005,"Qualified",,286.05,"CapPass","Cycle 5",5,6194,"416-12","Alloy 617",314626,"Plate"
250.30,-0.00999,"Qualified",,286.10,"CapPass","Cycle 5",5,6195,"416-12","Alloy 617",314626,"Plate"
251.96,-0.00994,"Qualified",,286.15,"CapPass","Cycle 5",5,6196,"416-12","Alloy 617",314626,"Plate"
253.38,-0.00989,"Qualified",,286.20,"CapPass","Cycle 5",5,6197,"416-12","Alloy 617",314626,"Plate"
254.65,-0.00984,"Qualified",,286.24,"CapPass","Cycle 5",5,6198,"416-12","Alloy 617",314626,"Plate"
256.05,-0.00979,"Qualified",,286.29,"CapPass","Cycle 5",5,6199,"416-12","Alloy 617",314626,"Plate"
257.33,-0.00974,"Qualified",,286.34,"CapPass","Cycle 5",5,6200,"416-12","Alloy 617",314626,"Plate"
258.70,-0.00969,"Qualified",,286.40,"CapPass","Cycle 5",5,6201,"416-12","Alloy 617",314626,"Plate"
259.99,-0.00964,"Qualified",,286.45,"CapPass","Cycle 5",5,6202,"416-12","Alloy 617",314626,"Plate"
261.44,-0.00959,"Qualified",,286.50,"CapPass","Cycle 5",5,6203,"416-12","Alloy 617",314626,"Plate"
262.78,-0.00954,"Qualified",,286.55,"CapPass","Cycle 5",5,6204,"416-12","Alloy 617",314626,"Plate"
264.01,-0.00949,"Qualified",,286.59,"CapPass","Cycle 5",5,6205,"416-12","Alloy 617",314626,"Plate"
265.13,-0.00944,"Qualified",,286.64,"CapPass","Cycle 5",5,6206,"416-12","Alloy 617",314626,"Plate"
266.30,-0.00939,"Qualified",,286.69,"CapPass","Cycle 5",5,6207,"416-12","Alloy 617",314626,"Plate"
267.33,-0.00934,"Qualified",,286.74,"CapPass","Cycle 5",5,6208,"416-12","Alloy 617",314626,"Plate"
267.77,-0.00931,"Qualified",,286.76,"CapPass","Cycle 5",5,6209,"416-12","Alloy 617",314626,"Plate"
268.26,-0.00929,"Qualified",,286.79,"CapPass","Cycle 5",5,6210,"416-12","Alloy 617",314626,"Plate"
269.09,-0.00923,"Qualified",,286.84,"CapPass","Cycle 5",5,6211,"416-12","Alloy 617",314626,"Plate"
269.93,-0.00918,"Qualified",,286.91,"CapPass","Cycle 5",5,6212,"416-12","Alloy 617",314626,"Plate"
271.21,-0.00913,"Qualified",,286.96,"CapPass","Cycle 5",5,6213,"416-12","Alloy 617",314626,"Plate"
272.68,-0.00908,"Qualified",,287.00,"CapPass","Cycle 5",5,6214,"416-12","Alloy 617",314626,"Plate"
273.98,-0.00903,"Qualified",,287.05,"CapPass","Cycle 5",5,6215,"416-12","Alloy 617",314626,"Plate"
275.07,-0.00898,"Qualified",,287.09,"CapPass","Cycle 5",5,6216,"416-12","Alloy 617",314626,"Plate"
275.95,-0.00893,"Qualified",,287.14,"CapPass","Cycle 5",5,6217,"416-12","Alloy 617",314626,"Plate"
276.68,-0.00888,"Qualified",,287.19,"CapPass","Cycle 5",5,6218,"416-12","Alloy 617",314626,"Plate"
277.29,-0.00883,"Qualified",,287.23,"CapPass","Cycle 5",5,6219,"416-12","Alloy 617",314626,"Plate"
277.73,-0.00878,"Qualified",,287.28,"CapPass","Cycle 5",5,6220,"416-12","Alloy 617",314626,"Plate"
278.11,-0.00873,"Qualified",,287.33,"CapPass","Cycle 5",5,6221,"416-12","Alloy 617",314626,"Plate"
278.55,-0.00868,"Qualified",,287.38,"CapPass","Cycle 5",5,6222,"416-12","Alloy 617",314626,"Plate"
278.95,-0.00863,"Qualified",,287.43,"CapPass","Cycle 5",5,6223,"416-12","Alloy 617",314626,"Plate"
279.25,-0.00858,"Qualified",,287.48,"CapPass","Cycle 5",5,6224,"416-12","Alloy 617",314626,"Plate"
279.51,-0.00853,"Qualified",,287.53,"CapPass","Cycle 5",5,6225,"416-12","Alloy 617",314626,"Plate"
279.77,-0.00848,"Qualified",,287.58,"CapPass","Cycle 5",5,6226,"416-12","Alloy 617",314626,"Plate"
280.06,-0.00843,"Qualified",,287.62,"CapPass","Cycle 5",5,6227,"416-12","Alloy 617",314626,"Plate"
280.18,-0.00837,"Qualified",,287.67,"CapPass","Cycle 5",5,6228,"416-12","Alloy 617",314626,"Plate"
280.27,-0.00832,"Qualified",,287.72,"CapPass","Cycle 5",5,6229,"416-12","Alloy 617",314626,"Plate"
280.29,-0.00828,"Qualified",,287.76,"CapPass","Cycle 5",5,6230,"416-12","Alloy 617",314626,"Plate"
280.31,-0.00827,"Qualified",,287.77,"CapPass","Cycle 5",5,6231,"416-12","Alloy 617",314626,"Plate"
280.23,-0.00822,"Qualified",,287.82,"CapPass","Cycle 5",5,6232,"416-12","Alloy 617",314626,"Plate"
280.18,-0.00817,"Qualified",,287.87,"CapPass","Cycle 5",5,6233,"416-12","Alloy 617",314626,"Plate"
280.32,-0.00812,"Qualified",,287.93,"CapPass","Cycle 5",5,6234,"416-12","Alloy 617",314626,"Plate"
280.55,-0.00807,"Qualified",,287.98,"CapPass","Cycle 5",5,6235,"416-12","Alloy 617",314626,"Plate"
280.84,-0.00802,"Qualified",,288.02,"CapPass","Cycle 5",5,6236,"416-12","Alloy 617",314626,"Plate"
281.01,-0.00797,"Qualified",,288.07,"CapPass","Cycle 5",5,6237,"416-12","Alloy 617",314626,"Plate"
281.31,-0.00792,"Qualified",,288.13,"CapPass","Cycle 5",5,6238,"416-12","Alloy 617",314626,"Plate"
281.61,-0.00787,"Qualified",,288.18,"CapPass","Cycle 5",5,6239,"416-12","Alloy 617",314626,"Plate"
281.79,-0.00782,"Qualified",,288.23,"CapPass","Cycle 5",5,6240,"416-12","Alloy 617",314626,"Plate"
282.08,-0.00777,"Qualified",,288.28,"CapPass","Cycle 5",5,6241,"416-12","Alloy 617",314626,"Plate"
282.38,-0.00772,"Qualified",,288.33,"CapPass","Cycle 5",5,6242,"416-12","Alloy 617",314626,"Plate"
282.65,-0.00767,"Qualified",,288.38,"CapPass","Cycle 5",5,6243,"416-12","Alloy 617",314626,"Plate"
283.01,-0.00762,"Qualified",,288.43,"CapPass","Cycle 5",5,6244,"416-12","Alloy 617",314626,"Plate"
283.30,-0.00757,"Qualified",,288.48,"CapPass","Cycle 5",5,6245,"416-12","Alloy 617",314626,"Plate"
283.62,-0.00751,"Qualified",,288.52,"CapPass","Cycle 5",5,6246,"416-12","Alloy 617",314626,"Plate"
283.77,-0.00746,"Qualified",,288.57,"CapPass","Cycle 5",5,6247,"416-12","Alloy 617",314626,"Plate"
283.75,-0.00741,"Qualified",,288.62,"CapPass","Cycle 5",5,6248,"416-12","Alloy 617",314626,"Plate"
283.67,-0.00736,"Qualified",,288.67,"CapPass","Cycle 5",5,6249,"416-12","Alloy 617",314626,"Plate"
283.53,-0.00731,"Qualified",,288.71,"CapPass","Cycle 5",5,6250,"416-12","Alloy 617",314626,"Plate"
283.35,-0.00726,"Qualified",,288.76,"CapPass","Cycle 5",5,6251,"416-12","Alloy 617",314626,"Plate"
283.33,-0.00726,"Qualified",,288.76,"CapPass","Cycle 5",5,6252,"416-12","Alloy 617",314626,"Plate"
283.12,-0.00721,"Qualified",,288.81,"CapPass","Cycle 5",5,6253,"416-12","Alloy 617",314626,"Plate"
282.84,-0.00716,"Qualified",,288.87,"CapPass","Cycle 5",5,6254,"416-12","Alloy 617",314626,"Plate"
282.61,-0.00711,"Qualified",,288.92,"CapPass","Cycle 5",5,6255,"416-12","Alloy 617",314626,"Plate"
282.53,-0.00706,"Qualified",,288.97,"CapPass","Cycle 5",5,6256,"416-12","Alloy 617",314626,"Plate"
282.55,-0.00701,"Qualified",,289.02,"CapPass","Cycle 5",5,6257,"416-12","Alloy 617",314626,"Plate"
282.65,-0.00696,"Qualified",,289.07,"CapPass","Cycle 5",5,6258,"416-12","Alloy 617",314626,"Plate"
282.70,-0.00691,"Qualified",,289.12,"CapPass","Cycle 5",5,6259,"416-12","Alloy 617",314626,"Plate"
282.76,-0.00686,"Qualified",,289.17,"CapPass","Cycle 5",5,6260,"416-12","Alloy 617",314626,"Plate"
282.83,-0.00681,"Qualified",,289.22,"CapPass","Cycle 5",5,6261,"416-12","Alloy 617",314626,"Plate"
282.91,-0.00676,"Qualified",,289.26,"CapPass","Cycle 5",5,6262,"416-12","Alloy 617",314626,"Plate"
282.86,-0.00671,"Qualified",,289.31,"CapPass","Cycle 5",5,6263,"416-12","Alloy 617",314626,"Plate"
282.78,-0.00666,"Qualified",,289.36,"CapPass","Cycle 5",5,6264,"416-12","Alloy 617",314626,"Plate"
282.78,-0.00660,"Qualified",,289.41,"CapPass","Cycle 5",5,6265,"416-12","Alloy 617",314626,"Plate"
282.67,-0.00655,"Qualified",,289.46,"CapPass","Cycle 5",5,6266,"416-12","Alloy 617",314626,"Plate"
282.54,-0.00650,"Qualified",,289.51,"CapPass","Cycle 5",5,6267,"416-12","Alloy 617",314626,"Plate"
282.43,-0.00645,"Qualified",,289.57,"CapPass","Cycle 5",5,6268,"416-12","Alloy 617",314626,"Plate"
282.51,-0.00640,"Qualified",,289.62,"CapPass","Cycle 5",5,6269,"416-12","Alloy 617",314626,"Plate"
282.72,-0.00635,"Qualified",,289.67,"CapPass","Cycle 5",5,6270,"416-12","Alloy 617",314626,"Plate"
282.98,-0.00630,"Qualified",,289.72,"CapPass","Cycle 5",5,6271,"416-12","Alloy 617",314626,"Plate"
283.26,-0.00625,"Qualified",,289.76,"CapPass","Cycle 5",5,6272,"416-12","Alloy 617",314626,"Plate"
283.24,-0.00625,"Qualified",,289.77,"CapPass","Cycle 5",5,6273,"416-12","Alloy 617",314626,"Plate"
283.47,-0.00620,"Qualified",,289.82,"CapPass","Cycle 5",5,6274,"416-12","Alloy 617",314626,"Plate"
283.75,-0.00615,"Qualified",,289.87,"CapPass","Cycle 5",5,6275,"416-12","Alloy 617",314626,"Plate"
284.13,-0.00610,"Qualified",,289.92,"CapPass","Cycle 5",5,6276,"416-12","Alloy 617",314626,"Plate"
284.46,-0.00605,"Qualified",,289.97,"CapPass","Cycle 5",5,6277,"416-12","Alloy 617",314626,"Plate"
284.76,-0.00600,"Qualified",,290.02,"CapPass","Cycle 5",5,6278,"416-12","Alloy 617",314626,"Plate"
285.00,-0.00595,"Qualified",,290.06,"CapPass","Cycle 5",5,6279,"416-12","Alloy 617",314626,"Plate"
285.09,-0.00590,"Qualified",,290.10,"CapPass","Cycle 5",5,6280,"416-12","Alloy 617",314626,"Plate"
284.90,-0.00585,"Qualified",,290.16,"CapPass","Cycle 5",5,6281,"416-12","Alloy 617",314626,"Plate"
284.77,-0.00580,"Qualified",,290.21,"CapPass","Cycle 5",5,6282,"416-12","Alloy 617",314626,"Plate"
284.76,-0.00575,"Qualified",,290.26,"CapPass","Cycle 5",5,6283,"416-12","Alloy 617",314626,"Plate"
284.73,-0.00570,"Qualified",,290.31,"CapPass","Cycle 5",5,6284,"416-12","Alloy 617",314626,"Plate"
284.80,-0.00565,"Qualified",,290.35,"CapPass","Cycle 5",5,6285,"416-12","Alloy 617",314626,"Plate"
284.58,-0.00560,"Qualified",,290.40,"CapPass","Cycle 5",5,6286,"416-12","Alloy 617",314626,"Plate"
284.15,-0.00555,"Qualified",,290.45,"CapPass","Cycle 5",5,6287,"416-12","Alloy 617",314626,"Plate"
283.76,-0.00550,"Qualified",,290.50,"CapPass","Cycle 5",5,6288,"416-12","Alloy 617",314626,"Plate"
283.28,-0.00544,"Qualified",,290.56,"CapPass","Cycle 5",5,6289,"416-12","Alloy 617",314626,"Plate"
283.16,-0.00539,"Qualified",,290.61,"CapPass","Cycle 5",5,6290,"416-12","Alloy 617",314626,"Plate"
283.25,-0.00534,"Qualified",,290.66,"CapPass","Cycle 5",5,6291,"416-12","Alloy 617",314626,"Plate"
283.37,-0.00529,"Qualified",,290.71,"CapPass","Cycle 5",5,6292,"416-12","Alloy 617",314626,"Plate"
283.53,-0.00524,"Qualified",,290.76,"CapPass","Cycle 5",5,6293,"416-12","Alloy 617",314626,"Plate"
283.53,-0.00524,"Qualified",,290.76,"CapPass","Cycle 5",5,6294,"416-12","Alloy 617",314626,"Plate"
283.71,-0.00519,"Qualified",,290.81,"CapPass","Cycle 5",5,6295,"416-12","Alloy 617",314626,"Plate"
283.90,-0.00514,"Qualified",,290.86,"CapPass","Cycle 5",5,6296,"416-12","Alloy 617",314626,"Plate"
284.13,-0.00509,"Qualified",,290.91,"CapPass","Cycle 5",5,6297,"416-12","Alloy 617",314626,"Plate"
284.29,-0.00504,"Qualified",,290.96,"CapPass","Cycle 5",5,6298,"416-12","Alloy 617",314626,"Plate"
284.47,-0.00499,"Qualified",,291.00,"CapPass","Cycle 5",5,6299,"416-12","Alloy 617",314626,"Plate"
284.56,-0.00494,"Qualified",,291.05,"CapPass","Cycle 5",5,6300,"416-12","Alloy 617",314626,"Plate"
284.39,-0.00489,"Qualified",,291.09,"CapPass","Cycle 5",5,6301,"416-12","Alloy 617",314626,"Plate"
283.90,-0.00484,"Qualified",,291.14,"CapPass","Cycle 5",5,6302,"416-12","Alloy 617",314626,"Plate"
283.42,-0.00479,"Qualified",,291.19,"CapPass","Cycle 5",5,6303,"416-12","Alloy 617",314626,"Plate"
282.76,-0.00474,"Qualified",,291.24,"CapPass","Cycle 5",5,6304,"416-12","Alloy 617",314626,"Plate"
282.15,-0.00469,"Qualified",,291.29,"CapPass","Cycle 5",5,6305,"416-12","Alloy 617",314626,"Plate"
281.60,-0.00464,"Qualified",,291.34,"CapPass","Cycle 5",5,6306,"416-12","Alloy 617",314626,"Plate"
281.16,-0.00459,"Qualified",,291.39,"CapPass","Cycle 5",5,6307,"416-12","Alloy 617",314626,"Plate"
280.77,-0.00454,"Qualified",,291.45,"CapPass","Cycle 5",5,6308,"416-12","Alloy 617",314626,"Plate"
280.60,-0.00449,"Qualified",,291.50,"CapPass","Cycle 5",5,6309,"416-12","Alloy 617",314626,"Plate"
280.60,-0.00444,"Qualified",,291.55,"CapPass","Cycle 5",5,6310,"416-12","Alloy 617",314626,"Plate"
280.72,-0.00439,"Qualified",,291.60,"CapPass","Cycle 5",5,6311,"416-12","Alloy 617",314626,"Plate"
281.03,-0.00434,"Qualified",,291.65,"CapPass","Cycle 5",5,6312,"416-12","Alloy 617",314626,"Plate"
281.26,-0.00428,"Qualified",,291.70,"CapPass","Cycle 5",5,6313,"416-12","Alloy 617",314626,"Plate"
281.44,-0.00423,"Qualified",,291.75,"CapPass","Cycle 5",5,6314,"416-12","Alloy 617",314626,"Plate"
281.50,-0.00422,"Qualified",,291.76,"CapPass","Cycle 5",5,6315,"416-12","Alloy 617",314626,"Plate"
281.58,-0.00418,"Qualified",,291.80,"CapPass","Cycle 5",5,6316,"416-12","Alloy 617",314626,"Plate"
281.71,-0.00413,"Qualified",,291.85,"CapPass","Cycle 5",5,6317,"416-12","Alloy 617",314626,"Plate"
281.99,-0.00408,"Qualified",,291.91,"CapPass","Cycle 5",5,6318,"416-12","Alloy 617",314626,"Plate"
282.42,-0.00403,"Qualified",,291.96,"CapPass","Cycle 5",5,6319,"416-12","Alloy 617",314626,"Plate"
282.92,-0.00398,"Qualified",,292.01,"CapPass","Cycle 5",5,6320,"416-12","Alloy 617",314626,"Plate"
283.34,-0.00393,"Qualified",,292.05,"CapPass","Cycle 5",5,6321,"416-12","Alloy 617",314626,"Plate"
283.67,-0.00388,"Qualified",,292.10,"CapPass","Cycle 5",5,6322,"416-12","Alloy 617",314626,"Plate"
283.88,-0.00383,"Qualified",,292.15,"CapPass","Cycle 5",5,6323,"416-12","Alloy 617",314626,"Plate"
283.96,-0.00378,"Qualified",,292.20,"CapPass","Cycle 5",5,6324,"416-12","Alloy 617",314626,"Plate"
284.02,-0.00373,"Qualified",,292.25,"CapPass","Cycle 5",5,6325,"416-12","Alloy 617",314626,"Plate"
284.04,-0.00368,"Qualified",,292.30,"CapPass","Cycle 5",5,6326,"416-12","Alloy 617",314626,"Plate"
284.06,-0.00363,"Qualified",,292.35,"CapPass","Cycle 5",5,6327,"416-12","Alloy 617",314626,"Plate"
284.13,-0.00358,"Qualified",,292.40,"CapPass","Cycle 5",5,6328,"416-12","Alloy 617",314626,"Plate"
284.12,-0.00353,"Qualified",,292.45,"CapPass","Cycle 5",5,6329,"416-12","Alloy 617",314626,"Plate"
284.05,-0.00348,"Qualified",,292.49,"CapPass","Cycle 5",5,6330,"416-12","Alloy 617",314626,"Plate"
283.87,-0.00343,"Qualified",,292.54,"CapPass","Cycle 5",5,6331,"416-12","Alloy 617",314626,"Plate"
283.65,-0.00338,"Qualified",,292.59,"CapPass","Cycle 5",5,6332,"416-12","Alloy 617",314626,"Plate"
283.38,-0.00333,"Qualified",,292.64,"CapPass","Cycle 5",5,6333,"416-12","Alloy 617",314626,"Plate"
283.23,-0.00328,"Qualified",,292.69,"CapPass","Cycle 5",5,6334,"416-12","Alloy 617",314626,"Plate"
283.03,-0.00322,"Qualified",,292.74,"CapPass","Cycle 5",5,6335,"416-12","Alloy 617",314626,"Plate"
282.99,-0.00320,"Qualified",,292.76,"CapPass","Cycle 5",5,6336,"416-12","Alloy 617",314626,"Plate"
282.92,-0.00317,"Qualified",,292.80,"CapPass","Cycle 5",5,6337,"416-12","Alloy 617",314626,"Plate"
282.78,-0.00312,"Qualified",,292.85,"CapPass","Cycle 5",5,6338,"416-12","Alloy 617",314626,"Plate"
282.88,-0.00307,"Qualified",,292.90,"CapPass","Cycle 5",5,6339,"416-12","Alloy 617",314626,"Plate"
282.99,-0.00302,"Qualified",,292.95,"CapPass","Cycle 5",5,6340,"416-12","Alloy 617",314626,"Plate"
283.04,-0.00297,"Qualified",,293.00,"CapPass","Cycle 5",5,6341,"416-12","Alloy 617",314626,"Plate"
283.11,-0.00292,"Qualified",,293.05,"CapPass","Cycle 5",5,6342,"416-12","Alloy 617",314626,"Plate"
283.22,-0.00287,"Qualified",,293.10,"CapPass","Cycle 5",5,6343,"416-12","Alloy 617",314626,"Plate"
283.37,-0.00282,"Qualified",,293.15,"CapPass","Cycle 5",5,6344,"416-12","Alloy 617",314626,"Plate"
283.58,-0.00277,"Qualified",,293.20,"CapPass","Cycle 5",5,6345,"416-12","Alloy 617",314626,"Plate"
283.78,-0.00272,"Qualified",,293.25,"CapPass","Cycle 5",5,6346,"416-12","Alloy 617",314626,"Plate"
283.95,-0.00267,"Qualified",,293.30,"CapPass","Cycle 5",5,6347,"416-12","Alloy 617",314626,"Plate"
284.09,-0.00262,"Qualified",,293.35,"CapPass","Cycle 5",5,6348,"416-12","Alloy 617",314626,"Plate"
284.15,-0.00257,"Qualified",,293.40,"CapPass","Cycle 5",5,6349,"416-12","Alloy 617",314626,"Plate"
284.16,-0.00252,"Qualified",,293.45,"CapPass","Cycle 5",5,6350,"416-12","Alloy 617",314626,"Plate"
284.17,-0.00247,"Qualified",,293.50,"CapPass","Cycle 5",5,6351,"416-12","Alloy 617",314626,"Plate"
284.13,-0.00242,"Qualified",,293.55,"CapPass","Cycle 5",5,6352,"416-12","Alloy 617",314626,"Plate"
284.16,-0.00237,"Qualified",,293.60,"CapPass","Cycle 5",5,6353,"416-12","Alloy 617",314626,"Plate"
284.37,-0.00232,"Qualified",,293.65,"CapPass","Cycle 5",5,6354,"416-12","Alloy 617",314626,"Plate"
284.56,-0.00227,"Qualified",,293.70,"CapPass","Cycle 5",5,6355,"416-12","Alloy 617",314626,"Plate"
284.77,-0.00222,"Qualified",,293.74,"CapPass","Cycle 5",5,6356,"416-12","Alloy 617",314626,"Plate"
284.83,-0.00219,"Qualified",,293.76,"CapPass","Cycle 5",5,6357,"416-12","Alloy 617",314626,"Plate"
284.85,-0.00217,"Qualified",,293.79,"CapPass","Cycle 5",5,6358,"416-12","Alloy 617",314626,"Plate"
284.74,-0.00212,"Qualified",,293.84,"CapPass","Cycle 5",5,6359,"416-12","Alloy 617",314626,"Plate"
284.45,-0.00207,"Qualified",,293.89,"CapPass","Cycle 5",5,6360,"416-12","Alloy 617",314626,"Plate"
284.09,-0.00202,"Qualified",,293.94,"CapPass","Cycle 5",5,6361,"416-12","Alloy 617",314626,"Plate"
283.81,-0.00197,"Qualified",,293.99,"CapPass","Cycle 5",5,6362,"416-12","Alloy 617",314626,"Plate"
283.50,-0.00191,"Qualified",,294.04,"CapPass","Cycle 5",5,6363,"416-12","Alloy 617",314626,"Plate"
283.17,-0.00186,"Qualified",,294.09,"CapPass","Cycle 5",5,6364,"416-12","Alloy 617",314626,"Plate"
282.96,-0.00181,"Qualified",,294.14,"CapPass","Cycle 5",5,6365,"416-12","Alloy 617",314626,"Plate"
282.73,-0.00176,"Qualified",,294.19,"CapPass","Cycle 5",5,6366,"416-12","Alloy 617",314626,"Plate"
282.50,-0.00171,"Qualified",,294.24,"CapPass","Cycle 5",5,6367,"416-12","Alloy 617",314626,"Plate"
282.42,-0.00166,"Qualified",,294.29,"CapPass","Cycle 5",5,6368,"416-12","Alloy 617",314626,"Plate"
282.39,-0.00161,"Qualified",,294.34,"CapPass","Cycle 5",5,6369,"416-12","Alloy 617",314626,"Plate"
282.39,-0.00156,"Qualified",,294.39,"CapPass","Cycle 5",5,6370,"416-12","Alloy 617",314626,"Plate"
282.28,-0.00151,"Qualified",,294.44,"CapPass","Cycle 5",5,6371,"416-12","Alloy 617",314626,"Plate"
282.27,-0.00146,"Qualified",,294.49,"CapPass","Cycle 5",5,6372,"416-12","Alloy 617",314626,"Plate"
282.39,-0.00141,"Qualified",,294.55,"CapPass","Cycle 5",5,6373,"416-12","Alloy 617",314626,"Plate"
282.61,-0.00136,"Qualified",,294.60,"CapPass","Cycle 5",5,6374,"416-12","Alloy 617",314626,"Plate"
282.96,-0.00131,"Qualified",,294.65,"CapPass","Cycle 5",5,6375,"416-12","Alloy 617",314626,"Plate"
283.30,-0.00126,"Qualified",,294.70,"CapPass","Cycle 5",5,6376,"416-12","Alloy 617",314626,"Plate"
283.61,-0.00121,"Qualified",,294.74,"CapPass","Cycle 5",5,6377,"416-12","Alloy 617",314626,"Plate"
283.65,-0.00119,"Qualified",,294.76,"CapPass","Cycle 5",5,6378,"416-12","Alloy 617",314626,"Plate"
283.75,-0.00116,"Qualified",,294.79,"CapPass","Cycle 5",5,6379,"416-12","Alloy 617",314626,"Plate"
283.79,-0.00111,"Qualified",,294.84,"CapPass","Cycle 5",5,6380,"416-12","Alloy 617",314626,"Plate"
283.76,-0.00106,"Qualified",,294.89,"CapPass","Cycle 5",5,6381,"416-12","Alloy 617",314626,"Plate"
283.75,-0.00101,"Qualified",,294.95,"CapPass","Cycle 5",5,6382,"416-12","Alloy 617",314626,"Plate"
283.79,-0.00096,"Qualified",,295.00,"CapPass","Cycle 5",5,6383,"416-12","Alloy 617",314626,"Plate"
284.06,-0.00091,"Qualified",,295.05,"CapPass","Cycle 5",5,6384,"416-12","Alloy 617",314626,"Plate"
284.42,-0.00085,"Qualified",,295.10,"CapPass","Cycle 5",5,6385,"416-12","Alloy 617",314626,"Plate"
284.84,-0.00080,"Qualified",,295.15,"CapPass","Cycle 5",5,6386,"416-12","Alloy 617",314626,"Plate"
285.22,-0.00075,"Qualified",,295.20,"CapPass","Cycle 5",5,6387,"416-12","Alloy 617",314626,"Plate"
285.55,-0.00070,"Qualified",,295.25,"CapPass","Cycle 5",5,6388,"416-12","Alloy 617",314626,"Plate"
285.90,-0.00065,"Qualified",,295.30,"CapPass","Cycle 5",5,6389,"416-12","Alloy 617",314626,"Plate"
286.13,-0.00060,"Qualified",,295.35,"CapPass","Cycle 5",5,6390,"416-12","Alloy 617",314626,"Plate"
286.32,-0.00055,"Qualified",,295.40,"CapPass","Cycle 5",5,6391,"416-12","Alloy 617",314626,"Plate"
286.48,-0.00050,"Qualified",,295.45,"CapPass","Cycle 5",5,6392,"416-12","Alloy 617",314626,"Plate"
286.67,-0.00045,"Qualified",,295.50,"CapPass","Cycle 5",5,6393,"416-12","Alloy 617",314626,"Plate"
286.77,-0.00040,"Qualified",,295.55,"CapPass","Cycle 5",5,6394,"416-12","Alloy 617",314626,"Plate"
286.83,-0.00035,"Qualified",,295.60,"CapPass","Cycle 5",5,6395,"416-12","Alloy 617",314626,"Plate"
286.99,-0.00030,"Qualified",,295.65,"CapPass","Cycle 5",5,6396,"416-12","Alloy 617",314626,"Plate"
287.12,-0.00025,"Qualified",,295.70,"CapPass","Cycle 5",5,6397,"416-12","Alloy 617",314626,"Plate"
287.18,-0.00020,"Qualified",,295.75,"CapPass","Cycle 5",5,6398,"416-12","Alloy 617",314626,"Plate"
287.21,-0.00018,"Qualified",,295.76,"CapPass","Cycle 5",5,6399,"416-12","Alloy 617",314626,"Plate"
287.24,-0.00015,"Qualified",,295.80,"CapPass","Cycle 5",5,6400,"416-12","Alloy 617",314626,"Plate"
287.35,-0.00010,"Qualified",,295.85,"CapPass","Cycle 5",5,6401,"416-12","Alloy 617",314626,"Plate"
286.83,-0.00006,"Qualified",,535.91,"CapPass","Cycle 10",10,11406,"416-12","Alloy 617",314626,"Plate"
286.91,-0.00001,"Qualified",,535.97,"CapPass","Cycle 10",10,11407,"416-12","Alloy 617",314626,"Plate"
286.90,0.00004,"Qualified",,536.02,"CapPass","Cycle 10",10,11408,"416-12","Alloy 617",314626,"Plate"
286.93,0.00009,"Qualified",,536.06,"CapPass","Cycle 10",10,11409,"416-12","Alloy 617",314626,"Plate"
286.86,0.00014,"Qualified",,536.12,"CapPass","Cycle 10",10,11410,"416-12","Alloy 617",314626,"Plate"
286.77,0.00019,"Qualified",,536.17,"CapPass","Cycle 10",10,11411,"416-12","Alloy 617",314626,"Plate"
286.72,0.00024,"Qualified",,536.21,"CapPass","Cycle 10",10,11412,"416-12","Alloy 617",314626,"Plate"
286.65,0.00029,"Qualified",,536.26,"CapPass","Cycle 10",10,11413,"416-12","Alloy 617",314626,"Plate"
286.50,0.00034,"Qualified",,536.31,"CapPass","Cycle 10",10,11414,"416-12","Alloy 617",314626,"Plate"
286.34,0.00039,"Qualified",,536.36,"CapPass","Cycle 10",10,11415,"416-12","Alloy 617",314626,"Plate"
286.17,0.00044,"Qualified",,536.41,"CapPass","Cycle 10",10,11416,"416-12","Alloy 617",314626,"Plate"
286.14,0.00049,"Qualified",,536.46,"CapPass","Cycle 10",10,11417,"416-12","Alloy 617",314626,"Plate"
286.06,0.00054,"Qualified",,536.51,"CapPass","Cycle 10",10,11418,"416-12","Alloy 617",314626,"Plate"
285.99,0.00059,"Qualified",,536.56,"CapPass","Cycle 10",10,11419,"416-12","Alloy 617",314626,"Plate"
286.03,0.00064,"Qualified",,536.61,"CapPass","Cycle 10",10,11420,"416-12","Alloy 617",314626,"Plate"
286.02,0.00069,"Qualified",,536.67,"CapPass","Cycle 10",10,11421,"416-12","Alloy 617",314626,"Plate"
286.01,0.00074,"Qualified",,536.72,"CapPass","Cycle 10",10,11422,"416-12","Alloy 617",314626,"Plate"
286.09,0.00079,"Qualified",,536.76,"CapPass","Cycle 10",10,11423,"416-12","Alloy 617",314626,"Plate"
286.12,0.00079,"Qualified",,536.77,"CapPass","Cycle 10",10,11424,"416-12","Alloy 617",314626,"Plate"
286.17,0.00084,"Qualified",,536.82,"CapPass","Cycle 10",10,11425,"416-12","Alloy 617",314626,"Plate"
286.26,0.00089,"Qualified",,536.87,"CapPass","Cycle 10",10,11426,"416-12","Alloy 617",314626,"Plate"
286.43,0.00094,"Qualified",,536.92,"CapPass","Cycle 10",10,11427,"416-12","Alloy 617",314626,"Plate"
286.49,0.00099,"Qualified",,536.97,"CapPass","Cycle 10",10,11428,"416-12","Alloy 617",314626,"Plate"
286.64,0.00104,"Qualified",,537.02,"CapPass","Cycle 10",10,11429,"416-12","Alloy 617",314626,"Plate"
286.91,0.00109,"Qualified",,537.07,"CapPass","Cycle 10",10,11430,"416-12","Alloy 617",314626,"Plate"
287.18,0.00114,"Qualified",,537.12,"CapPass","Cycle 10",10,11431,"416-12","Alloy 617",314626,"Plate"
287.35,0.00119,"Qualified",,537.17,"CapPass","Cycle 10",10,11432,"416-12","Alloy 617",314626,"Plate"
287.52,0.00125,"Qualified",,537.22,"CapPass","Cycle 10",10,11433,"416-12","Alloy 617",314626,"Plate"
287.60,0.00130,"Qualified",,537.26,"CapPass","Cycle 10",10,11434,"416-12","Alloy 617",314626,"Plate"
287.55,0.00135,"Qualified",,537.31,"CapPass","Cycle 10",10,11435,"416-12","Alloy 617",314626,"Plate"
287.33,0.00140,"Qualified",,537.36,"CapPass","Cycle 10",10,11436,"416-12","Alloy 617",314626,"Plate"
287.02,0.00145,"Qualified",,537.41,"CapPass","Cycle 10",10,11437,"416-12","Alloy 617",314626,"Plate"
286.94,0.00150,"Qualified",,537.47,"CapPass","Cycle 10",10,11438,"416-12","Alloy 617",314626,"Plate"
286.82,0.00155,"Qualified",,537.52,"CapPass","Cycle 10",10,11439,"416-12","Alloy 617",314626,"Plate"
286.79,0.00160,"Qualified",,537.57,"CapPass","Cycle 10",10,11440,"416-12","Alloy 617",314626,"Plate"
286.79,0.00165,"Qualified",,537.62,"CapPass","Cycle 10",10,11441,"416-12","Alloy 617",314626,"Plate"
286.91,0.00170,"Qualified",,537.67,"CapPass","Cycle 10",10,11442,"416-12","Alloy 617",314626,"Plate"
287.06,0.00175,"Qualified",,537.72,"CapPass","Cycle 10",10,11443,"416-12","Alloy 617",314626,"Plate"
287.12,0.00180,"Qualified",,537.76,"CapPass","Cycle 10",10,11444,"416-12","Alloy 617",314626,"Plate"
287.11,0.00185,"Qualified",,537.81,"CapPass","Cycle 10",10,11445,"416-12","Alloy 617",314626,"Plate"
287.02,0.00190,"Qualified",,537.86,"CapPass","Cycle 10",10,11446,"416-12","Alloy 617",314626,"Plate"
286.61,0.00195,"Qualified",,537.91,"CapPass","Cycle 10",10,11447,"416-12","Alloy 617",314626,"Plate"
286.12,0.00200,"Qualified",,537.97,"CapPass","Cycle 10",10,11448,"416-12","Alloy 617",314626,"Plate"
286.30,0.00205,"Qualified",,538.03,"CapPass","Cycle 10",10,11449,"416-12","Alloy 617",314626,"Plate"
286.77,0.00210,"Qualified",,538.08,"CapPass","Cycle 10",10,11450,"416-12","Alloy 617",314626,"Plate"
287.30,0.00215,"Qualified",,538.13,"CapPass","Cycle 10",10,11451,"416-12","Alloy 617",314626,"Plate"
287.78,0.00220,"Qualified",,538.18,"CapPass","Cycle 10",10,11452,"416-12","Alloy 617",314626,"Plate"
288.11,0.00225,"Qualified",,538.22,"CapPass","Cycle 10",10,11453,"416-12","Alloy 617",314626,"Plate"
288.37,0.00230,"Qualified",,538.27,"CapPass","Cycle 10",10,11454,"416-12","Alloy 617",314626,"Plate"
288.43,0.00236,"Qualified",,538.32,"CapPass","Cycle 10",10,11455,"416-12","Alloy 617",314626,"Plate"
288.42,0.00241,"Qualified",,538.37,"CapPass","Cycle 10",10,11456,"416-12","Alloy 617",314626,"Plate"
288.38,0.00246,"Qualified",,538.41,"CapPass","Cycle 10",10,11457,"416-12","Alloy 617",314626,"Plate"
288.12,0.00251,"Qualified",,538.46,"CapPass","Cycle 10",10,11458,"416-12","Alloy 617",314626,"Plate"
287.83,0.00256,"Qualified",,538.52,"CapPass","Cycle 10",10,11459,"416-12","Alloy 617",314626,"Plate"
287.72,0.00261,"Qualified",,538.57,"CapPass","Cycle 10",10,11460,"416-12","Alloy 617",314626,"Plate"
287.74,0.00266,"Qualified",,538.62,"CapPass","Cycle 10",10,11461,"416-12","Alloy 617",314626,"Plate"
287.75,0.00271,"Qualified",,538.67,"CapPass","Cycle 10",10,11462,"416-12","Alloy 617",314626,"Plate"
287.65,0.00276,"Qualified",,538.71,"CapPass","Cycle 10",10,11463,"416-12","Alloy 617",314626,"Plate"
287.48,0.00281,"Qualified",,538.76,"CapPass","Cycle 10",10,11464,"416-12","Alloy 617",314626,"Plate"
287.46,0.00281,"Qualified",,538.77,"CapPass","Cycle 10",10,11465,"416-12","Alloy 617",314626,"Plate"
287.29,0.00286,"Qualified",,538.82,"CapPass","Cycle 10",10,11466,"416-12","Alloy 617",314626,"Plate"
287.18,0.00291,"Qualified",,538.87,"CapPass","Cycle 10",10,11467,"416-12","Alloy 617",314626,"Plate"
287.17,0.00296,"Qualified",,538.92,"CapPass","Cycle 10",10,11468,"416-12","Alloy 617",314626,"Plate"
287.17,0.00301,"Qualified",,538.97,"CapPass","Cycle 10",10,11469,"416-12","Alloy 617",314626,"Plate"
287.16,0.00306,"Qualified",,539.02,"CapPass","Cycle 10",10,11470,"416-12","Alloy 617",314626,"Plate"
287.07,0.00311,"Qualified",,539.07,"CapPass","Cycle 10",10,11471,"416-12","Alloy 617",314626,"Plate"
286.95,0.00316,"Qualified",,539.12,"CapPass","Cycle 10",10,11472,"416-12","Alloy 617",314626,"Plate"
286.95,0.00321,"Qualified",,539.17,"CapPass","Cycle 10",10,11473,"416-12","Alloy 617",314626,"Plate"
286.95,0.00326,"Qualified",,539.22,"CapPass","Cycle 10",10,11474,"416-12","Alloy 617",314626,"Plate"
286.96,0.00331,"Qualified",,539.27,"CapPass","Cycle 10",10,11475,"416-12","Alloy 617",314626,"Plate"
287.06,0.00336,"Qualified",,539.33,"CapPass","Cycle 10",10,11476,"416-12","Alloy 617",314626,"Plate"
287.41,0.00341,"Qualified",,539.38,"CapPass","Cycle 10",10,11477,"416-12","Alloy 617",314626,"Plate"
287.80,0.00346,"Qualified",,539.43,"CapPass","Cycle 10",10,11478,"416-12","Alloy 617",314626,"Plate"
288.25,0.00351,"Qualified",,539.48,"CapPass","Cycle 10",10,11479,"416-12","Alloy 617",314626,"Plate"
288.66,0.00357,"Qualified",,539.53,"CapPass","Cycle 10",10,11480,"416-12","Alloy 617",314626,"Plate"
289.00,0.00362,"Qualified",,539.58,"CapPass","Cycle 10",10,11481,"416-12","Alloy 617",314626,"Plate"
289.31,0.00367,"Qualified",,539.63,"CapPass","Cycle 10",10,11482,"416-12","Alloy 617",314626,"Plate"
289.65,0.00372,"Qualified",,539.67,"CapPass","Cycle 10",10,11483,"416-12","Alloy 617",314626,"Plate"
289.76,0.00377,"Qualified",,539.72,"CapPass","Cycle 10",10,11484,"416-12","Alloy 617",314626,"Plate"
289.88,0.00381,"Qualified",,539.76,"CapPass","Cycle 10",10,11485,"416-12","Alloy 617",314626,"Plate"
289.91,0.00382,"Qualified",,539.78,"CapPass","Cycle 10",10,11486,"416-12","Alloy 617",314626,"Plate"
290.00,0.00387,"Qualified",,539.82,"CapPass","Cycle 10",10,11487,"416-12","Alloy 617",314626,"Plate"
290.02,0.00392,"Qualified",,539.87,"CapPass","Cycle 10",10,11488,"416-12","Alloy 617",314626,"Plate"
289.96,0.00397,"Qualified",,539.92,"CapPass","Cycle 10",10,11489,"416-12","Alloy 617",314626,"Plate"
289.84,0.00402,"Qualified",,539.97,"CapPass","Cycle 10",10,11490,"416-12","Alloy 617",314626,"Plate"
289.68,0.00407,"Qualified",,540.02,"CapPass","Cycle 10",10,11491,"416-12","Alloy 617",314626,"Plate"
289.58,0.00412,"Qualified",,540.08,"CapPass","Cycle 10",10,11492,"416-12","Alloy 617",314626,"Plate"
289.60,0.00417,"Qualified",,540.13,"CapPass","Cycle 10",10,11493,"416-12","Alloy 617",314626,"Plate"
289.67,0.00422,"Qualified",,540.17,"CapPass","Cycle 10",10,11494,"416-12","Alloy 617",314626,"Plate"
289.62,0.00427,"Qualified",,540.22,"CapPass","Cycle 10",10,11495,"416-12","Alloy 617",314626,"Plate"
289.47,0.00432,"Qualified",,540.26,"CapPass","Cycle 10",10,11496,"416-12","Alloy 617",314626,"Plate"
289.12,0.00437,"Qualified",,540.31,"CapPass","Cycle 10",10,11497,"416-12","Alloy 617",314626,"Plate"
288.55,0.00442,"Qualified",,540.37,"CapPass","Cycle 10",10,11498,"416-12","Alloy 617",314626,"Plate"
288.00,0.00447,"Qualified",,540.42,"CapPass","Cycle 10",10,11499,"416-12","Alloy 617",314626,"Plate"
287.75,0.00452,"Qualified",,540.48,"CapPass","Cycle 10",10,11500,"416-12","Alloy 617",314626,"Plate"
287.80,0.00457,"Qualified",,540.53,"CapPass","Cycle 10",10,11501,"416-12","Alloy 617",314626,"Plate"
287.87,0.00463,"Qualified",,540.57,"CapPass","Cycle 10",10,11502,"416-12","Alloy 617",314626,"Plate"
287.78,0.00468,"Qualified",,540.62,"CapPass","Cycle 10",10,11503,"416-12","Alloy 617",314626,"Plate"
287.77,0.00473,"Qualified",,540.68,"CapPass","Cycle 10",10,11504,"416-12","Alloy 617",314626,"Plate"
288.04,0.00478,"Qualified",,540.74,"CapPass","Cycle 10",10,11505,"416-12","Alloy 617",314626,"Plate"
288.23,0.00480,"Qualified",,540.76,"CapPass","Cycle 10",10,11506,"416-12","Alloy 617",314626,"Plate"
288.39,0.00483,"Qualified",,540.79,"CapPass","Cycle 10",10,11507,"416-12","Alloy 617",314626,"Plate"
288.80,0.00488,"Qualified",,540.83,"CapPass","Cycle 10",10,11508,"416-12","Alloy 617",314626,"Plate"
289.19,0.00493,"Qualified",,540.88,"CapPass","Cycle 10",10,11509,"416-12","Alloy 617",314626,"Plate"
289.45,0.00498,"Qualified",,540.93,"CapPass","Cycle 10",10,11510,"416-12","Alloy 617",314626,"Plate"
289.53,0.00503,"Qualified",,540.98,"CapPass","Cycle 10",10,11511,"416-12","Alloy 617",314626,"Plate"
289.41,0.00508,"Qualified",,541.03,"CapPass","Cycle 10",10,11512,"416-12","Alloy 617",314626,"Plate"
289.31,0.00513,"Qualified",,541.07,"CapPass","Cycle 10",10,11513,"416-12","Alloy 617",314626,"Plate"
289.13,0.00518,"Qualified",,541.13,"CapPass","Cycle 10",10,11514,"416-12","Alloy 617",314626,"Plate"
288.94,0.00523,"Qualified",,541.18,"CapPass","Cycle 10",10,11515,"416-12","Alloy 617",314626,"Plate"
288.81,0.00528,"Qualified",,541.23,"CapPass","Cycle 10",10,11516,"416-12","Alloy 617",314626,"Plate"
288.66,0.00533,"Qualified",,541.29,"CapPass","Cycle 10",10,11517,"416-12","Alloy 617",314626,"Plate"
288.71,0.00538,"Qualified",,541.34,"CapPass","Cycle 10",10,11518,"416-12","Alloy 617",314626,"Plate"
288.94,0.00543,"Qualified",,541.38,"CapPass","Cycle 10",10,11519,"416-12","Alloy 617",314626,"Plate"
289.17,0.00548,"Qualified",,541.43,"CapPass","Cycle 10",10,11520,"416-12","Alloy 617",314626,"Plate"
289.18,0.00554,"Qualified",,541.47,"CapPass","Cycle 10",10,11521,"416-12","Alloy 617",314626,"Plate"
288.94,0.00559,"Qualified",,541.52,"CapPass","Cycle 10",10,11522,"416-12","Alloy 617",314626,"Plate"
288.65,0.00564,"Qualified",,541.58,"CapPass","Cycle 10",10,11523,"416-12","Alloy 617",314626,"Plate"
288.40,0.00569,"Qualified",,541.63,"CapPass","Cycle 10",10,11524,"416-12","Alloy 617",314626,"Plate"
288.44,0.00574,"Qualified",,541.69,"CapPass","Cycle 10",10,11525,"416-12","Alloy 617",314626,"Plate"
288.75,0.00579,"Qualified",,541.74,"CapPass","Cycle 10",10,11526,"416-12","Alloy 617",314626,"Plate"
288.97,0.00581,"Qualified",,541.76,"CapPass","Cycle 10",10,11527,"416-12","Alloy 617",314626,"Plate"
289.15,0.00584,"Qualified",,541.79,"CapPass","Cycle 10",10,11528,"416-12","Alloy 617",314626,"Plate"
289.51,0.00589,"Qualified",,541.84,"CapPass","Cycle 10",10,11529,"416-12","Alloy 617",314626,"Plate"
289.75,0.00594,"Qualified",,541.89,"CapPass","Cycle 10",10,11530,"416-12","Alloy 617",314626,"Plate"
289.97,0.00599,"Qualified",,541.94,"CapPass","Cycle 10",10,11531,"416-12","Alloy 617",314626,"Plate"
290.22,0.00604,"Qualified",,541.99,"CapPass","Cycle 10",10,11532,"416-12","Alloy 617",314626,"Plate"
290.31,0.00609,"Qualified",,542.03,"CapPass","Cycle 10",10,11533,"416-12","Alloy 617",314626,"Plate"
290.34,0.00614,"Qualified",,542.08,"CapPass","Cycle 10",10,11534,"416-12","Alloy 617",314626,"Plate"
290.37,0.00619,"Qualified",,542.14,"CapPass","Cycle 10",10,11535,"416-12","Alloy 617",314626,"Plate"
290.49,0.00624,"Qualified",,542.19,"CapPass","Cycle 10",10,11536,"416-12","Alloy 617",314626,"Plate"
290.61,0.00629,"Qualified",,542.24,"CapPass","Cycle 10",10,11537,"416-12","Alloy 617",314626,"Plate"
290.74,0.00634,"Qualified",,542.30,"CapPass","Cycle 10",10,11538,"416-12","Alloy 617",314626,"Plate"
290.98,0.00639,"Qualified",,542.34,"CapPass","Cycle 10",10,11539,"416-12","Alloy 617",314626,"Plate"
291.16,0.00644,"Qualified",,542.39,"CapPass","Cycle 10",10,11540,"416-12","Alloy 617",314626,"Plate"
291.17,0.00649,"Qualified",,542.44,"CapPass","Cycle 10",10,11541,"416-12","Alloy 617",314626,"Plate"
291.05,0.00654,"Qualified",,542.49,"CapPass","Cycle 10",10,11542,"416-12","Alloy 617",314626,"Plate"
291.06,0.00659,"Qualified",,542.55,"CapPass","Cycle 10",10,11543,"416-12","Alloy 617",314626,"Plate"
291.32,0.00664,"Qualified",,542.60,"CapPass","Cycle 10",10,11544,"416-12","Alloy 617",314626,"Plate"
291.58,0.00669,"Qualified",,542.64,"CapPass","Cycle 10",10,11545,"416-12","Alloy 617",314626,"Plate"
291.77,0.00674,"Qualified",,542.69,"CapPass","Cycle 10",10,11546,"416-12","Alloy 617",314626,"Plate"
291.91,0.00680,"Qualified",,542.74,"CapPass","Cycle 10",10,11547,"416-12","Alloy 617",314626,"Plate"
292.03,0.00682,"Qualified",,542.76,"CapPass","Cycle 10",10,11548,"416-12","Alloy 617",314626,"Plate"
292.11,0.00685,"Qualified",,542.79,"CapPass","Cycle 10",10,11549,"416-12","Alloy 617",314626,"Plate"
292.22,0.00690,"Qualified",,542.84,"CapPass","Cycle 10",10,11550,"416-12","Alloy 617",314626,"Plate"
292.29,0.00695,"Qualified",,542.89,"CapPass","Cycle 10",10,11551,"416-12","Alloy 617",314626,"Plate"
292.33,0.00700,"Qualified",,542.94,"CapPass","Cycle 10",10,11552,"416-12","Alloy 617",314626,"Plate"
292.26,0.00705,"Qualified",,543.00,"CapPass","Cycle 10",10,11553,"416-12","Alloy 617",314626,"Plate"
