Repository: js-molina/fatigue-A617

File: data/850C/Strain rate 0.001/3.0% strain/HTM_A19_Cycles_41614.csv (part 10 of 30)
"Stress Mpa","Strain","Qual State","Qual Exceptions","Elapsed Time Sec","Data State","Cycle Label","Cycle","Count","Sample","Alloy","Heat","Material_Form"
-307.28,-0.00911,"Qualified",,275.04,"CapPass","Cycle 5",5,6147,"416-14","Alloy 617",314626,"Plate"
-307.19,-0.00916,"Qualified",,275.09,"CapPass","Cycle 5",5,6148,"416-14","Alloy 617",314626,"Plate"
-307.13,-0.00921,"Qualified",,275.15,"CapPass","Cycle 5",5,6149,"416-14","Alloy 617",314626,"Plate"
-307.03,-0.00926,"Qualified",,275.20,"CapPass","Cycle 5",5,6150,"416-14","Alloy 617",314626,"Plate"
-306.98,-0.00931,"Qualified",,275.25,"CapPass","Cycle 5",5,6151,"416-14","Alloy 617",314626,"Plate"
-306.91,-0.00936,"Qualified",,275.30,"CapPass","Cycle 5",5,6152,"416-14","Alloy 617",314626,"Plate"
-306.90,-0.00941,"Qualified",,275.35,"CapPass","Cycle 5",5,6153,"416-14","Alloy 617",314626,"Plate"
-306.82,-0.00947,"Qualified",,275.41,"CapPass","Cycle 5",5,6154,"416-14","Alloy 617",314626,"Plate"
-306.75,-0.00952,"Qualified",,275.46,"CapPass","Cycle 5",5,6155,"416-14","Alloy 617",314626,"Plate"
-306.73,-0.00957,"Qualified",,275.51,"CapPass","Cycle 5",5,6156,"416-14","Alloy 617",314626,"Plate"
-306.68,-0.00962,"Qualified",,275.56,"CapPass","Cycle 5",5,6157,"416-14","Alloy 617",314626,"Plate"
-306.68,-0.00967,"Qualified",,275.61,"CapPass","Cycle 5",5,6158,"416-14","Alloy 617",314626,"Plate"
-306.73,-0.00972,"Qualified",,275.66,"CapPass","Cycle 5",5,6159,"416-14","Alloy 617",314626,"Plate"
-306.78,-0.00977,"Qualified",,275.71,"CapPass","Cycle 5",5,6160,"416-14","Alloy 617",314626,"Plate"
-306.82,-0.00982,"Qualified",,275.77,"CapPass","Cycle 5",5,6161,"416-14","Alloy 617",314626,"Plate"
-306.84,-0.00984,"Qualified",,275.79,"CapPass","Cycle 5",5,6162,"416-14","Alloy 617",314626,"Plate"
-306.88,-0.00987,"Qualified",,275.82,"CapPass","Cycle 5",5,6163,"416-14","Alloy 617",314626,"Plate"
-306.94,-0.00992,"Qualified",,275.87,"CapPass","Cycle 5",5,6164,"416-14","Alloy 617",314626,"Plate"
-307.03,-0.00997,"Qualified",,275.92,"CapPass","Cycle 5",5,6165,"416-14","Alloy 617",314626,"Plate"
-307.13,-0.01002,"Qualified",,275.97,"CapPass","Cycle 5",5,6166,"416-14","Alloy 617",314626,"Plate"
-307.19,-0.01007,"Qualified",,276.02,"CapPass","Cycle 5",5,6167,"416-14","Alloy 617",314626,"Plate"
-307.29,-0.01012,"Qualified",,276.07,"CapPass","Cycle 5",5,6168,"416-14","Alloy 617",314626,"Plate"
-307.39,-0.01017,"Qualified",,276.12,"CapPass","Cycle 5",5,6169,"416-14","Alloy 617",314626,"Plate"
-307.48,-0.01022,"Qualified",,276.17,"CapPass","Cycle 5",5,6170,"416-14","Alloy 617",314626,"Plate"
-307.58,-0.01027,"Qualified",,276.22,"CapPass","Cycle 5",5,6171,"416-14","Alloy 617",314626,"Plate"
-307.68,-0.01032,"Qualified",,276.27,"CapPass","Cycle 5",5,6172,"416-14","Alloy 617",314626,"Plate"
-307.80,-0.01037,"Qualified",,276.32,"CapPass","Cycle 5",5,6173,"416-14","Alloy 617",314626,"Plate"
-307.85,-0.01042,"Qualified",,276.37,"CapPass","Cycle 5",5,6174,"416-14","Alloy 617",314626,"Plate"
-307.90,-0.01047,"Qualified",,276.42,"CapPass","Cycle 5",5,6175,"416-14","Alloy 617",314626,"Plate"
-307.95,-0.01052,"Qualified",,276.47,"CapPass","Cycle 5",5,6176,"416-14","Alloy 617",314626,"Plate"
-308.00,-0.01057,"Qualified",,276.52,"CapPass","Cycle 5",5,6177,"416-14","Alloy 617",314626,"Plate"
-308.06,-0.01062,"Qualified",,276.57,"CapPass","Cycle 5",5,6178,"416-14","Alloy 617",314626,"Plate"
-308.13,-0.01067,"Qualified",,276.62,"CapPass","Cycle 5",5,6179,"416-14","Alloy 617",314626,"Plate"
-308.19,-0.01072,"Qualified",,276.67,"CapPass","Cycle 5",5,6180,"416-14","Alloy 617",314626,"Plate"
-308.29,-0.01078,"Qualified",,276.73,"CapPass","Cycle 5",5,6181,"416-14","Alloy 617",314626,"Plate"
-308.40,-0.01083,"Qualified",,276.78,"CapPass","Cycle 5",5,6182,"416-14","Alloy 617",314626,"Plate"
-308.44,-0.01084,"Qualified",,276.79,"CapPass","Cycle 5",5,6183,"416-14","Alloy 617",314626,"Plate"
-308.54,-0.01088,"Qualified",,276.83,"CapPass","Cycle 5",5,6184,"416-14","Alloy 617",314626,"Plate"
-308.85,-0.01093,"Qualified",,276.88,"CapPass","Cycle 5",5,6185,"416-14","Alloy 617",314626,"Plate"
-309.21,-0.01098,"Qualified",,276.93,"CapPass","Cycle 5",5,6186,"416-14","Alloy 617",314626,"Plate"
-309.67,-0.01103,"Qualified",,276.98,"CapPass","Cycle 5",5,6187,"416-14","Alloy 617",314626,"Plate"
-310.10,-0.01108,"Qualified",,277.03,"CapPass","Cycle 5",5,6188,"416-14","Alloy 617",314626,"Plate"
-310.53,-0.01113,"Qualified",,277.07,"CapPass","Cycle 5",5,6189,"416-14","Alloy 617",314626,"Plate"
-310.85,-0.01118,"Qualified",,277.12,"CapPass","Cycle 5",5,6190,"416-14","Alloy 617",314626,"Plate"
-311.09,-0.01123,"Qualified",,277.17,"CapPass","Cycle 5",5,6191,"416-14","Alloy 617",314626,"Plate"
-311.27,-0.01128,"Qualified",,277.21,"CapPass","Cycle 5",5,6192,"416-14","Alloy 617",314626,"Plate"
-311.41,-0.01133,"Qualified",,277.26,"CapPass","Cycle 5",5,6193,"416-14","Alloy 617",314626,"Plate"
-311.42,-0.01138,"Qualified",,277.31,"CapPass","Cycle 5",5,6194,"416-14","Alloy 617",314626,"Plate"
-311.16,-0.01143,"Qualified",,277.36,"CapPass","Cycle 5",5,6195,"416-14","Alloy 617",314626,"Plate"
-310.78,-0.01148,"Qualified",,277.41,"CapPass","Cycle 5",5,6196,"416-14","Alloy 617",314626,"Plate"
-310.38,-0.01153,"Qualified",,277.46,"CapPass","Cycle 5",5,6197,"416-14","Alloy 617",314626,"Plate"
-310.06,-0.01158,"Qualified",,277.51,"CapPass","Cycle 5",5,6198,"416-14","Alloy 617",314626,"Plate"
-309.79,-0.01163,"Qualified",,277.56,"CapPass","Cycle 5",5,6199,"416-14","Alloy 617",314626,"Plate"
-309.55,-0.01169,"Qualified",,277.61,"CapPass","Cycle 5",5,6200,"416-14","Alloy 617",314626,"Plate"
-309.35,-0.01174,"Qualified",,277.67,"CapPass","Cycle 5",5,6201,"416-14","Alloy 617",314626,"Plate"
-309.20,-0.01179,"Qualified",,277.72,"CapPass","Cycle 5",5,6202,"416-14","Alloy 617",314626,"Plate"
-309.06,-0.01184,"Qualified",,277.77,"CapPass","Cycle 5",5,6203,"416-14","Alloy 617",314626,"Plate"
-308.99,-0.01186,"Qualified",,277.79,"CapPass","Cycle 5",5,6204,"416-14","Alloy 617",314626,"Plate"
-308.95,-0.01189,"Qualified",,277.82,"CapPass","Cycle 5",5,6205,"416-14","Alloy 617",314626,"Plate"
-308.88,-0.01194,"Qualified",,277.87,"CapPass","Cycle 5",5,6206,"416-14","Alloy 617",314626,"Plate"
-308.80,-0.01199,"Qualified",,277.92,"CapPass","Cycle 5",5,6207,"416-14","Alloy 617",314626,"Plate"
-308.72,-0.01204,"Qualified",,277.97,"CapPass","Cycle 5",5,6208,"416-14","Alloy 617",314626,"Plate"
-308.70,-0.01209,"Qualified",,278.03,"CapPass","Cycle 5",5,6209,"416-14","Alloy 617",314626,"Plate"
-308.71,-0.01214,"Qualified",,278.08,"CapPass","Cycle 5",5,6210,"416-14","Alloy 617",314626,"Plate"
-308.80,-0.01219,"Qualified",,278.13,"CapPass","Cycle 5",5,6211,"416-14","Alloy 617",314626,"Plate"
-308.95,-0.01224,"Qualified",,278.18,"CapPass","Cycle 5",5,6212,"416-14","Alloy 617",314626,"Plate"
-309.13,-0.01229,"Qualified",,278.23,"CapPass","Cycle 5",5,6213,"416-14","Alloy 617",314626,"Plate"
-309.32,-0.01234,"Qualified",,278.28,"CapPass","Cycle 5",5,6214,"416-14","Alloy 617",314626,"Plate"
-309.53,-0.01239,"Qualified",,278.34,"CapPass","Cycle 5",5,6215,"416-14","Alloy 617",314626,"Plate"
-309.72,-0.01244,"Qualified",,278.39,"CapPass","Cycle 5",5,6216,"416-14","Alloy 617",314626,"Plate"
-309.94,-0.01249,"Qualified",,278.44,"CapPass","Cycle 5",5,6217,"416-14","Alloy 617",314626,"Plate"
-310.22,-0.01254,"Qualified",,278.48,"CapPass","Cycle 5",5,6218,"416-14","Alloy 617",314626,"Plate"
-310.49,-0.01259,"Qualified",,278.53,"CapPass","Cycle 5",5,6219,"416-14","Alloy 617",314626,"Plate"
-310.76,-0.01264,"Qualified",,278.58,"CapPass","Cycle 5",5,6220,"416-14","Alloy 617",314626,"Plate"
-310.94,-0.01269,"Qualified",,278.62,"CapPass","Cycle 5",5,6221,"416-14","Alloy 617",314626,"Plate"
-311.10,-0.01274,"Qualified",,278.67,"CapPass","Cycle 5",5,6222,"416-14","Alloy 617",314626,"Plate"
-311.19,-0.01279,"Qualified",,278.72,"CapPass","Cycle 5",5,6223,"416-14","Alloy 617",314626,"Plate"
-311.24,-0.01285,"Qualified",,278.77,"CapPass","Cycle 5",5,6224,"416-14","Alloy 617",314626,"Plate"
-311.25,-0.01287,"Qualified",,278.79,"CapPass","Cycle 5",5,6225,"416-14","Alloy 617",314626,"Plate"
-311.24,-0.01290,"Qualified",,278.82,"CapPass","Cycle 5",5,6226,"416-14","Alloy 617",314626,"Plate"
-311.17,-0.01295,"Qualified",,278.87,"CapPass","Cycle 5",5,6227,"416-14","Alloy 617",314626,"Plate"
-311.15,-0.01300,"Qualified",,278.92,"CapPass","Cycle 5",5,6228,"416-14","Alloy 617",314626,"Plate"
-311.13,-0.01305,"Qualified",,278.97,"CapPass","Cycle 5",5,6229,"416-14","Alloy 617",314626,"Plate"
-311.12,-0.01310,"Qualified",,279.02,"CapPass","Cycle 5",5,6230,"416-14","Alloy 617",314626,"Plate"
-311.12,-0.01315,"Qualified",,279.07,"CapPass","Cycle 5",5,6231,"416-14","Alloy 617",314626,"Plate"
-311.14,-0.01320,"Qualified",,279.12,"CapPass","Cycle 5",5,6232,"416-14","Alloy 617",314626,"Plate"
-311.06,-0.01325,"Qualified",,279.17,"CapPass","Cycle 5",5,6233,"416-14","Alloy 617",314626,"Plate"
-310.94,-0.01330,"Qualified",,279.21,"CapPass","Cycle 5",5,6234,"416-14","Alloy 617",314626,"Plate"
-310.49,-0.01335,"Qualified",,279.26,"CapPass","Cycle 5",5,6235,"416-14","Alloy 617",314626,"Plate"
-309.97,-0.01340,"Qualified",,279.32,"CapPass","Cycle 5",5,6236,"416-14","Alloy 617",314626,"Plate"
-309.48,-0.01345,"Qualified",,279.37,"CapPass","Cycle 5",5,6237,"416-14","Alloy 617",314626,"Plate"
-309.08,-0.01350,"Qualified",,279.42,"CapPass","Cycle 5",5,6238,"416-14","Alloy 617",314626,"Plate"
-308.70,-0.01355,"Qualified",,279.48,"CapPass","Cycle 5",5,6239,"416-14","Alloy 617",314626,"Plate"
-308.39,-0.01360,"Qualified",,279.53,"CapPass","Cycle 5",5,6240,"416-14","Alloy 617",314626,"Plate"
-308.17,-0.01365,"Qualified",,279.58,"CapPass","Cycle 5",5,6241,"416-14","Alloy 617",314626,"Plate"
-308.00,-0.01370,"Qualified",,279.64,"CapPass","Cycle 5",5,6242,"416-14","Alloy 617",314626,"Plate"
-308.01,-0.01376,"Qualified",,279.69,"CapPass","Cycle 5",5,6243,"416-14","Alloy 617",314626,"Plate"
-308.03,-0.01381,"Qualified",,279.74,"CapPass","Cycle 5",5,6244,"416-14","Alloy 617",314626,"Plate"
-308.21,-0.01386,"Qualified",,279.79,"CapPass","Cycle 5",5,6245,"416-14","Alloy 617",314626,"Plate"
-308.21,-0.01386,"Qualified",,279.79,"CapPass","Cycle 5",5,6246,"416-14","Alloy 617",314626,"Plate"
-308.44,-0.01391,"Qualified",,279.84,"CapPass","Cycle 5",5,6247,"416-14","Alloy 617",314626,"Plate"
-308.74,-0.01396,"Qualified",,279.89,"CapPass","Cycle 5",5,6248,"416-14","Alloy 617",314626,"Plate"
-309.02,-0.01401,"Qualified",,279.94,"CapPass","Cycle 5",5,6249,"416-14","Alloy 617",314626,"Plate"
-309.28,-0.01406,"Qualified",,279.99,"CapPass","Cycle 5",5,6250,"416-14","Alloy 617",314626,"Plate"
-309.51,-0.01411,"Qualified",,280.04,"CapPass","Cycle 5",5,6251,"416-14","Alloy 617",314626,"Plate"
-309.77,-0.01416,"Qualified",,280.10,"CapPass","Cycle 5",5,6252,"416-14","Alloy 617",314626,"Plate"
-310.02,-0.01421,"Qualified",,280.15,"CapPass","Cycle 5",5,6253,"416-14","Alloy 617",314626,"Plate"
-310.31,-0.01426,"Qualified",,280.20,"CapPass","Cycle 5",5,6254,"416-14","Alloy 617",314626,"Plate"
-310.65,-0.01431,"Qualified",,280.25,"CapPass","Cycle 5",5,6255,"416-14","Alloy 617",314626,"Plate"
-310.92,-0.01436,"Qualified",,280.30,"CapPass","Cycle 5",5,6256,"416-14","Alloy 617",314626,"Plate"
-311.15,-0.01441,"Qualified",,280.34,"CapPass","Cycle 5",5,6257,"416-14","Alloy 617",314626,"Plate"
-311.32,-0.01446,"Qualified",,280.39,"CapPass","Cycle 5",5,6258,"416-14","Alloy 617",314626,"Plate"
-311.48,-0.01451,"Qualified",,280.44,"CapPass","Cycle 5",5,6259,"416-14","Alloy 617",314626,"Plate"
-311.57,-0.01456,"Qualified",,280.49,"CapPass","Cycle 5",5,6260,"416-14","Alloy 617",314626,"Plate"
-311.59,-0.01461,"Qualified",,280.54,"CapPass","Cycle 5",5,6261,"416-14","Alloy 617",314626,"Plate"
-311.60,-0.01466,"Qualified",,280.59,"CapPass","Cycle 5",5,6262,"416-14","Alloy 617",314626,"Plate"
-311.58,-0.01472,"Qualified",,280.64,"CapPass","Cycle 5",5,6263,"416-14","Alloy 617",314626,"Plate"
-311.59,-0.01477,"Qualified",,280.69,"CapPass","Cycle 5",5,6264,"416-14","Alloy 617",314626,"Plate"
-311.56,-0.01482,"Qualified",,280.74,"CapPass","Cycle 5",5,6265,"416-14","Alloy 617",314626,"Plate"
-311.53,-0.01487,"Qualified",,280.78,"CapPass","Cycle 5",5,6266,"416-14","Alloy 617",314626,"Plate"
-311.51,-0.01488,"Qualified",,280.79,"CapPass","Cycle 5",5,6267,"416-14","Alloy 617",314626,"Plate"
-311.47,-0.01492,"Qualified",,280.83,"CapPass","Cycle 5",5,6268,"416-14","Alloy 617",314626,"Plate"
-311.28,-0.01497,"Qualified",,280.88,"CapPass","Cycle 5",5,6269,"416-14","Alloy 617",314626,"Plate"
-310.74,-0.01502,"Qualified",,280.93,"CapPass","Cycle 5",5,6270,"416-14","Alloy 617",314626,"Plate"
-272.96,-0.01497,"Qualified",,281.13,"CapPass","Cycle 5",5,6271,"416-14","Alloy 617",314626,"Plate"
-262.27,-0.01492,"Qualified",,281.17,"CapPass","Cycle 5",5,6272,"416-14","Alloy 617",314626,"Plate"
-252.50,-0.01487,"Qualified",,281.22,"CapPass","Cycle 5",5,6273,"416-14","Alloy 617",314626,"Plate"
-242.99,-0.01482,"Qualified",,281.26,"CapPass","Cycle 5",5,6274,"416-14","Alloy 617",314626,"Plate"
-233.60,-0.01477,"Qualified",,281.31,"CapPass","Cycle 5",5,6275,"416-14","Alloy 617",314626,"Plate"
-224.68,-0.01472,"Qualified",,281.36,"CapPass","Cycle 5",5,6276,"416-14","Alloy 617",314626,"Plate"
-215.98,-0.01467,"Qualified",,281.41,"CapPass","Cycle 5",5,6277,"416-14","Alloy 617",314626,"Plate"
-207.88,-0.01462,"Qualified",,281.46,"CapPass","Cycle 5",5,6278,"416-14","Alloy 617",314626,"Plate"
-200.02,-0.01456,"Qualified",,281.51,"CapPass","Cycle 5",5,6279,"416-14","Alloy 617",314626,"Plate"
-192.26,-0.01451,"Qualified",,281.56,"CapPass","Cycle 5",5,6280,"416-14","Alloy 617",314626,"Plate"
-184.36,-0.01446,"Qualified",,281.62,"CapPass","Cycle 5",5,6281,"416-14","Alloy 617",314626,"Plate"
-176.84,-0.01441,"Qualified",,281.67,"CapPass","Cycle 5",5,6282,"416-14","Alloy 617",314626,"Plate"
-169.78,-0.01436,"Qualified",,281.72,"CapPass","Cycle 5",5,6283,"416-14","Alloy 617",314626,"Plate"
-162.68,-0.01431,"Qualified",,281.77,"CapPass","Cycle 5",5,6284,"416-14","Alloy 617",314626,"Plate"
-159.97,-0.01429,"Qualified",,281.79,"CapPass","Cycle 5",5,6285,"416-14","Alloy 617",314626,"Plate"
-154.88,-0.01426,"Qualified",,281.83,"CapPass","Cycle 5",5,6286,"416-14","Alloy 617",314626,"Plate"
-147.11,-0.01421,"Qualified",,281.89,"CapPass","Cycle 5",5,6287,"416-14","Alloy 617",314626,"Plate"
-140.14,-0.01416,"Qualified",,281.94,"CapPass","Cycle 5",5,6288,"416-14","Alloy 617",314626,"Plate"
-133.39,-0.01411,"Qualified",,281.99,"CapPass","Cycle 5",5,6289,"416-14","Alloy 617",314626,"Plate"
-126.53,-0.01406,"Qualified",,282.04,"CapPass","Cycle 5",5,6290,"416-14","Alloy 617",314626,"Plate"
-120.01,-0.01401,"Qualified",,282.09,"CapPass","Cycle 5",5,6291,"416-14","Alloy 617",314626,"Plate"
-113.15,-0.01396,"Qualified",,282.15,"CapPass","Cycle 5",5,6292,"416-14","Alloy 617",314626,"Plate"
-106.73,-0.01391,"Qualified",,282.20,"CapPass","Cycle 5",5,6293,"416-14","Alloy 617",314626,"Plate"
-100.29,-0.01386,"Qualified",,282.25,"CapPass","Cycle 5",5,6294,"416-14","Alloy 617",314626,"Plate"
-93.95,-0.01381,"Qualified",,282.31,"CapPass","Cycle 5",5,6295,"416-14","Alloy 617",314626,"Plate"
-87.89,-0.01376,"Qualified",,282.36,"CapPass","Cycle 5",5,6296,"416-14","Alloy 617",314626,"Plate"
-81.73,-0.01371,"Qualified",,282.41,"CapPass","Cycle 5",5,6297,"416-14","Alloy 617",314626,"Plate"
-75.31,-0.01366,"Qualified",,282.46,"CapPass","Cycle 5",5,6298,"416-14","Alloy 617",314626,"Plate"
-69.07,-0.01361,"Qualified",,282.52,"CapPass","Cycle 5",5,6299,"416-14","Alloy 617",314626,"Plate"
-62.69,-0.01356,"Qualified",,282.57,"CapPass","Cycle 5",5,6300,"416-14","Alloy 617",314626,"Plate"
-56.17,-0.01350,"Qualified",,282.63,"CapPass","Cycle 5",5,6301,"416-14","Alloy 617",314626,"Plate"
-49.70,-0.01345,"Qualified",,282.68,"CapPass","Cycle 5",5,6302,"416-14","Alloy 617",314626,"Plate"
-43.15,-0.01340,"Qualified",,282.74,"CapPass","Cycle 5",5,6303,"416-14","Alloy 617",314626,"Plate"
-36.83,-0.01335,"Qualified",,282.79,"CapPass","Cycle 5",5,6304,"416-14","Alloy 617",314626,"Plate"
-36.47,-0.01335,"Qualified",,282.79,"CapPass","Cycle 5",5,6305,"416-14","Alloy 617",314626,"Plate"
-30.68,-0.01330,"Qualified",,282.84,"CapPass","Cycle 5",5,6306,"416-14","Alloy 617",314626,"Plate"
-24.46,-0.01325,"Qualified",,282.90,"CapPass","Cycle 5",5,6307,"416-14","Alloy 617",314626,"Plate"
-18.24,-0.01320,"Qualified",,282.95,"CapPass","Cycle 5",5,6308,"416-14","Alloy 617",314626,"Plate"
-11.95,-0.01315,"Qualified",,283.01,"CapPass","Cycle 5",5,6309,"416-14","Alloy 617",314626,"Plate"
-5.59,-0.01310,"Qualified",,283.06,"CapPass","Cycle 5",5,6310,"416-14","Alloy 617",314626,"Plate"
0.78,-0.01305,"Qualified",,283.12,"CapPass","Cycle 5",5,6311,"416-14","Alloy 617",314626,"Plate"
6.99,-0.01300,"Qualified",,283.17,"CapPass","Cycle 5",5,6312,"416-14","Alloy 617",314626,"Plate"
13.51,-0.01295,"Qualified",,283.22,"CapPass","Cycle 5",5,6313,"416-14","Alloy 617",314626,"Plate"
19.87,-0.01290,"Qualified",,283.28,"CapPass","Cycle 5",5,6314,"416-14","Alloy 617",314626,"Plate"
26.37,-0.01285,"Qualified",,283.34,"CapPass","Cycle 5",5,6315,"416-14","Alloy 617",314626,"Plate"
32.26,-0.01280,"Qualified",,283.39,"CapPass","Cycle 5",5,6316,"416-14","Alloy 617",314626,"Plate"
34.98,-0.01275,"Qualified",,283.45,"CapPass","Cycle 5",5,6317,"416-14","Alloy 617",314626,"Plate"
42.93,-0.01270,"Qualified",,283.58,"CapPass","Cycle 5",5,6318,"416-14","Alloy 617",314626,"Plate"
51.10,-0.01264,"Qualified",,283.62,"CapPass","Cycle 5",5,6319,"416-14","Alloy 617",314626,"Plate"
56.72,-0.01259,"Qualified",,283.64,"CapPass","Cycle 5",5,6320,"416-14","Alloy 617",314626,"Plate"
62.00,-0.01254,"Qualified",,283.68,"CapPass","Cycle 5",5,6321,"416-14","Alloy 617",314626,"Plate"
67.12,-0.01249,"Qualified",,283.72,"CapPass","Cycle 5",5,6322,"416-14","Alloy 617",314626,"Plate"
72.42,-0.01244,"Qualified",,283.77,"CapPass","Cycle 5",5,6323,"416-14","Alloy 617",314626,"Plate"
74.45,-0.01242,"Qualified",,283.79,"CapPass","Cycle 5",5,6324,"416-14","Alloy 617",314626,"Plate"
77.75,-0.01239,"Qualified",,283.83,"CapPass","Cycle 5",5,6325,"416-14","Alloy 617",314626,"Plate"
82.77,-0.01234,"Qualified",,283.89,"CapPass","Cycle 5",5,6326,"416-14","Alloy 617",314626,"Plate"
87.86,-0.01229,"Qualified",,283.95,"CapPass","Cycle 5",5,6327,"416-14","Alloy 617",314626,"Plate"
92.84,-0.01224,"Qualified",,284.00,"CapPass","Cycle 5",5,6328,"416-14","Alloy 617",314626,"Plate"
98.28,-0.01219,"Qualified",,284.07,"CapPass","Cycle 5",5,6329,"416-14","Alloy 617",314626,"Plate"
103.81,-0.01214,"Qualified",,284.13,"CapPass","Cycle 5",5,6330,"416-14","Alloy 617",314626,"Plate"
108.95,-0.01209,"Qualified",,284.18,"CapPass","Cycle 5",5,6331,"416-14","Alloy 617",314626,"Plate"
113.80,-0.01204,"Qualified",,284.24,"CapPass","Cycle 5",5,6332,"416-14","Alloy 617",314626,"Plate"
118.41,-0.01199,"Qualified",,284.29,"CapPass","Cycle 5",5,6333,"416-14","Alloy 617",314626,"Plate"
122.61,-0.01194,"Qualified",,284.34,"CapPass","Cycle 5",5,6334,"416-14","Alloy 617",314626,"Plate"
126.82,-0.01189,"Qualified",,284.39,"CapPass","Cycle 5",5,6335,"416-14","Alloy 617",314626,"Plate"
131.32,-0.01184,"Qualified",,284.45,"CapPass","Cycle 5",5,6336,"416-14","Alloy 617",314626,"Plate"
135.98,-0.01179,"Qualified",,284.50,"CapPass","Cycle 5",5,6337,"416-14","Alloy 617",314626,"Plate"
141.39,-0.01174,"Qualified",,284.54,"CapPass","Cycle 5",5,6338,"416-14","Alloy 617",314626,"Plate"
147.02,-0.01169,"Qualified",,284.59,"CapPass","Cycle 5",5,6339,"416-14","Alloy 617",314626,"Plate"
152.53,-0.01164,"Qualified",,284.63,"CapPass","Cycle 5",5,6340,"416-14","Alloy 617",314626,"Plate"
158.10,-0.01159,"Qualified",,284.67,"CapPass","Cycle 5",5,6341,"416-14","Alloy 617",314626,"Plate"
163.32,-0.01153,"Qualified",,284.71,"CapPass","Cycle 5",5,6342,"416-14","Alloy 617",314626,"Plate"
168.39,-0.01148,"Qualified",,284.75,"CapPass","Cycle 5",5,6343,"416-14","Alloy 617",314626,"Plate"
173.31,-0.01143,"Qualified",,284.79,"CapPass","Cycle 5",5,6344,"416-14","Alloy 617",314626,"Plate"
173.91,-0.01143,"Qualified",,284.79,"CapPass","Cycle 5",5,6345,"416-14","Alloy 617",314626,"Plate"
178.29,-0.01138,"Qualified",,284.83,"CapPass","Cycle 5",5,6346,"416-14","Alloy 617",314626,"Plate"
182.73,-0.01133,"Qualified",,284.87,"CapPass","Cycle 5",5,6347,"416-14","Alloy 617",314626,"Plate"
186.94,-0.01128,"Qualified",,284.91,"CapPass","Cycle 5",5,6348,"416-14","Alloy 617",314626,"Plate"
191.05,-0.01123,"Qualified",,284.96,"CapPass","Cycle 5",5,6349,"416-14","Alloy 617",314626,"Plate"
194.52,-0.01118,"Qualified",,285.00,"CapPass","Cycle 5",5,6350,"416-14","Alloy 617",314626,"Plate"
198.03,-0.01113,"Qualified",,285.04,"CapPass","Cycle 5",5,6351,"416-14","Alloy 617",314626,"Plate"
201.27,-0.01108,"Qualified",,285.09,"CapPass","Cycle 5",5,6352,"416-14","Alloy 617",314626,"Plate"
204.47,-0.01103,"Qualified",,285.13,"CapPass","Cycle 5",5,6353,"416-14","Alloy 617",314626,"Plate"
207.82,-0.01098,"Qualified",,285.18,"CapPass","Cycle 5",5,6354,"416-14","Alloy 617",314626,"Plate"
211.04,-0.01093,"Qualified",,285.23,"CapPass","Cycle 5",5,6355,"416-14","Alloy 617",314626,"Plate"
214.40,-0.01088,"Qualified",,285.28,"CapPass","Cycle 5",5,6356,"416-14","Alloy 617",314626,"Plate"
217.64,-0.01083,"Qualified",,285.33,"CapPass","Cycle 5",5,6357,"416-14","Alloy 617",314626,"Plate"
220.70,-0.01078,"Qualified",,285.38,"CapPass","Cycle 5",5,6358,"416-14","Alloy 617",314626,"Plate"
223.53,-0.01072,"Qualified",,285.43,"CapPass","Cycle 5",5,6359,"416-14","Alloy 617",314626,"Plate"
225.99,-0.01067,"Qualified",,285.47,"CapPass","Cycle 5",5,6360,"416-14","Alloy 617",314626,"Plate"
228.43,-0.01062,"Qualified",,285.52,"CapPass","Cycle 5",5,6361,"416-14","Alloy 617",314626,"Plate"
230.68,-0.01057,"Qualified",,285.57,"CapPass","Cycle 5",5,6362,"416-14","Alloy 617",314626,"Plate"
232.86,-0.01052,"Qualified",,285.62,"CapPass","Cycle 5",5,6363,"416-14","Alloy 617",314626,"Plate"
235.04,-0.01047,"Qualified",,285.67,"CapPass","Cycle 5",5,6364,"416-14","Alloy 617",314626,"Plate"
237.16,-0.01042,"Qualified",,285.72,"CapPass","Cycle 5",5,6365,"416-14","Alloy 617",314626,"Plate"
239.14,-0.01037,"Qualified",,285.77,"CapPass","Cycle 5",5,6366,"416-14","Alloy 617",314626,"Plate"
240.18,-0.01034,"Qualified",,285.79,"CapPass","Cycle 5",5,6367,"416-14","Alloy 617",314626,"Plate"
241.03,-0.01032,"Qualified",,285.82,"CapPass","Cycle 5",5,6368,"416-14","Alloy 617",314626,"Plate"
242.76,-0.01027,"Qualified",,285.86,"CapPass","Cycle 5",5,6369,"416-14","Alloy 617",314626,"Plate"
244.58,-0.01022,"Qualified",,285.92,"CapPass","Cycle 5",5,6370,"416-14","Alloy 617",314626,"Plate"
246.57,-0.01017,"Qualified",,285.97,"CapPass","Cycle 5",5,6371,"416-14","Alloy 617",314626,"Plate"
248.65,-0.01012,"Qualified",,286.02,"CapPass","Cycle 5",5,6372,"416-14","Alloy 617",314626,"Plate"
250.46,-0.01007,"Qualified",,286.07,"CapPass","Cycle 5",5,6373,"416-14","Alloy 617",314626,"Plate"
252.18,-0.01002,"Qualified",,286.12,"CapPass","Cycle 5",5,6374,"416-14","Alloy 617",314626,"Plate"
253.87,-0.00997,"Qualified",,286.17,"CapPass","Cycle 5",5,6375,"416-14","Alloy 617",314626,"Plate"
255.39,-0.00992,"Qualified",,286.22,"CapPass","Cycle 5",5,6376,"416-14","Alloy 617",314626,"Plate"
256.86,-0.00987,"Qualified",,286.26,"CapPass","Cycle 5",5,6377,"416-14","Alloy 617",314626,"Plate"
258.29,-0.00981,"Qualified",,286.31,"CapPass","Cycle 5",5,6378,"416-14","Alloy 617",314626,"Plate"
259.57,-0.00976,"Qualified",,286.36,"CapPass","Cycle 5",5,6379,"416-14","Alloy 617",314626,"Plate"
260.76,-0.00971,"Qualified",,286.41,"CapPass","Cycle 5",5,6380,"416-14","Alloy 617",314626,"Plate"
261.90,-0.00966,"Qualified",,286.46,"CapPass","Cycle 5",5,6381,"416-14","Alloy 617",314626,"Plate"
262.90,-0.00961,"Qualified",,286.51,"CapPass","Cycle 5",5,6382,"416-14","Alloy 617",314626,"Plate"
263.87,-0.00956,"Qualified",,286.56,"CapPass","Cycle 5",5,6383,"416-14","Alloy 617",314626,"Plate"
264.78,-0.00951,"Qualified",,286.61,"CapPass","Cycle 5",5,6384,"416-14","Alloy 617",314626,"Plate"
265.63,-0.00946,"Qualified",,286.66,"CapPass","Cycle 5",5,6385,"416-14","Alloy 617",314626,"Plate"
265.82,-0.00941,"Qualified",,286.71,"CapPass","Cycle 5",5,6386,"416-14","Alloy 617",314626,"Plate"
268.11,-0.00936,"Qualified",,286.78,"CapPass","Cycle 5",5,6387,"416-14","Alloy 617",314626,"Plate"
268.68,-0.00934,"Qualified",,286.79,"CapPass","Cycle 5",5,6388,"416-14","Alloy 617",314626,"Plate"
269.70,-0.00931,"Qualified",,286.82,"CapPass","Cycle 5",5,6389,"416-14","Alloy 617",314626,"Plate"
271.13,-0.00926,"Qualified",,286.87,"CapPass","Cycle 5",5,6390,"416-14","Alloy 617",314626,"Plate"
272.15,-0.00921,"Qualified",,286.91,"CapPass","Cycle 5",5,6391,"416-14","Alloy 617",314626,"Plate"
272.86,-0.00916,"Qualified",,286.96,"CapPass","Cycle 5",5,6392,"416-14","Alloy 617",314626,"Plate"
273.48,-0.00911,"Qualified",,287.00,"CapPass","Cycle 5",5,6393,"416-14","Alloy 617",314626,"Plate"
274.00,-0.00906,"Qualified",,287.05,"CapPass","Cycle 5",5,6394,"416-14","Alloy 617",314626,"Plate"
274.47,-0.00901,"Qualified",,287.10,"CapPass","Cycle 5",5,6395,"416-14","Alloy 617",314626,"Plate"
274.92,-0.00896,"Qualified",,287.15,"CapPass","Cycle 5",5,6396,"416-14","Alloy 617",314626,"Plate"
275.24,-0.00890,"Qualified",,287.20,"CapPass","Cycle 5",5,6397,"416-14","Alloy 617",314626,"Plate"
275.61,-0.00885,"Qualified",,287.25,"CapPass","Cycle 5",5,6398,"416-14","Alloy 617",314626,"Plate"
275.99,-0.00880,"Qualified",,287.30,"CapPass","Cycle 5",5,6399,"416-14","Alloy 617",314626,"Plate"
276.43,-0.00875,"Qualified",,287.35,"CapPass","Cycle 5",5,6400,"416-14","Alloy 617",314626,"Plate"
276.79,-0.00870,"Qualified",,287.40,"CapPass","Cycle 5",5,6401,"416-14","Alloy 617",314626,"Plate"
277.12,-0.00865,"Qualified",,287.45,"CapPass","Cycle 5",5,6402,"416-14","Alloy 617",314626,"Plate"
277.46,-0.00860,"Qualified",,287.50,"CapPass","Cycle 5",5,6403,"416-14","Alloy 617",314626,"Plate"
277.82,-0.00855,"Qualified",,287.55,"CapPass","Cycle 5",5,6404,"416-14","Alloy 617",314626,"Plate"
278.06,-0.00850,"Qualified",,287.60,"CapPass","Cycle 5",5,6405,"416-14","Alloy 617",314626,"Plate"
278.33,-0.00845,"Qualified",,287.65,"CapPass","Cycle 5",5,6406,"416-14","Alloy 617",314626,"Plate"
278.54,-0.00840,"Qualified",,287.70,"CapPass","Cycle 5",5,6407,"416-14","Alloy 617",314626,"Plate"
278.87,-0.00835,"Qualified",,287.75,"CapPass","Cycle 5",5,6408,"416-14","Alloy 617",314626,"Plate"
279.20,-0.00830,"Qualified",,287.79,"CapPass","Cycle 5",5,6409,"416-14","Alloy 617",314626,"Plate"
279.19,-0.00830,"Qualified",,287.80,"CapPass","Cycle 5",5,6410,"416-14","Alloy 617",314626,"Plate"
279.50,-0.00825,"Qualified",,287.85,"CapPass","Cycle 5",5,6411,"416-14","Alloy 617",314626,"Plate"
279.85,-0.00820,"Qualified",,287.90,"CapPass","Cycle 5",5,6412,"416-14","Alloy 617",314626,"Plate"
280.11,-0.00815,"Qualified",,287.95,"CapPass","Cycle 5",5,6413,"416-14","Alloy 617",314626,"Plate"
280.27,-0.00810,"Qualified",,287.99,"CapPass","Cycle 5",5,6414,"416-14","Alloy 617",314626,"Plate"
280.44,-0.00805,"Qualified",,288.04,"CapPass","Cycle 5",5,6415,"416-14","Alloy 617",314626,"Plate"
280.61,-0.00800,"Qualified",,288.09,"CapPass","Cycle 5",5,6416,"416-14","Alloy 617",314626,"Plate"
280.72,-0.00795,"Qualified",,288.14,"CapPass","Cycle 5",5,6417,"416-14","Alloy 617",314626,"Plate"
280.85,-0.00790,"Qualified",,288.19,"CapPass","Cycle 5",5,6418,"416-14","Alloy 617",314626,"Plate"
281.06,-0.00784,"Qualified",,288.24,"CapPass","Cycle 5",5,6419,"416-14","Alloy 617",314626,"Plate"
281.22,-0.00779,"Qualified",,288.29,"CapPass","Cycle 5",5,6420,"416-14","Alloy 617",314626,"Plate"
281.34,-0.00774,"Qualified",,288.34,"CapPass","Cycle 5",5,6421,"416-14","Alloy 617",314626,"Plate"
281.49,-0.00769,"Qualified",,288.39,"CapPass","Cycle 5",5,6422,"416-14","Alloy 617",314626,"Plate"
281.61,-0.00764,"Qualified",,288.44,"CapPass","Cycle 5",5,6423,"416-14","Alloy 617",314626,"Plate"
281.67,-0.00759,"Qualified",,288.49,"CapPass","Cycle 5",5,6424,"416-14","Alloy 617",314626,"Plate"
281.70,-0.00754,"Qualified",,288.54,"CapPass","Cycle 5",5,6425,"416-14","Alloy 617",314626,"Plate"
281.48,-0.00749,"Qualified",,288.58,"CapPass","Cycle 5",5,6426,"416-14","Alloy 617",314626,"Plate"
281.50,-0.00744,"Qualified",,288.63,"CapPass","Cycle 5",5,6427,"416-14","Alloy 617",314626,"Plate"
281.57,-0.00739,"Qualified",,288.69,"CapPass","Cycle 5",5,6428,"416-14","Alloy 617",314626,"Plate"
281.66,-0.00734,"Qualified",,288.74,"CapPass","Cycle 5",5,6429,"416-14","Alloy 617",314626,"Plate"
281.83,-0.00729,"Qualified",,288.79,"CapPass","Cycle 5",5,6430,"416-14","Alloy 617",314626,"Plate"
281.89,-0.00728,"Qualified",,288.79,"CapPass","Cycle 5",5,6431,"416-14","Alloy 617",314626,"Plate"
282.02,-0.00724,"Qualified",,288.83,"CapPass","Cycle 5",5,6432,"416-14","Alloy 617",314626,"Plate"
282.20,-0.00719,"Qualified",,288.88,"CapPass","Cycle 5",5,6433,"416-14","Alloy 617",314626,"Plate"
282.29,-0.00714,"Qualified",,288.93,"CapPass","Cycle 5",5,6434,"416-14","Alloy 617",314626,"Plate"
282.41,-0.00709,"Qualified",,288.98,"CapPass","Cycle 5",5,6435,"416-14","Alloy 617",314626,"Plate"
282.50,-0.00704,"Qualified",,289.03,"CapPass","Cycle 5",5,6436,"416-14","Alloy 617",314626,"Plate"
282.54,-0.00699,"Qualified",,289.08,"CapPass","Cycle 5",5,6437,"416-14","Alloy 617",314626,"Plate"
282.61,-0.00694,"Qualified",,289.13,"CapPass","Cycle 5",5,6438,"416-14","Alloy 617",314626,"Plate"
282.65,-0.00689,"Qualified",,289.18,"CapPass","Cycle 5",5,6439,"416-14","Alloy 617",314626,"Plate"
282.75,-0.00684,"Qualified",,289.23,"CapPass","Cycle 5",5,6440,"416-14","Alloy 617",314626,"Plate"
282.78,-0.00678,"Qualified",,289.28,"CapPass","Cycle 5",5,6441,"416-14","Alloy 617",314626,"Plate"
282.88,-0.00673,"Qualified",,289.33,"CapPass","Cycle 5",5,6442,"416-14","Alloy 617",314626,"Plate"
282.89,-0.00668,"Qualified",,289.38,"CapPass","Cycle 5",5,6443,"416-14","Alloy 617",314626,"Plate"
282.92,-0.00663,"Qualified",,289.43,"CapPass","Cycle 5",5,6444,"416-14","Alloy 617",314626,"Plate"
282.98,-0.00658,"Qualified",,289.48,"CapPass","Cycle 5",5,6445,"416-14","Alloy 617",314626,"Plate"
283.05,-0.00653,"Qualified",,289.53,"CapPass","Cycle 5",5,6446,"416-14","Alloy 617",314626,"Plate"
283.06,-0.00648,"Qualified",,289.58,"CapPass","Cycle 5",5,6447,"416-14","Alloy 617",314626,"Plate"
283.06,-0.00643,"Qualified",,289.63,"CapPass","Cycle 5",5,6448,"416-14","Alloy 617",314626,"Plate"
283.02,-0.00638,"Qualified",,289.68,"CapPass","Cycle 5",5,6449,"416-14","Alloy 617",314626,"Plate"
282.98,-0.00633,"Qualified",,289.73,"CapPass","Cycle 5",5,6450,"416-14","Alloy 617",314626,"Plate"
283.02,-0.00628,"Qualified",,289.78,"CapPass","Cycle 5",5,6451,"416-14","Alloy 617",314626,"Plate"
283.05,-0.00627,"Qualified",,289.79,"CapPass","Cycle 5",5,6452,"416-14","Alloy 617",314626,"Plate"
283.06,-0.00623,"Qualified",,289.83,"CapPass","Cycle 5",5,6453,"416-14","Alloy 617",314626,"Plate"
283.07,-0.00618,"Qualified",,289.88,"CapPass","Cycle 5",5,6454,"416-14","Alloy 617",314626,"Plate"
283.17,-0.00613,"Qualified",,289.93,"CapPass","Cycle 5",5,6455,"416-14","Alloy 617",314626,"Plate"
283.23,-0.00608,"Qualified",,289.98,"CapPass","Cycle 5",5,6456,"416-14","Alloy 617",314626,"Plate"
283.30,-0.00603,"Qualified",,290.03,"CapPass","Cycle 5",5,6457,"416-14","Alloy 617",314626,"Plate"
283.39,-0.00598,"Qualified",,290.08,"CapPass","Cycle 5",5,6458,"416-14","Alloy 617",314626,"Plate"
283.55,-0.00593,"Qualified",,290.13,"CapPass","Cycle 5",5,6459,"416-14","Alloy 617",314626,"Plate"
283.68,-0.00588,"Qualified",,290.18,"CapPass","Cycle 5",5,6460,"416-14","Alloy 617",314626,"Plate"
283.77,-0.00583,"Qualified",,290.23,"CapPass","Cycle 5",5,6461,"416-14","Alloy 617",314626,"Plate"
283.94,-0.00578,"Qualified",,290.28,"CapPass","Cycle 5",5,6462,"416-14","Alloy 617",314626,"Plate"
283.99,-0.00573,"Qualified",,290.33,"CapPass","Cycle 5",5,6463,"416-14","Alloy 617",314626,"Plate"
284.09,-0.00568,"Qualified",,290.38,"CapPass","Cycle 5",5,6464,"416-14","Alloy 617",314626,"Plate"
284.25,-0.00563,"Qualified",,290.43,"CapPass","Cycle 5",5,6465,"416-14","Alloy 617",314626,"Plate"
284.38,-0.00558,"Qualified",,290.48,"CapPass","Cycle 5",5,6466,"416-14","Alloy 617",314626,"Plate"
284.45,-0.00552,"Qualified",,290.53,"CapPass","Cycle 5",5,6467,"416-14","Alloy 617",314626,"Plate"
284.47,-0.00547,"Qualified",,290.58,"CapPass","Cycle 5",5,6468,"416-14","Alloy 617",314626,"Plate"
284.34,-0.00542,"Qualified",,290.62,"CapPass","Cycle 5",5,6469,"416-14","Alloy 617",314626,"Plate"
284.24,-0.00537,"Qualified",,290.68,"CapPass","Cycle 5",5,6470,"416-14","Alloy 617",314626,"Plate"
284.15,-0.00532,"Qualified",,290.73,"CapPass","Cycle 5",5,6471,"416-14","Alloy 617",314626,"Plate"
284.08,-0.00527,"Qualified",,290.78,"CapPass","Cycle 5",5,6472,"416-14","Alloy 617",314626,"Plate"
284.08,-0.00525,"Qualified",,290.79,"CapPass","Cycle 5",5,6473,"416-14","Alloy 617",314626,"Plate"
284.04,-0.00522,"Qualified",,290.83,"CapPass","Cycle 5",5,6474,"416-14","Alloy 617",314626,"Plate"
284.15,-0.00517,"Qualified",,290.88,"CapPass","Cycle 5",5,6475,"416-14","Alloy 617",314626,"Plate"
284.34,-0.00512,"Qualified",,290.93,"CapPass","Cycle 5",5,6476,"416-14","Alloy 617",314626,"Plate"
284.49,-0.00507,"Qualified",,290.98,"CapPass","Cycle 5",5,6477,"416-14","Alloy 617",314626,"Plate"
284.72,-0.00502,"Qualified",,291.03,"CapPass","Cycle 5",5,6478,"416-14","Alloy 617",314626,"Plate"
284.94,-0.00497,"Qualified",,291.08,"CapPass","Cycle 5",5,6479,"416-14","Alloy 617",314626,"Plate"
285.16,-0.00492,"Qualified",,291.13,"CapPass","Cycle 5",5,6480,"416-14","Alloy 617",314626,"Plate"
285.26,-0.00487,"Qualified",,291.18,"CapPass","Cycle 5",5,6481,"416-14","Alloy 617",314626,"Plate"
285.42,-0.00482,"Qualified",,291.23,"CapPass","Cycle 5",5,6482,"416-14","Alloy 617",314626,"Plate"
285.51,-0.00477,"Qualified",,291.28,"CapPass","Cycle 5",5,6483,"416-14","Alloy 617",314626,"Plate"
285.38,-0.00472,"Qualified",,291.33,"CapPass","Cycle 5",5,6484,"416-14","Alloy 617",314626,"Plate"
285.33,-0.00467,"Qualified",,291.37,"CapPass","Cycle 5",5,6485,"416-14","Alloy 617",314626,"Plate"
285.24,-0.00462,"Qualified",,291.42,"CapPass","Cycle 5",5,6486,"416-14","Alloy 617",314626,"Plate"
284.99,-0.00456,"Qualified",,291.47,"CapPass","Cycle 5",5,6487,"416-14","Alloy 617",314626,"Plate"
284.48,-0.00451,"Qualified",,291.52,"CapPass","Cycle 5",5,6488,"416-14","Alloy 617",314626,"Plate"
284.11,-0.00446,"Qualified",,291.58,"CapPass","Cycle 5",5,6489,"416-14","Alloy 617",314626,"Plate"
284.09,-0.00441,"Qualified",,291.63,"CapPass","Cycle 5",5,6490,"416-14","Alloy 617",314626,"Plate"
284.25,-0.00436,"Qualified",,291.68,"CapPass","Cycle 5",5,6491,"416-14","Alloy 617",314626,"Plate"
284.41,-0.00431,"Qualified",,291.73,"CapPass","Cycle 5",5,6492,"416-14","Alloy 617",314626,"Plate"
284.42,-0.00426,"Qualified",,291.77,"CapPass","Cycle 5",5,6493,"416-14","Alloy 617",314626,"Plate"
284.39,-0.00424,"Qualified",,291.79,"CapPass","Cycle 5",5,6494,"416-14","Alloy 617",314626,"Plate"
284.26,-0.00421,"Qualified",,291.82,"CapPass","Cycle 5",5,6495,"416-14","Alloy 617",314626,"Plate"
284.09,-0.00416,"Qualified",,291.87,"CapPass","Cycle 5",5,6496,"416-14","Alloy 617",314626,"Plate"
283.85,-0.00411,"Qualified",,291.92,"CapPass","Cycle 5",5,6497,"416-14","Alloy 617",314626,"Plate"
283.57,-0.00406,"Qualified",,291.97,"CapPass","Cycle 5",5,6498,"416-14","Alloy 617",314626,"Plate"
283.41,-0.00401,"Qualified",,292.02,"CapPass","Cycle 5",5,6499,"416-14","Alloy 617",314626,"Plate"
283.33,-0.00396,"Qualified",,292.07,"CapPass","Cycle 5",5,6500,"416-14","Alloy 617",314626,"Plate"
283.32,-0.00391,"Qualified",,292.12,"CapPass","Cycle 5",5,6501,"416-14","Alloy 617",314626,"Plate"
283.26,-0.00386,"Qualified",,292.17,"CapPass","Cycle 5",5,6502,"416-14","Alloy 617",314626,"Plate"
283.21,-0.00381,"Qualified",,292.22,"CapPass","Cycle 5",5,6503,"416-14","Alloy 617",314626,"Plate"
283.15,-0.00376,"Qualified",,292.27,"CapPass","Cycle 5",5,6504,"416-14","Alloy 617",314626,"Plate"
283.02,-0.00371,"Qualified",,292.32,"CapPass","Cycle 5",5,6505,"416-14","Alloy 617",314626,"Plate"
282.97,-0.00366,"Qualified",,292.37,"CapPass","Cycle 5",5,6506,"416-14","Alloy 617",314626,"Plate"
282.97,-0.00360,"Qualified",,292.42,"CapPass","Cycle 5",5,6507,"416-14","Alloy 617",314626,"Plate"
283.07,-0.00355,"Qualified",,292.48,"CapPass","Cycle 5",5,6508,"416-14","Alloy 617",314626,"Plate"
283.21,-0.00350,"Qualified",,292.53,"CapPass","Cycle 5",5,6509,"416-14","Alloy 617",314626,"Plate"
283.32,-0.00345,"Qualified",,292.58,"CapPass","Cycle 5",5,6510,"416-14","Alloy 617",314626,"Plate"
283.43,-0.00340,"Qualified",,292.63,"CapPass","Cycle 5",5,6511,"416-14","Alloy 617",314626,"Plate"
283.61,-0.00335,"Qualified",,292.68,"CapPass","Cycle 5",5,6512,"416-14","Alloy 617",314626,"Plate"
283.99,-0.00330,"Qualified",,292.73,"CapPass","Cycle 5",5,6513,"416-14","Alloy 617",314626,"Plate"
284.35,-0.00325,"Qualified",,292.78,"CapPass","Cycle 5",5,6514,"416-14","Alloy 617",314626,"Plate"
284.41,-0.00324,"Qualified",,292.79,"CapPass","Cycle 5",5,6515,"416-14","Alloy 617",314626,"Plate"
284.81,-0.00320,"Qualified",,292.83,"CapPass","Cycle 5",5,6516,"416-14","Alloy 617",314626,"Plate"
285.18,-0.00315,"Qualified",,292.88,"CapPass","Cycle 5",5,6517,"416-14","Alloy 617",314626,"Plate"
285.63,-0.00310,"Qualified",,292.93,"CapPass","Cycle 5",5,6518,"416-14","Alloy 617",314626,"Plate"
286.09,-0.00305,"Qualified",,292.98,"CapPass","Cycle 5",5,6519,"416-14","Alloy 617",314626,"Plate"
286.46,-0.00300,"Qualified",,293.03,"CapPass","Cycle 5",5,6520,"416-14","Alloy 617",314626,"Plate"
286.83,-0.00295,"Qualified",,293.08,"CapPass","Cycle 5",5,6521,"416-14","Alloy 617",314626,"Plate"
287.05,-0.00290,"Qualified",,293.13,"CapPass","Cycle 5",5,6522,"416-14","Alloy 617",314626,"Plate"
287.12,-0.00285,"Qualified",,293.18,"CapPass","Cycle 5",5,6523,"416-14","Alloy 617",314626,"Plate"
287.21,-0.00280,"Qualified",,293.23,"CapPass","Cycle 5",5,6524,"416-14","Alloy 617",314626,"Plate"
287.34,-0.00275,"Qualified",,293.28,"CapPass","Cycle 5",5,6525,"416-14","Alloy 617",314626,"Plate"
287.38,-0.00269,"Qualified",,293.33,"CapPass","Cycle 5",5,6526,"416-14","Alloy 617",314626,"Plate"
287.48,-0.00264,"Qualified",,293.38,"CapPass","Cycle 5",5,6527,"416-14","Alloy 617",314626,"Plate"
287.54,-0.00259,"Qualified",,293.43,"CapPass","Cycle 5",5,6528,"416-14","Alloy 617",314626,"Plate"
287.60,-0.00254,"Qualified",,293.48,"CapPass","Cycle 5",5,6529,"416-14","Alloy 617",314626,"Plate"
287.80,-0.00249,"Qualified",,293.53,"CapPass","Cycle 5",5,6530,"416-14","Alloy 617",314626,"Plate"
288.04,-0.00244,"Qualified",,293.58,"CapPass","Cycle 5",5,6531,"416-14","Alloy 617",314626,"Plate"
288.22,-0.00239,"Qualified",,293.63,"CapPass","Cycle 5",5,6532,"416-14","Alloy 617",314626,"Plate"
288.35,-0.00234,"Qualified",,293.68,"CapPass","Cycle 5",5,6533,"416-14","Alloy 617",314626,"Plate"
288.41,-0.00229,"Qualified",,293.73,"CapPass","Cycle 5",5,6534,"416-14","Alloy 617",314626,"Plate"
288.33,-0.00224,"Qualified",,293.78,"CapPass","Cycle 5",5,6535,"416-14","Alloy 617",314626,"Plate"
288.30,-0.00223,"Qualified",,293.79,"CapPass","Cycle 5",5,6536,"416-14","Alloy 617",314626,"Plate"
288.32,-0.00219,"Qualified",,293.83,"CapPass","Cycle 5",5,6537,"416-14","Alloy 617",314626,"Plate"
288.45,-0.00214,"Qualified",,293.88,"CapPass","Cycle 5",5,6538,"416-14","Alloy 617",314626,"Plate"
288.54,-0.00209,"Qualified",,293.93,"CapPass","Cycle 5",5,6539,"416-14","Alloy 617",314626,"Plate"
288.67,-0.00204,"Qualified",,293.98,"CapPass","Cycle 5",5,6540,"416-14","Alloy 617",314626,"Plate"
288.83,-0.00199,"Qualified",,294.03,"CapPass","Cycle 5",5,6541,"416-14","Alloy 617",314626,"Plate"
288.81,-0.00194,"Qualified",,294.08,"CapPass","Cycle 5",5,6542,"416-14","Alloy 617",314626,"Plate"
288.89,-0.00189,"Qualified",,294.14,"CapPass","Cycle 5",5,6543,"416-14","Alloy 617",314626,"Plate"
289.25,-0.00184,"Qualified",,294.18,"CapPass","Cycle 5",5,6544,"416-14","Alloy 617",314626,"Plate"
289.50,-0.00179,"Qualified",,294.23,"CapPass","Cycle 5",5,6545,"416-14","Alloy 617",314626,"Plate"
289.59,-0.00174,"Qualified",,294.28,"CapPass","Cycle 5",5,6546,"416-14","Alloy 617",314626,"Plate"
289.49,-0.00169,"Qualified",,294.33,"CapPass","Cycle 5",5,6547,"416-14","Alloy 617",314626,"Plate"
289.29,-0.00164,"Qualified",,294.37,"CapPass","Cycle 5",5,6548,"416-14","Alloy 617",314626,"Plate"
