Repository: js-molina/fatigue-A617

File: data/850C/Strain rate 0.001/3.0% strain/HTM_A19_Cycles_41619.csv (part 10 of 27)
"Stress Mpa","Strain","Qual State","Qual Exceptions","Elapsed Time Sec","Data State","Cycle Label","Cycle","Count","Sample","Alloy","Heat","Material_Form"
-307.99,-0.01002,"Qualified",,275.95,"CapPass","Cycle 5",5,6151,"416-19","Alloy 617",314626,"Plate"
-308.23,-0.01007,"Qualified",,276.00,"CapPass","Cycle 5",5,6152,"416-19","Alloy 617",314626,"Plate"
-308.49,-0.01012,"Qualified",,276.05,"CapPass","Cycle 5",5,6153,"416-19","Alloy 617",314626,"Plate"
-309.04,-0.01017,"Qualified",,276.10,"CapPass","Cycle 5",5,6154,"416-19","Alloy 617",314626,"Plate"
-309.64,-0.01022,"Qualified",,276.15,"CapPass","Cycle 5",5,6155,"416-19","Alloy 617",314626,"Plate"
-310.13,-0.01027,"Qualified",,276.20,"CapPass","Cycle 5",5,6156,"416-19","Alloy 617",314626,"Plate"
-310.57,-0.01033,"Qualified",,276.24,"CapPass","Cycle 5",5,6157,"416-19","Alloy 617",314626,"Plate"
-310.96,-0.01038,"Qualified",,276.29,"CapPass","Cycle 5",5,6158,"416-19","Alloy 617",314626,"Plate"
-311.28,-0.01043,"Qualified",,276.34,"CapPass","Cycle 5",5,6159,"416-19","Alloy 617",314626,"Plate"
-311.56,-0.01048,"Qualified",,276.39,"CapPass","Cycle 5",5,6160,"416-19","Alloy 617",314626,"Plate"
-311.81,-0.01053,"Qualified",,276.44,"CapPass","Cycle 5",5,6161,"416-19","Alloy 617",314626,"Plate"
-312.02,-0.01058,"Qualified",,276.48,"CapPass","Cycle 5",5,6162,"416-19","Alloy 617",314626,"Plate"
-312.22,-0.01063,"Qualified",,276.53,"CapPass","Cycle 5",5,6163,"416-19","Alloy 617",314626,"Plate"
-312.35,-0.01068,"Qualified",,276.58,"CapPass","Cycle 5",5,6164,"416-19","Alloy 617",314626,"Plate"
-312.39,-0.01073,"Qualified",,276.63,"CapPass","Cycle 5",5,6165,"416-19","Alloy 617",314626,"Plate"
-312.39,-0.01078,"Qualified",,276.68,"CapPass","Cycle 5",5,6166,"416-19","Alloy 617",314626,"Plate"
-312.24,-0.01083,"Qualified",,276.73,"CapPass","Cycle 5",5,6167,"416-19","Alloy 617",314626,"Plate"
-312.12,-0.01087,"Qualified",,276.77,"CapPass","Cycle 5",5,6168,"416-19","Alloy 617",314626,"Plate"
-312.05,-0.01088,"Qualified",,276.78,"CapPass","Cycle 5",5,6169,"416-19","Alloy 617",314626,"Plate"
-311.83,-0.01093,"Qualified",,276.83,"CapPass","Cycle 5",5,6170,"416-19","Alloy 617",314626,"Plate"
-311.56,-0.01098,"Qualified",,276.88,"CapPass","Cycle 5",5,6171,"416-19","Alloy 617",314626,"Plate"
-311.26,-0.01103,"Qualified",,276.93,"CapPass","Cycle 5",5,6172,"416-19","Alloy 617",314626,"Plate"
-310.85,-0.01108,"Qualified",,276.99,"CapPass","Cycle 5",5,6173,"416-19","Alloy 617",314626,"Plate"
-310.50,-0.01113,"Qualified",,277.05,"CapPass","Cycle 5",5,6174,"416-19","Alloy 617",314626,"Plate"
-310.39,-0.01118,"Qualified",,277.10,"CapPass","Cycle 5",5,6175,"416-19","Alloy 617",314626,"Plate"
-310.36,-0.01123,"Qualified",,277.15,"CapPass","Cycle 5",5,6176,"416-19","Alloy 617",314626,"Plate"
-310.34,-0.01129,"Qualified",,277.21,"CapPass","Cycle 5",5,6177,"416-19","Alloy 617",314626,"Plate"
-310.41,-0.01134,"Qualified",,277.26,"CapPass","Cycle 5",5,6178,"416-19","Alloy 617",314626,"Plate"
-310.53,-0.01139,"Qualified",,277.31,"CapPass","Cycle 5",5,6179,"416-19","Alloy 617",314626,"Plate"
-310.64,-0.01144,"Qualified",,277.36,"CapPass","Cycle 5",5,6180,"416-19","Alloy 617",314626,"Plate"
-310.92,-0.01149,"Qualified",,277.41,"CapPass","Cycle 5",5,6181,"416-19","Alloy 617",314626,"Plate"
-311.21,-0.01154,"Qualified",,277.46,"CapPass","Cycle 5",5,6182,"416-19","Alloy 617",314626,"Plate"
-311.52,-0.01159,"Qualified",,277.51,"CapPass","Cycle 5",5,6183,"416-19","Alloy 617",314626,"Plate"
-311.83,-0.01164,"Qualified",,277.55,"CapPass","Cycle 5",5,6184,"416-19","Alloy 617",314626,"Plate"
-312.08,-0.01169,"Qualified",,277.60,"CapPass","Cycle 5",5,6185,"416-19","Alloy 617",314626,"Plate"
-312.31,-0.01174,"Qualified",,277.65,"CapPass","Cycle 5",5,6186,"416-19","Alloy 617",314626,"Plate"
-312.45,-0.01179,"Qualified",,277.70,"CapPass","Cycle 5",5,6187,"416-19","Alloy 617",314626,"Plate"
-312.63,-0.01184,"Qualified",,277.74,"CapPass","Cycle 5",5,6188,"416-19","Alloy 617",314626,"Plate"
-312.71,-0.01187,"Qualified",,277.77,"CapPass","Cycle 5",5,6189,"416-19","Alloy 617",314626,"Plate"
-312.76,-0.01189,"Qualified",,277.79,"CapPass","Cycle 5",5,6190,"416-19","Alloy 617",314626,"Plate"
-312.87,-0.01194,"Qualified",,277.85,"CapPass","Cycle 5",5,6191,"416-19","Alloy 617",314626,"Plate"
-312.98,-0.01199,"Qualified",,277.90,"CapPass","Cycle 5",5,6192,"416-19","Alloy 617",314626,"Plate"
-313.08,-0.01204,"Qualified",,277.95,"CapPass","Cycle 5",5,6193,"416-19","Alloy 617",314626,"Plate"
-313.16,-0.01209,"Qualified",,278.00,"CapPass","Cycle 5",5,6194,"416-19","Alloy 617",314626,"Plate"
-313.23,-0.01214,"Qualified",,278.05,"CapPass","Cycle 5",5,6195,"416-19","Alloy 617",314626,"Plate"
-313.34,-0.01220,"Qualified",,278.10,"CapPass","Cycle 5",5,6196,"416-19","Alloy 617",314626,"Plate"
-313.37,-0.01225,"Qualified",,278.15,"CapPass","Cycle 5",5,6197,"416-19","Alloy 617",314626,"Plate"
-313.45,-0.01230,"Qualified",,278.21,"CapPass","Cycle 5",5,6198,"416-19","Alloy 617",314626,"Plate"
-313.54,-0.01235,"Qualified",,278.26,"CapPass","Cycle 5",5,6199,"416-19","Alloy 617",314626,"Plate"
-313.64,-0.01240,"Qualified",,278.31,"CapPass","Cycle 5",5,6200,"416-19","Alloy 617",314626,"Plate"
-313.63,-0.01245,"Qualified",,278.36,"CapPass","Cycle 5",5,6201,"416-19","Alloy 617",314626,"Plate"
-313.62,-0.01250,"Qualified",,278.40,"CapPass","Cycle 5",5,6202,"416-19","Alloy 617",314626,"Plate"
-313.58,-0.01255,"Qualified",,278.45,"CapPass","Cycle 5",5,6203,"416-19","Alloy 617",314626,"Plate"
-313.61,-0.01260,"Qualified",,278.50,"CapPass","Cycle 5",5,6204,"416-19","Alloy 617",314626,"Plate"
-313.69,-0.01265,"Qualified",,278.55,"CapPass","Cycle 5",5,6205,"416-19","Alloy 617",314626,"Plate"
-313.74,-0.01270,"Qualified",,278.60,"CapPass","Cycle 5",5,6206,"416-19","Alloy 617",314626,"Plate"
-313.79,-0.01275,"Qualified",,278.65,"CapPass","Cycle 5",5,6207,"416-19","Alloy 617",314626,"Plate"
-313.01,-0.01280,"Qualified",,278.70,"CapPass","Cycle 5",5,6208,"416-19","Alloy 617",314626,"Plate"
-312.00,-0.01285,"Qualified",,278.76,"CapPass","Cycle 5",5,6209,"416-19","Alloy 617",314626,"Plate"
-311.79,-0.01286,"Qualified",,278.77,"CapPass","Cycle 5",5,6210,"416-19","Alloy 617",314626,"Plate"
-311.45,-0.01290,"Qualified",,278.81,"CapPass","Cycle 5",5,6211,"416-19","Alloy 617",314626,"Plate"
-311.36,-0.01295,"Qualified",,278.87,"CapPass","Cycle 5",5,6212,"416-19","Alloy 617",314626,"Plate"
-311.92,-0.01300,"Qualified",,278.92,"CapPass","Cycle 5",5,6213,"416-19","Alloy 617",314626,"Plate"
-312.49,-0.01305,"Qualified",,278.97,"CapPass","Cycle 5",5,6214,"416-19","Alloy 617",314626,"Plate"
-312.98,-0.01310,"Qualified",,279.02,"CapPass","Cycle 5",5,6215,"416-19","Alloy 617",314626,"Plate"
-313.43,-0.01315,"Qualified",,279.07,"CapPass","Cycle 5",5,6216,"416-19","Alloy 617",314626,"Plate"
-313.86,-0.01321,"Qualified",,279.12,"CapPass","Cycle 5",5,6217,"416-19","Alloy 617",314626,"Plate"
-314.24,-0.01326,"Qualified",,279.17,"CapPass","Cycle 5",5,6218,"416-19","Alloy 617",314626,"Plate"
-314.55,-0.01331,"Qualified",,279.21,"CapPass","Cycle 5",5,6219,"416-19","Alloy 617",314626,"Plate"
-314.83,-0.01336,"Qualified",,279.26,"CapPass","Cycle 5",5,6220,"416-19","Alloy 617",314626,"Plate"
-315.16,-0.01341,"Qualified",,279.31,"CapPass","Cycle 5",5,6221,"416-19","Alloy 617",314626,"Plate"
-315.35,-0.01346,"Qualified",,279.36,"CapPass","Cycle 5",5,6222,"416-19","Alloy 617",314626,"Plate"
-315.40,-0.01351,"Qualified",,279.41,"CapPass","Cycle 5",5,6223,"416-19","Alloy 617",314626,"Plate"
-315.38,-0.01356,"Qualified",,279.46,"CapPass","Cycle 5",5,6224,"416-19","Alloy 617",314626,"Plate"
-315.28,-0.01361,"Qualified",,279.51,"CapPass","Cycle 5",5,6225,"416-19","Alloy 617",314626,"Plate"
-314.88,-0.01366,"Qualified",,279.56,"CapPass","Cycle 5",5,6226,"416-19","Alloy 617",314626,"Plate"
-313.89,-0.01371,"Qualified",,279.62,"CapPass","Cycle 5",5,6227,"416-19","Alloy 617",314626,"Plate"
-313.59,-0.01376,"Qualified",,279.67,"CapPass","Cycle 5",5,6228,"416-19","Alloy 617",314626,"Plate"
-313.22,-0.01381,"Qualified",,279.73,"CapPass","Cycle 5",5,6229,"416-19","Alloy 617",314626,"Plate"
-313.63,-0.01385,"Qualified",,279.77,"CapPass","Cycle 5",5,6230,"416-19","Alloy 617",314626,"Plate"
-313.80,-0.01386,"Qualified",,279.78,"CapPass","Cycle 5",5,6231,"416-19","Alloy 617",314626,"Plate"
-314.58,-0.01391,"Qualified",,279.83,"CapPass","Cycle 5",5,6232,"416-19","Alloy 617",314626,"Plate"
-315.39,-0.01396,"Qualified",,279.88,"CapPass","Cycle 5",5,6233,"416-19","Alloy 617",314626,"Plate"
-316.05,-0.01401,"Qualified",,279.93,"CapPass","Cycle 5",5,6234,"416-19","Alloy 617",314626,"Plate"
-316.67,-0.01407,"Qualified",,279.98,"CapPass","Cycle 5",5,6235,"416-19","Alloy 617",314626,"Plate"
-317.18,-0.01412,"Qualified",,280.03,"CapPass","Cycle 5",5,6236,"416-19","Alloy 617",314626,"Plate"
-317.65,-0.01417,"Qualified",,280.07,"CapPass","Cycle 5",5,6237,"416-19","Alloy 617",314626,"Plate"
-317.24,-0.01422,"Qualified",,280.12,"CapPass","Cycle 5",5,6238,"416-19","Alloy 617",314626,"Plate"
-316.71,-0.01427,"Qualified",,280.17,"CapPass","Cycle 5",5,6239,"416-19","Alloy 617",314626,"Plate"
-316.50,-0.01432,"Qualified",,280.22,"CapPass","Cycle 5",5,6240,"416-19","Alloy 617",314626,"Plate"
-316.53,-0.01437,"Qualified",,280.27,"CapPass","Cycle 5",5,6241,"416-19","Alloy 617",314626,"Plate"
-316.62,-0.01442,"Qualified",,280.32,"CapPass","Cycle 5",5,6242,"416-19","Alloy 617",314626,"Plate"
-316.68,-0.01447,"Qualified",,280.37,"CapPass","Cycle 5",5,6243,"416-19","Alloy 617",314626,"Plate"
-316.69,-0.01452,"Qualified",,280.42,"CapPass","Cycle 5",5,6244,"416-19","Alloy 617",314626,"Plate"
-316.61,-0.01457,"Qualified",,280.47,"CapPass","Cycle 5",5,6245,"416-19","Alloy 617",314626,"Plate"
-316.48,-0.01462,"Qualified",,280.52,"CapPass","Cycle 5",5,6246,"416-19","Alloy 617",314626,"Plate"
-316.38,-0.01467,"Qualified",,280.57,"CapPass","Cycle 5",5,6247,"416-19","Alloy 617",314626,"Plate"
-315.98,-0.01472,"Qualified",,280.62,"CapPass","Cycle 5",5,6248,"416-19","Alloy 617",314626,"Plate"
-315.38,-0.01477,"Qualified",,280.68,"CapPass","Cycle 5",5,6249,"416-19","Alloy 617",314626,"Plate"
-315.29,-0.01482,"Qualified",,280.74,"CapPass","Cycle 5",5,6250,"416-19","Alloy 617",314626,"Plate"
-315.49,-0.01485,"Qualified",,280.77,"CapPass","Cycle 5",5,6251,"416-19","Alloy 617",314626,"Plate"
-315.82,-0.01487,"Qualified",,280.79,"CapPass","Cycle 5",5,6252,"416-19","Alloy 617",314626,"Plate"
-316.57,-0.01493,"Qualified",,280.84,"CapPass","Cycle 5",5,6253,"416-19","Alloy 617",314626,"Plate"
-317.23,-0.01498,"Qualified",,280.89,"CapPass","Cycle 5",5,6254,"416-19","Alloy 617",314626,"Plate"
-316.91,-0.01503,"Qualified",,280.93,"CapPass","Cycle 5",5,6255,"416-19","Alloy 617",314626,"Plate"
-274.07,-0.01498,"Qualified",,281.15,"CapPass","Cycle 5",5,6256,"416-19","Alloy 617",314626,"Plate"
-263.07,-0.01492,"Qualified",,281.19,"CapPass","Cycle 5",5,6257,"416-19","Alloy 617",314626,"Plate"
-253.21,-0.01487,"Qualified",,281.23,"CapPass","Cycle 5",5,6258,"416-19","Alloy 617",314626,"Plate"
-243.95,-0.01482,"Qualified",,281.26,"CapPass","Cycle 5",5,6259,"416-19","Alloy 617",314626,"Plate"
-235.01,-0.01477,"Qualified",,281.30,"CapPass","Cycle 5",5,6260,"416-19","Alloy 617",314626,"Plate"
-226.69,-0.01472,"Qualified",,281.34,"CapPass","Cycle 5",5,6261,"416-19","Alloy 617",314626,"Plate"
-218.91,-0.01467,"Qualified",,281.38,"CapPass","Cycle 5",5,6262,"416-19","Alloy 617",314626,"Plate"
-211.11,-0.01462,"Qualified",,281.42,"CapPass","Cycle 5",5,6263,"416-19","Alloy 617",314626,"Plate"
-203.41,-0.01457,"Qualified",,281.47,"CapPass","Cycle 5",5,6264,"416-19","Alloy 617",314626,"Plate"
-196.16,-0.01452,"Qualified",,281.52,"CapPass","Cycle 5",5,6265,"416-19","Alloy 617",314626,"Plate"
-188.97,-0.01447,"Qualified",,281.58,"CapPass","Cycle 5",5,6266,"416-19","Alloy 617",314626,"Plate"
-181.04,-0.01442,"Qualified",,281.64,"CapPass","Cycle 5",5,6267,"416-19","Alloy 617",314626,"Plate"
-173.16,-0.01437,"Qualified",,281.70,"CapPass","Cycle 5",5,6268,"416-19","Alloy 617",314626,"Plate"
-165.38,-0.01432,"Qualified",,281.76,"CapPass","Cycle 5",5,6269,"416-19","Alloy 617",314626,"Plate"
-163.92,-0.01431,"Qualified",,281.77,"CapPass","Cycle 5",5,6270,"416-19","Alloy 617",314626,"Plate"
-157.95,-0.01427,"Qualified",,281.81,"CapPass","Cycle 5",5,6271,"416-19","Alloy 617",314626,"Plate"
-150.53,-0.01422,"Qualified",,281.87,"CapPass","Cycle 5",5,6272,"416-19","Alloy 617",314626,"Plate"
-143.42,-0.01417,"Qualified",,281.92,"CapPass","Cycle 5",5,6273,"416-19","Alloy 617",314626,"Plate"
-136.45,-0.01412,"Qualified",,281.97,"CapPass","Cycle 5",5,6274,"416-19","Alloy 617",314626,"Plate"
-129.20,-0.01407,"Qualified",,282.02,"CapPass","Cycle 5",5,6275,"416-19","Alloy 617",314626,"Plate"
-121.98,-0.01402,"Qualified",,282.07,"CapPass","Cycle 5",5,6276,"416-19","Alloy 617",314626,"Plate"
-115.25,-0.01397,"Qualified",,282.12,"CapPass","Cycle 5",5,6277,"416-19","Alloy 617",314626,"Plate"
-108.35,-0.01391,"Qualified",,282.18,"CapPass","Cycle 5",5,6278,"416-19","Alloy 617",314626,"Plate"
-101.71,-0.01386,"Qualified",,282.23,"CapPass","Cycle 5",5,6279,"416-19","Alloy 617",314626,"Plate"
-95.39,-0.01381,"Qualified",,282.28,"CapPass","Cycle 5",5,6280,"416-19","Alloy 617",314626,"Plate"
-89.32,-0.01376,"Qualified",,282.34,"CapPass","Cycle 5",5,6281,"416-19","Alloy 617",314626,"Plate"
-82.87,-0.01371,"Qualified",,282.40,"CapPass","Cycle 5",5,6282,"416-19","Alloy 617",314626,"Plate"
-76.35,-0.01366,"Qualified",,282.46,"CapPass","Cycle 5",5,6283,"416-19","Alloy 617",314626,"Plate"
-69.76,-0.01361,"Qualified",,282.51,"CapPass","Cycle 5",5,6284,"416-19","Alloy 617",314626,"Plate"
-63.39,-0.01356,"Qualified",,282.56,"CapPass","Cycle 5",5,6285,"416-19","Alloy 617",314626,"Plate"
-56.73,-0.01351,"Qualified",,282.62,"CapPass","Cycle 5",5,6286,"416-19","Alloy 617",314626,"Plate"
-50.21,-0.01346,"Qualified",,282.67,"CapPass","Cycle 5",5,6287,"416-19","Alloy 617",314626,"Plate"
-43.68,-0.01341,"Qualified",,282.73,"CapPass","Cycle 5",5,6288,"416-19","Alloy 617",314626,"Plate"
-38.87,-0.01337,"Qualified",,282.77,"CapPass","Cycle 5",5,6289,"416-19","Alloy 617",314626,"Plate"
-37.44,-0.01336,"Qualified",,282.78,"CapPass","Cycle 5",5,6290,"416-19","Alloy 617",314626,"Plate"
-31.00,-0.01331,"Qualified",,282.83,"CapPass","Cycle 5",5,6291,"416-19","Alloy 617",314626,"Plate"
-24.23,-0.01326,"Qualified",,282.89,"CapPass","Cycle 5",5,6292,"416-19","Alloy 617",314626,"Plate"
-17.88,-0.01321,"Qualified",,282.94,"CapPass","Cycle 5",5,6293,"416-19","Alloy 617",314626,"Plate"
-11.95,-0.01316,"Qualified",,282.99,"CapPass","Cycle 5",5,6294,"416-19","Alloy 617",314626,"Plate"
-6.47,-0.01311,"Qualified",,283.04,"CapPass","Cycle 5",5,6295,"416-19","Alloy 617",314626,"Plate"
-0.96,-0.01306,"Qualified",,283.09,"CapPass","Cycle 5",5,6296,"416-19","Alloy 617",314626,"Plate"
4.59,-0.01301,"Qualified",,283.14,"CapPass","Cycle 5",5,6297,"416-19","Alloy 617",314626,"Plate"
10.41,-0.01296,"Qualified",,283.20,"CapPass","Cycle 5",5,6298,"416-19","Alloy 617",314626,"Plate"
16.02,-0.01291,"Qualified",,283.25,"CapPass","Cycle 5",5,6299,"416-19","Alloy 617",314626,"Plate"
21.56,-0.01286,"Qualified",,283.31,"CapPass","Cycle 5",5,6300,"416-19","Alloy 617",314626,"Plate"
27.13,-0.01280,"Qualified",,283.36,"CapPass","Cycle 5",5,6301,"416-19","Alloy 617",314626,"Plate"
32.06,-0.01275,"Qualified",,283.42,"CapPass","Cycle 5",5,6302,"416-19","Alloy 617",314626,"Plate"
35.67,-0.01270,"Qualified",,283.57,"CapPass","Cycle 5",5,6303,"416-19","Alloy 617",314626,"Plate"
44.35,-0.01265,"Qualified",,283.61,"CapPass","Cycle 5",5,6304,"416-19","Alloy 617",314626,"Plate"
50.95,-0.01260,"Qualified",,283.64,"CapPass","Cycle 5",5,6305,"416-19","Alloy 617",314626,"Plate"
56.78,-0.01255,"Qualified",,283.67,"CapPass","Cycle 5",5,6306,"416-19","Alloy 617",314626,"Plate"
62.04,-0.01250,"Qualified",,283.70,"CapPass","Cycle 5",5,6307,"416-19","Alloy 617",314626,"Plate"
66.82,-0.01245,"Qualified",,283.74,"CapPass","Cycle 5",5,6308,"416-19","Alloy 617",314626,"Plate"
69.26,-0.01242,"Qualified",,283.77,"CapPass","Cycle 5",5,6309,"416-19","Alloy 617",314626,"Plate"
71.60,-0.01240,"Qualified",,283.79,"CapPass","Cycle 5",5,6310,"416-19","Alloy 617",314626,"Plate"
76.17,-0.01235,"Qualified",,283.86,"CapPass","Cycle 5",5,6311,"416-19","Alloy 617",314626,"Plate"
81.07,-0.01230,"Qualified",,283.92,"CapPass","Cycle 5",5,6312,"416-19","Alloy 617",314626,"Plate"
85.80,-0.01225,"Qualified",,283.99,"CapPass","Cycle 5",5,6313,"416-19","Alloy 617",314626,"Plate"
90.69,-0.01220,"Qualified",,284.05,"CapPass","Cycle 5",5,6314,"416-19","Alloy 617",314626,"Plate"
95.72,-0.01215,"Qualified",,284.11,"CapPass","Cycle 5",5,6315,"416-19","Alloy 617",314626,"Plate"
101.01,-0.01210,"Qualified",,284.17,"CapPass","Cycle 5",5,6316,"416-19","Alloy 617",314626,"Plate"
106.35,-0.01205,"Qualified",,284.23,"CapPass","Cycle 5",5,6317,"416-19","Alloy 617",314626,"Plate"
111.95,-0.01200,"Qualified",,284.29,"CapPass","Cycle 5",5,6318,"416-19","Alloy 617",314626,"Plate"
117.10,-0.01195,"Qualified",,284.34,"CapPass","Cycle 5",5,6319,"416-19","Alloy 617",314626,"Plate"
121.88,-0.01189,"Qualified",,284.39,"CapPass","Cycle 5",5,6320,"416-19","Alloy 617",314626,"Plate"
127.05,-0.01184,"Qualified",,284.45,"CapPass","Cycle 5",5,6321,"416-19","Alloy 617",314626,"Plate"
132.84,-0.01179,"Qualified",,284.50,"CapPass","Cycle 5",5,6322,"416-19","Alloy 617",314626,"Plate"
139.06,-0.01174,"Qualified",,284.55,"CapPass","Cycle 5",5,6323,"416-19","Alloy 617",314626,"Plate"
145.07,-0.01169,"Qualified",,284.59,"CapPass","Cycle 5",5,6324,"416-19","Alloy 617",314626,"Plate"
150.79,-0.01164,"Qualified",,284.63,"CapPass","Cycle 5",5,6325,"416-19","Alloy 617",314626,"Plate"
156.13,-0.01159,"Qualified",,284.66,"CapPass","Cycle 5",5,6326,"416-19","Alloy 617",314626,"Plate"
161.27,-0.01154,"Qualified",,284.70,"CapPass","Cycle 5",5,6327,"416-19","Alloy 617",314626,"Plate"
166.28,-0.01149,"Qualified",,284.73,"CapPass","Cycle 5",5,6328,"416-19","Alloy 617",314626,"Plate"
170.81,-0.01144,"Qualified",,284.77,"CapPass","Cycle 5",5,6329,"416-19","Alloy 617",314626,"Plate"
171.15,-0.01144,"Qualified",,284.77,"CapPass","Cycle 5",5,6330,"416-19","Alloy 617",314626,"Plate"
175.81,-0.01139,"Qualified",,284.81,"CapPass","Cycle 5",5,6331,"416-19","Alloy 617",314626,"Plate"
180.14,-0.01134,"Qualified",,284.85,"CapPass","Cycle 5",5,6332,"416-19","Alloy 617",314626,"Plate"
184.22,-0.01129,"Qualified",,284.89,"CapPass","Cycle 5",5,6333,"416-19","Alloy 617",314626,"Plate"
188.13,-0.01124,"Qualified",,284.93,"CapPass","Cycle 5",5,6334,"416-19","Alloy 617",314626,"Plate"
191.76,-0.01119,"Qualified",,284.98,"CapPass","Cycle 5",5,6335,"416-19","Alloy 617",314626,"Plate"
195.84,-0.01114,"Qualified",,285.02,"CapPass","Cycle 5",5,6336,"416-19","Alloy 617",314626,"Plate"
199.51,-0.01109,"Qualified",,285.07,"CapPass","Cycle 5",5,6337,"416-19","Alloy 617",314626,"Plate"
203.11,-0.01104,"Qualified",,285.11,"CapPass","Cycle 5",5,6338,"416-19","Alloy 617",314626,"Plate"
205.96,-0.01099,"Qualified",,285.16,"CapPass","Cycle 5",5,6339,"416-19","Alloy 617",314626,"Plate"
208.98,-0.01093,"Qualified",,285.21,"CapPass","Cycle 5",5,6340,"416-19","Alloy 617",314626,"Plate"
211.98,-0.01088,"Qualified",,285.27,"CapPass","Cycle 5",5,6341,"416-19","Alloy 617",314626,"Plate"
214.90,-0.01083,"Qualified",,285.32,"CapPass","Cycle 5",5,6342,"416-19","Alloy 617",314626,"Plate"
218.16,-0.01078,"Qualified",,285.37,"CapPass","Cycle 5",5,6343,"416-19","Alloy 617",314626,"Plate"
221.26,-0.01073,"Qualified",,285.42,"CapPass","Cycle 5",5,6344,"416-19","Alloy 617",314626,"Plate"
224.29,-0.01068,"Qualified",,285.47,"CapPass","Cycle 5",5,6345,"416-19","Alloy 617",314626,"Plate"
227.34,-0.01063,"Qualified",,285.52,"CapPass","Cycle 5",5,6346,"416-19","Alloy 617",314626,"Plate"
230.37,-0.01058,"Qualified",,285.57,"CapPass","Cycle 5",5,6347,"416-19","Alloy 617",314626,"Plate"
233.25,-0.01053,"Qualified",,285.62,"CapPass","Cycle 5",5,6348,"416-19","Alloy 617",314626,"Plate"
236.07,-0.01048,"Qualified",,285.67,"CapPass","Cycle 5",5,6349,"416-19","Alloy 617",314626,"Plate"
238.85,-0.01043,"Qualified",,285.72,"CapPass","Cycle 5",5,6350,"416-19","Alloy 617",314626,"Plate"
241.37,-0.01038,"Qualified",,285.77,"CapPass","Cycle 5",5,6351,"416-19","Alloy 617",314626,"Plate"
241.47,-0.01038,"Qualified",,285.77,"CapPass","Cycle 5",5,6352,"416-19","Alloy 617",314626,"Plate"
243.74,-0.01033,"Qualified",,285.81,"CapPass","Cycle 5",5,6353,"416-19","Alloy 617",314626,"Plate"
245.99,-0.01028,"Qualified",,285.86,"CapPass","Cycle 5",5,6354,"416-19","Alloy 617",314626,"Plate"
248.17,-0.01023,"Qualified",,285.91,"CapPass","Cycle 5",5,6355,"416-19","Alloy 617",314626,"Plate"
250.19,-0.01018,"Qualified",,285.96,"CapPass","Cycle 5",5,6356,"416-19","Alloy 617",314626,"Plate"
252.19,-0.01013,"Qualified",,286.01,"CapPass","Cycle 5",5,6357,"416-19","Alloy 617",314626,"Plate"
254.03,-0.01008,"Qualified",,286.06,"CapPass","Cycle 5",5,6358,"416-19","Alloy 617",314626,"Plate"
255.95,-0.01003,"Qualified",,286.11,"CapPass","Cycle 5",5,6359,"416-19","Alloy 617",314626,"Plate"
257.80,-0.00998,"Qualified",,286.16,"CapPass","Cycle 5",5,6360,"416-19","Alloy 617",314626,"Plate"
259.70,-0.00993,"Qualified",,286.21,"CapPass","Cycle 5",5,6361,"416-19","Alloy 617",314626,"Plate"
261.45,-0.00988,"Qualified",,286.26,"CapPass","Cycle 5",5,6362,"416-19","Alloy 617",314626,"Plate"
263.08,-0.00982,"Qualified",,286.30,"CapPass","Cycle 5",5,6363,"416-19","Alloy 617",314626,"Plate"
264.52,-0.00977,"Qualified",,286.35,"CapPass","Cycle 5",5,6364,"416-19","Alloy 617",314626,"Plate"
265.84,-0.00972,"Qualified",,286.40,"CapPass","Cycle 5",5,6365,"416-19","Alloy 617",314626,"Plate"
267.22,-0.00967,"Qualified",,286.45,"CapPass","Cycle 5",5,6366,"416-19","Alloy 617",314626,"Plate"
268.69,-0.00962,"Qualified",,286.50,"CapPass","Cycle 5",5,6367,"416-19","Alloy 617",314626,"Plate"
269.80,-0.00957,"Qualified",,286.54,"CapPass","Cycle 5",5,6368,"416-19","Alloy 617",314626,"Plate"
270.53,-0.00952,"Qualified",,286.59,"CapPass","Cycle 5",5,6369,"416-19","Alloy 617",314626,"Plate"
271.23,-0.00947,"Qualified",,286.64,"CapPass","Cycle 5",5,6370,"416-19","Alloy 617",314626,"Plate"
271.81,-0.00942,"Qualified",,286.68,"CapPass","Cycle 5",5,6371,"416-19","Alloy 617",314626,"Plate"
272.39,-0.00937,"Qualified",,286.73,"CapPass","Cycle 5",5,6372,"416-19","Alloy 617",314626,"Plate"
272.76,-0.00934,"Qualified",,286.77,"CapPass","Cycle 5",5,6373,"416-19","Alloy 617",314626,"Plate"
272.92,-0.00932,"Qualified",,286.78,"CapPass","Cycle 5",5,6374,"416-19","Alloy 617",314626,"Plate"
273.43,-0.00927,"Qualified",,286.83,"CapPass","Cycle 5",5,6375,"416-19","Alloy 617",314626,"Plate"
273.91,-0.00922,"Qualified",,286.88,"CapPass","Cycle 5",5,6376,"416-19","Alloy 617",314626,"Plate"
274.39,-0.00917,"Qualified",,286.93,"CapPass","Cycle 5",5,6377,"416-19","Alloy 617",314626,"Plate"
274.75,-0.00912,"Qualified",,286.98,"CapPass","Cycle 5",5,6378,"416-19","Alloy 617",314626,"Plate"
275.06,-0.00907,"Qualified",,287.03,"CapPass","Cycle 5",5,6379,"416-19","Alloy 617",314626,"Plate"
275.35,-0.00902,"Qualified",,287.08,"CapPass","Cycle 5",5,6380,"416-19","Alloy 617",314626,"Plate"
275.63,-0.00897,"Qualified",,287.12,"CapPass","Cycle 5",5,6381,"416-19","Alloy 617",314626,"Plate"
275.86,-0.00892,"Qualified",,287.17,"CapPass","Cycle 5",5,6382,"416-19","Alloy 617",314626,"Plate"
276.04,-0.00886,"Qualified",,287.22,"CapPass","Cycle 5",5,6383,"416-19","Alloy 617",314626,"Plate"
276.28,-0.00881,"Qualified",,287.28,"CapPass","Cycle 5",5,6384,"416-19","Alloy 617",314626,"Plate"
276.51,-0.00876,"Qualified",,287.33,"CapPass","Cycle 5",5,6385,"416-19","Alloy 617",314626,"Plate"
276.89,-0.00871,"Qualified",,287.38,"CapPass","Cycle 5",5,6386,"416-19","Alloy 617",314626,"Plate"
277.28,-0.00866,"Qualified",,287.43,"CapPass","Cycle 5",5,6387,"416-19","Alloy 617",314626,"Plate"
277.76,-0.00861,"Qualified",,287.48,"CapPass","Cycle 5",5,6388,"416-19","Alloy 617",314626,"Plate"
278.16,-0.00856,"Qualified",,287.53,"CapPass","Cycle 5",5,6389,"416-19","Alloy 617",314626,"Plate"
278.61,-0.00851,"Qualified",,287.58,"CapPass","Cycle 5",5,6390,"416-19","Alloy 617",314626,"Plate"
278.97,-0.00846,"Qualified",,287.63,"CapPass","Cycle 5",5,6391,"416-19","Alloy 617",314626,"Plate"
279.45,-0.00841,"Qualified",,287.67,"CapPass","Cycle 5",5,6392,"416-19","Alloy 617",314626,"Plate"
279.76,-0.00836,"Qualified",,287.72,"CapPass","Cycle 5",5,6393,"416-19","Alloy 617",314626,"Plate"
280.11,-0.00832,"Qualified",,287.77,"CapPass","Cycle 5",5,6394,"416-19","Alloy 617",314626,"Plate"
280.17,-0.00831,"Qualified",,287.77,"CapPass","Cycle 5",5,6395,"416-19","Alloy 617",314626,"Plate"
280.51,-0.00826,"Qualified",,287.82,"CapPass","Cycle 5",5,6396,"416-19","Alloy 617",314626,"Plate"
280.81,-0.00821,"Qualified",,287.87,"CapPass","Cycle 5",5,6397,"416-19","Alloy 617",314626,"Plate"
281.06,-0.00816,"Qualified",,287.92,"CapPass","Cycle 5",5,6398,"416-19","Alloy 617",314626,"Plate"
281.18,-0.00811,"Qualified",,287.97,"CapPass","Cycle 5",5,6399,"416-19","Alloy 617",314626,"Plate"
281.33,-0.00806,"Qualified",,288.02,"CapPass","Cycle 5",5,6400,"416-19","Alloy 617",314626,"Plate"
281.52,-0.00801,"Qualified",,288.07,"CapPass","Cycle 5",5,6401,"416-19","Alloy 617",314626,"Plate"
281.82,-0.00796,"Qualified",,288.12,"CapPass","Cycle 5",5,6402,"416-19","Alloy 617",314626,"Plate"
282.15,-0.00791,"Qualified",,288.17,"CapPass","Cycle 5",5,6403,"416-19","Alloy 617",314626,"Plate"
282.45,-0.00785,"Qualified",,288.22,"CapPass","Cycle 5",5,6404,"416-19","Alloy 617",314626,"Plate"
282.81,-0.00780,"Qualified",,288.28,"CapPass","Cycle 5",5,6405,"416-19","Alloy 617",314626,"Plate"
283.21,-0.00775,"Qualified",,288.33,"CapPass","Cycle 5",5,6406,"416-19","Alloy 617",314626,"Plate"
283.71,-0.00770,"Qualified",,288.38,"CapPass","Cycle 5",5,6407,"416-19","Alloy 617",314626,"Plate"
284.29,-0.00765,"Qualified",,288.43,"CapPass","Cycle 5",5,6408,"416-19","Alloy 617",314626,"Plate"
284.93,-0.00760,"Qualified",,288.48,"CapPass","Cycle 5",5,6409,"416-19","Alloy 617",314626,"Plate"
285.50,-0.00755,"Qualified",,288.53,"CapPass","Cycle 5",5,6410,"416-19","Alloy 617",314626,"Plate"
286.09,-0.00750,"Qualified",,288.58,"CapPass","Cycle 5",5,6411,"416-19","Alloy 617",314626,"Plate"
286.61,-0.00745,"Qualified",,288.62,"CapPass","Cycle 5",5,6412,"416-19","Alloy 617",314626,"Plate"
287.06,-0.00740,"Qualified",,288.67,"CapPass","Cycle 5",5,6413,"416-19","Alloy 617",314626,"Plate"
287.53,-0.00735,"Qualified",,288.72,"CapPass","Cycle 5",5,6414,"416-19","Alloy 617",314626,"Plate"
288.09,-0.00730,"Qualified",,288.76,"CapPass","Cycle 5",5,6415,"416-19","Alloy 617",314626,"Plate"
288.14,-0.00730,"Qualified",,288.77,"CapPass","Cycle 5",5,6416,"416-19","Alloy 617",314626,"Plate"
288.45,-0.00725,"Qualified",,288.81,"CapPass","Cycle 5",5,6417,"416-19","Alloy 617",314626,"Plate"
288.18,-0.00720,"Qualified",,288.86,"CapPass","Cycle 5",5,6418,"416-19","Alloy 617",314626,"Plate"
287.71,-0.00715,"Qualified",,288.91,"CapPass","Cycle 5",5,6419,"416-19","Alloy 617",314626,"Plate"
287.28,-0.00710,"Qualified",,288.96,"CapPass","Cycle 5",5,6420,"416-19","Alloy 617",314626,"Plate"
286.90,-0.00705,"Qualified",,289.01,"CapPass","Cycle 5",5,6421,"416-19","Alloy 617",314626,"Plate"
286.62,-0.00700,"Qualified",,289.06,"CapPass","Cycle 5",5,6422,"416-19","Alloy 617",314626,"Plate"
286.47,-0.00695,"Qualified",,289.11,"CapPass","Cycle 5",5,6423,"416-19","Alloy 617",314626,"Plate"
286.28,-0.00690,"Qualified",,289.16,"CapPass","Cycle 5",5,6424,"416-19","Alloy 617",314626,"Plate"
286.11,-0.00685,"Qualified",,289.21,"CapPass","Cycle 5",5,6425,"416-19","Alloy 617",314626,"Plate"
286.06,-0.00680,"Qualified",,289.26,"CapPass","Cycle 5",5,6426,"416-19","Alloy 617",314626,"Plate"
286.09,-0.00675,"Qualified",,289.31,"CapPass","Cycle 5",5,6427,"416-19","Alloy 617",314626,"Plate"
286.15,-0.00670,"Qualified",,289.36,"CapPass","Cycle 5",5,6428,"416-19","Alloy 617",314626,"Plate"
286.02,-0.00665,"Qualified",,289.41,"CapPass","Cycle 5",5,6429,"416-19","Alloy 617",314626,"Plate"
285.88,-0.00659,"Qualified",,289.46,"CapPass","Cycle 5",5,6430,"416-19","Alloy 617",314626,"Plate"
285.73,-0.00654,"Qualified",,289.50,"CapPass","Cycle 5",5,6431,"416-19","Alloy 617",314626,"Plate"
285.58,-0.00649,"Qualified",,289.55,"CapPass","Cycle 5",5,6432,"416-19","Alloy 617",314626,"Plate"
285.32,-0.00644,"Qualified",,289.60,"CapPass","Cycle 5",5,6433,"416-19","Alloy 617",314626,"Plate"
285.39,-0.00639,"Qualified",,289.66,"CapPass","Cycle 5",5,6434,"416-19","Alloy 617",314626,"Plate"
285.20,-0.00634,"Qualified",,289.70,"CapPass","Cycle 5",5,6435,"416-19","Alloy 617",314626,"Plate"
284.96,-0.00629,"Qualified",,289.76,"CapPass","Cycle 5",5,6436,"416-19","Alloy 617",314626,"Plate"
284.93,-0.00628,"Qualified",,289.77,"CapPass","Cycle 5",5,6437,"416-19","Alloy 617",314626,"Plate"
284.86,-0.00624,"Qualified",,289.81,"CapPass","Cycle 5",5,6438,"416-19","Alloy 617",314626,"Plate"
285.49,-0.00619,"Qualified",,289.86,"CapPass","Cycle 5",5,6439,"416-19","Alloy 617",314626,"Plate"
286.14,-0.00614,"Qualified",,289.91,"CapPass","Cycle 5",5,6440,"416-19","Alloy 617",314626,"Plate"
286.80,-0.00609,"Qualified",,289.96,"CapPass","Cycle 5",5,6441,"416-19","Alloy 617",314626,"Plate"
287.33,-0.00604,"Qualified",,290.01,"CapPass","Cycle 5",5,6442,"416-19","Alloy 617",314626,"Plate"
287.92,-0.00599,"Qualified",,290.07,"CapPass","Cycle 5",5,6443,"416-19","Alloy 617",314626,"Plate"
288.44,-0.00594,"Qualified",,290.11,"CapPass","Cycle 5",5,6444,"416-19","Alloy 617",314626,"Plate"
288.89,-0.00589,"Qualified",,290.16,"CapPass","Cycle 5",5,6445,"416-19","Alloy 617",314626,"Plate"
288.89,-0.00584,"Qualified",,290.20,"CapPass","Cycle 5",5,6446,"416-19","Alloy 617",314626,"Plate"
288.40,-0.00579,"Qualified",,290.25,"CapPass","Cycle 5",5,6447,"416-19","Alloy 617",314626,"Plate"
287.91,-0.00574,"Qualified",,290.30,"CapPass","Cycle 5",5,6448,"416-19","Alloy 617",314626,"Plate"
287.46,-0.00569,"Qualified",,290.35,"CapPass","Cycle 5",5,6449,"416-19","Alloy 617",314626,"Plate"
287.10,-0.00563,"Qualified",,290.40,"CapPass","Cycle 5",5,6450,"416-19","Alloy 617",314626,"Plate"
286.86,-0.00558,"Qualified",,290.45,"CapPass","Cycle 5",5,6451,"416-19","Alloy 617",314626,"Plate"
286.55,-0.00553,"Qualified",,290.50,"CapPass","Cycle 5",5,6452,"416-19","Alloy 617",314626,"Plate"
286.28,-0.00548,"Qualified",,290.55,"CapPass","Cycle 5",5,6453,"416-19","Alloy 617",314626,"Plate"
286.08,-0.00543,"Qualified",,290.60,"CapPass","Cycle 5",5,6454,"416-19","Alloy 617",314626,"Plate"
285.91,-0.00538,"Qualified",,290.65,"CapPass","Cycle 5",5,6455,"416-19","Alloy 617",314626,"Plate"
285.83,-0.00533,"Qualified",,290.71,"CapPass","Cycle 5",5,6456,"416-19","Alloy 617",314626,"Plate"
285.78,-0.00528,"Qualified",,290.76,"CapPass","Cycle 5",5,6457,"416-19","Alloy 617",314626,"Plate"
285.82,-0.00527,"Qualified",,290.77,"CapPass","Cycle 5",5,6458,"416-19","Alloy 617",314626,"Plate"
285.88,-0.00523,"Qualified",,290.81,"CapPass","Cycle 5",5,6459,"416-19","Alloy 617",314626,"Plate"
286.06,-0.00518,"Qualified",,290.86,"CapPass","Cycle 5",5,6460,"416-19","Alloy 617",314626,"Plate"
286.23,-0.00513,"Qualified",,290.91,"CapPass","Cycle 5",5,6461,"416-19","Alloy 617",314626,"Plate"
287.01,-0.00508,"Qualified",,290.96,"CapPass","Cycle 5",5,6462,"416-19","Alloy 617",314626,"Plate"
287.12,-0.00503,"Qualified",,291.01,"CapPass","Cycle 5",5,6463,"416-19","Alloy 617",314626,"Plate"
287.25,-0.00498,"Qualified",,291.06,"CapPass","Cycle 5",5,6464,"416-19","Alloy 617",314626,"Plate"
287.43,-0.00493,"Qualified",,291.11,"CapPass","Cycle 5",5,6465,"416-19","Alloy 617",314626,"Plate"
287.68,-0.00488,"Qualified",,291.16,"CapPass","Cycle 5",5,6466,"416-19","Alloy 617",314626,"Plate"
287.92,-0.00483,"Qualified",,291.21,"CapPass","Cycle 5",5,6467,"416-19","Alloy 617",314626,"Plate"
288.16,-0.00477,"Qualified",,291.26,"CapPass","Cycle 5",5,6468,"416-19","Alloy 617",314626,"Plate"
288.45,-0.00472,"Qualified",,291.31,"CapPass","Cycle 5",5,6469,"416-19","Alloy 617",314626,"Plate"
288.66,-0.00467,"Qualified",,291.36,"CapPass","Cycle 5",5,6470,"416-19","Alloy 617",314626,"Plate"
288.88,-0.00462,"Qualified",,291.41,"CapPass","Cycle 5",5,6471,"416-19","Alloy 617",314626,"Plate"
288.96,-0.00457,"Qualified",,291.46,"CapPass","Cycle 5",5,6472,"416-19","Alloy 617",314626,"Plate"
289.00,-0.00452,"Qualified",,291.51,"CapPass","Cycle 5",5,6473,"416-19","Alloy 617",314626,"Plate"
289.13,-0.00447,"Qualified",,291.56,"CapPass","Cycle 5",5,6474,"416-19","Alloy 617",314626,"Plate"
289.61,-0.00442,"Qualified",,291.61,"CapPass","Cycle 5",5,6475,"416-19","Alloy 617",314626,"Plate"
289.69,-0.00437,"Qualified",,291.65,"CapPass","Cycle 5",5,6476,"416-19","Alloy 617",314626,"Plate"
289.59,-0.00432,"Qualified",,291.70,"CapPass","Cycle 5",5,6477,"416-19","Alloy 617",314626,"Plate"
289.45,-0.00427,"Qualified",,291.75,"CapPass","Cycle 5",5,6478,"416-19","Alloy 617",314626,"Plate"
289.43,-0.00425,"Qualified",,291.77,"CapPass","Cycle 5",5,6479,"416-19","Alloy 617",314626,"Plate"
289.33,-0.00422,"Qualified",,291.80,"CapPass","Cycle 5",5,6480,"416-19","Alloy 617",314626,"Plate"
289.14,-0.00417,"Qualified",,291.85,"CapPass","Cycle 5",5,6481,"416-19","Alloy 617",314626,"Plate"
288.87,-0.00412,"Qualified",,291.90,"CapPass","Cycle 5",5,6482,"416-19","Alloy 617",314626,"Plate"
288.67,-0.00407,"Qualified",,291.95,"CapPass","Cycle 5",5,6483,"416-19","Alloy 617",314626,"Plate"
288.36,-0.00402,"Qualified",,292.00,"CapPass","Cycle 5",5,6484,"416-19","Alloy 617",314626,"Plate"
288.15,-0.00397,"Qualified",,292.05,"CapPass","Cycle 5",5,6485,"416-19","Alloy 617",314626,"Plate"
288.06,-0.00392,"Qualified",,292.10,"CapPass","Cycle 5",5,6486,"416-19","Alloy 617",314626,"Plate"
288.01,-0.00387,"Qualified",,292.15,"CapPass","Cycle 5",5,6487,"416-19","Alloy 617",314626,"Plate"
288.11,-0.00382,"Qualified",,292.21,"CapPass","Cycle 5",5,6488,"416-19","Alloy 617",314626,"Plate"
288.21,-0.00377,"Qualified",,292.26,"CapPass","Cycle 5",5,6489,"416-19","Alloy 617",314626,"Plate"
288.44,-0.00372,"Qualified",,292.31,"CapPass","Cycle 5",5,6490,"416-19","Alloy 617",314626,"Plate"
288.84,-0.00366,"Qualified",,292.36,"CapPass","Cycle 5",5,6491,"416-19","Alloy 617",314626,"Plate"
289.42,-0.00361,"Qualified",,292.41,"CapPass","Cycle 5",5,6492,"416-19","Alloy 617",314626,"Plate"
289.77,-0.00356,"Qualified",,292.46,"CapPass","Cycle 5",5,6493,"416-19","Alloy 617",314626,"Plate"
290.04,-0.00351,"Qualified",,292.51,"CapPass","Cycle 5",5,6494,"416-19","Alloy 617",314626,"Plate"
290.33,-0.00346,"Qualified",,292.56,"CapPass","Cycle 5",5,6495,"416-19","Alloy 617",314626,"Plate"
290.52,-0.00341,"Qualified",,292.61,"CapPass","Cycle 5",5,6496,"416-19","Alloy 617",314626,"Plate"
290.56,-0.00336,"Qualified",,292.65,"CapPass","Cycle 5",5,6497,"416-19","Alloy 617",314626,"Plate"
290.57,-0.00331,"Qualified",,292.70,"CapPass","Cycle 5",5,6498,"416-19","Alloy 617",314626,"Plate"
290.53,-0.00326,"Qualified",,292.75,"CapPass","Cycle 5",5,6499,"416-19","Alloy 617",314626,"Plate"
290.45,-0.00324,"Qualified",,292.77,"CapPass","Cycle 5",5,6500,"416-19","Alloy 617",314626,"Plate"
290.41,-0.00321,"Qualified",,292.79,"CapPass","Cycle 5",5,6501,"416-19","Alloy 617",314626,"Plate"
290.09,-0.00316,"Qualified",,292.84,"CapPass","Cycle 5",5,6502,"416-19","Alloy 617",314626,"Plate"
289.63,-0.00311,"Qualified",,292.89,"CapPass","Cycle 5",5,6503,"416-19","Alloy 617",314626,"Plate"
288.92,-0.00306,"Qualified",,292.94,"CapPass","Cycle 5",5,6504,"416-19","Alloy 617",314626,"Plate"
288.42,-0.00301,"Qualified",,293.00,"CapPass","Cycle 5",5,6505,"416-19","Alloy 617",314626,"Plate"
288.21,-0.00296,"Qualified",,293.05,"CapPass","Cycle 5",5,6506,"416-19","Alloy 617",314626,"Plate"
288.09,-0.00291,"Qualified",,293.10,"CapPass","Cycle 5",5,6507,"416-19","Alloy 617",314626,"Plate"
288.21,-0.00286,"Qualified",,293.16,"CapPass","Cycle 5",5,6508,"416-19","Alloy 617",314626,"Plate"
288.40,-0.00281,"Qualified",,293.21,"CapPass","Cycle 5",5,6509,"416-19","Alloy 617",314626,"Plate"
288.71,-0.00276,"Qualified",,293.26,"CapPass","Cycle 5",5,6510,"416-19","Alloy 617",314626,"Plate"
289.16,-0.00271,"Qualified",,293.31,"CapPass","Cycle 5",5,6511,"416-19","Alloy 617",314626,"Plate"
289.63,-0.00266,"Qualified",,293.36,"CapPass","Cycle 5",5,6512,"416-19","Alloy 617",314626,"Plate"
290.03,-0.00261,"Qualified",,293.41,"CapPass","Cycle 5",5,6513,"416-19","Alloy 617",314626,"Plate"
290.30,-0.00255,"Qualified",,293.45,"CapPass","Cycle 5",5,6514,"416-19","Alloy 617",314626,"Plate"
290.54,-0.00250,"Qualified",,293.50,"CapPass","Cycle 5",5,6515,"416-19","Alloy 617",314626,"Plate"
290.55,-0.00245,"Qualified",,293.55,"CapPass","Cycle 5",5,6516,"416-19","Alloy 617",314626,"Plate"
290.46,-0.00240,"Qualified",,293.60,"CapPass","Cycle 5",5,6517,"416-19","Alloy 617",314626,"Plate"
290.38,-0.00235,"Qualified",,293.65,"CapPass","Cycle 5",5,6518,"416-19","Alloy 617",314626,"Plate"
290.40,-0.00230,"Qualified",,293.70,"CapPass","Cycle 5",5,6519,"416-19","Alloy 617",314626,"Plate"
290.70,-0.00225,"Qualified",,293.75,"CapPass","Cycle 5",5,6520,"416-19","Alloy 617",314626,"Plate"
290.73,-0.00224,"Qualified",,293.77,"CapPass","Cycle 5",5,6521,"416-19","Alloy 617",314626,"Plate"
290.71,-0.00220,"Qualified",,293.80,"CapPass","Cycle 5",5,6522,"416-19","Alloy 617",314626,"Plate"
290.66,-0.00215,"Qualified",,293.85,"CapPass","Cycle 5",5,6523,"416-19","Alloy 617",314626,"Plate"
290.77,-0.00210,"Qualified",,293.91,"CapPass","Cycle 5",5,6524,"416-19","Alloy 617",314626,"Plate"
290.88,-0.00205,"Qualified",,293.95,"CapPass","Cycle 5",5,6525,"416-19","Alloy 617",314626,"Plate"
290.98,-0.00200,"Qualified",,294.00,"CapPass","Cycle 5",5,6526,"416-19","Alloy 617",314626,"Plate"
291.05,-0.00195,"Qualified",,294.05,"CapPass","Cycle 5",5,6527,"416-19","Alloy 617",314626,"Plate"
291.04,-0.00190,"Qualified",,294.10,"CapPass","Cycle 5",5,6528,"416-19","Alloy 617",314626,"Plate"
291.07,-0.00185,"Qualified",,294.15,"CapPass","Cycle 5",5,6529,"416-19","Alloy 617",314626,"Plate"
291.05,-0.00180,"Qualified",,294.20,"CapPass","Cycle 5",5,6530,"416-19","Alloy 617",314626,"Plate"
290.97,-0.00175,"Qualified",,294.25,"CapPass","Cycle 5",5,6531,"416-19","Alloy 617",314626,"Plate"
290.83,-0.00170,"Qualified",,294.29,"CapPass","Cycle 5",5,6532,"416-19","Alloy 617",314626,"Plate"
290.56,-0.00164,"Qualified",,294.34,"CapPass","Cycle 5",5,6533,"416-19","Alloy 617",314626,"Plate"
290.20,-0.00159,"Qualified",,294.39,"CapPass","Cycle 5",5,6534,"416-19","Alloy 617",314626,"Plate"
289.85,-0.00154,"Qualified",,294.44,"CapPass","Cycle 5",5,6535,"416-19","Alloy 617",314626,"Plate"
289.46,-0.00149,"Qualified",,294.49,"CapPass","Cycle 5",5,6536,"416-19","Alloy 617",314626,"Plate"
289.11,-0.00144,"Qualified",,294.54,"CapPass","Cycle 5",5,6537,"416-19","Alloy 617",314626,"Plate"
288.82,-0.00139,"Qualified",,294.60,"CapPass","Cycle 5",5,6538,"416-19","Alloy 617",314626,"Plate"
288.74,-0.00134,"Qualified",,294.65,"CapPass","Cycle 5",5,6539,"416-19","Alloy 617",314626,"Plate"
288.67,-0.00129,"Qualified",,294.70,"CapPass","Cycle 5",5,6540,"416-19","Alloy 617",314626,"Plate"
288.57,-0.00124,"Qualified",,294.75,"CapPass","Cycle 5",5,6541,"416-19","Alloy 617",314626,"Plate"
288.49,-0.00122,"Qualified",,294.77,"CapPass","Cycle 5",5,6542,"416-19","Alloy 617",314626,"Plate"
288.47,-0.00119,"Qualified",,294.79,"CapPass","Cycle 5",5,6543,"416-19","Alloy 617",314626,"Plate"
288.31,-0.00114,"Qualified",,294.84,"CapPass","Cycle 5",5,6544,"416-19","Alloy 617",314626,"Plate"
288.51,-0.00109,"Qualified",,294.89,"CapPass","Cycle 5",5,6545,"416-19","Alloy 617",314626,"Plate"
288.80,-0.00104,"Qualified",,294.94,"CapPass","Cycle 5",5,6546,"416-19","Alloy 617",314626,"Plate"
288.92,-0.00099,"Qualified",,294.99,"CapPass","Cycle 5",5,6547,"416-19","Alloy 617",314626,"Plate"
288.97,-0.00094,"Qualified",,295.04,"CapPass","Cycle 5",5,6548,"416-19","Alloy 617",314626,"Plate"
288.54,-0.00089,"Qualified",,295.09,"CapPass","Cycle 5",5,6549,"416-19","Alloy 617",314626,"Plate"
288.64,-0.00084,"Qualified",,295.14,"CapPass","Cycle 5",5,6550,"416-19","Alloy 617",314626,"Plate"
288.89,-0.00079,"Qualified",,295.20,"CapPass","Cycle 5",5,6551,"416-19","Alloy 617",314626,"Plate"
288.82,-0.00074,"Qualified",,295.25,"CapPass","Cycle 5",5,6552,"416-19","Alloy 617",314626,"Plate"
