Repository: js-molina/fatigue-A617

File: data/850C/Strain rate 0.001/3.0% strain/HTM_A19_Cycles_41612.csv (part 11 of 27)
"Stress Mpa","Strain","Qual State","Qual Exceptions","Elapsed Time Sec","Data State","Cycle Label","Cycle","Count","Sample","Alloy","Heat","Material_Form"
292.44,0.00710,"Qualified",,543.04,"CapPass","Cycle 10",10,11554,"416-12","Alloy 617",314626,"Plate"
292.55,0.00715,"Qualified",,543.09,"CapPass","Cycle 10",10,11555,"416-12","Alloy 617",314626,"Plate"
292.45,0.00720,"Qualified",,543.13,"CapPass","Cycle 10",10,11556,"416-12","Alloy 617",314626,"Plate"
292.15,0.00725,"Qualified",,543.18,"CapPass","Cycle 10",10,11557,"416-12","Alloy 617",314626,"Plate"
291.55,0.00730,"Qualified",,543.24,"CapPass","Cycle 10",10,11558,"416-12","Alloy 617",314626,"Plate"
291.20,0.00735,"Qualified",,543.29,"CapPass","Cycle 10",10,11559,"416-12","Alloy 617",314626,"Plate"
291.00,0.00740,"Qualified",,543.34,"CapPass","Cycle 10",10,11560,"416-12","Alloy 617",314626,"Plate"
290.95,0.00745,"Qualified",,543.39,"CapPass","Cycle 10",10,11561,"416-12","Alloy 617",314626,"Plate"
290.86,0.00750,"Qualified",,543.43,"CapPass","Cycle 10",10,11562,"416-12","Alloy 617",314626,"Plate"
290.66,0.00755,"Qualified",,543.49,"CapPass","Cycle 10",10,11563,"416-12","Alloy 617",314626,"Plate"
290.48,0.00760,"Qualified",,543.53,"CapPass","Cycle 10",10,11564,"416-12","Alloy 617",314626,"Plate"
290.07,0.00765,"Qualified",,543.58,"CapPass","Cycle 10",10,11565,"416-12","Alloy 617",314626,"Plate"
289.64,0.00770,"Qualified",,543.64,"CapPass","Cycle 10",10,11566,"416-12","Alloy 617",314626,"Plate"
289.58,0.00775,"Qualified",,543.70,"CapPass","Cycle 10",10,11567,"416-12","Alloy 617",314626,"Plate"
289.75,0.00780,"Qualified",,543.75,"CapPass","Cycle 10",10,11568,"416-12","Alloy 617",314626,"Plate"
289.84,0.00782,"Qualified",,543.76,"CapPass","Cycle 10",10,11569,"416-12","Alloy 617",314626,"Plate"
290.06,0.00785,"Qualified",,543.80,"CapPass","Cycle 10",10,11570,"416-12","Alloy 617",314626,"Plate"
290.30,0.00790,"Qualified",,543.84,"CapPass","Cycle 10",10,11571,"416-12","Alloy 617",314626,"Plate"
290.45,0.00796,"Qualified",,543.89,"CapPass","Cycle 10",10,11572,"416-12","Alloy 617",314626,"Plate"
290.41,0.00801,"Qualified",,543.94,"CapPass","Cycle 10",10,11573,"416-12","Alloy 617",314626,"Plate"
290.29,0.00806,"Qualified",,543.99,"CapPass","Cycle 10",10,11574,"416-12","Alloy 617",314626,"Plate"
290.13,0.00811,"Qualified",,544.04,"CapPass","Cycle 10",10,11575,"416-12","Alloy 617",314626,"Plate"
290.12,0.00816,"Qualified",,544.10,"CapPass","Cycle 10",10,11576,"416-12","Alloy 617",314626,"Plate"
290.11,0.00821,"Qualified",,544.15,"CapPass","Cycle 10",10,11577,"416-12","Alloy 617",314626,"Plate"
290.32,0.00826,"Qualified",,544.20,"CapPass","Cycle 10",10,11578,"416-12","Alloy 617",314626,"Plate"
290.60,0.00831,"Qualified",,544.25,"CapPass","Cycle 10",10,11579,"416-12","Alloy 617",314626,"Plate"
290.82,0.00836,"Qualified",,544.30,"CapPass","Cycle 10",10,11580,"416-12","Alloy 617",314626,"Plate"
290.94,0.00841,"Qualified",,544.35,"CapPass","Cycle 10",10,11581,"416-12","Alloy 617",314626,"Plate"
291.04,0.00846,"Qualified",,544.40,"CapPass","Cycle 10",10,11582,"416-12","Alloy 617",314626,"Plate"
291.02,0.00851,"Qualified",,544.45,"CapPass","Cycle 10",10,11583,"416-12","Alloy 617",314626,"Plate"
290.93,0.00856,"Qualified",,544.50,"CapPass","Cycle 10",10,11584,"416-12","Alloy 617",314626,"Plate"
290.88,0.00861,"Qualified",,544.55,"CapPass","Cycle 10",10,11585,"416-12","Alloy 617",314626,"Plate"
290.87,0.00866,"Qualified",,544.60,"CapPass","Cycle 10",10,11586,"416-12","Alloy 617",314626,"Plate"
290.98,0.00871,"Qualified",,544.65,"CapPass","Cycle 10",10,11587,"416-12","Alloy 617",314626,"Plate"
290.94,0.00876,"Qualified",,544.69,"CapPass","Cycle 10",10,11588,"416-12","Alloy 617",314626,"Plate"
290.84,0.00882,"Qualified",,544.74,"CapPass","Cycle 10",10,11589,"416-12","Alloy 617",314626,"Plate"
290.79,0.00884,"Qualified",,544.76,"CapPass","Cycle 10",10,11590,"416-12","Alloy 617",314626,"Plate"
290.69,0.00887,"Qualified",,544.79,"CapPass","Cycle 10",10,11591,"416-12","Alloy 617",314626,"Plate"
290.49,0.00892,"Qualified",,544.85,"CapPass","Cycle 10",10,11592,"416-12","Alloy 617",314626,"Plate"
290.37,0.00897,"Qualified",,544.90,"CapPass","Cycle 10",10,11593,"416-12","Alloy 617",314626,"Plate"
290.24,0.00902,"Qualified",,544.95,"CapPass","Cycle 10",10,11594,"416-12","Alloy 617",314626,"Plate"
290.09,0.00907,"Qualified",,544.99,"CapPass","Cycle 10",10,11595,"416-12","Alloy 617",314626,"Plate"
289.93,0.00912,"Qualified",,545.04,"CapPass","Cycle 10",10,11596,"416-12","Alloy 617",314626,"Plate"
289.79,0.00917,"Qualified",,545.10,"CapPass","Cycle 10",10,11597,"416-12","Alloy 617",314626,"Plate"
289.64,0.00922,"Qualified",,545.14,"CapPass","Cycle 10",10,11598,"416-12","Alloy 617",314626,"Plate"
289.46,0.00927,"Qualified",,545.20,"CapPass","Cycle 10",10,11599,"416-12","Alloy 617",314626,"Plate"
289.31,0.00932,"Qualified",,545.25,"CapPass","Cycle 10",10,11600,"416-12","Alloy 617",314626,"Plate"
289.13,0.00937,"Qualified",,545.30,"CapPass","Cycle 10",10,11601,"416-12","Alloy 617",314626,"Plate"
289.07,0.00942,"Qualified",,545.35,"CapPass","Cycle 10",10,11602,"416-12","Alloy 617",314626,"Plate"
289.21,0.00947,"Qualified",,545.41,"CapPass","Cycle 10",10,11603,"416-12","Alloy 617",314626,"Plate"
289.41,0.00952,"Qualified",,545.46,"CapPass","Cycle 10",10,11604,"416-12","Alloy 617",314626,"Plate"
289.67,0.00957,"Qualified",,545.51,"CapPass","Cycle 10",10,11605,"416-12","Alloy 617",314626,"Plate"
289.91,0.00962,"Qualified",,545.56,"CapPass","Cycle 10",10,11606,"416-12","Alloy 617",314626,"Plate"
290.24,0.00967,"Qualified",,545.61,"CapPass","Cycle 10",10,11607,"416-12","Alloy 617",314626,"Plate"
290.46,0.00972,"Qualified",,545.66,"CapPass","Cycle 10",10,11608,"416-12","Alloy 617",314626,"Plate"
290.73,0.00977,"Qualified",,545.71,"CapPass","Cycle 10",10,11609,"416-12","Alloy 617",314626,"Plate"
291.05,0.00982,"Qualified",,545.76,"CapPass","Cycle 10",10,11610,"416-12","Alloy 617",314626,"Plate"
291.09,0.00983,"Qualified",,545.76,"CapPass","Cycle 10",10,11611,"416-12","Alloy 617",314626,"Plate"
291.39,0.00988,"Qualified",,545.81,"CapPass","Cycle 10",10,11612,"416-12","Alloy 617",314626,"Plate"
291.67,0.00993,"Qualified",,545.86,"CapPass","Cycle 10",10,11613,"416-12","Alloy 617",314626,"Plate"
291.99,0.00998,"Qualified",,545.91,"CapPass","Cycle 10",10,11614,"416-12","Alloy 617",314626,"Plate"
292.21,0.01003,"Qualified",,545.96,"CapPass","Cycle 10",10,11615,"416-12","Alloy 617",314626,"Plate"
292.43,0.01008,"Qualified",,546.01,"CapPass","Cycle 10",10,11616,"416-12","Alloy 617",314626,"Plate"
292.72,0.01013,"Qualified",,546.06,"CapPass","Cycle 10",10,11617,"416-12","Alloy 617",314626,"Plate"
292.94,0.01018,"Qualified",,546.11,"CapPass","Cycle 10",10,11618,"416-12","Alloy 617",314626,"Plate"
293.13,0.01023,"Qualified",,546.16,"CapPass","Cycle 10",10,11619,"416-12","Alloy 617",314626,"Plate"
293.23,0.01028,"Qualified",,546.21,"CapPass","Cycle 10",10,11620,"416-12","Alloy 617",314626,"Plate"
293.22,0.01033,"Qualified",,546.25,"CapPass","Cycle 10",10,11621,"416-12","Alloy 617",314626,"Plate"
293.07,0.01038,"Qualified",,546.30,"CapPass","Cycle 10",10,11622,"416-12","Alloy 617",314626,"Plate"
292.57,0.01043,"Qualified",,546.35,"CapPass","Cycle 10",10,11623,"416-12","Alloy 617",314626,"Plate"
292.01,0.01048,"Qualified",,546.40,"CapPass","Cycle 10",10,11624,"416-12","Alloy 617",314626,"Plate"
291.54,0.01053,"Qualified",,546.46,"CapPass","Cycle 10",10,11625,"416-12","Alloy 617",314626,"Plate"
291.34,0.01058,"Qualified",,546.51,"CapPass","Cycle 10",10,11626,"416-12","Alloy 617",314626,"Plate"
291.42,0.01063,"Qualified",,546.56,"CapPass","Cycle 10",10,11627,"416-12","Alloy 617",314626,"Plate"
291.50,0.01068,"Qualified",,546.61,"CapPass","Cycle 10",10,11628,"416-12","Alloy 617",314626,"Plate"
291.51,0.01073,"Qualified",,546.66,"CapPass","Cycle 10",10,11629,"416-12","Alloy 617",314626,"Plate"
291.52,0.01078,"Qualified",,546.71,"CapPass","Cycle 10",10,11630,"416-12","Alloy 617",314626,"Plate"
291.44,0.01083,"Qualified",,546.76,"CapPass","Cycle 10",10,11631,"416-12","Alloy 617",314626,"Plate"
291.38,0.01084,"Qualified",,546.76,"CapPass","Cycle 10",10,11632,"416-12","Alloy 617",314626,"Plate"
291.25,0.01089,"Qualified",,546.80,"CapPass","Cycle 10",10,11633,"416-12","Alloy 617",314626,"Plate"
290.87,0.01094,"Qualified",,546.85,"CapPass","Cycle 10",10,11634,"416-12","Alloy 617",314626,"Plate"
290.34,0.01099,"Qualified",,546.91,"CapPass","Cycle 10",10,11635,"416-12","Alloy 617",314626,"Plate"
290.21,0.01104,"Qualified",,546.97,"CapPass","Cycle 10",10,11636,"416-12","Alloy 617",314626,"Plate"
290.28,0.01109,"Qualified",,547.01,"CapPass","Cycle 10",10,11637,"416-12","Alloy 617",314626,"Plate"
290.35,0.01114,"Qualified",,547.06,"CapPass","Cycle 10",10,11638,"416-12","Alloy 617",314626,"Plate"
290.36,0.01119,"Qualified",,547.11,"CapPass","Cycle 10",10,11639,"416-12","Alloy 617",314626,"Plate"
290.32,0.01124,"Qualified",,547.17,"CapPass","Cycle 10",10,11640,"416-12","Alloy 617",314626,"Plate"
290.47,0.01129,"Qualified",,547.22,"CapPass","Cycle 10",10,11641,"416-12","Alloy 617",314626,"Plate"
290.64,0.01134,"Qualified",,547.27,"CapPass","Cycle 10",10,11642,"416-12","Alloy 617",314626,"Plate"
290.78,0.01139,"Qualified",,547.32,"CapPass","Cycle 10",10,11643,"416-12","Alloy 617",314626,"Plate"
290.82,0.01144,"Qualified",,547.36,"CapPass","Cycle 10",10,11644,"416-12","Alloy 617",314626,"Plate"
290.80,0.01149,"Qualified",,547.42,"CapPass","Cycle 10",10,11645,"416-12","Alloy 617",314626,"Plate"
290.81,0.01154,"Qualified",,547.47,"CapPass","Cycle 10",10,11646,"416-12","Alloy 617",314626,"Plate"
290.77,0.01159,"Qualified",,547.52,"CapPass","Cycle 10",10,11647,"416-12","Alloy 617",314626,"Plate"
290.82,0.01164,"Qualified",,547.57,"CapPass","Cycle 10",10,11648,"416-12","Alloy 617",314626,"Plate"
291.02,0.01169,"Qualified",,547.62,"CapPass","Cycle 10",10,11649,"416-12","Alloy 617",314626,"Plate"
291.25,0.01174,"Qualified",,547.67,"CapPass","Cycle 10",10,11650,"416-12","Alloy 617",314626,"Plate"
291.49,0.01179,"Qualified",,547.73,"CapPass","Cycle 10",10,11651,"416-12","Alloy 617",314626,"Plate"
291.68,0.01183,"Qualified",,547.76,"CapPass","Cycle 10",10,11652,"416-12","Alloy 617",314626,"Plate"
291.80,0.01184,"Qualified",,547.78,"CapPass","Cycle 10",10,11653,"416-12","Alloy 617",314626,"Plate"
292.14,0.01189,"Qualified",,547.83,"CapPass","Cycle 10",10,11654,"416-12","Alloy 617",314626,"Plate"
292.46,0.01194,"Qualified",,547.88,"CapPass","Cycle 10",10,11655,"416-12","Alloy 617",314626,"Plate"
292.71,0.01199,"Qualified",,547.92,"CapPass","Cycle 10",10,11656,"416-12","Alloy 617",314626,"Plate"
292.87,0.01205,"Qualified",,547.97,"CapPass","Cycle 10",10,11657,"416-12","Alloy 617",314626,"Plate"
292.78,0.01210,"Qualified",,548.02,"CapPass","Cycle 10",10,11658,"416-12","Alloy 617",314626,"Plate"
292.78,0.01215,"Qualified",,548.07,"CapPass","Cycle 10",10,11659,"416-12","Alloy 617",314626,"Plate"
292.62,0.01220,"Qualified",,548.12,"CapPass","Cycle 10",10,11660,"416-12","Alloy 617",314626,"Plate"
292.41,0.01225,"Qualified",,548.17,"CapPass","Cycle 10",10,11661,"416-12","Alloy 617",314626,"Plate"
292.15,0.01230,"Qualified",,548.22,"CapPass","Cycle 10",10,11662,"416-12","Alloy 617",314626,"Plate"
291.85,0.01235,"Qualified",,548.27,"CapPass","Cycle 10",10,11663,"416-12","Alloy 617",314626,"Plate"
291.69,0.01240,"Qualified",,548.32,"CapPass","Cycle 10",10,11664,"416-12","Alloy 617",314626,"Plate"
291.57,0.01245,"Qualified",,548.37,"CapPass","Cycle 10",10,11665,"416-12","Alloy 617",314626,"Plate"
291.25,0.01250,"Qualified",,548.42,"CapPass","Cycle 10",10,11666,"416-12","Alloy 617",314626,"Plate"
290.98,0.01255,"Qualified",,548.47,"CapPass","Cycle 10",10,11667,"416-12","Alloy 617",314626,"Plate"
290.88,0.01260,"Qualified",,548.52,"CapPass","Cycle 10",10,11668,"416-12","Alloy 617",314626,"Plate"
290.76,0.01265,"Qualified",,548.57,"CapPass","Cycle 10",10,11669,"416-12","Alloy 617",314626,"Plate"
290.68,0.01270,"Qualified",,548.62,"CapPass","Cycle 10",10,11670,"416-12","Alloy 617",314626,"Plate"
290.64,0.01275,"Qualified",,548.68,"CapPass","Cycle 10",10,11671,"416-12","Alloy 617",314626,"Plate"
290.54,0.01280,"Qualified",,548.73,"CapPass","Cycle 10",10,11672,"416-12","Alloy 617",314626,"Plate"
290.54,0.01284,"Qualified",,548.76,"CapPass","Cycle 10",10,11673,"416-12","Alloy 617",314626,"Plate"
290.55,0.01285,"Qualified",,548.78,"CapPass","Cycle 10",10,11674,"416-12","Alloy 617",314626,"Plate"
290.50,0.01290,"Qualified",,548.83,"CapPass","Cycle 10",10,11675,"416-12","Alloy 617",314626,"Plate"
290.52,0.01296,"Qualified",,548.89,"CapPass","Cycle 10",10,11676,"416-12","Alloy 617",314626,"Plate"
290.83,0.01301,"Qualified",,548.94,"CapPass","Cycle 10",10,11677,"416-12","Alloy 617",314626,"Plate"
291.11,0.01306,"Qualified",,548.99,"CapPass","Cycle 10",10,11678,"416-12","Alloy 617",314626,"Plate"
291.59,0.01311,"Qualified",,549.04,"CapPass","Cycle 10",10,11679,"416-12","Alloy 617",314626,"Plate"
292.10,0.01316,"Qualified",,549.09,"CapPass","Cycle 10",10,11680,"416-12","Alloy 617",314626,"Plate"
292.51,0.01321,"Qualified",,549.14,"CapPass","Cycle 10",10,11681,"416-12","Alloy 617",314626,"Plate"
292.75,0.01326,"Qualified",,549.19,"CapPass","Cycle 10",10,11682,"416-12","Alloy 617",314626,"Plate"
292.81,0.01331,"Qualified",,549.24,"CapPass","Cycle 10",10,11683,"416-12","Alloy 617",314626,"Plate"
292.88,0.01336,"Qualified",,549.29,"CapPass","Cycle 10",10,11684,"416-12","Alloy 617",314626,"Plate"
292.90,0.01341,"Qualified",,549.34,"CapPass","Cycle 10",10,11685,"416-12","Alloy 617",314626,"Plate"
292.95,0.01346,"Qualified",,549.39,"CapPass","Cycle 10",10,11686,"416-12","Alloy 617",314626,"Plate"
293.02,0.01351,"Qualified",,549.43,"CapPass","Cycle 10",10,11687,"416-12","Alloy 617",314626,"Plate"
293.03,0.01356,"Qualified",,549.49,"CapPass","Cycle 10",10,11688,"416-12","Alloy 617",314626,"Plate"
293.07,0.01361,"Qualified",,549.54,"CapPass","Cycle 10",10,11689,"416-12","Alloy 617",314626,"Plate"
293.16,0.01366,"Qualified",,549.58,"CapPass","Cycle 10",10,11690,"416-12","Alloy 617",314626,"Plate"
293.19,0.01371,"Qualified",,549.63,"CapPass","Cycle 10",10,11691,"416-12","Alloy 617",314626,"Plate"
293.07,0.01376,"Qualified",,549.68,"CapPass","Cycle 10",10,11692,"416-12","Alloy 617",314626,"Plate"
292.94,0.01381,"Qualified",,549.73,"CapPass","Cycle 10",10,11693,"416-12","Alloy 617",314626,"Plate"
292.81,0.01385,"Qualified",,549.76,"CapPass","Cycle 10",10,11694,"416-12","Alloy 617",314626,"Plate"
292.78,0.01386,"Qualified",,549.78,"CapPass","Cycle 10",10,11695,"416-12","Alloy 617",314626,"Plate"
292.76,0.01391,"Qualified",,549.84,"CapPass","Cycle 10",10,11696,"416-12","Alloy 617",314626,"Plate"
292.78,0.01396,"Qualified",,549.89,"CapPass","Cycle 10",10,11697,"416-12","Alloy 617",314626,"Plate"
292.89,0.01402,"Qualified",,549.94,"CapPass","Cycle 10",10,11698,"416-12","Alloy 617",314626,"Plate"
292.93,0.01407,"Qualified",,549.99,"CapPass","Cycle 10",10,11699,"416-12","Alloy 617",314626,"Plate"
292.98,0.01412,"Qualified",,550.04,"CapPass","Cycle 10",10,11700,"416-12","Alloy 617",314626,"Plate"
293.06,0.01417,"Qualified",,550.09,"CapPass","Cycle 10",10,11701,"416-12","Alloy 617",314626,"Plate"
293.13,0.01422,"Qualified",,550.14,"CapPass","Cycle 10",10,11702,"416-12","Alloy 617",314626,"Plate"
293.14,0.01427,"Qualified",,550.19,"CapPass","Cycle 10",10,11703,"416-12","Alloy 617",314626,"Plate"
293.09,0.01432,"Qualified",,550.24,"CapPass","Cycle 10",10,11704,"416-12","Alloy 617",314626,"Plate"
293.03,0.01437,"Qualified",,550.29,"CapPass","Cycle 10",10,11705,"416-12","Alloy 617",314626,"Plate"
292.90,0.01442,"Qualified",,550.33,"CapPass","Cycle 10",10,11706,"416-12","Alloy 617",314626,"Plate"
292.62,0.01447,"Qualified",,550.38,"CapPass","Cycle 10",10,11707,"416-12","Alloy 617",314626,"Plate"
292.20,0.01452,"Qualified",,550.43,"CapPass","Cycle 10",10,11708,"416-12","Alloy 617",314626,"Plate"
291.73,0.01457,"Qualified",,550.48,"CapPass","Cycle 10",10,11709,"416-12","Alloy 617",314626,"Plate"
291.34,0.01462,"Qualified",,550.54,"CapPass","Cycle 10",10,11710,"416-12","Alloy 617",314626,"Plate"
291.07,0.01467,"Qualified",,550.59,"CapPass","Cycle 10",10,11711,"416-12","Alloy 617",314626,"Plate"
290.76,0.01472,"Qualified",,550.64,"CapPass","Cycle 10",10,11712,"416-12","Alloy 617",314626,"Plate"
290.40,0.01477,"Qualified",,550.69,"CapPass","Cycle 10",10,11713,"416-12","Alloy 617",314626,"Plate"
290.19,0.01482,"Qualified",,550.74,"CapPass","Cycle 10",10,11714,"416-12","Alloy 617",314626,"Plate"
290.12,0.01485,"Qualified",,550.76,"CapPass","Cycle 10",10,11715,"416-12","Alloy 617",314626,"Plate"
290.03,0.01487,"Qualified",,550.79,"CapPass","Cycle 10",10,11716,"416-12","Alloy 617",314626,"Plate"
289.95,0.01492,"Qualified",,550.84,"CapPass","Cycle 10",10,11717,"416-12","Alloy 617",314626,"Plate"
289.91,0.01498,"Qualified",,550.89,"CapPass","Cycle 10",10,11718,"416-12","Alloy 617",314626,"Plate"
289.72,0.01503,"Qualified",,550.94,"CapPass","Cycle 10",10,11719,"416-12","Alloy 617",314626,"Plate"
285.21,0.01508,"Qualified",,551.02,"CapPass","Cycle 10",10,11720,"416-12","Alloy 617",314626,"Plate"
265.35,0.01503,"Qualified",,551.12,"CapPass","Cycle 10",10,11721,"416-12","Alloy 617",314626,"Plate"
254.24,0.01497,"Qualified",,551.17,"CapPass","Cycle 10",10,11722,"416-12","Alloy 617",314626,"Plate"
244.76,0.01492,"Qualified",,551.21,"CapPass","Cycle 10",10,11723,"416-12","Alloy 617",314626,"Plate"
235.68,0.01487,"Qualified",,551.25,"CapPass","Cycle 10",10,11724,"416-12","Alloy 617",314626,"Plate"
226.70,0.01482,"Qualified",,551.29,"CapPass","Cycle 10",10,11725,"416-12","Alloy 617",314626,"Plate"
218.28,0.01477,"Qualified",,551.33,"CapPass","Cycle 10",10,11726,"416-12","Alloy 617",314626,"Plate"
210.18,0.01472,"Qualified",,551.38,"CapPass","Cycle 10",10,11727,"416-12","Alloy 617",314626,"Plate"
202.29,0.01467,"Qualified",,551.43,"CapPass","Cycle 10",10,11728,"416-12","Alloy 617",314626,"Plate"
194.90,0.01462,"Qualified",,551.47,"CapPass","Cycle 10",10,11729,"416-12","Alloy 617",314626,"Plate"
187.53,0.01457,"Qualified",,551.52,"CapPass","Cycle 10",10,11730,"416-12","Alloy 617",314626,"Plate"
179.91,0.01452,"Qualified",,551.58,"CapPass","Cycle 10",10,11731,"416-12","Alloy 617",314626,"Plate"
172.68,0.01447,"Qualified",,551.63,"CapPass","Cycle 10",10,11732,"416-12","Alloy 617",314626,"Plate"
165.69,0.01442,"Qualified",,551.68,"CapPass","Cycle 10",10,11733,"416-12","Alloy 617",314626,"Plate"
158.98,0.01437,"Qualified",,551.73,"CapPass","Cycle 10",10,11734,"416-12","Alloy 617",314626,"Plate"
154.97,0.01434,"Qualified",,551.76,"CapPass","Cycle 10",10,11735,"416-12","Alloy 617",314626,"Plate"
152.25,0.01432,"Qualified",,551.79,"CapPass","Cycle 10",10,11736,"416-12","Alloy 617",314626,"Plate"
145.83,0.01427,"Qualified",,551.84,"CapPass","Cycle 10",10,11737,"416-12","Alloy 617",314626,"Plate"
139.61,0.01422,"Qualified",,551.89,"CapPass","Cycle 10",10,11738,"416-12","Alloy 617",314626,"Plate"
133.07,0.01417,"Qualified",,551.94,"CapPass","Cycle 10",10,11739,"416-12","Alloy 617",314626,"Plate"
126.55,0.01412,"Qualified",,552.00,"CapPass","Cycle 10",10,11740,"416-12","Alloy 617",314626,"Plate"
120.27,0.01407,"Qualified",,552.05,"CapPass","Cycle 10",10,11741,"416-12","Alloy 617",314626,"Plate"
114.05,0.01402,"Qualified",,552.10,"CapPass","Cycle 10",10,11742,"416-12","Alloy 617",314626,"Plate"
107.48,0.01397,"Qualified",,552.16,"CapPass","Cycle 10",10,11743,"416-12","Alloy 617",314626,"Plate"
101.31,0.01392,"Qualified",,552.21,"CapPass","Cycle 10",10,11744,"416-12","Alloy 617",314626,"Plate"
95.78,0.01387,"Qualified",,552.26,"CapPass","Cycle 10",10,11745,"416-12","Alloy 617",314626,"Plate"
90.26,0.01382,"Qualified",,552.31,"CapPass","Cycle 10",10,11746,"416-12","Alloy 617",314626,"Plate"
84.62,0.01377,"Qualified",,552.36,"CapPass","Cycle 10",10,11747,"416-12","Alloy 617",314626,"Plate"
79.16,0.01372,"Qualified",,552.41,"CapPass","Cycle 10",10,11748,"416-12","Alloy 617",314626,"Plate"
73.74,0.01366,"Qualified",,552.46,"CapPass","Cycle 10",10,11749,"416-12","Alloy 617",314626,"Plate"
68.35,0.01361,"Qualified",,552.52,"CapPass","Cycle 10",10,11750,"416-12","Alloy 617",314626,"Plate"
62.71,0.01356,"Qualified",,552.57,"CapPass","Cycle 10",10,11751,"416-12","Alloy 617",314626,"Plate"
56.71,0.01351,"Qualified",,552.63,"CapPass","Cycle 10",10,11752,"416-12","Alloy 617",314626,"Plate"
50.58,0.01346,"Qualified",,552.69,"CapPass","Cycle 10",10,11753,"416-12","Alloy 617",314626,"Plate"
45.36,0.01341,"Qualified",,552.74,"CapPass","Cycle 10",10,11754,"416-12","Alloy 617",314626,"Plate"
42.69,0.01339,"Qualified",,552.76,"CapPass","Cycle 10",10,11755,"416-12","Alloy 617",314626,"Plate"
39.84,0.01336,"Qualified",,552.79,"CapPass","Cycle 10",10,11756,"416-12","Alloy 617",314626,"Plate"
34.19,0.01331,"Qualified",,552.85,"CapPass","Cycle 10",10,11757,"416-12","Alloy 617",314626,"Plate"
28.62,0.01326,"Qualified",,552.90,"CapPass","Cycle 10",10,11758,"416-12","Alloy 617",314626,"Plate"
23.27,0.01321,"Qualified",,552.95,"CapPass","Cycle 10",10,11759,"416-12","Alloy 617",314626,"Plate"
17.81,0.01316,"Qualified",,553.00,"CapPass","Cycle 10",10,11760,"416-12","Alloy 617",314626,"Plate"
12.60,0.01311,"Qualified",,553.06,"CapPass","Cycle 10",10,11761,"416-12","Alloy 617",314626,"Plate"
7.90,0.01306,"Qualified",,553.11,"CapPass","Cycle 10",10,11762,"416-12","Alloy 617",314626,"Plate"
2.58,0.01301,"Qualified",,553.16,"CapPass","Cycle 10",10,11763,"416-12","Alloy 617",314626,"Plate"
-2.67,0.01296,"Qualified",,553.22,"CapPass","Cycle 10",10,11764,"416-12","Alloy 617",314626,"Plate"
-7.93,0.01291,"Qualified",,553.27,"CapPass","Cycle 10",10,11765,"416-12","Alloy 617",314626,"Plate"
-13.09,0.01286,"Qualified",,553.33,"CapPass","Cycle 10",10,11766,"416-12","Alloy 617",314626,"Plate"
-17.54,0.01281,"Qualified",,553.38,"CapPass","Cycle 10",10,11767,"416-12","Alloy 617",314626,"Plate"
-20.85,0.01276,"Qualified",,553.47,"CapPass","Cycle 10",10,11768,"416-12","Alloy 617",314626,"Plate"
-24.11,0.01271,"Qualified",,553.64,"CapPass","Cycle 10",10,11769,"416-12","Alloy 617",314626,"Plate"
-29.43,0.01266,"Qualified",,553.71,"CapPass","Cycle 10",10,11770,"416-12","Alloy 617",314626,"Plate"
-33.21,0.01262,"Qualified",,553.76,"CapPass","Cycle 10",10,11771,"416-12","Alloy 617",314626,"Plate"
-34.39,0.01261,"Qualified",,553.78,"CapPass","Cycle 10",10,11772,"416-12","Alloy 617",314626,"Plate"
-39.94,0.01256,"Qualified",,553.85,"CapPass","Cycle 10",10,11773,"416-12","Alloy 617",314626,"Plate"
-45.93,0.01251,"Qualified",,553.90,"CapPass","Cycle 10",10,11774,"416-12","Alloy 617",314626,"Plate"
-53.08,0.01246,"Qualified",,553.93,"CapPass","Cycle 10",10,11775,"416-12","Alloy 617",314626,"Plate"
-59.38,0.01240,"Qualified",,553.95,"CapPass","Cycle 10",10,11776,"416-12","Alloy 617",314626,"Plate"
-65.56,0.01235,"Qualified",,553.97,"CapPass","Cycle 10",10,11777,"416-12","Alloy 617",314626,"Plate"
-71.81,0.01230,"Qualified",,553.99,"CapPass","Cycle 10",10,11778,"416-12","Alloy 617",314626,"Plate"
-77.68,0.01225,"Qualified",,554.02,"CapPass","Cycle 10",10,11779,"416-12","Alloy 617",314626,"Plate"
-83.22,0.01220,"Qualified",,554.04,"CapPass","Cycle 10",10,11780,"416-12","Alloy 617",314626,"Plate"
-88.31,0.01215,"Qualified",,554.07,"CapPass","Cycle 10",10,11781,"416-12","Alloy 617",314626,"Plate"
-93.09,0.01210,"Qualified",,554.10,"CapPass","Cycle 10",10,11782,"416-12","Alloy 617",314626,"Plate"
-97.87,0.01204,"Qualified",,554.13,"CapPass","Cycle 10",10,11783,"416-12","Alloy 617",314626,"Plate"
-102.34,0.01199,"Qualified",,554.17,"CapPass","Cycle 10",10,11784,"416-12","Alloy 617",314626,"Plate"
-106.80,0.01194,"Qualified",,554.21,"CapPass","Cycle 10",10,11785,"416-12","Alloy 617",314626,"Plate"
-110.99,0.01189,"Qualified",,554.25,"CapPass","Cycle 10",10,11786,"416-12","Alloy 617",314626,"Plate"
-115.11,0.01184,"Qualified",,554.30,"CapPass","Cycle 10",10,11787,"416-12","Alloy 617",314626,"Plate"
-119.14,0.01179,"Qualified",,554.35,"CapPass","Cycle 10",10,11788,"416-12","Alloy 617",314626,"Plate"
-123.27,0.01174,"Qualified",,554.40,"CapPass","Cycle 10",10,11789,"416-12","Alloy 617",314626,"Plate"
-127.12,0.01169,"Qualified",,554.45,"CapPass","Cycle 10",10,11790,"416-12","Alloy 617",314626,"Plate"
-131.10,0.01164,"Qualified",,554.50,"CapPass","Cycle 10",10,11791,"416-12","Alloy 617",314626,"Plate"
-134.60,0.01159,"Qualified",,554.55,"CapPass","Cycle 10",10,11792,"416-12","Alloy 617",314626,"Plate"
-138.02,0.01154,"Qualified",,554.59,"CapPass","Cycle 10",10,11793,"416-12","Alloy 617",314626,"Plate"
-141.89,0.01149,"Qualified",,554.65,"CapPass","Cycle 10",10,11794,"416-12","Alloy 617",314626,"Plate"
-145.78,0.01144,"Qualified",,554.70,"CapPass","Cycle 10",10,11795,"416-12","Alloy 617",314626,"Plate"
-149.50,0.01139,"Qualified",,554.75,"CapPass","Cycle 10",10,11796,"416-12","Alloy 617",314626,"Plate"
-150.21,0.01138,"Qualified",,554.76,"CapPass","Cycle 10",10,11797,"416-12","Alloy 617",314626,"Plate"
-153.02,0.01134,"Qualified",,554.80,"CapPass","Cycle 10",10,11798,"416-12","Alloy 617",314626,"Plate"
-156.64,0.01129,"Qualified",,554.86,"CapPass","Cycle 10",10,11799,"416-12","Alloy 617",314626,"Plate"
-160.25,0.01124,"Qualified",,554.91,"CapPass","Cycle 10",10,11800,"416-12","Alloy 617",314626,"Plate"
-163.83,0.01119,"Qualified",,554.96,"CapPass","Cycle 10",10,11801,"416-12","Alloy 617",314626,"Plate"
-167.64,0.01113,"Qualified",,555.01,"CapPass","Cycle 10",10,11802,"416-12","Alloy 617",314626,"Plate"
-170.99,0.01108,"Qualified",,555.06,"CapPass","Cycle 10",10,11803,"416-12","Alloy 617",314626,"Plate"
-174.67,0.01103,"Qualified",,555.11,"CapPass","Cycle 10",10,11804,"416-12","Alloy 617",314626,"Plate"
-178.22,0.01098,"Qualified",,555.17,"CapPass","Cycle 10",10,11805,"416-12","Alloy 617",314626,"Plate"
-181.57,0.01093,"Qualified",,555.21,"CapPass","Cycle 10",10,11806,"416-12","Alloy 617",314626,"Plate"
-185.09,0.01088,"Qualified",,555.27,"CapPass","Cycle 10",10,11807,"416-12","Alloy 617",314626,"Plate"
-188.66,0.01083,"Qualified",,555.32,"CapPass","Cycle 10",10,11808,"416-12","Alloy 617",314626,"Plate"
-192.05,0.01078,"Qualified",,555.37,"CapPass","Cycle 10",10,11809,"416-12","Alloy 617",314626,"Plate"
-195.40,0.01073,"Qualified",,555.42,"CapPass","Cycle 10",10,11810,"416-12","Alloy 617",314626,"Plate"
-198.36,0.01068,"Qualified",,555.46,"CapPass","Cycle 10",10,11811,"416-12","Alloy 617",314626,"Plate"
-201.33,0.01063,"Qualified",,555.51,"CapPass","Cycle 10",10,11812,"416-12","Alloy 617",314626,"Plate"
-204.21,0.01058,"Qualified",,555.56,"CapPass","Cycle 10",10,11813,"416-12","Alloy 617",314626,"Plate"
-207.24,0.01053,"Qualified",,555.61,"CapPass","Cycle 10",10,11814,"416-12","Alloy 617",314626,"Plate"
-210.22,0.01048,"Qualified",,555.67,"CapPass","Cycle 10",10,11815,"416-12","Alloy 617",314626,"Plate"
-213.11,0.01043,"Qualified",,555.72,"CapPass","Cycle 10",10,11816,"416-12","Alloy 617",314626,"Plate"
-215.69,0.01038,"Qualified",,555.76,"CapPass","Cycle 10",10,11817,"416-12","Alloy 617",314626,"Plate"
-215.89,0.01038,"Qualified",,555.76,"CapPass","Cycle 10",10,11818,"416-12","Alloy 617",314626,"Plate"
-218.22,0.01033,"Qualified",,555.81,"CapPass","Cycle 10",10,11819,"416-12","Alloy 617",314626,"Plate"
-220.59,0.01028,"Qualified",,555.86,"CapPass","Cycle 10",10,11820,"416-12","Alloy 617",314626,"Plate"
-222.75,0.01023,"Qualified",,555.90,"CapPass","Cycle 10",10,11821,"416-12","Alloy 617",314626,"Plate"
-224.90,0.01018,"Qualified",,555.95,"CapPass","Cycle 10",10,11822,"416-12","Alloy 617",314626,"Plate"
-226.83,0.01013,"Qualified",,556.00,"CapPass","Cycle 10",10,11823,"416-12","Alloy 617",314626,"Plate"
-228.71,0.01008,"Qualified",,556.05,"CapPass","Cycle 10",10,11824,"416-12","Alloy 617",314626,"Plate"
-230.61,0.01003,"Qualified",,556.10,"CapPass","Cycle 10",10,11825,"416-12","Alloy 617",314626,"Plate"
-232.43,0.00997,"Qualified",,556.15,"CapPass","Cycle 10",10,11826,"416-12","Alloy 617",314626,"Plate"
-234.38,0.00992,"Qualified",,556.21,"CapPass","Cycle 10",10,11827,"416-12","Alloy 617",314626,"Plate"
-236.29,0.00987,"Qualified",,556.26,"CapPass","Cycle 10",10,11828,"416-12","Alloy 617",314626,"Plate"
-238.17,0.00982,"Qualified",,556.31,"CapPass","Cycle 10",10,11829,"416-12","Alloy 617",314626,"Plate"
-240.08,0.00977,"Qualified",,556.36,"CapPass","Cycle 10",10,11830,"416-12","Alloy 617",314626,"Plate"
-241.97,0.00972,"Qualified",,556.40,"CapPass","Cycle 10",10,11831,"416-12","Alloy 617",314626,"Plate"
-243.53,0.00967,"Qualified",,556.45,"CapPass","Cycle 10",10,11832,"416-12","Alloy 617",314626,"Plate"
-245.03,0.00962,"Qualified",,556.50,"CapPass","Cycle 10",10,11833,"416-12","Alloy 617",314626,"Plate"
-246.43,0.00957,"Qualified",,556.54,"CapPass","Cycle 10",10,11834,"416-12","Alloy 617",314626,"Plate"
-247.56,0.00952,"Qualified",,556.59,"CapPass","Cycle 10",10,11835,"416-12","Alloy 617",314626,"Plate"
-248.84,0.00947,"Qualified",,556.64,"CapPass","Cycle 10",10,11836,"416-12","Alloy 617",314626,"Plate"
-250.07,0.00942,"Qualified",,556.70,"CapPass","Cycle 10",10,11837,"416-12","Alloy 617",314626,"Plate"
-251.42,0.00937,"Qualified",,556.75,"CapPass","Cycle 10",10,11838,"416-12","Alloy 617",314626,"Plate"
-251.77,0.00936,"Qualified",,556.76,"CapPass","Cycle 10",10,11839,"416-12","Alloy 617",314626,"Plate"
-252.91,0.00932,"Qualified",,556.80,"CapPass","Cycle 10",10,11840,"416-12","Alloy 617",314626,"Plate"
-254.37,0.00927,"Qualified",,556.85,"CapPass","Cycle 10",10,11841,"416-12","Alloy 617",314626,"Plate"
-255.89,0.00922,"Qualified",,556.90,"CapPass","Cycle 10",10,11842,"416-12","Alloy 617",314626,"Plate"
-257.23,0.00917,"Qualified",,556.95,"CapPass","Cycle 10",10,11843,"416-12","Alloy 617",314626,"Plate"
-258.63,0.00912,"Qualified",,557.00,"CapPass","Cycle 10",10,11844,"416-12","Alloy 617",314626,"Plate"
-260.08,0.00907,"Qualified",,557.05,"CapPass","Cycle 10",10,11845,"416-12","Alloy 617",314626,"Plate"
-261.44,0.00902,"Qualified",,557.10,"CapPass","Cycle 10",10,11846,"416-12","Alloy 617",314626,"Plate"
-262.84,0.00897,"Qualified",,557.14,"CapPass","Cycle 10",10,11847,"416-12","Alloy 617",314626,"Plate"
-264.04,0.00891,"Qualified",,557.19,"CapPass","Cycle 10",10,11848,"416-12","Alloy 617",314626,"Plate"
-265.05,0.00886,"Qualified",,557.24,"CapPass","Cycle 10",10,11849,"416-12","Alloy 617",314626,"Plate"
-265.91,0.00881,"Qualified",,557.29,"CapPass","Cycle 10",10,11850,"416-12","Alloy 617",314626,"Plate"
-266.57,0.00876,"Qualified",,557.33,"CapPass","Cycle 10",10,11851,"416-12","Alloy 617",314626,"Plate"
-267.16,0.00871,"Qualified",,557.38,"CapPass","Cycle 10",10,11852,"416-12","Alloy 617",314626,"Plate"
-267.71,0.00866,"Qualified",,557.43,"CapPass","Cycle 10",10,11853,"416-12","Alloy 617",314626,"Plate"
-268.22,0.00861,"Qualified",,557.48,"CapPass","Cycle 10",10,11854,"416-12","Alloy 617",314626,"Plate"
-268.78,0.00856,"Qualified",,557.54,"CapPass","Cycle 10",10,11855,"416-12","Alloy 617",314626,"Plate"
-269.28,0.00851,"Qualified",,557.58,"CapPass","Cycle 10",10,11856,"416-12","Alloy 617",314626,"Plate"
-269.85,0.00846,"Qualified",,557.63,"CapPass","Cycle 10",10,11857,"416-12","Alloy 617",314626,"Plate"
-270.36,0.00841,"Qualified",,557.68,"CapPass","Cycle 10",10,11858,"416-12","Alloy 617",314626,"Plate"
-270.83,0.00836,"Qualified",,557.73,"CapPass","Cycle 10",10,11859,"416-12","Alloy 617",314626,"Plate"
-271.19,0.00832,"Qualified",,557.76,"CapPass","Cycle 10",10,11860,"416-12","Alloy 617",314626,"Plate"
-271.30,0.00831,"Qualified",,557.78,"CapPass","Cycle 10",10,11861,"416-12","Alloy 617",314626,"Plate"
-271.67,0.00826,"Qualified",,557.83,"CapPass","Cycle 10",10,11862,"416-12","Alloy 617",314626,"Plate"
-272.00,0.00821,"Qualified",,557.88,"CapPass","Cycle 10",10,11863,"416-12","Alloy 617",314626,"Plate"
-272.44,0.00816,"Qualified",,557.93,"CapPass","Cycle 10",10,11864,"416-12","Alloy 617",314626,"Plate"
-272.88,0.00811,"Qualified",,557.98,"CapPass","Cycle 10",10,11865,"416-12","Alloy 617",314626,"Plate"
-273.34,0.00806,"Qualified",,558.03,"CapPass","Cycle 10",10,11866,"416-12","Alloy 617",314626,"Plate"
-273.76,0.00800,"Qualified",,558.08,"CapPass","Cycle 10",10,11867,"416-12","Alloy 617",314626,"Plate"
-274.13,0.00795,"Qualified",,558.13,"CapPass","Cycle 10",10,11868,"416-12","Alloy 617",314626,"Plate"
-274.40,0.00790,"Qualified",,558.18,"CapPass","Cycle 10",10,11869,"416-12","Alloy 617",314626,"Plate"
-274.64,0.00785,"Qualified",,558.22,"CapPass","Cycle 10",10,11870,"416-12","Alloy 617",314626,"Plate"
-274.80,0.00780,"Qualified",,558.27,"CapPass","Cycle 10",10,11871,"416-12","Alloy 617",314626,"Plate"
-274.86,0.00775,"Qualified",,558.32,"CapPass","Cycle 10",10,11872,"416-12","Alloy 617",314626,"Plate"
-274.90,0.00770,"Qualified",,558.37,"CapPass","Cycle 10",10,11873,"416-12","Alloy 617",314626,"Plate"
-274.91,0.00765,"Qualified",,558.42,"CapPass","Cycle 10",10,11874,"416-12","Alloy 617",314626,"Plate"
-275.20,0.00760,"Qualified",,558.48,"CapPass","Cycle 10",10,11875,"416-12","Alloy 617",314626,"Plate"
-275.54,0.00755,"Qualified",,558.53,"CapPass","Cycle 10",10,11876,"416-12","Alloy 617",314626,"Plate"
-275.91,0.00750,"Qualified",,558.58,"CapPass","Cycle 10",10,11877,"416-12","Alloy 617",314626,"Plate"
-276.43,0.00745,"Qualified",,558.63,"CapPass","Cycle 10",10,11878,"416-12","Alloy 617",314626,"Plate"
-277.05,0.00740,"Qualified",,558.68,"CapPass","Cycle 10",10,11879,"416-12","Alloy 617",314626,"Plate"
-277.59,0.00735,"Qualified",,558.73,"CapPass","Cycle 10",10,11880,"416-12","Alloy 617",314626,"Plate"
-277.96,0.00731,"Qualified",,558.76,"CapPass","Cycle 10",10,11881,"416-12","Alloy 617",314626,"Plate"
-278.10,0.00730,"Qualified",,558.78,"CapPass","Cycle 10",10,11882,"416-12","Alloy 617",314626,"Plate"
-278.49,0.00725,"Qualified",,558.83,"CapPass","Cycle 10",10,11883,"416-12","Alloy 617",314626,"Plate"
-278.92,0.00720,"Qualified",,558.87,"CapPass","Cycle 10",10,11884,"416-12","Alloy 617",314626,"Plate"
-279.38,0.00715,"Qualified",,558.93,"CapPass","Cycle 10",10,11885,"416-12","Alloy 617",314626,"Plate"
-279.85,0.00710,"Qualified",,558.98,"CapPass","Cycle 10",10,11886,"416-12","Alloy 617",314626,"Plate"
-280.26,0.00705,"Qualified",,559.03,"CapPass","Cycle 10",10,11887,"416-12","Alloy 617",314626,"Plate"
-280.69,0.00700,"Qualified",,559.07,"CapPass","Cycle 10",10,11888,"416-12","Alloy 617",314626,"Plate"
-281.03,0.00695,"Qualified",,559.12,"CapPass","Cycle 10",10,11889,"416-12","Alloy 617",314626,"Plate"
-281.28,0.00690,"Qualified",,559.17,"CapPass","Cycle 10",10,11890,"416-12","Alloy 617",314626,"Plate"
-281.42,0.00685,"Qualified",,559.21,"CapPass","Cycle 10",10,11891,"416-12","Alloy 617",314626,"Plate"
-281.36,0.00679,"Qualified",,559.26,"CapPass","Cycle 10",10,11892,"416-12","Alloy 617",314626,"Plate"
-281.20,0.00674,"Qualified",,559.32,"CapPass","Cycle 10",10,11893,"416-12","Alloy 617",314626,"Plate"
-281.13,0.00669,"Qualified",,559.37,"CapPass","Cycle 10",10,11894,"416-12","Alloy 617",314626,"Plate"
-281.14,0.00664,"Qualified",,559.42,"CapPass","Cycle 10",10,11895,"416-12","Alloy 617",314626,"Plate"
-281.23,0.00659,"Qualified",,559.47,"CapPass","Cycle 10",10,11896,"416-12","Alloy 617",314626,"Plate"
-281.41,0.00654,"Qualified",,559.52,"CapPass","Cycle 10",10,11897,"416-12","Alloy 617",314626,"Plate"
-281.57,0.00649,"Qualified",,559.57,"CapPass","Cycle 10",10,11898,"416-12","Alloy 617",314626,"Plate"
-281.73,0.00644,"Qualified",,559.61,"CapPass","Cycle 10",10,11899,"416-12","Alloy 617",314626,"Plate"
-281.66,0.00639,"Qualified",,559.66,"CapPass","Cycle 10",10,11900,"416-12","Alloy 617",314626,"Plate"
-281.50,0.00634,"Qualified",,559.71,"CapPass","Cycle 10",10,11901,"416-12","Alloy 617",314626,"Plate"
-281.31,0.00629,"Qualified",,559.76,"CapPass","Cycle 10",10,11902,"416-12","Alloy 617",314626,"Plate"
-281.28,0.00628,"Qualified",,559.76,"CapPass","Cycle 10",10,11903,"416-12","Alloy 617",314626,"Plate"
-281.07,0.00624,"Qualified",,559.81,"CapPass","Cycle 10",10,11904,"416-12","Alloy 617",314626,"Plate"
-280.82,0.00619,"Qualified",,559.86,"CapPass","Cycle 10",10,11905,"416-12","Alloy 617",314626,"Plate"
-280.81,0.00614,"Qualified",,559.91,"CapPass","Cycle 10",10,11906,"416-12","Alloy 617",314626,"Plate"
-280.82,0.00609,"Qualified",,559.97,"CapPass","Cycle 10",10,11907,"416-12","Alloy 617",314626,"Plate"
-280.89,0.00604,"Qualified",,560.02,"CapPass","Cycle 10",10,11908,"416-12","Alloy 617",314626,"Plate"
-281.03,0.00599,"Qualified",,560.06,"CapPass","Cycle 10",10,11909,"416-12","Alloy 617",314626,"Plate"
-281.20,0.00593,"Qualified",,560.12,"CapPass","Cycle 10",10,11910,"416-12","Alloy 617",314626,"Plate"
-281.48,0.00588,"Qualified",,560.17,"CapPass","Cycle 10",10,11911,"416-12","Alloy 617",314626,"Plate"
-281.96,0.00583,"Qualified",,560.23,"CapPass","Cycle 10",10,11912,"416-12","Alloy 617",314626,"Plate"
-282.58,0.00578,"Qualified",,560.27,"CapPass","Cycle 10",10,11913,"416-12","Alloy 617",314626,"Plate"
-283.09,0.00573,"Qualified",,560.32,"CapPass","Cycle 10",10,11914,"416-12","Alloy 617",314626,"Plate"
-283.44,0.00568,"Qualified",,560.36,"CapPass","Cycle 10",10,11915,"416-12","Alloy 617",314626,"Plate"
-283.49,0.00563,"Qualified",,560.41,"CapPass","Cycle 10",10,11916,"416-12","Alloy 617",314626,"Plate"
-283.57,0.00558,"Qualified",,560.46,"CapPass","Cycle 10",10,11917,"416-12","Alloy 617",314626,"Plate"
-283.70,0.00553,"Qualified",,560.51,"CapPass","Cycle 10",10,11918,"416-12","Alloy 617",314626,"Plate"
-283.75,0.00548,"Qualified",,560.56,"CapPass","Cycle 10",10,11919,"416-12","Alloy 617",314626,"Plate"
-283.80,0.00543,"Qualified",,560.61,"CapPass","Cycle 10",10,11920,"416-12","Alloy 617",314626,"Plate"
-283.93,0.00538,"Qualified",,560.66,"CapPass","Cycle 10",10,11921,"416-12","Alloy 617",314626,"Plate"
-284.10,0.00533,"Qualified",,560.72,"CapPass","Cycle 10",10,11922,"416-12","Alloy 617",314626,"Plate"
-284.33,0.00529,"Qualified",,560.76,"CapPass","Cycle 10",10,11923,"416-12","Alloy 617",314626,"Plate"
-284.34,0.00528,"Qualified",,560.77,"CapPass","Cycle 10",10,11924,"416-12","Alloy 617",314626,"Plate"
-284.72,0.00523,"Qualified",,560.82,"CapPass","Cycle 10",10,11925,"416-12","Alloy 617",314626,"Plate"
-285.06,0.00518,"Qualified",,560.86,"CapPass","Cycle 10",10,11926,"416-12","Alloy 617",314626,"Plate"
-285.47,0.00513,"Qualified",,560.92,"CapPass","Cycle 10",10,11927,"416-12","Alloy 617",314626,"Plate"
-285.71,0.00508,"Qualified",,560.96,"CapPass","Cycle 10",10,11928,"416-12","Alloy 617",314626,"Plate"
-285.98,0.00503,"Qualified",,561.02,"CapPass","Cycle 10",10,11929,"416-12","Alloy 617",314626,"Plate"
-286.21,0.00498,"Qualified",,561.07,"CapPass","Cycle 10",10,11930,"416-12","Alloy 617",314626,"Plate"
-286.61,0.00493,"Qualified",,561.12,"CapPass","Cycle 10",10,11931,"416-12","Alloy 617",314626,"Plate"
-287.03,0.00487,"Qualified",,561.17,"CapPass","Cycle 10",10,11932,"416-12","Alloy 617",314626,"Plate"
-287.36,0.00482,"Qualified",,561.21,"CapPass","Cycle 10",10,11933,"416-12","Alloy 617",314626,"Plate"
-287.63,0.00477,"Qualified",,561.26,"CapPass","Cycle 10",10,11934,"416-12","Alloy 617",314626,"Plate"
-287.70,0.00472,"Qualified",,561.32,"CapPass","Cycle 10",10,11935,"416-12","Alloy 617",314626,"Plate"
-287.82,0.00467,"Qualified",,561.36,"CapPass","Cycle 10",10,11936,"416-12","Alloy 617",314626,"Plate"
-287.96,0.00462,"Qualified",,561.41,"CapPass","Cycle 10",10,11937,"416-12","Alloy 617",314626,"Plate"
-287.92,0.00457,"Qualified",,561.45,"CapPass","Cycle 10",10,11938,"416-12","Alloy 617",314626,"Plate"
-287.78,0.00452,"Qualified",,561.50,"CapPass","Cycle 10",10,11939,"416-12","Alloy 617",314626,"Plate"
-287.55,0.00447,"Qualified",,561.55,"CapPass","Cycle 10",10,11940,"416-12","Alloy 617",314626,"Plate"
-287.14,0.00442,"Qualified",,561.60,"CapPass","Cycle 10",10,11941,"416-12","Alloy 617",314626,"Plate"
-286.79,0.00437,"Qualified",,561.65,"CapPass","Cycle 10",10,11942,"416-12","Alloy 617",314626,"Plate"
-286.54,0.00432,"Qualified",,561.71,"CapPass","Cycle 10",10,11943,"416-12","Alloy 617",314626,"Plate"
-286.54,0.00427,"Qualified",,561.76,"CapPass","Cycle 10",10,11944,"416-12","Alloy 617",314626,"Plate"
-286.56,0.00427,"Qualified",,561.76,"CapPass","Cycle 10",10,11945,"416-12","Alloy 617",314626,"Plate"
-286.73,0.00422,"Qualified",,561.81,"CapPass","Cycle 10",10,11946,"416-12","Alloy 617",314626,"Plate"
-286.95,0.00417,"Qualified",,561.86,"CapPass","Cycle 10",10,11947,"416-12","Alloy 617",314626,"Plate"
