Repository: js-molina/fatigue-A617

File: data/850C/Strain rate 0.001/3.0% strain/HTM_A19_Cycles_41614.csv (part 11 of 30)
"Stress Mpa","Strain","Qual State","Qual Exceptions","Elapsed Time Sec","Data State","Cycle Label","Cycle","Count","Sample","Alloy","Heat","Material_Form"
288.99,-0.00159,"Qualified",,294.42,"CapPass","Cycle 5",5,6549,"416-14","Alloy 617",314626,"Plate"
288.65,-0.00153,"Qualified",,294.47,"CapPass","Cycle 5",5,6550,"416-14","Alloy 617",314626,"Plate"
288.29,-0.00148,"Qualified",,294.52,"CapPass","Cycle 5",5,6551,"416-14","Alloy 617",314626,"Plate"
288.01,-0.00143,"Qualified",,294.57,"CapPass","Cycle 5",5,6552,"416-14","Alloy 617",314626,"Plate"
287.80,-0.00138,"Qualified",,294.62,"CapPass","Cycle 5",5,6553,"416-14","Alloy 617",314626,"Plate"
287.64,-0.00133,"Qualified",,294.68,"CapPass","Cycle 5",5,6554,"416-14","Alloy 617",314626,"Plate"
287.53,-0.00128,"Qualified",,294.73,"CapPass","Cycle 5",5,6555,"416-14","Alloy 617",314626,"Plate"
287.50,-0.00123,"Qualified",,294.78,"CapPass","Cycle 5",5,6556,"416-14","Alloy 617",314626,"Plate"
287.48,-0.00121,"Qualified",,294.79,"CapPass","Cycle 5",5,6557,"416-14","Alloy 617",314626,"Plate"
287.42,-0.00118,"Qualified",,294.82,"CapPass","Cycle 5",5,6558,"416-14","Alloy 617",314626,"Plate"
287.38,-0.00113,"Qualified",,294.88,"CapPass","Cycle 5",5,6559,"416-14","Alloy 617",314626,"Plate"
287.55,-0.00108,"Qualified",,294.93,"CapPass","Cycle 5",5,6560,"416-14","Alloy 617",314626,"Plate"
288.04,-0.00103,"Qualified",,294.98,"CapPass","Cycle 5",5,6561,"416-14","Alloy 617",314626,"Plate"
288.46,-0.00098,"Qualified",,295.03,"CapPass","Cycle 5",5,6562,"416-14","Alloy 617",314626,"Plate"
288.82,-0.00093,"Qualified",,295.08,"CapPass","Cycle 5",5,6563,"416-14","Alloy 617",314626,"Plate"
289.10,-0.00088,"Qualified",,295.13,"CapPass","Cycle 5",5,6564,"416-14","Alloy 617",314626,"Plate"
289.32,-0.00083,"Qualified",,295.18,"CapPass","Cycle 5",5,6565,"416-14","Alloy 617",314626,"Plate"
289.63,-0.00078,"Qualified",,295.23,"CapPass","Cycle 5",5,6566,"416-14","Alloy 617",314626,"Plate"
289.90,-0.00073,"Qualified",,295.28,"CapPass","Cycle 5",5,6567,"416-14","Alloy 617",314626,"Plate"
289.96,-0.00068,"Qualified",,295.33,"CapPass","Cycle 5",5,6568,"416-14","Alloy 617",314626,"Plate"
289.95,-0.00063,"Qualified",,295.38,"CapPass","Cycle 5",5,6569,"416-14","Alloy 617",314626,"Plate"
289.96,-0.00058,"Qualified",,295.43,"CapPass","Cycle 5",5,6570,"416-14","Alloy 617",314626,"Plate"
289.90,-0.00052,"Qualified",,295.47,"CapPass","Cycle 5",5,6571,"416-14","Alloy 617",314626,"Plate"
289.70,-0.00047,"Qualified",,295.53,"CapPass","Cycle 5",5,6572,"416-14","Alloy 617",314626,"Plate"
289.52,-0.00042,"Qualified",,295.58,"CapPass","Cycle 5",5,6573,"416-14","Alloy 617",314626,"Plate"
289.56,-0.00037,"Qualified",,295.63,"CapPass","Cycle 5",5,6574,"416-14","Alloy 617",314626,"Plate"
289.70,-0.00032,"Qualified",,295.68,"CapPass","Cycle 5",5,6575,"416-14","Alloy 617",314626,"Plate"
289.84,-0.00027,"Qualified",,295.73,"CapPass","Cycle 5",5,6576,"416-14","Alloy 617",314626,"Plate"
289.96,-0.00022,"Qualified",,295.78,"CapPass","Cycle 5",5,6577,"416-14","Alloy 617",314626,"Plate"
289.94,-0.00021,"Qualified",,295.79,"CapPass","Cycle 5",5,6578,"416-14","Alloy 617",314626,"Plate"
290.00,-0.00017,"Qualified",,295.83,"CapPass","Cycle 5",5,6579,"416-14","Alloy 617",314626,"Plate"
290.04,-0.00012,"Qualified",,295.88,"CapPass","Cycle 5",5,6580,"416-14","Alloy 617",314626,"Plate"
287.87,-0.00009,"Qualified",,535.95,"CapPass","Cycle 10",10,11575,"416-14","Alloy 617",314626,"Plate"
287.94,-0.00004,"Qualified",,536.00,"CapPass","Cycle 10",10,11576,"416-14","Alloy 617",314626,"Plate"
287.86,0.00001,"Qualified",,536.05,"CapPass","Cycle 10",10,11577,"416-14","Alloy 617",314626,"Plate"
287.78,0.00007,"Qualified",,536.10,"CapPass","Cycle 10",10,11578,"416-14","Alloy 617",314626,"Plate"
287.62,0.00012,"Qualified",,536.14,"CapPass","Cycle 10",10,11579,"416-14","Alloy 617",314626,"Plate"
287.46,0.00017,"Qualified",,536.19,"CapPass","Cycle 10",10,11580,"416-14","Alloy 617",314626,"Plate"
287.19,0.00022,"Qualified",,536.24,"CapPass","Cycle 10",10,11581,"416-14","Alloy 617",314626,"Plate"
286.92,0.00027,"Qualified",,536.29,"CapPass","Cycle 10",10,11582,"416-14","Alloy 617",314626,"Plate"
286.61,0.00032,"Qualified",,536.34,"CapPass","Cycle 10",10,11583,"416-14","Alloy 617",314626,"Plate"
286.38,0.00037,"Qualified",,536.39,"CapPass","Cycle 10",10,11584,"416-14","Alloy 617",314626,"Plate"
286.17,0.00042,"Qualified",,536.44,"CapPass","Cycle 10",10,11585,"416-14","Alloy 617",314626,"Plate"
285.93,0.00047,"Qualified",,536.49,"CapPass","Cycle 10",10,11586,"416-14","Alloy 617",314626,"Plate"
285.66,0.00052,"Qualified",,536.54,"CapPass","Cycle 10",10,11587,"416-14","Alloy 617",314626,"Plate"
285.59,0.00057,"Qualified",,536.60,"CapPass","Cycle 10",10,11588,"416-14","Alloy 617",314626,"Plate"
285.65,0.00062,"Qualified",,536.65,"CapPass","Cycle 10",10,11589,"416-14","Alloy 617",314626,"Plate"
285.78,0.00067,"Qualified",,536.70,"CapPass","Cycle 10",10,11590,"416-14","Alloy 617",314626,"Plate"
285.98,0.00072,"Qualified",,536.75,"CapPass","Cycle 10",10,11591,"416-14","Alloy 617",314626,"Plate"
286.21,0.00076,"Qualified",,536.79,"CapPass","Cycle 10",10,11592,"416-14","Alloy 617",314626,"Plate"
286.22,0.00077,"Qualified",,536.80,"CapPass","Cycle 10",10,11593,"416-14","Alloy 617",314626,"Plate"
286.45,0.00082,"Qualified",,536.85,"CapPass","Cycle 10",10,11594,"416-14","Alloy 617",314626,"Plate"
286.55,0.00087,"Qualified",,536.90,"CapPass","Cycle 10",10,11595,"416-14","Alloy 617",314626,"Plate"
286.63,0.00092,"Qualified",,536.95,"CapPass","Cycle 10",10,11596,"416-14","Alloy 617",314626,"Plate"
286.74,0.00097,"Qualified",,537.00,"CapPass","Cycle 10",10,11597,"416-14","Alloy 617",314626,"Plate"
286.85,0.00102,"Qualified",,537.05,"CapPass","Cycle 10",10,11598,"416-14","Alloy 617",314626,"Plate"
287.00,0.00107,"Qualified",,537.10,"CapPass","Cycle 10",10,11599,"416-14","Alloy 617",314626,"Plate"
287.17,0.00112,"Qualified",,537.15,"CapPass","Cycle 10",10,11600,"416-14","Alloy 617",314626,"Plate"
287.33,0.00118,"Qualified",,537.20,"CapPass","Cycle 10",10,11601,"416-14","Alloy 617",314626,"Plate"
287.44,0.00123,"Qualified",,537.25,"CapPass","Cycle 10",10,11602,"416-14","Alloy 617",314626,"Plate"
287.52,0.00128,"Qualified",,537.30,"CapPass","Cycle 10",10,11603,"416-14","Alloy 617",314626,"Plate"
287.61,0.00133,"Qualified",,537.35,"CapPass","Cycle 10",10,11604,"416-14","Alloy 617",314626,"Plate"
287.72,0.00138,"Qualified",,537.41,"CapPass","Cycle 10",10,11605,"416-14","Alloy 617",314626,"Plate"
287.90,0.00143,"Qualified",,537.46,"CapPass","Cycle 10",10,11606,"416-14","Alloy 617",314626,"Plate"
288.02,0.00148,"Qualified",,537.50,"CapPass","Cycle 10",10,11607,"416-14","Alloy 617",314626,"Plate"
288.07,0.00153,"Qualified",,537.55,"CapPass","Cycle 10",10,11608,"416-14","Alloy 617",314626,"Plate"
288.09,0.00158,"Qualified",,537.60,"CapPass","Cycle 10",10,11609,"416-14","Alloy 617",314626,"Plate"
288.07,0.00163,"Qualified",,537.65,"CapPass","Cycle 10",10,11610,"416-14","Alloy 617",314626,"Plate"
288.12,0.00168,"Qualified",,537.71,"CapPass","Cycle 10",10,11611,"416-14","Alloy 617",314626,"Plate"
288.11,0.00173,"Qualified",,537.76,"CapPass","Cycle 10",10,11612,"416-14","Alloy 617",314626,"Plate"
288.16,0.00177,"Qualified",,537.79,"CapPass","Cycle 10",10,11613,"416-14","Alloy 617",314626,"Plate"
288.19,0.00178,"Qualified",,537.81,"CapPass","Cycle 10",10,11614,"416-14","Alloy 617",314626,"Plate"
288.25,0.00183,"Qualified",,537.86,"CapPass","Cycle 10",10,11615,"416-14","Alloy 617",314626,"Plate"
288.39,0.00188,"Qualified",,537.91,"CapPass","Cycle 10",10,11616,"416-14","Alloy 617",314626,"Plate"
288.57,0.00193,"Qualified",,537.96,"CapPass","Cycle 10",10,11617,"416-14","Alloy 617",314626,"Plate"
288.82,0.00199,"Qualified",,538.01,"CapPass","Cycle 10",10,11618,"416-14","Alloy 617",314626,"Plate"
288.97,0.00204,"Qualified",,538.06,"CapPass","Cycle 10",10,11619,"416-14","Alloy 617",314626,"Plate"
289.12,0.00209,"Qualified",,538.11,"CapPass","Cycle 10",10,11620,"416-14","Alloy 617",314626,"Plate"
289.21,0.00214,"Qualified",,538.16,"CapPass","Cycle 10",10,11621,"416-14","Alloy 617",314626,"Plate"
289.25,0.00219,"Qualified",,538.21,"CapPass","Cycle 10",10,11622,"416-14","Alloy 617",314626,"Plate"
289.26,0.00224,"Qualified",,538.26,"CapPass","Cycle 10",10,11623,"416-14","Alloy 617",314626,"Plate"
289.28,0.00229,"Qualified",,538.31,"CapPass","Cycle 10",10,11624,"416-14","Alloy 617",314626,"Plate"
289.26,0.00234,"Qualified",,538.36,"CapPass","Cycle 10",10,11625,"416-14","Alloy 617",314626,"Plate"
289.18,0.00239,"Qualified",,538.41,"CapPass","Cycle 10",10,11626,"416-14","Alloy 617",314626,"Plate"
289.24,0.00244,"Qualified",,538.46,"CapPass","Cycle 10",10,11627,"416-14","Alloy 617",314626,"Plate"
289.33,0.00249,"Qualified",,538.51,"CapPass","Cycle 10",10,11628,"416-14","Alloy 617",314626,"Plate"
289.44,0.00254,"Qualified",,538.56,"CapPass","Cycle 10",10,11629,"416-14","Alloy 617",314626,"Plate"
289.53,0.00259,"Qualified",,538.61,"CapPass","Cycle 10",10,11630,"416-14","Alloy 617",314626,"Plate"
289.69,0.00264,"Qualified",,538.66,"CapPass","Cycle 10",10,11631,"416-14","Alloy 617",314626,"Plate"
289.78,0.00269,"Qualified",,538.71,"CapPass","Cycle 10",10,11632,"416-14","Alloy 617",314626,"Plate"
289.89,0.00274,"Qualified",,538.76,"CapPass","Cycle 10",10,11633,"416-14","Alloy 617",314626,"Plate"
289.91,0.00278,"Qualified",,538.79,"CapPass","Cycle 10",10,11634,"416-14","Alloy 617",314626,"Plate"
289.90,0.00279,"Qualified",,538.81,"CapPass","Cycle 10",10,11635,"416-14","Alloy 617",314626,"Plate"
289.94,0.00284,"Qualified",,538.86,"CapPass","Cycle 10",10,11636,"416-14","Alloy 617",314626,"Plate"
290.03,0.00289,"Qualified",,538.92,"CapPass","Cycle 10",10,11637,"416-14","Alloy 617",314626,"Plate"
290.38,0.00294,"Qualified",,538.97,"CapPass","Cycle 10",10,11638,"416-14","Alloy 617",314626,"Plate"
290.70,0.00300,"Qualified",,539.01,"CapPass","Cycle 10",10,11639,"416-14","Alloy 617",314626,"Plate"
290.94,0.00305,"Qualified",,539.06,"CapPass","Cycle 10",10,11640,"416-14","Alloy 617",314626,"Plate"
291.13,0.00310,"Qualified",,539.11,"CapPass","Cycle 10",10,11641,"416-14","Alloy 617",314626,"Plate"
291.10,0.00315,"Qualified",,539.16,"CapPass","Cycle 10",10,11642,"416-14","Alloy 617",314626,"Plate"
291.07,0.00320,"Qualified",,539.21,"CapPass","Cycle 10",10,11643,"416-14","Alloy 617",314626,"Plate"
290.94,0.00325,"Qualified",,539.26,"CapPass","Cycle 10",10,11644,"416-14","Alloy 617",314626,"Plate"
290.89,0.00330,"Qualified",,539.31,"CapPass","Cycle 10",10,11645,"416-14","Alloy 617",314626,"Plate"
290.86,0.00335,"Qualified",,539.36,"CapPass","Cycle 10",10,11646,"416-14","Alloy 617",314626,"Plate"
290.95,0.00340,"Qualified",,539.41,"CapPass","Cycle 10",10,11647,"416-14","Alloy 617",314626,"Plate"
291.05,0.00345,"Qualified",,539.46,"CapPass","Cycle 10",10,11648,"416-14","Alloy 617",314626,"Plate"
291.15,0.00350,"Qualified",,539.51,"CapPass","Cycle 10",10,11649,"416-14","Alloy 617",314626,"Plate"
291.14,0.00355,"Qualified",,539.56,"CapPass","Cycle 10",10,11650,"416-14","Alloy 617",314626,"Plate"
291.10,0.00360,"Qualified",,539.61,"CapPass","Cycle 10",10,11651,"416-14","Alloy 617",314626,"Plate"
291.09,0.00365,"Qualified",,539.66,"CapPass","Cycle 10",10,11652,"416-14","Alloy 617",314626,"Plate"
291.01,0.00370,"Qualified",,539.71,"CapPass","Cycle 10",10,11653,"416-14","Alloy 617",314626,"Plate"
291.04,0.00375,"Qualified",,539.76,"CapPass","Cycle 10",10,11654,"416-14","Alloy 617",314626,"Plate"
291.05,0.00378,"Qualified",,539.79,"CapPass","Cycle 10",10,11655,"416-14","Alloy 617",314626,"Plate"
290.98,0.00380,"Qualified",,539.81,"CapPass","Cycle 10",10,11656,"416-14","Alloy 617",314626,"Plate"
291.00,0.00385,"Qualified",,539.86,"CapPass","Cycle 10",10,11657,"416-14","Alloy 617",314626,"Plate"
291.08,0.00390,"Qualified",,539.91,"CapPass","Cycle 10",10,11658,"416-14","Alloy 617",314626,"Plate"
291.02,0.00396,"Qualified",,539.96,"CapPass","Cycle 10",10,11659,"416-14","Alloy 617",314626,"Plate"
291.06,0.00401,"Qualified",,540.01,"CapPass","Cycle 10",10,11660,"416-14","Alloy 617",314626,"Plate"
291.11,0.00406,"Qualified",,540.06,"CapPass","Cycle 10",10,11661,"416-14","Alloy 617",314626,"Plate"
291.06,0.00411,"Qualified",,540.11,"CapPass","Cycle 10",10,11662,"416-14","Alloy 617",314626,"Plate"
291.05,0.00416,"Qualified",,540.16,"CapPass","Cycle 10",10,11663,"416-14","Alloy 617",314626,"Plate"
290.99,0.00421,"Qualified",,540.21,"CapPass","Cycle 10",10,11664,"416-14","Alloy 617",314626,"Plate"
290.88,0.00426,"Qualified",,540.26,"CapPass","Cycle 10",10,11665,"416-14","Alloy 617",314626,"Plate"
290.73,0.00431,"Qualified",,540.31,"CapPass","Cycle 10",10,11666,"416-14","Alloy 617",314626,"Plate"
290.66,0.00436,"Qualified",,540.37,"CapPass","Cycle 10",10,11667,"416-14","Alloy 617",314626,"Plate"
290.63,0.00441,"Qualified",,540.42,"CapPass","Cycle 10",10,11668,"416-14","Alloy 617",314626,"Plate"
290.56,0.00446,"Qualified",,540.46,"CapPass","Cycle 10",10,11669,"416-14","Alloy 617",314626,"Plate"
290.44,0.00451,"Qualified",,540.51,"CapPass","Cycle 10",10,11670,"416-14","Alloy 617",314626,"Plate"
290.22,0.00456,"Qualified",,540.56,"CapPass","Cycle 10",10,11671,"416-14","Alloy 617",314626,"Plate"
290.12,0.00461,"Qualified",,540.61,"CapPass","Cycle 10",10,11672,"416-14","Alloy 617",314626,"Plate"
290.11,0.00466,"Qualified",,540.67,"CapPass","Cycle 10",10,11673,"416-14","Alloy 617",314626,"Plate"
290.09,0.00471,"Qualified",,540.72,"CapPass","Cycle 10",10,11674,"416-14","Alloy 617",314626,"Plate"
290.12,0.00476,"Qualified",,540.77,"CapPass","Cycle 10",10,11675,"416-14","Alloy 617",314626,"Plate"
290.15,0.00479,"Qualified",,540.79,"CapPass","Cycle 10",10,11676,"416-14","Alloy 617",314626,"Plate"
290.19,0.00481,"Qualified",,540.82,"CapPass","Cycle 10",10,11677,"416-14","Alloy 617",314626,"Plate"
290.24,0.00486,"Qualified",,540.87,"CapPass","Cycle 10",10,11678,"416-14","Alloy 617",314626,"Plate"
290.37,0.00491,"Qualified",,540.92,"CapPass","Cycle 10",10,11679,"416-14","Alloy 617",314626,"Plate"
290.48,0.00497,"Qualified",,540.97,"CapPass","Cycle 10",10,11680,"416-14","Alloy 617",314626,"Plate"
290.53,0.00502,"Qualified",,541.02,"CapPass","Cycle 10",10,11681,"416-14","Alloy 617",314626,"Plate"
290.55,0.00507,"Qualified",,541.06,"CapPass","Cycle 10",10,11682,"416-14","Alloy 617",314626,"Plate"
290.32,0.00512,"Qualified",,541.11,"CapPass","Cycle 10",10,11683,"416-14","Alloy 617",314626,"Plate"
290.16,0.00517,"Qualified",,541.17,"CapPass","Cycle 10",10,11684,"416-14","Alloy 617",314626,"Plate"
290.29,0.00522,"Qualified",,541.22,"CapPass","Cycle 10",10,11685,"416-14","Alloy 617",314626,"Plate"
290.71,0.00527,"Qualified",,541.28,"CapPass","Cycle 10",10,11686,"416-14","Alloy 617",314626,"Plate"
291.29,0.00532,"Qualified",,541.33,"CapPass","Cycle 10",10,11687,"416-14","Alloy 617",314626,"Plate"
291.78,0.00537,"Qualified",,541.38,"CapPass","Cycle 10",10,11688,"416-14","Alloy 617",314626,"Plate"
292.30,0.00542,"Qualified",,541.43,"CapPass","Cycle 10",10,11689,"416-14","Alloy 617",314626,"Plate"
292.92,0.00547,"Qualified",,541.48,"CapPass","Cycle 10",10,11690,"416-14","Alloy 617",314626,"Plate"
293.50,0.00552,"Qualified",,541.53,"CapPass","Cycle 10",10,11691,"416-14","Alloy 617",314626,"Plate"
293.88,0.00557,"Qualified",,541.58,"CapPass","Cycle 10",10,11692,"416-14","Alloy 617",314626,"Plate"
294.16,0.00562,"Qualified",,541.63,"CapPass","Cycle 10",10,11693,"416-14","Alloy 617",314626,"Plate"
294.35,0.00567,"Qualified",,541.67,"CapPass","Cycle 10",10,11694,"416-14","Alloy 617",314626,"Plate"
294.18,0.00572,"Qualified",,541.72,"CapPass","Cycle 10",10,11695,"416-14","Alloy 617",314626,"Plate"
293.85,0.00577,"Qualified",,541.77,"CapPass","Cycle 10",10,11696,"416-14","Alloy 617",314626,"Plate"
293.69,0.00580,"Qualified",,541.79,"CapPass","Cycle 10",10,11697,"416-14","Alloy 617",314626,"Plate"
293.50,0.00582,"Qualified",,541.82,"CapPass","Cycle 10",10,11698,"416-14","Alloy 617",314626,"Plate"
293.13,0.00588,"Qualified",,541.86,"CapPass","Cycle 10",10,11699,"416-14","Alloy 617",314626,"Plate"
292.73,0.00593,"Qualified",,541.91,"CapPass","Cycle 10",10,11700,"416-14","Alloy 617",314626,"Plate"
292.17,0.00598,"Qualified",,541.96,"CapPass","Cycle 10",10,11701,"416-14","Alloy 617",314626,"Plate"
291.56,0.00603,"Qualified",,542.01,"CapPass","Cycle 10",10,11702,"416-14","Alloy 617",314626,"Plate"
291.06,0.00608,"Qualified",,542.06,"CapPass","Cycle 10",10,11703,"416-14","Alloy 617",314626,"Plate"
290.76,0.00613,"Qualified",,542.12,"CapPass","Cycle 10",10,11704,"416-14","Alloy 617",314626,"Plate"
290.60,0.00618,"Qualified",,542.17,"CapPass","Cycle 10",10,11705,"416-14","Alloy 617",314626,"Plate"
290.38,0.00623,"Qualified",,542.22,"CapPass","Cycle 10",10,11706,"416-14","Alloy 617",314626,"Plate"
290.20,0.00628,"Qualified",,542.27,"CapPass","Cycle 10",10,11707,"416-14","Alloy 617",314626,"Plate"
290.17,0.00633,"Qualified",,542.32,"CapPass","Cycle 10",10,11708,"416-14","Alloy 617",314626,"Plate"
290.27,0.00638,"Qualified",,542.37,"CapPass","Cycle 10",10,11709,"416-14","Alloy 617",314626,"Plate"
290.39,0.00643,"Qualified",,542.42,"CapPass","Cycle 10",10,11710,"416-14","Alloy 617",314626,"Plate"
290.58,0.00648,"Qualified",,542.48,"CapPass","Cycle 10",10,11711,"416-14","Alloy 617",314626,"Plate"
290.80,0.00653,"Qualified",,542.53,"CapPass","Cycle 10",10,11712,"416-14","Alloy 617",314626,"Plate"
291.24,0.00658,"Qualified",,542.58,"CapPass","Cycle 10",10,11713,"416-14","Alloy 617",314626,"Plate"
291.62,0.00663,"Qualified",,542.63,"CapPass","Cycle 10",10,11714,"416-14","Alloy 617",314626,"Plate"
291.93,0.00668,"Qualified",,542.68,"CapPass","Cycle 10",10,11715,"416-14","Alloy 617",314626,"Plate"
292.18,0.00673,"Qualified",,542.73,"CapPass","Cycle 10",10,11716,"416-14","Alloy 617",314626,"Plate"
292.42,0.00678,"Qualified",,542.78,"CapPass","Cycle 10",10,11717,"416-14","Alloy 617",314626,"Plate"
292.47,0.00680,"Qualified",,542.79,"CapPass","Cycle 10",10,11718,"416-14","Alloy 617",314626,"Plate"
292.56,0.00684,"Qualified",,542.83,"CapPass","Cycle 10",10,11719,"416-14","Alloy 617",314626,"Plate"
292.82,0.00689,"Qualified",,542.88,"CapPass","Cycle 10",10,11720,"416-14","Alloy 617",314626,"Plate"
292.98,0.00694,"Qualified",,542.93,"CapPass","Cycle 10",10,11721,"416-14","Alloy 617",314626,"Plate"
293.09,0.00699,"Qualified",,542.98,"CapPass","Cycle 10",10,11722,"416-14","Alloy 617",314626,"Plate"
293.22,0.00704,"Qualified",,543.03,"CapPass","Cycle 10",10,11723,"416-14","Alloy 617",314626,"Plate"
293.37,0.00709,"Qualified",,543.08,"CapPass","Cycle 10",10,11724,"416-14","Alloy 617",314626,"Plate"
293.37,0.00714,"Qualified",,543.13,"CapPass","Cycle 10",10,11725,"416-14","Alloy 617",314626,"Plate"
293.47,0.00719,"Qualified",,543.18,"CapPass","Cycle 10",10,11726,"416-14","Alloy 617",314626,"Plate"
293.59,0.00724,"Qualified",,543.23,"CapPass","Cycle 10",10,11727,"416-14","Alloy 617",314626,"Plate"
293.58,0.00729,"Qualified",,543.28,"CapPass","Cycle 10",10,11728,"416-14","Alloy 617",314626,"Plate"
293.52,0.00734,"Qualified",,543.33,"CapPass","Cycle 10",10,11729,"416-14","Alloy 617",314626,"Plate"
293.36,0.00739,"Qualified",,543.38,"CapPass","Cycle 10",10,11730,"416-14","Alloy 617",314626,"Plate"
293.21,0.00744,"Qualified",,543.42,"CapPass","Cycle 10",10,11731,"416-14","Alloy 617",314626,"Plate"
292.85,0.00749,"Qualified",,543.47,"CapPass","Cycle 10",10,11732,"416-14","Alloy 617",314626,"Plate"
292.43,0.00754,"Qualified",,543.53,"CapPass","Cycle 10",10,11733,"416-14","Alloy 617",314626,"Plate"
292.29,0.00759,"Qualified",,543.58,"CapPass","Cycle 10",10,11734,"416-14","Alloy 617",314626,"Plate"
292.36,0.00764,"Qualified",,543.63,"CapPass","Cycle 10",10,11735,"416-14","Alloy 617",314626,"Plate"
292.37,0.00769,"Qualified",,543.68,"CapPass","Cycle 10",10,11736,"416-14","Alloy 617",314626,"Plate"
292.52,0.00774,"Qualified",,543.73,"CapPass","Cycle 10",10,11737,"416-14","Alloy 617",314626,"Plate"
292.70,0.00779,"Qualified",,543.78,"CapPass","Cycle 10",10,11738,"416-14","Alloy 617",314626,"Plate"
292.69,0.00781,"Qualified",,543.79,"CapPass","Cycle 10",10,11739,"416-14","Alloy 617",314626,"Plate"
292.69,0.00784,"Qualified",,543.83,"CapPass","Cycle 10",10,11740,"416-14","Alloy 617",314626,"Plate"
292.75,0.00789,"Qualified",,543.88,"CapPass","Cycle 10",10,11741,"416-14","Alloy 617",314626,"Plate"
292.76,0.00795,"Qualified",,543.93,"CapPass","Cycle 10",10,11742,"416-14","Alloy 617",314626,"Plate"
292.68,0.00800,"Qualified",,543.98,"CapPass","Cycle 10",10,11743,"416-14","Alloy 617",314626,"Plate"
292.63,0.00805,"Qualified",,544.03,"CapPass","Cycle 10",10,11744,"416-14","Alloy 617",314626,"Plate"
292.53,0.00810,"Qualified",,544.08,"CapPass","Cycle 10",10,11745,"416-14","Alloy 617",314626,"Plate"
292.49,0.00815,"Qualified",,544.13,"CapPass","Cycle 10",10,11746,"416-14","Alloy 617",314626,"Plate"
292.25,0.00820,"Qualified",,544.17,"CapPass","Cycle 10",10,11747,"416-14","Alloy 617",314626,"Plate"
291.86,0.00825,"Qualified",,544.23,"CapPass","Cycle 10",10,11748,"416-14","Alloy 617",314626,"Plate"
291.53,0.00830,"Qualified",,544.28,"CapPass","Cycle 10",10,11749,"416-14","Alloy 617",314626,"Plate"
291.41,0.00835,"Qualified",,544.34,"CapPass","Cycle 10",10,11750,"416-14","Alloy 617",314626,"Plate"
291.54,0.00840,"Qualified",,544.39,"CapPass","Cycle 10",10,11751,"416-14","Alloy 617",314626,"Plate"
291.82,0.00845,"Qualified",,544.44,"CapPass","Cycle 10",10,11752,"416-14","Alloy 617",314626,"Plate"
292.17,0.00850,"Qualified",,544.49,"CapPass","Cycle 10",10,11753,"416-14","Alloy 617",314626,"Plate"
292.44,0.00855,"Qualified",,544.53,"CapPass","Cycle 10",10,11754,"416-14","Alloy 617",314626,"Plate"
292.42,0.00860,"Qualified",,544.58,"CapPass","Cycle 10",10,11755,"416-14","Alloy 617",314626,"Plate"
292.26,0.00865,"Qualified",,544.63,"CapPass","Cycle 10",10,11756,"416-14","Alloy 617",314626,"Plate"
292.16,0.00870,"Qualified",,544.68,"CapPass","Cycle 10",10,11757,"416-14","Alloy 617",314626,"Plate"
291.88,0.00875,"Qualified",,544.73,"CapPass","Cycle 10",10,11758,"416-14","Alloy 617",314626,"Plate"
291.67,0.00881,"Qualified",,544.78,"CapPass","Cycle 10",10,11759,"416-14","Alloy 617",314626,"Plate"
291.65,0.00881,"Qualified",,544.79,"CapPass","Cycle 10",10,11760,"416-14","Alloy 617",314626,"Plate"
291.53,0.00886,"Qualified",,544.84,"CapPass","Cycle 10",10,11761,"416-14","Alloy 617",314626,"Plate"
291.59,0.00891,"Qualified",,544.89,"CapPass","Cycle 10",10,11762,"416-14","Alloy 617",314626,"Plate"
291.62,0.00896,"Qualified",,544.94,"CapPass","Cycle 10",10,11763,"416-14","Alloy 617",314626,"Plate"
291.66,0.00901,"Qualified",,544.99,"CapPass","Cycle 10",10,11764,"416-14","Alloy 617",314626,"Plate"
291.72,0.00906,"Qualified",,545.04,"CapPass","Cycle 10",10,11765,"416-14","Alloy 617",314626,"Plate"
291.94,0.00911,"Qualified",,545.09,"CapPass","Cycle 10",10,11766,"416-14","Alloy 617",314626,"Plate"
292.17,0.00916,"Qualified",,545.14,"CapPass","Cycle 10",10,11767,"416-14","Alloy 617",314626,"Plate"
292.39,0.00921,"Qualified",,545.19,"CapPass","Cycle 10",10,11768,"416-14","Alloy 617",314626,"Plate"
292.70,0.00926,"Qualified",,545.25,"CapPass","Cycle 10",10,11769,"416-14","Alloy 617",314626,"Plate"
292.98,0.00931,"Qualified",,545.29,"CapPass","Cycle 10",10,11770,"416-14","Alloy 617",314626,"Plate"
293.22,0.00936,"Qualified",,545.34,"CapPass","Cycle 10",10,11771,"416-14","Alloy 617",314626,"Plate"
293.35,0.00941,"Qualified",,545.39,"CapPass","Cycle 10",10,11772,"416-14","Alloy 617",314626,"Plate"
293.46,0.00946,"Qualified",,545.45,"CapPass","Cycle 10",10,11773,"416-14","Alloy 617",314626,"Plate"
293.67,0.00951,"Qualified",,545.50,"CapPass","Cycle 10",10,11774,"416-14","Alloy 617",314626,"Plate"
293.88,0.00956,"Qualified",,545.54,"CapPass","Cycle 10",10,11775,"416-14","Alloy 617",314626,"Plate"
293.89,0.00961,"Qualified",,545.59,"CapPass","Cycle 10",10,11776,"416-14","Alloy 617",314626,"Plate"
293.63,0.00966,"Qualified",,545.64,"CapPass","Cycle 10",10,11777,"416-14","Alloy 617",314626,"Plate"
293.66,0.00971,"Qualified",,545.70,"CapPass","Cycle 10",10,11778,"416-14","Alloy 617",314626,"Plate"
293.92,0.00976,"Qualified",,545.75,"CapPass","Cycle 10",10,11779,"416-14","Alloy 617",314626,"Plate"
294.18,0.00981,"Qualified",,545.79,"CapPass","Cycle 10",10,11780,"416-14","Alloy 617",314626,"Plate"
294.22,0.00982,"Qualified",,545.80,"CapPass","Cycle 10",10,11781,"416-14","Alloy 617",314626,"Plate"
294.40,0.00987,"Qualified",,545.85,"CapPass","Cycle 10",10,11782,"416-14","Alloy 617",314626,"Plate"
294.52,0.00992,"Qualified",,545.89,"CapPass","Cycle 10",10,11783,"416-14","Alloy 617",314626,"Plate"
294.42,0.00997,"Qualified",,545.94,"CapPass","Cycle 10",10,11784,"416-14","Alloy 617",314626,"Plate"
294.03,0.01002,"Qualified",,545.98,"CapPass","Cycle 10",10,11785,"416-14","Alloy 617",314626,"Plate"
293.56,0.01007,"Qualified",,546.04,"CapPass","Cycle 10",10,11786,"416-14","Alloy 617",314626,"Plate"
293.07,0.01012,"Qualified",,546.09,"CapPass","Cycle 10",10,11787,"416-14","Alloy 617",314626,"Plate"
292.78,0.01017,"Qualified",,546.14,"CapPass","Cycle 10",10,11788,"416-14","Alloy 617",314626,"Plate"
292.61,0.01022,"Qualified",,546.20,"CapPass","Cycle 10",10,11789,"416-14","Alloy 617",314626,"Plate"
292.67,0.01027,"Qualified",,546.24,"CapPass","Cycle 10",10,11790,"416-14","Alloy 617",314626,"Plate"
292.60,0.01032,"Qualified",,546.29,"CapPass","Cycle 10",10,11791,"416-14","Alloy 617",314626,"Plate"
292.45,0.01037,"Qualified",,546.35,"CapPass","Cycle 10",10,11792,"416-14","Alloy 617",314626,"Plate"
292.62,0.01042,"Qualified",,546.40,"CapPass","Cycle 10",10,11793,"416-14","Alloy 617",314626,"Plate"
292.79,0.01047,"Qualified",,546.45,"CapPass","Cycle 10",10,11794,"416-14","Alloy 617",314626,"Plate"
292.95,0.01052,"Qualified",,546.50,"CapPass","Cycle 10",10,11795,"416-14","Alloy 617",314626,"Plate"
293.12,0.01057,"Qualified",,546.55,"CapPass","Cycle 10",10,11796,"416-14","Alloy 617",314626,"Plate"
293.17,0.01062,"Qualified",,546.60,"CapPass","Cycle 10",10,11797,"416-14","Alloy 617",314626,"Plate"
293.17,0.01067,"Qualified",,546.65,"CapPass","Cycle 10",10,11798,"416-14","Alloy 617",314626,"Plate"
293.19,0.01072,"Qualified",,546.70,"CapPass","Cycle 10",10,11799,"416-14","Alloy 617",314626,"Plate"
293.25,0.01077,"Qualified",,546.75,"CapPass","Cycle 10",10,11800,"416-14","Alloy 617",314626,"Plate"
293.23,0.01082,"Qualified",,546.79,"CapPass","Cycle 10",10,11801,"416-14","Alloy 617",314626,"Plate"
293.22,0.01083,"Qualified",,546.80,"CapPass","Cycle 10",10,11802,"416-14","Alloy 617",314626,"Plate"
293.10,0.01088,"Qualified",,546.85,"CapPass","Cycle 10",10,11803,"416-14","Alloy 617",314626,"Plate"
293.01,0.01093,"Qualified",,546.90,"CapPass","Cycle 10",10,11804,"416-14","Alloy 617",314626,"Plate"
292.97,0.01098,"Qualified",,546.95,"CapPass","Cycle 10",10,11805,"416-14","Alloy 617",314626,"Plate"
293.01,0.01103,"Qualified",,547.00,"CapPass","Cycle 10",10,11806,"416-14","Alloy 617",314626,"Plate"
292.96,0.01108,"Qualified",,547.05,"CapPass","Cycle 10",10,11807,"416-14","Alloy 617",314626,"Plate"
292.95,0.01113,"Qualified",,547.10,"CapPass","Cycle 10",10,11808,"416-14","Alloy 617",314626,"Plate"
292.96,0.01118,"Qualified",,547.15,"CapPass","Cycle 10",10,11809,"416-14","Alloy 617",314626,"Plate"
293.05,0.01123,"Qualified",,547.20,"CapPass","Cycle 10",10,11810,"416-14","Alloy 617",314626,"Plate"
293.18,0.01128,"Qualified",,547.25,"CapPass","Cycle 10",10,11811,"416-14","Alloy 617",314626,"Plate"
293.21,0.01133,"Qualified",,547.30,"CapPass","Cycle 10",10,11812,"416-14","Alloy 617",314626,"Plate"
293.23,0.01138,"Qualified",,547.35,"CapPass","Cycle 10",10,11813,"416-14","Alloy 617",314626,"Plate"
293.16,0.01143,"Qualified",,547.40,"CapPass","Cycle 10",10,11814,"416-14","Alloy 617",314626,"Plate"
293.03,0.01148,"Qualified",,547.45,"CapPass","Cycle 10",10,11815,"416-14","Alloy 617",314626,"Plate"
292.85,0.01153,"Qualified",,547.50,"CapPass","Cycle 10",10,11816,"416-14","Alloy 617",314626,"Plate"
292.60,0.01158,"Qualified",,547.55,"CapPass","Cycle 10",10,11817,"416-14","Alloy 617",314626,"Plate"
292.26,0.01163,"Qualified",,547.60,"CapPass","Cycle 10",10,11818,"416-14","Alloy 617",314626,"Plate"
292.05,0.01168,"Qualified",,547.65,"CapPass","Cycle 10",10,11819,"416-14","Alloy 617",314626,"Plate"
291.94,0.01173,"Qualified",,547.70,"CapPass","Cycle 10",10,11820,"416-14","Alloy 617",314626,"Plate"
292.01,0.01179,"Qualified",,547.76,"CapPass","Cycle 10",10,11821,"416-14","Alloy 617",314626,"Plate"
292.17,0.01182,"Qualified",,547.79,"CapPass","Cycle 10",10,11822,"416-14","Alloy 617",314626,"Plate"
292.23,0.01184,"Qualified",,547.81,"CapPass","Cycle 10",10,11823,"416-14","Alloy 617",314626,"Plate"
292.41,0.01189,"Qualified",,547.86,"CapPass","Cycle 10",10,11824,"416-14","Alloy 617",314626,"Plate"
292.61,0.01194,"Qualified",,547.91,"CapPass","Cycle 10",10,11825,"416-14","Alloy 617",314626,"Plate"
292.71,0.01199,"Qualified",,547.96,"CapPass","Cycle 10",10,11826,"416-14","Alloy 617",314626,"Plate"
292.62,0.01204,"Qualified",,548.01,"CapPass","Cycle 10",10,11827,"416-14","Alloy 617",314626,"Plate"
292.63,0.01209,"Qualified",,548.06,"CapPass","Cycle 10",10,11828,"416-14","Alloy 617",314626,"Plate"
292.86,0.01214,"Qualified",,548.11,"CapPass","Cycle 10",10,11829,"416-14","Alloy 617",314626,"Plate"
293.02,0.01219,"Qualified",,548.16,"CapPass","Cycle 10",10,11830,"416-14","Alloy 617",314626,"Plate"
293.05,0.01224,"Qualified",,548.21,"CapPass","Cycle 10",10,11831,"416-14","Alloy 617",314626,"Plate"
293.01,0.01229,"Qualified",,548.26,"CapPass","Cycle 10",10,11832,"416-14","Alloy 617",314626,"Plate"
293.02,0.01234,"Qualified",,548.31,"CapPass","Cycle 10",10,11833,"416-14","Alloy 617",314626,"Plate"
293.09,0.01239,"Qualified",,548.36,"CapPass","Cycle 10",10,11834,"416-14","Alloy 617",314626,"Plate"
293.16,0.01244,"Qualified",,548.41,"CapPass","Cycle 10",10,11835,"416-14","Alloy 617",314626,"Plate"
293.20,0.01249,"Qualified",,548.46,"CapPass","Cycle 10",10,11836,"416-14","Alloy 617",314626,"Plate"
293.29,0.01254,"Qualified",,548.51,"CapPass","Cycle 10",10,11837,"416-14","Alloy 617",314626,"Plate"
293.38,0.01259,"Qualified",,548.56,"CapPass","Cycle 10",10,11838,"416-14","Alloy 617",314626,"Plate"
293.50,0.01264,"Qualified",,548.62,"CapPass","Cycle 10",10,11839,"416-14","Alloy 617",314626,"Plate"
293.80,0.01269,"Qualified",,548.67,"CapPass","Cycle 10",10,11840,"416-14","Alloy 617",314626,"Plate"
294.02,0.01274,"Qualified",,548.72,"CapPass","Cycle 10",10,11841,"416-14","Alloy 617",314626,"Plate"
294.24,0.01280,"Qualified",,548.77,"CapPass","Cycle 10",10,11842,"416-14","Alloy 617",314626,"Plate"
294.36,0.01282,"Qualified",,548.79,"CapPass","Cycle 10",10,11843,"416-14","Alloy 617",314626,"Plate"
294.49,0.01285,"Qualified",,548.82,"CapPass","Cycle 10",10,11844,"416-14","Alloy 617",314626,"Plate"
294.76,0.01290,"Qualified",,548.87,"CapPass","Cycle 10",10,11845,"416-14","Alloy 617",314626,"Plate"
294.94,0.01295,"Qualified",,548.92,"CapPass","Cycle 10",10,11846,"416-14","Alloy 617",314626,"Plate"
295.01,0.01300,"Qualified",,548.96,"CapPass","Cycle 10",10,11847,"416-14","Alloy 617",314626,"Plate"
294.95,0.01305,"Qualified",,549.01,"CapPass","Cycle 10",10,11848,"416-14","Alloy 617",314626,"Plate"
294.83,0.01310,"Qualified",,549.07,"CapPass","Cycle 10",10,11849,"416-14","Alloy 617",314626,"Plate"
294.84,0.01315,"Qualified",,549.12,"CapPass","Cycle 10",10,11850,"416-14","Alloy 617",314626,"Plate"
294.79,0.01320,"Qualified",,549.16,"CapPass","Cycle 10",10,11851,"416-14","Alloy 617",314626,"Plate"
294.64,0.01325,"Qualified",,549.21,"CapPass","Cycle 10",10,11852,"416-14","Alloy 617",314626,"Plate"
294.60,0.01330,"Qualified",,549.27,"CapPass","Cycle 10",10,11853,"416-14","Alloy 617",314626,"Plate"
294.53,0.01335,"Qualified",,549.32,"CapPass","Cycle 10",10,11854,"416-14","Alloy 617",314626,"Plate"
294.56,0.01340,"Qualified",,549.37,"CapPass","Cycle 10",10,11855,"416-14","Alloy 617",314626,"Plate"
294.56,0.01345,"Qualified",,549.42,"CapPass","Cycle 10",10,11856,"416-14","Alloy 617",314626,"Plate"
294.60,0.01350,"Qualified",,549.46,"CapPass","Cycle 10",10,11857,"416-14","Alloy 617",314626,"Plate"
294.46,0.01355,"Qualified",,549.51,"CapPass","Cycle 10",10,11858,"416-14","Alloy 617",314626,"Plate"
294.30,0.01360,"Qualified",,549.57,"CapPass","Cycle 10",10,11859,"416-14","Alloy 617",314626,"Plate"
294.27,0.01365,"Qualified",,549.62,"CapPass","Cycle 10",10,11860,"416-14","Alloy 617",314626,"Plate"
294.39,0.01370,"Qualified",,549.67,"CapPass","Cycle 10",10,11861,"416-14","Alloy 617",314626,"Plate"
294.46,0.01376,"Qualified",,549.72,"CapPass","Cycle 10",10,11862,"416-14","Alloy 617",314626,"Plate"
294.46,0.01381,"Qualified",,549.77,"CapPass","Cycle 10",10,11863,"416-14","Alloy 617",314626,"Plate"
294.48,0.01383,"Qualified",,549.79,"CapPass","Cycle 10",10,11864,"416-14","Alloy 617",314626,"Plate"
294.53,0.01386,"Qualified",,549.82,"CapPass","Cycle 10",10,11865,"416-14","Alloy 617",314626,"Plate"
294.46,0.01391,"Qualified",,549.87,"CapPass","Cycle 10",10,11866,"416-14","Alloy 617",314626,"Plate"
294.26,0.01396,"Qualified",,549.91,"CapPass","Cycle 10",10,11867,"416-14","Alloy 617",314626,"Plate"
293.89,0.01401,"Qualified",,549.96,"CapPass","Cycle 10",10,11868,"416-14","Alloy 617",314626,"Plate"
293.51,0.01406,"Qualified",,550.01,"CapPass","Cycle 10",10,11869,"416-14","Alloy 617",314626,"Plate"
293.01,0.01411,"Qualified",,550.06,"CapPass","Cycle 10",10,11870,"416-14","Alloy 617",314626,"Plate"
292.53,0.01416,"Qualified",,550.11,"CapPass","Cycle 10",10,11871,"416-14","Alloy 617",314626,"Plate"
291.98,0.01421,"Qualified",,550.16,"CapPass","Cycle 10",10,11872,"416-14","Alloy 617",314626,"Plate"
291.52,0.01426,"Qualified",,550.21,"CapPass","Cycle 10",10,11873,"416-14","Alloy 617",314626,"Plate"
291.22,0.01431,"Qualified",,550.27,"CapPass","Cycle 10",10,11874,"416-14","Alloy 617",314626,"Plate"
291.01,0.01436,"Qualified",,550.32,"CapPass","Cycle 10",10,11875,"416-14","Alloy 617",314626,"Plate"
290.85,0.01441,"Qualified",,550.37,"CapPass","Cycle 10",10,11876,"416-14","Alloy 617",314626,"Plate"
290.79,0.01446,"Qualified",,550.42,"CapPass","Cycle 10",10,11877,"416-14","Alloy 617",314626,"Plate"
290.75,0.01451,"Qualified",,550.47,"CapPass","Cycle 10",10,11878,"416-14","Alloy 617",314626,"Plate"
290.70,0.01456,"Qualified",,550.52,"CapPass","Cycle 10",10,11879,"416-14","Alloy 617",314626,"Plate"
290.65,0.01461,"Qualified",,550.58,"CapPass","Cycle 10",10,11880,"416-14","Alloy 617",314626,"Plate"
290.79,0.01467,"Qualified",,550.63,"CapPass","Cycle 10",10,11881,"416-14","Alloy 617",314626,"Plate"
290.88,0.01472,"Qualified",,550.68,"CapPass","Cycle 10",10,11882,"416-14","Alloy 617",314626,"Plate"
291.10,0.01477,"Qualified",,550.73,"CapPass","Cycle 10",10,11883,"416-14","Alloy 617",314626,"Plate"
291.24,0.01482,"Qualified",,550.78,"CapPass","Cycle 10",10,11884,"416-14","Alloy 617",314626,"Plate"
291.28,0.01483,"Qualified",,550.79,"CapPass","Cycle 10",10,11885,"416-14","Alloy 617",314626,"Plate"
291.34,0.01487,"Qualified",,550.83,"CapPass","Cycle 10",10,11886,"416-14","Alloy 617",314626,"Plate"
291.46,0.01492,"Qualified",,550.88,"CapPass","Cycle 10",10,11887,"416-14","Alloy 617",314626,"Plate"
291.67,0.01497,"Qualified",,550.93,"CapPass","Cycle 10",10,11888,"416-14","Alloy 617",314626,"Plate"
290.81,0.01502,"Qualified",,550.98,"CapPass","Cycle 10",10,11889,"416-14","Alloy 617",314626,"Plate"
257.92,0.01497,"Qualified",,551.16,"CapPass","Cycle 10",10,11890,"416-14","Alloy 617",314626,"Plate"
247.91,0.01492,"Qualified",,551.21,"CapPass","Cycle 10",10,11891,"416-14","Alloy 617",314626,"Plate"
238.66,0.01487,"Qualified",,551.25,"CapPass","Cycle 10",10,11892,"416-14","Alloy 617",314626,"Plate"
229.65,0.01482,"Qualified",,551.30,"CapPass","Cycle 10",10,11893,"416-14","Alloy 617",314626,"Plate"
220.92,0.01477,"Qualified",,551.35,"CapPass","Cycle 10",10,11894,"416-14","Alloy 617",314626,"Plate"
212.46,0.01472,"Qualified",,551.40,"CapPass","Cycle 10",10,11895,"416-14","Alloy 617",314626,"Plate"
204.24,0.01467,"Qualified",,551.46,"CapPass","Cycle 10",10,11896,"416-14","Alloy 617",314626,"Plate"
196.45,0.01462,"Qualified",,551.51,"CapPass","Cycle 10",10,11897,"416-14","Alloy 617",314626,"Plate"
188.73,0.01457,"Qualified",,551.56,"CapPass","Cycle 10",10,11898,"416-14","Alloy 617",314626,"Plate"
181.01,0.01452,"Qualified",,551.61,"CapPass","Cycle 10",10,11899,"416-14","Alloy 617",314626,"Plate"
173.56,0.01446,"Qualified",,551.66,"CapPass","Cycle 10",10,11900,"416-14","Alloy 617",314626,"Plate"
166.42,0.01441,"Qualified",,551.71,"CapPass","Cycle 10",10,11901,"416-14","Alloy 617",314626,"Plate"
159.62,0.01436,"Qualified",,551.77,"CapPass","Cycle 10",10,11902,"416-14","Alloy 617",314626,"Plate"
155.90,0.01434,"Qualified",,551.79,"CapPass","Cycle 10",10,11903,"416-14","Alloy 617",314626,"Plate"
152.77,0.01431,"Qualified",,551.82,"CapPass","Cycle 10",10,11904,"416-14","Alloy 617",314626,"Plate"
145.81,0.01426,"Qualified",,551.87,"CapPass","Cycle 10",10,11905,"416-14","Alloy 617",314626,"Plate"
138.96,0.01421,"Qualified",,551.93,"CapPass","Cycle 10",10,11906,"416-14","Alloy 617",314626,"Plate"
132.31,0.01416,"Qualified",,551.98,"CapPass","Cycle 10",10,11907,"416-14","Alloy 617",314626,"Plate"
125.72,0.01411,"Qualified",,552.03,"CapPass","Cycle 10",10,11908,"416-14","Alloy 617",314626,"Plate"
119.43,0.01406,"Qualified",,552.08,"CapPass","Cycle 10",10,11909,"416-14","Alloy 617",314626,"Plate"
113.14,0.01401,"Qualified",,552.14,"CapPass","Cycle 10",10,11910,"416-14","Alloy 617",314626,"Plate"
106.73,0.01396,"Qualified",,552.19,"CapPass","Cycle 10",10,11911,"416-14","Alloy 617",314626,"Plate"
100.45,0.01391,"Qualified",,552.24,"CapPass","Cycle 10",10,11912,"416-14","Alloy 617",314626,"Plate"
94.21,0.01386,"Qualified",,552.30,"CapPass","Cycle 10",10,11913,"416-14","Alloy 617",314626,"Plate"
88.09,0.01381,"Qualified",,552.35,"CapPass","Cycle 10",10,11914,"416-14","Alloy 617",314626,"Plate"
81.84,0.01376,"Qualified",,552.40,"CapPass","Cycle 10",10,11915,"416-14","Alloy 617",314626,"Plate"
75.68,0.01371,"Qualified",,552.46,"CapPass","Cycle 10",10,11916,"416-14","Alloy 617",314626,"Plate"
69.78,0.01366,"Qualified",,552.51,"CapPass","Cycle 10",10,11917,"416-14","Alloy 617",314626,"Plate"
63.86,0.01361,"Qualified",,552.56,"CapPass","Cycle 10",10,11918,"416-14","Alloy 617",314626,"Plate"
58.08,0.01356,"Qualified",,552.61,"CapPass","Cycle 10",10,11919,"416-14","Alloy 617",314626,"Plate"
52.12,0.01351,"Qualified",,552.67,"CapPass","Cycle 10",10,11920,"416-14","Alloy 617",314626,"Plate"
46.14,0.01346,"Qualified",,552.72,"CapPass","Cycle 10",10,11921,"416-14","Alloy 617",314626,"Plate"
40.28,0.01341,"Qualified",,552.78,"CapPass","Cycle 10",10,11922,"416-14","Alloy 617",314626,"Plate"
38.13,0.01339,"Qualified",,552.79,"CapPass","Cycle 10",10,11923,"416-14","Alloy 617",314626,"Plate"
34.50,0.01335,"Qualified",,552.83,"CapPass","Cycle 10",10,11924,"416-14","Alloy 617",314626,"Plate"
28.89,0.01330,"Qualified",,552.88,"CapPass","Cycle 10",10,11925,"416-14","Alloy 617",314626,"Plate"
23.31,0.01325,"Qualified",,552.93,"CapPass","Cycle 10",10,11926,"416-14","Alloy 617",314626,"Plate"
17.67,0.01320,"Qualified",,552.99,"CapPass","Cycle 10",10,11927,"416-14","Alloy 617",314626,"Plate"
12.70,0.01315,"Qualified",,553.03,"CapPass","Cycle 10",10,11928,"416-14","Alloy 617",314626,"Plate"
7.60,0.01310,"Qualified",,553.08,"CapPass","Cycle 10",10,11929,"416-14","Alloy 617",314626,"Plate"
2.51,0.01305,"Qualified",,553.14,"CapPass","Cycle 10",10,11930,"416-14","Alloy 617",314626,"Plate"
-2.70,0.01300,"Qualified",,553.19,"CapPass","Cycle 10",10,11931,"416-14","Alloy 617",314626,"Plate"
-7.70,0.01295,"Qualified",,553.25,"CapPass","Cycle 10",10,11932,"416-14","Alloy 617",314626,"Plate"
-12.32,0.01290,"Qualified",,553.30,"CapPass","Cycle 10",10,11933,"416-14","Alloy 617",314626,"Plate"
-14.61,0.01285,"Qualified",,553.45,"CapPass","Cycle 10",10,11934,"416-14","Alloy 617",314626,"Plate"
-23.84,0.01280,"Qualified",,553.49,"CapPass","Cycle 10",10,11935,"416-14","Alloy 617",314626,"Plate"
-29.90,0.01275,"Qualified",,553.52,"CapPass","Cycle 10",10,11936,"416-14","Alloy 617",314626,"Plate"
-35.41,0.01270,"Qualified",,553.55,"CapPass","Cycle 10",10,11937,"416-14","Alloy 617",314626,"Plate"
-40.53,0.01265,"Qualified",,553.58,"CapPass","Cycle 10",10,11938,"416-14","Alloy 617",314626,"Plate"
