Repository: js-molina/fatigue-A617

File: data/850C/Strain rate 0.001/3.0% strain/HTM_A19_Cycles_41619.csv (part 11 of 27)
"Stress Mpa","Strain","Qual State","Qual Exceptions","Elapsed Time Sec","Data State","Cycle Label","Cycle","Count","Sample","Alloy","Heat","Material_Form"
288.61,-0.00069,"Qualified",,295.30,"CapPass","Cycle 5",5,6553,"416-19","Alloy 617",314626,"Plate"
288.43,-0.00064,"Qualified",,295.35,"CapPass","Cycle 5",5,6554,"416-19","Alloy 617",314626,"Plate"
288.42,-0.00059,"Qualified",,295.40,"CapPass","Cycle 5",5,6555,"416-19","Alloy 617",314626,"Plate"
288.61,-0.00053,"Qualified",,295.46,"CapPass","Cycle 5",5,6556,"416-19","Alloy 617",314626,"Plate"
288.88,-0.00048,"Qualified",,295.51,"CapPass","Cycle 5",5,6557,"416-19","Alloy 617",314626,"Plate"
289.19,-0.00043,"Qualified",,295.56,"CapPass","Cycle 5",5,6558,"416-19","Alloy 617",314626,"Plate"
289.62,-0.00038,"Qualified",,295.61,"CapPass","Cycle 5",5,6559,"416-19","Alloy 617",314626,"Plate"
289.89,-0.00033,"Qualified",,295.66,"CapPass","Cycle 5",5,6560,"416-19","Alloy 617",314626,"Plate"
290.18,-0.00028,"Qualified",,295.70,"CapPass","Cycle 5",5,6561,"416-19","Alloy 617",314626,"Plate"
290.40,-0.00023,"Qualified",,295.75,"CapPass","Cycle 5",5,6562,"416-19","Alloy 617",314626,"Plate"
290.46,-0.00022,"Qualified",,295.77,"CapPass","Cycle 5",5,6563,"416-19","Alloy 617",314626,"Plate"
290.56,-0.00018,"Qualified",,295.80,"CapPass","Cycle 5",5,6564,"416-19","Alloy 617",314626,"Plate"
290.71,-0.00013,"Qualified",,295.85,"CapPass","Cycle 5",5,6565,"416-19","Alloy 617",314626,"Plate"
291.34,-0.00009,"Qualified",,535.91,"CapPass","Cycle 10",10,11569,"416-19","Alloy 617",314626,"Plate"
290.81,-0.00004,"Qualified",,535.96,"CapPass","Cycle 10",10,11570,"416-19","Alloy 617",314626,"Plate"
290.41,0.00001,"Qualified",,536.02,"CapPass","Cycle 10",10,11571,"416-19","Alloy 617",314626,"Plate"
290.23,0.00006,"Qualified",,536.07,"CapPass","Cycle 10",10,11572,"416-19","Alloy 617",314626,"Plate"
290.22,0.00011,"Qualified",,536.12,"CapPass","Cycle 10",10,11573,"416-19","Alloy 617",314626,"Plate"
290.37,0.00016,"Qualified",,536.17,"CapPass","Cycle 10",10,11574,"416-19","Alloy 617",314626,"Plate"
290.55,0.00021,"Qualified",,536.23,"CapPass","Cycle 10",10,11575,"416-19","Alloy 617",314626,"Plate"
290.72,0.00026,"Qualified",,536.28,"CapPass","Cycle 10",10,11576,"416-19","Alloy 617",314626,"Plate"
290.90,0.00031,"Qualified",,536.33,"CapPass","Cycle 10",10,11577,"416-19","Alloy 617",314626,"Plate"
291.16,0.00036,"Qualified",,536.38,"CapPass","Cycle 10",10,11578,"416-19","Alloy 617",314626,"Plate"
291.38,0.00041,"Qualified",,536.43,"CapPass","Cycle 10",10,11579,"416-19","Alloy 617",314626,"Plate"
291.66,0.00047,"Qualified",,536.48,"CapPass","Cycle 10",10,11580,"416-19","Alloy 617",314626,"Plate"
291.41,0.00052,"Qualified",,536.53,"CapPass","Cycle 10",10,11581,"416-19","Alloy 617",314626,"Plate"
291.16,0.00057,"Qualified",,536.58,"CapPass","Cycle 10",10,11582,"416-19","Alloy 617",314626,"Plate"
291.02,0.00062,"Qualified",,536.63,"CapPass","Cycle 10",10,11583,"416-19","Alloy 617",314626,"Plate"
291.59,0.00067,"Qualified",,536.68,"CapPass","Cycle 10",10,11584,"416-19","Alloy 617",314626,"Plate"
292.00,0.00072,"Qualified",,536.73,"CapPass","Cycle 10",10,11585,"416-19","Alloy 617",314626,"Plate"
291.90,0.00076,"Qualified",,536.77,"CapPass","Cycle 10",10,11586,"416-19","Alloy 617",314626,"Plate"
291.84,0.00077,"Qualified",,536.78,"CapPass","Cycle 10",10,11587,"416-19","Alloy 617",314626,"Plate"
291.69,0.00082,"Qualified",,536.83,"CapPass","Cycle 10",10,11588,"416-19","Alloy 617",314626,"Plate"
291.60,0.00087,"Qualified",,536.88,"CapPass","Cycle 10",10,11589,"416-19","Alloy 617",314626,"Plate"
291.45,0.00092,"Qualified",,536.92,"CapPass","Cycle 10",10,11590,"416-19","Alloy 617",314626,"Plate"
291.27,0.00097,"Qualified",,536.97,"CapPass","Cycle 10",10,11591,"416-19","Alloy 617",314626,"Plate"
290.96,0.00102,"Qualified",,537.02,"CapPass","Cycle 10",10,11592,"416-19","Alloy 617",314626,"Plate"
290.58,0.00107,"Qualified",,537.07,"CapPass","Cycle 10",10,11593,"416-19","Alloy 617",314626,"Plate"
290.22,0.00112,"Qualified",,537.12,"CapPass","Cycle 10",10,11594,"416-19","Alloy 617",314626,"Plate"
289.93,0.00117,"Qualified",,537.17,"CapPass","Cycle 10",10,11595,"416-19","Alloy 617",314626,"Plate"
289.52,0.00122,"Qualified",,537.22,"CapPass","Cycle 10",10,11596,"416-19","Alloy 617",314626,"Plate"
289.12,0.00128,"Qualified",,537.27,"CapPass","Cycle 10",10,11597,"416-19","Alloy 617",314626,"Plate"
288.76,0.00133,"Qualified",,537.32,"CapPass","Cycle 10",10,11598,"416-19","Alloy 617",314626,"Plate"
288.46,0.00138,"Qualified",,537.37,"CapPass","Cycle 10",10,11599,"416-19","Alloy 617",314626,"Plate"
288.30,0.00143,"Qualified",,537.43,"CapPass","Cycle 10",10,11600,"416-19","Alloy 617",314626,"Plate"
288.26,0.00148,"Qualified",,537.48,"CapPass","Cycle 10",10,11601,"416-19","Alloy 617",314626,"Plate"
288.32,0.00153,"Qualified",,537.53,"CapPass","Cycle 10",10,11602,"416-19","Alloy 617",314626,"Plate"
288.50,0.00158,"Qualified",,537.58,"CapPass","Cycle 10",10,11603,"416-19","Alloy 617",314626,"Plate"
288.76,0.00163,"Qualified",,537.64,"CapPass","Cycle 10",10,11604,"416-19","Alloy 617",314626,"Plate"
289.18,0.00168,"Qualified",,537.69,"CapPass","Cycle 10",10,11605,"416-19","Alloy 617",314626,"Plate"
290.20,0.00173,"Qualified",,537.74,"CapPass","Cycle 10",10,11606,"416-19","Alloy 617",314626,"Plate"
290.69,0.00176,"Qualified",,537.77,"CapPass","Cycle 10",10,11607,"416-19","Alloy 617",314626,"Plate"
290.96,0.00178,"Qualified",,537.79,"CapPass","Cycle 10",10,11608,"416-19","Alloy 617",314626,"Plate"
291.49,0.00183,"Qualified",,537.83,"CapPass","Cycle 10",10,11609,"416-19","Alloy 617",314626,"Plate"
291.98,0.00188,"Qualified",,537.88,"CapPass","Cycle 10",10,11610,"416-19","Alloy 617",314626,"Plate"
292.31,0.00193,"Qualified",,537.93,"CapPass","Cycle 10",10,11611,"416-19","Alloy 617",314626,"Plate"
292.64,0.00198,"Qualified",,537.98,"CapPass","Cycle 10",10,11612,"416-19","Alloy 617",314626,"Plate"
292.76,0.00203,"Qualified",,538.04,"CapPass","Cycle 10",10,11613,"416-19","Alloy 617",314626,"Plate"
292.58,0.00208,"Qualified",,538.09,"CapPass","Cycle 10",10,11614,"416-19","Alloy 617",314626,"Plate"
293.01,0.00213,"Qualified",,538.14,"CapPass","Cycle 10",10,11615,"416-19","Alloy 617",314626,"Plate"
293.61,0.00218,"Qualified",,538.19,"CapPass","Cycle 10",10,11616,"416-19","Alloy 617",314626,"Plate"
293.67,0.00223,"Qualified",,538.24,"CapPass","Cycle 10",10,11617,"416-19","Alloy 617",314626,"Plate"
293.69,0.00228,"Qualified",,538.29,"CapPass","Cycle 10",10,11618,"416-19","Alloy 617",314626,"Plate"
293.75,0.00233,"Qualified",,538.34,"CapPass","Cycle 10",10,11619,"416-19","Alloy 617",314626,"Plate"
293.90,0.00238,"Qualified",,538.39,"CapPass","Cycle 10",10,11620,"416-19","Alloy 617",314626,"Plate"
293.99,0.00244,"Qualified",,538.44,"CapPass","Cycle 10",10,11621,"416-19","Alloy 617",314626,"Plate"
294.04,0.00249,"Qualified",,538.49,"CapPass","Cycle 10",10,11622,"416-19","Alloy 617",314626,"Plate"
294.14,0.00254,"Qualified",,538.54,"CapPass","Cycle 10",10,11623,"416-19","Alloy 617",314626,"Plate"
294.17,0.00259,"Qualified",,538.58,"CapPass","Cycle 10",10,11624,"416-19","Alloy 617",314626,"Plate"
294.10,0.00264,"Qualified",,538.64,"CapPass","Cycle 10",10,11625,"416-19","Alloy 617",314626,"Plate"
294.06,0.00269,"Qualified",,538.69,"CapPass","Cycle 10",10,11626,"416-19","Alloy 617",314626,"Plate"
294.07,0.00274,"Qualified",,538.74,"CapPass","Cycle 10",10,11627,"416-19","Alloy 617",314626,"Plate"
294.07,0.00277,"Qualified",,538.77,"CapPass","Cycle 10",10,11628,"416-19","Alloy 617",314626,"Plate"
294.06,0.00279,"Qualified",,538.79,"CapPass","Cycle 10",10,11629,"416-19","Alloy 617",314626,"Plate"
294.07,0.00284,"Qualified",,538.83,"CapPass","Cycle 10",10,11630,"416-19","Alloy 617",314626,"Plate"
294.04,0.00289,"Qualified",,538.88,"CapPass","Cycle 10",10,11631,"416-19","Alloy 617",314626,"Plate"
293.99,0.00294,"Qualified",,538.93,"CapPass","Cycle 10",10,11632,"416-19","Alloy 617",314626,"Plate"
293.72,0.00299,"Qualified",,538.98,"CapPass","Cycle 10",10,11633,"416-19","Alloy 617",314626,"Plate"
293.44,0.00304,"Qualified",,539.03,"CapPass","Cycle 10",10,11634,"416-19","Alloy 617",314626,"Plate"
293.20,0.00309,"Qualified",,539.08,"CapPass","Cycle 10",10,11635,"416-19","Alloy 617",314626,"Plate"
293.02,0.00314,"Qualified",,539.13,"CapPass","Cycle 10",10,11636,"416-19","Alloy 617",314626,"Plate"
292.96,0.00319,"Qualified",,539.19,"CapPass","Cycle 10",10,11637,"416-19","Alloy 617",314626,"Plate"
293.01,0.00324,"Qualified",,539.24,"CapPass","Cycle 10",10,11638,"416-19","Alloy 617",314626,"Plate"
293.01,0.00329,"Qualified",,539.29,"CapPass","Cycle 10",10,11639,"416-19","Alloy 617",314626,"Plate"
293.07,0.00334,"Qualified",,539.33,"CapPass","Cycle 10",10,11640,"416-19","Alloy 617",314626,"Plate"
293.11,0.00339,"Qualified",,539.38,"CapPass","Cycle 10",10,11641,"416-19","Alloy 617",314626,"Plate"
293.09,0.00344,"Qualified",,539.43,"CapPass","Cycle 10",10,11642,"416-19","Alloy 617",314626,"Plate"
293.10,0.00350,"Qualified",,539.49,"CapPass","Cycle 10",10,11643,"416-19","Alloy 617",314626,"Plate"
293.05,0.00355,"Qualified",,539.54,"CapPass","Cycle 10",10,11644,"416-19","Alloy 617",314626,"Plate"
293.10,0.00360,"Qualified",,539.59,"CapPass","Cycle 10",10,11645,"416-19","Alloy 617",314626,"Plate"
293.19,0.00365,"Qualified",,539.64,"CapPass","Cycle 10",10,11646,"416-19","Alloy 617",314626,"Plate"
293.35,0.00370,"Qualified",,539.69,"CapPass","Cycle 10",10,11647,"416-19","Alloy 617",314626,"Plate"
293.50,0.00375,"Qualified",,539.74,"CapPass","Cycle 10",10,11648,"416-19","Alloy 617",314626,"Plate"
293.52,0.00378,"Qualified",,539.77,"CapPass","Cycle 10",10,11649,"416-19","Alloy 617",314626,"Plate"
293.57,0.00380,"Qualified",,539.79,"CapPass","Cycle 10",10,11650,"416-19","Alloy 617",314626,"Plate"
293.67,0.00385,"Qualified",,539.84,"CapPass","Cycle 10",10,11651,"416-19","Alloy 617",314626,"Plate"
293.71,0.00390,"Qualified",,539.89,"CapPass","Cycle 10",10,11652,"416-19","Alloy 617",314626,"Plate"
293.77,0.00395,"Qualified",,539.93,"CapPass","Cycle 10",10,11653,"416-19","Alloy 617",314626,"Plate"
293.71,0.00400,"Qualified",,539.98,"CapPass","Cycle 10",10,11654,"416-19","Alloy 617",314626,"Plate"
293.61,0.00405,"Qualified",,540.04,"CapPass","Cycle 10",10,11655,"416-19","Alloy 617",314626,"Plate"
293.48,0.00410,"Qualified",,540.09,"CapPass","Cycle 10",10,11656,"416-19","Alloy 617",314626,"Plate"
293.71,0.00415,"Qualified",,540.13,"CapPass","Cycle 10",10,11657,"416-19","Alloy 617",314626,"Plate"
294.10,0.00420,"Qualified",,540.18,"CapPass","Cycle 10",10,11658,"416-19","Alloy 617",314626,"Plate"
294.26,0.00425,"Qualified",,540.23,"CapPass","Cycle 10",10,11659,"416-19","Alloy 617",314626,"Plate"
294.23,0.00430,"Qualified",,540.28,"CapPass","Cycle 10",10,11660,"416-19","Alloy 617",314626,"Plate"
294.07,0.00435,"Qualified",,540.33,"CapPass","Cycle 10",10,11661,"416-19","Alloy 617",314626,"Plate"
293.72,0.00440,"Qualified",,540.38,"CapPass","Cycle 10",10,11662,"416-19","Alloy 617",314626,"Plate"
293.12,0.00445,"Qualified",,540.44,"CapPass","Cycle 10",10,11663,"416-19","Alloy 617",314626,"Plate"
292.94,0.00451,"Qualified",,540.49,"CapPass","Cycle 10",10,11664,"416-19","Alloy 617",314626,"Plate"
292.92,0.00456,"Qualified",,540.54,"CapPass","Cycle 10",10,11665,"416-19","Alloy 617",314626,"Plate"
293.06,0.00461,"Qualified",,540.60,"CapPass","Cycle 10",10,11666,"416-19","Alloy 617",314626,"Plate"
293.33,0.00466,"Qualified",,540.65,"CapPass","Cycle 10",10,11667,"416-19","Alloy 617",314626,"Plate"
293.61,0.00471,"Qualified",,540.70,"CapPass","Cycle 10",10,11668,"416-19","Alloy 617",314626,"Plate"
293.86,0.00476,"Qualified",,540.74,"CapPass","Cycle 10",10,11669,"416-19","Alloy 617",314626,"Plate"
293.98,0.00478,"Qualified",,540.77,"CapPass","Cycle 10",10,11670,"416-19","Alloy 617",314626,"Plate"
294.03,0.00481,"Qualified",,540.79,"CapPass","Cycle 10",10,11671,"416-19","Alloy 617",314626,"Plate"
294.17,0.00486,"Qualified",,540.84,"CapPass","Cycle 10",10,11672,"416-19","Alloy 617",314626,"Plate"
294.09,0.00491,"Qualified",,540.89,"CapPass","Cycle 10",10,11673,"416-19","Alloy 617",314626,"Plate"
294.00,0.00496,"Qualified",,540.93,"CapPass","Cycle 10",10,11674,"416-19","Alloy 617",314626,"Plate"
293.74,0.00501,"Qualified",,540.98,"CapPass","Cycle 10",10,11675,"416-19","Alloy 617",314626,"Plate"
293.39,0.00506,"Qualified",,541.03,"CapPass","Cycle 10",10,11676,"416-19","Alloy 617",314626,"Plate"
293.00,0.00511,"Qualified",,541.08,"CapPass","Cycle 10",10,11677,"416-19","Alloy 617",314626,"Plate"
292.69,0.00516,"Qualified",,541.13,"CapPass","Cycle 10",10,11678,"416-19","Alloy 617",314626,"Plate"
292.39,0.00521,"Qualified",,541.19,"CapPass","Cycle 10",10,11679,"416-19","Alloy 617",314626,"Plate"
292.14,0.00526,"Qualified",,541.24,"CapPass","Cycle 10",10,11680,"416-19","Alloy 617",314626,"Plate"
292.11,0.00531,"Qualified",,541.29,"CapPass","Cycle 10",10,11681,"416-19","Alloy 617",314626,"Plate"
292.21,0.00536,"Qualified",,541.35,"CapPass","Cycle 10",10,11682,"416-19","Alloy 617",314626,"Plate"
292.52,0.00541,"Qualified",,541.40,"CapPass","Cycle 10",10,11683,"416-19","Alloy 617",314626,"Plate"
292.90,0.00546,"Qualified",,541.45,"CapPass","Cycle 10",10,11684,"416-19","Alloy 617",314626,"Plate"
293.24,0.00551,"Qualified",,541.50,"CapPass","Cycle 10",10,11685,"416-19","Alloy 617",314626,"Plate"
293.67,0.00556,"Qualified",,541.55,"CapPass","Cycle 10",10,11686,"416-19","Alloy 617",314626,"Plate"
294.01,0.00561,"Qualified",,541.60,"CapPass","Cycle 10",10,11687,"416-19","Alloy 617",314626,"Plate"
294.26,0.00566,"Qualified",,541.65,"CapPass","Cycle 10",10,11688,"416-19","Alloy 617",314626,"Plate"
294.39,0.00571,"Qualified",,541.69,"CapPass","Cycle 10",10,11689,"416-19","Alloy 617",314626,"Plate"
294.50,0.00577,"Qualified",,541.74,"CapPass","Cycle 10",10,11690,"416-19","Alloy 617",314626,"Plate"
294.53,0.00579,"Qualified",,541.77,"CapPass","Cycle 10",10,11691,"416-19","Alloy 617",314626,"Plate"
294.53,0.00582,"Qualified",,541.79,"CapPass","Cycle 10",10,11692,"416-19","Alloy 617",314626,"Plate"
294.43,0.00587,"Qualified",,541.84,"CapPass","Cycle 10",10,11693,"416-19","Alloy 617",314626,"Plate"
294.22,0.00592,"Qualified",,541.89,"CapPass","Cycle 10",10,11694,"416-19","Alloy 617",314626,"Plate"
294.06,0.00597,"Qualified",,541.94,"CapPass","Cycle 10",10,11695,"416-19","Alloy 617",314626,"Plate"
293.82,0.00602,"Qualified",,541.99,"CapPass","Cycle 10",10,11696,"416-19","Alloy 617",314626,"Plate"
293.66,0.00607,"Qualified",,542.04,"CapPass","Cycle 10",10,11697,"416-19","Alloy 617",314626,"Plate"
293.62,0.00612,"Qualified",,542.09,"CapPass","Cycle 10",10,11698,"416-19","Alloy 617",314626,"Plate"
293.56,0.00617,"Qualified",,542.15,"CapPass","Cycle 10",10,11699,"416-19","Alloy 617",314626,"Plate"
293.58,0.00622,"Qualified",,542.20,"CapPass","Cycle 10",10,11700,"416-19","Alloy 617",314626,"Plate"
293.71,0.00627,"Qualified",,542.25,"CapPass","Cycle 10",10,11701,"416-19","Alloy 617",314626,"Plate"
293.87,0.00632,"Qualified",,542.30,"CapPass","Cycle 10",10,11702,"416-19","Alloy 617",314626,"Plate"
294.10,0.00637,"Qualified",,542.35,"CapPass","Cycle 10",10,11703,"416-19","Alloy 617",314626,"Plate"
294.43,0.00642,"Qualified",,542.40,"CapPass","Cycle 10",10,11704,"416-19","Alloy 617",314626,"Plate"
294.68,0.00647,"Qualified",,542.45,"CapPass","Cycle 10",10,11705,"416-19","Alloy 617",314626,"Plate"
294.89,0.00652,"Qualified",,542.50,"CapPass","Cycle 10",10,11706,"416-19","Alloy 617",314626,"Plate"
295.10,0.00657,"Qualified",,542.55,"CapPass","Cycle 10",10,11707,"416-19","Alloy 617",314626,"Plate"
295.19,0.00662,"Qualified",,542.60,"CapPass","Cycle 10",10,11708,"416-19","Alloy 617",314626,"Plate"
295.24,0.00668,"Qualified",,542.65,"CapPass","Cycle 10",10,11709,"416-19","Alloy 617",314626,"Plate"
295.20,0.00673,"Qualified",,542.70,"CapPass","Cycle 10",10,11710,"416-19","Alloy 617",314626,"Plate"
295.12,0.00678,"Qualified",,542.75,"CapPass","Cycle 10",10,11711,"416-19","Alloy 617",314626,"Plate"
295.04,0.00680,"Qualified",,542.77,"CapPass","Cycle 10",10,11712,"416-19","Alloy 617",314626,"Plate"
294.94,0.00683,"Qualified",,542.79,"CapPass","Cycle 10",10,11713,"416-19","Alloy 617",314626,"Plate"
294.80,0.00688,"Qualified",,542.84,"CapPass","Cycle 10",10,11714,"416-19","Alloy 617",314626,"Plate"
294.56,0.00693,"Qualified",,542.89,"CapPass","Cycle 10",10,11715,"416-19","Alloy 617",314626,"Plate"
294.27,0.00698,"Qualified",,542.95,"CapPass","Cycle 10",10,11716,"416-19","Alloy 617",314626,"Plate"
294.09,0.00703,"Qualified",,543.00,"CapPass","Cycle 10",10,11717,"416-19","Alloy 617",314626,"Plate"
294.08,0.00708,"Qualified",,543.05,"CapPass","Cycle 10",10,11718,"416-19","Alloy 617",314626,"Plate"
293.98,0.00713,"Qualified",,543.10,"CapPass","Cycle 10",10,11719,"416-19","Alloy 617",314626,"Plate"
293.93,0.00718,"Qualified",,543.15,"CapPass","Cycle 10",10,11720,"416-19","Alloy 617",314626,"Plate"
294.04,0.00723,"Qualified",,543.20,"CapPass","Cycle 10",10,11721,"416-19","Alloy 617",314626,"Plate"
294.11,0.00728,"Qualified",,543.25,"CapPass","Cycle 10",10,11722,"416-19","Alloy 617",314626,"Plate"
294.16,0.00733,"Qualified",,543.30,"CapPass","Cycle 10",10,11723,"416-19","Alloy 617",314626,"Plate"
294.24,0.00738,"Qualified",,543.35,"CapPass","Cycle 10",10,11724,"416-19","Alloy 617",314626,"Plate"
294.42,0.00743,"Qualified",,543.40,"CapPass","Cycle 10",10,11725,"416-19","Alloy 617",314626,"Plate"
294.56,0.00748,"Qualified",,543.45,"CapPass","Cycle 10",10,11726,"416-19","Alloy 617",314626,"Plate"
294.62,0.00753,"Qualified",,543.50,"CapPass","Cycle 10",10,11727,"416-19","Alloy 617",314626,"Plate"
294.66,0.00758,"Qualified",,543.55,"CapPass","Cycle 10",10,11728,"416-19","Alloy 617",314626,"Plate"
294.59,0.00763,"Qualified",,543.60,"CapPass","Cycle 10",10,11729,"416-19","Alloy 617",314626,"Plate"
294.59,0.00768,"Qualified",,543.65,"CapPass","Cycle 10",10,11730,"416-19","Alloy 617",314626,"Plate"
294.56,0.00774,"Qualified",,543.70,"CapPass","Cycle 10",10,11731,"416-19","Alloy 617",314626,"Plate"
294.60,0.00779,"Qualified",,543.75,"CapPass","Cycle 10",10,11732,"416-19","Alloy 617",314626,"Plate"
294.59,0.00780,"Qualified",,543.77,"CapPass","Cycle 10",10,11733,"416-19","Alloy 617",314626,"Plate"
294.56,0.00784,"Qualified",,543.80,"CapPass","Cycle 10",10,11734,"416-19","Alloy 617",314626,"Plate"
294.49,0.00789,"Qualified",,543.85,"CapPass","Cycle 10",10,11735,"416-19","Alloy 617",314626,"Plate"
294.97,0.00794,"Qualified",,543.90,"CapPass","Cycle 10",10,11736,"416-19","Alloy 617",314626,"Plate"
295.29,0.00799,"Qualified",,543.95,"CapPass","Cycle 10",10,11737,"416-19","Alloy 617",314626,"Plate"
295.18,0.00804,"Qualified",,544.00,"CapPass","Cycle 10",10,11738,"416-19","Alloy 617",314626,"Plate"
295.30,0.00809,"Qualified",,544.04,"CapPass","Cycle 10",10,11739,"416-19","Alloy 617",314626,"Plate"
295.15,0.00814,"Qualified",,544.09,"CapPass","Cycle 10",10,11740,"416-19","Alloy 617",314626,"Plate"
295.00,0.00819,"Qualified",,544.14,"CapPass","Cycle 10",10,11741,"416-19","Alloy 617",314626,"Plate"
294.81,0.00824,"Qualified",,544.20,"CapPass","Cycle 10",10,11742,"416-19","Alloy 617",314626,"Plate"
294.69,0.00829,"Qualified",,544.25,"CapPass","Cycle 10",10,11743,"416-19","Alloy 617",314626,"Plate"
294.58,0.00834,"Qualified",,544.30,"CapPass","Cycle 10",10,11744,"416-19","Alloy 617",314626,"Plate"
294.34,0.00839,"Qualified",,544.35,"CapPass","Cycle 10",10,11745,"416-19","Alloy 617",314626,"Plate"
294.16,0.00844,"Qualified",,544.40,"CapPass","Cycle 10",10,11746,"416-19","Alloy 617",314626,"Plate"
294.25,0.00850,"Qualified",,544.45,"CapPass","Cycle 10",10,11747,"416-19","Alloy 617",314626,"Plate"
294.36,0.00855,"Qualified",,544.50,"CapPass","Cycle 10",10,11748,"416-19","Alloy 617",314626,"Plate"
294.39,0.00860,"Qualified",,544.55,"CapPass","Cycle 10",10,11749,"416-19","Alloy 617",314626,"Plate"
294.33,0.00865,"Qualified",,544.60,"CapPass","Cycle 10",10,11750,"416-19","Alloy 617",314626,"Plate"
294.29,0.00870,"Qualified",,544.65,"CapPass","Cycle 10",10,11751,"416-19","Alloy 617",314626,"Plate"
294.37,0.00875,"Qualified",,544.71,"CapPass","Cycle 10",10,11752,"416-19","Alloy 617",314626,"Plate"
294.21,0.00880,"Qualified",,544.77,"CapPass","Cycle 10",10,11753,"416-19","Alloy 617",314626,"Plate"
294.21,0.00880,"Qualified",,544.77,"CapPass","Cycle 10",10,11754,"416-19","Alloy 617",314626,"Plate"
294.16,0.00885,"Qualified",,544.83,"CapPass","Cycle 10",10,11755,"416-19","Alloy 617",314626,"Plate"
294.54,0.00890,"Qualified",,544.88,"CapPass","Cycle 10",10,11756,"416-19","Alloy 617",314626,"Plate"
295.06,0.00895,"Qualified",,544.93,"CapPass","Cycle 10",10,11757,"416-19","Alloy 617",314626,"Plate"
295.60,0.00900,"Qualified",,544.98,"CapPass","Cycle 10",10,11758,"416-19","Alloy 617",314626,"Plate"
296.13,0.00905,"Qualified",,545.03,"CapPass","Cycle 10",10,11759,"416-19","Alloy 617",314626,"Plate"
296.67,0.00910,"Qualified",,545.08,"CapPass","Cycle 10",10,11760,"416-19","Alloy 617",314626,"Plate"
297.18,0.00915,"Qualified",,545.12,"CapPass","Cycle 10",10,11761,"416-19","Alloy 617",314626,"Plate"
298.04,0.00920,"Qualified",,545.17,"CapPass","Cycle 10",10,11762,"416-19","Alloy 617",314626,"Plate"
298.29,0.00925,"Qualified",,545.22,"CapPass","Cycle 10",10,11763,"416-19","Alloy 617",314626,"Plate"
298.62,0.00930,"Qualified",,545.27,"CapPass","Cycle 10",10,11764,"416-19","Alloy 617",314626,"Plate"
299.12,0.00935,"Qualified",,545.31,"CapPass","Cycle 10",10,11765,"416-19","Alloy 617",314626,"Plate"
299.41,0.00940,"Qualified",,545.36,"CapPass","Cycle 10",10,11766,"416-19","Alloy 617",314626,"Plate"
299.39,0.00946,"Qualified",,545.41,"CapPass","Cycle 10",10,11767,"416-19","Alloy 617",314626,"Plate"
298.68,0.00951,"Qualified",,545.46,"CapPass","Cycle 10",10,11768,"416-19","Alloy 617",314626,"Plate"
298.04,0.00956,"Qualified",,545.50,"CapPass","Cycle 10",10,11769,"416-19","Alloy 617",314626,"Plate"
297.30,0.00961,"Qualified",,545.56,"CapPass","Cycle 10",10,11770,"416-19","Alloy 617",314626,"Plate"
296.69,0.00966,"Qualified",,545.61,"CapPass","Cycle 10",10,11771,"416-19","Alloy 617",314626,"Plate"
296.33,0.00971,"Qualified",,545.67,"CapPass","Cycle 10",10,11772,"416-19","Alloy 617",314626,"Plate"
296.22,0.00976,"Qualified",,545.72,"CapPass","Cycle 10",10,11773,"416-19","Alloy 617",314626,"Plate"
296.22,0.00980,"Qualified",,545.77,"CapPass","Cycle 10",10,11774,"416-19","Alloy 617",314626,"Plate"
296.26,0.00981,"Qualified",,545.77,"CapPass","Cycle 10",10,11775,"416-19","Alloy 617",314626,"Plate"
296.42,0.00986,"Qualified",,545.83,"CapPass","Cycle 10",10,11776,"416-19","Alloy 617",314626,"Plate"
296.75,0.00991,"Qualified",,545.87,"CapPass","Cycle 10",10,11777,"416-19","Alloy 617",314626,"Plate"
297.07,0.00996,"Qualified",,545.92,"CapPass","Cycle 10",10,11778,"416-19","Alloy 617",314626,"Plate"
297.25,0.01001,"Qualified",,545.97,"CapPass","Cycle 10",10,11779,"416-19","Alloy 617",314626,"Plate"
297.29,0.01006,"Qualified",,546.02,"CapPass","Cycle 10",10,11780,"416-19","Alloy 617",314626,"Plate"
297.21,0.01011,"Qualified",,546.06,"CapPass","Cycle 10",10,11781,"416-19","Alloy 617",314626,"Plate"
297.00,0.01016,"Qualified",,546.11,"CapPass","Cycle 10",10,11782,"416-19","Alloy 617",314626,"Plate"
296.76,0.01021,"Qualified",,546.16,"CapPass","Cycle 10",10,11783,"416-19","Alloy 617",314626,"Plate"
296.49,0.01026,"Qualified",,546.21,"CapPass","Cycle 10",10,11784,"416-19","Alloy 617",314626,"Plate"
296.01,0.01031,"Qualified",,546.26,"CapPass","Cycle 10",10,11785,"416-19","Alloy 617",314626,"Plate"
295.49,0.01036,"Qualified",,546.31,"CapPass","Cycle 10",10,11786,"416-19","Alloy 617",314626,"Plate"
295.00,0.01041,"Qualified",,546.36,"CapPass","Cycle 10",10,11787,"416-19","Alloy 617",314626,"Plate"
294.52,0.01046,"Qualified",,546.42,"CapPass","Cycle 10",10,11788,"416-19","Alloy 617",314626,"Plate"
294.41,0.01051,"Qualified",,546.47,"CapPass","Cycle 10",10,11789,"416-19","Alloy 617",314626,"Plate"
294.41,0.01057,"Qualified",,546.52,"CapPass","Cycle 10",10,11790,"416-19","Alloy 617",314626,"Plate"
294.56,0.01062,"Qualified",,546.57,"CapPass","Cycle 10",10,11791,"416-19","Alloy 617",314626,"Plate"
294.79,0.01067,"Qualified",,546.63,"CapPass","Cycle 10",10,11792,"416-19","Alloy 617",314626,"Plate"
295.04,0.01072,"Qualified",,546.68,"CapPass","Cycle 10",10,11793,"416-19","Alloy 617",314626,"Plate"
295.31,0.01077,"Qualified",,546.72,"CapPass","Cycle 10",10,11794,"416-19","Alloy 617",314626,"Plate"
295.53,0.01081,"Qualified",,546.77,"CapPass","Cycle 10",10,11795,"416-19","Alloy 617",314626,"Plate"
295.58,0.01082,"Qualified",,546.78,"CapPass","Cycle 10",10,11796,"416-19","Alloy 617",314626,"Plate"
295.78,0.01087,"Qualified",,546.83,"CapPass","Cycle 10",10,11797,"416-19","Alloy 617",314626,"Plate"
295.96,0.01092,"Qualified",,546.87,"CapPass","Cycle 10",10,11798,"416-19","Alloy 617",314626,"Plate"
296.13,0.01097,"Qualified",,546.92,"CapPass","Cycle 10",10,11799,"416-19","Alloy 617",314626,"Plate"
296.15,0.01102,"Qualified",,546.97,"CapPass","Cycle 10",10,11800,"416-19","Alloy 617",314626,"Plate"
296.04,0.01107,"Qualified",,547.01,"CapPass","Cycle 10",10,11801,"416-19","Alloy 617",314626,"Plate"
295.82,0.01112,"Qualified",,547.06,"CapPass","Cycle 10",10,11802,"416-19","Alloy 617",314626,"Plate"
295.48,0.01117,"Qualified",,547.11,"CapPass","Cycle 10",10,11803,"416-19","Alloy 617",314626,"Plate"
295.06,0.01122,"Qualified",,547.16,"CapPass","Cycle 10",10,11804,"416-19","Alloy 617",314626,"Plate"
294.86,0.01127,"Qualified",,547.21,"CapPass","Cycle 10",10,11805,"416-19","Alloy 617",314626,"Plate"
294.94,0.01132,"Qualified",,547.26,"CapPass","Cycle 10",10,11806,"416-19","Alloy 617",314626,"Plate"
294.91,0.01137,"Qualified",,547.31,"CapPass","Cycle 10",10,11807,"416-19","Alloy 617",314626,"Plate"
294.62,0.01142,"Qualified",,547.36,"CapPass","Cycle 10",10,11808,"416-19","Alloy 617",314626,"Plate"
293.83,0.01147,"Qualified",,547.42,"CapPass","Cycle 10",10,11809,"416-19","Alloy 617",314626,"Plate"
293.30,0.01152,"Qualified",,547.47,"CapPass","Cycle 10",10,11810,"416-19","Alloy 617",314626,"Plate"
293.01,0.01157,"Qualified",,547.52,"CapPass","Cycle 10",10,11811,"416-19","Alloy 617",314626,"Plate"
292.92,0.01162,"Qualified",,547.58,"CapPass","Cycle 10",10,11812,"416-19","Alloy 617",314626,"Plate"
293.03,0.01167,"Qualified",,547.63,"CapPass","Cycle 10",10,11813,"416-19","Alloy 617",314626,"Plate"
293.46,0.01172,"Qualified",,547.69,"CapPass","Cycle 10",10,11814,"416-19","Alloy 617",314626,"Plate"
294.00,0.01178,"Qualified",,547.74,"CapPass","Cycle 10",10,11815,"416-19","Alloy 617",314626,"Plate"
294.39,0.01181,"Qualified",,547.77,"CapPass","Cycle 10",10,11816,"416-19","Alloy 617",314626,"Plate"
294.64,0.01183,"Qualified",,547.79,"CapPass","Cycle 10",10,11817,"416-19","Alloy 617",314626,"Plate"
295.23,0.01188,"Qualified",,547.84,"CapPass","Cycle 10",10,11818,"416-19","Alloy 617",314626,"Plate"
295.87,0.01193,"Qualified",,547.89,"CapPass","Cycle 10",10,11819,"416-19","Alloy 617",314626,"Plate"
296.55,0.01198,"Qualified",,547.94,"CapPass","Cycle 10",10,11820,"416-19","Alloy 617",314626,"Plate"
297.18,0.01203,"Qualified",,547.99,"CapPass","Cycle 10",10,11821,"416-19","Alloy 617",314626,"Plate"
297.99,0.01208,"Qualified",,548.04,"CapPass","Cycle 10",10,11822,"416-19","Alloy 617",314626,"Plate"
298.87,0.01213,"Qualified",,548.08,"CapPass","Cycle 10",10,11823,"416-19","Alloy 617",314626,"Plate"
299.35,0.01218,"Qualified",,548.13,"CapPass","Cycle 10",10,11824,"416-19","Alloy 617",314626,"Plate"
299.72,0.01223,"Qualified",,548.17,"CapPass","Cycle 10",10,11825,"416-19","Alloy 617",314626,"Plate"
299.59,0.01228,"Qualified",,548.22,"CapPass","Cycle 10",10,11826,"416-19","Alloy 617",314626,"Plate"
298.92,0.01233,"Qualified",,548.27,"CapPass","Cycle 10",10,11827,"416-19","Alloy 617",314626,"Plate"
298.34,0.01238,"Qualified",,548.33,"CapPass","Cycle 10",10,11828,"416-19","Alloy 617",314626,"Plate"
298.03,0.01243,"Qualified",,548.38,"CapPass","Cycle 10",10,11829,"416-19","Alloy 617",314626,"Plate"
297.88,0.01248,"Qualified",,548.43,"CapPass","Cycle 10",10,11830,"416-19","Alloy 617",314626,"Plate"
297.79,0.01253,"Qualified",,548.48,"CapPass","Cycle 10",10,11831,"416-19","Alloy 617",314626,"Plate"
297.71,0.01258,"Qualified",,548.53,"CapPass","Cycle 10",10,11832,"416-19","Alloy 617",314626,"Plate"
297.68,0.01263,"Qualified",,548.58,"CapPass","Cycle 10",10,11833,"416-19","Alloy 617",314626,"Plate"
297.66,0.01268,"Qualified",,548.63,"CapPass","Cycle 10",10,11834,"416-19","Alloy 617",314626,"Plate"
297.68,0.01273,"Qualified",,548.68,"CapPass","Cycle 10",10,11835,"416-19","Alloy 617",314626,"Plate"
297.55,0.01278,"Qualified",,548.73,"CapPass","Cycle 10",10,11836,"416-19","Alloy 617",314626,"Plate"
297.82,0.01282,"Qualified",,548.77,"CapPass","Cycle 10",10,11837,"416-19","Alloy 617",314626,"Plate"
297.79,0.01283,"Qualified",,548.78,"CapPass","Cycle 10",10,11838,"416-19","Alloy 617",314626,"Plate"
297.68,0.01289,"Qualified",,548.83,"CapPass","Cycle 10",10,11839,"416-19","Alloy 617",314626,"Plate"
297.53,0.01294,"Qualified",,548.88,"CapPass","Cycle 10",10,11840,"416-19","Alloy 617",314626,"Plate"
297.32,0.01299,"Qualified",,548.93,"CapPass","Cycle 10",10,11841,"416-19","Alloy 617",314626,"Plate"
297.15,0.01304,"Qualified",,548.98,"CapPass","Cycle 10",10,11842,"416-19","Alloy 617",314626,"Plate"
296.95,0.01309,"Qualified",,549.02,"CapPass","Cycle 10",10,11843,"416-19","Alloy 617",314626,"Plate"
296.58,0.01314,"Qualified",,549.07,"CapPass","Cycle 10",10,11844,"416-19","Alloy 617",314626,"Plate"
296.24,0.01319,"Qualified",,549.12,"CapPass","Cycle 10",10,11845,"416-19","Alloy 617",314626,"Plate"
295.82,0.01324,"Qualified",,549.17,"CapPass","Cycle 10",10,11846,"416-19","Alloy 617",314626,"Plate"
295.38,0.01329,"Qualified",,549.22,"CapPass","Cycle 10",10,11847,"416-19","Alloy 617",314626,"Plate"
295.01,0.01334,"Qualified",,549.28,"CapPass","Cycle 10",10,11848,"416-19","Alloy 617",314626,"Plate"
294.88,0.01339,"Qualified",,549.33,"CapPass","Cycle 10",10,11849,"416-19","Alloy 617",314626,"Plate"
294.89,0.01344,"Qualified",,549.38,"CapPass","Cycle 10",10,11850,"416-19","Alloy 617",314626,"Plate"
294.89,0.01349,"Qualified",,549.43,"CapPass","Cycle 10",10,11851,"416-19","Alloy 617",314626,"Plate"
294.92,0.01354,"Qualified",,549.48,"CapPass","Cycle 10",10,11852,"416-19","Alloy 617",314626,"Plate"
294.99,0.01359,"Qualified",,549.53,"CapPass","Cycle 10",10,11853,"416-19","Alloy 617",314626,"Plate"
294.93,0.01364,"Qualified",,549.58,"CapPass","Cycle 10",10,11854,"416-19","Alloy 617",314626,"Plate"
294.81,0.01369,"Qualified",,549.62,"CapPass","Cycle 10",10,11855,"416-19","Alloy 617",314626,"Plate"
294.58,0.01374,"Qualified",,549.67,"CapPass","Cycle 10",10,11856,"416-19","Alloy 617",314626,"Plate"
294.78,0.01379,"Qualified",,549.72,"CapPass","Cycle 10",10,11857,"416-19","Alloy 617",314626,"Plate"
294.42,0.01384,"Qualified",,549.77,"CapPass","Cycle 10",10,11858,"416-19","Alloy 617",314626,"Plate"
294.35,0.01384,"Qualified",,549.77,"CapPass","Cycle 10",10,11859,"416-19","Alloy 617",314626,"Plate"
293.84,0.01389,"Qualified",,549.82,"CapPass","Cycle 10",10,11860,"416-19","Alloy 617",314626,"Plate"
293.38,0.01394,"Qualified",,549.87,"CapPass","Cycle 10",10,11861,"416-19","Alloy 617",314626,"Plate"
293.00,0.01399,"Qualified",,549.93,"CapPass","Cycle 10",10,11862,"416-19","Alloy 617",314626,"Plate"
292.69,0.01404,"Qualified",,549.98,"CapPass","Cycle 10",10,11863,"416-19","Alloy 617",314626,"Plate"
292.59,0.01409,"Qualified",,550.03,"CapPass","Cycle 10",10,11864,"416-19","Alloy 617",314626,"Plate"
292.61,0.01414,"Qualified",,550.08,"CapPass","Cycle 10",10,11865,"416-19","Alloy 617",314626,"Plate"
292.79,0.01420,"Qualified",,550.14,"CapPass","Cycle 10",10,11866,"416-19","Alloy 617",314626,"Plate"
293.44,0.01425,"Qualified",,550.19,"CapPass","Cycle 10",10,11867,"416-19","Alloy 617",314626,"Plate"
294.06,0.01430,"Qualified",,550.24,"CapPass","Cycle 10",10,11868,"416-19","Alloy 617",314626,"Plate"
294.52,0.01435,"Qualified",,550.29,"CapPass","Cycle 10",10,11869,"416-19","Alloy 617",314626,"Plate"
294.95,0.01440,"Qualified",,550.33,"CapPass","Cycle 10",10,11870,"416-19","Alloy 617",314626,"Plate"
295.29,0.01445,"Qualified",,550.39,"CapPass","Cycle 10",10,11871,"416-19","Alloy 617",314626,"Plate"
295.63,0.01450,"Qualified",,550.44,"CapPass","Cycle 10",10,11872,"416-19","Alloy 617",314626,"Plate"
295.95,0.01455,"Qualified",,550.49,"CapPass","Cycle 10",10,11873,"416-19","Alloy 617",314626,"Plate"
296.14,0.01460,"Qualified",,550.53,"CapPass","Cycle 10",10,11874,"416-19","Alloy 617",314626,"Plate"
296.30,0.01465,"Qualified",,550.58,"CapPass","Cycle 10",10,11875,"416-19","Alloy 617",314626,"Plate"
296.40,0.01470,"Qualified",,550.63,"CapPass","Cycle 10",10,11876,"416-19","Alloy 617",314626,"Plate"
296.39,0.01475,"Qualified",,550.68,"CapPass","Cycle 10",10,11877,"416-19","Alloy 617",314626,"Plate"
296.33,0.01480,"Qualified",,550.73,"CapPass","Cycle 10",10,11878,"416-19","Alloy 617",314626,"Plate"
296.22,0.01484,"Qualified",,550.77,"CapPass","Cycle 10",10,11879,"416-19","Alloy 617",314626,"Plate"
296.23,0.01485,"Qualified",,550.78,"CapPass","Cycle 10",10,11880,"416-19","Alloy 617",314626,"Plate"
295.63,0.01490,"Qualified",,550.83,"CapPass","Cycle 10",10,11881,"416-19","Alloy 617",314626,"Plate"
294.95,0.01495,"Qualified",,550.89,"CapPass","Cycle 10",10,11882,"416-19","Alloy 617",314626,"Plate"
294.50,0.01500,"Qualified",,550.94,"CapPass","Cycle 10",10,11883,"416-19","Alloy 617",314626,"Plate"
291.99,0.01505,"Qualified",,551.00,"CapPass","Cycle 10",10,11884,"416-19","Alloy 617",314626,"Plate"
259.95,0.01500,"Qualified",,551.17,"CapPass","Cycle 10",10,11885,"416-19","Alloy 617",314626,"Plate"
249.10,0.01495,"Qualified",,551.21,"CapPass","Cycle 10",10,11886,"416-19","Alloy 617",314626,"Plate"
239.69,0.01490,"Qualified",,551.25,"CapPass","Cycle 10",10,11887,"416-19","Alloy 617",314626,"Plate"
230.87,0.01485,"Qualified",,551.28,"CapPass","Cycle 10",10,11888,"416-19","Alloy 617",314626,"Plate"
222.39,0.01480,"Qualified",,551.32,"CapPass","Cycle 10",10,11889,"416-19","Alloy 617",314626,"Plate"
214.16,0.01475,"Qualified",,551.36,"CapPass","Cycle 10",10,11890,"416-19","Alloy 617",314626,"Plate"
206.27,0.01470,"Qualified",,551.40,"CapPass","Cycle 10",10,11891,"416-19","Alloy 617",314626,"Plate"
198.60,0.01465,"Qualified",,551.44,"CapPass","Cycle 10",10,11892,"416-19","Alloy 617",314626,"Plate"
191.03,0.01460,"Qualified",,551.49,"CapPass","Cycle 10",10,11893,"416-19","Alloy 617",314626,"Plate"
183.45,0.01455,"Qualified",,551.55,"CapPass","Cycle 10",10,11894,"416-19","Alloy 617",314626,"Plate"
176.03,0.01450,"Qualified",,551.60,"CapPass","Cycle 10",10,11895,"416-19","Alloy 617",314626,"Plate"
168.76,0.01444,"Qualified",,551.66,"CapPass","Cycle 10",10,11896,"416-19","Alloy 617",314626,"Plate"
161.11,0.01439,"Qualified",,551.73,"CapPass","Cycle 10",10,11897,"416-19","Alloy 617",314626,"Plate"
155.69,0.01436,"Qualified",,551.77,"CapPass","Cycle 10",10,11898,"416-19","Alloy 617",314626,"Plate"
153.38,0.01434,"Qualified",,551.78,"CapPass","Cycle 10",10,11899,"416-19","Alloy 617",314626,"Plate"
145.89,0.01429,"Qualified",,551.84,"CapPass","Cycle 10",10,11900,"416-19","Alloy 617",314626,"Plate"
138.82,0.01424,"Qualified",,551.89,"CapPass","Cycle 10",10,11901,"416-19","Alloy 617",314626,"Plate"
132.11,0.01419,"Qualified",,551.93,"CapPass","Cycle 10",10,11902,"416-19","Alloy 617",314626,"Plate"
125.66,0.01414,"Qualified",,551.98,"CapPass","Cycle 10",10,11903,"416-19","Alloy 617",314626,"Plate"
119.06,0.01409,"Qualified",,552.03,"CapPass","Cycle 10",10,11904,"416-19","Alloy 617",314626,"Plate"
112.51,0.01404,"Qualified",,552.08,"CapPass","Cycle 10",10,11905,"416-19","Alloy 617",314626,"Plate"
106.26,0.01399,"Qualified",,552.14,"CapPass","Cycle 10",10,11906,"416-19","Alloy 617",314626,"Plate"
99.54,0.01394,"Qualified",,552.20,"CapPass","Cycle 10",10,11907,"416-19","Alloy 617",314626,"Plate"
92.76,0.01389,"Qualified",,552.26,"CapPass","Cycle 10",10,11908,"416-19","Alloy 617",314626,"Plate"
86.40,0.01384,"Qualified",,552.31,"CapPass","Cycle 10",10,11909,"416-19","Alloy 617",314626,"Plate"
80.00,0.01379,"Qualified",,552.37,"CapPass","Cycle 10",10,11910,"416-19","Alloy 617",314626,"Plate"
73.93,0.01374,"Qualified",,552.42,"CapPass","Cycle 10",10,11911,"416-19","Alloy 617",314626,"Plate"
68.05,0.01369,"Qualified",,552.46,"CapPass","Cycle 10",10,11912,"416-19","Alloy 617",314626,"Plate"
62.55,0.01364,"Qualified",,552.51,"CapPass","Cycle 10",10,11913,"416-19","Alloy 617",314626,"Plate"
56.99,0.01359,"Qualified",,552.56,"CapPass","Cycle 10",10,11914,"416-19","Alloy 617",314626,"Plate"
51.33,0.01354,"Qualified",,552.61,"CapPass","Cycle 10",10,11915,"416-19","Alloy 617",314626,"Plate"
45.74,0.01349,"Qualified",,552.67,"CapPass","Cycle 10",10,11916,"416-19","Alloy 617",314626,"Plate"
39.90,0.01344,"Qualified",,552.73,"CapPass","Cycle 10",10,11917,"416-19","Alloy 617",314626,"Plate"
35.85,0.01340,"Qualified",,552.77,"CapPass","Cycle 10",10,11918,"416-19","Alloy 617",314626,"Plate"
34.01,0.01339,"Qualified",,552.79,"CapPass","Cycle 10",10,11919,"416-19","Alloy 617",314626,"Plate"
28.65,0.01333,"Qualified",,552.83,"CapPass","Cycle 10",10,11920,"416-19","Alloy 617",314626,"Plate"
22.80,0.01328,"Qualified",,552.89,"CapPass","Cycle 10",10,11921,"416-19","Alloy 617",314626,"Plate"
16.68,0.01323,"Qualified",,552.95,"CapPass","Cycle 10",10,11922,"416-19","Alloy 617",314626,"Plate"
10.57,0.01318,"Qualified",,553.01,"CapPass","Cycle 10",10,11923,"416-19","Alloy 617",314626,"Plate"
4.51,0.01313,"Qualified",,553.06,"CapPass","Cycle 10",10,11924,"416-19","Alloy 617",314626,"Plate"
-1.24,0.01308,"Qualified",,553.12,"CapPass","Cycle 10",10,11925,"416-19","Alloy 617",314626,"Plate"
-6.64,0.01303,"Qualified",,553.17,"CapPass","Cycle 10",10,11926,"416-19","Alloy 617",314626,"Plate"
-12.12,0.01298,"Qualified",,553.23,"CapPass","Cycle 10",10,11927,"416-19","Alloy 617",314626,"Plate"
-14.60,0.01293,"Qualified",,553.38,"CapPass","Cycle 10",10,11928,"416-19","Alloy 617",314626,"Plate"
-24.33,0.01288,"Qualified",,553.43,"CapPass","Cycle 10",10,11929,"416-19","Alloy 617",314626,"Plate"
-30.79,0.01283,"Qualified",,553.46,"CapPass","Cycle 10",10,11930,"416-19","Alloy 617",314626,"Plate"
-36.91,0.01278,"Qualified",,553.48,"CapPass","Cycle 10",10,11931,"416-19","Alloy 617",314626,"Plate"
-42.36,0.01273,"Qualified",,553.52,"CapPass","Cycle 10",10,11932,"416-19","Alloy 617",314626,"Plate"
-46.93,0.01268,"Qualified",,553.55,"CapPass","Cycle 10",10,11933,"416-19","Alloy 617",314626,"Plate"
-51.14,0.01263,"Qualified",,553.61,"CapPass","Cycle 10",10,11934,"416-19","Alloy 617",314626,"Plate"
-55.31,0.01258,"Qualified",,553.67,"CapPass","Cycle 10",10,11935,"416-19","Alloy 617",314626,"Plate"
-59.67,0.01253,"Qualified",,553.74,"CapPass","Cycle 10",10,11936,"416-19","Alloy 617",314626,"Plate"
-61.65,0.01250,"Qualified",,553.77,"CapPass","Cycle 10",10,11937,"416-19","Alloy 617",314626,"Plate"
-64.17,0.01248,"Qualified",,553.80,"CapPass","Cycle 10",10,11938,"416-19","Alloy 617",314626,"Plate"
-68.71,0.01243,"Qualified",,553.86,"CapPass","Cycle 10",10,11939,"416-19","Alloy 617",314626,"Plate"
-73.50,0.01238,"Qualified",,553.93,"CapPass","Cycle 10",10,11940,"416-19","Alloy 617",314626,"Plate"
-78.36,0.01233,"Qualified",,553.99,"CapPass","Cycle 10",10,11941,"416-19","Alloy 617",314626,"Plate"
-83.40,0.01228,"Qualified",,554.04,"CapPass","Cycle 10",10,11942,"416-19","Alloy 617",314626,"Plate"
-88.32,0.01223,"Qualified",,554.10,"CapPass","Cycle 10",10,11943,"416-19","Alloy 617",314626,"Plate"
-93.11,0.01217,"Qualified",,554.15,"CapPass","Cycle 10",10,11944,"416-19","Alloy 617",314626,"Plate"
-97.80,0.01212,"Qualified",,554.20,"CapPass","Cycle 10",10,11945,"416-19","Alloy 617",314626,"Plate"
-102.86,0.01207,"Qualified",,554.25,"CapPass","Cycle 10",10,11946,"416-19","Alloy 617",314626,"Plate"
-108.67,0.01202,"Qualified",,554.30,"CapPass","Cycle 10",10,11947,"416-19","Alloy 617",314626,"Plate"
-114.43,0.01197,"Qualified",,554.33,"CapPass","Cycle 10",10,11948,"416-19","Alloy 617",314626,"Plate"
-119.85,0.01192,"Qualified",,554.37,"CapPass","Cycle 10",10,11949,"416-19","Alloy 617",314626,"Plate"
-124.81,0.01187,"Qualified",,554.40,"CapPass","Cycle 10",10,11950,"416-19","Alloy 617",314626,"Plate"
-129.74,0.01182,"Qualified",,554.43,"CapPass","Cycle 10",10,11951,"416-19","Alloy 617",314626,"Plate"
