Repository: js-molina/fatigue-A617

File: data/850C/Strain rate 0.001/3.0% strain/HTM_A19_Cycles_41612.csv (part 12 of 27)
"Stress Mpa","Strain","Qual State","Qual Exceptions","Elapsed Time Sec","Data State","Cycle Label","Cycle","Count","Sample","Alloy","Heat","Material_Form"
-287.05,0.00412,"Qualified",,561.91,"CapPass","Cycle 10",10,11948,"416-12","Alloy 617",314626,"Plate"
-287.14,0.00407,"Qualified",,561.96,"CapPass","Cycle 10",10,11949,"416-12","Alloy 617",314626,"Plate"
-287.33,0.00402,"Qualified",,562.00,"CapPass","Cycle 10",10,11950,"416-12","Alloy 617",314626,"Plate"
-287.26,0.00397,"Qualified",,562.05,"CapPass","Cycle 10",10,11951,"416-12","Alloy 617",314626,"Plate"
-287.05,0.00392,"Qualified",,562.10,"CapPass","Cycle 10",10,11952,"416-12","Alloy 617",314626,"Plate"
-286.78,0.00387,"Qualified",,562.15,"CapPass","Cycle 10",10,11953,"416-12","Alloy 617",314626,"Plate"
-286.69,0.00382,"Qualified",,562.21,"CapPass","Cycle 10",10,11954,"416-12","Alloy 617",314626,"Plate"
-286.64,0.00377,"Qualified",,562.26,"CapPass","Cycle 10",10,11955,"416-12","Alloy 617",314626,"Plate"
-286.77,0.00372,"Qualified",,562.31,"CapPass","Cycle 10",10,11956,"416-12","Alloy 617",314626,"Plate"
-286.87,0.00366,"Qualified",,562.36,"CapPass","Cycle 10",10,11957,"416-12","Alloy 617",314626,"Plate"
-287.10,0.00361,"Qualified",,562.41,"CapPass","Cycle 10",10,11958,"416-12","Alloy 617",314626,"Plate"
-287.27,0.00356,"Qualified",,562.46,"CapPass","Cycle 10",10,11959,"416-12","Alloy 617",314626,"Plate"
-287.55,0.00351,"Qualified",,562.51,"CapPass","Cycle 10",10,11960,"416-12","Alloy 617",314626,"Plate"
-287.71,0.00346,"Qualified",,562.56,"CapPass","Cycle 10",10,11961,"416-12","Alloy 617",314626,"Plate"
-287.84,0.00341,"Qualified",,562.61,"CapPass","Cycle 10",10,11962,"416-12","Alloy 617",314626,"Plate"
-287.90,0.00336,"Qualified",,562.65,"CapPass","Cycle 10",10,11963,"416-12","Alloy 617",314626,"Plate"
-287.96,0.00331,"Qualified",,562.70,"CapPass","Cycle 10",10,11964,"416-12","Alloy 617",314626,"Plate"
-287.93,0.00326,"Qualified",,562.75,"CapPass","Cycle 10",10,11965,"416-12","Alloy 617",314626,"Plate"
-287.96,0.00325,"Qualified",,562.76,"CapPass","Cycle 10",10,11966,"416-12","Alloy 617",314626,"Plate"
-287.94,0.00321,"Qualified",,562.81,"CapPass","Cycle 10",10,11967,"416-12","Alloy 617",314626,"Plate"
-288.03,0.00316,"Qualified",,562.86,"CapPass","Cycle 10",10,11968,"416-12","Alloy 617",314626,"Plate"
-288.29,0.00311,"Qualified",,562.91,"CapPass","Cycle 10",10,11969,"416-12","Alloy 617",314626,"Plate"
-288.28,0.00306,"Qualified",,562.96,"CapPass","Cycle 10",10,11970,"416-12","Alloy 617",314626,"Plate"
-288.28,0.00301,"Qualified",,563.01,"CapPass","Cycle 10",10,11971,"416-12","Alloy 617",314626,"Plate"
-288.44,0.00296,"Qualified",,563.06,"CapPass","Cycle 10",10,11972,"416-12","Alloy 617",314626,"Plate"
-288.73,0.00291,"Qualified",,563.11,"CapPass","Cycle 10",10,11973,"416-12","Alloy 617",314626,"Plate"
-288.83,0.00285,"Qualified",,563.16,"CapPass","Cycle 10",10,11974,"416-12","Alloy 617",314626,"Plate"
-288.86,0.00280,"Qualified",,563.21,"CapPass","Cycle 10",10,11975,"416-12","Alloy 617",314626,"Plate"
-288.96,0.00275,"Qualified",,563.25,"CapPass","Cycle 10",10,11976,"416-12","Alloy 617",314626,"Plate"
-288.95,0.00270,"Qualified",,563.31,"CapPass","Cycle 10",10,11977,"416-12","Alloy 617",314626,"Plate"
-288.95,0.00265,"Qualified",,563.35,"CapPass","Cycle 10",10,11978,"416-12","Alloy 617",314626,"Plate"
-288.90,0.00260,"Qualified",,563.40,"CapPass","Cycle 10",10,11979,"416-12","Alloy 617",314626,"Plate"
-288.79,0.00255,"Qualified",,563.45,"CapPass","Cycle 10",10,11980,"416-12","Alloy 617",314626,"Plate"
-288.72,0.00250,"Qualified",,563.50,"CapPass","Cycle 10",10,11981,"416-12","Alloy 617",314626,"Plate"
-288.52,0.00245,"Qualified",,563.55,"CapPass","Cycle 10",10,11982,"416-12","Alloy 617",314626,"Plate"
-288.50,0.00240,"Qualified",,563.60,"CapPass","Cycle 10",10,11983,"416-12","Alloy 617",314626,"Plate"
-288.48,0.00235,"Qualified",,563.65,"CapPass","Cycle 10",10,11984,"416-12","Alloy 617",314626,"Plate"
-288.44,0.00230,"Qualified",,563.70,"CapPass","Cycle 10",10,11985,"416-12","Alloy 617",314626,"Plate"
-288.38,0.00225,"Qualified",,563.75,"CapPass","Cycle 10",10,11986,"416-12","Alloy 617",314626,"Plate"
-288.40,0.00224,"Qualified",,563.76,"CapPass","Cycle 10",10,11987,"416-12","Alloy 617",314626,"Plate"
-288.34,0.00220,"Qualified",,563.80,"CapPass","Cycle 10",10,11988,"416-12","Alloy 617",314626,"Plate"
-288.31,0.00215,"Qualified",,563.86,"CapPass","Cycle 10",10,11989,"416-12","Alloy 617",314626,"Plate"
-288.42,0.00210,"Qualified",,563.91,"CapPass","Cycle 10",10,11990,"416-12","Alloy 617",314626,"Plate"
-288.49,0.00205,"Qualified",,563.96,"CapPass","Cycle 10",10,11991,"416-12","Alloy 617",314626,"Plate"
-288.76,0.00200,"Qualified",,564.01,"CapPass","Cycle 10",10,11992,"416-12","Alloy 617",314626,"Plate"
-288.98,0.00195,"Qualified",,564.06,"CapPass","Cycle 10",10,11993,"416-12","Alloy 617",314626,"Plate"
-289.22,0.00190,"Qualified",,564.11,"CapPass","Cycle 10",10,11994,"416-12","Alloy 617",314626,"Plate"
-289.47,0.00184,"Qualified",,564.16,"CapPass","Cycle 10",10,11995,"416-12","Alloy 617",314626,"Plate"
-289.72,0.00179,"Qualified",,564.21,"CapPass","Cycle 10",10,11996,"416-12","Alloy 617",314626,"Plate"
-289.87,0.00174,"Qualified",,564.26,"CapPass","Cycle 10",10,11997,"416-12","Alloy 617",314626,"Plate"
-290.20,0.00169,"Qualified",,564.31,"CapPass","Cycle 10",10,11998,"416-12","Alloy 617",314626,"Plate"
-290.38,0.00164,"Qualified",,564.36,"CapPass","Cycle 10",10,11999,"416-12","Alloy 617",314626,"Plate"
-290.49,0.00159,"Qualified",,564.40,"CapPass","Cycle 10",10,12000,"416-12","Alloy 617",314626,"Plate"
-290.41,0.00154,"Qualified",,564.46,"CapPass","Cycle 10",10,12001,"416-12","Alloy 617",314626,"Plate"
-290.51,0.00149,"Qualified",,564.51,"CapPass","Cycle 10",10,12002,"416-12","Alloy 617",314626,"Plate"
-290.67,0.00144,"Qualified",,564.56,"CapPass","Cycle 10",10,12003,"416-12","Alloy 617",314626,"Plate"
-290.74,0.00139,"Qualified",,564.61,"CapPass","Cycle 10",10,12004,"416-12","Alloy 617",314626,"Plate"
-290.92,0.00134,"Qualified",,564.66,"CapPass","Cycle 10",10,12005,"416-12","Alloy 617",314626,"Plate"
-291.27,0.00129,"Qualified",,564.72,"CapPass","Cycle 10",10,12006,"416-12","Alloy 617",314626,"Plate"
-291.63,0.00124,"Qualified",,564.76,"CapPass","Cycle 10",10,12007,"416-12","Alloy 617",314626,"Plate"
-291.65,0.00124,"Qualified",,564.77,"CapPass","Cycle 10",10,12008,"416-12","Alloy 617",314626,"Plate"
-292.13,0.00119,"Qualified",,564.82,"CapPass","Cycle 10",10,12009,"416-12","Alloy 617",314626,"Plate"
-292.69,0.00114,"Qualified",,564.87,"CapPass","Cycle 10",10,12010,"416-12","Alloy 617",314626,"Plate"
-293.27,0.00109,"Qualified",,564.92,"CapPass","Cycle 10",10,12011,"416-12","Alloy 617",314626,"Plate"
-293.72,0.00104,"Qualified",,564.96,"CapPass","Cycle 10",10,12012,"416-12","Alloy 617",314626,"Plate"
-294.04,0.00099,"Qualified",,565.01,"CapPass","Cycle 10",10,12013,"416-12","Alloy 617",314626,"Plate"
-294.13,0.00094,"Qualified",,565.06,"CapPass","Cycle 10",10,12014,"416-12","Alloy 617",314626,"Plate"
-294.21,0.00089,"Qualified",,565.11,"CapPass","Cycle 10",10,12015,"416-12","Alloy 617",314626,"Plate"
-294.09,0.00084,"Qualified",,565.16,"CapPass","Cycle 10",10,12016,"416-12","Alloy 617",314626,"Plate"
-294.01,0.00079,"Qualified",,565.21,"CapPass","Cycle 10",10,12017,"416-12","Alloy 617",314626,"Plate"
-293.96,0.00074,"Qualified",,565.25,"CapPass","Cycle 10",10,12018,"416-12","Alloy 617",314626,"Plate"
-293.78,0.00069,"Qualified",,565.30,"CapPass","Cycle 10",10,12019,"416-12","Alloy 617",314626,"Plate"
-293.64,0.00064,"Qualified",,565.35,"CapPass","Cycle 10",10,12020,"416-12","Alloy 617",314626,"Plate"
-293.43,0.00059,"Qualified",,565.40,"CapPass","Cycle 10",10,12021,"416-12","Alloy 617",314626,"Plate"
-293.12,0.00053,"Qualified",,565.45,"CapPass","Cycle 10",10,12022,"416-12","Alloy 617",314626,"Plate"
-292.94,0.00048,"Qualified",,565.51,"CapPass","Cycle 10",10,12023,"416-12","Alloy 617",314626,"Plate"
-292.84,0.00043,"Qualified",,565.56,"CapPass","Cycle 10",10,12024,"416-12","Alloy 617",314626,"Plate"
-292.78,0.00038,"Qualified",,565.61,"CapPass","Cycle 10",10,12025,"416-12","Alloy 617",314626,"Plate"
-292.84,0.00033,"Qualified",,565.66,"CapPass","Cycle 10",10,12026,"416-12","Alloy 617",314626,"Plate"
-292.94,0.00028,"Qualified",,565.71,"CapPass","Cycle 10",10,12027,"416-12","Alloy 617",314626,"Plate"
-293.17,0.00023,"Qualified",,565.76,"CapPass","Cycle 10",10,12028,"416-12","Alloy 617",314626,"Plate"
-293.19,0.00023,"Qualified",,565.76,"CapPass","Cycle 10",10,12029,"416-12","Alloy 617",314626,"Plate"
-293.45,0.00018,"Qualified",,565.81,"CapPass","Cycle 10",10,12030,"416-12","Alloy 617",314626,"Plate"
-293.71,0.00013,"Qualified",,565.86,"CapPass","Cycle 10",10,12031,"416-12","Alloy 617",314626,"Plate"
-294.02,0.00008,"Qualified",,565.91,"CapPass","Cycle 10",10,12032,"416-12","Alloy 617",314626,"Plate"
-294.24,0.00003,"Qualified",,565.96,"CapPass","Cycle 10",10,12033,"416-12","Alloy 617",314626,"Plate"
-294.44,-0.00002,"Qualified",,566.01,"CapPass","Cycle 10",10,12034,"416-12","Alloy 617",314626,"Plate"
-294.58,-0.00007,"Qualified",,566.06,"CapPass","Cycle 10",10,12035,"416-12","Alloy 617",314626,"Plate"
-294.61,-0.00012,"Qualified",,566.10,"CapPass","Cycle 10",10,12036,"416-12","Alloy 617",314626,"Plate"
-294.51,-0.00017,"Qualified",,566.16,"CapPass","Cycle 10",10,12037,"416-12","Alloy 617",314626,"Plate"
-294.38,-0.00022,"Qualified",,566.21,"CapPass","Cycle 10",10,12038,"416-12","Alloy 617",314626,"Plate"
-294.31,-0.00027,"Qualified",,566.26,"CapPass","Cycle 10",10,12039,"416-12","Alloy 617",314626,"Plate"
-294.26,-0.00032,"Qualified",,566.31,"CapPass","Cycle 10",10,12040,"416-12","Alloy 617",314626,"Plate"
-294.27,-0.00037,"Qualified",,566.36,"CapPass","Cycle 10",10,12041,"416-12","Alloy 617",314626,"Plate"
-294.23,-0.00042,"Qualified",,566.41,"CapPass","Cycle 10",10,12042,"416-12","Alloy 617",314626,"Plate"
-294.29,-0.00048,"Qualified",,566.46,"CapPass","Cycle 10",10,12043,"416-12","Alloy 617",314626,"Plate"
-294.37,-0.00053,"Qualified",,566.51,"CapPass","Cycle 10",10,12044,"416-12","Alloy 617",314626,"Plate"
-294.49,-0.00058,"Qualified",,566.56,"CapPass","Cycle 10",10,12045,"416-12","Alloy 617",314626,"Plate"
-294.54,-0.00063,"Qualified",,566.61,"CapPass","Cycle 10",10,12046,"416-12","Alloy 617",314626,"Plate"
-294.67,-0.00068,"Qualified",,566.66,"CapPass","Cycle 10",10,12047,"416-12","Alloy 617",314626,"Plate"
-294.80,-0.00073,"Qualified",,566.71,"CapPass","Cycle 10",10,12048,"416-12","Alloy 617",314626,"Plate"
-294.98,-0.00078,"Qualified",,566.76,"CapPass","Cycle 10",10,12049,"416-12","Alloy 617",314626,"Plate"
-294.97,-0.00078,"Qualified",,566.77,"CapPass","Cycle 10",10,12050,"416-12","Alloy 617",314626,"Plate"
-295.17,-0.00083,"Qualified",,566.82,"CapPass","Cycle 10",10,12051,"416-12","Alloy 617",314626,"Plate"
-295.34,-0.00088,"Qualified",,566.87,"CapPass","Cycle 10",10,12052,"416-12","Alloy 617",314626,"Plate"
-295.60,-0.00093,"Qualified",,566.92,"CapPass","Cycle 10",10,12053,"416-12","Alloy 617",314626,"Plate"
-295.93,-0.00098,"Qualified",,566.97,"CapPass","Cycle 10",10,12054,"416-12","Alloy 617",314626,"Plate"
-296.32,-0.00103,"Qualified",,567.02,"CapPass","Cycle 10",10,12055,"416-12","Alloy 617",314626,"Plate"
-296.77,-0.00108,"Qualified",,567.07,"CapPass","Cycle 10",10,12056,"416-12","Alloy 617",314626,"Plate"
-297.16,-0.00113,"Qualified",,567.12,"CapPass","Cycle 10",10,12057,"416-12","Alloy 617",314626,"Plate"
-297.55,-0.00118,"Qualified",,567.17,"CapPass","Cycle 10",10,12058,"416-12","Alloy 617",314626,"Plate"
-297.89,-0.00123,"Qualified",,567.22,"CapPass","Cycle 10",10,12059,"416-12","Alloy 617",314626,"Plate"
-298.02,-0.00128,"Qualified",,567.27,"CapPass","Cycle 10",10,12060,"416-12","Alloy 617",314626,"Plate"
-298.05,-0.00134,"Qualified",,567.32,"CapPass","Cycle 10",10,12061,"416-12","Alloy 617",314626,"Plate"
-298.15,-0.00139,"Qualified",,567.37,"CapPass","Cycle 10",10,12062,"416-12","Alloy 617",314626,"Plate"
-298.27,-0.00144,"Qualified",,567.42,"CapPass","Cycle 10",10,12063,"416-12","Alloy 617",314626,"Plate"
-298.33,-0.00149,"Qualified",,567.46,"CapPass","Cycle 10",10,12064,"416-12","Alloy 617",314626,"Plate"
-298.34,-0.00154,"Qualified",,567.51,"CapPass","Cycle 10",10,12065,"416-12","Alloy 617",314626,"Plate"
-298.31,-0.00159,"Qualified",,567.56,"CapPass","Cycle 10",10,12066,"416-12","Alloy 617",314626,"Plate"
-298.19,-0.00164,"Qualified",,567.61,"CapPass","Cycle 10",10,12067,"416-12","Alloy 617",314626,"Plate"
-298.12,-0.00169,"Qualified",,567.66,"CapPass","Cycle 10",10,12068,"416-12","Alloy 617",314626,"Plate"
-298.05,-0.00174,"Qualified",,567.71,"CapPass","Cycle 10",10,12069,"416-12","Alloy 617",314626,"Plate"
-298.01,-0.00179,"Qualified",,567.76,"CapPass","Cycle 10",10,12070,"416-12","Alloy 617",314626,"Plate"
-297.98,-0.00179,"Qualified",,567.76,"CapPass","Cycle 10",10,12071,"416-12","Alloy 617",314626,"Plate"
-297.78,-0.00184,"Qualified",,567.81,"CapPass","Cycle 10",10,12072,"416-12","Alloy 617",314626,"Plate"
-297.52,-0.00189,"Qualified",,567.86,"CapPass","Cycle 10",10,12073,"416-12","Alloy 617",314626,"Plate"
-297.20,-0.00194,"Qualified",,567.91,"CapPass","Cycle 10",10,12074,"416-12","Alloy 617",314626,"Plate"
-296.85,-0.00199,"Qualified",,567.96,"CapPass","Cycle 10",10,12075,"416-12","Alloy 617",314626,"Plate"
-296.60,-0.00204,"Qualified",,568.01,"CapPass","Cycle 10",10,12076,"416-12","Alloy 617",314626,"Plate"
-296.34,-0.00209,"Qualified",,568.06,"CapPass","Cycle 10",10,12077,"416-12","Alloy 617",314626,"Plate"
-296.15,-0.00214,"Qualified",,568.12,"CapPass","Cycle 10",10,12078,"416-12","Alloy 617",314626,"Plate"
-296.15,-0.00219,"Qualified",,568.17,"CapPass","Cycle 10",10,12079,"416-12","Alloy 617",314626,"Plate"
-296.22,-0.00224,"Qualified",,568.22,"CapPass","Cycle 10",10,12080,"416-12","Alloy 617",314626,"Plate"
-296.39,-0.00229,"Qualified",,568.27,"CapPass","Cycle 10",10,12081,"416-12","Alloy 617",314626,"Plate"
-296.53,-0.00234,"Qualified",,568.32,"CapPass","Cycle 10",10,12082,"416-12","Alloy 617",314626,"Plate"
-296.74,-0.00240,"Qualified",,568.37,"CapPass","Cycle 10",10,12083,"416-12","Alloy 617",314626,"Plate"
-297.08,-0.00245,"Qualified",,568.43,"CapPass","Cycle 10",10,12084,"416-12","Alloy 617",314626,"Plate"
-297.47,-0.00250,"Qualified",,568.48,"CapPass","Cycle 10",10,12085,"416-12","Alloy 617",314626,"Plate"
-297.92,-0.00255,"Qualified",,568.53,"CapPass","Cycle 10",10,12086,"416-12","Alloy 617",314626,"Plate"
-298.27,-0.00260,"Qualified",,568.58,"CapPass","Cycle 10",10,12087,"416-12","Alloy 617",314626,"Plate"
-298.67,-0.00265,"Qualified",,568.62,"CapPass","Cycle 10",10,12088,"416-12","Alloy 617",314626,"Plate"
-299.04,-0.00270,"Qualified",,568.67,"CapPass","Cycle 10",10,12089,"416-12","Alloy 617",314626,"Plate"
-299.26,-0.00275,"Qualified",,568.72,"CapPass","Cycle 10",10,12090,"416-12","Alloy 617",314626,"Plate"
-299.39,-0.00280,"Qualified",,568.76,"CapPass","Cycle 10",10,12091,"416-12","Alloy 617",314626,"Plate"
-299.40,-0.00280,"Qualified",,568.77,"CapPass","Cycle 10",10,12092,"416-12","Alloy 617",314626,"Plate"
-299.43,-0.00285,"Qualified",,568.82,"CapPass","Cycle 10",10,12093,"416-12","Alloy 617",314626,"Plate"
-299.35,-0.00290,"Qualified",,568.86,"CapPass","Cycle 10",10,12094,"416-12","Alloy 617",314626,"Plate"
-299.06,-0.00295,"Qualified",,568.91,"CapPass","Cycle 10",10,12095,"416-12","Alloy 617",314626,"Plate"
-298.75,-0.00300,"Qualified",,568.96,"CapPass","Cycle 10",10,12096,"416-12","Alloy 617",314626,"Plate"
-298.42,-0.00305,"Qualified",,569.02,"CapPass","Cycle 10",10,12097,"416-12","Alloy 617",314626,"Plate"
-298.14,-0.00310,"Qualified",,569.07,"CapPass","Cycle 10",10,12098,"416-12","Alloy 617",314626,"Plate"
-298.28,-0.00315,"Qualified",,569.12,"CapPass","Cycle 10",10,12099,"416-12","Alloy 617",314626,"Plate"
-298.50,-0.00320,"Qualified",,569.18,"CapPass","Cycle 10",10,12100,"416-12","Alloy 617",314626,"Plate"
-298.70,-0.00325,"Qualified",,569.22,"CapPass","Cycle 10",10,12101,"416-12","Alloy 617",314626,"Plate"
-298.89,-0.00330,"Qualified",,569.27,"CapPass","Cycle 10",10,12102,"416-12","Alloy 617",314626,"Plate"
-299.00,-0.00336,"Qualified",,569.32,"CapPass","Cycle 10",10,12103,"416-12","Alloy 617",314626,"Plate"
-299.04,-0.00341,"Qualified",,569.37,"CapPass","Cycle 10",10,12104,"416-12","Alloy 617",314626,"Plate"
-299.14,-0.00346,"Qualified",,569.42,"CapPass","Cycle 10",10,12105,"416-12","Alloy 617",314626,"Plate"
-299.27,-0.00351,"Qualified",,569.48,"CapPass","Cycle 10",10,12106,"416-12","Alloy 617",314626,"Plate"
-299.43,-0.00356,"Qualified",,569.53,"CapPass","Cycle 10",10,12107,"416-12","Alloy 617",314626,"Plate"
-299.65,-0.00361,"Qualified",,569.57,"CapPass","Cycle 10",10,12108,"416-12","Alloy 617",314626,"Plate"
-299.74,-0.00366,"Qualified",,569.62,"CapPass","Cycle 10",10,12109,"416-12","Alloy 617",314626,"Plate"
-299.82,-0.00371,"Qualified",,569.67,"CapPass","Cycle 10",10,12110,"416-12","Alloy 617",314626,"Plate"
-299.76,-0.00376,"Qualified",,569.72,"CapPass","Cycle 10",10,12111,"416-12","Alloy 617",314626,"Plate"
-299.72,-0.00380,"Qualified",,569.76,"CapPass","Cycle 10",10,12112,"416-12","Alloy 617",314626,"Plate"
-299.74,-0.00381,"Qualified",,569.77,"CapPass","Cycle 10",10,12113,"416-12","Alloy 617",314626,"Plate"
-299.61,-0.00386,"Qualified",,569.82,"CapPass","Cycle 10",10,12114,"416-12","Alloy 617",314626,"Plate"
-299.47,-0.00391,"Qualified",,569.87,"CapPass","Cycle 10",10,12115,"416-12","Alloy 617",314626,"Plate"
-299.32,-0.00396,"Qualified",,569.92,"CapPass","Cycle 10",10,12116,"416-12","Alloy 617",314626,"Plate"
-299.15,-0.00401,"Qualified",,569.96,"CapPass","Cycle 10",10,12117,"416-12","Alloy 617",314626,"Plate"
-298.86,-0.00406,"Qualified",,570.02,"CapPass","Cycle 10",10,12118,"416-12","Alloy 617",314626,"Plate"
-298.60,-0.00411,"Qualified",,570.07,"CapPass","Cycle 10",10,12119,"416-12","Alloy 617",314626,"Plate"
-298.39,-0.00416,"Qualified",,570.12,"CapPass","Cycle 10",10,12120,"416-12","Alloy 617",314626,"Plate"
-298.23,-0.00421,"Qualified",,570.17,"CapPass","Cycle 10",10,12121,"416-12","Alloy 617",314626,"Plate"
-297.96,-0.00426,"Qualified",,570.21,"CapPass","Cycle 10",10,12122,"416-12","Alloy 617",314626,"Plate"
-297.64,-0.00431,"Qualified",,570.27,"CapPass","Cycle 10",10,12123,"416-12","Alloy 617",314626,"Plate"
-297.46,-0.00436,"Qualified",,570.32,"CapPass","Cycle 10",10,12124,"416-12","Alloy 617",314626,"Plate"
-297.32,-0.00442,"Qualified",,570.37,"CapPass","Cycle 10",10,12125,"416-12","Alloy 617",314626,"Plate"
-297.37,-0.00447,"Qualified",,570.43,"CapPass","Cycle 10",10,12126,"416-12","Alloy 617",314626,"Plate"
-297.49,-0.00452,"Qualified",,570.48,"CapPass","Cycle 10",10,12127,"416-12","Alloy 617",314626,"Plate"
-297.63,-0.00457,"Qualified",,570.53,"CapPass","Cycle 10",10,12128,"416-12","Alloy 617",314626,"Plate"
-297.86,-0.00462,"Qualified",,570.58,"CapPass","Cycle 10",10,12129,"416-12","Alloy 617",314626,"Plate"
-298.11,-0.00467,"Qualified",,570.63,"CapPass","Cycle 10",10,12130,"416-12","Alloy 617",314626,"Plate"
-298.36,-0.00472,"Qualified",,570.68,"CapPass","Cycle 10",10,12131,"416-12","Alloy 617",314626,"Plate"
-298.61,-0.00477,"Qualified",,570.73,"CapPass","Cycle 10",10,12132,"416-12","Alloy 617",314626,"Plate"
-298.87,-0.00480,"Qualified",,570.76,"CapPass","Cycle 10",10,12133,"416-12","Alloy 617",314626,"Plate"
-299.02,-0.00482,"Qualified",,570.78,"CapPass","Cycle 10",10,12134,"416-12","Alloy 617",314626,"Plate"
-299.36,-0.00487,"Qualified",,570.83,"CapPass","Cycle 10",10,12135,"416-12","Alloy 617",314626,"Plate"
-299.74,-0.00492,"Qualified",,570.88,"CapPass","Cycle 10",10,12136,"416-12","Alloy 617",314626,"Plate"
-300.09,-0.00497,"Qualified",,570.93,"CapPass","Cycle 10",10,12137,"416-12","Alloy 617",314626,"Plate"
-300.35,-0.00502,"Qualified",,570.98,"CapPass","Cycle 10",10,12138,"416-12","Alloy 617",314626,"Plate"
-300.54,-0.00507,"Qualified",,571.03,"CapPass","Cycle 10",10,12139,"416-12","Alloy 617",314626,"Plate"
-300.80,-0.00512,"Qualified",,571.08,"CapPass","Cycle 10",10,12140,"416-12","Alloy 617",314626,"Plate"
-301.07,-0.00517,"Qualified",,571.13,"CapPass","Cycle 10",10,12141,"416-12","Alloy 617",314626,"Plate"
-301.16,-0.00522,"Qualified",,571.17,"CapPass","Cycle 10",10,12142,"416-12","Alloy 617",314626,"Plate"
-301.18,-0.00527,"Qualified",,571.22,"CapPass","Cycle 10",10,12143,"416-12","Alloy 617",314626,"Plate"
-301.05,-0.00532,"Qualified",,571.28,"CapPass","Cycle 10",10,12144,"416-12","Alloy 617",314626,"Plate"
-301.06,-0.00537,"Qualified",,571.33,"CapPass","Cycle 10",10,12145,"416-12","Alloy 617",314626,"Plate"
-301.11,-0.00543,"Qualified",,571.39,"CapPass","Cycle 10",10,12146,"416-12","Alloy 617",314626,"Plate"
-301.32,-0.00548,"Qualified",,571.43,"CapPass","Cycle 10",10,12147,"416-12","Alloy 617",314626,"Plate"
-301.48,-0.00553,"Qualified",,571.48,"CapPass","Cycle 10",10,12148,"416-12","Alloy 617",314626,"Plate"
-301.56,-0.00558,"Qualified",,571.53,"CapPass","Cycle 10",10,12149,"416-12","Alloy 617",314626,"Plate"
-301.46,-0.00563,"Qualified",,571.58,"CapPass","Cycle 10",10,12150,"416-12","Alloy 617",314626,"Plate"
-301.42,-0.00568,"Qualified",,571.63,"CapPass","Cycle 10",10,12151,"416-12","Alloy 617",314626,"Plate"
-301.33,-0.00573,"Qualified",,571.67,"CapPass","Cycle 10",10,12152,"416-12","Alloy 617",314626,"Plate"
-301.08,-0.00578,"Qualified",,571.72,"CapPass","Cycle 10",10,12153,"416-12","Alloy 617",314626,"Plate"
-300.80,-0.00582,"Qualified",,571.76,"CapPass","Cycle 10",10,12154,"416-12","Alloy 617",314626,"Plate"
-300.79,-0.00583,"Qualified",,571.77,"CapPass","Cycle 10",10,12155,"416-12","Alloy 617",314626,"Plate"
-300.29,-0.00588,"Qualified",,571.82,"CapPass","Cycle 10",10,12156,"416-12","Alloy 617",314626,"Plate"
-299.93,-0.00593,"Qualified",,571.88,"CapPass","Cycle 10",10,12157,"416-12","Alloy 617",314626,"Plate"
-299.74,-0.00598,"Qualified",,571.93,"CapPass","Cycle 10",10,12158,"416-12","Alloy 617",314626,"Plate"
-299.72,-0.00603,"Qualified",,571.99,"CapPass","Cycle 10",10,12159,"416-12","Alloy 617",314626,"Plate"
-300.07,-0.00608,"Qualified",,572.04,"CapPass","Cycle 10",10,12160,"416-12","Alloy 617",314626,"Plate"
-300.55,-0.00613,"Qualified",,572.10,"CapPass","Cycle 10",10,12161,"416-12","Alloy 617",314626,"Plate"
-301.13,-0.00618,"Qualified",,572.14,"CapPass","Cycle 10",10,12162,"416-12","Alloy 617",314626,"Plate"
-301.55,-0.00623,"Qualified",,572.19,"CapPass","Cycle 10",10,12163,"416-12","Alloy 617",314626,"Plate"
-301.88,-0.00628,"Qualified",,572.24,"CapPass","Cycle 10",10,12164,"416-12","Alloy 617",314626,"Plate"
-302.02,-0.00633,"Qualified",,572.28,"CapPass","Cycle 10",10,12165,"416-12","Alloy 617",314626,"Plate"
-302.14,-0.00639,"Qualified",,572.34,"CapPass","Cycle 10",10,12166,"416-12","Alloy 617",314626,"Plate"
-302.47,-0.00644,"Qualified",,572.40,"CapPass","Cycle 10",10,12167,"416-12","Alloy 617",314626,"Plate"
-302.84,-0.00649,"Qualified",,572.45,"CapPass","Cycle 10",10,12168,"416-12","Alloy 617",314626,"Plate"
-303.31,-0.00654,"Qualified",,572.50,"CapPass","Cycle 10",10,12169,"416-12","Alloy 617",314626,"Plate"
-303.71,-0.00659,"Qualified",,572.54,"CapPass","Cycle 10",10,12170,"416-12","Alloy 617",314626,"Plate"
-304.09,-0.00664,"Qualified",,572.59,"CapPass","Cycle 10",10,12171,"416-12","Alloy 617",314626,"Plate"
-304.33,-0.00669,"Qualified",,572.64,"CapPass","Cycle 10",10,12172,"416-12","Alloy 617",314626,"Plate"
-304.49,-0.00674,"Qualified",,572.69,"CapPass","Cycle 10",10,12173,"416-12","Alloy 617",314626,"Plate"
-304.77,-0.00679,"Qualified",,572.75,"CapPass","Cycle 10",10,12174,"416-12","Alloy 617",314626,"Plate"
-304.87,-0.00681,"Qualified",,572.76,"CapPass","Cycle 10",10,12175,"416-12","Alloy 617",314626,"Plate"
-305.13,-0.00684,"Qualified",,572.80,"CapPass","Cycle 10",10,12176,"416-12","Alloy 617",314626,"Plate"
-305.55,-0.00689,"Qualified",,572.85,"CapPass","Cycle 10",10,12177,"416-12","Alloy 617",314626,"Plate"
-305.90,-0.00694,"Qualified",,572.90,"CapPass","Cycle 10",10,12178,"416-12","Alloy 617",314626,"Plate"
-306.21,-0.00699,"Qualified",,572.94,"CapPass","Cycle 10",10,12179,"416-12","Alloy 617",314626,"Plate"
-306.38,-0.00704,"Qualified",,572.99,"CapPass","Cycle 10",10,12180,"416-12","Alloy 617",314626,"Plate"
-306.44,-0.00709,"Qualified",,573.04,"CapPass","Cycle 10",10,12181,"416-12","Alloy 617",314626,"Plate"
-306.45,-0.00714,"Qualified",,573.09,"CapPass","Cycle 10",10,12182,"416-12","Alloy 617",314626,"Plate"
-306.32,-0.00719,"Qualified",,573.13,"CapPass","Cycle 10",10,12183,"416-12","Alloy 617",314626,"Plate"
-306.08,-0.00724,"Qualified",,573.18,"CapPass","Cycle 10",10,12184,"416-12","Alloy 617",314626,"Plate"
-305.76,-0.00729,"Qualified",,573.23,"CapPass","Cycle 10",10,12185,"416-12","Alloy 617",314626,"Plate"
-305.29,-0.00734,"Qualified",,573.28,"CapPass","Cycle 10",10,12186,"416-12","Alloy 617",314626,"Plate"
-304.76,-0.00739,"Qualified",,573.33,"CapPass","Cycle 10",10,12187,"416-12","Alloy 617",314626,"Plate"
-304.26,-0.00745,"Qualified",,573.38,"CapPass","Cycle 10",10,12188,"416-12","Alloy 617",314626,"Plate"
-303.60,-0.00750,"Qualified",,573.44,"CapPass","Cycle 10",10,12189,"416-12","Alloy 617",314626,"Plate"
-303.21,-0.00755,"Qualified",,573.49,"CapPass","Cycle 10",10,12190,"416-12","Alloy 617",314626,"Plate"
-303.03,-0.00760,"Qualified",,573.54,"CapPass","Cycle 10",10,12191,"416-12","Alloy 617",314626,"Plate"
-302.82,-0.00765,"Qualified",,573.59,"CapPass","Cycle 10",10,12192,"416-12","Alloy 617",314626,"Plate"
-302.70,-0.00770,"Qualified",,573.64,"CapPass","Cycle 10",10,12193,"416-12","Alloy 617",314626,"Plate"
-302.55,-0.00775,"Qualified",,573.69,"CapPass","Cycle 10",10,12194,"416-12","Alloy 617",314626,"Plate"
-302.43,-0.00780,"Qualified",,573.74,"CapPass","Cycle 10",10,12195,"416-12","Alloy 617",314626,"Plate"
-302.37,-0.00783,"Qualified",,573.76,"CapPass","Cycle 10",10,12196,"416-12","Alloy 617",314626,"Plate"
-302.29,-0.00785,"Qualified",,573.79,"CapPass","Cycle 10",10,12197,"416-12","Alloy 617",314626,"Plate"
-302.05,-0.00790,"Qualified",,573.84,"CapPass","Cycle 10",10,12198,"416-12","Alloy 617",314626,"Plate"
-301.83,-0.00795,"Qualified",,573.89,"CapPass","Cycle 10",10,12199,"416-12","Alloy 617",314626,"Plate"
-301.74,-0.00800,"Qualified",,573.95,"CapPass","Cycle 10",10,12200,"416-12","Alloy 617",314626,"Plate"
-301.88,-0.00805,"Qualified",,574.00,"CapPass","Cycle 10",10,12201,"416-12","Alloy 617",314626,"Plate"
-302.17,-0.00810,"Qualified",,574.06,"CapPass","Cycle 10",10,12202,"416-12","Alloy 617",314626,"Plate"
-302.69,-0.00815,"Qualified",,574.11,"CapPass","Cycle 10",10,12203,"416-12","Alloy 617",314626,"Plate"
-303.35,-0.00821,"Qualified",,574.16,"CapPass","Cycle 10",10,12204,"416-12","Alloy 617",314626,"Plate"
-303.90,-0.00826,"Qualified",,574.20,"CapPass","Cycle 10",10,12205,"416-12","Alloy 617",314626,"Plate"
-304.34,-0.00831,"Qualified",,574.25,"CapPass","Cycle 10",10,12206,"416-12","Alloy 617",314626,"Plate"
-304.54,-0.00836,"Qualified",,574.29,"CapPass","Cycle 10",10,12207,"416-12","Alloy 617",314626,"Plate"
-304.53,-0.00841,"Qualified",,574.34,"CapPass","Cycle 10",10,12208,"416-12","Alloy 617",314626,"Plate"
-304.21,-0.00846,"Qualified",,574.39,"CapPass","Cycle 10",10,12209,"416-12","Alloy 617",314626,"Plate"
-303.94,-0.00851,"Qualified",,574.45,"CapPass","Cycle 10",10,12210,"416-12","Alloy 617",314626,"Plate"
-303.95,-0.00856,"Qualified",,574.50,"CapPass","Cycle 10",10,12211,"416-12","Alloy 617",314626,"Plate"
-304.14,-0.00861,"Qualified",,574.55,"CapPass","Cycle 10",10,12212,"416-12","Alloy 617",314626,"Plate"
-304.34,-0.00866,"Qualified",,574.60,"CapPass","Cycle 10",10,12213,"416-12","Alloy 617",314626,"Plate"
-304.38,-0.00871,"Qualified",,574.65,"CapPass","Cycle 10",10,12214,"416-12","Alloy 617",314626,"Plate"
-304.38,-0.00876,"Qualified",,574.70,"CapPass","Cycle 10",10,12215,"416-12","Alloy 617",314626,"Plate"
-304.26,-0.00881,"Qualified",,574.75,"CapPass","Cycle 10",10,12216,"416-12","Alloy 617",314626,"Plate"
-304.27,-0.00883,"Qualified",,574.76,"CapPass","Cycle 10",10,12217,"416-12","Alloy 617",314626,"Plate"
-304.18,-0.00886,"Qualified",,574.80,"CapPass","Cycle 10",10,12218,"416-12","Alloy 617",314626,"Plate"
-304.29,-0.00891,"Qualified",,574.86,"CapPass","Cycle 10",10,12219,"416-12","Alloy 617",314626,"Plate"
-304.69,-0.00896,"Qualified",,574.91,"CapPass","Cycle 10",10,12220,"416-12","Alloy 617",314626,"Plate"
-305.15,-0.00902,"Qualified",,574.96,"CapPass","Cycle 10",10,12221,"416-12","Alloy 617",314626,"Plate"
-305.61,-0.00907,"Qualified",,575.01,"CapPass","Cycle 10",10,12222,"416-12","Alloy 617",314626,"Plate"
-305.98,-0.00912,"Qualified",,575.05,"CapPass","Cycle 10",10,12223,"416-12","Alloy 617",314626,"Plate"
-306.21,-0.00917,"Qualified",,575.10,"CapPass","Cycle 10",10,12224,"416-12","Alloy 617",314626,"Plate"
-306.29,-0.00922,"Qualified",,575.15,"CapPass","Cycle 10",10,12225,"416-12","Alloy 617",314626,"Plate"
-306.23,-0.00927,"Qualified",,575.20,"CapPass","Cycle 10",10,12226,"416-12","Alloy 617",314626,"Plate"
-306.23,-0.00932,"Qualified",,575.26,"CapPass","Cycle 10",10,12227,"416-12","Alloy 617",314626,"Plate"
-306.17,-0.00937,"Qualified",,575.31,"CapPass","Cycle 10",10,12228,"416-12","Alloy 617",314626,"Plate"
-306.21,-0.00942,"Qualified",,575.36,"CapPass","Cycle 10",10,12229,"416-12","Alloy 617",314626,"Plate"
-306.19,-0.00947,"Qualified",,575.41,"CapPass","Cycle 10",10,12230,"416-12","Alloy 617",314626,"Plate"
-306.24,-0.00952,"Qualified",,575.46,"CapPass","Cycle 10",10,12231,"416-12","Alloy 617",314626,"Plate"
-306.34,-0.00957,"Qualified",,575.51,"CapPass","Cycle 10",10,12232,"416-12","Alloy 617",314626,"Plate"
-306.36,-0.00962,"Qualified",,575.56,"CapPass","Cycle 10",10,12233,"416-12","Alloy 617",314626,"Plate"
-306.40,-0.00967,"Qualified",,575.61,"CapPass","Cycle 10",10,12234,"416-12","Alloy 617",314626,"Plate"
-306.52,-0.00972,"Qualified",,575.66,"CapPass","Cycle 10",10,12235,"416-12","Alloy 617",314626,"Plate"
-306.55,-0.00977,"Qualified",,575.71,"CapPass","Cycle 10",10,12236,"416-12","Alloy 617",314626,"Plate"
-306.68,-0.00982,"Qualified",,575.76,"CapPass","Cycle 10",10,12237,"416-12","Alloy 617",314626,"Plate"
-306.65,-0.00983,"Qualified",,575.76,"CapPass","Cycle 10",10,12238,"416-12","Alloy 617",314626,"Plate"
-306.74,-0.00987,"Qualified",,575.81,"CapPass","Cycle 10",10,12239,"416-12","Alloy 617",314626,"Plate"
-306.78,-0.00992,"Qualified",,575.86,"CapPass","Cycle 10",10,12240,"416-12","Alloy 617",314626,"Plate"
-306.80,-0.00998,"Qualified",,575.91,"CapPass","Cycle 10",10,12241,"416-12","Alloy 617",314626,"Plate"
-306.84,-0.01003,"Qualified",,575.96,"CapPass","Cycle 10",10,12242,"416-12","Alloy 617",314626,"Plate"
-306.97,-0.01008,"Qualified",,576.01,"CapPass","Cycle 10",10,12243,"416-12","Alloy 617",314626,"Plate"
-307.17,-0.01013,"Qualified",,576.07,"CapPass","Cycle 10",10,12244,"416-12","Alloy 617",314626,"Plate"
-307.31,-0.01018,"Qualified",,576.12,"CapPass","Cycle 10",10,12245,"416-12","Alloy 617",314626,"Plate"
-307.54,-0.01023,"Qualified",,576.17,"CapPass","Cycle 10",10,12246,"416-12","Alloy 617",314626,"Plate"
-307.84,-0.01028,"Qualified",,576.22,"CapPass","Cycle 10",10,12247,"416-12","Alloy 617",314626,"Plate"
-308.15,-0.01033,"Qualified",,576.27,"CapPass","Cycle 10",10,12248,"416-12","Alloy 617",314626,"Plate"
-308.51,-0.01038,"Qualified",,576.33,"CapPass","Cycle 10",10,12249,"416-12","Alloy 617",314626,"Plate"
-308.99,-0.01043,"Qualified",,576.38,"CapPass","Cycle 10",10,12250,"416-12","Alloy 617",314626,"Plate"
-309.43,-0.01048,"Qualified",,576.42,"CapPass","Cycle 10",10,12251,"416-12","Alloy 617",314626,"Plate"
-309.85,-0.01053,"Qualified",,576.47,"CapPass","Cycle 10",10,12252,"416-12","Alloy 617",314626,"Plate"
-310.08,-0.01058,"Qualified",,576.51,"CapPass","Cycle 10",10,12253,"416-12","Alloy 617",314626,"Plate"
-310.13,-0.01063,"Qualified",,576.56,"CapPass","Cycle 10",10,12254,"416-12","Alloy 617",314626,"Plate"
-310.21,-0.01068,"Qualified",,576.61,"CapPass","Cycle 10",10,12255,"416-12","Alloy 617",314626,"Plate"
-310.22,-0.01073,"Qualified",,576.67,"CapPass","Cycle 10",10,12256,"416-12","Alloy 617",314626,"Plate"
-310.21,-0.01078,"Qualified",,576.72,"CapPass","Cycle 10",10,12257,"416-12","Alloy 617",314626,"Plate"
-310.33,-0.01082,"Qualified",,576.76,"CapPass","Cycle 10",10,12258,"416-12","Alloy 617",314626,"Plate"
-310.36,-0.01083,"Qualified",,576.77,"CapPass","Cycle 10",10,12259,"416-12","Alloy 617",314626,"Plate"
-310.54,-0.01088,"Qualified",,576.82,"CapPass","Cycle 10",10,12260,"416-12","Alloy 617",314626,"Plate"
-310.70,-0.01093,"Qualified",,576.87,"CapPass","Cycle 10",10,12261,"416-12","Alloy 617",314626,"Plate"
-310.84,-0.01098,"Qualified",,576.92,"CapPass","Cycle 10",10,12262,"416-12","Alloy 617",314626,"Plate"
-310.90,-0.01103,"Qualified",,576.97,"CapPass","Cycle 10",10,12263,"416-12","Alloy 617",314626,"Plate"
-311.05,-0.01108,"Qualified",,577.02,"CapPass","Cycle 10",10,12264,"416-12","Alloy 617",314626,"Plate"
-311.08,-0.01113,"Qualified",,577.07,"CapPass","Cycle 10",10,12265,"416-12","Alloy 617",314626,"Plate"
-311.18,-0.01119,"Qualified",,577.12,"CapPass","Cycle 10",10,12266,"416-12","Alloy 617",314626,"Plate"
-311.28,-0.01124,"Qualified",,577.17,"CapPass","Cycle 10",10,12267,"416-12","Alloy 617",314626,"Plate"
-311.38,-0.01129,"Qualified",,577.22,"CapPass","Cycle 10",10,12268,"416-12","Alloy 617",314626,"Plate"
-311.31,-0.01134,"Qualified",,577.26,"CapPass","Cycle 10",10,12269,"416-12","Alloy 617",314626,"Plate"
-311.18,-0.01139,"Qualified",,577.31,"CapPass","Cycle 10",10,12270,"416-12","Alloy 617",314626,"Plate"
-311.00,-0.01144,"Qualified",,577.36,"CapPass","Cycle 10",10,12271,"416-12","Alloy 617",314626,"Plate"
-310.77,-0.01149,"Qualified",,577.41,"CapPass","Cycle 10",10,12272,"416-12","Alloy 617",314626,"Plate"
-310.38,-0.01154,"Qualified",,577.46,"CapPass","Cycle 10",10,12273,"416-12","Alloy 617",314626,"Plate"
-310.00,-0.01159,"Qualified",,577.51,"CapPass","Cycle 10",10,12274,"416-12","Alloy 617",314626,"Plate"
-309.57,-0.01164,"Qualified",,577.56,"CapPass","Cycle 10",10,12275,"416-12","Alloy 617",314626,"Plate"
-309.01,-0.01169,"Qualified",,577.61,"CapPass","Cycle 10",10,12276,"416-12","Alloy 617",314626,"Plate"
-308.50,-0.01174,"Qualified",,577.66,"CapPass","Cycle 10",10,12277,"416-12","Alloy 617",314626,"Plate"
-308.15,-0.01179,"Qualified",,577.72,"CapPass","Cycle 10",10,12278,"416-12","Alloy 617",314626,"Plate"
-307.89,-0.01184,"Qualified",,577.76,"CapPass","Cycle 10",10,12279,"416-12","Alloy 617",314626,"Plate"
-307.88,-0.01184,"Qualified",,577.77,"CapPass","Cycle 10",10,12280,"416-12","Alloy 617",314626,"Plate"
-307.72,-0.01189,"Qualified",,577.82,"CapPass","Cycle 10",10,12281,"416-12","Alloy 617",314626,"Plate"
-307.80,-0.01194,"Qualified",,577.87,"CapPass","Cycle 10",10,12282,"416-12","Alloy 617",314626,"Plate"
-307.74,-0.01199,"Qualified",,577.92,"CapPass","Cycle 10",10,12283,"416-12","Alloy 617",314626,"Plate"
-307.75,-0.01204,"Qualified",,577.97,"CapPass","Cycle 10",10,12284,"416-12","Alloy 617",314626,"Plate"
-307.79,-0.01209,"Qualified",,578.02,"CapPass","Cycle 10",10,12285,"416-12","Alloy 617",314626,"Plate"
-307.87,-0.01214,"Qualified",,578.07,"CapPass","Cycle 10",10,12286,"416-12","Alloy 617",314626,"Plate"
-307.94,-0.01220,"Qualified",,578.12,"CapPass","Cycle 10",10,12287,"416-12","Alloy 617",314626,"Plate"
-307.88,-0.01225,"Qualified",,578.17,"CapPass","Cycle 10",10,12288,"416-12","Alloy 617",314626,"Plate"
-307.72,-0.01230,"Qualified",,578.22,"CapPass","Cycle 10",10,12289,"416-12","Alloy 617",314626,"Plate"
-307.57,-0.01235,"Qualified",,578.27,"CapPass","Cycle 10",10,12290,"416-12","Alloy 617",314626,"Plate"
-307.41,-0.01240,"Qualified",,578.32,"CapPass","Cycle 10",10,12291,"416-12","Alloy 617",314626,"Plate"
-307.27,-0.01245,"Qualified",,578.37,"CapPass","Cycle 10",10,12292,"416-12","Alloy 617",314626,"Plate"
-307.28,-0.01250,"Qualified",,578.43,"CapPass","Cycle 10",10,12293,"416-12","Alloy 617",314626,"Plate"
-307.50,-0.01255,"Qualified",,578.48,"CapPass","Cycle 10",10,12294,"416-12","Alloy 617",314626,"Plate"
-307.97,-0.01260,"Qualified",,578.54,"CapPass","Cycle 10",10,12295,"416-12","Alloy 617",314626,"Plate"
-308.50,-0.01265,"Qualified",,578.59,"CapPass","Cycle 10",10,12296,"416-12","Alloy 617",314626,"Plate"
-309.16,-0.01270,"Qualified",,578.64,"CapPass","Cycle 10",10,12297,"416-12","Alloy 617",314626,"Plate"
-309.81,-0.01275,"Qualified",,578.69,"CapPass","Cycle 10",10,12298,"416-12","Alloy 617",314626,"Plate"
-310.53,-0.01280,"Qualified",,578.74,"CapPass","Cycle 10",10,12299,"416-12","Alloy 617",314626,"Plate"
-310.87,-0.01282,"Qualified",,578.76,"CapPass","Cycle 10",10,12300,"416-12","Alloy 617",314626,"Plate"
-311.22,-0.01285,"Qualified",,578.79,"CapPass","Cycle 10",10,12301,"416-12","Alloy 617",314626,"Plate"
-311.72,-0.01290,"Qualified",,578.84,"CapPass","Cycle 10",10,12302,"416-12","Alloy 617",314626,"Plate"
-311.97,-0.01295,"Qualified",,578.88,"CapPass","Cycle 10",10,12303,"416-12","Alloy 617",314626,"Plate"
-312.18,-0.01300,"Qualified",,578.93,"CapPass","Cycle 10",10,12304,"416-12","Alloy 617",314626,"Plate"
-312.22,-0.01305,"Qualified",,578.98,"CapPass","Cycle 10",10,12305,"416-12","Alloy 617",314626,"Plate"
-312.07,-0.01310,"Qualified",,579.03,"CapPass","Cycle 10",10,12306,"416-12","Alloy 617",314626,"Plate"
-311.86,-0.01316,"Qualified",,579.08,"CapPass","Cycle 10",10,12307,"416-12","Alloy 617",314626,"Plate"
-311.70,-0.01321,"Qualified",,579.13,"CapPass","Cycle 10",10,12308,"416-12","Alloy 617",314626,"Plate"
-311.47,-0.01326,"Qualified",,579.18,"CapPass","Cycle 10",10,12309,"416-12","Alloy 617",314626,"Plate"
-311.27,-0.01331,"Qualified",,579.23,"CapPass","Cycle 10",10,12310,"416-12","Alloy 617",314626,"Plate"
-311.08,-0.01336,"Qualified",,579.28,"CapPass","Cycle 10",10,12311,"416-12","Alloy 617",314626,"Plate"
-310.80,-0.01341,"Qualified",,579.33,"CapPass","Cycle 10",10,12312,"416-12","Alloy 617",314626,"Plate"
-310.61,-0.01346,"Qualified",,579.38,"CapPass","Cycle 10",10,12313,"416-12","Alloy 617",314626,"Plate"
-310.53,-0.01351,"Qualified",,579.44,"CapPass","Cycle 10",10,12314,"416-12","Alloy 617",314626,"Plate"
-310.66,-0.01356,"Qualified",,579.49,"CapPass","Cycle 10",10,12315,"416-12","Alloy 617",314626,"Plate"
-311.00,-0.01361,"Qualified",,579.54,"CapPass","Cycle 10",10,12316,"416-12","Alloy 617",314626,"Plate"
-311.35,-0.01366,"Qualified",,579.59,"CapPass","Cycle 10",10,12317,"416-12","Alloy 617",314626,"Plate"
-311.71,-0.01371,"Qualified",,579.64,"CapPass","Cycle 10",10,12318,"416-12","Alloy 617",314626,"Plate"
-311.92,-0.01376,"Qualified",,579.69,"CapPass","Cycle 10",10,12319,"416-12","Alloy 617",314626,"Plate"
-312.03,-0.01381,"Qualified",,579.74,"CapPass","Cycle 10",10,12320,"416-12","Alloy 617",314626,"Plate"
-312.04,-0.01384,"Qualified",,579.76,"CapPass","Cycle 10",10,12321,"416-12","Alloy 617",314626,"Plate"
-312.05,-0.01386,"Qualified",,579.79,"CapPass","Cycle 10",10,12322,"416-12","Alloy 617",314626,"Plate"
-312.12,-0.01391,"Qualified",,579.83,"CapPass","Cycle 10",10,12323,"416-12","Alloy 617",314626,"Plate"
-312.00,-0.01396,"Qualified",,579.89,"CapPass","Cycle 10",10,12324,"416-12","Alloy 617",314626,"Plate"
-312.00,-0.01401,"Qualified",,579.93,"CapPass","Cycle 10",10,12325,"416-12","Alloy 617",314626,"Plate"
-311.95,-0.01406,"Qualified",,579.99,"CapPass","Cycle 10",10,12326,"416-12","Alloy 617",314626,"Plate"
-311.87,-0.01411,"Qualified",,580.03,"CapPass","Cycle 10",10,12327,"416-12","Alloy 617",314626,"Plate"
-311.76,-0.01416,"Qualified",,580.08,"CapPass","Cycle 10",10,12328,"416-12","Alloy 617",314626,"Plate"
-311.48,-0.01421,"Qualified",,580.13,"CapPass","Cycle 10",10,12329,"416-12","Alloy 617",314626,"Plate"
-311.11,-0.01426,"Qualified",,580.18,"CapPass","Cycle 10",10,12330,"416-12","Alloy 617",314626,"Plate"
-310.90,-0.01432,"Qualified",,580.24,"CapPass","Cycle 10",10,12331,"416-12","Alloy 617",314626,"Plate"
-310.74,-0.01437,"Qualified",,580.29,"CapPass","Cycle 10",10,12332,"416-12","Alloy 617",314626,"Plate"
-310.70,-0.01442,"Qualified",,580.34,"CapPass","Cycle 10",10,12333,"416-12","Alloy 617",314626,"Plate"
-310.65,-0.01447,"Qualified",,580.39,"CapPass","Cycle 10",10,12334,"416-12","Alloy 617",314626,"Plate"
-310.66,-0.01452,"Qualified",,580.44,"CapPass","Cycle 10",10,12335,"416-12","Alloy 617",314626,"Plate"
-310.61,-0.01457,"Qualified",,580.49,"CapPass","Cycle 10",10,12336,"416-12","Alloy 617",314626,"Plate"
