Repository: js-molina/fatigue-A617

File: data/850C/Strain rate 0.001/3.0% strain/HTM_A19_Cycles_41614.csv (part 12 of 30)
"Stress Mpa","Strain","Qual State","Qual Exceptions","Elapsed Time Sec","Data State","Cycle Label","Cycle","Count","Sample","Alloy","Heat","Material_Form"
-44.80,0.01260,"Qualified",,553.62,"CapPass","Cycle 10",10,11939,"416-14","Alloy 617",314626,"Plate"
-48.60,0.01255,"Qualified",,553.68,"CapPass","Cycle 10",10,11940,"416-14","Alloy 617",314626,"Plate"
-52.90,0.01250,"Qualified",,553.74,"CapPass","Cycle 10",10,11941,"416-14","Alloy 617",314626,"Plate"
-56.42,0.01246,"Qualified",,553.79,"CapPass","Cycle 10",10,11942,"416-14","Alloy 617",314626,"Plate"
-57.50,0.01245,"Qualified",,553.81,"CapPass","Cycle 10",10,11943,"416-14","Alloy 617",314626,"Plate"
-61.95,0.01239,"Qualified",,553.87,"CapPass","Cycle 10",10,11944,"416-14","Alloy 617",314626,"Plate"
-66.51,0.01234,"Qualified",,553.93,"CapPass","Cycle 10",10,11945,"416-14","Alloy 617",314626,"Plate"
-71.17,0.01229,"Qualified",,553.99,"CapPass","Cycle 10",10,11946,"416-14","Alloy 617",314626,"Plate"
-75.98,0.01224,"Qualified",,554.05,"CapPass","Cycle 10",10,11947,"416-14","Alloy 617",314626,"Plate"
-80.78,0.01219,"Qualified",,554.11,"CapPass","Cycle 10",10,11948,"416-14","Alloy 617",314626,"Plate"
-85.55,0.01214,"Qualified",,554.17,"CapPass","Cycle 10",10,11949,"416-14","Alloy 617",314626,"Plate"
-90.34,0.01209,"Qualified",,554.22,"CapPass","Cycle 10",10,11950,"416-14","Alloy 617",314626,"Plate"
-94.99,0.01204,"Qualified",,554.28,"CapPass","Cycle 10",10,11951,"416-14","Alloy 617",314626,"Plate"
-99.84,0.01199,"Qualified",,554.33,"CapPass","Cycle 10",10,11952,"416-14","Alloy 617",314626,"Plate"
-105.11,0.01194,"Qualified",,554.39,"CapPass","Cycle 10",10,11953,"416-14","Alloy 617",314626,"Plate"
-111.30,0.01189,"Qualified",,554.43,"CapPass","Cycle 10",10,11954,"416-14","Alloy 617",314626,"Plate"
-116.93,0.01184,"Qualified",,554.47,"CapPass","Cycle 10",10,11955,"416-14","Alloy 617",314626,"Plate"
-122.20,0.01179,"Qualified",,554.51,"CapPass","Cycle 10",10,11956,"416-14","Alloy 617",314626,"Plate"
-127.25,0.01174,"Qualified",,554.54,"CapPass","Cycle 10",10,11957,"416-14","Alloy 617",314626,"Plate"
-131.91,0.01169,"Qualified",,554.58,"CapPass","Cycle 10",10,11958,"416-14","Alloy 617",314626,"Plate"
-136.31,0.01164,"Qualified",,554.61,"CapPass","Cycle 10",10,11959,"416-14","Alloy 617",314626,"Plate"
-140.79,0.01159,"Qualified",,554.65,"CapPass","Cycle 10",10,11960,"416-14","Alloy 617",314626,"Plate"
-145.03,0.01154,"Qualified",,554.69,"CapPass","Cycle 10",10,11961,"416-14","Alloy 617",314626,"Plate"
-149.29,0.01148,"Qualified",,554.73,"CapPass","Cycle 10",10,11962,"416-14","Alloy 617",314626,"Plate"
-153.46,0.01143,"Qualified",,554.78,"CapPass","Cycle 10",10,11963,"416-14","Alloy 617",314626,"Plate"
-155.04,0.01141,"Qualified",,554.79,"CapPass","Cycle 10",10,11964,"416-14","Alloy 617",314626,"Plate"
-157.28,0.01138,"Qualified",,554.82,"CapPass","Cycle 10",10,11965,"416-14","Alloy 617",314626,"Plate"
-161.18,0.01133,"Qualified",,554.86,"CapPass","Cycle 10",10,11966,"416-14","Alloy 617",314626,"Plate"
-164.80,0.01128,"Qualified",,554.91,"CapPass","Cycle 10",10,11967,"416-14","Alloy 617",314626,"Plate"
-168.29,0.01123,"Qualified",,554.96,"CapPass","Cycle 10",10,11968,"416-14","Alloy 617",314626,"Plate"
-171.87,0.01118,"Qualified",,555.00,"CapPass","Cycle 10",10,11969,"416-14","Alloy 617",314626,"Plate"
-175.37,0.01113,"Qualified",,555.05,"CapPass","Cycle 10",10,11970,"416-14","Alloy 617",314626,"Plate"
-178.53,0.01108,"Qualified",,555.10,"CapPass","Cycle 10",10,11971,"416-14","Alloy 617",314626,"Plate"
-181.86,0.01103,"Qualified",,555.15,"CapPass","Cycle 10",10,11972,"416-14","Alloy 617",314626,"Plate"
-185.15,0.01098,"Qualified",,555.20,"CapPass","Cycle 10",10,11973,"416-14","Alloy 617",314626,"Plate"
-188.35,0.01093,"Qualified",,555.25,"CapPass","Cycle 10",10,11974,"416-14","Alloy 617",314626,"Plate"
-191.49,0.01088,"Qualified",,555.30,"CapPass","Cycle 10",10,11975,"416-14","Alloy 617",314626,"Plate"
-194.50,0.01083,"Qualified",,555.35,"CapPass","Cycle 10",10,11976,"416-14","Alloy 617",314626,"Plate"
-197.47,0.01078,"Qualified",,555.40,"CapPass","Cycle 10",10,11977,"416-14","Alloy 617",314626,"Plate"
-200.53,0.01073,"Qualified",,555.45,"CapPass","Cycle 10",10,11978,"416-14","Alloy 617",314626,"Plate"
-203.56,0.01068,"Qualified",,555.50,"CapPass","Cycle 10",10,11979,"416-14","Alloy 617",314626,"Plate"
-206.48,0.01063,"Qualified",,555.55,"CapPass","Cycle 10",10,11980,"416-14","Alloy 617",314626,"Plate"
-209.34,0.01058,"Qualified",,555.60,"CapPass","Cycle 10",10,11981,"416-14","Alloy 617",314626,"Plate"
-212.18,0.01053,"Qualified",,555.65,"CapPass","Cycle 10",10,11982,"416-14","Alloy 617",314626,"Plate"
-214.90,0.01048,"Qualified",,555.71,"CapPass","Cycle 10",10,11983,"416-14","Alloy 617",314626,"Plate"
-217.53,0.01043,"Qualified",,555.76,"CapPass","Cycle 10",10,11984,"416-14","Alloy 617",314626,"Plate"
-219.46,0.01039,"Qualified",,555.79,"CapPass","Cycle 10",10,11985,"416-14","Alloy 617",314626,"Plate"
-220.03,0.01037,"Qualified",,555.81,"CapPass","Cycle 10",10,11986,"416-14","Alloy 617",314626,"Plate"
-222.72,0.01032,"Qualified",,555.86,"CapPass","Cycle 10",10,11987,"416-14","Alloy 617",314626,"Plate"
-225.24,0.01027,"Qualified",,555.90,"CapPass","Cycle 10",10,11988,"416-14","Alloy 617",314626,"Plate"
-227.58,0.01022,"Qualified",,555.95,"CapPass","Cycle 10",10,11989,"416-14","Alloy 617",314626,"Plate"
-229.92,0.01017,"Qualified",,556.00,"CapPass","Cycle 10",10,11990,"416-14","Alloy 617",314626,"Plate"
-232.19,0.01012,"Qualified",,556.05,"CapPass","Cycle 10",10,11991,"416-14","Alloy 617",314626,"Plate"
-234.23,0.01007,"Qualified",,556.09,"CapPass","Cycle 10",10,11992,"416-14","Alloy 617",314626,"Plate"
-236.25,0.01002,"Qualified",,556.14,"CapPass","Cycle 10",10,11993,"416-14","Alloy 617",314626,"Plate"
-238.24,0.00997,"Qualified",,556.19,"CapPass","Cycle 10",10,11994,"416-14","Alloy 617",314626,"Plate"
-240.21,0.00992,"Qualified",,556.25,"CapPass","Cycle 10",10,11995,"416-14","Alloy 617",314626,"Plate"
-242.19,0.00987,"Qualified",,556.30,"CapPass","Cycle 10",10,11996,"416-14","Alloy 617",314626,"Plate"
-243.96,0.00982,"Qualified",,556.35,"CapPass","Cycle 10",10,11997,"416-14","Alloy 617",314626,"Plate"
-245.64,0.00977,"Qualified",,556.40,"CapPass","Cycle 10",10,11998,"416-14","Alloy 617",314626,"Plate"
-247.22,0.00972,"Qualified",,556.45,"CapPass","Cycle 10",10,11999,"416-14","Alloy 617",314626,"Plate"
-248.78,0.00967,"Qualified",,556.50,"CapPass","Cycle 10",10,12000,"416-14","Alloy 617",314626,"Plate"
-250.37,0.00962,"Qualified",,556.55,"CapPass","Cycle 10",10,12001,"416-14","Alloy 617",314626,"Plate"
-251.98,0.00957,"Qualified",,556.60,"CapPass","Cycle 10",10,12002,"416-14","Alloy 617",314626,"Plate"
-253.40,0.00952,"Qualified",,556.65,"CapPass","Cycle 10",10,12003,"416-14","Alloy 617",314626,"Plate"
-254.77,0.00947,"Qualified",,556.70,"CapPass","Cycle 10",10,12004,"416-14","Alloy 617",314626,"Plate"
-256.07,0.00942,"Qualified",,556.74,"CapPass","Cycle 10",10,12005,"416-14","Alloy 617",314626,"Plate"
-257.33,0.00936,"Qualified",,556.79,"CapPass","Cycle 10",10,12006,"416-14","Alloy 617",314626,"Plate"
-257.38,0.00936,"Qualified",,556.79,"CapPass","Cycle 10",10,12007,"416-14","Alloy 617",314626,"Plate"
-258.54,0.00931,"Qualified",,556.84,"CapPass","Cycle 10",10,12008,"416-14","Alloy 617",314626,"Plate"
-259.64,0.00926,"Qualified",,556.89,"CapPass","Cycle 10",10,12009,"416-14","Alloy 617",314626,"Plate"
-260.73,0.00921,"Qualified",,556.94,"CapPass","Cycle 10",10,12010,"416-14","Alloy 617",314626,"Plate"
-261.80,0.00916,"Qualified",,556.99,"CapPass","Cycle 10",10,12011,"416-14","Alloy 617",314626,"Plate"
-262.81,0.00911,"Qualified",,557.03,"CapPass","Cycle 10",10,12012,"416-14","Alloy 617",314626,"Plate"
-263.82,0.00906,"Qualified",,557.08,"CapPass","Cycle 10",10,12013,"416-14","Alloy 617",314626,"Plate"
-264.72,0.00901,"Qualified",,557.13,"CapPass","Cycle 10",10,12014,"416-14","Alloy 617",314626,"Plate"
-265.60,0.00896,"Qualified",,557.18,"CapPass","Cycle 10",10,12015,"416-14","Alloy 617",314626,"Plate"
-266.43,0.00891,"Qualified",,557.23,"CapPass","Cycle 10",10,12016,"416-14","Alloy 617",314626,"Plate"
-267.18,0.00886,"Qualified",,557.28,"CapPass","Cycle 10",10,12017,"416-14","Alloy 617",314626,"Plate"
-267.95,0.00881,"Qualified",,557.33,"CapPass","Cycle 10",10,12018,"416-14","Alloy 617",314626,"Plate"
-268.65,0.00876,"Qualified",,557.38,"CapPass","Cycle 10",10,12019,"416-14","Alloy 617",314626,"Plate"
-269.34,0.00871,"Qualified",,557.42,"CapPass","Cycle 10",10,12020,"416-14","Alloy 617",314626,"Plate"
-269.96,0.00866,"Qualified",,557.47,"CapPass","Cycle 10",10,12021,"416-14","Alloy 617",314626,"Plate"
-270.45,0.00861,"Qualified",,557.51,"CapPass","Cycle 10",10,12022,"416-14","Alloy 617",314626,"Plate"
-270.68,0.00856,"Qualified",,557.56,"CapPass","Cycle 10",10,12023,"416-14","Alloy 617",314626,"Plate"
-270.59,0.00851,"Qualified",,557.62,"CapPass","Cycle 10",10,12024,"416-14","Alloy 617",314626,"Plate"
-270.40,0.00846,"Qualified",,557.67,"CapPass","Cycle 10",10,12025,"416-14","Alloy 617",314626,"Plate"
-270.52,0.00841,"Qualified",,557.72,"CapPass","Cycle 10",10,12026,"416-14","Alloy 617",314626,"Plate"
-270.86,0.00836,"Qualified",,557.77,"CapPass","Cycle 10",10,12027,"416-14","Alloy 617",314626,"Plate"
-271.00,0.00834,"Qualified",,557.79,"CapPass","Cycle 10",10,12028,"416-14","Alloy 617",314626,"Plate"
-271.26,0.00831,"Qualified",,557.83,"CapPass","Cycle 10",10,12029,"416-14","Alloy 617",314626,"Plate"
-271.70,0.00826,"Qualified",,557.88,"CapPass","Cycle 10",10,12030,"416-14","Alloy 617",314626,"Plate"
-272.24,0.00820,"Qualified",,557.93,"CapPass","Cycle 10",10,12031,"416-14","Alloy 617",314626,"Plate"
-272.90,0.00815,"Qualified",,557.98,"CapPass","Cycle 10",10,12032,"416-14","Alloy 617",314626,"Plate"
-273.46,0.00810,"Qualified",,558.03,"CapPass","Cycle 10",10,12033,"416-14","Alloy 617",314626,"Plate"
-274.07,0.00805,"Qualified",,558.08,"CapPass","Cycle 10",10,12034,"416-14","Alloy 617",314626,"Plate"
-274.59,0.00800,"Qualified",,558.13,"CapPass","Cycle 10",10,12035,"416-14","Alloy 617",314626,"Plate"
-275.05,0.00795,"Qualified",,558.18,"CapPass","Cycle 10",10,12036,"416-14","Alloy 617",314626,"Plate"
-275.60,0.00790,"Qualified",,558.23,"CapPass","Cycle 10",10,12037,"416-14","Alloy 617",314626,"Plate"
-276.16,0.00785,"Qualified",,558.28,"CapPass","Cycle 10",10,12038,"416-14","Alloy 617",314626,"Plate"
-276.61,0.00780,"Qualified",,558.33,"CapPass","Cycle 10",10,12039,"416-14","Alloy 617",314626,"Plate"
-277.05,0.00775,"Qualified",,558.38,"CapPass","Cycle 10",10,12040,"416-14","Alloy 617",314626,"Plate"
-277.45,0.00770,"Qualified",,558.42,"CapPass","Cycle 10",10,12041,"416-14","Alloy 617",314626,"Plate"
-277.78,0.00765,"Qualified",,558.47,"CapPass","Cycle 10",10,12042,"416-14","Alloy 617",314626,"Plate"
-278.11,0.00760,"Qualified",,558.52,"CapPass","Cycle 10",10,12043,"416-14","Alloy 617",314626,"Plate"
-278.45,0.00755,"Qualified",,558.57,"CapPass","Cycle 10",10,12044,"416-14","Alloy 617",314626,"Plate"
-278.67,0.00750,"Qualified",,558.62,"CapPass","Cycle 10",10,12045,"416-14","Alloy 617",314626,"Plate"
-278.87,0.00745,"Qualified",,558.67,"CapPass","Cycle 10",10,12046,"416-14","Alloy 617",314626,"Plate"
-279.00,0.00740,"Qualified",,558.72,"CapPass","Cycle 10",10,12047,"416-14","Alloy 617",314626,"Plate"
-279.18,0.00735,"Qualified",,558.77,"CapPass","Cycle 10",10,12048,"416-14","Alloy 617",314626,"Plate"
-279.27,0.00732,"Qualified",,558.79,"CapPass","Cycle 10",10,12049,"416-14","Alloy 617",314626,"Plate"
-279.40,0.00730,"Qualified",,558.82,"CapPass","Cycle 10",10,12050,"416-14","Alloy 617",314626,"Plate"
-279.60,0.00725,"Qualified",,558.87,"CapPass","Cycle 10",10,12051,"416-14","Alloy 617",314626,"Plate"
-279.79,0.00719,"Qualified",,558.92,"CapPass","Cycle 10",10,12052,"416-14","Alloy 617",314626,"Plate"
-279.88,0.00714,"Qualified",,558.96,"CapPass","Cycle 10",10,12053,"416-14","Alloy 617",314626,"Plate"
-279.83,0.00709,"Qualified",,559.01,"CapPass","Cycle 10",10,12054,"416-14","Alloy 617",314626,"Plate"
-279.84,0.00704,"Qualified",,559.07,"CapPass","Cycle 10",10,12055,"416-14","Alloy 617",314626,"Plate"
-279.93,0.00699,"Qualified",,559.12,"CapPass","Cycle 10",10,12056,"416-14","Alloy 617",314626,"Plate"
-280.01,0.00694,"Qualified",,559.17,"CapPass","Cycle 10",10,12057,"416-14","Alloy 617",314626,"Plate"
-280.12,0.00689,"Qualified",,559.22,"CapPass","Cycle 10",10,12058,"416-14","Alloy 617",314626,"Plate"
-280.24,0.00684,"Qualified",,559.27,"CapPass","Cycle 10",10,12059,"416-14","Alloy 617",314626,"Plate"
-280.36,0.00679,"Qualified",,559.32,"CapPass","Cycle 10",10,12060,"416-14","Alloy 617",314626,"Plate"
-280.56,0.00674,"Qualified",,559.38,"CapPass","Cycle 10",10,12061,"416-14","Alloy 617",314626,"Plate"
-280.92,0.00669,"Qualified",,559.43,"CapPass","Cycle 10",10,12062,"416-14","Alloy 617",314626,"Plate"
-281.52,0.00664,"Qualified",,559.48,"CapPass","Cycle 10",10,12063,"416-14","Alloy 617",314626,"Plate"
-282.01,0.00659,"Qualified",,559.53,"CapPass","Cycle 10",10,12064,"416-14","Alloy 617",314626,"Plate"
-282.48,0.00654,"Qualified",,559.57,"CapPass","Cycle 10",10,12065,"416-14","Alloy 617",314626,"Plate"
-282.99,0.00649,"Qualified",,559.62,"CapPass","Cycle 10",10,12066,"416-14","Alloy 617",314626,"Plate"
-283.31,0.00644,"Qualified",,559.66,"CapPass","Cycle 10",10,12067,"416-14","Alloy 617",314626,"Plate"
-283.43,0.00639,"Qualified",,559.71,"CapPass","Cycle 10",10,12068,"416-14","Alloy 617",314626,"Plate"
-283.35,0.00634,"Qualified",,559.77,"CapPass","Cycle 10",10,12069,"416-14","Alloy 617",314626,"Plate"
-283.30,0.00631,"Qualified",,559.79,"CapPass","Cycle 10",10,12070,"416-14","Alloy 617",314626,"Plate"
-283.42,0.00629,"Qualified",,559.82,"CapPass","Cycle 10",10,12071,"416-14","Alloy 617",314626,"Plate"
-283.59,0.00623,"Qualified",,559.87,"CapPass","Cycle 10",10,12072,"416-14","Alloy 617",314626,"Plate"
-283.75,0.00618,"Qualified",,559.92,"CapPass","Cycle 10",10,12073,"416-14","Alloy 617",314626,"Plate"
-283.96,0.00613,"Qualified",,559.97,"CapPass","Cycle 10",10,12074,"416-14","Alloy 617",314626,"Plate"
-284.12,0.00608,"Qualified",,560.01,"CapPass","Cycle 10",10,12075,"416-14","Alloy 617",314626,"Plate"
-284.20,0.00603,"Qualified",,560.06,"CapPass","Cycle 10",10,12076,"416-14","Alloy 617",314626,"Plate"
-284.17,0.00598,"Qualified",,560.11,"CapPass","Cycle 10",10,12077,"416-14","Alloy 617",314626,"Plate"
-284.16,0.00593,"Qualified",,560.17,"CapPass","Cycle 10",10,12078,"416-14","Alloy 617",314626,"Plate"
-284.26,0.00588,"Qualified",,560.21,"CapPass","Cycle 10",10,12079,"416-14","Alloy 617",314626,"Plate"
-284.27,0.00583,"Qualified",,560.26,"CapPass","Cycle 10",10,12080,"416-14","Alloy 617",314626,"Plate"
-284.21,0.00578,"Qualified",,560.31,"CapPass","Cycle 10",10,12081,"416-14","Alloy 617",314626,"Plate"
-284.07,0.00573,"Qualified",,560.36,"CapPass","Cycle 10",10,12082,"416-14","Alloy 617",314626,"Plate"
-283.90,0.00568,"Qualified",,560.41,"CapPass","Cycle 10",10,12083,"416-14","Alloy 617",314626,"Plate"
-283.72,0.00563,"Qualified",,560.46,"CapPass","Cycle 10",10,12084,"416-14","Alloy 617",314626,"Plate"
-283.53,0.00558,"Qualified",,560.51,"CapPass","Cycle 10",10,12085,"416-14","Alloy 617",314626,"Plate"
-283.34,0.00553,"Qualified",,560.56,"CapPass","Cycle 10",10,12086,"416-14","Alloy 617",314626,"Plate"
-283.24,0.00548,"Qualified",,560.60,"CapPass","Cycle 10",10,12087,"416-14","Alloy 617",314626,"Plate"
-283.11,0.00543,"Qualified",,560.65,"CapPass","Cycle 10",10,12088,"416-14","Alloy 617",314626,"Plate"
-282.88,0.00538,"Qualified",,560.70,"CapPass","Cycle 10",10,12089,"416-14","Alloy 617",314626,"Plate"
-282.65,0.00533,"Qualified",,560.75,"CapPass","Cycle 10",10,12090,"416-14","Alloy 617",314626,"Plate"
-282.56,0.00529,"Qualified",,560.79,"CapPass","Cycle 10",10,12091,"416-14","Alloy 617",314626,"Plate"
-282.55,0.00528,"Qualified",,560.80,"CapPass","Cycle 10",10,12092,"416-14","Alloy 617",314626,"Plate"
-282.45,0.00523,"Qualified",,560.86,"CapPass","Cycle 10",10,12093,"416-14","Alloy 617",314626,"Plate"
-282.37,0.00517,"Qualified",,560.91,"CapPass","Cycle 10",10,12094,"416-14","Alloy 617",314626,"Plate"
-282.34,0.00512,"Qualified",,560.96,"CapPass","Cycle 10",10,12095,"416-14","Alloy 617",314626,"Plate"
-282.38,0.00507,"Qualified",,561.02,"CapPass","Cycle 10",10,12096,"416-14","Alloy 617",314626,"Plate"
-282.58,0.00502,"Qualified",,561.07,"CapPass","Cycle 10",10,12097,"416-14","Alloy 617",314626,"Plate"
-282.76,0.00497,"Qualified",,561.12,"CapPass","Cycle 10",10,12098,"416-14","Alloy 617",314626,"Plate"
-282.99,0.00492,"Qualified",,561.17,"CapPass","Cycle 10",10,12099,"416-14","Alloy 617",314626,"Plate"
-283.32,0.00487,"Qualified",,561.22,"CapPass","Cycle 10",10,12100,"416-14","Alloy 617",314626,"Plate"
-283.69,0.00482,"Qualified",,561.26,"CapPass","Cycle 10",10,12101,"416-14","Alloy 617",314626,"Plate"
-283.98,0.00477,"Qualified",,561.31,"CapPass","Cycle 10",10,12102,"416-14","Alloy 617",314626,"Plate"
-284.24,0.00472,"Qualified",,561.36,"CapPass","Cycle 10",10,12103,"416-14","Alloy 617",314626,"Plate"
-284.39,0.00467,"Qualified",,561.41,"CapPass","Cycle 10",10,12104,"416-14","Alloy 617",314626,"Plate"
-284.48,0.00462,"Qualified",,561.46,"CapPass","Cycle 10",10,12105,"416-14","Alloy 617",314626,"Plate"
-284.56,0.00457,"Qualified",,561.51,"CapPass","Cycle 10",10,12106,"416-14","Alloy 617",314626,"Plate"
-284.65,0.00452,"Qualified",,561.57,"CapPass","Cycle 10",10,12107,"416-14","Alloy 617",314626,"Plate"
-284.83,0.00447,"Qualified",,561.62,"CapPass","Cycle 10",10,12108,"416-14","Alloy 617",314626,"Plate"
-285.02,0.00442,"Qualified",,561.67,"CapPass","Cycle 10",10,12109,"416-14","Alloy 617",314626,"Plate"
-285.22,0.00437,"Qualified",,561.72,"CapPass","Cycle 10",10,12110,"416-14","Alloy 617",314626,"Plate"
-285.42,0.00432,"Qualified",,561.77,"CapPass","Cycle 10",10,12111,"416-14","Alloy 617",314626,"Plate"
-285.52,0.00429,"Qualified",,561.79,"CapPass","Cycle 10",10,12112,"416-14","Alloy 617",314626,"Plate"
-285.62,0.00427,"Qualified",,561.82,"CapPass","Cycle 10",10,12113,"416-14","Alloy 617",314626,"Plate"
-285.81,0.00422,"Qualified",,561.87,"CapPass","Cycle 10",10,12114,"416-14","Alloy 617",314626,"Plate"
-285.99,0.00417,"Qualified",,561.92,"CapPass","Cycle 10",10,12115,"416-14","Alloy 617",314626,"Plate"
-286.19,0.00412,"Qualified",,561.97,"CapPass","Cycle 10",10,12116,"416-14","Alloy 617",314626,"Plate"
-286.36,0.00407,"Qualified",,562.02,"CapPass","Cycle 10",10,12117,"416-14","Alloy 617",314626,"Plate"
-286.52,0.00401,"Qualified",,562.07,"CapPass","Cycle 10",10,12118,"416-14","Alloy 617",314626,"Plate"
-286.76,0.00396,"Qualified",,562.12,"CapPass","Cycle 10",10,12119,"416-14","Alloy 617",314626,"Plate"
-286.93,0.00391,"Qualified",,562.16,"CapPass","Cycle 10",10,12120,"416-14","Alloy 617",314626,"Plate"
-287.09,0.00386,"Qualified",,562.21,"CapPass","Cycle 10",10,12121,"416-14","Alloy 617",314626,"Plate"
-287.19,0.00381,"Qualified",,562.26,"CapPass","Cycle 10",10,12122,"416-14","Alloy 617",314626,"Plate"
-287.26,0.00376,"Qualified",,562.31,"CapPass","Cycle 10",10,12123,"416-14","Alloy 617",314626,"Plate"
-287.26,0.00371,"Qualified",,562.36,"CapPass","Cycle 10",10,12124,"416-14","Alloy 617",314626,"Plate"
-287.20,0.00366,"Qualified",,562.41,"CapPass","Cycle 10",10,12125,"416-14","Alloy 617",314626,"Plate"
-287.16,0.00361,"Qualified",,562.46,"CapPass","Cycle 10",10,12126,"416-14","Alloy 617",314626,"Plate"
-287.17,0.00356,"Qualified",,562.51,"CapPass","Cycle 10",10,12127,"416-14","Alloy 617",314626,"Plate"
-287.12,0.00351,"Qualified",,562.56,"CapPass","Cycle 10",10,12128,"416-14","Alloy 617",314626,"Plate"
-287.22,0.00346,"Qualified",,562.62,"CapPass","Cycle 10",10,12129,"416-14","Alloy 617",314626,"Plate"
-287.36,0.00341,"Qualified",,562.67,"CapPass","Cycle 10",10,12130,"416-14","Alloy 617",314626,"Plate"
-287.59,0.00336,"Qualified",,562.73,"CapPass","Cycle 10",10,12131,"416-14","Alloy 617",314626,"Plate"
-288.00,0.00331,"Qualified",,562.78,"CapPass","Cycle 10",10,12132,"416-14","Alloy 617",314626,"Plate"
-288.15,0.00329,"Qualified",,562.79,"CapPass","Cycle 10",10,12133,"416-14","Alloy 617",314626,"Plate"
-288.42,0.00326,"Qualified",,562.83,"CapPass","Cycle 10",10,12134,"416-14","Alloy 617",314626,"Plate"
-288.80,0.00321,"Qualified",,562.87,"CapPass","Cycle 10",10,12135,"416-14","Alloy 617",314626,"Plate"
-289.17,0.00315,"Qualified",,562.92,"CapPass","Cycle 10",10,12136,"416-14","Alloy 617",314626,"Plate"
-289.45,0.00310,"Qualified",,562.96,"CapPass","Cycle 10",10,12137,"416-14","Alloy 617",314626,"Plate"
-289.73,0.00305,"Qualified",,563.01,"CapPass","Cycle 10",10,12138,"416-14","Alloy 617",314626,"Plate"
-289.94,0.00300,"Qualified",,563.06,"CapPass","Cycle 10",10,12139,"416-14","Alloy 617",314626,"Plate"
-290.07,0.00295,"Qualified",,563.11,"CapPass","Cycle 10",10,12140,"416-14","Alloy 617",314626,"Plate"
-290.20,0.00290,"Qualified",,563.16,"CapPass","Cycle 10",10,12141,"416-14","Alloy 617",314626,"Plate"
-290.20,0.00285,"Qualified",,563.21,"CapPass","Cycle 10",10,12142,"416-14","Alloy 617",314626,"Plate"
-290.20,0.00280,"Qualified",,563.25,"CapPass","Cycle 10",10,12143,"416-14","Alloy 617",314626,"Plate"
-290.02,0.00275,"Qualified",,563.30,"CapPass","Cycle 10",10,12144,"416-14","Alloy 617",314626,"Plate"
-289.77,0.00270,"Qualified",,563.36,"CapPass","Cycle 10",10,12145,"416-14","Alloy 617",314626,"Plate"
-289.54,0.00265,"Qualified",,563.41,"CapPass","Cycle 10",10,12146,"416-14","Alloy 617",314626,"Plate"
-289.34,0.00260,"Qualified",,563.46,"CapPass","Cycle 10",10,12147,"416-14","Alloy 617",314626,"Plate"
-289.21,0.00255,"Qualified",,563.51,"CapPass","Cycle 10",10,12148,"416-14","Alloy 617",314626,"Plate"
-289.13,0.00250,"Qualified",,563.56,"CapPass","Cycle 10",10,12149,"416-14","Alloy 617",314626,"Plate"
-289.05,0.00245,"Qualified",,563.61,"CapPass","Cycle 10",10,12150,"416-14","Alloy 617",314626,"Plate"
-288.98,0.00240,"Qualified",,563.66,"CapPass","Cycle 10",10,12151,"416-14","Alloy 617",314626,"Plate"
-288.95,0.00235,"Qualified",,563.71,"CapPass","Cycle 10",10,12152,"416-14","Alloy 617",314626,"Plate"
-288.92,0.00230,"Qualified",,563.76,"CapPass","Cycle 10",10,12153,"416-14","Alloy 617",314626,"Plate"
-288.89,0.00227,"Qualified",,563.79,"CapPass","Cycle 10",10,12154,"416-14","Alloy 617",314626,"Plate"
-288.93,0.00225,"Qualified",,563.82,"CapPass","Cycle 10",10,12155,"416-14","Alloy 617",314626,"Plate"
-288.94,0.00220,"Qualified",,563.87,"CapPass","Cycle 10",10,12156,"416-14","Alloy 617",314626,"Plate"
-289.09,0.00215,"Qualified",,563.92,"CapPass","Cycle 10",10,12157,"416-14","Alloy 617",314626,"Plate"
-289.22,0.00210,"Qualified",,563.97,"CapPass","Cycle 10",10,12158,"416-14","Alloy 617",314626,"Plate"
-289.36,0.00205,"Qualified",,564.01,"CapPass","Cycle 10",10,12159,"416-14","Alloy 617",314626,"Plate"
-289.48,0.00199,"Qualified",,564.07,"CapPass","Cycle 10",10,12160,"416-14","Alloy 617",314626,"Plate"
-289.57,0.00194,"Qualified",,564.12,"CapPass","Cycle 10",10,12161,"416-14","Alloy 617",314626,"Plate"
-289.74,0.00189,"Qualified",,564.16,"CapPass","Cycle 10",10,12162,"416-14","Alloy 617",314626,"Plate"
-289.94,0.00184,"Qualified",,564.21,"CapPass","Cycle 10",10,12163,"416-14","Alloy 617",314626,"Plate"
-290.04,0.00179,"Qualified",,564.26,"CapPass","Cycle 10",10,12164,"416-14","Alloy 617",314626,"Plate"
-290.17,0.00174,"Qualified",,564.32,"CapPass","Cycle 10",10,12165,"416-14","Alloy 617",314626,"Plate"
-290.36,0.00169,"Qualified",,564.37,"CapPass","Cycle 10",10,12166,"416-14","Alloy 617",314626,"Plate"
-290.56,0.00164,"Qualified",,564.42,"CapPass","Cycle 10",10,12167,"416-14","Alloy 617",314626,"Plate"
-290.75,0.00159,"Qualified",,564.47,"CapPass","Cycle 10",10,12168,"416-14","Alloy 617",314626,"Plate"
-290.91,0.00154,"Qualified",,564.52,"CapPass","Cycle 10",10,12169,"416-14","Alloy 617",314626,"Plate"
-291.00,0.00149,"Qualified",,564.57,"CapPass","Cycle 10",10,12170,"416-14","Alloy 617",314626,"Plate"
-291.15,0.00144,"Qualified",,564.62,"CapPass","Cycle 10",10,12171,"416-14","Alloy 617",314626,"Plate"
-291.33,0.00139,"Qualified",,564.67,"CapPass","Cycle 10",10,12172,"416-14","Alloy 617",314626,"Plate"
-291.46,0.00134,"Qualified",,564.71,"CapPass","Cycle 10",10,12173,"416-14","Alloy 617",314626,"Plate"
-291.61,0.00129,"Qualified",,564.77,"CapPass","Cycle 10",10,12174,"416-14","Alloy 617",314626,"Plate"
-291.64,0.00126,"Qualified",,564.79,"CapPass","Cycle 10",10,12175,"416-14","Alloy 617",314626,"Plate"
-291.67,0.00124,"Qualified",,564.81,"CapPass","Cycle 10",10,12176,"416-14","Alloy 617",314626,"Plate"
-291.75,0.00119,"Qualified",,564.86,"CapPass","Cycle 10",10,12177,"416-14","Alloy 617",314626,"Plate"
-291.85,0.00114,"Qualified",,564.91,"CapPass","Cycle 10",10,12178,"416-14","Alloy 617",314626,"Plate"
-291.91,0.00108,"Qualified",,564.96,"CapPass","Cycle 10",10,12179,"416-14","Alloy 617",314626,"Plate"
-291.99,0.00103,"Qualified",,565.02,"CapPass","Cycle 10",10,12180,"416-14","Alloy 617",314626,"Plate"
-292.05,0.00098,"Qualified",,565.07,"CapPass","Cycle 10",10,12181,"416-14","Alloy 617",314626,"Plate"
-292.14,0.00093,"Qualified",,565.12,"CapPass","Cycle 10",10,12182,"416-14","Alloy 617",314626,"Plate"
-292.27,0.00088,"Qualified",,565.17,"CapPass","Cycle 10",10,12183,"416-14","Alloy 617",314626,"Plate"
-292.39,0.00083,"Qualified",,565.23,"CapPass","Cycle 10",10,12184,"416-14","Alloy 617",314626,"Plate"
-292.53,0.00078,"Qualified",,565.28,"CapPass","Cycle 10",10,12185,"416-14","Alloy 617",314626,"Plate"
-292.83,0.00073,"Qualified",,565.33,"CapPass","Cycle 10",10,12186,"416-14","Alloy 617",314626,"Plate"
-293.12,0.00068,"Qualified",,565.38,"CapPass","Cycle 10",10,12187,"416-14","Alloy 617",314626,"Plate"
-293.53,0.00063,"Qualified",,565.43,"CapPass","Cycle 10",10,12188,"416-14","Alloy 617",314626,"Plate"
-293.93,0.00058,"Qualified",,565.48,"CapPass","Cycle 10",10,12189,"416-14","Alloy 617",314626,"Plate"
-294.29,0.00053,"Qualified",,565.53,"CapPass","Cycle 10",10,12190,"416-14","Alloy 617",314626,"Plate"
-294.63,0.00048,"Qualified",,565.58,"CapPass","Cycle 10",10,12191,"416-14","Alloy 617",314626,"Plate"
-294.97,0.00043,"Qualified",,565.63,"CapPass","Cycle 10",10,12192,"416-14","Alloy 617",314626,"Plate"
-295.34,0.00038,"Qualified",,565.68,"CapPass","Cycle 10",10,12193,"416-14","Alloy 617",314626,"Plate"
-295.63,0.00033,"Qualified",,565.73,"CapPass","Cycle 10",10,12194,"416-14","Alloy 617",314626,"Plate"
-295.93,0.00028,"Qualified",,565.78,"CapPass","Cycle 10",10,12195,"416-14","Alloy 617",314626,"Plate"
-296.03,0.00026,"Qualified",,565.79,"CapPass","Cycle 10",10,12196,"416-14","Alloy 617",314626,"Plate"
-296.19,0.00023,"Qualified",,565.83,"CapPass","Cycle 10",10,12197,"416-14","Alloy 617",314626,"Plate"
-296.42,0.00018,"Qualified",,565.88,"CapPass","Cycle 10",10,12198,"416-14","Alloy 617",314626,"Plate"
-296.61,0.00012,"Qualified",,565.92,"CapPass","Cycle 10",10,12199,"416-14","Alloy 617",314626,"Plate"
-296.81,0.00007,"Qualified",,565.97,"CapPass","Cycle 10",10,12200,"416-14","Alloy 617",314626,"Plate"
-296.93,0.00002,"Qualified",,566.02,"CapPass","Cycle 10",10,12201,"416-14","Alloy 617",314626,"Plate"
-297.00,-0.00003,"Qualified",,566.07,"CapPass","Cycle 10",10,12202,"416-14","Alloy 617",314626,"Plate"
-297.07,-0.00008,"Qualified",,566.11,"CapPass","Cycle 10",10,12203,"416-14","Alloy 617",314626,"Plate"
-297.12,-0.00013,"Qualified",,566.16,"CapPass","Cycle 10",10,12204,"416-14","Alloy 617",314626,"Plate"
-297.16,-0.00018,"Qualified",,566.21,"CapPass","Cycle 10",10,12205,"416-14","Alloy 617",314626,"Plate"
-297.24,-0.00023,"Qualified",,566.26,"CapPass","Cycle 10",10,12206,"416-14","Alloy 617",314626,"Plate"
-297.29,-0.00028,"Qualified",,566.31,"CapPass","Cycle 10",10,12207,"416-14","Alloy 617",314626,"Plate"
-297.27,-0.00033,"Qualified",,566.35,"CapPass","Cycle 10",10,12208,"416-14","Alloy 617",314626,"Plate"
-297.21,-0.00038,"Qualified",,566.40,"CapPass","Cycle 10",10,12209,"416-14","Alloy 617",314626,"Plate"
-296.83,-0.00043,"Qualified",,566.45,"CapPass","Cycle 10",10,12210,"416-14","Alloy 617",314626,"Plate"
-296.24,-0.00048,"Qualified",,566.50,"CapPass","Cycle 10",10,12211,"416-14","Alloy 617",314626,"Plate"
-295.70,-0.00053,"Qualified",,566.56,"CapPass","Cycle 10",10,12212,"416-14","Alloy 617",314626,"Plate"
-295.25,-0.00058,"Qualified",,566.61,"CapPass","Cycle 10",10,12213,"416-14","Alloy 617",314626,"Plate"
-294.94,-0.00063,"Qualified",,566.66,"CapPass","Cycle 10",10,12214,"416-14","Alloy 617",314626,"Plate"
-294.74,-0.00068,"Qualified",,566.72,"CapPass","Cycle 10",10,12215,"416-14","Alloy 617",314626,"Plate"
-294.71,-0.00073,"Qualified",,566.76,"CapPass","Cycle 10",10,12216,"416-14","Alloy 617",314626,"Plate"
-294.67,-0.00076,"Qualified",,566.79,"CapPass","Cycle 10",10,12217,"416-14","Alloy 617",314626,"Plate"
-294.69,-0.00078,"Qualified",,566.81,"CapPass","Cycle 10",10,12218,"416-14","Alloy 617",314626,"Plate"
-294.62,-0.00083,"Qualified",,566.86,"CapPass","Cycle 10",10,12219,"416-14","Alloy 617",314626,"Plate"
-294.44,-0.00088,"Qualified",,566.90,"CapPass","Cycle 10",10,12220,"416-14","Alloy 617",314626,"Plate"
-294.24,-0.00093,"Qualified",,566.95,"CapPass","Cycle 10",10,12221,"416-14","Alloy 617",314626,"Plate"
-293.89,-0.00098,"Qualified",,567.00,"CapPass","Cycle 10",10,12222,"416-14","Alloy 617",314626,"Plate"
-293.40,-0.00104,"Qualified",,567.05,"CapPass","Cycle 10",10,12223,"416-14","Alloy 617",314626,"Plate"
-292.88,-0.00109,"Qualified",,567.11,"CapPass","Cycle 10",10,12224,"416-14","Alloy 617",314626,"Plate"
-292.53,-0.00114,"Qualified",,567.16,"CapPass","Cycle 10",10,12225,"416-14","Alloy 617",314626,"Plate"
-292.43,-0.00119,"Qualified",,567.21,"CapPass","Cycle 10",10,12226,"416-14","Alloy 617",314626,"Plate"
-292.34,-0.00124,"Qualified",,567.27,"CapPass","Cycle 10",10,12227,"416-14","Alloy 617",314626,"Plate"
-292.29,-0.00129,"Qualified",,567.32,"CapPass","Cycle 10",10,12228,"416-14","Alloy 617",314626,"Plate"
-292.33,-0.00134,"Qualified",,567.37,"CapPass","Cycle 10",10,12229,"416-14","Alloy 617",314626,"Plate"
-292.39,-0.00139,"Qualified",,567.41,"CapPass","Cycle 10",10,12230,"416-14","Alloy 617",314626,"Plate"
-292.38,-0.00144,"Qualified",,567.46,"CapPass","Cycle 10",10,12231,"416-14","Alloy 617",314626,"Plate"
-292.42,-0.00149,"Qualified",,567.52,"CapPass","Cycle 10",10,12232,"416-14","Alloy 617",314626,"Plate"
-292.51,-0.00154,"Qualified",,567.57,"CapPass","Cycle 10",10,12233,"416-14","Alloy 617",314626,"Plate"
-292.62,-0.00159,"Qualified",,567.62,"CapPass","Cycle 10",10,12234,"416-14","Alloy 617",314626,"Plate"
-292.74,-0.00164,"Qualified",,567.67,"CapPass","Cycle 10",10,12235,"416-14","Alloy 617",314626,"Plate"
-292.88,-0.00169,"Qualified",,567.72,"CapPass","Cycle 10",10,12236,"416-14","Alloy 617",314626,"Plate"
-292.97,-0.00174,"Qualified",,567.77,"CapPass","Cycle 10",10,12237,"416-14","Alloy 617",314626,"Plate"
-293.06,-0.00176,"Qualified",,567.79,"CapPass","Cycle 10",10,12238,"416-14","Alloy 617",314626,"Plate"
-293.23,-0.00179,"Qualified",,567.82,"CapPass","Cycle 10",10,12239,"416-14","Alloy 617",314626,"Plate"
-293.42,-0.00184,"Qualified",,567.87,"CapPass","Cycle 10",10,12240,"416-14","Alloy 617",314626,"Plate"
-293.61,-0.00189,"Qualified",,567.92,"CapPass","Cycle 10",10,12241,"416-14","Alloy 617",314626,"Plate"
-293.77,-0.00194,"Qualified",,567.97,"CapPass","Cycle 10",10,12242,"416-14","Alloy 617",314626,"Plate"
-293.97,-0.00199,"Qualified",,568.03,"CapPass","Cycle 10",10,12243,"416-14","Alloy 617",314626,"Plate"
-294.22,-0.00204,"Qualified",,568.08,"CapPass","Cycle 10",10,12244,"416-14","Alloy 617",314626,"Plate"
-294.57,-0.00209,"Qualified",,568.13,"CapPass","Cycle 10",10,12245,"416-14","Alloy 617",314626,"Plate"
-294.96,-0.00214,"Qualified",,568.17,"CapPass","Cycle 10",10,12246,"416-14","Alloy 617",314626,"Plate"
-295.32,-0.00220,"Qualified",,568.23,"CapPass","Cycle 10",10,12247,"416-14","Alloy 617",314626,"Plate"
-295.65,-0.00225,"Qualified",,568.27,"CapPass","Cycle 10",10,12248,"416-14","Alloy 617",314626,"Plate"
-295.93,-0.00230,"Qualified",,568.32,"CapPass","Cycle 10",10,12249,"416-14","Alloy 617",314626,"Plate"
-296.10,-0.00235,"Qualified",,568.37,"CapPass","Cycle 10",10,12250,"416-14","Alloy 617",314626,"Plate"
-296.21,-0.00240,"Qualified",,568.42,"CapPass","Cycle 10",10,12251,"416-14","Alloy 617",314626,"Plate"
-296.28,-0.00245,"Qualified",,568.46,"CapPass","Cycle 10",10,12252,"416-14","Alloy 617",314626,"Plate"
-296.19,-0.00250,"Qualified",,568.51,"CapPass","Cycle 10",10,12253,"416-14","Alloy 617",314626,"Plate"
-296.08,-0.00255,"Qualified",,568.56,"CapPass","Cycle 10",10,12254,"416-14","Alloy 617",314626,"Plate"
-295.75,-0.00260,"Qualified",,568.61,"CapPass","Cycle 10",10,12255,"416-14","Alloy 617",314626,"Plate"
-295.47,-0.00265,"Qualified",,568.67,"CapPass","Cycle 10",10,12256,"416-14","Alloy 617",314626,"Plate"
-295.27,-0.00270,"Qualified",,568.72,"CapPass","Cycle 10",10,12257,"416-14","Alloy 617",314626,"Plate"
-295.19,-0.00275,"Qualified",,568.78,"CapPass","Cycle 10",10,12258,"416-14","Alloy 617",314626,"Plate"
-295.22,-0.00277,"Qualified",,568.79,"CapPass","Cycle 10",10,12259,"416-14","Alloy 617",314626,"Plate"
-295.32,-0.00280,"Qualified",,568.83,"CapPass","Cycle 10",10,12260,"416-14","Alloy 617",314626,"Plate"
-295.59,-0.00285,"Qualified",,568.88,"CapPass","Cycle 10",10,12261,"416-14","Alloy 617",314626,"Plate"
-296.02,-0.00290,"Qualified",,568.93,"CapPass","Cycle 10",10,12262,"416-14","Alloy 617",314626,"Plate"
-296.40,-0.00295,"Qualified",,568.98,"CapPass","Cycle 10",10,12263,"416-14","Alloy 617",314626,"Plate"
-296.74,-0.00301,"Qualified",,569.03,"CapPass","Cycle 10",10,12264,"416-14","Alloy 617",314626,"Plate"
-296.98,-0.00306,"Qualified",,569.07,"CapPass","Cycle 10",10,12265,"416-14","Alloy 617",314626,"Plate"
-297.13,-0.00311,"Qualified",,569.12,"CapPass","Cycle 10",10,12266,"416-14","Alloy 617",314626,"Plate"
-297.23,-0.00316,"Qualified",,569.17,"CapPass","Cycle 10",10,12267,"416-14","Alloy 617",314626,"Plate"
-297.30,-0.00321,"Qualified",,569.22,"CapPass","Cycle 10",10,12268,"416-14","Alloy 617",314626,"Plate"
-297.32,-0.00326,"Qualified",,569.27,"CapPass","Cycle 10",10,12269,"416-14","Alloy 617",314626,"Plate"
-297.33,-0.00331,"Qualified",,569.32,"CapPass","Cycle 10",10,12270,"416-14","Alloy 617",314626,"Plate"
-297.36,-0.00336,"Qualified",,569.37,"CapPass","Cycle 10",10,12271,"416-14","Alloy 617",314626,"Plate"
-297.39,-0.00341,"Qualified",,569.42,"CapPass","Cycle 10",10,12272,"416-14","Alloy 617",314626,"Plate"
-297.39,-0.00346,"Qualified",,569.47,"CapPass","Cycle 10",10,12273,"416-14","Alloy 617",314626,"Plate"
-297.42,-0.00351,"Qualified",,569.52,"CapPass","Cycle 10",10,12274,"416-14","Alloy 617",314626,"Plate"
-297.47,-0.00356,"Qualified",,569.57,"CapPass","Cycle 10",10,12275,"416-14","Alloy 617",314626,"Plate"
-297.51,-0.00361,"Qualified",,569.62,"CapPass","Cycle 10",10,12276,"416-14","Alloy 617",314626,"Plate"
-297.50,-0.00366,"Qualified",,569.67,"CapPass","Cycle 10",10,12277,"416-14","Alloy 617",314626,"Plate"
-297.55,-0.00371,"Qualified",,569.72,"CapPass","Cycle 10",10,12278,"416-14","Alloy 617",314626,"Plate"
-297.61,-0.00376,"Qualified",,569.78,"CapPass","Cycle 10",10,12279,"416-14","Alloy 617",314626,"Plate"
-297.64,-0.00378,"Qualified",,569.79,"CapPass","Cycle 10",10,12280,"416-14","Alloy 617",314626,"Plate"
-297.68,-0.00381,"Qualified",,569.83,"CapPass","Cycle 10",10,12281,"416-14","Alloy 617",314626,"Plate"
-297.77,-0.00386,"Qualified",,569.88,"CapPass","Cycle 10",10,12282,"416-14","Alloy 617",314626,"Plate"
-297.89,-0.00391,"Qualified",,569.92,"CapPass","Cycle 10",10,12283,"416-14","Alloy 617",314626,"Plate"
-297.97,-0.00396,"Qualified",,569.97,"CapPass","Cycle 10",10,12284,"416-14","Alloy 617",314626,"Plate"
-298.04,-0.00401,"Qualified",,570.02,"CapPass","Cycle 10",10,12285,"416-14","Alloy 617",314626,"Plate"
-298.12,-0.00406,"Qualified",,570.08,"CapPass","Cycle 10",10,12286,"416-14","Alloy 617",314626,"Plate"
-298.14,-0.00411,"Qualified",,570.12,"CapPass","Cycle 10",10,12287,"416-14","Alloy 617",314626,"Plate"
-298.19,-0.00416,"Qualified",,570.17,"CapPass","Cycle 10",10,12288,"416-14","Alloy 617",314626,"Plate"
-298.21,-0.00421,"Qualified",,570.22,"CapPass","Cycle 10",10,12289,"416-14","Alloy 617",314626,"Plate"
-298.24,-0.00426,"Qualified",,570.27,"CapPass","Cycle 10",10,12290,"416-14","Alloy 617",314626,"Plate"
-298.28,-0.00431,"Qualified",,570.32,"CapPass","Cycle 10",10,12291,"416-14","Alloy 617",314626,"Plate"
-298.26,-0.00437,"Qualified",,570.37,"CapPass","Cycle 10",10,12292,"416-14","Alloy 617",314626,"Plate"
-298.25,-0.00442,"Qualified",,570.42,"CapPass","Cycle 10",10,12293,"416-14","Alloy 617",314626,"Plate"
-298.21,-0.00447,"Qualified",,570.47,"CapPass","Cycle 10",10,12294,"416-14","Alloy 617",314626,"Plate"
-298.22,-0.00452,"Qualified",,570.52,"CapPass","Cycle 10",10,12295,"416-14","Alloy 617",314626,"Plate"
-298.21,-0.00457,"Qualified",,570.57,"CapPass","Cycle 10",10,12296,"416-14","Alloy 617",314626,"Plate"
-298.19,-0.00462,"Qualified",,570.62,"CapPass","Cycle 10",10,12297,"416-14","Alloy 617",314626,"Plate"
-298.16,-0.00467,"Qualified",,570.67,"CapPass","Cycle 10",10,12298,"416-14","Alloy 617",314626,"Plate"
-298.15,-0.00472,"Qualified",,570.72,"CapPass","Cycle 10",10,12299,"416-14","Alloy 617",314626,"Plate"
-298.15,-0.00477,"Qualified",,570.77,"CapPass","Cycle 10",10,12300,"416-14","Alloy 617",314626,"Plate"
-298.12,-0.00479,"Qualified",,570.79,"CapPass","Cycle 10",10,12301,"416-14","Alloy 617",314626,"Plate"
-298.13,-0.00482,"Qualified",,570.83,"CapPass","Cycle 10",10,12302,"416-14","Alloy 617",314626,"Plate"
-298.15,-0.00487,"Qualified",,570.88,"CapPass","Cycle 10",10,12303,"416-14","Alloy 617",314626,"Plate"
-298.16,-0.00492,"Qualified",,570.93,"CapPass","Cycle 10",10,12304,"416-14","Alloy 617",314626,"Plate"
-298.27,-0.00497,"Qualified",,570.99,"CapPass","Cycle 10",10,12305,"416-14","Alloy 617",314626,"Plate"
-298.39,-0.00502,"Qualified",,571.04,"CapPass","Cycle 10",10,12306,"416-14","Alloy 617",314626,"Plate"
-298.56,-0.00507,"Qualified",,571.09,"CapPass","Cycle 10",10,12307,"416-14","Alloy 617",314626,"Plate"
-298.84,-0.00512,"Qualified",,571.15,"CapPass","Cycle 10",10,12308,"416-14","Alloy 617",314626,"Plate"
-299.48,-0.00517,"Qualified",,571.20,"CapPass","Cycle 10",10,12309,"416-14","Alloy 617",314626,"Plate"
-300.27,-0.00522,"Qualified",,571.25,"CapPass","Cycle 10",10,12310,"416-14","Alloy 617",314626,"Plate"
-301.17,-0.00527,"Qualified",,571.30,"CapPass","Cycle 10",10,12311,"416-14","Alloy 617",314626,"Plate"
-302.07,-0.00532,"Qualified",,571.35,"CapPass","Cycle 10",10,12312,"416-14","Alloy 617",314626,"Plate"
-302.91,-0.00537,"Qualified",,571.40,"CapPass","Cycle 10",10,12313,"416-14","Alloy 617",314626,"Plate"
-303.77,-0.00542,"Qualified",,571.44,"CapPass","Cycle 10",10,12314,"416-14","Alloy 617",314626,"Plate"
-304.42,-0.00547,"Qualified",,571.49,"CapPass","Cycle 10",10,12315,"416-14","Alloy 617",314626,"Plate"
-304.95,-0.00553,"Qualified",,571.54,"CapPass","Cycle 10",10,12316,"416-14","Alloy 617",314626,"Plate"
-305.45,-0.00558,"Qualified",,571.58,"CapPass","Cycle 10",10,12317,"416-14","Alloy 617",314626,"Plate"
-305.77,-0.00563,"Qualified",,571.63,"CapPass","Cycle 10",10,12318,"416-14","Alloy 617",314626,"Plate"
-306.03,-0.00568,"Qualified",,571.68,"CapPass","Cycle 10",10,12319,"416-14","Alloy 617",314626,"Plate"
-306.03,-0.00573,"Qualified",,571.73,"CapPass","Cycle 10",10,12320,"416-14","Alloy 617",314626,"Plate"
-305.94,-0.00578,"Qualified",,571.77,"CapPass","Cycle 10",10,12321,"416-14","Alloy 617",314626,"Plate"
-305.90,-0.00580,"Qualified",,571.79,"CapPass","Cycle 10",10,12322,"416-14","Alloy 617",314626,"Plate"
-305.84,-0.00583,"Qualified",,571.82,"CapPass","Cycle 10",10,12323,"416-14","Alloy 617",314626,"Plate"
-305.62,-0.00588,"Qualified",,571.87,"CapPass","Cycle 10",10,12324,"416-14","Alloy 617",314626,"Plate"
-305.31,-0.00593,"Qualified",,571.92,"CapPass","Cycle 10",10,12325,"416-14","Alloy 617",314626,"Plate"
-304.87,-0.00598,"Qualified",,571.97,"CapPass","Cycle 10",10,12326,"416-14","Alloy 617",314626,"Plate"
-304.32,-0.00603,"Qualified",,572.02,"CapPass","Cycle 10",10,12327,"416-14","Alloy 617",314626,"Plate"
-303.78,-0.00608,"Qualified",,572.07,"CapPass","Cycle 10",10,12328,"416-14","Alloy 617",314626,"Plate"
-303.18,-0.00613,"Qualified",,572.12,"CapPass","Cycle 10",10,12329,"416-14","Alloy 617",314626,"Plate"
