Repository: js-molina/fatigue-A617

File: data/850C/Strain rate 0.001/3.0% strain/HTM_A19_Cycles_41619.csv (part 12 of 27)
"Stress Mpa","Strain","Qual State","Qual Exceptions","Elapsed Time Sec","Data State","Cycle Label","Cycle","Count","Sample","Alloy","Heat","Material_Form"
-134.25,0.01177,"Qualified",,554.47,"CapPass","Cycle 10",10,11952,"416-19","Alloy 617",314626,"Plate"
-138.68,0.01172,"Qualified",,554.50,"CapPass","Cycle 10",10,11953,"416-19","Alloy 617",314626,"Plate"
-142.78,0.01167,"Qualified",,554.54,"CapPass","Cycle 10",10,11954,"416-19","Alloy 617",314626,"Plate"
-146.53,0.01162,"Qualified",,554.58,"CapPass","Cycle 10",10,11955,"416-19","Alloy 617",314626,"Plate"
-150.31,0.01156,"Qualified",,554.62,"CapPass","Cycle 10",10,11956,"416-19","Alloy 617",314626,"Plate"
-153.60,0.01151,"Qualified",,554.66,"CapPass","Cycle 10",10,11957,"416-19","Alloy 617",314626,"Plate"
-156.71,0.01146,"Qualified",,554.70,"CapPass","Cycle 10",10,11958,"416-19","Alloy 617",314626,"Plate"
-159.75,0.01141,"Qualified",,554.74,"CapPass","Cycle 10",10,11959,"416-19","Alloy 617",314626,"Plate"
-161.24,0.01139,"Qualified",,554.77,"CapPass","Cycle 10",10,11960,"416-19","Alloy 617",314626,"Plate"
-162.53,0.01136,"Qualified",,554.79,"CapPass","Cycle 10",10,11961,"416-19","Alloy 617",314626,"Plate"
-165.22,0.01131,"Qualified",,554.84,"CapPass","Cycle 10",10,11962,"416-19","Alloy 617",314626,"Plate"
-167.94,0.01126,"Qualified",,554.89,"CapPass","Cycle 10",10,11963,"416-19","Alloy 617",314626,"Plate"
-171.21,0.01121,"Qualified",,554.95,"CapPass","Cycle 10",10,11964,"416-19","Alloy 617",314626,"Plate"
-174.02,0.01116,"Qualified",,555.01,"CapPass","Cycle 10",10,11965,"416-19","Alloy 617",314626,"Plate"
-177.06,0.01111,"Qualified",,555.07,"CapPass","Cycle 10",10,11966,"416-19","Alloy 617",314626,"Plate"
-180.55,0.01106,"Qualified",,555.12,"CapPass","Cycle 10",10,11967,"416-19","Alloy 617",314626,"Plate"
-184.12,0.01101,"Qualified",,555.18,"CapPass","Cycle 10",10,11968,"416-19","Alloy 617",314626,"Plate"
-187.69,0.01096,"Qualified",,555.23,"CapPass","Cycle 10",10,11969,"416-19","Alloy 617",314626,"Plate"
-191.37,0.01091,"Qualified",,555.28,"CapPass","Cycle 10",10,11970,"416-19","Alloy 617",314626,"Plate"
-195.14,0.01086,"Qualified",,555.32,"CapPass","Cycle 10",10,11971,"416-19","Alloy 617",314626,"Plate"
-198.63,0.01081,"Qualified",,555.37,"CapPass","Cycle 10",10,11972,"416-19","Alloy 617",314626,"Plate"
-201.98,0.01076,"Qualified",,555.42,"CapPass","Cycle 10",10,11973,"416-19","Alloy 617",314626,"Plate"
-205.19,0.01071,"Qualified",,555.47,"CapPass","Cycle 10",10,11974,"416-19","Alloy 617",314626,"Plate"
-207.87,0.01066,"Qualified",,555.52,"CapPass","Cycle 10",10,11975,"416-19","Alloy 617",314626,"Plate"
-210.63,0.01061,"Qualified",,555.58,"CapPass","Cycle 10",10,11976,"416-19","Alloy 617",314626,"Plate"
-213.56,0.01056,"Qualified",,555.63,"CapPass","Cycle 10",10,11977,"416-19","Alloy 617",314626,"Plate"
-216.35,0.01051,"Qualified",,555.68,"CapPass","Cycle 10",10,11978,"416-19","Alloy 617",314626,"Plate"
-219.29,0.01045,"Qualified",,555.73,"CapPass","Cycle 10",10,11979,"416-19","Alloy 617",314626,"Plate"
-221.49,0.01041,"Qualified",,555.77,"CapPass","Cycle 10",10,11980,"416-19","Alloy 617",314626,"Plate"
-222.04,0.01040,"Qualified",,555.78,"CapPass","Cycle 10",10,11981,"416-19","Alloy 617",314626,"Plate"
-224.57,0.01035,"Qualified",,555.83,"CapPass","Cycle 10",10,11982,"416-19","Alloy 617",314626,"Plate"
-227.30,0.01030,"Qualified",,555.87,"CapPass","Cycle 10",10,11983,"416-19","Alloy 617",314626,"Plate"
-229.89,0.01025,"Qualified",,555.92,"CapPass","Cycle 10",10,11984,"416-19","Alloy 617",314626,"Plate"
-232.37,0.01020,"Qualified",,555.96,"CapPass","Cycle 10",10,11985,"416-19","Alloy 617",314626,"Plate"
-234.68,0.01015,"Qualified",,556.01,"CapPass","Cycle 10",10,11986,"416-19","Alloy 617",314626,"Plate"
-236.57,0.01010,"Qualified",,556.06,"CapPass","Cycle 10",10,11987,"416-19","Alloy 617",314626,"Plate"
-238.59,0.01005,"Qualified",,556.11,"CapPass","Cycle 10",10,11988,"416-19","Alloy 617",314626,"Plate"
-240.45,0.01000,"Qualified",,556.16,"CapPass","Cycle 10",10,11989,"416-19","Alloy 617",314626,"Plate"
-241.59,0.00995,"Qualified",,556.20,"CapPass","Cycle 10",10,11990,"416-19","Alloy 617",314626,"Plate"
-242.82,0.00990,"Qualified",,556.25,"CapPass","Cycle 10",10,11991,"416-19","Alloy 617",314626,"Plate"
-244.07,0.00985,"Qualified",,556.31,"CapPass","Cycle 10",10,11992,"416-19","Alloy 617",314626,"Plate"
-245.33,0.00980,"Qualified",,556.36,"CapPass","Cycle 10",10,11993,"416-19","Alloy 617",314626,"Plate"
-246.64,0.00975,"Qualified",,556.41,"CapPass","Cycle 10",10,11994,"416-19","Alloy 617",314626,"Plate"
-248.02,0.00970,"Qualified",,556.46,"CapPass","Cycle 10",10,11995,"416-19","Alloy 617",314626,"Plate"
-249.33,0.00965,"Qualified",,556.51,"CapPass","Cycle 10",10,11996,"416-19","Alloy 617",314626,"Plate"
-250.68,0.00960,"Qualified",,556.57,"CapPass","Cycle 10",10,11997,"416-19","Alloy 617",314626,"Plate"
-251.99,0.00955,"Qualified",,556.62,"CapPass","Cycle 10",10,11998,"416-19","Alloy 617",314626,"Plate"
-253.86,0.00950,"Qualified",,556.67,"CapPass","Cycle 10",10,11999,"416-19","Alloy 617",314626,"Plate"
-255.74,0.00945,"Qualified",,556.71,"CapPass","Cycle 10",10,12000,"416-19","Alloy 617",314626,"Plate"
-257.44,0.00940,"Qualified",,556.76,"CapPass","Cycle 10",10,12001,"416-19","Alloy 617",314626,"Plate"
-257.83,0.00938,"Qualified",,556.77,"CapPass","Cycle 10",10,12002,"416-19","Alloy 617",314626,"Plate"
-258.93,0.00935,"Qualified",,556.80,"CapPass","Cycle 10",10,12003,"416-19","Alloy 617",314626,"Plate"
-260.12,0.00930,"Qualified",,556.85,"CapPass","Cycle 10",10,12004,"416-19","Alloy 617",314626,"Plate"
-261.19,0.00924,"Qualified",,556.90,"CapPass","Cycle 10",10,12005,"416-19","Alloy 617",314626,"Plate"
-262.22,0.00919,"Qualified",,556.95,"CapPass","Cycle 10",10,12006,"416-19","Alloy 617",314626,"Plate"
-263.22,0.00914,"Qualified",,557.00,"CapPass","Cycle 10",10,12007,"416-19","Alloy 617",314626,"Plate"
-264.00,0.00909,"Qualified",,557.05,"CapPass","Cycle 10",10,12008,"416-19","Alloy 617",314626,"Plate"
-264.75,0.00904,"Qualified",,557.09,"CapPass","Cycle 10",10,12009,"416-19","Alloy 617",314626,"Plate"
-265.49,0.00899,"Qualified",,557.14,"CapPass","Cycle 10",10,12010,"416-19","Alloy 617",314626,"Plate"
-266.25,0.00894,"Qualified",,557.19,"CapPass","Cycle 10",10,12011,"416-19","Alloy 617",314626,"Plate"
-267.01,0.00889,"Qualified",,557.24,"CapPass","Cycle 10",10,12012,"416-19","Alloy 617",314626,"Plate"
-267.78,0.00884,"Qualified",,557.30,"CapPass","Cycle 10",10,12013,"416-19","Alloy 617",314626,"Plate"
-268.50,0.00879,"Qualified",,557.35,"CapPass","Cycle 10",10,12014,"416-19","Alloy 617",314626,"Plate"
-269.20,0.00874,"Qualified",,557.40,"CapPass","Cycle 10",10,12015,"416-19","Alloy 617",314626,"Plate"
-269.93,0.00869,"Qualified",,557.45,"CapPass","Cycle 10",10,12016,"416-19","Alloy 617",314626,"Plate"
-270.65,0.00864,"Qualified",,557.50,"CapPass","Cycle 10",10,12017,"416-19","Alloy 617",314626,"Plate"
-271.41,0.00859,"Qualified",,557.56,"CapPass","Cycle 10",10,12018,"416-19","Alloy 617",314626,"Plate"
-272.16,0.00854,"Qualified",,557.61,"CapPass","Cycle 10",10,12019,"416-19","Alloy 617",314626,"Plate"
-272.97,0.00849,"Qualified",,557.66,"CapPass","Cycle 10",10,12020,"416-19","Alloy 617",314626,"Plate"
-274.46,0.00844,"Qualified",,557.71,"CapPass","Cycle 10",10,12021,"416-19","Alloy 617",314626,"Plate"
-275.62,0.00839,"Qualified",,557.75,"CapPass","Cycle 10",10,12022,"416-19","Alloy 617",314626,"Plate"
-276.09,0.00836,"Qualified",,557.77,"CapPass","Cycle 10",10,12023,"416-19","Alloy 617",314626,"Plate"
-276.67,0.00834,"Qualified",,557.79,"CapPass","Cycle 10",10,12024,"416-19","Alloy 617",314626,"Plate"
-277.70,0.00829,"Qualified",,557.84,"CapPass","Cycle 10",10,12025,"416-19","Alloy 617",314626,"Plate"
-278.35,0.00824,"Qualified",,557.88,"CapPass","Cycle 10",10,12026,"416-19","Alloy 617",314626,"Plate"
-278.87,0.00819,"Qualified",,557.93,"CapPass","Cycle 10",10,12027,"416-19","Alloy 617",314626,"Plate"
-279.09,0.00813,"Qualified",,557.98,"CapPass","Cycle 10",10,12028,"416-19","Alloy 617",314626,"Plate"
-279.35,0.00808,"Qualified",,558.04,"CapPass","Cycle 10",10,12029,"416-19","Alloy 617",314626,"Plate"
-279.65,0.00803,"Qualified",,558.09,"CapPass","Cycle 10",10,12030,"416-19","Alloy 617",314626,"Plate"
-279.97,0.00798,"Qualified",,558.14,"CapPass","Cycle 10",10,12031,"416-19","Alloy 617",314626,"Plate"
-280.35,0.00793,"Qualified",,558.19,"CapPass","Cycle 10",10,12032,"416-19","Alloy 617",314626,"Plate"
-280.67,0.00788,"Qualified",,558.24,"CapPass","Cycle 10",10,12033,"416-19","Alloy 617",314626,"Plate"
-281.03,0.00783,"Qualified",,558.29,"CapPass","Cycle 10",10,12034,"416-19","Alloy 617",314626,"Plate"
-281.37,0.00778,"Qualified",,558.34,"CapPass","Cycle 10",10,12035,"416-19","Alloy 617",314626,"Plate"
-281.73,0.00773,"Qualified",,558.39,"CapPass","Cycle 10",10,12036,"416-19","Alloy 617",314626,"Plate"
-282.07,0.00768,"Qualified",,558.43,"CapPass","Cycle 10",10,12037,"416-19","Alloy 617",314626,"Plate"
-282.41,0.00763,"Qualified",,558.48,"CapPass","Cycle 10",10,12038,"416-19","Alloy 617",314626,"Plate"
-282.73,0.00758,"Qualified",,558.53,"CapPass","Cycle 10",10,12039,"416-19","Alloy 617",314626,"Plate"
-282.98,0.00753,"Qualified",,558.57,"CapPass","Cycle 10",10,12040,"416-19","Alloy 617",314626,"Plate"
-283.21,0.00748,"Qualified",,558.62,"CapPass","Cycle 10",10,12041,"416-19","Alloy 617",314626,"Plate"
-283.17,0.00743,"Qualified",,558.66,"CapPass","Cycle 10",10,12042,"416-19","Alloy 617",314626,"Plate"
-282.84,0.00738,"Qualified",,558.71,"CapPass","Cycle 10",10,12043,"416-19","Alloy 617",314626,"Plate"
-282.27,0.00733,"Qualified",,558.76,"CapPass","Cycle 10",10,12044,"416-19","Alloy 617",314626,"Plate"
-282.14,0.00732,"Qualified",,558.77,"CapPass","Cycle 10",10,12045,"416-19","Alloy 617",314626,"Plate"
-281.55,0.00728,"Qualified",,558.81,"CapPass","Cycle 10",10,12046,"416-19","Alloy 617",314626,"Plate"
-280.93,0.00723,"Qualified",,558.87,"CapPass","Cycle 10",10,12047,"416-19","Alloy 617",314626,"Plate"
-280.54,0.00718,"Qualified",,558.92,"CapPass","Cycle 10",10,12048,"416-19","Alloy 617",314626,"Plate"
-280.24,0.00713,"Qualified",,558.97,"CapPass","Cycle 10",10,12049,"416-19","Alloy 617",314626,"Plate"
-279.99,0.00707,"Qualified",,559.03,"CapPass","Cycle 10",10,12050,"416-19","Alloy 617",314626,"Plate"
-280.10,0.00702,"Qualified",,559.08,"CapPass","Cycle 10",10,12051,"416-19","Alloy 617",314626,"Plate"
-280.55,0.00697,"Qualified",,559.13,"CapPass","Cycle 10",10,12052,"416-19","Alloy 617",314626,"Plate"
-281.00,0.00692,"Qualified",,559.18,"CapPass","Cycle 10",10,12053,"416-19","Alloy 617",314626,"Plate"
-281.16,0.00687,"Qualified",,559.23,"CapPass","Cycle 10",10,12054,"416-19","Alloy 617",314626,"Plate"
-281.27,0.00682,"Qualified",,559.28,"CapPass","Cycle 10",10,12055,"416-19","Alloy 617",314626,"Plate"
-281.37,0.00677,"Qualified",,559.33,"CapPass","Cycle 10",10,12056,"416-19","Alloy 617",314626,"Plate"
-281.55,0.00672,"Qualified",,559.39,"CapPass","Cycle 10",10,12057,"416-19","Alloy 617",314626,"Plate"
-281.76,0.00667,"Qualified",,559.44,"CapPass","Cycle 10",10,12058,"416-19","Alloy 617",314626,"Plate"
-282.29,0.00662,"Qualified",,559.49,"CapPass","Cycle 10",10,12059,"416-19","Alloy 617",314626,"Plate"
-283.34,0.00657,"Qualified",,559.54,"CapPass","Cycle 10",10,12060,"416-19","Alloy 617",314626,"Plate"
-284.38,0.00652,"Qualified",,559.58,"CapPass","Cycle 10",10,12061,"416-19","Alloy 617",314626,"Plate"
-285.17,0.00647,"Qualified",,559.63,"CapPass","Cycle 10",10,12062,"416-19","Alloy 617",314626,"Plate"
-285.76,0.00642,"Qualified",,559.68,"CapPass","Cycle 10",10,12063,"416-19","Alloy 617",314626,"Plate"
-286.29,0.00637,"Qualified",,559.72,"CapPass","Cycle 10",10,12064,"416-19","Alloy 617",314626,"Plate"
-286.69,0.00632,"Qualified",,559.77,"CapPass","Cycle 10",10,12065,"416-19","Alloy 617",314626,"Plate"
-286.72,0.00632,"Qualified",,559.77,"CapPass","Cycle 10",10,12066,"416-19","Alloy 617",314626,"Plate"
-287.00,0.00627,"Qualified",,559.81,"CapPass","Cycle 10",10,12067,"416-19","Alloy 617",314626,"Plate"
-286.99,0.00622,"Qualified",,559.86,"CapPass","Cycle 10",10,12068,"416-19","Alloy 617",314626,"Plate"
-286.85,0.00617,"Qualified",,559.91,"CapPass","Cycle 10",10,12069,"416-19","Alloy 617",314626,"Plate"
-286.56,0.00612,"Qualified",,559.96,"CapPass","Cycle 10",10,12070,"416-19","Alloy 617",314626,"Plate"
-286.33,0.00607,"Qualified",,560.02,"CapPass","Cycle 10",10,12071,"416-19","Alloy 617",314626,"Plate"
-285.83,0.00602,"Qualified",,560.07,"CapPass","Cycle 10",10,12072,"416-19","Alloy 617",314626,"Plate"
-285.33,0.00597,"Qualified",,560.12,"CapPass","Cycle 10",10,12073,"416-19","Alloy 617",314626,"Plate"
-285.18,0.00591,"Qualified",,560.17,"CapPass","Cycle 10",10,12074,"416-19","Alloy 617",314626,"Plate"
-285.25,0.00586,"Qualified",,560.22,"CapPass","Cycle 10",10,12075,"416-19","Alloy 617",314626,"Plate"
-285.57,0.00581,"Qualified",,560.27,"CapPass","Cycle 10",10,12076,"416-19","Alloy 617",314626,"Plate"
-285.82,0.00576,"Qualified",,560.31,"CapPass","Cycle 10",10,12077,"416-19","Alloy 617",314626,"Plate"
-286.00,0.00571,"Qualified",,560.36,"CapPass","Cycle 10",10,12078,"416-19","Alloy 617",314626,"Plate"
-286.20,0.00566,"Qualified",,560.41,"CapPass","Cycle 10",10,12079,"416-19","Alloy 617",314626,"Plate"
-286.31,0.00561,"Qualified",,560.46,"CapPass","Cycle 10",10,12080,"416-19","Alloy 617",314626,"Plate"
-286.39,0.00556,"Qualified",,560.51,"CapPass","Cycle 10",10,12081,"416-19","Alloy 617",314626,"Plate"
-286.49,0.00551,"Qualified",,560.57,"CapPass","Cycle 10",10,12082,"416-19","Alloy 617",314626,"Plate"
-286.55,0.00546,"Qualified",,560.62,"CapPass","Cycle 10",10,12083,"416-19","Alloy 617",314626,"Plate"
-286.68,0.00541,"Qualified",,560.67,"CapPass","Cycle 10",10,12084,"416-19","Alloy 617",314626,"Plate"
-286.79,0.00536,"Qualified",,560.72,"CapPass","Cycle 10",10,12085,"416-19","Alloy 617",314626,"Plate"
-286.93,0.00531,"Qualified",,560.77,"CapPass","Cycle 10",10,12086,"416-19","Alloy 617",314626,"Plate"
-286.93,0.00531,"Qualified",,560.77,"CapPass","Cycle 10",10,12087,"416-19","Alloy 617",314626,"Plate"
-287.07,0.00526,"Qualified",,560.82,"CapPass","Cycle 10",10,12088,"416-19","Alloy 617",314626,"Plate"
-287.19,0.00521,"Qualified",,560.87,"CapPass","Cycle 10",10,12089,"416-19","Alloy 617",314626,"Plate"
-287.30,0.00516,"Qualified",,560.91,"CapPass","Cycle 10",10,12090,"416-19","Alloy 617",314626,"Plate"
-287.37,0.00511,"Qualified",,560.96,"CapPass","Cycle 10",10,12091,"416-19","Alloy 617",314626,"Plate"
-287.45,0.00506,"Qualified",,561.01,"CapPass","Cycle 10",10,12092,"416-19","Alloy 617",314626,"Plate"
-287.52,0.00501,"Qualified",,561.06,"CapPass","Cycle 10",10,12093,"416-19","Alloy 617",314626,"Plate"
-287.61,0.00495,"Qualified",,561.11,"CapPass","Cycle 10",10,12094,"416-19","Alloy 617",314626,"Plate"
-287.66,0.00490,"Qualified",,561.16,"CapPass","Cycle 10",10,12095,"416-19","Alloy 617",314626,"Plate"
-287.65,0.00485,"Qualified",,561.21,"CapPass","Cycle 10",10,12096,"416-19","Alloy 617",314626,"Plate"
-287.64,0.00480,"Qualified",,561.26,"CapPass","Cycle 10",10,12097,"416-19","Alloy 617",314626,"Plate"
-287.64,0.00475,"Qualified",,561.31,"CapPass","Cycle 10",10,12098,"416-19","Alloy 617",314626,"Plate"
-287.68,0.00470,"Qualified",,561.37,"CapPass","Cycle 10",10,12099,"416-19","Alloy 617",314626,"Plate"
-287.72,0.00465,"Qualified",,561.43,"CapPass","Cycle 10",10,12100,"416-19","Alloy 617",314626,"Plate"
-287.81,0.00460,"Qualified",,561.48,"CapPass","Cycle 10",10,12101,"416-19","Alloy 617",314626,"Plate"
-287.96,0.00455,"Qualified",,561.54,"CapPass","Cycle 10",10,12102,"416-19","Alloy 617",314626,"Plate"
-288.74,0.00450,"Qualified",,561.59,"CapPass","Cycle 10",10,12103,"416-19","Alloy 617",314626,"Plate"
-289.94,0.00445,"Qualified",,561.64,"CapPass","Cycle 10",10,12104,"416-19","Alloy 617",314626,"Plate"
-290.99,0.00440,"Qualified",,561.69,"CapPass","Cycle 10",10,12105,"416-19","Alloy 617",314626,"Plate"
-292.10,0.00435,"Qualified",,561.73,"CapPass","Cycle 10",10,12106,"416-19","Alloy 617",314626,"Plate"
-292.80,0.00431,"Qualified",,561.77,"CapPass","Cycle 10",10,12107,"416-19","Alloy 617",314626,"Plate"
-293.00,0.00430,"Qualified",,561.78,"CapPass","Cycle 10",10,12108,"416-19","Alloy 617",314626,"Plate"
-293.50,0.00425,"Qualified",,561.82,"CapPass","Cycle 10",10,12109,"416-19","Alloy 617",314626,"Plate"
-293.44,0.00420,"Qualified",,561.87,"CapPass","Cycle 10",10,12110,"416-19","Alloy 617",314626,"Plate"
-293.33,0.00415,"Qualified",,561.92,"CapPass","Cycle 10",10,12111,"416-19","Alloy 617",314626,"Plate"
-293.24,0.00410,"Qualified",,561.97,"CapPass","Cycle 10",10,12112,"416-19","Alloy 617",314626,"Plate"
-293.15,0.00405,"Qualified",,562.02,"CapPass","Cycle 10",10,12113,"416-19","Alloy 617",314626,"Plate"
-293.21,0.00400,"Qualified",,562.07,"CapPass","Cycle 10",10,12114,"416-19","Alloy 617",314626,"Plate"
-293.26,0.00395,"Qualified",,562.12,"CapPass","Cycle 10",10,12115,"416-19","Alloy 617",314626,"Plate"
-293.34,0.00389,"Qualified",,562.16,"CapPass","Cycle 10",10,12116,"416-19","Alloy 617",314626,"Plate"
-293.01,0.00384,"Qualified",,562.21,"CapPass","Cycle 10",10,12117,"416-19","Alloy 617",314626,"Plate"
-292.69,0.00379,"Qualified",,562.27,"CapPass","Cycle 10",10,12118,"416-19","Alloy 617",314626,"Plate"
-292.40,0.00374,"Qualified",,562.32,"CapPass","Cycle 10",10,12119,"416-19","Alloy 617",314626,"Plate"
-292.12,0.00369,"Qualified",,562.37,"CapPass","Cycle 10",10,12120,"416-19","Alloy 617",314626,"Plate"
-292.13,0.00364,"Qualified",,562.42,"CapPass","Cycle 10",10,12121,"416-19","Alloy 617",314626,"Plate"
-292.33,0.00359,"Qualified",,562.47,"CapPass","Cycle 10",10,12122,"416-19","Alloy 617",314626,"Plate"
-292.53,0.00354,"Qualified",,562.51,"CapPass","Cycle 10",10,12123,"416-19","Alloy 617",314626,"Plate"
-292.66,0.00349,"Qualified",,562.56,"CapPass","Cycle 10",10,12124,"416-19","Alloy 617",314626,"Plate"
-292.77,0.00344,"Qualified",,562.61,"CapPass","Cycle 10",10,12125,"416-19","Alloy 617",314626,"Plate"
-292.79,0.00339,"Qualified",,562.66,"CapPass","Cycle 10",10,12126,"416-19","Alloy 617",314626,"Plate"
-292.78,0.00334,"Qualified",,562.71,"CapPass","Cycle 10",10,12127,"416-19","Alloy 617",314626,"Plate"
-292.77,0.00329,"Qualified",,562.75,"CapPass","Cycle 10",10,12128,"416-19","Alloy 617",314626,"Plate"
-292.77,0.00328,"Qualified",,562.77,"CapPass","Cycle 10",10,12129,"416-19","Alloy 617",314626,"Plate"
-292.68,0.00324,"Qualified",,562.80,"CapPass","Cycle 10",10,12130,"416-19","Alloy 617",314626,"Plate"
-292.52,0.00319,"Qualified",,562.85,"CapPass","Cycle 10",10,12131,"416-19","Alloy 617",314626,"Plate"
-292.33,0.00314,"Qualified",,562.89,"CapPass","Cycle 10",10,12132,"416-19","Alloy 617",314626,"Plate"
-292.00,0.00309,"Qualified",,562.95,"CapPass","Cycle 10",10,12133,"416-19","Alloy 617",314626,"Plate"
-291.57,0.00304,"Qualified",,563.00,"CapPass","Cycle 10",10,12134,"416-19","Alloy 617",314626,"Plate"
-291.14,0.00299,"Qualified",,563.05,"CapPass","Cycle 10",10,12135,"416-19","Alloy 617",314626,"Plate"
-290.77,0.00294,"Qualified",,563.10,"CapPass","Cycle 10",10,12136,"416-19","Alloy 617",314626,"Plate"
-290.42,0.00289,"Qualified",,563.15,"CapPass","Cycle 10",10,12137,"416-19","Alloy 617",314626,"Plate"
-290.09,0.00283,"Qualified",,563.20,"CapPass","Cycle 10",10,12138,"416-19","Alloy 617",314626,"Plate"
-289.23,0.00278,"Qualified",,563.26,"CapPass","Cycle 10",10,12139,"416-19","Alloy 617",314626,"Plate"
-288.45,0.00273,"Qualified",,563.32,"CapPass","Cycle 10",10,12140,"416-19","Alloy 617",314626,"Plate"
-288.28,0.00268,"Qualified",,563.38,"CapPass","Cycle 10",10,12141,"416-19","Alloy 617",314626,"Plate"
-288.80,0.00263,"Qualified",,563.44,"CapPass","Cycle 10",10,12142,"416-19","Alloy 617",314626,"Plate"
-289.62,0.00258,"Qualified",,563.49,"CapPass","Cycle 10",10,12143,"416-19","Alloy 617",314626,"Plate"
-290.52,0.00253,"Qualified",,563.53,"CapPass","Cycle 10",10,12144,"416-19","Alloy 617",314626,"Plate"
-291.28,0.00248,"Qualified",,563.58,"CapPass","Cycle 10",10,12145,"416-19","Alloy 617",314626,"Plate"
-292.26,0.00243,"Qualified",,563.62,"CapPass","Cycle 10",10,12146,"416-19","Alloy 617",314626,"Plate"
-292.66,0.00238,"Qualified",,563.67,"CapPass","Cycle 10",10,12147,"416-19","Alloy 617",314626,"Plate"
-292.90,0.00233,"Qualified",,563.72,"CapPass","Cycle 10",10,12148,"416-19","Alloy 617",314626,"Plate"
-293.15,0.00228,"Qualified",,563.77,"CapPass","Cycle 10",10,12149,"416-19","Alloy 617",314626,"Plate"
-293.15,0.00228,"Qualified",,563.77,"CapPass","Cycle 10",10,12150,"416-19","Alloy 617",314626,"Plate"
-293.59,0.00223,"Qualified",,563.82,"CapPass","Cycle 10",10,12151,"416-19","Alloy 617",314626,"Plate"
-293.59,0.00218,"Qualified",,563.87,"CapPass","Cycle 10",10,12152,"416-19","Alloy 617",314626,"Plate"
-293.66,0.00213,"Qualified",,563.92,"CapPass","Cycle 10",10,12153,"416-19","Alloy 617",314626,"Plate"
-293.97,0.00208,"Qualified",,563.97,"CapPass","Cycle 10",10,12154,"416-19","Alloy 617",314626,"Plate"
-294.39,0.00203,"Qualified",,564.02,"CapPass","Cycle 10",10,12155,"416-19","Alloy 617",314626,"Plate"
-294.58,0.00198,"Qualified",,564.07,"CapPass","Cycle 10",10,12156,"416-19","Alloy 617",314626,"Plate"
-294.73,0.00193,"Qualified",,564.11,"CapPass","Cycle 10",10,12157,"416-19","Alloy 617",314626,"Plate"
-294.84,0.00188,"Qualified",,564.16,"CapPass","Cycle 10",10,12158,"416-19","Alloy 617",314626,"Plate"
-294.94,0.00182,"Qualified",,564.20,"CapPass","Cycle 10",10,12159,"416-19","Alloy 617",314626,"Plate"
-294.98,0.00177,"Qualified",,564.25,"CapPass","Cycle 10",10,12160,"416-19","Alloy 617",314626,"Plate"
-294.88,0.00172,"Qualified",,564.30,"CapPass","Cycle 10",10,12161,"416-19","Alloy 617",314626,"Plate"
-294.43,0.00167,"Qualified",,564.35,"CapPass","Cycle 10",10,12162,"416-19","Alloy 617",314626,"Plate"
-293.80,0.00162,"Qualified",,564.40,"CapPass","Cycle 10",10,12163,"416-19","Alloy 617",314626,"Plate"
-293.32,0.00157,"Qualified",,564.45,"CapPass","Cycle 10",10,12164,"416-19","Alloy 617",314626,"Plate"
-292.93,0.00152,"Qualified",,564.51,"CapPass","Cycle 10",10,12165,"416-19","Alloy 617",314626,"Plate"
-292.65,0.00147,"Qualified",,564.56,"CapPass","Cycle 10",10,12166,"416-19","Alloy 617",314626,"Plate"
-292.48,0.00142,"Qualified",,564.61,"CapPass","Cycle 10",10,12167,"416-19","Alloy 617",314626,"Plate"
-292.27,0.00137,"Qualified",,564.66,"CapPass","Cycle 10",10,12168,"416-19","Alloy 617",314626,"Plate"
-292.09,0.00132,"Qualified",,564.72,"CapPass","Cycle 10",10,12169,"416-19","Alloy 617",314626,"Plate"
-292.13,0.00127,"Qualified",,564.77,"CapPass","Cycle 10",10,12170,"416-19","Alloy 617",314626,"Plate"
-292.16,0.00127,"Qualified",,564.77,"CapPass","Cycle 10",10,12171,"416-19","Alloy 617",314626,"Plate"
-292.45,0.00122,"Qualified",,564.82,"CapPass","Cycle 10",10,12172,"416-19","Alloy 617",314626,"Plate"
-292.84,0.00117,"Qualified",,564.87,"CapPass","Cycle 10",10,12173,"416-19","Alloy 617",314626,"Plate"
-293.29,0.00112,"Qualified",,564.92,"CapPass","Cycle 10",10,12174,"416-19","Alloy 617",314626,"Plate"
-293.67,0.00107,"Qualified",,564.97,"CapPass","Cycle 10",10,12175,"416-19","Alloy 617",314626,"Plate"
-294.01,0.00102,"Qualified",,565.02,"CapPass","Cycle 10",10,12176,"416-19","Alloy 617",314626,"Plate"
-294.38,0.00097,"Qualified",,565.07,"CapPass","Cycle 10",10,12177,"416-19","Alloy 617",314626,"Plate"
-294.67,0.00092,"Qualified",,565.12,"CapPass","Cycle 10",10,12178,"416-19","Alloy 617",314626,"Plate"
-294.92,0.00086,"Qualified",,565.17,"CapPass","Cycle 10",10,12179,"416-19","Alloy 617",314626,"Plate"
-295.11,0.00081,"Qualified",,565.21,"CapPass","Cycle 10",10,12180,"416-19","Alloy 617",314626,"Plate"
-295.32,0.00076,"Qualified",,565.26,"CapPass","Cycle 10",10,12181,"416-19","Alloy 617",314626,"Plate"
-295.30,0.00071,"Qualified",,565.31,"CapPass","Cycle 10",10,12182,"416-19","Alloy 617",314626,"Plate"
-294.62,0.00066,"Qualified",,565.36,"CapPass","Cycle 10",10,12183,"416-19","Alloy 617",314626,"Plate"
-293.98,0.00061,"Qualified",,565.41,"CapPass","Cycle 10",10,12184,"416-19","Alloy 617",314626,"Plate"
-293.76,0.00056,"Qualified",,565.46,"CapPass","Cycle 10",10,12185,"416-19","Alloy 617",314626,"Plate"
-293.27,0.00051,"Qualified",,565.51,"CapPass","Cycle 10",10,12186,"416-19","Alloy 617",314626,"Plate"
-292.80,0.00046,"Qualified",,565.57,"CapPass","Cycle 10",10,12187,"416-19","Alloy 617",314626,"Plate"
-292.45,0.00041,"Qualified",,565.62,"CapPass","Cycle 10",10,12188,"416-19","Alloy 617",314626,"Plate"
-292.35,0.00036,"Qualified",,565.68,"CapPass","Cycle 10",10,12189,"416-19","Alloy 617",314626,"Plate"
-292.40,0.00031,"Qualified",,565.73,"CapPass","Cycle 10",10,12190,"416-19","Alloy 617",314626,"Plate"
-292.89,0.00028,"Qualified",,565.77,"CapPass","Cycle 10",10,12191,"416-19","Alloy 617",314626,"Plate"
-293.29,0.00026,"Qualified",,565.79,"CapPass","Cycle 10",10,12192,"416-19","Alloy 617",314626,"Plate"
-294.09,0.00021,"Qualified",,565.83,"CapPass","Cycle 10",10,12193,"416-19","Alloy 617",314626,"Plate"
-295.39,0.00016,"Qualified",,565.88,"CapPass","Cycle 10",10,12194,"416-19","Alloy 617",314626,"Plate"
-296.55,0.00011,"Qualified",,565.93,"CapPass","Cycle 10",10,12195,"416-19","Alloy 617",314626,"Plate"
-297.52,0.00006,"Qualified",,565.98,"CapPass","Cycle 10",10,12196,"416-19","Alloy 617",314626,"Plate"
-298.24,0.00001,"Qualified",,566.02,"CapPass","Cycle 10",10,12197,"416-19","Alloy 617",314626,"Plate"
-298.84,-0.00005,"Qualified",,566.07,"CapPass","Cycle 10",10,12198,"416-19","Alloy 617",314626,"Plate"
-299.36,-0.00010,"Qualified",,566.12,"CapPass","Cycle 10",10,12199,"416-19","Alloy 617",314626,"Plate"
-299.57,-0.00015,"Qualified",,566.17,"CapPass","Cycle 10",10,12200,"416-19","Alloy 617",314626,"Plate"
-299.64,-0.00020,"Qualified",,566.22,"CapPass","Cycle 10",10,12201,"416-19","Alloy 617",314626,"Plate"
-299.70,-0.00025,"Qualified",,566.27,"CapPass","Cycle 10",10,12202,"416-19","Alloy 617",314626,"Plate"
-299.72,-0.00030,"Qualified",,566.32,"CapPass","Cycle 10",10,12203,"416-19","Alloy 617",314626,"Plate"
-299.77,-0.00035,"Qualified",,566.37,"CapPass","Cycle 10",10,12204,"416-19","Alloy 617",314626,"Plate"
-299.80,-0.00040,"Qualified",,566.42,"CapPass","Cycle 10",10,12205,"416-19","Alloy 617",314626,"Plate"
-299.86,-0.00045,"Qualified",,566.47,"CapPass","Cycle 10",10,12206,"416-19","Alloy 617",314626,"Plate"
-299.94,-0.00050,"Qualified",,566.52,"CapPass","Cycle 10",10,12207,"416-19","Alloy 617",314626,"Plate"
-299.94,-0.00055,"Qualified",,566.57,"CapPass","Cycle 10",10,12208,"416-19","Alloy 617",314626,"Plate"
-299.57,-0.00060,"Qualified",,566.62,"CapPass","Cycle 10",10,12209,"416-19","Alloy 617",314626,"Plate"
-299.29,-0.00065,"Qualified",,566.67,"CapPass","Cycle 10",10,12210,"416-19","Alloy 617",314626,"Plate"
-299.07,-0.00070,"Qualified",,566.73,"CapPass","Cycle 10",10,12211,"416-19","Alloy 617",314626,"Plate"
-299.27,-0.00074,"Qualified",,566.77,"CapPass","Cycle 10",10,12212,"416-19","Alloy 617",314626,"Plate"
-299.47,-0.00075,"Qualified",,566.78,"CapPass","Cycle 10",10,12213,"416-19","Alloy 617",314626,"Plate"
-300.06,-0.00080,"Qualified",,566.83,"CapPass","Cycle 10",10,12214,"416-19","Alloy 617",314626,"Plate"
-300.51,-0.00085,"Qualified",,566.87,"CapPass","Cycle 10",10,12215,"416-19","Alloy 617",314626,"Plate"
-300.91,-0.00090,"Qualified",,566.92,"CapPass","Cycle 10",10,12216,"416-19","Alloy 617",314626,"Plate"
-301.28,-0.00095,"Qualified",,566.96,"CapPass","Cycle 10",10,12217,"416-19","Alloy 617",314626,"Plate"
-301.45,-0.00100,"Qualified",,567.01,"CapPass","Cycle 10",10,12218,"416-19","Alloy 617",314626,"Plate"
-301.56,-0.00105,"Qualified",,567.06,"CapPass","Cycle 10",10,12219,"416-19","Alloy 617",314626,"Plate"
-301.49,-0.00110,"Qualified",,567.11,"CapPass","Cycle 10",10,12220,"416-19","Alloy 617",314626,"Plate"
-301.18,-0.00115,"Qualified",,567.16,"CapPass","Cycle 10",10,12221,"416-19","Alloy 617",314626,"Plate"
-300.74,-0.00121,"Qualified",,567.21,"CapPass","Cycle 10",10,12222,"416-19","Alloy 617",314626,"Plate"
-300.26,-0.00126,"Qualified",,567.26,"CapPass","Cycle 10",10,12223,"416-19","Alloy 617",314626,"Plate"
-299.85,-0.00131,"Qualified",,567.31,"CapPass","Cycle 10",10,12224,"416-19","Alloy 617",314626,"Plate"
-299.27,-0.00136,"Qualified",,567.36,"CapPass","Cycle 10",10,12225,"416-19","Alloy 617",314626,"Plate"
-298.07,-0.00141,"Qualified",,567.41,"CapPass","Cycle 10",10,12226,"416-19","Alloy 617",314626,"Plate"
-297.24,-0.00146,"Qualified",,567.47,"CapPass","Cycle 10",10,12227,"416-19","Alloy 617",314626,"Plate"
-297.10,-0.00151,"Qualified",,567.52,"CapPass","Cycle 10",10,12228,"416-19","Alloy 617",314626,"Plate"
-297.49,-0.00156,"Qualified",,567.57,"CapPass","Cycle 10",10,12229,"416-19","Alloy 617",314626,"Plate"
-297.95,-0.00161,"Qualified",,567.62,"CapPass","Cycle 10",10,12230,"416-19","Alloy 617",314626,"Plate"
-298.25,-0.00166,"Qualified",,567.67,"CapPass","Cycle 10",10,12231,"416-19","Alloy 617",314626,"Plate"
-298.44,-0.00171,"Qualified",,567.72,"CapPass","Cycle 10",10,12232,"416-19","Alloy 617",314626,"Plate"
-298.78,-0.00176,"Qualified",,567.77,"CapPass","Cycle 10",10,12233,"416-19","Alloy 617",314626,"Plate"
-298.77,-0.00176,"Qualified",,567.77,"CapPass","Cycle 10",10,12234,"416-19","Alloy 617",314626,"Plate"
-299.17,-0.00181,"Qualified",,567.82,"CapPass","Cycle 10",10,12235,"416-19","Alloy 617",314626,"Plate"
-299.49,-0.00186,"Qualified",,567.87,"CapPass","Cycle 10",10,12236,"416-19","Alloy 617",314626,"Plate"
-299.75,-0.00191,"Qualified",,567.93,"CapPass","Cycle 10",10,12237,"416-19","Alloy 617",314626,"Plate"
-300.07,-0.00196,"Qualified",,567.98,"CapPass","Cycle 10",10,12238,"416-19","Alloy 617",314626,"Plate"
-300.35,-0.00201,"Qualified",,568.03,"CapPass","Cycle 10",10,12239,"416-19","Alloy 617",314626,"Plate"
-300.58,-0.00206,"Qualified",,568.08,"CapPass","Cycle 10",10,12240,"416-19","Alloy 617",314626,"Plate"
-300.83,-0.00211,"Qualified",,568.12,"CapPass","Cycle 10",10,12241,"416-19","Alloy 617",314626,"Plate"
-301.03,-0.00216,"Qualified",,568.17,"CapPass","Cycle 10",10,12242,"416-19","Alloy 617",314626,"Plate"
-301.21,-0.00222,"Qualified",,568.22,"CapPass","Cycle 10",10,12243,"416-19","Alloy 617",314626,"Plate"
-301.37,-0.00227,"Qualified",,568.27,"CapPass","Cycle 10",10,12244,"416-19","Alloy 617",314626,"Plate"
-301.51,-0.00232,"Qualified",,568.32,"CapPass","Cycle 10",10,12245,"416-19","Alloy 617",314626,"Plate"
-301.62,-0.00237,"Qualified",,568.37,"CapPass","Cycle 10",10,12246,"416-19","Alloy 617",314626,"Plate"
-301.72,-0.00242,"Qualified",,568.42,"CapPass","Cycle 10",10,12247,"416-19","Alloy 617",314626,"Plate"
-301.81,-0.00247,"Qualified",,568.47,"CapPass","Cycle 10",10,12248,"416-19","Alloy 617",314626,"Plate"
-301.89,-0.00252,"Qualified",,568.52,"CapPass","Cycle 10",10,12249,"416-19","Alloy 617",314626,"Plate"
-301.96,-0.00257,"Qualified",,568.57,"CapPass","Cycle 10",10,12250,"416-19","Alloy 617",314626,"Plate"
-302.02,-0.00262,"Qualified",,568.62,"CapPass","Cycle 10",10,12251,"416-19","Alloy 617",314626,"Plate"
-302.09,-0.00267,"Qualified",,568.67,"CapPass","Cycle 10",10,12252,"416-19","Alloy 617",314626,"Plate"
-302.15,-0.00272,"Qualified",,568.72,"CapPass","Cycle 10",10,12253,"416-19","Alloy 617",314626,"Plate"
-302.16,-0.00277,"Qualified",,568.77,"CapPass","Cycle 10",10,12254,"416-19","Alloy 617",314626,"Plate"
-302.18,-0.00282,"Qualified",,568.82,"CapPass","Cycle 10",10,12255,"416-19","Alloy 617",314626,"Plate"
-302.19,-0.00287,"Qualified",,568.87,"CapPass","Cycle 10",10,12256,"416-19","Alloy 617",314626,"Plate"
-302.23,-0.00292,"Qualified",,568.91,"CapPass","Cycle 10",10,12257,"416-19","Alloy 617",314626,"Plate"
-302.24,-0.00297,"Qualified",,568.96,"CapPass","Cycle 10",10,12258,"416-19","Alloy 617",314626,"Plate"
-302.24,-0.00302,"Qualified",,569.01,"CapPass","Cycle 10",10,12259,"416-19","Alloy 617",314626,"Plate"
-302.26,-0.00307,"Qualified",,569.06,"CapPass","Cycle 10",10,12260,"416-19","Alloy 617",314626,"Plate"
-302.23,-0.00312,"Qualified",,569.11,"CapPass","Cycle 10",10,12261,"416-19","Alloy 617",314626,"Plate"
-302.24,-0.00317,"Qualified",,569.16,"CapPass","Cycle 10",10,12262,"416-19","Alloy 617",314626,"Plate"
-302.20,-0.00323,"Qualified",,569.21,"CapPass","Cycle 10",10,12263,"416-19","Alloy 617",314626,"Plate"
-301.37,-0.00328,"Qualified",,569.26,"CapPass","Cycle 10",10,12264,"416-19","Alloy 617",314626,"Plate"
-300.26,-0.00333,"Qualified",,569.32,"CapPass","Cycle 10",10,12265,"416-19","Alloy 617",314626,"Plate"
-300.08,-0.00338,"Qualified",,569.37,"CapPass","Cycle 10",10,12266,"416-19","Alloy 617",314626,"Plate"
-300.05,-0.00343,"Qualified",,569.42,"CapPass","Cycle 10",10,12267,"416-19","Alloy 617",314626,"Plate"
-300.04,-0.00348,"Qualified",,569.47,"CapPass","Cycle 10",10,12268,"416-19","Alloy 617",314626,"Plate"
-300.00,-0.00353,"Qualified",,569.52,"CapPass","Cycle 10",10,12269,"416-19","Alloy 617",314626,"Plate"
-299.98,-0.00358,"Qualified",,569.58,"CapPass","Cycle 10",10,12270,"416-19","Alloy 617",314626,"Plate"
-300.04,-0.00363,"Qualified",,569.63,"CapPass","Cycle 10",10,12271,"416-19","Alloy 617",314626,"Plate"
-300.19,-0.00368,"Qualified",,569.68,"CapPass","Cycle 10",10,12272,"416-19","Alloy 617",314626,"Plate"
-300.10,-0.00373,"Qualified",,569.73,"CapPass","Cycle 10",10,12273,"416-19","Alloy 617",314626,"Plate"
-300.03,-0.00376,"Qualified",,569.77,"CapPass","Cycle 10",10,12274,"416-19","Alloy 617",314626,"Plate"
-300.23,-0.00378,"Qualified",,569.79,"CapPass","Cycle 10",10,12275,"416-19","Alloy 617",314626,"Plate"
-300.94,-0.00383,"Qualified",,569.84,"CapPass","Cycle 10",10,12276,"416-19","Alloy 617",314626,"Plate"
-301.69,-0.00388,"Qualified",,569.88,"CapPass","Cycle 10",10,12277,"416-19","Alloy 617",314626,"Plate"
-302.39,-0.00393,"Qualified",,569.93,"CapPass","Cycle 10",10,12278,"416-19","Alloy 617",314626,"Plate"
-302.85,-0.00398,"Qualified",,569.98,"CapPass","Cycle 10",10,12279,"416-19","Alloy 617",314626,"Plate"
-303.16,-0.00403,"Qualified",,570.02,"CapPass","Cycle 10",10,12280,"416-19","Alloy 617",314626,"Plate"
-303.28,-0.00408,"Qualified",,570.08,"CapPass","Cycle 10",10,12281,"416-19","Alloy 617",314626,"Plate"
-303.37,-0.00413,"Qualified",,570.12,"CapPass","Cycle 10",10,12282,"416-19","Alloy 617",314626,"Plate"
-303.42,-0.00418,"Qualified",,570.18,"CapPass","Cycle 10",10,12283,"416-19","Alloy 617",314626,"Plate"
-303.47,-0.00424,"Qualified",,570.23,"CapPass","Cycle 10",10,12284,"416-19","Alloy 617",314626,"Plate"
-303.55,-0.00429,"Qualified",,570.28,"CapPass","Cycle 10",10,12285,"416-19","Alloy 617",314626,"Plate"
-303.60,-0.00434,"Qualified",,570.34,"CapPass","Cycle 10",10,12286,"416-19","Alloy 617",314626,"Plate"
-303.71,-0.00439,"Qualified",,570.39,"CapPass","Cycle 10",10,12287,"416-19","Alloy 617",314626,"Plate"
-303.87,-0.00444,"Qualified",,570.44,"CapPass","Cycle 10",10,12288,"416-19","Alloy 617",314626,"Plate"
-304.06,-0.00449,"Qualified",,570.49,"CapPass","Cycle 10",10,12289,"416-19","Alloy 617",314626,"Plate"
-304.30,-0.00454,"Qualified",,570.54,"CapPass","Cycle 10",10,12290,"416-19","Alloy 617",314626,"Plate"
-304.53,-0.00459,"Qualified",,570.59,"CapPass","Cycle 10",10,12291,"416-19","Alloy 617",314626,"Plate"
-304.85,-0.00464,"Qualified",,570.64,"CapPass","Cycle 10",10,12292,"416-19","Alloy 617",314626,"Plate"
-305.04,-0.00469,"Qualified",,570.69,"CapPass","Cycle 10",10,12293,"416-19","Alloy 617",314626,"Plate"
-305.23,-0.00474,"Qualified",,570.74,"CapPass","Cycle 10",10,12294,"416-19","Alloy 617",314626,"Plate"
-305.35,-0.00477,"Qualified",,570.77,"CapPass","Cycle 10",10,12295,"416-19","Alloy 617",314626,"Plate"
-305.37,-0.00479,"Qualified",,570.79,"CapPass","Cycle 10",10,12296,"416-19","Alloy 617",314626,"Plate"
-305.54,-0.00484,"Qualified",,570.83,"CapPass","Cycle 10",10,12297,"416-19","Alloy 617",314626,"Plate"
-305.67,-0.00489,"Qualified",,570.88,"CapPass","Cycle 10",10,12298,"416-19","Alloy 617",314626,"Plate"
-305.76,-0.00494,"Qualified",,570.93,"CapPass","Cycle 10",10,12299,"416-19","Alloy 617",314626,"Plate"
-305.88,-0.00499,"Qualified",,570.98,"CapPass","Cycle 10",10,12300,"416-19","Alloy 617",314626,"Plate"
-305.96,-0.00504,"Qualified",,571.03,"CapPass","Cycle 10",10,12301,"416-19","Alloy 617",314626,"Plate"
-306.01,-0.00509,"Qualified",,571.08,"CapPass","Cycle 10",10,12302,"416-19","Alloy 617",314626,"Plate"
-306.04,-0.00515,"Qualified",,571.12,"CapPass","Cycle 10",10,12303,"416-19","Alloy 617",314626,"Plate"
-306.10,-0.00520,"Qualified",,571.17,"CapPass","Cycle 10",10,12304,"416-19","Alloy 617",314626,"Plate"
-305.92,-0.00525,"Qualified",,571.21,"CapPass","Cycle 10",10,12305,"416-19","Alloy 617",314626,"Plate"
-305.42,-0.00530,"Qualified",,571.27,"CapPass","Cycle 10",10,12306,"416-19","Alloy 617",314626,"Plate"
-304.80,-0.00535,"Qualified",,571.32,"CapPass","Cycle 10",10,12307,"416-19","Alloy 617",314626,"Plate"
-304.12,-0.00540,"Qualified",,571.37,"CapPass","Cycle 10",10,12308,"416-19","Alloy 617",314626,"Plate"
-303.51,-0.00545,"Qualified",,571.42,"CapPass","Cycle 10",10,12309,"416-19","Alloy 617",314626,"Plate"
-302.93,-0.00550,"Qualified",,571.47,"CapPass","Cycle 10",10,12310,"416-19","Alloy 617",314626,"Plate"
-302.32,-0.00555,"Qualified",,571.53,"CapPass","Cycle 10",10,12311,"416-19","Alloy 617",314626,"Plate"
-302.04,-0.00560,"Qualified",,571.58,"CapPass","Cycle 10",10,12312,"416-19","Alloy 617",314626,"Plate"
-302.30,-0.00565,"Qualified",,571.64,"CapPass","Cycle 10",10,12313,"416-19","Alloy 617",314626,"Plate"
-302.56,-0.00570,"Qualified",,571.69,"CapPass","Cycle 10",10,12314,"416-19","Alloy 617",314626,"Plate"
-302.92,-0.00575,"Qualified",,571.74,"CapPass","Cycle 10",10,12315,"416-19","Alloy 617",314626,"Plate"
-303.14,-0.00578,"Qualified",,571.77,"CapPass","Cycle 10",10,12316,"416-19","Alloy 617",314626,"Plate"
-303.26,-0.00580,"Qualified",,571.79,"CapPass","Cycle 10",10,12317,"416-19","Alloy 617",314626,"Plate"
-303.64,-0.00585,"Qualified",,571.84,"CapPass","Cycle 10",10,12318,"416-19","Alloy 617",314626,"Plate"
-303.99,-0.00590,"Qualified",,571.89,"CapPass","Cycle 10",10,12319,"416-19","Alloy 617",314626,"Plate"
-304.36,-0.00595,"Qualified",,571.94,"CapPass","Cycle 10",10,12320,"416-19","Alloy 617",314626,"Plate"
-304.72,-0.00600,"Qualified",,571.99,"CapPass","Cycle 10",10,12321,"416-19","Alloy 617",314626,"Plate"
-305.12,-0.00605,"Qualified",,572.04,"CapPass","Cycle 10",10,12322,"416-19","Alloy 617",314626,"Plate"
-305.44,-0.00610,"Qualified",,572.09,"CapPass","Cycle 10",10,12323,"416-19","Alloy 617",314626,"Plate"
-305.75,-0.00615,"Qualified",,572.14,"CapPass","Cycle 10",10,12324,"416-19","Alloy 617",314626,"Plate"
-306.03,-0.00620,"Qualified",,572.19,"CapPass","Cycle 10",10,12325,"416-19","Alloy 617",314626,"Plate"
-306.30,-0.00625,"Qualified",,572.24,"CapPass","Cycle 10",10,12326,"416-19","Alloy 617",314626,"Plate"
-306.54,-0.00630,"Qualified",,572.29,"CapPass","Cycle 10",10,12327,"416-19","Alloy 617",314626,"Plate"
-306.82,-0.00636,"Qualified",,572.34,"CapPass","Cycle 10",10,12328,"416-19","Alloy 617",314626,"Plate"
-307.07,-0.00641,"Qualified",,572.39,"CapPass","Cycle 10",10,12329,"416-19","Alloy 617",314626,"Plate"
-307.32,-0.00646,"Qualified",,572.45,"CapPass","Cycle 10",10,12330,"416-19","Alloy 617",314626,"Plate"
-307.55,-0.00651,"Qualified",,572.50,"CapPass","Cycle 10",10,12331,"416-19","Alloy 617",314626,"Plate"
-307.74,-0.00656,"Qualified",,572.54,"CapPass","Cycle 10",10,12332,"416-19","Alloy 617",314626,"Plate"
-307.95,-0.00661,"Qualified",,572.59,"CapPass","Cycle 10",10,12333,"416-19","Alloy 617",314626,"Plate"
-308.11,-0.00666,"Qualified",,572.64,"CapPass","Cycle 10",10,12334,"416-19","Alloy 617",314626,"Plate"
-308.29,-0.00671,"Qualified",,572.69,"CapPass","Cycle 10",10,12335,"416-19","Alloy 617",314626,"Plate"
-308.44,-0.00676,"Qualified",,572.74,"CapPass","Cycle 10",10,12336,"416-19","Alloy 617",314626,"Plate"
-308.51,-0.00679,"Qualified",,572.77,"CapPass","Cycle 10",10,12337,"416-19","Alloy 617",314626,"Plate"
-308.57,-0.00681,"Qualified",,572.79,"CapPass","Cycle 10",10,12338,"416-19","Alloy 617",314626,"Plate"
-308.70,-0.00686,"Qualified",,572.84,"CapPass","Cycle 10",10,12339,"416-19","Alloy 617",314626,"Plate"
-308.80,-0.00691,"Qualified",,572.89,"CapPass","Cycle 10",10,12340,"416-19","Alloy 617",314626,"Plate"
-308.91,-0.00696,"Qualified",,572.93,"CapPass","Cycle 10",10,12341,"416-19","Alloy 617",314626,"Plate"
