Repository: js-molina/fatigue-A617

File: data/850C/Strain rate 0.001/3.0% strain/HTM_A19_Cycles_41614.csv (part 13 of 30)
"Stress Mpa","Strain","Qual State","Qual Exceptions","Elapsed Time Sec","Data State","Cycle Label","Cycle","Count","Sample","Alloy","Heat","Material_Form"
-302.84,-0.00618,"Qualified",,572.18,"CapPass","Cycle 10",10,12330,"416-14","Alloy 617",314626,"Plate"
-302.54,-0.00623,"Qualified",,572.23,"CapPass","Cycle 10",10,12331,"416-14","Alloy 617",314626,"Plate"
-302.32,-0.00628,"Qualified",,572.28,"CapPass","Cycle 10",10,12332,"416-14","Alloy 617",314626,"Plate"
-302.13,-0.00633,"Qualified",,572.33,"CapPass","Cycle 10",10,12333,"416-14","Alloy 617",314626,"Plate"
-301.96,-0.00638,"Qualified",,572.38,"CapPass","Cycle 10",10,12334,"416-14","Alloy 617",314626,"Plate"
-301.92,-0.00643,"Qualified",,572.43,"CapPass","Cycle 10",10,12335,"416-14","Alloy 617",314626,"Plate"
-301.85,-0.00648,"Qualified",,572.48,"CapPass","Cycle 10",10,12336,"416-14","Alloy 617",314626,"Plate"
-301.84,-0.00653,"Qualified",,572.54,"CapPass","Cycle 10",10,12337,"416-14","Alloy 617",314626,"Plate"
-301.88,-0.00658,"Qualified",,572.59,"CapPass","Cycle 10",10,12338,"416-14","Alloy 617",314626,"Plate"
-301.95,-0.00664,"Qualified",,572.64,"CapPass","Cycle 10",10,12339,"416-14","Alloy 617",314626,"Plate"
-302.04,-0.00669,"Qualified",,572.69,"CapPass","Cycle 10",10,12340,"416-14","Alloy 617",314626,"Plate"
-302.18,-0.00674,"Qualified",,572.74,"CapPass","Cycle 10",10,12341,"416-14","Alloy 617",314626,"Plate"
-302.24,-0.00679,"Qualified",,572.79,"CapPass","Cycle 10",10,12342,"416-14","Alloy 617",314626,"Plate"
-302.23,-0.00680,"Qualified",,572.79,"CapPass","Cycle 10",10,12343,"416-14","Alloy 617",314626,"Plate"
-302.28,-0.00684,"Qualified",,572.84,"CapPass","Cycle 10",10,12344,"416-14","Alloy 617",314626,"Plate"
-302.35,-0.00689,"Qualified",,572.89,"CapPass","Cycle 10",10,12345,"416-14","Alloy 617",314626,"Plate"
-302.36,-0.00694,"Qualified",,572.94,"CapPass","Cycle 10",10,12346,"416-14","Alloy 617",314626,"Plate"
-302.36,-0.00699,"Qualified",,572.99,"CapPass","Cycle 10",10,12347,"416-14","Alloy 617",314626,"Plate"
-302.38,-0.00704,"Qualified",,573.04,"CapPass","Cycle 10",10,12348,"416-14","Alloy 617",314626,"Plate"
-302.44,-0.00709,"Qualified",,573.09,"CapPass","Cycle 10",10,12349,"416-14","Alloy 617",314626,"Plate"
-302.46,-0.00714,"Qualified",,573.14,"CapPass","Cycle 10",10,12350,"416-14","Alloy 617",314626,"Plate"
-302.51,-0.00719,"Qualified",,573.19,"CapPass","Cycle 10",10,12351,"416-14","Alloy 617",314626,"Plate"
-302.50,-0.00724,"Qualified",,573.24,"CapPass","Cycle 10",10,12352,"416-14","Alloy 617",314626,"Plate"
-302.55,-0.00729,"Qualified",,573.29,"CapPass","Cycle 10",10,12353,"416-14","Alloy 617",314626,"Plate"
-302.58,-0.00734,"Qualified",,573.35,"CapPass","Cycle 10",10,12354,"416-14","Alloy 617",314626,"Plate"
-302.69,-0.00739,"Qualified",,573.40,"CapPass","Cycle 10",10,12355,"416-14","Alloy 617",314626,"Plate"
-302.75,-0.00744,"Qualified",,573.45,"CapPass","Cycle 10",10,12356,"416-14","Alloy 617",314626,"Plate"
-302.89,-0.00749,"Qualified",,573.50,"CapPass","Cycle 10",10,12357,"416-14","Alloy 617",314626,"Plate"
-303.03,-0.00755,"Qualified",,573.55,"CapPass","Cycle 10",10,12358,"416-14","Alloy 617",314626,"Plate"
-303.19,-0.00760,"Qualified",,573.60,"CapPass","Cycle 10",10,12359,"416-14","Alloy 617",314626,"Plate"
-303.32,-0.00765,"Qualified",,573.65,"CapPass","Cycle 10",10,12360,"416-14","Alloy 617",314626,"Plate"
-303.50,-0.00770,"Qualified",,573.70,"CapPass","Cycle 10",10,12361,"416-14","Alloy 617",314626,"Plate"
-303.77,-0.00775,"Qualified",,573.75,"CapPass","Cycle 10",10,12362,"416-14","Alloy 617",314626,"Plate"
-303.91,-0.00779,"Qualified",,573.79,"CapPass","Cycle 10",10,12363,"416-14","Alloy 617",314626,"Plate"
-303.95,-0.00780,"Qualified",,573.80,"CapPass","Cycle 10",10,12364,"416-14","Alloy 617",314626,"Plate"
-304.07,-0.00785,"Qualified",,573.85,"CapPass","Cycle 10",10,12365,"416-14","Alloy 617",314626,"Plate"
-304.21,-0.00790,"Qualified",,573.89,"CapPass","Cycle 10",10,12366,"416-14","Alloy 617",314626,"Plate"
-304.30,-0.00795,"Qualified",,573.94,"CapPass","Cycle 10",10,12367,"416-14","Alloy 617",314626,"Plate"
-304.43,-0.00800,"Qualified",,573.99,"CapPass","Cycle 10",10,12368,"416-14","Alloy 617",314626,"Plate"
-304.50,-0.00805,"Qualified",,574.04,"CapPass","Cycle 10",10,12369,"416-14","Alloy 617",314626,"Plate"
-304.56,-0.00810,"Qualified",,574.09,"CapPass","Cycle 10",10,12370,"416-14","Alloy 617",314626,"Plate"
-304.55,-0.00815,"Qualified",,574.14,"CapPass","Cycle 10",10,12371,"416-14","Alloy 617",314626,"Plate"
-304.56,-0.00820,"Qualified",,574.19,"CapPass","Cycle 10",10,12372,"416-14","Alloy 617",314626,"Plate"
-304.58,-0.00825,"Qualified",,574.24,"CapPass","Cycle 10",10,12373,"416-14","Alloy 617",314626,"Plate"
-304.56,-0.00830,"Qualified",,574.29,"CapPass","Cycle 10",10,12374,"416-14","Alloy 617",314626,"Plate"
-304.56,-0.00835,"Qualified",,574.33,"CapPass","Cycle 10",10,12375,"416-14","Alloy 617",314626,"Plate"
-304.48,-0.00840,"Qualified",,574.38,"CapPass","Cycle 10",10,12376,"416-14","Alloy 617",314626,"Plate"
-304.44,-0.00845,"Qualified",,574.43,"CapPass","Cycle 10",10,12377,"416-14","Alloy 617",314626,"Plate"
-304.35,-0.00851,"Qualified",,574.48,"CapPass","Cycle 10",10,12378,"416-14","Alloy 617",314626,"Plate"
-304.28,-0.00856,"Qualified",,574.53,"CapPass","Cycle 10",10,12379,"416-14","Alloy 617",314626,"Plate"
-304.07,-0.00861,"Qualified",,574.58,"CapPass","Cycle 10",10,12380,"416-14","Alloy 617",314626,"Plate"
-303.75,-0.00866,"Qualified",,574.63,"CapPass","Cycle 10",10,12381,"416-14","Alloy 617",314626,"Plate"
-303.30,-0.00871,"Qualified",,574.68,"CapPass","Cycle 10",10,12382,"416-14","Alloy 617",314626,"Plate"
-302.93,-0.00876,"Qualified",,574.74,"CapPass","Cycle 10",10,12383,"416-14","Alloy 617",314626,"Plate"
-302.63,-0.00881,"Qualified",,574.79,"CapPass","Cycle 10",10,12384,"416-14","Alloy 617",314626,"Plate"
-302.58,-0.00881,"Qualified",,574.79,"CapPass","Cycle 10",10,12385,"416-14","Alloy 617",314626,"Plate"
-302.37,-0.00886,"Qualified",,574.84,"CapPass","Cycle 10",10,12386,"416-14","Alloy 617",314626,"Plate"
-302.14,-0.00891,"Qualified",,574.89,"CapPass","Cycle 10",10,12387,"416-14","Alloy 617",314626,"Plate"
-301.95,-0.00896,"Qualified",,574.95,"CapPass","Cycle 10",10,12388,"416-14","Alloy 617",314626,"Plate"
-301.86,-0.00901,"Qualified",,575.00,"CapPass","Cycle 10",10,12389,"416-14","Alloy 617",314626,"Plate"
-301.81,-0.00906,"Qualified",,575.06,"CapPass","Cycle 10",10,12390,"416-14","Alloy 617",314626,"Plate"
-302.16,-0.00911,"Qualified",,575.11,"CapPass","Cycle 10",10,12391,"416-14","Alloy 617",314626,"Plate"
-302.76,-0.00916,"Qualified",,575.17,"CapPass","Cycle 10",10,12392,"416-14","Alloy 617",314626,"Plate"
-303.50,-0.00921,"Qualified",,575.22,"CapPass","Cycle 10",10,12393,"416-14","Alloy 617",314626,"Plate"
-304.37,-0.00926,"Qualified",,575.26,"CapPass","Cycle 10",10,12394,"416-14","Alloy 617",314626,"Plate"
-305.19,-0.00931,"Qualified",,575.31,"CapPass","Cycle 10",10,12395,"416-14","Alloy 617",314626,"Plate"
-305.81,-0.00936,"Qualified",,575.36,"CapPass","Cycle 10",10,12396,"416-14","Alloy 617",314626,"Plate"
-306.38,-0.00941,"Qualified",,575.41,"CapPass","Cycle 10",10,12397,"416-14","Alloy 617",314626,"Plate"
-306.85,-0.00946,"Qualified",,575.46,"CapPass","Cycle 10",10,12398,"416-14","Alloy 617",314626,"Plate"
-307.19,-0.00951,"Qualified",,575.50,"CapPass","Cycle 10",10,12399,"416-14","Alloy 617",314626,"Plate"
-307.53,-0.00956,"Qualified",,575.55,"CapPass","Cycle 10",10,12400,"416-14","Alloy 617",314626,"Plate"
-307.77,-0.00961,"Qualified",,575.60,"CapPass","Cycle 10",10,12401,"416-14","Alloy 617",314626,"Plate"
-307.95,-0.00966,"Qualified",,575.64,"CapPass","Cycle 10",10,12402,"416-14","Alloy 617",314626,"Plate"
-308.06,-0.00972,"Qualified",,575.69,"CapPass","Cycle 10",10,12403,"416-14","Alloy 617",314626,"Plate"
-308.10,-0.00977,"Qualified",,575.74,"CapPass","Cycle 10",10,12404,"416-14","Alloy 617",314626,"Plate"
-308.14,-0.00982,"Qualified",,575.79,"CapPass","Cycle 10",10,12405,"416-14","Alloy 617",314626,"Plate"
-308.13,-0.00982,"Qualified",,575.79,"CapPass","Cycle 10",10,12406,"416-14","Alloy 617",314626,"Plate"
-308.01,-0.00987,"Qualified",,575.84,"CapPass","Cycle 10",10,12407,"416-14","Alloy 617",314626,"Plate"
-307.65,-0.00992,"Qualified",,575.89,"CapPass","Cycle 10",10,12408,"416-14","Alloy 617",314626,"Plate"
-307.31,-0.00997,"Qualified",,575.95,"CapPass","Cycle 10",10,12409,"416-14","Alloy 617",314626,"Plate"
-307.08,-0.01002,"Qualified",,576.00,"CapPass","Cycle 10",10,12410,"416-14","Alloy 617",314626,"Plate"
-306.95,-0.01007,"Qualified",,576.06,"CapPass","Cycle 10",10,12411,"416-14","Alloy 617",314626,"Plate"
-307.02,-0.01012,"Qualified",,576.11,"CapPass","Cycle 10",10,12412,"416-14","Alloy 617",314626,"Plate"
-307.22,-0.01017,"Qualified",,576.17,"CapPass","Cycle 10",10,12413,"416-14","Alloy 617",314626,"Plate"
-307.48,-0.01022,"Qualified",,576.22,"CapPass","Cycle 10",10,12414,"416-14","Alloy 617",314626,"Plate"
-307.84,-0.01027,"Qualified",,576.27,"CapPass","Cycle 10",10,12415,"416-14","Alloy 617",314626,"Plate"
-308.30,-0.01032,"Qualified",,576.32,"CapPass","Cycle 10",10,12416,"416-14","Alloy 617",314626,"Plate"
-308.79,-0.01037,"Qualified",,576.37,"CapPass","Cycle 10",10,12417,"416-14","Alloy 617",314626,"Plate"
-309.27,-0.01042,"Qualified",,576.42,"CapPass","Cycle 10",10,12418,"416-14","Alloy 617",314626,"Plate"
-309.63,-0.01047,"Qualified",,576.47,"CapPass","Cycle 10",10,12419,"416-14","Alloy 617",314626,"Plate"
-310.00,-0.01052,"Qualified",,576.51,"CapPass","Cycle 10",10,12420,"416-14","Alloy 617",314626,"Plate"
-310.27,-0.01057,"Qualified",,576.56,"CapPass","Cycle 10",10,12421,"416-14","Alloy 617",314626,"Plate"
-310.51,-0.01062,"Qualified",,576.61,"CapPass","Cycle 10",10,12422,"416-14","Alloy 617",314626,"Plate"
-310.67,-0.01067,"Qualified",,576.65,"CapPass","Cycle 10",10,12423,"416-14","Alloy 617",314626,"Plate"
-310.77,-0.01072,"Qualified",,576.70,"CapPass","Cycle 10",10,12424,"416-14","Alloy 617",314626,"Plate"
-310.47,-0.01078,"Qualified",,576.75,"CapPass","Cycle 10",10,12425,"416-14","Alloy 617",314626,"Plate"
-310.05,-0.01082,"Qualified",,576.79,"CapPass","Cycle 10",10,12426,"416-14","Alloy 617",314626,"Plate"
-310.02,-0.01083,"Qualified",,576.80,"CapPass","Cycle 10",10,12427,"416-14","Alloy 617",314626,"Plate"
-309.59,-0.01088,"Qualified",,576.85,"CapPass","Cycle 10",10,12428,"416-14","Alloy 617",314626,"Plate"
-309.07,-0.01093,"Qualified",,576.90,"CapPass","Cycle 10",10,12429,"416-14","Alloy 617",314626,"Plate"
-308.51,-0.01098,"Qualified",,576.95,"CapPass","Cycle 10",10,12430,"416-14","Alloy 617",314626,"Plate"
-307.87,-0.01103,"Qualified",,577.00,"CapPass","Cycle 10",10,12431,"416-14","Alloy 617",314626,"Plate"
-307.22,-0.01108,"Qualified",,577.05,"CapPass","Cycle 10",10,12432,"416-14","Alloy 617",314626,"Plate"
-306.85,-0.01113,"Qualified",,577.10,"CapPass","Cycle 10",10,12433,"416-14","Alloy 617",314626,"Plate"
-306.52,-0.01118,"Qualified",,577.16,"CapPass","Cycle 10",10,12434,"416-14","Alloy 617",314626,"Plate"
-306.27,-0.01123,"Qualified",,577.21,"CapPass","Cycle 10",10,12435,"416-14","Alloy 617",314626,"Plate"
-306.05,-0.01128,"Qualified",,577.26,"CapPass","Cycle 10",10,12436,"416-14","Alloy 617",314626,"Plate"
-305.85,-0.01133,"Qualified",,577.31,"CapPass","Cycle 10",10,12437,"416-14","Alloy 617",314626,"Plate"
-305.69,-0.01138,"Qualified",,577.36,"CapPass","Cycle 10",10,12438,"416-14","Alloy 617",314626,"Plate"
-305.64,-0.01143,"Qualified",,577.41,"CapPass","Cycle 10",10,12439,"416-14","Alloy 617",314626,"Plate"
-305.60,-0.01148,"Qualified",,577.47,"CapPass","Cycle 10",10,12440,"416-14","Alloy 617",314626,"Plate"
-305.60,-0.01153,"Qualified",,577.52,"CapPass","Cycle 10",10,12441,"416-14","Alloy 617",314626,"Plate"
-305.62,-0.01158,"Qualified",,577.56,"CapPass","Cycle 10",10,12442,"416-14","Alloy 617",314626,"Plate"
-305.71,-0.01163,"Qualified",,577.61,"CapPass","Cycle 10",10,12443,"416-14","Alloy 617",314626,"Plate"
-305.72,-0.01168,"Qualified",,577.66,"CapPass","Cycle 10",10,12444,"416-14","Alloy 617",314626,"Plate"
-305.76,-0.01173,"Qualified",,577.71,"CapPass","Cycle 10",10,12445,"416-14","Alloy 617",314626,"Plate"
-305.74,-0.01178,"Qualified",,577.76,"CapPass","Cycle 10",10,12446,"416-14","Alloy 617",314626,"Plate"
-305.74,-0.01182,"Qualified",,577.79,"CapPass","Cycle 10",10,12447,"416-14","Alloy 617",314626,"Plate"
-305.74,-0.01183,"Qualified",,577.81,"CapPass","Cycle 10",10,12448,"416-14","Alloy 617",314626,"Plate"
-305.72,-0.01189,"Qualified",,577.86,"CapPass","Cycle 10",10,12449,"416-14","Alloy 617",314626,"Plate"
-305.69,-0.01194,"Qualified",,577.91,"CapPass","Cycle 10",10,12450,"416-14","Alloy 617",314626,"Plate"
-305.63,-0.01199,"Qualified",,577.96,"CapPass","Cycle 10",10,12451,"416-14","Alloy 617",314626,"Plate"
-305.62,-0.01204,"Qualified",,578.01,"CapPass","Cycle 10",10,12452,"416-14","Alloy 617",314626,"Plate"
-305.64,-0.01209,"Qualified",,578.07,"CapPass","Cycle 10",10,12453,"416-14","Alloy 617",314626,"Plate"
-305.69,-0.01214,"Qualified",,578.12,"CapPass","Cycle 10",10,12454,"416-14","Alloy 617",314626,"Plate"
-305.74,-0.01219,"Qualified",,578.17,"CapPass","Cycle 10",10,12455,"416-14","Alloy 617",314626,"Plate"
-305.89,-0.01224,"Qualified",,578.22,"CapPass","Cycle 10",10,12456,"416-14","Alloy 617",314626,"Plate"
-306.03,-0.01229,"Qualified",,578.27,"CapPass","Cycle 10",10,12457,"416-14","Alloy 617",314626,"Plate"
-306.21,-0.01234,"Qualified",,578.33,"CapPass","Cycle 10",10,12458,"416-14","Alloy 617",314626,"Plate"
-306.45,-0.01239,"Qualified",,578.38,"CapPass","Cycle 10",10,12459,"416-14","Alloy 617",314626,"Plate"
-306.78,-0.01244,"Qualified",,578.43,"CapPass","Cycle 10",10,12460,"416-14","Alloy 617",314626,"Plate"
-307.17,-0.01249,"Qualified",,578.48,"CapPass","Cycle 10",10,12461,"416-14","Alloy 617",314626,"Plate"
-307.62,-0.01254,"Qualified",,578.53,"CapPass","Cycle 10",10,12462,"416-14","Alloy 617",314626,"Plate"
-307.98,-0.01259,"Qualified",,578.57,"CapPass","Cycle 10",10,12463,"416-14","Alloy 617",314626,"Plate"
-308.29,-0.01264,"Qualified",,578.62,"CapPass","Cycle 10",10,12464,"416-14","Alloy 617",314626,"Plate"
-308.57,-0.01269,"Qualified",,578.67,"CapPass","Cycle 10",10,12465,"416-14","Alloy 617",314626,"Plate"
-308.82,-0.01274,"Qualified",,578.72,"CapPass","Cycle 10",10,12466,"416-14","Alloy 617",314626,"Plate"
-309.04,-0.01279,"Qualified",,578.77,"CapPass","Cycle 10",10,12467,"416-14","Alloy 617",314626,"Plate"
-309.10,-0.01281,"Qualified",,578.79,"CapPass","Cycle 10",10,12468,"416-14","Alloy 617",314626,"Plate"
-309.25,-0.01284,"Qualified",,578.82,"CapPass","Cycle 10",10,12469,"416-14","Alloy 617",314626,"Plate"
-309.39,-0.01290,"Qualified",,578.87,"CapPass","Cycle 10",10,12470,"416-14","Alloy 617",314626,"Plate"
-309.57,-0.01295,"Qualified",,578.92,"CapPass","Cycle 10",10,12471,"416-14","Alloy 617",314626,"Plate"
-309.77,-0.01300,"Qualified",,578.97,"CapPass","Cycle 10",10,12472,"416-14","Alloy 617",314626,"Plate"
-309.91,-0.01305,"Qualified",,579.02,"CapPass","Cycle 10",10,12473,"416-14","Alloy 617",314626,"Plate"
-309.99,-0.01310,"Qualified",,579.07,"CapPass","Cycle 10",10,12474,"416-14","Alloy 617",314626,"Plate"
-310.05,-0.01315,"Qualified",,579.12,"CapPass","Cycle 10",10,12475,"416-14","Alloy 617",314626,"Plate"
-310.12,-0.01320,"Qualified",,579.17,"CapPass","Cycle 10",10,12476,"416-14","Alloy 617",314626,"Plate"
-310.12,-0.01325,"Qualified",,579.21,"CapPass","Cycle 10",10,12477,"416-14","Alloy 617",314626,"Plate"
-310.13,-0.01330,"Qualified",,579.26,"CapPass","Cycle 10",10,12478,"416-14","Alloy 617",314626,"Plate"
-310.05,-0.01335,"Qualified",,579.31,"CapPass","Cycle 10",10,12479,"416-14","Alloy 617",314626,"Plate"
-309.93,-0.01340,"Qualified",,579.36,"CapPass","Cycle 10",10,12480,"416-14","Alloy 617",314626,"Plate"
-309.82,-0.01345,"Qualified",,579.42,"CapPass","Cycle 10",10,12481,"416-14","Alloy 617",314626,"Plate"
-309.76,-0.01350,"Qualified",,579.47,"CapPass","Cycle 10",10,12482,"416-14","Alloy 617",314626,"Plate"
-309.67,-0.01355,"Qualified",,579.52,"CapPass","Cycle 10",10,12483,"416-14","Alloy 617",314626,"Plate"
-309.63,-0.01360,"Qualified",,579.57,"CapPass","Cycle 10",10,12484,"416-14","Alloy 617",314626,"Plate"
-309.58,-0.01365,"Qualified",,579.62,"CapPass","Cycle 10",10,12485,"416-14","Alloy 617",314626,"Plate"
-309.57,-0.01370,"Qualified",,579.68,"CapPass","Cycle 10",10,12486,"416-14","Alloy 617",314626,"Plate"
-309.56,-0.01375,"Qualified",,579.73,"CapPass","Cycle 10",10,12487,"416-14","Alloy 617",314626,"Plate"
-309.52,-0.01380,"Qualified",,579.77,"CapPass","Cycle 10",10,12488,"416-14","Alloy 617",314626,"Plate"
-309.51,-0.01383,"Qualified",,579.79,"CapPass","Cycle 10",10,12489,"416-14","Alloy 617",314626,"Plate"
-309.49,-0.01386,"Qualified",,579.82,"CapPass","Cycle 10",10,12490,"416-14","Alloy 617",314626,"Plate"
-309.47,-0.01391,"Qualified",,579.88,"CapPass","Cycle 10",10,12491,"416-14","Alloy 617",314626,"Plate"
-309.46,-0.01396,"Qualified",,579.93,"CapPass","Cycle 10",10,12492,"416-14","Alloy 617",314626,"Plate"
-309.47,-0.01401,"Qualified",,579.98,"CapPass","Cycle 10",10,12493,"416-14","Alloy 617",314626,"Plate"
-309.49,-0.01406,"Qualified",,580.04,"CapPass","Cycle 10",10,12494,"416-14","Alloy 617",314626,"Plate"
-309.56,-0.01411,"Qualified",,580.09,"CapPass","Cycle 10",10,12495,"416-14","Alloy 617",314626,"Plate"
-309.62,-0.01416,"Qualified",,580.14,"CapPass","Cycle 10",10,12496,"416-14","Alloy 617",314626,"Plate"
-309.70,-0.01421,"Qualified",,580.19,"CapPass","Cycle 10",10,12497,"416-14","Alloy 617",314626,"Plate"
-309.74,-0.01426,"Qualified",,580.24,"CapPass","Cycle 10",10,12498,"416-14","Alloy 617",314626,"Plate"
-309.83,-0.01431,"Qualified",,580.29,"CapPass","Cycle 10",10,12499,"416-14","Alloy 617",314626,"Plate"
-309.90,-0.01436,"Qualified",,580.34,"CapPass","Cycle 10",10,12500,"416-14","Alloy 617",314626,"Plate"
-309.95,-0.01441,"Qualified",,580.39,"CapPass","Cycle 10",10,12501,"416-14","Alloy 617",314626,"Plate"
-310.00,-0.01446,"Qualified",,580.44,"CapPass","Cycle 10",10,12502,"416-14","Alloy 617",314626,"Plate"
-310.05,-0.01451,"Qualified",,580.49,"CapPass","Cycle 10",10,12503,"416-14","Alloy 617",314626,"Plate"
-310.11,-0.01456,"Qualified",,580.54,"CapPass","Cycle 10",10,12504,"416-14","Alloy 617",314626,"Plate"
-310.16,-0.01462,"Qualified",,580.60,"CapPass","Cycle 10",10,12505,"416-14","Alloy 617",314626,"Plate"
-310.25,-0.01467,"Qualified",,580.64,"CapPass","Cycle 10",10,12506,"416-14","Alloy 617",314626,"Plate"
-310.35,-0.01472,"Qualified",,580.69,"CapPass","Cycle 10",10,12507,"416-14","Alloy 617",314626,"Plate"
-310.41,-0.01477,"Qualified",,580.74,"CapPass","Cycle 10",10,12508,"416-14","Alloy 617",314626,"Plate"
-310.51,-0.01482,"Qualified",,580.79,"CapPass","Cycle 10",10,12509,"416-14","Alloy 617",314626,"Plate"
-310.51,-0.01482,"Qualified",,580.79,"CapPass","Cycle 10",10,12510,"416-14","Alloy 617",314626,"Plate"
-310.58,-0.01487,"Qualified",,580.84,"CapPass","Cycle 10",10,12511,"416-14","Alloy 617",314626,"Plate"
-310.68,-0.01492,"Qualified",,580.90,"CapPass","Cycle 10",10,12512,"416-14","Alloy 617",314626,"Plate"
-310.80,-0.01497,"Qualified",,580.95,"CapPass","Cycle 10",10,12513,"416-14","Alloy 617",314626,"Plate"
-309.62,-0.01502,"Qualified",,581.00,"CapPass","Cycle 10",10,12514,"416-14","Alloy 617",314626,"Plate"
-275.67,-0.01497,"Qualified",,581.17,"CapPass","Cycle 10",10,12515,"416-14","Alloy 617",314626,"Plate"
-264.57,-0.01492,"Qualified",,581.22,"CapPass","Cycle 10",10,12516,"416-14","Alloy 617",314626,"Plate"
-254.56,-0.01487,"Qualified",,581.26,"CapPass","Cycle 10",10,12517,"416-14","Alloy 617",314626,"Plate"
-245.09,-0.01482,"Qualified",,581.31,"CapPass","Cycle 10",10,12518,"416-14","Alloy 617",314626,"Plate"
-235.69,-0.01477,"Qualified",,581.35,"CapPass","Cycle 10",10,12519,"416-14","Alloy 617",314626,"Plate"
-226.94,-0.01472,"Qualified",,581.40,"CapPass","Cycle 10",10,12520,"416-14","Alloy 617",314626,"Plate"
-218.65,-0.01467,"Qualified",,581.45,"CapPass","Cycle 10",10,12521,"416-14","Alloy 617",314626,"Plate"
-210.50,-0.01462,"Qualified",,581.50,"CapPass","Cycle 10",10,12522,"416-14","Alloy 617",314626,"Plate"
-202.06,-0.01457,"Qualified",,581.55,"CapPass","Cycle 10",10,12523,"416-14","Alloy 617",314626,"Plate"
-193.58,-0.01451,"Qualified",,581.61,"CapPass","Cycle 10",10,12524,"416-14","Alloy 617",314626,"Plate"
-185.38,-0.01446,"Qualified",,581.67,"CapPass","Cycle 10",10,12525,"416-14","Alloy 617",314626,"Plate"
-178.63,-0.01441,"Qualified",,581.71,"CapPass","Cycle 10",10,12526,"416-14","Alloy 617",314626,"Plate"
-171.91,-0.01436,"Qualified",,581.76,"CapPass","Cycle 10",10,12527,"416-14","Alloy 617",314626,"Plate"
-167.12,-0.01432,"Qualified",,581.79,"CapPass","Cycle 10",10,12528,"416-14","Alloy 617",314626,"Plate"
-165.49,-0.01431,"Qualified",,581.81,"CapPass","Cycle 10",10,12529,"416-14","Alloy 617",314626,"Plate"
-158.72,-0.01426,"Qualified",,581.86,"CapPass","Cycle 10",10,12530,"416-14","Alloy 617",314626,"Plate"
-151.55,-0.01421,"Qualified",,581.92,"CapPass","Cycle 10",10,12531,"416-14","Alloy 617",314626,"Plate"
-144.41,-0.01416,"Qualified",,581.98,"CapPass","Cycle 10",10,12532,"416-14","Alloy 617",314626,"Plate"
-137.89,-0.01411,"Qualified",,582.03,"CapPass","Cycle 10",10,12533,"416-14","Alloy 617",314626,"Plate"
-131.75,-0.01406,"Qualified",,582.08,"CapPass","Cycle 10",10,12534,"416-14","Alloy 617",314626,"Plate"
-125.08,-0.01401,"Qualified",,582.13,"CapPass","Cycle 10",10,12535,"416-14","Alloy 617",314626,"Plate"
-118.48,-0.01396,"Qualified",,582.19,"CapPass","Cycle 10",10,12536,"416-14","Alloy 617",314626,"Plate"
-111.95,-0.01391,"Qualified",,582.24,"CapPass","Cycle 10",10,12537,"416-14","Alloy 617",314626,"Plate"
-105.53,-0.01386,"Qualified",,582.29,"CapPass","Cycle 10",10,12538,"416-14","Alloy 617",314626,"Plate"
-99.02,-0.01381,"Qualified",,582.35,"CapPass","Cycle 10",10,12539,"416-14","Alloy 617",314626,"Plate"
-92.82,-0.01376,"Qualified",,582.40,"CapPass","Cycle 10",10,12540,"416-14","Alloy 617",314626,"Plate"
-86.89,-0.01371,"Qualified",,582.45,"CapPass","Cycle 10",10,12541,"416-14","Alloy 617",314626,"Plate"
-80.57,-0.01366,"Qualified",,582.50,"CapPass","Cycle 10",10,12542,"416-14","Alloy 617",314626,"Plate"
-74.09,-0.01361,"Qualified",,582.56,"CapPass","Cycle 10",10,12543,"416-14","Alloy 617",314626,"Plate"
-67.67,-0.01355,"Qualified",,582.61,"CapPass","Cycle 10",10,12544,"416-14","Alloy 617",314626,"Plate"
-61.23,-0.01350,"Qualified",,582.67,"CapPass","Cycle 10",10,12545,"416-14","Alloy 617",314626,"Plate"
-55.13,-0.01345,"Qualified",,582.72,"CapPass","Cycle 10",10,12546,"416-14","Alloy 617",314626,"Plate"
-48.57,-0.01340,"Qualified",,582.78,"CapPass","Cycle 10",10,12547,"416-14","Alloy 617",314626,"Plate"
-46.59,-0.01339,"Qualified",,582.79,"CapPass","Cycle 10",10,12548,"416-14","Alloy 617",314626,"Plate"
-42.63,-0.01335,"Qualified",,582.83,"CapPass","Cycle 10",10,12549,"416-14","Alloy 617",314626,"Plate"
-36.51,-0.01330,"Qualified",,582.88,"CapPass","Cycle 10",10,12550,"416-14","Alloy 617",314626,"Plate"
-30.08,-0.01325,"Qualified",,582.94,"CapPass","Cycle 10",10,12551,"416-14","Alloy 617",314626,"Plate"
-23.93,-0.01320,"Qualified",,582.99,"CapPass","Cycle 10",10,12552,"416-14","Alloy 617",314626,"Plate"
-17.88,-0.01315,"Qualified",,583.04,"CapPass","Cycle 10",10,12553,"416-14","Alloy 617",314626,"Plate"
-11.36,-0.01310,"Qualified",,583.10,"CapPass","Cycle 10",10,12554,"416-14","Alloy 617",314626,"Plate"
-5.02,-0.01305,"Qualified",,583.16,"CapPass","Cycle 10",10,12555,"416-14","Alloy 617",314626,"Plate"
1.18,-0.01300,"Qualified",,583.21,"CapPass","Cycle 10",10,12556,"416-14","Alloy 617",314626,"Plate"
7.05,-0.01295,"Qualified",,583.26,"CapPass","Cycle 10",10,12557,"416-14","Alloy 617",314626,"Plate"
12.70,-0.01290,"Qualified",,583.31,"CapPass","Cycle 10",10,12558,"416-14","Alloy 617",314626,"Plate"
17.96,-0.01285,"Qualified",,583.36,"CapPass","Cycle 10",10,12559,"416-14","Alloy 617",314626,"Plate"
22.99,-0.01280,"Qualified",,583.41,"CapPass","Cycle 10",10,12560,"416-14","Alloy 617",314626,"Plate"
28.07,-0.01275,"Qualified",,583.46,"CapPass","Cycle 10",10,12561,"416-14","Alloy 617",314626,"Plate"
32.93,-0.01270,"Qualified",,583.52,"CapPass","Cycle 10",10,12562,"416-14","Alloy 617",314626,"Plate"
36.24,-0.01265,"Qualified",,583.66,"CapPass","Cycle 10",10,12563,"416-14","Alloy 617",314626,"Plate"
43.82,-0.01260,"Qualified",,583.71,"CapPass","Cycle 10",10,12564,"416-14","Alloy 617",314626,"Plate"
50.84,-0.01254,"Qualified",,583.74,"CapPass","Cycle 10",10,12565,"416-14","Alloy 617",314626,"Plate"
56.24,-0.01249,"Qualified",,583.77,"CapPass","Cycle 10",10,12566,"416-14","Alloy 617",314626,"Plate"
59.65,-0.01246,"Qualified",,583.79,"CapPass","Cycle 10",10,12567,"416-14","Alloy 617",314626,"Plate"
61.17,-0.01244,"Qualified",,583.81,"CapPass","Cycle 10",10,12568,"416-14","Alloy 617",314626,"Plate"
66.01,-0.01239,"Qualified",,583.85,"CapPass","Cycle 10",10,12569,"416-14","Alloy 617",314626,"Plate"
70.76,-0.01234,"Qualified",,583.90,"CapPass","Cycle 10",10,12570,"416-14","Alloy 617",314626,"Plate"
75.49,-0.01229,"Qualified",,583.96,"CapPass","Cycle 10",10,12571,"416-14","Alloy 617",314626,"Plate"
80.19,-0.01224,"Qualified",,584.02,"CapPass","Cycle 10",10,12572,"416-14","Alloy 617",314626,"Plate"
84.96,-0.01219,"Qualified",,584.08,"CapPass","Cycle 10",10,12573,"416-14","Alloy 617",314626,"Plate"
89.93,-0.01214,"Qualified",,584.14,"CapPass","Cycle 10",10,12574,"416-14","Alloy 617",314626,"Plate"
94.90,-0.01209,"Qualified",,584.20,"CapPass","Cycle 10",10,12575,"416-14","Alloy 617",314626,"Plate"
99.80,-0.01204,"Qualified",,584.26,"CapPass","Cycle 10",10,12576,"416-14","Alloy 617",314626,"Plate"
104.84,-0.01199,"Qualified",,584.32,"CapPass","Cycle 10",10,12577,"416-14","Alloy 617",314626,"Plate"
110.21,-0.01194,"Qualified",,584.38,"CapPass","Cycle 10",10,12578,"416-14","Alloy 617",314626,"Plate"
115.12,-0.01189,"Qualified",,584.43,"CapPass","Cycle 10",10,12579,"416-14","Alloy 617",314626,"Plate"
119.82,-0.01184,"Qualified",,584.48,"CapPass","Cycle 10",10,12580,"416-14","Alloy 617",314626,"Plate"
124.49,-0.01179,"Qualified",,584.54,"CapPass","Cycle 10",10,12581,"416-14","Alloy 617",314626,"Plate"
128.82,-0.01174,"Qualified",,584.59,"CapPass","Cycle 10",10,12582,"416-14","Alloy 617",314626,"Plate"
134.09,-0.01169,"Qualified",,584.64,"CapPass","Cycle 10",10,12583,"416-14","Alloy 617",314626,"Plate"
139.55,-0.01164,"Qualified",,584.69,"CapPass","Cycle 10",10,12584,"416-14","Alloy 617",314626,"Plate"
145.10,-0.01159,"Qualified",,584.73,"CapPass","Cycle 10",10,12585,"416-14","Alloy 617",314626,"Plate"
150.31,-0.01154,"Qualified",,584.77,"CapPass","Cycle 10",10,12586,"416-14","Alloy 617",314626,"Plate"
153.47,-0.01151,"Qualified",,584.79,"CapPass","Cycle 10",10,12587,"416-14","Alloy 617",314626,"Plate"
155.57,-0.01149,"Qualified",,584.81,"CapPass","Cycle 10",10,12588,"416-14","Alloy 617",314626,"Plate"
160.76,-0.01143,"Qualified",,584.85,"CapPass","Cycle 10",10,12589,"416-14","Alloy 617",314626,"Plate"
165.60,-0.01138,"Qualified",,584.89,"CapPass","Cycle 10",10,12590,"416-14","Alloy 617",314626,"Plate"
170.20,-0.01133,"Qualified",,584.93,"CapPass","Cycle 10",10,12591,"416-14","Alloy 617",314626,"Plate"
175.26,-0.01128,"Qualified",,584.97,"CapPass","Cycle 10",10,12592,"416-14","Alloy 617",314626,"Plate"
180.08,-0.01123,"Qualified",,585.02,"CapPass","Cycle 10",10,12593,"416-14","Alloy 617",314626,"Plate"
184.64,-0.01118,"Qualified",,585.06,"CapPass","Cycle 10",10,12594,"416-14","Alloy 617",314626,"Plate"
188.89,-0.01113,"Qualified",,585.10,"CapPass","Cycle 10",10,12595,"416-14","Alloy 617",314626,"Plate"
192.68,-0.01108,"Qualified",,585.14,"CapPass","Cycle 10",10,12596,"416-14","Alloy 617",314626,"Plate"
196.53,-0.01103,"Qualified",,585.19,"CapPass","Cycle 10",10,12597,"416-14","Alloy 617",314626,"Plate"
200.06,-0.01098,"Qualified",,585.23,"CapPass","Cycle 10",10,12598,"416-14","Alloy 617",314626,"Plate"
203.32,-0.01093,"Qualified",,585.28,"CapPass","Cycle 10",10,12599,"416-14","Alloy 617",314626,"Plate"
206.57,-0.01088,"Qualified",,585.32,"CapPass","Cycle 10",10,12600,"416-14","Alloy 617",314626,"Plate"
209.68,-0.01083,"Qualified",,585.37,"CapPass","Cycle 10",10,12601,"416-14","Alloy 617",314626,"Plate"
212.70,-0.01078,"Qualified",,585.42,"CapPass","Cycle 10",10,12602,"416-14","Alloy 617",314626,"Plate"
215.86,-0.01073,"Qualified",,585.48,"CapPass","Cycle 10",10,12603,"416-14","Alloy 617",314626,"Plate"
219.07,-0.01068,"Qualified",,585.53,"CapPass","Cycle 10",10,12604,"416-14","Alloy 617",314626,"Plate"
222.13,-0.01063,"Qualified",,585.58,"CapPass","Cycle 10",10,12605,"416-14","Alloy 617",314626,"Plate"
225.01,-0.01057,"Qualified",,585.62,"CapPass","Cycle 10",10,12606,"416-14","Alloy 617",314626,"Plate"
227.82,-0.01052,"Qualified",,585.67,"CapPass","Cycle 10",10,12607,"416-14","Alloy 617",314626,"Plate"
230.56,-0.01047,"Qualified",,585.72,"CapPass","Cycle 10",10,12608,"416-14","Alloy 617",314626,"Plate"
233.15,-0.01042,"Qualified",,585.77,"CapPass","Cycle 10",10,12609,"416-14","Alloy 617",314626,"Plate"
234.25,-0.01040,"Qualified",,585.79,"CapPass","Cycle 10",10,12610,"416-14","Alloy 617",314626,"Plate"
235.70,-0.01037,"Qualified",,585.82,"CapPass","Cycle 10",10,12611,"416-14","Alloy 617",314626,"Plate"
238.48,-0.01032,"Qualified",,585.88,"CapPass","Cycle 10",10,12612,"416-14","Alloy 617",314626,"Plate"
240.96,-0.01027,"Qualified",,585.92,"CapPass","Cycle 10",10,12613,"416-14","Alloy 617",314626,"Plate"
243.48,-0.01022,"Qualified",,585.97,"CapPass","Cycle 10",10,12614,"416-14","Alloy 617",314626,"Plate"
245.95,-0.01017,"Qualified",,586.02,"CapPass","Cycle 10",10,12615,"416-14","Alloy 617",314626,"Plate"
248.18,-0.01012,"Qualified",,586.07,"CapPass","Cycle 10",10,12616,"416-14","Alloy 617",314626,"Plate"
250.22,-0.01007,"Qualified",,586.12,"CapPass","Cycle 10",10,12617,"416-14","Alloy 617",314626,"Plate"
252.15,-0.01002,"Qualified",,586.17,"CapPass","Cycle 10",10,12618,"416-14","Alloy 617",314626,"Plate"
253.90,-0.00997,"Qualified",,586.21,"CapPass","Cycle 10",10,12619,"416-14","Alloy 617",314626,"Plate"
255.54,-0.00992,"Qualified",,586.26,"CapPass","Cycle 10",10,12620,"416-14","Alloy 617",314626,"Plate"
257.03,-0.00987,"Qualified",,586.31,"CapPass","Cycle 10",10,12621,"416-14","Alloy 617",314626,"Plate"
258.46,-0.00982,"Qualified",,586.36,"CapPass","Cycle 10",10,12622,"416-14","Alloy 617",314626,"Plate"
259.69,-0.00977,"Qualified",,586.40,"CapPass","Cycle 10",10,12623,"416-14","Alloy 617",314626,"Plate"
260.86,-0.00972,"Qualified",,586.46,"CapPass","Cycle 10",10,12624,"416-14","Alloy 617",314626,"Plate"
262.05,-0.00967,"Qualified",,586.50,"CapPass","Cycle 10",10,12625,"416-14","Alloy 617",314626,"Plate"
263.09,-0.00962,"Qualified",,586.55,"CapPass","Cycle 10",10,12626,"416-14","Alloy 617",314626,"Plate"
264.06,-0.00957,"Qualified",,586.60,"CapPass","Cycle 10",10,12627,"416-14","Alloy 617",314626,"Plate"
264.93,-0.00952,"Qualified",,586.65,"CapPass","Cycle 10",10,12628,"416-14","Alloy 617",314626,"Plate"
265.69,-0.00947,"Qualified",,586.70,"CapPass","Cycle 10",10,12629,"416-14","Alloy 617",314626,"Plate"
266.41,-0.00941,"Qualified",,586.74,"CapPass","Cycle 10",10,12630,"416-14","Alloy 617",314626,"Plate"
266.98,-0.00936,"Qualified",,586.79,"CapPass","Cycle 10",10,12631,"416-14","Alloy 617",314626,"Plate"
267.02,-0.00936,"Qualified",,586.79,"CapPass","Cycle 10",10,12632,"416-14","Alloy 617",314626,"Plate"
267.55,-0.00931,"Qualified",,586.84,"CapPass","Cycle 10",10,12633,"416-14","Alloy 617",314626,"Plate"
268.30,-0.00926,"Qualified",,586.90,"CapPass","Cycle 10",10,12634,"416-14","Alloy 617",314626,"Plate"
268.95,-0.00921,"Qualified",,586.95,"CapPass","Cycle 10",10,12635,"416-14","Alloy 617",314626,"Plate"
269.63,-0.00916,"Qualified",,587.00,"CapPass","Cycle 10",10,12636,"416-14","Alloy 617",314626,"Plate"
270.33,-0.00911,"Qualified",,587.05,"CapPass","Cycle 10",10,12637,"416-14","Alloy 617",314626,"Plate"
270.97,-0.00906,"Qualified",,587.09,"CapPass","Cycle 10",10,12638,"416-14","Alloy 617",314626,"Plate"
271.51,-0.00901,"Qualified",,587.14,"CapPass","Cycle 10",10,12639,"416-14","Alloy 617",314626,"Plate"
272.09,-0.00896,"Qualified",,587.19,"CapPass","Cycle 10",10,12640,"416-14","Alloy 617",314626,"Plate"
272.66,-0.00891,"Qualified",,587.25,"CapPass","Cycle 10",10,12641,"416-14","Alloy 617",314626,"Plate"
273.27,-0.00886,"Qualified",,587.29,"CapPass","Cycle 10",10,12642,"416-14","Alloy 617",314626,"Plate"
273.85,-0.00881,"Qualified",,587.34,"CapPass","Cycle 10",10,12643,"416-14","Alloy 617",314626,"Plate"
274.38,-0.00876,"Qualified",,587.39,"CapPass","Cycle 10",10,12644,"416-14","Alloy 617",314626,"Plate"
274.92,-0.00871,"Qualified",,587.44,"CapPass","Cycle 10",10,12645,"416-14","Alloy 617",314626,"Plate"
275.35,-0.00866,"Qualified",,587.49,"CapPass","Cycle 10",10,12646,"416-14","Alloy 617",314626,"Plate"
275.90,-0.00861,"Qualified",,587.54,"CapPass","Cycle 10",10,12647,"416-14","Alloy 617",314626,"Plate"
276.55,-0.00856,"Qualified",,587.59,"CapPass","Cycle 10",10,12648,"416-14","Alloy 617",314626,"Plate"
277.09,-0.00851,"Qualified",,587.64,"CapPass","Cycle 10",10,12649,"416-14","Alloy 617",314626,"Plate"
277.56,-0.00845,"Qualified",,587.69,"CapPass","Cycle 10",10,12650,"416-14","Alloy 617",314626,"Plate"
277.92,-0.00840,"Qualified",,587.74,"CapPass","Cycle 10",10,12651,"416-14","Alloy 617",314626,"Plate"
278.23,-0.00835,"Qualified",,587.79,"CapPass","Cycle 10",10,12652,"416-14","Alloy 617",314626,"Plate"
278.37,-0.00835,"Qualified",,587.79,"CapPass","Cycle 10",10,12653,"416-14","Alloy 617",314626,"Plate"
278.50,-0.00830,"Qualified",,587.83,"CapPass","Cycle 10",10,12654,"416-14","Alloy 617",314626,"Plate"
278.60,-0.00825,"Qualified",,587.89,"CapPass","Cycle 10",10,12655,"416-14","Alloy 617",314626,"Plate"
278.78,-0.00820,"Qualified",,587.94,"CapPass","Cycle 10",10,12656,"416-14","Alloy 617",314626,"Plate"
279.03,-0.00815,"Qualified",,587.99,"CapPass","Cycle 10",10,12657,"416-14","Alloy 617",314626,"Plate"
279.23,-0.00810,"Qualified",,588.04,"CapPass","Cycle 10",10,12658,"416-14","Alloy 617",314626,"Plate"
279.39,-0.00805,"Qualified",,588.08,"CapPass","Cycle 10",10,12659,"416-14","Alloy 617",314626,"Plate"
279.57,-0.00800,"Qualified",,588.14,"CapPass","Cycle 10",10,12660,"416-14","Alloy 617",314626,"Plate"
279.78,-0.00795,"Qualified",,588.19,"CapPass","Cycle 10",10,12661,"416-14","Alloy 617",314626,"Plate"
280.01,-0.00790,"Qualified",,588.24,"CapPass","Cycle 10",10,12662,"416-14","Alloy 617",314626,"Plate"
280.22,-0.00785,"Qualified",,588.29,"CapPass","Cycle 10",10,12663,"416-14","Alloy 617",314626,"Plate"
280.38,-0.00780,"Qualified",,588.33,"CapPass","Cycle 10",10,12664,"416-14","Alloy 617",314626,"Plate"
280.49,-0.00775,"Qualified",,588.38,"CapPass","Cycle 10",10,12665,"416-14","Alloy 617",314626,"Plate"
280.56,-0.00770,"Qualified",,588.43,"CapPass","Cycle 10",10,12666,"416-14","Alloy 617",314626,"Plate"
280.70,-0.00765,"Qualified",,588.48,"CapPass","Cycle 10",10,12667,"416-14","Alloy 617",314626,"Plate"
280.78,-0.00760,"Qualified",,588.53,"CapPass","Cycle 10",10,12668,"416-14","Alloy 617",314626,"Plate"
280.82,-0.00754,"Qualified",,588.58,"CapPass","Cycle 10",10,12669,"416-14","Alloy 617",314626,"Plate"
280.94,-0.00749,"Qualified",,588.63,"CapPass","Cycle 10",10,12670,"416-14","Alloy 617",314626,"Plate"
281.07,-0.00744,"Qualified",,588.68,"CapPass","Cycle 10",10,12671,"416-14","Alloy 617",314626,"Plate"
281.26,-0.00739,"Qualified",,588.73,"CapPass","Cycle 10",10,12672,"416-14","Alloy 617",314626,"Plate"
281.42,-0.00734,"Qualified",,588.78,"CapPass","Cycle 10",10,12673,"416-14","Alloy 617",314626,"Plate"
281.47,-0.00733,"Qualified",,588.79,"CapPass","Cycle 10",10,12674,"416-14","Alloy 617",314626,"Plate"
281.57,-0.00729,"Qualified",,588.83,"CapPass","Cycle 10",10,12675,"416-14","Alloy 617",314626,"Plate"
281.70,-0.00724,"Qualified",,588.88,"CapPass","Cycle 10",10,12676,"416-14","Alloy 617",314626,"Plate"
282.00,-0.00719,"Qualified",,588.93,"CapPass","Cycle 10",10,12677,"416-14","Alloy 617",314626,"Plate"
282.21,-0.00714,"Qualified",,588.98,"CapPass","Cycle 10",10,12678,"416-14","Alloy 617",314626,"Plate"
282.33,-0.00709,"Qualified",,589.03,"CapPass","Cycle 10",10,12679,"416-14","Alloy 617",314626,"Plate"
282.45,-0.00704,"Qualified",,589.08,"CapPass","Cycle 10",10,12680,"416-14","Alloy 617",314626,"Plate"
282.61,-0.00699,"Qualified",,589.13,"CapPass","Cycle 10",10,12681,"416-14","Alloy 617",314626,"Plate"
282.76,-0.00694,"Qualified",,589.18,"CapPass","Cycle 10",10,12682,"416-14","Alloy 617",314626,"Plate"
282.87,-0.00689,"Qualified",,589.23,"CapPass","Cycle 10",10,12683,"416-14","Alloy 617",314626,"Plate"
282.85,-0.00684,"Qualified",,589.27,"CapPass","Cycle 10",10,12684,"416-14","Alloy 617",314626,"Plate"
282.72,-0.00679,"Qualified",,589.32,"CapPass","Cycle 10",10,12685,"416-14","Alloy 617",314626,"Plate"
282.45,-0.00674,"Qualified",,589.37,"CapPass","Cycle 10",10,12686,"416-14","Alloy 617",314626,"Plate"
282.13,-0.00669,"Qualified",,589.42,"CapPass","Cycle 10",10,12687,"416-14","Alloy 617",314626,"Plate"
281.96,-0.00664,"Qualified",,589.47,"CapPass","Cycle 10",10,12688,"416-14","Alloy 617",314626,"Plate"
281.85,-0.00659,"Qualified",,589.52,"CapPass","Cycle 10",10,12689,"416-14","Alloy 617",314626,"Plate"
281.86,-0.00653,"Qualified",,589.58,"CapPass","Cycle 10",10,12690,"416-14","Alloy 617",314626,"Plate"
281.91,-0.00648,"Qualified",,589.62,"CapPass","Cycle 10",10,12691,"416-14","Alloy 617",314626,"Plate"
281.91,-0.00643,"Qualified",,589.67,"CapPass","Cycle 10",10,12692,"416-14","Alloy 617",314626,"Plate"
281.89,-0.00638,"Qualified",,589.72,"CapPass","Cycle 10",10,12693,"416-14","Alloy 617",314626,"Plate"
281.93,-0.00633,"Qualified",,589.77,"CapPass","Cycle 10",10,12694,"416-14","Alloy 617",314626,"Plate"
281.93,-0.00631,"Qualified",,589.79,"CapPass","Cycle 10",10,12695,"416-14","Alloy 617",314626,"Plate"
281.93,-0.00628,"Qualified",,589.82,"CapPass","Cycle 10",10,12696,"416-14","Alloy 617",314626,"Plate"
281.94,-0.00623,"Qualified",,589.87,"CapPass","Cycle 10",10,12697,"416-14","Alloy 617",314626,"Plate"
281.83,-0.00618,"Qualified",,589.92,"CapPass","Cycle 10",10,12698,"416-14","Alloy 617",314626,"Plate"
281.57,-0.00613,"Qualified",,589.97,"CapPass","Cycle 10",10,12699,"416-14","Alloy 617",314626,"Plate"
281.36,-0.00608,"Qualified",,590.02,"CapPass","Cycle 10",10,12700,"416-14","Alloy 617",314626,"Plate"
281.25,-0.00603,"Qualified",,590.07,"CapPass","Cycle 10",10,12701,"416-14","Alloy 617",314626,"Plate"
281.05,-0.00598,"Qualified",,590.12,"CapPass","Cycle 10",10,12702,"416-14","Alloy 617",314626,"Plate"
280.92,-0.00593,"Qualified",,590.17,"CapPass","Cycle 10",10,12703,"416-14","Alloy 617",314626,"Plate"
280.65,-0.00588,"Qualified",,590.21,"CapPass","Cycle 10",10,12704,"416-14","Alloy 617",314626,"Plate"
280.31,-0.00583,"Qualified",,590.26,"CapPass","Cycle 10",10,12705,"416-14","Alloy 617",314626,"Plate"
280.03,-0.00578,"Qualified",,590.32,"CapPass","Cycle 10",10,12706,"416-14","Alloy 617",314626,"Plate"
279.93,-0.00573,"Qualified",,590.37,"CapPass","Cycle 10",10,12707,"416-14","Alloy 617",314626,"Plate"
279.93,-0.00568,"Qualified",,590.42,"CapPass","Cycle 10",10,12708,"416-14","Alloy 617",314626,"Plate"
280.01,-0.00563,"Qualified",,590.47,"CapPass","Cycle 10",10,12709,"416-14","Alloy 617",314626,"Plate"
280.11,-0.00558,"Qualified",,590.52,"CapPass","Cycle 10",10,12710,"416-14","Alloy 617",314626,"Plate"
280.19,-0.00553,"Qualified",,590.57,"CapPass","Cycle 10",10,12711,"416-14","Alloy 617",314626,"Plate"
280.27,-0.00547,"Qualified",,590.62,"CapPass","Cycle 10",10,12712,"416-14","Alloy 617",314626,"Plate"
280.38,-0.00542,"Qualified",,590.67,"CapPass","Cycle 10",10,12713,"416-14","Alloy 617",314626,"Plate"
280.50,-0.00537,"Qualified",,590.72,"CapPass","Cycle 10",10,12714,"416-14","Alloy 617",314626,"Plate"
280.69,-0.00532,"Qualified",,590.77,"CapPass","Cycle 10",10,12715,"416-14","Alloy 617",314626,"Plate"
280.82,-0.00530,"Qualified",,590.79,"CapPass","Cycle 10",10,12716,"416-14","Alloy 617",314626,"Plate"
280.90,-0.00527,"Qualified",,590.82,"CapPass","Cycle 10",10,12717,"416-14","Alloy 617",314626,"Plate"
281.09,-0.00522,"Qualified",,590.87,"CapPass","Cycle 10",10,12718,"416-14","Alloy 617",314626,"Plate"
281.31,-0.00517,"Qualified",,590.92,"CapPass","Cycle 10",10,12719,"416-14","Alloy 617",314626,"Plate"
