Repository: js-molina/fatigue-A617

File: data/850C/Strain rate 0.001/3.0% strain/HTM_A19_Cycles_41614.csv (part 14 of 30)
"Stress Mpa","Strain","Qual State","Qual Exceptions","Elapsed Time Sec","Data State","Cycle Label","Cycle","Count","Sample","Alloy","Heat","Material_Form"
281.54,-0.00512,"Qualified",,590.97,"CapPass","Cycle 10",10,12720,"416-14","Alloy 617",314626,"Plate"
281.81,-0.00507,"Qualified",,591.02,"CapPass","Cycle 10",10,12721,"416-14","Alloy 617",314626,"Plate"
282.11,-0.00502,"Qualified",,591.07,"CapPass","Cycle 10",10,12722,"416-14","Alloy 617",314626,"Plate"
282.31,-0.00497,"Qualified",,591.12,"CapPass","Cycle 10",10,12723,"416-14","Alloy 617",314626,"Plate"
282.54,-0.00492,"Qualified",,591.17,"CapPass","Cycle 10",10,12724,"416-14","Alloy 617",314626,"Plate"
282.88,-0.00487,"Qualified",,591.23,"CapPass","Cycle 10",10,12725,"416-14","Alloy 617",314626,"Plate"
283.18,-0.00482,"Qualified",,591.27,"CapPass","Cycle 10",10,12726,"416-14","Alloy 617",314626,"Plate"
283.48,-0.00477,"Qualified",,591.32,"CapPass","Cycle 10",10,12727,"416-14","Alloy 617",314626,"Plate"
283.77,-0.00472,"Qualified",,591.37,"CapPass","Cycle 10",10,12728,"416-14","Alloy 617",314626,"Plate"
284.04,-0.00467,"Qualified",,591.42,"CapPass","Cycle 10",10,12729,"416-14","Alloy 617",314626,"Plate"
284.17,-0.00462,"Qualified",,591.47,"CapPass","Cycle 10",10,12730,"416-14","Alloy 617",314626,"Plate"
284.26,-0.00457,"Qualified",,591.52,"CapPass","Cycle 10",10,12731,"416-14","Alloy 617",314626,"Plate"
284.21,-0.00452,"Qualified",,591.57,"CapPass","Cycle 10",10,12732,"416-14","Alloy 617",314626,"Plate"
284.14,-0.00447,"Qualified",,591.62,"CapPass","Cycle 10",10,12733,"416-14","Alloy 617",314626,"Plate"
284.11,-0.00442,"Qualified",,591.67,"CapPass","Cycle 10",10,12734,"416-14","Alloy 617",314626,"Plate"
284.02,-0.00437,"Qualified",,591.72,"CapPass","Cycle 10",10,12735,"416-14","Alloy 617",314626,"Plate"
283.91,-0.00431,"Qualified",,591.76,"CapPass","Cycle 10",10,12736,"416-14","Alloy 617",314626,"Plate"
283.73,-0.00428,"Qualified",,591.79,"CapPass","Cycle 10",10,12737,"416-14","Alloy 617",314626,"Plate"
283.67,-0.00426,"Qualified",,591.81,"CapPass","Cycle 10",10,12738,"416-14","Alloy 617",314626,"Plate"
283.52,-0.00421,"Qualified",,591.86,"CapPass","Cycle 10",10,12739,"416-14","Alloy 617",314626,"Plate"
283.34,-0.00416,"Qualified",,591.91,"CapPass","Cycle 10",10,12740,"416-14","Alloy 617",314626,"Plate"
283.19,-0.00411,"Qualified",,591.97,"CapPass","Cycle 10",10,12741,"416-14","Alloy 617",314626,"Plate"
283.13,-0.00406,"Qualified",,592.02,"CapPass","Cycle 10",10,12742,"416-14","Alloy 617",314626,"Plate"
283.25,-0.00401,"Qualified",,592.07,"CapPass","Cycle 10",10,12743,"416-14","Alloy 617",314626,"Plate"
283.45,-0.00396,"Qualified",,592.12,"CapPass","Cycle 10",10,12744,"416-14","Alloy 617",314626,"Plate"
283.74,-0.00391,"Qualified",,592.17,"CapPass","Cycle 10",10,12745,"416-14","Alloy 617",314626,"Plate"
284.02,-0.00386,"Qualified",,592.22,"CapPass","Cycle 10",10,12746,"416-14","Alloy 617",314626,"Plate"
284.30,-0.00381,"Qualified",,592.27,"CapPass","Cycle 10",10,12747,"416-14","Alloy 617",314626,"Plate"
284.63,-0.00376,"Qualified",,592.33,"CapPass","Cycle 10",10,12748,"416-14","Alloy 617",314626,"Plate"
284.99,-0.00371,"Qualified",,592.37,"CapPass","Cycle 10",10,12749,"416-14","Alloy 617",314626,"Plate"
285.29,-0.00366,"Qualified",,592.42,"CapPass","Cycle 10",10,12750,"416-14","Alloy 617",314626,"Plate"
285.52,-0.00361,"Qualified",,592.47,"CapPass","Cycle 10",10,12751,"416-14","Alloy 617",314626,"Plate"
285.68,-0.00356,"Qualified",,592.52,"CapPass","Cycle 10",10,12752,"416-14","Alloy 617",314626,"Plate"
285.81,-0.00351,"Qualified",,592.57,"CapPass","Cycle 10",10,12753,"416-14","Alloy 617",314626,"Plate"
285.97,-0.00346,"Qualified",,592.62,"CapPass","Cycle 10",10,12754,"416-14","Alloy 617",314626,"Plate"
286.03,-0.00341,"Qualified",,592.67,"CapPass","Cycle 10",10,12755,"416-14","Alloy 617",314626,"Plate"
286.21,-0.00336,"Qualified",,592.72,"CapPass","Cycle 10",10,12756,"416-14","Alloy 617",314626,"Plate"
286.48,-0.00330,"Qualified",,592.77,"CapPass","Cycle 10",10,12757,"416-14","Alloy 617",314626,"Plate"
286.58,-0.00328,"Qualified",,592.79,"CapPass","Cycle 10",10,12758,"416-14","Alloy 617",314626,"Plate"
286.66,-0.00325,"Qualified",,592.82,"CapPass","Cycle 10",10,12759,"416-14","Alloy 617",314626,"Plate"
286.87,-0.00320,"Qualified",,592.87,"CapPass","Cycle 10",10,12760,"416-14","Alloy 617",314626,"Plate"
287.01,-0.00315,"Qualified",,592.92,"CapPass","Cycle 10",10,12761,"416-14","Alloy 617",314626,"Plate"
287.26,-0.00310,"Qualified",,592.97,"CapPass","Cycle 10",10,12762,"416-14","Alloy 617",314626,"Plate"
287.40,-0.00305,"Qualified",,593.02,"CapPass","Cycle 10",10,12763,"416-14","Alloy 617",314626,"Plate"
287.46,-0.00300,"Qualified",,593.07,"CapPass","Cycle 10",10,12764,"416-14","Alloy 617",314626,"Plate"
287.35,-0.00295,"Qualified",,593.12,"CapPass","Cycle 10",10,12765,"416-14","Alloy 617",314626,"Plate"
287.11,-0.00290,"Qualified",,593.16,"CapPass","Cycle 10",10,12766,"416-14","Alloy 617",314626,"Plate"
286.81,-0.00285,"Qualified",,593.21,"CapPass","Cycle 10",10,12767,"416-14","Alloy 617",314626,"Plate"
286.54,-0.00280,"Qualified",,593.26,"CapPass","Cycle 10",10,12768,"416-14","Alloy 617",314626,"Plate"
286.26,-0.00275,"Qualified",,593.31,"CapPass","Cycle 10",10,12769,"416-14","Alloy 617",314626,"Plate"
286.01,-0.00270,"Qualified",,593.37,"CapPass","Cycle 10",10,12770,"416-14","Alloy 617",314626,"Plate"
285.81,-0.00265,"Qualified",,593.42,"CapPass","Cycle 10",10,12771,"416-14","Alloy 617",314626,"Plate"
285.72,-0.00260,"Qualified",,593.47,"CapPass","Cycle 10",10,12772,"416-14","Alloy 617",314626,"Plate"
285.73,-0.00255,"Qualified",,593.52,"CapPass","Cycle 10",10,12773,"416-14","Alloy 617",314626,"Plate"
285.79,-0.00250,"Qualified",,593.57,"CapPass","Cycle 10",10,12774,"416-14","Alloy 617",314626,"Plate"
285.91,-0.00245,"Qualified",,593.62,"CapPass","Cycle 10",10,12775,"416-14","Alloy 617",314626,"Plate"
286.11,-0.00239,"Qualified",,593.67,"CapPass","Cycle 10",10,12776,"416-14","Alloy 617",314626,"Plate"
286.24,-0.00234,"Qualified",,593.72,"CapPass","Cycle 10",10,12777,"416-14","Alloy 617",314626,"Plate"
286.34,-0.00229,"Qualified",,593.77,"CapPass","Cycle 10",10,12778,"416-14","Alloy 617",314626,"Plate"
286.33,-0.00227,"Qualified",,593.79,"CapPass","Cycle 10",10,12779,"416-14","Alloy 617",314626,"Plate"
286.35,-0.00224,"Qualified",,593.82,"CapPass","Cycle 10",10,12780,"416-14","Alloy 617",314626,"Plate"
286.31,-0.00219,"Qualified",,593.87,"CapPass","Cycle 10",10,12781,"416-14","Alloy 617",314626,"Plate"
286.26,-0.00214,"Qualified",,593.92,"CapPass","Cycle 10",10,12782,"416-14","Alloy 617",314626,"Plate"
286.23,-0.00209,"Qualified",,593.97,"CapPass","Cycle 10",10,12783,"416-14","Alloy 617",314626,"Plate"
286.24,-0.00204,"Qualified",,594.02,"CapPass","Cycle 10",10,12784,"416-14","Alloy 617",314626,"Plate"
286.36,-0.00199,"Qualified",,594.07,"CapPass","Cycle 10",10,12785,"416-14","Alloy 617",314626,"Plate"
286.67,-0.00194,"Qualified",,594.13,"CapPass","Cycle 10",10,12786,"416-14","Alloy 617",314626,"Plate"
287.29,-0.00189,"Qualified",,594.18,"CapPass","Cycle 10",10,12787,"416-14","Alloy 617",314626,"Plate"
287.88,-0.00184,"Qualified",,594.23,"CapPass","Cycle 10",10,12788,"416-14","Alloy 617",314626,"Plate"
288.35,-0.00179,"Qualified",,594.28,"CapPass","Cycle 10",10,12789,"416-14","Alloy 617",314626,"Plate"
288.76,-0.00174,"Qualified",,594.33,"CapPass","Cycle 10",10,12790,"416-14","Alloy 617",314626,"Plate"
289.02,-0.00169,"Qualified",,594.37,"CapPass","Cycle 10",10,12791,"416-14","Alloy 617",314626,"Plate"
289.11,-0.00164,"Qualified",,594.42,"CapPass","Cycle 10",10,12792,"416-14","Alloy 617",314626,"Plate"
288.99,-0.00159,"Qualified",,594.47,"CapPass","Cycle 10",10,12793,"416-14","Alloy 617",314626,"Plate"
288.72,-0.00154,"Qualified",,594.51,"CapPass","Cycle 10",10,12794,"416-14","Alloy 617",314626,"Plate"
288.41,-0.00149,"Qualified",,594.57,"CapPass","Cycle 10",10,12795,"416-14","Alloy 617",314626,"Plate"
288.45,-0.00144,"Qualified",,594.62,"CapPass","Cycle 10",10,12796,"416-14","Alloy 617",314626,"Plate"
288.61,-0.00139,"Qualified",,594.67,"CapPass","Cycle 10",10,12797,"416-14","Alloy 617",314626,"Plate"
288.85,-0.00134,"Qualified",,594.72,"CapPass","Cycle 10",10,12798,"416-14","Alloy 617",314626,"Plate"
288.98,-0.00128,"Qualified",,594.77,"CapPass","Cycle 10",10,12799,"416-14","Alloy 617",314626,"Plate"
288.99,-0.00126,"Qualified",,594.79,"CapPass","Cycle 10",10,12800,"416-14","Alloy 617",314626,"Plate"
289.02,-0.00123,"Qualified",,594.82,"CapPass","Cycle 10",10,12801,"416-14","Alloy 617",314626,"Plate"
288.94,-0.00118,"Qualified",,594.87,"CapPass","Cycle 10",10,12802,"416-14","Alloy 617",314626,"Plate"
289.18,-0.00113,"Qualified",,594.93,"CapPass","Cycle 10",10,12803,"416-14","Alloy 617",314626,"Plate"
289.53,-0.00108,"Qualified",,594.98,"CapPass","Cycle 10",10,12804,"416-14","Alloy 617",314626,"Plate"
289.74,-0.00103,"Qualified",,595.03,"CapPass","Cycle 10",10,12805,"416-14","Alloy 617",314626,"Plate"
290.02,-0.00098,"Qualified",,595.07,"CapPass","Cycle 10",10,12806,"416-14","Alloy 617",314626,"Plate"
290.16,-0.00093,"Qualified",,595.12,"CapPass","Cycle 10",10,12807,"416-14","Alloy 617",314626,"Plate"
290.11,-0.00088,"Qualified",,595.17,"CapPass","Cycle 10",10,12808,"416-14","Alloy 617",314626,"Plate"
290.04,-0.00083,"Qualified",,595.22,"CapPass","Cycle 10",10,12809,"416-14","Alloy 617",314626,"Plate"
289.80,-0.00078,"Qualified",,595.26,"CapPass","Cycle 10",10,12810,"416-14","Alloy 617",314626,"Plate"
289.45,-0.00073,"Qualified",,595.31,"CapPass","Cycle 10",10,12811,"416-14","Alloy 617",314626,"Plate"
289.10,-0.00068,"Qualified",,595.36,"CapPass","Cycle 10",10,12812,"416-14","Alloy 617",314626,"Plate"
288.83,-0.00063,"Qualified",,595.41,"CapPass","Cycle 10",10,12813,"416-14","Alloy 617",314626,"Plate"
288.46,-0.00058,"Qualified",,595.46,"CapPass","Cycle 10",10,12814,"416-14","Alloy 617",314626,"Plate"
288.07,-0.00053,"Qualified",,595.52,"CapPass","Cycle 10",10,12815,"416-14","Alloy 617",314626,"Plate"
287.90,-0.00048,"Qualified",,595.57,"CapPass","Cycle 10",10,12816,"416-14","Alloy 617",314626,"Plate"
287.82,-0.00043,"Qualified",,595.62,"CapPass","Cycle 10",10,12817,"416-14","Alloy 617",314626,"Plate"
287.84,-0.00038,"Qualified",,595.67,"CapPass","Cycle 10",10,12818,"416-14","Alloy 617",314626,"Plate"
288.09,-0.00033,"Qualified",,595.73,"CapPass","Cycle 10",10,12819,"416-14","Alloy 617",314626,"Plate"
288.52,-0.00028,"Qualified",,595.78,"CapPass","Cycle 10",10,12820,"416-14","Alloy 617",314626,"Plate"
288.66,-0.00026,"Qualified",,595.79,"CapPass","Cycle 10",10,12821,"416-14","Alloy 617",314626,"Plate"
288.95,-0.00022,"Qualified",,595.83,"CapPass","Cycle 10",10,12822,"416-14","Alloy 617",314626,"Plate"
289.23,-0.00017,"Qualified",,595.88,"CapPass","Cycle 10",10,12823,"416-14","Alloy 617",314626,"Plate"
289.42,-0.00012,"Qualified",,595.93,"CapPass","Cycle 10",10,12824,"416-14","Alloy 617",314626,"Plate"
287.73,-0.00009,"Qualified",,1136.03,"CapPass","Cycle 20",20,24065,"416-14","Alloy 617",314626,"Plate"
287.57,-0.00004,"Qualified",,1136.08,"CapPass","Cycle 20",20,24066,"416-14","Alloy 617",314626,"Plate"
287.41,0.00001,"Qualified",,1136.14,"CapPass","Cycle 20",20,24067,"416-14","Alloy 617",314626,"Plate"
287.40,0.00006,"Qualified",,1136.19,"CapPass","Cycle 20",20,24068,"416-14","Alloy 617",314626,"Plate"
287.56,0.00011,"Qualified",,1136.24,"CapPass","Cycle 20",20,24069,"416-14","Alloy 617",314626,"Plate"
287.71,0.00016,"Qualified",,1136.29,"CapPass","Cycle 20",20,24070,"416-14","Alloy 617",314626,"Plate"
287.79,0.00021,"Qualified",,1136.34,"CapPass","Cycle 20",20,24071,"416-14","Alloy 617",314626,"Plate"
287.90,0.00027,"Qualified",,1136.39,"CapPass","Cycle 20",20,24072,"416-14","Alloy 617",314626,"Plate"
287.93,0.00032,"Qualified",,1136.44,"CapPass","Cycle 20",20,24073,"416-14","Alloy 617",314626,"Plate"
287.91,0.00037,"Qualified",,1136.49,"CapPass","Cycle 20",20,24074,"416-14","Alloy 617",314626,"Plate"
287.88,0.00042,"Qualified",,1136.54,"CapPass","Cycle 20",20,24075,"416-14","Alloy 617",314626,"Plate"
287.94,0.00047,"Qualified",,1136.59,"CapPass","Cycle 20",20,24076,"416-14","Alloy 617",314626,"Plate"
287.98,0.00052,"Qualified",,1136.64,"CapPass","Cycle 20",20,24077,"416-14","Alloy 617",314626,"Plate"
288.13,0.00057,"Qualified",,1136.69,"CapPass","Cycle 20",20,24078,"416-14","Alloy 617",314626,"Plate"
288.22,0.00062,"Qualified",,1136.74,"CapPass","Cycle 20",20,24079,"416-14","Alloy 617",314626,"Plate"
288.26,0.00067,"Qualified",,1136.79,"CapPass","Cycle 20",20,24080,"416-14","Alloy 617",314626,"Plate"
288.27,0.00068,"Qualified",,1136.79,"CapPass","Cycle 20",20,24081,"416-14","Alloy 617",314626,"Plate"
288.22,0.00072,"Qualified",,1136.84,"CapPass","Cycle 20",20,24082,"416-14","Alloy 617",314626,"Plate"
288.17,0.00077,"Qualified",,1136.89,"CapPass","Cycle 20",20,24083,"416-14","Alloy 617",314626,"Plate"
288.13,0.00082,"Qualified",,1136.94,"CapPass","Cycle 20",20,24084,"416-14","Alloy 617",314626,"Plate"
288.16,0.00087,"Qualified",,1136.99,"CapPass","Cycle 20",20,24085,"416-14","Alloy 617",314626,"Plate"
288.26,0.00092,"Qualified",,1137.04,"CapPass","Cycle 20",20,24086,"416-14","Alloy 617",314626,"Plate"
288.32,0.00097,"Qualified",,1137.09,"CapPass","Cycle 20",20,24087,"416-14","Alloy 617",314626,"Plate"
288.34,0.00102,"Qualified",,1137.14,"CapPass","Cycle 20",20,24088,"416-14","Alloy 617",314626,"Plate"
288.38,0.00107,"Qualified",,1137.19,"CapPass","Cycle 20",20,24089,"416-14","Alloy 617",314626,"Plate"
288.42,0.00112,"Qualified",,1137.24,"CapPass","Cycle 20",20,24090,"416-14","Alloy 617",314626,"Plate"
288.43,0.00117,"Qualified",,1137.29,"CapPass","Cycle 20",20,24091,"416-14","Alloy 617",314626,"Plate"
288.39,0.00122,"Qualified",,1137.34,"CapPass","Cycle 20",20,24092,"416-14","Alloy 617",314626,"Plate"
288.24,0.00127,"Qualified",,1137.39,"CapPass","Cycle 20",20,24093,"416-14","Alloy 617",314626,"Plate"
288.08,0.00133,"Qualified",,1137.44,"CapPass","Cycle 20",20,24094,"416-14","Alloy 617",314626,"Plate"
288.10,0.00138,"Qualified",,1137.49,"CapPass","Cycle 20",20,24095,"416-14","Alloy 617",314626,"Plate"
288.07,0.00143,"Qualified",,1137.54,"CapPass","Cycle 20",20,24096,"416-14","Alloy 617",314626,"Plate"
288.05,0.00148,"Qualified",,1137.59,"CapPass","Cycle 20",20,24097,"416-14","Alloy 617",314626,"Plate"
288.22,0.00153,"Qualified",,1137.65,"CapPass","Cycle 20",20,24098,"416-14","Alloy 617",314626,"Plate"
288.46,0.00158,"Qualified",,1137.70,"CapPass","Cycle 20",20,24099,"416-14","Alloy 617",314626,"Plate"
288.73,0.00163,"Qualified",,1137.75,"CapPass","Cycle 20",20,24100,"416-14","Alloy 617",314626,"Plate"
289.05,0.00167,"Qualified",,1137.79,"CapPass","Cycle 20",20,24101,"416-14","Alloy 617",314626,"Plate"
289.06,0.00168,"Qualified",,1137.80,"CapPass","Cycle 20",20,24102,"416-14","Alloy 617",314626,"Plate"
289.43,0.00173,"Qualified",,1137.85,"CapPass","Cycle 20",20,24103,"416-14","Alloy 617",314626,"Plate"
289.80,0.00178,"Qualified",,1137.90,"CapPass","Cycle 20",20,24104,"416-14","Alloy 617",314626,"Plate"
290.00,0.00183,"Qualified",,1137.95,"CapPass","Cycle 20",20,24105,"416-14","Alloy 617",314626,"Plate"
290.15,0.00188,"Qualified",,1137.99,"CapPass","Cycle 20",20,24106,"416-14","Alloy 617",314626,"Plate"
290.10,0.00193,"Qualified",,1138.04,"CapPass","Cycle 20",20,24107,"416-14","Alloy 617",314626,"Plate"
289.95,0.00198,"Qualified",,1138.09,"CapPass","Cycle 20",20,24108,"416-14","Alloy 617",314626,"Plate"
289.81,0.00203,"Qualified",,1138.14,"CapPass","Cycle 20",20,24109,"416-14","Alloy 617",314626,"Plate"
289.79,0.00208,"Qualified",,1138.20,"CapPass","Cycle 20",20,24110,"416-14","Alloy 617",314626,"Plate"
289.89,0.00213,"Qualified",,1138.24,"CapPass","Cycle 20",20,24111,"416-14","Alloy 617",314626,"Plate"
289.88,0.00218,"Qualified",,1138.29,"CapPass","Cycle 20",20,24112,"416-14","Alloy 617",314626,"Plate"
289.89,0.00223,"Qualified",,1138.34,"CapPass","Cycle 20",20,24113,"416-14","Alloy 617",314626,"Plate"
289.79,0.00228,"Qualified",,1138.40,"CapPass","Cycle 20",20,24114,"416-14","Alloy 617",314626,"Plate"
289.96,0.00234,"Qualified",,1138.45,"CapPass","Cycle 20",20,24115,"416-14","Alloy 617",314626,"Plate"
290.10,0.00239,"Qualified",,1138.49,"CapPass","Cycle 20",20,24116,"416-14","Alloy 617",314626,"Plate"
290.12,0.00244,"Qualified",,1138.54,"CapPass","Cycle 20",20,24117,"416-14","Alloy 617",314626,"Plate"
290.03,0.00249,"Qualified",,1138.59,"CapPass","Cycle 20",20,24118,"416-14","Alloy 617",314626,"Plate"
290.06,0.00254,"Qualified",,1138.65,"CapPass","Cycle 20",20,24119,"416-14","Alloy 617",314626,"Plate"
290.26,0.00259,"Qualified",,1138.70,"CapPass","Cycle 20",20,24120,"416-14","Alloy 617",314626,"Plate"
290.52,0.00264,"Qualified",,1138.75,"CapPass","Cycle 20",20,24121,"416-14","Alloy 617",314626,"Plate"
290.71,0.00268,"Qualified",,1138.79,"CapPass","Cycle 20",20,24122,"416-14","Alloy 617",314626,"Plate"
290.74,0.00269,"Qualified",,1138.80,"CapPass","Cycle 20",20,24123,"416-14","Alloy 617",314626,"Plate"
290.90,0.00274,"Qualified",,1138.85,"CapPass","Cycle 20",20,24124,"416-14","Alloy 617",314626,"Plate"
290.93,0.00279,"Qualified",,1138.89,"CapPass","Cycle 20",20,24125,"416-14","Alloy 617",314626,"Plate"
290.76,0.00284,"Qualified",,1138.94,"CapPass","Cycle 20",20,24126,"416-14","Alloy 617",314626,"Plate"
290.53,0.00289,"Qualified",,1138.99,"CapPass","Cycle 20",20,24127,"416-14","Alloy 617",314626,"Plate"
290.08,0.00294,"Qualified",,1139.03,"CapPass","Cycle 20",20,24128,"416-14","Alloy 617",314626,"Plate"
289.53,0.00299,"Qualified",,1139.08,"CapPass","Cycle 20",20,24129,"416-14","Alloy 617",314626,"Plate"
289.07,0.00304,"Qualified",,1139.13,"CapPass","Cycle 20",20,24130,"416-14","Alloy 617",314626,"Plate"
288.48,0.00309,"Qualified",,1139.18,"CapPass","Cycle 20",20,24131,"416-14","Alloy 617",314626,"Plate"
288.10,0.00314,"Qualified",,1139.23,"CapPass","Cycle 20",20,24132,"416-14","Alloy 617",314626,"Plate"
287.68,0.00319,"Qualified",,1139.28,"CapPass","Cycle 20",20,24133,"416-14","Alloy 617",314626,"Plate"
287.35,0.00324,"Qualified",,1139.34,"CapPass","Cycle 20",20,24134,"416-14","Alloy 617",314626,"Plate"
287.31,0.00329,"Qualified",,1139.39,"CapPass","Cycle 20",20,24135,"416-14","Alloy 617",314626,"Plate"
287.47,0.00334,"Qualified",,1139.45,"CapPass","Cycle 20",20,24136,"416-14","Alloy 617",314626,"Plate"
287.70,0.00339,"Qualified",,1139.49,"CapPass","Cycle 20",20,24137,"416-14","Alloy 617",314626,"Plate"
287.88,0.00344,"Qualified",,1139.54,"CapPass","Cycle 20",20,24138,"416-14","Alloy 617",314626,"Plate"
287.94,0.00349,"Qualified",,1139.59,"CapPass","Cycle 20",20,24139,"416-14","Alloy 617",314626,"Plate"
287.93,0.00354,"Qualified",,1139.64,"CapPass","Cycle 20",20,24140,"416-14","Alloy 617",314626,"Plate"
288.02,0.00360,"Qualified",,1139.70,"CapPass","Cycle 20",20,24141,"416-14","Alloy 617",314626,"Plate"
288.18,0.00365,"Qualified",,1139.74,"CapPass","Cycle 20",20,24142,"416-14","Alloy 617",314626,"Plate"
288.29,0.00370,"Qualified",,1139.79,"CapPass","Cycle 20",20,24143,"416-14","Alloy 617",314626,"Plate"
288.29,0.00370,"Qualified",,1139.79,"CapPass","Cycle 20",20,24144,"416-14","Alloy 617",314626,"Plate"
288.25,0.00375,"Qualified",,1139.84,"CapPass","Cycle 20",20,24145,"416-14","Alloy 617",314626,"Plate"
288.09,0.00380,"Qualified",,1139.89,"CapPass","Cycle 20",20,24146,"416-14","Alloy 617",314626,"Plate"
287.86,0.00385,"Qualified",,1139.94,"CapPass","Cycle 20",20,24147,"416-14","Alloy 617",314626,"Plate"
287.82,0.00390,"Qualified",,1140.00,"CapPass","Cycle 20",20,24148,"416-14","Alloy 617",314626,"Plate"
288.27,0.00395,"Qualified",,1140.06,"CapPass","Cycle 20",20,24149,"416-14","Alloy 617",314626,"Plate"
289.15,0.00400,"Qualified",,1140.11,"CapPass","Cycle 20",20,24150,"416-14","Alloy 617",314626,"Plate"
289.80,0.00405,"Qualified",,1140.16,"CapPass","Cycle 20",20,24151,"416-14","Alloy 617",314626,"Plate"
290.32,0.00410,"Qualified",,1140.21,"CapPass","Cycle 20",20,24152,"416-14","Alloy 617",314626,"Plate"
290.80,0.00415,"Qualified",,1140.25,"CapPass","Cycle 20",20,24153,"416-14","Alloy 617",314626,"Plate"
291.13,0.00420,"Qualified",,1140.30,"CapPass","Cycle 20",20,24154,"416-14","Alloy 617",314626,"Plate"
291.28,0.00425,"Qualified",,1140.34,"CapPass","Cycle 20",20,24155,"416-14","Alloy 617",314626,"Plate"
291.10,0.00430,"Qualified",,1140.39,"CapPass","Cycle 20",20,24156,"416-14","Alloy 617",314626,"Plate"
290.79,0.00435,"Qualified",,1140.44,"CapPass","Cycle 20",20,24157,"416-14","Alloy 617",314626,"Plate"
290.45,0.00440,"Qualified",,1140.49,"CapPass","Cycle 20",20,24158,"416-14","Alloy 617",314626,"Plate"
290.12,0.00445,"Qualified",,1140.54,"CapPass","Cycle 20",20,24159,"416-14","Alloy 617",314626,"Plate"
289.73,0.00450,"Qualified",,1140.59,"CapPass","Cycle 20",20,24160,"416-14","Alloy 617",314626,"Plate"
289.35,0.00455,"Qualified",,1140.64,"CapPass","Cycle 20",20,24161,"416-14","Alloy 617",314626,"Plate"
289.05,0.00460,"Qualified",,1140.69,"CapPass","Cycle 20",20,24162,"416-14","Alloy 617",314626,"Plate"
288.76,0.00465,"Qualified",,1140.74,"CapPass","Cycle 20",20,24163,"416-14","Alloy 617",314626,"Plate"
288.60,0.00470,"Qualified",,1140.79,"CapPass","Cycle 20",20,24164,"416-14","Alloy 617",314626,"Plate"
288.59,0.00475,"Qualified",,1140.85,"CapPass","Cycle 20",20,24165,"416-14","Alloy 617",314626,"Plate"
288.65,0.00480,"Qualified",,1140.90,"CapPass","Cycle 20",20,24166,"416-14","Alloy 617",314626,"Plate"
288.85,0.00486,"Qualified",,1140.95,"CapPass","Cycle 20",20,24167,"416-14","Alloy 617",314626,"Plate"
289.03,0.00491,"Qualified",,1141.00,"CapPass","Cycle 20",20,24168,"416-14","Alloy 617",314626,"Plate"
289.25,0.00496,"Qualified",,1141.05,"CapPass","Cycle 20",20,24169,"416-14","Alloy 617",314626,"Plate"
289.63,0.00501,"Qualified",,1141.10,"CapPass","Cycle 20",20,24170,"416-14","Alloy 617",314626,"Plate"
289.91,0.00506,"Qualified",,1141.15,"CapPass","Cycle 20",20,24171,"416-14","Alloy 617",314626,"Plate"
290.21,0.00511,"Qualified",,1141.20,"CapPass","Cycle 20",20,24172,"416-14","Alloy 617",314626,"Plate"
290.43,0.00516,"Qualified",,1141.25,"CapPass","Cycle 20",20,24173,"416-14","Alloy 617",314626,"Plate"
290.79,0.00521,"Qualified",,1141.31,"CapPass","Cycle 20",20,24174,"416-14","Alloy 617",314626,"Plate"
291.17,0.00526,"Qualified",,1141.36,"CapPass","Cycle 20",20,24175,"416-14","Alloy 617",314626,"Plate"
291.49,0.00531,"Qualified",,1141.41,"CapPass","Cycle 20",20,24176,"416-14","Alloy 617",314626,"Plate"
291.83,0.00536,"Qualified",,1141.46,"CapPass","Cycle 20",20,24177,"416-14","Alloy 617",314626,"Plate"
292.10,0.00541,"Qualified",,1141.51,"CapPass","Cycle 20",20,24178,"416-14","Alloy 617",314626,"Plate"
292.38,0.00546,"Qualified",,1141.55,"CapPass","Cycle 20",20,24179,"416-14","Alloy 617",314626,"Plate"
292.51,0.00551,"Qualified",,1141.60,"CapPass","Cycle 20",20,24180,"416-14","Alloy 617",314626,"Plate"
292.59,0.00556,"Qualified",,1141.65,"CapPass","Cycle 20",20,24181,"416-14","Alloy 617",314626,"Plate"
292.56,0.00561,"Qualified",,1141.70,"CapPass","Cycle 20",20,24182,"416-14","Alloy 617",314626,"Plate"
292.43,0.00566,"Qualified",,1141.75,"CapPass","Cycle 20",20,24183,"416-14","Alloy 617",314626,"Plate"
292.30,0.00571,"Qualified",,1141.79,"CapPass","Cycle 20",20,24184,"416-14","Alloy 617",314626,"Plate"
292.30,0.00571,"Qualified",,1141.80,"CapPass","Cycle 20",20,24185,"416-14","Alloy 617",314626,"Plate"
292.17,0.00576,"Qualified",,1141.85,"CapPass","Cycle 20",20,24186,"416-14","Alloy 617",314626,"Plate"
292.19,0.00581,"Qualified",,1141.90,"CapPass","Cycle 20",20,24187,"416-14","Alloy 617",314626,"Plate"
292.21,0.00587,"Qualified",,1141.96,"CapPass","Cycle 20",20,24188,"416-14","Alloy 617",314626,"Plate"
292.35,0.00592,"Qualified",,1142.00,"CapPass","Cycle 20",20,24189,"416-14","Alloy 617",314626,"Plate"
292.52,0.00597,"Qualified",,1142.06,"CapPass","Cycle 20",20,24190,"416-14","Alloy 617",314626,"Plate"
292.66,0.00602,"Qualified",,1142.11,"CapPass","Cycle 20",20,24191,"416-14","Alloy 617",314626,"Plate"
292.84,0.00607,"Qualified",,1142.16,"CapPass","Cycle 20",20,24192,"416-14","Alloy 617",314626,"Plate"
292.88,0.00612,"Qualified",,1142.20,"CapPass","Cycle 20",20,24193,"416-14","Alloy 617",314626,"Plate"
292.82,0.00617,"Qualified",,1142.25,"CapPass","Cycle 20",20,24194,"416-14","Alloy 617",314626,"Plate"
292.71,0.00622,"Qualified",,1142.30,"CapPass","Cycle 20",20,24195,"416-14","Alloy 617",314626,"Plate"
292.68,0.00627,"Qualified",,1142.36,"CapPass","Cycle 20",20,24196,"416-14","Alloy 617",314626,"Plate"
292.84,0.00632,"Qualified",,1142.41,"CapPass","Cycle 20",20,24197,"416-14","Alloy 617",314626,"Plate"
292.93,0.00637,"Qualified",,1142.46,"CapPass","Cycle 20",20,24198,"416-14","Alloy 617",314626,"Plate"
293.07,0.00642,"Qualified",,1142.51,"CapPass","Cycle 20",20,24199,"416-14","Alloy 617",314626,"Plate"
293.13,0.00647,"Qualified",,1142.56,"CapPass","Cycle 20",20,24200,"416-14","Alloy 617",314626,"Plate"
293.11,0.00652,"Qualified",,1142.60,"CapPass","Cycle 20",20,24201,"416-14","Alloy 617",314626,"Plate"
293.07,0.00657,"Qualified",,1142.65,"CapPass","Cycle 20",20,24202,"416-14","Alloy 617",314626,"Plate"
292.86,0.00662,"Qualified",,1142.70,"CapPass","Cycle 20",20,24203,"416-14","Alloy 617",314626,"Plate"
292.63,0.00667,"Qualified",,1142.75,"CapPass","Cycle 20",20,24204,"416-14","Alloy 617",314626,"Plate"
292.49,0.00671,"Qualified",,1142.79,"CapPass","Cycle 20",20,24205,"416-14","Alloy 617",314626,"Plate"
292.45,0.00672,"Qualified",,1142.80,"CapPass","Cycle 20",20,24206,"416-14","Alloy 617",314626,"Plate"
292.46,0.00677,"Qualified",,1142.85,"CapPass","Cycle 20",20,24207,"416-14","Alloy 617",314626,"Plate"
292.41,0.00682,"Qualified",,1142.90,"CapPass","Cycle 20",20,24208,"416-14","Alloy 617",314626,"Plate"
292.22,0.00687,"Qualified",,1142.95,"CapPass","Cycle 20",20,24209,"416-14","Alloy 617",314626,"Plate"
292.06,0.00692,"Qualified",,1143.00,"CapPass","Cycle 20",20,24210,"416-14","Alloy 617",314626,"Plate"
292.05,0.00697,"Qualified",,1143.05,"CapPass","Cycle 20",20,24211,"416-14","Alloy 617",314626,"Plate"
291.88,0.00703,"Qualified",,1143.10,"CapPass","Cycle 20",20,24212,"416-14","Alloy 617",314626,"Plate"
291.84,0.00708,"Qualified",,1143.16,"CapPass","Cycle 20",20,24213,"416-14","Alloy 617",314626,"Plate"
291.90,0.00713,"Qualified",,1143.21,"CapPass","Cycle 20",20,24214,"416-14","Alloy 617",314626,"Plate"
292.07,0.00718,"Qualified",,1143.26,"CapPass","Cycle 20",20,24215,"416-14","Alloy 617",314626,"Plate"
292.23,0.00723,"Qualified",,1143.31,"CapPass","Cycle 20",20,24216,"416-14","Alloy 617",314626,"Plate"
292.37,0.00728,"Qualified",,1143.36,"CapPass","Cycle 20",20,24217,"416-14","Alloy 617",314626,"Plate"
292.49,0.00733,"Qualified",,1143.41,"CapPass","Cycle 20",20,24218,"416-14","Alloy 617",314626,"Plate"
292.70,0.00738,"Qualified",,1143.46,"CapPass","Cycle 20",20,24219,"416-14","Alloy 617",314626,"Plate"
292.87,0.00743,"Qualified",,1143.51,"CapPass","Cycle 20",20,24220,"416-14","Alloy 617",314626,"Plate"
292.99,0.00748,"Qualified",,1143.56,"CapPass","Cycle 20",20,24221,"416-14","Alloy 617",314626,"Plate"
292.86,0.00753,"Qualified",,1143.61,"CapPass","Cycle 20",20,24222,"416-14","Alloy 617",314626,"Plate"
292.64,0.00758,"Qualified",,1143.66,"CapPass","Cycle 20",20,24223,"416-14","Alloy 617",314626,"Plate"
292.43,0.00763,"Qualified",,1143.71,"CapPass","Cycle 20",20,24224,"416-14","Alloy 617",314626,"Plate"
292.22,0.00768,"Qualified",,1143.75,"CapPass","Cycle 20",20,24225,"416-14","Alloy 617",314626,"Plate"
292.00,0.00772,"Qualified",,1143.79,"CapPass","Cycle 20",20,24226,"416-14","Alloy 617",314626,"Plate"
291.93,0.00773,"Qualified",,1143.80,"CapPass","Cycle 20",20,24227,"416-14","Alloy 617",314626,"Plate"
291.54,0.00778,"Qualified",,1143.85,"CapPass","Cycle 20",20,24228,"416-14","Alloy 617",314626,"Plate"
291.21,0.00783,"Qualified",,1143.91,"CapPass","Cycle 20",20,24229,"416-14","Alloy 617",314626,"Plate"
291.26,0.00788,"Qualified",,1143.96,"CapPass","Cycle 20",20,24230,"416-14","Alloy 617",314626,"Plate"
291.35,0.00794,"Qualified",,1144.01,"CapPass","Cycle 20",20,24231,"416-14","Alloy 617",314626,"Plate"
291.35,0.00799,"Qualified",,1144.06,"CapPass","Cycle 20",20,24232,"416-14","Alloy 617",314626,"Plate"
291.42,0.00804,"Qualified",,1144.12,"CapPass","Cycle 20",20,24233,"416-14","Alloy 617",314626,"Plate"
291.65,0.00809,"Qualified",,1144.17,"CapPass","Cycle 20",20,24234,"416-14","Alloy 617",314626,"Plate"
291.92,0.00814,"Qualified",,1144.22,"CapPass","Cycle 20",20,24235,"416-14","Alloy 617",314626,"Plate"
292.19,0.00819,"Qualified",,1144.26,"CapPass","Cycle 20",20,24236,"416-14","Alloy 617",314626,"Plate"
292.32,0.00824,"Qualified",,1144.31,"CapPass","Cycle 20",20,24237,"416-14","Alloy 617",314626,"Plate"
292.30,0.00829,"Qualified",,1144.36,"CapPass","Cycle 20",20,24238,"416-14","Alloy 617",314626,"Plate"
292.03,0.00834,"Qualified",,1144.41,"CapPass","Cycle 20",20,24239,"416-14","Alloy 617",314626,"Plate"
291.90,0.00839,"Qualified",,1144.46,"CapPass","Cycle 20",20,24240,"416-14","Alloy 617",314626,"Plate"
291.85,0.00844,"Qualified",,1144.51,"CapPass","Cycle 20",20,24241,"416-14","Alloy 617",314626,"Plate"
291.78,0.00849,"Qualified",,1144.56,"CapPass","Cycle 20",20,24242,"416-14","Alloy 617",314626,"Plate"
291.75,0.00854,"Qualified",,1144.62,"CapPass","Cycle 20",20,24243,"416-14","Alloy 617",314626,"Plate"
291.75,0.00859,"Qualified",,1144.67,"CapPass","Cycle 20",20,24244,"416-14","Alloy 617",314626,"Plate"
291.71,0.00864,"Qualified",,1144.72,"CapPass","Cycle 20",20,24245,"416-14","Alloy 617",314626,"Plate"
291.66,0.00869,"Qualified",,1144.77,"CapPass","Cycle 20",20,24246,"416-14","Alloy 617",314626,"Plate"
291.66,0.00872,"Qualified",,1144.79,"CapPass","Cycle 20",20,24247,"416-14","Alloy 617",314626,"Plate"
291.64,0.00875,"Qualified",,1144.82,"CapPass","Cycle 20",20,24248,"416-14","Alloy 617",314626,"Plate"
291.66,0.00880,"Qualified",,1144.87,"CapPass","Cycle 20",20,24249,"416-14","Alloy 617",314626,"Plate"
291.66,0.00885,"Qualified",,1144.91,"CapPass","Cycle 20",20,24250,"416-14","Alloy 617",314626,"Plate"
291.54,0.00890,"Qualified",,1144.96,"CapPass","Cycle 20",20,24251,"416-14","Alloy 617",314626,"Plate"
291.40,0.00895,"Qualified",,1145.01,"CapPass","Cycle 20",20,24252,"416-14","Alloy 617",314626,"Plate"
291.22,0.00900,"Qualified",,1145.07,"CapPass","Cycle 20",20,24253,"416-14","Alloy 617",314626,"Plate"
291.17,0.00905,"Qualified",,1145.12,"CapPass","Cycle 20",20,24254,"416-14","Alloy 617",314626,"Plate"
291.21,0.00910,"Qualified",,1145.17,"CapPass","Cycle 20",20,24255,"416-14","Alloy 617",314626,"Plate"
291.22,0.00915,"Qualified",,1145.22,"CapPass","Cycle 20",20,24256,"416-14","Alloy 617",314626,"Plate"
291.45,0.00920,"Qualified",,1145.28,"CapPass","Cycle 20",20,24257,"416-14","Alloy 617",314626,"Plate"
291.92,0.00925,"Qualified",,1145.33,"CapPass","Cycle 20",20,24258,"416-14","Alloy 617",314626,"Plate"
292.32,0.00930,"Qualified",,1145.38,"CapPass","Cycle 20",20,24259,"416-14","Alloy 617",314626,"Plate"
292.60,0.00935,"Qualified",,1145.42,"CapPass","Cycle 20",20,24260,"416-14","Alloy 617",314626,"Plate"
292.79,0.00940,"Qualified",,1145.47,"CapPass","Cycle 20",20,24261,"416-14","Alloy 617",314626,"Plate"
292.88,0.00945,"Qualified",,1145.52,"CapPass","Cycle 20",20,24262,"416-14","Alloy 617",314626,"Plate"
292.94,0.00950,"Qualified",,1145.57,"CapPass","Cycle 20",20,24263,"416-14","Alloy 617",314626,"Plate"
292.85,0.00955,"Qualified",,1145.62,"CapPass","Cycle 20",20,24264,"416-14","Alloy 617",314626,"Plate"
292.69,0.00960,"Qualified",,1145.67,"CapPass","Cycle 20",20,24265,"416-14","Alloy 617",314626,"Plate"
292.60,0.00965,"Qualified",,1145.72,"CapPass","Cycle 20",20,24266,"416-14","Alloy 617",314626,"Plate"
292.47,0.00970,"Qualified",,1145.77,"CapPass","Cycle 20",20,24267,"416-14","Alloy 617",314626,"Plate"
292.44,0.00973,"Qualified",,1145.79,"CapPass","Cycle 20",20,24268,"416-14","Alloy 617",314626,"Plate"
292.37,0.00976,"Qualified",,1145.82,"CapPass","Cycle 20",20,24269,"416-14","Alloy 617",314626,"Plate"
292.28,0.00981,"Qualified",,1145.87,"CapPass","Cycle 20",20,24270,"416-14","Alloy 617",314626,"Plate"
292.18,0.00986,"Qualified",,1145.92,"CapPass","Cycle 20",20,24271,"416-14","Alloy 617",314626,"Plate"
292.05,0.00991,"Qualified",,1145.97,"CapPass","Cycle 20",20,24272,"416-14","Alloy 617",314626,"Plate"
291.92,0.00996,"Qualified",,1146.02,"CapPass","Cycle 20",20,24273,"416-14","Alloy 617",314626,"Plate"
291.83,0.01001,"Qualified",,1146.07,"CapPass","Cycle 20",20,24274,"416-14","Alloy 617",314626,"Plate"
291.78,0.01006,"Qualified",,1146.12,"CapPass","Cycle 20",20,24275,"416-14","Alloy 617",314626,"Plate"
291.78,0.01011,"Qualified",,1146.17,"CapPass","Cycle 20",20,24276,"416-14","Alloy 617",314626,"Plate"
291.79,0.01016,"Qualified",,1146.22,"CapPass","Cycle 20",20,24277,"416-14","Alloy 617",314626,"Plate"
291.83,0.01021,"Qualified",,1146.28,"CapPass","Cycle 20",20,24278,"416-14","Alloy 617",314626,"Plate"
291.88,0.01026,"Qualified",,1146.33,"CapPass","Cycle 20",20,24279,"416-14","Alloy 617",314626,"Plate"
291.92,0.01031,"Qualified",,1146.37,"CapPass","Cycle 20",20,24280,"416-14","Alloy 617",314626,"Plate"
291.98,0.01036,"Qualified",,1146.42,"CapPass","Cycle 20",20,24281,"416-14","Alloy 617",314626,"Plate"
292.03,0.01041,"Qualified",,1146.47,"CapPass","Cycle 20",20,24282,"416-14","Alloy 617",314626,"Plate"
291.94,0.01046,"Qualified",,1146.52,"CapPass","Cycle 20",20,24283,"416-14","Alloy 617",314626,"Plate"
291.89,0.01051,"Qualified",,1146.57,"CapPass","Cycle 20",20,24284,"416-14","Alloy 617",314626,"Plate"
291.70,0.01056,"Qualified",,1146.62,"CapPass","Cycle 20",20,24285,"416-14","Alloy 617",314626,"Plate"
291.46,0.01061,"Qualified",,1146.67,"CapPass","Cycle 20",20,24286,"416-14","Alloy 617",314626,"Plate"
291.30,0.01066,"Qualified",,1146.72,"CapPass","Cycle 20",20,24287,"416-14","Alloy 617",314626,"Plate"
291.16,0.01071,"Qualified",,1146.77,"CapPass","Cycle 20",20,24288,"416-14","Alloy 617",314626,"Plate"
291.08,0.01074,"Qualified",,1146.79,"CapPass","Cycle 20",20,24289,"416-14","Alloy 617",314626,"Plate"
290.96,0.01076,"Qualified",,1146.82,"CapPass","Cycle 20",20,24290,"416-14","Alloy 617",314626,"Plate"
290.74,0.01081,"Qualified",,1146.87,"CapPass","Cycle 20",20,24291,"416-14","Alloy 617",314626,"Plate"
290.55,0.01086,"Qualified",,1146.92,"CapPass","Cycle 20",20,24292,"416-14","Alloy 617",314626,"Plate"
290.47,0.01091,"Qualified",,1146.98,"CapPass","Cycle 20",20,24293,"416-14","Alloy 617",314626,"Plate"
290.50,0.01096,"Qualified",,1147.03,"CapPass","Cycle 20",20,24294,"416-14","Alloy 617",314626,"Plate"
290.65,0.01101,"Qualified",,1147.08,"CapPass","Cycle 20",20,24295,"416-14","Alloy 617",314626,"Plate"
290.71,0.01106,"Qualified",,1147.13,"CapPass","Cycle 20",20,24296,"416-14","Alloy 617",314626,"Plate"
290.84,0.01112,"Qualified",,1147.18,"CapPass","Cycle 20",20,24297,"416-14","Alloy 617",314626,"Plate"
290.96,0.01117,"Qualified",,1147.23,"CapPass","Cycle 20",20,24298,"416-14","Alloy 617",314626,"Plate"
291.08,0.01122,"Qualified",,1147.28,"CapPass","Cycle 20",20,24299,"416-14","Alloy 617",314626,"Plate"
291.12,0.01127,"Qualified",,1147.33,"CapPass","Cycle 20",20,24300,"416-14","Alloy 617",314626,"Plate"
291.23,0.01132,"Qualified",,1147.38,"CapPass","Cycle 20",20,24301,"416-14","Alloy 617",314626,"Plate"
291.28,0.01137,"Qualified",,1147.43,"CapPass","Cycle 20",20,24302,"416-14","Alloy 617",314626,"Plate"
291.29,0.01142,"Qualified",,1147.48,"CapPass","Cycle 20",20,24303,"416-14","Alloy 617",314626,"Plate"
291.21,0.01147,"Qualified",,1147.53,"CapPass","Cycle 20",20,24304,"416-14","Alloy 617",314626,"Plate"
291.18,0.01152,"Qualified",,1147.57,"CapPass","Cycle 20",20,24305,"416-14","Alloy 617",314626,"Plate"
290.97,0.01157,"Qualified",,1147.62,"CapPass","Cycle 20",20,24306,"416-14","Alloy 617",314626,"Plate"
290.69,0.01162,"Qualified",,1147.67,"CapPass","Cycle 20",20,24307,"416-14","Alloy 617",314626,"Plate"
290.38,0.01167,"Qualified",,1147.72,"CapPass","Cycle 20",20,24308,"416-14","Alloy 617",314626,"Plate"
290.08,0.01172,"Qualified",,1147.77,"CapPass","Cycle 20",20,24309,"416-14","Alloy 617",314626,"Plate"
289.98,0.01174,"Qualified",,1147.79,"CapPass","Cycle 20",20,24310,"416-14","Alloy 617",314626,"Plate"
289.84,0.01177,"Qualified",,1147.83,"CapPass","Cycle 20",20,24311,"416-14","Alloy 617",314626,"Plate"
289.62,0.01182,"Qualified",,1147.88,"CapPass","Cycle 20",20,24312,"416-14","Alloy 617",314626,"Plate"
289.63,0.01187,"Qualified",,1147.93,"CapPass","Cycle 20",20,24313,"416-14","Alloy 617",314626,"Plate"
289.68,0.01192,"Qualified",,1147.98,"CapPass","Cycle 20",20,24314,"416-14","Alloy 617",314626,"Plate"
289.82,0.01198,"Qualified",,1148.04,"CapPass","Cycle 20",20,24315,"416-14","Alloy 617",314626,"Plate"
290.05,0.01203,"Qualified",,1148.09,"CapPass","Cycle 20",20,24316,"416-14","Alloy 617",314626,"Plate"
290.47,0.01208,"Qualified",,1148.14,"CapPass","Cycle 20",20,24317,"416-14","Alloy 617",314626,"Plate"
290.83,0.01213,"Qualified",,1148.19,"CapPass","Cycle 20",20,24318,"416-14","Alloy 617",314626,"Plate"
291.18,0.01218,"Qualified",,1148.24,"CapPass","Cycle 20",20,24319,"416-14","Alloy 617",314626,"Plate"
291.55,0.01223,"Qualified",,1148.29,"CapPass","Cycle 20",20,24320,"416-14","Alloy 617",314626,"Plate"
291.75,0.01228,"Qualified",,1148.34,"CapPass","Cycle 20",20,24321,"416-14","Alloy 617",314626,"Plate"
292.10,0.01233,"Qualified",,1148.39,"CapPass","Cycle 20",20,24322,"416-14","Alloy 617",314626,"Plate"
292.36,0.01238,"Qualified",,1148.44,"CapPass","Cycle 20",20,24323,"416-14","Alloy 617",314626,"Plate"
292.50,0.01243,"Qualified",,1148.49,"CapPass","Cycle 20",20,24324,"416-14","Alloy 617",314626,"Plate"
292.60,0.01248,"Qualified",,1148.54,"CapPass","Cycle 20",20,24325,"416-14","Alloy 617",314626,"Plate"
292.67,0.01253,"Qualified",,1148.59,"CapPass","Cycle 20",20,24326,"416-14","Alloy 617",314626,"Plate"
292.89,0.01258,"Qualified",,1148.64,"CapPass","Cycle 20",20,24327,"416-14","Alloy 617",314626,"Plate"
293.19,0.01263,"Qualified",,1148.69,"CapPass","Cycle 20",20,24328,"416-14","Alloy 617",314626,"Plate"
293.41,0.01268,"Qualified",,1148.74,"CapPass","Cycle 20",20,24329,"416-14","Alloy 617",314626,"Plate"
293.54,0.01273,"Qualified",,1148.79,"CapPass","Cycle 20",20,24330,"416-14","Alloy 617",314626,"Plate"
293.68,0.01278,"Qualified",,1148.84,"CapPass","Cycle 20",20,24331,"416-14","Alloy 617",314626,"Plate"
293.91,0.01283,"Qualified",,1148.90,"CapPass","Cycle 20",20,24332,"416-14","Alloy 617",314626,"Plate"
294.15,0.01288,"Qualified",,1148.95,"CapPass","Cycle 20",20,24333,"416-14","Alloy 617",314626,"Plate"
294.35,0.01293,"Qualified",,1148.99,"CapPass","Cycle 20",20,24334,"416-14","Alloy 617",314626,"Plate"
294.46,0.01298,"Qualified",,1149.04,"CapPass","Cycle 20",20,24335,"416-14","Alloy 617",314626,"Plate"
294.56,0.01303,"Qualified",,1149.09,"CapPass","Cycle 20",20,24336,"416-14","Alloy 617",314626,"Plate"
294.48,0.01309,"Qualified",,1149.14,"CapPass","Cycle 20",20,24337,"416-14","Alloy 617",314626,"Plate"
294.20,0.01314,"Qualified",,1149.19,"CapPass","Cycle 20",20,24338,"416-14","Alloy 617",314626,"Plate"
294.04,0.01319,"Qualified",,1149.24,"CapPass","Cycle 20",20,24339,"416-14","Alloy 617",314626,"Plate"
294.17,0.01324,"Qualified",,1149.30,"CapPass","Cycle 20",20,24340,"416-14","Alloy 617",314626,"Plate"
294.36,0.01329,"Qualified",,1149.35,"CapPass","Cycle 20",20,24341,"416-14","Alloy 617",314626,"Plate"
294.51,0.01334,"Qualified",,1149.39,"CapPass","Cycle 20",20,24342,"416-14","Alloy 617",314626,"Plate"
294.62,0.01339,"Qualified",,1149.44,"CapPass","Cycle 20",20,24343,"416-14","Alloy 617",314626,"Plate"
294.50,0.01344,"Qualified",,1149.49,"CapPass","Cycle 20",20,24344,"416-14","Alloy 617",314626,"Plate"
294.45,0.01349,"Qualified",,1149.54,"CapPass","Cycle 20",20,24345,"416-14","Alloy 617",314626,"Plate"
294.30,0.01354,"Qualified",,1149.59,"CapPass","Cycle 20",20,24346,"416-14","Alloy 617",314626,"Plate"
294.15,0.01359,"Qualified",,1149.64,"CapPass","Cycle 20",20,24347,"416-14","Alloy 617",314626,"Plate"
294.08,0.01364,"Qualified",,1149.70,"CapPass","Cycle 20",20,24348,"416-14","Alloy 617",314626,"Plate"
294.09,0.01369,"Qualified",,1149.75,"CapPass","Cycle 20",20,24349,"416-14","Alloy 617",314626,"Plate"
294.27,0.01374,"Qualified",,1149.79,"CapPass","Cycle 20",20,24350,"416-14","Alloy 617",314626,"Plate"
294.30,0.01374,"Qualified",,1149.80,"CapPass","Cycle 20",20,24351,"416-14","Alloy 617",314626,"Plate"
