Repository: js-molina/fatigue-A617

File: data/850C/Strain rate 0.001/3.0% strain/HTM_A19_Cycles_41614.csv (part 16 of 30)
"Stress Mpa","Strain","Qual State","Qual Exceptions","Elapsed Time Sec","Data State","Cycle Label","Cycle","Count","Sample","Alloy","Heat","Material_Form"
-295.93,-0.00247,"Qualified",,1168.58,"CapPass","Cycle 20",20,24740,"416-14","Alloy 617",314626,"Plate"
-295.88,-0.00252,"Qualified",,1168.63,"CapPass","Cycle 20",20,24741,"416-14","Alloy 617",314626,"Plate"
-295.86,-0.00257,"Qualified",,1168.68,"CapPass","Cycle 20",20,24742,"416-14","Alloy 617",314626,"Plate"
-295.83,-0.00262,"Qualified",,1168.73,"CapPass","Cycle 20",20,24743,"416-14","Alloy 617",314626,"Plate"
-295.80,-0.00267,"Qualified",,1168.78,"CapPass","Cycle 20",20,24744,"416-14","Alloy 617",314626,"Plate"
-295.83,-0.00269,"Qualified",,1168.79,"CapPass","Cycle 20",20,24745,"416-14","Alloy 617",314626,"Plate"
-295.80,-0.00272,"Qualified",,1168.83,"CapPass","Cycle 20",20,24746,"416-14","Alloy 617",314626,"Plate"
-295.81,-0.00277,"Qualified",,1168.88,"CapPass","Cycle 20",20,24747,"416-14","Alloy 617",314626,"Plate"
-295.85,-0.00282,"Qualified",,1168.93,"CapPass","Cycle 20",20,24748,"416-14","Alloy 617",314626,"Plate"
-295.91,-0.00287,"Qualified",,1168.99,"CapPass","Cycle 20",20,24749,"416-14","Alloy 617",314626,"Plate"
-295.94,-0.00292,"Qualified",,1169.04,"CapPass","Cycle 20",20,24750,"416-14","Alloy 617",314626,"Plate"
-296.00,-0.00297,"Qualified",,1169.09,"CapPass","Cycle 20",20,24751,"416-14","Alloy 617",314626,"Plate"
-296.06,-0.00303,"Qualified",,1169.14,"CapPass","Cycle 20",20,24752,"416-14","Alloy 617",314626,"Plate"
-296.11,-0.00308,"Qualified",,1169.19,"CapPass","Cycle 20",20,24753,"416-14","Alloy 617",314626,"Plate"
-296.18,-0.00313,"Qualified",,1169.24,"CapPass","Cycle 20",20,24754,"416-14","Alloy 617",314626,"Plate"
-296.20,-0.00318,"Qualified",,1169.29,"CapPass","Cycle 20",20,24755,"416-14","Alloy 617",314626,"Plate"
-296.23,-0.00323,"Qualified",,1169.33,"CapPass","Cycle 20",20,24756,"416-14","Alloy 617",314626,"Plate"
-296.27,-0.00328,"Qualified",,1169.38,"CapPass","Cycle 20",20,24757,"416-14","Alloy 617",314626,"Plate"
-296.32,-0.00333,"Qualified",,1169.44,"CapPass","Cycle 20",20,24758,"416-14","Alloy 617",314626,"Plate"
-296.37,-0.00338,"Qualified",,1169.49,"CapPass","Cycle 20",20,24759,"416-14","Alloy 617",314626,"Plate"
-296.42,-0.00343,"Qualified",,1169.54,"CapPass","Cycle 20",20,24760,"416-14","Alloy 617",314626,"Plate"
-296.46,-0.00348,"Qualified",,1169.59,"CapPass","Cycle 20",20,24761,"416-14","Alloy 617",314626,"Plate"
-296.55,-0.00353,"Qualified",,1169.64,"CapPass","Cycle 20",20,24762,"416-14","Alloy 617",314626,"Plate"
-296.58,-0.00358,"Qualified",,1169.69,"CapPass","Cycle 20",20,24763,"416-14","Alloy 617",314626,"Plate"
-296.68,-0.00363,"Qualified",,1169.74,"CapPass","Cycle 20",20,24764,"416-14","Alloy 617",314626,"Plate"
-296.76,-0.00368,"Qualified",,1169.79,"CapPass","Cycle 20",20,24765,"416-14","Alloy 617",314626,"Plate"
-296.76,-0.00368,"Qualified",,1169.79,"CapPass","Cycle 20",20,24766,"416-14","Alloy 617",314626,"Plate"
-296.82,-0.00373,"Qualified",,1169.84,"CapPass","Cycle 20",20,24767,"416-14","Alloy 617",314626,"Plate"
-296.90,-0.00378,"Qualified",,1169.89,"CapPass","Cycle 20",20,24768,"416-14","Alloy 617",314626,"Plate"
-296.95,-0.00383,"Qualified",,1169.95,"CapPass","Cycle 20",20,24769,"416-14","Alloy 617",314626,"Plate"
-297.02,-0.00388,"Qualified",,1169.99,"CapPass","Cycle 20",20,24770,"416-14","Alloy 617",314626,"Plate"
-297.07,-0.00393,"Qualified",,1170.04,"CapPass","Cycle 20",20,24771,"416-14","Alloy 617",314626,"Plate"
-297.14,-0.00398,"Qualified",,1170.09,"CapPass","Cycle 20",20,24772,"416-14","Alloy 617",314626,"Plate"
-297.22,-0.00403,"Qualified",,1170.14,"CapPass","Cycle 20",20,24773,"416-14","Alloy 617",314626,"Plate"
-297.27,-0.00408,"Qualified",,1170.19,"CapPass","Cycle 20",20,24774,"416-14","Alloy 617",314626,"Plate"
-297.29,-0.00413,"Qualified",,1170.24,"CapPass","Cycle 20",20,24775,"416-14","Alloy 617",314626,"Plate"
-297.35,-0.00419,"Qualified",,1170.29,"CapPass","Cycle 20",20,24776,"416-14","Alloy 617",314626,"Plate"
-297.38,-0.00424,"Qualified",,1170.34,"CapPass","Cycle 20",20,24777,"416-14","Alloy 617",314626,"Plate"
-297.42,-0.00429,"Qualified",,1170.39,"CapPass","Cycle 20",20,24778,"416-14","Alloy 617",314626,"Plate"
-297.48,-0.00434,"Qualified",,1170.44,"CapPass","Cycle 20",20,24779,"416-14","Alloy 617",314626,"Plate"
-297.50,-0.00439,"Qualified",,1170.49,"CapPass","Cycle 20",20,24780,"416-14","Alloy 617",314626,"Plate"
-297.54,-0.00444,"Qualified",,1170.54,"CapPass","Cycle 20",20,24781,"416-14","Alloy 617",314626,"Plate"
-297.58,-0.00449,"Qualified",,1170.59,"CapPass","Cycle 20",20,24782,"416-14","Alloy 617",314626,"Plate"
-297.60,-0.00454,"Qualified",,1170.64,"CapPass","Cycle 20",20,24783,"416-14","Alloy 617",314626,"Plate"
-297.64,-0.00459,"Qualified",,1170.69,"CapPass","Cycle 20",20,24784,"416-14","Alloy 617",314626,"Plate"
-297.67,-0.00464,"Qualified",,1170.75,"CapPass","Cycle 20",20,24785,"416-14","Alloy 617",314626,"Plate"
-297.74,-0.00469,"Qualified",,1170.79,"CapPass","Cycle 20",20,24786,"416-14","Alloy 617",314626,"Plate"
-297.74,-0.00469,"Qualified",,1170.80,"CapPass","Cycle 20",20,24787,"416-14","Alloy 617",314626,"Plate"
-297.77,-0.00474,"Qualified",,1170.85,"CapPass","Cycle 20",20,24788,"416-14","Alloy 617",314626,"Plate"
-297.81,-0.00479,"Qualified",,1170.90,"CapPass","Cycle 20",20,24789,"416-14","Alloy 617",314626,"Plate"
-297.87,-0.00484,"Qualified",,1170.94,"CapPass","Cycle 20",20,24790,"416-14","Alloy 617",314626,"Plate"
-297.90,-0.00489,"Qualified",,1170.99,"CapPass","Cycle 20",20,24791,"416-14","Alloy 617",314626,"Plate"
-297.91,-0.00494,"Qualified",,1171.04,"CapPass","Cycle 20",20,24792,"416-14","Alloy 617",314626,"Plate"
-297.92,-0.00499,"Qualified",,1171.09,"CapPass","Cycle 20",20,24793,"416-14","Alloy 617",314626,"Plate"
-297.94,-0.00504,"Qualified",,1171.14,"CapPass","Cycle 20",20,24794,"416-14","Alloy 617",314626,"Plate"
-297.96,-0.00509,"Qualified",,1171.19,"CapPass","Cycle 20",20,24795,"416-14","Alloy 617",314626,"Plate"
-298.01,-0.00514,"Qualified",,1171.25,"CapPass","Cycle 20",20,24796,"416-14","Alloy 617",314626,"Plate"
-298.06,-0.00520,"Qualified",,1171.30,"CapPass","Cycle 20",20,24797,"416-14","Alloy 617",314626,"Plate"
-298.11,-0.00525,"Qualified",,1171.34,"CapPass","Cycle 20",20,24798,"416-14","Alloy 617",314626,"Plate"
-298.15,-0.00530,"Qualified",,1171.39,"CapPass","Cycle 20",20,24799,"416-14","Alloy 617",314626,"Plate"
-298.16,-0.00535,"Qualified",,1171.44,"CapPass","Cycle 20",20,24800,"416-14","Alloy 617",314626,"Plate"
-298.21,-0.00540,"Qualified",,1171.49,"CapPass","Cycle 20",20,24801,"416-14","Alloy 617",314626,"Plate"
-298.19,-0.00545,"Qualified",,1171.54,"CapPass","Cycle 20",20,24802,"416-14","Alloy 617",314626,"Plate"
-298.23,-0.00550,"Qualified",,1171.59,"CapPass","Cycle 20",20,24803,"416-14","Alloy 617",314626,"Plate"
-298.24,-0.00555,"Qualified",,1171.65,"CapPass","Cycle 20",20,24804,"416-14","Alloy 617",314626,"Plate"
-298.24,-0.00560,"Qualified",,1171.70,"CapPass","Cycle 20",20,24805,"416-14","Alloy 617",314626,"Plate"
-298.27,-0.00565,"Qualified",,1171.75,"CapPass","Cycle 20",20,24806,"416-14","Alloy 617",314626,"Plate"
-298.28,-0.00570,"Qualified",,1171.79,"CapPass","Cycle 20",20,24807,"416-14","Alloy 617",314626,"Plate"
-298.29,-0.00570,"Qualified",,1171.79,"CapPass","Cycle 20",20,24808,"416-14","Alloy 617",314626,"Plate"
-298.28,-0.00575,"Qualified",,1171.85,"CapPass","Cycle 20",20,24809,"416-14","Alloy 617",314626,"Plate"
-298.29,-0.00580,"Qualified",,1171.90,"CapPass","Cycle 20",20,24810,"416-14","Alloy 617",314626,"Plate"
-298.32,-0.00585,"Qualified",,1171.95,"CapPass","Cycle 20",20,24811,"416-14","Alloy 617",314626,"Plate"
-298.37,-0.00590,"Qualified",,1172.00,"CapPass","Cycle 20",20,24812,"416-14","Alloy 617",314626,"Plate"
-298.45,-0.00595,"Qualified",,1172.06,"CapPass","Cycle 20",20,24813,"416-14","Alloy 617",314626,"Plate"
-298.48,-0.00600,"Qualified",,1172.11,"CapPass","Cycle 20",20,24814,"416-14","Alloy 617",314626,"Plate"
-298.53,-0.00605,"Qualified",,1172.16,"CapPass","Cycle 20",20,24815,"416-14","Alloy 617",314626,"Plate"
-298.61,-0.00610,"Qualified",,1172.21,"CapPass","Cycle 20",20,24816,"416-14","Alloy 617",314626,"Plate"
-298.79,-0.00616,"Qualified",,1172.26,"CapPass","Cycle 20",20,24817,"416-14","Alloy 617",314626,"Plate"
-299.35,-0.00621,"Qualified",,1172.32,"CapPass","Cycle 20",20,24818,"416-14","Alloy 617",314626,"Plate"
-300.35,-0.00626,"Qualified",,1172.37,"CapPass","Cycle 20",20,24819,"416-14","Alloy 617",314626,"Plate"
-301.30,-0.00631,"Qualified",,1172.41,"CapPass","Cycle 20",20,24820,"416-14","Alloy 617",314626,"Plate"
-302.19,-0.00636,"Qualified",,1172.46,"CapPass","Cycle 20",20,24821,"416-14","Alloy 617",314626,"Plate"
-302.94,-0.00641,"Qualified",,1172.50,"CapPass","Cycle 20",20,24822,"416-14","Alloy 617",314626,"Plate"
-303.49,-0.00646,"Qualified",,1172.55,"CapPass","Cycle 20",20,24823,"416-14","Alloy 617",314626,"Plate"
-303.99,-0.00651,"Qualified",,1172.59,"CapPass","Cycle 20",20,24824,"416-14","Alloy 617",314626,"Plate"
-304.29,-0.00656,"Qualified",,1172.64,"CapPass","Cycle 20",20,24825,"416-14","Alloy 617",314626,"Plate"
-304.30,-0.00661,"Qualified",,1172.69,"CapPass","Cycle 20",20,24826,"416-14","Alloy 617",314626,"Plate"
-304.17,-0.00666,"Qualified",,1172.74,"CapPass","Cycle 20",20,24827,"416-14","Alloy 617",314626,"Plate"
-304.02,-0.00671,"Qualified",,1172.79,"CapPass","Cycle 20",20,24828,"416-14","Alloy 617",314626,"Plate"
-304.03,-0.00671,"Qualified",,1172.79,"CapPass","Cycle 20",20,24829,"416-14","Alloy 617",314626,"Plate"
-303.92,-0.00676,"Qualified",,1172.85,"CapPass","Cycle 20",20,24830,"416-14","Alloy 617",314626,"Plate"
-303.94,-0.00681,"Qualified",,1172.89,"CapPass","Cycle 20",20,24831,"416-14","Alloy 617",314626,"Plate"
-303.93,-0.00686,"Qualified",,1172.94,"CapPass","Cycle 20",20,24832,"416-14","Alloy 617",314626,"Plate"
-303.85,-0.00691,"Qualified",,1172.99,"CapPass","Cycle 20",20,24833,"416-14","Alloy 617",314626,"Plate"
-303.77,-0.00696,"Qualified",,1173.04,"CapPass","Cycle 20",20,24834,"416-14","Alloy 617",314626,"Plate"
-303.67,-0.00701,"Qualified",,1173.10,"CapPass","Cycle 20",20,24835,"416-14","Alloy 617",314626,"Plate"
-303.62,-0.00706,"Qualified",,1173.15,"CapPass","Cycle 20",20,24836,"416-14","Alloy 617",314626,"Plate"
-303.59,-0.00711,"Qualified",,1173.20,"CapPass","Cycle 20",20,24837,"416-14","Alloy 617",314626,"Plate"
-303.52,-0.00716,"Qualified",,1173.25,"CapPass","Cycle 20",20,24838,"416-14","Alloy 617",314626,"Plate"
-303.43,-0.00722,"Qualified",,1173.29,"CapPass","Cycle 20",20,24839,"416-14","Alloy 617",314626,"Plate"
-303.38,-0.00727,"Qualified",,1173.34,"CapPass","Cycle 20",20,24840,"416-14","Alloy 617",314626,"Plate"
-303.32,-0.00732,"Qualified",,1173.39,"CapPass","Cycle 20",20,24841,"416-14","Alloy 617",314626,"Plate"
-303.23,-0.00737,"Qualified",,1173.44,"CapPass","Cycle 20",20,24842,"416-14","Alloy 617",314626,"Plate"
-303.15,-0.00742,"Qualified",,1173.49,"CapPass","Cycle 20",20,24843,"416-14","Alloy 617",314626,"Plate"
-303.05,-0.00747,"Qualified",,1173.54,"CapPass","Cycle 20",20,24844,"416-14","Alloy 617",314626,"Plate"
-302.78,-0.00752,"Qualified",,1173.59,"CapPass","Cycle 20",20,24845,"416-14","Alloy 617",314626,"Plate"
-302.51,-0.00757,"Qualified",,1173.64,"CapPass","Cycle 20",20,24846,"416-14","Alloy 617",314626,"Plate"
-302.17,-0.00762,"Qualified",,1173.69,"CapPass","Cycle 20",20,24847,"416-14","Alloy 617",314626,"Plate"
-301.84,-0.00767,"Qualified",,1173.74,"CapPass","Cycle 20",20,24848,"416-14","Alloy 617",314626,"Plate"
-301.57,-0.00772,"Qualified",,1173.79,"CapPass","Cycle 20",20,24849,"416-14","Alloy 617",314626,"Plate"
-301.54,-0.00772,"Qualified",,1173.79,"CapPass","Cycle 20",20,24850,"416-14","Alloy 617",314626,"Plate"
-301.23,-0.00777,"Qualified",,1173.84,"CapPass","Cycle 20",20,24851,"416-14","Alloy 617",314626,"Plate"
-300.89,-0.00782,"Qualified",,1173.89,"CapPass","Cycle 20",20,24852,"416-14","Alloy 617",314626,"Plate"
-300.52,-0.00787,"Qualified",,1173.94,"CapPass","Cycle 20",20,24853,"416-14","Alloy 617",314626,"Plate"
-300.22,-0.00792,"Qualified",,1173.99,"CapPass","Cycle 20",20,24854,"416-14","Alloy 617",314626,"Plate"
-299.95,-0.00797,"Qualified",,1174.04,"CapPass","Cycle 20",20,24855,"416-14","Alloy 617",314626,"Plate"
-299.74,-0.00802,"Qualified",,1174.10,"CapPass","Cycle 20",20,24856,"416-14","Alloy 617",314626,"Plate"
-299.58,-0.00807,"Qualified",,1174.15,"CapPass","Cycle 20",20,24857,"416-14","Alloy 617",314626,"Plate"
-299.49,-0.00812,"Qualified",,1174.20,"CapPass","Cycle 20",20,24858,"416-14","Alloy 617",314626,"Plate"
-299.50,-0.00817,"Qualified",,1174.25,"CapPass","Cycle 20",20,24859,"416-14","Alloy 617",314626,"Plate"
-299.51,-0.00823,"Qualified",,1174.30,"CapPass","Cycle 20",20,24860,"416-14","Alloy 617",314626,"Plate"
-299.59,-0.00828,"Qualified",,1174.36,"CapPass","Cycle 20",20,24861,"416-14","Alloy 617",314626,"Plate"
-299.69,-0.00833,"Qualified",,1174.41,"CapPass","Cycle 20",20,24862,"416-14","Alloy 617",314626,"Plate"
-299.85,-0.00838,"Qualified",,1174.46,"CapPass","Cycle 20",20,24863,"416-14","Alloy 617",314626,"Plate"
-300.03,-0.00843,"Qualified",,1174.51,"CapPass","Cycle 20",20,24864,"416-14","Alloy 617",314626,"Plate"
-300.29,-0.00848,"Qualified",,1174.56,"CapPass","Cycle 20",20,24865,"416-14","Alloy 617",314626,"Plate"
-300.56,-0.00853,"Qualified",,1174.61,"CapPass","Cycle 20",20,24866,"416-14","Alloy 617",314626,"Plate"
-300.87,-0.00858,"Qualified",,1174.67,"CapPass","Cycle 20",20,24867,"416-14","Alloy 617",314626,"Plate"
-301.15,-0.00863,"Qualified",,1174.72,"CapPass","Cycle 20",20,24868,"416-14","Alloy 617",314626,"Plate"
-301.51,-0.00868,"Qualified",,1174.77,"CapPass","Cycle 20",20,24869,"416-14","Alloy 617",314626,"Plate"
-301.64,-0.00870,"Qualified",,1174.79,"CapPass","Cycle 20",20,24870,"416-14","Alloy 617",314626,"Plate"
-301.80,-0.00873,"Qualified",,1174.82,"CapPass","Cycle 20",20,24871,"416-14","Alloy 617",314626,"Plate"
-302.25,-0.00878,"Qualified",,1174.87,"CapPass","Cycle 20",20,24872,"416-14","Alloy 617",314626,"Plate"
-302.83,-0.00883,"Qualified",,1174.91,"CapPass","Cycle 20",20,24873,"416-14","Alloy 617",314626,"Plate"
-303.30,-0.00888,"Qualified",,1174.96,"CapPass","Cycle 20",20,24874,"416-14","Alloy 617",314626,"Plate"
-303.71,-0.00893,"Qualified",,1175.01,"CapPass","Cycle 20",20,24875,"416-14","Alloy 617",314626,"Plate"
-303.95,-0.00898,"Qualified",,1175.05,"CapPass","Cycle 20",20,24876,"416-14","Alloy 617",314626,"Plate"
-304.11,-0.00903,"Qualified",,1175.10,"CapPass","Cycle 20",20,24877,"416-14","Alloy 617",314626,"Plate"
-303.89,-0.00908,"Qualified",,1175.15,"CapPass","Cycle 20",20,24878,"416-14","Alloy 617",314626,"Plate"
-303.32,-0.00913,"Qualified",,1175.20,"CapPass","Cycle 20",20,24879,"416-14","Alloy 617",314626,"Plate"
-302.93,-0.00918,"Qualified",,1175.25,"CapPass","Cycle 20",20,24880,"416-14","Alloy 617",314626,"Plate"
-302.60,-0.00923,"Qualified",,1175.30,"CapPass","Cycle 20",20,24881,"416-14","Alloy 617",314626,"Plate"
-302.39,-0.00929,"Qualified",,1175.36,"CapPass","Cycle 20",20,24882,"416-14","Alloy 617",314626,"Plate"
-302.39,-0.00934,"Qualified",,1175.41,"CapPass","Cycle 20",20,24883,"416-14","Alloy 617",314626,"Plate"
-302.56,-0.00939,"Qualified",,1175.47,"CapPass","Cycle 20",20,24884,"416-14","Alloy 617",314626,"Plate"
-302.80,-0.00944,"Qualified",,1175.52,"CapPass","Cycle 20",20,24885,"416-14","Alloy 617",314626,"Plate"
-303.09,-0.00949,"Qualified",,1175.57,"CapPass","Cycle 20",20,24886,"416-14","Alloy 617",314626,"Plate"
-303.42,-0.00954,"Qualified",,1175.62,"CapPass","Cycle 20",20,24887,"416-14","Alloy 617",314626,"Plate"
-303.81,-0.00959,"Qualified",,1175.67,"CapPass","Cycle 20",20,24888,"416-14","Alloy 617",314626,"Plate"
-304.10,-0.00964,"Qualified",,1175.72,"CapPass","Cycle 20",20,24889,"416-14","Alloy 617",314626,"Plate"
-304.34,-0.00969,"Qualified",,1175.77,"CapPass","Cycle 20",20,24890,"416-14","Alloy 617",314626,"Plate"
-304.47,-0.00971,"Qualified",,1175.79,"CapPass","Cycle 20",20,24891,"416-14","Alloy 617",314626,"Plate"
-304.58,-0.00974,"Qualified",,1175.82,"CapPass","Cycle 20",20,24892,"416-14","Alloy 617",314626,"Plate"
-304.82,-0.00979,"Qualified",,1175.87,"CapPass","Cycle 20",20,24893,"416-14","Alloy 617",314626,"Plate"
-305.02,-0.00984,"Qualified",,1175.92,"CapPass","Cycle 20",20,24894,"416-14","Alloy 617",314626,"Plate"
-305.21,-0.00989,"Qualified",,1175.97,"CapPass","Cycle 20",20,24895,"416-14","Alloy 617",314626,"Plate"
-305.41,-0.00994,"Qualified",,1176.02,"CapPass","Cycle 20",20,24896,"416-14","Alloy 617",314626,"Plate"
-305.51,-0.00999,"Qualified",,1176.06,"CapPass","Cycle 20",20,24897,"416-14","Alloy 617",314626,"Plate"
-305.64,-0.01004,"Qualified",,1176.12,"CapPass","Cycle 20",20,24898,"416-14","Alloy 617",314626,"Plate"
-305.78,-0.01009,"Qualified",,1176.16,"CapPass","Cycle 20",20,24899,"416-14","Alloy 617",314626,"Plate"
-305.85,-0.01014,"Qualified",,1176.21,"CapPass","Cycle 20",20,24900,"416-14","Alloy 617",314626,"Plate"
-305.90,-0.01019,"Qualified",,1176.26,"CapPass","Cycle 20",20,24901,"416-14","Alloy 617",314626,"Plate"
-305.92,-0.01024,"Qualified",,1176.31,"CapPass","Cycle 20",20,24902,"416-14","Alloy 617",314626,"Plate"
-305.88,-0.01029,"Qualified",,1176.36,"CapPass","Cycle 20",20,24903,"416-14","Alloy 617",314626,"Plate"
-305.70,-0.01034,"Qualified",,1176.41,"CapPass","Cycle 20",20,24904,"416-14","Alloy 617",314626,"Plate"
-305.43,-0.01040,"Qualified",,1176.46,"CapPass","Cycle 20",20,24905,"416-14","Alloy 617",314626,"Plate"
-305.11,-0.01045,"Qualified",,1176.50,"CapPass","Cycle 20",20,24906,"416-14","Alloy 617",314626,"Plate"
-304.71,-0.01050,"Qualified",,1176.56,"CapPass","Cycle 20",20,24907,"416-14","Alloy 617",314626,"Plate"
-304.27,-0.01055,"Qualified",,1176.61,"CapPass","Cycle 20",20,24908,"416-14","Alloy 617",314626,"Plate"
-304.03,-0.01060,"Qualified",,1176.67,"CapPass","Cycle 20",20,24909,"416-14","Alloy 617",314626,"Plate"
-304.14,-0.01065,"Qualified",,1176.72,"CapPass","Cycle 20",20,24910,"416-14","Alloy 617",314626,"Plate"
-304.35,-0.01070,"Qualified",,1176.78,"CapPass","Cycle 20",20,24911,"416-14","Alloy 617",314626,"Plate"
-304.40,-0.01072,"Qualified",,1176.79,"CapPass","Cycle 20",20,24912,"416-14","Alloy 617",314626,"Plate"
-304.62,-0.01075,"Qualified",,1176.83,"CapPass","Cycle 20",20,24913,"416-14","Alloy 617",314626,"Plate"
-305.00,-0.01080,"Qualified",,1176.88,"CapPass","Cycle 20",20,24914,"416-14","Alloy 617",314626,"Plate"
-305.32,-0.01085,"Qualified",,1176.93,"CapPass","Cycle 20",20,24915,"416-14","Alloy 617",314626,"Plate"
-305.55,-0.01090,"Qualified",,1176.97,"CapPass","Cycle 20",20,24916,"416-14","Alloy 617",314626,"Plate"
-305.74,-0.01095,"Qualified",,1177.02,"CapPass","Cycle 20",20,24917,"416-14","Alloy 617",314626,"Plate"
-305.90,-0.01100,"Qualified",,1177.07,"CapPass","Cycle 20",20,24918,"416-14","Alloy 617",314626,"Plate"
-306.02,-0.01105,"Qualified",,1177.12,"CapPass","Cycle 20",20,24919,"416-14","Alloy 617",314626,"Plate"
-306.15,-0.01110,"Qualified",,1177.17,"CapPass","Cycle 20",20,24920,"416-14","Alloy 617",314626,"Plate"
-306.29,-0.01115,"Qualified",,1177.22,"CapPass","Cycle 20",20,24921,"416-14","Alloy 617",314626,"Plate"
-306.38,-0.01120,"Qualified",,1177.27,"CapPass","Cycle 20",20,24922,"416-14","Alloy 617",314626,"Plate"
-306.47,-0.01125,"Qualified",,1177.32,"CapPass","Cycle 20",20,24923,"416-14","Alloy 617",314626,"Plate"
-306.56,-0.01130,"Qualified",,1177.37,"CapPass","Cycle 20",20,24924,"416-14","Alloy 617",314626,"Plate"
-306.62,-0.01136,"Qualified",,1177.42,"CapPass","Cycle 20",20,24925,"416-14","Alloy 617",314626,"Plate"
-306.66,-0.01141,"Qualified",,1177.47,"CapPass","Cycle 20",20,24926,"416-14","Alloy 617",314626,"Plate"
-306.74,-0.01146,"Qualified",,1177.53,"CapPass","Cycle 20",20,24927,"416-14","Alloy 617",314626,"Plate"
-306.84,-0.01151,"Qualified",,1177.58,"CapPass","Cycle 20",20,24928,"416-14","Alloy 617",314626,"Plate"
-306.98,-0.01156,"Qualified",,1177.63,"CapPass","Cycle 20",20,24929,"416-14","Alloy 617",314626,"Plate"
-307.10,-0.01161,"Qualified",,1177.68,"CapPass","Cycle 20",20,24930,"416-14","Alloy 617",314626,"Plate"
-307.23,-0.01166,"Qualified",,1177.74,"CapPass","Cycle 20",20,24931,"416-14","Alloy 617",314626,"Plate"
-307.41,-0.01171,"Qualified",,1177.79,"CapPass","Cycle 20",20,24932,"416-14","Alloy 617",314626,"Plate"
-307.46,-0.01172,"Qualified",,1177.79,"CapPass","Cycle 20",20,24933,"416-14","Alloy 617",314626,"Plate"
-307.62,-0.01176,"Qualified",,1177.84,"CapPass","Cycle 20",20,24934,"416-14","Alloy 617",314626,"Plate"
-307.84,-0.01181,"Qualified",,1177.89,"CapPass","Cycle 20",20,24935,"416-14","Alloy 617",314626,"Plate"
-308.10,-0.01186,"Qualified",,1177.94,"CapPass","Cycle 20",20,24936,"416-14","Alloy 617",314626,"Plate"
-308.41,-0.01191,"Qualified",,1177.99,"CapPass","Cycle 20",20,24937,"416-14","Alloy 617",314626,"Plate"
-308.68,-0.01196,"Qualified",,1178.04,"CapPass","Cycle 20",20,24938,"416-14","Alloy 617",314626,"Plate"
-308.93,-0.01201,"Qualified",,1178.10,"CapPass","Cycle 20",20,24939,"416-14","Alloy 617",314626,"Plate"
-309.19,-0.01206,"Qualified",,1178.14,"CapPass","Cycle 20",20,24940,"416-14","Alloy 617",314626,"Plate"
-309.34,-0.01211,"Qualified",,1178.19,"CapPass","Cycle 20",20,24941,"416-14","Alloy 617",314626,"Plate"
-309.53,-0.01217,"Qualified",,1178.24,"CapPass","Cycle 20",20,24942,"416-14","Alloy 617",314626,"Plate"
-309.69,-0.01222,"Qualified",,1178.29,"CapPass","Cycle 20",20,24943,"416-14","Alloy 617",314626,"Plate"
-309.80,-0.01227,"Qualified",,1178.33,"CapPass","Cycle 20",20,24944,"416-14","Alloy 617",314626,"Plate"
-309.88,-0.01232,"Qualified",,1178.38,"CapPass","Cycle 20",20,24945,"416-14","Alloy 617",314626,"Plate"
-309.92,-0.01237,"Qualified",,1178.43,"CapPass","Cycle 20",20,24946,"416-14","Alloy 617",314626,"Plate"
-309.96,-0.01242,"Qualified",,1178.48,"CapPass","Cycle 20",20,24947,"416-14","Alloy 617",314626,"Plate"
-309.83,-0.01247,"Qualified",,1178.52,"CapPass","Cycle 20",20,24948,"416-14","Alloy 617",314626,"Plate"
-309.43,-0.01252,"Qualified",,1178.57,"CapPass","Cycle 20",20,24949,"416-14","Alloy 617",314626,"Plate"
-308.92,-0.01257,"Qualified",,1178.62,"CapPass","Cycle 20",20,24950,"416-14","Alloy 617",314626,"Plate"
-308.47,-0.01262,"Qualified",,1178.68,"CapPass","Cycle 20",20,24951,"416-14","Alloy 617",314626,"Plate"
-308.14,-0.01267,"Qualified",,1178.73,"CapPass","Cycle 20",20,24952,"416-14","Alloy 617",314626,"Plate"
-307.83,-0.01272,"Qualified",,1178.78,"CapPass","Cycle 20",20,24953,"416-14","Alloy 617",314626,"Plate"
-307.73,-0.01274,"Qualified",,1178.79,"CapPass","Cycle 20",20,24954,"416-14","Alloy 617",314626,"Plate"
-307.51,-0.01277,"Qualified",,1178.83,"CapPass","Cycle 20",20,24955,"416-14","Alloy 617",314626,"Plate"
-307.23,-0.01282,"Qualified",,1178.88,"CapPass","Cycle 20",20,24956,"416-14","Alloy 617",314626,"Plate"
-306.96,-0.01287,"Qualified",,1178.93,"CapPass","Cycle 20",20,24957,"416-14","Alloy 617",314626,"Plate"
-306.70,-0.01292,"Qualified",,1178.98,"CapPass","Cycle 20",20,24958,"416-14","Alloy 617",314626,"Plate"
-306.45,-0.01298,"Qualified",,1179.04,"CapPass","Cycle 20",20,24959,"416-14","Alloy 617",314626,"Plate"
-306.27,-0.01303,"Qualified",,1179.09,"CapPass","Cycle 20",20,24960,"416-14","Alloy 617",314626,"Plate"
-306.13,-0.01308,"Qualified",,1179.14,"CapPass","Cycle 20",20,24961,"416-14","Alloy 617",314626,"Plate"
-306.02,-0.01313,"Qualified",,1179.20,"CapPass","Cycle 20",20,24962,"416-14","Alloy 617",314626,"Plate"
-305.98,-0.01318,"Qualified",,1179.25,"CapPass","Cycle 20",20,24963,"416-14","Alloy 617",314626,"Plate"
-306.01,-0.01323,"Qualified",,1179.30,"CapPass","Cycle 20",20,24964,"416-14","Alloy 617",314626,"Plate"
-306.05,-0.01328,"Qualified",,1179.35,"CapPass","Cycle 20",20,24965,"416-14","Alloy 617",314626,"Plate"
-306.11,-0.01333,"Qualified",,1179.40,"CapPass","Cycle 20",20,24966,"416-14","Alloy 617",314626,"Plate"
-306.51,-0.01338,"Qualified",,1179.45,"CapPass","Cycle 20",20,24967,"416-14","Alloy 617",314626,"Plate"
-307.10,-0.01343,"Qualified",,1179.50,"CapPass","Cycle 20",20,24968,"416-14","Alloy 617",314626,"Plate"
-307.68,-0.01348,"Qualified",,1179.56,"CapPass","Cycle 20",20,24969,"416-14","Alloy 617",314626,"Plate"
-308.29,-0.01353,"Qualified",,1179.60,"CapPass","Cycle 20",20,24970,"416-14","Alloy 617",314626,"Plate"
-308.84,-0.01358,"Qualified",,1179.65,"CapPass","Cycle 20",20,24971,"416-14","Alloy 617",314626,"Plate"
-309.30,-0.01363,"Qualified",,1179.69,"CapPass","Cycle 20",20,24972,"416-14","Alloy 617",314626,"Plate"
-309.60,-0.01368,"Qualified",,1179.74,"CapPass","Cycle 20",20,24973,"416-14","Alloy 617",314626,"Plate"
-309.72,-0.01373,"Qualified",,1179.79,"CapPass","Cycle 20",20,24974,"416-14","Alloy 617",314626,"Plate"
-309.74,-0.01374,"Qualified",,1179.79,"CapPass","Cycle 20",20,24975,"416-14","Alloy 617",314626,"Plate"
-309.78,-0.01378,"Qualified",,1179.84,"CapPass","Cycle 20",20,24976,"416-14","Alloy 617",314626,"Plate"
-309.85,-0.01383,"Qualified",,1179.89,"CapPass","Cycle 20",20,24977,"416-14","Alloy 617",314626,"Plate"
-309.84,-0.01388,"Qualified",,1179.94,"CapPass","Cycle 20",20,24978,"416-14","Alloy 617",314626,"Plate"
-309.81,-0.01393,"Qualified",,1179.99,"CapPass","Cycle 20",20,24979,"416-14","Alloy 617",314626,"Plate"
-309.73,-0.01398,"Qualified",,1180.03,"CapPass","Cycle 20",20,24980,"416-14","Alloy 617",314626,"Plate"
-309.64,-0.01403,"Qualified",,1180.08,"CapPass","Cycle 20",20,24981,"416-14","Alloy 617",314626,"Plate"
-309.41,-0.01409,"Qualified",,1180.13,"CapPass","Cycle 20",20,24982,"416-14","Alloy 617",314626,"Plate"
-308.86,-0.01414,"Qualified",,1180.19,"CapPass","Cycle 20",20,24983,"416-14","Alloy 617",314626,"Plate"
-308.44,-0.01419,"Qualified",,1180.24,"CapPass","Cycle 20",20,24984,"416-14","Alloy 617",314626,"Plate"
-308.26,-0.01424,"Qualified",,1180.30,"CapPass","Cycle 20",20,24985,"416-14","Alloy 617",314626,"Plate"
-308.24,-0.01429,"Qualified",,1180.35,"CapPass","Cycle 20",20,24986,"416-14","Alloy 617",314626,"Plate"
-308.42,-0.01434,"Qualified",,1180.41,"CapPass","Cycle 20",20,24987,"416-14","Alloy 617",314626,"Plate"
-308.87,-0.01439,"Qualified",,1180.46,"CapPass","Cycle 20",20,24988,"416-14","Alloy 617",314626,"Plate"
-309.36,-0.01444,"Qualified",,1180.51,"CapPass","Cycle 20",20,24989,"416-14","Alloy 617",314626,"Plate"
-309.88,-0.01449,"Qualified",,1180.56,"CapPass","Cycle 20",20,24990,"416-14","Alloy 617",314626,"Plate"
-310.34,-0.01454,"Qualified",,1180.61,"CapPass","Cycle 20",20,24991,"416-14","Alloy 617",314626,"Plate"
-310.75,-0.01459,"Qualified",,1180.65,"CapPass","Cycle 20",20,24992,"416-14","Alloy 617",314626,"Plate"
-311.07,-0.01464,"Qualified",,1180.70,"CapPass","Cycle 20",20,24993,"416-14","Alloy 617",314626,"Plate"
-311.29,-0.01469,"Qualified",,1180.75,"CapPass","Cycle 20",20,24994,"416-14","Alloy 617",314626,"Plate"
-311.47,-0.01474,"Qualified",,1180.79,"CapPass","Cycle 20",20,24995,"416-14","Alloy 617",314626,"Plate"
-311.53,-0.01479,"Qualified",,1180.84,"CapPass","Cycle 20",20,24996,"416-14","Alloy 617",314626,"Plate"
-311.55,-0.01484,"Qualified",,1180.89,"CapPass","Cycle 20",20,24997,"416-14","Alloy 617",314626,"Plate"
-311.17,-0.01489,"Qualified",,1180.95,"CapPass","Cycle 20",20,24998,"416-14","Alloy 617",314626,"Plate"
-310.87,-0.01494,"Qualified",,1181.00,"CapPass","Cycle 20",20,24999,"416-14","Alloy 617",314626,"Plate"
-310.55,-0.01500,"Qualified",,1181.06,"CapPass","Cycle 20",20,25000,"416-14","Alloy 617",314626,"Plate"
-272.24,-0.01495,"Qualified",,1181.28,"CapPass","Cycle 20",20,25001,"416-14","Alloy 617",314626,"Plate"
-261.24,-0.01489,"Qualified",,1181.33,"CapPass","Cycle 20",20,25002,"416-14","Alloy 617",314626,"Plate"
-251.10,-0.01484,"Qualified",,1181.37,"CapPass","Cycle 20",20,25003,"416-14","Alloy 617",314626,"Plate"
-242.09,-0.01479,"Qualified",,1181.42,"CapPass","Cycle 20",20,25004,"416-14","Alloy 617",314626,"Plate"
-233.35,-0.01474,"Qualified",,1181.46,"CapPass","Cycle 20",20,25005,"416-14","Alloy 617",314626,"Plate"
-225.19,-0.01469,"Qualified",,1181.51,"CapPass","Cycle 20",20,25006,"416-14","Alloy 617",314626,"Plate"
-217.25,-0.01464,"Qualified",,1181.56,"CapPass","Cycle 20",20,25007,"416-14","Alloy 617",314626,"Plate"
-209.33,-0.01459,"Qualified",,1181.61,"CapPass","Cycle 20",20,25008,"416-14","Alloy 617",314626,"Plate"
-201.79,-0.01454,"Qualified",,1181.66,"CapPass","Cycle 20",20,25009,"416-14","Alloy 617",314626,"Plate"
-194.17,-0.01449,"Qualified",,1181.71,"CapPass","Cycle 20",20,25010,"416-14","Alloy 617",314626,"Plate"
-186.81,-0.01444,"Qualified",,1181.76,"CapPass","Cycle 20",20,25011,"416-14","Alloy 617",314626,"Plate"
-182.84,-0.01441,"Qualified",,1181.79,"CapPass","Cycle 20",20,25012,"416-14","Alloy 617",314626,"Plate"
-179.49,-0.01439,"Qualified",,1181.82,"CapPass","Cycle 20",20,25013,"416-14","Alloy 617",314626,"Plate"
-172.24,-0.01434,"Qualified",,1181.87,"CapPass","Cycle 20",20,25014,"416-14","Alloy 617",314626,"Plate"
-164.99,-0.01429,"Qualified",,1181.93,"CapPass","Cycle 20",20,25015,"416-14","Alloy 617",314626,"Plate"
-158.20,-0.01424,"Qualified",,1181.98,"CapPass","Cycle 20",20,25016,"416-14","Alloy 617",314626,"Plate"
-151.40,-0.01419,"Qualified",,1182.03,"CapPass","Cycle 20",20,25017,"416-14","Alloy 617",314626,"Plate"
-144.67,-0.01414,"Qualified",,1182.08,"CapPass","Cycle 20",20,25018,"416-14","Alloy 617",314626,"Plate"
-138.07,-0.01409,"Qualified",,1182.14,"CapPass","Cycle 20",20,25019,"416-14","Alloy 617",314626,"Plate"
-131.31,-0.01404,"Qualified",,1182.19,"CapPass","Cycle 20",20,25020,"416-14","Alloy 617",314626,"Plate"
-124.57,-0.01399,"Qualified",,1182.25,"CapPass","Cycle 20",20,25021,"416-14","Alloy 617",314626,"Plate"
-117.76,-0.01393,"Qualified",,1182.30,"CapPass","Cycle 20",20,25022,"416-14","Alloy 617",314626,"Plate"
-110.85,-0.01388,"Qualified",,1182.36,"CapPass","Cycle 20",20,25023,"416-14","Alloy 617",314626,"Plate"
-104.25,-0.01383,"Qualified",,1182.41,"CapPass","Cycle 20",20,25024,"416-14","Alloy 617",314626,"Plate"
-97.90,-0.01378,"Qualified",,1182.46,"CapPass","Cycle 20",20,25025,"416-14","Alloy 617",314626,"Plate"
-91.42,-0.01373,"Qualified",,1182.52,"CapPass","Cycle 20",20,25026,"416-14","Alloy 617",314626,"Plate"
-85.14,-0.01368,"Qualified",,1182.57,"CapPass","Cycle 20",20,25027,"416-14","Alloy 617",314626,"Plate"
-78.96,-0.01363,"Qualified",,1182.62,"CapPass","Cycle 20",20,25028,"416-14","Alloy 617",314626,"Plate"
-72.55,-0.01358,"Qualified",,1182.67,"CapPass","Cycle 20",20,25029,"416-14","Alloy 617",314626,"Plate"
-66.40,-0.01353,"Qualified",,1182.73,"CapPass","Cycle 20",20,25030,"416-14","Alloy 617",314626,"Plate"
-60.26,-0.01348,"Qualified",,1182.78,"CapPass","Cycle 20",20,25031,"416-14","Alloy 617",314626,"Plate"
-58.61,-0.01347,"Qualified",,1182.79,"CapPass","Cycle 20",20,25032,"416-14","Alloy 617",314626,"Plate"
-54.06,-0.01343,"Qualified",,1182.83,"CapPass","Cycle 20",20,25033,"416-14","Alloy 617",314626,"Plate"
-47.96,-0.01338,"Qualified",,1182.89,"CapPass","Cycle 20",20,25034,"416-14","Alloy 617",314626,"Plate"
-41.69,-0.01333,"Qualified",,1182.94,"CapPass","Cycle 20",20,25035,"416-14","Alloy 617",314626,"Plate"
-35.97,-0.01328,"Qualified",,1182.99,"CapPass","Cycle 20",20,25036,"416-14","Alloy 617",314626,"Plate"
-30.07,-0.01323,"Qualified",,1183.04,"CapPass","Cycle 20",20,25037,"416-14","Alloy 617",314626,"Plate"
-23.95,-0.01318,"Qualified",,1183.10,"CapPass","Cycle 20",20,25038,"416-14","Alloy 617",314626,"Plate"
-18.08,-0.01313,"Qualified",,1183.15,"CapPass","Cycle 20",20,25039,"416-14","Alloy 617",314626,"Plate"
-12.44,-0.01308,"Qualified",,1183.21,"CapPass","Cycle 20",20,25040,"416-14","Alloy 617",314626,"Plate"
-6.90,-0.01303,"Qualified",,1183.26,"CapPass","Cycle 20",20,25041,"416-14","Alloy 617",314626,"Plate"
-1.20,-0.01298,"Qualified",,1183.31,"CapPass","Cycle 20",20,25042,"416-14","Alloy 617",314626,"Plate"
4.27,-0.01293,"Qualified",,1183.36,"CapPass","Cycle 20",20,25043,"416-14","Alloy 617",314626,"Plate"
9.81,-0.01287,"Qualified",,1183.42,"CapPass","Cycle 20",20,25044,"416-14","Alloy 617",314626,"Plate"
15.36,-0.01282,"Qualified",,1183.47,"CapPass","Cycle 20",20,25045,"416-14","Alloy 617",314626,"Plate"
21.01,-0.01277,"Qualified",,1183.53,"CapPass","Cycle 20",20,25046,"416-14","Alloy 617",314626,"Plate"
26.49,-0.01272,"Qualified",,1183.58,"CapPass","Cycle 20",20,25047,"416-14","Alloy 617",314626,"Plate"
31.86,-0.01267,"Qualified",,1183.64,"CapPass","Cycle 20",20,25048,"416-14","Alloy 617",314626,"Plate"
33.96,-0.01262,"Qualified",,1183.77,"CapPass","Cycle 20",20,25049,"416-14","Alloy 617",314626,"Plate"
36.70,-0.01261,"Qualified",,1183.79,"CapPass","Cycle 20",20,25050,"416-14","Alloy 617",314626,"Plate"
41.98,-0.01257,"Qualified",,1183.83,"CapPass","Cycle 20",20,25051,"416-14","Alloy 617",314626,"Plate"
49.64,-0.01252,"Qualified",,1183.86,"CapPass","Cycle 20",20,25052,"416-14","Alloy 617",314626,"Plate"
55.32,-0.01247,"Qualified",,1183.89,"CapPass","Cycle 20",20,25053,"416-14","Alloy 617",314626,"Plate"
60.68,-0.01242,"Qualified",,1183.93,"CapPass","Cycle 20",20,25054,"416-14","Alloy 617",314626,"Plate"
65.42,-0.01237,"Qualified",,1183.97,"CapPass","Cycle 20",20,25055,"416-14","Alloy 617",314626,"Plate"
70.26,-0.01232,"Qualified",,1184.02,"CapPass","Cycle 20",20,25056,"416-14","Alloy 617",314626,"Plate"
74.99,-0.01227,"Qualified",,1184.08,"CapPass","Cycle 20",20,25057,"416-14","Alloy 617",314626,"Plate"
79.74,-0.01222,"Qualified",,1184.14,"CapPass","Cycle 20",20,25058,"416-14","Alloy 617",314626,"Plate"
84.50,-0.01217,"Qualified",,1184.19,"CapPass","Cycle 20",20,25059,"416-14","Alloy 617",314626,"Plate"
89.13,-0.01212,"Qualified",,1184.25,"CapPass","Cycle 20",20,25060,"416-14","Alloy 617",314626,"Plate"
93.82,-0.01207,"Qualified",,1184.31,"CapPass","Cycle 20",20,25061,"416-14","Alloy 617",314626,"Plate"
98.51,-0.01202,"Qualified",,1184.37,"CapPass","Cycle 20",20,25062,"416-14","Alloy 617",314626,"Plate"
103.39,-0.01197,"Qualified",,1184.43,"CapPass","Cycle 20",20,25063,"416-14","Alloy 617",314626,"Plate"
108.32,-0.01192,"Qualified",,1184.49,"CapPass","Cycle 20",20,25064,"416-14","Alloy 617",314626,"Plate"
113.05,-0.01186,"Qualified",,1184.54,"CapPass","Cycle 20",20,25065,"416-14","Alloy 617",314626,"Plate"
117.73,-0.01181,"Qualified",,1184.60,"CapPass","Cycle 20",20,25066,"416-14","Alloy 617",314626,"Plate"
122.44,-0.01176,"Qualified",,1184.65,"CapPass","Cycle 20",20,25067,"416-14","Alloy 617",314626,"Plate"
127.27,-0.01171,"Qualified",,1184.71,"CapPass","Cycle 20",20,25068,"416-14","Alloy 617",314626,"Plate"
132.36,-0.01166,"Qualified",,1184.76,"CapPass","Cycle 20",20,25069,"416-14","Alloy 617",314626,"Plate"
136.21,-0.01163,"Qualified",,1184.79,"CapPass","Cycle 20",20,25070,"416-14","Alloy 617",314626,"Plate"
137.95,-0.01161,"Qualified",,1184.81,"CapPass","Cycle 20",20,25071,"416-14","Alloy 617",314626,"Plate"
143.39,-0.01156,"Qualified",,1184.85,"CapPass","Cycle 20",20,25072,"416-14","Alloy 617",314626,"Plate"
148.84,-0.01151,"Qualified",,1184.89,"CapPass","Cycle 20",20,25073,"416-14","Alloy 617",314626,"Plate"
154.08,-0.01146,"Qualified",,1184.93,"CapPass","Cycle 20",20,25074,"416-14","Alloy 617",314626,"Plate"
158.78,-0.01141,"Qualified",,1184.96,"CapPass","Cycle 20",20,25075,"416-14","Alloy 617",314626,"Plate"
163.63,-0.01136,"Qualified",,1185.00,"CapPass","Cycle 20",20,25076,"416-14","Alloy 617",314626,"Plate"
168.40,-0.01131,"Qualified",,1185.04,"CapPass","Cycle 20",20,25077,"416-14","Alloy 617",314626,"Plate"
172.81,-0.01126,"Qualified",,1185.08,"CapPass","Cycle 20",20,25078,"416-14","Alloy 617",314626,"Plate"
176.93,-0.01121,"Qualified",,1185.12,"CapPass","Cycle 20",20,25079,"416-14","Alloy 617",314626,"Plate"
180.91,-0.01116,"Qualified",,1185.17,"CapPass","Cycle 20",20,25080,"416-14","Alloy 617",314626,"Plate"
184.75,-0.01111,"Qualified",,1185.21,"CapPass","Cycle 20",20,25081,"416-14","Alloy 617",314626,"Plate"
188.60,-0.01105,"Qualified",,1185.25,"CapPass","Cycle 20",20,25082,"416-14","Alloy 617",314626,"Plate"
192.08,-0.01100,"Qualified",,1185.30,"CapPass","Cycle 20",20,25083,"416-14","Alloy 617",314626,"Plate"
195.51,-0.01095,"Qualified",,1185.34,"CapPass","Cycle 20",20,25084,"416-14","Alloy 617",314626,"Plate"
198.76,-0.01090,"Qualified",,1185.39,"CapPass","Cycle 20",20,25085,"416-14","Alloy 617",314626,"Plate"
201.80,-0.01085,"Qualified",,1185.44,"CapPass","Cycle 20",20,25086,"416-14","Alloy 617",314626,"Plate"
204.82,-0.01080,"Qualified",,1185.49,"CapPass","Cycle 20",20,25087,"416-14","Alloy 617",314626,"Plate"
207.89,-0.01075,"Qualified",,1185.53,"CapPass","Cycle 20",20,25088,"416-14","Alloy 617",314626,"Plate"
210.89,-0.01070,"Qualified",,1185.58,"CapPass","Cycle 20",20,25089,"416-14","Alloy 617",314626,"Plate"
214.02,-0.01065,"Qualified",,1185.64,"CapPass","Cycle 20",20,25090,"416-14","Alloy 617",314626,"Plate"
217.17,-0.01060,"Qualified",,1185.69,"CapPass","Cycle 20",20,25091,"416-14","Alloy 617",314626,"Plate"
220.06,-0.01055,"Qualified",,1185.74,"CapPass","Cycle 20",20,25092,"416-14","Alloy 617",314626,"Plate"
222.75,-0.01050,"Qualified",,1185.78,"CapPass","Cycle 20",20,25093,"416-14","Alloy 617",314626,"Plate"
223.35,-0.01049,"Qualified",,1185.79,"CapPass","Cycle 20",20,25094,"416-14","Alloy 617",314626,"Plate"
225.51,-0.01045,"Qualified",,1185.83,"CapPass","Cycle 20",20,25095,"416-14","Alloy 617",314626,"Plate"
228.38,-0.01040,"Qualified",,1185.89,"CapPass","Cycle 20",20,25096,"416-14","Alloy 617",314626,"Plate"
230.84,-0.01035,"Qualified",,1185.93,"CapPass","Cycle 20",20,25097,"416-14","Alloy 617",314626,"Plate"
233.32,-0.01030,"Qualified",,1185.98,"CapPass","Cycle 20",20,25098,"416-14","Alloy 617",314626,"Plate"
235.77,-0.01025,"Qualified",,1186.03,"CapPass","Cycle 20",20,25099,"416-14","Alloy 617",314626,"Plate"
238.14,-0.01020,"Qualified",,1186.08,"CapPass","Cycle 20",20,25100,"416-14","Alloy 617",314626,"Plate"
240.50,-0.01015,"Qualified",,1186.13,"CapPass","Cycle 20",20,25101,"416-14","Alloy 617",314626,"Plate"
242.98,-0.01010,"Qualified",,1186.19,"CapPass","Cycle 20",20,25102,"416-14","Alloy 617",314626,"Plate"
245.25,-0.01004,"Qualified",,1186.24,"CapPass","Cycle 20",20,25103,"416-14","Alloy 617",314626,"Plate"
247.52,-0.00999,"Qualified",,1186.28,"CapPass","Cycle 20",20,25104,"416-14","Alloy 617",314626,"Plate"
249.47,-0.00994,"Qualified",,1186.33,"CapPass","Cycle 20",20,25105,"416-14","Alloy 617",314626,"Plate"
251.15,-0.00989,"Qualified",,1186.38,"CapPass","Cycle 20",20,25106,"416-14","Alloy 617",314626,"Plate"
252.78,-0.00984,"Qualified",,1186.42,"CapPass","Cycle 20",20,25107,"416-14","Alloy 617",314626,"Plate"
254.38,-0.00979,"Qualified",,1186.47,"CapPass","Cycle 20",20,25108,"416-14","Alloy 617",314626,"Plate"
255.87,-0.00974,"Qualified",,1186.52,"CapPass","Cycle 20",20,25109,"416-14","Alloy 617",314626,"Plate"
257.55,-0.00969,"Qualified",,1186.58,"CapPass","Cycle 20",20,25110,"416-14","Alloy 617",314626,"Plate"
259.15,-0.00964,"Qualified",,1186.63,"CapPass","Cycle 20",20,25111,"416-14","Alloy 617",314626,"Plate"
260.52,-0.00959,"Qualified",,1186.67,"CapPass","Cycle 20",20,25112,"416-14","Alloy 617",314626,"Plate"
261.78,-0.00954,"Qualified",,1186.72,"CapPass","Cycle 20",20,25113,"416-14","Alloy 617",314626,"Plate"
262.79,-0.00949,"Qualified",,1186.77,"CapPass","Cycle 20",20,25114,"416-14","Alloy 617",314626,"Plate"
263.31,-0.00946,"Qualified",,1186.79,"CapPass","Cycle 20",20,25115,"416-14","Alloy 617",314626,"Plate"
263.69,-0.00944,"Qualified",,1186.81,"CapPass","Cycle 20",20,25116,"416-14","Alloy 617",314626,"Plate"
264.59,-0.00939,"Qualified",,1186.86,"CapPass","Cycle 20",20,25117,"416-14","Alloy 617",314626,"Plate"
265.34,-0.00934,"Qualified",,1186.91,"CapPass","Cycle 20",20,25118,"416-14","Alloy 617",314626,"Plate"
266.14,-0.00929,"Qualified",,1186.96,"CapPass","Cycle 20",20,25119,"416-14","Alloy 617",314626,"Plate"
266.98,-0.00924,"Qualified",,1187.01,"CapPass","Cycle 20",20,25120,"416-14","Alloy 617",314626,"Plate"
267.84,-0.00919,"Qualified",,1187.06,"CapPass","Cycle 20",20,25121,"416-14","Alloy 617",314626,"Plate"
268.69,-0.00913,"Qualified",,1187.11,"CapPass","Cycle 20",20,25122,"416-14","Alloy 617",314626,"Plate"
269.30,-0.00908,"Qualified",,1187.16,"CapPass","Cycle 20",20,25123,"416-14","Alloy 617",314626,"Plate"
269.88,-0.00903,"Qualified",,1187.21,"CapPass","Cycle 20",20,25124,"416-14","Alloy 617",314626,"Plate"
