Repository: js-molina/fatigue-A617

File: data/850C/Strain rate 0.001/3.0% strain/HTM_A19_Cycles_41619.csv (part 16 of 27)
"Stress Mpa","Strain","Qual State","Qual Exceptions","Elapsed Time Sec","Data State","Cycle Label","Cycle","Count","Sample","Alloy","Heat","Material_Form"
-300.22,-0.00309,"Qualified",,1169.17,"CapPass","Cycle 20",20,24766,"416-19","Alloy 617",314626,"Plate"
-299.13,-0.00314,"Qualified",,1169.24,"CapPass","Cycle 20",20,24767,"416-19","Alloy 617",314626,"Plate"
-299.38,-0.00319,"Qualified",,1169.29,"CapPass","Cycle 20",20,24768,"416-19","Alloy 617",314626,"Plate"
-299.92,-0.00324,"Qualified",,1169.34,"CapPass","Cycle 20",20,24769,"416-19","Alloy 617",314626,"Plate"
-300.49,-0.00329,"Qualified",,1169.39,"CapPass","Cycle 20",20,24770,"416-19","Alloy 617",314626,"Plate"
-301.00,-0.00334,"Qualified",,1169.44,"CapPass","Cycle 20",20,24771,"416-19","Alloy 617",314626,"Plate"
-301.48,-0.00340,"Qualified",,1169.48,"CapPass","Cycle 20",20,24772,"416-19","Alloy 617",314626,"Plate"
-301.83,-0.00345,"Qualified",,1169.53,"CapPass","Cycle 20",20,24773,"416-19","Alloy 617",314626,"Plate"
-302.06,-0.00350,"Qualified",,1169.58,"CapPass","Cycle 20",20,24774,"416-19","Alloy 617",314626,"Plate"
-302.29,-0.00355,"Qualified",,1169.63,"CapPass","Cycle 20",20,24775,"416-19","Alloy 617",314626,"Plate"
-302.42,-0.00360,"Qualified",,1169.68,"CapPass","Cycle 20",20,24776,"416-19","Alloy 617",314626,"Plate"
-302.41,-0.00365,"Qualified",,1169.73,"CapPass","Cycle 20",20,24777,"416-19","Alloy 617",314626,"Plate"
-302.35,-0.00369,"Qualified",,1169.77,"CapPass","Cycle 20",20,24778,"416-19","Alloy 617",314626,"Plate"
-302.34,-0.00370,"Qualified",,1169.77,"CapPass","Cycle 20",20,24779,"416-19","Alloy 617",314626,"Plate"
-302.11,-0.00375,"Qualified",,1169.82,"CapPass","Cycle 20",20,24780,"416-19","Alloy 617",314626,"Plate"
-301.43,-0.00380,"Qualified",,1169.87,"CapPass","Cycle 20",20,24781,"416-19","Alloy 617",314626,"Plate"
-301.01,-0.00385,"Qualified",,1169.92,"CapPass","Cycle 20",20,24782,"416-19","Alloy 617",314626,"Plate"
-300.77,-0.00390,"Qualified",,1169.97,"CapPass","Cycle 20",20,24783,"416-19","Alloy 617",314626,"Plate"
-300.50,-0.00395,"Qualified",,1170.02,"CapPass","Cycle 20",20,24784,"416-19","Alloy 617",314626,"Plate"
-300.28,-0.00400,"Qualified",,1170.07,"CapPass","Cycle 20",20,24785,"416-19","Alloy 617",314626,"Plate"
-300.03,-0.00405,"Qualified",,1170.12,"CapPass","Cycle 20",20,24786,"416-19","Alloy 617",314626,"Plate"
-299.73,-0.00410,"Qualified",,1170.18,"CapPass","Cycle 20",20,24787,"416-19","Alloy 617",314626,"Plate"
-299.51,-0.00415,"Qualified",,1170.23,"CapPass","Cycle 20",20,24788,"416-19","Alloy 617",314626,"Plate"
-299.27,-0.00420,"Qualified",,1170.28,"CapPass","Cycle 20",20,24789,"416-19","Alloy 617",314626,"Plate"
-299.13,-0.00425,"Qualified",,1170.33,"CapPass","Cycle 20",20,24790,"416-19","Alloy 617",314626,"Plate"
-299.06,-0.00430,"Qualified",,1170.38,"CapPass","Cycle 20",20,24791,"416-19","Alloy 617",314626,"Plate"
-299.05,-0.00435,"Qualified",,1170.43,"CapPass","Cycle 20",20,24792,"416-19","Alloy 617",314626,"Plate"
-299.13,-0.00440,"Qualified",,1170.48,"CapPass","Cycle 20",20,24793,"416-19","Alloy 617",314626,"Plate"
-299.19,-0.00445,"Qualified",,1170.54,"CapPass","Cycle 20",20,24794,"416-19","Alloy 617",314626,"Plate"
-299.29,-0.00450,"Qualified",,1170.59,"CapPass","Cycle 20",20,24795,"416-19","Alloy 617",314626,"Plate"
-299.33,-0.00456,"Qualified",,1170.64,"CapPass","Cycle 20",20,24796,"416-19","Alloy 617",314626,"Plate"
-299.50,-0.00461,"Qualified",,1170.70,"CapPass","Cycle 20",20,24797,"416-19","Alloy 617",314626,"Plate"
-299.94,-0.00466,"Qualified",,1170.75,"CapPass","Cycle 20",20,24798,"416-19","Alloy 617",314626,"Plate"
-300.23,-0.00468,"Qualified",,1170.77,"CapPass","Cycle 20",20,24799,"416-19","Alloy 617",314626,"Plate"
-300.59,-0.00471,"Qualified",,1170.79,"CapPass","Cycle 20",20,24800,"416-19","Alloy 617",314626,"Plate"
-301.35,-0.00476,"Qualified",,1170.85,"CapPass","Cycle 20",20,24801,"416-19","Alloy 617",314626,"Plate"
-301.68,-0.00481,"Qualified",,1170.89,"CapPass","Cycle 20",20,24802,"416-19","Alloy 617",314626,"Plate"
-301.72,-0.00486,"Qualified",,1170.94,"CapPass","Cycle 20",20,24803,"416-19","Alloy 617",314626,"Plate"
-301.92,-0.00491,"Qualified",,1170.99,"CapPass","Cycle 20",20,24804,"416-19","Alloy 617",314626,"Plate"
-302.00,-0.00496,"Qualified",,1171.04,"CapPass","Cycle 20",20,24805,"416-19","Alloy 617",314626,"Plate"
-302.05,-0.00501,"Qualified",,1171.09,"CapPass","Cycle 20",20,24806,"416-19","Alloy 617",314626,"Plate"
-302.14,-0.00506,"Qualified",,1171.14,"CapPass","Cycle 20",20,24807,"416-19","Alloy 617",314626,"Plate"
-302.19,-0.00511,"Qualified",,1171.19,"CapPass","Cycle 20",20,24808,"416-19","Alloy 617",314626,"Plate"
-302.27,-0.00516,"Qualified",,1171.24,"CapPass","Cycle 20",20,24809,"416-19","Alloy 617",314626,"Plate"
-302.33,-0.00521,"Qualified",,1171.30,"CapPass","Cycle 20",20,24810,"416-19","Alloy 617",314626,"Plate"
-302.50,-0.00526,"Qualified",,1171.35,"CapPass","Cycle 20",20,24811,"416-19","Alloy 617",314626,"Plate"
-302.78,-0.00531,"Qualified",,1171.40,"CapPass","Cycle 20",20,24812,"416-19","Alloy 617",314626,"Plate"
-302.99,-0.00537,"Qualified",,1171.45,"CapPass","Cycle 20",20,24813,"416-19","Alloy 617",314626,"Plate"
-303.22,-0.00542,"Qualified",,1171.50,"CapPass","Cycle 20",20,24814,"416-19","Alloy 617",314626,"Plate"
-303.47,-0.00547,"Qualified",,1171.55,"CapPass","Cycle 20",20,24815,"416-19","Alloy 617",314626,"Plate"
-303.90,-0.00552,"Qualified",,1171.61,"CapPass","Cycle 20",20,24816,"416-19","Alloy 617",314626,"Plate"
-304.61,-0.00557,"Qualified",,1171.65,"CapPass","Cycle 20",20,24817,"416-19","Alloy 617",314626,"Plate"
-305.38,-0.00562,"Qualified",,1171.70,"CapPass","Cycle 20",20,24818,"416-19","Alloy 617",314626,"Plate"
-305.98,-0.00567,"Qualified",,1171.74,"CapPass","Cycle 20",20,24819,"416-19","Alloy 617",314626,"Plate"
-306.26,-0.00569,"Qualified",,1171.77,"CapPass","Cycle 20",20,24820,"416-19","Alloy 617",314626,"Plate"
-306.45,-0.00572,"Qualified",,1171.79,"CapPass","Cycle 20",20,24821,"416-19","Alloy 617",314626,"Plate"
-306.83,-0.00577,"Qualified",,1171.83,"CapPass","Cycle 20",20,24822,"416-19","Alloy 617",314626,"Plate"
-306.97,-0.00582,"Qualified",,1171.87,"CapPass","Cycle 20",20,24823,"416-19","Alloy 617",314626,"Plate"
-306.72,-0.00587,"Qualified",,1171.92,"CapPass","Cycle 20",20,24824,"416-19","Alloy 617",314626,"Plate"
-306.04,-0.00592,"Qualified",,1171.97,"CapPass","Cycle 20",20,24825,"416-19","Alloy 617",314626,"Plate"
-305.01,-0.00597,"Qualified",,1172.02,"CapPass","Cycle 20",20,24826,"416-19","Alloy 617",314626,"Plate"
-303.85,-0.00602,"Qualified",,1172.07,"CapPass","Cycle 20",20,24827,"416-19","Alloy 617",314626,"Plate"
-302.96,-0.00607,"Qualified",,1172.13,"CapPass","Cycle 20",20,24828,"416-19","Alloy 617",314626,"Plate"
-302.30,-0.00612,"Qualified",,1172.18,"CapPass","Cycle 20",20,24829,"416-19","Alloy 617",314626,"Plate"
-301.72,-0.00617,"Qualified",,1172.24,"CapPass","Cycle 20",20,24830,"416-19","Alloy 617",314626,"Plate"
-301.41,-0.00622,"Qualified",,1172.29,"CapPass","Cycle 20",20,24831,"416-19","Alloy 617",314626,"Plate"
-301.27,-0.00627,"Qualified",,1172.34,"CapPass","Cycle 20",20,24832,"416-19","Alloy 617",314626,"Plate"
-301.40,-0.00632,"Qualified",,1172.40,"CapPass","Cycle 20",20,24833,"416-19","Alloy 617",314626,"Plate"
-301.74,-0.00637,"Qualified",,1172.45,"CapPass","Cycle 20",20,24834,"416-19","Alloy 617",314626,"Plate"
-302.18,-0.00642,"Qualified",,1172.50,"CapPass","Cycle 20",20,24835,"416-19","Alloy 617",314626,"Plate"
-302.19,-0.00647,"Qualified",,1172.55,"CapPass","Cycle 20",20,24836,"416-19","Alloy 617",314626,"Plate"
-302.35,-0.00652,"Qualified",,1172.60,"CapPass","Cycle 20",20,24837,"416-19","Alloy 617",314626,"Plate"
-302.94,-0.00657,"Qualified",,1172.65,"CapPass","Cycle 20",20,24838,"416-19","Alloy 617",314626,"Plate"
-303.49,-0.00662,"Qualified",,1172.70,"CapPass","Cycle 20",20,24839,"416-19","Alloy 617",314626,"Plate"
-303.97,-0.00667,"Qualified",,1172.74,"CapPass","Cycle 20",20,24840,"416-19","Alloy 617",314626,"Plate"
-304.18,-0.00670,"Qualified",,1172.77,"CapPass","Cycle 20",20,24841,"416-19","Alloy 617",314626,"Plate"
-304.34,-0.00673,"Qualified",,1172.79,"CapPass","Cycle 20",20,24842,"416-19","Alloy 617",314626,"Plate"
-304.77,-0.00678,"Qualified",,1172.84,"CapPass","Cycle 20",20,24843,"416-19","Alloy 617",314626,"Plate"
-304.92,-0.00683,"Qualified",,1172.89,"CapPass","Cycle 20",20,24844,"416-19","Alloy 617",314626,"Plate"
-304.92,-0.00688,"Qualified",,1172.94,"CapPass","Cycle 20",20,24845,"416-19","Alloy 617",314626,"Plate"
-304.44,-0.00693,"Qualified",,1172.99,"CapPass","Cycle 20",20,24846,"416-19","Alloy 617",314626,"Plate"
-303.82,-0.00698,"Qualified",,1173.04,"CapPass","Cycle 20",20,24847,"416-19","Alloy 617",314626,"Plate"
-303.21,-0.00703,"Qualified",,1173.10,"CapPass","Cycle 20",20,24848,"416-19","Alloy 617",314626,"Plate"
-302.98,-0.00708,"Qualified",,1173.15,"CapPass","Cycle 20",20,24849,"416-19","Alloy 617",314626,"Plate"
-303.51,-0.00713,"Qualified",,1173.20,"CapPass","Cycle 20",20,24850,"416-19","Alloy 617",314626,"Plate"
-304.23,-0.00718,"Qualified",,1173.25,"CapPass","Cycle 20",20,24851,"416-19","Alloy 617",314626,"Plate"
-304.89,-0.00723,"Qualified",,1173.30,"CapPass","Cycle 20",20,24852,"416-19","Alloy 617",314626,"Plate"
-305.46,-0.00728,"Qualified",,1173.35,"CapPass","Cycle 20",20,24853,"416-19","Alloy 617",314626,"Plate"
-305.93,-0.00733,"Qualified",,1173.39,"CapPass","Cycle 20",20,24854,"416-19","Alloy 617",314626,"Plate"
-306.18,-0.00738,"Qualified",,1173.44,"CapPass","Cycle 20",20,24855,"416-19","Alloy 617",314626,"Plate"
-306.41,-0.00743,"Qualified",,1173.49,"CapPass","Cycle 20",20,24856,"416-19","Alloy 617",314626,"Plate"
-306.53,-0.00748,"Qualified",,1173.54,"CapPass","Cycle 20",20,24857,"416-19","Alloy 617",314626,"Plate"
-306.62,-0.00753,"Qualified",,1173.59,"CapPass","Cycle 20",20,24858,"416-19","Alloy 617",314626,"Plate"
-306.63,-0.00758,"Qualified",,1173.64,"CapPass","Cycle 20",20,24859,"416-19","Alloy 617",314626,"Plate"
-306.55,-0.00763,"Qualified",,1173.69,"CapPass","Cycle 20",20,24860,"416-19","Alloy 617",314626,"Plate"
-306.49,-0.00768,"Qualified",,1173.75,"CapPass","Cycle 20",20,24861,"416-19","Alloy 617",314626,"Plate"
-306.47,-0.00770,"Qualified",,1173.77,"CapPass","Cycle 20",20,24862,"416-19","Alloy 617",314626,"Plate"
-306.45,-0.00773,"Qualified",,1173.80,"CapPass","Cycle 20",20,24863,"416-19","Alloy 617",314626,"Plate"
-306.42,-0.00778,"Qualified",,1173.85,"CapPass","Cycle 20",20,24864,"416-19","Alloy 617",314626,"Plate"
-306.46,-0.00784,"Qualified",,1173.91,"CapPass","Cycle 20",20,24865,"416-19","Alloy 617",314626,"Plate"
-306.60,-0.00789,"Qualified",,1173.96,"CapPass","Cycle 20",20,24866,"416-19","Alloy 617",314626,"Plate"
-306.65,-0.00794,"Qualified",,1174.01,"CapPass","Cycle 20",20,24867,"416-19","Alloy 617",314626,"Plate"
-306.70,-0.00799,"Qualified",,1174.06,"CapPass","Cycle 20",20,24868,"416-19","Alloy 617",314626,"Plate"
-306.82,-0.00804,"Qualified",,1174.11,"CapPass","Cycle 20",20,24869,"416-19","Alloy 617",314626,"Plate"
-307.07,-0.00809,"Qualified",,1174.16,"CapPass","Cycle 20",20,24870,"416-19","Alloy 617",314626,"Plate"
-307.38,-0.00814,"Qualified",,1174.21,"CapPass","Cycle 20",20,24871,"416-19","Alloy 617",314626,"Plate"
-307.78,-0.00819,"Qualified",,1174.26,"CapPass","Cycle 20",20,24872,"416-19","Alloy 617",314626,"Plate"
-308.13,-0.00824,"Qualified",,1174.31,"CapPass","Cycle 20",20,24873,"416-19","Alloy 617",314626,"Plate"
-308.42,-0.00829,"Qualified",,1174.36,"CapPass","Cycle 20",20,24874,"416-19","Alloy 617",314626,"Plate"
-308.69,-0.00834,"Qualified",,1174.40,"CapPass","Cycle 20",20,24875,"416-19","Alloy 617",314626,"Plate"
-308.98,-0.00839,"Qualified",,1174.45,"CapPass","Cycle 20",20,24876,"416-19","Alloy 617",314626,"Plate"
-309.30,-0.00844,"Qualified",,1174.50,"CapPass","Cycle 20",20,24877,"416-19","Alloy 617",314626,"Plate"
-309.57,-0.00849,"Qualified",,1174.55,"CapPass","Cycle 20",20,24878,"416-19","Alloy 617",314626,"Plate"
-309.77,-0.00854,"Qualified",,1174.60,"CapPass","Cycle 20",20,24879,"416-19","Alloy 617",314626,"Plate"
-309.98,-0.00859,"Qualified",,1174.65,"CapPass","Cycle 20",20,24880,"416-19","Alloy 617",314626,"Plate"
-310.04,-0.00864,"Qualified",,1174.69,"CapPass","Cycle 20",20,24881,"416-19","Alloy 617",314626,"Plate"
-310.08,-0.00869,"Qualified",,1174.74,"CapPass","Cycle 20",20,24882,"416-19","Alloy 617",314626,"Plate"
-310.08,-0.00872,"Qualified",,1174.77,"CapPass","Cycle 20",20,24883,"416-19","Alloy 617",314626,"Plate"
-310.10,-0.00874,"Qualified",,1174.79,"CapPass","Cycle 20",20,24884,"416-19","Alloy 617",314626,"Plate"
-310.11,-0.00880,"Qualified",,1174.84,"CapPass","Cycle 20",20,24885,"416-19","Alloy 617",314626,"Plate"
-310.11,-0.00885,"Qualified",,1174.89,"CapPass","Cycle 20",20,24886,"416-19","Alloy 617",314626,"Plate"
-310.12,-0.00890,"Qualified",,1174.94,"CapPass","Cycle 20",20,24887,"416-19","Alloy 617",314626,"Plate"
-310.10,-0.00895,"Qualified",,1174.99,"CapPass","Cycle 20",20,24888,"416-19","Alloy 617",314626,"Plate"
-310.11,-0.00900,"Qualified",,1175.04,"CapPass","Cycle 20",20,24889,"416-19","Alloy 617",314626,"Plate"
-310.06,-0.00905,"Qualified",,1175.08,"CapPass","Cycle 20",20,24890,"416-19","Alloy 617",314626,"Plate"
-309.60,-0.00910,"Qualified",,1175.13,"CapPass","Cycle 20",20,24891,"416-19","Alloy 617",314626,"Plate"
-308.79,-0.00915,"Qualified",,1175.18,"CapPass","Cycle 20",20,24892,"416-19","Alloy 617",314626,"Plate"
-308.04,-0.00920,"Qualified",,1175.24,"CapPass","Cycle 20",20,24893,"416-19","Alloy 617",314626,"Plate"
-307.24,-0.00925,"Qualified",,1175.29,"CapPass","Cycle 20",20,24894,"416-19","Alloy 617",314626,"Plate"
-306.36,-0.00930,"Qualified",,1175.35,"CapPass","Cycle 20",20,24895,"416-19","Alloy 617",314626,"Plate"
-306.09,-0.00935,"Qualified",,1175.41,"CapPass","Cycle 20",20,24896,"416-19","Alloy 617",314626,"Plate"
-306.27,-0.00940,"Qualified",,1175.46,"CapPass","Cycle 20",20,24897,"416-19","Alloy 617",314626,"Plate"
-306.60,-0.00945,"Qualified",,1175.51,"CapPass","Cycle 20",20,24898,"416-19","Alloy 617",314626,"Plate"
-306.89,-0.00950,"Qualified",,1175.56,"CapPass","Cycle 20",20,24899,"416-19","Alloy 617",314626,"Plate"
-307.32,-0.00955,"Qualified",,1175.61,"CapPass","Cycle 20",20,24900,"416-19","Alloy 617",314626,"Plate"
-307.77,-0.00960,"Qualified",,1175.66,"CapPass","Cycle 20",20,24901,"416-19","Alloy 617",314626,"Plate"
-308.17,-0.00965,"Qualified",,1175.71,"CapPass","Cycle 20",20,24902,"416-19","Alloy 617",314626,"Plate"
-308.51,-0.00970,"Qualified",,1175.76,"CapPass","Cycle 20",20,24903,"416-19","Alloy 617",314626,"Plate"
-308.59,-0.00971,"Qualified",,1175.77,"CapPass","Cycle 20",20,24904,"416-19","Alloy 617",314626,"Plate"
-308.76,-0.00975,"Qualified",,1175.80,"CapPass","Cycle 20",20,24905,"416-19","Alloy 617",314626,"Plate"
-309.01,-0.00980,"Qualified",,1175.85,"CapPass","Cycle 20",20,24906,"416-19","Alloy 617",314626,"Plate"
-309.18,-0.00986,"Qualified",,1175.90,"CapPass","Cycle 20",20,24907,"416-19","Alloy 617",314626,"Plate"
-309.29,-0.00991,"Qualified",,1175.95,"CapPass","Cycle 20",20,24908,"416-19","Alloy 617",314626,"Plate"
-309.37,-0.00996,"Qualified",,1176.00,"CapPass","Cycle 20",20,24909,"416-19","Alloy 617",314626,"Plate"
-309.32,-0.01001,"Qualified",,1176.05,"CapPass","Cycle 20",20,24910,"416-19","Alloy 617",314626,"Plate"
-308.74,-0.01006,"Qualified",,1176.11,"CapPass","Cycle 20",20,24911,"416-19","Alloy 617",314626,"Plate"
-308.13,-0.01011,"Qualified",,1176.16,"CapPass","Cycle 20",20,24912,"416-19","Alloy 617",314626,"Plate"
-307.69,-0.01016,"Qualified",,1176.22,"CapPass","Cycle 20",20,24913,"416-19","Alloy 617",314626,"Plate"
-308.25,-0.01021,"Qualified",,1176.27,"CapPass","Cycle 20",20,24914,"416-19","Alloy 617",314626,"Plate"
-308.59,-0.01026,"Qualified",,1176.32,"CapPass","Cycle 20",20,24915,"416-19","Alloy 617",314626,"Plate"
-308.71,-0.01031,"Qualified",,1176.37,"CapPass","Cycle 20",20,24916,"416-19","Alloy 617",314626,"Plate"
-308.98,-0.01036,"Qualified",,1176.42,"CapPass","Cycle 20",20,24917,"416-19","Alloy 617",314626,"Plate"
-309.54,-0.01041,"Qualified",,1176.47,"CapPass","Cycle 20",20,24918,"416-19","Alloy 617",314626,"Plate"
-309.93,-0.01046,"Qualified",,1176.52,"CapPass","Cycle 20",20,24919,"416-19","Alloy 617",314626,"Plate"
-309.97,-0.01051,"Qualified",,1176.56,"CapPass","Cycle 20",20,24920,"416-19","Alloy 617",314626,"Plate"
-310.14,-0.01056,"Qualified",,1176.61,"CapPass","Cycle 20",20,24921,"416-19","Alloy 617",314626,"Plate"
-310.43,-0.01061,"Qualified",,1176.66,"CapPass","Cycle 20",20,24922,"416-19","Alloy 617",314626,"Plate"
-310.44,-0.01066,"Qualified",,1176.71,"CapPass","Cycle 20",20,24923,"416-19","Alloy 617",314626,"Plate"
-310.01,-0.01071,"Qualified",,1176.77,"CapPass","Cycle 20",20,24924,"416-19","Alloy 617",314626,"Plate"
-310.00,-0.01072,"Qualified",,1176.77,"CapPass","Cycle 20",20,24925,"416-19","Alloy 617",314626,"Plate"
-309.67,-0.01076,"Qualified",,1176.82,"CapPass","Cycle 20",20,24926,"416-19","Alloy 617",314626,"Plate"
-309.45,-0.01081,"Qualified",,1176.88,"CapPass","Cycle 20",20,24927,"416-19","Alloy 617",314626,"Plate"
-310.08,-0.01087,"Qualified",,1176.93,"CapPass","Cycle 20",20,24928,"416-19","Alloy 617",314626,"Plate"
-310.95,-0.01092,"Qualified",,1176.98,"CapPass","Cycle 20",20,24929,"416-19","Alloy 617",314626,"Plate"
-311.75,-0.01097,"Qualified",,1177.02,"CapPass","Cycle 20",20,24930,"416-19","Alloy 617",314626,"Plate"
-312.44,-0.01102,"Qualified",,1177.07,"CapPass","Cycle 20",20,24931,"416-19","Alloy 617",314626,"Plate"
-312.97,-0.01107,"Qualified",,1177.11,"CapPass","Cycle 20",20,24932,"416-19","Alloy 617",314626,"Plate"
-313.38,-0.01112,"Qualified",,1177.16,"CapPass","Cycle 20",20,24933,"416-19","Alloy 617",314626,"Plate"
-313.42,-0.01117,"Qualified",,1177.21,"CapPass","Cycle 20",20,24934,"416-19","Alloy 617",314626,"Plate"
-313.38,-0.01122,"Qualified",,1177.26,"CapPass","Cycle 20",20,24935,"416-19","Alloy 617",314626,"Plate"
-313.32,-0.01127,"Qualified",,1177.31,"CapPass","Cycle 20",20,24936,"416-19","Alloy 617",314626,"Plate"
-313.25,-0.01132,"Qualified",,1177.37,"CapPass","Cycle 20",20,24937,"416-19","Alloy 617",314626,"Plate"
-313.26,-0.01137,"Qualified",,1177.42,"CapPass","Cycle 20",20,24938,"416-19","Alloy 617",314626,"Plate"
-313.20,-0.01142,"Qualified",,1177.47,"CapPass","Cycle 20",20,24939,"416-19","Alloy 617",314626,"Plate"
-313.23,-0.01147,"Qualified",,1177.52,"CapPass","Cycle 20",20,24940,"416-19","Alloy 617",314626,"Plate"
-313.28,-0.01152,"Qualified",,1177.58,"CapPass","Cycle 20",20,24941,"416-19","Alloy 617",314626,"Plate"
-313.25,-0.01157,"Qualified",,1177.63,"CapPass","Cycle 20",20,24942,"416-19","Alloy 617",314626,"Plate"
-313.27,-0.01162,"Qualified",,1177.68,"CapPass","Cycle 20",20,24943,"416-19","Alloy 617",314626,"Plate"
-313.37,-0.01167,"Qualified",,1177.74,"CapPass","Cycle 20",20,24944,"416-19","Alloy 617",314626,"Plate"
-313.45,-0.01171,"Qualified",,1177.77,"CapPass","Cycle 20",20,24945,"416-19","Alloy 617",314626,"Plate"
-313.45,-0.01172,"Qualified",,1177.78,"CapPass","Cycle 20",20,24946,"416-19","Alloy 617",314626,"Plate"
-313.82,-0.01177,"Qualified",,1177.83,"CapPass","Cycle 20",20,24947,"416-19","Alloy 617",314626,"Plate"
-314.51,-0.01182,"Qualified",,1177.87,"CapPass","Cycle 20",20,24948,"416-19","Alloy 617",314626,"Plate"
-315.07,-0.01187,"Qualified",,1177.92,"CapPass","Cycle 20",20,24949,"416-19","Alloy 617",314626,"Plate"
-315.54,-0.01192,"Qualified",,1177.96,"CapPass","Cycle 20",20,24950,"416-19","Alloy 617",314626,"Plate"
-315.73,-0.01197,"Qualified",,1178.00,"CapPass","Cycle 20",20,24951,"416-19","Alloy 617",314626,"Plate"
-315.39,-0.01203,"Qualified",,1178.05,"CapPass","Cycle 20",20,24952,"416-19","Alloy 617",314626,"Plate"
-314.65,-0.01208,"Qualified",,1178.09,"CapPass","Cycle 20",20,24953,"416-19","Alloy 617",314626,"Plate"
-313.76,-0.01213,"Qualified",,1178.14,"CapPass","Cycle 20",20,24954,"416-19","Alloy 617",314626,"Plate"
-312.40,-0.01218,"Qualified",,1178.20,"CapPass","Cycle 20",20,24955,"416-19","Alloy 617",314626,"Plate"
-310.37,-0.01223,"Qualified",,1178.26,"CapPass","Cycle 20",20,24956,"416-19","Alloy 617",314626,"Plate"
-309.25,-0.01228,"Qualified",,1178.32,"CapPass","Cycle 20",20,24957,"416-19","Alloy 617",314626,"Plate"
-308.95,-0.01233,"Qualified",,1178.38,"CapPass","Cycle 20",20,24958,"416-19","Alloy 617",314626,"Plate"
-309.03,-0.01238,"Qualified",,1178.43,"CapPass","Cycle 20",20,24959,"416-19","Alloy 617",314626,"Plate"
-309.42,-0.01243,"Qualified",,1178.48,"CapPass","Cycle 20",20,24960,"416-19","Alloy 617",314626,"Plate"
-309.88,-0.01248,"Qualified",,1178.53,"CapPass","Cycle 20",20,24961,"416-19","Alloy 617",314626,"Plate"
-310.47,-0.01253,"Qualified",,1178.58,"CapPass","Cycle 20",20,24962,"416-19","Alloy 617",314626,"Plate"
-310.90,-0.01258,"Qualified",,1178.63,"CapPass","Cycle 20",20,24963,"416-19","Alloy 617",314626,"Plate"
-311.35,-0.01263,"Qualified",,1178.69,"CapPass","Cycle 20",20,24964,"416-19","Alloy 617",314626,"Plate"
-311.79,-0.01268,"Qualified",,1178.74,"CapPass","Cycle 20",20,24965,"416-19","Alloy 617",314626,"Plate"
-312.08,-0.01271,"Qualified",,1178.77,"CapPass","Cycle 20",20,24966,"416-19","Alloy 617",314626,"Plate"
-312.25,-0.01273,"Qualified",,1178.79,"CapPass","Cycle 20",20,24967,"416-19","Alloy 617",314626,"Plate"
-312.76,-0.01278,"Qualified",,1178.84,"CapPass","Cycle 20",20,24968,"416-19","Alloy 617",314626,"Plate"
-313.33,-0.01283,"Qualified",,1178.89,"CapPass","Cycle 20",20,24969,"416-19","Alloy 617",314626,"Plate"
-313.92,-0.01288,"Qualified",,1178.94,"CapPass","Cycle 20",20,24970,"416-19","Alloy 617",314626,"Plate"
-314.49,-0.01293,"Qualified",,1178.99,"CapPass","Cycle 20",20,24971,"416-19","Alloy 617",314626,"Plate"
-315.08,-0.01298,"Qualified",,1179.03,"CapPass","Cycle 20",20,24972,"416-19","Alloy 617",314626,"Plate"
-315.70,-0.01303,"Qualified",,1179.08,"CapPass","Cycle 20",20,24973,"416-19","Alloy 617",314626,"Plate"
-316.28,-0.01308,"Qualified",,1179.12,"CapPass","Cycle 20",20,24974,"416-19","Alloy 617",314626,"Plate"
-316.67,-0.01313,"Qualified",,1179.17,"CapPass","Cycle 20",20,24975,"416-19","Alloy 617",314626,"Plate"
-316.95,-0.01319,"Qualified",,1179.21,"CapPass","Cycle 20",20,24976,"416-19","Alloy 617",314626,"Plate"
-316.70,-0.01324,"Qualified",,1179.26,"CapPass","Cycle 20",20,24977,"416-19","Alloy 617",314626,"Plate"
-316.36,-0.01329,"Qualified",,1179.32,"CapPass","Cycle 20",20,24978,"416-19","Alloy 617",314626,"Plate"
-316.00,-0.01334,"Qualified",,1179.37,"CapPass","Cycle 20",20,24979,"416-19","Alloy 617",314626,"Plate"
-315.68,-0.01339,"Qualified",,1179.42,"CapPass","Cycle 20",20,24980,"416-19","Alloy 617",314626,"Plate"
-315.34,-0.01344,"Qualified",,1179.47,"CapPass","Cycle 20",20,24981,"416-19","Alloy 617",314626,"Plate"
-315.02,-0.01349,"Qualified",,1179.52,"CapPass","Cycle 20",20,24982,"416-19","Alloy 617",314626,"Plate"
-314.77,-0.01354,"Qualified",,1179.57,"CapPass","Cycle 20",20,24983,"416-19","Alloy 617",314626,"Plate"
-314.54,-0.01359,"Qualified",,1179.62,"CapPass","Cycle 20",20,24984,"416-19","Alloy 617",314626,"Plate"
-314.32,-0.01364,"Qualified",,1179.67,"CapPass","Cycle 20",20,24985,"416-19","Alloy 617",314626,"Plate"
-314.17,-0.01369,"Qualified",,1179.72,"CapPass","Cycle 20",20,24986,"416-19","Alloy 617",314626,"Plate"
-313.94,-0.01374,"Qualified",,1179.76,"CapPass","Cycle 20",20,24987,"416-19","Alloy 617",314626,"Plate"
-313.92,-0.01375,"Qualified",,1179.77,"CapPass","Cycle 20",20,24988,"416-19","Alloy 617",314626,"Plate"
-313.71,-0.01379,"Qualified",,1179.81,"CapPass","Cycle 20",20,24989,"416-19","Alloy 617",314626,"Plate"
-313.37,-0.01384,"Qualified",,1179.86,"CapPass","Cycle 20",20,24990,"416-19","Alloy 617",314626,"Plate"
-312.72,-0.01389,"Qualified",,1179.91,"CapPass","Cycle 20",20,24991,"416-19","Alloy 617",314626,"Plate"
-312.06,-0.01394,"Qualified",,1179.96,"CapPass","Cycle 20",20,24992,"416-19","Alloy 617",314626,"Plate"
-311.22,-0.01399,"Qualified",,1180.01,"CapPass","Cycle 20",20,24993,"416-19","Alloy 617",314626,"Plate"
-310.44,-0.01404,"Qualified",,1180.06,"CapPass","Cycle 20",20,24994,"416-19","Alloy 617",314626,"Plate"
-309.36,-0.01409,"Qualified",,1180.12,"CapPass","Cycle 20",20,24995,"416-19","Alloy 617",314626,"Plate"
-308.42,-0.01414,"Qualified",,1180.17,"CapPass","Cycle 20",20,24996,"416-19","Alloy 617",314626,"Plate"
-308.09,-0.01419,"Qualified",,1180.23,"CapPass","Cycle 20",20,24997,"416-19","Alloy 617",314626,"Plate"
-307.76,-0.01425,"Qualified",,1180.28,"CapPass","Cycle 20",20,24998,"416-19","Alloy 617",314626,"Plate"
-307.61,-0.01430,"Qualified",,1180.34,"CapPass","Cycle 20",20,24999,"416-19","Alloy 617",314626,"Plate"
-308.24,-0.01435,"Qualified",,1180.39,"CapPass","Cycle 20",20,25000,"416-19","Alloy 617",314626,"Plate"
-309.01,-0.01440,"Qualified",,1180.43,"CapPass","Cycle 20",20,25001,"416-19","Alloy 617",314626,"Plate"
-309.72,-0.01445,"Qualified",,1180.48,"CapPass","Cycle 20",20,25002,"416-19","Alloy 617",314626,"Plate"
-310.18,-0.01450,"Qualified",,1180.53,"CapPass","Cycle 20",20,25003,"416-19","Alloy 617",314626,"Plate"
-310.51,-0.01455,"Qualified",,1180.58,"CapPass","Cycle 20",20,25004,"416-19","Alloy 617",314626,"Plate"
-310.84,-0.01460,"Qualified",,1180.63,"CapPass","Cycle 20",20,25005,"416-19","Alloy 617",314626,"Plate"
-310.48,-0.01465,"Qualified",,1180.69,"CapPass","Cycle 20",20,25006,"416-19","Alloy 617",314626,"Plate"
-310.20,-0.01470,"Qualified",,1180.75,"CapPass","Cycle 20",20,25007,"416-19","Alloy 617",314626,"Plate"
-310.37,-0.01471,"Qualified",,1180.77,"CapPass","Cycle 20",20,25008,"416-19","Alloy 617",314626,"Plate"
-311.13,-0.01475,"Qualified",,1180.81,"CapPass","Cycle 20",20,25009,"416-19","Alloy 617",314626,"Plate"
-312.25,-0.01480,"Qualified",,1180.85,"CapPass","Cycle 20",20,25010,"416-19","Alloy 617",314626,"Plate"
-313.22,-0.01485,"Qualified",,1180.90,"CapPass","Cycle 20",20,25011,"416-19","Alloy 617",314626,"Plate"
-314.10,-0.01490,"Qualified",,1180.94,"CapPass","Cycle 20",20,25012,"416-19","Alloy 617",314626,"Plate"
-314.73,-0.01495,"Qualified",,1180.99,"CapPass","Cycle 20",20,25013,"416-19","Alloy 617",314626,"Plate"
-315.09,-0.01500,"Qualified",,1181.03,"CapPass","Cycle 20",20,25014,"416-19","Alloy 617",314626,"Plate"
-312.82,-0.01505,"Qualified",,1181.09,"CapPass","Cycle 20",20,25015,"416-19","Alloy 617",314626,"Plate"
-277.50,-0.01500,"Qualified",,1181.26,"CapPass","Cycle 20",20,25016,"416-19","Alloy 617",314626,"Plate"
-266.80,-0.01495,"Qualified",,1181.30,"CapPass","Cycle 20",20,25017,"416-19","Alloy 617",314626,"Plate"
-257.64,-0.01490,"Qualified",,1181.33,"CapPass","Cycle 20",20,25018,"416-19","Alloy 617",314626,"Plate"
-248.55,-0.01485,"Qualified",,1181.36,"CapPass","Cycle 20",20,25019,"416-19","Alloy 617",314626,"Plate"
-239.50,-0.01480,"Qualified",,1181.40,"CapPass","Cycle 20",20,25020,"416-19","Alloy 617",314626,"Plate"
-231.11,-0.01475,"Qualified",,1181.44,"CapPass","Cycle 20",20,25021,"416-19","Alloy 617",314626,"Plate"
-222.99,-0.01470,"Qualified",,1181.48,"CapPass","Cycle 20",20,25022,"416-19","Alloy 617",314626,"Plate"
-213.94,-0.01465,"Qualified",,1181.54,"CapPass","Cycle 20",20,25023,"416-19","Alloy 617",314626,"Plate"
-205.41,-0.01460,"Qualified",,1181.59,"CapPass","Cycle 20",20,25024,"416-19","Alloy 617",314626,"Plate"
-196.05,-0.01455,"Qualified",,1181.66,"CapPass","Cycle 20",20,25025,"416-19","Alloy 617",314626,"Plate"
-187.05,-0.01450,"Qualified",,1181.72,"CapPass","Cycle 20",20,25026,"416-19","Alloy 617",314626,"Plate"
-179.15,-0.01445,"Qualified",,1181.77,"CapPass","Cycle 20",20,25027,"416-19","Alloy 617",314626,"Plate"
-178.84,-0.01445,"Qualified",,1181.77,"CapPass","Cycle 20",20,25028,"416-19","Alloy 617",314626,"Plate"
-171.40,-0.01440,"Qualified",,1181.82,"CapPass","Cycle 20",20,25029,"416-19","Alloy 617",314626,"Plate"
-163.42,-0.01435,"Qualified",,1181.87,"CapPass","Cycle 20",20,25030,"416-19","Alloy 617",314626,"Plate"
-156.00,-0.01430,"Qualified",,1181.92,"CapPass","Cycle 20",20,25031,"416-19","Alloy 617",314626,"Plate"
-149.28,-0.01425,"Qualified",,1181.97,"CapPass","Cycle 20",20,25032,"416-19","Alloy 617",314626,"Plate"
-142.81,-0.01419,"Qualified",,1182.02,"CapPass","Cycle 20",20,25033,"416-19","Alloy 617",314626,"Plate"
-136.16,-0.01414,"Qualified",,1182.07,"CapPass","Cycle 20",20,25034,"416-19","Alloy 617",314626,"Plate"
-129.92,-0.01409,"Qualified",,1182.12,"CapPass","Cycle 20",20,25035,"416-19","Alloy 617",314626,"Plate"
-123.39,-0.01404,"Qualified",,1182.17,"CapPass","Cycle 20",20,25036,"416-19","Alloy 617",314626,"Plate"
-117.00,-0.01399,"Qualified",,1182.23,"CapPass","Cycle 20",20,25037,"416-19","Alloy 617",314626,"Plate"
-111.04,-0.01394,"Qualified",,1182.28,"CapPass","Cycle 20",20,25038,"416-19","Alloy 617",314626,"Plate"
-104.76,-0.01389,"Qualified",,1182.33,"CapPass","Cycle 20",20,25039,"416-19","Alloy 617",314626,"Plate"
-98.29,-0.01384,"Qualified",,1182.39,"CapPass","Cycle 20",20,25040,"416-19","Alloy 617",314626,"Plate"
-91.82,-0.01379,"Qualified",,1182.45,"CapPass","Cycle 20",20,25041,"416-19","Alloy 617",314626,"Plate"
-85.36,-0.01374,"Qualified",,1182.50,"CapPass","Cycle 20",20,25042,"416-19","Alloy 617",314626,"Plate"
-78.52,-0.01369,"Qualified",,1182.56,"CapPass","Cycle 20",20,25043,"416-19","Alloy 617",314626,"Plate"
-72.37,-0.01364,"Qualified",,1182.61,"CapPass","Cycle 20",20,25044,"416-19","Alloy 617",314626,"Plate"
-65.25,-0.01359,"Qualified",,1182.67,"CapPass","Cycle 20",20,25045,"416-19","Alloy 617",314626,"Plate"
-57.98,-0.01354,"Qualified",,1182.72,"CapPass","Cycle 20",20,25046,"416-19","Alloy 617",314626,"Plate"
-52.22,-0.01350,"Qualified",,1182.77,"CapPass","Cycle 20",20,25047,"416-19","Alloy 617",314626,"Plate"
-51.35,-0.01349,"Qualified",,1182.77,"CapPass","Cycle 20",20,25048,"416-19","Alloy 617",314626,"Plate"
-44.95,-0.01344,"Qualified",,1182.82,"CapPass","Cycle 20",20,25049,"416-19","Alloy 617",314626,"Plate"
-39.16,-0.01339,"Qualified",,1182.87,"CapPass","Cycle 20",20,25050,"416-19","Alloy 617",314626,"Plate"
-33.33,-0.01334,"Qualified",,1182.92,"CapPass","Cycle 20",20,25051,"416-19","Alloy 617",314626,"Plate"
-27.57,-0.01329,"Qualified",,1182.97,"CapPass","Cycle 20",20,25052,"416-19","Alloy 617",314626,"Plate"
-21.93,-0.01324,"Qualified",,1183.03,"CapPass","Cycle 20",20,25053,"416-19","Alloy 617",314626,"Plate"
-15.83,-0.01319,"Qualified",,1183.09,"CapPass","Cycle 20",20,25054,"416-19","Alloy 617",314626,"Plate"
-10.00,-0.01314,"Qualified",,1183.14,"CapPass","Cycle 20",20,25055,"416-19","Alloy 617",314626,"Plate"
-4.65,-0.01309,"Qualified",,1183.19,"CapPass","Cycle 20",20,25056,"416-19","Alloy 617",314626,"Plate"
1.12,-0.01304,"Qualified",,1183.25,"CapPass","Cycle 20",20,25057,"416-19","Alloy 617",314626,"Plate"
7.16,-0.01298,"Qualified",,1183.31,"CapPass","Cycle 20",20,25058,"416-19","Alloy 617",314626,"Plate"
13.94,-0.01293,"Qualified",,1183.37,"CapPass","Cycle 20",20,25059,"416-19","Alloy 617",314626,"Plate"
20.16,-0.01288,"Qualified",,1183.42,"CapPass","Cycle 20",20,25060,"416-19","Alloy 617",314626,"Plate"
26.18,-0.01283,"Qualified",,1183.48,"CapPass","Cycle 20",20,25061,"416-19","Alloy 617",314626,"Plate"
32.37,-0.01278,"Qualified",,1183.53,"CapPass","Cycle 20",20,25062,"416-19","Alloy 617",314626,"Plate"
34.83,-0.01273,"Qualified",,1183.60,"CapPass","Cycle 20",20,25063,"416-19","Alloy 617",314626,"Plate"
43.12,-0.01268,"Qualified",,1183.73,"CapPass","Cycle 20",20,25064,"416-19","Alloy 617",314626,"Plate"
49.99,-0.01263,"Qualified",,1183.76,"CapPass","Cycle 20",20,25065,"416-19","Alloy 617",314626,"Plate"
51.58,-0.01262,"Qualified",,1183.77,"CapPass","Cycle 20",20,25066,"416-19","Alloy 617",314626,"Plate"
55.90,-0.01258,"Qualified",,1183.79,"CapPass","Cycle 20",20,25067,"416-19","Alloy 617",314626,"Plate"
61.65,-0.01253,"Qualified",,1183.82,"CapPass","Cycle 20",20,25068,"416-19","Alloy 617",314626,"Plate"
67.00,-0.01248,"Qualified",,1183.86,"CapPass","Cycle 20",20,25069,"416-19","Alloy 617",314626,"Plate"
71.78,-0.01243,"Qualified",,1183.91,"CapPass","Cycle 20",20,25070,"416-19","Alloy 617",314626,"Plate"
76.42,-0.01238,"Qualified",,1183.96,"CapPass","Cycle 20",20,25071,"416-19","Alloy 617",314626,"Plate"
80.83,-0.01233,"Qualified",,1184.02,"CapPass","Cycle 20",20,25072,"416-19","Alloy 617",314626,"Plate"
85.26,-0.01228,"Qualified",,1184.08,"CapPass","Cycle 20",20,25073,"416-19","Alloy 617",314626,"Plate"
90.19,-0.01223,"Qualified",,1184.15,"CapPass","Cycle 20",20,25074,"416-19","Alloy 617",314626,"Plate"
95.76,-0.01218,"Qualified",,1184.22,"CapPass","Cycle 20",20,25075,"416-19","Alloy 617",314626,"Plate"
101.26,-0.01213,"Qualified",,1184.28,"CapPass","Cycle 20",20,25076,"416-19","Alloy 617",314626,"Plate"
106.49,-0.01208,"Qualified",,1184.34,"CapPass","Cycle 20",20,25077,"416-19","Alloy 617",314626,"Plate"
111.61,-0.01202,"Qualified",,1184.39,"CapPass","Cycle 20",20,25078,"416-19","Alloy 617",314626,"Plate"
116.56,-0.01197,"Qualified",,1184.45,"CapPass","Cycle 20",20,25079,"416-19","Alloy 617",314626,"Plate"
121.57,-0.01192,"Qualified",,1184.50,"CapPass","Cycle 20",20,25080,"416-19","Alloy 617",314626,"Plate"
126.94,-0.01187,"Qualified",,1184.56,"CapPass","Cycle 20",20,25081,"416-19","Alloy 617",314626,"Plate"
132.70,-0.01182,"Qualified",,1184.62,"CapPass","Cycle 20",20,25082,"416-19","Alloy 617",314626,"Plate"
138.97,-0.01177,"Qualified",,1184.66,"CapPass","Cycle 20",20,25083,"416-19","Alloy 617",314626,"Plate"
145.18,-0.01172,"Qualified",,1184.70,"CapPass","Cycle 20",20,25084,"416-19","Alloy 617",314626,"Plate"
150.96,-0.01167,"Qualified",,1184.74,"CapPass","Cycle 20",20,25085,"416-19","Alloy 617",314626,"Plate"
155.11,-0.01163,"Qualified",,1184.77,"CapPass","Cycle 20",20,25086,"416-19","Alloy 617",314626,"Plate"
156.67,-0.01162,"Qualified",,1184.78,"CapPass","Cycle 20",20,25087,"416-19","Alloy 617",314626,"Plate"
162.03,-0.01157,"Qualified",,1184.81,"CapPass","Cycle 20",20,25088,"416-19","Alloy 617",314626,"Plate"
167.23,-0.01152,"Qualified",,1184.85,"CapPass","Cycle 20",20,25089,"416-19","Alloy 617",314626,"Plate"
171.70,-0.01147,"Qualified",,1184.88,"CapPass","Cycle 20",20,25090,"416-19","Alloy 617",314626,"Plate"
176.14,-0.01142,"Qualified",,1184.92,"CapPass","Cycle 20",20,25091,"416-19","Alloy 617",314626,"Plate"
180.56,-0.01137,"Qualified",,1184.96,"CapPass","Cycle 20",20,25092,"416-19","Alloy 617",314626,"Plate"
184.41,-0.01132,"Qualified",,1185.00,"CapPass","Cycle 20",20,25093,"416-19","Alloy 617",314626,"Plate"
187.99,-0.01127,"Qualified",,1185.04,"CapPass","Cycle 20",20,25094,"416-19","Alloy 617",314626,"Plate"
191.23,-0.01121,"Qualified",,1185.08,"CapPass","Cycle 20",20,25095,"416-19","Alloy 617",314626,"Plate"
194.21,-0.01116,"Qualified",,1185.12,"CapPass","Cycle 20",20,25096,"416-19","Alloy 617",314626,"Plate"
197.01,-0.01111,"Qualified",,1185.16,"CapPass","Cycle 20",20,25097,"416-19","Alloy 617",314626,"Plate"
199.49,-0.01106,"Qualified",,1185.21,"CapPass","Cycle 20",20,25098,"416-19","Alloy 617",314626,"Plate"
202.16,-0.01101,"Qualified",,1185.26,"CapPass","Cycle 20",20,25099,"416-19","Alloy 617",314626,"Plate"
204.63,-0.01096,"Qualified",,1185.31,"CapPass","Cycle 20",20,25100,"416-19","Alloy 617",314626,"Plate"
207.14,-0.01091,"Qualified",,1185.36,"CapPass","Cycle 20",20,25101,"416-19","Alloy 617",314626,"Plate"
209.61,-0.01086,"Qualified",,1185.41,"CapPass","Cycle 20",20,25102,"416-19","Alloy 617",314626,"Plate"
212.22,-0.01081,"Qualified",,1185.46,"CapPass","Cycle 20",20,25103,"416-19","Alloy 617",314626,"Plate"
214.93,-0.01076,"Qualified",,1185.51,"CapPass","Cycle 20",20,25104,"416-19","Alloy 617",314626,"Plate"
217.93,-0.01071,"Qualified",,1185.57,"CapPass","Cycle 20",20,25105,"416-19","Alloy 617",314626,"Plate"
220.87,-0.01066,"Qualified",,1185.62,"CapPass","Cycle 20",20,25106,"416-19","Alloy 617",314626,"Plate"
223.99,-0.01061,"Qualified",,1185.68,"CapPass","Cycle 20",20,25107,"416-19","Alloy 617",314626,"Plate"
227.54,-0.01056,"Qualified",,1185.73,"CapPass","Cycle 20",20,25108,"416-19","Alloy 617",314626,"Plate"
230.17,-0.01051,"Qualified",,1185.77,"CapPass","Cycle 20",20,25109,"416-19","Alloy 617",314626,"Plate"
230.55,-0.01051,"Qualified",,1185.77,"CapPass","Cycle 20",20,25110,"416-19","Alloy 617",314626,"Plate"
233.45,-0.01046,"Qualified",,1185.83,"CapPass","Cycle 20",20,25111,"416-19","Alloy 617",314626,"Plate"
236.12,-0.01041,"Qualified",,1185.87,"CapPass","Cycle 20",20,25112,"416-19","Alloy 617",314626,"Plate"
238.88,-0.01036,"Qualified",,1185.93,"CapPass","Cycle 20",20,25113,"416-19","Alloy 617",314626,"Plate"
241.52,-0.01031,"Qualified",,1185.98,"CapPass","Cycle 20",20,25114,"416-19","Alloy 617",314626,"Plate"
244.25,-0.01025,"Qualified",,1186.03,"CapPass","Cycle 20",20,25115,"416-19","Alloy 617",314626,"Plate"
246.68,-0.01020,"Qualified",,1186.08,"CapPass","Cycle 20",20,25116,"416-19","Alloy 617",314626,"Plate"
249.06,-0.01015,"Qualified",,1186.12,"CapPass","Cycle 20",20,25117,"416-19","Alloy 617",314626,"Plate"
251.11,-0.01010,"Qualified",,1186.17,"CapPass","Cycle 20",20,25118,"416-19","Alloy 617",314626,"Plate"
253.18,-0.01005,"Qualified",,1186.21,"CapPass","Cycle 20",20,25119,"416-19","Alloy 617",314626,"Plate"
254.75,-0.01000,"Qualified",,1186.26,"CapPass","Cycle 20",20,25120,"416-19","Alloy 617",314626,"Plate"
256.19,-0.00995,"Qualified",,1186.30,"CapPass","Cycle 20",20,25121,"416-19","Alloy 617",314626,"Plate"
257.51,-0.00990,"Qualified",,1186.35,"CapPass","Cycle 20",20,25122,"416-19","Alloy 617",314626,"Plate"
258.59,-0.00985,"Qualified",,1186.39,"CapPass","Cycle 20",20,25123,"416-19","Alloy 617",314626,"Plate"
259.49,-0.00980,"Qualified",,1186.44,"CapPass","Cycle 20",20,25124,"416-19","Alloy 617",314626,"Plate"
260.21,-0.00975,"Qualified",,1186.49,"CapPass","Cycle 20",20,25125,"416-19","Alloy 617",314626,"Plate"
260.90,-0.00970,"Qualified",,1186.54,"CapPass","Cycle 20",20,25126,"416-19","Alloy 617",314626,"Plate"
261.36,-0.00965,"Qualified",,1186.58,"CapPass","Cycle 20",20,25127,"416-19","Alloy 617",314626,"Plate"
261.76,-0.00960,"Qualified",,1186.63,"CapPass","Cycle 20",20,25128,"416-19","Alloy 617",314626,"Plate"
262.19,-0.00955,"Qualified",,1186.69,"CapPass","Cycle 20",20,25129,"416-19","Alloy 617",314626,"Plate"
262.65,-0.00950,"Qualified",,1186.74,"CapPass","Cycle 20",20,25130,"416-19","Alloy 617",314626,"Plate"
263.00,-0.00947,"Qualified",,1186.77,"CapPass","Cycle 20",20,25131,"416-19","Alloy 617",314626,"Plate"
263.27,-0.00944,"Qualified",,1186.79,"CapPass","Cycle 20",20,25132,"416-19","Alloy 617",314626,"Plate"
263.98,-0.00939,"Qualified",,1186.84,"CapPass","Cycle 20",20,25133,"416-19","Alloy 617",314626,"Plate"
264.68,-0.00934,"Qualified",,1186.89,"CapPass","Cycle 20",20,25134,"416-19","Alloy 617",314626,"Plate"
265.51,-0.00929,"Qualified",,1186.94,"CapPass","Cycle 20",20,25135,"416-19","Alloy 617",314626,"Plate"
266.30,-0.00924,"Qualified",,1186.99,"CapPass","Cycle 20",20,25136,"416-19","Alloy 617",314626,"Plate"
267.05,-0.00919,"Qualified",,1187.05,"CapPass","Cycle 20",20,25137,"416-19","Alloy 617",314626,"Plate"
267.97,-0.00914,"Qualified",,1187.10,"CapPass","Cycle 20",20,25138,"416-19","Alloy 617",314626,"Plate"
269.02,-0.00909,"Qualified",,1187.15,"CapPass","Cycle 20",20,25139,"416-19","Alloy 617",314626,"Plate"
269.99,-0.00904,"Qualified",,1187.20,"CapPass","Cycle 20",20,25140,"416-19","Alloy 617",314626,"Plate"
270.87,-0.00899,"Qualified",,1187.25,"CapPass","Cycle 20",20,25141,"416-19","Alloy 617",314626,"Plate"
271.83,-0.00894,"Qualified",,1187.30,"CapPass","Cycle 20",20,25142,"416-19","Alloy 617",314626,"Plate"
272.69,-0.00889,"Qualified",,1187.35,"CapPass","Cycle 20",20,25143,"416-19","Alloy 617",314626,"Plate"
273.50,-0.00884,"Qualified",,1187.40,"CapPass","Cycle 20",20,25144,"416-19","Alloy 617",314626,"Plate"
274.28,-0.00879,"Qualified",,1187.45,"CapPass","Cycle 20",20,25145,"416-19","Alloy 617",314626,"Plate"
275.04,-0.00874,"Qualified",,1187.50,"CapPass","Cycle 20",20,25146,"416-19","Alloy 617",314626,"Plate"
275.77,-0.00869,"Qualified",,1187.55,"CapPass","Cycle 20",20,25147,"416-19","Alloy 617",314626,"Plate"
276.45,-0.00864,"Qualified",,1187.59,"CapPass","Cycle 20",20,25148,"416-19","Alloy 617",314626,"Plate"
277.08,-0.00859,"Qualified",,1187.64,"CapPass","Cycle 20",20,25149,"416-19","Alloy 617",314626,"Plate"
277.66,-0.00854,"Qualified",,1187.69,"CapPass","Cycle 20",20,25150,"416-19","Alloy 617",314626,"Plate"
