Repository: js-molina/fatigue-A617

File: data/850C/Strain rate 0.001/3.0% strain/HTM_A19_Cycles_41614.csv (part 17 of 30)
"Stress Mpa","Strain","Qual State","Qual Exceptions","Elapsed Time Sec","Data State","Cycle Label","Cycle","Count","Sample","Alloy","Heat","Material_Form"
270.47,-0.00898,"Qualified",,1187.26,"CapPass","Cycle 20",20,25125,"416-14","Alloy 617",314626,"Plate"
271.03,-0.00893,"Qualified",,1187.31,"CapPass","Cycle 20",20,25126,"416-14","Alloy 617",314626,"Plate"
271.53,-0.00888,"Qualified",,1187.36,"CapPass","Cycle 20",20,25127,"416-14","Alloy 617",314626,"Plate"
272.01,-0.00883,"Qualified",,1187.41,"CapPass","Cycle 20",20,25128,"416-14","Alloy 617",314626,"Plate"
272.52,-0.00878,"Qualified",,1187.46,"CapPass","Cycle 20",20,25129,"416-14","Alloy 617",314626,"Plate"
272.94,-0.00873,"Qualified",,1187.51,"CapPass","Cycle 20",20,25130,"416-14","Alloy 617",314626,"Plate"
273.32,-0.00868,"Qualified",,1187.56,"CapPass","Cycle 20",20,25131,"416-14","Alloy 617",314626,"Plate"
273.60,-0.00863,"Qualified",,1187.61,"CapPass","Cycle 20",20,25132,"416-14","Alloy 617",314626,"Plate"
273.79,-0.00858,"Qualified",,1187.65,"CapPass","Cycle 20",20,25133,"416-14","Alloy 617",314626,"Plate"
274.06,-0.00853,"Qualified",,1187.70,"CapPass","Cycle 20",20,25134,"416-14","Alloy 617",314626,"Plate"
274.21,-0.00848,"Qualified",,1187.75,"CapPass","Cycle 20",20,25135,"416-14","Alloy 617",314626,"Plate"
274.27,-0.00843,"Qualified",,1187.79,"CapPass","Cycle 20",20,25136,"416-14","Alloy 617",314626,"Plate"
274.27,-0.00843,"Qualified",,1187.80,"CapPass","Cycle 20",20,25137,"416-14","Alloy 617",314626,"Plate"
274.40,-0.00838,"Qualified",,1187.85,"CapPass","Cycle 20",20,25138,"416-14","Alloy 617",314626,"Plate"
274.54,-0.00833,"Qualified",,1187.90,"CapPass","Cycle 20",20,25139,"416-14","Alloy 617",314626,"Plate"
274.76,-0.00827,"Qualified",,1187.95,"CapPass","Cycle 20",20,25140,"416-14","Alloy 617",314626,"Plate"
275.01,-0.00822,"Qualified",,1188.00,"CapPass","Cycle 20",20,25141,"416-14","Alloy 617",314626,"Plate"
275.30,-0.00817,"Qualified",,1188.05,"CapPass","Cycle 20",20,25142,"416-14","Alloy 617",314626,"Plate"
275.55,-0.00812,"Qualified",,1188.10,"CapPass","Cycle 20",20,25143,"416-14","Alloy 617",314626,"Plate"
275.80,-0.00807,"Qualified",,1188.15,"CapPass","Cycle 20",20,25144,"416-14","Alloy 617",314626,"Plate"
276.02,-0.00802,"Qualified",,1188.20,"CapPass","Cycle 20",20,25145,"416-14","Alloy 617",314626,"Plate"
276.23,-0.00797,"Qualified",,1188.25,"CapPass","Cycle 20",20,25146,"416-14","Alloy 617",314626,"Plate"
276.36,-0.00792,"Qualified",,1188.30,"CapPass","Cycle 20",20,25147,"416-14","Alloy 617",314626,"Plate"
276.49,-0.00787,"Qualified",,1188.35,"CapPass","Cycle 20",20,25148,"416-14","Alloy 617",314626,"Plate"
276.68,-0.00782,"Qualified",,1188.40,"CapPass","Cycle 20",20,25149,"416-14","Alloy 617",314626,"Plate"
276.92,-0.00777,"Qualified",,1188.45,"CapPass","Cycle 20",20,25150,"416-14","Alloy 617",314626,"Plate"
277.23,-0.00772,"Qualified",,1188.50,"CapPass","Cycle 20",20,25151,"416-14","Alloy 617",314626,"Plate"
277.42,-0.00767,"Qualified",,1188.55,"CapPass","Cycle 20",20,25152,"416-14","Alloy 617",314626,"Plate"
277.68,-0.00762,"Qualified",,1188.60,"CapPass","Cycle 20",20,25153,"416-14","Alloy 617",314626,"Plate"
277.91,-0.00757,"Qualified",,1188.65,"CapPass","Cycle 20",20,25154,"416-14","Alloy 617",314626,"Plate"
278.18,-0.00752,"Qualified",,1188.70,"CapPass","Cycle 20",20,25155,"416-14","Alloy 617",314626,"Plate"
278.70,-0.00747,"Qualified",,1188.75,"CapPass","Cycle 20",20,25156,"416-14","Alloy 617",314626,"Plate"
278.99,-0.00742,"Qualified",,1188.79,"CapPass","Cycle 20",20,25157,"416-14","Alloy 617",314626,"Plate"
279.05,-0.00742,"Qualified",,1188.80,"CapPass","Cycle 20",20,25158,"416-14","Alloy 617",314626,"Plate"
279.27,-0.00737,"Qualified",,1188.85,"CapPass","Cycle 20",20,25159,"416-14","Alloy 617",314626,"Plate"
279.41,-0.00731,"Qualified",,1188.90,"CapPass","Cycle 20",20,25160,"416-14","Alloy 617",314626,"Plate"
279.55,-0.00726,"Qualified",,1188.95,"CapPass","Cycle 20",20,25161,"416-14","Alloy 617",314626,"Plate"
279.79,-0.00721,"Qualified",,1189.00,"CapPass","Cycle 20",20,25162,"416-14","Alloy 617",314626,"Plate"
280.08,-0.00716,"Qualified",,1189.05,"CapPass","Cycle 20",20,25163,"416-14","Alloy 617",314626,"Plate"
280.36,-0.00711,"Qualified",,1189.10,"CapPass","Cycle 20",20,25164,"416-14","Alloy 617",314626,"Plate"
280.74,-0.00706,"Qualified",,1189.15,"CapPass","Cycle 20",20,25165,"416-14","Alloy 617",314626,"Plate"
280.99,-0.00701,"Qualified",,1189.20,"CapPass","Cycle 20",20,25166,"416-14","Alloy 617",314626,"Plate"
281.10,-0.00696,"Qualified",,1189.25,"CapPass","Cycle 20",20,25167,"416-14","Alloy 617",314626,"Plate"
281.17,-0.00691,"Qualified",,1189.30,"CapPass","Cycle 20",20,25168,"416-14","Alloy 617",314626,"Plate"
281.24,-0.00686,"Qualified",,1189.35,"CapPass","Cycle 20",20,25169,"416-14","Alloy 617",314626,"Plate"
281.38,-0.00681,"Qualified",,1189.40,"CapPass","Cycle 20",20,25170,"416-14","Alloy 617",314626,"Plate"
281.46,-0.00676,"Qualified",,1189.44,"CapPass","Cycle 20",20,25171,"416-14","Alloy 617",314626,"Plate"
281.43,-0.00671,"Qualified",,1189.49,"CapPass","Cycle 20",20,25172,"416-14","Alloy 617",314626,"Plate"
281.42,-0.00666,"Qualified",,1189.55,"CapPass","Cycle 20",20,25173,"416-14","Alloy 617",314626,"Plate"
281.54,-0.00661,"Qualified",,1189.60,"CapPass","Cycle 20",20,25174,"416-14","Alloy 617",314626,"Plate"
281.58,-0.00656,"Qualified",,1189.65,"CapPass","Cycle 20",20,25175,"416-14","Alloy 617",314626,"Plate"
281.66,-0.00651,"Qualified",,1189.69,"CapPass","Cycle 20",20,25176,"416-14","Alloy 617",314626,"Plate"
281.68,-0.00646,"Qualified",,1189.74,"CapPass","Cycle 20",20,25177,"416-14","Alloy 617",314626,"Plate"
281.67,-0.00640,"Qualified",,1189.79,"CapPass","Cycle 20",20,25178,"416-14","Alloy 617",314626,"Plate"
281.65,-0.00640,"Qualified",,1189.79,"CapPass","Cycle 20",20,25179,"416-14","Alloy 617",314626,"Plate"
281.60,-0.00635,"Qualified",,1189.84,"CapPass","Cycle 20",20,25180,"416-14","Alloy 617",314626,"Plate"
281.49,-0.00630,"Qualified",,1189.89,"CapPass","Cycle 20",20,25181,"416-14","Alloy 617",314626,"Plate"
281.45,-0.00625,"Qualified",,1189.94,"CapPass","Cycle 20",20,25182,"416-14","Alloy 617",314626,"Plate"
281.52,-0.00620,"Qualified",,1189.99,"CapPass","Cycle 20",20,25183,"416-14","Alloy 617",314626,"Plate"
281.52,-0.00615,"Qualified",,1190.04,"CapPass","Cycle 20",20,25184,"416-14","Alloy 617",314626,"Plate"
281.44,-0.00610,"Qualified",,1190.09,"CapPass","Cycle 20",20,25185,"416-14","Alloy 617",314626,"Plate"
281.28,-0.00605,"Qualified",,1190.14,"CapPass","Cycle 20",20,25186,"416-14","Alloy 617",314626,"Plate"
281.14,-0.00600,"Qualified",,1190.19,"CapPass","Cycle 20",20,25187,"416-14","Alloy 617",314626,"Plate"
281.04,-0.00595,"Qualified",,1190.24,"CapPass","Cycle 20",20,25188,"416-14","Alloy 617",314626,"Plate"
281.05,-0.00590,"Qualified",,1190.29,"CapPass","Cycle 20",20,25189,"416-14","Alloy 617",314626,"Plate"
281.11,-0.00585,"Qualified",,1190.34,"CapPass","Cycle 20",20,25190,"416-14","Alloy 617",314626,"Plate"
281.19,-0.00580,"Qualified",,1190.39,"CapPass","Cycle 20",20,25191,"416-14","Alloy 617",314626,"Plate"
281.27,-0.00575,"Qualified",,1190.44,"CapPass","Cycle 20",20,25192,"416-14","Alloy 617",314626,"Plate"
281.28,-0.00570,"Qualified",,1190.49,"CapPass","Cycle 20",20,25193,"416-14","Alloy 617",314626,"Plate"
281.39,-0.00565,"Qualified",,1190.54,"CapPass","Cycle 20",20,25194,"416-14","Alloy 617",314626,"Plate"
281.55,-0.00559,"Qualified",,1190.60,"CapPass","Cycle 20",20,25195,"416-14","Alloy 617",314626,"Plate"
281.72,-0.00554,"Qualified",,1190.65,"CapPass","Cycle 20",20,25196,"416-14","Alloy 617",314626,"Plate"
281.99,-0.00549,"Qualified",,1190.70,"CapPass","Cycle 20",20,25197,"416-14","Alloy 617",314626,"Plate"
282.34,-0.00544,"Qualified",,1190.75,"CapPass","Cycle 20",20,25198,"416-14","Alloy 617",314626,"Plate"
282.60,-0.00539,"Qualified",,1190.79,"CapPass","Cycle 20",20,25199,"416-14","Alloy 617",314626,"Plate"
282.62,-0.00539,"Qualified",,1190.80,"CapPass","Cycle 20",20,25200,"416-14","Alloy 617",314626,"Plate"
282.77,-0.00534,"Qualified",,1190.84,"CapPass","Cycle 20",20,25201,"416-14","Alloy 617",314626,"Plate"
282.82,-0.00529,"Qualified",,1190.89,"CapPass","Cycle 20",20,25202,"416-14","Alloy 617",314626,"Plate"
282.78,-0.00524,"Qualified",,1190.94,"CapPass","Cycle 20",20,25203,"416-14","Alloy 617",314626,"Plate"
282.77,-0.00519,"Qualified",,1190.99,"CapPass","Cycle 20",20,25204,"416-14","Alloy 617",314626,"Plate"
282.74,-0.00514,"Qualified",,1191.04,"CapPass","Cycle 20",20,25205,"416-14","Alloy 617",314626,"Plate"
282.69,-0.00509,"Qualified",,1191.09,"CapPass","Cycle 20",20,25206,"416-14","Alloy 617",314626,"Plate"
282.69,-0.00504,"Qualified",,1191.14,"CapPass","Cycle 20",20,25207,"416-14","Alloy 617",314626,"Plate"
282.73,-0.00499,"Qualified",,1191.20,"CapPass","Cycle 20",20,25208,"416-14","Alloy 617",314626,"Plate"
282.91,-0.00494,"Qualified",,1191.25,"CapPass","Cycle 20",20,25209,"416-14","Alloy 617",314626,"Plate"
283.15,-0.00489,"Qualified",,1191.30,"CapPass","Cycle 20",20,25210,"416-14","Alloy 617",314626,"Plate"
283.48,-0.00484,"Qualified",,1191.35,"CapPass","Cycle 20",20,25211,"416-14","Alloy 617",314626,"Plate"
283.72,-0.00479,"Qualified",,1191.40,"CapPass","Cycle 20",20,25212,"416-14","Alloy 617",314626,"Plate"
283.89,-0.00473,"Qualified",,1191.45,"CapPass","Cycle 20",20,25213,"416-14","Alloy 617",314626,"Plate"
283.89,-0.00468,"Qualified",,1191.49,"CapPass","Cycle 20",20,25214,"416-14","Alloy 617",314626,"Plate"
283.92,-0.00463,"Qualified",,1191.54,"CapPass","Cycle 20",20,25215,"416-14","Alloy 617",314626,"Plate"
283.84,-0.00458,"Qualified",,1191.59,"CapPass","Cycle 20",20,25216,"416-14","Alloy 617",314626,"Plate"
283.80,-0.00453,"Qualified",,1191.64,"CapPass","Cycle 20",20,25217,"416-14","Alloy 617",314626,"Plate"
283.59,-0.00448,"Qualified",,1191.69,"CapPass","Cycle 20",20,25218,"416-14","Alloy 617",314626,"Plate"
283.29,-0.00443,"Qualified",,1191.74,"CapPass","Cycle 20",20,25219,"416-14","Alloy 617",314626,"Plate"
282.93,-0.00438,"Qualified",,1191.79,"CapPass","Cycle 20",20,25220,"416-14","Alloy 617",314626,"Plate"
282.88,-0.00437,"Qualified",,1191.79,"CapPass","Cycle 20",20,25221,"416-14","Alloy 617",314626,"Plate"
282.61,-0.00433,"Qualified",,1191.84,"CapPass","Cycle 20",20,25222,"416-14","Alloy 617",314626,"Plate"
282.45,-0.00428,"Qualified",,1191.89,"CapPass","Cycle 20",20,25223,"416-14","Alloy 617",314626,"Plate"
282.15,-0.00423,"Qualified",,1191.93,"CapPass","Cycle 20",20,25224,"416-14","Alloy 617",314626,"Plate"
281.91,-0.00418,"Qualified",,1191.99,"CapPass","Cycle 20",20,25225,"416-14","Alloy 617",314626,"Plate"
281.70,-0.00413,"Qualified",,1192.04,"CapPass","Cycle 20",20,25226,"416-14","Alloy 617",314626,"Plate"
281.50,-0.00408,"Qualified",,1192.09,"CapPass","Cycle 20",20,25227,"416-14","Alloy 617",314626,"Plate"
281.33,-0.00403,"Qualified",,1192.14,"CapPass","Cycle 20",20,25228,"416-14","Alloy 617",314626,"Plate"
281.30,-0.00398,"Qualified",,1192.19,"CapPass","Cycle 20",20,25229,"416-14","Alloy 617",314626,"Plate"
281.37,-0.00393,"Qualified",,1192.24,"CapPass","Cycle 20",20,25230,"416-14","Alloy 617",314626,"Plate"
281.53,-0.00388,"Qualified",,1192.29,"CapPass","Cycle 20",20,25231,"416-14","Alloy 617",314626,"Plate"
281.71,-0.00383,"Qualified",,1192.34,"CapPass","Cycle 20",20,25232,"416-14","Alloy 617",314626,"Plate"
281.93,-0.00377,"Qualified",,1192.40,"CapPass","Cycle 20",20,25233,"416-14","Alloy 617",314626,"Plate"
282.27,-0.00372,"Qualified",,1192.45,"CapPass","Cycle 20",20,25234,"416-14","Alloy 617",314626,"Plate"
282.52,-0.00367,"Qualified",,1192.50,"CapPass","Cycle 20",20,25235,"416-14","Alloy 617",314626,"Plate"
282.82,-0.00362,"Qualified",,1192.55,"CapPass","Cycle 20",20,25236,"416-14","Alloy 617",314626,"Plate"
283.06,-0.00357,"Qualified",,1192.60,"CapPass","Cycle 20",20,25237,"416-14","Alloy 617",314626,"Plate"
283.26,-0.00352,"Qualified",,1192.65,"CapPass","Cycle 20",20,25238,"416-14","Alloy 617",314626,"Plate"
283.55,-0.00347,"Qualified",,1192.70,"CapPass","Cycle 20",20,25239,"416-14","Alloy 617",314626,"Plate"
283.76,-0.00342,"Qualified",,1192.75,"CapPass","Cycle 20",20,25240,"416-14","Alloy 617",314626,"Plate"
283.98,-0.00337,"Qualified",,1192.79,"CapPass","Cycle 20",20,25241,"416-14","Alloy 617",314626,"Plate"
284.00,-0.00337,"Qualified",,1192.80,"CapPass","Cycle 20",20,25242,"416-14","Alloy 617",314626,"Plate"
284.30,-0.00332,"Qualified",,1192.85,"CapPass","Cycle 20",20,25243,"416-14","Alloy 617",314626,"Plate"
284.59,-0.00327,"Qualified",,1192.90,"CapPass","Cycle 20",20,25244,"416-14","Alloy 617",314626,"Plate"
284.83,-0.00322,"Qualified",,1192.95,"CapPass","Cycle 20",20,25245,"416-14","Alloy 617",314626,"Plate"
285.14,-0.00317,"Qualified",,1193.00,"CapPass","Cycle 20",20,25246,"416-14","Alloy 617",314626,"Plate"
285.34,-0.00312,"Qualified",,1193.05,"CapPass","Cycle 20",20,25247,"416-14","Alloy 617",314626,"Plate"
285.58,-0.00307,"Qualified",,1193.10,"CapPass","Cycle 20",20,25248,"416-14","Alloy 617",314626,"Plate"
285.67,-0.00301,"Qualified",,1193.15,"CapPass","Cycle 20",20,25249,"416-14","Alloy 617",314626,"Plate"
285.69,-0.00296,"Qualified",,1193.19,"CapPass","Cycle 20",20,25250,"416-14","Alloy 617",314626,"Plate"
285.69,-0.00291,"Qualified",,1193.24,"CapPass","Cycle 20",20,25251,"416-14","Alloy 617",314626,"Plate"
285.56,-0.00286,"Qualified",,1193.29,"CapPass","Cycle 20",20,25252,"416-14","Alloy 617",314626,"Plate"
285.43,-0.00281,"Qualified",,1193.34,"CapPass","Cycle 20",20,25253,"416-14","Alloy 617",314626,"Plate"
285.33,-0.00276,"Qualified",,1193.39,"CapPass","Cycle 20",20,25254,"416-14","Alloy 617",314626,"Plate"
285.19,-0.00271,"Qualified",,1193.44,"CapPass","Cycle 20",20,25255,"416-14","Alloy 617",314626,"Plate"
285.08,-0.00266,"Qualified",,1193.49,"CapPass","Cycle 20",20,25256,"416-14","Alloy 617",314626,"Plate"
284.86,-0.00261,"Qualified",,1193.54,"CapPass","Cycle 20",20,25257,"416-14","Alloy 617",314626,"Plate"
284.78,-0.00256,"Qualified",,1193.59,"CapPass","Cycle 20",20,25258,"416-14","Alloy 617",314626,"Plate"
284.73,-0.00251,"Qualified",,1193.64,"CapPass","Cycle 20",20,25259,"416-14","Alloy 617",314626,"Plate"
284.63,-0.00246,"Qualified",,1193.69,"CapPass","Cycle 20",20,25260,"416-14","Alloy 617",314626,"Plate"
284.61,-0.00241,"Qualified",,1193.74,"CapPass","Cycle 20",20,25261,"416-14","Alloy 617",314626,"Plate"
284.58,-0.00236,"Qualified",,1193.79,"CapPass","Cycle 20",20,25262,"416-14","Alloy 617",314626,"Plate"
284.58,-0.00236,"Qualified",,1193.79,"CapPass","Cycle 20",20,25263,"416-14","Alloy 617",314626,"Plate"
284.57,-0.00231,"Qualified",,1193.84,"CapPass","Cycle 20",20,25264,"416-14","Alloy 617",314626,"Plate"
284.58,-0.00226,"Qualified",,1193.89,"CapPass","Cycle 20",20,25265,"416-14","Alloy 617",314626,"Plate"
284.53,-0.00221,"Qualified",,1193.94,"CapPass","Cycle 20",20,25266,"416-14","Alloy 617",314626,"Plate"
284.45,-0.00216,"Qualified",,1193.99,"CapPass","Cycle 20",20,25267,"416-14","Alloy 617",314626,"Plate"
284.34,-0.00210,"Qualified",,1194.04,"CapPass","Cycle 20",20,25268,"416-14","Alloy 617",314626,"Plate"
284.23,-0.00205,"Qualified",,1194.09,"CapPass","Cycle 20",20,25269,"416-14","Alloy 617",314626,"Plate"
284.21,-0.00200,"Qualified",,1194.14,"CapPass","Cycle 20",20,25270,"416-14","Alloy 617",314626,"Plate"
284.21,-0.00195,"Qualified",,1194.19,"CapPass","Cycle 20",20,25271,"416-14","Alloy 617",314626,"Plate"
284.28,-0.00190,"Qualified",,1194.25,"CapPass","Cycle 20",20,25272,"416-14","Alloy 617",314626,"Plate"
284.36,-0.00185,"Qualified",,1194.30,"CapPass","Cycle 20",20,25273,"416-14","Alloy 617",314626,"Plate"
284.46,-0.00180,"Qualified",,1194.35,"CapPass","Cycle 20",20,25274,"416-14","Alloy 617",314626,"Plate"
284.69,-0.00175,"Qualified",,1194.40,"CapPass","Cycle 20",20,25275,"416-14","Alloy 617",314626,"Plate"
284.92,-0.00170,"Qualified",,1194.45,"CapPass","Cycle 20",20,25276,"416-14","Alloy 617",314626,"Plate"
285.26,-0.00165,"Qualified",,1194.50,"CapPass","Cycle 20",20,25277,"416-14","Alloy 617",314626,"Plate"
285.59,-0.00160,"Qualified",,1194.55,"CapPass","Cycle 20",20,25278,"416-14","Alloy 617",314626,"Plate"
286.02,-0.00155,"Qualified",,1194.60,"CapPass","Cycle 20",20,25279,"416-14","Alloy 617",314626,"Plate"
286.45,-0.00150,"Qualified",,1194.65,"CapPass","Cycle 20",20,25280,"416-14","Alloy 617",314626,"Plate"
286.66,-0.00145,"Qualified",,1194.70,"CapPass","Cycle 20",20,25281,"416-14","Alloy 617",314626,"Plate"
286.79,-0.00140,"Qualified",,1194.75,"CapPass","Cycle 20",20,25282,"416-14","Alloy 617",314626,"Plate"
286.80,-0.00135,"Qualified",,1194.79,"CapPass","Cycle 20",20,25283,"416-14","Alloy 617",314626,"Plate"
286.80,-0.00135,"Qualified",,1194.79,"CapPass","Cycle 20",20,25284,"416-14","Alloy 617",314626,"Plate"
286.79,-0.00130,"Qualified",,1194.84,"CapPass","Cycle 20",20,25285,"416-14","Alloy 617",314626,"Plate"
286.73,-0.00125,"Qualified",,1194.90,"CapPass","Cycle 20",20,25286,"416-14","Alloy 617",314626,"Plate"
286.67,-0.00120,"Qualified",,1194.94,"CapPass","Cycle 20",20,25287,"416-14","Alloy 617",314626,"Plate"
286.57,-0.00115,"Qualified",,1194.99,"CapPass","Cycle 20",20,25288,"416-14","Alloy 617",314626,"Plate"
286.49,-0.00110,"Qualified",,1195.04,"CapPass","Cycle 20",20,25289,"416-14","Alloy 617",314626,"Plate"
286.35,-0.00105,"Qualified",,1195.09,"CapPass","Cycle 20",20,25290,"416-14","Alloy 617",314626,"Plate"
286.19,-0.00100,"Qualified",,1195.14,"CapPass","Cycle 20",20,25291,"416-14","Alloy 617",314626,"Plate"
286.05,-0.00095,"Qualified",,1195.19,"CapPass","Cycle 20",20,25292,"416-14","Alloy 617",314626,"Plate"
285.98,-0.00089,"Qualified",,1195.24,"CapPass","Cycle 20",20,25293,"416-14","Alloy 617",314626,"Plate"
285.91,-0.00084,"Qualified",,1195.30,"CapPass","Cycle 20",20,25294,"416-14","Alloy 617",314626,"Plate"
286.06,-0.00079,"Qualified",,1195.35,"CapPass","Cycle 20",20,25295,"416-14","Alloy 617",314626,"Plate"
286.32,-0.00074,"Qualified",,1195.40,"CapPass","Cycle 20",20,25296,"416-14","Alloy 617",314626,"Plate"
286.42,-0.00069,"Qualified",,1195.45,"CapPass","Cycle 20",20,25297,"416-14","Alloy 617",314626,"Plate"
286.47,-0.00064,"Qualified",,1195.50,"CapPass","Cycle 20",20,25298,"416-14","Alloy 617",314626,"Plate"
286.56,-0.00059,"Qualified",,1195.54,"CapPass","Cycle 20",20,25299,"416-14","Alloy 617",314626,"Plate"
286.61,-0.00054,"Qualified",,1195.59,"CapPass","Cycle 20",20,25300,"416-14","Alloy 617",314626,"Plate"
286.57,-0.00049,"Qualified",,1195.64,"CapPass","Cycle 20",20,25301,"416-14","Alloy 617",314626,"Plate"
286.50,-0.00044,"Qualified",,1195.69,"CapPass","Cycle 20",20,25302,"416-14","Alloy 617",314626,"Plate"
286.37,-0.00039,"Qualified",,1195.74,"CapPass","Cycle 20",20,25303,"416-14","Alloy 617",314626,"Plate"
286.27,-0.00034,"Qualified",,1195.79,"CapPass","Cycle 20",20,25304,"416-14","Alloy 617",314626,"Plate"
286.27,-0.00034,"Qualified",,1195.79,"CapPass","Cycle 20",20,25305,"416-14","Alloy 617",314626,"Plate"
286.26,-0.00029,"Qualified",,1195.84,"CapPass","Cycle 20",20,25306,"416-14","Alloy 617",314626,"Plate"
286.39,-0.00024,"Qualified",,1195.90,"CapPass","Cycle 20",20,25307,"416-14","Alloy 617",314626,"Plate"
286.87,-0.00019,"Qualified",,1195.96,"CapPass","Cycle 20",20,25308,"416-14","Alloy 617",314626,"Plate"
287.49,-0.00014,"Qualified",,1196.01,"CapPass","Cycle 20",20,25309,"416-14","Alloy 617",314626,"Plate"
284.35,-0.00008,"Qualified",,2936.31,"CapPass","Cycle 50",50,61526,"416-14","Alloy 617",314626,"Plate"
284.38,-0.00003,"Qualified",,2936.36,"CapPass","Cycle 50",50,61527,"416-14","Alloy 617",314626,"Plate"
284.41,0.00002,"Qualified",,2936.41,"CapPass","Cycle 50",50,61528,"416-14","Alloy 617",314626,"Plate"
284.42,0.00007,"Qualified",,2936.46,"CapPass","Cycle 50",50,61529,"416-14","Alloy 617",314626,"Plate"
284.40,0.00012,"Qualified",,2936.51,"CapPass","Cycle 50",50,61530,"416-14","Alloy 617",314626,"Plate"
284.49,0.00017,"Qualified",,2936.56,"CapPass","Cycle 50",50,61531,"416-14","Alloy 617",314626,"Plate"
284.49,0.00022,"Qualified",,2936.61,"CapPass","Cycle 50",50,61532,"416-14","Alloy 617",314626,"Plate"
284.57,0.00027,"Qualified",,2936.66,"CapPass","Cycle 50",50,61533,"416-14","Alloy 617",314626,"Plate"
284.66,0.00032,"Qualified",,2936.71,"CapPass","Cycle 50",50,61534,"416-14","Alloy 617",314626,"Plate"
284.73,0.00037,"Qualified",,2936.76,"CapPass","Cycle 50",50,61535,"416-14","Alloy 617",314626,"Plate"
284.71,0.00041,"Qualified",,2936.79,"CapPass","Cycle 50",50,61536,"416-14","Alloy 617",314626,"Plate"
284.66,0.00042,"Qualified",,2936.81,"CapPass","Cycle 50",50,61537,"416-14","Alloy 617",314626,"Plate"
284.60,0.00047,"Qualified",,2936.86,"CapPass","Cycle 50",50,61538,"416-14","Alloy 617",314626,"Plate"
284.60,0.00052,"Qualified",,2936.91,"CapPass","Cycle 50",50,61539,"416-14","Alloy 617",314626,"Plate"
284.63,0.00057,"Qualified",,2936.96,"CapPass","Cycle 50",50,61540,"416-14","Alloy 617",314626,"Plate"
284.63,0.00062,"Qualified",,2937.00,"CapPass","Cycle 50",50,61541,"416-14","Alloy 617",314626,"Plate"
284.52,0.00067,"Qualified",,2937.06,"CapPass","Cycle 50",50,61542,"416-14","Alloy 617",314626,"Plate"
284.54,0.00072,"Qualified",,2937.11,"CapPass","Cycle 50",50,61543,"416-14","Alloy 617",314626,"Plate"
284.64,0.00077,"Qualified",,2937.16,"CapPass","Cycle 50",50,61544,"416-14","Alloy 617",314626,"Plate"
284.76,0.00082,"Qualified",,2937.21,"CapPass","Cycle 50",50,61545,"416-14","Alloy 617",314626,"Plate"
284.86,0.00087,"Qualified",,2937.26,"CapPass","Cycle 50",50,61546,"416-14","Alloy 617",314626,"Plate"
285.00,0.00092,"Qualified",,2937.31,"CapPass","Cycle 50",50,61547,"416-14","Alloy 617",314626,"Plate"
285.16,0.00097,"Qualified",,2937.36,"CapPass","Cycle 50",50,61548,"416-14","Alloy 617",314626,"Plate"
285.32,0.00103,"Qualified",,2937.41,"CapPass","Cycle 50",50,61549,"416-14","Alloy 617",314626,"Plate"
285.48,0.00108,"Qualified",,2937.46,"CapPass","Cycle 50",50,61550,"416-14","Alloy 617",314626,"Plate"
285.61,0.00113,"Qualified",,2937.51,"CapPass","Cycle 50",50,61551,"416-14","Alloy 617",314626,"Plate"
285.78,0.00118,"Qualified",,2937.56,"CapPass","Cycle 50",50,61552,"416-14","Alloy 617",314626,"Plate"
286.03,0.00123,"Qualified",,2937.61,"CapPass","Cycle 50",50,61553,"416-14","Alloy 617",314626,"Plate"
286.21,0.00128,"Qualified",,2937.66,"CapPass","Cycle 50",50,61554,"416-14","Alloy 617",314626,"Plate"
286.30,0.00133,"Qualified",,2937.71,"CapPass","Cycle 50",50,61555,"416-14","Alloy 617",314626,"Plate"
286.37,0.00138,"Qualified",,2937.76,"CapPass","Cycle 50",50,61556,"416-14","Alloy 617",314626,"Plate"
286.37,0.00141,"Qualified",,2937.79,"CapPass","Cycle 50",50,61557,"416-14","Alloy 617",314626,"Plate"
286.34,0.00143,"Qualified",,2937.81,"CapPass","Cycle 50",50,61558,"416-14","Alloy 617",314626,"Plate"
286.36,0.00148,"Qualified",,2937.86,"CapPass","Cycle 50",50,61559,"416-14","Alloy 617",314626,"Plate"
286.41,0.00153,"Qualified",,2937.91,"CapPass","Cycle 50",50,61560,"416-14","Alloy 617",314626,"Plate"
286.55,0.00158,"Qualified",,2937.96,"CapPass","Cycle 50",50,61561,"416-14","Alloy 617",314626,"Plate"
286.68,0.00163,"Qualified",,2938.01,"CapPass","Cycle 50",50,61562,"416-14","Alloy 617",314626,"Plate"
286.88,0.00168,"Qualified",,2938.06,"CapPass","Cycle 50",50,61563,"416-14","Alloy 617",314626,"Plate"
286.95,0.00173,"Qualified",,2938.11,"CapPass","Cycle 50",50,61564,"416-14","Alloy 617",314626,"Plate"
286.99,0.00178,"Qualified",,2938.16,"CapPass","Cycle 50",50,61565,"416-14","Alloy 617",314626,"Plate"
287.03,0.00183,"Qualified",,2938.21,"CapPass","Cycle 50",50,61566,"416-14","Alloy 617",314626,"Plate"
287.10,0.00189,"Qualified",,2938.27,"CapPass","Cycle 50",50,61567,"416-14","Alloy 617",314626,"Plate"
287.24,0.00194,"Qualified",,2938.32,"CapPass","Cycle 50",50,61568,"416-14","Alloy 617",314626,"Plate"
287.39,0.00199,"Qualified",,2938.37,"CapPass","Cycle 50",50,61569,"416-14","Alloy 617",314626,"Plate"
287.51,0.00204,"Qualified",,2938.41,"CapPass","Cycle 50",50,61570,"416-14","Alloy 617",314626,"Plate"
287.59,0.00209,"Qualified",,2938.46,"CapPass","Cycle 50",50,61571,"416-14","Alloy 617",314626,"Plate"
287.54,0.00214,"Qualified",,2938.51,"CapPass","Cycle 50",50,61572,"416-14","Alloy 617",314626,"Plate"
287.53,0.00219,"Qualified",,2938.56,"CapPass","Cycle 50",50,61573,"416-14","Alloy 617",314626,"Plate"
287.55,0.00224,"Qualified",,2938.61,"CapPass","Cycle 50",50,61574,"416-14","Alloy 617",314626,"Plate"
287.69,0.00229,"Qualified",,2938.67,"CapPass","Cycle 50",50,61575,"416-14","Alloy 617",314626,"Plate"
287.82,0.00234,"Qualified",,2938.72,"CapPass","Cycle 50",50,61576,"416-14","Alloy 617",314626,"Plate"
287.88,0.00239,"Qualified",,2938.76,"CapPass","Cycle 50",50,61577,"416-14","Alloy 617",314626,"Plate"
287.92,0.00242,"Qualified",,2938.79,"CapPass","Cycle 50",50,61578,"416-14","Alloy 617",314626,"Plate"
287.92,0.00244,"Qualified",,2938.82,"CapPass","Cycle 50",50,61579,"416-14","Alloy 617",314626,"Plate"
288.00,0.00249,"Qualified",,2938.86,"CapPass","Cycle 50",50,61580,"416-14","Alloy 617",314626,"Plate"
287.93,0.00254,"Qualified",,2938.92,"CapPass","Cycle 50",50,61581,"416-14","Alloy 617",314626,"Plate"
287.91,0.00259,"Qualified",,2938.97,"CapPass","Cycle 50",50,61582,"416-14","Alloy 617",314626,"Plate"
287.93,0.00264,"Qualified",,2939.02,"CapPass","Cycle 50",50,61583,"416-14","Alloy 617",314626,"Plate"
287.95,0.00269,"Qualified",,2939.07,"CapPass","Cycle 50",50,61584,"416-14","Alloy 617",314626,"Plate"
287.92,0.00275,"Qualified",,2939.12,"CapPass","Cycle 50",50,61585,"416-14","Alloy 617",314626,"Plate"
287.89,0.00280,"Qualified",,2939.16,"CapPass","Cycle 50",50,61586,"416-14","Alloy 617",314626,"Plate"
287.76,0.00285,"Qualified",,2939.21,"CapPass","Cycle 50",50,61587,"416-14","Alloy 617",314626,"Plate"
287.69,0.00290,"Qualified",,2939.27,"CapPass","Cycle 50",50,61588,"416-14","Alloy 617",314626,"Plate"
287.63,0.00295,"Qualified",,2939.32,"CapPass","Cycle 50",50,61589,"416-14","Alloy 617",314626,"Plate"
287.58,0.00300,"Qualified",,2939.37,"CapPass","Cycle 50",50,61590,"416-14","Alloy 617",314626,"Plate"
287.56,0.00305,"Qualified",,2939.42,"CapPass","Cycle 50",50,61591,"416-14","Alloy 617",314626,"Plate"
287.67,0.00310,"Qualified",,2939.47,"CapPass","Cycle 50",50,61592,"416-14","Alloy 617",314626,"Plate"
287.84,0.00315,"Qualified",,2939.52,"CapPass","Cycle 50",50,61593,"416-14","Alloy 617",314626,"Plate"
287.90,0.00320,"Qualified",,2939.57,"CapPass","Cycle 50",50,61594,"416-14","Alloy 617",314626,"Plate"
288.00,0.00325,"Qualified",,2939.62,"CapPass","Cycle 50",50,61595,"416-14","Alloy 617",314626,"Plate"
288.07,0.00330,"Qualified",,2939.67,"CapPass","Cycle 50",50,61596,"416-14","Alloy 617",314626,"Plate"
288.26,0.00335,"Qualified",,2939.72,"CapPass","Cycle 50",50,61597,"416-14","Alloy 617",314626,"Plate"
288.35,0.00340,"Qualified",,2939.77,"CapPass","Cycle 50",50,61598,"416-14","Alloy 617",314626,"Plate"
288.39,0.00343,"Qualified",,2939.79,"CapPass","Cycle 50",50,61599,"416-14","Alloy 617",314626,"Plate"
288.39,0.00345,"Qualified",,2939.82,"CapPass","Cycle 50",50,61600,"416-14","Alloy 617",314626,"Plate"
288.42,0.00350,"Qualified",,2939.87,"CapPass","Cycle 50",50,61601,"416-14","Alloy 617",314626,"Plate"
288.37,0.00355,"Qualified",,2939.92,"CapPass","Cycle 50",50,61602,"416-14","Alloy 617",314626,"Plate"
288.40,0.00360,"Qualified",,2939.97,"CapPass","Cycle 50",50,61603,"416-14","Alloy 617",314626,"Plate"
288.42,0.00365,"Qualified",,2940.02,"CapPass","Cycle 50",50,61604,"416-14","Alloy 617",314626,"Plate"
288.28,0.00370,"Qualified",,2940.07,"CapPass","Cycle 50",50,61605,"416-14","Alloy 617",314626,"Plate"
288.13,0.00375,"Qualified",,2940.12,"CapPass","Cycle 50",50,61606,"416-14","Alloy 617",314626,"Plate"
288.24,0.00380,"Qualified",,2940.17,"CapPass","Cycle 50",50,61607,"416-14","Alloy 617",314626,"Plate"
288.28,0.00386,"Qualified",,2940.22,"CapPass","Cycle 50",50,61608,"416-14","Alloy 617",314626,"Plate"
288.36,0.00391,"Qualified",,2940.27,"CapPass","Cycle 50",50,61609,"416-14","Alloy 617",314626,"Plate"
288.32,0.00396,"Qualified",,2940.31,"CapPass","Cycle 50",50,61610,"416-14","Alloy 617",314626,"Plate"
288.14,0.00401,"Qualified",,2940.36,"CapPass","Cycle 50",50,61611,"416-14","Alloy 617",314626,"Plate"
287.92,0.00406,"Qualified",,2940.41,"CapPass","Cycle 50",50,61612,"416-14","Alloy 617",314626,"Plate"
287.66,0.00411,"Qualified",,2940.46,"CapPass","Cycle 50",50,61613,"416-14","Alloy 617",314626,"Plate"
287.35,0.00416,"Qualified",,2940.52,"CapPass","Cycle 50",50,61614,"416-14","Alloy 617",314626,"Plate"
287.32,0.00421,"Qualified",,2940.57,"CapPass","Cycle 50",50,61615,"416-14","Alloy 617",314626,"Plate"
287.47,0.00426,"Qualified",,2940.63,"CapPass","Cycle 50",50,61616,"416-14","Alloy 617",314626,"Plate"
287.79,0.00431,"Qualified",,2940.67,"CapPass","Cycle 50",50,61617,"416-14","Alloy 617",314626,"Plate"
287.96,0.00436,"Qualified",,2940.72,"CapPass","Cycle 50",50,61618,"416-14","Alloy 617",314626,"Plate"
288.00,0.00441,"Qualified",,2940.76,"CapPass","Cycle 50",50,61619,"416-14","Alloy 617",314626,"Plate"
287.93,0.00444,"Qualified",,2940.79,"CapPass","Cycle 50",50,61620,"416-14","Alloy 617",314626,"Plate"
287.81,0.00446,"Qualified",,2940.81,"CapPass","Cycle 50",50,61621,"416-14","Alloy 617",314626,"Plate"
287.42,0.00451,"Qualified",,2940.86,"CapPass","Cycle 50",50,61622,"416-14","Alloy 617",314626,"Plate"
287.08,0.00456,"Qualified",,2940.91,"CapPass","Cycle 50",50,61623,"416-14","Alloy 617",314626,"Plate"
286.73,0.00461,"Qualified",,2940.96,"CapPass","Cycle 50",50,61624,"416-14","Alloy 617",314626,"Plate"
286.46,0.00466,"Qualified",,2941.01,"CapPass","Cycle 50",50,61625,"416-14","Alloy 617",314626,"Plate"
286.23,0.00471,"Qualified",,2941.07,"CapPass","Cycle 50",50,61626,"416-14","Alloy 617",314626,"Plate"
286.09,0.00476,"Qualified",,2941.12,"CapPass","Cycle 50",50,61627,"416-14","Alloy 617",314626,"Plate"
286.05,0.00481,"Qualified",,2941.17,"CapPass","Cycle 50",50,61628,"416-14","Alloy 617",314626,"Plate"
285.98,0.00486,"Qualified",,2941.22,"CapPass","Cycle 50",50,61629,"416-14","Alloy 617",314626,"Plate"
285.99,0.00491,"Qualified",,2941.27,"CapPass","Cycle 50",50,61630,"416-14","Alloy 617",314626,"Plate"
286.07,0.00497,"Qualified",,2941.32,"CapPass","Cycle 50",50,61631,"416-14","Alloy 617",314626,"Plate"
286.27,0.00502,"Qualified",,2941.37,"CapPass","Cycle 50",50,61632,"416-14","Alloy 617",314626,"Plate"
286.45,0.00507,"Qualified",,2941.42,"CapPass","Cycle 50",50,61633,"416-14","Alloy 617",314626,"Plate"
286.58,0.00512,"Qualified",,2941.47,"CapPass","Cycle 50",50,61634,"416-14","Alloy 617",314626,"Plate"
286.70,0.00517,"Qualified",,2941.52,"CapPass","Cycle 50",50,61635,"416-14","Alloy 617",314626,"Plate"
286.78,0.00522,"Qualified",,2941.57,"CapPass","Cycle 50",50,61636,"416-14","Alloy 617",314626,"Plate"
286.89,0.00527,"Qualified",,2941.62,"CapPass","Cycle 50",50,61637,"416-14","Alloy 617",314626,"Plate"
286.97,0.00532,"Qualified",,2941.68,"CapPass","Cycle 50",50,61638,"416-14","Alloy 617",314626,"Plate"
287.14,0.00537,"Qualified",,2941.73,"CapPass","Cycle 50",50,61639,"416-14","Alloy 617",314626,"Plate"
287.35,0.00542,"Qualified",,2941.78,"CapPass","Cycle 50",50,61640,"416-14","Alloy 617",314626,"Plate"
287.40,0.00544,"Qualified",,2941.79,"CapPass","Cycle 50",50,61641,"416-14","Alloy 617",314626,"Plate"
287.44,0.00547,"Qualified",,2941.83,"CapPass","Cycle 50",50,61642,"416-14","Alloy 617",314626,"Plate"
287.50,0.00552,"Qualified",,2941.88,"CapPass","Cycle 50",50,61643,"416-14","Alloy 617",314626,"Plate"
287.59,0.00557,"Qualified",,2941.93,"CapPass","Cycle 50",50,61644,"416-14","Alloy 617",314626,"Plate"
287.73,0.00562,"Qualified",,2941.98,"CapPass","Cycle 50",50,61645,"416-14","Alloy 617",314626,"Plate"
287.80,0.00567,"Qualified",,2942.03,"CapPass","Cycle 50",50,61646,"416-14","Alloy 617",314626,"Plate"
287.89,0.00572,"Qualified",,2942.08,"CapPass","Cycle 50",50,61647,"416-14","Alloy 617",314626,"Plate"
288.01,0.00577,"Qualified",,2942.13,"CapPass","Cycle 50",50,61648,"416-14","Alloy 617",314626,"Plate"
288.07,0.00582,"Qualified",,2942.18,"CapPass","Cycle 50",50,61649,"416-14","Alloy 617",314626,"Plate"
288.12,0.00587,"Qualified",,2942.23,"CapPass","Cycle 50",50,61650,"416-14","Alloy 617",314626,"Plate"
288.20,0.00592,"Qualified",,2942.28,"CapPass","Cycle 50",50,61651,"416-14","Alloy 617",314626,"Plate"
288.23,0.00598,"Qualified",,2942.33,"CapPass","Cycle 50",50,61652,"416-14","Alloy 617",314626,"Plate"
288.28,0.00603,"Qualified",,2942.38,"CapPass","Cycle 50",50,61653,"416-14","Alloy 617",314626,"Plate"
288.34,0.00608,"Qualified",,2942.43,"CapPass","Cycle 50",50,61654,"416-14","Alloy 617",314626,"Plate"
288.33,0.00613,"Qualified",,2942.48,"CapPass","Cycle 50",50,61655,"416-14","Alloy 617",314626,"Plate"
288.26,0.00618,"Qualified",,2942.53,"CapPass","Cycle 50",50,61656,"416-14","Alloy 617",314626,"Plate"
288.23,0.00623,"Qualified",,2942.58,"CapPass","Cycle 50",50,61657,"416-14","Alloy 617",314626,"Plate"
288.27,0.00628,"Qualified",,2942.63,"CapPass","Cycle 50",50,61658,"416-14","Alloy 617",314626,"Plate"
288.40,0.00633,"Qualified",,2942.68,"CapPass","Cycle 50",50,61659,"416-14","Alloy 617",314626,"Plate"
288.61,0.00638,"Qualified",,2942.73,"CapPass","Cycle 50",50,61660,"416-14","Alloy 617",314626,"Plate"
288.78,0.00643,"Qualified",,2942.78,"CapPass","Cycle 50",50,61661,"416-14","Alloy 617",314626,"Plate"
288.82,0.00644,"Qualified",,2942.79,"CapPass","Cycle 50",50,61662,"416-14","Alloy 617",314626,"Plate"
288.93,0.00648,"Qualified",,2942.83,"CapPass","Cycle 50",50,61663,"416-14","Alloy 617",314626,"Plate"
288.99,0.00653,"Qualified",,2942.88,"CapPass","Cycle 50",50,61664,"416-14","Alloy 617",314626,"Plate"
288.98,0.00658,"Qualified",,2942.93,"CapPass","Cycle 50",50,61665,"416-14","Alloy 617",314626,"Plate"
288.88,0.00663,"Qualified",,2942.98,"CapPass","Cycle 50",50,61666,"416-14","Alloy 617",314626,"Plate"
288.74,0.00668,"Qualified",,2943.03,"CapPass","Cycle 50",50,61667,"416-14","Alloy 617",314626,"Plate"
288.62,0.00673,"Qualified",,2943.08,"CapPass","Cycle 50",50,61668,"416-14","Alloy 617",314626,"Plate"
288.47,0.00678,"Qualified",,2943.13,"CapPass","Cycle 50",50,61669,"416-14","Alloy 617",314626,"Plate"
288.44,0.00683,"Qualified",,2943.18,"CapPass","Cycle 50",50,61670,"416-14","Alloy 617",314626,"Plate"
288.50,0.00688,"Qualified",,2943.23,"CapPass","Cycle 50",50,61671,"416-14","Alloy 617",314626,"Plate"
288.55,0.00694,"Qualified",,2943.29,"CapPass","Cycle 50",50,61672,"416-14","Alloy 617",314626,"Plate"
288.78,0.00699,"Qualified",,2943.34,"CapPass","Cycle 50",50,61673,"416-14","Alloy 617",314626,"Plate"
289.12,0.00704,"Qualified",,2943.39,"CapPass","Cycle 50",50,61674,"416-14","Alloy 617",314626,"Plate"
289.38,0.00709,"Qualified",,2943.44,"CapPass","Cycle 50",50,61675,"416-14","Alloy 617",314626,"Plate"
289.59,0.00714,"Qualified",,2943.49,"CapPass","Cycle 50",50,61676,"416-14","Alloy 617",314626,"Plate"
289.79,0.00719,"Qualified",,2943.54,"CapPass","Cycle 50",50,61677,"416-14","Alloy 617",314626,"Plate"
289.98,0.00724,"Qualified",,2943.59,"CapPass","Cycle 50",50,61678,"416-14","Alloy 617",314626,"Plate"
290.14,0.00729,"Qualified",,2943.64,"CapPass","Cycle 50",50,61679,"416-14","Alloy 617",314626,"Plate"
290.34,0.00734,"Qualified",,2943.69,"CapPass","Cycle 50",50,61680,"416-14","Alloy 617",314626,"Plate"
290.60,0.00739,"Qualified",,2943.74,"CapPass","Cycle 50",50,61681,"416-14","Alloy 617",314626,"Plate"
290.70,0.00744,"Qualified",,2943.79,"CapPass","Cycle 50",50,61682,"416-14","Alloy 617",314626,"Plate"
290.73,0.00744,"Qualified",,2943.79,"CapPass","Cycle 50",50,61683,"416-14","Alloy 617",314626,"Plate"
290.80,0.00749,"Qualified",,2943.84,"CapPass","Cycle 50",50,61684,"416-14","Alloy 617",314626,"Plate"
290.93,0.00754,"Qualified",,2943.89,"CapPass","Cycle 50",50,61685,"416-14","Alloy 617",314626,"Plate"
290.93,0.00759,"Qualified",,2943.94,"CapPass","Cycle 50",50,61686,"416-14","Alloy 617",314626,"Plate"
290.89,0.00764,"Qualified",,2943.99,"CapPass","Cycle 50",50,61687,"416-14","Alloy 617",314626,"Plate"
290.86,0.00769,"Qualified",,2944.04,"CapPass","Cycle 50",50,61688,"416-14","Alloy 617",314626,"Plate"
290.81,0.00774,"Qualified",,2944.09,"CapPass","Cycle 50",50,61689,"416-14","Alloy 617",314626,"Plate"
290.84,0.00779,"Qualified",,2944.13,"CapPass","Cycle 50",50,61690,"416-14","Alloy 617",314626,"Plate"
290.72,0.00784,"Qualified",,2944.18,"CapPass","Cycle 50",50,61691,"416-14","Alloy 617",314626,"Plate"
290.38,0.00789,"Qualified",,2944.23,"CapPass","Cycle 50",50,61692,"416-14","Alloy 617",314626,"Plate"
290.06,0.00794,"Qualified",,2944.29,"CapPass","Cycle 50",50,61693,"416-14","Alloy 617",314626,"Plate"
289.95,0.00800,"Qualified",,2944.34,"CapPass","Cycle 50",50,61694,"416-14","Alloy 617",314626,"Plate"
289.98,0.00805,"Qualified",,2944.38,"CapPass","Cycle 50",50,61695,"416-14","Alloy 617",314626,"Plate"
289.81,0.00810,"Qualified",,2944.43,"CapPass","Cycle 50",50,61696,"416-14","Alloy 617",314626,"Plate"
289.47,0.00815,"Qualified",,2944.48,"CapPass","Cycle 50",50,61697,"416-14","Alloy 617",314626,"Plate"
289.04,0.00820,"Qualified",,2944.53,"CapPass","Cycle 50",50,61698,"416-14","Alloy 617",314626,"Plate"
288.71,0.00825,"Qualified",,2944.58,"CapPass","Cycle 50",50,61699,"416-14","Alloy 617",314626,"Plate"
288.28,0.00830,"Qualified",,2944.63,"CapPass","Cycle 50",50,61700,"416-14","Alloy 617",314626,"Plate"
287.99,0.00835,"Qualified",,2944.68,"CapPass","Cycle 50",50,61701,"416-14","Alloy 617",314626,"Plate"
287.93,0.00840,"Qualified",,2944.74,"CapPass","Cycle 50",50,61702,"416-14","Alloy 617",314626,"Plate"
287.97,0.00845,"Qualified",,2944.79,"CapPass","Cycle 50",50,61703,"416-14","Alloy 617",314626,"Plate"
288.00,0.00846,"Qualified",,2944.79,"CapPass","Cycle 50",50,61704,"416-14","Alloy 617",314626,"Plate"
288.01,0.00850,"Qualified",,2944.83,"CapPass","Cycle 50",50,61705,"416-14","Alloy 617",314626,"Plate"
288.04,0.00855,"Qualified",,2944.88,"CapPass","Cycle 50",50,61706,"416-14","Alloy 617",314626,"Plate"
287.93,0.00860,"Qualified",,2944.93,"CapPass","Cycle 50",50,61707,"416-14","Alloy 617",314626,"Plate"
287.73,0.00865,"Qualified",,2944.98,"CapPass","Cycle 50",50,61708,"416-14","Alloy 617",314626,"Plate"
287.51,0.00870,"Qualified",,2945.03,"CapPass","Cycle 50",50,61709,"416-14","Alloy 617",314626,"Plate"
287.36,0.00875,"Qualified",,2945.08,"CapPass","Cycle 50",50,61710,"416-14","Alloy 617",314626,"Plate"
287.27,0.00880,"Qualified",,2945.14,"CapPass","Cycle 50",50,61711,"416-14","Alloy 617",314626,"Plate"
287.27,0.00885,"Qualified",,2945.19,"CapPass","Cycle 50",50,61712,"416-14","Alloy 617",314626,"Plate"
287.38,0.00890,"Qualified",,2945.24,"CapPass","Cycle 50",50,61713,"416-14","Alloy 617",314626,"Plate"
287.55,0.00895,"Qualified",,2945.29,"CapPass","Cycle 50",50,61714,"416-14","Alloy 617",314626,"Plate"
287.62,0.00900,"Qualified",,2945.34,"CapPass","Cycle 50",50,61715,"416-14","Alloy 617",314626,"Plate"
287.82,0.00905,"Qualified",,2945.39,"CapPass","Cycle 50",50,61716,"416-14","Alloy 617",314626,"Plate"
288.06,0.00910,"Qualified",,2945.44,"CapPass","Cycle 50",50,61717,"416-14","Alloy 617",314626,"Plate"
288.36,0.00916,"Qualified",,2945.50,"CapPass","Cycle 50",50,61718,"416-14","Alloy 617",314626,"Plate"
288.78,0.00921,"Qualified",,2945.55,"CapPass","Cycle 50",50,61719,"416-14","Alloy 617",314626,"Plate"
289.33,0.00926,"Qualified",,2945.60,"CapPass","Cycle 50",50,61720,"416-14","Alloy 617",314626,"Plate"
289.82,0.00931,"Qualified",,2945.65,"CapPass","Cycle 50",50,61721,"416-14","Alloy 617",314626,"Plate"
290.29,0.00936,"Qualified",,2945.70,"CapPass","Cycle 50",50,61722,"416-14","Alloy 617",314626,"Plate"
290.85,0.00941,"Qualified",,2945.75,"CapPass","Cycle 50",50,61723,"416-14","Alloy 617",314626,"Plate"
291.32,0.00945,"Qualified",,2945.79,"CapPass","Cycle 50",50,61724,"416-14","Alloy 617",314626,"Plate"
291.47,0.00946,"Qualified",,2945.80,"CapPass","Cycle 50",50,61725,"416-14","Alloy 617",314626,"Plate"
291.92,0.00951,"Qualified",,2945.85,"CapPass","Cycle 50",50,61726,"416-14","Alloy 617",314626,"Plate"
292.24,0.00956,"Qualified",,2945.90,"CapPass","Cycle 50",50,61727,"416-14","Alloy 617",314626,"Plate"
292.57,0.00961,"Qualified",,2945.96,"CapPass","Cycle 50",50,61728,"416-14","Alloy 617",314626,"Plate"
292.95,0.00966,"Qualified",,2946.01,"CapPass","Cycle 50",50,61729,"416-14","Alloy 617",314626,"Plate"
293.25,0.00971,"Qualified",,2946.05,"CapPass","Cycle 50",50,61730,"416-14","Alloy 617",314626,"Plate"
