Repository: js-molina/fatigue-A617

File: data/850C/Strain rate 0.001/3.0% strain/HTM_A19_Cycles_41614.csv (part 18 of 30)
"Stress Mpa","Strain","Qual State","Qual Exceptions","Elapsed Time Sec","Data State","Cycle Label","Cycle","Count","Sample","Alloy","Heat","Material_Form"
293.41,0.00976,"Qualified",,2946.10,"CapPass","Cycle 50",50,61731,"416-14","Alloy 617",314626,"Plate"
293.37,0.00981,"Qualified",,2946.15,"CapPass","Cycle 50",50,61732,"416-14","Alloy 617",314626,"Plate"
293.20,0.00986,"Qualified",,2946.19,"CapPass","Cycle 50",50,61733,"416-14","Alloy 617",314626,"Plate"
292.84,0.00991,"Qualified",,2946.25,"CapPass","Cycle 50",50,61734,"416-14","Alloy 617",314626,"Plate"
292.61,0.00996,"Qualified",,2946.30,"CapPass","Cycle 50",50,61735,"416-14","Alloy 617",314626,"Plate"
292.63,0.01002,"Qualified",,2946.35,"CapPass","Cycle 50",50,61736,"416-14","Alloy 617",314626,"Plate"
292.59,0.01007,"Qualified",,2946.40,"CapPass","Cycle 50",50,61737,"416-14","Alloy 617",314626,"Plate"
292.41,0.01012,"Qualified",,2946.45,"CapPass","Cycle 50",50,61738,"416-14","Alloy 617",314626,"Plate"
292.15,0.01017,"Qualified",,2946.50,"CapPass","Cycle 50",50,61739,"416-14","Alloy 617",314626,"Plate"
291.99,0.01022,"Qualified",,2946.55,"CapPass","Cycle 50",50,61740,"416-14","Alloy 617",314626,"Plate"
292.00,0.01027,"Qualified",,2946.60,"CapPass","Cycle 50",50,61741,"416-14","Alloy 617",314626,"Plate"
292.09,0.01032,"Qualified",,2946.65,"CapPass","Cycle 50",50,61742,"416-14","Alloy 617",314626,"Plate"
292.15,0.01037,"Qualified",,2946.70,"CapPass","Cycle 50",50,61743,"416-14","Alloy 617",314626,"Plate"
292.25,0.01042,"Qualified",,2946.75,"CapPass","Cycle 50",50,61744,"416-14","Alloy 617",314626,"Plate"
292.28,0.01046,"Qualified",,2946.79,"CapPass","Cycle 50",50,61745,"416-14","Alloy 617",314626,"Plate"
292.28,0.01047,"Qualified",,2946.80,"CapPass","Cycle 50",50,61746,"416-14","Alloy 617",314626,"Plate"
292.16,0.01052,"Qualified",,2946.85,"CapPass","Cycle 50",50,61747,"416-14","Alloy 617",314626,"Plate"
291.90,0.01057,"Qualified",,2946.90,"CapPass","Cycle 50",50,61748,"416-14","Alloy 617",314626,"Plate"
291.61,0.01062,"Qualified",,2946.95,"CapPass","Cycle 50",50,61749,"416-14","Alloy 617",314626,"Plate"
291.42,0.01067,"Qualified",,2947.00,"CapPass","Cycle 50",50,61750,"416-14","Alloy 617",314626,"Plate"
291.35,0.01072,"Qualified",,2947.05,"CapPass","Cycle 50",50,61751,"416-14","Alloy 617",314626,"Plate"
291.16,0.01077,"Qualified",,2947.10,"CapPass","Cycle 50",50,61752,"416-14","Alloy 617",314626,"Plate"
290.94,0.01082,"Qualified",,2947.15,"CapPass","Cycle 50",50,61753,"416-14","Alloy 617",314626,"Plate"
290.61,0.01087,"Qualified",,2947.20,"CapPass","Cycle 50",50,61754,"416-14","Alloy 617",314626,"Plate"
290.28,0.01093,"Qualified",,2947.25,"CapPass","Cycle 50",50,61755,"416-14","Alloy 617",314626,"Plate"
289.97,0.01098,"Qualified",,2947.30,"CapPass","Cycle 50",50,61756,"416-14","Alloy 617",314626,"Plate"
289.66,0.01103,"Qualified",,2947.35,"CapPass","Cycle 50",50,61757,"416-14","Alloy 617",314626,"Plate"
289.28,0.01108,"Qualified",,2947.40,"CapPass","Cycle 50",50,61758,"416-14","Alloy 617",314626,"Plate"
289.06,0.01113,"Qualified",,2947.45,"CapPass","Cycle 50",50,61759,"416-14","Alloy 617",314626,"Plate"
288.93,0.01118,"Qualified",,2947.50,"CapPass","Cycle 50",50,61760,"416-14","Alloy 617",314626,"Plate"
288.91,0.01123,"Qualified",,2947.56,"CapPass","Cycle 50",50,61761,"416-14","Alloy 617",314626,"Plate"
289.00,0.01128,"Qualified",,2947.61,"CapPass","Cycle 50",50,61762,"416-14","Alloy 617",314626,"Plate"
289.13,0.01133,"Qualified",,2947.66,"CapPass","Cycle 50",50,61763,"416-14","Alloy 617",314626,"Plate"
289.31,0.01138,"Qualified",,2947.71,"CapPass","Cycle 50",50,61764,"416-14","Alloy 617",314626,"Plate"
289.49,0.01143,"Qualified",,2947.76,"CapPass","Cycle 50",50,61765,"416-14","Alloy 617",314626,"Plate"
289.66,0.01146,"Qualified",,2947.79,"CapPass","Cycle 50",50,61766,"416-14","Alloy 617",314626,"Plate"
289.73,0.01148,"Qualified",,2947.81,"CapPass","Cycle 50",50,61767,"416-14","Alloy 617",314626,"Plate"
290.06,0.01153,"Qualified",,2947.86,"CapPass","Cycle 50",50,61768,"416-14","Alloy 617",314626,"Plate"
290.39,0.01158,"Qualified",,2947.92,"CapPass","Cycle 50",50,61769,"416-14","Alloy 617",314626,"Plate"
290.75,0.01163,"Qualified",,2947.97,"CapPass","Cycle 50",50,61770,"416-14","Alloy 617",314626,"Plate"
291.12,0.01168,"Qualified",,2948.02,"CapPass","Cycle 50",50,61771,"416-14","Alloy 617",314626,"Plate"
291.50,0.01173,"Qualified",,2948.07,"CapPass","Cycle 50",50,61772,"416-14","Alloy 617",314626,"Plate"
291.88,0.01178,"Qualified",,2948.12,"CapPass","Cycle 50",50,61773,"416-14","Alloy 617",314626,"Plate"
292.22,0.01183,"Qualified",,2948.17,"CapPass","Cycle 50",50,61774,"416-14","Alloy 617",314626,"Plate"
292.55,0.01188,"Qualified",,2948.22,"CapPass","Cycle 50",50,61775,"416-14","Alloy 617",314626,"Plate"
292.81,0.01193,"Qualified",,2948.26,"CapPass","Cycle 50",50,61776,"416-14","Alloy 617",314626,"Plate"
292.90,0.01198,"Qualified",,2948.31,"CapPass","Cycle 50",50,61777,"416-14","Alloy 617",314626,"Plate"
292.84,0.01203,"Qualified",,2948.36,"CapPass","Cycle 50",50,61778,"416-14","Alloy 617",314626,"Plate"
292.76,0.01209,"Qualified",,2948.41,"CapPass","Cycle 50",50,61779,"416-14","Alloy 617",314626,"Plate"
292.70,0.01214,"Qualified",,2948.46,"CapPass","Cycle 50",50,61780,"416-14","Alloy 617",314626,"Plate"
292.56,0.01219,"Qualified",,2948.51,"CapPass","Cycle 50",50,61781,"416-14","Alloy 617",314626,"Plate"
292.47,0.01224,"Qualified",,2948.56,"CapPass","Cycle 50",50,61782,"416-14","Alloy 617",314626,"Plate"
292.45,0.01229,"Qualified",,2948.61,"CapPass","Cycle 50",50,61783,"416-14","Alloy 617",314626,"Plate"
292.40,0.01234,"Qualified",,2948.67,"CapPass","Cycle 50",50,61784,"416-14","Alloy 617",314626,"Plate"
292.42,0.01239,"Qualified",,2948.72,"CapPass","Cycle 50",50,61785,"416-14","Alloy 617",314626,"Plate"
292.46,0.01244,"Qualified",,2948.77,"CapPass","Cycle 50",50,61786,"416-14","Alloy 617",314626,"Plate"
292.52,0.01247,"Qualified",,2948.79,"CapPass","Cycle 50",50,61787,"416-14","Alloy 617",314626,"Plate"
292.57,0.01249,"Qualified",,2948.82,"CapPass","Cycle 50",50,61788,"416-14","Alloy 617",314626,"Plate"
292.63,0.01254,"Qualified",,2948.87,"CapPass","Cycle 50",50,61789,"416-14","Alloy 617",314626,"Plate"
292.74,0.01259,"Qualified",,2948.92,"CapPass","Cycle 50",50,61790,"416-14","Alloy 617",314626,"Plate"
292.86,0.01264,"Qualified",,2948.97,"CapPass","Cycle 50",50,61791,"416-14","Alloy 617",314626,"Plate"
292.92,0.01269,"Qualified",,2949.02,"CapPass","Cycle 50",50,61792,"416-14","Alloy 617",314626,"Plate"
292.89,0.01274,"Qualified",,2949.07,"CapPass","Cycle 50",50,61793,"416-14","Alloy 617",314626,"Plate"
292.89,0.01279,"Qualified",,2949.12,"CapPass","Cycle 50",50,61794,"416-14","Alloy 617",314626,"Plate"
292.81,0.01284,"Qualified",,2949.17,"CapPass","Cycle 50",50,61795,"416-14","Alloy 617",314626,"Plate"
292.65,0.01289,"Qualified",,2949.21,"CapPass","Cycle 50",50,61796,"416-14","Alloy 617",314626,"Plate"
292.40,0.01295,"Qualified",,2949.26,"CapPass","Cycle 50",50,61797,"416-14","Alloy 617",314626,"Plate"
292.18,0.01300,"Qualified",,2949.31,"CapPass","Cycle 50",50,61798,"416-14","Alloy 617",314626,"Plate"
292.00,0.01305,"Qualified",,2949.37,"CapPass","Cycle 50",50,61799,"416-14","Alloy 617",314626,"Plate"
291.95,0.01310,"Qualified",,2949.42,"CapPass","Cycle 50",50,61800,"416-14","Alloy 617",314626,"Plate"
291.87,0.01315,"Qualified",,2949.47,"CapPass","Cycle 50",50,61801,"416-14","Alloy 617",314626,"Plate"
291.80,0.01320,"Qualified",,2949.52,"CapPass","Cycle 50",50,61802,"416-14","Alloy 617",314626,"Plate"
291.73,0.01325,"Qualified",,2949.57,"CapPass","Cycle 50",50,61803,"416-14","Alloy 617",314626,"Plate"
291.84,0.01330,"Qualified",,2949.62,"CapPass","Cycle 50",50,61804,"416-14","Alloy 617",314626,"Plate"
291.81,0.01335,"Qualified",,2949.67,"CapPass","Cycle 50",50,61805,"416-14","Alloy 617",314626,"Plate"
291.74,0.01340,"Qualified",,2949.72,"CapPass","Cycle 50",50,61806,"416-14","Alloy 617",314626,"Plate"
291.65,0.01345,"Qualified",,2949.77,"CapPass","Cycle 50",50,61807,"416-14","Alloy 617",314626,"Plate"
291.61,0.01347,"Qualified",,2949.79,"CapPass","Cycle 50",50,61808,"416-14","Alloy 617",314626,"Plate"
291.66,0.01350,"Qualified",,2949.82,"CapPass","Cycle 50",50,61809,"416-14","Alloy 617",314626,"Plate"
291.67,0.01355,"Qualified",,2949.87,"CapPass","Cycle 50",50,61810,"416-14","Alloy 617",314626,"Plate"
291.73,0.01360,"Qualified",,2949.92,"CapPass","Cycle 50",50,61811,"416-14","Alloy 617",314626,"Plate"
291.75,0.01365,"Qualified",,2949.97,"CapPass","Cycle 50",50,61812,"416-14","Alloy 617",314626,"Plate"
291.83,0.01370,"Qualified",,2950.02,"CapPass","Cycle 50",50,61813,"416-14","Alloy 617",314626,"Plate"
292.07,0.01375,"Qualified",,2950.07,"CapPass","Cycle 50",50,61814,"416-14","Alloy 617",314626,"Plate"
292.20,0.01380,"Qualified",,2950.12,"CapPass","Cycle 50",50,61815,"416-14","Alloy 617",314626,"Plate"
292.33,0.01385,"Qualified",,2950.18,"CapPass","Cycle 50",50,61816,"416-14","Alloy 617",314626,"Plate"
292.41,0.01390,"Qualified",,2950.23,"CapPass","Cycle 50",50,61817,"416-14","Alloy 617",314626,"Plate"
292.52,0.01395,"Qualified",,2950.28,"CapPass","Cycle 50",50,61818,"416-14","Alloy 617",314626,"Plate"
292.74,0.01400,"Qualified",,2950.33,"CapPass","Cycle 50",50,61819,"416-14","Alloy 617",314626,"Plate"
293.04,0.01405,"Qualified",,2950.38,"CapPass","Cycle 50",50,61820,"416-14","Alloy 617",314626,"Plate"
293.29,0.01410,"Qualified",,2950.43,"CapPass","Cycle 50",50,61821,"416-14","Alloy 617",314626,"Plate"
293.62,0.01416,"Qualified",,2950.48,"CapPass","Cycle 50",50,61822,"416-14","Alloy 617",314626,"Plate"
293.73,0.01421,"Qualified",,2950.53,"CapPass","Cycle 50",50,61823,"416-14","Alloy 617",314626,"Plate"
293.70,0.01426,"Qualified",,2950.58,"CapPass","Cycle 50",50,61824,"416-14","Alloy 617",314626,"Plate"
293.74,0.01431,"Qualified",,2950.63,"CapPass","Cycle 50",50,61825,"416-14","Alloy 617",314626,"Plate"
293.68,0.01436,"Qualified",,2950.68,"CapPass","Cycle 50",50,61826,"416-14","Alloy 617",314626,"Plate"
293.61,0.01441,"Qualified",,2950.73,"CapPass","Cycle 50",50,61827,"416-14","Alloy 617",314626,"Plate"
293.67,0.01446,"Qualified",,2950.78,"CapPass","Cycle 50",50,61828,"416-14","Alloy 617",314626,"Plate"
293.64,0.01447,"Qualified",,2950.79,"CapPass","Cycle 50",50,61829,"416-14","Alloy 617",314626,"Plate"
293.65,0.01451,"Qualified",,2950.83,"CapPass","Cycle 50",50,61830,"416-14","Alloy 617",314626,"Plate"
293.70,0.01456,"Qualified",,2950.88,"CapPass","Cycle 50",50,61831,"416-14","Alloy 617",314626,"Plate"
293.85,0.01461,"Qualified",,2950.93,"CapPass","Cycle 50",50,61832,"416-14","Alloy 617",314626,"Plate"
293.76,0.01466,"Qualified",,2950.97,"CapPass","Cycle 50",50,61833,"416-14","Alloy 617",314626,"Plate"
293.51,0.01471,"Qualified",,2951.03,"CapPass","Cycle 50",50,61834,"416-14","Alloy 617",314626,"Plate"
293.31,0.01476,"Qualified",,2951.08,"CapPass","Cycle 50",50,61835,"416-14","Alloy 617",314626,"Plate"
293.16,0.01481,"Qualified",,2951.13,"CapPass","Cycle 50",50,61836,"416-14","Alloy 617",314626,"Plate"
293.10,0.01486,"Qualified",,2951.18,"CapPass","Cycle 50",50,61837,"416-14","Alloy 617",314626,"Plate"
293.04,0.01491,"Qualified",,2951.23,"CapPass","Cycle 50",50,61838,"416-14","Alloy 617",314626,"Plate"
292.88,0.01496,"Qualified",,2951.28,"CapPass","Cycle 50",50,61839,"416-14","Alloy 617",314626,"Plate"
291.98,0.01501,"Qualified",,2951.33,"CapPass","Cycle 50",50,61840,"416-14","Alloy 617",314626,"Plate"
260.37,0.01496,"Qualified",,2951.51,"CapPass","Cycle 50",50,61841,"416-14","Alloy 617",314626,"Plate"
250.69,0.01491,"Qualified",,2951.56,"CapPass","Cycle 50",50,61842,"416-14","Alloy 617",314626,"Plate"
241.91,0.01486,"Qualified",,2951.60,"CapPass","Cycle 50",50,61843,"416-14","Alloy 617",314626,"Plate"
233.41,0.01481,"Qualified",,2951.65,"CapPass","Cycle 50",50,61844,"416-14","Alloy 617",314626,"Plate"
225.20,0.01476,"Qualified",,2951.70,"CapPass","Cycle 50",50,61845,"416-14","Alloy 617",314626,"Plate"
217.27,0.01471,"Qualified",,2951.75,"CapPass","Cycle 50",50,61846,"416-14","Alloy 617",314626,"Plate"
210.61,0.01467,"Qualified",,2951.79,"CapPass","Cycle 50",50,61847,"416-14","Alloy 617",314626,"Plate"
209.75,0.01466,"Qualified",,2951.80,"CapPass","Cycle 50",50,61848,"416-14","Alloy 617",314626,"Plate"
202.41,0.01461,"Qualified",,2951.85,"CapPass","Cycle 50",50,61849,"416-14","Alloy 617",314626,"Plate"
195.51,0.01456,"Qualified",,2951.90,"CapPass","Cycle 50",50,61850,"416-14","Alloy 617",314626,"Plate"
188.33,0.01451,"Qualified",,2951.95,"CapPass","Cycle 50",50,61851,"416-14","Alloy 617",314626,"Plate"
181.59,0.01446,"Qualified",,2952.01,"CapPass","Cycle 50",50,61852,"416-14","Alloy 617",314626,"Plate"
174.81,0.01441,"Qualified",,2952.06,"CapPass","Cycle 50",50,61853,"416-14","Alloy 617",314626,"Plate"
167.64,0.01436,"Qualified",,2952.12,"CapPass","Cycle 50",50,61854,"416-14","Alloy 617",314626,"Plate"
160.84,0.01431,"Qualified",,2952.17,"CapPass","Cycle 50",50,61855,"416-14","Alloy 617",314626,"Plate"
154.46,0.01426,"Qualified",,2952.22,"CapPass","Cycle 50",50,61856,"416-14","Alloy 617",314626,"Plate"
148.17,0.01421,"Qualified",,2952.27,"CapPass","Cycle 50",50,61857,"416-14","Alloy 617",314626,"Plate"
141.23,0.01416,"Qualified",,2952.33,"CapPass","Cycle 50",50,61858,"416-14","Alloy 617",314626,"Plate"
134.41,0.01411,"Qualified",,2952.39,"CapPass","Cycle 50",50,61859,"416-14","Alloy 617",314626,"Plate"
127.59,0.01405,"Qualified",,2952.44,"CapPass","Cycle 50",50,61860,"416-14","Alloy 617",314626,"Plate"
121.19,0.01400,"Qualified",,2952.49,"CapPass","Cycle 50",50,61861,"416-14","Alloy 617",314626,"Plate"
114.85,0.01395,"Qualified",,2952.55,"CapPass","Cycle 50",50,61862,"416-14","Alloy 617",314626,"Plate"
109.08,0.01390,"Qualified",,2952.60,"CapPass","Cycle 50",50,61863,"416-14","Alloy 617",314626,"Plate"
103.14,0.01385,"Qualified",,2952.65,"CapPass","Cycle 50",50,61864,"416-14","Alloy 617",314626,"Plate"
96.64,0.01380,"Qualified",,2952.70,"CapPass","Cycle 50",50,61865,"416-14","Alloy 617",314626,"Plate"
89.91,0.01375,"Qualified",,2952.76,"CapPass","Cycle 50",50,61866,"416-14","Alloy 617",314626,"Plate"
86.18,0.01372,"Qualified",,2952.79,"CapPass","Cycle 50",50,61867,"416-14","Alloy 617",314626,"Plate"
83.63,0.01370,"Qualified",,2952.82,"CapPass","Cycle 50",50,61868,"416-14","Alloy 617",314626,"Plate"
77.43,0.01365,"Qualified",,2952.87,"CapPass","Cycle 50",50,61869,"416-14","Alloy 617",314626,"Plate"
71.98,0.01360,"Qualified",,2952.92,"CapPass","Cycle 50",50,61870,"416-14","Alloy 617",314626,"Plate"
65.61,0.01355,"Qualified",,2952.97,"CapPass","Cycle 50",50,61871,"416-14","Alloy 617",314626,"Plate"
59.61,0.01350,"Qualified",,2953.03,"CapPass","Cycle 50",50,61872,"416-14","Alloy 617",314626,"Plate"
53.28,0.01345,"Qualified",,2953.08,"CapPass","Cycle 50",50,61873,"416-14","Alloy 617",314626,"Plate"
47.52,0.01340,"Qualified",,2953.13,"CapPass","Cycle 50",50,61874,"416-14","Alloy 617",314626,"Plate"
42.17,0.01335,"Qualified",,2953.18,"CapPass","Cycle 50",50,61875,"416-14","Alloy 617",314626,"Plate"
36.81,0.01330,"Qualified",,2953.23,"CapPass","Cycle 50",50,61876,"416-14","Alloy 617",314626,"Plate"
31.51,0.01325,"Qualified",,2953.29,"CapPass","Cycle 50",50,61877,"416-14","Alloy 617",314626,"Plate"
25.71,0.01320,"Qualified",,2953.34,"CapPass","Cycle 50",50,61878,"416-14","Alloy 617",314626,"Plate"
20.57,0.01315,"Qualified",,2953.39,"CapPass","Cycle 50",50,61879,"416-14","Alloy 617",314626,"Plate"
15.14,0.01310,"Qualified",,2953.45,"CapPass","Cycle 50",50,61880,"416-14","Alloy 617",314626,"Plate"
10.06,0.01304,"Qualified",,2953.50,"CapPass","Cycle 50",50,61881,"416-14","Alloy 617",314626,"Plate"
4.86,0.01299,"Qualified",,2953.55,"CapPass","Cycle 50",50,61882,"416-14","Alloy 617",314626,"Plate"
-0.13,0.01294,"Qualified",,2953.61,"CapPass","Cycle 50",50,61883,"416-14","Alloy 617",314626,"Plate"
-5.03,0.01289,"Qualified",,2953.66,"CapPass","Cycle 50",50,61884,"416-14","Alloy 617",314626,"Plate"
-9.94,0.01284,"Qualified",,2953.71,"CapPass","Cycle 50",50,61885,"416-14","Alloy 617",314626,"Plate"
-12.29,0.01279,"Qualified",,2953.78,"CapPass","Cycle 50",50,61886,"416-14","Alloy 617",314626,"Plate"
-11.58,0.01279,"Qualified",,2953.79,"CapPass","Cycle 50",50,61887,"416-14","Alloy 617",314626,"Plate"
-21.51,0.01274,"Qualified",,2953.92,"CapPass","Cycle 50",50,61888,"416-14","Alloy 617",314626,"Plate"
-28.66,0.01269,"Qualified",,2953.95,"CapPass","Cycle 50",50,61889,"416-14","Alloy 617",314626,"Plate"
-34.56,0.01264,"Qualified",,2953.98,"CapPass","Cycle 50",50,61890,"416-14","Alloy 617",314626,"Plate"
-39.89,0.01259,"Qualified",,2954.01,"CapPass","Cycle 50",50,61891,"416-14","Alloy 617",314626,"Plate"
-44.65,0.01254,"Qualified",,2954.05,"CapPass","Cycle 50",50,61892,"416-14","Alloy 617",314626,"Plate"
-48.86,0.01249,"Qualified",,2954.10,"CapPass","Cycle 50",50,61893,"416-14","Alloy 617",314626,"Plate"
-53.24,0.01244,"Qualified",,2954.16,"CapPass","Cycle 50",50,61894,"416-14","Alloy 617",314626,"Plate"
-58.39,0.01239,"Qualified",,2954.23,"CapPass","Cycle 50",50,61895,"416-14","Alloy 617",314626,"Plate"
-63.21,0.01234,"Qualified",,2954.29,"CapPass","Cycle 50",50,61896,"416-14","Alloy 617",314626,"Plate"
-68.07,0.01229,"Qualified",,2954.35,"CapPass","Cycle 50",50,61897,"416-14","Alloy 617",314626,"Plate"
-72.82,0.01224,"Qualified",,2954.41,"CapPass","Cycle 50",50,61898,"416-14","Alloy 617",314626,"Plate"
-77.42,0.01219,"Qualified",,2954.47,"CapPass","Cycle 50",50,61899,"416-14","Alloy 617",314626,"Plate"
-81.85,0.01214,"Qualified",,2954.52,"CapPass","Cycle 50",50,61900,"416-14","Alloy 617",314626,"Plate"
-86.52,0.01209,"Qualified",,2954.58,"CapPass","Cycle 50",50,61901,"416-14","Alloy 617",314626,"Plate"
-90.84,0.01204,"Qualified",,2954.63,"CapPass","Cycle 50",50,61902,"416-14","Alloy 617",314626,"Plate"
-95.09,0.01199,"Qualified",,2954.69,"CapPass","Cycle 50",50,61903,"416-14","Alloy 617",314626,"Plate"
-99.79,0.01194,"Qualified",,2954.74,"CapPass","Cycle 50",50,61904,"416-14","Alloy 617",314626,"Plate"
-104.18,0.01189,"Qualified",,2954.79,"CapPass","Cycle 50",50,61905,"416-14","Alloy 617",314626,"Plate"
-104.35,0.01188,"Qualified",,2954.79,"CapPass","Cycle 50",50,61906,"416-14","Alloy 617",314626,"Plate"
-109.72,0.01184,"Qualified",,2954.84,"CapPass","Cycle 50",50,61907,"416-14","Alloy 617",314626,"Plate"
-115.02,0.01179,"Qualified",,2954.88,"CapPass","Cycle 50",50,61908,"416-14","Alloy 617",314626,"Plate"
-120.14,0.01174,"Qualified",,2954.92,"CapPass","Cycle 50",50,61909,"416-14","Alloy 617",314626,"Plate"
-125.20,0.01168,"Qualified",,2954.95,"CapPass","Cycle 50",50,61910,"416-14","Alloy 617",314626,"Plate"
-129.79,0.01163,"Qualified",,2954.99,"CapPass","Cycle 50",50,61911,"416-14","Alloy 617",314626,"Plate"
-134.34,0.01158,"Qualified",,2955.03,"CapPass","Cycle 50",50,61912,"416-14","Alloy 617",314626,"Plate"
-138.73,0.01153,"Qualified",,2955.06,"CapPass","Cycle 50",50,61913,"416-14","Alloy 617",314626,"Plate"
-142.79,0.01148,"Qualified",,2955.10,"CapPass","Cycle 50",50,61914,"416-14","Alloy 617",314626,"Plate"
-146.72,0.01143,"Qualified",,2955.14,"CapPass","Cycle 50",50,61915,"416-14","Alloy 617",314626,"Plate"
-150.82,0.01138,"Qualified",,2955.18,"CapPass","Cycle 50",50,61916,"416-14","Alloy 617",314626,"Plate"
-154.48,0.01133,"Qualified",,2955.23,"CapPass","Cycle 50",50,61917,"416-14","Alloy 617",314626,"Plate"
-158.03,0.01128,"Qualified",,2955.27,"CapPass","Cycle 50",50,61918,"416-14","Alloy 617",314626,"Plate"
-161.26,0.01123,"Qualified",,2955.31,"CapPass","Cycle 50",50,61919,"416-14","Alloy 617",314626,"Plate"
-164.39,0.01118,"Qualified",,2955.36,"CapPass","Cycle 50",50,61920,"416-14","Alloy 617",314626,"Plate"
-167.28,0.01113,"Qualified",,2955.40,"CapPass","Cycle 50",50,61921,"416-14","Alloy 617",314626,"Plate"
-170.22,0.01107,"Qualified",,2955.45,"CapPass","Cycle 50",50,61922,"416-14","Alloy 617",314626,"Plate"
-173.04,0.01102,"Qualified",,2955.50,"CapPass","Cycle 50",50,61923,"416-14","Alloy 617",314626,"Plate"
-175.76,0.01097,"Qualified",,2955.55,"CapPass","Cycle 50",50,61924,"416-14","Alloy 617",314626,"Plate"
-178.71,0.01092,"Qualified",,2955.60,"CapPass","Cycle 50",50,61925,"416-14","Alloy 617",314626,"Plate"
-181.58,0.01087,"Qualified",,2955.65,"CapPass","Cycle 50",50,61926,"416-14","Alloy 617",314626,"Plate"
-184.24,0.01082,"Qualified",,2955.70,"CapPass","Cycle 50",50,61927,"416-14","Alloy 617",314626,"Plate"
-186.87,0.01077,"Qualified",,2955.75,"CapPass","Cycle 50",50,61928,"416-14","Alloy 617",314626,"Plate"
-189.25,0.01073,"Qualified",,2955.79,"CapPass","Cycle 50",50,61929,"416-14","Alloy 617",314626,"Plate"
-189.81,0.01072,"Qualified",,2955.80,"CapPass","Cycle 50",50,61930,"416-14","Alloy 617",314626,"Plate"
-192.56,0.01067,"Qualified",,2955.86,"CapPass","Cycle 50",50,61931,"416-14","Alloy 617",314626,"Plate"
-195.38,0.01062,"Qualified",,2955.91,"CapPass","Cycle 50",50,61932,"416-14","Alloy 617",314626,"Plate"
-198.17,0.01057,"Qualified",,2955.96,"CapPass","Cycle 50",50,61933,"416-14","Alloy 617",314626,"Plate"
-201.13,0.01052,"Qualified",,2956.01,"CapPass","Cycle 50",50,61934,"416-14","Alloy 617",314626,"Plate"
-203.83,0.01047,"Qualified",,2956.06,"CapPass","Cycle 50",50,61935,"416-14","Alloy 617",314626,"Plate"
-206.54,0.01042,"Qualified",,2956.11,"CapPass","Cycle 50",50,61936,"416-14","Alloy 617",314626,"Plate"
-209.21,0.01037,"Qualified",,2956.16,"CapPass","Cycle 50",50,61937,"416-14","Alloy 617",314626,"Plate"
-211.83,0.01032,"Qualified",,2956.21,"CapPass","Cycle 50",50,61938,"416-14","Alloy 617",314626,"Plate"
-214.21,0.01027,"Qualified",,2956.26,"CapPass","Cycle 50",50,61939,"416-14","Alloy 617",314626,"Plate"
-216.49,0.01022,"Qualified",,2956.31,"CapPass","Cycle 50",50,61940,"416-14","Alloy 617",314626,"Plate"
-218.70,0.01017,"Qualified",,2956.35,"CapPass","Cycle 50",50,61941,"416-14","Alloy 617",314626,"Plate"
-220.86,0.01012,"Qualified",,2956.40,"CapPass","Cycle 50",50,61942,"416-14","Alloy 617",314626,"Plate"
-223.03,0.01007,"Qualified",,2956.46,"CapPass","Cycle 50",50,61943,"416-14","Alloy 617",314626,"Plate"
-225.04,0.01002,"Qualified",,2956.50,"CapPass","Cycle 50",50,61944,"416-14","Alloy 617",314626,"Plate"
-227.04,0.00997,"Qualified",,2956.56,"CapPass","Cycle 50",50,61945,"416-14","Alloy 617",314626,"Plate"
-228.98,0.00991,"Qualified",,2956.61,"CapPass","Cycle 50",50,61946,"416-14","Alloy 617",314626,"Plate"
-231.00,0.00986,"Qualified",,2956.66,"CapPass","Cycle 50",50,61947,"416-14","Alloy 617",314626,"Plate"
-232.90,0.00981,"Qualified",,2956.71,"CapPass","Cycle 50",50,61948,"416-14","Alloy 617",314626,"Plate"
-234.65,0.00976,"Qualified",,2956.76,"CapPass","Cycle 50",50,61949,"416-14","Alloy 617",314626,"Plate"
-235.93,0.00973,"Qualified",,2956.79,"CapPass","Cycle 50",50,61950,"416-14","Alloy 617",314626,"Plate"
-236.55,0.00971,"Qualified",,2956.81,"CapPass","Cycle 50",50,61951,"416-14","Alloy 617",314626,"Plate"
-238.52,0.00966,"Qualified",,2956.86,"CapPass","Cycle 50",50,61952,"416-14","Alloy 617",314626,"Plate"
-240.49,0.00961,"Qualified",,2956.91,"CapPass","Cycle 50",50,61953,"416-14","Alloy 617",314626,"Plate"
-242.25,0.00956,"Qualified",,2956.95,"CapPass","Cycle 50",50,61954,"416-14","Alloy 617",314626,"Plate"
-243.84,0.00951,"Qualified",,2957.00,"CapPass","Cycle 50",50,61955,"416-14","Alloy 617",314626,"Plate"
-245.34,0.00946,"Qualified",,2957.05,"CapPass","Cycle 50",50,61956,"416-14","Alloy 617",314626,"Plate"
-246.79,0.00941,"Qualified",,2957.10,"CapPass","Cycle 50",50,61957,"416-14","Alloy 617",314626,"Plate"
-248.16,0.00936,"Qualified",,2957.15,"CapPass","Cycle 50",50,61958,"416-14","Alloy 617",314626,"Plate"
-249.42,0.00931,"Qualified",,2957.20,"CapPass","Cycle 50",50,61959,"416-14","Alloy 617",314626,"Plate"
-250.69,0.00926,"Qualified",,2957.25,"CapPass","Cycle 50",50,61960,"416-14","Alloy 617",314626,"Plate"
-252.00,0.00921,"Qualified",,2957.30,"CapPass","Cycle 50",50,61961,"416-14","Alloy 617",314626,"Plate"
-253.17,0.00916,"Qualified",,2957.35,"CapPass","Cycle 50",50,61962,"416-14","Alloy 617",314626,"Plate"
-254.26,0.00911,"Qualified",,2957.40,"CapPass","Cycle 50",50,61963,"416-14","Alloy 617",314626,"Plate"
-255.35,0.00906,"Qualified",,2957.44,"CapPass","Cycle 50",50,61964,"416-14","Alloy 617",314626,"Plate"
-256.33,0.00901,"Qualified",,2957.49,"CapPass","Cycle 50",50,61965,"416-14","Alloy 617",314626,"Plate"
-257.23,0.00896,"Qualified",,2957.54,"CapPass","Cycle 50",50,61966,"416-14","Alloy 617",314626,"Plate"
-258.09,0.00891,"Qualified",,2957.58,"CapPass","Cycle 50",50,61967,"416-14","Alloy 617",314626,"Plate"
-258.74,0.00885,"Qualified",,2957.63,"CapPass","Cycle 50",50,61968,"416-14","Alloy 617",314626,"Plate"
-259.22,0.00880,"Qualified",,2957.68,"CapPass","Cycle 50",50,61969,"416-14","Alloy 617",314626,"Plate"
-259.60,0.00875,"Qualified",,2957.73,"CapPass","Cycle 50",50,61970,"416-14","Alloy 617",314626,"Plate"
-259.98,0.00870,"Qualified",,2957.78,"CapPass","Cycle 50",50,61971,"416-14","Alloy 617",314626,"Plate"
-260.07,0.00869,"Qualified",,2957.79,"CapPass","Cycle 50",50,61972,"416-14","Alloy 617",314626,"Plate"
-260.40,0.00865,"Qualified",,2957.83,"CapPass","Cycle 50",50,61973,"416-14","Alloy 617",314626,"Plate"
-260.85,0.00860,"Qualified",,2957.88,"CapPass","Cycle 50",50,61974,"416-14","Alloy 617",314626,"Plate"
-261.39,0.00855,"Qualified",,2957.94,"CapPass","Cycle 50",50,61975,"416-14","Alloy 617",314626,"Plate"
-261.88,0.00850,"Qualified",,2957.99,"CapPass","Cycle 50",50,61976,"416-14","Alloy 617",314626,"Plate"
-262.48,0.00845,"Qualified",,2958.04,"CapPass","Cycle 50",50,61977,"416-14","Alloy 617",314626,"Plate"
-262.93,0.00840,"Qualified",,2958.09,"CapPass","Cycle 50",50,61978,"416-14","Alloy 617",314626,"Plate"
-263.34,0.00835,"Qualified",,2958.14,"CapPass","Cycle 50",50,61979,"416-14","Alloy 617",314626,"Plate"
-263.83,0.00830,"Qualified",,2958.19,"CapPass","Cycle 50",50,61980,"416-14","Alloy 617",314626,"Plate"
-264.27,0.00825,"Qualified",,2958.24,"CapPass","Cycle 50",50,61981,"416-14","Alloy 617",314626,"Plate"
-264.72,0.00820,"Qualified",,2958.29,"CapPass","Cycle 50",50,61982,"416-14","Alloy 617",314626,"Plate"
-265.13,0.00815,"Qualified",,2958.34,"CapPass","Cycle 50",50,61983,"416-14","Alloy 617",314626,"Plate"
-265.56,0.00810,"Qualified",,2958.39,"CapPass","Cycle 50",50,61984,"416-14","Alloy 617",314626,"Plate"
-266.02,0.00805,"Qualified",,2958.44,"CapPass","Cycle 50",50,61985,"416-14","Alloy 617",314626,"Plate"
-266.44,0.00800,"Qualified",,2958.49,"CapPass","Cycle 50",50,61986,"416-14","Alloy 617",314626,"Plate"
-266.84,0.00795,"Qualified",,2958.54,"CapPass","Cycle 50",50,61987,"416-14","Alloy 617",314626,"Plate"
-267.24,0.00789,"Qualified",,2958.59,"CapPass","Cycle 50",50,61988,"416-14","Alloy 617",314626,"Plate"
-267.66,0.00784,"Qualified",,2958.64,"CapPass","Cycle 50",50,61989,"416-14","Alloy 617",314626,"Plate"
-268.04,0.00779,"Qualified",,2958.69,"CapPass","Cycle 50",50,61990,"416-14","Alloy 617",314626,"Plate"
-268.48,0.00774,"Qualified",,2958.74,"CapPass","Cycle 50",50,61991,"416-14","Alloy 617",314626,"Plate"
-268.89,0.00769,"Qualified",,2958.79,"CapPass","Cycle 50",50,61992,"416-14","Alloy 617",314626,"Plate"
-268.94,0.00769,"Qualified",,2958.79,"CapPass","Cycle 50",50,61993,"416-14","Alloy 617",314626,"Plate"
-269.37,0.00764,"Qualified",,2958.84,"CapPass","Cycle 50",50,61994,"416-14","Alloy 617",314626,"Plate"
-269.84,0.00759,"Qualified",,2958.89,"CapPass","Cycle 50",50,61995,"416-14","Alloy 617",314626,"Plate"
-270.28,0.00754,"Qualified",,2958.94,"CapPass","Cycle 50",50,61996,"416-14","Alloy 617",314626,"Plate"
-270.75,0.00749,"Qualified",,2958.99,"CapPass","Cycle 50",50,61997,"416-14","Alloy 617",314626,"Plate"
-271.22,0.00744,"Qualified",,2959.04,"CapPass","Cycle 50",50,61998,"416-14","Alloy 617",314626,"Plate"
-271.63,0.00739,"Qualified",,2959.09,"CapPass","Cycle 50",50,61999,"416-14","Alloy 617",314626,"Plate"
-272.05,0.00734,"Qualified",,2959.14,"CapPass","Cycle 50",50,62000,"416-14","Alloy 617",314626,"Plate"
-272.63,0.00729,"Qualified",,2959.19,"CapPass","Cycle 50",50,62001,"416-14","Alloy 617",314626,"Plate"
-273.15,0.00724,"Qualified",,2959.24,"CapPass","Cycle 50",50,62002,"416-14","Alloy 617",314626,"Plate"
-273.70,0.00719,"Qualified",,2959.29,"CapPass","Cycle 50",50,62003,"416-14","Alloy 617",314626,"Plate"
-274.15,0.00714,"Qualified",,2959.33,"CapPass","Cycle 50",50,62004,"416-14","Alloy 617",314626,"Plate"
-274.56,0.00709,"Qualified",,2959.38,"CapPass","Cycle 50",50,62005,"416-14","Alloy 617",314626,"Plate"
-274.88,0.00704,"Qualified",,2959.43,"CapPass","Cycle 50",50,62006,"416-14","Alloy 617",314626,"Plate"
-275.01,0.00699,"Qualified",,2959.48,"CapPass","Cycle 50",50,62007,"416-14","Alloy 617",314626,"Plate"
-275.19,0.00694,"Qualified",,2959.53,"CapPass","Cycle 50",50,62008,"416-14","Alloy 617",314626,"Plate"
-275.36,0.00688,"Qualified",,2959.58,"CapPass","Cycle 50",50,62009,"416-14","Alloy 617",314626,"Plate"
-275.56,0.00683,"Qualified",,2959.63,"CapPass","Cycle 50",50,62010,"416-14","Alloy 617",314626,"Plate"
-275.79,0.00678,"Qualified",,2959.68,"CapPass","Cycle 50",50,62011,"416-14","Alloy 617",314626,"Plate"
-276.08,0.00673,"Qualified",,2959.74,"CapPass","Cycle 50",50,62012,"416-14","Alloy 617",314626,"Plate"
-276.44,0.00668,"Qualified",,2959.79,"CapPass","Cycle 50",50,62013,"416-14","Alloy 617",314626,"Plate"
-276.49,0.00667,"Qualified",,2959.79,"CapPass","Cycle 50",50,62014,"416-14","Alloy 617",314626,"Plate"
-276.79,0.00663,"Qualified",,2959.84,"CapPass","Cycle 50",50,62015,"416-14","Alloy 617",314626,"Plate"
-277.13,0.00658,"Qualified",,2959.88,"CapPass","Cycle 50",50,62016,"416-14","Alloy 617",314626,"Plate"
-277.48,0.00653,"Qualified",,2959.93,"CapPass","Cycle 50",50,62017,"416-14","Alloy 617",314626,"Plate"
-277.77,0.00648,"Qualified",,2959.98,"CapPass","Cycle 50",50,62018,"416-14","Alloy 617",314626,"Plate"
-278.06,0.00643,"Qualified",,2960.03,"CapPass","Cycle 50",50,62019,"416-14","Alloy 617",314626,"Plate"
-278.28,0.00638,"Qualified",,2960.08,"CapPass","Cycle 50",50,62020,"416-14","Alloy 617",314626,"Plate"
-278.50,0.00633,"Qualified",,2960.13,"CapPass","Cycle 50",50,62021,"416-14","Alloy 617",314626,"Plate"
-278.68,0.00628,"Qualified",,2960.18,"CapPass","Cycle 50",50,62022,"416-14","Alloy 617",314626,"Plate"
-278.84,0.00623,"Qualified",,2960.23,"CapPass","Cycle 50",50,62023,"416-14","Alloy 617",314626,"Plate"
-279.06,0.00618,"Qualified",,2960.28,"CapPass","Cycle 50",50,62024,"416-14","Alloy 617",314626,"Plate"
-279.31,0.00613,"Qualified",,2960.34,"CapPass","Cycle 50",50,62025,"416-14","Alloy 617",314626,"Plate"
-279.54,0.00608,"Qualified",,2960.39,"CapPass","Cycle 50",50,62026,"416-14","Alloy 617",314626,"Plate"
-279.91,0.00603,"Qualified",,2960.44,"CapPass","Cycle 50",50,62027,"416-14","Alloy 617",314626,"Plate"
-280.62,0.00597,"Qualified",,2960.49,"CapPass","Cycle 50",50,62028,"416-14","Alloy 617",314626,"Plate"
-281.41,0.00592,"Qualified",,2960.54,"CapPass","Cycle 50",50,62029,"416-14","Alloy 617",314626,"Plate"
-282.15,0.00587,"Qualified",,2960.59,"CapPass","Cycle 50",50,62030,"416-14","Alloy 617",314626,"Plate"
-282.62,0.00582,"Qualified",,2960.64,"CapPass","Cycle 50",50,62031,"416-14","Alloy 617",314626,"Plate"
-282.99,0.00577,"Qualified",,2960.68,"CapPass","Cycle 50",50,62032,"416-14","Alloy 617",314626,"Plate"
-283.32,0.00572,"Qualified",,2960.73,"CapPass","Cycle 50",50,62033,"416-14","Alloy 617",314626,"Plate"
-283.58,0.00567,"Qualified",,2960.78,"CapPass","Cycle 50",50,62034,"416-14","Alloy 617",314626,"Plate"
-283.63,0.00566,"Qualified",,2960.79,"CapPass","Cycle 50",50,62035,"416-14","Alloy 617",314626,"Plate"
-283.71,0.00562,"Qualified",,2960.83,"CapPass","Cycle 50",50,62036,"416-14","Alloy 617",314626,"Plate"
-283.75,0.00557,"Qualified",,2960.88,"CapPass","Cycle 50",50,62037,"416-14","Alloy 617",314626,"Plate"
-283.73,0.00552,"Qualified",,2960.92,"CapPass","Cycle 50",50,62038,"416-14","Alloy 617",314626,"Plate"
-283.55,0.00547,"Qualified",,2960.97,"CapPass","Cycle 50",50,62039,"416-14","Alloy 617",314626,"Plate"
-283.38,0.00542,"Qualified",,2961.02,"CapPass","Cycle 50",50,62040,"416-14","Alloy 617",314626,"Plate"
-283.28,0.00537,"Qualified",,2961.08,"CapPass","Cycle 50",50,62041,"416-14","Alloy 617",314626,"Plate"
-283.22,0.00532,"Qualified",,2961.13,"CapPass","Cycle 50",50,62042,"416-14","Alloy 617",314626,"Plate"
-283.23,0.00527,"Qualified",,2961.18,"CapPass","Cycle 50",50,62043,"416-14","Alloy 617",314626,"Plate"
-283.23,0.00522,"Qualified",,2961.22,"CapPass","Cycle 50",50,62044,"416-14","Alloy 617",314626,"Plate"
-283.19,0.00517,"Qualified",,2961.27,"CapPass","Cycle 50",50,62045,"416-14","Alloy 617",314626,"Plate"
-283.10,0.00512,"Qualified",,2961.32,"CapPass","Cycle 50",50,62046,"416-14","Alloy 617",314626,"Plate"
-283.03,0.00507,"Qualified",,2961.37,"CapPass","Cycle 50",50,62047,"416-14","Alloy 617",314626,"Plate"
-282.95,0.00502,"Qualified",,2961.42,"CapPass","Cycle 50",50,62048,"416-14","Alloy 617",314626,"Plate"
-282.79,0.00497,"Qualified",,2961.47,"CapPass","Cycle 50",50,62049,"416-14","Alloy 617",314626,"Plate"
-282.72,0.00491,"Qualified",,2961.52,"CapPass","Cycle 50",50,62050,"416-14","Alloy 617",314626,"Plate"
-282.60,0.00486,"Qualified",,2961.57,"CapPass","Cycle 50",50,62051,"416-14","Alloy 617",314626,"Plate"
-282.48,0.00481,"Qualified",,2961.62,"CapPass","Cycle 50",50,62052,"416-14","Alloy 617",314626,"Plate"
-282.42,0.00476,"Qualified",,2961.67,"CapPass","Cycle 50",50,62053,"416-14","Alloy 617",314626,"Plate"
-282.34,0.00471,"Qualified",,2961.72,"CapPass","Cycle 50",50,62054,"416-14","Alloy 617",314626,"Plate"
-282.26,0.00466,"Qualified",,2961.76,"CapPass","Cycle 50",50,62055,"416-14","Alloy 617",314626,"Plate"
-282.23,0.00463,"Qualified",,2961.79,"CapPass","Cycle 50",50,62056,"416-14","Alloy 617",314626,"Plate"
-282.17,0.00461,"Qualified",,2961.82,"CapPass","Cycle 50",50,62057,"416-14","Alloy 617",314626,"Plate"
-282.05,0.00456,"Qualified",,2961.87,"CapPass","Cycle 50",50,62058,"416-14","Alloy 617",314626,"Plate"
-281.95,0.00451,"Qualified",,2961.92,"CapPass","Cycle 50",50,62059,"416-14","Alloy 617",314626,"Plate"
-281.90,0.00446,"Qualified",,2961.97,"CapPass","Cycle 50",50,62060,"416-14","Alloy 617",314626,"Plate"
-281.84,0.00441,"Qualified",,2962.02,"CapPass","Cycle 50",50,62061,"416-14","Alloy 617",314626,"Plate"
-281.82,0.00436,"Qualified",,2962.07,"CapPass","Cycle 50",50,62062,"416-14","Alloy 617",314626,"Plate"
-281.80,0.00431,"Qualified",,2962.11,"CapPass","Cycle 50",50,62063,"416-14","Alloy 617",314626,"Plate"
-281.76,0.00426,"Qualified",,2962.16,"CapPass","Cycle 50",50,62064,"416-14","Alloy 617",314626,"Plate"
-281.69,0.00421,"Qualified",,2962.21,"CapPass","Cycle 50",50,62065,"416-14","Alloy 617",314626,"Plate"
-281.62,0.00416,"Qualified",,2962.26,"CapPass","Cycle 50",50,62066,"416-14","Alloy 617",314626,"Plate"
-281.54,0.00411,"Qualified",,2962.31,"CapPass","Cycle 50",50,62067,"416-14","Alloy 617",314626,"Plate"
-281.48,0.00406,"Qualified",,2962.37,"CapPass","Cycle 50",50,62068,"416-14","Alloy 617",314626,"Plate"
-281.45,0.00401,"Qualified",,2962.42,"CapPass","Cycle 50",50,62069,"416-14","Alloy 617",314626,"Plate"
-281.44,0.00396,"Qualified",,2962.47,"CapPass","Cycle 50",50,62070,"416-14","Alloy 617",314626,"Plate"
-281.46,0.00390,"Qualified",,2962.52,"CapPass","Cycle 50",50,62071,"416-14","Alloy 617",314626,"Plate"
-281.50,0.00385,"Qualified",,2962.58,"CapPass","Cycle 50",50,62072,"416-14","Alloy 617",314626,"Plate"
-281.58,0.00380,"Qualified",,2962.63,"CapPass","Cycle 50",50,62073,"416-14","Alloy 617",314626,"Plate"
-281.69,0.00375,"Qualified",,2962.68,"CapPass","Cycle 50",50,62074,"416-14","Alloy 617",314626,"Plate"
-281.78,0.00370,"Qualified",,2962.73,"CapPass","Cycle 50",50,62075,"416-14","Alloy 617",314626,"Plate"
-281.86,0.00365,"Qualified",,2962.78,"CapPass","Cycle 50",50,62076,"416-14","Alloy 617",314626,"Plate"
-281.91,0.00364,"Qualified",,2962.79,"CapPass","Cycle 50",50,62077,"416-14","Alloy 617",314626,"Plate"
-281.99,0.00360,"Qualified",,2962.83,"CapPass","Cycle 50",50,62078,"416-14","Alloy 617",314626,"Plate"
-282.08,0.00355,"Qualified",,2962.88,"CapPass","Cycle 50",50,62079,"416-14","Alloy 617",314626,"Plate"
-282.23,0.00350,"Qualified",,2962.93,"CapPass","Cycle 50",50,62080,"416-14","Alloy 617",314626,"Plate"
-282.32,0.00345,"Qualified",,2962.98,"CapPass","Cycle 50",50,62081,"416-14","Alloy 617",314626,"Plate"
-282.49,0.00340,"Qualified",,2963.03,"CapPass","Cycle 50",50,62082,"416-14","Alloy 617",314626,"Plate"
-282.60,0.00335,"Qualified",,2963.07,"CapPass","Cycle 50",50,62083,"416-14","Alloy 617",314626,"Plate"
-282.73,0.00330,"Qualified",,2963.12,"CapPass","Cycle 50",50,62084,"416-14","Alloy 617",314626,"Plate"
-282.91,0.00325,"Qualified",,2963.18,"CapPass","Cycle 50",50,62085,"416-14","Alloy 617",314626,"Plate"
-283.04,0.00320,"Qualified",,2963.23,"CapPass","Cycle 50",50,62086,"416-14","Alloy 617",314626,"Plate"
-283.19,0.00315,"Qualified",,2963.28,"CapPass","Cycle 50",50,62087,"416-14","Alloy 617",314626,"Plate"
-283.35,0.00310,"Qualified",,2963.33,"CapPass","Cycle 50",50,62088,"416-14","Alloy 617",314626,"Plate"
-283.48,0.00305,"Qualified",,2963.38,"CapPass","Cycle 50",50,62089,"416-14","Alloy 617",314626,"Plate"
-283.63,0.00300,"Qualified",,2963.43,"CapPass","Cycle 50",50,62090,"416-14","Alloy 617",314626,"Plate"
-283.78,0.00295,"Qualified",,2963.48,"CapPass","Cycle 50",50,62091,"416-14","Alloy 617",314626,"Plate"
-283.96,0.00290,"Qualified",,2963.53,"CapPass","Cycle 50",50,62092,"416-14","Alloy 617",314626,"Plate"
-284.16,0.00284,"Qualified",,2963.58,"CapPass","Cycle 50",50,62093,"416-14","Alloy 617",314626,"Plate"
-284.44,0.00279,"Qualified",,2963.64,"CapPass","Cycle 50",50,62094,"416-14","Alloy 617",314626,"Plate"
-284.76,0.00274,"Qualified",,2963.69,"CapPass","Cycle 50",50,62095,"416-14","Alloy 617",314626,"Plate"
-285.40,0.00269,"Qualified",,2963.74,"CapPass","Cycle 50",50,62096,"416-14","Alloy 617",314626,"Plate"
-286.15,0.00264,"Qualified",,2963.79,"CapPass","Cycle 50",50,62097,"416-14","Alloy 617",314626,"Plate"
-286.25,0.00264,"Qualified",,2963.79,"CapPass","Cycle 50",50,62098,"416-14","Alloy 617",314626,"Plate"
-286.87,0.00259,"Qualified",,2963.84,"CapPass","Cycle 50",50,62099,"416-14","Alloy 617",314626,"Plate"
-287.40,0.00254,"Qualified",,2963.88,"CapPass","Cycle 50",50,62100,"416-14","Alloy 617",314626,"Plate"
-287.87,0.00249,"Qualified",,2963.93,"CapPass","Cycle 50",50,62101,"416-14","Alloy 617",314626,"Plate"
-288.17,0.00244,"Qualified",,2963.97,"CapPass","Cycle 50",50,62102,"416-14","Alloy 617",314626,"Plate"
-288.22,0.00239,"Qualified",,2964.02,"CapPass","Cycle 50",50,62103,"416-14","Alloy 617",314626,"Plate"
-288.14,0.00234,"Qualified",,2964.07,"CapPass","Cycle 50",50,62104,"416-14","Alloy 617",314626,"Plate"
-288.08,0.00229,"Qualified",,2964.12,"CapPass","Cycle 50",50,62105,"416-14","Alloy 617",314626,"Plate"
-287.92,0.00224,"Qualified",,2964.17,"CapPass","Cycle 50",50,62106,"416-14","Alloy 617",314626,"Plate"
-287.69,0.00219,"Qualified",,2964.22,"CapPass","Cycle 50",50,62107,"416-14","Alloy 617",314626,"Plate"
-287.56,0.00214,"Qualified",,2964.27,"CapPass","Cycle 50",50,62108,"416-14","Alloy 617",314626,"Plate"
-287.45,0.00209,"Qualified",,2964.32,"CapPass","Cycle 50",50,62109,"416-14","Alloy 617",314626,"Plate"
-287.21,0.00204,"Qualified",,2964.37,"CapPass","Cycle 50",50,62110,"416-14","Alloy 617",314626,"Plate"
-286.99,0.00199,"Qualified",,2964.41,"CapPass","Cycle 50",50,62111,"416-14","Alloy 617",314626,"Plate"
-286.71,0.00194,"Qualified",,2964.46,"CapPass","Cycle 50",50,62112,"416-14","Alloy 617",314626,"Plate"
-286.36,0.00189,"Qualified",,2964.52,"CapPass","Cycle 50",50,62113,"416-14","Alloy 617",314626,"Plate"
-286.16,0.00184,"Qualified",,2964.57,"CapPass","Cycle 50",50,62114,"416-14","Alloy 617",314626,"Plate"
-286.11,0.00179,"Qualified",,2964.62,"CapPass","Cycle 50",50,62115,"416-14","Alloy 617",314626,"Plate"
-286.15,0.00173,"Qualified",,2964.68,"CapPass","Cycle 50",50,62116,"416-14","Alloy 617",314626,"Plate"
-286.29,0.00168,"Qualified",,2964.73,"CapPass","Cycle 50",50,62117,"416-14","Alloy 617",314626,"Plate"
-286.52,0.00163,"Qualified",,2964.78,"CapPass","Cycle 50",50,62118,"416-14","Alloy 617",314626,"Plate"
-286.61,0.00162,"Qualified",,2964.79,"CapPass","Cycle 50",50,62119,"416-14","Alloy 617",314626,"Plate"
-286.84,0.00158,"Qualified",,2964.83,"CapPass","Cycle 50",50,62120,"416-14","Alloy 617",314626,"Plate"
