Repository: js-molina/fatigue-A617

File: data/850C/Strain rate 0.001/3.0% strain/HTM_A19_Cycles_41612.csv (part 19 of 27)
"Stress Mpa","Strain","Qual State","Qual Exceptions","Elapsed Time Sec","Data State","Cycle Label","Cycle","Count","Sample","Alloy","Heat","Material_Form"
-294.16,-0.00647,"Qualified",,2972.76,"CapPass","Cycle 50",50,62204,"416-12","Alloy 617",314626,"Plate"
-294.14,-0.00647,"Qualified",,2972.76,"CapPass","Cycle 50",50,62205,"416-12","Alloy 617",314626,"Plate"
-293.91,-0.00652,"Qualified",,2972.82,"CapPass","Cycle 50",50,62206,"416-12","Alloy 617",314626,"Plate"
-293.91,-0.00657,"Qualified",,2972.87,"CapPass","Cycle 50",50,62207,"416-12","Alloy 617",314626,"Plate"
-294.05,-0.00662,"Qualified",,2972.92,"CapPass","Cycle 50",50,62208,"416-12","Alloy 617",314626,"Plate"
-294.15,-0.00667,"Qualified",,2972.96,"CapPass","Cycle 50",50,62209,"416-12","Alloy 617",314626,"Plate"
-294.16,-0.00672,"Qualified",,2973.01,"CapPass","Cycle 50",50,62210,"416-12","Alloy 617",314626,"Plate"
-293.97,-0.00677,"Qualified",,2973.06,"CapPass","Cycle 50",50,62211,"416-12","Alloy 617",314626,"Plate"
-293.70,-0.00682,"Qualified",,2973.11,"CapPass","Cycle 50",50,62212,"416-12","Alloy 617",314626,"Plate"
-293.48,-0.00687,"Qualified",,2973.16,"CapPass","Cycle 50",50,62213,"416-12","Alloy 617",314626,"Plate"
-293.33,-0.00692,"Qualified",,2973.22,"CapPass","Cycle 50",50,62214,"416-12","Alloy 617",314626,"Plate"
-293.33,-0.00697,"Qualified",,2973.28,"CapPass","Cycle 50",50,62215,"416-12","Alloy 617",314626,"Plate"
-293.86,-0.00702,"Qualified",,2973.33,"CapPass","Cycle 50",50,62216,"416-12","Alloy 617",314626,"Plate"
-294.51,-0.00708,"Qualified",,2973.38,"CapPass","Cycle 50",50,62217,"416-12","Alloy 617",314626,"Plate"
-295.23,-0.00713,"Qualified",,2973.43,"CapPass","Cycle 50",50,62218,"416-12","Alloy 617",314626,"Plate"
-295.86,-0.00718,"Qualified",,2973.47,"CapPass","Cycle 50",50,62219,"416-12","Alloy 617",314626,"Plate"
-296.32,-0.00723,"Qualified",,2973.52,"CapPass","Cycle 50",50,62220,"416-12","Alloy 617",314626,"Plate"
-296.59,-0.00728,"Qualified",,2973.57,"CapPass","Cycle 50",50,62221,"416-12","Alloy 617",314626,"Plate"
-296.60,-0.00733,"Qualified",,2973.62,"CapPass","Cycle 50",50,62222,"416-12","Alloy 617",314626,"Plate"
-296.59,-0.00738,"Qualified",,2973.67,"CapPass","Cycle 50",50,62223,"416-12","Alloy 617",314626,"Plate"
-296.68,-0.00743,"Qualified",,2973.73,"CapPass","Cycle 50",50,62224,"416-12","Alloy 617",314626,"Plate"
-296.82,-0.00747,"Qualified",,2973.76,"CapPass","Cycle 50",50,62225,"416-12","Alloy 617",314626,"Plate"
-296.89,-0.00748,"Qualified",,2973.78,"CapPass","Cycle 50",50,62226,"416-12","Alloy 617",314626,"Plate"
-297.16,-0.00753,"Qualified",,2973.83,"CapPass","Cycle 50",50,62227,"416-12","Alloy 617",314626,"Plate"
-297.37,-0.00758,"Qualified",,2973.87,"CapPass","Cycle 50",50,62228,"416-12","Alloy 617",314626,"Plate"
-297.56,-0.00763,"Qualified",,2973.92,"CapPass","Cycle 50",50,62229,"416-12","Alloy 617",314626,"Plate"
-297.66,-0.00768,"Qualified",,2973.97,"CapPass","Cycle 50",50,62230,"416-12","Alloy 617",314626,"Plate"
-297.58,-0.00773,"Qualified",,2974.02,"CapPass","Cycle 50",50,62231,"416-12","Alloy 617",314626,"Plate"
-297.39,-0.00778,"Qualified",,2974.07,"CapPass","Cycle 50",50,62232,"416-12","Alloy 617",314626,"Plate"
-297.29,-0.00783,"Qualified",,2974.12,"CapPass","Cycle 50",50,62233,"416-12","Alloy 617",314626,"Plate"
-297.20,-0.00788,"Qualified",,2974.17,"CapPass","Cycle 50",50,62234,"416-12","Alloy 617",314626,"Plate"
-297.09,-0.00794,"Qualified",,2974.22,"CapPass","Cycle 50",50,62235,"416-12","Alloy 617",314626,"Plate"
-296.93,-0.00799,"Qualified",,2974.27,"CapPass","Cycle 50",50,62236,"416-12","Alloy 617",314626,"Plate"
-296.72,-0.00804,"Qualified",,2974.32,"CapPass","Cycle 50",50,62237,"416-12","Alloy 617",314626,"Plate"
-296.49,-0.00809,"Qualified",,2974.37,"CapPass","Cycle 50",50,62238,"416-12","Alloy 617",314626,"Plate"
-296.31,-0.00814,"Qualified",,2974.42,"CapPass","Cycle 50",50,62239,"416-12","Alloy 617",314626,"Plate"
-296.17,-0.00819,"Qualified",,2974.47,"CapPass","Cycle 50",50,62240,"416-12","Alloy 617",314626,"Plate"
-296.09,-0.00824,"Qualified",,2974.52,"CapPass","Cycle 50",50,62241,"416-12","Alloy 617",314626,"Plate"
-296.03,-0.00829,"Qualified",,2974.58,"CapPass","Cycle 50",50,62242,"416-12","Alloy 617",314626,"Plate"
-295.99,-0.00834,"Qualified",,2974.63,"CapPass","Cycle 50",50,62243,"416-12","Alloy 617",314626,"Plate"
-296.19,-0.00839,"Qualified",,2974.69,"CapPass","Cycle 50",50,62244,"416-12","Alloy 617",314626,"Plate"
-296.63,-0.00844,"Qualified",,2974.73,"CapPass","Cycle 50",50,62245,"416-12","Alloy 617",314626,"Plate"
-296.84,-0.00847,"Qualified",,2974.76,"CapPass","Cycle 50",50,62246,"416-12","Alloy 617",314626,"Plate"
-296.91,-0.00849,"Qualified",,2974.78,"CapPass","Cycle 50",50,62247,"416-12","Alloy 617",314626,"Plate"
-297.18,-0.00854,"Qualified",,2974.83,"CapPass","Cycle 50",50,62248,"416-12","Alloy 617",314626,"Plate"
-297.37,-0.00859,"Qualified",,2974.88,"CapPass","Cycle 50",50,62249,"416-12","Alloy 617",314626,"Plate"
-297.41,-0.00864,"Qualified",,2974.92,"CapPass","Cycle 50",50,62250,"416-12","Alloy 617",314626,"Plate"
-297.31,-0.00869,"Qualified",,2974.98,"CapPass","Cycle 50",50,62251,"416-12","Alloy 617",314626,"Plate"
-297.38,-0.00874,"Qualified",,2975.03,"CapPass","Cycle 50",50,62252,"416-12","Alloy 617",314626,"Plate"
-297.45,-0.00879,"Qualified",,2975.08,"CapPass","Cycle 50",50,62253,"416-12","Alloy 617",314626,"Plate"
-297.47,-0.00884,"Qualified",,2975.13,"CapPass","Cycle 50",50,62254,"416-12","Alloy 617",314626,"Plate"
-297.59,-0.00889,"Qualified",,2975.19,"CapPass","Cycle 50",50,62255,"416-12","Alloy 617",314626,"Plate"
-297.83,-0.00894,"Qualified",,2975.24,"CapPass","Cycle 50",50,62256,"416-12","Alloy 617",314626,"Plate"
-298.06,-0.00899,"Qualified",,2975.28,"CapPass","Cycle 50",50,62257,"416-12","Alloy 617",314626,"Plate"
-298.33,-0.00904,"Qualified",,2975.33,"CapPass","Cycle 50",50,62258,"416-12","Alloy 617",314626,"Plate"
-298.51,-0.00910,"Qualified",,2975.39,"CapPass","Cycle 50",50,62259,"416-12","Alloy 617",314626,"Plate"
-298.87,-0.00915,"Qualified",,2975.44,"CapPass","Cycle 50",50,62260,"416-12","Alloy 617",314626,"Plate"
-299.38,-0.00920,"Qualified",,2975.49,"CapPass","Cycle 50",50,62261,"416-12","Alloy 617",314626,"Plate"
-299.83,-0.00925,"Qualified",,2975.54,"CapPass","Cycle 50",50,62262,"416-12","Alloy 617",314626,"Plate"
-300.17,-0.00930,"Qualified",,2975.59,"CapPass","Cycle 50",50,62263,"416-12","Alloy 617",314626,"Plate"
-300.51,-0.00935,"Qualified",,2975.64,"CapPass","Cycle 50",50,62264,"416-12","Alloy 617",314626,"Plate"
-300.80,-0.00940,"Qualified",,2975.69,"CapPass","Cycle 50",50,62265,"416-12","Alloy 617",314626,"Plate"
-300.98,-0.00945,"Qualified",,2975.73,"CapPass","Cycle 50",50,62266,"416-12","Alloy 617",314626,"Plate"
-300.99,-0.00948,"Qualified",,2975.76,"CapPass","Cycle 50",50,62267,"416-12","Alloy 617",314626,"Plate"
-300.98,-0.00950,"Qualified",,2975.78,"CapPass","Cycle 50",50,62268,"416-12","Alloy 617",314626,"Plate"
-300.80,-0.00955,"Qualified",,2975.83,"CapPass","Cycle 50",50,62269,"416-12","Alloy 617",314626,"Plate"
-300.61,-0.00960,"Qualified",,2975.88,"CapPass","Cycle 50",50,62270,"416-12","Alloy 617",314626,"Plate"
-300.56,-0.00965,"Qualified",,2975.94,"CapPass","Cycle 50",50,62271,"416-12","Alloy 617",314626,"Plate"
-300.70,-0.00970,"Qualified",,2975.99,"CapPass","Cycle 50",50,62272,"416-12","Alloy 617",314626,"Plate"
-300.90,-0.00975,"Qualified",,2976.04,"CapPass","Cycle 50",50,62273,"416-12","Alloy 617",314626,"Plate"
-301.03,-0.00980,"Qualified",,2976.09,"CapPass","Cycle 50",50,62274,"416-12","Alloy 617",314626,"Plate"
-301.24,-0.00985,"Qualified",,2976.14,"CapPass","Cycle 50",50,62275,"416-12","Alloy 617",314626,"Plate"
-301.41,-0.00990,"Qualified",,2976.19,"CapPass","Cycle 50",50,62276,"416-12","Alloy 617",314626,"Plate"
-301.44,-0.00995,"Qualified",,2976.24,"CapPass","Cycle 50",50,62277,"416-12","Alloy 617",314626,"Plate"
-301.46,-0.01000,"Qualified",,2976.29,"CapPass","Cycle 50",50,62278,"416-12","Alloy 617",314626,"Plate"
-301.50,-0.01005,"Qualified",,2976.34,"CapPass","Cycle 50",50,62279,"416-12","Alloy 617",314626,"Plate"
-301.68,-0.01011,"Qualified",,2976.40,"CapPass","Cycle 50",50,62280,"416-12","Alloy 617",314626,"Plate"
-301.98,-0.01016,"Qualified",,2976.45,"CapPass","Cycle 50",50,62281,"416-12","Alloy 617",314626,"Plate"
-302.34,-0.01021,"Qualified",,2976.50,"CapPass","Cycle 50",50,62282,"416-12","Alloy 617",314626,"Plate"
-302.56,-0.01026,"Qualified",,2976.54,"CapPass","Cycle 50",50,62283,"416-12","Alloy 617",314626,"Plate"
-302.75,-0.01031,"Qualified",,2976.59,"CapPass","Cycle 50",50,62284,"416-12","Alloy 617",314626,"Plate"
-302.89,-0.01036,"Qualified",,2976.64,"CapPass","Cycle 50",50,62285,"416-12","Alloy 617",314626,"Plate"
-302.93,-0.01041,"Qualified",,2976.69,"CapPass","Cycle 50",50,62286,"416-12","Alloy 617",314626,"Plate"
-302.92,-0.01046,"Qualified",,2976.74,"CapPass","Cycle 50",50,62287,"416-12","Alloy 617",314626,"Plate"
-302.93,-0.01048,"Qualified",,2976.76,"CapPass","Cycle 50",50,62288,"416-12","Alloy 617",314626,"Plate"
-302.87,-0.01051,"Qualified",,2976.79,"CapPass","Cycle 50",50,62289,"416-12","Alloy 617",314626,"Plate"
-302.71,-0.01056,"Qualified",,2976.84,"CapPass","Cycle 50",50,62290,"416-12","Alloy 617",314626,"Plate"
-302.38,-0.01061,"Qualified",,2976.88,"CapPass","Cycle 50",50,62291,"416-12","Alloy 617",314626,"Plate"
-302.06,-0.01066,"Qualified",,2976.94,"CapPass","Cycle 50",50,62292,"416-12","Alloy 617",314626,"Plate"
-301.84,-0.01071,"Qualified",,2976.99,"CapPass","Cycle 50",50,62293,"416-12","Alloy 617",314626,"Plate"
-301.55,-0.01076,"Qualified",,2977.03,"CapPass","Cycle 50",50,62294,"416-12","Alloy 617",314626,"Plate"
-301.33,-0.01081,"Qualified",,2977.08,"CapPass","Cycle 50",50,62295,"416-12","Alloy 617",314626,"Plate"
-300.94,-0.01086,"Qualified",,2977.14,"CapPass","Cycle 50",50,62296,"416-12","Alloy 617",314626,"Plate"
-300.76,-0.01091,"Qualified",,2977.19,"CapPass","Cycle 50",50,62297,"416-12","Alloy 617",314626,"Plate"
-300.80,-0.01096,"Qualified",,2977.25,"CapPass","Cycle 50",50,62298,"416-12","Alloy 617",314626,"Plate"
-300.85,-0.01101,"Qualified",,2977.29,"CapPass","Cycle 50",50,62299,"416-12","Alloy 617",314626,"Plate"
-300.87,-0.01106,"Qualified",,2977.34,"CapPass","Cycle 50",50,62300,"416-12","Alloy 617",314626,"Plate"
-301.01,-0.01111,"Qualified",,2977.40,"CapPass","Cycle 50",50,62301,"416-12","Alloy 617",314626,"Plate"
-301.15,-0.01116,"Qualified",,2977.45,"CapPass","Cycle 50",50,62302,"416-12","Alloy 617",314626,"Plate"
-301.30,-0.01121,"Qualified",,2977.49,"CapPass","Cycle 50",50,62303,"416-12","Alloy 617",314626,"Plate"
-301.39,-0.01126,"Qualified",,2977.54,"CapPass","Cycle 50",50,62304,"416-12","Alloy 617",314626,"Plate"
-301.49,-0.01131,"Qualified",,2977.60,"CapPass","Cycle 50",50,62305,"416-12","Alloy 617",314626,"Plate"
-301.59,-0.01137,"Qualified",,2977.65,"CapPass","Cycle 50",50,62306,"416-12","Alloy 617",314626,"Plate"
-301.81,-0.01142,"Qualified",,2977.70,"CapPass","Cycle 50",50,62307,"416-12","Alloy 617",314626,"Plate"
-302.06,-0.01147,"Qualified",,2977.75,"CapPass","Cycle 50",50,62308,"416-12","Alloy 617",314626,"Plate"
-302.12,-0.01148,"Qualified",,2977.76,"CapPass","Cycle 50",50,62309,"416-12","Alloy 617",314626,"Plate"
-302.23,-0.01152,"Qualified",,2977.80,"CapPass","Cycle 50",50,62310,"416-12","Alloy 617",314626,"Plate"
-302.37,-0.01157,"Qualified",,2977.84,"CapPass","Cycle 50",50,62311,"416-12","Alloy 617",314626,"Plate"
-302.32,-0.01162,"Qualified",,2977.89,"CapPass","Cycle 50",50,62312,"416-12","Alloy 617",314626,"Plate"
-302.22,-0.01167,"Qualified",,2977.95,"CapPass","Cycle 50",50,62313,"416-12","Alloy 617",314626,"Plate"
-302.29,-0.01172,"Qualified",,2978.00,"CapPass","Cycle 50",50,62314,"416-12","Alloy 617",314626,"Plate"
-302.46,-0.01177,"Qualified",,2978.05,"CapPass","Cycle 50",50,62315,"416-12","Alloy 617",314626,"Plate"
-302.58,-0.01182,"Qualified",,2978.09,"CapPass","Cycle 50",50,62316,"416-12","Alloy 617",314626,"Plate"
-302.67,-0.01187,"Qualified",,2978.14,"CapPass","Cycle 50",50,62317,"416-12","Alloy 617",314626,"Plate"
-302.56,-0.01192,"Qualified",,2978.20,"CapPass","Cycle 50",50,62318,"416-12","Alloy 617",314626,"Plate"
-302.59,-0.01197,"Qualified",,2978.25,"CapPass","Cycle 50",50,62319,"416-12","Alloy 617",314626,"Plate"
-302.67,-0.01202,"Qualified",,2978.30,"CapPass","Cycle 50",50,62320,"416-12","Alloy 617",314626,"Plate"
-302.84,-0.01207,"Qualified",,2978.35,"CapPass","Cycle 50",50,62321,"416-12","Alloy 617",314626,"Plate"
-302.94,-0.01212,"Qualified",,2978.40,"CapPass","Cycle 50",50,62322,"416-12","Alloy 617",314626,"Plate"
-302.90,-0.01217,"Qualified",,2978.44,"CapPass","Cycle 50",50,62323,"416-12","Alloy 617",314626,"Plate"
-302.73,-0.01222,"Qualified",,2978.49,"CapPass","Cycle 50",50,62324,"416-12","Alloy 617",314626,"Plate"
-302.45,-0.01227,"Qualified",,2978.54,"CapPass","Cycle 50",50,62325,"416-12","Alloy 617",314626,"Plate"
-302.22,-0.01232,"Qualified",,2978.59,"CapPass","Cycle 50",50,62326,"416-12","Alloy 617",314626,"Plate"
-302.03,-0.01237,"Qualified",,2978.64,"CapPass","Cycle 50",50,62327,"416-12","Alloy 617",314626,"Plate"
-301.90,-0.01242,"Qualified",,2978.70,"CapPass","Cycle 50",50,62328,"416-12","Alloy 617",314626,"Plate"
-301.76,-0.01247,"Qualified",,2978.75,"CapPass","Cycle 50",50,62329,"416-12","Alloy 617",314626,"Plate"
-301.74,-0.01249,"Qualified",,2978.76,"CapPass","Cycle 50",50,62330,"416-12","Alloy 617",314626,"Plate"
-301.69,-0.01252,"Qualified",,2978.80,"CapPass","Cycle 50",50,62331,"416-12","Alloy 617",314626,"Plate"
-301.73,-0.01257,"Qualified",,2978.85,"CapPass","Cycle 50",50,62332,"416-12","Alloy 617",314626,"Plate"
-301.86,-0.01262,"Qualified",,2978.90,"CapPass","Cycle 50",50,62333,"416-12","Alloy 617",314626,"Plate"
-302.12,-0.01267,"Qualified",,2978.96,"CapPass","Cycle 50",50,62334,"416-12","Alloy 617",314626,"Plate"
-302.44,-0.01272,"Qualified",,2979.01,"CapPass","Cycle 50",50,62335,"416-12","Alloy 617",314626,"Plate"
-302.73,-0.01278,"Qualified",,2979.06,"CapPass","Cycle 50",50,62336,"416-12","Alloy 617",314626,"Plate"
-303.07,-0.01283,"Qualified",,2979.11,"CapPass","Cycle 50",50,62337,"416-12","Alloy 617",314626,"Plate"
-303.37,-0.01288,"Qualified",,2979.15,"CapPass","Cycle 50",50,62338,"416-12","Alloy 617",314626,"Plate"
-303.60,-0.01293,"Qualified",,2979.20,"CapPass","Cycle 50",50,62339,"416-12","Alloy 617",314626,"Plate"
-303.66,-0.01298,"Qualified",,2979.25,"CapPass","Cycle 50",50,62340,"416-12","Alloy 617",314626,"Plate"
-303.70,-0.01303,"Qualified",,2979.30,"CapPass","Cycle 50",50,62341,"416-12","Alloy 617",314626,"Plate"
-303.59,-0.01308,"Qualified",,2979.35,"CapPass","Cycle 50",50,62342,"416-12","Alloy 617",314626,"Plate"
-303.35,-0.01313,"Qualified",,2979.40,"CapPass","Cycle 50",50,62343,"416-12","Alloy 617",314626,"Plate"
-303.12,-0.01318,"Qualified",,2979.45,"CapPass","Cycle 50",50,62344,"416-12","Alloy 617",314626,"Plate"
-303.13,-0.01323,"Qualified",,2979.51,"CapPass","Cycle 50",50,62345,"416-12","Alloy 617",314626,"Plate"
-303.34,-0.01328,"Qualified",,2979.56,"CapPass","Cycle 50",50,62346,"416-12","Alloy 617",314626,"Plate"
-303.65,-0.01333,"Qualified",,2979.61,"CapPass","Cycle 50",50,62347,"416-12","Alloy 617",314626,"Plate"
-304.00,-0.01338,"Qualified",,2979.66,"CapPass","Cycle 50",50,62348,"416-12","Alloy 617",314626,"Plate"
-304.24,-0.01343,"Qualified",,2979.71,"CapPass","Cycle 50",50,62349,"416-12","Alloy 617",314626,"Plate"
-304.36,-0.01348,"Qualified",,2979.76,"CapPass","Cycle 50",50,62350,"416-12","Alloy 617",314626,"Plate"
-304.36,-0.01349,"Qualified",,2979.76,"CapPass","Cycle 50",50,62351,"416-12","Alloy 617",314626,"Plate"
-304.46,-0.01353,"Qualified",,2979.81,"CapPass","Cycle 50",50,62352,"416-12","Alloy 617",314626,"Plate"
-304.46,-0.01358,"Qualified",,2979.86,"CapPass","Cycle 50",50,62353,"416-12","Alloy 617",314626,"Plate"
-304.46,-0.01364,"Qualified",,2979.90,"CapPass","Cycle 50",50,62354,"416-12","Alloy 617",314626,"Plate"
-304.38,-0.01369,"Qualified",,2979.95,"CapPass","Cycle 50",50,62355,"416-12","Alloy 617",314626,"Plate"
-304.22,-0.01374,"Qualified",,2980.00,"CapPass","Cycle 50",50,62356,"416-12","Alloy 617",314626,"Plate"
-303.96,-0.01379,"Qualified",,2980.05,"CapPass","Cycle 50",50,62357,"416-12","Alloy 617",314626,"Plate"
-303.73,-0.01384,"Qualified",,2980.11,"CapPass","Cycle 50",50,62358,"416-12","Alloy 617",314626,"Plate"
-303.63,-0.01389,"Qualified",,2980.16,"CapPass","Cycle 50",50,62359,"416-12","Alloy 617",314626,"Plate"
-303.53,-0.01394,"Qualified",,2980.21,"CapPass","Cycle 50",50,62360,"416-12","Alloy 617",314626,"Plate"
-303.54,-0.01399,"Qualified",,2980.26,"CapPass","Cycle 50",50,62361,"416-12","Alloy 617",314626,"Plate"
-303.53,-0.01404,"Qualified",,2980.31,"CapPass","Cycle 50",50,62362,"416-12","Alloy 617",314626,"Plate"
-303.56,-0.01409,"Qualified",,2980.36,"CapPass","Cycle 50",50,62363,"416-12","Alloy 617",314626,"Plate"
-303.66,-0.01414,"Qualified",,2980.41,"CapPass","Cycle 50",50,62364,"416-12","Alloy 617",314626,"Plate"
-303.74,-0.01419,"Qualified",,2980.46,"CapPass","Cycle 50",50,62365,"416-12","Alloy 617",314626,"Plate"
-303.85,-0.01424,"Qualified",,2980.52,"CapPass","Cycle 50",50,62366,"416-12","Alloy 617",314626,"Plate"
-303.98,-0.01429,"Qualified",,2980.57,"CapPass","Cycle 50",50,62367,"416-12","Alloy 617",314626,"Plate"
-304.17,-0.01434,"Qualified",,2980.62,"CapPass","Cycle 50",50,62368,"416-12","Alloy 617",314626,"Plate"
-304.47,-0.01439,"Qualified",,2980.67,"CapPass","Cycle 50",50,62369,"416-12","Alloy 617",314626,"Plate"
-304.69,-0.01444,"Qualified",,2980.71,"CapPass","Cycle 50",50,62370,"416-12","Alloy 617",314626,"Plate"
-304.80,-0.01449,"Qualified",,2980.76,"CapPass","Cycle 50",50,62371,"416-12","Alloy 617",314626,"Plate"
-304.91,-0.01454,"Qualified",,2980.82,"CapPass","Cycle 50",50,62372,"416-12","Alloy 617",314626,"Plate"
-304.97,-0.01459,"Qualified",,2980.87,"CapPass","Cycle 50",50,62373,"416-12","Alloy 617",314626,"Plate"
-305.14,-0.01464,"Qualified",,2980.92,"CapPass","Cycle 50",50,62374,"416-12","Alloy 617",314626,"Plate"
-305.27,-0.01469,"Qualified",,2980.97,"CapPass","Cycle 50",50,62375,"416-12","Alloy 617",314626,"Plate"
-305.41,-0.01474,"Qualified",,2981.01,"CapPass","Cycle 50",50,62376,"416-12","Alloy 617",314626,"Plate"
-305.47,-0.01480,"Qualified",,2981.07,"CapPass","Cycle 50",50,62377,"416-12","Alloy 617",314626,"Plate"
-305.55,-0.01485,"Qualified",,2981.11,"CapPass","Cycle 50",50,62378,"416-12","Alloy 617",314626,"Plate"
-305.57,-0.01490,"Qualified",,2981.16,"CapPass","Cycle 50",50,62379,"416-12","Alloy 617",314626,"Plate"
-305.46,-0.01495,"Qualified",,2981.21,"CapPass","Cycle 50",50,62380,"416-12","Alloy 617",314626,"Plate"
-305.34,-0.01500,"Qualified",,2981.26,"CapPass","Cycle 50",50,62381,"416-12","Alloy 617",314626,"Plate"
-304.59,-0.01505,"Qualified",,2981.31,"CapPass","Cycle 50",50,62382,"416-12","Alloy 617",314626,"Plate"
-272.19,-0.01500,"Qualified",,2981.52,"CapPass","Cycle 50",50,62383,"416-12","Alloy 617",314626,"Plate"
-261.07,-0.01495,"Qualified",,2981.56,"CapPass","Cycle 50",50,62384,"416-12","Alloy 617",314626,"Plate"
-251.33,-0.01489,"Qualified",,2981.60,"CapPass","Cycle 50",50,62385,"416-12","Alloy 617",314626,"Plate"
-242.40,-0.01484,"Qualified",,2981.64,"CapPass","Cycle 50",50,62386,"416-12","Alloy 617",314626,"Plate"
-234.28,-0.01479,"Qualified",,2981.68,"CapPass","Cycle 50",50,62387,"416-12","Alloy 617",314626,"Plate"
-225.63,-0.01474,"Qualified",,2981.73,"CapPass","Cycle 50",50,62388,"416-12","Alloy 617",314626,"Plate"
-219.20,-0.01471,"Qualified",,2981.76,"CapPass","Cycle 50",50,62389,"416-12","Alloy 617",314626,"Plate"
-216.79,-0.01469,"Qualified",,2981.78,"CapPass","Cycle 50",50,62390,"416-12","Alloy 617",314626,"Plate"
-208.28,-0.01464,"Qualified",,2981.83,"CapPass","Cycle 50",50,62391,"416-12","Alloy 617",314626,"Plate"
-200.52,-0.01459,"Qualified",,2981.88,"CapPass","Cycle 50",50,62392,"416-12","Alloy 617",314626,"Plate"
-192.95,-0.01454,"Qualified",,2981.92,"CapPass","Cycle 50",50,62393,"416-12","Alloy 617",314626,"Plate"
-185.21,-0.01449,"Qualified",,2981.98,"CapPass","Cycle 50",50,62394,"416-12","Alloy 617",314626,"Plate"
-177.34,-0.01444,"Qualified",,2982.03,"CapPass","Cycle 50",50,62395,"416-12","Alloy 617",314626,"Plate"
-169.96,-0.01439,"Qualified",,2982.08,"CapPass","Cycle 50",50,62396,"416-12","Alloy 617",314626,"Plate"
-162.77,-0.01434,"Qualified",,2982.13,"CapPass","Cycle 50",50,62397,"416-12","Alloy 617",314626,"Plate"
-155.42,-0.01429,"Qualified",,2982.19,"CapPass","Cycle 50",50,62398,"416-12","Alloy 617",314626,"Plate"
-148.58,-0.01424,"Qualified",,2982.24,"CapPass","Cycle 50",50,62399,"416-12","Alloy 617",314626,"Plate"
-142.04,-0.01419,"Qualified",,2982.29,"CapPass","Cycle 50",50,62400,"416-12","Alloy 617",314626,"Plate"
-135.36,-0.01414,"Qualified",,2982.34,"CapPass","Cycle 50",50,62401,"416-12","Alloy 617",314626,"Plate"
-128.84,-0.01409,"Qualified",,2982.39,"CapPass","Cycle 50",50,62402,"416-12","Alloy 617",314626,"Plate"
-122.31,-0.01404,"Qualified",,2982.44,"CapPass","Cycle 50",50,62403,"416-12","Alloy 617",314626,"Plate"
-115.89,-0.01399,"Qualified",,2982.50,"CapPass","Cycle 50",50,62404,"416-12","Alloy 617",314626,"Plate"
-109.62,-0.01394,"Qualified",,2982.55,"CapPass","Cycle 50",50,62405,"416-12","Alloy 617",314626,"Plate"
-103.45,-0.01389,"Qualified",,2982.60,"CapPass","Cycle 50",50,62406,"416-12","Alloy 617",314626,"Plate"
-97.37,-0.01384,"Qualified",,2982.65,"CapPass","Cycle 50",50,62407,"416-12","Alloy 617",314626,"Plate"
-91.33,-0.01379,"Qualified",,2982.70,"CapPass","Cycle 50",50,62408,"416-12","Alloy 617",314626,"Plate"
-85.36,-0.01374,"Qualified",,2982.75,"CapPass","Cycle 50",50,62409,"416-12","Alloy 617",314626,"Plate"
-84.15,-0.01373,"Qualified",,2982.76,"CapPass","Cycle 50",50,62410,"416-12","Alloy 617",314626,"Plate"
-79.39,-0.01368,"Qualified",,2982.81,"CapPass","Cycle 50",50,62411,"416-12","Alloy 617",314626,"Plate"
-73.59,-0.01363,"Qualified",,2982.86,"CapPass","Cycle 50",50,62412,"416-12","Alloy 617",314626,"Plate"
-67.83,-0.01358,"Qualified",,2982.91,"CapPass","Cycle 50",50,62413,"416-12","Alloy 617",314626,"Plate"
-62.20,-0.01353,"Qualified",,2982.96,"CapPass","Cycle 50",50,62414,"416-12","Alloy 617",314626,"Plate"
-56.06,-0.01348,"Qualified",,2983.02,"CapPass","Cycle 50",50,62415,"416-12","Alloy 617",314626,"Plate"
-50.17,-0.01343,"Qualified",,2983.08,"CapPass","Cycle 50",50,62416,"416-12","Alloy 617",314626,"Plate"
-44.14,-0.01338,"Qualified",,2983.13,"CapPass","Cycle 50",50,62417,"416-12","Alloy 617",314626,"Plate"
-38.36,-0.01333,"Qualified",,2983.18,"CapPass","Cycle 50",50,62418,"416-12","Alloy 617",314626,"Plate"
-32.60,-0.01328,"Qualified",,2983.23,"CapPass","Cycle 50",50,62419,"416-12","Alloy 617",314626,"Plate"
-27.27,-0.01323,"Qualified",,2983.28,"CapPass","Cycle 50",50,62420,"416-12","Alloy 617",314626,"Plate"
-21.76,-0.01318,"Qualified",,2983.34,"CapPass","Cycle 50",50,62421,"416-12","Alloy 617",314626,"Plate"
-16.29,-0.01313,"Qualified",,2983.39,"CapPass","Cycle 50",50,62422,"416-12","Alloy 617",314626,"Plate"
-10.51,-0.01308,"Qualified",,2983.44,"CapPass","Cycle 50",50,62423,"416-12","Alloy 617",314626,"Plate"
-4.93,-0.01303,"Qualified",,2983.50,"CapPass","Cycle 50",50,62424,"416-12","Alloy 617",314626,"Plate"
0.61,-0.01298,"Qualified",,2983.55,"CapPass","Cycle 50",50,62425,"416-12","Alloy 617",314626,"Plate"
6.26,-0.01293,"Qualified",,2983.61,"CapPass","Cycle 50",50,62426,"416-12","Alloy 617",314626,"Plate"
11.68,-0.01288,"Qualified",,2983.66,"CapPass","Cycle 50",50,62427,"416-12","Alloy 617",314626,"Plate"
17.03,-0.01283,"Qualified",,2983.71,"CapPass","Cycle 50",50,62428,"416-12","Alloy 617",314626,"Plate"
22.23,-0.01278,"Qualified",,2983.76,"CapPass","Cycle 50",50,62429,"416-12","Alloy 617",314626,"Plate"
22.61,-0.01278,"Qualified",,2983.77,"CapPass","Cycle 50",50,62430,"416-12","Alloy 617",314626,"Plate"
27.13,-0.01273,"Qualified",,2983.83,"CapPass","Cycle 50",50,62431,"416-12","Alloy 617",314626,"Plate"
31.88,-0.01268,"Qualified",,2983.93,"CapPass","Cycle 50",50,62432,"416-12","Alloy 617",314626,"Plate"
37.74,-0.01263,"Qualified",,2983.99,"CapPass","Cycle 50",50,62433,"416-12","Alloy 617",314626,"Plate"
43.78,-0.01258,"Qualified",,2984.04,"CapPass","Cycle 50",50,62434,"416-12","Alloy 617",314626,"Plate"
49.55,-0.01253,"Qualified",,2984.09,"CapPass","Cycle 50",50,62435,"416-12","Alloy 617",314626,"Plate"
54.95,-0.01248,"Qualified",,2984.14,"CapPass","Cycle 50",50,62436,"416-12","Alloy 617",314626,"Plate"
60.18,-0.01242,"Qualified",,2984.20,"CapPass","Cycle 50",50,62437,"416-12","Alloy 617",314626,"Plate"
65.33,-0.01237,"Qualified",,2984.27,"CapPass","Cycle 50",50,62438,"416-12","Alloy 617",314626,"Plate"
70.27,-0.01232,"Qualified",,2984.33,"CapPass","Cycle 50",50,62439,"416-12","Alloy 617",314626,"Plate"
75.16,-0.01227,"Qualified",,2984.39,"CapPass","Cycle 50",50,62440,"416-12","Alloy 617",314626,"Plate"
80.08,-0.01222,"Qualified",,2984.45,"CapPass","Cycle 50",50,62441,"416-12","Alloy 617",314626,"Plate"
84.98,-0.01217,"Qualified",,2984.51,"CapPass","Cycle 50",50,62442,"416-12","Alloy 617",314626,"Plate"
90.11,-0.01212,"Qualified",,2984.56,"CapPass","Cycle 50",50,62443,"416-12","Alloy 617",314626,"Plate"
95.23,-0.01207,"Qualified",,2984.62,"CapPass","Cycle 50",50,62444,"416-12","Alloy 617",314626,"Plate"
101.23,-0.01202,"Qualified",,2984.66,"CapPass","Cycle 50",50,62445,"416-12","Alloy 617",314626,"Plate"
107.14,-0.01197,"Qualified",,2984.70,"CapPass","Cycle 50",50,62446,"416-12","Alloy 617",314626,"Plate"
112.84,-0.01192,"Qualified",,2984.73,"CapPass","Cycle 50",50,62447,"416-12","Alloy 617",314626,"Plate"
118.37,-0.01187,"Qualified",,2984.76,"CapPass","Cycle 50",50,62448,"416-12","Alloy 617",314626,"Plate"
118.53,-0.01187,"Qualified",,2984.76,"CapPass","Cycle 50",50,62449,"416-12","Alloy 617",314626,"Plate"
123.78,-0.01182,"Qualified",,2984.79,"CapPass","Cycle 50",50,62450,"416-12","Alloy 617",314626,"Plate"
128.79,-0.01177,"Qualified",,2984.83,"CapPass","Cycle 50",50,62451,"416-12","Alloy 617",314626,"Plate"
133.83,-0.01172,"Qualified",,2984.86,"CapPass","Cycle 50",50,62452,"416-12","Alloy 617",314626,"Plate"
138.25,-0.01167,"Qualified",,2984.89,"CapPass","Cycle 50",50,62453,"416-12","Alloy 617",314626,"Plate"
142.54,-0.01162,"Qualified",,2984.93,"CapPass","Cycle 50",50,62454,"416-12","Alloy 617",314626,"Plate"
146.89,-0.01156,"Qualified",,2984.97,"CapPass","Cycle 50",50,62455,"416-12","Alloy 617",314626,"Plate"
150.74,-0.01151,"Qualified",,2985.01,"CapPass","Cycle 50",50,62456,"416-12","Alloy 617",314626,"Plate"
154.52,-0.01146,"Qualified",,2985.06,"CapPass","Cycle 50",50,62457,"416-12","Alloy 617",314626,"Plate"
158.08,-0.01141,"Qualified",,2985.11,"CapPass","Cycle 50",50,62458,"416-12","Alloy 617",314626,"Plate"
161.57,-0.01136,"Qualified",,2985.16,"CapPass","Cycle 50",50,62459,"416-12","Alloy 617",314626,"Plate"
165.03,-0.01131,"Qualified",,2985.21,"CapPass","Cycle 50",50,62460,"416-12","Alloy 617",314626,"Plate"
168.64,-0.01126,"Qualified",,2985.26,"CapPass","Cycle 50",50,62461,"416-12","Alloy 617",314626,"Plate"
172.34,-0.01121,"Qualified",,2985.31,"CapPass","Cycle 50",50,62462,"416-12","Alloy 617",314626,"Plate"
175.92,-0.01116,"Qualified",,2985.36,"CapPass","Cycle 50",50,62463,"416-12","Alloy 617",314626,"Plate"
179.64,-0.01111,"Qualified",,2985.42,"CapPass","Cycle 50",50,62464,"416-12","Alloy 617",314626,"Plate"
183.33,-0.01106,"Qualified",,2985.47,"CapPass","Cycle 50",50,62465,"416-12","Alloy 617",314626,"Plate"
186.64,-0.01101,"Qualified",,2985.51,"CapPass","Cycle 50",50,62466,"416-12","Alloy 617",314626,"Plate"
189.94,-0.01096,"Qualified",,2985.56,"CapPass","Cycle 50",50,62467,"416-12","Alloy 617",314626,"Plate"
192.92,-0.01091,"Qualified",,2985.60,"CapPass","Cycle 50",50,62468,"416-12","Alloy 617",314626,"Plate"
196.44,-0.01086,"Qualified",,2985.66,"CapPass","Cycle 50",50,62469,"416-12","Alloy 617",314626,"Plate"
199.74,-0.01080,"Qualified",,2985.71,"CapPass","Cycle 50",50,62470,"416-12","Alloy 617",314626,"Plate"
202.75,-0.01075,"Qualified",,2985.76,"CapPass","Cycle 50",50,62471,"416-12","Alloy 617",314626,"Plate"
202.99,-0.01075,"Qualified",,2985.76,"CapPass","Cycle 50",50,62472,"416-12","Alloy 617",314626,"Plate"
205.88,-0.01070,"Qualified",,2985.81,"CapPass","Cycle 50",50,62473,"416-12","Alloy 617",314626,"Plate"
208.82,-0.01065,"Qualified",,2985.86,"CapPass","Cycle 50",50,62474,"416-12","Alloy 617",314626,"Plate"
211.42,-0.01060,"Qualified",,2985.90,"CapPass","Cycle 50",50,62475,"416-12","Alloy 617",314626,"Plate"
213.76,-0.01055,"Qualified",,2985.95,"CapPass","Cycle 50",50,62476,"416-12","Alloy 617",314626,"Plate"
216.13,-0.01050,"Qualified",,2986.00,"CapPass","Cycle 50",50,62477,"416-12","Alloy 617",314626,"Plate"
218.46,-0.01045,"Qualified",,2986.05,"CapPass","Cycle 50",50,62478,"416-12","Alloy 617",314626,"Plate"
220.76,-0.01040,"Qualified",,2986.10,"CapPass","Cycle 50",50,62479,"416-12","Alloy 617",314626,"Plate"
223.20,-0.01035,"Qualified",,2986.15,"CapPass","Cycle 50",50,62480,"416-12","Alloy 617",314626,"Plate"
225.29,-0.01030,"Qualified",,2986.20,"CapPass","Cycle 50",50,62481,"416-12","Alloy 617",314626,"Plate"
227.26,-0.01025,"Qualified",,2986.24,"CapPass","Cycle 50",50,62482,"416-12","Alloy 617",314626,"Plate"
229.26,-0.01020,"Qualified",,2986.29,"CapPass","Cycle 50",50,62483,"416-12","Alloy 617",314626,"Plate"
231.38,-0.01015,"Qualified",,2986.35,"CapPass","Cycle 50",50,62484,"416-12","Alloy 617",314626,"Plate"
233.78,-0.01010,"Qualified",,2986.41,"CapPass","Cycle 50",50,62485,"416-12","Alloy 617",314626,"Plate"
236.16,-0.01005,"Qualified",,2986.46,"CapPass","Cycle 50",50,62486,"416-12","Alloy 617",314626,"Plate"
238.22,-0.01000,"Qualified",,2986.50,"CapPass","Cycle 50",50,62487,"416-12","Alloy 617",314626,"Plate"
240.12,-0.00994,"Qualified",,2986.55,"CapPass","Cycle 50",50,62488,"416-12","Alloy 617",314626,"Plate"
241.72,-0.00989,"Qualified",,2986.59,"CapPass","Cycle 50",50,62489,"416-12","Alloy 617",314626,"Plate"
243.42,-0.00984,"Qualified",,2986.64,"CapPass","Cycle 50",50,62490,"416-12","Alloy 617",314626,"Plate"
245.01,-0.00979,"Qualified",,2986.69,"CapPass","Cycle 50",50,62491,"416-12","Alloy 617",314626,"Plate"
246.48,-0.00974,"Qualified",,2986.74,"CapPass","Cycle 50",50,62492,"416-12","Alloy 617",314626,"Plate"
247.14,-0.00972,"Qualified",,2986.76,"CapPass","Cycle 50",50,62493,"416-12","Alloy 617",314626,"Plate"
248.08,-0.00969,"Qualified",,2986.80,"CapPass","Cycle 50",50,62494,"416-12","Alloy 617",314626,"Plate"
249.44,-0.00964,"Qualified",,2986.84,"CapPass","Cycle 50",50,62495,"416-12","Alloy 617",314626,"Plate"
250.80,-0.00959,"Qualified",,2986.89,"CapPass","Cycle 50",50,62496,"416-12","Alloy 617",314626,"Plate"
252.11,-0.00954,"Qualified",,2986.94,"CapPass","Cycle 50",50,62497,"416-12","Alloy 617",314626,"Plate"
253.29,-0.00949,"Qualified",,2986.99,"CapPass","Cycle 50",50,62498,"416-12","Alloy 617",314626,"Plate"
254.39,-0.00944,"Qualified",,2987.04,"CapPass","Cycle 50",50,62499,"416-12","Alloy 617",314626,"Plate"
255.54,-0.00939,"Qualified",,2987.08,"CapPass","Cycle 50",50,62500,"416-12","Alloy 617",314626,"Plate"
256.44,-0.00934,"Qualified",,2987.13,"CapPass","Cycle 50",50,62501,"416-12","Alloy 617",314626,"Plate"
257.36,-0.00929,"Qualified",,2987.19,"CapPass","Cycle 50",50,62502,"416-12","Alloy 617",314626,"Plate"
258.34,-0.00924,"Qualified",,2987.23,"CapPass","Cycle 50",50,62503,"416-12","Alloy 617",314626,"Plate"
259.29,-0.00919,"Qualified",,2987.29,"CapPass","Cycle 50",50,62504,"416-12","Alloy 617",314626,"Plate"
260.25,-0.00914,"Qualified",,2987.34,"CapPass","Cycle 50",50,62505,"416-12","Alloy 617",314626,"Plate"
261.39,-0.00909,"Qualified",,2987.39,"CapPass","Cycle 50",50,62506,"416-12","Alloy 617",314626,"Plate"
262.48,-0.00903,"Qualified",,2987.44,"CapPass","Cycle 50",50,62507,"416-12","Alloy 617",314626,"Plate"
263.53,-0.00898,"Qualified",,2987.48,"CapPass","Cycle 50",50,62508,"416-12","Alloy 617",314626,"Plate"
264.44,-0.00893,"Qualified",,2987.53,"CapPass","Cycle 50",50,62509,"416-12","Alloy 617",314626,"Plate"
265.19,-0.00888,"Qualified",,2987.58,"CapPass","Cycle 50",50,62510,"416-12","Alloy 617",314626,"Plate"
265.92,-0.00883,"Qualified",,2987.62,"CapPass","Cycle 50",50,62511,"416-12","Alloy 617",314626,"Plate"
266.45,-0.00878,"Qualified",,2987.67,"CapPass","Cycle 50",50,62512,"416-12","Alloy 617",314626,"Plate"
266.93,-0.00873,"Qualified",,2987.72,"CapPass","Cycle 50",50,62513,"416-12","Alloy 617",314626,"Plate"
267.29,-0.00869,"Qualified",,2987.76,"CapPass","Cycle 50",50,62514,"416-12","Alloy 617",314626,"Plate"
267.38,-0.00868,"Qualified",,2987.77,"CapPass","Cycle 50",50,62515,"416-12","Alloy 617",314626,"Plate"
267.80,-0.00863,"Qualified",,2987.83,"CapPass","Cycle 50",50,62516,"416-12","Alloy 617",314626,"Plate"
268.33,-0.00858,"Qualified",,2987.88,"CapPass","Cycle 50",50,62517,"416-12","Alloy 617",314626,"Plate"
268.77,-0.00853,"Qualified",,2987.93,"CapPass","Cycle 50",50,62518,"416-12","Alloy 617",314626,"Plate"
269.24,-0.00848,"Qualified",,2987.97,"CapPass","Cycle 50",50,62519,"416-12","Alloy 617",314626,"Plate"
269.74,-0.00843,"Qualified",,2988.03,"CapPass","Cycle 50",50,62520,"416-12","Alloy 617",314626,"Plate"
270.25,-0.00838,"Qualified",,2988.07,"CapPass","Cycle 50",50,62521,"416-12","Alloy 617",314626,"Plate"
270.78,-0.00833,"Qualified",,2988.12,"CapPass","Cycle 50",50,62522,"416-12","Alloy 617",314626,"Plate"
271.08,-0.00828,"Qualified",,2988.17,"CapPass","Cycle 50",50,62523,"416-12","Alloy 617",314626,"Plate"
271.37,-0.00823,"Qualified",,2988.21,"CapPass","Cycle 50",50,62524,"416-12","Alloy 617",314626,"Plate"
271.57,-0.00818,"Qualified",,2988.27,"CapPass","Cycle 50",50,62525,"416-12","Alloy 617",314626,"Plate"
271.72,-0.00813,"Qualified",,2988.31,"CapPass","Cycle 50",50,62526,"416-12","Alloy 617",314626,"Plate"
271.96,-0.00808,"Qualified",,2988.36,"CapPass","Cycle 50",50,62527,"416-12","Alloy 617",314626,"Plate"
272.05,-0.00803,"Qualified",,2988.41,"CapPass","Cycle 50",50,62528,"416-12","Alloy 617",314626,"Plate"
272.01,-0.00798,"Qualified",,2988.46,"CapPass","Cycle 50",50,62529,"416-12","Alloy 617",314626,"Plate"
271.89,-0.00792,"Qualified",,2988.51,"CapPass","Cycle 50",50,62530,"416-12","Alloy 617",314626,"Plate"
272.02,-0.00787,"Qualified",,2988.57,"CapPass","Cycle 50",50,62531,"416-12","Alloy 617",314626,"Plate"
272.31,-0.00782,"Qualified",,2988.62,"CapPass","Cycle 50",50,62532,"416-12","Alloy 617",314626,"Plate"
272.87,-0.00777,"Qualified",,2988.67,"CapPass","Cycle 50",50,62533,"416-12","Alloy 617",314626,"Plate"
273.55,-0.00772,"Qualified",,2988.72,"CapPass","Cycle 50",50,62534,"416-12","Alloy 617",314626,"Plate"
274.19,-0.00768,"Qualified",,2988.76,"CapPass","Cycle 50",50,62535,"416-12","Alloy 617",314626,"Plate"
274.34,-0.00767,"Qualified",,2988.77,"CapPass","Cycle 50",50,62536,"416-12","Alloy 617",314626,"Plate"
275.02,-0.00762,"Qualified",,2988.82,"CapPass","Cycle 50",50,62537,"416-12","Alloy 617",314626,"Plate"
275.60,-0.00757,"Qualified",,2988.87,"CapPass","Cycle 50",50,62538,"416-12","Alloy 617",314626,"Plate"
276.03,-0.00752,"Qualified",,2988.91,"CapPass","Cycle 50",50,62539,"416-12","Alloy 617",314626,"Plate"
276.44,-0.00747,"Qualified",,2988.96,"CapPass","Cycle 50",50,62540,"416-12","Alloy 617",314626,"Plate"
276.70,-0.00742,"Qualified",,2989.01,"CapPass","Cycle 50",50,62541,"416-12","Alloy 617",314626,"Plate"
276.85,-0.00737,"Qualified",,2989.05,"CapPass","Cycle 50",50,62542,"416-12","Alloy 617",314626,"Plate"
276.81,-0.00732,"Qualified",,2989.11,"CapPass","Cycle 50",50,62543,"416-12","Alloy 617",314626,"Plate"
276.69,-0.00727,"Qualified",,2989.16,"CapPass","Cycle 50",50,62544,"416-12","Alloy 617",314626,"Plate"
276.66,-0.00722,"Qualified",,2989.21,"CapPass","Cycle 50",50,62545,"416-12","Alloy 617",314626,"Plate"
276.56,-0.00717,"Qualified",,2989.26,"CapPass","Cycle 50",50,62546,"416-12","Alloy 617",314626,"Plate"
276.55,-0.00712,"Qualified",,2989.31,"CapPass","Cycle 50",50,62547,"416-12","Alloy 617",314626,"Plate"
276.71,-0.00707,"Qualified",,2989.36,"CapPass","Cycle 50",50,62548,"416-12","Alloy 617",314626,"Plate"
276.87,-0.00702,"Qualified",,2989.41,"CapPass","Cycle 50",50,62549,"416-12","Alloy 617",314626,"Plate"
277.03,-0.00696,"Qualified",,2989.46,"CapPass","Cycle 50",50,62550,"416-12","Alloy 617",314626,"Plate"
277.07,-0.00691,"Qualified",,2989.51,"CapPass","Cycle 50",50,62551,"416-12","Alloy 617",314626,"Plate"
277.11,-0.00686,"Qualified",,2989.56,"CapPass","Cycle 50",50,62552,"416-12","Alloy 617",314626,"Plate"
277.09,-0.00681,"Qualified",,2989.60,"CapPass","Cycle 50",50,62553,"416-12","Alloy 617",314626,"Plate"
277.05,-0.00676,"Qualified",,2989.65,"CapPass","Cycle 50",50,62554,"416-12","Alloy 617",314626,"Plate"
276.91,-0.00671,"Qualified",,2989.70,"CapPass","Cycle 50",50,62555,"416-12","Alloy 617",314626,"Plate"
276.58,-0.00666,"Qualified",,2989.75,"CapPass","Cycle 50",50,62556,"416-12","Alloy 617",314626,"Plate"
276.53,-0.00665,"Qualified",,2989.76,"CapPass","Cycle 50",50,62557,"416-12","Alloy 617",314626,"Plate"
276.31,-0.00661,"Qualified",,2989.80,"CapPass","Cycle 50",50,62558,"416-12","Alloy 617",314626,"Plate"
276.29,-0.00656,"Qualified",,2989.85,"CapPass","Cycle 50",50,62559,"416-12","Alloy 617",314626,"Plate"
276.35,-0.00651,"Qualified",,2989.90,"CapPass","Cycle 50",50,62560,"416-12","Alloy 617",314626,"Plate"
276.32,-0.00646,"Qualified",,2989.95,"CapPass","Cycle 50",50,62561,"416-12","Alloy 617",314626,"Plate"
276.06,-0.00641,"Qualified",,2990.00,"CapPass","Cycle 50",50,62562,"416-12","Alloy 617",314626,"Plate"
275.72,-0.00636,"Qualified",,2990.05,"CapPass","Cycle 50",50,62563,"416-12","Alloy 617",314626,"Plate"
275.41,-0.00631,"Qualified",,2990.10,"CapPass","Cycle 50",50,62564,"416-12","Alloy 617",314626,"Plate"
275.06,-0.00626,"Qualified",,2990.15,"CapPass","Cycle 50",50,62565,"416-12","Alloy 617",314626,"Plate"
274.90,-0.00621,"Qualified",,2990.21,"CapPass","Cycle 50",50,62566,"416-12","Alloy 617",314626,"Plate"
274.99,-0.00616,"Qualified",,2990.25,"CapPass","Cycle 50",50,62567,"416-12","Alloy 617",314626,"Plate"
275.04,-0.00611,"Qualified",,2990.30,"CapPass","Cycle 50",50,62568,"416-12","Alloy 617",314626,"Plate"
274.97,-0.00606,"Qualified",,2990.35,"CapPass","Cycle 50",50,62569,"416-12","Alloy 617",314626,"Plate"
274.91,-0.00600,"Qualified",,2990.41,"CapPass","Cycle 50",50,62570,"416-12","Alloy 617",314626,"Plate"
275.08,-0.00595,"Qualified",,2990.46,"CapPass","Cycle 50",50,62571,"416-12","Alloy 617",314626,"Plate"
275.34,-0.00590,"Qualified",,2990.51,"CapPass","Cycle 50",50,62572,"416-12","Alloy 617",314626,"Plate"
275.91,-0.00585,"Qualified",,2990.56,"CapPass","Cycle 50",50,62573,"416-12","Alloy 617",314626,"Plate"
276.53,-0.00580,"Qualified",,2990.61,"CapPass","Cycle 50",50,62574,"416-12","Alloy 617",314626,"Plate"
277.13,-0.00575,"Qualified",,2990.66,"CapPass","Cycle 50",50,62575,"416-12","Alloy 617",314626,"Plate"
277.94,-0.00570,"Qualified",,2990.71,"CapPass","Cycle 50",50,62576,"416-12","Alloy 617",314626,"Plate"
278.57,-0.00565,"Qualified",,2990.75,"CapPass","Cycle 50",50,62577,"416-12","Alloy 617",314626,"Plate"
278.67,-0.00564,"Qualified",,2990.76,"CapPass","Cycle 50",50,62578,"416-12","Alloy 617",314626,"Plate"
278.87,-0.00560,"Qualified",,2990.80,"CapPass","Cycle 50",50,62579,"416-12","Alloy 617",314626,"Plate"
279.08,-0.00555,"Qualified",,2990.85,"CapPass","Cycle 50",50,62580,"416-12","Alloy 617",314626,"Plate"
279.24,-0.00550,"Qualified",,2990.90,"CapPass","Cycle 50",50,62581,"416-12","Alloy 617",314626,"Plate"
279.28,-0.00545,"Qualified",,2990.95,"CapPass","Cycle 50",50,62582,"416-12","Alloy 617",314626,"Plate"
279.15,-0.00540,"Qualified",,2991.00,"CapPass","Cycle 50",50,62583,"416-12","Alloy 617",314626,"Plate"
279.08,-0.00535,"Qualified",,2991.05,"CapPass","Cycle 50",50,62584,"416-12","Alloy 617",314626,"Plate"
279.13,-0.00530,"Qualified",,2991.10,"CapPass","Cycle 50",50,62585,"416-12","Alloy 617",314626,"Plate"
279.31,-0.00525,"Qualified",,2991.15,"CapPass","Cycle 50",50,62586,"416-12","Alloy 617",314626,"Plate"
279.50,-0.00520,"Qualified",,2991.21,"CapPass","Cycle 50",50,62587,"416-12","Alloy 617",314626,"Plate"
279.71,-0.00515,"Qualified",,2991.25,"CapPass","Cycle 50",50,62588,"416-12","Alloy 617",314626,"Plate"
280.00,-0.00510,"Qualified",,2991.30,"CapPass","Cycle 50",50,62589,"416-12","Alloy 617",314626,"Plate"
