Repository: js-molina/fatigue-A617

File: data/850C/Strain rate 0.001/3.0% strain/HTM_A19_Cycles_41614.csv (part 19 of 30)
"Stress Mpa","Strain","Qual State","Qual Exceptions","Elapsed Time Sec","Data State","Cycle Label","Cycle","Count","Sample","Alloy","Heat","Material_Form"
-287.08,0.00153,"Qualified",,2964.87,"CapPass","Cycle 50",50,62121,"416-14","Alloy 617",314626,"Plate"
-287.31,0.00148,"Qualified",,2964.92,"CapPass","Cycle 50",50,62122,"416-14","Alloy 617",314626,"Plate"
-287.54,0.00143,"Qualified",,2964.97,"CapPass","Cycle 50",50,62123,"416-14","Alloy 617",314626,"Plate"
-287.73,0.00138,"Qualified",,2965.03,"CapPass","Cycle 50",50,62124,"416-14","Alloy 617",314626,"Plate"
-287.87,0.00133,"Qualified",,2965.08,"CapPass","Cycle 50",50,62125,"416-14","Alloy 617",314626,"Plate"
-288.07,0.00128,"Qualified",,2965.13,"CapPass","Cycle 50",50,62126,"416-14","Alloy 617",314626,"Plate"
-288.41,0.00123,"Qualified",,2965.19,"CapPass","Cycle 50",50,62127,"416-14","Alloy 617",314626,"Plate"
-288.80,0.00118,"Qualified",,2965.23,"CapPass","Cycle 50",50,62128,"416-14","Alloy 617",314626,"Plate"
-289.12,0.00113,"Qualified",,2965.28,"CapPass","Cycle 50",50,62129,"416-14","Alloy 617",314626,"Plate"
-289.38,0.00108,"Qualified",,2965.33,"CapPass","Cycle 50",50,62130,"416-14","Alloy 617",314626,"Plate"
-289.58,0.00102,"Qualified",,2965.37,"CapPass","Cycle 50",50,62131,"416-14","Alloy 617",314626,"Plate"
-289.67,0.00097,"Qualified",,2965.42,"CapPass","Cycle 50",50,62132,"416-14","Alloy 617",314626,"Plate"
-289.49,0.00092,"Qualified",,2965.47,"CapPass","Cycle 50",50,62133,"416-14","Alloy 617",314626,"Plate"
-289.24,0.00087,"Qualified",,2965.52,"CapPass","Cycle 50",50,62134,"416-14","Alloy 617",314626,"Plate"
-289.06,0.00082,"Qualified",,2965.58,"CapPass","Cycle 50",50,62135,"416-14","Alloy 617",314626,"Plate"
-288.91,0.00077,"Qualified",,2965.63,"CapPass","Cycle 50",50,62136,"416-14","Alloy 617",314626,"Plate"
-288.84,0.00072,"Qualified",,2965.68,"CapPass","Cycle 50",50,62137,"416-14","Alloy 617",314626,"Plate"
-288.77,0.00067,"Qualified",,2965.73,"CapPass","Cycle 50",50,62138,"416-14","Alloy 617",314626,"Plate"
-288.75,0.00062,"Qualified",,2965.78,"CapPass","Cycle 50",50,62139,"416-14","Alloy 617",314626,"Plate"
-288.71,0.00060,"Qualified",,2965.79,"CapPass","Cycle 50",50,62140,"416-14","Alloy 617",314626,"Plate"
-288.73,0.00057,"Qualified",,2965.83,"CapPass","Cycle 50",50,62141,"416-14","Alloy 617",314626,"Plate"
-288.76,0.00052,"Qualified",,2965.88,"CapPass","Cycle 50",50,62142,"416-14","Alloy 617",314626,"Plate"
-288.77,0.00047,"Qualified",,2965.93,"CapPass","Cycle 50",50,62143,"416-14","Alloy 617",314626,"Plate"
-288.81,0.00042,"Qualified",,2965.98,"CapPass","Cycle 50",50,62144,"416-14","Alloy 617",314626,"Plate"
-288.90,0.00037,"Qualified",,2966.04,"CapPass","Cycle 50",50,62145,"416-14","Alloy 617",314626,"Plate"
-288.99,0.00032,"Qualified",,2966.09,"CapPass","Cycle 50",50,62146,"416-14","Alloy 617",314626,"Plate"
-289.10,0.00026,"Qualified",,2966.14,"CapPass","Cycle 50",50,62147,"416-14","Alloy 617",314626,"Plate"
-289.27,0.00021,"Qualified",,2966.20,"CapPass","Cycle 50",50,62148,"416-14","Alloy 617",314626,"Plate"
-289.59,0.00016,"Qualified",,2966.25,"CapPass","Cycle 50",50,62149,"416-14","Alloy 617",314626,"Plate"
-290.23,0.00011,"Qualified",,2966.30,"CapPass","Cycle 50",50,62150,"416-14","Alloy 617",314626,"Plate"
-291.05,0.00006,"Qualified",,2966.34,"CapPass","Cycle 50",50,62151,"416-14","Alloy 617",314626,"Plate"
-291.65,0.00001,"Qualified",,2966.39,"CapPass","Cycle 50",50,62152,"416-14","Alloy 617",314626,"Plate"
-292.08,-0.00004,"Qualified",,2966.44,"CapPass","Cycle 50",50,62153,"416-14","Alloy 617",314626,"Plate"
-292.33,-0.00009,"Qualified",,2966.48,"CapPass","Cycle 50",50,62154,"416-14","Alloy 617",314626,"Plate"
-292.46,-0.00014,"Qualified",,2966.54,"CapPass","Cycle 50",50,62155,"416-14","Alloy 617",314626,"Plate"
-292.54,-0.00019,"Qualified",,2966.58,"CapPass","Cycle 50",50,62156,"416-14","Alloy 617",314626,"Plate"
-292.64,-0.00024,"Qualified",,2966.64,"CapPass","Cycle 50",50,62157,"416-14","Alloy 617",314626,"Plate"
-292.74,-0.00029,"Qualified",,2966.69,"CapPass","Cycle 50",50,62158,"416-14","Alloy 617",314626,"Plate"
-292.85,-0.00034,"Qualified",,2966.73,"CapPass","Cycle 50",50,62159,"416-14","Alloy 617",314626,"Plate"
-292.86,-0.00039,"Qualified",,2966.78,"CapPass","Cycle 50",50,62160,"416-14","Alloy 617",314626,"Plate"
-292.85,-0.00041,"Qualified",,2966.79,"CapPass","Cycle 50",50,62161,"416-14","Alloy 617",314626,"Plate"
-292.83,-0.00044,"Qualified",,2966.83,"CapPass","Cycle 50",50,62162,"416-14","Alloy 617",314626,"Plate"
-292.75,-0.00049,"Qualified",,2966.87,"CapPass","Cycle 50",50,62163,"416-14","Alloy 617",314626,"Plate"
-292.55,-0.00054,"Qualified",,2966.92,"CapPass","Cycle 50",50,62164,"416-14","Alloy 617",314626,"Plate"
-292.06,-0.00059,"Qualified",,2966.96,"CapPass","Cycle 50",50,62165,"416-14","Alloy 617",314626,"Plate"
-291.38,-0.00064,"Qualified",,2967.01,"CapPass","Cycle 50",50,62166,"416-14","Alloy 617",314626,"Plate"
-290.47,-0.00069,"Qualified",,2967.06,"CapPass","Cycle 50",50,62167,"416-14","Alloy 617",314626,"Plate"
-289.68,-0.00074,"Qualified",,2967.12,"CapPass","Cycle 50",50,62168,"416-14","Alloy 617",314626,"Plate"
-289.09,-0.00080,"Qualified",,2967.17,"CapPass","Cycle 50",50,62169,"416-14","Alloy 617",314626,"Plate"
-288.83,-0.00085,"Qualified",,2967.23,"CapPass","Cycle 50",50,62170,"416-14","Alloy 617",314626,"Plate"
-288.83,-0.00090,"Qualified",,2967.28,"CapPass","Cycle 50",50,62171,"416-14","Alloy 617",314626,"Plate"
-288.93,-0.00095,"Qualified",,2967.34,"CapPass","Cycle 50",50,62172,"416-14","Alloy 617",314626,"Plate"
-289.38,-0.00100,"Qualified",,2967.39,"CapPass","Cycle 50",50,62173,"416-14","Alloy 617",314626,"Plate"
-290.05,-0.00105,"Qualified",,2967.45,"CapPass","Cycle 50",50,62174,"416-14","Alloy 617",314626,"Plate"
-290.92,-0.00110,"Qualified",,2967.50,"CapPass","Cycle 50",50,62175,"416-14","Alloy 617",314626,"Plate"
-291.77,-0.00115,"Qualified",,2967.55,"CapPass","Cycle 50",50,62176,"416-14","Alloy 617",314626,"Plate"
-292.45,-0.00120,"Qualified",,2967.59,"CapPass","Cycle 50",50,62177,"416-14","Alloy 617",314626,"Plate"
-292.90,-0.00125,"Qualified",,2967.63,"CapPass","Cycle 50",50,62178,"416-14","Alloy 617",314626,"Plate"
-292.98,-0.00130,"Qualified",,2967.68,"CapPass","Cycle 50",50,62179,"416-14","Alloy 617",314626,"Plate"
-292.79,-0.00135,"Qualified",,2967.73,"CapPass","Cycle 50",50,62180,"416-14","Alloy 617",314626,"Plate"
-292.48,-0.00140,"Qualified",,2967.78,"CapPass","Cycle 50",50,62181,"416-14","Alloy 617",314626,"Plate"
-292.44,-0.00142,"Qualified",,2967.79,"CapPass","Cycle 50",50,62182,"416-14","Alloy 617",314626,"Plate"
-292.36,-0.00145,"Qualified",,2967.83,"CapPass","Cycle 50",50,62183,"416-14","Alloy 617",314626,"Plate"
-292.20,-0.00150,"Qualified",,2967.88,"CapPass","Cycle 50",50,62184,"416-14","Alloy 617",314626,"Plate"
-292.11,-0.00155,"Qualified",,2967.93,"CapPass","Cycle 50",50,62185,"416-14","Alloy 617",314626,"Plate"
-292.09,-0.00160,"Qualified",,2967.98,"CapPass","Cycle 50",50,62186,"416-14","Alloy 617",314626,"Plate"
-292.03,-0.00165,"Qualified",,2968.03,"CapPass","Cycle 50",50,62187,"416-14","Alloy 617",314626,"Plate"
-291.92,-0.00170,"Qualified",,2968.08,"CapPass","Cycle 50",50,62188,"416-14","Alloy 617",314626,"Plate"
-291.91,-0.00175,"Qualified",,2968.14,"CapPass","Cycle 50",50,62189,"416-14","Alloy 617",314626,"Plate"
-291.98,-0.00180,"Qualified",,2968.19,"CapPass","Cycle 50",50,62190,"416-14","Alloy 617",314626,"Plate"
-292.09,-0.00185,"Qualified",,2968.24,"CapPass","Cycle 50",50,62191,"416-14","Alloy 617",314626,"Plate"
-292.27,-0.00190,"Qualified",,2968.29,"CapPass","Cycle 50",50,62192,"416-14","Alloy 617",314626,"Plate"
-292.40,-0.00196,"Qualified",,2968.34,"CapPass","Cycle 50",50,62193,"416-14","Alloy 617",314626,"Plate"
-292.52,-0.00201,"Qualified",,2968.39,"CapPass","Cycle 50",50,62194,"416-14","Alloy 617",314626,"Plate"
-292.68,-0.00206,"Qualified",,2968.44,"CapPass","Cycle 50",50,62195,"416-14","Alloy 617",314626,"Plate"
-292.94,-0.00211,"Qualified",,2968.49,"CapPass","Cycle 50",50,62196,"416-14","Alloy 617",314626,"Plate"
-293.23,-0.00216,"Qualified",,2968.54,"CapPass","Cycle 50",50,62197,"416-14","Alloy 617",314626,"Plate"
-293.49,-0.00221,"Qualified",,2968.59,"CapPass","Cycle 50",50,62198,"416-14","Alloy 617",314626,"Plate"
-293.68,-0.00226,"Qualified",,2968.64,"CapPass","Cycle 50",50,62199,"416-14","Alloy 617",314626,"Plate"
-293.86,-0.00231,"Qualified",,2968.69,"CapPass","Cycle 50",50,62200,"416-14","Alloy 617",314626,"Plate"
-294.02,-0.00236,"Qualified",,2968.74,"CapPass","Cycle 50",50,62201,"416-14","Alloy 617",314626,"Plate"
-294.21,-0.00241,"Qualified",,2968.79,"CapPass","Cycle 50",50,62202,"416-14","Alloy 617",314626,"Plate"
-294.21,-0.00242,"Qualified",,2968.79,"CapPass","Cycle 50",50,62203,"416-14","Alloy 617",314626,"Plate"
-294.35,-0.00246,"Qualified",,2968.84,"CapPass","Cycle 50",50,62204,"416-14","Alloy 617",314626,"Plate"
-294.45,-0.00251,"Qualified",,2968.88,"CapPass","Cycle 50",50,62205,"416-14","Alloy 617",314626,"Plate"
-294.53,-0.00256,"Qualified",,2968.93,"CapPass","Cycle 50",50,62206,"416-14","Alloy 617",314626,"Plate"
-294.62,-0.00261,"Qualified",,2968.98,"CapPass","Cycle 50",50,62207,"416-14","Alloy 617",314626,"Plate"
-294.66,-0.00266,"Qualified",,2969.03,"CapPass","Cycle 50",50,62208,"416-14","Alloy 617",314626,"Plate"
-294.66,-0.00271,"Qualified",,2969.08,"CapPass","Cycle 50",50,62209,"416-14","Alloy 617",314626,"Plate"
-294.53,-0.00276,"Qualified",,2969.13,"CapPass","Cycle 50",50,62210,"416-14","Alloy 617",314626,"Plate"
-294.40,-0.00281,"Qualified",,2969.18,"CapPass","Cycle 50",50,62211,"416-14","Alloy 617",314626,"Plate"
-294.32,-0.00286,"Qualified",,2969.24,"CapPass","Cycle 50",50,62212,"416-14","Alloy 617",314626,"Plate"
-294.26,-0.00291,"Qualified",,2969.29,"CapPass","Cycle 50",50,62213,"416-14","Alloy 617",314626,"Plate"
-294.19,-0.00296,"Qualified",,2969.34,"CapPass","Cycle 50",50,62214,"416-14","Alloy 617",314626,"Plate"
-294.16,-0.00302,"Qualified",,2969.39,"CapPass","Cycle 50",50,62215,"416-14","Alloy 617",314626,"Plate"
-294.11,-0.00307,"Qualified",,2969.44,"CapPass","Cycle 50",50,62216,"416-14","Alloy 617",314626,"Plate"
-294.10,-0.00312,"Qualified",,2969.49,"CapPass","Cycle 50",50,62217,"416-14","Alloy 617",314626,"Plate"
-294.10,-0.00317,"Qualified",,2969.54,"CapPass","Cycle 50",50,62218,"416-14","Alloy 617",314626,"Plate"
-294.10,-0.00322,"Qualified",,2969.59,"CapPass","Cycle 50",50,62219,"416-14","Alloy 617",314626,"Plate"
-294.14,-0.00327,"Qualified",,2969.64,"CapPass","Cycle 50",50,62220,"416-14","Alloy 617",314626,"Plate"
-294.15,-0.00332,"Qualified",,2969.69,"CapPass","Cycle 50",50,62221,"416-14","Alloy 617",314626,"Plate"
-294.17,-0.00337,"Qualified",,2969.75,"CapPass","Cycle 50",50,62222,"416-14","Alloy 617",314626,"Plate"
-294.18,-0.00342,"Qualified",,2969.79,"CapPass","Cycle 50",50,62223,"416-14","Alloy 617",314626,"Plate"
-294.18,-0.00342,"Qualified",,2969.79,"CapPass","Cycle 50",50,62224,"416-14","Alloy 617",314626,"Plate"
-294.22,-0.00347,"Qualified",,2969.84,"CapPass","Cycle 50",50,62225,"416-14","Alloy 617",314626,"Plate"
-294.24,-0.00352,"Qualified",,2969.89,"CapPass","Cycle 50",50,62226,"416-14","Alloy 617",314626,"Plate"
-294.28,-0.00357,"Qualified",,2969.94,"CapPass","Cycle 50",50,62227,"416-14","Alloy 617",314626,"Plate"
-294.30,-0.00362,"Qualified",,2969.99,"CapPass","Cycle 50",50,62228,"416-14","Alloy 617",314626,"Plate"
-294.34,-0.00367,"Qualified",,2970.04,"CapPass","Cycle 50",50,62229,"416-14","Alloy 617",314626,"Plate"
-294.41,-0.00372,"Qualified",,2970.09,"CapPass","Cycle 50",50,62230,"416-14","Alloy 617",314626,"Plate"
-294.46,-0.00377,"Qualified",,2970.14,"CapPass","Cycle 50",50,62231,"416-14","Alloy 617",314626,"Plate"
-294.50,-0.00382,"Qualified",,2970.19,"CapPass","Cycle 50",50,62232,"416-14","Alloy 617",314626,"Plate"
-294.51,-0.00387,"Qualified",,2970.24,"CapPass","Cycle 50",50,62233,"416-14","Alloy 617",314626,"Plate"
-294.52,-0.00392,"Qualified",,2970.29,"CapPass","Cycle 50",50,62234,"416-14","Alloy 617",314626,"Plate"
-294.54,-0.00397,"Qualified",,2970.34,"CapPass","Cycle 50",50,62235,"416-14","Alloy 617",314626,"Plate"
-294.56,-0.00402,"Qualified",,2970.39,"CapPass","Cycle 50",50,62236,"416-14","Alloy 617",314626,"Plate"
-294.60,-0.00408,"Qualified",,2970.44,"CapPass","Cycle 50",50,62237,"416-14","Alloy 617",314626,"Plate"
-294.61,-0.00413,"Qualified",,2970.49,"CapPass","Cycle 50",50,62238,"416-14","Alloy 617",314626,"Plate"
-294.59,-0.00418,"Qualified",,2970.54,"CapPass","Cycle 50",50,62239,"416-14","Alloy 617",314626,"Plate"
-294.61,-0.00423,"Qualified",,2970.59,"CapPass","Cycle 50",50,62240,"416-14","Alloy 617",314626,"Plate"
-294.58,-0.00428,"Qualified",,2970.64,"CapPass","Cycle 50",50,62241,"416-14","Alloy 617",314626,"Plate"
-294.59,-0.00433,"Qualified",,2970.69,"CapPass","Cycle 50",50,62242,"416-14","Alloy 617",314626,"Plate"
-294.59,-0.00438,"Qualified",,2970.74,"CapPass","Cycle 50",50,62243,"416-14","Alloy 617",314626,"Plate"
-294.58,-0.00443,"Qualified",,2970.79,"CapPass","Cycle 50",50,62244,"416-14","Alloy 617",314626,"Plate"
-294.56,-0.00443,"Qualified",,2970.79,"CapPass","Cycle 50",50,62245,"416-14","Alloy 617",314626,"Plate"
-294.59,-0.00448,"Qualified",,2970.84,"CapPass","Cycle 50",50,62246,"416-14","Alloy 617",314626,"Plate"
-294.59,-0.00453,"Qualified",,2970.89,"CapPass","Cycle 50",50,62247,"416-14","Alloy 617",314626,"Plate"
-294.57,-0.00458,"Qualified",,2970.94,"CapPass","Cycle 50",50,62248,"416-14","Alloy 617",314626,"Plate"
-294.56,-0.00463,"Qualified",,2970.99,"CapPass","Cycle 50",50,62249,"416-14","Alloy 617",314626,"Plate"
-294.57,-0.00468,"Qualified",,2971.04,"CapPass","Cycle 50",50,62250,"416-14","Alloy 617",314626,"Plate"
-294.55,-0.00473,"Qualified",,2971.09,"CapPass","Cycle 50",50,62251,"416-14","Alloy 617",314626,"Plate"
-294.54,-0.00478,"Qualified",,2971.14,"CapPass","Cycle 50",50,62252,"416-14","Alloy 617",314626,"Plate"
-294.55,-0.00483,"Qualified",,2971.19,"CapPass","Cycle 50",50,62253,"416-14","Alloy 617",314626,"Plate"
-294.56,-0.00488,"Qualified",,2971.24,"CapPass","Cycle 50",50,62254,"416-14","Alloy 617",314626,"Plate"
-294.55,-0.00493,"Qualified",,2971.29,"CapPass","Cycle 50",50,62255,"416-14","Alloy 617",314626,"Plate"
-294.54,-0.00498,"Qualified",,2971.34,"CapPass","Cycle 50",50,62256,"416-14","Alloy 617",314626,"Plate"
-294.56,-0.00503,"Qualified",,2971.39,"CapPass","Cycle 50",50,62257,"416-14","Alloy 617",314626,"Plate"
-294.55,-0.00509,"Qualified",,2971.44,"CapPass","Cycle 50",50,62258,"416-14","Alloy 617",314626,"Plate"
-294.54,-0.00514,"Qualified",,2971.49,"CapPass","Cycle 50",50,62259,"416-14","Alloy 617",314626,"Plate"
-294.53,-0.00519,"Qualified",,2971.54,"CapPass","Cycle 50",50,62260,"416-14","Alloy 617",314626,"Plate"
-294.48,-0.00524,"Qualified",,2971.58,"CapPass","Cycle 50",50,62261,"416-14","Alloy 617",314626,"Plate"
-294.47,-0.00529,"Qualified",,2971.63,"CapPass","Cycle 50",50,62262,"416-14","Alloy 617",314626,"Plate"
-294.36,-0.00534,"Qualified",,2971.68,"CapPass","Cycle 50",50,62263,"416-14","Alloy 617",314626,"Plate"
-294.18,-0.00539,"Qualified",,2971.73,"CapPass","Cycle 50",50,62264,"416-14","Alloy 617",314626,"Plate"
-293.79,-0.00544,"Qualified",,2971.78,"CapPass","Cycle 50",50,62265,"416-14","Alloy 617",314626,"Plate"
-293.62,-0.00545,"Qualified",,2971.79,"CapPass","Cycle 50",50,62266,"416-14","Alloy 617",314626,"Plate"
-293.13,-0.00549,"Qualified",,2971.83,"CapPass","Cycle 50",50,62267,"416-14","Alloy 617",314626,"Plate"
-292.52,-0.00554,"Qualified",,2971.89,"CapPass","Cycle 50",50,62268,"416-14","Alloy 617",314626,"Plate"
-292.10,-0.00559,"Qualified",,2971.95,"CapPass","Cycle 50",50,62269,"416-14","Alloy 617",314626,"Plate"
-292.28,-0.00564,"Qualified",,2972.00,"CapPass","Cycle 50",50,62270,"416-14","Alloy 617",314626,"Plate"
-292.87,-0.00569,"Qualified",,2972.06,"CapPass","Cycle 50",50,62271,"416-14","Alloy 617",314626,"Plate"
-293.64,-0.00574,"Qualified",,2972.11,"CapPass","Cycle 50",50,62272,"416-14","Alloy 617",314626,"Plate"
-294.14,-0.00579,"Qualified",,2972.15,"CapPass","Cycle 50",50,62273,"416-14","Alloy 617",314626,"Plate"
-294.56,-0.00584,"Qualified",,2972.20,"CapPass","Cycle 50",50,62274,"416-14","Alloy 617",314626,"Plate"
-294.97,-0.00589,"Qualified",,2972.25,"CapPass","Cycle 50",50,62275,"416-14","Alloy 617",314626,"Plate"
-295.22,-0.00594,"Qualified",,2972.29,"CapPass","Cycle 50",50,62276,"416-14","Alloy 617",314626,"Plate"
-295.49,-0.00599,"Qualified",,2972.34,"CapPass","Cycle 50",50,62277,"416-14","Alloy 617",314626,"Plate"
-295.69,-0.00604,"Qualified",,2972.39,"CapPass","Cycle 50",50,62278,"416-14","Alloy 617",314626,"Plate"
-295.78,-0.00609,"Qualified",,2972.44,"CapPass","Cycle 50",50,62279,"416-14","Alloy 617",314626,"Plate"
-295.83,-0.00614,"Qualified",,2972.50,"CapPass","Cycle 50",50,62280,"416-14","Alloy 617",314626,"Plate"
-295.87,-0.00619,"Qualified",,2972.54,"CapPass","Cycle 50",50,62281,"416-14","Alloy 617",314626,"Plate"
-295.95,-0.00624,"Qualified",,2972.60,"CapPass","Cycle 50",50,62282,"416-14","Alloy 617",314626,"Plate"
-296.01,-0.00630,"Qualified",,2972.65,"CapPass","Cycle 50",50,62283,"416-14","Alloy 617",314626,"Plate"
-296.11,-0.00635,"Qualified",,2972.70,"CapPass","Cycle 50",50,62284,"416-14","Alloy 617",314626,"Plate"
-296.16,-0.00640,"Qualified",,2972.75,"CapPass","Cycle 50",50,62285,"416-14","Alloy 617",314626,"Plate"
-296.23,-0.00645,"Qualified",,2972.79,"CapPass","Cycle 50",50,62286,"416-14","Alloy 617",314626,"Plate"
-296.24,-0.00645,"Qualified",,2972.79,"CapPass","Cycle 50",50,62287,"416-14","Alloy 617",314626,"Plate"
-296.22,-0.00650,"Qualified",,2972.84,"CapPass","Cycle 50",50,62288,"416-14","Alloy 617",314626,"Plate"
-296.24,-0.00655,"Qualified",,2972.89,"CapPass","Cycle 50",50,62289,"416-14","Alloy 617",314626,"Plate"
-296.16,-0.00660,"Qualified",,2972.95,"CapPass","Cycle 50",50,62290,"416-14","Alloy 617",314626,"Plate"
-296.05,-0.00665,"Qualified",,2973.00,"CapPass","Cycle 50",50,62291,"416-14","Alloy 617",314626,"Plate"
-296.02,-0.00670,"Qualified",,2973.05,"CapPass","Cycle 50",50,62292,"416-14","Alloy 617",314626,"Plate"
-296.03,-0.00675,"Qualified",,2973.11,"CapPass","Cycle 50",50,62293,"416-14","Alloy 617",314626,"Plate"
-296.16,-0.00680,"Qualified",,2973.15,"CapPass","Cycle 50",50,62294,"416-14","Alloy 617",314626,"Plate"
-296.26,-0.00685,"Qualified",,2973.21,"CapPass","Cycle 50",50,62295,"416-14","Alloy 617",314626,"Plate"
-296.39,-0.00690,"Qualified",,2973.26,"CapPass","Cycle 50",50,62296,"416-14","Alloy 617",314626,"Plate"
-296.46,-0.00695,"Qualified",,2973.31,"CapPass","Cycle 50",50,62297,"416-14","Alloy 617",314626,"Plate"
-296.60,-0.00700,"Qualified",,2973.36,"CapPass","Cycle 50",50,62298,"416-14","Alloy 617",314626,"Plate"
-296.78,-0.00705,"Qualified",,2973.41,"CapPass","Cycle 50",50,62299,"416-14","Alloy 617",314626,"Plate"
-297.05,-0.00710,"Qualified",,2973.46,"CapPass","Cycle 50",50,62300,"416-14","Alloy 617",314626,"Plate"
-297.42,-0.00715,"Qualified",,2973.52,"CapPass","Cycle 50",50,62301,"416-14","Alloy 617",314626,"Plate"
-297.92,-0.00720,"Qualified",,2973.57,"CapPass","Cycle 50",50,62302,"416-14","Alloy 617",314626,"Plate"
-298.42,-0.00726,"Qualified",,2973.62,"CapPass","Cycle 50",50,62303,"416-14","Alloy 617",314626,"Plate"
-298.80,-0.00731,"Qualified",,2973.66,"CapPass","Cycle 50",50,62304,"416-14","Alloy 617",314626,"Plate"
-299.21,-0.00736,"Qualified",,2973.71,"CapPass","Cycle 50",50,62305,"416-14","Alloy 617",314626,"Plate"
-299.54,-0.00741,"Qualified",,2973.76,"CapPass","Cycle 50",50,62306,"416-14","Alloy 617",314626,"Plate"
-299.75,-0.00744,"Qualified",,2973.79,"CapPass","Cycle 50",50,62307,"416-14","Alloy 617",314626,"Plate"
-299.83,-0.00746,"Qualified",,2973.81,"CapPass","Cycle 50",50,62308,"416-14","Alloy 617",314626,"Plate"
-300.02,-0.00751,"Qualified",,2973.85,"CapPass","Cycle 50",50,62309,"416-14","Alloy 617",314626,"Plate"
-300.16,-0.00756,"Qualified",,2973.90,"CapPass","Cycle 50",50,62310,"416-14","Alloy 617",314626,"Plate"
-300.13,-0.00761,"Qualified",,2973.95,"CapPass","Cycle 50",50,62311,"416-14","Alloy 617",314626,"Plate"
-299.88,-0.00766,"Qualified",,2974.00,"CapPass","Cycle 50",50,62312,"416-14","Alloy 617",314626,"Plate"
-299.58,-0.00771,"Qualified",,2974.05,"CapPass","Cycle 50",50,62313,"416-14","Alloy 617",314626,"Plate"
-299.35,-0.00776,"Qualified",,2974.11,"CapPass","Cycle 50",50,62314,"416-14","Alloy 617",314626,"Plate"
-299.20,-0.00781,"Qualified",,2974.16,"CapPass","Cycle 50",50,62315,"416-14","Alloy 617",314626,"Plate"
-299.06,-0.00786,"Qualified",,2974.21,"CapPass","Cycle 50",50,62316,"416-14","Alloy 617",314626,"Plate"
-298.97,-0.00791,"Qualified",,2974.26,"CapPass","Cycle 50",50,62317,"416-14","Alloy 617",314626,"Plate"
-298.99,-0.00796,"Qualified",,2974.32,"CapPass","Cycle 50",50,62318,"416-14","Alloy 617",314626,"Plate"
-299.12,-0.00802,"Qualified",,2974.37,"CapPass","Cycle 50",50,62319,"416-14","Alloy 617",314626,"Plate"
-299.23,-0.00807,"Qualified",,2974.42,"CapPass","Cycle 50",50,62320,"416-14","Alloy 617",314626,"Plate"
-299.33,-0.00812,"Qualified",,2974.47,"CapPass","Cycle 50",50,62321,"416-14","Alloy 617",314626,"Plate"
-299.43,-0.00817,"Qualified",,2974.51,"CapPass","Cycle 50",50,62322,"416-14","Alloy 617",314626,"Plate"
-299.51,-0.00822,"Qualified",,2974.56,"CapPass","Cycle 50",50,62323,"416-14","Alloy 617",314626,"Plate"
-299.57,-0.00827,"Qualified",,2974.61,"CapPass","Cycle 50",50,62324,"416-14","Alloy 617",314626,"Plate"
-299.63,-0.00832,"Qualified",,2974.66,"CapPass","Cycle 50",50,62325,"416-14","Alloy 617",314626,"Plate"
-299.66,-0.00837,"Qualified",,2974.71,"CapPass","Cycle 50",50,62326,"416-14","Alloy 617",314626,"Plate"
-299.71,-0.00842,"Qualified",,2974.77,"CapPass","Cycle 50",50,62327,"416-14","Alloy 617",314626,"Plate"
-299.76,-0.00844,"Qualified",,2974.79,"CapPass","Cycle 50",50,62328,"416-14","Alloy 617",314626,"Plate"
-299.77,-0.00847,"Qualified",,2974.82,"CapPass","Cycle 50",50,62329,"416-14","Alloy 617",314626,"Plate"
-299.86,-0.00852,"Qualified",,2974.87,"CapPass","Cycle 50",50,62330,"416-14","Alloy 617",314626,"Plate"
-299.92,-0.00857,"Qualified",,2974.92,"CapPass","Cycle 50",50,62331,"416-14","Alloy 617",314626,"Plate"
-299.98,-0.00862,"Qualified",,2974.97,"CapPass","Cycle 50",50,62332,"416-14","Alloy 617",314626,"Plate"
-300.07,-0.00867,"Qualified",,2975.02,"CapPass","Cycle 50",50,62333,"416-14","Alloy 617",314626,"Plate"
-300.14,-0.00872,"Qualified",,2975.08,"CapPass","Cycle 50",50,62334,"416-14","Alloy 617",314626,"Plate"
-300.23,-0.00877,"Qualified",,2975.13,"CapPass","Cycle 50",50,62335,"416-14","Alloy 617",314626,"Plate"
-300.39,-0.00882,"Qualified",,2975.18,"CapPass","Cycle 50",50,62336,"416-14","Alloy 617",314626,"Plate"
-300.54,-0.00887,"Qualified",,2975.24,"CapPass","Cycle 50",50,62337,"416-14","Alloy 617",314626,"Plate"
-300.77,-0.00893,"Qualified",,2975.29,"CapPass","Cycle 50",50,62338,"416-14","Alloy 617",314626,"Plate"
-301.14,-0.00898,"Qualified",,2975.34,"CapPass","Cycle 50",50,62339,"416-14","Alloy 617",314626,"Plate"
-301.96,-0.00903,"Qualified",,2975.39,"CapPass","Cycle 50",50,62340,"416-14","Alloy 617",314626,"Plate"
-302.70,-0.00908,"Qualified",,2975.43,"CapPass","Cycle 50",50,62341,"416-14","Alloy 617",314626,"Plate"
-303.39,-0.00913,"Qualified",,2975.48,"CapPass","Cycle 50",50,62342,"416-14","Alloy 617",314626,"Plate"
-304.00,-0.00918,"Qualified",,2975.53,"CapPass","Cycle 50",50,62343,"416-14","Alloy 617",314626,"Plate"
-304.41,-0.00923,"Qualified",,2975.57,"CapPass","Cycle 50",50,62344,"416-14","Alloy 617",314626,"Plate"
-304.54,-0.00928,"Qualified",,2975.62,"CapPass","Cycle 50",50,62345,"416-14","Alloy 617",314626,"Plate"
-304.31,-0.00933,"Qualified",,2975.66,"CapPass","Cycle 50",50,62346,"416-14","Alloy 617",314626,"Plate"
-303.88,-0.00938,"Qualified",,2975.72,"CapPass","Cycle 50",50,62347,"416-14","Alloy 617",314626,"Plate"
-303.55,-0.00943,"Qualified",,2975.77,"CapPass","Cycle 50",50,62348,"416-14","Alloy 617",314626,"Plate"
-303.43,-0.00946,"Qualified",,2975.79,"CapPass","Cycle 50",50,62349,"416-14","Alloy 617",314626,"Plate"
-303.34,-0.00948,"Qualified",,2975.82,"CapPass","Cycle 50",50,62350,"416-14","Alloy 617",314626,"Plate"
-303.21,-0.00953,"Qualified",,2975.87,"CapPass","Cycle 50",50,62351,"416-14","Alloy 617",314626,"Plate"
-303.13,-0.00958,"Qualified",,2975.92,"CapPass","Cycle 50",50,62352,"416-14","Alloy 617",314626,"Plate"
-303.00,-0.00963,"Qualified",,2975.97,"CapPass","Cycle 50",50,62353,"416-14","Alloy 617",314626,"Plate"
-302.95,-0.00968,"Qualified",,2976.03,"CapPass","Cycle 50",50,62354,"416-14","Alloy 617",314626,"Plate"
-302.95,-0.00973,"Qualified",,2976.08,"CapPass","Cycle 50",50,62355,"416-14","Alloy 617",314626,"Plate"
-303.02,-0.00978,"Qualified",,2976.13,"CapPass","Cycle 50",50,62356,"416-14","Alloy 617",314626,"Plate"
-303.03,-0.00983,"Qualified",,2976.18,"CapPass","Cycle 50",50,62357,"416-14","Alloy 617",314626,"Plate"
-303.12,-0.00988,"Qualified",,2976.23,"CapPass","Cycle 50",50,62358,"416-14","Alloy 617",314626,"Plate"
-303.16,-0.00994,"Qualified",,2976.28,"CapPass","Cycle 50",50,62359,"416-14","Alloy 617",314626,"Plate"
-303.21,-0.00999,"Qualified",,2976.33,"CapPass","Cycle 50",50,62360,"416-14","Alloy 617",314626,"Plate"
-303.25,-0.01004,"Qualified",,2976.38,"CapPass","Cycle 50",50,62361,"416-14","Alloy 617",314626,"Plate"
-303.37,-0.01009,"Qualified",,2976.43,"CapPass","Cycle 50",50,62362,"416-14","Alloy 617",314626,"Plate"
-303.70,-0.01014,"Qualified",,2976.49,"CapPass","Cycle 50",50,62363,"416-14","Alloy 617",314626,"Plate"
-303.90,-0.01019,"Qualified",,2976.53,"CapPass","Cycle 50",50,62364,"416-14","Alloy 617",314626,"Plate"
-304.05,-0.01024,"Qualified",,2976.58,"CapPass","Cycle 50",50,62365,"416-14","Alloy 617",314626,"Plate"
-304.21,-0.01029,"Qualified",,2976.63,"CapPass","Cycle 50",50,62366,"416-14","Alloy 617",314626,"Plate"
-304.35,-0.01034,"Qualified",,2976.68,"CapPass","Cycle 50",50,62367,"416-14","Alloy 617",314626,"Plate"
-304.43,-0.01039,"Qualified",,2976.73,"CapPass","Cycle 50",50,62368,"416-14","Alloy 617",314626,"Plate"
-304.54,-0.01044,"Qualified",,2976.78,"CapPass","Cycle 50",50,62369,"416-14","Alloy 617",314626,"Plate"
-304.55,-0.01046,"Qualified",,2976.79,"CapPass","Cycle 50",50,62370,"416-14","Alloy 617",314626,"Plate"
-304.57,-0.01049,"Qualified",,2976.83,"CapPass","Cycle 50",50,62371,"416-14","Alloy 617",314626,"Plate"
-304.62,-0.01054,"Qualified",,2976.88,"CapPass","Cycle 50",50,62372,"416-14","Alloy 617",314626,"Plate"
-304.64,-0.01059,"Qualified",,2976.92,"CapPass","Cycle 50",50,62373,"416-14","Alloy 617",314626,"Plate"
-304.66,-0.01064,"Qualified",,2976.97,"CapPass","Cycle 50",50,62374,"416-14","Alloy 617",314626,"Plate"
-304.71,-0.01069,"Qualified",,2977.02,"CapPass","Cycle 50",50,62375,"416-14","Alloy 617",314626,"Plate"
-304.68,-0.01074,"Qualified",,2977.07,"CapPass","Cycle 50",50,62376,"416-14","Alloy 617",314626,"Plate"
-304.67,-0.01079,"Qualified",,2977.12,"CapPass","Cycle 50",50,62377,"416-14","Alloy 617",314626,"Plate"
-304.65,-0.01084,"Qualified",,2977.17,"CapPass","Cycle 50",50,62378,"416-14","Alloy 617",314626,"Plate"
-304.44,-0.01090,"Qualified",,2977.22,"CapPass","Cycle 50",50,62379,"416-14","Alloy 617",314626,"Plate"
-303.84,-0.01095,"Qualified",,2977.27,"CapPass","Cycle 50",50,62380,"416-14","Alloy 617",314626,"Plate"
-303.11,-0.01100,"Qualified",,2977.32,"CapPass","Cycle 50",50,62381,"416-14","Alloy 617",314626,"Plate"
-302.59,-0.01105,"Qualified",,2977.37,"CapPass","Cycle 50",50,62382,"416-14","Alloy 617",314626,"Plate"
-302.22,-0.01110,"Qualified",,2977.42,"CapPass","Cycle 50",50,62383,"416-14","Alloy 617",314626,"Plate"
-301.87,-0.01115,"Qualified",,2977.47,"CapPass","Cycle 50",50,62384,"416-14","Alloy 617",314626,"Plate"
-301.62,-0.01120,"Qualified",,2977.52,"CapPass","Cycle 50",50,62385,"416-14","Alloy 617",314626,"Plate"
-301.32,-0.01125,"Qualified",,2977.57,"CapPass","Cycle 50",50,62386,"416-14","Alloy 617",314626,"Plate"
-301.01,-0.01130,"Qualified",,2977.63,"CapPass","Cycle 50",50,62387,"416-14","Alloy 617",314626,"Plate"
-300.75,-0.01135,"Qualified",,2977.68,"CapPass","Cycle 50",50,62388,"416-14","Alloy 617",314626,"Plate"
-300.55,-0.01140,"Qualified",,2977.73,"CapPass","Cycle 50",50,62389,"416-14","Alloy 617",314626,"Plate"
-300.45,-0.01145,"Qualified",,2977.79,"CapPass","Cycle 50",50,62390,"416-14","Alloy 617",314626,"Plate"
-300.46,-0.01146,"Qualified",,2977.79,"CapPass","Cycle 50",50,62391,"416-14","Alloy 617",314626,"Plate"
-300.47,-0.01150,"Qualified",,2977.84,"CapPass","Cycle 50",50,62392,"416-14","Alloy 617",314626,"Plate"
-300.60,-0.01155,"Qualified",,2977.89,"CapPass","Cycle 50",50,62393,"416-14","Alloy 617",314626,"Plate"
-300.73,-0.01160,"Qualified",,2977.94,"CapPass","Cycle 50",50,62394,"416-14","Alloy 617",314626,"Plate"
-300.89,-0.01165,"Qualified",,2977.99,"CapPass","Cycle 50",50,62395,"416-14","Alloy 617",314626,"Plate"
-301.06,-0.01170,"Qualified",,2978.04,"CapPass","Cycle 50",50,62396,"416-14","Alloy 617",314626,"Plate"
-301.19,-0.01175,"Qualified",,2978.09,"CapPass","Cycle 50",50,62397,"416-14","Alloy 617",314626,"Plate"
-301.32,-0.01181,"Qualified",,2978.14,"CapPass","Cycle 50",50,62398,"416-14","Alloy 617",314626,"Plate"
-301.46,-0.01186,"Qualified",,2978.19,"CapPass","Cycle 50",50,62399,"416-14","Alloy 617",314626,"Plate"
-301.71,-0.01191,"Qualified",,2978.24,"CapPass","Cycle 50",50,62400,"416-14","Alloy 617",314626,"Plate"
-301.88,-0.01196,"Qualified",,2978.29,"CapPass","Cycle 50",50,62401,"416-14","Alloy 617",314626,"Plate"
-301.94,-0.01201,"Qualified",,2978.33,"CapPass","Cycle 50",50,62402,"416-14","Alloy 617",314626,"Plate"
-302.02,-0.01206,"Qualified",,2978.38,"CapPass","Cycle 50",50,62403,"416-14","Alloy 617",314626,"Plate"
-302.02,-0.01211,"Qualified",,2978.43,"CapPass","Cycle 50",50,62404,"416-14","Alloy 617",314626,"Plate"
-301.92,-0.01216,"Qualified",,2978.48,"CapPass","Cycle 50",50,62405,"416-14","Alloy 617",314626,"Plate"
-301.85,-0.01221,"Qualified",,2978.53,"CapPass","Cycle 50",50,62406,"416-14","Alloy 617",314626,"Plate"
-301.75,-0.01226,"Qualified",,2978.58,"CapPass","Cycle 50",50,62407,"416-14","Alloy 617",314626,"Plate"
-301.69,-0.01231,"Qualified",,2978.63,"CapPass","Cycle 50",50,62408,"416-14","Alloy 617",314626,"Plate"
-301.62,-0.01236,"Qualified",,2978.68,"CapPass","Cycle 50",50,62409,"416-14","Alloy 617",314626,"Plate"
-301.57,-0.01241,"Qualified",,2978.73,"CapPass","Cycle 50",50,62410,"416-14","Alloy 617",314626,"Plate"
-301.51,-0.01246,"Qualified",,2978.78,"CapPass","Cycle 50",50,62411,"416-14","Alloy 617",314626,"Plate"
-301.48,-0.01247,"Qualified",,2978.79,"CapPass","Cycle 50",50,62412,"416-14","Alloy 617",314626,"Plate"
-301.39,-0.01251,"Qualified",,2978.83,"CapPass","Cycle 50",50,62413,"416-14","Alloy 617",314626,"Plate"
-301.32,-0.01256,"Qualified",,2978.88,"CapPass","Cycle 50",50,62414,"416-14","Alloy 617",314626,"Plate"
-301.28,-0.01261,"Qualified",,2978.93,"CapPass","Cycle 50",50,62415,"416-14","Alloy 617",314626,"Plate"
-301.20,-0.01266,"Qualified",,2978.98,"CapPass","Cycle 50",50,62416,"416-14","Alloy 617",314626,"Plate"
-301.15,-0.01272,"Qualified",,2979.04,"CapPass","Cycle 50",50,62417,"416-14","Alloy 617",314626,"Plate"
-301.08,-0.01277,"Qualified",,2979.09,"CapPass","Cycle 50",50,62418,"416-14","Alloy 617",314626,"Plate"
-301.06,-0.01282,"Qualified",,2979.14,"CapPass","Cycle 50",50,62419,"416-14","Alloy 617",314626,"Plate"
-301.04,-0.01287,"Qualified",,2979.19,"CapPass","Cycle 50",50,62420,"416-14","Alloy 617",314626,"Plate"
-301.03,-0.01292,"Qualified",,2979.24,"CapPass","Cycle 50",50,62421,"416-14","Alloy 617",314626,"Plate"
-301.02,-0.01297,"Qualified",,2979.30,"CapPass","Cycle 50",50,62422,"416-14","Alloy 617",314626,"Plate"
-301.07,-0.01302,"Qualified",,2979.36,"CapPass","Cycle 50",50,62423,"416-14","Alloy 617",314626,"Plate"
-301.19,-0.01307,"Qualified",,2979.41,"CapPass","Cycle 50",50,62424,"416-14","Alloy 617",314626,"Plate"
-301.76,-0.01312,"Qualified",,2979.47,"CapPass","Cycle 50",50,62425,"416-14","Alloy 617",314626,"Plate"
-302.53,-0.01317,"Qualified",,2979.51,"CapPass","Cycle 50",50,62426,"416-14","Alloy 617",314626,"Plate"
-303.33,-0.01322,"Qualified",,2979.56,"CapPass","Cycle 50",50,62427,"416-14","Alloy 617",314626,"Plate"
-304.12,-0.01327,"Qualified",,2979.61,"CapPass","Cycle 50",50,62428,"416-14","Alloy 617",314626,"Plate"
-304.76,-0.01332,"Qualified",,2979.66,"CapPass","Cycle 50",50,62429,"416-14","Alloy 617",314626,"Plate"
-305.25,-0.01337,"Qualified",,2979.71,"CapPass","Cycle 50",50,62430,"416-14","Alloy 617",314626,"Plate"
-305.67,-0.01342,"Qualified",,2979.75,"CapPass","Cycle 50",50,62431,"416-14","Alloy 617",314626,"Plate"
-306.04,-0.01347,"Qualified",,2979.79,"CapPass","Cycle 50",50,62432,"416-14","Alloy 617",314626,"Plate"
-306.08,-0.01347,"Qualified",,2979.80,"CapPass","Cycle 50",50,62433,"416-14","Alloy 617",314626,"Plate"
-306.41,-0.01352,"Qualified",,2979.85,"CapPass","Cycle 50",50,62434,"416-14","Alloy 617",314626,"Plate"
-306.53,-0.01357,"Qualified",,2979.90,"CapPass","Cycle 50",50,62435,"416-14","Alloy 617",314626,"Plate"
-306.51,-0.01363,"Qualified",,2979.95,"CapPass","Cycle 50",50,62436,"416-14","Alloy 617",314626,"Plate"
-306.44,-0.01368,"Qualified",,2980.00,"CapPass","Cycle 50",50,62437,"416-14","Alloy 617",314626,"Plate"
-306.36,-0.01373,"Qualified",,2980.05,"CapPass","Cycle 50",50,62438,"416-14","Alloy 617",314626,"Plate"
-306.26,-0.01378,"Qualified",,2980.10,"CapPass","Cycle 50",50,62439,"416-14","Alloy 617",314626,"Plate"
-306.20,-0.01383,"Qualified",,2980.16,"CapPass","Cycle 50",50,62440,"416-14","Alloy 617",314626,"Plate"
-306.18,-0.01388,"Qualified",,2980.21,"CapPass","Cycle 50",50,62441,"416-14","Alloy 617",314626,"Plate"
-306.20,-0.01393,"Qualified",,2980.26,"CapPass","Cycle 50",50,62442,"416-14","Alloy 617",314626,"Plate"
-306.20,-0.01398,"Qualified",,2980.32,"CapPass","Cycle 50",50,62443,"416-14","Alloy 617",314626,"Plate"
-306.32,-0.01403,"Qualified",,2980.37,"CapPass","Cycle 50",50,62444,"416-14","Alloy 617",314626,"Plate"
-306.52,-0.01408,"Qualified",,2980.42,"CapPass","Cycle 50",50,62445,"416-14","Alloy 617",314626,"Plate"
-306.72,-0.01413,"Qualified",,2980.47,"CapPass","Cycle 50",50,62446,"416-14","Alloy 617",314626,"Plate"
-306.98,-0.01418,"Qualified",,2980.53,"CapPass","Cycle 50",50,62447,"416-14","Alloy 617",314626,"Plate"
-307.25,-0.01423,"Qualified",,2980.58,"CapPass","Cycle 50",50,62448,"416-14","Alloy 617",314626,"Plate"
-307.63,-0.01428,"Qualified",,2980.63,"CapPass","Cycle 50",50,62449,"416-14","Alloy 617",314626,"Plate"
-308.30,-0.01433,"Qualified",,2980.68,"CapPass","Cycle 50",50,62450,"416-14","Alloy 617",314626,"Plate"
-308.89,-0.01438,"Qualified",,2980.72,"CapPass","Cycle 50",50,62451,"416-14","Alloy 617",314626,"Plate"
-309.40,-0.01443,"Qualified",,2980.77,"CapPass","Cycle 50",50,62452,"416-14","Alloy 617",314626,"Plate"
-309.67,-0.01446,"Qualified",,2980.79,"CapPass","Cycle 50",50,62453,"416-14","Alloy 617",314626,"Plate"
-309.88,-0.01449,"Qualified",,2980.82,"CapPass","Cycle 50",50,62454,"416-14","Alloy 617",314626,"Plate"
-310.21,-0.01454,"Qualified",,2980.87,"CapPass","Cycle 50",50,62455,"416-14","Alloy 617",314626,"Plate"
-310.47,-0.01459,"Qualified",,2980.91,"CapPass","Cycle 50",50,62456,"416-14","Alloy 617",314626,"Plate"
-310.79,-0.01464,"Qualified",,2980.96,"CapPass","Cycle 50",50,62457,"416-14","Alloy 617",314626,"Plate"
-310.94,-0.01469,"Qualified",,2981.01,"CapPass","Cycle 50",50,62458,"416-14","Alloy 617",314626,"Plate"
-311.00,-0.01474,"Qualified",,2981.06,"CapPass","Cycle 50",50,62459,"416-14","Alloy 617",314626,"Plate"
-311.05,-0.01479,"Qualified",,2981.11,"CapPass","Cycle 50",50,62460,"416-14","Alloy 617",314626,"Plate"
-311.06,-0.01484,"Qualified",,2981.16,"CapPass","Cycle 50",50,62461,"416-14","Alloy 617",314626,"Plate"
-311.13,-0.01489,"Qualified",,2981.21,"CapPass","Cycle 50",50,62462,"416-14","Alloy 617",314626,"Plate"
-311.16,-0.01494,"Qualified",,2981.26,"CapPass","Cycle 50",50,62463,"416-14","Alloy 617",314626,"Plate"
-311.16,-0.01499,"Qualified",,2981.31,"CapPass","Cycle 50",50,62464,"416-14","Alloy 617",314626,"Plate"
-306.77,-0.01504,"Qualified",,2981.37,"CapPass","Cycle 50",50,62465,"416-14","Alloy 617",314626,"Plate"
-281.92,-0.01499,"Qualified",,2981.49,"CapPass","Cycle 50",50,62466,"416-14","Alloy 617",314626,"Plate"
-270.58,-0.01494,"Qualified",,2981.54,"CapPass","Cycle 50",50,62467,"416-14","Alloy 617",314626,"Plate"
-260.49,-0.01489,"Qualified",,2981.58,"CapPass","Cycle 50",50,62468,"416-14","Alloy 617",314626,"Plate"
-250.66,-0.01484,"Qualified",,2981.63,"CapPass","Cycle 50",50,62469,"416-14","Alloy 617",314626,"Plate"
-241.80,-0.01479,"Qualified",,2981.68,"CapPass","Cycle 50",50,62470,"416-14","Alloy 617",314626,"Plate"
-233.02,-0.01474,"Qualified",,2981.73,"CapPass","Cycle 50",50,62471,"416-14","Alloy 617",314626,"Plate"
-224.45,-0.01469,"Qualified",,2981.78,"CapPass","Cycle 50",50,62472,"416-14","Alloy 617",314626,"Plate"
-221.42,-0.01467,"Qualified",,2981.79,"CapPass","Cycle 50",50,62473,"416-14","Alloy 617",314626,"Plate"
-216.40,-0.01464,"Qualified",,2981.83,"CapPass","Cycle 50",50,62474,"416-14","Alloy 617",314626,"Plate"
-208.50,-0.01459,"Qualified",,2981.88,"CapPass","Cycle 50",50,62475,"416-14","Alloy 617",314626,"Plate"
-200.89,-0.01454,"Qualified",,2981.93,"CapPass","Cycle 50",50,62476,"416-14","Alloy 617",314626,"Plate"
-193.40,-0.01449,"Qualified",,2981.98,"CapPass","Cycle 50",50,62477,"416-14","Alloy 617",314626,"Plate"
-185.82,-0.01444,"Qualified",,2982.03,"CapPass","Cycle 50",50,62478,"416-14","Alloy 617",314626,"Plate"
-178.41,-0.01439,"Qualified",,2982.09,"CapPass","Cycle 50",50,62479,"416-14","Alloy 617",314626,"Plate"
-171.04,-0.01434,"Qualified",,2982.14,"CapPass","Cycle 50",50,62480,"416-14","Alloy 617",314626,"Plate"
-163.71,-0.01428,"Qualified",,2982.20,"CapPass","Cycle 50",50,62481,"416-14","Alloy 617",314626,"Plate"
-156.95,-0.01423,"Qualified",,2982.25,"CapPass","Cycle 50",50,62482,"416-14","Alloy 617",314626,"Plate"
-150.09,-0.01418,"Qualified",,2982.30,"CapPass","Cycle 50",50,62483,"416-14","Alloy 617",314626,"Plate"
-143.03,-0.01413,"Qualified",,2982.35,"CapPass","Cycle 50",50,62484,"416-14","Alloy 617",314626,"Plate"
-136.40,-0.01408,"Qualified",,2982.41,"CapPass","Cycle 50",50,62485,"416-14","Alloy 617",314626,"Plate"
-129.75,-0.01403,"Qualified",,2982.46,"CapPass","Cycle 50",50,62486,"416-14","Alloy 617",314626,"Plate"
-123.37,-0.01398,"Qualified",,2982.51,"CapPass","Cycle 50",50,62487,"416-14","Alloy 617",314626,"Plate"
-117.17,-0.01393,"Qualified",,2982.56,"CapPass","Cycle 50",50,62488,"416-14","Alloy 617",314626,"Plate"
-110.97,-0.01388,"Qualified",,2982.62,"CapPass","Cycle 50",50,62489,"416-14","Alloy 617",314626,"Plate"
-104.34,-0.01383,"Qualified",,2982.67,"CapPass","Cycle 50",50,62490,"416-14","Alloy 617",314626,"Plate"
-98.09,-0.01378,"Qualified",,2982.72,"CapPass","Cycle 50",50,62491,"416-14","Alloy 617",314626,"Plate"
-91.71,-0.01373,"Qualified",,2982.78,"CapPass","Cycle 50",50,62492,"416-14","Alloy 617",314626,"Plate"
-89.91,-0.01371,"Qualified",,2982.79,"CapPass","Cycle 50",50,62493,"416-14","Alloy 617",314626,"Plate"
-85.58,-0.01368,"Qualified",,2982.83,"CapPass","Cycle 50",50,62494,"416-14","Alloy 617",314626,"Plate"
-79.54,-0.01363,"Qualified",,2982.88,"CapPass","Cycle 50",50,62495,"416-14","Alloy 617",314626,"Plate"
-73.38,-0.01358,"Qualified",,2982.94,"CapPass","Cycle 50",50,62496,"416-14","Alloy 617",314626,"Plate"
-67.63,-0.01353,"Qualified",,2982.99,"CapPass","Cycle 50",50,62497,"416-14","Alloy 617",314626,"Plate"
-61.50,-0.01348,"Qualified",,2983.04,"CapPass","Cycle 50",50,62498,"416-14","Alloy 617",314626,"Plate"
-55.55,-0.01343,"Qualified",,2983.10,"CapPass","Cycle 50",50,62499,"416-14","Alloy 617",314626,"Plate"
-49.42,-0.01338,"Qualified",,2983.15,"CapPass","Cycle 50",50,62500,"416-14","Alloy 617",314626,"Plate"
-43.22,-0.01333,"Qualified",,2983.21,"CapPass","Cycle 50",50,62501,"416-14","Alloy 617",314626,"Plate"
-37.28,-0.01328,"Qualified",,2983.26,"CapPass","Cycle 50",50,62502,"416-14","Alloy 617",314626,"Plate"
-31.19,-0.01323,"Qualified",,2983.31,"CapPass","Cycle 50",50,62503,"416-14","Alloy 617",314626,"Plate"
-25.39,-0.01318,"Qualified",,2983.36,"CapPass","Cycle 50",50,62504,"416-14","Alloy 617",314626,"Plate"
-19.49,-0.01313,"Qualified",,2983.42,"CapPass","Cycle 50",50,62505,"416-14","Alloy 617",314626,"Plate"
