Repository: js-molina/fatigue-A617

File: data/850C/Strain rate 0.001/3.0% strain/HTM_A19_Cycles_41619.csv (part 19 of 27)
"Stress Mpa","Strain","Qual State","Qual Exceptions","Elapsed Time Sec","Data State","Cycle Label","Cycle","Count","Sample","Alloy","Heat","Material_Form"
-291.70,0.00099,"Qualified",,2965.40,"CapPass","Cycle 50",50,62193,"416-19","Alloy 617",314626,"Plate"
-291.63,0.00094,"Qualified",,2965.45,"CapPass","Cycle 50",50,62194,"416-19","Alloy 617",314626,"Plate"
-291.57,0.00089,"Qualified",,2965.50,"CapPass","Cycle 50",50,62195,"416-19","Alloy 617",314626,"Plate"
-291.55,0.00084,"Qualified",,2965.55,"CapPass","Cycle 50",50,62196,"416-19","Alloy 617",314626,"Plate"
-291.52,0.00079,"Qualified",,2965.60,"CapPass","Cycle 50",50,62197,"416-19","Alloy 617",314626,"Plate"
-291.52,0.00074,"Qualified",,2965.66,"CapPass","Cycle 50",50,62198,"416-19","Alloy 617",314626,"Plate"
-291.55,0.00069,"Qualified",,2965.71,"CapPass","Cycle 50",50,62199,"416-19","Alloy 617",314626,"Plate"
-291.61,0.00064,"Qualified",,2965.76,"CapPass","Cycle 50",50,62200,"416-19","Alloy 617",314626,"Plate"
-291.72,0.00063,"Qualified",,2965.77,"CapPass","Cycle 50",50,62201,"416-19","Alloy 617",314626,"Plate"
-292.13,0.00059,"Qualified",,2965.81,"CapPass","Cycle 50",50,62202,"416-19","Alloy 617",314626,"Plate"
-292.74,0.00054,"Qualified",,2965.86,"CapPass","Cycle 50",50,62203,"416-19","Alloy 617",314626,"Plate"
-293.44,0.00048,"Qualified",,2965.91,"CapPass","Cycle 50",50,62204,"416-19","Alloy 617",314626,"Plate"
-294.04,0.00043,"Qualified",,2965.95,"CapPass","Cycle 50",50,62205,"416-19","Alloy 617",314626,"Plate"
-294.70,0.00038,"Qualified",,2966.00,"CapPass","Cycle 50",50,62206,"416-19","Alloy 617",314626,"Plate"
-295.14,0.00033,"Qualified",,2966.04,"CapPass","Cycle 50",50,62207,"416-19","Alloy 617",314626,"Plate"
-295.38,0.00028,"Qualified",,2966.08,"CapPass","Cycle 50",50,62208,"416-19","Alloy 617",314626,"Plate"
-295.16,0.00023,"Qualified",,2966.13,"CapPass","Cycle 50",50,62209,"416-19","Alloy 617",314626,"Plate"
-294.71,0.00018,"Qualified",,2966.18,"CapPass","Cycle 50",50,62210,"416-19","Alloy 617",314626,"Plate"
-293.98,0.00013,"Qualified",,2966.22,"CapPass","Cycle 50",50,62211,"416-19","Alloy 617",314626,"Plate"
-293.33,0.00008,"Qualified",,2966.27,"CapPass","Cycle 50",50,62212,"416-19","Alloy 617",314626,"Plate"
-292.67,0.00003,"Qualified",,2966.32,"CapPass","Cycle 50",50,62213,"416-19","Alloy 617",314626,"Plate"
-291.86,-0.00002,"Qualified",,2966.37,"CapPass","Cycle 50",50,62214,"416-19","Alloy 617",314626,"Plate"
-290.98,-0.00007,"Qualified",,2966.43,"CapPass","Cycle 50",50,62215,"416-19","Alloy 617",314626,"Plate"
-290.29,-0.00012,"Qualified",,2966.48,"CapPass","Cycle 50",50,62216,"416-19","Alloy 617",314626,"Plate"
-289.68,-0.00017,"Qualified",,2966.54,"CapPass","Cycle 50",50,62217,"416-19","Alloy 617",314626,"Plate"
-289.25,-0.00022,"Qualified",,2966.60,"CapPass","Cycle 50",50,62218,"416-19","Alloy 617",314626,"Plate"
-289.34,-0.00027,"Qualified",,2966.66,"CapPass","Cycle 50",50,62219,"416-19","Alloy 617",314626,"Plate"
-289.98,-0.00032,"Qualified",,2966.71,"CapPass","Cycle 50",50,62220,"416-19","Alloy 617",314626,"Plate"
-290.83,-0.00037,"Qualified",,2966.76,"CapPass","Cycle 50",50,62221,"416-19","Alloy 617",314626,"Plate"
-290.98,-0.00038,"Qualified",,2966.77,"CapPass","Cycle 50",50,62222,"416-19","Alloy 617",314626,"Plate"
-291.63,-0.00042,"Qualified",,2966.81,"CapPass","Cycle 50",50,62223,"416-19","Alloy 617",314626,"Plate"
-292.47,-0.00047,"Qualified",,2966.86,"CapPass","Cycle 50",50,62224,"416-19","Alloy 617",314626,"Plate"
-293.17,-0.00052,"Qualified",,2966.91,"CapPass","Cycle 50",50,62225,"416-19","Alloy 617",314626,"Plate"
-293.80,-0.00058,"Qualified",,2966.95,"CapPass","Cycle 50",50,62226,"416-19","Alloy 617",314626,"Plate"
-294.40,-0.00063,"Qualified",,2967.00,"CapPass","Cycle 50",50,62227,"416-19","Alloy 617",314626,"Plate"
-294.85,-0.00068,"Qualified",,2967.05,"CapPass","Cycle 50",50,62228,"416-19","Alloy 617",314626,"Plate"
-295.26,-0.00073,"Qualified",,2967.10,"CapPass","Cycle 50",50,62229,"416-19","Alloy 617",314626,"Plate"
-295.63,-0.00078,"Qualified",,2967.15,"CapPass","Cycle 50",50,62230,"416-19","Alloy 617",314626,"Plate"
-295.95,-0.00083,"Qualified",,2967.19,"CapPass","Cycle 50",50,62231,"416-19","Alloy 617",314626,"Plate"
-296.17,-0.00088,"Qualified",,2967.24,"CapPass","Cycle 50",50,62232,"416-19","Alloy 617",314626,"Plate"
-296.20,-0.00093,"Qualified",,2967.29,"CapPass","Cycle 50",50,62233,"416-19","Alloy 617",314626,"Plate"
-295.97,-0.00098,"Qualified",,2967.34,"CapPass","Cycle 50",50,62234,"416-19","Alloy 617",314626,"Plate"
-295.66,-0.00103,"Qualified",,2967.39,"CapPass","Cycle 50",50,62235,"416-19","Alloy 617",314626,"Plate"
-295.39,-0.00108,"Qualified",,2967.44,"CapPass","Cycle 50",50,62236,"416-19","Alloy 617",314626,"Plate"
-295.18,-0.00113,"Qualified",,2967.49,"CapPass","Cycle 50",50,62237,"416-19","Alloy 617",314626,"Plate"
-295.00,-0.00118,"Qualified",,2967.54,"CapPass","Cycle 50",50,62238,"416-19","Alloy 617",314626,"Plate"
-294.84,-0.00123,"Qualified",,2967.60,"CapPass","Cycle 50",50,62239,"416-19","Alloy 617",314626,"Plate"
-294.76,-0.00128,"Qualified",,2967.65,"CapPass","Cycle 50",50,62240,"416-19","Alloy 617",314626,"Plate"
-294.71,-0.00133,"Qualified",,2967.70,"CapPass","Cycle 50",50,62241,"416-19","Alloy 617",314626,"Plate"
-294.69,-0.00138,"Qualified",,2967.75,"CapPass","Cycle 50",50,62242,"416-19","Alloy 617",314626,"Plate"
-294.68,-0.00140,"Qualified",,2967.77,"CapPass","Cycle 50",50,62243,"416-19","Alloy 617",314626,"Plate"
-294.74,-0.00143,"Qualified",,2967.80,"CapPass","Cycle 50",50,62244,"416-19","Alloy 617",314626,"Plate"
-294.85,-0.00148,"Qualified",,2967.86,"CapPass","Cycle 50",50,62245,"416-19","Alloy 617",314626,"Plate"
-295.27,-0.00153,"Qualified",,2967.91,"CapPass","Cycle 50",50,62246,"416-19","Alloy 617",314626,"Plate"
-295.73,-0.00158,"Qualified",,2967.96,"CapPass","Cycle 50",50,62247,"416-19","Alloy 617",314626,"Plate"
-296.42,-0.00163,"Qualified",,2968.01,"CapPass","Cycle 50",50,62248,"416-19","Alloy 617",314626,"Plate"
-297.15,-0.00168,"Qualified",,2968.06,"CapPass","Cycle 50",50,62249,"416-19","Alloy 617",314626,"Plate"
-297.87,-0.00174,"Qualified",,2968.11,"CapPass","Cycle 50",50,62250,"416-19","Alloy 617",314626,"Plate"
-298.49,-0.00179,"Qualified",,2968.15,"CapPass","Cycle 50",50,62251,"416-19","Alloy 617",314626,"Plate"
-299.08,-0.00184,"Qualified",,2968.20,"CapPass","Cycle 50",50,62252,"416-19","Alloy 617",314626,"Plate"
-299.54,-0.00189,"Qualified",,2968.25,"CapPass","Cycle 50",50,62253,"416-19","Alloy 617",314626,"Plate"
-299.82,-0.00194,"Qualified",,2968.29,"CapPass","Cycle 50",50,62254,"416-19","Alloy 617",314626,"Plate"
-299.88,-0.00199,"Qualified",,2968.34,"CapPass","Cycle 50",50,62255,"416-19","Alloy 617",314626,"Plate"
-299.52,-0.00204,"Qualified",,2968.39,"CapPass","Cycle 50",50,62256,"416-19","Alloy 617",314626,"Plate"
-299.20,-0.00209,"Qualified",,2968.44,"CapPass","Cycle 50",50,62257,"416-19","Alloy 617",314626,"Plate"
-298.91,-0.00214,"Qualified",,2968.49,"CapPass","Cycle 50",50,62258,"416-19","Alloy 617",314626,"Plate"
-298.59,-0.00219,"Qualified",,2968.54,"CapPass","Cycle 50",50,62259,"416-19","Alloy 617",314626,"Plate"
-298.26,-0.00224,"Qualified",,2968.59,"CapPass","Cycle 50",50,62260,"416-19","Alloy 617",314626,"Plate"
-298.02,-0.00229,"Qualified",,2968.64,"CapPass","Cycle 50",50,62261,"416-19","Alloy 617",314626,"Plate"
-297.34,-0.00234,"Qualified",,2968.70,"CapPass","Cycle 50",50,62262,"416-19","Alloy 617",314626,"Plate"
-296.75,-0.00239,"Qualified",,2968.75,"CapPass","Cycle 50",50,62263,"416-19","Alloy 617",314626,"Plate"
-296.61,-0.00240,"Qualified",,2968.77,"CapPass","Cycle 50",50,62264,"416-19","Alloy 617",314626,"Plate"
-296.54,-0.00244,"Qualified",,2968.81,"CapPass","Cycle 50",50,62265,"416-19","Alloy 617",314626,"Plate"
-296.74,-0.00249,"Qualified",,2968.86,"CapPass","Cycle 50",50,62266,"416-19","Alloy 617",314626,"Plate"
-296.96,-0.00254,"Qualified",,2968.91,"CapPass","Cycle 50",50,62267,"416-19","Alloy 617",314626,"Plate"
-297.60,-0.00259,"Qualified",,2968.96,"CapPass","Cycle 50",50,62268,"416-19","Alloy 617",314626,"Plate"
-298.24,-0.00264,"Qualified",,2969.00,"CapPass","Cycle 50",50,62269,"416-19","Alloy 617",314626,"Plate"
-298.69,-0.00269,"Qualified",,2969.04,"CapPass","Cycle 50",50,62270,"416-19","Alloy 617",314626,"Plate"
-298.91,-0.00275,"Qualified",,2969.09,"CapPass","Cycle 50",50,62271,"416-19","Alloy 617",314626,"Plate"
-298.93,-0.00280,"Qualified",,2969.14,"CapPass","Cycle 50",50,62272,"416-19","Alloy 617",314626,"Plate"
-298.59,-0.00285,"Qualified",,2969.19,"CapPass","Cycle 50",50,62273,"416-19","Alloy 617",314626,"Plate"
-298.14,-0.00290,"Qualified",,2969.24,"CapPass","Cycle 50",50,62274,"416-19","Alloy 617",314626,"Plate"
-297.72,-0.00295,"Qualified",,2969.29,"CapPass","Cycle 50",50,62275,"416-19","Alloy 617",314626,"Plate"
-297.34,-0.00300,"Qualified",,2969.35,"CapPass","Cycle 50",50,62276,"416-19","Alloy 617",314626,"Plate"
-296.99,-0.00305,"Qualified",,2969.40,"CapPass","Cycle 50",50,62277,"416-19","Alloy 617",314626,"Plate"
-296.80,-0.00310,"Qualified",,2969.46,"CapPass","Cycle 50",50,62278,"416-19","Alloy 617",314626,"Plate"
-296.49,-0.00315,"Qualified",,2969.51,"CapPass","Cycle 50",50,62279,"416-19","Alloy 617",314626,"Plate"
-296.86,-0.00320,"Qualified",,2969.56,"CapPass","Cycle 50",50,62280,"416-19","Alloy 617",314626,"Plate"
-297.28,-0.00325,"Qualified",,2969.61,"CapPass","Cycle 50",50,62281,"416-19","Alloy 617",314626,"Plate"
-297.26,-0.00330,"Qualified",,2969.66,"CapPass","Cycle 50",50,62282,"416-19","Alloy 617",314626,"Plate"
-297.26,-0.00335,"Qualified",,2969.71,"CapPass","Cycle 50",50,62283,"416-19","Alloy 617",314626,"Plate"
-297.26,-0.00340,"Qualified",,2969.76,"CapPass","Cycle 50",50,62284,"416-19","Alloy 617",314626,"Plate"
-297.25,-0.00341,"Qualified",,2969.77,"CapPass","Cycle 50",50,62285,"416-19","Alloy 617",314626,"Plate"
-297.40,-0.00345,"Qualified",,2969.81,"CapPass","Cycle 50",50,62286,"416-19","Alloy 617",314626,"Plate"
-297.47,-0.00350,"Qualified",,2969.86,"CapPass","Cycle 50",50,62287,"416-19","Alloy 617",314626,"Plate"
-297.77,-0.00355,"Qualified",,2969.91,"CapPass","Cycle 50",50,62288,"416-19","Alloy 617",314626,"Plate"
-298.07,-0.00360,"Qualified",,2969.96,"CapPass","Cycle 50",50,62289,"416-19","Alloy 617",314626,"Plate"
-298.37,-0.00365,"Qualified",,2970.01,"CapPass","Cycle 50",50,62290,"416-19","Alloy 617",314626,"Plate"
-298.64,-0.00370,"Qualified",,2970.06,"CapPass","Cycle 50",50,62291,"416-19","Alloy 617",314626,"Plate"
-298.86,-0.00375,"Qualified",,2970.10,"CapPass","Cycle 50",50,62292,"416-19","Alloy 617",314626,"Plate"
-299.07,-0.00381,"Qualified",,2970.15,"CapPass","Cycle 50",50,62293,"416-19","Alloy 617",314626,"Plate"
-299.23,-0.00386,"Qualified",,2970.20,"CapPass","Cycle 50",50,62294,"416-19","Alloy 617",314626,"Plate"
-299.42,-0.00391,"Qualified",,2970.25,"CapPass","Cycle 50",50,62295,"416-19","Alloy 617",314626,"Plate"
-299.51,-0.00396,"Qualified",,2970.30,"CapPass","Cycle 50",50,62296,"416-19","Alloy 617",314626,"Plate"
-299.58,-0.00401,"Qualified",,2970.35,"CapPass","Cycle 50",50,62297,"416-19","Alloy 617",314626,"Plate"
-299.67,-0.00406,"Qualified",,2970.40,"CapPass","Cycle 50",50,62298,"416-19","Alloy 617",314626,"Plate"
-299.76,-0.00411,"Qualified",,2970.45,"CapPass","Cycle 50",50,62299,"416-19","Alloy 617",314626,"Plate"
-299.84,-0.00416,"Qualified",,2970.50,"CapPass","Cycle 50",50,62300,"416-19","Alloy 617",314626,"Plate"
-299.87,-0.00421,"Qualified",,2970.54,"CapPass","Cycle 50",50,62301,"416-19","Alloy 617",314626,"Plate"
-299.95,-0.00426,"Qualified",,2970.59,"CapPass","Cycle 50",50,62302,"416-19","Alloy 617",314626,"Plate"
-299.99,-0.00431,"Qualified",,2970.64,"CapPass","Cycle 50",50,62303,"416-19","Alloy 617",314626,"Plate"
-299.92,-0.00436,"Qualified",,2970.69,"CapPass","Cycle 50",50,62304,"416-19","Alloy 617",314626,"Plate"
-299.65,-0.00441,"Qualified",,2970.73,"CapPass","Cycle 50",50,62305,"416-19","Alloy 617",314626,"Plate"
-299.27,-0.00445,"Qualified",,2970.77,"CapPass","Cycle 50",50,62306,"416-19","Alloy 617",314626,"Plate"
-299.03,-0.00446,"Qualified",,2970.78,"CapPass","Cycle 50",50,62307,"416-19","Alloy 617",314626,"Plate"
-298.21,-0.00451,"Qualified",,2970.83,"CapPass","Cycle 50",50,62308,"416-19","Alloy 617",314626,"Plate"
-297.28,-0.00456,"Qualified",,2970.89,"CapPass","Cycle 50",50,62309,"416-19","Alloy 617",314626,"Plate"
-296.48,-0.00461,"Qualified",,2970.95,"CapPass","Cycle 50",50,62310,"416-19","Alloy 617",314626,"Plate"
-295.74,-0.00466,"Qualified",,2971.00,"CapPass","Cycle 50",50,62311,"416-19","Alloy 617",314626,"Plate"
-294.87,-0.00472,"Qualified",,2971.07,"CapPass","Cycle 50",50,62312,"416-19","Alloy 617",314626,"Plate"
-294.63,-0.00477,"Qualified",,2971.13,"CapPass","Cycle 50",50,62313,"416-19","Alloy 617",314626,"Plate"
-295.34,-0.00482,"Qualified",,2971.18,"CapPass","Cycle 50",50,62314,"416-19","Alloy 617",314626,"Plate"
-296.27,-0.00487,"Qualified",,2971.23,"CapPass","Cycle 50",50,62315,"416-19","Alloy 617",314626,"Plate"
-297.16,-0.00492,"Qualified",,2971.28,"CapPass","Cycle 50",50,62316,"416-19","Alloy 617",314626,"Plate"
-298.33,-0.00497,"Qualified",,2971.33,"CapPass","Cycle 50",50,62317,"416-19","Alloy 617",314626,"Plate"
-299.67,-0.00502,"Qualified",,2971.38,"CapPass","Cycle 50",50,62318,"416-19","Alloy 617",314626,"Plate"
-300.76,-0.00507,"Qualified",,2971.42,"CapPass","Cycle 50",50,62319,"416-19","Alloy 617",314626,"Plate"
-301.75,-0.00512,"Qualified",,2971.47,"CapPass","Cycle 50",50,62320,"416-19","Alloy 617",314626,"Plate"
-302.50,-0.00517,"Qualified",,2971.52,"CapPass","Cycle 50",50,62321,"416-19","Alloy 617",314626,"Plate"
-302.88,-0.00522,"Qualified",,2971.56,"CapPass","Cycle 50",50,62322,"416-19","Alloy 617",314626,"Plate"
-303.15,-0.00527,"Qualified",,2971.61,"CapPass","Cycle 50",50,62323,"416-19","Alloy 617",314626,"Plate"
-303.38,-0.00532,"Qualified",,2971.66,"CapPass","Cycle 50",50,62324,"416-19","Alloy 617",314626,"Plate"
-303.62,-0.00537,"Qualified",,2971.71,"CapPass","Cycle 50",50,62325,"416-19","Alloy 617",314626,"Plate"
-303.80,-0.00542,"Qualified",,2971.76,"CapPass","Cycle 50",50,62326,"416-19","Alloy 617",314626,"Plate"
-303.79,-0.00543,"Qualified",,2971.77,"CapPass","Cycle 50",50,62327,"416-19","Alloy 617",314626,"Plate"
-303.95,-0.00547,"Qualified",,2971.81,"CapPass","Cycle 50",50,62328,"416-19","Alloy 617",314626,"Plate"
-304.09,-0.00552,"Qualified",,2971.86,"CapPass","Cycle 50",50,62329,"416-19","Alloy 617",314626,"Plate"
-304.23,-0.00557,"Qualified",,2971.91,"CapPass","Cycle 50",50,62330,"416-19","Alloy 617",314626,"Plate"
-304.35,-0.00562,"Qualified",,2971.96,"CapPass","Cycle 50",50,62331,"416-19","Alloy 617",314626,"Plate"
-304.45,-0.00567,"Qualified",,2972.01,"CapPass","Cycle 50",50,62332,"416-19","Alloy 617",314626,"Plate"
-304.57,-0.00572,"Qualified",,2972.06,"CapPass","Cycle 50",50,62333,"416-19","Alloy 617",314626,"Plate"
-304.73,-0.00577,"Qualified",,2972.11,"CapPass","Cycle 50",50,62334,"416-19","Alloy 617",314626,"Plate"
-304.82,-0.00582,"Qualified",,2972.16,"CapPass","Cycle 50",50,62335,"416-19","Alloy 617",314626,"Plate"
-304.84,-0.00588,"Qualified",,2972.21,"CapPass","Cycle 50",50,62336,"416-19","Alloy 617",314626,"Plate"
-304.08,-0.00593,"Qualified",,2972.25,"CapPass","Cycle 50",50,62337,"416-19","Alloy 617",314626,"Plate"
-303.01,-0.00598,"Qualified",,2972.31,"CapPass","Cycle 50",50,62338,"416-19","Alloy 617",314626,"Plate"
-302.63,-0.00603,"Qualified",,2972.37,"CapPass","Cycle 50",50,62339,"416-19","Alloy 617",314626,"Plate"
-302.51,-0.00608,"Qualified",,2972.42,"CapPass","Cycle 50",50,62340,"416-19","Alloy 617",314626,"Plate"
-302.48,-0.00613,"Qualified",,2972.48,"CapPass","Cycle 50",50,62341,"416-19","Alloy 617",314626,"Plate"
-302.63,-0.00618,"Qualified",,2972.53,"CapPass","Cycle 50",50,62342,"416-19","Alloy 617",314626,"Plate"
-302.83,-0.00623,"Qualified",,2972.58,"CapPass","Cycle 50",50,62343,"416-19","Alloy 617",314626,"Plate"
-303.09,-0.00628,"Qualified",,2972.63,"CapPass","Cycle 50",50,62344,"416-19","Alloy 617",314626,"Plate"
-303.40,-0.00633,"Qualified",,2972.68,"CapPass","Cycle 50",50,62345,"416-19","Alloy 617",314626,"Plate"
-303.70,-0.00638,"Qualified",,2972.73,"CapPass","Cycle 50",50,62346,"416-19","Alloy 617",314626,"Plate"
-303.95,-0.00642,"Qualified",,2972.77,"CapPass","Cycle 50",50,62347,"416-19","Alloy 617",314626,"Plate"
-304.00,-0.00643,"Qualified",,2972.77,"CapPass","Cycle 50",50,62348,"416-19","Alloy 617",314626,"Plate"
-304.20,-0.00648,"Qualified",,2972.82,"CapPass","Cycle 50",50,62349,"416-19","Alloy 617",314626,"Plate"
-304.43,-0.00653,"Qualified",,2972.88,"CapPass","Cycle 50",50,62350,"416-19","Alloy 617",314626,"Plate"
-304.88,-0.00658,"Qualified",,2972.92,"CapPass","Cycle 50",50,62351,"416-19","Alloy 617",314626,"Plate"
-305.25,-0.00663,"Qualified",,2972.97,"CapPass","Cycle 50",50,62352,"416-19","Alloy 617",314626,"Plate"
-305.61,-0.00668,"Qualified",,2973.02,"CapPass","Cycle 50",50,62353,"416-19","Alloy 617",314626,"Plate"
-305.94,-0.00673,"Qualified",,2973.07,"CapPass","Cycle 50",50,62354,"416-19","Alloy 617",314626,"Plate"
-305.78,-0.00678,"Qualified",,2973.12,"CapPass","Cycle 50",50,62355,"416-19","Alloy 617",314626,"Plate"
-305.38,-0.00683,"Qualified",,2973.17,"CapPass","Cycle 50",50,62356,"416-19","Alloy 617",314626,"Plate"
-304.94,-0.00688,"Qualified",,2973.22,"CapPass","Cycle 50",50,62357,"416-19","Alloy 617",314626,"Plate"
-304.53,-0.00693,"Qualified",,2973.27,"CapPass","Cycle 50",50,62358,"416-19","Alloy 617",314626,"Plate"
-304.51,-0.00698,"Qualified",,2973.33,"CapPass","Cycle 50",50,62359,"416-19","Alloy 617",314626,"Plate"
-305.26,-0.00703,"Qualified",,2973.38,"CapPass","Cycle 50",50,62360,"416-19","Alloy 617",314626,"Plate"
-305.81,-0.00709,"Qualified",,2973.42,"CapPass","Cycle 50",50,62361,"416-19","Alloy 617",314626,"Plate"
-306.17,-0.00714,"Qualified",,2973.46,"CapPass","Cycle 50",50,62362,"416-19","Alloy 617",314626,"Plate"
-306.11,-0.00719,"Qualified",,2973.51,"CapPass","Cycle 50",50,62363,"416-19","Alloy 617",314626,"Plate"
-305.68,-0.00724,"Qualified",,2973.56,"CapPass","Cycle 50",50,62364,"416-19","Alloy 617",314626,"Plate"
-305.51,-0.00729,"Qualified",,2973.61,"CapPass","Cycle 50",50,62365,"416-19","Alloy 617",314626,"Plate"
-305.35,-0.00734,"Qualified",,2973.66,"CapPass","Cycle 50",50,62366,"416-19","Alloy 617",314626,"Plate"
-305.19,-0.00739,"Qualified",,2973.71,"CapPass","Cycle 50",50,62367,"416-19","Alloy 617",314626,"Plate"
-305.01,-0.00744,"Qualified",,2973.76,"CapPass","Cycle 50",50,62368,"416-19","Alloy 617",314626,"Plate"
-304.97,-0.00744,"Qualified",,2973.77,"CapPass","Cycle 50",50,62369,"416-19","Alloy 617",314626,"Plate"
-304.83,-0.00749,"Qualified",,2973.81,"CapPass","Cycle 50",50,62370,"416-19","Alloy 617",314626,"Plate"
-304.64,-0.00754,"Qualified",,2973.86,"CapPass","Cycle 50",50,62371,"416-19","Alloy 617",314626,"Plate"
-304.46,-0.00759,"Qualified",,2973.91,"CapPass","Cycle 50",50,62372,"416-19","Alloy 617",314626,"Plate"
-304.27,-0.00764,"Qualified",,2973.96,"CapPass","Cycle 50",50,62373,"416-19","Alloy 617",314626,"Plate"
-304.18,-0.00769,"Qualified",,2974.01,"CapPass","Cycle 50",50,62374,"416-19","Alloy 617",314626,"Plate"
-304.06,-0.00774,"Qualified",,2974.07,"CapPass","Cycle 50",50,62375,"416-19","Alloy 617",314626,"Plate"
-303.98,-0.00779,"Qualified",,2974.12,"CapPass","Cycle 50",50,62376,"416-19","Alloy 617",314626,"Plate"
-303.90,-0.00784,"Qualified",,2974.17,"CapPass","Cycle 50",50,62377,"416-19","Alloy 617",314626,"Plate"
-303.84,-0.00789,"Qualified",,2974.22,"CapPass","Cycle 50",50,62378,"416-19","Alloy 617",314626,"Plate"
-303.78,-0.00794,"Qualified",,2974.27,"CapPass","Cycle 50",50,62379,"416-19","Alloy 617",314626,"Plate"
-303.71,-0.00799,"Qualified",,2974.32,"CapPass","Cycle 50",50,62380,"416-19","Alloy 617",314626,"Plate"
-303.67,-0.00804,"Qualified",,2974.37,"CapPass","Cycle 50",50,62381,"416-19","Alloy 617",314626,"Plate"
-303.60,-0.00809,"Qualified",,2974.42,"CapPass","Cycle 50",50,62382,"416-19","Alloy 617",314626,"Plate"
-303.57,-0.00815,"Qualified",,2974.47,"CapPass","Cycle 50",50,62383,"416-19","Alloy 617",314626,"Plate"
-303.53,-0.00820,"Qualified",,2974.52,"CapPass","Cycle 50",50,62384,"416-19","Alloy 617",314626,"Plate"
-303.53,-0.00825,"Qualified",,2974.57,"CapPass","Cycle 50",50,62385,"416-19","Alloy 617",314626,"Plate"
-303.49,-0.00830,"Qualified",,2974.62,"CapPass","Cycle 50",50,62386,"416-19","Alloy 617",314626,"Plate"
-303.47,-0.00835,"Qualified",,2974.67,"CapPass","Cycle 50",50,62387,"416-19","Alloy 617",314626,"Plate"
-303.49,-0.00840,"Qualified",,2974.72,"CapPass","Cycle 50",50,62388,"416-19","Alloy 617",314626,"Plate"
-303.45,-0.00844,"Qualified",,2974.77,"CapPass","Cycle 50",50,62389,"416-19","Alloy 617",314626,"Plate"
-303.45,-0.00845,"Qualified",,2974.77,"CapPass","Cycle 50",50,62390,"416-19","Alloy 617",314626,"Plate"
-303.46,-0.00850,"Qualified",,2974.82,"CapPass","Cycle 50",50,62391,"416-19","Alloy 617",314626,"Plate"
-303.44,-0.00855,"Qualified",,2974.87,"CapPass","Cycle 50",50,62392,"416-19","Alloy 617",314626,"Plate"
-303.45,-0.00860,"Qualified",,2974.92,"CapPass","Cycle 50",50,62393,"416-19","Alloy 617",314626,"Plate"
-303.44,-0.00865,"Qualified",,2974.97,"CapPass","Cycle 50",50,62394,"416-19","Alloy 617",314626,"Plate"
-303.32,-0.00870,"Qualified",,2975.02,"CapPass","Cycle 50",50,62395,"416-19","Alloy 617",314626,"Plate"
-303.23,-0.00875,"Qualified",,2975.07,"CapPass","Cycle 50",50,62396,"416-19","Alloy 617",314626,"Plate"
-303.23,-0.00880,"Qualified",,2975.13,"CapPass","Cycle 50",50,62397,"416-19","Alloy 617",314626,"Plate"
-303.20,-0.00885,"Qualified",,2975.18,"CapPass","Cycle 50",50,62398,"416-19","Alloy 617",314626,"Plate"
-303.22,-0.00890,"Qualified",,2975.23,"CapPass","Cycle 50",50,62399,"416-19","Alloy 617",314626,"Plate"
-303.24,-0.00895,"Qualified",,2975.28,"CapPass","Cycle 50",50,62400,"416-19","Alloy 617",314626,"Plate"
-303.29,-0.00900,"Qualified",,2975.33,"CapPass","Cycle 50",50,62401,"416-19","Alloy 617",314626,"Plate"
-303.33,-0.00905,"Qualified",,2975.38,"CapPass","Cycle 50",50,62402,"416-19","Alloy 617",314626,"Plate"
-303.38,-0.00910,"Qualified",,2975.44,"CapPass","Cycle 50",50,62403,"416-19","Alloy 617",314626,"Plate"
-303.44,-0.00915,"Qualified",,2975.49,"CapPass","Cycle 50",50,62404,"416-19","Alloy 617",314626,"Plate"
-303.51,-0.00920,"Qualified",,2975.54,"CapPass","Cycle 50",50,62405,"416-19","Alloy 617",314626,"Plate"
-303.64,-0.00926,"Qualified",,2975.59,"CapPass","Cycle 50",50,62406,"416-19","Alloy 617",314626,"Plate"
-304.15,-0.00931,"Qualified",,2975.64,"CapPass","Cycle 50",50,62407,"416-19","Alloy 617",314626,"Plate"
-304.99,-0.00936,"Qualified",,2975.69,"CapPass","Cycle 50",50,62408,"416-19","Alloy 617",314626,"Plate"
-305.69,-0.00941,"Qualified",,2975.73,"CapPass","Cycle 50",50,62409,"416-19","Alloy 617",314626,"Plate"
-306.11,-0.00944,"Qualified",,2975.77,"CapPass","Cycle 50",50,62410,"416-19","Alloy 617",314626,"Plate"
-306.26,-0.00946,"Qualified",,2975.78,"CapPass","Cycle 50",50,62411,"416-19","Alloy 617",314626,"Plate"
-306.75,-0.00951,"Qualified",,2975.83,"CapPass","Cycle 50",50,62412,"416-19","Alloy 617",314626,"Plate"
-307.19,-0.00956,"Qualified",,2975.87,"CapPass","Cycle 50",50,62413,"416-19","Alloy 617",314626,"Plate"
-307.46,-0.00961,"Qualified",,2975.92,"CapPass","Cycle 50",50,62414,"416-19","Alloy 617",314626,"Plate"
-307.38,-0.00966,"Qualified",,2975.96,"CapPass","Cycle 50",50,62415,"416-19","Alloy 617",314626,"Plate"
-306.90,-0.00971,"Qualified",,2976.01,"CapPass","Cycle 50",50,62416,"416-19","Alloy 617",314626,"Plate"
-306.23,-0.00976,"Qualified",,2976.06,"CapPass","Cycle 50",50,62417,"416-19","Alloy 617",314626,"Plate"
-305.60,-0.00981,"Qualified",,2976.12,"CapPass","Cycle 50",50,62418,"416-19","Alloy 617",314626,"Plate"
-305.07,-0.00986,"Qualified",,2976.17,"CapPass","Cycle 50",50,62419,"416-19","Alloy 617",314626,"Plate"
-304.54,-0.00991,"Qualified",,2976.22,"CapPass","Cycle 50",50,62420,"416-19","Alloy 617",314626,"Plate"
-303.54,-0.00996,"Qualified",,2976.28,"CapPass","Cycle 50",50,62421,"416-19","Alloy 617",314626,"Plate"
-303.62,-0.01001,"Qualified",,2976.34,"CapPass","Cycle 50",50,62422,"416-19","Alloy 617",314626,"Plate"
-304.18,-0.01006,"Qualified",,2976.39,"CapPass","Cycle 50",50,62423,"416-19","Alloy 617",314626,"Plate"
-304.86,-0.01011,"Qualified",,2976.44,"CapPass","Cycle 50",50,62424,"416-19","Alloy 617",314626,"Plate"
-305.38,-0.01017,"Qualified",,2976.48,"CapPass","Cycle 50",50,62425,"416-19","Alloy 617",314626,"Plate"
-305.73,-0.01022,"Qualified",,2976.53,"CapPass","Cycle 50",50,62426,"416-19","Alloy 617",314626,"Plate"
-305.97,-0.01027,"Qualified",,2976.58,"CapPass","Cycle 50",50,62427,"416-19","Alloy 617",314626,"Plate"
-306.17,-0.01032,"Qualified",,2976.63,"CapPass","Cycle 50",50,62428,"416-19","Alloy 617",314626,"Plate"
-306.30,-0.01037,"Qualified",,2976.68,"CapPass","Cycle 50",50,62429,"416-19","Alloy 617",314626,"Plate"
-306.39,-0.01042,"Qualified",,2976.73,"CapPass","Cycle 50",50,62430,"416-19","Alloy 617",314626,"Plate"
-306.46,-0.01046,"Qualified",,2976.77,"CapPass","Cycle 50",50,62431,"416-19","Alloy 617",314626,"Plate"
-306.49,-0.01047,"Qualified",,2976.78,"CapPass","Cycle 50",50,62432,"416-19","Alloy 617",314626,"Plate"
-306.51,-0.01052,"Qualified",,2976.82,"CapPass","Cycle 50",50,62433,"416-19","Alloy 617",314626,"Plate"
-306.46,-0.01057,"Qualified",,2976.88,"CapPass","Cycle 50",50,62434,"416-19","Alloy 617",314626,"Plate"
-305.56,-0.01062,"Qualified",,2976.93,"CapPass","Cycle 50",50,62435,"416-19","Alloy 617",314626,"Plate"
-305.10,-0.01067,"Qualified",,2976.99,"CapPass","Cycle 50",50,62436,"416-19","Alloy 617",314626,"Plate"
-305.17,-0.01072,"Qualified",,2977.03,"CapPass","Cycle 50",50,62437,"416-19","Alloy 617",314626,"Plate"
-305.26,-0.01077,"Qualified",,2977.08,"CapPass","Cycle 50",50,62438,"416-19","Alloy 617",314626,"Plate"
-305.34,-0.01082,"Qualified",,2977.13,"CapPass","Cycle 50",50,62439,"416-19","Alloy 617",314626,"Plate"
-305.35,-0.01087,"Qualified",,2977.18,"CapPass","Cycle 50",50,62440,"416-19","Alloy 617",314626,"Plate"
-305.26,-0.01092,"Qualified",,2977.23,"CapPass","Cycle 50",50,62441,"416-19","Alloy 617",314626,"Plate"
-305.21,-0.01097,"Qualified",,2977.28,"CapPass","Cycle 50",50,62442,"416-19","Alloy 617",314626,"Plate"
-305.15,-0.01102,"Qualified",,2977.34,"CapPass","Cycle 50",50,62443,"416-19","Alloy 617",314626,"Plate"
-305.11,-0.01108,"Qualified",,2977.39,"CapPass","Cycle 50",50,62444,"416-19","Alloy 617",314626,"Plate"
-305.11,-0.01113,"Qualified",,2977.44,"CapPass","Cycle 50",50,62445,"416-19","Alloy 617",314626,"Plate"
-305.11,-0.01118,"Qualified",,2977.49,"CapPass","Cycle 50",50,62446,"416-19","Alloy 617",314626,"Plate"
-305.19,-0.01123,"Qualified",,2977.54,"CapPass","Cycle 50",50,62447,"416-19","Alloy 617",314626,"Plate"
-305.25,-0.01128,"Qualified",,2977.59,"CapPass","Cycle 50",50,62448,"416-19","Alloy 617",314626,"Plate"
-305.38,-0.01133,"Qualified",,2977.64,"CapPass","Cycle 50",50,62449,"416-19","Alloy 617",314626,"Plate"
-305.49,-0.01138,"Qualified",,2977.70,"CapPass","Cycle 50",50,62450,"416-19","Alloy 617",314626,"Plate"
-305.63,-0.01143,"Qualified",,2977.75,"CapPass","Cycle 50",50,62451,"416-19","Alloy 617",314626,"Plate"
-305.68,-0.01144,"Qualified",,2977.77,"CapPass","Cycle 50",50,62452,"416-19","Alloy 617",314626,"Plate"
-306.02,-0.01148,"Qualified",,2977.81,"CapPass","Cycle 50",50,62453,"416-19","Alloy 617",314626,"Plate"
-306.74,-0.01153,"Qualified",,2977.85,"CapPass","Cycle 50",50,62454,"416-19","Alloy 617",314626,"Plate"
-307.44,-0.01158,"Qualified",,2977.90,"CapPass","Cycle 50",50,62455,"416-19","Alloy 617",314626,"Plate"
-308.13,-0.01163,"Qualified",,2977.95,"CapPass","Cycle 50",50,62456,"416-19","Alloy 617",314626,"Plate"
-308.67,-0.01168,"Qualified",,2977.99,"CapPass","Cycle 50",50,62457,"416-19","Alloy 617",314626,"Plate"
-308.99,-0.01173,"Qualified",,2978.04,"CapPass","Cycle 50",50,62458,"416-19","Alloy 617",314626,"Plate"
-309.09,-0.01178,"Qualified",,2978.09,"CapPass","Cycle 50",50,62459,"416-19","Alloy 617",314626,"Plate"
-309.01,-0.01183,"Qualified",,2978.14,"CapPass","Cycle 50",50,62460,"416-19","Alloy 617",314626,"Plate"
-308.96,-0.01188,"Qualified",,2978.19,"CapPass","Cycle 50",50,62461,"416-19","Alloy 617",314626,"Plate"
-308.89,-0.01193,"Qualified",,2978.23,"CapPass","Cycle 50",50,62462,"416-19","Alloy 617",314626,"Plate"
-308.55,-0.01198,"Qualified",,2978.28,"CapPass","Cycle 50",50,62463,"416-19","Alloy 617",314626,"Plate"
-308.16,-0.01203,"Qualified",,2978.33,"CapPass","Cycle 50",50,62464,"416-19","Alloy 617",314626,"Plate"
-307.83,-0.01208,"Qualified",,2978.39,"CapPass","Cycle 50",50,62465,"416-19","Alloy 617",314626,"Plate"
-307.52,-0.01214,"Qualified",,2978.44,"CapPass","Cycle 50",50,62466,"416-19","Alloy 617",314626,"Plate"
-307.31,-0.01219,"Qualified",,2978.50,"CapPass","Cycle 50",50,62467,"416-19","Alloy 617",314626,"Plate"
-307.19,-0.01224,"Qualified",,2978.55,"CapPass","Cycle 50",50,62468,"416-19","Alloy 617",314626,"Plate"
-307.29,-0.01229,"Qualified",,2978.60,"CapPass","Cycle 50",50,62469,"416-19","Alloy 617",314626,"Plate"
-307.46,-0.01234,"Qualified",,2978.65,"CapPass","Cycle 50",50,62470,"416-19","Alloy 617",314626,"Plate"
-307.67,-0.01239,"Qualified",,2978.70,"CapPass","Cycle 50",50,62471,"416-19","Alloy 617",314626,"Plate"
-307.85,-0.01244,"Qualified",,2978.75,"CapPass","Cycle 50",50,62472,"416-19","Alloy 617",314626,"Plate"
-307.92,-0.01246,"Qualified",,2978.77,"CapPass","Cycle 50",50,62473,"416-19","Alloy 617",314626,"Plate"
-308.03,-0.01249,"Qualified",,2978.80,"CapPass","Cycle 50",50,62474,"416-19","Alloy 617",314626,"Plate"
-308.03,-0.01254,"Qualified",,2978.85,"CapPass","Cycle 50",50,62475,"416-19","Alloy 617",314626,"Plate"
-307.76,-0.01259,"Qualified",,2978.91,"CapPass","Cycle 50",50,62476,"416-19","Alloy 617",314626,"Plate"
-307.84,-0.01264,"Qualified",,2978.96,"CapPass","Cycle 50",50,62477,"416-19","Alloy 617",314626,"Plate"
-307.94,-0.01269,"Qualified",,2979.01,"CapPass","Cycle 50",50,62478,"416-19","Alloy 617",314626,"Plate"
-308.08,-0.01274,"Qualified",,2979.06,"CapPass","Cycle 50",50,62479,"416-19","Alloy 617",314626,"Plate"
-308.26,-0.01279,"Qualified",,2979.12,"CapPass","Cycle 50",50,62480,"416-19","Alloy 617",314626,"Plate"
-308.49,-0.01284,"Qualified",,2979.17,"CapPass","Cycle 50",50,62481,"416-19","Alloy 617",314626,"Plate"
-308.67,-0.01289,"Qualified",,2979.21,"CapPass","Cycle 50",50,62482,"416-19","Alloy 617",314626,"Plate"
-308.92,-0.01294,"Qualified",,2979.26,"CapPass","Cycle 50",50,62483,"416-19","Alloy 617",314626,"Plate"
-309.27,-0.01300,"Qualified",,2979.31,"CapPass","Cycle 50",50,62484,"416-19","Alloy 617",314626,"Plate"
-309.84,-0.01305,"Qualified",,2979.36,"CapPass","Cycle 50",50,62485,"416-19","Alloy 617",314626,"Plate"
-310.48,-0.01310,"Qualified",,2979.40,"CapPass","Cycle 50",50,62486,"416-19","Alloy 617",314626,"Plate"
-311.02,-0.01315,"Qualified",,2979.45,"CapPass","Cycle 50",50,62487,"416-19","Alloy 617",314626,"Plate"
-311.36,-0.01320,"Qualified",,2979.50,"CapPass","Cycle 50",50,62488,"416-19","Alloy 617",314626,"Plate"
-311.49,-0.01325,"Qualified",,2979.54,"CapPass","Cycle 50",50,62489,"416-19","Alloy 617",314626,"Plate"
-311.41,-0.01330,"Qualified",,2979.59,"CapPass","Cycle 50",50,62490,"416-19","Alloy 617",314626,"Plate"
-311.10,-0.01335,"Qualified",,2979.65,"CapPass","Cycle 50",50,62491,"416-19","Alloy 617",314626,"Plate"
-310.81,-0.01340,"Qualified",,2979.70,"CapPass","Cycle 50",50,62492,"416-19","Alloy 617",314626,"Plate"
-310.53,-0.01345,"Qualified",,2979.75,"CapPass","Cycle 50",50,62493,"416-19","Alloy 617",314626,"Plate"
-310.49,-0.01346,"Qualified",,2979.77,"CapPass","Cycle 50",50,62494,"416-19","Alloy 617",314626,"Plate"
-310.35,-0.01350,"Qualified",,2979.81,"CapPass","Cycle 50",50,62495,"416-19","Alloy 617",314626,"Plate"
-310.25,-0.01355,"Qualified",,2979.86,"CapPass","Cycle 50",50,62496,"416-19","Alloy 617",314626,"Plate"
-310.30,-0.01360,"Qualified",,2979.91,"CapPass","Cycle 50",50,62497,"416-19","Alloy 617",314626,"Plate"
-310.36,-0.01365,"Qualified",,2979.96,"CapPass","Cycle 50",50,62498,"416-19","Alloy 617",314626,"Plate"
-310.29,-0.01370,"Qualified",,2980.02,"CapPass","Cycle 50",50,62499,"416-19","Alloy 617",314626,"Plate"
-310.50,-0.01375,"Qualified",,2980.07,"CapPass","Cycle 50",50,62500,"416-19","Alloy 617",314626,"Plate"
-311.02,-0.01380,"Qualified",,2980.11,"CapPass","Cycle 50",50,62501,"416-19","Alloy 617",314626,"Plate"
-311.57,-0.01385,"Qualified",,2980.16,"CapPass","Cycle 50",50,62502,"416-19","Alloy 617",314626,"Plate"
-311.99,-0.01390,"Qualified",,2980.20,"CapPass","Cycle 50",50,62503,"416-19","Alloy 617",314626,"Plate"
-312.30,-0.01395,"Qualified",,2980.25,"CapPass","Cycle 50",50,62504,"416-19","Alloy 617",314626,"Plate"
-312.59,-0.01400,"Qualified",,2980.30,"CapPass","Cycle 50",50,62505,"416-19","Alloy 617",314626,"Plate"
-312.79,-0.01405,"Qualified",,2980.35,"CapPass","Cycle 50",50,62506,"416-19","Alloy 617",314626,"Plate"
-312.95,-0.01410,"Qualified",,2980.40,"CapPass","Cycle 50",50,62507,"416-19","Alloy 617",314626,"Plate"
-313.07,-0.01415,"Qualified",,2980.45,"CapPass","Cycle 50",50,62508,"416-19","Alloy 617",314626,"Plate"
-313.10,-0.01420,"Qualified",,2980.49,"CapPass","Cycle 50",50,62509,"416-19","Alloy 617",314626,"Plate"
-312.65,-0.01425,"Qualified",,2980.55,"CapPass","Cycle 50",50,62510,"416-19","Alloy 617",314626,"Plate"
-311.51,-0.01431,"Qualified",,2980.60,"CapPass","Cycle 50",50,62511,"416-19","Alloy 617",314626,"Plate"
-310.44,-0.01436,"Qualified",,2980.66,"CapPass","Cycle 50",50,62512,"416-19","Alloy 617",314626,"Plate"
-309.74,-0.01441,"Qualified",,2980.71,"CapPass","Cycle 50",50,62513,"416-19","Alloy 617",314626,"Plate"
-309.51,-0.01446,"Qualified",,2980.76,"CapPass","Cycle 50",50,62514,"416-19","Alloy 617",314626,"Plate"
-309.48,-0.01446,"Qualified",,2980.77,"CapPass","Cycle 50",50,62515,"416-19","Alloy 617",314626,"Plate"
-309.43,-0.01451,"Qualified",,2980.82,"CapPass","Cycle 50",50,62516,"416-19","Alloy 617",314626,"Plate"
-309.48,-0.01456,"Qualified",,2980.87,"CapPass","Cycle 50",50,62517,"416-19","Alloy 617",314626,"Plate"
-309.68,-0.01461,"Qualified",,2980.92,"CapPass","Cycle 50",50,62518,"416-19","Alloy 617",314626,"Plate"
-309.94,-0.01466,"Qualified",,2980.97,"CapPass","Cycle 50",50,62519,"416-19","Alloy 617",314626,"Plate"
-310.35,-0.01471,"Qualified",,2981.03,"CapPass","Cycle 50",50,62520,"416-19","Alloy 617",314626,"Plate"
-310.97,-0.01476,"Qualified",,2981.09,"CapPass","Cycle 50",50,62521,"416-19","Alloy 617",314626,"Plate"
-311.90,-0.01481,"Qualified",,2981.14,"CapPass","Cycle 50",50,62522,"416-19","Alloy 617",314626,"Plate"
-312.73,-0.01486,"Qualified",,2981.18,"CapPass","Cycle 50",50,62523,"416-19","Alloy 617",314626,"Plate"
-313.48,-0.01491,"Qualified",,2981.23,"CapPass","Cycle 50",50,62524,"416-19","Alloy 617",314626,"Plate"
-314.19,-0.01496,"Qualified",,2981.28,"CapPass","Cycle 50",50,62525,"416-19","Alloy 617",314626,"Plate"
-313.96,-0.01501,"Qualified",,2981.32,"CapPass","Cycle 50",50,62526,"416-19","Alloy 617",314626,"Plate"
-309.78,-0.01506,"Qualified",,2981.39,"CapPass","Cycle 50",50,62527,"416-19","Alloy 617",314626,"Plate"
-279.44,-0.01501,"Qualified",,2981.52,"CapPass","Cycle 50",50,62528,"416-19","Alloy 617",314626,"Plate"
-267.55,-0.01496,"Qualified",,2981.56,"CapPass","Cycle 50",50,62529,"416-19","Alloy 617",314626,"Plate"
-257.50,-0.01491,"Qualified",,2981.60,"CapPass","Cycle 50",50,62530,"416-19","Alloy 617",314626,"Plate"
-247.96,-0.01486,"Qualified",,2981.64,"CapPass","Cycle 50",50,62531,"416-19","Alloy 617",314626,"Plate"
-238.56,-0.01481,"Qualified",,2981.67,"CapPass","Cycle 50",50,62532,"416-19","Alloy 617",314626,"Plate"
-229.97,-0.01475,"Qualified",,2981.71,"CapPass","Cycle 50",50,62533,"416-19","Alloy 617",314626,"Plate"
-222.15,-0.01470,"Qualified",,2981.75,"CapPass","Cycle 50",50,62534,"416-19","Alloy 617",314626,"Plate"
-218.90,-0.01468,"Qualified",,2981.77,"CapPass","Cycle 50",50,62535,"416-19","Alloy 617",314626,"Plate"
-214.30,-0.01465,"Qualified",,2981.79,"CapPass","Cycle 50",50,62536,"416-19","Alloy 617",314626,"Plate"
-206.47,-0.01460,"Qualified",,2981.84,"CapPass","Cycle 50",50,62537,"416-19","Alloy 617",314626,"Plate"
-199.17,-0.01455,"Qualified",,2981.89,"CapPass","Cycle 50",50,62538,"416-19","Alloy 617",314626,"Plate"
-191.91,-0.01450,"Qualified",,2981.94,"CapPass","Cycle 50",50,62539,"416-19","Alloy 617",314626,"Plate"
-184.56,-0.01445,"Qualified",,2982.00,"CapPass","Cycle 50",50,62540,"416-19","Alloy 617",314626,"Plate"
-177.80,-0.01440,"Qualified",,2982.05,"CapPass","Cycle 50",50,62541,"416-19","Alloy 617",314626,"Plate"
-170.93,-0.01435,"Qualified",,2982.10,"CapPass","Cycle 50",50,62542,"416-19","Alloy 617",314626,"Plate"
-163.74,-0.01430,"Qualified",,2982.16,"CapPass","Cycle 50",50,62543,"416-19","Alloy 617",314626,"Plate"
-156.97,-0.01425,"Qualified",,2982.21,"CapPass","Cycle 50",50,62544,"416-19","Alloy 617",314626,"Plate"
-149.60,-0.01420,"Qualified",,2982.27,"CapPass","Cycle 50",50,62545,"416-19","Alloy 617",314626,"Plate"
-141.92,-0.01415,"Qualified",,2982.33,"CapPass","Cycle 50",50,62546,"416-19","Alloy 617",314626,"Plate"
-134.49,-0.01410,"Qualified",,2982.39,"CapPass","Cycle 50",50,62547,"416-19","Alloy 617",314626,"Plate"
-127.58,-0.01405,"Qualified",,2982.44,"CapPass","Cycle 50",50,62548,"416-19","Alloy 617",314626,"Plate"
-120.96,-0.01400,"Qualified",,2982.49,"CapPass","Cycle 50",50,62549,"416-19","Alloy 617",314626,"Plate"
-114.47,-0.01395,"Qualified",,2982.54,"CapPass","Cycle 50",50,62550,"416-19","Alloy 617",314626,"Plate"
-108.33,-0.01390,"Qualified",,2982.59,"CapPass","Cycle 50",50,62551,"416-19","Alloy 617",314626,"Plate"
-102.11,-0.01385,"Qualified",,2982.64,"CapPass","Cycle 50",50,62552,"416-19","Alloy 617",314626,"Plate"
-96.10,-0.01380,"Qualified",,2982.70,"CapPass","Cycle 50",50,62553,"416-19","Alloy 617",314626,"Plate"
-89.91,-0.01375,"Qualified",,2982.75,"CapPass","Cycle 50",50,62554,"416-19","Alloy 617",314626,"Plate"
-88.21,-0.01373,"Qualified",,2982.77,"CapPass","Cycle 50",50,62555,"416-19","Alloy 617",314626,"Plate"
-83.86,-0.01369,"Qualified",,2982.81,"CapPass","Cycle 50",50,62556,"416-19","Alloy 617",314626,"Plate"
-77.90,-0.01364,"Qualified",,2982.86,"CapPass","Cycle 50",50,62557,"416-19","Alloy 617",314626,"Plate"
-71.77,-0.01359,"Qualified",,2982.91,"CapPass","Cycle 50",50,62558,"416-19","Alloy 617",314626,"Plate"
-65.92,-0.01354,"Qualified",,2982.97,"CapPass","Cycle 50",50,62559,"416-19","Alloy 617",314626,"Plate"
-59.87,-0.01349,"Qualified",,2983.02,"CapPass","Cycle 50",50,62560,"416-19","Alloy 617",314626,"Plate"
-54.17,-0.01344,"Qualified",,2983.07,"CapPass","Cycle 50",50,62561,"416-19","Alloy 617",314626,"Plate"
-48.65,-0.01339,"Qualified",,2983.13,"CapPass","Cycle 50",50,62562,"416-19","Alloy 617",314626,"Plate"
-42.52,-0.01334,"Qualified",,2983.18,"CapPass","Cycle 50",50,62563,"416-19","Alloy 617",314626,"Plate"
-36.58,-0.01329,"Qualified",,2983.24,"CapPass","Cycle 50",50,62564,"416-19","Alloy 617",314626,"Plate"
-30.69,-0.01324,"Qualified",,2983.29,"CapPass","Cycle 50",50,62565,"416-19","Alloy 617",314626,"Plate"
-24.91,-0.01319,"Qualified",,2983.35,"CapPass","Cycle 50",50,62566,"416-19","Alloy 617",314626,"Plate"
-19.06,-0.01314,"Qualified",,2983.40,"CapPass","Cycle 50",50,62567,"416-19","Alloy 617",314626,"Plate"
-13.41,-0.01309,"Qualified",,2983.45,"CapPass","Cycle 50",50,62568,"416-19","Alloy 617",314626,"Plate"
-7.60,-0.01304,"Qualified",,2983.50,"CapPass","Cycle 50",50,62569,"416-19","Alloy 617",314626,"Plate"
-2.00,-0.01299,"Qualified",,2983.56,"CapPass","Cycle 50",50,62570,"416-19","Alloy 617",314626,"Plate"
3.49,-0.01294,"Qualified",,2983.61,"CapPass","Cycle 50",50,62571,"416-19","Alloy 617",314626,"Plate"
9.12,-0.01289,"Qualified",,2983.66,"CapPass","Cycle 50",50,62572,"416-19","Alloy 617",314626,"Plate"
14.57,-0.01284,"Qualified",,2983.72,"CapPass","Cycle 50",50,62573,"416-19","Alloy 617",314626,"Plate"
19.66,-0.01279,"Qualified",,2983.77,"CapPass","Cycle 50",50,62574,"416-19","Alloy 617",314626,"Plate"
19.95,-0.01278,"Qualified",,2983.77,"CapPass","Cycle 50",50,62575,"416-19","Alloy 617",314626,"Plate"
25.42,-0.01273,"Qualified",,2983.83,"CapPass","Cycle 50",50,62576,"416-19","Alloy 617",314626,"Plate"
30.59,-0.01268,"Qualified",,2983.88,"CapPass","Cycle 50",50,62577,"416-19","Alloy 617",314626,"Plate"
