Repository: js-molina/fatigue-A617

File: data/850C/Strain rate 0.001/3.0% strain/HTM_A19_Cycles_41612.csv (part 20 of 27)
"Stress Mpa","Strain","Qual State","Qual Exceptions","Elapsed Time Sec","Data State","Cycle Label","Cycle","Count","Sample","Alloy","Heat","Material_Form"
280.17,-0.00505,"Qualified",,2991.35,"CapPass","Cycle 50",50,62590,"416-12","Alloy 617",314626,"Plate"
280.21,-0.00500,"Qualified",,2991.39,"CapPass","Cycle 50",50,62591,"416-12","Alloy 617",314626,"Plate"
280.01,-0.00495,"Qualified",,2991.44,"CapPass","Cycle 50",50,62592,"416-12","Alloy 617",314626,"Plate"
279.76,-0.00489,"Qualified",,2991.50,"CapPass","Cycle 50",50,62593,"416-12","Alloy 617",314626,"Plate"
279.59,-0.00484,"Qualified",,2991.55,"CapPass","Cycle 50",50,62594,"416-12","Alloy 617",314626,"Plate"
279.53,-0.00479,"Qualified",,2991.59,"CapPass","Cycle 50",50,62595,"416-12","Alloy 617",314626,"Plate"
279.47,-0.00474,"Qualified",,2991.64,"CapPass","Cycle 50",50,62596,"416-12","Alloy 617",314626,"Plate"
279.29,-0.00469,"Qualified",,2991.70,"CapPass","Cycle 50",50,62597,"416-12","Alloy 617",314626,"Plate"
279.09,-0.00464,"Qualified",,2991.75,"CapPass","Cycle 50",50,62598,"416-12","Alloy 617",314626,"Plate"
279.06,-0.00463,"Qualified",,2991.76,"CapPass","Cycle 50",50,62599,"416-12","Alloy 617",314626,"Plate"
279.06,-0.00459,"Qualified",,2991.80,"CapPass","Cycle 50",50,62600,"416-12","Alloy 617",314626,"Plate"
279.08,-0.00454,"Qualified",,2991.85,"CapPass","Cycle 50",50,62601,"416-12","Alloy 617",314626,"Plate"
279.30,-0.00449,"Qualified",,2991.90,"CapPass","Cycle 50",50,62602,"416-12","Alloy 617",314626,"Plate"
279.59,-0.00444,"Qualified",,2991.95,"CapPass","Cycle 50",50,62603,"416-12","Alloy 617",314626,"Plate"
279.74,-0.00439,"Qualified",,2992.00,"CapPass","Cycle 50",50,62604,"416-12","Alloy 617",314626,"Plate"
279.87,-0.00434,"Qualified",,2992.05,"CapPass","Cycle 50",50,62605,"416-12","Alloy 617",314626,"Plate"
279.97,-0.00429,"Qualified",,2992.10,"CapPass","Cycle 50",50,62606,"416-12","Alloy 617",314626,"Plate"
280.21,-0.00424,"Qualified",,2992.15,"CapPass","Cycle 50",50,62607,"416-12","Alloy 617",314626,"Plate"
280.26,-0.00419,"Qualified",,2992.19,"CapPass","Cycle 50",50,62608,"416-12","Alloy 617",314626,"Plate"
280.12,-0.00414,"Qualified",,2992.24,"CapPass","Cycle 50",50,62609,"416-12","Alloy 617",314626,"Plate"
279.97,-0.00409,"Qualified",,2992.29,"CapPass","Cycle 50",50,62610,"416-12","Alloy 617",314626,"Plate"
279.92,-0.00404,"Qualified",,2992.34,"CapPass","Cycle 50",50,62611,"416-12","Alloy 617",314626,"Plate"
279.83,-0.00398,"Qualified",,2992.40,"CapPass","Cycle 50",50,62612,"416-12","Alloy 617",314626,"Plate"
279.81,-0.00393,"Qualified",,2992.45,"CapPass","Cycle 50",50,62613,"416-12","Alloy 617",314626,"Plate"
279.79,-0.00388,"Qualified",,2992.50,"CapPass","Cycle 50",50,62614,"416-12","Alloy 617",314626,"Plate"
279.96,-0.00383,"Qualified",,2992.55,"CapPass","Cycle 50",50,62615,"416-12","Alloy 617",314626,"Plate"
280.11,-0.00378,"Qualified",,2992.59,"CapPass","Cycle 50",50,62616,"416-12","Alloy 617",314626,"Plate"
280.12,-0.00373,"Qualified",,2992.64,"CapPass","Cycle 50",50,62617,"416-12","Alloy 617",314626,"Plate"
280.12,-0.00368,"Qualified",,2992.70,"CapPass","Cycle 50",50,62618,"416-12","Alloy 617",314626,"Plate"
280.12,-0.00363,"Qualified",,2992.75,"CapPass","Cycle 50",50,62619,"416-12","Alloy 617",314626,"Plate"
280.11,-0.00361,"Qualified",,2992.76,"CapPass","Cycle 50",50,62620,"416-12","Alloy 617",314626,"Plate"
280.12,-0.00358,"Qualified",,2992.80,"CapPass","Cycle 50",50,62621,"416-12","Alloy 617",314626,"Plate"
280.14,-0.00353,"Qualified",,2992.85,"CapPass","Cycle 50",50,62622,"416-12","Alloy 617",314626,"Plate"
280.23,-0.00348,"Qualified",,2992.90,"CapPass","Cycle 50",50,62623,"416-12","Alloy 617",314626,"Plate"
280.33,-0.00343,"Qualified",,2992.94,"CapPass","Cycle 50",50,62624,"416-12","Alloy 617",314626,"Plate"
280.38,-0.00338,"Qualified",,2992.99,"CapPass","Cycle 50",50,62625,"416-12","Alloy 617",314626,"Plate"
280.37,-0.00333,"Qualified",,2993.04,"CapPass","Cycle 50",50,62626,"416-12","Alloy 617",314626,"Plate"
280.37,-0.00328,"Qualified",,2993.09,"CapPass","Cycle 50",50,62627,"416-12","Alloy 617",314626,"Plate"
280.39,-0.00323,"Qualified",,2993.14,"CapPass","Cycle 50",50,62628,"416-12","Alloy 617",314626,"Plate"
280.24,-0.00318,"Qualified",,2993.19,"CapPass","Cycle 50",50,62629,"416-12","Alloy 617",314626,"Plate"
279.95,-0.00313,"Qualified",,2993.24,"CapPass","Cycle 50",50,62630,"416-12","Alloy 617",314626,"Plate"
279.79,-0.00308,"Qualified",,2993.29,"CapPass","Cycle 50",50,62631,"416-12","Alloy 617",314626,"Plate"
279.68,-0.00303,"Qualified",,2993.34,"CapPass","Cycle 50",50,62632,"416-12","Alloy 617",314626,"Plate"
279.49,-0.00298,"Qualified",,2993.39,"CapPass","Cycle 50",50,62633,"416-12","Alloy 617",314626,"Plate"
279.35,-0.00293,"Qualified",,2993.44,"CapPass","Cycle 50",50,62634,"416-12","Alloy 617",314626,"Plate"
279.25,-0.00287,"Qualified",,2993.49,"CapPass","Cycle 50",50,62635,"416-12","Alloy 617",314626,"Plate"
279.28,-0.00282,"Qualified",,2993.54,"CapPass","Cycle 50",50,62636,"416-12","Alloy 617",314626,"Plate"
279.37,-0.00277,"Qualified",,2993.59,"CapPass","Cycle 50",50,62637,"416-12","Alloy 617",314626,"Plate"
279.43,-0.00272,"Qualified",,2993.64,"CapPass","Cycle 50",50,62638,"416-12","Alloy 617",314626,"Plate"
279.61,-0.00267,"Qualified",,2993.69,"CapPass","Cycle 50",50,62639,"416-12","Alloy 617",314626,"Plate"
279.66,-0.00262,"Qualified",,2993.74,"CapPass","Cycle 50",50,62640,"416-12","Alloy 617",314626,"Plate"
279.72,-0.00260,"Qualified",,2993.76,"CapPass","Cycle 50",50,62641,"416-12","Alloy 617",314626,"Plate"
279.81,-0.00257,"Qualified",,2993.79,"CapPass","Cycle 50",50,62642,"416-12","Alloy 617",314626,"Plate"
279.98,-0.00252,"Qualified",,2993.84,"CapPass","Cycle 50",50,62643,"416-12","Alloy 617",314626,"Plate"
280.10,-0.00247,"Qualified",,2993.89,"CapPass","Cycle 50",50,62644,"416-12","Alloy 617",314626,"Plate"
280.08,-0.00242,"Qualified",,2993.94,"CapPass","Cycle 50",50,62645,"416-12","Alloy 617",314626,"Plate"
279.96,-0.00237,"Qualified",,2993.98,"CapPass","Cycle 50",50,62646,"416-12","Alloy 617",314626,"Plate"
279.67,-0.00232,"Qualified",,2994.04,"CapPass","Cycle 50",50,62647,"416-12","Alloy 617",314626,"Plate"
279.50,-0.00227,"Qualified",,2994.09,"CapPass","Cycle 50",50,62648,"416-12","Alloy 617",314626,"Plate"
279.40,-0.00222,"Qualified",,2994.14,"CapPass","Cycle 50",50,62649,"416-12","Alloy 617",314626,"Plate"
279.29,-0.00217,"Qualified",,2994.19,"CapPass","Cycle 50",50,62650,"416-12","Alloy 617",314626,"Plate"
279.30,-0.00212,"Qualified",,2994.24,"CapPass","Cycle 50",50,62651,"416-12","Alloy 617",314626,"Plate"
279.42,-0.00207,"Qualified",,2994.29,"CapPass","Cycle 50",50,62652,"416-12","Alloy 617",314626,"Plate"
279.43,-0.00202,"Qualified",,2994.34,"CapPass","Cycle 50",50,62653,"416-12","Alloy 617",314626,"Plate"
279.43,-0.00197,"Qualified",,2994.39,"CapPass","Cycle 50",50,62654,"416-12","Alloy 617",314626,"Plate"
279.40,-0.00191,"Qualified",,2994.43,"CapPass","Cycle 50",50,62655,"416-12","Alloy 617",314626,"Plate"
279.33,-0.00186,"Qualified",,2994.48,"CapPass","Cycle 50",50,62656,"416-12","Alloy 617",314626,"Plate"
279.13,-0.00181,"Qualified",,2994.53,"CapPass","Cycle 50",50,62657,"416-12","Alloy 617",314626,"Plate"
278.98,-0.00176,"Qualified",,2994.58,"CapPass","Cycle 50",50,62658,"416-12","Alloy 617",314626,"Plate"
278.72,-0.00171,"Qualified",,2994.64,"CapPass","Cycle 50",50,62659,"416-12","Alloy 617",314626,"Plate"
278.61,-0.00166,"Qualified",,2994.69,"CapPass","Cycle 50",50,62660,"416-12","Alloy 617",314626,"Plate"
278.76,-0.00161,"Qualified",,2994.74,"CapPass","Cycle 50",50,62661,"416-12","Alloy 617",314626,"Plate"
278.86,-0.00159,"Qualified",,2994.76,"CapPass","Cycle 50",50,62662,"416-12","Alloy 617",314626,"Plate"
278.93,-0.00156,"Qualified",,2994.79,"CapPass","Cycle 50",50,62663,"416-12","Alloy 617",314626,"Plate"
279.19,-0.00151,"Qualified",,2994.84,"CapPass","Cycle 50",50,62664,"416-12","Alloy 617",314626,"Plate"
279.45,-0.00146,"Qualified",,2994.89,"CapPass","Cycle 50",50,62665,"416-12","Alloy 617",314626,"Plate"
279.64,-0.00141,"Qualified",,2994.94,"CapPass","Cycle 50",50,62666,"416-12","Alloy 617",314626,"Plate"
279.83,-0.00136,"Qualified",,2994.99,"CapPass","Cycle 50",50,62667,"416-12","Alloy 617",314626,"Plate"
280.04,-0.00131,"Qualified",,2995.04,"CapPass","Cycle 50",50,62668,"416-12","Alloy 617",314626,"Plate"
280.30,-0.00126,"Qualified",,2995.09,"CapPass","Cycle 50",50,62669,"416-12","Alloy 617",314626,"Plate"
280.47,-0.00121,"Qualified",,2995.14,"CapPass","Cycle 50",50,62670,"416-12","Alloy 617",314626,"Plate"
280.52,-0.00116,"Qualified",,2995.19,"CapPass","Cycle 50",50,62671,"416-12","Alloy 617",314626,"Plate"
280.57,-0.00111,"Qualified",,2995.24,"CapPass","Cycle 50",50,62672,"416-12","Alloy 617",314626,"Plate"
280.64,-0.00106,"Qualified",,2995.29,"CapPass","Cycle 50",50,62673,"416-12","Alloy 617",314626,"Plate"
280.70,-0.00101,"Qualified",,2995.34,"CapPass","Cycle 50",50,62674,"416-12","Alloy 617",314626,"Plate"
280.68,-0.00096,"Qualified",,2995.38,"CapPass","Cycle 50",50,62675,"416-12","Alloy 617",314626,"Plate"
280.57,-0.00091,"Qualified",,2995.44,"CapPass","Cycle 50",50,62676,"416-12","Alloy 617",314626,"Plate"
280.40,-0.00086,"Qualified",,2995.49,"CapPass","Cycle 50",50,62677,"416-12","Alloy 617",314626,"Plate"
280.45,-0.00080,"Qualified",,2995.54,"CapPass","Cycle 50",50,62678,"416-12","Alloy 617",314626,"Plate"
280.54,-0.00075,"Qualified",,2995.59,"CapPass","Cycle 50",50,62679,"416-12","Alloy 617",314626,"Plate"
280.70,-0.00070,"Qualified",,2995.64,"CapPass","Cycle 50",50,62680,"416-12","Alloy 617",314626,"Plate"
280.90,-0.00065,"Qualified",,2995.69,"CapPass","Cycle 50",50,62681,"416-12","Alloy 617",314626,"Plate"
280.88,-0.00060,"Qualified",,2995.73,"CapPass","Cycle 50",50,62682,"416-12","Alloy 617",314626,"Plate"
280.78,-0.00057,"Qualified",,2995.76,"CapPass","Cycle 50",50,62683,"416-12","Alloy 617",314626,"Plate"
280.67,-0.00055,"Qualified",,2995.79,"CapPass","Cycle 50",50,62684,"416-12","Alloy 617",314626,"Plate"
280.47,-0.00050,"Qualified",,2995.83,"CapPass","Cycle 50",50,62685,"416-12","Alloy 617",314626,"Plate"
280.19,-0.00045,"Qualified",,2995.89,"CapPass","Cycle 50",50,62686,"416-12","Alloy 617",314626,"Plate"
279.94,-0.00040,"Qualified",,2995.94,"CapPass","Cycle 50",50,62687,"416-12","Alloy 617",314626,"Plate"
279.84,-0.00035,"Qualified",,2996.00,"CapPass","Cycle 50",50,62688,"416-12","Alloy 617",314626,"Plate"
280.06,-0.00030,"Qualified",,2996.05,"CapPass","Cycle 50",50,62689,"416-12","Alloy 617",314626,"Plate"
280.48,-0.00025,"Qualified",,2996.10,"CapPass","Cycle 50",50,62690,"416-12","Alloy 617",314626,"Plate"
281.14,-0.00020,"Qualified",,2996.16,"CapPass","Cycle 50",50,62691,"416-12","Alloy 617",314626,"Plate"
281.92,-0.00015,"Qualified",,2996.21,"CapPass","Cycle 50",50,62692,"416-12","Alloy 617",314626,"Plate"
282.66,-0.00010,"Qualified",,2996.25,"CapPass","Cycle 50",50,62693,"416-12","Alloy 617",314626,"Plate"
280.32,-0.00003,"Qualified",,3896.43,"CapPass","50% Nf: Cycle 66",66,81451,"416-12","Alloy 617",314626,"Plate"
280.20,0.00002,"Qualified",,3896.49,"CapPass","50% Nf: Cycle 66",66,81452,"416-12","Alloy 617",314626,"Plate"
280.13,0.00007,"Qualified",,3896.53,"CapPass","50% Nf: Cycle 66",66,81453,"416-12","Alloy 617",314626,"Plate"
279.99,0.00012,"Qualified",,3896.58,"CapPass","50% Nf: Cycle 66",66,81454,"416-12","Alloy 617",314626,"Plate"
279.89,0.00017,"Qualified",,3896.63,"CapPass","50% Nf: Cycle 66",66,81455,"416-12","Alloy 617",314626,"Plate"
279.80,0.00022,"Qualified",,3896.69,"CapPass","50% Nf: Cycle 66",66,81456,"416-12","Alloy 617",314626,"Plate"
279.71,0.00027,"Qualified",,3896.74,"CapPass","50% Nf: Cycle 66",66,81457,"416-12","Alloy 617",314626,"Plate"
279.74,0.00029,"Qualified",,3896.76,"CapPass","50% Nf: Cycle 66",66,81458,"416-12","Alloy 617",314626,"Plate"
279.85,0.00032,"Qualified",,3896.79,"CapPass","50% Nf: Cycle 66",66,81459,"416-12","Alloy 617",314626,"Plate"
280.11,0.00037,"Qualified",,3896.84,"CapPass","50% Nf: Cycle 66",66,81460,"416-12","Alloy 617",314626,"Plate"
280.44,0.00042,"Qualified",,3896.89,"CapPass","50% Nf: Cycle 66",66,81461,"416-12","Alloy 617",314626,"Plate"
280.70,0.00047,"Qualified",,3896.94,"CapPass","50% Nf: Cycle 66",66,81462,"416-12","Alloy 617",314626,"Plate"
280.91,0.00052,"Qualified",,3896.99,"CapPass","50% Nf: Cycle 66",66,81463,"416-12","Alloy 617",314626,"Plate"
281.07,0.00057,"Qualified",,3897.04,"CapPass","50% Nf: Cycle 66",66,81464,"416-12","Alloy 617",314626,"Plate"
281.13,0.00062,"Qualified",,3897.09,"CapPass","50% Nf: Cycle 66",66,81465,"416-12","Alloy 617",314626,"Plate"
281.23,0.00067,"Qualified",,3897.14,"CapPass","50% Nf: Cycle 66",66,81466,"416-12","Alloy 617",314626,"Plate"
281.42,0.00072,"Qualified",,3897.19,"CapPass","50% Nf: Cycle 66",66,81467,"416-12","Alloy 617",314626,"Plate"
281.57,0.00077,"Qualified",,3897.24,"CapPass","50% Nf: Cycle 66",66,81468,"416-12","Alloy 617",314626,"Plate"
281.76,0.00082,"Qualified",,3897.29,"CapPass","50% Nf: Cycle 66",66,81469,"416-12","Alloy 617",314626,"Plate"
281.86,0.00087,"Qualified",,3897.34,"CapPass","50% Nf: Cycle 66",66,81470,"416-12","Alloy 617",314626,"Plate"
281.88,0.00092,"Qualified",,3897.39,"CapPass","50% Nf: Cycle 66",66,81471,"416-12","Alloy 617",314626,"Plate"
281.86,0.00097,"Qualified",,3897.43,"CapPass","50% Nf: Cycle 66",66,81472,"416-12","Alloy 617",314626,"Plate"
281.74,0.00102,"Qualified",,3897.48,"CapPass","50% Nf: Cycle 66",66,81473,"416-12","Alloy 617",314626,"Plate"
281.49,0.00108,"Qualified",,3897.54,"CapPass","50% Nf: Cycle 66",66,81474,"416-12","Alloy 617",314626,"Plate"
281.34,0.00113,"Qualified",,3897.59,"CapPass","50% Nf: Cycle 66",66,81475,"416-12","Alloy 617",314626,"Plate"
281.41,0.00118,"Qualified",,3897.64,"CapPass","50% Nf: Cycle 66",66,81476,"416-12","Alloy 617",314626,"Plate"
281.50,0.00123,"Qualified",,3897.69,"CapPass","50% Nf: Cycle 66",66,81477,"416-12","Alloy 617",314626,"Plate"
281.54,0.00128,"Qualified",,3897.74,"CapPass","50% Nf: Cycle 66",66,81478,"416-12","Alloy 617",314626,"Plate"
281.57,0.00130,"Qualified",,3897.76,"CapPass","50% Nf: Cycle 66",66,81479,"416-12","Alloy 617",314626,"Plate"
281.57,0.00133,"Qualified",,3897.79,"CapPass","50% Nf: Cycle 66",66,81480,"416-12","Alloy 617",314626,"Plate"
281.56,0.00138,"Qualified",,3897.84,"CapPass","50% Nf: Cycle 66",66,81481,"416-12","Alloy 617",314626,"Plate"
281.44,0.00143,"Qualified",,3897.89,"CapPass","50% Nf: Cycle 66",66,81482,"416-12","Alloy 617",314626,"Plate"
281.21,0.00148,"Qualified",,3897.94,"CapPass","50% Nf: Cycle 66",66,81483,"416-12","Alloy 617",314626,"Plate"
281.16,0.00153,"Qualified",,3897.99,"CapPass","50% Nf: Cycle 66",66,81484,"416-12","Alloy 617",314626,"Plate"
281.22,0.00158,"Qualified",,3898.04,"CapPass","50% Nf: Cycle 66",66,81485,"416-12","Alloy 617",314626,"Plate"
281.15,0.00163,"Qualified",,3898.09,"CapPass","50% Nf: Cycle 66",66,81486,"416-12","Alloy 617",314626,"Plate"
281.08,0.00168,"Qualified",,3898.14,"CapPass","50% Nf: Cycle 66",66,81487,"416-12","Alloy 617",314626,"Plate"
281.07,0.00173,"Qualified",,3898.20,"CapPass","50% Nf: Cycle 66",66,81488,"416-12","Alloy 617",314626,"Plate"
281.20,0.00178,"Qualified",,3898.24,"CapPass","50% Nf: Cycle 66",66,81489,"416-12","Alloy 617",314626,"Plate"
281.38,0.00183,"Qualified",,3898.29,"CapPass","50% Nf: Cycle 66",66,81490,"416-12","Alloy 617",314626,"Plate"
281.50,0.00188,"Qualified",,3898.34,"CapPass","50% Nf: Cycle 66",66,81491,"416-12","Alloy 617",314626,"Plate"
281.60,0.00194,"Qualified",,3898.39,"CapPass","50% Nf: Cycle 66",66,81492,"416-12","Alloy 617",314626,"Plate"
281.62,0.00199,"Qualified",,3898.44,"CapPass","50% Nf: Cycle 66",66,81493,"416-12","Alloy 617",314626,"Plate"
281.56,0.00204,"Qualified",,3898.49,"CapPass","50% Nf: Cycle 66",66,81494,"416-12","Alloy 617",314626,"Plate"
281.47,0.00209,"Qualified",,3898.54,"CapPass","50% Nf: Cycle 66",66,81495,"416-12","Alloy 617",314626,"Plate"
281.26,0.00214,"Qualified",,3898.59,"CapPass","50% Nf: Cycle 66",66,81496,"416-12","Alloy 617",314626,"Plate"
281.15,0.00219,"Qualified",,3898.65,"CapPass","50% Nf: Cycle 66",66,81497,"416-12","Alloy 617",314626,"Plate"
281.22,0.00224,"Qualified",,3898.70,"CapPass","50% Nf: Cycle 66",66,81498,"416-12","Alloy 617",314626,"Plate"
281.35,0.00229,"Qualified",,3898.75,"CapPass","50% Nf: Cycle 66",66,81499,"416-12","Alloy 617",314626,"Plate"
281.42,0.00231,"Qualified",,3898.76,"CapPass","50% Nf: Cycle 66",66,81500,"416-12","Alloy 617",314626,"Plate"
281.47,0.00234,"Qualified",,3898.80,"CapPass","50% Nf: Cycle 66",66,81501,"416-12","Alloy 617",314626,"Plate"
281.60,0.00239,"Qualified",,3898.84,"CapPass","50% Nf: Cycle 66",66,81502,"416-12","Alloy 617",314626,"Plate"
281.58,0.00244,"Qualified",,3898.89,"CapPass","50% Nf: Cycle 66",66,81503,"416-12","Alloy 617",314626,"Plate"
281.51,0.00249,"Qualified",,3898.94,"CapPass","50% Nf: Cycle 66",66,81504,"416-12","Alloy 617",314626,"Plate"
281.32,0.00254,"Qualified",,3898.99,"CapPass","50% Nf: Cycle 66",66,81505,"416-12","Alloy 617",314626,"Plate"
281.06,0.00259,"Qualified",,3899.04,"CapPass","50% Nf: Cycle 66",66,81506,"416-12","Alloy 617",314626,"Plate"
280.76,0.00264,"Qualified",,3899.09,"CapPass","50% Nf: Cycle 66",66,81507,"416-12","Alloy 617",314626,"Plate"
280.37,0.00269,"Qualified",,3899.15,"CapPass","50% Nf: Cycle 66",66,81508,"416-12","Alloy 617",314626,"Plate"
280.36,0.00274,"Qualified",,3899.20,"CapPass","50% Nf: Cycle 66",66,81509,"416-12","Alloy 617",314626,"Plate"
280.66,0.00280,"Qualified",,3899.26,"CapPass","50% Nf: Cycle 66",66,81510,"416-12","Alloy 617",314626,"Plate"
281.11,0.00285,"Qualified",,3899.31,"CapPass","50% Nf: Cycle 66",66,81511,"416-12","Alloy 617",314626,"Plate"
281.62,0.00290,"Qualified",,3899.36,"CapPass","50% Nf: Cycle 66",66,81512,"416-12","Alloy 617",314626,"Plate"
282.05,0.00295,"Qualified",,3899.40,"CapPass","50% Nf: Cycle 66",66,81513,"416-12","Alloy 617",314626,"Plate"
282.36,0.00300,"Qualified",,3899.45,"CapPass","50% Nf: Cycle 66",66,81514,"416-12","Alloy 617",314626,"Plate"
282.48,0.00305,"Qualified",,3899.50,"CapPass","50% Nf: Cycle 66",66,81515,"416-12","Alloy 617",314626,"Plate"
282.57,0.00310,"Qualified",,3899.55,"CapPass","50% Nf: Cycle 66",66,81516,"416-12","Alloy 617",314626,"Plate"
282.57,0.00315,"Qualified",,3899.60,"CapPass","50% Nf: Cycle 66",66,81517,"416-12","Alloy 617",314626,"Plate"
282.60,0.00320,"Qualified",,3899.66,"CapPass","50% Nf: Cycle 66",66,81518,"416-12","Alloy 617",314626,"Plate"
282.80,0.00325,"Qualified",,3899.71,"CapPass","50% Nf: Cycle 66",66,81519,"416-12","Alloy 617",314626,"Plate"
283.00,0.00330,"Qualified",,3899.75,"CapPass","50% Nf: Cycle 66",66,81520,"416-12","Alloy 617",314626,"Plate"
283.04,0.00331,"Qualified",,3899.76,"CapPass","50% Nf: Cycle 66",66,81521,"416-12","Alloy 617",314626,"Plate"
283.10,0.00335,"Qualified",,3899.80,"CapPass","50% Nf: Cycle 66",66,81522,"416-12","Alloy 617",314626,"Plate"
283.13,0.00340,"Qualified",,3899.85,"CapPass","50% Nf: Cycle 66",66,81523,"416-12","Alloy 617",314626,"Plate"
283.06,0.00345,"Qualified",,3899.90,"CapPass","50% Nf: Cycle 66",66,81524,"416-12","Alloy 617",314626,"Plate"
282.99,0.00350,"Qualified",,3899.95,"CapPass","50% Nf: Cycle 66",66,81525,"416-12","Alloy 617",314626,"Plate"
282.86,0.00355,"Qualified",,3900.00,"CapPass","50% Nf: Cycle 66",66,81526,"416-12","Alloy 617",314626,"Plate"
282.50,0.00360,"Qualified",,3900.05,"CapPass","50% Nf: Cycle 66",66,81527,"416-12","Alloy 617",314626,"Plate"
282.18,0.00365,"Qualified",,3900.10,"CapPass","50% Nf: Cycle 66",66,81528,"416-12","Alloy 617",314626,"Plate"
282.02,0.00370,"Qualified",,3900.15,"CapPass","50% Nf: Cycle 66",66,81529,"416-12","Alloy 617",314626,"Plate"
282.04,0.00376,"Qualified",,3900.21,"CapPass","50% Nf: Cycle 66",66,81530,"416-12","Alloy 617",314626,"Plate"
282.14,0.00381,"Qualified",,3900.26,"CapPass","50% Nf: Cycle 66",66,81531,"416-12","Alloy 617",314626,"Plate"
282.41,0.00386,"Qualified",,3900.31,"CapPass","50% Nf: Cycle 66",66,81532,"416-12","Alloy 617",314626,"Plate"
282.71,0.00391,"Qualified",,3900.36,"CapPass","50% Nf: Cycle 66",66,81533,"416-12","Alloy 617",314626,"Plate"
282.92,0.00396,"Qualified",,3900.41,"CapPass","50% Nf: Cycle 66",66,81534,"416-12","Alloy 617",314626,"Plate"
283.07,0.00401,"Qualified",,3900.45,"CapPass","50% Nf: Cycle 66",66,81535,"416-12","Alloy 617",314626,"Plate"
283.10,0.00406,"Qualified",,3900.50,"CapPass","50% Nf: Cycle 66",66,81536,"416-12","Alloy 617",314626,"Plate"
283.01,0.00411,"Qualified",,3900.55,"CapPass","50% Nf: Cycle 66",66,81537,"416-12","Alloy 617",314626,"Plate"
282.84,0.00416,"Qualified",,3900.60,"CapPass","50% Nf: Cycle 66",66,81538,"416-12","Alloy 617",314626,"Plate"
282.67,0.00421,"Qualified",,3900.65,"CapPass","50% Nf: Cycle 66",66,81539,"416-12","Alloy 617",314626,"Plate"
282.39,0.00426,"Qualified",,3900.70,"CapPass","50% Nf: Cycle 66",66,81540,"416-12","Alloy 617",314626,"Plate"
282.13,0.00431,"Qualified",,3900.75,"CapPass","50% Nf: Cycle 66",66,81541,"416-12","Alloy 617",314626,"Plate"
282.09,0.00432,"Qualified",,3900.76,"CapPass","50% Nf: Cycle 66",66,81542,"416-12","Alloy 617",314626,"Plate"
281.97,0.00436,"Qualified",,3900.81,"CapPass","50% Nf: Cycle 66",66,81543,"416-12","Alloy 617",314626,"Plate"
281.94,0.00441,"Qualified",,3900.86,"CapPass","50% Nf: Cycle 66",66,81544,"416-12","Alloy 617",314626,"Plate"
281.97,0.00446,"Qualified",,3900.91,"CapPass","50% Nf: Cycle 66",66,81545,"416-12","Alloy 617",314626,"Plate"
282.03,0.00451,"Qualified",,3900.95,"CapPass","50% Nf: Cycle 66",66,81546,"416-12","Alloy 617",314626,"Plate"
281.98,0.00456,"Qualified",,3901.00,"CapPass","50% Nf: Cycle 66",66,81547,"416-12","Alloy 617",314626,"Plate"
281.69,0.00461,"Qualified",,3901.06,"CapPass","50% Nf: Cycle 66",66,81548,"416-12","Alloy 617",314626,"Plate"
281.56,0.00466,"Qualified",,3901.11,"CapPass","50% Nf: Cycle 66",66,81549,"416-12","Alloy 617",314626,"Plate"
281.65,0.00472,"Qualified",,3901.16,"CapPass","50% Nf: Cycle 66",66,81550,"416-12","Alloy 617",314626,"Plate"
281.60,0.00477,"Qualified",,3901.20,"CapPass","50% Nf: Cycle 66",66,81551,"416-12","Alloy 617",314626,"Plate"
281.52,0.00482,"Qualified",,3901.26,"CapPass","50% Nf: Cycle 66",66,81552,"416-12","Alloy 617",314626,"Plate"
281.47,0.00487,"Qualified",,3901.31,"CapPass","50% Nf: Cycle 66",66,81553,"416-12","Alloy 617",314626,"Plate"
281.52,0.00492,"Qualified",,3901.36,"CapPass","50% Nf: Cycle 66",66,81554,"416-12","Alloy 617",314626,"Plate"
281.50,0.00497,"Qualified",,3901.41,"CapPass","50% Nf: Cycle 66",66,81555,"416-12","Alloy 617",314626,"Plate"
281.48,0.00502,"Qualified",,3901.46,"CapPass","50% Nf: Cycle 66",66,81556,"416-12","Alloy 617",314626,"Plate"
281.36,0.00507,"Qualified",,3901.50,"CapPass","50% Nf: Cycle 66",66,81557,"416-12","Alloy 617",314626,"Plate"
281.21,0.00512,"Qualified",,3901.55,"CapPass","50% Nf: Cycle 66",66,81558,"416-12","Alloy 617",314626,"Plate"
280.94,0.00517,"Qualified",,3901.60,"CapPass","50% Nf: Cycle 66",66,81559,"416-12","Alloy 617",314626,"Plate"
280.50,0.00522,"Qualified",,3901.65,"CapPass","50% Nf: Cycle 66",66,81560,"416-12","Alloy 617",314626,"Plate"
280.06,0.00527,"Qualified",,3901.70,"CapPass","50% Nf: Cycle 66",66,81561,"416-12","Alloy 617",314626,"Plate"
279.70,0.00532,"Qualified",,3901.75,"CapPass","50% Nf: Cycle 66",66,81562,"416-12","Alloy 617",314626,"Plate"
279.67,0.00534,"Qualified",,3901.76,"CapPass","50% Nf: Cycle 66",66,81563,"416-12","Alloy 617",314626,"Plate"
279.49,0.00537,"Qualified",,3901.80,"CapPass","50% Nf: Cycle 66",66,81564,"416-12","Alloy 617",314626,"Plate"
279.24,0.00542,"Qualified",,3901.85,"CapPass","50% Nf: Cycle 66",66,81565,"416-12","Alloy 617",314626,"Plate"
279.06,0.00547,"Qualified",,3901.91,"CapPass","50% Nf: Cycle 66",66,81566,"416-12","Alloy 617",314626,"Plate"
278.87,0.00552,"Qualified",,3901.96,"CapPass","50% Nf: Cycle 66",66,81567,"416-12","Alloy 617",314626,"Plate"
278.60,0.00558,"Qualified",,3902.01,"CapPass","50% Nf: Cycle 66",66,81568,"416-12","Alloy 617",314626,"Plate"
278.53,0.00563,"Qualified",,3902.06,"CapPass","50% Nf: Cycle 66",66,81569,"416-12","Alloy 617",314626,"Plate"
278.55,0.00568,"Qualified",,3902.11,"CapPass","50% Nf: Cycle 66",66,81570,"416-12","Alloy 617",314626,"Plate"
278.58,0.00573,"Qualified",,3902.16,"CapPass","50% Nf: Cycle 66",66,81571,"416-12","Alloy 617",314626,"Plate"
278.64,0.00578,"Qualified",,3902.21,"CapPass","50% Nf: Cycle 66",66,81572,"416-12","Alloy 617",314626,"Plate"
278.65,0.00583,"Qualified",,3902.26,"CapPass","50% Nf: Cycle 66",66,81573,"416-12","Alloy 617",314626,"Plate"
278.68,0.00588,"Qualified",,3902.31,"CapPass","50% Nf: Cycle 66",66,81574,"416-12","Alloy 617",314626,"Plate"
278.73,0.00593,"Qualified",,3902.36,"CapPass","50% Nf: Cycle 66",66,81575,"416-12","Alloy 617",314626,"Plate"
278.74,0.00598,"Qualified",,3902.41,"CapPass","50% Nf: Cycle 66",66,81576,"416-12","Alloy 617",314626,"Plate"
278.85,0.00603,"Qualified",,3902.47,"CapPass","50% Nf: Cycle 66",66,81577,"416-12","Alloy 617",314626,"Plate"
279.06,0.00608,"Qualified",,3902.52,"CapPass","50% Nf: Cycle 66",66,81578,"416-12","Alloy 617",314626,"Plate"
279.24,0.00613,"Qualified",,3902.57,"CapPass","50% Nf: Cycle 66",66,81579,"416-12","Alloy 617",314626,"Plate"
279.47,0.00618,"Qualified",,3902.62,"CapPass","50% Nf: Cycle 66",66,81580,"416-12","Alloy 617",314626,"Plate"
279.64,0.00623,"Qualified",,3902.66,"CapPass","50% Nf: Cycle 66",66,81581,"416-12","Alloy 617",314626,"Plate"
279.70,0.00628,"Qualified",,3902.71,"CapPass","50% Nf: Cycle 66",66,81582,"416-12","Alloy 617",314626,"Plate"
279.78,0.00633,"Qualified",,3902.76,"CapPass","50% Nf: Cycle 66",66,81583,"416-12","Alloy 617",314626,"Plate"
279.76,0.00633,"Qualified",,3902.76,"CapPass","50% Nf: Cycle 66",66,81584,"416-12","Alloy 617",314626,"Plate"
279.72,0.00638,"Qualified",,3902.81,"CapPass","50% Nf: Cycle 66",66,81585,"416-12","Alloy 617",314626,"Plate"
279.73,0.00643,"Qualified",,3902.87,"CapPass","50% Nf: Cycle 66",66,81586,"416-12","Alloy 617",314626,"Plate"
279.81,0.00648,"Qualified",,3902.92,"CapPass","50% Nf: Cycle 66",66,81587,"416-12","Alloy 617",314626,"Plate"
280.26,0.00653,"Qualified",,3902.98,"CapPass","50% Nf: Cycle 66",66,81588,"416-12","Alloy 617",314626,"Plate"
280.80,0.00658,"Qualified",,3903.03,"CapPass","50% Nf: Cycle 66",66,81589,"416-12","Alloy 617",314626,"Plate"
281.40,0.00663,"Qualified",,3903.08,"CapPass","50% Nf: Cycle 66",66,81590,"416-12","Alloy 617",314626,"Plate"
281.99,0.00668,"Qualified",,3903.12,"CapPass","50% Nf: Cycle 66",66,81591,"416-12","Alloy 617",314626,"Plate"
282.41,0.00673,"Qualified",,3903.17,"CapPass","50% Nf: Cycle 66",66,81592,"416-12","Alloy 617",314626,"Plate"
282.79,0.00678,"Qualified",,3903.22,"CapPass","50% Nf: Cycle 66",66,81593,"416-12","Alloy 617",314626,"Plate"
283.07,0.00683,"Qualified",,3903.27,"CapPass","50% Nf: Cycle 66",66,81594,"416-12","Alloy 617",314626,"Plate"
283.29,0.00689,"Qualified",,3903.32,"CapPass","50% Nf: Cycle 66",66,81595,"416-12","Alloy 617",314626,"Plate"
283.40,0.00694,"Qualified",,3903.37,"CapPass","50% Nf: Cycle 66",66,81596,"416-12","Alloy 617",314626,"Plate"
283.55,0.00699,"Qualified",,3903.43,"CapPass","50% Nf: Cycle 66",66,81597,"416-12","Alloy 617",314626,"Plate"
283.79,0.00704,"Qualified",,3903.48,"CapPass","50% Nf: Cycle 66",66,81598,"416-12","Alloy 617",314626,"Plate"
284.18,0.00709,"Qualified",,3903.53,"CapPass","50% Nf: Cycle 66",66,81599,"416-12","Alloy 617",314626,"Plate"
284.58,0.00714,"Qualified",,3903.58,"CapPass","50% Nf: Cycle 66",66,81600,"416-12","Alloy 617",314626,"Plate"
284.86,0.00719,"Qualified",,3903.62,"CapPass","50% Nf: Cycle 66",66,81601,"416-12","Alloy 617",314626,"Plate"
285.06,0.00724,"Qualified",,3903.67,"CapPass","50% Nf: Cycle 66",66,81602,"416-12","Alloy 617",314626,"Plate"
285.17,0.00729,"Qualified",,3903.72,"CapPass","50% Nf: Cycle 66",66,81603,"416-12","Alloy 617",314626,"Plate"
285.02,0.00734,"Qualified",,3903.76,"CapPass","50% Nf: Cycle 66",66,81604,"416-12","Alloy 617",314626,"Plate"
285.01,0.00734,"Qualified",,3903.77,"CapPass","50% Nf: Cycle 66",66,81605,"416-12","Alloy 617",314626,"Plate"
284.76,0.00739,"Qualified",,3903.81,"CapPass","50% Nf: Cycle 66",66,81606,"416-12","Alloy 617",314626,"Plate"
284.37,0.00744,"Qualified",,3903.87,"CapPass","50% Nf: Cycle 66",66,81607,"416-12","Alloy 617",314626,"Plate"
283.97,0.00749,"Qualified",,3903.92,"CapPass","50% Nf: Cycle 66",66,81608,"416-12","Alloy 617",314626,"Plate"
283.52,0.00754,"Qualified",,3903.97,"CapPass","50% Nf: Cycle 66",66,81609,"416-12","Alloy 617",314626,"Plate"
283.35,0.00759,"Qualified",,3904.03,"CapPass","50% Nf: Cycle 66",66,81610,"416-12","Alloy 617",314626,"Plate"
283.38,0.00764,"Qualified",,3904.07,"CapPass","50% Nf: Cycle 66",66,81611,"416-12","Alloy 617",314626,"Plate"
283.32,0.00770,"Qualified",,3904.13,"CapPass","50% Nf: Cycle 66",66,81612,"416-12","Alloy 617",314626,"Plate"
283.44,0.00775,"Qualified",,3904.18,"CapPass","50% Nf: Cycle 66",66,81613,"416-12","Alloy 617",314626,"Plate"
283.65,0.00780,"Qualified",,3904.23,"CapPass","50% Nf: Cycle 66",66,81614,"416-12","Alloy 617",314626,"Plate"
283.77,0.00785,"Qualified",,3904.28,"CapPass","50% Nf: Cycle 66",66,81615,"416-12","Alloy 617",314626,"Plate"
283.86,0.00790,"Qualified",,3904.32,"CapPass","50% Nf: Cycle 66",66,81616,"416-12","Alloy 617",314626,"Plate"
283.82,0.00795,"Qualified",,3904.38,"CapPass","50% Nf: Cycle 66",66,81617,"416-12","Alloy 617",314626,"Plate"
283.71,0.00800,"Qualified",,3904.43,"CapPass","50% Nf: Cycle 66",66,81618,"416-12","Alloy 617",314626,"Plate"
283.65,0.00805,"Qualified",,3904.48,"CapPass","50% Nf: Cycle 66",66,81619,"416-12","Alloy 617",314626,"Plate"
283.64,0.00810,"Qualified",,3904.53,"CapPass","50% Nf: Cycle 66",66,81620,"416-12","Alloy 617",314626,"Plate"
283.66,0.00815,"Qualified",,3904.58,"CapPass","50% Nf: Cycle 66",66,81621,"416-12","Alloy 617",314626,"Plate"
283.74,0.00820,"Qualified",,3904.63,"CapPass","50% Nf: Cycle 66",66,81622,"416-12","Alloy 617",314626,"Plate"
283.90,0.00825,"Qualified",,3904.68,"CapPass","50% Nf: Cycle 66",66,81623,"416-12","Alloy 617",314626,"Plate"
284.12,0.00830,"Qualified",,3904.73,"CapPass","50% Nf: Cycle 66",66,81624,"416-12","Alloy 617",314626,"Plate"
284.19,0.00834,"Qualified",,3904.76,"CapPass","50% Nf: Cycle 66",66,81625,"416-12","Alloy 617",314626,"Plate"
284.21,0.00835,"Qualified",,3904.78,"CapPass","50% Nf: Cycle 66",66,81626,"416-12","Alloy 617",314626,"Plate"
284.27,0.00840,"Qualified",,3904.82,"CapPass","50% Nf: Cycle 66",66,81627,"416-12","Alloy 617",314626,"Plate"
284.02,0.00845,"Qualified",,3904.87,"CapPass","50% Nf: Cycle 66",66,81628,"416-12","Alloy 617",314626,"Plate"
283.76,0.00850,"Qualified",,3904.92,"CapPass","50% Nf: Cycle 66",66,81629,"416-12","Alloy 617",314626,"Plate"
283.39,0.00855,"Qualified",,3904.97,"CapPass","50% Nf: Cycle 66",66,81630,"416-12","Alloy 617",314626,"Plate"
282.93,0.00860,"Qualified",,3905.02,"CapPass","50% Nf: Cycle 66",66,81631,"416-12","Alloy 617",314626,"Plate"
282.12,0.00865,"Qualified",,3905.08,"CapPass","50% Nf: Cycle 66",66,81632,"416-12","Alloy 617",314626,"Plate"
281.66,0.00870,"Qualified",,3905.13,"CapPass","50% Nf: Cycle 66",66,81633,"416-12","Alloy 617",314626,"Plate"
281.52,0.00875,"Qualified",,3905.18,"CapPass","50% Nf: Cycle 66",66,81634,"416-12","Alloy 617",314626,"Plate"
281.61,0.00881,"Qualified",,3905.23,"CapPass","50% Nf: Cycle 66",66,81635,"416-12","Alloy 617",314626,"Plate"
281.69,0.00886,"Qualified",,3905.28,"CapPass","50% Nf: Cycle 66",66,81636,"416-12","Alloy 617",314626,"Plate"
281.58,0.00891,"Qualified",,3905.32,"CapPass","50% Nf: Cycle 66",66,81637,"416-12","Alloy 617",314626,"Plate"
281.18,0.00896,"Qualified",,3905.38,"CapPass","50% Nf: Cycle 66",66,81638,"416-12","Alloy 617",314626,"Plate"
280.87,0.00901,"Qualified",,3905.44,"CapPass","50% Nf: Cycle 66",66,81639,"416-12","Alloy 617",314626,"Plate"
280.94,0.00906,"Qualified",,3905.49,"CapPass","50% Nf: Cycle 66",66,81640,"416-12","Alloy 617",314626,"Plate"
281.31,0.00911,"Qualified",,3905.54,"CapPass","50% Nf: Cycle 66",66,81641,"416-12","Alloy 617",314626,"Plate"
281.84,0.00916,"Qualified",,3905.60,"CapPass","50% Nf: Cycle 66",66,81642,"416-12","Alloy 617",314626,"Plate"
282.32,0.00921,"Qualified",,3905.64,"CapPass","50% Nf: Cycle 66",66,81643,"416-12","Alloy 617",314626,"Plate"
282.85,0.00926,"Qualified",,3905.69,"CapPass","50% Nf: Cycle 66",66,81644,"416-12","Alloy 617",314626,"Plate"
283.30,0.00931,"Qualified",,3905.75,"CapPass","50% Nf: Cycle 66",66,81645,"416-12","Alloy 617",314626,"Plate"
283.48,0.00933,"Qualified",,3905.76,"CapPass","50% Nf: Cycle 66",66,81646,"416-12","Alloy 617",314626,"Plate"
283.77,0.00936,"Qualified",,3905.79,"CapPass","50% Nf: Cycle 66",66,81647,"416-12","Alloy 617",314626,"Plate"
284.17,0.00941,"Qualified",,3905.84,"CapPass","50% Nf: Cycle 66",66,81648,"416-12","Alloy 617",314626,"Plate"
284.45,0.00946,"Qualified",,3905.89,"CapPass","50% Nf: Cycle 66",66,81649,"416-12","Alloy 617",314626,"Plate"
284.59,0.00951,"Qualified",,3905.93,"CapPass","50% Nf: Cycle 66",66,81650,"416-12","Alloy 617",314626,"Plate"
284.48,0.00956,"Qualified",,3905.98,"CapPass","50% Nf: Cycle 66",66,81651,"416-12","Alloy 617",314626,"Plate"
284.19,0.00962,"Qualified",,3906.04,"CapPass","50% Nf: Cycle 66",66,81652,"416-12","Alloy 617",314626,"Plate"
283.87,0.00967,"Qualified",,3906.09,"CapPass","50% Nf: Cycle 66",66,81653,"416-12","Alloy 617",314626,"Plate"
283.93,0.00972,"Qualified",,3906.15,"CapPass","50% Nf: Cycle 66",66,81654,"416-12","Alloy 617",314626,"Plate"
284.27,0.00977,"Qualified",,3906.20,"CapPass","50% Nf: Cycle 66",66,81655,"416-12","Alloy 617",314626,"Plate"
284.63,0.00982,"Qualified",,3906.25,"CapPass","50% Nf: Cycle 66",66,81656,"416-12","Alloy 617",314626,"Plate"
284.83,0.00987,"Qualified",,3906.29,"CapPass","50% Nf: Cycle 66",66,81657,"416-12","Alloy 617",314626,"Plate"
284.96,0.00992,"Qualified",,3906.34,"CapPass","50% Nf: Cycle 66",66,81658,"416-12","Alloy 617",314626,"Plate"
284.99,0.00997,"Qualified",,3906.39,"CapPass","50% Nf: Cycle 66",66,81659,"416-12","Alloy 617",314626,"Plate"
284.79,0.01002,"Qualified",,3906.44,"CapPass","50% Nf: Cycle 66",66,81660,"416-12","Alloy 617",314626,"Plate"
284.55,0.01007,"Qualified",,3906.49,"CapPass","50% Nf: Cycle 66",66,81661,"416-12","Alloy 617",314626,"Plate"
284.43,0.01012,"Qualified",,3906.54,"CapPass","50% Nf: Cycle 66",66,81662,"416-12","Alloy 617",314626,"Plate"
284.24,0.01017,"Qualified",,3906.60,"CapPass","50% Nf: Cycle 66",66,81663,"416-12","Alloy 617",314626,"Plate"
284.24,0.01022,"Qualified",,3906.65,"CapPass","50% Nf: Cycle 66",66,81664,"416-12","Alloy 617",314626,"Plate"
284.34,0.01027,"Qualified",,3906.70,"CapPass","50% Nf: Cycle 66",66,81665,"416-12","Alloy 617",314626,"Plate"
284.42,0.01032,"Qualified",,3906.75,"CapPass","50% Nf: Cycle 66",66,81666,"416-12","Alloy 617",314626,"Plate"
284.49,0.01034,"Qualified",,3906.76,"CapPass","50% Nf: Cycle 66",66,81667,"416-12","Alloy 617",314626,"Plate"
284.63,0.01037,"Qualified",,3906.79,"CapPass","50% Nf: Cycle 66",66,81668,"416-12","Alloy 617",314626,"Plate"
284.74,0.01042,"Qualified",,3906.85,"CapPass","50% Nf: Cycle 66",66,81669,"416-12","Alloy 617",314626,"Plate"
284.67,0.01047,"Qualified",,3906.90,"CapPass","50% Nf: Cycle 66",66,81670,"416-12","Alloy 617",314626,"Plate"
284.73,0.01052,"Qualified",,3906.95,"CapPass","50% Nf: Cycle 66",66,81671,"416-12","Alloy 617",314626,"Plate"
284.69,0.01057,"Qualified",,3907.00,"CapPass","50% Nf: Cycle 66",66,81672,"416-12","Alloy 617",314626,"Plate"
284.66,0.01062,"Qualified",,3907.05,"CapPass","50% Nf: Cycle 66",66,81673,"416-12","Alloy 617",314626,"Plate"
284.68,0.01067,"Qualified",,3907.09,"CapPass","50% Nf: Cycle 66",66,81674,"416-12","Alloy 617",314626,"Plate"
284.62,0.01072,"Qualified",,3907.14,"CapPass","50% Nf: Cycle 66",66,81675,"416-12","Alloy 617",314626,"Plate"
284.42,0.01077,"Qualified",,3907.19,"CapPass","50% Nf: Cycle 66",66,81676,"416-12","Alloy 617",314626,"Plate"
284.17,0.01083,"Qualified",,3907.24,"CapPass","50% Nf: Cycle 66",66,81677,"416-12","Alloy 617",314626,"Plate"
283.79,0.01088,"Qualified",,3907.29,"CapPass","50% Nf: Cycle 66",66,81678,"416-12","Alloy 617",314626,"Plate"
283.47,0.01093,"Qualified",,3907.35,"CapPass","50% Nf: Cycle 66",66,81679,"416-12","Alloy 617",314626,"Plate"
283.34,0.01098,"Qualified",,3907.40,"CapPass","50% Nf: Cycle 66",66,81680,"416-12","Alloy 617",314626,"Plate"
283.40,0.01103,"Qualified",,3907.45,"CapPass","50% Nf: Cycle 66",66,81681,"416-12","Alloy 617",314626,"Plate"
283.50,0.01108,"Qualified",,3907.50,"CapPass","50% Nf: Cycle 66",66,81682,"416-12","Alloy 617",314626,"Plate"
283.70,0.01113,"Qualified",,3907.55,"CapPass","50% Nf: Cycle 66",66,81683,"416-12","Alloy 617",314626,"Plate"
283.94,0.01118,"Qualified",,3907.60,"CapPass","50% Nf: Cycle 66",66,81684,"416-12","Alloy 617",314626,"Plate"
284.21,0.01123,"Qualified",,3907.65,"CapPass","50% Nf: Cycle 66",66,81685,"416-12","Alloy 617",314626,"Plate"
284.41,0.01128,"Qualified",,3907.70,"CapPass","50% Nf: Cycle 66",66,81686,"416-12","Alloy 617",314626,"Plate"
284.54,0.01133,"Qualified",,3907.75,"CapPass","50% Nf: Cycle 66",66,81687,"416-12","Alloy 617",314626,"Plate"
284.56,0.01135,"Qualified",,3907.76,"CapPass","50% Nf: Cycle 66",66,81688,"416-12","Alloy 617",314626,"Plate"
284.58,0.01138,"Qualified",,3907.80,"CapPass","50% Nf: Cycle 66",66,81689,"416-12","Alloy 617",314626,"Plate"
284.57,0.01143,"Qualified",,3907.84,"CapPass","50% Nf: Cycle 66",66,81690,"416-12","Alloy 617",314626,"Plate"
284.42,0.01148,"Qualified",,3907.90,"CapPass","50% Nf: Cycle 66",66,81691,"416-12","Alloy 617",314626,"Plate"
284.22,0.01153,"Qualified",,3907.95,"CapPass","50% Nf: Cycle 66",66,81692,"416-12","Alloy 617",314626,"Plate"
284.16,0.01158,"Qualified",,3908.00,"CapPass","50% Nf: Cycle 66",66,81693,"416-12","Alloy 617",314626,"Plate"
284.30,0.01163,"Qualified",,3908.05,"CapPass","50% Nf: Cycle 66",66,81694,"416-12","Alloy 617",314626,"Plate"
284.50,0.01168,"Qualified",,3908.10,"CapPass","50% Nf: Cycle 66",66,81695,"416-12","Alloy 617",314626,"Plate"
284.46,0.01173,"Qualified",,3908.15,"CapPass","50% Nf: Cycle 66",66,81696,"416-12","Alloy 617",314626,"Plate"
284.39,0.01178,"Qualified",,3908.19,"CapPass","50% Nf: Cycle 66",66,81697,"416-12","Alloy 617",314626,"Plate"
284.13,0.01183,"Qualified",,3908.25,"CapPass","50% Nf: Cycle 66",66,81698,"416-12","Alloy 617",314626,"Plate"
283.75,0.01188,"Qualified",,3908.29,"CapPass","50% Nf: Cycle 66",66,81699,"416-12","Alloy 617",314626,"Plate"
283.40,0.01193,"Qualified",,3908.35,"CapPass","50% Nf: Cycle 66",66,81700,"416-12","Alloy 617",314626,"Plate"
283.15,0.01199,"Qualified",,3908.40,"CapPass","50% Nf: Cycle 66",66,81701,"416-12","Alloy 617",314626,"Plate"
282.95,0.01204,"Qualified",,3908.45,"CapPass","50% Nf: Cycle 66",66,81702,"416-12","Alloy 617",314626,"Plate"
282.72,0.01209,"Qualified",,3908.50,"CapPass","50% Nf: Cycle 66",66,81703,"416-12","Alloy 617",314626,"Plate"
282.52,0.01214,"Qualified",,3908.55,"CapPass","50% Nf: Cycle 66",66,81704,"416-12","Alloy 617",314626,"Plate"
282.44,0.01219,"Qualified",,3908.61,"CapPass","50% Nf: Cycle 66",66,81705,"416-12","Alloy 617",314626,"Plate"
282.53,0.01224,"Qualified",,3908.66,"CapPass","50% Nf: Cycle 66",66,81706,"416-12","Alloy 617",314626,"Plate"
282.72,0.01229,"Qualified",,3908.71,"CapPass","50% Nf: Cycle 66",66,81707,"416-12","Alloy 617",314626,"Plate"
282.88,0.01234,"Qualified",,3908.76,"CapPass","50% Nf: Cycle 66",66,81708,"416-12","Alloy 617",314626,"Plate"
282.88,0.01235,"Qualified",,3908.76,"CapPass","50% Nf: Cycle 66",66,81709,"416-12","Alloy 617",314626,"Plate"
282.99,0.01239,"Qualified",,3908.81,"CapPass","50% Nf: Cycle 66",66,81710,"416-12","Alloy 617",314626,"Plate"
283.24,0.01244,"Qualified",,3908.86,"CapPass","50% Nf: Cycle 66",66,81711,"416-12","Alloy 617",314626,"Plate"
283.50,0.01249,"Qualified",,3908.92,"CapPass","50% Nf: Cycle 66",66,81712,"416-12","Alloy 617",314626,"Plate"
283.89,0.01254,"Qualified",,3908.96,"CapPass","50% Nf: Cycle 66",66,81713,"416-12","Alloy 617",314626,"Plate"
284.44,0.01259,"Qualified",,3909.02,"CapPass","50% Nf: Cycle 66",66,81714,"416-12","Alloy 617",314626,"Plate"
284.88,0.01264,"Qualified",,3909.07,"CapPass","50% Nf: Cycle 66",66,81715,"416-12","Alloy 617",314626,"Plate"
285.23,0.01269,"Qualified",,3909.12,"CapPass","50% Nf: Cycle 66",66,81716,"416-12","Alloy 617",314626,"Plate"
