Repository: js-molina/fatigue-A617

File: data/850C/Strain rate 0.001/3.0% strain/HTM_A19_Cycles_41614.csv (part 20 of 30)
"Stress Mpa","Strain","Qual State","Qual Exceptions","Elapsed Time Sec","Data State","Cycle Label","Cycle","Count","Sample","Alloy","Heat","Material_Form"
-14.07,-0.01308,"Qualified",,2983.47,"CapPass","Cycle 50",50,62506,"416-14","Alloy 617",314626,"Plate"
-8.29,-0.01303,"Qualified",,2983.52,"CapPass","Cycle 50",50,62507,"416-14","Alloy 617",314626,"Plate"
-2.76,-0.01298,"Qualified",,2983.57,"CapPass","Cycle 50",50,62508,"416-14","Alloy 617",314626,"Plate"
3.13,-0.01292,"Qualified",,2983.63,"CapPass","Cycle 50",50,62509,"416-14","Alloy 617",314626,"Plate"
9.10,-0.01287,"Qualified",,2983.69,"CapPass","Cycle 50",50,62510,"416-14","Alloy 617",314626,"Plate"
14.69,-0.01282,"Qualified",,2983.74,"CapPass","Cycle 50",50,62511,"416-14","Alloy 617",314626,"Plate"
20.78,-0.01277,"Qualified",,2983.79,"CapPass","Cycle 50",50,62512,"416-14","Alloy 617",314626,"Plate"
20.88,-0.01277,"Qualified",,2983.79,"CapPass","Cycle 50",50,62513,"416-14","Alloy 617",314626,"Plate"
26.33,-0.01272,"Qualified",,2983.85,"CapPass","Cycle 50",50,62514,"416-14","Alloy 617",314626,"Plate"
31.90,-0.01267,"Qualified",,2983.90,"CapPass","Cycle 50",50,62515,"416-14","Alloy 617",314626,"Plate"
34.08,-0.01262,"Qualified",,2983.97,"CapPass","Cycle 50",50,62516,"416-14","Alloy 617",314626,"Plate"
42.02,-0.01257,"Qualified",,2984.09,"CapPass","Cycle 50",50,62517,"416-14","Alloy 617",314626,"Plate"
49.82,-0.01252,"Qualified",,2984.13,"CapPass","Cycle 50",50,62518,"416-14","Alloy 617",314626,"Plate"
55.26,-0.01247,"Qualified",,2984.16,"CapPass","Cycle 50",50,62519,"416-14","Alloy 617",314626,"Plate"
60.05,-0.01242,"Qualified",,2984.19,"CapPass","Cycle 50",50,62520,"416-14","Alloy 617",314626,"Plate"
64.53,-0.01237,"Qualified",,2984.23,"CapPass","Cycle 50",50,62521,"416-14","Alloy 617",314626,"Plate"
68.92,-0.01232,"Qualified",,2984.28,"CapPass","Cycle 50",50,62522,"416-14","Alloy 617",314626,"Plate"
73.27,-0.01227,"Qualified",,2984.33,"CapPass","Cycle 50",50,62523,"416-14","Alloy 617",314626,"Plate"
77.88,-0.01222,"Qualified",,2984.39,"CapPass","Cycle 50",50,62524,"416-14","Alloy 617",314626,"Plate"
82.96,-0.01217,"Qualified",,2984.46,"CapPass","Cycle 50",50,62525,"416-14","Alloy 617",314626,"Plate"
87.88,-0.01212,"Qualified",,2984.52,"CapPass","Cycle 50",50,62526,"416-14","Alloy 617",314626,"Plate"
92.73,-0.01207,"Qualified",,2984.57,"CapPass","Cycle 50",50,62527,"416-14","Alloy 617",314626,"Plate"
97.29,-0.01202,"Qualified",,2984.63,"CapPass","Cycle 50",50,62528,"416-14","Alloy 617",314626,"Plate"
102.14,-0.01197,"Qualified",,2984.69,"CapPass","Cycle 50",50,62529,"416-14","Alloy 617",314626,"Plate"
106.68,-0.01192,"Qualified",,2984.75,"CapPass","Cycle 50",50,62530,"416-14","Alloy 617",314626,"Plate"
110.73,-0.01187,"Qualified",,2984.79,"CapPass","Cycle 50",50,62531,"416-14","Alloy 617",314626,"Plate"
111.38,-0.01187,"Qualified",,2984.80,"CapPass","Cycle 50",50,62532,"416-14","Alloy 617",314626,"Plate"
115.82,-0.01182,"Qualified",,2984.85,"CapPass","Cycle 50",50,62533,"416-14","Alloy 617",314626,"Plate"
120.14,-0.01176,"Qualified",,2984.91,"CapPass","Cycle 50",50,62534,"416-14","Alloy 617",314626,"Plate"
124.39,-0.01171,"Qualified",,2984.96,"CapPass","Cycle 50",50,62535,"416-14","Alloy 617",314626,"Plate"
128.65,-0.01166,"Qualified",,2985.01,"CapPass","Cycle 50",50,62536,"416-14","Alloy 617",314626,"Plate"
133.86,-0.01161,"Qualified",,2985.06,"CapPass","Cycle 50",50,62537,"416-14","Alloy 617",314626,"Plate"
139.16,-0.01156,"Qualified",,2985.11,"CapPass","Cycle 50",50,62538,"416-14","Alloy 617",314626,"Plate"
144.39,-0.01151,"Qualified",,2985.15,"CapPass","Cycle 50",50,62539,"416-14","Alloy 617",314626,"Plate"
149.51,-0.01146,"Qualified",,2985.19,"CapPass","Cycle 50",50,62540,"416-14","Alloy 617",314626,"Plate"
154.31,-0.01141,"Qualified",,2985.23,"CapPass","Cycle 50",50,62541,"416-14","Alloy 617",314626,"Plate"
158.83,-0.01136,"Qualified",,2985.26,"CapPass","Cycle 50",50,62542,"416-14","Alloy 617",314626,"Plate"
163.11,-0.01131,"Qualified",,2985.30,"CapPass","Cycle 50",50,62543,"416-14","Alloy 617",314626,"Plate"
167.51,-0.01126,"Qualified",,2985.34,"CapPass","Cycle 50",50,62544,"416-14","Alloy 617",314626,"Plate"
171.69,-0.01121,"Qualified",,2985.39,"CapPass","Cycle 50",50,62545,"416-14","Alloy 617",314626,"Plate"
175.73,-0.01116,"Qualified",,2985.43,"CapPass","Cycle 50",50,62546,"416-14","Alloy 617",314626,"Plate"
179.70,-0.01111,"Qualified",,2985.47,"CapPass","Cycle 50",50,62547,"416-14","Alloy 617",314626,"Plate"
183.35,-0.01106,"Qualified",,2985.52,"CapPass","Cycle 50",50,62548,"416-14","Alloy 617",314626,"Plate"
186.88,-0.01101,"Qualified",,2985.56,"CapPass","Cycle 50",50,62549,"416-14","Alloy 617",314626,"Plate"
190.10,-0.01095,"Qualified",,2985.60,"CapPass","Cycle 50",50,62550,"416-14","Alloy 617",314626,"Plate"
193.22,-0.01090,"Qualified",,2985.65,"CapPass","Cycle 50",50,62551,"416-14","Alloy 617",314626,"Plate"
196.38,-0.01085,"Qualified",,2985.70,"CapPass","Cycle 50",50,62552,"416-14","Alloy 617",314626,"Plate"
199.43,-0.01080,"Qualified",,2985.75,"CapPass","Cycle 50",50,62553,"416-14","Alloy 617",314626,"Plate"
202.24,-0.01075,"Qualified",,2985.79,"CapPass","Cycle 50",50,62554,"416-14","Alloy 617",314626,"Plate"
202.31,-0.01075,"Qualified",,2985.79,"CapPass","Cycle 50",50,62555,"416-14","Alloy 617",314626,"Plate"
205.02,-0.01070,"Qualified",,2985.84,"CapPass","Cycle 50",50,62556,"416-14","Alloy 617",314626,"Plate"
207.71,-0.01065,"Qualified",,2985.89,"CapPass","Cycle 50",50,62557,"416-14","Alloy 617",314626,"Plate"
210.26,-0.01060,"Qualified",,2985.94,"CapPass","Cycle 50",50,62558,"416-14","Alloy 617",314626,"Plate"
212.73,-0.01055,"Qualified",,2985.99,"CapPass","Cycle 50",50,62559,"416-14","Alloy 617",314626,"Plate"
215.24,-0.01050,"Qualified",,2986.04,"CapPass","Cycle 50",50,62560,"416-14","Alloy 617",314626,"Plate"
217.86,-0.01045,"Qualified",,2986.09,"CapPass","Cycle 50",50,62561,"416-14","Alloy 617",314626,"Plate"
220.20,-0.01040,"Qualified",,2986.14,"CapPass","Cycle 50",50,62562,"416-14","Alloy 617",314626,"Plate"
222.53,-0.01035,"Qualified",,2986.19,"CapPass","Cycle 50",50,62563,"416-14","Alloy 617",314626,"Plate"
224.74,-0.01030,"Qualified",,2986.24,"CapPass","Cycle 50",50,62564,"416-14","Alloy 617",314626,"Plate"
227.14,-0.01025,"Qualified",,2986.29,"CapPass","Cycle 50",50,62565,"416-14","Alloy 617",314626,"Plate"
229.48,-0.01020,"Qualified",,2986.34,"CapPass","Cycle 50",50,62566,"416-14","Alloy 617",314626,"Plate"
231.66,-0.01015,"Qualified",,2986.39,"CapPass","Cycle 50",50,62567,"416-14","Alloy 617",314626,"Plate"
233.81,-0.01010,"Qualified",,2986.44,"CapPass","Cycle 50",50,62568,"416-14","Alloy 617",314626,"Plate"
235.90,-0.01005,"Qualified",,2986.49,"CapPass","Cycle 50",50,62569,"416-14","Alloy 617",314626,"Plate"
238.09,-0.01000,"Qualified",,2986.54,"CapPass","Cycle 50",50,62570,"416-14","Alloy 617",314626,"Plate"
240.10,-0.00995,"Qualified",,2986.59,"CapPass","Cycle 50",50,62571,"416-14","Alloy 617",314626,"Plate"
242.12,-0.00990,"Qualified",,2986.64,"CapPass","Cycle 50",50,62572,"416-14","Alloy 617",314626,"Plate"
243.98,-0.00985,"Qualified",,2986.69,"CapPass","Cycle 50",50,62573,"416-14","Alloy 617",314626,"Plate"
245.63,-0.00979,"Qualified",,2986.73,"CapPass","Cycle 50",50,62574,"416-14","Alloy 617",314626,"Plate"
247.08,-0.00974,"Qualified",,2986.78,"CapPass","Cycle 50",50,62575,"416-14","Alloy 617",314626,"Plate"
247.54,-0.00973,"Qualified",,2986.79,"CapPass","Cycle 50",50,62576,"416-14","Alloy 617",314626,"Plate"
248.51,-0.00969,"Qualified",,2986.83,"CapPass","Cycle 50",50,62577,"416-14","Alloy 617",314626,"Plate"
249.81,-0.00964,"Qualified",,2986.88,"CapPass","Cycle 50",50,62578,"416-14","Alloy 617",314626,"Plate"
250.91,-0.00959,"Qualified",,2986.92,"CapPass","Cycle 50",50,62579,"416-14","Alloy 617",314626,"Plate"
251.85,-0.00954,"Qualified",,2986.97,"CapPass","Cycle 50",50,62580,"416-14","Alloy 617",314626,"Plate"
252.77,-0.00949,"Qualified",,2987.02,"CapPass","Cycle 50",50,62581,"416-14","Alloy 617",314626,"Plate"
253.81,-0.00944,"Qualified",,2987.08,"CapPass","Cycle 50",50,62582,"416-14","Alloy 617",314626,"Plate"
254.90,-0.00939,"Qualified",,2987.13,"CapPass","Cycle 50",50,62583,"416-14","Alloy 617",314626,"Plate"
256.14,-0.00934,"Qualified",,2987.18,"CapPass","Cycle 50",50,62584,"416-14","Alloy 617",314626,"Plate"
257.36,-0.00929,"Qualified",,2987.23,"CapPass","Cycle 50",50,62585,"416-14","Alloy 617",314626,"Plate"
258.55,-0.00924,"Qualified",,2987.28,"CapPass","Cycle 50",50,62586,"416-14","Alloy 617",314626,"Plate"
259.57,-0.00919,"Qualified",,2987.33,"CapPass","Cycle 50",50,62587,"416-14","Alloy 617",314626,"Plate"
260.62,-0.00914,"Qualified",,2987.38,"CapPass","Cycle 50",50,62588,"416-14","Alloy 617",314626,"Plate"
261.60,-0.00909,"Qualified",,2987.42,"CapPass","Cycle 50",50,62589,"416-14","Alloy 617",314626,"Plate"
262.46,-0.00904,"Qualified",,2987.47,"CapPass","Cycle 50",50,62590,"416-14","Alloy 617",314626,"Plate"
263.12,-0.00899,"Qualified",,2987.52,"CapPass","Cycle 50",50,62591,"416-14","Alloy 617",314626,"Plate"
263.68,-0.00894,"Qualified",,2987.56,"CapPass","Cycle 50",50,62592,"416-14","Alloy 617",314626,"Plate"
263.98,-0.00889,"Qualified",,2987.61,"CapPass","Cycle 50",50,62593,"416-14","Alloy 617",314626,"Plate"
264.07,-0.00883,"Qualified",,2987.65,"CapPass","Cycle 50",50,62594,"416-14","Alloy 617",314626,"Plate"
264.02,-0.00878,"Qualified",,2987.70,"CapPass","Cycle 50",50,62595,"416-14","Alloy 617",314626,"Plate"
263.98,-0.00873,"Qualified",,2987.76,"CapPass","Cycle 50",50,62596,"416-14","Alloy 617",314626,"Plate"
264.09,-0.00870,"Qualified",,2987.79,"CapPass","Cycle 50",50,62597,"416-14","Alloy 617",314626,"Plate"
264.17,-0.00868,"Qualified",,2987.81,"CapPass","Cycle 50",50,62598,"416-14","Alloy 617",314626,"Plate"
264.51,-0.00863,"Qualified",,2987.86,"CapPass","Cycle 50",50,62599,"416-14","Alloy 617",314626,"Plate"
264.90,-0.00858,"Qualified",,2987.91,"CapPass","Cycle 50",50,62600,"416-14","Alloy 617",314626,"Plate"
265.32,-0.00853,"Qualified",,2987.96,"CapPass","Cycle 50",50,62601,"416-14","Alloy 617",314626,"Plate"
265.77,-0.00848,"Qualified",,2988.01,"CapPass","Cycle 50",50,62602,"416-14","Alloy 617",314626,"Plate"
266.29,-0.00843,"Qualified",,2988.06,"CapPass","Cycle 50",50,62603,"416-14","Alloy 617",314626,"Plate"
266.77,-0.00838,"Qualified",,2988.11,"CapPass","Cycle 50",50,62604,"416-14","Alloy 617",314626,"Plate"
267.17,-0.00833,"Qualified",,2988.16,"CapPass","Cycle 50",50,62605,"416-14","Alloy 617",314626,"Plate"
267.58,-0.00828,"Qualified",,2988.21,"CapPass","Cycle 50",50,62606,"416-14","Alloy 617",314626,"Plate"
268.11,-0.00823,"Qualified",,2988.26,"CapPass","Cycle 50",50,62607,"416-14","Alloy 617",314626,"Plate"
268.59,-0.00818,"Qualified",,2988.31,"CapPass","Cycle 50",50,62608,"416-14","Alloy 617",314626,"Plate"
269.16,-0.00813,"Qualified",,2988.36,"CapPass","Cycle 50",50,62609,"416-14","Alloy 617",314626,"Plate"
269.74,-0.00808,"Qualified",,2988.42,"CapPass","Cycle 50",50,62610,"416-14","Alloy 617",314626,"Plate"
270.28,-0.00803,"Qualified",,2988.47,"CapPass","Cycle 50",50,62611,"416-14","Alloy 617",314626,"Plate"
270.88,-0.00798,"Qualified",,2988.52,"CapPass","Cycle 50",50,62612,"416-14","Alloy 617",314626,"Plate"
271.44,-0.00793,"Qualified",,2988.56,"CapPass","Cycle 50",50,62613,"416-14","Alloy 617",314626,"Plate"
271.92,-0.00788,"Qualified",,2988.61,"CapPass","Cycle 50",50,62614,"416-14","Alloy 617",314626,"Plate"
272.30,-0.00783,"Qualified",,2988.66,"CapPass","Cycle 50",50,62615,"416-14","Alloy 617",314626,"Plate"
272.58,-0.00778,"Qualified",,2988.71,"CapPass","Cycle 50",50,62616,"416-14","Alloy 617",314626,"Plate"
272.83,-0.00772,"Qualified",,2988.76,"CapPass","Cycle 50",50,62617,"416-14","Alloy 617",314626,"Plate"
272.98,-0.00769,"Qualified",,2988.79,"CapPass","Cycle 50",50,62618,"416-14","Alloy 617",314626,"Plate"
273.05,-0.00767,"Qualified",,2988.81,"CapPass","Cycle 50",50,62619,"416-14","Alloy 617",314626,"Plate"
273.25,-0.00762,"Qualified",,2988.86,"CapPass","Cycle 50",50,62620,"416-14","Alloy 617",314626,"Plate"
273.46,-0.00757,"Qualified",,2988.91,"CapPass","Cycle 50",50,62621,"416-14","Alloy 617",314626,"Plate"
273.64,-0.00752,"Qualified",,2988.96,"CapPass","Cycle 50",50,62622,"416-14","Alloy 617",314626,"Plate"
273.80,-0.00747,"Qualified",,2989.01,"CapPass","Cycle 50",50,62623,"416-14","Alloy 617",314626,"Plate"
273.94,-0.00742,"Qualified",,2989.06,"CapPass","Cycle 50",50,62624,"416-14","Alloy 617",314626,"Plate"
274.12,-0.00737,"Qualified",,2989.11,"CapPass","Cycle 50",50,62625,"416-14","Alloy 617",314626,"Plate"
274.31,-0.00732,"Qualified",,2989.16,"CapPass","Cycle 50",50,62626,"416-14","Alloy 617",314626,"Plate"
274.48,-0.00727,"Qualified",,2989.21,"CapPass","Cycle 50",50,62627,"416-14","Alloy 617",314626,"Plate"
274.68,-0.00722,"Qualified",,2989.26,"CapPass","Cycle 50",50,62628,"416-14","Alloy 617",314626,"Plate"
274.85,-0.00717,"Qualified",,2989.31,"CapPass","Cycle 50",50,62629,"416-14","Alloy 617",314626,"Plate"
275.05,-0.00712,"Qualified",,2989.36,"CapPass","Cycle 50",50,62630,"416-14","Alloy 617",314626,"Plate"
275.29,-0.00707,"Qualified",,2989.41,"CapPass","Cycle 50",50,62631,"416-14","Alloy 617",314626,"Plate"
275.62,-0.00702,"Qualified",,2989.46,"CapPass","Cycle 50",50,62632,"416-14","Alloy 617",314626,"Plate"
275.97,-0.00697,"Qualified",,2989.51,"CapPass","Cycle 50",50,62633,"416-14","Alloy 617",314626,"Plate"
276.25,-0.00692,"Qualified",,2989.56,"CapPass","Cycle 50",50,62634,"416-14","Alloy 617",314626,"Plate"
276.49,-0.00687,"Qualified",,2989.61,"CapPass","Cycle 50",50,62635,"416-14","Alloy 617",314626,"Plate"
276.77,-0.00682,"Qualified",,2989.66,"CapPass","Cycle 50",50,62636,"416-14","Alloy 617",314626,"Plate"
276.99,-0.00677,"Qualified",,2989.71,"CapPass","Cycle 50",50,62637,"416-14","Alloy 617",314626,"Plate"
277.24,-0.00672,"Qualified",,2989.76,"CapPass","Cycle 50",50,62638,"416-14","Alloy 617",314626,"Plate"
277.38,-0.00668,"Qualified",,2989.79,"CapPass","Cycle 50",50,62639,"416-14","Alloy 617",314626,"Plate"
277.43,-0.00666,"Qualified",,2989.81,"CapPass","Cycle 50",50,62640,"416-14","Alloy 617",314626,"Plate"
277.57,-0.00661,"Qualified",,2989.85,"CapPass","Cycle 50",50,62641,"416-14","Alloy 617",314626,"Plate"
277.74,-0.00656,"Qualified",,2989.90,"CapPass","Cycle 50",50,62642,"416-14","Alloy 617",314626,"Plate"
277.85,-0.00651,"Qualified",,2989.95,"CapPass","Cycle 50",50,62643,"416-14","Alloy 617",314626,"Plate"
277.82,-0.00646,"Qualified",,2990.00,"CapPass","Cycle 50",50,62644,"416-14","Alloy 617",314626,"Plate"
277.84,-0.00641,"Qualified",,2990.05,"CapPass","Cycle 50",50,62645,"416-14","Alloy 617",314626,"Plate"
277.72,-0.00636,"Qualified",,2990.10,"CapPass","Cycle 50",50,62646,"416-14","Alloy 617",314626,"Plate"
277.55,-0.00631,"Qualified",,2990.15,"CapPass","Cycle 50",50,62647,"416-14","Alloy 617",314626,"Plate"
277.47,-0.00626,"Qualified",,2990.20,"CapPass","Cycle 50",50,62648,"416-14","Alloy 617",314626,"Plate"
277.42,-0.00621,"Qualified",,2990.25,"CapPass","Cycle 50",50,62649,"416-14","Alloy 617",314626,"Plate"
277.40,-0.00616,"Qualified",,2990.30,"CapPass","Cycle 50",50,62650,"416-14","Alloy 617",314626,"Plate"
277.45,-0.00611,"Qualified",,2990.35,"CapPass","Cycle 50",50,62651,"416-14","Alloy 617",314626,"Plate"
277.51,-0.00606,"Qualified",,2990.40,"CapPass","Cycle 50",50,62652,"416-14","Alloy 617",314626,"Plate"
277.61,-0.00601,"Qualified",,2990.45,"CapPass","Cycle 50",50,62653,"416-14","Alloy 617",314626,"Plate"
277.71,-0.00596,"Qualified",,2990.50,"CapPass","Cycle 50",50,62654,"416-14","Alloy 617",314626,"Plate"
277.96,-0.00591,"Qualified",,2990.55,"CapPass","Cycle 50",50,62655,"416-14","Alloy 617",314626,"Plate"
278.29,-0.00586,"Qualified",,2990.60,"CapPass","Cycle 50",50,62656,"416-14","Alloy 617",314626,"Plate"
278.61,-0.00581,"Qualified",,2990.65,"CapPass","Cycle 50",50,62657,"416-14","Alloy 617",314626,"Plate"
278.92,-0.00575,"Qualified",,2990.71,"CapPass","Cycle 50",50,62658,"416-14","Alloy 617",314626,"Plate"
279.16,-0.00570,"Qualified",,2990.76,"CapPass","Cycle 50",50,62659,"416-14","Alloy 617",314626,"Plate"
279.40,-0.00567,"Qualified",,2990.79,"CapPass","Cycle 50",50,62660,"416-14","Alloy 617",314626,"Plate"
279.49,-0.00565,"Qualified",,2990.81,"CapPass","Cycle 50",50,62661,"416-14","Alloy 617",314626,"Plate"
279.85,-0.00560,"Qualified",,2990.86,"CapPass","Cycle 50",50,62662,"416-14","Alloy 617",314626,"Plate"
280.23,-0.00555,"Qualified",,2990.91,"CapPass","Cycle 50",50,62663,"416-14","Alloy 617",314626,"Plate"
280.56,-0.00550,"Qualified",,2990.96,"CapPass","Cycle 50",50,62664,"416-14","Alloy 617",314626,"Plate"
280.77,-0.00545,"Qualified",,2991.00,"CapPass","Cycle 50",50,62665,"416-14","Alloy 617",314626,"Plate"
280.82,-0.00540,"Qualified",,2991.05,"CapPass","Cycle 50",50,62666,"416-14","Alloy 617",314626,"Plate"
280.77,-0.00535,"Qualified",,2991.10,"CapPass","Cycle 50",50,62667,"416-14","Alloy 617",314626,"Plate"
280.66,-0.00530,"Qualified",,2991.15,"CapPass","Cycle 50",50,62668,"416-14","Alloy 617",314626,"Plate"
280.55,-0.00525,"Qualified",,2991.20,"CapPass","Cycle 50",50,62669,"416-14","Alloy 617",314626,"Plate"
280.45,-0.00520,"Qualified",,2991.25,"CapPass","Cycle 50",50,62670,"416-14","Alloy 617",314626,"Plate"
280.22,-0.00515,"Qualified",,2991.30,"CapPass","Cycle 50",50,62671,"416-14","Alloy 617",314626,"Plate"
280.10,-0.00510,"Qualified",,2991.35,"CapPass","Cycle 50",50,62672,"416-14","Alloy 617",314626,"Plate"
280.04,-0.00505,"Qualified",,2991.40,"CapPass","Cycle 50",50,62673,"416-14","Alloy 617",314626,"Plate"
280.04,-0.00500,"Qualified",,2991.45,"CapPass","Cycle 50",50,62674,"416-14","Alloy 617",314626,"Plate"
280.07,-0.00494,"Qualified",,2991.50,"CapPass","Cycle 50",50,62675,"416-14","Alloy 617",314626,"Plate"
279.94,-0.00489,"Qualified",,2991.55,"CapPass","Cycle 50",50,62676,"416-14","Alloy 617",314626,"Plate"
279.91,-0.00484,"Qualified",,2991.60,"CapPass","Cycle 50",50,62677,"416-14","Alloy 617",314626,"Plate"
279.92,-0.00479,"Qualified",,2991.65,"CapPass","Cycle 50",50,62678,"416-14","Alloy 617",314626,"Plate"
279.84,-0.00474,"Qualified",,2991.69,"CapPass","Cycle 50",50,62679,"416-14","Alloy 617",314626,"Plate"
279.64,-0.00469,"Qualified",,2991.74,"CapPass","Cycle 50",50,62680,"416-14","Alloy 617",314626,"Plate"
279.29,-0.00464,"Qualified",,2991.78,"CapPass","Cycle 50",50,62681,"416-14","Alloy 617",314626,"Plate"
279.17,-0.00463,"Qualified",,2991.79,"CapPass","Cycle 50",50,62682,"416-14","Alloy 617",314626,"Plate"
278.72,-0.00459,"Qualified",,2991.84,"CapPass","Cycle 50",50,62683,"416-14","Alloy 617",314626,"Plate"
278.32,-0.00454,"Qualified",,2991.89,"CapPass","Cycle 50",50,62684,"416-14","Alloy 617",314626,"Plate"
278.42,-0.00449,"Qualified",,2991.95,"CapPass","Cycle 50",50,62685,"416-14","Alloy 617",314626,"Plate"
278.49,-0.00444,"Qualified",,2992.00,"CapPass","Cycle 50",50,62686,"416-14","Alloy 617",314626,"Plate"
278.60,-0.00439,"Qualified",,2992.05,"CapPass","Cycle 50",50,62687,"416-14","Alloy 617",314626,"Plate"
278.74,-0.00434,"Qualified",,2992.10,"CapPass","Cycle 50",50,62688,"416-14","Alloy 617",314626,"Plate"
279.03,-0.00429,"Qualified",,2992.15,"CapPass","Cycle 50",50,62689,"416-14","Alloy 617",314626,"Plate"
279.24,-0.00424,"Qualified",,2992.20,"CapPass","Cycle 50",50,62690,"416-14","Alloy 617",314626,"Plate"
279.47,-0.00419,"Qualified",,2992.25,"CapPass","Cycle 50",50,62691,"416-14","Alloy 617",314626,"Plate"
279.67,-0.00414,"Qualified",,2992.30,"CapPass","Cycle 50",50,62692,"416-14","Alloy 617",314626,"Plate"
279.89,-0.00409,"Qualified",,2992.35,"CapPass","Cycle 50",50,62693,"416-14","Alloy 617",314626,"Plate"
279.94,-0.00404,"Qualified",,2992.39,"CapPass","Cycle 50",50,62694,"416-14","Alloy 617",314626,"Plate"
279.88,-0.00399,"Qualified",,2992.44,"CapPass","Cycle 50",50,62695,"416-14","Alloy 617",314626,"Plate"
279.72,-0.00394,"Qualified",,2992.49,"CapPass","Cycle 50",50,62696,"416-14","Alloy 617",314626,"Plate"
279.50,-0.00389,"Qualified",,2992.54,"CapPass","Cycle 50",50,62697,"416-14","Alloy 617",314626,"Plate"
279.28,-0.00384,"Qualified",,2992.59,"CapPass","Cycle 50",50,62698,"416-14","Alloy 617",314626,"Plate"
279.06,-0.00378,"Qualified",,2992.64,"CapPass","Cycle 50",50,62699,"416-14","Alloy 617",314626,"Plate"
278.93,-0.00373,"Qualified",,2992.69,"CapPass","Cycle 50",50,62700,"416-14","Alloy 617",314626,"Plate"
278.90,-0.00368,"Qualified",,2992.74,"CapPass","Cycle 50",50,62701,"416-14","Alloy 617",314626,"Plate"
278.92,-0.00363,"Qualified",,2992.79,"CapPass","Cycle 50",50,62702,"416-14","Alloy 617",314626,"Plate"
278.90,-0.00363,"Qualified",,2992.79,"CapPass","Cycle 50",50,62703,"416-14","Alloy 617",314626,"Plate"
279.00,-0.00358,"Qualified",,2992.85,"CapPass","Cycle 50",50,62704,"416-14","Alloy 617",314626,"Plate"
279.07,-0.00353,"Qualified",,2992.89,"CapPass","Cycle 50",50,62705,"416-14","Alloy 617",314626,"Plate"
279.08,-0.00348,"Qualified",,2992.95,"CapPass","Cycle 50",50,62706,"416-14","Alloy 617",314626,"Plate"
279.18,-0.00343,"Qualified",,2993.00,"CapPass","Cycle 50",50,62707,"416-14","Alloy 617",314626,"Plate"
279.28,-0.00338,"Qualified",,2993.05,"CapPass","Cycle 50",50,62708,"416-14","Alloy 617",314626,"Plate"
279.45,-0.00333,"Qualified",,2993.10,"CapPass","Cycle 50",50,62709,"416-14","Alloy 617",314626,"Plate"
279.56,-0.00328,"Qualified",,2993.15,"CapPass","Cycle 50",50,62710,"416-14","Alloy 617",314626,"Plate"
279.73,-0.00323,"Qualified",,2993.20,"CapPass","Cycle 50",50,62711,"416-14","Alloy 617",314626,"Plate"
279.98,-0.00318,"Qualified",,2993.25,"CapPass","Cycle 50",50,62712,"416-14","Alloy 617",314626,"Plate"
280.15,-0.00313,"Qualified",,2993.30,"CapPass","Cycle 50",50,62713,"416-14","Alloy 617",314626,"Plate"
280.37,-0.00308,"Qualified",,2993.35,"CapPass","Cycle 50",50,62714,"416-14","Alloy 617",314626,"Plate"
280.66,-0.00303,"Qualified",,2993.40,"CapPass","Cycle 50",50,62715,"416-14","Alloy 617",314626,"Plate"
280.90,-0.00298,"Qualified",,2993.45,"CapPass","Cycle 50",50,62716,"416-14","Alloy 617",314626,"Plate"
281.15,-0.00293,"Qualified",,2993.50,"CapPass","Cycle 50",50,62717,"416-14","Alloy 617",314626,"Plate"
281.51,-0.00288,"Qualified",,2993.55,"CapPass","Cycle 50",50,62718,"416-14","Alloy 617",314626,"Plate"
281.87,-0.00283,"Qualified",,2993.61,"CapPass","Cycle 50",50,62719,"416-14","Alloy 617",314626,"Plate"
282.31,-0.00277,"Qualified",,2993.66,"CapPass","Cycle 50",50,62720,"416-14","Alloy 617",314626,"Plate"
282.66,-0.00272,"Qualified",,2993.70,"CapPass","Cycle 50",50,62721,"416-14","Alloy 617",314626,"Plate"
283.12,-0.00267,"Qualified",,2993.76,"CapPass","Cycle 50",50,62722,"416-14","Alloy 617",314626,"Plate"
283.37,-0.00263,"Qualified",,2993.79,"CapPass","Cycle 50",50,62723,"416-14","Alloy 617",314626,"Plate"
283.48,-0.00262,"Qualified",,2993.80,"CapPass","Cycle 50",50,62724,"416-14","Alloy 617",314626,"Plate"
283.67,-0.00257,"Qualified",,2993.85,"CapPass","Cycle 50",50,62725,"416-14","Alloy 617",314626,"Plate"
283.98,-0.00252,"Qualified",,2993.90,"CapPass","Cycle 50",50,62726,"416-14","Alloy 617",314626,"Plate"
284.16,-0.00247,"Qualified",,2993.95,"CapPass","Cycle 50",50,62727,"416-14","Alloy 617",314626,"Plate"
284.42,-0.00242,"Qualified",,2994.00,"CapPass","Cycle 50",50,62728,"416-14","Alloy 617",314626,"Plate"
284.60,-0.00237,"Qualified",,2994.05,"CapPass","Cycle 50",50,62729,"416-14","Alloy 617",314626,"Plate"
284.80,-0.00232,"Qualified",,2994.10,"CapPass","Cycle 50",50,62730,"416-14","Alloy 617",314626,"Plate"
285.06,-0.00227,"Qualified",,2994.15,"CapPass","Cycle 50",50,62731,"416-14","Alloy 617",314626,"Plate"
285.24,-0.00222,"Qualified",,2994.20,"CapPass","Cycle 50",50,62732,"416-14","Alloy 617",314626,"Plate"
285.47,-0.00217,"Qualified",,2994.26,"CapPass","Cycle 50",50,62733,"416-14","Alloy 617",314626,"Plate"
285.77,-0.00212,"Qualified",,2994.31,"CapPass","Cycle 50",50,62734,"416-14","Alloy 617",314626,"Plate"
286.08,-0.00207,"Qualified",,2994.36,"CapPass","Cycle 50",50,62735,"416-14","Alloy 617",314626,"Plate"
286.27,-0.00202,"Qualified",,2994.40,"CapPass","Cycle 50",50,62736,"416-14","Alloy 617",314626,"Plate"
286.36,-0.00197,"Qualified",,2994.45,"CapPass","Cycle 50",50,62737,"416-14","Alloy 617",314626,"Plate"
286.20,-0.00192,"Qualified",,2994.50,"CapPass","Cycle 50",50,62738,"416-14","Alloy 617",314626,"Plate"
285.98,-0.00187,"Qualified",,2994.55,"CapPass","Cycle 50",50,62739,"416-14","Alloy 617",314626,"Plate"
285.86,-0.00182,"Qualified",,2994.60,"CapPass","Cycle 50",50,62740,"416-14","Alloy 617",314626,"Plate"
286.05,-0.00177,"Qualified",,2994.65,"CapPass","Cycle 50",50,62741,"416-14","Alloy 617",314626,"Plate"
286.08,-0.00171,"Qualified",,2994.69,"CapPass","Cycle 50",50,62742,"416-14","Alloy 617",314626,"Plate"
285.80,-0.00166,"Qualified",,2994.74,"CapPass","Cycle 50",50,62743,"416-14","Alloy 617",314626,"Plate"
285.52,-0.00161,"Qualified",,2994.79,"CapPass","Cycle 50",50,62744,"416-14","Alloy 617",314626,"Plate"
285.51,-0.00161,"Qualified",,2994.79,"CapPass","Cycle 50",50,62745,"416-14","Alloy 617",314626,"Plate"
285.12,-0.00156,"Qualified",,2994.84,"CapPass","Cycle 50",50,62746,"416-14","Alloy 617",314626,"Plate"
284.75,-0.00151,"Qualified",,2994.89,"CapPass","Cycle 50",50,62747,"416-14","Alloy 617",314626,"Plate"
284.20,-0.00146,"Qualified",,2994.94,"CapPass","Cycle 50",50,62748,"416-14","Alloy 617",314626,"Plate"
283.63,-0.00141,"Qualified",,2994.98,"CapPass","Cycle 50",50,62749,"416-14","Alloy 617",314626,"Plate"
283.00,-0.00136,"Qualified",,2995.03,"CapPass","Cycle 50",50,62750,"416-14","Alloy 617",314626,"Plate"
282.28,-0.00131,"Qualified",,2995.09,"CapPass","Cycle 50",50,62751,"416-14","Alloy 617",314626,"Plate"
281.80,-0.00126,"Qualified",,2995.14,"CapPass","Cycle 50",50,62752,"416-14","Alloy 617",314626,"Plate"
281.61,-0.00121,"Qualified",,2995.19,"CapPass","Cycle 50",50,62753,"416-14","Alloy 617",314626,"Plate"
281.56,-0.00116,"Qualified",,2995.25,"CapPass","Cycle 50",50,62754,"416-14","Alloy 617",314626,"Plate"
281.76,-0.00111,"Qualified",,2995.30,"CapPass","Cycle 50",50,62755,"416-14","Alloy 617",314626,"Plate"
282.05,-0.00106,"Qualified",,2995.35,"CapPass","Cycle 50",50,62756,"416-14","Alloy 617",314626,"Plate"
282.40,-0.00101,"Qualified",,2995.40,"CapPass","Cycle 50",50,62757,"416-14","Alloy 617",314626,"Plate"
282.68,-0.00096,"Qualified",,2995.45,"CapPass","Cycle 50",50,62758,"416-14","Alloy 617",314626,"Plate"
282.94,-0.00091,"Qualified",,2995.50,"CapPass","Cycle 50",50,62759,"416-14","Alloy 617",314626,"Plate"
283.30,-0.00086,"Qualified",,2995.56,"CapPass","Cycle 50",50,62760,"416-14","Alloy 617",314626,"Plate"
283.83,-0.00081,"Qualified",,2995.61,"CapPass","Cycle 50",50,62761,"416-14","Alloy 617",314626,"Plate"
284.26,-0.00075,"Qualified",,2995.65,"CapPass","Cycle 50",50,62762,"416-14","Alloy 617",314626,"Plate"
284.44,-0.00070,"Qualified",,2995.70,"CapPass","Cycle 50",50,62763,"416-14","Alloy 617",314626,"Plate"
284.28,-0.00065,"Qualified",,2995.74,"CapPass","Cycle 50",50,62764,"416-14","Alloy 617",314626,"Plate"
284.03,-0.00060,"Qualified",,2995.79,"CapPass","Cycle 50",50,62765,"416-14","Alloy 617",314626,"Plate"
283.81,-0.00055,"Qualified",,2995.84,"CapPass","Cycle 50",50,62766,"416-14","Alloy 617",314626,"Plate"
283.51,-0.00050,"Qualified",,2995.89,"CapPass","Cycle 50",50,62767,"416-14","Alloy 617",314626,"Plate"
282.96,-0.00045,"Qualified",,2995.94,"CapPass","Cycle 50",50,62768,"416-14","Alloy 617",314626,"Plate"
282.48,-0.00040,"Qualified",,2995.99,"CapPass","Cycle 50",50,62769,"416-14","Alloy 617",314626,"Plate"
282.19,-0.00035,"Qualified",,2996.04,"CapPass","Cycle 50",50,62770,"416-14","Alloy 617",314626,"Plate"
282.05,-0.00030,"Qualified",,2996.10,"CapPass","Cycle 50",50,62771,"416-14","Alloy 617",314626,"Plate"
282.00,-0.00025,"Qualified",,2996.15,"CapPass","Cycle 50",50,62772,"416-14","Alloy 617",314626,"Plate"
281.94,-0.00020,"Qualified",,2996.20,"CapPass","Cycle 50",50,62773,"416-14","Alloy 617",314626,"Plate"
282.04,-0.00015,"Qualified",,2996.25,"CapPass","Cycle 50",50,62774,"416-14","Alloy 617",314626,"Plate"
280.37,-0.00010,"Qualified",,4436.51,"CapPass","50% Nf: Cycle 75",75,92750,"416-14","Alloy 617",314626,"Plate"
280.43,-0.00005,"Qualified",,4436.57,"CapPass","50% Nf: Cycle 75",75,92751,"416-14","Alloy 617",314626,"Plate"
280.53,0.00001,"Qualified",,4436.62,"CapPass","50% Nf: Cycle 75",75,92752,"416-14","Alloy 617",314626,"Plate"
280.63,0.00006,"Qualified",,4436.67,"CapPass","50% Nf: Cycle 75",75,92753,"416-14","Alloy 617",314626,"Plate"
280.77,0.00011,"Qualified",,4436.72,"CapPass","50% Nf: Cycle 75",75,92754,"416-14","Alloy 617",314626,"Plate"
280.99,0.00016,"Qualified",,4436.77,"CapPass","50% Nf: Cycle 75",75,92755,"416-14","Alloy 617",314626,"Plate"
281.15,0.00018,"Qualified",,4436.79,"CapPass","50% Nf: Cycle 75",75,92756,"416-14","Alloy 617",314626,"Plate"
281.35,0.00021,"Qualified",,4436.82,"CapPass","50% Nf: Cycle 75",75,92757,"416-14","Alloy 617",314626,"Plate"
281.70,0.00026,"Qualified",,4436.87,"CapPass","50% Nf: Cycle 75",75,92758,"416-14","Alloy 617",314626,"Plate"
282.02,0.00031,"Qualified",,4436.92,"CapPass","50% Nf: Cycle 75",75,92759,"416-14","Alloy 617",314626,"Plate"
282.21,0.00036,"Qualified",,4436.97,"CapPass","50% Nf: Cycle 75",75,92760,"416-14","Alloy 617",314626,"Plate"
282.21,0.00041,"Qualified",,4437.01,"CapPass","50% Nf: Cycle 75",75,92761,"416-14","Alloy 617",314626,"Plate"
282.13,0.00046,"Qualified",,4437.06,"CapPass","50% Nf: Cycle 75",75,92762,"416-14","Alloy 617",314626,"Plate"
282.01,0.00051,"Qualified",,4437.11,"CapPass","50% Nf: Cycle 75",75,92763,"416-14","Alloy 617",314626,"Plate"
281.82,0.00056,"Qualified",,4437.16,"CapPass","50% Nf: Cycle 75",75,92764,"416-14","Alloy 617",314626,"Plate"
281.70,0.00061,"Qualified",,4437.21,"CapPass","50% Nf: Cycle 75",75,92765,"416-14","Alloy 617",314626,"Plate"
281.50,0.00066,"Qualified",,4437.26,"CapPass","50% Nf: Cycle 75",75,92766,"416-14","Alloy 617",314626,"Plate"
281.39,0.00071,"Qualified",,4437.32,"CapPass","50% Nf: Cycle 75",75,92767,"416-14","Alloy 617",314626,"Plate"
281.60,0.00076,"Qualified",,4437.37,"CapPass","50% Nf: Cycle 75",75,92768,"416-14","Alloy 617",314626,"Plate"
281.66,0.00081,"Qualified",,4437.42,"CapPass","50% Nf: Cycle 75",75,92769,"416-14","Alloy 617",314626,"Plate"
281.72,0.00086,"Qualified",,4437.47,"CapPass","50% Nf: Cycle 75",75,92770,"416-14","Alloy 617",314626,"Plate"
281.88,0.00091,"Qualified",,4437.52,"CapPass","50% Nf: Cycle 75",75,92771,"416-14","Alloy 617",314626,"Plate"
281.91,0.00096,"Qualified",,4437.57,"CapPass","50% Nf: Cycle 75",75,92772,"416-14","Alloy 617",314626,"Plate"
281.97,0.00101,"Qualified",,4437.62,"CapPass","50% Nf: Cycle 75",75,92773,"416-14","Alloy 617",314626,"Plate"
282.08,0.00106,"Qualified",,4437.67,"CapPass","50% Nf: Cycle 75",75,92774,"416-14","Alloy 617",314626,"Plate"
282.28,0.00111,"Qualified",,4437.72,"CapPass","50% Nf: Cycle 75",75,92775,"416-14","Alloy 617",314626,"Plate"
282.36,0.00117,"Qualified",,4437.77,"CapPass","50% Nf: Cycle 75",75,92776,"416-14","Alloy 617",314626,"Plate"
282.35,0.00119,"Qualified",,4437.79,"CapPass","50% Nf: Cycle 75",75,92777,"416-14","Alloy 617",314626,"Plate"
282.36,0.00122,"Qualified",,4437.82,"CapPass","50% Nf: Cycle 75",75,92778,"416-14","Alloy 617",314626,"Plate"
282.47,0.00127,"Qualified",,4437.87,"CapPass","50% Nf: Cycle 75",75,92779,"416-14","Alloy 617",314626,"Plate"
282.67,0.00132,"Qualified",,4437.92,"CapPass","50% Nf: Cycle 75",75,92780,"416-14","Alloy 617",314626,"Plate"
282.94,0.00137,"Qualified",,4437.97,"CapPass","50% Nf: Cycle 75",75,92781,"416-14","Alloy 617",314626,"Plate"
282.96,0.00142,"Qualified",,4438.01,"CapPass","50% Nf: Cycle 75",75,92782,"416-14","Alloy 617",314626,"Plate"
282.86,0.00147,"Qualified",,4438.06,"CapPass","50% Nf: Cycle 75",75,92783,"416-14","Alloy 617",314626,"Plate"
282.61,0.00152,"Qualified",,4438.11,"CapPass","50% Nf: Cycle 75",75,92784,"416-14","Alloy 617",314626,"Plate"
282.26,0.00157,"Qualified",,4438.16,"CapPass","50% Nf: Cycle 75",75,92785,"416-14","Alloy 617",314626,"Plate"
282.11,0.00162,"Qualified",,4438.21,"CapPass","50% Nf: Cycle 75",75,92786,"416-14","Alloy 617",314626,"Plate"
282.05,0.00167,"Qualified",,4438.26,"CapPass","50% Nf: Cycle 75",75,92787,"416-14","Alloy 617",314626,"Plate"
281.98,0.00172,"Qualified",,4438.31,"CapPass","50% Nf: Cycle 75",75,92788,"416-14","Alloy 617",314626,"Plate"
281.89,0.00177,"Qualified",,4438.36,"CapPass","50% Nf: Cycle 75",75,92789,"416-14","Alloy 617",314626,"Plate"
281.70,0.00182,"Qualified",,4438.41,"CapPass","50% Nf: Cycle 75",75,92790,"416-14","Alloy 617",314626,"Plate"
281.56,0.00187,"Qualified",,4438.47,"CapPass","50% Nf: Cycle 75",75,92791,"416-14","Alloy 617",314626,"Plate"
281.65,0.00192,"Qualified",,4438.52,"CapPass","50% Nf: Cycle 75",75,92792,"416-14","Alloy 617",314626,"Plate"
281.93,0.00197,"Qualified",,4438.57,"CapPass","50% Nf: Cycle 75",75,92793,"416-14","Alloy 617",314626,"Plate"
282.12,0.00202,"Qualified",,4438.62,"CapPass","50% Nf: Cycle 75",75,92794,"416-14","Alloy 617",314626,"Plate"
282.12,0.00207,"Qualified",,4438.66,"CapPass","50% Nf: Cycle 75",75,92795,"416-14","Alloy 617",314626,"Plate"
281.94,0.00213,"Qualified",,4438.71,"CapPass","50% Nf: Cycle 75",75,92796,"416-14","Alloy 617",314626,"Plate"
281.50,0.00218,"Qualified",,4438.76,"CapPass","50% Nf: Cycle 75",75,92797,"416-14","Alloy 617",314626,"Plate"
281.22,0.00221,"Qualified",,4438.79,"CapPass","50% Nf: Cycle 75",75,92798,"416-14","Alloy 617",314626,"Plate"
281.15,0.00223,"Qualified",,4438.82,"CapPass","50% Nf: Cycle 75",75,92799,"416-14","Alloy 617",314626,"Plate"
281.07,0.00228,"Qualified",,4438.87,"CapPass","50% Nf: Cycle 75",75,92800,"416-14","Alloy 617",314626,"Plate"
281.05,0.00233,"Qualified",,4438.92,"CapPass","50% Nf: Cycle 75",75,92801,"416-14","Alloy 617",314626,"Plate"
281.00,0.00238,"Qualified",,4438.97,"CapPass","50% Nf: Cycle 75",75,92802,"416-14","Alloy 617",314626,"Plate"
281.02,0.00243,"Qualified",,4439.02,"CapPass","50% Nf: Cycle 75",75,92803,"416-14","Alloy 617",314626,"Plate"
281.05,0.00248,"Qualified",,4439.07,"CapPass","50% Nf: Cycle 75",75,92804,"416-14","Alloy 617",314626,"Plate"
281.22,0.00253,"Qualified",,4439.12,"CapPass","50% Nf: Cycle 75",75,92805,"416-14","Alloy 617",314626,"Plate"
281.29,0.00258,"Qualified",,4439.17,"CapPass","50% Nf: Cycle 75",75,92806,"416-14","Alloy 617",314626,"Plate"
281.31,0.00263,"Qualified",,4439.22,"CapPass","50% Nf: Cycle 75",75,92807,"416-14","Alloy 617",314626,"Plate"
281.31,0.00268,"Qualified",,4439.27,"CapPass","50% Nf: Cycle 75",75,92808,"416-14","Alloy 617",314626,"Plate"
281.44,0.00273,"Qualified",,4439.32,"CapPass","50% Nf: Cycle 75",75,92809,"416-14","Alloy 617",314626,"Plate"
281.52,0.00278,"Qualified",,4439.37,"CapPass","50% Nf: Cycle 75",75,92810,"416-14","Alloy 617",314626,"Plate"
281.59,0.00283,"Qualified",,4439.42,"CapPass","50% Nf: Cycle 75",75,92811,"416-14","Alloy 617",314626,"Plate"
281.60,0.00288,"Qualified",,4439.47,"CapPass","50% Nf: Cycle 75",75,92812,"416-14","Alloy 617",314626,"Plate"
281.60,0.00293,"Qualified",,4439.52,"CapPass","50% Nf: Cycle 75",75,92813,"416-14","Alloy 617",314626,"Plate"
281.57,0.00298,"Qualified",,4439.57,"CapPass","50% Nf: Cycle 75",75,92814,"416-14","Alloy 617",314626,"Plate"
281.54,0.00303,"Qualified",,4439.62,"CapPass","50% Nf: Cycle 75",75,92815,"416-14","Alloy 617",314626,"Plate"
281.57,0.00308,"Qualified",,4439.67,"CapPass","50% Nf: Cycle 75",75,92816,"416-14","Alloy 617",314626,"Plate"
281.67,0.00313,"Qualified",,4439.72,"CapPass","50% Nf: Cycle 75",75,92817,"416-14","Alloy 617",314626,"Plate"
281.74,0.00318,"Qualified",,4439.77,"CapPass","50% Nf: Cycle 75",75,92818,"416-14","Alloy 617",314626,"Plate"
281.80,0.00321,"Qualified",,4439.79,"CapPass","50% Nf: Cycle 75",75,92819,"416-14","Alloy 617",314626,"Plate"
281.79,0.00323,"Qualified",,4439.82,"CapPass","50% Nf: Cycle 75",75,92820,"416-14","Alloy 617",314626,"Plate"
281.77,0.00328,"Qualified",,4439.87,"CapPass","50% Nf: Cycle 75",75,92821,"416-14","Alloy 617",314626,"Plate"
281.79,0.00334,"Qualified",,4439.92,"CapPass","50% Nf: Cycle 75",75,92822,"416-14","Alloy 617",314626,"Plate"
281.74,0.00339,"Qualified",,4439.97,"CapPass","50% Nf: Cycle 75",75,92823,"416-14","Alloy 617",314626,"Plate"
281.57,0.00344,"Qualified",,4440.02,"CapPass","50% Nf: Cycle 75",75,92824,"416-14","Alloy 617",314626,"Plate"
281.54,0.00349,"Qualified",,4440.07,"CapPass","50% Nf: Cycle 75",75,92825,"416-14","Alloy 617",314626,"Plate"
281.41,0.00354,"Qualified",,4440.12,"CapPass","50% Nf: Cycle 75",75,92826,"416-14","Alloy 617",314626,"Plate"
281.33,0.00359,"Qualified",,4440.17,"CapPass","50% Nf: Cycle 75",75,92827,"416-14","Alloy 617",314626,"Plate"
281.31,0.00364,"Qualified",,4440.22,"CapPass","50% Nf: Cycle 75",75,92828,"416-14","Alloy 617",314626,"Plate"
281.28,0.00369,"Qualified",,4440.27,"CapPass","50% Nf: Cycle 75",75,92829,"416-14","Alloy 617",314626,"Plate"
281.36,0.00374,"Qualified",,4440.32,"CapPass","50% Nf: Cycle 75",75,92830,"416-14","Alloy 617",314626,"Plate"
281.50,0.00379,"Qualified",,4440.37,"CapPass","50% Nf: Cycle 75",75,92831,"416-14","Alloy 617",314626,"Plate"
281.67,0.00384,"Qualified",,4440.42,"CapPass","50% Nf: Cycle 75",75,92832,"416-14","Alloy 617",314626,"Plate"
281.90,0.00389,"Qualified",,4440.47,"CapPass","50% Nf: Cycle 75",75,92833,"416-14","Alloy 617",314626,"Plate"
282.07,0.00394,"Qualified",,4440.52,"CapPass","50% Nf: Cycle 75",75,92834,"416-14","Alloy 617",314626,"Plate"
282.32,0.00399,"Qualified",,4440.58,"CapPass","50% Nf: Cycle 75",75,92835,"416-14","Alloy 617",314626,"Plate"
282.63,0.00404,"Qualified",,4440.63,"CapPass","50% Nf: Cycle 75",75,92836,"416-14","Alloy 617",314626,"Plate"
283.00,0.00409,"Qualified",,4440.68,"CapPass","50% Nf: Cycle 75",75,92837,"416-14","Alloy 617",314626,"Plate"
283.32,0.00414,"Qualified",,4440.73,"CapPass","50% Nf: Cycle 75",75,92838,"416-14","Alloy 617",314626,"Plate"
283.64,0.00419,"Qualified",,4440.78,"CapPass","50% Nf: Cycle 75",75,92839,"416-14","Alloy 617",314626,"Plate"
283.73,0.00421,"Qualified",,4440.79,"CapPass","50% Nf: Cycle 75",75,92840,"416-14","Alloy 617",314626,"Plate"
283.92,0.00424,"Qualified",,4440.83,"CapPass","50% Nf: Cycle 75",75,92841,"416-14","Alloy 617",314626,"Plate"
284.13,0.00429,"Qualified",,4440.88,"CapPass","50% Nf: Cycle 75",75,92842,"416-14","Alloy 617",314626,"Plate"
284.34,0.00435,"Qualified",,4440.93,"CapPass","50% Nf: Cycle 75",75,92843,"416-14","Alloy 617",314626,"Plate"
284.48,0.00440,"Qualified",,4440.98,"CapPass","50% Nf: Cycle 75",75,92844,"416-14","Alloy 617",314626,"Plate"
284.56,0.00445,"Qualified",,4441.03,"CapPass","50% Nf: Cycle 75",75,92845,"416-14","Alloy 617",314626,"Plate"
284.54,0.00450,"Qualified",,4441.08,"CapPass","50% Nf: Cycle 75",75,92846,"416-14","Alloy 617",314626,"Plate"
284.62,0.00455,"Qualified",,4441.13,"CapPass","50% Nf: Cycle 75",75,92847,"416-14","Alloy 617",314626,"Plate"
284.79,0.00460,"Qualified",,4441.18,"CapPass","50% Nf: Cycle 75",75,92848,"416-14","Alloy 617",314626,"Plate"
284.90,0.00465,"Qualified",,4441.23,"CapPass","50% Nf: Cycle 75",75,92849,"416-14","Alloy 617",314626,"Plate"
284.98,0.00470,"Qualified",,4441.28,"CapPass","50% Nf: Cycle 75",75,92850,"416-14","Alloy 617",314626,"Plate"
284.97,0.00475,"Qualified",,4441.33,"CapPass","50% Nf: Cycle 75",75,92851,"416-14","Alloy 617",314626,"Plate"
285.05,0.00480,"Qualified",,4441.38,"CapPass","50% Nf: Cycle 75",75,92852,"416-14","Alloy 617",314626,"Plate"
285.09,0.00485,"Qualified",,4441.43,"CapPass","50% Nf: Cycle 75",75,92853,"416-14","Alloy 617",314626,"Plate"
285.02,0.00490,"Qualified",,4441.48,"CapPass","50% Nf: Cycle 75",75,92854,"416-14","Alloy 617",314626,"Plate"
284.93,0.00495,"Qualified",,4441.53,"CapPass","50% Nf: Cycle 75",75,92855,"416-14","Alloy 617",314626,"Plate"
284.90,0.00500,"Qualified",,4441.58,"CapPass","50% Nf: Cycle 75",75,92856,"416-14","Alloy 617",314626,"Plate"
285.16,0.00505,"Qualified",,4441.63,"CapPass","50% Nf: Cycle 75",75,92857,"416-14","Alloy 617",314626,"Plate"
285.36,0.00510,"Qualified",,4441.68,"CapPass","50% Nf: Cycle 75",75,92858,"416-14","Alloy 617",314626,"Plate"
285.44,0.00515,"Qualified",,4441.73,"CapPass","50% Nf: Cycle 75",75,92859,"416-14","Alloy 617",314626,"Plate"
285.47,0.00520,"Qualified",,4441.78,"CapPass","50% Nf: Cycle 75",75,92860,"416-14","Alloy 617",314626,"Plate"
