Repository: js-molina/fatigue-A617

File: data/850C/Strain rate 0.001/3.0% strain/HTM_A19_Cycles_41619.csv (part 20 of 27)
"Stress Mpa","Strain","Qual State","Qual Exceptions","Elapsed Time Sec","Data State","Cycle Label","Cycle","Count","Sample","Alloy","Heat","Material_Form"
31.90,-0.01263,"Qualified",,2983.97,"CapPass","Cycle 50",50,62578,"416-19","Alloy 617",314626,"Plate"
42.84,-0.01258,"Qualified",,2984.09,"CapPass","Cycle 50",50,62579,"416-19","Alloy 617",314626,"Plate"
49.73,-0.01253,"Qualified",,2984.12,"CapPass","Cycle 50",50,62580,"416-19","Alloy 617",314626,"Plate"
55.58,-0.01248,"Qualified",,2984.15,"CapPass","Cycle 50",50,62581,"416-19","Alloy 617",314626,"Plate"
61.17,-0.01243,"Qualified",,2984.18,"CapPass","Cycle 50",50,62582,"416-19","Alloy 617",314626,"Plate"
66.43,-0.01238,"Qualified",,2984.22,"CapPass","Cycle 50",50,62583,"416-19","Alloy 617",314626,"Plate"
71.23,-0.01233,"Qualified",,2984.27,"CapPass","Cycle 50",50,62584,"416-19","Alloy 617",314626,"Plate"
75.87,-0.01228,"Qualified",,2984.32,"CapPass","Cycle 50",50,62585,"416-19","Alloy 617",314626,"Plate"
80.58,-0.01223,"Qualified",,2984.38,"CapPass","Cycle 50",50,62586,"416-19","Alloy 617",314626,"Plate"
85.20,-0.01218,"Qualified",,2984.44,"CapPass","Cycle 50",50,62587,"416-19","Alloy 617",314626,"Plate"
89.80,-0.01213,"Qualified",,2984.50,"CapPass","Cycle 50",50,62588,"416-19","Alloy 617",314626,"Plate"
94.04,-0.01208,"Qualified",,2984.57,"CapPass","Cycle 50",50,62589,"416-19","Alloy 617",314626,"Plate"
98.44,-0.01203,"Qualified",,2984.63,"CapPass","Cycle 50",50,62590,"416-19","Alloy 617",314626,"Plate"
103.28,-0.01198,"Qualified",,2984.69,"CapPass","Cycle 50",50,62591,"416-19","Alloy 617",314626,"Plate"
108.02,-0.01193,"Qualified",,2984.74,"CapPass","Cycle 50",50,62592,"416-19","Alloy 617",314626,"Plate"
109.97,-0.01191,"Qualified",,2984.77,"CapPass","Cycle 50",50,62593,"416-19","Alloy 617",314626,"Plate"
112.88,-0.01188,"Qualified",,2984.80,"CapPass","Cycle 50",50,62594,"416-19","Alloy 617",314626,"Plate"
117.73,-0.01183,"Qualified",,2984.86,"CapPass","Cycle 50",50,62595,"416-19","Alloy 617",314626,"Plate"
122.83,-0.01177,"Qualified",,2984.92,"CapPass","Cycle 50",50,62596,"416-19","Alloy 617",314626,"Plate"
128.12,-0.01172,"Qualified",,2984.97,"CapPass","Cycle 50",50,62597,"416-19","Alloy 617",314626,"Plate"
134.05,-0.01167,"Qualified",,2985.02,"CapPass","Cycle 50",50,62598,"416-19","Alloy 617",314626,"Plate"
139.91,-0.01162,"Qualified",,2985.06,"CapPass","Cycle 50",50,62599,"416-19","Alloy 617",314626,"Plate"
145.66,-0.01157,"Qualified",,2985.10,"CapPass","Cycle 50",50,62600,"416-19","Alloy 617",314626,"Plate"
151.22,-0.01152,"Qualified",,2985.14,"CapPass","Cycle 50",50,62601,"416-19","Alloy 617",314626,"Plate"
156.75,-0.01147,"Qualified",,2985.18,"CapPass","Cycle 50",50,62602,"416-19","Alloy 617",314626,"Plate"
161.83,-0.01142,"Qualified",,2985.21,"CapPass","Cycle 50",50,62603,"416-19","Alloy 617",314626,"Plate"
166.92,-0.01137,"Qualified",,2985.25,"CapPass","Cycle 50",50,62604,"416-19","Alloy 617",314626,"Plate"
171.45,-0.01132,"Qualified",,2985.29,"CapPass","Cycle 50",50,62605,"416-19","Alloy 617",314626,"Plate"
175.90,-0.01127,"Qualified",,2985.32,"CapPass","Cycle 50",50,62606,"416-19","Alloy 617",314626,"Plate"
180.48,-0.01122,"Qualified",,2985.36,"CapPass","Cycle 50",50,62607,"416-19","Alloy 617",314626,"Plate"
184.36,-0.01117,"Qualified",,2985.40,"CapPass","Cycle 50",50,62608,"416-19","Alloy 617",314626,"Plate"
188.50,-0.01112,"Qualified",,2985.45,"CapPass","Cycle 50",50,62609,"416-19","Alloy 617",314626,"Plate"
192.28,-0.01107,"Qualified",,2985.49,"CapPass","Cycle 50",50,62610,"416-19","Alloy 617",314626,"Plate"
195.89,-0.01102,"Qualified",,2985.54,"CapPass","Cycle 50",50,62611,"416-19","Alloy 617",314626,"Plate"
199.30,-0.01097,"Qualified",,2985.58,"CapPass","Cycle 50",50,62612,"416-19","Alloy 617",314626,"Plate"
202.41,-0.01092,"Qualified",,2985.63,"CapPass","Cycle 50",50,62613,"416-19","Alloy 617",314626,"Plate"
205.25,-0.01087,"Qualified",,2985.68,"CapPass","Cycle 50",50,62614,"416-19","Alloy 617",314626,"Plate"
208.23,-0.01081,"Qualified",,2985.74,"CapPass","Cycle 50",50,62615,"416-19","Alloy 617",314626,"Plate"
210.03,-0.01078,"Qualified",,2985.77,"CapPass","Cycle 50",50,62616,"416-19","Alloy 617",314626,"Plate"
211.08,-0.01076,"Qualified",,2985.79,"CapPass","Cycle 50",50,62617,"416-19","Alloy 617",314626,"Plate"
214.00,-0.01071,"Qualified",,2985.84,"CapPass","Cycle 50",50,62618,"416-19","Alloy 617",314626,"Plate"
216.94,-0.01066,"Qualified",,2985.89,"CapPass","Cycle 50",50,62619,"416-19","Alloy 617",314626,"Plate"
219.73,-0.01061,"Qualified",,2985.93,"CapPass","Cycle 50",50,62620,"416-19","Alloy 617",314626,"Plate"
222.50,-0.01056,"Qualified",,2985.98,"CapPass","Cycle 50",50,62621,"416-19","Alloy 617",314626,"Plate"
225.10,-0.01051,"Qualified",,2986.03,"CapPass","Cycle 50",50,62622,"416-19","Alloy 617",314626,"Plate"
227.73,-0.01046,"Qualified",,2986.08,"CapPass","Cycle 50",50,62623,"416-19","Alloy 617",314626,"Plate"
230.23,-0.01041,"Qualified",,2986.13,"CapPass","Cycle 50",50,62624,"416-19","Alloy 617",314626,"Plate"
232.64,-0.01036,"Qualified",,2986.18,"CapPass","Cycle 50",50,62625,"416-19","Alloy 617",314626,"Plate"
234.87,-0.01031,"Qualified",,2986.23,"CapPass","Cycle 50",50,62626,"416-19","Alloy 617",314626,"Plate"
237.01,-0.01026,"Qualified",,2986.28,"CapPass","Cycle 50",50,62627,"416-19","Alloy 617",314626,"Plate"
239.57,-0.01021,"Qualified",,2986.33,"CapPass","Cycle 50",50,62628,"416-19","Alloy 617",314626,"Plate"
241.93,-0.01016,"Qualified",,2986.37,"CapPass","Cycle 50",50,62629,"416-19","Alloy 617",314626,"Plate"
244.10,-0.01011,"Qualified",,2986.42,"CapPass","Cycle 50",50,62630,"416-19","Alloy 617",314626,"Plate"
245.98,-0.01006,"Qualified",,2986.46,"CapPass","Cycle 50",50,62631,"416-19","Alloy 617",314626,"Plate"
247.68,-0.01001,"Qualified",,2986.51,"CapPass","Cycle 50",50,62632,"416-19","Alloy 617",314626,"Plate"
248.95,-0.00996,"Qualified",,2986.55,"CapPass","Cycle 50",50,62633,"416-19","Alloy 617",314626,"Plate"
249.83,-0.00991,"Qualified",,2986.60,"CapPass","Cycle 50",50,62634,"416-19","Alloy 617",314626,"Plate"
250.69,-0.00986,"Qualified",,2986.66,"CapPass","Cycle 50",50,62635,"416-19","Alloy 617",314626,"Plate"
251.64,-0.00981,"Qualified",,2986.71,"CapPass","Cycle 50",50,62636,"416-19","Alloy 617",314626,"Plate"
252.75,-0.00976,"Qualified",,2986.76,"CapPass","Cycle 50",50,62637,"416-19","Alloy 617",314626,"Plate"
252.98,-0.00974,"Qualified",,2986.77,"CapPass","Cycle 50",50,62638,"416-19","Alloy 617",314626,"Plate"
253.75,-0.00971,"Qualified",,2986.81,"CapPass","Cycle 50",50,62639,"416-19","Alloy 617",314626,"Plate"
254.86,-0.00966,"Qualified",,2986.86,"CapPass","Cycle 50",50,62640,"416-19","Alloy 617",314626,"Plate"
256.01,-0.00960,"Qualified",,2986.91,"CapPass","Cycle 50",50,62641,"416-19","Alloy 617",314626,"Plate"
257.43,-0.00955,"Qualified",,2986.96,"CapPass","Cycle 50",50,62642,"416-19","Alloy 617",314626,"Plate"
258.85,-0.00950,"Qualified",,2987.02,"CapPass","Cycle 50",50,62643,"416-19","Alloy 617",314626,"Plate"
260.27,-0.00945,"Qualified",,2987.07,"CapPass","Cycle 50",50,62644,"416-19","Alloy 617",314626,"Plate"
261.70,-0.00940,"Qualified",,2987.12,"CapPass","Cycle 50",50,62645,"416-19","Alloy 617",314626,"Plate"
263.06,-0.00935,"Qualified",,2987.17,"CapPass","Cycle 50",50,62646,"416-19","Alloy 617",314626,"Plate"
264.37,-0.00930,"Qualified",,2987.21,"CapPass","Cycle 50",50,62647,"416-19","Alloy 617",314626,"Plate"
265.60,-0.00925,"Qualified",,2987.26,"CapPass","Cycle 50",50,62648,"416-19","Alloy 617",314626,"Plate"
266.69,-0.00920,"Qualified",,2987.31,"CapPass","Cycle 50",50,62649,"416-19","Alloy 617",314626,"Plate"
267.77,-0.00915,"Qualified",,2987.36,"CapPass","Cycle 50",50,62650,"416-19","Alloy 617",314626,"Plate"
268.73,-0.00910,"Qualified",,2987.41,"CapPass","Cycle 50",50,62651,"416-19","Alloy 617",314626,"Plate"
269.62,-0.00905,"Qualified",,2987.46,"CapPass","Cycle 50",50,62652,"416-19","Alloy 617",314626,"Plate"
270.39,-0.00900,"Qualified",,2987.50,"CapPass","Cycle 50",50,62653,"416-19","Alloy 617",314626,"Plate"
271.06,-0.00895,"Qualified",,2987.55,"CapPass","Cycle 50",50,62654,"416-19","Alloy 617",314626,"Plate"
271.63,-0.00890,"Qualified",,2987.60,"CapPass","Cycle 50",50,62655,"416-19","Alloy 617",314626,"Plate"
272.23,-0.00885,"Qualified",,2987.65,"CapPass","Cycle 50",50,62656,"416-19","Alloy 617",314626,"Plate"
272.74,-0.00880,"Qualified",,2987.70,"CapPass","Cycle 50",50,62657,"416-19","Alloy 617",314626,"Plate"
273.25,-0.00875,"Qualified",,2987.75,"CapPass","Cycle 50",50,62658,"416-19","Alloy 617",314626,"Plate"
273.46,-0.00873,"Qualified",,2987.77,"CapPass","Cycle 50",50,62659,"416-19","Alloy 617",314626,"Plate"
273.81,-0.00869,"Qualified",,2987.80,"CapPass","Cycle 50",50,62660,"416-19","Alloy 617",314626,"Plate"
274.32,-0.00864,"Qualified",,2987.85,"CapPass","Cycle 50",50,62661,"416-19","Alloy 617",314626,"Plate"
274.89,-0.00859,"Qualified",,2987.90,"CapPass","Cycle 50",50,62662,"416-19","Alloy 617",314626,"Plate"
275.51,-0.00854,"Qualified",,2987.95,"CapPass","Cycle 50",50,62663,"416-19","Alloy 617",314626,"Plate"
276.36,-0.00849,"Qualified",,2988.00,"CapPass","Cycle 50",50,62664,"416-19","Alloy 617",314626,"Plate"
277.38,-0.00844,"Qualified",,2988.04,"CapPass","Cycle 50",50,62665,"416-19","Alloy 617",314626,"Plate"
278.11,-0.00839,"Qualified",,2988.09,"CapPass","Cycle 50",50,62666,"416-19","Alloy 617",314626,"Plate"
278.65,-0.00834,"Qualified",,2988.13,"CapPass","Cycle 50",50,62667,"416-19","Alloy 617",314626,"Plate"
278.90,-0.00829,"Qualified",,2988.18,"CapPass","Cycle 50",50,62668,"416-19","Alloy 617",314626,"Plate"
279.29,-0.00824,"Qualified",,2988.23,"CapPass","Cycle 50",50,62669,"416-19","Alloy 617",314626,"Plate"
278.82,-0.00819,"Qualified",,2988.28,"CapPass","Cycle 50",50,62670,"416-19","Alloy 617",314626,"Plate"
278.47,-0.00814,"Qualified",,2988.34,"CapPass","Cycle 50",50,62671,"416-19","Alloy 617",314626,"Plate"
278.38,-0.00809,"Qualified",,2988.39,"CapPass","Cycle 50",50,62672,"416-19","Alloy 617",314626,"Plate"
279.02,-0.00804,"Qualified",,2988.44,"CapPass","Cycle 50",50,62673,"416-19","Alloy 617",314626,"Plate"
279.81,-0.00799,"Qualified",,2988.49,"CapPass","Cycle 50",50,62674,"416-19","Alloy 617",314626,"Plate"
280.13,-0.00794,"Qualified",,2988.54,"CapPass","Cycle 50",50,62675,"416-19","Alloy 617",314626,"Plate"
280.28,-0.00789,"Qualified",,2988.59,"CapPass","Cycle 50",50,62676,"416-19","Alloy 617",314626,"Plate"
280.52,-0.00784,"Qualified",,2988.64,"CapPass","Cycle 50",50,62677,"416-19","Alloy 617",314626,"Plate"
281.28,-0.00779,"Qualified",,2988.69,"CapPass","Cycle 50",50,62678,"416-19","Alloy 617",314626,"Plate"
282.06,-0.00774,"Qualified",,2988.74,"CapPass","Cycle 50",50,62679,"416-19","Alloy 617",314626,"Plate"
282.46,-0.00770,"Qualified",,2988.77,"CapPass","Cycle 50",50,62680,"416-19","Alloy 617",314626,"Plate"
282.66,-0.00769,"Qualified",,2988.79,"CapPass","Cycle 50",50,62681,"416-19","Alloy 617",314626,"Plate"
283.02,-0.00764,"Qualified",,2988.83,"CapPass","Cycle 50",50,62682,"416-19","Alloy 617",314626,"Plate"
282.72,-0.00759,"Qualified",,2988.88,"CapPass","Cycle 50",50,62683,"416-19","Alloy 617",314626,"Plate"
282.64,-0.00754,"Qualified",,2988.94,"CapPass","Cycle 50",50,62684,"416-19","Alloy 617",314626,"Plate"
282.60,-0.00749,"Qualified",,2988.98,"CapPass","Cycle 50",50,62685,"416-19","Alloy 617",314626,"Plate"
282.67,-0.00743,"Qualified",,2989.04,"CapPass","Cycle 50",50,62686,"416-19","Alloy 617",314626,"Plate"
282.81,-0.00738,"Qualified",,2989.09,"CapPass","Cycle 50",50,62687,"416-19","Alloy 617",314626,"Plate"
283.00,-0.00733,"Qualified",,2989.14,"CapPass","Cycle 50",50,62688,"416-19","Alloy 617",314626,"Plate"
283.21,-0.00728,"Qualified",,2989.19,"CapPass","Cycle 50",50,62689,"416-19","Alloy 617",314626,"Plate"
283.51,-0.00723,"Qualified",,2989.24,"CapPass","Cycle 50",50,62690,"416-19","Alloy 617",314626,"Plate"
283.98,-0.00718,"Qualified",,2989.29,"CapPass","Cycle 50",50,62691,"416-19","Alloy 617",314626,"Plate"
284.27,-0.00713,"Qualified",,2989.34,"CapPass","Cycle 50",50,62692,"416-19","Alloy 617",314626,"Plate"
284.58,-0.00708,"Qualified",,2989.38,"CapPass","Cycle 50",50,62693,"416-19","Alloy 617",314626,"Plate"
284.68,-0.00703,"Qualified",,2989.43,"CapPass","Cycle 50",50,62694,"416-19","Alloy 617",314626,"Plate"
284.75,-0.00698,"Qualified",,2989.48,"CapPass","Cycle 50",50,62695,"416-19","Alloy 617",314626,"Plate"
284.76,-0.00693,"Qualified",,2989.53,"CapPass","Cycle 50",50,62696,"416-19","Alloy 617",314626,"Plate"
284.61,-0.00688,"Qualified",,2989.58,"CapPass","Cycle 50",50,62697,"416-19","Alloy 617",314626,"Plate"
284.51,-0.00683,"Qualified",,2989.63,"CapPass","Cycle 50",50,62698,"416-19","Alloy 617",314626,"Plate"
284.45,-0.00678,"Qualified",,2989.67,"CapPass","Cycle 50",50,62699,"416-19","Alloy 617",314626,"Plate"
284.28,-0.00673,"Qualified",,2989.72,"CapPass","Cycle 50",50,62700,"416-19","Alloy 617",314626,"Plate"
284.07,-0.00668,"Qualified",,2989.77,"CapPass","Cycle 50",50,62701,"416-19","Alloy 617",314626,"Plate"
284.08,-0.00668,"Qualified",,2989.77,"CapPass","Cycle 50",50,62702,"416-19","Alloy 617",314626,"Plate"
283.92,-0.00663,"Qualified",,2989.82,"CapPass","Cycle 50",50,62703,"416-19","Alloy 617",314626,"Plate"
283.77,-0.00658,"Qualified",,2989.88,"CapPass","Cycle 50",50,62704,"416-19","Alloy 617",314626,"Plate"
283.82,-0.00652,"Qualified",,2989.93,"CapPass","Cycle 50",50,62705,"416-19","Alloy 617",314626,"Plate"
283.95,-0.00647,"Qualified",,2989.98,"CapPass","Cycle 50",50,62706,"416-19","Alloy 617",314626,"Plate"
284.09,-0.00642,"Qualified",,2990.03,"CapPass","Cycle 50",50,62707,"416-19","Alloy 617",314626,"Plate"
284.41,-0.00637,"Qualified",,2990.08,"CapPass","Cycle 50",50,62708,"416-19","Alloy 617",314626,"Plate"
284.74,-0.00632,"Qualified",,2990.13,"CapPass","Cycle 50",50,62709,"416-19","Alloy 617",314626,"Plate"
285.05,-0.00627,"Qualified",,2990.19,"CapPass","Cycle 50",50,62710,"416-19","Alloy 617",314626,"Plate"
285.41,-0.00622,"Qualified",,2990.23,"CapPass","Cycle 50",50,62711,"416-19","Alloy 617",314626,"Plate"
285.68,-0.00617,"Qualified",,2990.28,"CapPass","Cycle 50",50,62712,"416-19","Alloy 617",314626,"Plate"
285.93,-0.00612,"Qualified",,2990.33,"CapPass","Cycle 50",50,62713,"416-19","Alloy 617",314626,"Plate"
286.14,-0.00607,"Qualified",,2990.38,"CapPass","Cycle 50",50,62714,"416-19","Alloy 617",314626,"Plate"
286.27,-0.00602,"Qualified",,2990.42,"CapPass","Cycle 50",50,62715,"416-19","Alloy 617",314626,"Plate"
286.34,-0.00597,"Qualified",,2990.47,"CapPass","Cycle 50",50,62716,"416-19","Alloy 617",314626,"Plate"
286.22,-0.00592,"Qualified",,2990.52,"CapPass","Cycle 50",50,62717,"416-19","Alloy 617",314626,"Plate"
285.99,-0.00587,"Qualified",,2990.57,"CapPass","Cycle 50",50,62718,"416-19","Alloy 617",314626,"Plate"
285.77,-0.00582,"Qualified",,2990.62,"CapPass","Cycle 50",50,62719,"416-19","Alloy 617",314626,"Plate"
285.48,-0.00577,"Qualified",,2990.67,"CapPass","Cycle 50",50,62720,"416-19","Alloy 617",314626,"Plate"
285.06,-0.00572,"Qualified",,2990.72,"CapPass","Cycle 50",50,62721,"416-19","Alloy 617",314626,"Plate"
284.68,-0.00567,"Qualified",,2990.77,"CapPass","Cycle 50",50,62722,"416-19","Alloy 617",314626,"Plate"
284.68,-0.00567,"Qualified",,2990.77,"CapPass","Cycle 50",50,62723,"416-19","Alloy 617",314626,"Plate"
284.38,-0.00562,"Qualified",,2990.82,"CapPass","Cycle 50",50,62724,"416-19","Alloy 617",314626,"Plate"
284.19,-0.00556,"Qualified",,2990.87,"CapPass","Cycle 50",50,62725,"416-19","Alloy 617",314626,"Plate"
284.12,-0.00551,"Qualified",,2990.92,"CapPass","Cycle 50",50,62726,"416-19","Alloy 617",314626,"Plate"
283.92,-0.00546,"Qualified",,2990.97,"CapPass","Cycle 50",50,62727,"416-19","Alloy 617",314626,"Plate"
283.81,-0.00541,"Qualified",,2991.01,"CapPass","Cycle 50",50,62728,"416-19","Alloy 617",314626,"Plate"
283.57,-0.00536,"Qualified",,2991.06,"CapPass","Cycle 50",50,62729,"416-19","Alloy 617",314626,"Plate"
283.36,-0.00531,"Qualified",,2991.11,"CapPass","Cycle 50",50,62730,"416-19","Alloy 617",314626,"Plate"
283.01,-0.00526,"Qualified",,2991.16,"CapPass","Cycle 50",50,62731,"416-19","Alloy 617",314626,"Plate"
282.48,-0.00521,"Qualified",,2991.21,"CapPass","Cycle 50",50,62732,"416-19","Alloy 617",314626,"Plate"
282.03,-0.00516,"Qualified",,2991.26,"CapPass","Cycle 50",50,62733,"416-19","Alloy 617",314626,"Plate"
281.58,-0.00511,"Qualified",,2991.31,"CapPass","Cycle 50",50,62734,"416-19","Alloy 617",314626,"Plate"
281.24,-0.00506,"Qualified",,2991.36,"CapPass","Cycle 50",50,62735,"416-19","Alloy 617",314626,"Plate"
281.07,-0.00501,"Qualified",,2991.41,"CapPass","Cycle 50",50,62736,"416-19","Alloy 617",314626,"Plate"
280.91,-0.00496,"Qualified",,2991.47,"CapPass","Cycle 50",50,62737,"416-19","Alloy 617",314626,"Plate"
280.92,-0.00491,"Qualified",,2991.52,"CapPass","Cycle 50",50,62738,"416-19","Alloy 617",314626,"Plate"
280.94,-0.00486,"Qualified",,2991.57,"CapPass","Cycle 50",50,62739,"416-19","Alloy 617",314626,"Plate"
281.41,-0.00481,"Qualified",,2991.62,"CapPass","Cycle 50",50,62740,"416-19","Alloy 617",314626,"Plate"
282.13,-0.00476,"Qualified",,2991.67,"CapPass","Cycle 50",50,62741,"416-19","Alloy 617",314626,"Plate"
282.65,-0.00471,"Qualified",,2991.71,"CapPass","Cycle 50",50,62742,"416-19","Alloy 617",314626,"Plate"
282.60,-0.00466,"Qualified",,2991.77,"CapPass","Cycle 50",50,62743,"416-19","Alloy 617",314626,"Plate"
282.58,-0.00466,"Qualified",,2991.77,"CapPass","Cycle 50",50,62744,"416-19","Alloy 617",314626,"Plate"
282.43,-0.00461,"Qualified",,2991.83,"CapPass","Cycle 50",50,62745,"416-19","Alloy 617",314626,"Plate"
282.58,-0.00456,"Qualified",,2991.88,"CapPass","Cycle 50",50,62746,"416-19","Alloy 617",314626,"Plate"
283.08,-0.00450,"Qualified",,2991.94,"CapPass","Cycle 50",50,62747,"416-19","Alloy 617",314626,"Plate"
283.60,-0.00445,"Qualified",,2991.98,"CapPass","Cycle 50",50,62748,"416-19","Alloy 617",314626,"Plate"
284.28,-0.00440,"Qualified",,2992.03,"CapPass","Cycle 50",50,62749,"416-19","Alloy 617",314626,"Plate"
284.85,-0.00435,"Qualified",,2992.08,"CapPass","Cycle 50",50,62750,"416-19","Alloy 617",314626,"Plate"
285.34,-0.00430,"Qualified",,2992.13,"CapPass","Cycle 50",50,62751,"416-19","Alloy 617",314626,"Plate"
285.68,-0.00425,"Qualified",,2992.17,"CapPass","Cycle 50",50,62752,"416-19","Alloy 617",314626,"Plate"
285.99,-0.00420,"Qualified",,2992.22,"CapPass","Cycle 50",50,62753,"416-19","Alloy 617",314626,"Plate"
286.34,-0.00415,"Qualified",,2992.27,"CapPass","Cycle 50",50,62754,"416-19","Alloy 617",314626,"Plate"
286.82,-0.00410,"Qualified",,2992.32,"CapPass","Cycle 50",50,62755,"416-19","Alloy 617",314626,"Plate"
287.11,-0.00405,"Qualified",,2992.37,"CapPass","Cycle 50",50,62756,"416-19","Alloy 617",314626,"Plate"
287.56,-0.00400,"Qualified",,2992.42,"CapPass","Cycle 50",50,62757,"416-19","Alloy 617",314626,"Plate"
287.82,-0.00395,"Qualified",,2992.47,"CapPass","Cycle 50",50,62758,"416-19","Alloy 617",314626,"Plate"
287.87,-0.00390,"Qualified",,2992.51,"CapPass","Cycle 50",50,62759,"416-19","Alloy 617",314626,"Plate"
287.87,-0.00385,"Qualified",,2992.56,"CapPass","Cycle 50",50,62760,"416-19","Alloy 617",314626,"Plate"
287.74,-0.00380,"Qualified",,2992.61,"CapPass","Cycle 50",50,62761,"416-19","Alloy 617",314626,"Plate"
287.15,-0.00375,"Qualified",,2992.67,"CapPass","Cycle 50",50,62762,"416-19","Alloy 617",314626,"Plate"
286.56,-0.00370,"Qualified",,2992.72,"CapPass","Cycle 50",50,62763,"416-19","Alloy 617",314626,"Plate"
286.24,-0.00365,"Qualified",,2992.77,"CapPass","Cycle 50",50,62764,"416-19","Alloy 617",314626,"Plate"
286.24,-0.00364,"Qualified",,2992.77,"CapPass","Cycle 50",50,62765,"416-19","Alloy 617",314626,"Plate"
286.29,-0.00359,"Qualified",,2992.82,"CapPass","Cycle 50",50,62766,"416-19","Alloy 617",314626,"Plate"
286.34,-0.00354,"Qualified",,2992.87,"CapPass","Cycle 50",50,62767,"416-19","Alloy 617",314626,"Plate"
286.41,-0.00349,"Qualified",,2992.93,"CapPass","Cycle 50",50,62768,"416-19","Alloy 617",314626,"Plate"
286.60,-0.00344,"Qualified",,2992.98,"CapPass","Cycle 50",50,62769,"416-19","Alloy 617",314626,"Plate"
286.84,-0.00339,"Qualified",,2993.03,"CapPass","Cycle 50",50,62770,"416-19","Alloy 617",314626,"Plate"
287.07,-0.00334,"Qualified",,2993.08,"CapPass","Cycle 50",50,62771,"416-19","Alloy 617",314626,"Plate"
287.47,-0.00329,"Qualified",,2993.13,"CapPass","Cycle 50",50,62772,"416-19","Alloy 617",314626,"Plate"
287.95,-0.00324,"Qualified",,2993.18,"CapPass","Cycle 50",50,62773,"416-19","Alloy 617",314626,"Plate"
288.25,-0.00319,"Qualified",,2993.23,"CapPass","Cycle 50",50,62774,"416-19","Alloy 617",314626,"Plate"
288.53,-0.00314,"Qualified",,2993.28,"CapPass","Cycle 50",50,62775,"416-19","Alloy 617",314626,"Plate"
288.78,-0.00309,"Qualified",,2993.33,"CapPass","Cycle 50",50,62776,"416-19","Alloy 617",314626,"Plate"
289.57,-0.00304,"Qualified",,2993.37,"CapPass","Cycle 50",50,62777,"416-19","Alloy 617",314626,"Plate"
289.98,-0.00299,"Qualified",,2993.42,"CapPass","Cycle 50",50,62778,"416-19","Alloy 617",314626,"Plate"
290.21,-0.00293,"Qualified",,2993.47,"CapPass","Cycle 50",50,62779,"416-19","Alloy 617",314626,"Plate"
289.96,-0.00288,"Qualified",,2993.52,"CapPass","Cycle 50",50,62780,"416-19","Alloy 617",314626,"Plate"
290.03,-0.00283,"Qualified",,2993.56,"CapPass","Cycle 50",50,62781,"416-19","Alloy 617",314626,"Plate"
289.98,-0.00278,"Qualified",,2993.61,"CapPass","Cycle 50",50,62782,"416-19","Alloy 617",314626,"Plate"
289.77,-0.00273,"Qualified",,2993.66,"CapPass","Cycle 50",50,62783,"416-19","Alloy 617",314626,"Plate"
288.99,-0.00268,"Qualified",,2993.71,"CapPass","Cycle 50",50,62784,"416-19","Alloy 617",314626,"Plate"
288.45,-0.00263,"Qualified",,2993.76,"CapPass","Cycle 50",50,62785,"416-19","Alloy 617",314626,"Plate"
288.40,-0.00263,"Qualified",,2993.77,"CapPass","Cycle 50",50,62786,"416-19","Alloy 617",314626,"Plate"
287.68,-0.00258,"Qualified",,2993.82,"CapPass","Cycle 50",50,62787,"416-19","Alloy 617",314626,"Plate"
287.25,-0.00253,"Qualified",,2993.87,"CapPass","Cycle 50",50,62788,"416-19","Alloy 617",314626,"Plate"
287.12,-0.00248,"Qualified",,2993.92,"CapPass","Cycle 50",50,62789,"416-19","Alloy 617",314626,"Plate"
287.10,-0.00243,"Qualified",,2993.97,"CapPass","Cycle 50",50,62790,"416-19","Alloy 617",314626,"Plate"
287.06,-0.00238,"Qualified",,2994.02,"CapPass","Cycle 50",50,62791,"416-19","Alloy 617",314626,"Plate"
287.09,-0.00233,"Qualified",,2994.07,"CapPass","Cycle 50",50,62792,"416-19","Alloy 617",314626,"Plate"
287.02,-0.00228,"Qualified",,2994.11,"CapPass","Cycle 50",50,62793,"416-19","Alloy 617",314626,"Plate"
286.74,-0.00223,"Qualified",,2994.16,"CapPass","Cycle 50",50,62794,"416-19","Alloy 617",314626,"Plate"
286.44,-0.00218,"Qualified",,2994.21,"CapPass","Cycle 50",50,62795,"416-19","Alloy 617",314626,"Plate"
286.11,-0.00213,"Qualified",,2994.26,"CapPass","Cycle 50",50,62796,"416-19","Alloy 617",314626,"Plate"
285.79,-0.00208,"Qualified",,2994.31,"CapPass","Cycle 50",50,62797,"416-19","Alloy 617",314626,"Plate"
285.48,-0.00203,"Qualified",,2994.37,"CapPass","Cycle 50",50,62798,"416-19","Alloy 617",314626,"Plate"
285.80,-0.00198,"Qualified",,2994.42,"CapPass","Cycle 50",50,62799,"416-19","Alloy 617",314626,"Plate"
286.40,-0.00193,"Qualified",,2994.48,"CapPass","Cycle 50",50,62800,"416-19","Alloy 617",314626,"Plate"
287.07,-0.00188,"Qualified",,2994.53,"CapPass","Cycle 50",50,62801,"416-19","Alloy 617",314626,"Plate"
287.67,-0.00182,"Qualified",,2994.58,"CapPass","Cycle 50",50,62802,"416-19","Alloy 617",314626,"Plate"
288.00,-0.00177,"Qualified",,2994.62,"CapPass","Cycle 50",50,62803,"416-19","Alloy 617",314626,"Plate"
287.90,-0.00172,"Qualified",,2994.67,"CapPass","Cycle 50",50,62804,"416-19","Alloy 617",314626,"Plate"
287.93,-0.00167,"Qualified",,2994.73,"CapPass","Cycle 50",50,62805,"416-19","Alloy 617",314626,"Plate"
288.04,-0.00163,"Qualified",,2994.77,"CapPass","Cycle 50",50,62806,"416-19","Alloy 617",314626,"Plate"
288.01,-0.00162,"Qualified",,2994.77,"CapPass","Cycle 50",50,62807,"416-19","Alloy 617",314626,"Plate"
288.16,-0.00157,"Qualified",,2994.82,"CapPass","Cycle 50",50,62808,"416-19","Alloy 617",314626,"Plate"
288.25,-0.00152,"Qualified",,2994.88,"CapPass","Cycle 50",50,62809,"416-19","Alloy 617",314626,"Plate"
288.34,-0.00147,"Qualified",,2994.93,"CapPass","Cycle 50",50,62810,"416-19","Alloy 617",314626,"Plate"
288.49,-0.00142,"Qualified",,2994.98,"CapPass","Cycle 50",50,62811,"416-19","Alloy 617",314626,"Plate"
288.78,-0.00137,"Qualified",,2995.03,"CapPass","Cycle 50",50,62812,"416-19","Alloy 617",314626,"Plate"
289.04,-0.00132,"Qualified",,2995.08,"CapPass","Cycle 50",50,62813,"416-19","Alloy 617",314626,"Plate"
289.26,-0.00127,"Qualified",,2995.12,"CapPass","Cycle 50",50,62814,"416-19","Alloy 617",314626,"Plate"
289.32,-0.00122,"Qualified",,2995.17,"CapPass","Cycle 50",50,62815,"416-19","Alloy 617",314626,"Plate"
289.34,-0.00117,"Qualified",,2995.22,"CapPass","Cycle 50",50,62816,"416-19","Alloy 617",314626,"Plate"
289.19,-0.00112,"Qualified",,2995.26,"CapPass","Cycle 50",50,62817,"416-19","Alloy 617",314626,"Plate"
288.97,-0.00106,"Qualified",,2995.31,"CapPass","Cycle 50",50,62818,"416-19","Alloy 617",314626,"Plate"
288.57,-0.00101,"Qualified",,2995.36,"CapPass","Cycle 50",50,62819,"416-19","Alloy 617",314626,"Plate"
288.26,-0.00096,"Qualified",,2995.42,"CapPass","Cycle 50",50,62820,"416-19","Alloy 617",314626,"Plate"
287.98,-0.00091,"Qualified",,2995.47,"CapPass","Cycle 50",50,62821,"416-19","Alloy 617",314626,"Plate"
287.80,-0.00086,"Qualified",,2995.52,"CapPass","Cycle 50",50,62822,"416-19","Alloy 617",314626,"Plate"
287.83,-0.00081,"Qualified",,2995.58,"CapPass","Cycle 50",50,62823,"416-19","Alloy 617",314626,"Plate"
288.00,-0.00076,"Qualified",,2995.63,"CapPass","Cycle 50",50,62824,"416-19","Alloy 617",314626,"Plate"
288.33,-0.00071,"Qualified",,2995.68,"CapPass","Cycle 50",50,62825,"416-19","Alloy 617",314626,"Plate"
288.76,-0.00066,"Qualified",,2995.73,"CapPass","Cycle 50",50,62826,"416-19","Alloy 617",314626,"Plate"
289.13,-0.00063,"Qualified",,2995.77,"CapPass","Cycle 50",50,62827,"416-19","Alloy 617",314626,"Plate"
289.30,-0.00061,"Qualified",,2995.78,"CapPass","Cycle 50",50,62828,"416-19","Alloy 617",314626,"Plate"
289.72,-0.00056,"Qualified",,2995.83,"CapPass","Cycle 50",50,62829,"416-19","Alloy 617",314626,"Plate"
290.00,-0.00051,"Qualified",,2995.88,"CapPass","Cycle 50",50,62830,"416-19","Alloy 617",314626,"Plate"
290.19,-0.00046,"Qualified",,2995.92,"CapPass","Cycle 50",50,62831,"416-19","Alloy 617",314626,"Plate"
290.30,-0.00041,"Qualified",,2995.97,"CapPass","Cycle 50",50,62832,"416-19","Alloy 617",314626,"Plate"
290.25,-0.00036,"Qualified",,2996.02,"CapPass","Cycle 50",50,62833,"416-19","Alloy 617",314626,"Plate"
290.08,-0.00031,"Qualified",,2996.06,"CapPass","Cycle 50",50,62834,"416-19","Alloy 617",314626,"Plate"
289.69,-0.00026,"Qualified",,2996.11,"CapPass","Cycle 50",50,62835,"416-19","Alloy 617",314626,"Plate"
289.17,-0.00021,"Qualified",,2996.16,"CapPass","Cycle 50",50,62836,"416-19","Alloy 617",314626,"Plate"
288.67,-0.00016,"Qualified",,2996.22,"CapPass","Cycle 50",50,62837,"416-19","Alloy 617",314626,"Plate"
286.04,-0.00007,"Qualified",,4016.45,"CapPass","50% Nf: Cycle 68",68,84108,"416-19","Alloy 617",314626,"Plate"
285.49,-0.00002,"Qualified",,4016.51,"CapPass","50% Nf: Cycle 68",68,84109,"416-19","Alloy 617",314626,"Plate"
285.28,0.00003,"Qualified",,4016.56,"CapPass","50% Nf: Cycle 68",68,84110,"416-19","Alloy 617",314626,"Plate"
285.34,0.00008,"Qualified",,4016.61,"CapPass","50% Nf: Cycle 68",68,84111,"416-19","Alloy 617",314626,"Plate"
285.66,0.00013,"Qualified",,4016.66,"CapPass","50% Nf: Cycle 68",68,84112,"416-19","Alloy 617",314626,"Plate"
285.95,0.00018,"Qualified",,4016.71,"CapPass","50% Nf: Cycle 68",68,84113,"416-19","Alloy 617",314626,"Plate"
286.29,0.00023,"Qualified",,4016.76,"CapPass","50% Nf: Cycle 68",68,84114,"416-19","Alloy 617",314626,"Plate"
286.33,0.00024,"Qualified",,4016.77,"CapPass","50% Nf: Cycle 68",68,84115,"416-19","Alloy 617",314626,"Plate"
286.62,0.00028,"Qualified",,4016.81,"CapPass","50% Nf: Cycle 68",68,84116,"416-19","Alloy 617",314626,"Plate"
286.85,0.00033,"Qualified",,4016.86,"CapPass","50% Nf: Cycle 68",68,84117,"416-19","Alloy 617",314626,"Plate"
287.11,0.00038,"Qualified",,4016.92,"CapPass","50% Nf: Cycle 68",68,84118,"416-19","Alloy 617",314626,"Plate"
287.41,0.00043,"Qualified",,4016.97,"CapPass","50% Nf: Cycle 68",68,84119,"416-19","Alloy 617",314626,"Plate"
287.71,0.00048,"Qualified",,4017.01,"CapPass","50% Nf: Cycle 68",68,84120,"416-19","Alloy 617",314626,"Plate"
288.00,0.00053,"Qualified",,4017.06,"CapPass","50% Nf: Cycle 68",68,84121,"416-19","Alloy 617",314626,"Plate"
288.17,0.00058,"Qualified",,4017.11,"CapPass","50% Nf: Cycle 68",68,84122,"416-19","Alloy 617",314626,"Plate"
288.30,0.00063,"Qualified",,4017.16,"CapPass","50% Nf: Cycle 68",68,84123,"416-19","Alloy 617",314626,"Plate"
288.48,0.00068,"Qualified",,4017.20,"CapPass","50% Nf: Cycle 68",68,84124,"416-19","Alloy 617",314626,"Plate"
288.85,0.00074,"Qualified",,4017.25,"CapPass","50% Nf: Cycle 68",68,84125,"416-19","Alloy 617",314626,"Plate"
288.97,0.00079,"Qualified",,4017.30,"CapPass","50% Nf: Cycle 68",68,84126,"416-19","Alloy 617",314626,"Plate"
288.62,0.00084,"Qualified",,4017.35,"CapPass","50% Nf: Cycle 68",68,84127,"416-19","Alloy 617",314626,"Plate"
287.79,0.00089,"Qualified",,4017.40,"CapPass","50% Nf: Cycle 68",68,84128,"416-19","Alloy 617",314626,"Plate"
287.13,0.00094,"Qualified",,4017.45,"CapPass","50% Nf: Cycle 68",68,84129,"416-19","Alloy 617",314626,"Plate"
286.80,0.00099,"Qualified",,4017.51,"CapPass","50% Nf: Cycle 68",68,84130,"416-19","Alloy 617",314626,"Plate"
286.69,0.00104,"Qualified",,4017.56,"CapPass","50% Nf: Cycle 68",68,84131,"416-19","Alloy 617",314626,"Plate"
286.72,0.00109,"Qualified",,4017.61,"CapPass","50% Nf: Cycle 68",68,84132,"416-19","Alloy 617",314626,"Plate"
287.24,0.00114,"Qualified",,4017.66,"CapPass","50% Nf: Cycle 68",68,84133,"416-19","Alloy 617",314626,"Plate"
287.83,0.00119,"Qualified",,4017.71,"CapPass","50% Nf: Cycle 68",68,84134,"416-19","Alloy 617",314626,"Plate"
287.75,0.00124,"Qualified",,4017.76,"CapPass","50% Nf: Cycle 68",68,84135,"416-19","Alloy 617",314626,"Plate"
287.72,0.00125,"Qualified",,4017.77,"CapPass","50% Nf: Cycle 68",68,84136,"416-19","Alloy 617",314626,"Plate"
287.55,0.00129,"Qualified",,4017.81,"CapPass","50% Nf: Cycle 68",68,84137,"416-19","Alloy 617",314626,"Plate"
287.77,0.00134,"Qualified",,4017.86,"CapPass","50% Nf: Cycle 68",68,84138,"416-19","Alloy 617",314626,"Plate"
287.95,0.00139,"Qualified",,4017.90,"CapPass","50% Nf: Cycle 68",68,84139,"416-19","Alloy 617",314626,"Plate"
288.18,0.00144,"Qualified",,4017.95,"CapPass","50% Nf: Cycle 68",68,84140,"416-19","Alloy 617",314626,"Plate"
287.71,0.00149,"Qualified",,4018.00,"CapPass","50% Nf: Cycle 68",68,84141,"416-19","Alloy 617",314626,"Plate"
287.28,0.00154,"Qualified",,4018.05,"CapPass","50% Nf: Cycle 68",68,84142,"416-19","Alloy 617",314626,"Plate"
286.93,0.00159,"Qualified",,4018.10,"CapPass","50% Nf: Cycle 68",68,84143,"416-19","Alloy 617",314626,"Plate"
286.49,0.00164,"Qualified",,4018.15,"CapPass","50% Nf: Cycle 68",68,84144,"416-19","Alloy 617",314626,"Plate"
286.10,0.00169,"Qualified",,4018.20,"CapPass","50% Nf: Cycle 68",68,84145,"416-19","Alloy 617",314626,"Plate"
285.69,0.00175,"Qualified",,4018.25,"CapPass","50% Nf: Cycle 68",68,84146,"416-19","Alloy 617",314626,"Plate"
285.41,0.00180,"Qualified",,4018.30,"CapPass","50% Nf: Cycle 68",68,84147,"416-19","Alloy 617",314626,"Plate"
285.13,0.00185,"Qualified",,4018.35,"CapPass","50% Nf: Cycle 68",68,84148,"416-19","Alloy 617",314626,"Plate"
284.86,0.00190,"Qualified",,4018.40,"CapPass","50% Nf: Cycle 68",68,84149,"416-19","Alloy 617",314626,"Plate"
284.70,0.00195,"Qualified",,4018.45,"CapPass","50% Nf: Cycle 68",68,84150,"416-19","Alloy 617",314626,"Plate"
284.55,0.00200,"Qualified",,4018.50,"CapPass","50% Nf: Cycle 68",68,84151,"416-19","Alloy 617",314626,"Plate"
284.60,0.00205,"Qualified",,4018.56,"CapPass","50% Nf: Cycle 68",68,84152,"416-19","Alloy 617",314626,"Plate"
284.69,0.00210,"Qualified",,4018.61,"CapPass","50% Nf: Cycle 68",68,84153,"416-19","Alloy 617",314626,"Plate"
285.03,0.00215,"Qualified",,4018.67,"CapPass","50% Nf: Cycle 68",68,84154,"416-19","Alloy 617",314626,"Plate"
285.50,0.00220,"Qualified",,4018.72,"CapPass","50% Nf: Cycle 68",68,84155,"416-19","Alloy 617",314626,"Plate"
286.06,0.00224,"Qualified",,4018.77,"CapPass","50% Nf: Cycle 68",68,84156,"416-19","Alloy 617",314626,"Plate"
286.11,0.00225,"Qualified",,4018.77,"CapPass","50% Nf: Cycle 68",68,84157,"416-19","Alloy 617",314626,"Plate"
286.75,0.00230,"Qualified",,4018.82,"CapPass","50% Nf: Cycle 68",68,84158,"416-19","Alloy 617",314626,"Plate"
287.26,0.00235,"Qualified",,4018.87,"CapPass","50% Nf: Cycle 68",68,84159,"416-19","Alloy 617",314626,"Plate"
287.66,0.00240,"Qualified",,4018.92,"CapPass","50% Nf: Cycle 68",68,84160,"416-19","Alloy 617",314626,"Plate"
288.03,0.00245,"Qualified",,4018.97,"CapPass","50% Nf: Cycle 68",68,84161,"416-19","Alloy 617",314626,"Plate"
288.36,0.00250,"Qualified",,4019.02,"CapPass","50% Nf: Cycle 68",68,84162,"416-19","Alloy 617",314626,"Plate"
288.66,0.00255,"Qualified",,4019.07,"CapPass","50% Nf: Cycle 68",68,84163,"416-19","Alloy 617",314626,"Plate"
289.05,0.00260,"Qualified",,4019.12,"CapPass","50% Nf: Cycle 68",68,84164,"416-19","Alloy 617",314626,"Plate"
289.36,0.00265,"Qualified",,4019.17,"CapPass","50% Nf: Cycle 68",68,84165,"416-19","Alloy 617",314626,"Plate"
289.72,0.00270,"Qualified",,4019.22,"CapPass","50% Nf: Cycle 68",68,84166,"416-19","Alloy 617",314626,"Plate"
289.88,0.00275,"Qualified",,4019.26,"CapPass","50% Nf: Cycle 68",68,84167,"416-19","Alloy 617",314626,"Plate"
289.91,0.00281,"Qualified",,4019.31,"CapPass","50% Nf: Cycle 68",68,84168,"416-19","Alloy 617",314626,"Plate"
289.89,0.00286,"Qualified",,4019.36,"CapPass","50% Nf: Cycle 68",68,84169,"416-19","Alloy 617",314626,"Plate"
289.78,0.00291,"Qualified",,4019.41,"CapPass","50% Nf: Cycle 68",68,84170,"416-19","Alloy 617",314626,"Plate"
289.68,0.00296,"Qualified",,4019.46,"CapPass","50% Nf: Cycle 68",68,84171,"416-19","Alloy 617",314626,"Plate"
289.58,0.00301,"Qualified",,4019.51,"CapPass","50% Nf: Cycle 68",68,84172,"416-19","Alloy 617",314626,"Plate"
289.35,0.00306,"Qualified",,4019.55,"CapPass","50% Nf: Cycle 68",68,84173,"416-19","Alloy 617",314626,"Plate"
288.99,0.00311,"Qualified",,4019.60,"CapPass","50% Nf: Cycle 68",68,84174,"416-19","Alloy 617",314626,"Plate"
288.66,0.00316,"Qualified",,4019.66,"CapPass","50% Nf: Cycle 68",68,84175,"416-19","Alloy 617",314626,"Plate"
288.46,0.00321,"Qualified",,4019.72,"CapPass","50% Nf: Cycle 68",68,84176,"416-19","Alloy 617",314626,"Plate"
288.59,0.00325,"Qualified",,4019.77,"CapPass","50% Nf: Cycle 68",68,84177,"416-19","Alloy 617",314626,"Plate"
288.62,0.00326,"Qualified",,4019.77,"CapPass","50% Nf: Cycle 68",68,84178,"416-19","Alloy 617",314626,"Plate"
288.94,0.00331,"Qualified",,4019.82,"CapPass","50% Nf: Cycle 68",68,84179,"416-19","Alloy 617",314626,"Plate"
289.39,0.00336,"Qualified",,4019.87,"CapPass","50% Nf: Cycle 68",68,84180,"416-19","Alloy 617",314626,"Plate"
289.85,0.00341,"Qualified",,4019.92,"CapPass","50% Nf: Cycle 68",68,84181,"416-19","Alloy 617",314626,"Plate"
290.19,0.00346,"Qualified",,4019.97,"CapPass","50% Nf: Cycle 68",68,84182,"416-19","Alloy 617",314626,"Plate"
290.41,0.00351,"Qualified",,4020.01,"CapPass","50% Nf: Cycle 68",68,84183,"416-19","Alloy 617",314626,"Plate"
290.44,0.00356,"Qualified",,4020.06,"CapPass","50% Nf: Cycle 68",68,84184,"416-19","Alloy 617",314626,"Plate"
290.49,0.00361,"Qualified",,4020.11,"CapPass","50% Nf: Cycle 68",68,84185,"416-19","Alloy 617",314626,"Plate"
290.44,0.00366,"Qualified",,4020.16,"CapPass","50% Nf: Cycle 68",68,84186,"416-19","Alloy 617",314626,"Plate"
290.32,0.00371,"Qualified",,4020.21,"CapPass","50% Nf: Cycle 68",68,84187,"416-19","Alloy 617",314626,"Plate"
290.21,0.00376,"Qualified",,4020.26,"CapPass","50% Nf: Cycle 68",68,84188,"416-19","Alloy 617",314626,"Plate"
290.05,0.00381,"Qualified",,4020.31,"CapPass","50% Nf: Cycle 68",68,84189,"416-19","Alloy 617",314626,"Plate"
289.92,0.00386,"Qualified",,4020.36,"CapPass","50% Nf: Cycle 68",68,84190,"416-19","Alloy 617",314626,"Plate"
289.75,0.00391,"Qualified",,4020.41,"CapPass","50% Nf: Cycle 68",68,84191,"416-19","Alloy 617",314626,"Plate"
289.66,0.00396,"Qualified",,4020.47,"CapPass","50% Nf: Cycle 68",68,84192,"416-19","Alloy 617",314626,"Plate"
289.66,0.00402,"Qualified",,4020.52,"CapPass","50% Nf: Cycle 68",68,84193,"416-19","Alloy 617",314626,"Plate"
289.85,0.00407,"Qualified",,4020.57,"CapPass","50% Nf: Cycle 68",68,84194,"416-19","Alloy 617",314626,"Plate"
290.16,0.00412,"Qualified",,4020.63,"CapPass","50% Nf: Cycle 68",68,84195,"416-19","Alloy 617",314626,"Plate"
290.49,0.00417,"Qualified",,4020.67,"CapPass","50% Nf: Cycle 68",68,84196,"416-19","Alloy 617",314626,"Plate"
290.72,0.00422,"Qualified",,4020.72,"CapPass","50% Nf: Cycle 68",68,84197,"416-19","Alloy 617",314626,"Plate"
290.96,0.00427,"Qualified",,4020.77,"CapPass","50% Nf: Cycle 68",68,84198,"416-19","Alloy 617",314626,"Plate"
290.96,0.00427,"Qualified",,4020.77,"CapPass","50% Nf: Cycle 68",68,84199,"416-19","Alloy 617",314626,"Plate"
291.08,0.00432,"Qualified",,4020.82,"CapPass","50% Nf: Cycle 68",68,84200,"416-19","Alloy 617",314626,"Plate"
291.14,0.00437,"Qualified",,4020.87,"CapPass","50% Nf: Cycle 68",68,84201,"416-19","Alloy 617",314626,"Plate"
291.18,0.00442,"Qualified",,4020.91,"CapPass","50% Nf: Cycle 68",68,84202,"416-19","Alloy 617",314626,"Plate"
291.10,0.00447,"Qualified",,4020.96,"CapPass","50% Nf: Cycle 68",68,84203,"416-19","Alloy 617",314626,"Plate"
290.91,0.00452,"Qualified",,4021.01,"CapPass","50% Nf: Cycle 68",68,84204,"416-19","Alloy 617",314626,"Plate"
290.75,0.00457,"Qualified",,4021.06,"CapPass","50% Nf: Cycle 68",68,84205,"416-19","Alloy 617",314626,"Plate"
290.53,0.00462,"Qualified",,4021.11,"CapPass","50% Nf: Cycle 68",68,84206,"416-19","Alloy 617",314626,"Plate"
290.35,0.00467,"Qualified",,4021.16,"CapPass","50% Nf: Cycle 68",68,84207,"416-19","Alloy 617",314626,"Plate"
290.23,0.00472,"Qualified",,4021.21,"CapPass","50% Nf: Cycle 68",68,84208,"416-19","Alloy 617",314626,"Plate"
290.04,0.00477,"Qualified",,4021.26,"CapPass","50% Nf: Cycle 68",68,84209,"416-19","Alloy 617",314626,"Plate"
289.81,0.00482,"Qualified",,4021.31,"CapPass","50% Nf: Cycle 68",68,84210,"416-19","Alloy 617",314626,"Plate"
289.61,0.00487,"Qualified",,4021.37,"CapPass","50% Nf: Cycle 68",68,84211,"416-19","Alloy 617",314626,"Plate"
289.56,0.00492,"Qualified",,4021.42,"CapPass","50% Nf: Cycle 68",68,84212,"416-19","Alloy 617",314626,"Plate"
289.54,0.00497,"Qualified",,4021.47,"CapPass","50% Nf: Cycle 68",68,84213,"416-19","Alloy 617",314626,"Plate"
289.50,0.00502,"Qualified",,4021.52,"CapPass","50% Nf: Cycle 68",68,84214,"416-19","Alloy 617",314626,"Plate"
289.45,0.00507,"Qualified",,4021.57,"CapPass","50% Nf: Cycle 68",68,84215,"416-19","Alloy 617",314626,"Plate"
289.51,0.00512,"Qualified",,4021.62,"CapPass","50% Nf: Cycle 68",68,84216,"416-19","Alloy 617",314626,"Plate"
289.61,0.00517,"Qualified",,4021.67,"CapPass","50% Nf: Cycle 68",68,84217,"416-19","Alloy 617",314626,"Plate"
289.63,0.00523,"Qualified",,4021.72,"CapPass","50% Nf: Cycle 68",68,84218,"416-19","Alloy 617",314626,"Plate"
289.60,0.00528,"Qualified",,4021.77,"CapPass","50% Nf: Cycle 68",68,84219,"416-19","Alloy 617",314626,"Plate"
289.61,0.00528,"Qualified",,4021.77,"CapPass","50% Nf: Cycle 68",68,84220,"416-19","Alloy 617",314626,"Plate"
289.54,0.00533,"Qualified",,4021.82,"CapPass","50% Nf: Cycle 68",68,84221,"416-19","Alloy 617",314626,"Plate"
289.56,0.00538,"Qualified",,4021.87,"CapPass","50% Nf: Cycle 68",68,84222,"416-19","Alloy 617",314626,"Plate"
289.66,0.00543,"Qualified",,4021.92,"CapPass","50% Nf: Cycle 68",68,84223,"416-19","Alloy 617",314626,"Plate"
289.68,0.00548,"Qualified",,4021.97,"CapPass","50% Nf: Cycle 68",68,84224,"416-19","Alloy 617",314626,"Plate"
289.80,0.00553,"Qualified",,4022.02,"CapPass","50% Nf: Cycle 68",68,84225,"416-19","Alloy 617",314626,"Plate"
289.83,0.00558,"Qualified",,4022.07,"CapPass","50% Nf: Cycle 68",68,84226,"416-19","Alloy 617",314626,"Plate"
289.84,0.00563,"Qualified",,4022.12,"CapPass","50% Nf: Cycle 68",68,84227,"416-19","Alloy 617",314626,"Plate"
