Repository: js-molina/fatigue-A617

File: data/850C/Strain rate 0.001/3.0% strain/HTM_A19_Cycles_41612.csv (part 21 of 27)
"Stress Mpa","Strain","Qual State","Qual Exceptions","Elapsed Time Sec","Data State","Cycle Label","Cycle","Count","Sample","Alloy","Heat","Material_Form"
285.57,0.01274,"Qualified",,3909.17,"CapPass","50% Nf: Cycle 66",66,81717,"416-12","Alloy 617",314626,"Plate"
285.86,0.01279,"Qualified",,3909.22,"CapPass","50% Nf: Cycle 66",66,81718,"416-12","Alloy 617",314626,"Plate"
286.19,0.01284,"Qualified",,3909.27,"CapPass","50% Nf: Cycle 66",66,81719,"416-12","Alloy 617",314626,"Plate"
286.53,0.01289,"Qualified",,3909.32,"CapPass","50% Nf: Cycle 66",66,81720,"416-12","Alloy 617",314626,"Plate"
286.72,0.01294,"Qualified",,3909.37,"CapPass","50% Nf: Cycle 66",66,81721,"416-12","Alloy 617",314626,"Plate"
286.98,0.01299,"Qualified",,3909.41,"CapPass","50% Nf: Cycle 66",66,81722,"416-12","Alloy 617",314626,"Plate"
287.00,0.01304,"Qualified",,3909.46,"CapPass","50% Nf: Cycle 66",66,81723,"416-12","Alloy 617",314626,"Plate"
286.84,0.01309,"Qualified",,3909.50,"CapPass","50% Nf: Cycle 66",66,81724,"416-12","Alloy 617",314626,"Plate"
286.57,0.01315,"Qualified",,3909.56,"CapPass","50% Nf: Cycle 66",66,81725,"416-12","Alloy 617",314626,"Plate"
286.28,0.01320,"Qualified",,3909.61,"CapPass","50% Nf: Cycle 66",66,81726,"416-12","Alloy 617",314626,"Plate"
286.12,0.01325,"Qualified",,3909.66,"CapPass","50% Nf: Cycle 66",66,81727,"416-12","Alloy 617",314626,"Plate"
286.04,0.01330,"Qualified",,3909.71,"CapPass","50% Nf: Cycle 66",66,81728,"416-12","Alloy 617",314626,"Plate"
285.86,0.01335,"Qualified",,3909.76,"CapPass","50% Nf: Cycle 66",66,81729,"416-12","Alloy 617",314626,"Plate"
285.84,0.01335,"Qualified",,3909.76,"CapPass","50% Nf: Cycle 66",66,81730,"416-12","Alloy 617",314626,"Plate"
285.68,0.01340,"Qualified",,3909.81,"CapPass","50% Nf: Cycle 66",66,81731,"416-12","Alloy 617",314626,"Plate"
285.49,0.01345,"Qualified",,3909.86,"CapPass","50% Nf: Cycle 66",66,81732,"416-12","Alloy 617",314626,"Plate"
285.12,0.01350,"Qualified",,3909.91,"CapPass","50% Nf: Cycle 66",66,81733,"416-12","Alloy 617",314626,"Plate"
284.94,0.01355,"Qualified",,3909.96,"CapPass","50% Nf: Cycle 66",66,81734,"416-12","Alloy 617",314626,"Plate"
284.70,0.01360,"Qualified",,3910.01,"CapPass","50% Nf: Cycle 66",66,81735,"416-12","Alloy 617",314626,"Plate"
284.59,0.01365,"Qualified",,3910.06,"CapPass","50% Nf: Cycle 66",66,81736,"416-12","Alloy 617",314626,"Plate"
284.44,0.01370,"Qualified",,3910.11,"CapPass","50% Nf: Cycle 66",66,81737,"416-12","Alloy 617",314626,"Plate"
284.46,0.01375,"Qualified",,3910.16,"CapPass","50% Nf: Cycle 66",66,81738,"416-12","Alloy 617",314626,"Plate"
284.30,0.01380,"Qualified",,3910.21,"CapPass","50% Nf: Cycle 66",66,81739,"416-12","Alloy 617",314626,"Plate"
284.04,0.01385,"Qualified",,3910.26,"CapPass","50% Nf: Cycle 66",66,81740,"416-12","Alloy 617",314626,"Plate"
283.71,0.01390,"Qualified",,3910.32,"CapPass","50% Nf: Cycle 66",66,81741,"416-12","Alloy 617",314626,"Plate"
283.57,0.01395,"Qualified",,3910.37,"CapPass","50% Nf: Cycle 66",66,81742,"416-12","Alloy 617",314626,"Plate"
283.68,0.01400,"Qualified",,3910.42,"CapPass","50% Nf: Cycle 66",66,81743,"416-12","Alloy 617",314626,"Plate"
283.95,0.01406,"Qualified",,3910.47,"CapPass","50% Nf: Cycle 66",66,81744,"416-12","Alloy 617",314626,"Plate"
284.17,0.01411,"Qualified",,3910.52,"CapPass","50% Nf: Cycle 66",66,81745,"416-12","Alloy 617",314626,"Plate"
284.42,0.01416,"Qualified",,3910.57,"CapPass","50% Nf: Cycle 66",66,81746,"416-12","Alloy 617",314626,"Plate"
284.63,0.01421,"Qualified",,3910.62,"CapPass","50% Nf: Cycle 66",66,81747,"416-12","Alloy 617",314626,"Plate"
284.80,0.01426,"Qualified",,3910.68,"CapPass","50% Nf: Cycle 66",66,81748,"416-12","Alloy 617",314626,"Plate"
285.02,0.01431,"Qualified",,3910.72,"CapPass","50% Nf: Cycle 66",66,81749,"416-12","Alloy 617",314626,"Plate"
285.09,0.01435,"Qualified",,3910.76,"CapPass","50% Nf: Cycle 66",66,81750,"416-12","Alloy 617",314626,"Plate"
285.15,0.01436,"Qualified",,3910.77,"CapPass","50% Nf: Cycle 66",66,81751,"416-12","Alloy 617",314626,"Plate"
285.24,0.01441,"Qualified",,3910.82,"CapPass","50% Nf: Cycle 66",66,81752,"416-12","Alloy 617",314626,"Plate"
285.21,0.01446,"Qualified",,3910.87,"CapPass","50% Nf: Cycle 66",66,81753,"416-12","Alloy 617",314626,"Plate"
285.31,0.01451,"Qualified",,3910.93,"CapPass","50% Nf: Cycle 66",66,81754,"416-12","Alloy 617",314626,"Plate"
285.44,0.01456,"Qualified",,3910.98,"CapPass","50% Nf: Cycle 66",66,81755,"416-12","Alloy 617",314626,"Plate"
285.61,0.01461,"Qualified",,3911.02,"CapPass","50% Nf: Cycle 66",66,81756,"416-12","Alloy 617",314626,"Plate"
285.73,0.01466,"Qualified",,3911.07,"CapPass","50% Nf: Cycle 66",66,81757,"416-12","Alloy 617",314626,"Plate"
285.75,0.01471,"Qualified",,3911.13,"CapPass","50% Nf: Cycle 66",66,81758,"416-12","Alloy 617",314626,"Plate"
285.95,0.01476,"Qualified",,3911.18,"CapPass","50% Nf: Cycle 66",66,81759,"416-12","Alloy 617",314626,"Plate"
286.14,0.01481,"Qualified",,3911.23,"CapPass","50% Nf: Cycle 66",66,81760,"416-12","Alloy 617",314626,"Plate"
286.51,0.01486,"Qualified",,3911.28,"CapPass","50% Nf: Cycle 66",66,81761,"416-12","Alloy 617",314626,"Plate"
286.85,0.01491,"Qualified",,3911.33,"CapPass","50% Nf: Cycle 66",66,81762,"416-12","Alloy 617",314626,"Plate"
287.10,0.01496,"Qualified",,3911.38,"CapPass","50% Nf: Cycle 66",66,81763,"416-12","Alloy 617",314626,"Plate"
287.20,0.01501,"Qualified",,3911.42,"CapPass","50% Nf: Cycle 66",66,81764,"416-12","Alloy 617",314626,"Plate"
285.63,0.01506,"Qualified",,3911.48,"CapPass","50% Nf: Cycle 66",66,81765,"416-12","Alloy 617",314626,"Plate"
259.77,0.01501,"Qualified",,3911.63,"CapPass","50% Nf: Cycle 66",66,81766,"416-12","Alloy 617",314626,"Plate"
249.85,0.01496,"Qualified",,3911.67,"CapPass","50% Nf: Cycle 66",66,81767,"416-12","Alloy 617",314626,"Plate"
241.09,0.01491,"Qualified",,3911.71,"CapPass","50% Nf: Cycle 66",66,81768,"416-12","Alloy 617",314626,"Plate"
232.95,0.01486,"Qualified",,3911.75,"CapPass","50% Nf: Cycle 66",66,81769,"416-12","Alloy 617",314626,"Plate"
229.51,0.01484,"Qualified",,3911.76,"CapPass","50% Nf: Cycle 66",66,81770,"416-12","Alloy 617",314626,"Plate"
225.09,0.01481,"Qualified",,3911.79,"CapPass","50% Nf: Cycle 66",66,81771,"416-12","Alloy 617",314626,"Plate"
216.78,0.01476,"Qualified",,3911.83,"CapPass","50% Nf: Cycle 66",66,81772,"416-12","Alloy 617",314626,"Plate"
209.75,0.01471,"Qualified",,3911.87,"CapPass","50% Nf: Cycle 66",66,81773,"416-12","Alloy 617",314626,"Plate"
201.61,0.01466,"Qualified",,3911.93,"CapPass","50% Nf: Cycle 66",66,81774,"416-12","Alloy 617",314626,"Plate"
194.10,0.01461,"Qualified",,3911.98,"CapPass","50% Nf: Cycle 66",66,81775,"416-12","Alloy 617",314626,"Plate"
187.09,0.01456,"Qualified",,3912.03,"CapPass","50% Nf: Cycle 66",66,81776,"416-12","Alloy 617",314626,"Plate"
179.87,0.01451,"Qualified",,3912.08,"CapPass","50% Nf: Cycle 66",66,81777,"416-12","Alloy 617",314626,"Plate"
172.53,0.01446,"Qualified",,3912.14,"CapPass","50% Nf: Cycle 66",66,81778,"416-12","Alloy 617",314626,"Plate"
166.04,0.01441,"Qualified",,3912.19,"CapPass","50% Nf: Cycle 66",66,81779,"416-12","Alloy 617",314626,"Plate"
159.42,0.01435,"Qualified",,3912.24,"CapPass","50% Nf: Cycle 66",66,81780,"416-12","Alloy 617",314626,"Plate"
153.27,0.01430,"Qualified",,3912.29,"CapPass","50% Nf: Cycle 66",66,81781,"416-12","Alloy 617",314626,"Plate"
147.20,0.01425,"Qualified",,3912.34,"CapPass","50% Nf: Cycle 66",66,81782,"416-12","Alloy 617",314626,"Plate"
141.15,0.01420,"Qualified",,3912.39,"CapPass","50% Nf: Cycle 66",66,81783,"416-12","Alloy 617",314626,"Plate"
134.79,0.01415,"Qualified",,3912.45,"CapPass","50% Nf: Cycle 66",66,81784,"416-12","Alloy 617",314626,"Plate"
128.24,0.01410,"Qualified",,3912.50,"CapPass","50% Nf: Cycle 66",66,81785,"416-12","Alloy 617",314626,"Plate"
122.47,0.01405,"Qualified",,3912.56,"CapPass","50% Nf: Cycle 66",66,81786,"416-12","Alloy 617",314626,"Plate"
116.84,0.01400,"Qualified",,3912.60,"CapPass","50% Nf: Cycle 66",66,81787,"416-12","Alloy 617",314626,"Plate"
110.97,0.01395,"Qualified",,3912.66,"CapPass","50% Nf: Cycle 66",66,81788,"416-12","Alloy 617",314626,"Plate"
105.01,0.01390,"Qualified",,3912.71,"CapPass","50% Nf: Cycle 66",66,81789,"416-12","Alloy 617",314626,"Plate"
99.38,0.01385,"Qualified",,3912.76,"CapPass","50% Nf: Cycle 66",66,81790,"416-12","Alloy 617",314626,"Plate"
99.28,0.01385,"Qualified",,3912.77,"CapPass","50% Nf: Cycle 66",66,81791,"416-12","Alloy 617",314626,"Plate"
93.76,0.01380,"Qualified",,3912.82,"CapPass","50% Nf: Cycle 66",66,81792,"416-12","Alloy 617",314626,"Plate"
88.29,0.01375,"Qualified",,3912.87,"CapPass","50% Nf: Cycle 66",66,81793,"416-12","Alloy 617",314626,"Plate"
83.01,0.01370,"Qualified",,3912.92,"CapPass","50% Nf: Cycle 66",66,81794,"416-12","Alloy 617",314626,"Plate"
77.33,0.01365,"Qualified",,3912.98,"CapPass","50% Nf: Cycle 66",66,81795,"416-12","Alloy 617",314626,"Plate"
71.84,0.01360,"Qualified",,3913.03,"CapPass","50% Nf: Cycle 66",66,81796,"416-12","Alloy 617",314626,"Plate"
65.79,0.01355,"Qualified",,3913.09,"CapPass","50% Nf: Cycle 66",66,81797,"416-12","Alloy 617",314626,"Plate"
59.99,0.01350,"Qualified",,3913.14,"CapPass","50% Nf: Cycle 66",66,81798,"416-12","Alloy 617",314626,"Plate"
54.39,0.01345,"Qualified",,3913.20,"CapPass","50% Nf: Cycle 66",66,81799,"416-12","Alloy 617",314626,"Plate"
49.00,0.01340,"Qualified",,3913.25,"CapPass","50% Nf: Cycle 66",66,81800,"416-12","Alloy 617",314626,"Plate"
44.09,0.01335,"Qualified",,3913.30,"CapPass","50% Nf: Cycle 66",66,81801,"416-12","Alloy 617",314626,"Plate"
38.52,0.01329,"Qualified",,3913.35,"CapPass","50% Nf: Cycle 66",66,81802,"416-12","Alloy 617",314626,"Plate"
33.49,0.01324,"Qualified",,3913.40,"CapPass","50% Nf: Cycle 66",66,81803,"416-12","Alloy 617",314626,"Plate"
28.55,0.01319,"Qualified",,3913.45,"CapPass","50% Nf: Cycle 66",66,81804,"416-12","Alloy 617",314626,"Plate"
23.04,0.01314,"Qualified",,3913.51,"CapPass","50% Nf: Cycle 66",66,81805,"416-12","Alloy 617",314626,"Plate"
17.53,0.01309,"Qualified",,3913.57,"CapPass","50% Nf: Cycle 66",66,81806,"416-12","Alloy 617",314626,"Plate"
11.68,0.01304,"Qualified",,3913.63,"CapPass","50% Nf: Cycle 66",66,81807,"416-12","Alloy 617",314626,"Plate"
6.32,0.01299,"Qualified",,3913.68,"CapPass","50% Nf: Cycle 66",66,81808,"416-12","Alloy 617",314626,"Plate"
1.05,0.01294,"Qualified",,3913.73,"CapPass","50% Nf: Cycle 66",66,81809,"416-12","Alloy 617",314626,"Plate"
-2.20,0.01291,"Qualified",,3913.76,"CapPass","50% Nf: Cycle 66",66,81810,"416-12","Alloy 617",314626,"Plate"
-4.33,0.01289,"Qualified",,3913.79,"CapPass","50% Nf: Cycle 66",66,81811,"416-12","Alloy 617",314626,"Plate"
-9.71,0.01284,"Qualified",,3913.84,"CapPass","50% Nf: Cycle 66",66,81812,"416-12","Alloy 617",314626,"Plate"
-14.86,0.01279,"Qualified",,3913.90,"CapPass","50% Nf: Cycle 66",66,81813,"416-12","Alloy 617",314626,"Plate"
-19.40,0.01274,"Qualified",,3913.96,"CapPass","50% Nf: Cycle 66",66,81814,"416-12","Alloy 617",314626,"Plate"
-21.19,0.01269,"Qualified",,3914.13,"CapPass","50% Nf: Cycle 66",66,81815,"416-12","Alloy 617",314626,"Plate"
-25.70,0.01264,"Qualified",,3914.21,"CapPass","50% Nf: Cycle 66",66,81816,"416-12","Alloy 617",314626,"Plate"
-30.68,0.01259,"Qualified",,3914.28,"CapPass","50% Nf: Cycle 66",66,81817,"416-12","Alloy 617",314626,"Plate"
-35.98,0.01254,"Qualified",,3914.35,"CapPass","50% Nf: Cycle 66",66,81818,"416-12","Alloy 617",314626,"Plate"
-41.33,0.01249,"Qualified",,3914.41,"CapPass","50% Nf: Cycle 66",66,81819,"416-12","Alloy 617",314626,"Plate"
-47.03,0.01244,"Qualified",,3914.46,"CapPass","50% Nf: Cycle 66",66,81820,"416-12","Alloy 617",314626,"Plate"
-54.47,0.01239,"Qualified",,3914.48,"CapPass","50% Nf: Cycle 66",66,81821,"416-12","Alloy 617",314626,"Plate"
-60.57,0.01233,"Qualified",,3914.51,"CapPass","50% Nf: Cycle 66",66,81822,"416-12","Alloy 617",314626,"Plate"
-66.32,0.01228,"Qualified",,3914.53,"CapPass","50% Nf: Cycle 66",66,81823,"416-12","Alloy 617",314626,"Plate"
-72.45,0.01223,"Qualified",,3914.55,"CapPass","50% Nf: Cycle 66",66,81824,"416-12","Alloy 617",314626,"Plate"
-78.00,0.01218,"Qualified",,3914.58,"CapPass","50% Nf: Cycle 66",66,81825,"416-12","Alloy 617",314626,"Plate"
-83.48,0.01213,"Qualified",,3914.60,"CapPass","50% Nf: Cycle 66",66,81826,"416-12","Alloy 617",314626,"Plate"
-88.45,0.01208,"Qualified",,3914.63,"CapPass","50% Nf: Cycle 66",66,81827,"416-12","Alloy 617",314626,"Plate"
-93.41,0.01203,"Qualified",,3914.66,"CapPass","50% Nf: Cycle 66",66,81828,"416-12","Alloy 617",314626,"Plate"
-98.08,0.01198,"Qualified",,3914.69,"CapPass","50% Nf: Cycle 66",66,81829,"416-12","Alloy 617",314626,"Plate"
-102.34,0.01193,"Qualified",,3914.73,"CapPass","50% Nf: Cycle 66",66,81830,"416-12","Alloy 617",314626,"Plate"
-106.02,0.01188,"Qualified",,3914.76,"CapPass","50% Nf: Cycle 66",66,81831,"416-12","Alloy 617",314626,"Plate"
-106.32,0.01188,"Qualified",,3914.77,"CapPass","50% Nf: Cycle 66",66,81832,"416-12","Alloy 617",314626,"Plate"
-110.38,0.01183,"Qualified",,3914.81,"CapPass","50% Nf: Cycle 66",66,81833,"416-12","Alloy 617",314626,"Plate"
-114.13,0.01178,"Qualified",,3914.86,"CapPass","50% Nf: Cycle 66",66,81834,"416-12","Alloy 617",314626,"Plate"
-117.82,0.01172,"Qualified",,3914.91,"CapPass","50% Nf: Cycle 66",66,81835,"416-12","Alloy 617",314626,"Plate"
-121.10,0.01167,"Qualified",,3914.95,"CapPass","50% Nf: Cycle 66",66,81836,"416-12","Alloy 617",314626,"Plate"
-124.36,0.01162,"Qualified",,3915.00,"CapPass","50% Nf: Cycle 66",66,81837,"416-12","Alloy 617",314626,"Plate"
-127.78,0.01157,"Qualified",,3915.05,"CapPass","50% Nf: Cycle 66",66,81838,"416-12","Alloy 617",314626,"Plate"
-130.98,0.01152,"Qualified",,3915.10,"CapPass","50% Nf: Cycle 66",66,81839,"416-12","Alloy 617",314626,"Plate"
-134.23,0.01147,"Qualified",,3915.15,"CapPass","50% Nf: Cycle 66",66,81840,"416-12","Alloy 617",314626,"Plate"
-137.53,0.01142,"Qualified",,3915.21,"CapPass","50% Nf: Cycle 66",66,81841,"416-12","Alloy 617",314626,"Plate"
-140.75,0.01137,"Qualified",,3915.26,"CapPass","50% Nf: Cycle 66",66,81842,"416-12","Alloy 617",314626,"Plate"
-143.74,0.01132,"Qualified",,3915.30,"CapPass","50% Nf: Cycle 66",66,81843,"416-12","Alloy 617",314626,"Plate"
-146.57,0.01127,"Qualified",,3915.35,"CapPass","50% Nf: Cycle 66",66,81844,"416-12","Alloy 617",314626,"Plate"
-149.44,0.01122,"Qualified",,3915.40,"CapPass","50% Nf: Cycle 66",66,81845,"416-12","Alloy 617",314626,"Plate"
-152.43,0.01117,"Qualified",,3915.45,"CapPass","50% Nf: Cycle 66",66,81846,"416-12","Alloy 617",314626,"Plate"
-155.30,0.01112,"Qualified",,3915.50,"CapPass","50% Nf: Cycle 66",66,81847,"416-12","Alloy 617",314626,"Plate"
-158.01,0.01107,"Qualified",,3915.55,"CapPass","50% Nf: Cycle 66",66,81848,"416-12","Alloy 617",314626,"Plate"
-161.48,0.01102,"Qualified",,3915.61,"CapPass","50% Nf: Cycle 66",66,81849,"416-12","Alloy 617",314626,"Plate"
-164.77,0.01097,"Qualified",,3915.67,"CapPass","50% Nf: Cycle 66",66,81850,"416-12","Alloy 617",314626,"Plate"
-168.10,0.01092,"Qualified",,3915.72,"CapPass","50% Nf: Cycle 66",66,81851,"416-12","Alloy 617",314626,"Plate"
-170.81,0.01088,"Qualified",,3915.76,"CapPass","50% Nf: Cycle 66",66,81852,"416-12","Alloy 617",314626,"Plate"
-171.44,0.01087,"Qualified",,3915.77,"CapPass","50% Nf: Cycle 66",66,81853,"416-12","Alloy 617",314626,"Plate"
-174.88,0.01081,"Qualified",,3915.83,"CapPass","50% Nf: Cycle 66",66,81854,"416-12","Alloy 617",314626,"Plate"
-178.51,0.01076,"Qualified",,3915.88,"CapPass","50% Nf: Cycle 66",66,81855,"416-12","Alloy 617",314626,"Plate"
-181.70,0.01071,"Qualified",,3915.93,"CapPass","50% Nf: Cycle 66",66,81856,"416-12","Alloy 617",314626,"Plate"
-184.68,0.01066,"Qualified",,3915.97,"CapPass","50% Nf: Cycle 66",66,81857,"416-12","Alloy 617",314626,"Plate"
-187.92,0.01061,"Qualified",,3916.02,"CapPass","50% Nf: Cycle 66",66,81858,"416-12","Alloy 617",314626,"Plate"
-190.85,0.01056,"Qualified",,3916.07,"CapPass","50% Nf: Cycle 66",66,81859,"416-12","Alloy 617",314626,"Plate"
-194.14,0.01051,"Qualified",,3916.13,"CapPass","50% Nf: Cycle 66",66,81860,"416-12","Alloy 617",314626,"Plate"
-197.26,0.01046,"Qualified",,3916.18,"CapPass","50% Nf: Cycle 66",66,81861,"416-12","Alloy 617",314626,"Plate"
-200.01,0.01041,"Qualified",,3916.22,"CapPass","50% Nf: Cycle 66",66,81862,"416-12","Alloy 617",314626,"Plate"
-202.73,0.01036,"Qualified",,3916.27,"CapPass","50% Nf: Cycle 66",66,81863,"416-12","Alloy 617",314626,"Plate"
-205.23,0.01031,"Qualified",,3916.32,"CapPass","50% Nf: Cycle 66",66,81864,"416-12","Alloy 617",314626,"Plate"
-207.87,0.01026,"Qualified",,3916.37,"CapPass","50% Nf: Cycle 66",66,81865,"416-12","Alloy 617",314626,"Plate"
-210.04,0.01021,"Qualified",,3916.41,"CapPass","50% Nf: Cycle 66",66,81866,"416-12","Alloy 617",314626,"Plate"
-212.29,0.01016,"Qualified",,3916.46,"CapPass","50% Nf: Cycle 66",66,81867,"416-12","Alloy 617",314626,"Plate"
-214.47,0.01011,"Qualified",,3916.51,"CapPass","50% Nf: Cycle 66",66,81868,"416-12","Alloy 617",314626,"Plate"
-216.32,0.01006,"Qualified",,3916.56,"CapPass","50% Nf: Cycle 66",66,81869,"416-12","Alloy 617",314626,"Plate"
-218.25,0.01001,"Qualified",,3916.61,"CapPass","50% Nf: Cycle 66",66,81870,"416-12","Alloy 617",314626,"Plate"
-220.25,0.00996,"Qualified",,3916.66,"CapPass","50% Nf: Cycle 66",66,81871,"416-12","Alloy 617",314626,"Plate"
-221.89,0.00991,"Qualified",,3916.71,"CapPass","50% Nf: Cycle 66",66,81872,"416-12","Alloy 617",314626,"Plate"
-223.54,0.00986,"Qualified",,3916.75,"CapPass","50% Nf: Cycle 66",66,81873,"416-12","Alloy 617",314626,"Plate"
-223.91,0.00985,"Qualified",,3916.76,"CapPass","50% Nf: Cycle 66",66,81874,"416-12","Alloy 617",314626,"Plate"
-225.29,0.00981,"Qualified",,3916.81,"CapPass","50% Nf: Cycle 66",66,81875,"416-12","Alloy 617",314626,"Plate"
-227.04,0.00976,"Qualified",,3916.87,"CapPass","50% Nf: Cycle 66",66,81876,"416-12","Alloy 617",314626,"Plate"
-228.64,0.00970,"Qualified",,3916.91,"CapPass","50% Nf: Cycle 66",66,81877,"416-12","Alloy 617",314626,"Plate"
-230.21,0.00965,"Qualified",,3916.96,"CapPass","50% Nf: Cycle 66",66,81878,"416-12","Alloy 617",314626,"Plate"
-231.79,0.00960,"Qualified",,3917.00,"CapPass","50% Nf: Cycle 66",66,81879,"416-12","Alloy 617",314626,"Plate"
-233.22,0.00955,"Qualified",,3917.06,"CapPass","50% Nf: Cycle 66",66,81880,"416-12","Alloy 617",314626,"Plate"
-234.58,0.00950,"Qualified",,3917.11,"CapPass","50% Nf: Cycle 66",66,81881,"416-12","Alloy 617",314626,"Plate"
-235.80,0.00945,"Qualified",,3917.16,"CapPass","50% Nf: Cycle 66",66,81882,"416-12","Alloy 617",314626,"Plate"
-237.17,0.00940,"Qualified",,3917.21,"CapPass","50% Nf: Cycle 66",66,81883,"416-12","Alloy 617",314626,"Plate"
-238.52,0.00935,"Qualified",,3917.26,"CapPass","50% Nf: Cycle 66",66,81884,"416-12","Alloy 617",314626,"Plate"
-239.77,0.00930,"Qualified",,3917.30,"CapPass","50% Nf: Cycle 66",66,81885,"416-12","Alloy 617",314626,"Plate"
-241.09,0.00925,"Qualified",,3917.35,"CapPass","50% Nf: Cycle 66",66,81886,"416-12","Alloy 617",314626,"Plate"
-242.24,0.00920,"Qualified",,3917.41,"CapPass","50% Nf: Cycle 66",66,81887,"416-12","Alloy 617",314626,"Plate"
-243.45,0.00915,"Qualified",,3917.45,"CapPass","50% Nf: Cycle 66",66,81888,"416-12","Alloy 617",314626,"Plate"
-244.69,0.00910,"Qualified",,3917.50,"CapPass","50% Nf: Cycle 66",66,81889,"416-12","Alloy 617",314626,"Plate"
-245.78,0.00905,"Qualified",,3917.56,"CapPass","50% Nf: Cycle 66",66,81890,"416-12","Alloy 617",314626,"Plate"
-246.99,0.00900,"Qualified",,3917.61,"CapPass","50% Nf: Cycle 66",66,81891,"416-12","Alloy 617",314626,"Plate"
-248.28,0.00895,"Qualified",,3917.66,"CapPass","50% Nf: Cycle 66",66,81892,"416-12","Alloy 617",314626,"Plate"
-249.48,0.00889,"Qualified",,3917.71,"CapPass","50% Nf: Cycle 66",66,81893,"416-12","Alloy 617",314626,"Plate"
-250.48,0.00884,"Qualified",,3917.75,"CapPass","50% Nf: Cycle 66",66,81894,"416-12","Alloy 617",314626,"Plate"
-250.76,0.00883,"Qualified",,3917.76,"CapPass","50% Nf: Cycle 66",66,81895,"416-12","Alloy 617",314626,"Plate"
-251.60,0.00879,"Qualified",,3917.80,"CapPass","50% Nf: Cycle 66",66,81896,"416-12","Alloy 617",314626,"Plate"
-252.54,0.00874,"Qualified",,3917.85,"CapPass","50% Nf: Cycle 66",66,81897,"416-12","Alloy 617",314626,"Plate"
-253.43,0.00869,"Qualified",,3917.90,"CapPass","50% Nf: Cycle 66",66,81898,"416-12","Alloy 617",314626,"Plate"
-254.24,0.00864,"Qualified",,3917.95,"CapPass","50% Nf: Cycle 66",66,81899,"416-12","Alloy 617",314626,"Plate"
-255.02,0.00859,"Qualified",,3918.00,"CapPass","50% Nf: Cycle 66",66,81900,"416-12","Alloy 617",314626,"Plate"
-255.69,0.00854,"Qualified",,3918.04,"CapPass","50% Nf: Cycle 66",66,81901,"416-12","Alloy 617",314626,"Plate"
-256.41,0.00849,"Qualified",,3918.09,"CapPass","50% Nf: Cycle 66",66,81902,"416-12","Alloy 617",314626,"Plate"
-257.03,0.00844,"Qualified",,3918.14,"CapPass","50% Nf: Cycle 66",66,81903,"416-12","Alloy 617",314626,"Plate"
-257.55,0.00839,"Qualified",,3918.19,"CapPass","50% Nf: Cycle 66",66,81904,"416-12","Alloy 617",314626,"Plate"
-257.94,0.00834,"Qualified",,3918.24,"CapPass","50% Nf: Cycle 66",66,81905,"416-12","Alloy 617",314626,"Plate"
-258.53,0.00829,"Qualified",,3918.30,"CapPass","50% Nf: Cycle 66",66,81906,"416-12","Alloy 617",314626,"Plate"
-259.28,0.00824,"Qualified",,3918.35,"CapPass","50% Nf: Cycle 66",66,81907,"416-12","Alloy 617",314626,"Plate"
-260.03,0.00819,"Qualified",,3918.40,"CapPass","50% Nf: Cycle 66",66,81908,"416-12","Alloy 617",314626,"Plate"
-260.78,0.00814,"Qualified",,3918.45,"CapPass","50% Nf: Cycle 66",66,81909,"416-12","Alloy 617",314626,"Plate"
-261.73,0.00809,"Qualified",,3918.50,"CapPass","50% Nf: Cycle 66",66,81910,"416-12","Alloy 617",314626,"Plate"
-262.61,0.00804,"Qualified",,3918.55,"CapPass","50% Nf: Cycle 66",66,81911,"416-12","Alloy 617",314626,"Plate"
-263.66,0.00799,"Qualified",,3918.60,"CapPass","50% Nf: Cycle 66",66,81912,"416-12","Alloy 617",314626,"Plate"
-264.57,0.00794,"Qualified",,3918.65,"CapPass","50% Nf: Cycle 66",66,81913,"416-12","Alloy 617",314626,"Plate"
-265.55,0.00789,"Qualified",,3918.70,"CapPass","50% Nf: Cycle 66",66,81914,"416-12","Alloy 617",314626,"Plate"
-266.31,0.00784,"Qualified",,3918.75,"CapPass","50% Nf: Cycle 66",66,81915,"416-12","Alloy 617",314626,"Plate"
-266.61,0.00782,"Qualified",,3918.76,"CapPass","50% Nf: Cycle 66",66,81916,"416-12","Alloy 617",314626,"Plate"
-267.06,0.00779,"Qualified",,3918.79,"CapPass","50% Nf: Cycle 66",66,81917,"416-12","Alloy 617",314626,"Plate"
-267.69,0.00774,"Qualified",,3918.84,"CapPass","50% Nf: Cycle 66",66,81918,"416-12","Alloy 617",314626,"Plate"
-268.18,0.00769,"Qualified",,3918.89,"CapPass","50% Nf: Cycle 66",66,81919,"416-12","Alloy 617",314626,"Plate"
-268.73,0.00763,"Qualified",,3918.94,"CapPass","50% Nf: Cycle 66",66,81920,"416-12","Alloy 617",314626,"Plate"
-269.14,0.00758,"Qualified",,3918.99,"CapPass","50% Nf: Cycle 66",66,81921,"416-12","Alloy 617",314626,"Plate"
-269.57,0.00753,"Qualified",,3919.04,"CapPass","50% Nf: Cycle 66",66,81922,"416-12","Alloy 617",314626,"Plate"
-269.91,0.00748,"Qualified",,3919.09,"CapPass","50% Nf: Cycle 66",66,81923,"416-12","Alloy 617",314626,"Plate"
-270.13,0.00743,"Qualified",,3919.13,"CapPass","50% Nf: Cycle 66",66,81924,"416-12","Alloy 617",314626,"Plate"
-270.35,0.00738,"Qualified",,3919.18,"CapPass","50% Nf: Cycle 66",66,81925,"416-12","Alloy 617",314626,"Plate"
-270.66,0.00733,"Qualified",,3919.24,"CapPass","50% Nf: Cycle 66",66,81926,"416-12","Alloy 617",314626,"Plate"
-270.91,0.00728,"Qualified",,3919.28,"CapPass","50% Nf: Cycle 66",66,81927,"416-12","Alloy 617",314626,"Plate"
-271.19,0.00723,"Qualified",,3919.33,"CapPass","50% Nf: Cycle 66",66,81928,"416-12","Alloy 617",314626,"Plate"
-271.44,0.00718,"Qualified",,3919.38,"CapPass","50% Nf: Cycle 66",66,81929,"416-12","Alloy 617",314626,"Plate"
-271.69,0.00713,"Qualified",,3919.43,"CapPass","50% Nf: Cycle 66",66,81930,"416-12","Alloy 617",314626,"Plate"
-271.92,0.00708,"Qualified",,3919.48,"CapPass","50% Nf: Cycle 66",66,81931,"416-12","Alloy 617",314626,"Plate"
-272.13,0.00703,"Qualified",,3919.54,"CapPass","50% Nf: Cycle 66",66,81932,"416-12","Alloy 617",314626,"Plate"
-272.42,0.00698,"Qualified",,3919.59,"CapPass","50% Nf: Cycle 66",66,81933,"416-12","Alloy 617",314626,"Plate"
-272.71,0.00693,"Qualified",,3919.63,"CapPass","50% Nf: Cycle 66",66,81934,"416-12","Alloy 617",314626,"Plate"
-272.99,0.00688,"Qualified",,3919.68,"CapPass","50% Nf: Cycle 66",66,81935,"416-12","Alloy 617",314626,"Plate"
-273.21,0.00683,"Qualified",,3919.73,"CapPass","50% Nf: Cycle 66",66,81936,"416-12","Alloy 617",314626,"Plate"
-273.32,0.00679,"Qualified",,3919.76,"CapPass","50% Nf: Cycle 66",66,81937,"416-12","Alloy 617",314626,"Plate"
-273.38,0.00678,"Qualified",,3919.78,"CapPass","50% Nf: Cycle 66",66,81938,"416-12","Alloy 617",314626,"Plate"
-273.56,0.00673,"Qualified",,3919.83,"CapPass","50% Nf: Cycle 66",66,81939,"416-12","Alloy 617",314626,"Plate"
-273.62,0.00668,"Qualified",,3919.88,"CapPass","50% Nf: Cycle 66",66,81940,"416-12","Alloy 617",314626,"Plate"
-273.75,0.00663,"Qualified",,3919.93,"CapPass","50% Nf: Cycle 66",66,81941,"416-12","Alloy 617",314626,"Plate"
-273.84,0.00657,"Qualified",,3919.98,"CapPass","50% Nf: Cycle 66",66,81942,"416-12","Alloy 617",314626,"Plate"
-274.01,0.00652,"Qualified",,3920.03,"CapPass","50% Nf: Cycle 66",66,81943,"416-12","Alloy 617",314626,"Plate"
-274.10,0.00647,"Qualified",,3920.07,"CapPass","50% Nf: Cycle 66",66,81944,"416-12","Alloy 617",314626,"Plate"
-274.17,0.00642,"Qualified",,3920.12,"CapPass","50% Nf: Cycle 66",66,81945,"416-12","Alloy 617",314626,"Plate"
-274.04,0.00637,"Qualified",,3920.17,"CapPass","50% Nf: Cycle 66",66,81946,"416-12","Alloy 617",314626,"Plate"
-273.68,0.00632,"Qualified",,3920.22,"CapPass","50% Nf: Cycle 66",66,81947,"416-12","Alloy 617",314626,"Plate"
-273.38,0.00627,"Qualified",,3920.27,"CapPass","50% Nf: Cycle 66",66,81948,"416-12","Alloy 617",314626,"Plate"
-273.11,0.00622,"Qualified",,3920.32,"CapPass","50% Nf: Cycle 66",66,81949,"416-12","Alloy 617",314626,"Plate"
-272.87,0.00617,"Qualified",,3920.37,"CapPass","50% Nf: Cycle 66",66,81950,"416-12","Alloy 617",314626,"Plate"
-272.72,0.00612,"Qualified",,3920.42,"CapPass","50% Nf: Cycle 66",66,81951,"416-12","Alloy 617",314626,"Plate"
-272.65,0.00607,"Qualified",,3920.48,"CapPass","50% Nf: Cycle 66",66,81952,"416-12","Alloy 617",314626,"Plate"
-272.86,0.00602,"Qualified",,3920.53,"CapPass","50% Nf: Cycle 66",66,81953,"416-12","Alloy 617",314626,"Plate"
-273.17,0.00597,"Qualified",,3920.58,"CapPass","50% Nf: Cycle 66",66,81954,"416-12","Alloy 617",314626,"Plate"
-273.58,0.00592,"Qualified",,3920.63,"CapPass","50% Nf: Cycle 66",66,81955,"416-12","Alloy 617",314626,"Plate"
-274.14,0.00587,"Qualified",,3920.68,"CapPass","50% Nf: Cycle 66",66,81956,"416-12","Alloy 617",314626,"Plate"
-274.56,0.00582,"Qualified",,3920.73,"CapPass","50% Nf: Cycle 66",66,81957,"416-12","Alloy 617",314626,"Plate"
-274.80,0.00578,"Qualified",,3920.76,"CapPass","50% Nf: Cycle 66",66,81958,"416-12","Alloy 617",314626,"Plate"
-274.91,0.00577,"Qualified",,3920.78,"CapPass","50% Nf: Cycle 66",66,81959,"416-12","Alloy 617",314626,"Plate"
-275.25,0.00572,"Qualified",,3920.83,"CapPass","50% Nf: Cycle 66",66,81960,"416-12","Alloy 617",314626,"Plate"
-275.45,0.00566,"Qualified",,3920.87,"CapPass","50% Nf: Cycle 66",66,81961,"416-12","Alloy 617",314626,"Plate"
-275.64,0.00561,"Qualified",,3920.92,"CapPass","50% Nf: Cycle 66",66,81962,"416-12","Alloy 617",314626,"Plate"
-275.72,0.00556,"Qualified",,3920.97,"CapPass","50% Nf: Cycle 66",66,81963,"416-12","Alloy 617",314626,"Plate"
-275.80,0.00551,"Qualified",,3921.03,"CapPass","50% Nf: Cycle 66",66,81964,"416-12","Alloy 617",314626,"Plate"
-275.96,0.00546,"Qualified",,3921.08,"CapPass","50% Nf: Cycle 66",66,81965,"416-12","Alloy 617",314626,"Plate"
-276.29,0.00541,"Qualified",,3921.12,"CapPass","50% Nf: Cycle 66",66,81966,"416-12","Alloy 617",314626,"Plate"
-276.57,0.00536,"Qualified",,3921.17,"CapPass","50% Nf: Cycle 66",66,81967,"416-12","Alloy 617",314626,"Plate"
-276.73,0.00531,"Qualified",,3921.22,"CapPass","50% Nf: Cycle 66",66,81968,"416-12","Alloy 617",314626,"Plate"
-276.91,0.00526,"Qualified",,3921.27,"CapPass","50% Nf: Cycle 66",66,81969,"416-12","Alloy 617",314626,"Plate"
-276.94,0.00521,"Qualified",,3921.32,"CapPass","50% Nf: Cycle 66",66,81970,"416-12","Alloy 617",314626,"Plate"
-276.95,0.00516,"Qualified",,3921.37,"CapPass","50% Nf: Cycle 66",66,81971,"416-12","Alloy 617",314626,"Plate"
-276.90,0.00511,"Qualified",,3921.41,"CapPass","50% Nf: Cycle 66",66,81972,"416-12","Alloy 617",314626,"Plate"
-276.80,0.00506,"Qualified",,3921.47,"CapPass","50% Nf: Cycle 66",66,81973,"416-12","Alloy 617",314626,"Plate"
-276.69,0.00501,"Qualified",,3921.52,"CapPass","50% Nf: Cycle 66",66,81974,"416-12","Alloy 617",314626,"Plate"
-276.61,0.00496,"Qualified",,3921.57,"CapPass","50% Nf: Cycle 66",66,81975,"416-12","Alloy 617",314626,"Plate"
-276.72,0.00491,"Qualified",,3921.62,"CapPass","50% Nf: Cycle 66",66,81976,"416-12","Alloy 617",314626,"Plate"
-276.96,0.00486,"Qualified",,3921.67,"CapPass","50% Nf: Cycle 66",66,81977,"416-12","Alloy 617",314626,"Plate"
-277.16,0.00481,"Qualified",,3921.72,"CapPass","50% Nf: Cycle 66",66,81978,"416-12","Alloy 617",314626,"Plate"
-277.34,0.00476,"Qualified",,3921.76,"CapPass","50% Nf: Cycle 66",66,81979,"416-12","Alloy 617",314626,"Plate"
-277.31,0.00476,"Qualified",,3921.77,"CapPass","50% Nf: Cycle 66",66,81980,"416-12","Alloy 617",314626,"Plate"
-277.31,0.00471,"Qualified",,3921.83,"CapPass","50% Nf: Cycle 66",66,81981,"416-12","Alloy 617",314626,"Plate"
-277.50,0.00466,"Qualified",,3921.88,"CapPass","50% Nf: Cycle 66",66,81982,"416-12","Alloy 617",314626,"Plate"
-277.77,0.00460,"Qualified",,3921.93,"CapPass","50% Nf: Cycle 66",66,81983,"416-12","Alloy 617",314626,"Plate"
-278.14,0.00455,"Qualified",,3921.98,"CapPass","50% Nf: Cycle 66",66,81984,"416-12","Alloy 617",314626,"Plate"
-278.51,0.00450,"Qualified",,3922.03,"CapPass","50% Nf: Cycle 66",66,81985,"416-12","Alloy 617",314626,"Plate"
-278.95,0.00445,"Qualified",,3922.08,"CapPass","50% Nf: Cycle 66",66,81986,"416-12","Alloy 617",314626,"Plate"
-279.43,0.00440,"Qualified",,3922.13,"CapPass","50% Nf: Cycle 66",66,81987,"416-12","Alloy 617",314626,"Plate"
-279.87,0.00435,"Qualified",,3922.18,"CapPass","50% Nf: Cycle 66",66,81988,"416-12","Alloy 617",314626,"Plate"
-280.36,0.00430,"Qualified",,3922.23,"CapPass","50% Nf: Cycle 66",66,81989,"416-12","Alloy 617",314626,"Plate"
-280.69,0.00425,"Qualified",,3922.27,"CapPass","50% Nf: Cycle 66",66,81990,"416-12","Alloy 617",314626,"Plate"
-280.88,0.00420,"Qualified",,3922.32,"CapPass","50% Nf: Cycle 66",66,81991,"416-12","Alloy 617",314626,"Plate"
-280.86,0.00415,"Qualified",,3922.37,"CapPass","50% Nf: Cycle 66",66,81992,"416-12","Alloy 617",314626,"Plate"
-280.74,0.00410,"Qualified",,3922.42,"CapPass","50% Nf: Cycle 66",66,81993,"416-12","Alloy 617",314626,"Plate"
-280.59,0.00405,"Qualified",,3922.47,"CapPass","50% Nf: Cycle 66",66,81994,"416-12","Alloy 617",314626,"Plate"
-280.42,0.00400,"Qualified",,3922.51,"CapPass","50% Nf: Cycle 66",66,81995,"416-12","Alloy 617",314626,"Plate"
-280.02,0.00395,"Qualified",,3922.56,"CapPass","50% Nf: Cycle 66",66,81996,"416-12","Alloy 617",314626,"Plate"
-279.56,0.00390,"Qualified",,3922.62,"CapPass","50% Nf: Cycle 66",66,81997,"416-12","Alloy 617",314626,"Plate"
-279.37,0.00385,"Qualified",,3922.67,"CapPass","50% Nf: Cycle 66",66,81998,"416-12","Alloy 617",314626,"Plate"
-279.36,0.00380,"Qualified",,3922.72,"CapPass","50% Nf: Cycle 66",66,81999,"416-12","Alloy 617",314626,"Plate"
-279.39,0.00375,"Qualified",,3922.76,"CapPass","50% Nf: Cycle 66",66,82000,"416-12","Alloy 617",314626,"Plate"
-279.41,0.00375,"Qualified",,3922.77,"CapPass","50% Nf: Cycle 66",66,82001,"416-12","Alloy 617",314626,"Plate"
-279.51,0.00369,"Qualified",,3922.82,"CapPass","50% Nf: Cycle 66",66,82002,"416-12","Alloy 617",314626,"Plate"
-279.65,0.00364,"Qualified",,3922.87,"CapPass","50% Nf: Cycle 66",66,82003,"416-12","Alloy 617",314626,"Plate"
-279.68,0.00359,"Qualified",,3922.92,"CapPass","50% Nf: Cycle 66",66,82004,"416-12","Alloy 617",314626,"Plate"
-279.83,0.00354,"Qualified",,3922.97,"CapPass","50% Nf: Cycle 66",66,82005,"416-12","Alloy 617",314626,"Plate"
-279.84,0.00349,"Qualified",,3923.02,"CapPass","50% Nf: Cycle 66",66,82006,"416-12","Alloy 617",314626,"Plate"
-279.89,0.00344,"Qualified",,3923.07,"CapPass","50% Nf: Cycle 66",66,82007,"416-12","Alloy 617",314626,"Plate"
-279.87,0.00339,"Qualified",,3923.12,"CapPass","50% Nf: Cycle 66",66,82008,"416-12","Alloy 617",314626,"Plate"
-279.75,0.00334,"Qualified",,3923.17,"CapPass","50% Nf: Cycle 66",66,82009,"416-12","Alloy 617",314626,"Plate"
-279.65,0.00329,"Qualified",,3923.22,"CapPass","50% Nf: Cycle 66",66,82010,"416-12","Alloy 617",314626,"Plate"
-279.67,0.00324,"Qualified",,3923.28,"CapPass","50% Nf: Cycle 66",66,82011,"416-12","Alloy 617",314626,"Plate"
-279.92,0.00319,"Qualified",,3923.33,"CapPass","50% Nf: Cycle 66",66,82012,"416-12","Alloy 617",314626,"Plate"
-280.25,0.00314,"Qualified",,3923.38,"CapPass","50% Nf: Cycle 66",66,82013,"416-12","Alloy 617",314626,"Plate"
-280.56,0.00309,"Qualified",,3923.43,"CapPass","50% Nf: Cycle 66",66,82014,"416-12","Alloy 617",314626,"Plate"
-280.90,0.00304,"Qualified",,3923.48,"CapPass","50% Nf: Cycle 66",66,82015,"416-12","Alloy 617",314626,"Plate"
-281.20,0.00299,"Qualified",,3923.53,"CapPass","50% Nf: Cycle 66",66,82016,"416-12","Alloy 617",314626,"Plate"
-281.51,0.00294,"Qualified",,3923.57,"CapPass","50% Nf: Cycle 66",66,82017,"416-12","Alloy 617",314626,"Plate"
-281.71,0.00289,"Qualified",,3923.63,"CapPass","50% Nf: Cycle 66",66,82018,"416-12","Alloy 617",314626,"Plate"
-281.99,0.00284,"Qualified",,3923.68,"CapPass","50% Nf: Cycle 66",66,82019,"416-12","Alloy 617",314626,"Plate"
-282.49,0.00278,"Qualified",,3923.74,"CapPass","50% Nf: Cycle 66",66,82020,"416-12","Alloy 617",314626,"Plate"
-282.80,0.00276,"Qualified",,3923.76,"CapPass","50% Nf: Cycle 66",66,82021,"416-12","Alloy 617",314626,"Plate"
-283.08,0.00273,"Qualified",,3923.79,"CapPass","50% Nf: Cycle 66",66,82022,"416-12","Alloy 617",314626,"Plate"
-283.63,0.00268,"Qualified",,3923.83,"CapPass","50% Nf: Cycle 66",66,82023,"416-12","Alloy 617",314626,"Plate"
-284.03,0.00263,"Qualified",,3923.88,"CapPass","50% Nf: Cycle 66",66,82024,"416-12","Alloy 617",314626,"Plate"
-284.26,0.00258,"Qualified",,3923.92,"CapPass","50% Nf: Cycle 66",66,82025,"416-12","Alloy 617",314626,"Plate"
-284.40,0.00253,"Qualified",,3923.97,"CapPass","50% Nf: Cycle 66",66,82026,"416-12","Alloy 617",314626,"Plate"
-284.37,0.00248,"Qualified",,3924.02,"CapPass","50% Nf: Cycle 66",66,82027,"416-12","Alloy 617",314626,"Plate"
-284.27,0.00243,"Qualified",,3924.07,"CapPass","50% Nf: Cycle 66",66,82028,"416-12","Alloy 617",314626,"Plate"
-284.06,0.00238,"Qualified",,3924.12,"CapPass","50% Nf: Cycle 66",66,82029,"416-12","Alloy 617",314626,"Plate"
-283.78,0.00233,"Qualified",,3924.17,"CapPass","50% Nf: Cycle 66",66,82030,"416-12","Alloy 617",314626,"Plate"
-283.37,0.00228,"Qualified",,3924.22,"CapPass","50% Nf: Cycle 66",66,82031,"416-12","Alloy 617",314626,"Plate"
-283.16,0.00223,"Qualified",,3924.27,"CapPass","50% Nf: Cycle 66",66,82032,"416-12","Alloy 617",314626,"Plate"
-283.06,0.00218,"Qualified",,3924.33,"CapPass","50% Nf: Cycle 66",66,82033,"416-12","Alloy 617",314626,"Plate"
-283.13,0.00213,"Qualified",,3924.38,"CapPass","50% Nf: Cycle 66",66,82034,"416-12","Alloy 617",314626,"Plate"
-283.43,0.00208,"Qualified",,3924.43,"CapPass","50% Nf: Cycle 66",66,82035,"416-12","Alloy 617",314626,"Plate"
-283.85,0.00203,"Qualified",,3924.48,"CapPass","50% Nf: Cycle 66",66,82036,"416-12","Alloy 617",314626,"Plate"
-284.27,0.00198,"Qualified",,3924.53,"CapPass","50% Nf: Cycle 66",66,82037,"416-12","Alloy 617",314626,"Plate"
-284.65,0.00192,"Qualified",,3924.58,"CapPass","50% Nf: Cycle 66",66,82038,"416-12","Alloy 617",314626,"Plate"
-285.01,0.00187,"Qualified",,3924.63,"CapPass","50% Nf: Cycle 66",66,82039,"416-12","Alloy 617",314626,"Plate"
-285.40,0.00182,"Qualified",,3924.68,"CapPass","50% Nf: Cycle 66",66,82040,"416-12","Alloy 617",314626,"Plate"
-285.63,0.00177,"Qualified",,3924.73,"CapPass","50% Nf: Cycle 66",66,82041,"416-12","Alloy 617",314626,"Plate"
-285.71,0.00174,"Qualified",,3924.76,"CapPass","50% Nf: Cycle 66",66,82042,"416-12","Alloy 617",314626,"Plate"
-285.77,0.00172,"Qualified",,3924.78,"CapPass","50% Nf: Cycle 66",66,82043,"416-12","Alloy 617",314626,"Plate"
-286.00,0.00167,"Qualified",,3924.83,"CapPass","50% Nf: Cycle 66",66,82044,"416-12","Alloy 617",314626,"Plate"
-286.16,0.00162,"Qualified",,3924.88,"CapPass","50% Nf: Cycle 66",66,82045,"416-12","Alloy 617",314626,"Plate"
-286.36,0.00157,"Qualified",,3924.93,"CapPass","50% Nf: Cycle 66",66,82046,"416-12","Alloy 617",314626,"Plate"
-286.52,0.00152,"Qualified",,3924.97,"CapPass","50% Nf: Cycle 66",66,82047,"416-12","Alloy 617",314626,"Plate"
-286.53,0.00147,"Qualified",,3925.02,"CapPass","50% Nf: Cycle 66",66,82048,"416-12","Alloy 617",314626,"Plate"
-286.57,0.00142,"Qualified",,3925.07,"CapPass","50% Nf: Cycle 66",66,82049,"416-12","Alloy 617",314626,"Plate"
-286.46,0.00137,"Qualified",,3925.12,"CapPass","50% Nf: Cycle 66",66,82050,"416-12","Alloy 617",314626,"Plate"
-286.40,0.00132,"Qualified",,3925.17,"CapPass","50% Nf: Cycle 66",66,82051,"416-12","Alloy 617",314626,"Plate"
-286.29,0.00127,"Qualified",,3925.22,"CapPass","50% Nf: Cycle 66",66,82052,"416-12","Alloy 617",314626,"Plate"
-286.02,0.00122,"Qualified",,3925.27,"CapPass","50% Nf: Cycle 66",66,82053,"416-12","Alloy 617",314626,"Plate"
-285.71,0.00117,"Qualified",,3925.31,"CapPass","50% Nf: Cycle 66",66,82054,"416-12","Alloy 617",314626,"Plate"
-285.37,0.00112,"Qualified",,3925.37,"CapPass","50% Nf: Cycle 66",66,82055,"416-12","Alloy 617",314626,"Plate"
-284.93,0.00107,"Qualified",,3925.41,"CapPass","50% Nf: Cycle 66",66,82056,"416-12","Alloy 617",314626,"Plate"
-284.39,0.00101,"Qualified",,3925.46,"CapPass","50% Nf: Cycle 66",66,82057,"416-12","Alloy 617",314626,"Plate"
-284.05,0.00096,"Qualified",,3925.51,"CapPass","50% Nf: Cycle 66",66,82058,"416-12","Alloy 617",314626,"Plate"
-283.59,0.00091,"Qualified",,3925.56,"CapPass","50% Nf: Cycle 66",66,82059,"416-12","Alloy 617",314626,"Plate"
-283.11,0.00086,"Qualified",,3925.61,"CapPass","50% Nf: Cycle 66",66,82060,"416-12","Alloy 617",314626,"Plate"
-282.74,0.00081,"Qualified",,3925.67,"CapPass","50% Nf: Cycle 66",66,82061,"416-12","Alloy 617",314626,"Plate"
-282.46,0.00076,"Qualified",,3925.72,"CapPass","50% Nf: Cycle 66",66,82062,"416-12","Alloy 617",314626,"Plate"
-282.49,0.00072,"Qualified",,3925.76,"CapPass","50% Nf: Cycle 66",66,82063,"416-12","Alloy 617",314626,"Plate"
-282.52,0.00071,"Qualified",,3925.77,"CapPass","50% Nf: Cycle 66",66,82064,"416-12","Alloy 617",314626,"Plate"
-282.61,0.00066,"Qualified",,3925.82,"CapPass","50% Nf: Cycle 66",66,82065,"416-12","Alloy 617",314626,"Plate"
-282.74,0.00061,"Qualified",,3925.87,"CapPass","50% Nf: Cycle 66",66,82066,"416-12","Alloy 617",314626,"Plate"
-282.82,0.00056,"Qualified",,3925.93,"CapPass","50% Nf: Cycle 66",66,82067,"416-12","Alloy 617",314626,"Plate"
-283.15,0.00051,"Qualified",,3925.98,"CapPass","50% Nf: Cycle 66",66,82068,"416-12","Alloy 617",314626,"Plate"
-283.54,0.00046,"Qualified",,3926.03,"CapPass","50% Nf: Cycle 66",66,82069,"416-12","Alloy 617",314626,"Plate"
-283.94,0.00041,"Qualified",,3926.07,"CapPass","50% Nf: Cycle 66",66,82070,"416-12","Alloy 617",314626,"Plate"
-284.17,0.00036,"Qualified",,3926.12,"CapPass","50% Nf: Cycle 66",66,82071,"416-12","Alloy 617",314626,"Plate"
-284.22,0.00031,"Qualified",,3926.17,"CapPass","50% Nf: Cycle 66",66,82072,"416-12","Alloy 617",314626,"Plate"
-284.25,0.00026,"Qualified",,3926.22,"CapPass","50% Nf: Cycle 66",66,82073,"416-12","Alloy 617",314626,"Plate"
-284.12,0.00021,"Qualified",,3926.27,"CapPass","50% Nf: Cycle 66",66,82074,"416-12","Alloy 617",314626,"Plate"
-284.04,0.00016,"Qualified",,3926.32,"CapPass","50% Nf: Cycle 66",66,82075,"416-12","Alloy 617",314626,"Plate"
-283.84,0.00011,"Qualified",,3926.37,"CapPass","50% Nf: Cycle 66",66,82076,"416-12","Alloy 617",314626,"Plate"
-283.69,0.00006,"Qualified",,3926.42,"CapPass","50% Nf: Cycle 66",66,82077,"416-12","Alloy 617",314626,"Plate"
