Repository: js-molina/fatigue-A617

File: data/850C/Strain rate 0.001/3.0% strain/HTM_A19_Cycles_41614.csv (part 22 of 30)
"Stress Mpa","Strain","Qual State","Qual Exceptions","Elapsed Time Sec","Data State","Cycle Label","Cycle","Count","Sample","Alloy","Heat","Material_Form"
-267.56,0.00742,"Qualified",,4459.28,"CapPass","50% Nf: Cycle 75",75,93224,"416-14","Alloy 617",314626,"Plate"
-267.96,0.00737,"Qualified",,4459.33,"CapPass","50% Nf: Cycle 75",75,93225,"416-14","Alloy 617",314626,"Plate"
-268.36,0.00732,"Qualified",,4459.37,"CapPass","50% Nf: Cycle 75",75,93226,"416-14","Alloy 617",314626,"Plate"
-268.71,0.00727,"Qualified",,4459.42,"CapPass","50% Nf: Cycle 75",75,93227,"416-14","Alloy 617",314626,"Plate"
-269.10,0.00722,"Qualified",,4459.48,"CapPass","50% Nf: Cycle 75",75,93228,"416-14","Alloy 617",314626,"Plate"
-269.46,0.00717,"Qualified",,4459.52,"CapPass","50% Nf: Cycle 75",75,93229,"416-14","Alloy 617",314626,"Plate"
-269.77,0.00712,"Qualified",,4459.57,"CapPass","50% Nf: Cycle 75",75,93230,"416-14","Alloy 617",314626,"Plate"
-270.04,0.00707,"Qualified",,4459.61,"CapPass","50% Nf: Cycle 75",75,93231,"416-14","Alloy 617",314626,"Plate"
-270.27,0.00702,"Qualified",,4459.66,"CapPass","50% Nf: Cycle 75",75,93232,"416-14","Alloy 617",314626,"Plate"
-270.47,0.00697,"Qualified",,4459.71,"CapPass","50% Nf: Cycle 75",75,93233,"416-14","Alloy 617",314626,"Plate"
-270.53,0.00692,"Qualified",,4459.75,"CapPass","50% Nf: Cycle 75",75,93234,"416-14","Alloy 617",314626,"Plate"
-270.38,0.00687,"Qualified",,4459.79,"CapPass","50% Nf: Cycle 75",75,93235,"416-14","Alloy 617",314626,"Plate"
-270.32,0.00687,"Qualified",,4459.80,"CapPass","50% Nf: Cycle 75",75,93236,"416-14","Alloy 617",314626,"Plate"
-269.82,0.00682,"Qualified",,4459.85,"CapPass","50% Nf: Cycle 75",75,93237,"416-14","Alloy 617",314626,"Plate"
-269.34,0.00677,"Qualified",,4459.91,"CapPass","50% Nf: Cycle 75",75,93238,"416-14","Alloy 617",314626,"Plate"
-268.99,0.00671,"Qualified",,4459.96,"CapPass","50% Nf: Cycle 75",75,93239,"416-14","Alloy 617",314626,"Plate"
-268.97,0.00666,"Qualified",,4460.02,"CapPass","50% Nf: Cycle 75",75,93240,"416-14","Alloy 617",314626,"Plate"
-269.36,0.00661,"Qualified",,4460.07,"CapPass","50% Nf: Cycle 75",75,93241,"416-14","Alloy 617",314626,"Plate"
-270.15,0.00656,"Qualified",,4460.12,"CapPass","50% Nf: Cycle 75",75,93242,"416-14","Alloy 617",314626,"Plate"
-270.90,0.00651,"Qualified",,4460.17,"CapPass","50% Nf: Cycle 75",75,93243,"416-14","Alloy 617",314626,"Plate"
-271.53,0.00646,"Qualified",,4460.22,"CapPass","50% Nf: Cycle 75",75,93244,"416-14","Alloy 617",314626,"Plate"
-272.06,0.00641,"Qualified",,4460.27,"CapPass","50% Nf: Cycle 75",75,93245,"416-14","Alloy 617",314626,"Plate"
-272.50,0.00636,"Qualified",,4460.32,"CapPass","50% Nf: Cycle 75",75,93246,"416-14","Alloy 617",314626,"Plate"
-272.88,0.00631,"Qualified",,4460.36,"CapPass","50% Nf: Cycle 75",75,93247,"416-14","Alloy 617",314626,"Plate"
-273.10,0.00626,"Qualified",,4460.42,"CapPass","50% Nf: Cycle 75",75,93248,"416-14","Alloy 617",314626,"Plate"
-273.27,0.00621,"Qualified",,4460.46,"CapPass","50% Nf: Cycle 75",75,93249,"416-14","Alloy 617",314626,"Plate"
-273.47,0.00616,"Qualified",,4460.51,"CapPass","50% Nf: Cycle 75",75,93250,"416-14","Alloy 617",314626,"Plate"
-273.54,0.00611,"Qualified",,4460.56,"CapPass","50% Nf: Cycle 75",75,93251,"416-14","Alloy 617",314626,"Plate"
-273.54,0.00606,"Qualified",,4460.61,"CapPass","50% Nf: Cycle 75",75,93252,"416-14","Alloy 617",314626,"Plate"
-273.42,0.00601,"Qualified",,4460.65,"CapPass","50% Nf: Cycle 75",75,93253,"416-14","Alloy 617",314626,"Plate"
-273.27,0.00596,"Qualified",,4460.70,"CapPass","50% Nf: Cycle 75",75,93254,"416-14","Alloy 617",314626,"Plate"
-273.00,0.00591,"Qualified",,4460.75,"CapPass","50% Nf: Cycle 75",75,93255,"416-14","Alloy 617",314626,"Plate"
-272.80,0.00587,"Qualified",,4460.79,"CapPass","50% Nf: Cycle 75",75,93256,"416-14","Alloy 617",314626,"Plate"
-272.77,0.00585,"Qualified",,4460.81,"CapPass","50% Nf: Cycle 75",75,93257,"416-14","Alloy 617",314626,"Plate"
-272.71,0.00580,"Qualified",,4460.86,"CapPass","50% Nf: Cycle 75",75,93258,"416-14","Alloy 617",314626,"Plate"
-272.73,0.00575,"Qualified",,4460.92,"CapPass","50% Nf: Cycle 75",75,93259,"416-14","Alloy 617",314626,"Plate"
-272.86,0.00570,"Qualified",,4460.97,"CapPass","50% Nf: Cycle 75",75,93260,"416-14","Alloy 617",314626,"Plate"
-273.17,0.00565,"Qualified",,4461.02,"CapPass","50% Nf: Cycle 75",75,93261,"416-14","Alloy 617",314626,"Plate"
-273.54,0.00560,"Qualified",,4461.07,"CapPass","50% Nf: Cycle 75",75,93262,"416-14","Alloy 617",314626,"Plate"
-273.90,0.00555,"Qualified",,4461.11,"CapPass","50% Nf: Cycle 75",75,93263,"416-14","Alloy 617",314626,"Plate"
-274.22,0.00550,"Qualified",,4461.16,"CapPass","50% Nf: Cycle 75",75,93264,"416-14","Alloy 617",314626,"Plate"
-274.53,0.00545,"Qualified",,4461.21,"CapPass","50% Nf: Cycle 75",75,93265,"416-14","Alloy 617",314626,"Plate"
-274.75,0.00540,"Qualified",,4461.26,"CapPass","50% Nf: Cycle 75",75,93266,"416-14","Alloy 617",314626,"Plate"
-274.98,0.00535,"Qualified",,4461.31,"CapPass","50% Nf: Cycle 75",75,93267,"416-14","Alloy 617",314626,"Plate"
-275.20,0.00530,"Qualified",,4461.36,"CapPass","50% Nf: Cycle 75",75,93268,"416-14","Alloy 617",314626,"Plate"
-275.33,0.00525,"Qualified",,4461.41,"CapPass","50% Nf: Cycle 75",75,93269,"416-14","Alloy 617",314626,"Plate"
-275.41,0.00520,"Qualified",,4461.46,"CapPass","50% Nf: Cycle 75",75,93270,"416-14","Alloy 617",314626,"Plate"
-275.47,0.00515,"Qualified",,4461.51,"CapPass","50% Nf: Cycle 75",75,93271,"416-14","Alloy 617",314626,"Plate"
-275.49,0.00510,"Qualified",,4461.56,"CapPass","50% Nf: Cycle 75",75,93272,"416-14","Alloy 617",314626,"Plate"
-275.51,0.00505,"Qualified",,4461.61,"CapPass","50% Nf: Cycle 75",75,93273,"416-14","Alloy 617",314626,"Plate"
-275.62,0.00500,"Qualified",,4461.67,"CapPass","50% Nf: Cycle 75",75,93274,"416-14","Alloy 617",314626,"Plate"
-275.71,0.00494,"Qualified",,4461.72,"CapPass","50% Nf: Cycle 75",75,93275,"416-14","Alloy 617",314626,"Plate"
-275.89,0.00489,"Qualified",,4461.77,"CapPass","50% Nf: Cycle 75",75,93276,"416-14","Alloy 617",314626,"Plate"
-275.93,0.00487,"Qualified",,4461.79,"CapPass","50% Nf: Cycle 75",75,93277,"416-14","Alloy 617",314626,"Plate"
-276.01,0.00484,"Qualified",,4461.83,"CapPass","50% Nf: Cycle 75",75,93278,"416-14","Alloy 617",314626,"Plate"
-276.19,0.00479,"Qualified",,4461.88,"CapPass","50% Nf: Cycle 75",75,93279,"416-14","Alloy 617",314626,"Plate"
-276.44,0.00474,"Qualified",,4461.93,"CapPass","50% Nf: Cycle 75",75,93280,"416-14","Alloy 617",314626,"Plate"
-276.71,0.00469,"Qualified",,4461.98,"CapPass","50% Nf: Cycle 75",75,93281,"416-14","Alloy 617",314626,"Plate"
-277.09,0.00464,"Qualified",,4462.03,"CapPass","50% Nf: Cycle 75",75,93282,"416-14","Alloy 617",314626,"Plate"
-277.55,0.00459,"Qualified",,4462.08,"CapPass","50% Nf: Cycle 75",75,93283,"416-14","Alloy 617",314626,"Plate"
-278.09,0.00454,"Qualified",,4462.13,"CapPass","50% Nf: Cycle 75",75,93284,"416-14","Alloy 617",314626,"Plate"
-278.72,0.00449,"Qualified",,4462.18,"CapPass","50% Nf: Cycle 75",75,93285,"416-14","Alloy 617",314626,"Plate"
-279.50,0.00444,"Qualified",,4462.23,"CapPass","50% Nf: Cycle 75",75,93286,"416-14","Alloy 617",314626,"Plate"
-280.12,0.00439,"Qualified",,4462.27,"CapPass","50% Nf: Cycle 75",75,93287,"416-14","Alloy 617",314626,"Plate"
-280.57,0.00434,"Qualified",,4462.32,"CapPass","50% Nf: Cycle 75",75,93288,"416-14","Alloy 617",314626,"Plate"
-280.87,0.00429,"Qualified",,4462.37,"CapPass","50% Nf: Cycle 75",75,93289,"416-14","Alloy 617",314626,"Plate"
-281.05,0.00424,"Qualified",,4462.42,"CapPass","50% Nf: Cycle 75",75,93290,"416-14","Alloy 617",314626,"Plate"
-281.11,0.00419,"Qualified",,4462.47,"CapPass","50% Nf: Cycle 75",75,93291,"416-14","Alloy 617",314626,"Plate"
-281.14,0.00414,"Qualified",,4462.52,"CapPass","50% Nf: Cycle 75",75,93292,"416-14","Alloy 617",314626,"Plate"
-281.25,0.00409,"Qualified",,4462.57,"CapPass","50% Nf: Cycle 75",75,93293,"416-14","Alloy 617",314626,"Plate"
-281.31,0.00404,"Qualified",,4462.62,"CapPass","50% Nf: Cycle 75",75,93294,"416-14","Alloy 617",314626,"Plate"
-281.41,0.00399,"Qualified",,4462.67,"CapPass","50% Nf: Cycle 75",75,93295,"416-14","Alloy 617",314626,"Plate"
-281.49,0.00394,"Qualified",,4462.72,"CapPass","50% Nf: Cycle 75",75,93296,"416-14","Alloy 617",314626,"Plate"
-281.58,0.00389,"Qualified",,4462.77,"CapPass","50% Nf: Cycle 75",75,93297,"416-14","Alloy 617",314626,"Plate"
-281.64,0.00386,"Qualified",,4462.79,"CapPass","50% Nf: Cycle 75",75,93298,"416-14","Alloy 617",314626,"Plate"
-281.73,0.00383,"Qualified",,4462.82,"CapPass","50% Nf: Cycle 75",75,93299,"416-14","Alloy 617",314626,"Plate"
-281.84,0.00378,"Qualified",,4462.87,"CapPass","50% Nf: Cycle 75",75,93300,"416-14","Alloy 617",314626,"Plate"
-281.90,0.00373,"Qualified",,4462.91,"CapPass","50% Nf: Cycle 75",75,93301,"416-14","Alloy 617",314626,"Plate"
-281.97,0.00368,"Qualified",,4462.96,"CapPass","50% Nf: Cycle 75",75,93302,"416-14","Alloy 617",314626,"Plate"
-282.04,0.00363,"Qualified",,4463.01,"CapPass","50% Nf: Cycle 75",75,93303,"416-14","Alloy 617",314626,"Plate"
-282.10,0.00358,"Qualified",,4463.06,"CapPass","50% Nf: Cycle 75",75,93304,"416-14","Alloy 617",314626,"Plate"
-282.12,0.00353,"Qualified",,4463.11,"CapPass","50% Nf: Cycle 75",75,93305,"416-14","Alloy 617",314626,"Plate"
-282.16,0.00348,"Qualified",,4463.17,"CapPass","50% Nf: Cycle 75",75,93306,"416-14","Alloy 617",314626,"Plate"
-282.22,0.00343,"Qualified",,4463.22,"CapPass","50% Nf: Cycle 75",75,93307,"416-14","Alloy 617",314626,"Plate"
-282.26,0.00338,"Qualified",,4463.27,"CapPass","50% Nf: Cycle 75",75,93308,"416-14","Alloy 617",314626,"Plate"
-282.35,0.00333,"Qualified",,4463.32,"CapPass","50% Nf: Cycle 75",75,93309,"416-14","Alloy 617",314626,"Plate"
-282.39,0.00328,"Qualified",,4463.37,"CapPass","50% Nf: Cycle 75",75,93310,"416-14","Alloy 617",314626,"Plate"
-282.46,0.00323,"Qualified",,4463.42,"CapPass","50% Nf: Cycle 75",75,93311,"416-14","Alloy 617",314626,"Plate"
-282.49,0.00318,"Qualified",,4463.47,"CapPass","50% Nf: Cycle 75",75,93312,"416-14","Alloy 617",314626,"Plate"
-282.53,0.00313,"Qualified",,4463.51,"CapPass","50% Nf: Cycle 75",75,93313,"416-14","Alloy 617",314626,"Plate"
-282.63,0.00308,"Qualified",,4463.56,"CapPass","50% Nf: Cycle 75",75,93314,"416-14","Alloy 617",314626,"Plate"
-282.68,0.00303,"Qualified",,4463.61,"CapPass","50% Nf: Cycle 75",75,93315,"416-14","Alloy 617",314626,"Plate"
-282.66,0.00298,"Qualified",,4463.66,"CapPass","50% Nf: Cycle 75",75,93316,"416-14","Alloy 617",314626,"Plate"
-282.65,0.00293,"Qualified",,4463.71,"CapPass","50% Nf: Cycle 75",75,93317,"416-14","Alloy 617",314626,"Plate"
-282.62,0.00288,"Qualified",,4463.76,"CapPass","50% Nf: Cycle 75",75,93318,"416-14","Alloy 617",314626,"Plate"
-282.58,0.00284,"Qualified",,4463.79,"CapPass","50% Nf: Cycle 75",75,93319,"416-14","Alloy 617",314626,"Plate"
-282.54,0.00283,"Qualified",,4463.80,"CapPass","50% Nf: Cycle 75",75,93320,"416-14","Alloy 617",314626,"Plate"
-282.47,0.00277,"Qualified",,4463.85,"CapPass","50% Nf: Cycle 75",75,93321,"416-14","Alloy 617",314626,"Plate"
-282.41,0.00272,"Qualified",,4463.90,"CapPass","50% Nf: Cycle 75",75,93322,"416-14","Alloy 617",314626,"Plate"
-282.31,0.00267,"Qualified",,4463.95,"CapPass","50% Nf: Cycle 75",75,93323,"416-14","Alloy 617",314626,"Plate"
-282.16,0.00262,"Qualified",,4464.00,"CapPass","50% Nf: Cycle 75",75,93324,"416-14","Alloy 617",314626,"Plate"
-281.93,0.00257,"Qualified",,4464.05,"CapPass","50% Nf: Cycle 75",75,93325,"416-14","Alloy 617",314626,"Plate"
-281.36,0.00252,"Qualified",,4464.10,"CapPass","50% Nf: Cycle 75",75,93326,"416-14","Alloy 617",314626,"Plate"
-280.67,0.00247,"Qualified",,4464.15,"CapPass","50% Nf: Cycle 75",75,93327,"416-14","Alloy 617",314626,"Plate"
-280.14,0.00242,"Qualified",,4464.21,"CapPass","50% Nf: Cycle 75",75,93328,"416-14","Alloy 617",314626,"Plate"
-279.81,0.00237,"Qualified",,4464.26,"CapPass","50% Nf: Cycle 75",75,93329,"416-14","Alloy 617",314626,"Plate"
-279.53,0.00232,"Qualified",,4464.31,"CapPass","50% Nf: Cycle 75",75,93330,"416-14","Alloy 617",314626,"Plate"
-279.30,0.00227,"Qualified",,4464.36,"CapPass","50% Nf: Cycle 75",75,93331,"416-14","Alloy 617",314626,"Plate"
-279.13,0.00222,"Qualified",,4464.41,"CapPass","50% Nf: Cycle 75",75,93332,"416-14","Alloy 617",314626,"Plate"
-279.14,0.00217,"Qualified",,4464.46,"CapPass","50% Nf: Cycle 75",75,93333,"416-14","Alloy 617",314626,"Plate"
-279.40,0.00212,"Qualified",,4464.51,"CapPass","50% Nf: Cycle 75",75,93334,"416-14","Alloy 617",314626,"Plate"
-279.72,0.00207,"Qualified",,4464.56,"CapPass","50% Nf: Cycle 75",75,93335,"416-14","Alloy 617",314626,"Plate"
-280.04,0.00202,"Qualified",,4464.61,"CapPass","50% Nf: Cycle 75",75,93336,"416-14","Alloy 617",314626,"Plate"
-280.22,0.00197,"Qualified",,4464.66,"CapPass","50% Nf: Cycle 75",75,93337,"416-14","Alloy 617",314626,"Plate"
-280.34,0.00192,"Qualified",,4464.71,"CapPass","50% Nf: Cycle 75",75,93338,"416-14","Alloy 617",314626,"Plate"
-280.43,0.00187,"Qualified",,4464.76,"CapPass","50% Nf: Cycle 75",75,93339,"416-14","Alloy 617",314626,"Plate"
-280.49,0.00184,"Qualified",,4464.79,"CapPass","50% Nf: Cycle 75",75,93340,"416-14","Alloy 617",314626,"Plate"
-280.53,0.00182,"Qualified",,4464.81,"CapPass","50% Nf: Cycle 75",75,93341,"416-14","Alloy 617",314626,"Plate"
-280.72,0.00177,"Qualified",,4464.87,"CapPass","50% Nf: Cycle 75",75,93342,"416-14","Alloy 617",314626,"Plate"
-281.07,0.00172,"Qualified",,4464.92,"CapPass","50% Nf: Cycle 75",75,93343,"416-14","Alloy 617",314626,"Plate"
-281.43,0.00166,"Qualified",,4464.97,"CapPass","50% Nf: Cycle 75",75,93344,"416-14","Alloy 617",314626,"Plate"
-281.79,0.00161,"Qualified",,4465.01,"CapPass","50% Nf: Cycle 75",75,93345,"416-14","Alloy 617",314626,"Plate"
-282.07,0.00156,"Qualified",,4465.06,"CapPass","50% Nf: Cycle 75",75,93346,"416-14","Alloy 617",314626,"Plate"
-282.24,0.00151,"Qualified",,4465.11,"CapPass","50% Nf: Cycle 75",75,93347,"416-14","Alloy 617",314626,"Plate"
-282.30,0.00146,"Qualified",,4465.16,"CapPass","50% Nf: Cycle 75",75,93348,"416-14","Alloy 617",314626,"Plate"
-282.36,0.00141,"Qualified",,4465.21,"CapPass","50% Nf: Cycle 75",75,93349,"416-14","Alloy 617",314626,"Plate"
-282.40,0.00136,"Qualified",,4465.26,"CapPass","50% Nf: Cycle 75",75,93350,"416-14","Alloy 617",314626,"Plate"
-282.41,0.00131,"Qualified",,4465.31,"CapPass","50% Nf: Cycle 75",75,93351,"416-14","Alloy 617",314626,"Plate"
-282.47,0.00126,"Qualified",,4465.36,"CapPass","50% Nf: Cycle 75",75,93352,"416-14","Alloy 617",314626,"Plate"
-282.47,0.00121,"Qualified",,4465.41,"CapPass","50% Nf: Cycle 75",75,93353,"416-14","Alloy 617",314626,"Plate"
-282.53,0.00116,"Qualified",,4465.46,"CapPass","50% Nf: Cycle 75",75,93354,"416-14","Alloy 617",314626,"Plate"
-282.58,0.00111,"Qualified",,4465.51,"CapPass","50% Nf: Cycle 75",75,93355,"416-14","Alloy 617",314626,"Plate"
-282.57,0.00106,"Qualified",,4465.56,"CapPass","50% Nf: Cycle 75",75,93356,"416-14","Alloy 617",314626,"Plate"
-282.59,0.00101,"Qualified",,4465.61,"CapPass","50% Nf: Cycle 75",75,93357,"416-14","Alloy 617",314626,"Plate"
-282.60,0.00096,"Qualified",,4465.65,"CapPass","50% Nf: Cycle 75",75,93358,"416-14","Alloy 617",314626,"Plate"
-282.56,0.00091,"Qualified",,4465.71,"CapPass","50% Nf: Cycle 75",75,93359,"416-14","Alloy 617",314626,"Plate"
-282.51,0.00086,"Qualified",,4465.75,"CapPass","50% Nf: Cycle 75",75,93360,"416-14","Alloy 617",314626,"Plate"
-282.48,0.00082,"Qualified",,4465.79,"CapPass","50% Nf: Cycle 75",75,93361,"416-14","Alloy 617",314626,"Plate"
-282.48,0.00081,"Qualified",,4465.80,"CapPass","50% Nf: Cycle 75",75,93362,"416-14","Alloy 617",314626,"Plate"
-282.45,0.00076,"Qualified",,4465.86,"CapPass","50% Nf: Cycle 75",75,93363,"416-14","Alloy 617",314626,"Plate"
-282.44,0.00071,"Qualified",,4465.91,"CapPass","50% Nf: Cycle 75",75,93364,"416-14","Alloy 617",314626,"Plate"
-282.45,0.00065,"Qualified",,4465.96,"CapPass","50% Nf: Cycle 75",75,93365,"416-14","Alloy 617",314626,"Plate"
-282.46,0.00060,"Qualified",,4466.01,"CapPass","50% Nf: Cycle 75",75,93366,"416-14","Alloy 617",314626,"Plate"
-282.48,0.00055,"Qualified",,4466.07,"CapPass","50% Nf: Cycle 75",75,93367,"416-14","Alloy 617",314626,"Plate"
-282.53,0.00050,"Qualified",,4466.12,"CapPass","50% Nf: Cycle 75",75,93368,"416-14","Alloy 617",314626,"Plate"
-282.62,0.00045,"Qualified",,4466.17,"CapPass","50% Nf: Cycle 75",75,93369,"416-14","Alloy 617",314626,"Plate"
-282.72,0.00040,"Qualified",,4466.23,"CapPass","50% Nf: Cycle 75",75,93370,"416-14","Alloy 617",314626,"Plate"
-282.94,0.00035,"Qualified",,4466.28,"CapPass","50% Nf: Cycle 75",75,93371,"416-14","Alloy 617",314626,"Plate"
-283.21,0.00030,"Qualified",,4466.33,"CapPass","50% Nf: Cycle 75",75,93372,"416-14","Alloy 617",314626,"Plate"
-283.72,0.00025,"Qualified",,4466.38,"CapPass","50% Nf: Cycle 75",75,93373,"416-14","Alloy 617",314626,"Plate"
-284.20,0.00020,"Qualified",,4466.42,"CapPass","50% Nf: Cycle 75",75,93374,"416-14","Alloy 617",314626,"Plate"
-284.60,0.00015,"Qualified",,4466.47,"CapPass","50% Nf: Cycle 75",75,93375,"416-14","Alloy 617",314626,"Plate"
-284.95,0.00010,"Qualified",,4466.52,"CapPass","50% Nf: Cycle 75",75,93376,"416-14","Alloy 617",314626,"Plate"
-285.26,0.00005,"Qualified",,4466.57,"CapPass","50% Nf: Cycle 75",75,93377,"416-14","Alloy 617",314626,"Plate"
-285.51,-0.00000,"Qualified",,4466.62,"CapPass","50% Nf: Cycle 75",75,93378,"416-14","Alloy 617",314626,"Plate"
-285.71,-0.00005,"Qualified",,4466.67,"CapPass","50% Nf: Cycle 75",75,93379,"416-14","Alloy 617",314626,"Plate"
-285.88,-0.00010,"Qualified",,4466.71,"CapPass","50% Nf: Cycle 75",75,93380,"416-14","Alloy 617",314626,"Plate"
-286.03,-0.00016,"Qualified",,4466.76,"CapPass","50% Nf: Cycle 75",75,93381,"416-14","Alloy 617",314626,"Plate"
-286.10,-0.00019,"Qualified",,4466.79,"CapPass","50% Nf: Cycle 75",75,93382,"416-14","Alloy 617",314626,"Plate"
-286.16,-0.00021,"Qualified",,4466.81,"CapPass","50% Nf: Cycle 75",75,93383,"416-14","Alloy 617",314626,"Plate"
-286.22,-0.00026,"Qualified",,4466.86,"CapPass","50% Nf: Cycle 75",75,93384,"416-14","Alloy 617",314626,"Plate"
-286.27,-0.00031,"Qualified",,4466.91,"CapPass","50% Nf: Cycle 75",75,93385,"416-14","Alloy 617",314626,"Plate"
-286.20,-0.00036,"Qualified",,4466.96,"CapPass","50% Nf: Cycle 75",75,93386,"416-14","Alloy 617",314626,"Plate"
-285.84,-0.00041,"Qualified",,4467.00,"CapPass","50% Nf: Cycle 75",75,93387,"416-14","Alloy 617",314626,"Plate"
-285.23,-0.00046,"Qualified",,4467.06,"CapPass","50% Nf: Cycle 75",75,93388,"416-14","Alloy 617",314626,"Plate"
-284.73,-0.00051,"Qualified",,4467.11,"CapPass","50% Nf: Cycle 75",75,93389,"416-14","Alloy 617",314626,"Plate"
-284.49,-0.00056,"Qualified",,4467.17,"CapPass","50% Nf: Cycle 75",75,93390,"416-14","Alloy 617",314626,"Plate"
-284.45,-0.00061,"Qualified",,4467.22,"CapPass","50% Nf: Cycle 75",75,93391,"416-14","Alloy 617",314626,"Plate"
-284.61,-0.00066,"Qualified",,4467.27,"CapPass","50% Nf: Cycle 75",75,93392,"416-14","Alloy 617",314626,"Plate"
-284.92,-0.00071,"Qualified",,4467.32,"CapPass","50% Nf: Cycle 75",75,93393,"416-14","Alloy 617",314626,"Plate"
-285.17,-0.00076,"Qualified",,4467.37,"CapPass","50% Nf: Cycle 75",75,93394,"416-14","Alloy 617",314626,"Plate"
-285.40,-0.00081,"Qualified",,4467.42,"CapPass","50% Nf: Cycle 75",75,93395,"416-14","Alloy 617",314626,"Plate"
-285.70,-0.00086,"Qualified",,4467.47,"CapPass","50% Nf: Cycle 75",75,93396,"416-14","Alloy 617",314626,"Plate"
-285.94,-0.00091,"Qualified",,4467.52,"CapPass","50% Nf: Cycle 75",75,93397,"416-14","Alloy 617",314626,"Plate"
-286.18,-0.00096,"Qualified",,4467.57,"CapPass","50% Nf: Cycle 75",75,93398,"416-14","Alloy 617",314626,"Plate"
-286.33,-0.00101,"Qualified",,4467.62,"CapPass","50% Nf: Cycle 75",75,93399,"416-14","Alloy 617",314626,"Plate"
-286.51,-0.00106,"Qualified",,4467.67,"CapPass","50% Nf: Cycle 75",75,93400,"416-14","Alloy 617",314626,"Plate"
-286.60,-0.00111,"Qualified",,4467.72,"CapPass","50% Nf: Cycle 75",75,93401,"416-14","Alloy 617",314626,"Plate"
-286.68,-0.00117,"Qualified",,4467.77,"CapPass","50% Nf: Cycle 75",75,93402,"416-14","Alloy 617",314626,"Plate"
-286.75,-0.00119,"Qualified",,4467.79,"CapPass","50% Nf: Cycle 75",75,93403,"416-14","Alloy 617",314626,"Plate"
-286.78,-0.00122,"Qualified",,4467.82,"CapPass","50% Nf: Cycle 75",75,93404,"416-14","Alloy 617",314626,"Plate"
-286.93,-0.00127,"Qualified",,4467.88,"CapPass","50% Nf: Cycle 75",75,93405,"416-14","Alloy 617",314626,"Plate"
-287.03,-0.00132,"Qualified",,4467.93,"CapPass","50% Nf: Cycle 75",75,93406,"416-14","Alloy 617",314626,"Plate"
-287.15,-0.00137,"Qualified",,4467.98,"CapPass","50% Nf: Cycle 75",75,93407,"416-14","Alloy 617",314626,"Plate"
-287.26,-0.00142,"Qualified",,4468.02,"CapPass","50% Nf: Cycle 75",75,93408,"416-14","Alloy 617",314626,"Plate"
-287.33,-0.00147,"Qualified",,4468.07,"CapPass","50% Nf: Cycle 75",75,93409,"416-14","Alloy 617",314626,"Plate"
-287.31,-0.00152,"Qualified",,4468.11,"CapPass","50% Nf: Cycle 75",75,93410,"416-14","Alloy 617",314626,"Plate"
-287.17,-0.00157,"Qualified",,4468.16,"CapPass","50% Nf: Cycle 75",75,93411,"416-14","Alloy 617",314626,"Plate"
-286.99,-0.00162,"Qualified",,4468.21,"CapPass","50% Nf: Cycle 75",75,93412,"416-14","Alloy 617",314626,"Plate"
-286.61,-0.00167,"Qualified",,4468.26,"CapPass","50% Nf: Cycle 75",75,93413,"416-14","Alloy 617",314626,"Plate"
-286.07,-0.00172,"Qualified",,4468.31,"CapPass","50% Nf: Cycle 75",75,93414,"416-14","Alloy 617",314626,"Plate"
-285.53,-0.00177,"Qualified",,4468.36,"CapPass","50% Nf: Cycle 75",75,93415,"416-14","Alloy 617",314626,"Plate"
-285.19,-0.00182,"Qualified",,4468.41,"CapPass","50% Nf: Cycle 75",75,93416,"416-14","Alloy 617",314626,"Plate"
-284.93,-0.00187,"Qualified",,4468.47,"CapPass","50% Nf: Cycle 75",75,93417,"416-14","Alloy 617",314626,"Plate"
-284.71,-0.00192,"Qualified",,4468.52,"CapPass","50% Nf: Cycle 75",75,93418,"416-14","Alloy 617",314626,"Plate"
-284.58,-0.00197,"Qualified",,4468.57,"CapPass","50% Nf: Cycle 75",75,93419,"416-14","Alloy 617",314626,"Plate"
-284.43,-0.00202,"Qualified",,4468.62,"CapPass","50% Nf: Cycle 75",75,93420,"416-14","Alloy 617",314626,"Plate"
-284.36,-0.00207,"Qualified",,4468.67,"CapPass","50% Nf: Cycle 75",75,93421,"416-14","Alloy 617",314626,"Plate"
-284.30,-0.00212,"Qualified",,4468.72,"CapPass","50% Nf: Cycle 75",75,93422,"416-14","Alloy 617",314626,"Plate"
-284.30,-0.00217,"Qualified",,4468.78,"CapPass","50% Nf: Cycle 75",75,93423,"416-14","Alloy 617",314626,"Plate"
-284.30,-0.00219,"Qualified",,4468.79,"CapPass","50% Nf: Cycle 75",75,93424,"416-14","Alloy 617",314626,"Plate"
-284.27,-0.00223,"Qualified",,4468.83,"CapPass","50% Nf: Cycle 75",75,93425,"416-14","Alloy 617",314626,"Plate"
-284.34,-0.00228,"Qualified",,4468.88,"CapPass","50% Nf: Cycle 75",75,93426,"416-14","Alloy 617",314626,"Plate"
-284.52,-0.00233,"Qualified",,4468.93,"CapPass","50% Nf: Cycle 75",75,93427,"416-14","Alloy 617",314626,"Plate"
-284.85,-0.00238,"Qualified",,4468.98,"CapPass","50% Nf: Cycle 75",75,93428,"416-14","Alloy 617",314626,"Plate"
-285.20,-0.00243,"Qualified",,4469.03,"CapPass","50% Nf: Cycle 75",75,93429,"416-14","Alloy 617",314626,"Plate"
-285.57,-0.00248,"Qualified",,4469.08,"CapPass","50% Nf: Cycle 75",75,93430,"416-14","Alloy 617",314626,"Plate"
-285.92,-0.00253,"Qualified",,4469.13,"CapPass","50% Nf: Cycle 75",75,93431,"416-14","Alloy 617",314626,"Plate"
-286.28,-0.00258,"Qualified",,4469.18,"CapPass","50% Nf: Cycle 75",75,93432,"416-14","Alloy 617",314626,"Plate"
-286.59,-0.00263,"Qualified",,4469.23,"CapPass","50% Nf: Cycle 75",75,93433,"416-14","Alloy 617",314626,"Plate"
-286.91,-0.00268,"Qualified",,4469.28,"CapPass","50% Nf: Cycle 75",75,93434,"416-14","Alloy 617",314626,"Plate"
-287.20,-0.00273,"Qualified",,4469.33,"CapPass","50% Nf: Cycle 75",75,93435,"416-14","Alloy 617",314626,"Plate"
-287.52,-0.00278,"Qualified",,4469.38,"CapPass","50% Nf: Cycle 75",75,93436,"416-14","Alloy 617",314626,"Plate"
-287.75,-0.00283,"Qualified",,4469.43,"CapPass","50% Nf: Cycle 75",75,93437,"416-14","Alloy 617",314626,"Plate"
-288.00,-0.00288,"Qualified",,4469.48,"CapPass","50% Nf: Cycle 75",75,93438,"416-14","Alloy 617",314626,"Plate"
-288.20,-0.00293,"Qualified",,4469.53,"CapPass","50% Nf: Cycle 75",75,93439,"416-14","Alloy 617",314626,"Plate"
-288.44,-0.00298,"Qualified",,4469.58,"CapPass","50% Nf: Cycle 75",75,93440,"416-14","Alloy 617",314626,"Plate"
-288.68,-0.00303,"Qualified",,4469.63,"CapPass","50% Nf: Cycle 75",75,93441,"416-14","Alloy 617",314626,"Plate"
-288.92,-0.00308,"Qualified",,4469.68,"CapPass","50% Nf: Cycle 75",75,93442,"416-14","Alloy 617",314626,"Plate"
-289.15,-0.00313,"Qualified",,4469.73,"CapPass","50% Nf: Cycle 75",75,93443,"416-14","Alloy 617",314626,"Plate"
-289.36,-0.00318,"Qualified",,4469.78,"CapPass","50% Nf: Cycle 75",75,93444,"416-14","Alloy 617",314626,"Plate"
-289.41,-0.00320,"Qualified",,4469.79,"CapPass","50% Nf: Cycle 75",75,93445,"416-14","Alloy 617",314626,"Plate"
-289.48,-0.00323,"Qualified",,4469.82,"CapPass","50% Nf: Cycle 75",75,93446,"416-14","Alloy 617",314626,"Plate"
-289.54,-0.00329,"Qualified",,4469.87,"CapPass","50% Nf: Cycle 75",75,93447,"416-14","Alloy 617",314626,"Plate"
-289.49,-0.00334,"Qualified",,4469.92,"CapPass","50% Nf: Cycle 75",75,93448,"416-14","Alloy 617",314626,"Plate"
-289.45,-0.00339,"Qualified",,4469.97,"CapPass","50% Nf: Cycle 75",75,93449,"416-14","Alloy 617",314626,"Plate"
-289.43,-0.00344,"Qualified",,4470.03,"CapPass","50% Nf: Cycle 75",75,93450,"416-14","Alloy 617",314626,"Plate"
-289.42,-0.00349,"Qualified",,4470.08,"CapPass","50% Nf: Cycle 75",75,93451,"416-14","Alloy 617",314626,"Plate"
-289.45,-0.00354,"Qualified",,4470.13,"CapPass","50% Nf: Cycle 75",75,93452,"416-14","Alloy 617",314626,"Plate"
-289.51,-0.00359,"Qualified",,4470.18,"CapPass","50% Nf: Cycle 75",75,93453,"416-14","Alloy 617",314626,"Plate"
-289.58,-0.00364,"Qualified",,4470.24,"CapPass","50% Nf: Cycle 75",75,93454,"416-14","Alloy 617",314626,"Plate"
-289.66,-0.00369,"Qualified",,4470.28,"CapPass","50% Nf: Cycle 75",75,93455,"416-14","Alloy 617",314626,"Plate"
-289.76,-0.00374,"Qualified",,4470.33,"CapPass","50% Nf: Cycle 75",75,93456,"416-14","Alloy 617",314626,"Plate"
-289.84,-0.00379,"Qualified",,4470.38,"CapPass","50% Nf: Cycle 75",75,93457,"416-14","Alloy 617",314626,"Plate"
-289.87,-0.00384,"Qualified",,4470.43,"CapPass","50% Nf: Cycle 75",75,93458,"416-14","Alloy 617",314626,"Plate"
-289.94,-0.00389,"Qualified",,4470.48,"CapPass","50% Nf: Cycle 75",75,93459,"416-14","Alloy 617",314626,"Plate"
-289.93,-0.00394,"Qualified",,4470.53,"CapPass","50% Nf: Cycle 75",75,93460,"416-14","Alloy 617",314626,"Plate"
-289.96,-0.00399,"Qualified",,4470.57,"CapPass","50% Nf: Cycle 75",75,93461,"416-14","Alloy 617",314626,"Plate"
-289.95,-0.00404,"Qualified",,4470.62,"CapPass","50% Nf: Cycle 75",75,93462,"416-14","Alloy 617",314626,"Plate"
-289.93,-0.00409,"Qualified",,4470.67,"CapPass","50% Nf: Cycle 75",75,93463,"416-14","Alloy 617",314626,"Plate"
-289.86,-0.00414,"Qualified",,4470.72,"CapPass","50% Nf: Cycle 75",75,93464,"416-14","Alloy 617",314626,"Plate"
-289.74,-0.00419,"Qualified",,4470.76,"CapPass","50% Nf: Cycle 75",75,93465,"416-14","Alloy 617",314626,"Plate"
-289.57,-0.00423,"Qualified",,4470.79,"CapPass","50% Nf: Cycle 75",75,93466,"416-14","Alloy 617",314626,"Plate"
-289.40,-0.00424,"Qualified",,4470.81,"CapPass","50% Nf: Cycle 75",75,93467,"416-14","Alloy 617",314626,"Plate"
-288.77,-0.00429,"Qualified",,4470.87,"CapPass","50% Nf: Cycle 75",75,93468,"416-14","Alloy 617",314626,"Plate"
-288.36,-0.00435,"Qualified",,4470.93,"CapPass","50% Nf: Cycle 75",75,93469,"416-14","Alloy 617",314626,"Plate"
-288.14,-0.00440,"Qualified",,4470.98,"CapPass","50% Nf: Cycle 75",75,93470,"416-14","Alloy 617",314626,"Plate"
-288.06,-0.00445,"Qualified",,4471.03,"CapPass","50% Nf: Cycle 75",75,93471,"416-14","Alloy 617",314626,"Plate"
-288.12,-0.00450,"Qualified",,4471.08,"CapPass","50% Nf: Cycle 75",75,93472,"416-14","Alloy 617",314626,"Plate"
-288.23,-0.00455,"Qualified",,4471.13,"CapPass","50% Nf: Cycle 75",75,93473,"416-14","Alloy 617",314626,"Plate"
-288.40,-0.00460,"Qualified",,4471.18,"CapPass","50% Nf: Cycle 75",75,93474,"416-14","Alloy 617",314626,"Plate"
-288.53,-0.00465,"Qualified",,4471.23,"CapPass","50% Nf: Cycle 75",75,93475,"416-14","Alloy 617",314626,"Plate"
-288.70,-0.00470,"Qualified",,4471.29,"CapPass","50% Nf: Cycle 75",75,93476,"416-14","Alloy 617",314626,"Plate"
-288.87,-0.00475,"Qualified",,4471.33,"CapPass","50% Nf: Cycle 75",75,93477,"416-14","Alloy 617",314626,"Plate"
-289.07,-0.00480,"Qualified",,4471.38,"CapPass","50% Nf: Cycle 75",75,93478,"416-14","Alloy 617",314626,"Plate"
-289.20,-0.00485,"Qualified",,4471.43,"CapPass","50% Nf: Cycle 75",75,93479,"416-14","Alloy 617",314626,"Plate"
-289.37,-0.00490,"Qualified",,4471.49,"CapPass","50% Nf: Cycle 75",75,93480,"416-14","Alloy 617",314626,"Plate"
-289.54,-0.00495,"Qualified",,4471.54,"CapPass","50% Nf: Cycle 75",75,93481,"416-14","Alloy 617",314626,"Plate"
-289.73,-0.00500,"Qualified",,4471.59,"CapPass","50% Nf: Cycle 75",75,93482,"416-14","Alloy 617",314626,"Plate"
-289.92,-0.00505,"Qualified",,4471.64,"CapPass","50% Nf: Cycle 75",75,93483,"416-14","Alloy 617",314626,"Plate"
-290.03,-0.00510,"Qualified",,4471.68,"CapPass","50% Nf: Cycle 75",75,93484,"416-14","Alloy 617",314626,"Plate"
-290.18,-0.00515,"Qualified",,4471.73,"CapPass","50% Nf: Cycle 75",75,93485,"416-14","Alloy 617",314626,"Plate"
-290.23,-0.00520,"Qualified",,4471.78,"CapPass","50% Nf: Cycle 75",75,93486,"416-14","Alloy 617",314626,"Plate"
-290.29,-0.00522,"Qualified",,4471.79,"CapPass","50% Nf: Cycle 75",75,93487,"416-14","Alloy 617",314626,"Plate"
-290.36,-0.00525,"Qualified",,4471.83,"CapPass","50% Nf: Cycle 75",75,93488,"416-14","Alloy 617",314626,"Plate"
-290.44,-0.00530,"Qualified",,4471.88,"CapPass","50% Nf: Cycle 75",75,93489,"416-14","Alloy 617",314626,"Plate"
-290.44,-0.00535,"Qualified",,4471.93,"CapPass","50% Nf: Cycle 75",75,93490,"416-14","Alloy 617",314626,"Plate"
-290.39,-0.00540,"Qualified",,4471.98,"CapPass","50% Nf: Cycle 75",75,93491,"416-14","Alloy 617",314626,"Plate"
-290.37,-0.00546,"Qualified",,4472.03,"CapPass","50% Nf: Cycle 75",75,93492,"416-14","Alloy 617",314626,"Plate"
-290.33,-0.00551,"Qualified",,4472.08,"CapPass","50% Nf: Cycle 75",75,93493,"416-14","Alloy 617",314626,"Plate"
-290.35,-0.00556,"Qualified",,4472.14,"CapPass","50% Nf: Cycle 75",75,93494,"416-14","Alloy 617",314626,"Plate"
-290.33,-0.00561,"Qualified",,4472.19,"CapPass","50% Nf: Cycle 75",75,93495,"416-14","Alloy 617",314626,"Plate"
-290.39,-0.00566,"Qualified",,4472.24,"CapPass","50% Nf: Cycle 75",75,93496,"416-14","Alloy 617",314626,"Plate"
-290.43,-0.00571,"Qualified",,4472.28,"CapPass","50% Nf: Cycle 75",75,93497,"416-14","Alloy 617",314626,"Plate"
-290.52,-0.00576,"Qualified",,4472.33,"CapPass","50% Nf: Cycle 75",75,93498,"416-14","Alloy 617",314626,"Plate"
-290.56,-0.00581,"Qualified",,4472.39,"CapPass","50% Nf: Cycle 75",75,93499,"416-14","Alloy 617",314626,"Plate"
-290.63,-0.00586,"Qualified",,4472.44,"CapPass","50% Nf: Cycle 75",75,93500,"416-14","Alloy 617",314626,"Plate"
-290.66,-0.00591,"Qualified",,4472.49,"CapPass","50% Nf: Cycle 75",75,93501,"416-14","Alloy 617",314626,"Plate"
-290.76,-0.00596,"Qualified",,4472.54,"CapPass","50% Nf: Cycle 75",75,93502,"416-14","Alloy 617",314626,"Plate"
-290.81,-0.00601,"Qualified",,4472.59,"CapPass","50% Nf: Cycle 75",75,93503,"416-14","Alloy 617",314626,"Plate"
-290.83,-0.00606,"Qualified",,4472.64,"CapPass","50% Nf: Cycle 75",75,93504,"416-14","Alloy 617",314626,"Plate"
-290.92,-0.00611,"Qualified",,4472.70,"CapPass","50% Nf: Cycle 75",75,93505,"416-14","Alloy 617",314626,"Plate"
-291.02,-0.00616,"Qualified",,4472.75,"CapPass","50% Nf: Cycle 75",75,93506,"416-14","Alloy 617",314626,"Plate"
-291.15,-0.00621,"Qualified",,4472.79,"CapPass","50% Nf: Cycle 75",75,93507,"416-14","Alloy 617",314626,"Plate"
-291.17,-0.00621,"Qualified",,4472.80,"CapPass","50% Nf: Cycle 75",75,93508,"416-14","Alloy 617",314626,"Plate"
-291.27,-0.00626,"Qualified",,4472.85,"CapPass","50% Nf: Cycle 75",75,93509,"416-14","Alloy 617",314626,"Plate"
-291.37,-0.00631,"Qualified",,4472.90,"CapPass","50% Nf: Cycle 75",75,93510,"416-14","Alloy 617",314626,"Plate"
-291.49,-0.00636,"Qualified",,4472.94,"CapPass","50% Nf: Cycle 75",75,93511,"416-14","Alloy 617",314626,"Plate"
-291.58,-0.00641,"Qualified",,4473.00,"CapPass","50% Nf: Cycle 75",75,93512,"416-14","Alloy 617",314626,"Plate"
-291.68,-0.00646,"Qualified",,4473.05,"CapPass","50% Nf: Cycle 75",75,93513,"416-14","Alloy 617",314626,"Plate"
-291.76,-0.00652,"Qualified",,4473.10,"CapPass","50% Nf: Cycle 75",75,93514,"416-14","Alloy 617",314626,"Plate"
-291.90,-0.00657,"Qualified",,4473.16,"CapPass","50% Nf: Cycle 75",75,93515,"416-14","Alloy 617",314626,"Plate"
-292.10,-0.00662,"Qualified",,4473.21,"CapPass","50% Nf: Cycle 75",75,93516,"416-14","Alloy 617",314626,"Plate"
-292.77,-0.00667,"Qualified",,4473.26,"CapPass","50% Nf: Cycle 75",75,93517,"416-14","Alloy 617",314626,"Plate"
-293.72,-0.00672,"Qualified",,4473.31,"CapPass","50% Nf: Cycle 75",75,93518,"416-14","Alloy 617",314626,"Plate"
-294.47,-0.00677,"Qualified",,4473.35,"CapPass","50% Nf: Cycle 75",75,93519,"416-14","Alloy 617",314626,"Plate"
-295.08,-0.00682,"Qualified",,4473.40,"CapPass","50% Nf: Cycle 75",75,93520,"416-14","Alloy 617",314626,"Plate"
-295.56,-0.00687,"Qualified",,4473.44,"CapPass","50% Nf: Cycle 75",75,93521,"416-14","Alloy 617",314626,"Plate"
-295.83,-0.00692,"Qualified",,4473.49,"CapPass","50% Nf: Cycle 75",75,93522,"416-14","Alloy 617",314626,"Plate"
-295.88,-0.00697,"Qualified",,4473.54,"CapPass","50% Nf: Cycle 75",75,93523,"416-14","Alloy 617",314626,"Plate"
-295.66,-0.00702,"Qualified",,4473.58,"CapPass","50% Nf: Cycle 75",75,93524,"416-14","Alloy 617",314626,"Plate"
-295.33,-0.00707,"Qualified",,4473.63,"CapPass","50% Nf: Cycle 75",75,93525,"416-14","Alloy 617",314626,"Plate"
-294.97,-0.00712,"Qualified",,4473.68,"CapPass","50% Nf: Cycle 75",75,93526,"416-14","Alloy 617",314626,"Plate"
-294.59,-0.00717,"Qualified",,4473.73,"CapPass","50% Nf: Cycle 75",75,93527,"416-14","Alloy 617",314626,"Plate"
-294.25,-0.00722,"Qualified",,4473.78,"CapPass","50% Nf: Cycle 75",75,93528,"416-14","Alloy 617",314626,"Plate"
-294.19,-0.00723,"Qualified",,4473.79,"CapPass","50% Nf: Cycle 75",75,93529,"416-14","Alloy 617",314626,"Plate"
-293.93,-0.00727,"Qualified",,4473.83,"CapPass","50% Nf: Cycle 75",75,93530,"416-14","Alloy 617",314626,"Plate"
-293.60,-0.00732,"Qualified",,4473.88,"CapPass","50% Nf: Cycle 75",75,93531,"416-14","Alloy 617",314626,"Plate"
-293.27,-0.00737,"Qualified",,4473.94,"CapPass","50% Nf: Cycle 75",75,93532,"416-14","Alloy 617",314626,"Plate"
-293.04,-0.00742,"Qualified",,4473.98,"CapPass","50% Nf: Cycle 75",75,93533,"416-14","Alloy 617",314626,"Plate"
-292.83,-0.00747,"Qualified",,4474.04,"CapPass","50% Nf: Cycle 75",75,93534,"416-14","Alloy 617",314626,"Plate"
-292.65,-0.00752,"Qualified",,4474.09,"CapPass","50% Nf: Cycle 75",75,93535,"416-14","Alloy 617",314626,"Plate"
-292.55,-0.00757,"Qualified",,4474.14,"CapPass","50% Nf: Cycle 75",75,93536,"416-14","Alloy 617",314626,"Plate"
-292.51,-0.00762,"Qualified",,4474.20,"CapPass","50% Nf: Cycle 75",75,93537,"416-14","Alloy 617",314626,"Plate"
-292.75,-0.00767,"Qualified",,4474.25,"CapPass","50% Nf: Cycle 75",75,93538,"416-14","Alloy 617",314626,"Plate"
-292.97,-0.00772,"Qualified",,4474.30,"CapPass","50% Nf: Cycle 75",75,93539,"416-14","Alloy 617",314626,"Plate"
-293.31,-0.00777,"Qualified",,4474.35,"CapPass","50% Nf: Cycle 75",75,93540,"416-14","Alloy 617",314626,"Plate"
-293.57,-0.00783,"Qualified",,4474.40,"CapPass","50% Nf: Cycle 75",75,93541,"416-14","Alloy 617",314626,"Plate"
-293.78,-0.00788,"Qualified",,4474.45,"CapPass","50% Nf: Cycle 75",75,93542,"416-14","Alloy 617",314626,"Plate"
-293.96,-0.00793,"Qualified",,4474.50,"CapPass","50% Nf: Cycle 75",75,93543,"416-14","Alloy 617",314626,"Plate"
-294.14,-0.00798,"Qualified",,4474.55,"CapPass","50% Nf: Cycle 75",75,93544,"416-14","Alloy 617",314626,"Plate"
-294.31,-0.00803,"Qualified",,4474.60,"CapPass","50% Nf: Cycle 75",75,93545,"416-14","Alloy 617",314626,"Plate"
-294.51,-0.00808,"Qualified",,4474.65,"CapPass","50% Nf: Cycle 75",75,93546,"416-14","Alloy 617",314626,"Plate"
-294.68,-0.00813,"Qualified",,4474.70,"CapPass","50% Nf: Cycle 75",75,93547,"416-14","Alloy 617",314626,"Plate"
-294.79,-0.00818,"Qualified",,4474.75,"CapPass","50% Nf: Cycle 75",75,93548,"416-14","Alloy 617",314626,"Plate"
-294.93,-0.00823,"Qualified",,4474.79,"CapPass","50% Nf: Cycle 75",75,93549,"416-14","Alloy 617",314626,"Plate"
-294.89,-0.00823,"Qualified",,4474.79,"CapPass","50% Nf: Cycle 75",75,93550,"416-14","Alloy 617",314626,"Plate"
-295.00,-0.00828,"Qualified",,4474.84,"CapPass","50% Nf: Cycle 75",75,93551,"416-14","Alloy 617",314626,"Plate"
-295.07,-0.00833,"Qualified",,4474.89,"CapPass","50% Nf: Cycle 75",75,93552,"416-14","Alloy 617",314626,"Plate"
-295.13,-0.00838,"Qualified",,4474.94,"CapPass","50% Nf: Cycle 75",75,93553,"416-14","Alloy 617",314626,"Plate"
-295.17,-0.00843,"Qualified",,4474.99,"CapPass","50% Nf: Cycle 75",75,93554,"416-14","Alloy 617",314626,"Plate"
-295.26,-0.00848,"Qualified",,4475.04,"CapPass","50% Nf: Cycle 75",75,93555,"416-14","Alloy 617",314626,"Plate"
-295.31,-0.00853,"Qualified",,4475.09,"CapPass","50% Nf: Cycle 75",75,93556,"416-14","Alloy 617",314626,"Plate"
-295.36,-0.00858,"Qualified",,4475.14,"CapPass","50% Nf: Cycle 75",75,93557,"416-14","Alloy 617",314626,"Plate"
-295.37,-0.00863,"Qualified",,4475.19,"CapPass","50% Nf: Cycle 75",75,93558,"416-14","Alloy 617",314626,"Plate"
-295.40,-0.00868,"Qualified",,4475.24,"CapPass","50% Nf: Cycle 75",75,93559,"416-14","Alloy 617",314626,"Plate"
-295.41,-0.00873,"Qualified",,4475.29,"CapPass","50% Nf: Cycle 75",75,93560,"416-14","Alloy 617",314626,"Plate"
-295.35,-0.00879,"Qualified",,4475.34,"CapPass","50% Nf: Cycle 75",75,93561,"416-14","Alloy 617",314626,"Plate"
-295.27,-0.00884,"Qualified",,4475.39,"CapPass","50% Nf: Cycle 75",75,93562,"416-14","Alloy 617",314626,"Plate"
-295.19,-0.00889,"Qualified",,4475.44,"CapPass","50% Nf: Cycle 75",75,93563,"416-14","Alloy 617",314626,"Plate"
-295.12,-0.00894,"Qualified",,4475.49,"CapPass","50% Nf: Cycle 75",75,93564,"416-14","Alloy 617",314626,"Plate"
-295.05,-0.00899,"Qualified",,4475.54,"CapPass","50% Nf: Cycle 75",75,93565,"416-14","Alloy 617",314626,"Plate"
-295.03,-0.00904,"Qualified",,4475.59,"CapPass","50% Nf: Cycle 75",75,93566,"416-14","Alloy 617",314626,"Plate"
-294.96,-0.00909,"Qualified",,4475.64,"CapPass","50% Nf: Cycle 75",75,93567,"416-14","Alloy 617",314626,"Plate"
-294.92,-0.00914,"Qualified",,4475.69,"CapPass","50% Nf: Cycle 75",75,93568,"416-14","Alloy 617",314626,"Plate"
-294.87,-0.00919,"Qualified",,4475.74,"CapPass","50% Nf: Cycle 75",75,93569,"416-14","Alloy 617",314626,"Plate"
-294.81,-0.00924,"Qualified",,4475.79,"CapPass","50% Nf: Cycle 75",75,93570,"416-14","Alloy 617",314626,"Plate"
-294.81,-0.00924,"Qualified",,4475.79,"CapPass","50% Nf: Cycle 75",75,93571,"416-14","Alloy 617",314626,"Plate"
-294.78,-0.00929,"Qualified",,4475.85,"CapPass","50% Nf: Cycle 75",75,93572,"416-14","Alloy 617",314626,"Plate"
-294.77,-0.00934,"Qualified",,4475.90,"CapPass","50% Nf: Cycle 75",75,93573,"416-14","Alloy 617",314626,"Plate"
-294.75,-0.00939,"Qualified",,4475.95,"CapPass","50% Nf: Cycle 75",75,93574,"416-14","Alloy 617",314626,"Plate"
-294.74,-0.00944,"Qualified",,4476.00,"CapPass","50% Nf: Cycle 75",75,93575,"416-14","Alloy 617",314626,"Plate"
-294.75,-0.00949,"Qualified",,4476.05,"CapPass","50% Nf: Cycle 75",75,93576,"416-14","Alloy 617",314626,"Plate"
-294.79,-0.00954,"Qualified",,4476.11,"CapPass","50% Nf: Cycle 75",75,93577,"416-14","Alloy 617",314626,"Plate"
-294.84,-0.00959,"Qualified",,4476.16,"CapPass","50% Nf: Cycle 75",75,93578,"416-14","Alloy 617",314626,"Plate"
-294.92,-0.00964,"Qualified",,4476.21,"CapPass","50% Nf: Cycle 75",75,93579,"416-14","Alloy 617",314626,"Plate"
-294.97,-0.00969,"Qualified",,4476.26,"CapPass","50% Nf: Cycle 75",75,93580,"416-14","Alloy 617",314626,"Plate"
-295.08,-0.00974,"Qualified",,4476.31,"CapPass","50% Nf: Cycle 75",75,93581,"416-14","Alloy 617",314626,"Plate"
