Repository: js-molina/fatigue-A617

File: data/850C/Strain rate 0.001/3.0% strain/HTM_A19_Cycles_41614.csv (part 23 of 30)
"Stress Mpa","Strain","Qual State","Qual Exceptions","Elapsed Time Sec","Data State","Cycle Label","Cycle","Count","Sample","Alloy","Heat","Material_Form"
-295.12,-0.00979,"Qualified",,4476.36,"CapPass","50% Nf: Cycle 75",75,93582,"416-14","Alloy 617",314626,"Plate"
-295.21,-0.00984,"Qualified",,4476.41,"CapPass","50% Nf: Cycle 75",75,93583,"416-14","Alloy 617",314626,"Plate"
-295.27,-0.00989,"Qualified",,4476.46,"CapPass","50% Nf: Cycle 75",75,93584,"416-14","Alloy 617",314626,"Plate"
-295.33,-0.00995,"Qualified",,4476.51,"CapPass","50% Nf: Cycle 75",75,93585,"416-14","Alloy 617",314626,"Plate"
-295.38,-0.01000,"Qualified",,4476.56,"CapPass","50% Nf: Cycle 75",75,93586,"416-14","Alloy 617",314626,"Plate"
-295.44,-0.01005,"Qualified",,4476.61,"CapPass","50% Nf: Cycle 75",75,93587,"416-14","Alloy 617",314626,"Plate"
-295.50,-0.01010,"Qualified",,4476.66,"CapPass","50% Nf: Cycle 75",75,93588,"416-14","Alloy 617",314626,"Plate"
-295.56,-0.01015,"Qualified",,4476.71,"CapPass","50% Nf: Cycle 75",75,93589,"416-14","Alloy 617",314626,"Plate"
-295.60,-0.01020,"Qualified",,4476.76,"CapPass","50% Nf: Cycle 75",75,93590,"416-14","Alloy 617",314626,"Plate"
-295.65,-0.01023,"Qualified",,4476.79,"CapPass","50% Nf: Cycle 75",75,93591,"416-14","Alloy 617",314626,"Plate"
-295.72,-0.01025,"Qualified",,4476.82,"CapPass","50% Nf: Cycle 75",75,93592,"416-14","Alloy 617",314626,"Plate"
-295.84,-0.01030,"Qualified",,4476.87,"CapPass","50% Nf: Cycle 75",75,93593,"416-14","Alloy 617",314626,"Plate"
-295.96,-0.01035,"Qualified",,4476.92,"CapPass","50% Nf: Cycle 75",75,93594,"416-14","Alloy 617",314626,"Plate"
-296.14,-0.01040,"Qualified",,4476.98,"CapPass","50% Nf: Cycle 75",75,93595,"416-14","Alloy 617",314626,"Plate"
-296.53,-0.01045,"Qualified",,4477.03,"CapPass","50% Nf: Cycle 75",75,93596,"416-14","Alloy 617",314626,"Plate"
-297.20,-0.01050,"Qualified",,4477.08,"CapPass","50% Nf: Cycle 75",75,93597,"416-14","Alloy 617",314626,"Plate"
-297.77,-0.01055,"Qualified",,4477.12,"CapPass","50% Nf: Cycle 75",75,93598,"416-14","Alloy 617",314626,"Plate"
-298.31,-0.01060,"Qualified",,4477.17,"CapPass","50% Nf: Cycle 75",75,93599,"416-14","Alloy 617",314626,"Plate"
-298.77,-0.01065,"Qualified",,4477.22,"CapPass","50% Nf: Cycle 75",75,93600,"416-14","Alloy 617",314626,"Plate"
-299.15,-0.01070,"Qualified",,4477.26,"CapPass","50% Nf: Cycle 75",75,93601,"416-14","Alloy 617",314626,"Plate"
-299.39,-0.01075,"Qualified",,4477.31,"CapPass","50% Nf: Cycle 75",75,93602,"416-14","Alloy 617",314626,"Plate"
-299.58,-0.01080,"Qualified",,4477.36,"CapPass","50% Nf: Cycle 75",75,93603,"416-14","Alloy 617",314626,"Plate"
-299.55,-0.01085,"Qualified",,4477.40,"CapPass","50% Nf: Cycle 75",75,93604,"416-14","Alloy 617",314626,"Plate"
-299.32,-0.01090,"Qualified",,4477.45,"CapPass","50% Nf: Cycle 75",75,93605,"416-14","Alloy 617",314626,"Plate"
-298.70,-0.01095,"Qualified",,4477.49,"CapPass","50% Nf: Cycle 75",75,93606,"416-14","Alloy 617",314626,"Plate"
-298.03,-0.01100,"Qualified",,4477.55,"CapPass","50% Nf: Cycle 75",75,93607,"416-14","Alloy 617",314626,"Plate"
-297.42,-0.01105,"Qualified",,4477.60,"CapPass","50% Nf: Cycle 75",75,93608,"416-14","Alloy 617",314626,"Plate"
-296.92,-0.01111,"Qualified",,4477.66,"CapPass","50% Nf: Cycle 75",75,93609,"416-14","Alloy 617",314626,"Plate"
-296.61,-0.01116,"Qualified",,4477.71,"CapPass","50% Nf: Cycle 75",75,93610,"416-14","Alloy 617",314626,"Plate"
-296.51,-0.01121,"Qualified",,4477.76,"CapPass","50% Nf: Cycle 75",75,93611,"416-14","Alloy 617",314626,"Plate"
-296.48,-0.01124,"Qualified",,4477.79,"CapPass","50% Nf: Cycle 75",75,93612,"416-14","Alloy 617",314626,"Plate"
-296.44,-0.01126,"Qualified",,4477.81,"CapPass","50% Nf: Cycle 75",75,93613,"416-14","Alloy 617",314626,"Plate"
-296.40,-0.01131,"Qualified",,4477.86,"CapPass","50% Nf: Cycle 75",75,93614,"416-14","Alloy 617",314626,"Plate"
-296.40,-0.01136,"Qualified",,4477.91,"CapPass","50% Nf: Cycle 75",75,93615,"416-14","Alloy 617",314626,"Plate"
-296.45,-0.01141,"Qualified",,4477.97,"CapPass","50% Nf: Cycle 75",75,93616,"416-14","Alloy 617",314626,"Plate"
-296.54,-0.01146,"Qualified",,4478.02,"CapPass","50% Nf: Cycle 75",75,93617,"416-14","Alloy 617",314626,"Plate"
-296.63,-0.01151,"Qualified",,4478.07,"CapPass","50% Nf: Cycle 75",75,93618,"416-14","Alloy 617",314626,"Plate"
-296.75,-0.01156,"Qualified",,4478.12,"CapPass","50% Nf: Cycle 75",75,93619,"416-14","Alloy 617",314626,"Plate"
-296.86,-0.01161,"Qualified",,4478.17,"CapPass","50% Nf: Cycle 75",75,93620,"416-14","Alloy 617",314626,"Plate"
-296.99,-0.01166,"Qualified",,4478.22,"CapPass","50% Nf: Cycle 75",75,93621,"416-14","Alloy 617",314626,"Plate"
-297.12,-0.01171,"Qualified",,4478.27,"CapPass","50% Nf: Cycle 75",75,93622,"416-14","Alloy 617",314626,"Plate"
-297.25,-0.01176,"Qualified",,4478.32,"CapPass","50% Nf: Cycle 75",75,93623,"416-14","Alloy 617",314626,"Plate"
-297.41,-0.01181,"Qualified",,4478.37,"CapPass","50% Nf: Cycle 75",75,93624,"416-14","Alloy 617",314626,"Plate"
-297.55,-0.01186,"Qualified",,4478.42,"CapPass","50% Nf: Cycle 75",75,93625,"416-14","Alloy 617",314626,"Plate"
-297.67,-0.01191,"Qualified",,4478.47,"CapPass","50% Nf: Cycle 75",75,93626,"416-14","Alloy 617",314626,"Plate"
-297.79,-0.01196,"Qualified",,4478.52,"CapPass","50% Nf: Cycle 75",75,93627,"416-14","Alloy 617",314626,"Plate"
-297.90,-0.01202,"Qualified",,4478.57,"CapPass","50% Nf: Cycle 75",75,93628,"416-14","Alloy 617",314626,"Plate"
-297.97,-0.01207,"Qualified",,4478.62,"CapPass","50% Nf: Cycle 75",75,93629,"416-14","Alloy 617",314626,"Plate"
-298.00,-0.01212,"Qualified",,4478.67,"CapPass","50% Nf: Cycle 75",75,93630,"416-14","Alloy 617",314626,"Plate"
-298.06,-0.01217,"Qualified",,4478.71,"CapPass","50% Nf: Cycle 75",75,93631,"416-14","Alloy 617",314626,"Plate"
-298.10,-0.01222,"Qualified",,4478.77,"CapPass","50% Nf: Cycle 75",75,93632,"416-14","Alloy 617",314626,"Plate"
-298.13,-0.01224,"Qualified",,4478.79,"CapPass","50% Nf: Cycle 75",75,93633,"416-14","Alloy 617",314626,"Plate"
-298.11,-0.01227,"Qualified",,4478.82,"CapPass","50% Nf: Cycle 75",75,93634,"416-14","Alloy 617",314626,"Plate"
-298.17,-0.01232,"Qualified",,4478.87,"CapPass","50% Nf: Cycle 75",75,93635,"416-14","Alloy 617",314626,"Plate"
-298.23,-0.01237,"Qualified",,4478.92,"CapPass","50% Nf: Cycle 75",75,93636,"416-14","Alloy 617",314626,"Plate"
-298.29,-0.01242,"Qualified",,4478.97,"CapPass","50% Nf: Cycle 75",75,93637,"416-14","Alloy 617",314626,"Plate"
-298.28,-0.01247,"Qualified",,4479.02,"CapPass","50% Nf: Cycle 75",75,93638,"416-14","Alloy 617",314626,"Plate"
-298.29,-0.01252,"Qualified",,4479.07,"CapPass","50% Nf: Cycle 75",75,93639,"416-14","Alloy 617",314626,"Plate"
-298.31,-0.01257,"Qualified",,4479.12,"CapPass","50% Nf: Cycle 75",75,93640,"416-14","Alloy 617",314626,"Plate"
-298.37,-0.01262,"Qualified",,4479.17,"CapPass","50% Nf: Cycle 75",75,93641,"416-14","Alloy 617",314626,"Plate"
-298.43,-0.01267,"Qualified",,4479.23,"CapPass","50% Nf: Cycle 75",75,93642,"416-14","Alloy 617",314626,"Plate"
-298.48,-0.01272,"Qualified",,4479.28,"CapPass","50% Nf: Cycle 75",75,93643,"416-14","Alloy 617",314626,"Plate"
-298.56,-0.01277,"Qualified",,4479.33,"CapPass","50% Nf: Cycle 75",75,93644,"416-14","Alloy 617",314626,"Plate"
-298.62,-0.01282,"Qualified",,4479.38,"CapPass","50% Nf: Cycle 75",75,93645,"416-14","Alloy 617",314626,"Plate"
-298.67,-0.01287,"Qualified",,4479.43,"CapPass","50% Nf: Cycle 75",75,93646,"416-14","Alloy 617",314626,"Plate"
-298.76,-0.01292,"Qualified",,4479.48,"CapPass","50% Nf: Cycle 75",75,93647,"416-14","Alloy 617",314626,"Plate"
-298.78,-0.01297,"Qualified",,4479.53,"CapPass","50% Nf: Cycle 75",75,93648,"416-14","Alloy 617",314626,"Plate"
-298.83,-0.01303,"Qualified",,4479.59,"CapPass","50% Nf: Cycle 75",75,93649,"416-14","Alloy 617",314626,"Plate"
-298.93,-0.01308,"Qualified",,4479.64,"CapPass","50% Nf: Cycle 75",75,93650,"416-14","Alloy 617",314626,"Plate"
-299.09,-0.01313,"Qualified",,4479.69,"CapPass","50% Nf: Cycle 75",75,93651,"416-14","Alloy 617",314626,"Plate"
-299.50,-0.01318,"Qualified",,4479.74,"CapPass","50% Nf: Cycle 75",75,93652,"416-14","Alloy 617",314626,"Plate"
-300.17,-0.01323,"Qualified",,4479.79,"CapPass","50% Nf: Cycle 75",75,93653,"416-14","Alloy 617",314626,"Plate"
-300.23,-0.01323,"Qualified",,4479.79,"CapPass","50% Nf: Cycle 75",75,93654,"416-14","Alloy 617",314626,"Plate"
-300.87,-0.01328,"Qualified",,4479.84,"CapPass","50% Nf: Cycle 75",75,93655,"416-14","Alloy 617",314626,"Plate"
-301.48,-0.01333,"Qualified",,4479.88,"CapPass","50% Nf: Cycle 75",75,93656,"416-14","Alloy 617",314626,"Plate"
-302.01,-0.01338,"Qualified",,4479.93,"CapPass","50% Nf: Cycle 75",75,93657,"416-14","Alloy 617",314626,"Plate"
-302.37,-0.01343,"Qualified",,4479.98,"CapPass","50% Nf: Cycle 75",75,93658,"416-14","Alloy 617",314626,"Plate"
-302.58,-0.01348,"Qualified",,4480.02,"CapPass","50% Nf: Cycle 75",75,93659,"416-14","Alloy 617",314626,"Plate"
-302.51,-0.01353,"Qualified",,4480.07,"CapPass","50% Nf: Cycle 75",75,93660,"416-14","Alloy 617",314626,"Plate"
-302.41,-0.01358,"Qualified",,4480.12,"CapPass","50% Nf: Cycle 75",75,93661,"416-14","Alloy 617",314626,"Plate"
-302.28,-0.01363,"Qualified",,4480.17,"CapPass","50% Nf: Cycle 75",75,93662,"416-14","Alloy 617",314626,"Plate"
-302.03,-0.01368,"Qualified",,4480.22,"CapPass","50% Nf: Cycle 75",75,93663,"416-14","Alloy 617",314626,"Plate"
-301.42,-0.01373,"Qualified",,4480.27,"CapPass","50% Nf: Cycle 75",75,93664,"416-14","Alloy 617",314626,"Plate"
-300.92,-0.01378,"Qualified",,4480.32,"CapPass","50% Nf: Cycle 75",75,93665,"416-14","Alloy 617",314626,"Plate"
-300.49,-0.01383,"Qualified",,4480.38,"CapPass","50% Nf: Cycle 75",75,93666,"416-14","Alloy 617",314626,"Plate"
-300.30,-0.01388,"Qualified",,4480.43,"CapPass","50% Nf: Cycle 75",75,93667,"416-14","Alloy 617",314626,"Plate"
-300.21,-0.01393,"Qualified",,4480.48,"CapPass","50% Nf: Cycle 75",75,93668,"416-14","Alloy 617",314626,"Plate"
-300.15,-0.01399,"Qualified",,4480.53,"CapPass","50% Nf: Cycle 75",75,93669,"416-14","Alloy 617",314626,"Plate"
-300.16,-0.01404,"Qualified",,4480.58,"CapPass","50% Nf: Cycle 75",75,93670,"416-14","Alloy 617",314626,"Plate"
-300.16,-0.01409,"Qualified",,4480.63,"CapPass","50% Nf: Cycle 75",75,93671,"416-14","Alloy 617",314626,"Plate"
-300.17,-0.01414,"Qualified",,4480.68,"CapPass","50% Nf: Cycle 75",75,93672,"416-14","Alloy 617",314626,"Plate"
-300.16,-0.01419,"Qualified",,4480.73,"CapPass","50% Nf: Cycle 75",75,93673,"416-14","Alloy 617",314626,"Plate"
-300.18,-0.01424,"Qualified",,4480.79,"CapPass","50% Nf: Cycle 75",75,93674,"416-14","Alloy 617",314626,"Plate"
-300.19,-0.01424,"Qualified",,4480.79,"CapPass","50% Nf: Cycle 75",75,93675,"416-14","Alloy 617",314626,"Plate"
-300.22,-0.01429,"Qualified",,4480.84,"CapPass","50% Nf: Cycle 75",75,93676,"416-14","Alloy 617",314626,"Plate"
-300.33,-0.01434,"Qualified",,4480.89,"CapPass","50% Nf: Cycle 75",75,93677,"416-14","Alloy 617",314626,"Plate"
-300.47,-0.01439,"Qualified",,4480.94,"CapPass","50% Nf: Cycle 75",75,93678,"416-14","Alloy 617",314626,"Plate"
-300.64,-0.01444,"Qualified",,4480.99,"CapPass","50% Nf: Cycle 75",75,93679,"416-14","Alloy 617",314626,"Plate"
-300.80,-0.01449,"Qualified",,4481.04,"CapPass","50% Nf: Cycle 75",75,93680,"416-14","Alloy 617",314626,"Plate"
-300.90,-0.01454,"Qualified",,4481.09,"CapPass","50% Nf: Cycle 75",75,93681,"416-14","Alloy 617",314626,"Plate"
-301.01,-0.01459,"Qualified",,4481.14,"CapPass","50% Nf: Cycle 75",75,93682,"416-14","Alloy 617",314626,"Plate"
-301.10,-0.01464,"Qualified",,4481.19,"CapPass","50% Nf: Cycle 75",75,93683,"416-14","Alloy 617",314626,"Plate"
-301.22,-0.01469,"Qualified",,4481.24,"CapPass","50% Nf: Cycle 75",75,93684,"416-14","Alloy 617",314626,"Plate"
-301.33,-0.01474,"Qualified",,4481.29,"CapPass","50% Nf: Cycle 75",75,93685,"416-14","Alloy 617",314626,"Plate"
-301.43,-0.01479,"Qualified",,4481.34,"CapPass","50% Nf: Cycle 75",75,93686,"416-14","Alloy 617",314626,"Plate"
-301.50,-0.01484,"Qualified",,4481.40,"CapPass","50% Nf: Cycle 75",75,93687,"416-14","Alloy 617",314626,"Plate"
-301.63,-0.01490,"Qualified",,4481.45,"CapPass","50% Nf: Cycle 75",75,93688,"416-14","Alloy 617",314626,"Plate"
-301.77,-0.01495,"Qualified",,4481.50,"CapPass","50% Nf: Cycle 75",75,93689,"416-14","Alloy 617",314626,"Plate"
-301.57,-0.01500,"Qualified",,4481.55,"CapPass","50% Nf: Cycle 75",75,93690,"416-14","Alloy 617",314626,"Plate"
-268.28,-0.01495,"Qualified",,4481.75,"CapPass","50% Nf: Cycle 75",75,93691,"416-14","Alloy 617",314626,"Plate"
-258.26,-0.01490,"Qualified",,4481.79,"CapPass","50% Nf: Cycle 75",75,93692,"416-14","Alloy 617",314626,"Plate"
-258.06,-0.01490,"Qualified",,4481.79,"CapPass","50% Nf: Cycle 75",75,93693,"416-14","Alloy 617",314626,"Plate"
-249.09,-0.01485,"Qualified",,4481.84,"CapPass","50% Nf: Cycle 75",75,93694,"416-14","Alloy 617",314626,"Plate"
-240.83,-0.01480,"Qualified",,4481.88,"CapPass","50% Nf: Cycle 75",75,93695,"416-14","Alloy 617",314626,"Plate"
-232.69,-0.01474,"Qualified",,4481.93,"CapPass","50% Nf: Cycle 75",75,93696,"416-14","Alloy 617",314626,"Plate"
-224.64,-0.01469,"Qualified",,4481.98,"CapPass","50% Nf: Cycle 75",75,93697,"416-14","Alloy 617",314626,"Plate"
-216.91,-0.01464,"Qualified",,4482.03,"CapPass","50% Nf: Cycle 75",75,93698,"416-14","Alloy 617",314626,"Plate"
-209.07,-0.01459,"Qualified",,4482.08,"CapPass","50% Nf: Cycle 75",75,93699,"416-14","Alloy 617",314626,"Plate"
-201.59,-0.01454,"Qualified",,4482.13,"CapPass","50% Nf: Cycle 75",75,93700,"416-14","Alloy 617",314626,"Plate"
-194.23,-0.01449,"Qualified",,4482.19,"CapPass","50% Nf: Cycle 75",75,93701,"416-14","Alloy 617",314626,"Plate"
-186.93,-0.01444,"Qualified",,4482.24,"CapPass","50% Nf: Cycle 75",75,93702,"416-14","Alloy 617",314626,"Plate"
-179.72,-0.01439,"Qualified",,4482.29,"CapPass","50% Nf: Cycle 75",75,93703,"416-14","Alloy 617",314626,"Plate"
-172.60,-0.01434,"Qualified",,4482.35,"CapPass","50% Nf: Cycle 75",75,93704,"416-14","Alloy 617",314626,"Plate"
-165.70,-0.01429,"Qualified",,4482.40,"CapPass","50% Nf: Cycle 75",75,93705,"416-14","Alloy 617",314626,"Plate"
-159.08,-0.01424,"Qualified",,4482.45,"CapPass","50% Nf: Cycle 75",75,93706,"416-14","Alloy 617",314626,"Plate"
-152.04,-0.01419,"Qualified",,4482.51,"CapPass","50% Nf: Cycle 75",75,93707,"416-14","Alloy 617",314626,"Plate"
-145.70,-0.01414,"Qualified",,4482.56,"CapPass","50% Nf: Cycle 75",75,93708,"416-14","Alloy 617",314626,"Plate"
-139.04,-0.01409,"Qualified",,4482.61,"CapPass","50% Nf: Cycle 75",75,93709,"416-14","Alloy 617",314626,"Plate"
-132.64,-0.01404,"Qualified",,4482.67,"CapPass","50% Nf: Cycle 75",75,93710,"416-14","Alloy 617",314626,"Plate"
-125.95,-0.01399,"Qualified",,4482.72,"CapPass","50% Nf: Cycle 75",75,93711,"416-14","Alloy 617",314626,"Plate"
-119.71,-0.01394,"Qualified",,4482.77,"CapPass","50% Nf: Cycle 75",75,93712,"416-14","Alloy 617",314626,"Plate"
-117.25,-0.01392,"Qualified",,4482.79,"CapPass","50% Nf: Cycle 75",75,93713,"416-14","Alloy 617",314626,"Plate"
-113.28,-0.01389,"Qualified",,4482.83,"CapPass","50% Nf: Cycle 75",75,93714,"416-14","Alloy 617",314626,"Plate"
-107.05,-0.01384,"Qualified",,4482.88,"CapPass","50% Nf: Cycle 75",75,93715,"416-14","Alloy 617",314626,"Plate"
-100.85,-0.01379,"Qualified",,4482.93,"CapPass","50% Nf: Cycle 75",75,93716,"416-14","Alloy 617",314626,"Plate"
-94.44,-0.01374,"Qualified",,4482.99,"CapPass","50% Nf: Cycle 75",75,93717,"416-14","Alloy 617",314626,"Plate"
-88.41,-0.01369,"Qualified",,4483.04,"CapPass","50% Nf: Cycle 75",75,93718,"416-14","Alloy 617",314626,"Plate"
-82.03,-0.01364,"Qualified",,4483.09,"CapPass","50% Nf: Cycle 75",75,93719,"416-14","Alloy 617",314626,"Plate"
-75.87,-0.01358,"Qualified",,4483.15,"CapPass","50% Nf: Cycle 75",75,93720,"416-14","Alloy 617",314626,"Plate"
-69.79,-0.01353,"Qualified",,4483.20,"CapPass","50% Nf: Cycle 75",75,93721,"416-14","Alloy 617",314626,"Plate"
-63.48,-0.01348,"Qualified",,4483.26,"CapPass","50% Nf: Cycle 75",75,93722,"416-14","Alloy 617",314626,"Plate"
-57.48,-0.01343,"Qualified",,4483.31,"CapPass","50% Nf: Cycle 75",75,93723,"416-14","Alloy 617",314626,"Plate"
-51.08,-0.01338,"Qualified",,4483.37,"CapPass","50% Nf: Cycle 75",75,93724,"416-14","Alloy 617",314626,"Plate"
-44.82,-0.01333,"Qualified",,4483.42,"CapPass","50% Nf: Cycle 75",75,93725,"416-14","Alloy 617",314626,"Plate"
-39.11,-0.01328,"Qualified",,4483.47,"CapPass","50% Nf: Cycle 75",75,93726,"416-14","Alloy 617",314626,"Plate"
-33.34,-0.01323,"Qualified",,4483.52,"CapPass","50% Nf: Cycle 75",75,93727,"416-14","Alloy 617",314626,"Plate"
-27.62,-0.01318,"Qualified",,4483.58,"CapPass","50% Nf: Cycle 75",75,93728,"416-14","Alloy 617",314626,"Plate"
-21.74,-0.01313,"Qualified",,4483.63,"CapPass","50% Nf: Cycle 75",75,93729,"416-14","Alloy 617",314626,"Plate"
-15.81,-0.01308,"Qualified",,4483.69,"CapPass","50% Nf: Cycle 75",75,93730,"416-14","Alloy 617",314626,"Plate"
-10.25,-0.01303,"Qualified",,4483.74,"CapPass","50% Nf: Cycle 75",75,93731,"416-14","Alloy 617",314626,"Plate"
-4.41,-0.01298,"Qualified",,4483.79,"CapPass","50% Nf: Cycle 75",75,93732,"416-14","Alloy 617",314626,"Plate"
-4.12,-0.01298,"Qualified",,4483.79,"CapPass","50% Nf: Cycle 75",75,93733,"416-14","Alloy 617",314626,"Plate"
1.30,-0.01293,"Qualified",,4483.84,"CapPass","50% Nf: Cycle 75",75,93734,"416-14","Alloy 617",314626,"Plate"
6.82,-0.01288,"Qualified",,4483.90,"CapPass","50% Nf: Cycle 75",75,93735,"416-14","Alloy 617",314626,"Plate"
12.26,-0.01283,"Qualified",,4483.95,"CapPass","50% Nf: Cycle 75",75,93736,"416-14","Alloy 617",314626,"Plate"
17.71,-0.01278,"Qualified",,4484.00,"CapPass","50% Nf: Cycle 75",75,93737,"416-14","Alloy 617",314626,"Plate"
22.97,-0.01273,"Qualified",,4484.05,"CapPass","50% Nf: Cycle 75",75,93738,"416-14","Alloy 617",314626,"Plate"
28.13,-0.01268,"Qualified",,4484.11,"CapPass","50% Nf: Cycle 75",75,93739,"416-14","Alloy 617",314626,"Plate"
33.04,-0.01263,"Qualified",,4484.17,"CapPass","50% Nf: Cycle 75",75,93740,"416-14","Alloy 617",314626,"Plate"
35.38,-0.01258,"Qualified",,4484.30,"CapPass","50% Nf: Cycle 75",75,93741,"416-14","Alloy 617",314626,"Plate"
42.68,-0.01252,"Qualified",,4484.35,"CapPass","50% Nf: Cycle 75",75,93742,"416-14","Alloy 617",314626,"Plate"
49.36,-0.01247,"Qualified",,4484.38,"CapPass","50% Nf: Cycle 75",75,93743,"416-14","Alloy 617",314626,"Plate"
54.17,-0.01242,"Qualified",,4484.41,"CapPass","50% Nf: Cycle 75",75,93744,"416-14","Alloy 617",314626,"Plate"
59.14,-0.01237,"Qualified",,4484.45,"CapPass","50% Nf: Cycle 75",75,93745,"416-14","Alloy 617",314626,"Plate"
63.63,-0.01232,"Qualified",,4484.49,"CapPass","50% Nf: Cycle 75",75,93746,"416-14","Alloy 617",314626,"Plate"
68.09,-0.01227,"Qualified",,4484.54,"CapPass","50% Nf: Cycle 75",75,93747,"416-14","Alloy 617",314626,"Plate"
72.24,-0.01222,"Qualified",,4484.60,"CapPass","50% Nf: Cycle 75",75,93748,"416-14","Alloy 617",314626,"Plate"
76.75,-0.01217,"Qualified",,4484.66,"CapPass","50% Nf: Cycle 75",75,93749,"416-14","Alloy 617",314626,"Plate"
81.40,-0.01212,"Qualified",,4484.72,"CapPass","50% Nf: Cycle 75",75,93750,"416-14","Alloy 617",314626,"Plate"
85.91,-0.01207,"Qualified",,4484.78,"CapPass","50% Nf: Cycle 75",75,93751,"416-14","Alloy 617",314626,"Plate"
87.05,-0.01205,"Qualified",,4484.79,"CapPass","50% Nf: Cycle 75",75,93752,"416-14","Alloy 617",314626,"Plate"
89.64,-0.01202,"Qualified",,4484.83,"CapPass","50% Nf: Cycle 75",75,93753,"416-14","Alloy 617",314626,"Plate"
93.94,-0.01197,"Qualified",,4484.89,"CapPass","50% Nf: Cycle 75",75,93754,"416-14","Alloy 617",314626,"Plate"
98.07,-0.01192,"Qualified",,4484.94,"CapPass","50% Nf: Cycle 75",75,93755,"416-14","Alloy 617",314626,"Plate"
102.08,-0.01187,"Qualified",,4485.00,"CapPass","50% Nf: Cycle 75",75,93756,"416-14","Alloy 617",314626,"Plate"
106.12,-0.01182,"Qualified",,4485.06,"CapPass","50% Nf: Cycle 75",75,93757,"416-14","Alloy 617",314626,"Plate"
110.19,-0.01176,"Qualified",,4485.11,"CapPass","50% Nf: Cycle 75",75,93758,"416-14","Alloy 617",314626,"Plate"
114.01,-0.01171,"Qualified",,4485.16,"CapPass","50% Nf: Cycle 75",75,93759,"416-14","Alloy 617",314626,"Plate"
117.84,-0.01166,"Qualified",,4485.21,"CapPass","50% Nf: Cycle 75",75,93760,"416-14","Alloy 617",314626,"Plate"
121.77,-0.01161,"Qualified",,4485.27,"CapPass","50% Nf: Cycle 75",75,93761,"416-14","Alloy 617",314626,"Plate"
125.97,-0.01156,"Qualified",,4485.32,"CapPass","50% Nf: Cycle 75",75,93762,"416-14","Alloy 617",314626,"Plate"
130.62,-0.01151,"Qualified",,4485.36,"CapPass","50% Nf: Cycle 75",75,93763,"416-14","Alloy 617",314626,"Plate"
135.44,-0.01146,"Qualified",,4485.40,"CapPass","50% Nf: Cycle 75",75,93764,"416-14","Alloy 617",314626,"Plate"
140.28,-0.01141,"Qualified",,4485.45,"CapPass","50% Nf: Cycle 75",75,93765,"416-14","Alloy 617",314626,"Plate"
145.10,-0.01136,"Qualified",,4485.49,"CapPass","50% Nf: Cycle 75",75,93766,"416-14","Alloy 617",314626,"Plate"
149.56,-0.01131,"Qualified",,4485.53,"CapPass","50% Nf: Cycle 75",75,93767,"416-14","Alloy 617",314626,"Plate"
153.88,-0.01126,"Qualified",,4485.56,"CapPass","50% Nf: Cycle 75",75,93768,"416-14","Alloy 617",314626,"Plate"
157.98,-0.01121,"Qualified",,4485.60,"CapPass","50% Nf: Cycle 75",75,93769,"416-14","Alloy 617",314626,"Plate"
161.53,-0.01116,"Qualified",,4485.64,"CapPass","50% Nf: Cycle 75",75,93770,"416-14","Alloy 617",314626,"Plate"
165.25,-0.01111,"Qualified",,4485.68,"CapPass","50% Nf: Cycle 75",75,93771,"416-14","Alloy 617",314626,"Plate"
168.74,-0.01106,"Qualified",,4485.73,"CapPass","50% Nf: Cycle 75",75,93772,"416-14","Alloy 617",314626,"Plate"
172.12,-0.01101,"Qualified",,4485.77,"CapPass","50% Nf: Cycle 75",75,93773,"416-14","Alloy 617",314626,"Plate"
173.69,-0.01098,"Qualified",,4485.79,"CapPass","50% Nf: Cycle 75",75,93774,"416-14","Alloy 617",314626,"Plate"
175.14,-0.01096,"Qualified",,4485.81,"CapPass","50% Nf: Cycle 75",75,93775,"416-14","Alloy 617",314626,"Plate"
178.30,-0.01091,"Qualified",,4485.86,"CapPass","50% Nf: Cycle 75",75,93776,"416-14","Alloy 617",314626,"Plate"
181.45,-0.01085,"Qualified",,4485.91,"CapPass","50% Nf: Cycle 75",75,93777,"416-14","Alloy 617",314626,"Plate"
184.52,-0.01080,"Qualified",,4485.96,"CapPass","50% Nf: Cycle 75",75,93778,"416-14","Alloy 617",314626,"Plate"
187.78,-0.01075,"Qualified",,4486.01,"CapPass","50% Nf: Cycle 75",75,93779,"416-14","Alloy 617",314626,"Plate"
190.99,-0.01070,"Qualified",,4486.06,"CapPass","50% Nf: Cycle 75",75,93780,"416-14","Alloy 617",314626,"Plate"
194.06,-0.01065,"Qualified",,4486.11,"CapPass","50% Nf: Cycle 75",75,93781,"416-14","Alloy 617",314626,"Plate"
197.13,-0.01060,"Qualified",,4486.16,"CapPass","50% Nf: Cycle 75",75,93782,"416-14","Alloy 617",314626,"Plate"
200.08,-0.01055,"Qualified",,4486.21,"CapPass","50% Nf: Cycle 75",75,93783,"416-14","Alloy 617",314626,"Plate"
203.06,-0.01050,"Qualified",,4486.26,"CapPass","50% Nf: Cycle 75",75,93784,"416-14","Alloy 617",314626,"Plate"
205.95,-0.01045,"Qualified",,4486.31,"CapPass","50% Nf: Cycle 75",75,93785,"416-14","Alloy 617",314626,"Plate"
208.86,-0.01040,"Qualified",,4486.36,"CapPass","50% Nf: Cycle 75",75,93786,"416-14","Alloy 617",314626,"Plate"
211.42,-0.01035,"Qualified",,4486.41,"CapPass","50% Nf: Cycle 75",75,93787,"416-14","Alloy 617",314626,"Plate"
213.75,-0.01030,"Qualified",,4486.46,"CapPass","50% Nf: Cycle 75",75,93788,"416-14","Alloy 617",314626,"Plate"
215.95,-0.01025,"Qualified",,4486.50,"CapPass","50% Nf: Cycle 75",75,93789,"416-14","Alloy 617",314626,"Plate"
218.03,-0.01020,"Qualified",,4486.55,"CapPass","50% Nf: Cycle 75",75,93790,"416-14","Alloy 617",314626,"Plate"
219.81,-0.01015,"Qualified",,4486.60,"CapPass","50% Nf: Cycle 75",75,93791,"416-14","Alloy 617",314626,"Plate"
221.57,-0.01010,"Qualified",,4486.65,"CapPass","50% Nf: Cycle 75",75,93792,"416-14","Alloy 617",314626,"Plate"
223.14,-0.01005,"Qualified",,4486.69,"CapPass","50% Nf: Cycle 75",75,93793,"416-14","Alloy 617",314626,"Plate"
224.71,-0.01000,"Qualified",,4486.74,"CapPass","50% Nf: Cycle 75",75,93794,"416-14","Alloy 617",314626,"Plate"
226.38,-0.00995,"Qualified",,4486.79,"CapPass","50% Nf: Cycle 75",75,93795,"416-14","Alloy 617",314626,"Plate"
226.53,-0.00995,"Qualified",,4486.80,"CapPass","50% Nf: Cycle 75",75,93796,"416-14","Alloy 617",314626,"Plate"
228.22,-0.00990,"Qualified",,4486.85,"CapPass","50% Nf: Cycle 75",75,93797,"416-14","Alloy 617",314626,"Plate"
229.96,-0.00985,"Qualified",,4486.90,"CapPass","50% Nf: Cycle 75",75,93798,"416-14","Alloy 617",314626,"Plate"
231.76,-0.00979,"Qualified",,4486.95,"CapPass","50% Nf: Cycle 75",75,93799,"416-14","Alloy 617",314626,"Plate"
233.58,-0.00974,"Qualified",,4487.00,"CapPass","50% Nf: Cycle 75",75,93800,"416-14","Alloy 617",314626,"Plate"
235.30,-0.00969,"Qualified",,4487.05,"CapPass","50% Nf: Cycle 75",75,93801,"416-14","Alloy 617",314626,"Plate"
237.00,-0.00964,"Qualified",,4487.10,"CapPass","50% Nf: Cycle 75",75,93802,"416-14","Alloy 617",314626,"Plate"
238.54,-0.00959,"Qualified",,4487.15,"CapPass","50% Nf: Cycle 75",75,93803,"416-14","Alloy 617",314626,"Plate"
239.97,-0.00954,"Qualified",,4487.20,"CapPass","50% Nf: Cycle 75",75,93804,"416-14","Alloy 617",314626,"Plate"
241.36,-0.00949,"Qualified",,4487.25,"CapPass","50% Nf: Cycle 75",75,93805,"416-14","Alloy 617",314626,"Plate"
242.51,-0.00944,"Qualified",,4487.29,"CapPass","50% Nf: Cycle 75",75,93806,"416-14","Alloy 617",314626,"Plate"
243.60,-0.00939,"Qualified",,4487.34,"CapPass","50% Nf: Cycle 75",75,93807,"416-14","Alloy 617",314626,"Plate"
244.63,-0.00934,"Qualified",,4487.39,"CapPass","50% Nf: Cycle 75",75,93808,"416-14","Alloy 617",314626,"Plate"
245.58,-0.00929,"Qualified",,4487.45,"CapPass","50% Nf: Cycle 75",75,93809,"416-14","Alloy 617",314626,"Plate"
246.86,-0.00924,"Qualified",,4487.50,"CapPass","50% Nf: Cycle 75",75,93810,"416-14","Alloy 617",314626,"Plate"
248.07,-0.00919,"Qualified",,4487.54,"CapPass","50% Nf: Cycle 75",75,93811,"416-14","Alloy 617",314626,"Plate"
249.07,-0.00914,"Qualified",,4487.59,"CapPass","50% Nf: Cycle 75",75,93812,"416-14","Alloy 617",314626,"Plate"
249.99,-0.00909,"Qualified",,4487.64,"CapPass","50% Nf: Cycle 75",75,93813,"416-14","Alloy 617",314626,"Plate"
250.81,-0.00904,"Qualified",,4487.69,"CapPass","50% Nf: Cycle 75",75,93814,"416-14","Alloy 617",314626,"Plate"
251.72,-0.00899,"Qualified",,4487.74,"CapPass","50% Nf: Cycle 75",75,93815,"416-14","Alloy 617",314626,"Plate"
252.51,-0.00894,"Qualified",,4487.79,"CapPass","50% Nf: Cycle 75",75,93816,"416-14","Alloy 617",314626,"Plate"
252.59,-0.00893,"Qualified",,4487.79,"CapPass","50% Nf: Cycle 75",75,93817,"416-14","Alloy 617",314626,"Plate"
253.31,-0.00888,"Qualified",,4487.84,"CapPass","50% Nf: Cycle 75",75,93818,"416-14","Alloy 617",314626,"Plate"
254.22,-0.00883,"Qualified",,4487.89,"CapPass","50% Nf: Cycle 75",75,93819,"416-14","Alloy 617",314626,"Plate"
255.11,-0.00878,"Qualified",,4487.94,"CapPass","50% Nf: Cycle 75",75,93820,"416-14","Alloy 617",314626,"Plate"
255.90,-0.00873,"Qualified",,4487.99,"CapPass","50% Nf: Cycle 75",75,93821,"416-14","Alloy 617",314626,"Plate"
256.54,-0.00868,"Qualified",,4488.04,"CapPass","50% Nf: Cycle 75",75,93822,"416-14","Alloy 617",314626,"Plate"
257.06,-0.00863,"Qualified",,4488.08,"CapPass","50% Nf: Cycle 75",75,93823,"416-14","Alloy 617",314626,"Plate"
257.59,-0.00858,"Qualified",,4488.14,"CapPass","50% Nf: Cycle 75",75,93824,"416-14","Alloy 617",314626,"Plate"
258.11,-0.00853,"Qualified",,4488.19,"CapPass","50% Nf: Cycle 75",75,93825,"416-14","Alloy 617",314626,"Plate"
258.67,-0.00848,"Qualified",,4488.24,"CapPass","50% Nf: Cycle 75",75,93826,"416-14","Alloy 617",314626,"Plate"
259.33,-0.00843,"Qualified",,4488.29,"CapPass","50% Nf: Cycle 75",75,93827,"416-14","Alloy 617",314626,"Plate"
260.03,-0.00838,"Qualified",,4488.34,"CapPass","50% Nf: Cycle 75",75,93828,"416-14","Alloy 617",314626,"Plate"
260.60,-0.00833,"Qualified",,4488.39,"CapPass","50% Nf: Cycle 75",75,93829,"416-14","Alloy 617",314626,"Plate"
261.24,-0.00828,"Qualified",,4488.44,"CapPass","50% Nf: Cycle 75",75,93830,"416-14","Alloy 617",314626,"Plate"
261.83,-0.00823,"Qualified",,4488.49,"CapPass","50% Nf: Cycle 75",75,93831,"416-14","Alloy 617",314626,"Plate"
262.49,-0.00818,"Qualified",,4488.54,"CapPass","50% Nf: Cycle 75",75,93832,"416-14","Alloy 617",314626,"Plate"
262.96,-0.00813,"Qualified",,4488.58,"CapPass","50% Nf: Cycle 75",75,93833,"416-14","Alloy 617",314626,"Plate"
263.32,-0.00807,"Qualified",,4488.63,"CapPass","50% Nf: Cycle 75",75,93834,"416-14","Alloy 617",314626,"Plate"
263.59,-0.00802,"Qualified",,4488.68,"CapPass","50% Nf: Cycle 75",75,93835,"416-14","Alloy 617",314626,"Plate"
263.92,-0.00797,"Qualified",,4488.74,"CapPass","50% Nf: Cycle 75",75,93836,"416-14","Alloy 617",314626,"Plate"
264.36,-0.00792,"Qualified",,4488.79,"CapPass","50% Nf: Cycle 75",75,93837,"416-14","Alloy 617",314626,"Plate"
264.40,-0.00792,"Qualified",,4488.79,"CapPass","50% Nf: Cycle 75",75,93838,"416-14","Alloy 617",314626,"Plate"
264.78,-0.00787,"Qualified",,4488.83,"CapPass","50% Nf: Cycle 75",75,93839,"416-14","Alloy 617",314626,"Plate"
265.15,-0.00782,"Qualified",,4488.88,"CapPass","50% Nf: Cycle 75",75,93840,"416-14","Alloy 617",314626,"Plate"
265.40,-0.00777,"Qualified",,4488.93,"CapPass","50% Nf: Cycle 75",75,93841,"416-14","Alloy 617",314626,"Plate"
265.61,-0.00772,"Qualified",,4488.98,"CapPass","50% Nf: Cycle 75",75,93842,"416-14","Alloy 617",314626,"Plate"
265.68,-0.00767,"Qualified",,4489.03,"CapPass","50% Nf: Cycle 75",75,93843,"416-14","Alloy 617",314626,"Plate"
265.96,-0.00762,"Qualified",,4489.08,"CapPass","50% Nf: Cycle 75",75,93844,"416-14","Alloy 617",314626,"Plate"
266.31,-0.00757,"Qualified",,4489.13,"CapPass","50% Nf: Cycle 75",75,93845,"416-14","Alloy 617",314626,"Plate"
266.71,-0.00752,"Qualified",,4489.18,"CapPass","50% Nf: Cycle 75",75,93846,"416-14","Alloy 617",314626,"Plate"
267.15,-0.00747,"Qualified",,4489.23,"CapPass","50% Nf: Cycle 75",75,93847,"416-14","Alloy 617",314626,"Plate"
267.46,-0.00742,"Qualified",,4489.28,"CapPass","50% Nf: Cycle 75",75,93848,"416-14","Alloy 617",314626,"Plate"
267.53,-0.00737,"Qualified",,4489.33,"CapPass","50% Nf: Cycle 75",75,93849,"416-14","Alloy 617",314626,"Plate"
267.72,-0.00732,"Qualified",,4489.38,"CapPass","50% Nf: Cycle 75",75,93850,"416-14","Alloy 617",314626,"Plate"
268.07,-0.00727,"Qualified",,4489.43,"CapPass","50% Nf: Cycle 75",75,93851,"416-14","Alloy 617",314626,"Plate"
268.30,-0.00722,"Qualified",,4489.48,"CapPass","50% Nf: Cycle 75",75,93852,"416-14","Alloy 617",314626,"Plate"
268.35,-0.00716,"Qualified",,4489.52,"CapPass","50% Nf: Cycle 75",75,93853,"416-14","Alloy 617",314626,"Plate"
268.27,-0.00711,"Qualified",,4489.58,"CapPass","50% Nf: Cycle 75",75,93854,"416-14","Alloy 617",314626,"Plate"
268.34,-0.00706,"Qualified",,4489.63,"CapPass","50% Nf: Cycle 75",75,93855,"416-14","Alloy 617",314626,"Plate"
268.48,-0.00701,"Qualified",,4489.67,"CapPass","50% Nf: Cycle 75",75,93856,"416-14","Alloy 617",314626,"Plate"
268.48,-0.00696,"Qualified",,4489.72,"CapPass","50% Nf: Cycle 75",75,93857,"416-14","Alloy 617",314626,"Plate"
268.34,-0.00691,"Qualified",,4489.77,"CapPass","50% Nf: Cycle 75",75,93858,"416-14","Alloy 617",314626,"Plate"
268.29,-0.00689,"Qualified",,4489.79,"CapPass","50% Nf: Cycle 75",75,93859,"416-14","Alloy 617",314626,"Plate"
268.36,-0.00686,"Qualified",,4489.83,"CapPass","50% Nf: Cycle 75",75,93860,"416-14","Alloy 617",314626,"Plate"
268.62,-0.00681,"Qualified",,4489.88,"CapPass","50% Nf: Cycle 75",75,93861,"416-14","Alloy 617",314626,"Plate"
268.91,-0.00676,"Qualified",,4489.93,"CapPass","50% Nf: Cycle 75",75,93862,"416-14","Alloy 617",314626,"Plate"
269.33,-0.00671,"Qualified",,4489.98,"CapPass","50% Nf: Cycle 75",75,93863,"416-14","Alloy 617",314626,"Plate"
269.70,-0.00666,"Qualified",,4490.03,"CapPass","50% Nf: Cycle 75",75,93864,"416-14","Alloy 617",314626,"Plate"
270.04,-0.00661,"Qualified",,4490.08,"CapPass","50% Nf: Cycle 75",75,93865,"416-14","Alloy 617",314626,"Plate"
270.37,-0.00656,"Qualified",,4490.13,"CapPass","50% Nf: Cycle 75",75,93866,"416-14","Alloy 617",314626,"Plate"
270.60,-0.00651,"Qualified",,4490.18,"CapPass","50% Nf: Cycle 75",75,93867,"416-14","Alloy 617",314626,"Plate"
270.83,-0.00646,"Qualified",,4490.23,"CapPass","50% Nf: Cycle 75",75,93868,"416-14","Alloy 617",314626,"Plate"
271.09,-0.00641,"Qualified",,4490.28,"CapPass","50% Nf: Cycle 75",75,93869,"416-14","Alloy 617",314626,"Plate"
271.39,-0.00636,"Qualified",,4490.33,"CapPass","50% Nf: Cycle 75",75,93870,"416-14","Alloy 617",314626,"Plate"
271.74,-0.00631,"Qualified",,4490.38,"CapPass","50% Nf: Cycle 75",75,93871,"416-14","Alloy 617",314626,"Plate"
272.13,-0.00626,"Qualified",,4490.43,"CapPass","50% Nf: Cycle 75",75,93872,"416-14","Alloy 617",314626,"Plate"
272.48,-0.00620,"Qualified",,4490.48,"CapPass","50% Nf: Cycle 75",75,93873,"416-14","Alloy 617",314626,"Plate"
272.68,-0.00615,"Qualified",,4490.53,"CapPass","50% Nf: Cycle 75",75,93874,"416-14","Alloy 617",314626,"Plate"
272.79,-0.00610,"Qualified",,4490.58,"CapPass","50% Nf: Cycle 75",75,93875,"416-14","Alloy 617",314626,"Plate"
272.89,-0.00605,"Qualified",,4490.63,"CapPass","50% Nf: Cycle 75",75,93876,"416-14","Alloy 617",314626,"Plate"
272.96,-0.00600,"Qualified",,4490.68,"CapPass","50% Nf: Cycle 75",75,93877,"416-14","Alloy 617",314626,"Plate"
272.99,-0.00595,"Qualified",,4490.72,"CapPass","50% Nf: Cycle 75",75,93878,"416-14","Alloy 617",314626,"Plate"
272.96,-0.00590,"Qualified",,4490.77,"CapPass","50% Nf: Cycle 75",75,93879,"416-14","Alloy 617",314626,"Plate"
272.93,-0.00588,"Qualified",,4490.79,"CapPass","50% Nf: Cycle 75",75,93880,"416-14","Alloy 617",314626,"Plate"
272.87,-0.00585,"Qualified",,4490.82,"CapPass","50% Nf: Cycle 75",75,93881,"416-14","Alloy 617",314626,"Plate"
272.55,-0.00580,"Qualified",,4490.87,"CapPass","50% Nf: Cycle 75",75,93882,"416-14","Alloy 617",314626,"Plate"
272.12,-0.00575,"Qualified",,4490.91,"CapPass","50% Nf: Cycle 75",75,93883,"416-14","Alloy 617",314626,"Plate"
271.75,-0.00570,"Qualified",,4490.96,"CapPass","50% Nf: Cycle 75",75,93884,"416-14","Alloy 617",314626,"Plate"
271.18,-0.00565,"Qualified",,4491.01,"CapPass","50% Nf: Cycle 75",75,93885,"416-14","Alloy 617",314626,"Plate"
270.36,-0.00560,"Qualified",,4491.06,"CapPass","50% Nf: Cycle 75",75,93886,"416-14","Alloy 617",314626,"Plate"
269.61,-0.00555,"Qualified",,4491.12,"CapPass","50% Nf: Cycle 75",75,93887,"416-14","Alloy 617",314626,"Plate"
269.29,-0.00550,"Qualified",,4491.17,"CapPass","50% Nf: Cycle 75",75,93888,"416-14","Alloy 617",314626,"Plate"
269.44,-0.00544,"Qualified",,4491.23,"CapPass","50% Nf: Cycle 75",75,93889,"416-14","Alloy 617",314626,"Plate"
269.81,-0.00539,"Qualified",,4491.28,"CapPass","50% Nf: Cycle 75",75,93890,"416-14","Alloy 617",314626,"Plate"
270.14,-0.00534,"Qualified",,4491.33,"CapPass","50% Nf: Cycle 75",75,93891,"416-14","Alloy 617",314626,"Plate"
270.39,-0.00529,"Qualified",,4491.38,"CapPass","50% Nf: Cycle 75",75,93892,"416-14","Alloy 617",314626,"Plate"
270.67,-0.00524,"Qualified",,4491.42,"CapPass","50% Nf: Cycle 75",75,93893,"416-14","Alloy 617",314626,"Plate"
270.86,-0.00519,"Qualified",,4491.47,"CapPass","50% Nf: Cycle 75",75,93894,"416-14","Alloy 617",314626,"Plate"
271.02,-0.00514,"Qualified",,4491.52,"CapPass","50% Nf: Cycle 75",75,93895,"416-14","Alloy 617",314626,"Plate"
271.01,-0.00509,"Qualified",,4491.57,"CapPass","50% Nf: Cycle 75",75,93896,"416-14","Alloy 617",314626,"Plate"
270.93,-0.00504,"Qualified",,4491.62,"CapPass","50% Nf: Cycle 75",75,93897,"416-14","Alloy 617",314626,"Plate"
270.90,-0.00499,"Qualified",,4491.67,"CapPass","50% Nf: Cycle 75",75,93898,"416-14","Alloy 617",314626,"Plate"
270.96,-0.00494,"Qualified",,4491.72,"CapPass","50% Nf: Cycle 75",75,93899,"416-14","Alloy 617",314626,"Plate"
271.05,-0.00489,"Qualified",,4491.77,"CapPass","50% Nf: Cycle 75",75,93900,"416-14","Alloy 617",314626,"Plate"
271.11,-0.00487,"Qualified",,4491.79,"CapPass","50% Nf: Cycle 75",75,93901,"416-14","Alloy 617",314626,"Plate"
271.17,-0.00484,"Qualified",,4491.82,"CapPass","50% Nf: Cycle 75",75,93902,"416-14","Alloy 617",314626,"Plate"
271.38,-0.00479,"Qualified",,4491.87,"CapPass","50% Nf: Cycle 75",75,93903,"416-14","Alloy 617",314626,"Plate"
271.56,-0.00474,"Qualified",,4491.92,"CapPass","50% Nf: Cycle 75",75,93904,"416-14","Alloy 617",314626,"Plate"
271.77,-0.00469,"Qualified",,4491.97,"CapPass","50% Nf: Cycle 75",75,93905,"416-14","Alloy 617",314626,"Plate"
271.97,-0.00464,"Qualified",,4492.03,"CapPass","50% Nf: Cycle 75",75,93906,"416-14","Alloy 617",314626,"Plate"
272.14,-0.00459,"Qualified",,4492.08,"CapPass","50% Nf: Cycle 75",75,93907,"416-14","Alloy 617",314626,"Plate"
272.42,-0.00454,"Qualified",,4492.12,"CapPass","50% Nf: Cycle 75",75,93908,"416-14","Alloy 617",314626,"Plate"
272.61,-0.00448,"Qualified",,4492.18,"CapPass","50% Nf: Cycle 75",75,93909,"416-14","Alloy 617",314626,"Plate"
272.81,-0.00443,"Qualified",,4492.23,"CapPass","50% Nf: Cycle 75",75,93910,"416-14","Alloy 617",314626,"Plate"
273.03,-0.00438,"Qualified",,4492.28,"CapPass","50% Nf: Cycle 75",75,93911,"416-14","Alloy 617",314626,"Plate"
273.29,-0.00433,"Qualified",,4492.33,"CapPass","50% Nf: Cycle 75",75,93912,"416-14","Alloy 617",314626,"Plate"
273.51,-0.00428,"Qualified",,4492.38,"CapPass","50% Nf: Cycle 75",75,93913,"416-14","Alloy 617",314626,"Plate"
273.71,-0.00423,"Qualified",,4492.43,"CapPass","50% Nf: Cycle 75",75,93914,"416-14","Alloy 617",314626,"Plate"
274.00,-0.00418,"Qualified",,4492.48,"CapPass","50% Nf: Cycle 75",75,93915,"416-14","Alloy 617",314626,"Plate"
274.27,-0.00413,"Qualified",,4492.53,"CapPass","50% Nf: Cycle 75",75,93916,"416-14","Alloy 617",314626,"Plate"
274.55,-0.00408,"Qualified",,4492.58,"CapPass","50% Nf: Cycle 75",75,93917,"416-14","Alloy 617",314626,"Plate"
274.81,-0.00403,"Qualified",,4492.63,"CapPass","50% Nf: Cycle 75",75,93918,"416-14","Alloy 617",314626,"Plate"
274.99,-0.00398,"Qualified",,4492.68,"CapPass","50% Nf: Cycle 75",75,93919,"416-14","Alloy 617",314626,"Plate"
275.11,-0.00393,"Qualified",,4492.73,"CapPass","50% Nf: Cycle 75",75,93920,"416-14","Alloy 617",314626,"Plate"
275.32,-0.00388,"Qualified",,4492.78,"CapPass","50% Nf: Cycle 75",75,93921,"416-14","Alloy 617",314626,"Plate"
275.39,-0.00386,"Qualified",,4492.79,"CapPass","50% Nf: Cycle 75",75,93922,"416-14","Alloy 617",314626,"Plate"
275.66,-0.00383,"Qualified",,4492.83,"CapPass","50% Nf: Cycle 75",75,93923,"416-14","Alloy 617",314626,"Plate"
275.97,-0.00378,"Qualified",,4492.88,"CapPass","50% Nf: Cycle 75",75,93924,"416-14","Alloy 617",314626,"Plate"
276.19,-0.00373,"Qualified",,4492.93,"CapPass","50% Nf: Cycle 75",75,93925,"416-14","Alloy 617",314626,"Plate"
276.43,-0.00368,"Qualified",,4492.98,"CapPass","50% Nf: Cycle 75",75,93926,"416-14","Alloy 617",314626,"Plate"
276.61,-0.00363,"Qualified",,4493.03,"CapPass","50% Nf: Cycle 75",75,93927,"416-14","Alloy 617",314626,"Plate"
276.66,-0.00357,"Qualified",,4493.08,"CapPass","50% Nf: Cycle 75",75,93928,"416-14","Alloy 617",314626,"Plate"
276.64,-0.00352,"Qualified",,4493.13,"CapPass","50% Nf: Cycle 75",75,93929,"416-14","Alloy 617",314626,"Plate"
276.66,-0.00347,"Qualified",,4493.18,"CapPass","50% Nf: Cycle 75",75,93930,"416-14","Alloy 617",314626,"Plate"
276.71,-0.00342,"Qualified",,4493.23,"CapPass","50% Nf: Cycle 75",75,93931,"416-14","Alloy 617",314626,"Plate"
276.83,-0.00337,"Qualified",,4493.28,"CapPass","50% Nf: Cycle 75",75,93932,"416-14","Alloy 617",314626,"Plate"
276.90,-0.00332,"Qualified",,4493.33,"CapPass","50% Nf: Cycle 75",75,93933,"416-14","Alloy 617",314626,"Plate"
277.06,-0.00327,"Qualified",,4493.38,"CapPass","50% Nf: Cycle 75",75,93934,"416-14","Alloy 617",314626,"Plate"
277.19,-0.00322,"Qualified",,4493.43,"CapPass","50% Nf: Cycle 75",75,93935,"416-14","Alloy 617",314626,"Plate"
277.35,-0.00317,"Qualified",,4493.48,"CapPass","50% Nf: Cycle 75",75,93936,"416-14","Alloy 617",314626,"Plate"
277.43,-0.00312,"Qualified",,4493.53,"CapPass","50% Nf: Cycle 75",75,93937,"416-14","Alloy 617",314626,"Plate"
277.55,-0.00307,"Qualified",,4493.58,"CapPass","50% Nf: Cycle 75",75,93938,"416-14","Alloy 617",314626,"Plate"
277.56,-0.00302,"Qualified",,4493.62,"CapPass","50% Nf: Cycle 75",75,93939,"416-14","Alloy 617",314626,"Plate"
277.50,-0.00297,"Qualified",,4493.67,"CapPass","50% Nf: Cycle 75",75,93940,"416-14","Alloy 617",314626,"Plate"
