Repository: js-molina/fatigue-A617

File: data/850C/Strain rate 0.001/3.0% strain/HTM_A19_Cycles_41612.csv (part 24 of 27)
"Stress Mpa","Strain","Qual State","Qual Exceptions","Elapsed Time Sec","Data State","Cycle Label","Cycle","Count","Sample","Alloy","Heat","Material_Form"
-154.01,0.01088,"Qualified",,5956.03,"CapPass","76% Nf: Cycle 100-101",100,124401,"416-12","Alloy 617",314626,"Plate"
-156.66,0.01083,"Qualified",,5956.08,"CapPass","76% Nf: Cycle 100-101",100,124402,"416-12","Alloy 617",314626,"Plate"
-159.00,0.01078,"Qualified",,5956.13,"CapPass","76% Nf: Cycle 100-101",100,124403,"416-12","Alloy 617",314626,"Plate"
-161.89,0.01073,"Qualified",,5956.19,"CapPass","76% Nf: Cycle 100-101",100,124404,"416-12","Alloy 617",314626,"Plate"
-164.47,0.01068,"Qualified",,5956.24,"CapPass","76% Nf: Cycle 100-101",100,124405,"416-12","Alloy 617",314626,"Plate"
-167.07,0.01063,"Qualified",,5956.29,"CapPass","76% Nf: Cycle 100-101",100,124406,"416-12","Alloy 617",314626,"Plate"
-169.67,0.01058,"Qualified",,5956.34,"CapPass","76% Nf: Cycle 100-101",100,124407,"416-12","Alloy 617",314626,"Plate"
-172.06,0.01053,"Qualified",,5956.39,"CapPass","76% Nf: Cycle 100-101",100,124408,"416-12","Alloy 617",314626,"Plate"
-174.47,0.01048,"Qualified",,5956.44,"CapPass","76% Nf: Cycle 100-101",100,124409,"416-12","Alloy 617",314626,"Plate"
-177.12,0.01043,"Qualified",,5956.49,"CapPass","76% Nf: Cycle 100-101",100,124410,"416-12","Alloy 617",314626,"Plate"
-179.60,0.01038,"Qualified",,5956.54,"CapPass","76% Nf: Cycle 100-101",100,124411,"416-12","Alloy 617",314626,"Plate"
-182.24,0.01033,"Qualified",,5956.59,"CapPass","76% Nf: Cycle 100-101",100,124412,"416-12","Alloy 617",314626,"Plate"
-184.67,0.01028,"Qualified",,5956.64,"CapPass","76% Nf: Cycle 100-101",100,124413,"416-12","Alloy 617",314626,"Plate"
-186.85,0.01023,"Qualified",,5956.69,"CapPass","76% Nf: Cycle 100-101",100,124414,"416-12","Alloy 617",314626,"Plate"
-189.28,0.01018,"Qualified",,5956.74,"CapPass","76% Nf: Cycle 100-101",100,124415,"416-12","Alloy 617",314626,"Plate"
-190.44,0.01015,"Qualified",,5956.76,"CapPass","76% Nf: Cycle 100-101",100,124416,"416-12","Alloy 617",314626,"Plate"
-191.47,0.01013,"Qualified",,5956.79,"CapPass","76% Nf: Cycle 100-101",100,124417,"416-12","Alloy 617",314626,"Plate"
-193.42,0.01008,"Qualified",,5956.84,"CapPass","76% Nf: Cycle 100-101",100,124418,"416-12","Alloy 617",314626,"Plate"
-195.51,0.01002,"Qualified",,5956.89,"CapPass","76% Nf: Cycle 100-101",100,124419,"416-12","Alloy 617",314626,"Plate"
-197.47,0.00997,"Qualified",,5956.94,"CapPass","76% Nf: Cycle 100-101",100,124420,"416-12","Alloy 617",314626,"Plate"
-199.34,0.00992,"Qualified",,5956.99,"CapPass","76% Nf: Cycle 100-101",100,124421,"416-12","Alloy 617",314626,"Plate"
-201.08,0.00987,"Qualified",,5957.03,"CapPass","76% Nf: Cycle 100-101",100,124422,"416-12","Alloy 617",314626,"Plate"
-203.05,0.00982,"Qualified",,5957.09,"CapPass","76% Nf: Cycle 100-101",100,124423,"416-12","Alloy 617",314626,"Plate"
-204.77,0.00977,"Qualified",,5957.13,"CapPass","76% Nf: Cycle 100-101",100,124424,"416-12","Alloy 617",314626,"Plate"
-206.45,0.00972,"Qualified",,5957.18,"CapPass","76% Nf: Cycle 100-101",100,124425,"416-12","Alloy 617",314626,"Plate"
-207.98,0.00967,"Qualified",,5957.23,"CapPass","76% Nf: Cycle 100-101",100,124426,"416-12","Alloy 617",314626,"Plate"
-209.44,0.00962,"Qualified",,5957.28,"CapPass","76% Nf: Cycle 100-101",100,124427,"416-12","Alloy 617",314626,"Plate"
-210.85,0.00957,"Qualified",,5957.33,"CapPass","76% Nf: Cycle 100-101",100,124428,"416-12","Alloy 617",314626,"Plate"
-212.30,0.00952,"Qualified",,5957.38,"CapPass","76% Nf: Cycle 100-101",100,124429,"416-12","Alloy 617",314626,"Plate"
-213.57,0.00947,"Qualified",,5957.43,"CapPass","76% Nf: Cycle 100-101",100,124430,"416-12","Alloy 617",314626,"Plate"
-214.95,0.00942,"Qualified",,5957.48,"CapPass","76% Nf: Cycle 100-101",100,124431,"416-12","Alloy 617",314626,"Plate"
-216.71,0.00937,"Qualified",,5957.54,"CapPass","76% Nf: Cycle 100-101",100,124432,"416-12","Alloy 617",314626,"Plate"
-218.26,0.00932,"Qualified",,5957.59,"CapPass","76% Nf: Cycle 100-101",100,124433,"416-12","Alloy 617",314626,"Plate"
-220.17,0.00927,"Qualified",,5957.64,"CapPass","76% Nf: Cycle 100-101",100,124434,"416-12","Alloy 617",314626,"Plate"
-221.94,0.00922,"Qualified",,5957.69,"CapPass","76% Nf: Cycle 100-101",100,124435,"416-12","Alloy 617",314626,"Plate"
-223.73,0.00917,"Qualified",,5957.74,"CapPass","76% Nf: Cycle 100-101",100,124436,"416-12","Alloy 617",314626,"Plate"
-224.51,0.00915,"Qualified",,5957.76,"CapPass","76% Nf: Cycle 100-101",100,124437,"416-12","Alloy 617",314626,"Plate"
-225.61,0.00912,"Qualified",,5957.80,"CapPass","76% Nf: Cycle 100-101",100,124438,"416-12","Alloy 617",314626,"Plate"
-227.41,0.00907,"Qualified",,5957.85,"CapPass","76% Nf: Cycle 100-101",100,124439,"416-12","Alloy 617",314626,"Plate"
-229.19,0.00902,"Qualified",,5957.89,"CapPass","76% Nf: Cycle 100-101",100,124440,"416-12","Alloy 617",314626,"Plate"
-230.71,0.00896,"Qualified",,5957.93,"CapPass","76% Nf: Cycle 100-101",100,124441,"416-12","Alloy 617",314626,"Plate"
-232.07,0.00891,"Qualified",,5957.98,"CapPass","76% Nf: Cycle 100-101",100,124442,"416-12","Alloy 617",314626,"Plate"
-233.10,0.00886,"Qualified",,5958.03,"CapPass","76% Nf: Cycle 100-101",100,124443,"416-12","Alloy 617",314626,"Plate"
-234.01,0.00881,"Qualified",,5958.08,"CapPass","76% Nf: Cycle 100-101",100,124444,"416-12","Alloy 617",314626,"Plate"
-234.99,0.00876,"Qualified",,5958.13,"CapPass","76% Nf: Cycle 100-101",100,124445,"416-12","Alloy 617",314626,"Plate"
-235.97,0.00871,"Qualified",,5958.18,"CapPass","76% Nf: Cycle 100-101",100,124446,"416-12","Alloy 617",314626,"Plate"
-236.81,0.00866,"Qualified",,5958.22,"CapPass","76% Nf: Cycle 100-101",100,124447,"416-12","Alloy 617",314626,"Plate"
-237.48,0.00861,"Qualified",,5958.27,"CapPass","76% Nf: Cycle 100-101",100,124448,"416-12","Alloy 617",314626,"Plate"
-238.08,0.00856,"Qualified",,5958.32,"CapPass","76% Nf: Cycle 100-101",100,124449,"416-12","Alloy 617",314626,"Plate"
-238.53,0.00851,"Qualified",,5958.37,"CapPass","76% Nf: Cycle 100-101",100,124450,"416-12","Alloy 617",314626,"Plate"
-238.94,0.00846,"Qualified",,5958.41,"CapPass","76% Nf: Cycle 100-101",100,124451,"416-12","Alloy 617",314626,"Plate"
-239.18,0.00841,"Qualified",,5958.46,"CapPass","76% Nf: Cycle 100-101",100,124452,"416-12","Alloy 617",314626,"Plate"
-239.48,0.00836,"Qualified",,5958.51,"CapPass","76% Nf: Cycle 100-101",100,124453,"416-12","Alloy 617",314626,"Plate"
-239.77,0.00831,"Qualified",,5958.57,"CapPass","76% Nf: Cycle 100-101",100,124454,"416-12","Alloy 617",314626,"Plate"
-240.44,0.00826,"Qualified",,5958.63,"CapPass","76% Nf: Cycle 100-101",100,124455,"416-12","Alloy 617",314626,"Plate"
-241.15,0.00821,"Qualified",,5958.68,"CapPass","76% Nf: Cycle 100-101",100,124456,"416-12","Alloy 617",314626,"Plate"
-242.04,0.00816,"Qualified",,5958.73,"CapPass","76% Nf: Cycle 100-101",100,124457,"416-12","Alloy 617",314626,"Plate"
-242.69,0.00812,"Qualified",,5958.76,"CapPass","76% Nf: Cycle 100-101",100,124458,"416-12","Alloy 617",314626,"Plate"
-242.89,0.00811,"Qualified",,5958.77,"CapPass","76% Nf: Cycle 100-101",100,124459,"416-12","Alloy 617",314626,"Plate"
-243.86,0.00806,"Qualified",,5958.82,"CapPass","76% Nf: Cycle 100-101",100,124460,"416-12","Alloy 617",314626,"Plate"
-244.69,0.00800,"Qualified",,5958.87,"CapPass","76% Nf: Cycle 100-101",100,124461,"416-12","Alloy 617",314626,"Plate"
-245.32,0.00795,"Qualified",,5958.92,"CapPass","76% Nf: Cycle 100-101",100,124462,"416-12","Alloy 617",314626,"Plate"
-246.05,0.00790,"Qualified",,5958.97,"CapPass","76% Nf: Cycle 100-101",100,124463,"416-12","Alloy 617",314626,"Plate"
-246.72,0.00785,"Qualified",,5959.02,"CapPass","76% Nf: Cycle 100-101",100,124464,"416-12","Alloy 617",314626,"Plate"
-247.43,0.00780,"Qualified",,5959.07,"CapPass","76% Nf: Cycle 100-101",100,124465,"416-12","Alloy 617",314626,"Plate"
-248.16,0.00775,"Qualified",,5959.12,"CapPass","76% Nf: Cycle 100-101",100,124466,"416-12","Alloy 617",314626,"Plate"
-248.63,0.00770,"Qualified",,5959.16,"CapPass","76% Nf: Cycle 100-101",100,124467,"416-12","Alloy 617",314626,"Plate"
-248.94,0.00765,"Qualified",,5959.20,"CapPass","76% Nf: Cycle 100-101",100,124468,"416-12","Alloy 617",314626,"Plate"
-248.82,0.00760,"Qualified",,5959.25,"CapPass","76% Nf: Cycle 100-101",100,124469,"416-12","Alloy 617",314626,"Plate"
-248.64,0.00755,"Qualified",,5959.31,"CapPass","76% Nf: Cycle 100-101",100,124470,"416-12","Alloy 617",314626,"Plate"
-248.64,0.00750,"Qualified",,5959.37,"CapPass","76% Nf: Cycle 100-101",100,124471,"416-12","Alloy 617",314626,"Plate"
-248.98,0.00745,"Qualified",,5959.42,"CapPass","76% Nf: Cycle 100-101",100,124472,"416-12","Alloy 617",314626,"Plate"
-249.76,0.00740,"Qualified",,5959.48,"CapPass","76% Nf: Cycle 100-101",100,124473,"416-12","Alloy 617",314626,"Plate"
-250.54,0.00735,"Qualified",,5959.52,"CapPass","76% Nf: Cycle 100-101",100,124474,"416-12","Alloy 617",314626,"Plate"
-251.17,0.00730,"Qualified",,5959.56,"CapPass","76% Nf: Cycle 100-101",100,124475,"416-12","Alloy 617",314626,"Plate"
-251.72,0.00725,"Qualified",,5959.61,"CapPass","76% Nf: Cycle 100-101",100,124476,"416-12","Alloy 617",314626,"Plate"
-252.10,0.00720,"Qualified",,5959.66,"CapPass","76% Nf: Cycle 100-101",100,124477,"416-12","Alloy 617",314626,"Plate"
-252.33,0.00715,"Qualified",,5959.71,"CapPass","76% Nf: Cycle 100-101",100,124478,"416-12","Alloy 617",314626,"Plate"
-252.54,0.00710,"Qualified",,5959.76,"CapPass","76% Nf: Cycle 100-101",100,124479,"416-12","Alloy 617",314626,"Plate"
-252.57,0.00709,"Qualified",,5959.76,"CapPass","76% Nf: Cycle 100-101",100,124480,"416-12","Alloy 617",314626,"Plate"
-252.95,0.00705,"Qualified",,5959.81,"CapPass","76% Nf: Cycle 100-101",100,124481,"416-12","Alloy 617",314626,"Plate"
-253.36,0.00699,"Qualified",,5959.86,"CapPass","76% Nf: Cycle 100-101",100,124482,"416-12","Alloy 617",314626,"Plate"
-253.58,0.00694,"Qualified",,5959.90,"CapPass","76% Nf: Cycle 100-101",100,124483,"416-12","Alloy 617",314626,"Plate"
-253.65,0.00689,"Qualified",,5959.95,"CapPass","76% Nf: Cycle 100-101",100,124484,"416-12","Alloy 617",314626,"Plate"
-253.62,0.00684,"Qualified",,5960.01,"CapPass","76% Nf: Cycle 100-101",100,124485,"416-12","Alloy 617",314626,"Plate"
-253.60,0.00679,"Qualified",,5960.06,"CapPass","76% Nf: Cycle 100-101",100,124486,"416-12","Alloy 617",314626,"Plate"
-253.85,0.00674,"Qualified",,5960.12,"CapPass","76% Nf: Cycle 100-101",100,124487,"416-12","Alloy 617",314626,"Plate"
-254.24,0.00669,"Qualified",,5960.16,"CapPass","76% Nf: Cycle 100-101",100,124488,"416-12","Alloy 617",314626,"Plate"
-254.68,0.00664,"Qualified",,5960.21,"CapPass","76% Nf: Cycle 100-101",100,124489,"416-12","Alloy 617",314626,"Plate"
-255.01,0.00659,"Qualified",,5960.26,"CapPass","76% Nf: Cycle 100-101",100,124490,"416-12","Alloy 617",314626,"Plate"
-255.13,0.00654,"Qualified",,5960.30,"CapPass","76% Nf: Cycle 100-101",100,124491,"416-12","Alloy 617",314626,"Plate"
-255.16,0.00649,"Qualified",,5960.35,"CapPass","76% Nf: Cycle 100-101",100,124492,"416-12","Alloy 617",314626,"Plate"
-255.12,0.00644,"Qualified",,5960.40,"CapPass","76% Nf: Cycle 100-101",100,124493,"416-12","Alloy 617",314626,"Plate"
-255.04,0.00639,"Qualified",,5960.45,"CapPass","76% Nf: Cycle 100-101",100,124494,"416-12","Alloy 617",314626,"Plate"
-254.83,0.00634,"Qualified",,5960.51,"CapPass","76% Nf: Cycle 100-101",100,124495,"416-12","Alloy 617",314626,"Plate"
-254.86,0.00629,"Qualified",,5960.55,"CapPass","76% Nf: Cycle 100-101",100,124496,"416-12","Alloy 617",314626,"Plate"
-254.94,0.00624,"Qualified",,5960.61,"CapPass","76% Nf: Cycle 100-101",100,124497,"416-12","Alloy 617",314626,"Plate"
-255.07,0.00619,"Qualified",,5960.66,"CapPass","76% Nf: Cycle 100-101",100,124498,"416-12","Alloy 617",314626,"Plate"
-255.18,0.00613,"Qualified",,5960.70,"CapPass","76% Nf: Cycle 100-101",100,124499,"416-12","Alloy 617",314626,"Plate"
-255.45,0.00608,"Qualified",,5960.76,"CapPass","76% Nf: Cycle 100-101",100,124500,"416-12","Alloy 617",314626,"Plate"
-255.49,0.00608,"Qualified",,5960.76,"CapPass","76% Nf: Cycle 100-101",100,124501,"416-12","Alloy 617",314626,"Plate"
-255.80,0.00603,"Qualified",,5960.81,"CapPass","76% Nf: Cycle 100-101",100,124502,"416-12","Alloy 617",314626,"Plate"
-256.26,0.00598,"Qualified",,5960.86,"CapPass","76% Nf: Cycle 100-101",100,124503,"416-12","Alloy 617",314626,"Plate"
-256.80,0.00593,"Qualified",,5960.92,"CapPass","76% Nf: Cycle 100-101",100,124504,"416-12","Alloy 617",314626,"Plate"
-257.52,0.00588,"Qualified",,5960.97,"CapPass","76% Nf: Cycle 100-101",100,124505,"416-12","Alloy 617",314626,"Plate"
-258.31,0.00583,"Qualified",,5961.02,"CapPass","76% Nf: Cycle 100-101",100,124506,"416-12","Alloy 617",314626,"Plate"
-259.02,0.00578,"Qualified",,5961.07,"CapPass","76% Nf: Cycle 100-101",100,124507,"416-12","Alloy 617",314626,"Plate"
-259.70,0.00573,"Qualified",,5961.11,"CapPass","76% Nf: Cycle 100-101",100,124508,"416-12","Alloy 617",314626,"Plate"
-260.15,0.00568,"Qualified",,5961.16,"CapPass","76% Nf: Cycle 100-101",100,124509,"416-12","Alloy 617",314626,"Plate"
-260.40,0.00563,"Qualified",,5961.20,"CapPass","76% Nf: Cycle 100-101",100,124510,"416-12","Alloy 617",314626,"Plate"
-260.43,0.00558,"Qualified",,5961.25,"CapPass","76% Nf: Cycle 100-101",100,124511,"416-12","Alloy 617",314626,"Plate"
-260.42,0.00553,"Qualified",,5961.30,"CapPass","76% Nf: Cycle 100-101",100,124512,"416-12","Alloy 617",314626,"Plate"
-260.35,0.00548,"Qualified",,5961.36,"CapPass","76% Nf: Cycle 100-101",100,124513,"416-12","Alloy 617",314626,"Plate"
-260.48,0.00543,"Qualified",,5961.41,"CapPass","76% Nf: Cycle 100-101",100,124514,"416-12","Alloy 617",314626,"Plate"
-260.76,0.00538,"Qualified",,5961.46,"CapPass","76% Nf: Cycle 100-101",100,124515,"416-12","Alloy 617",314626,"Plate"
-260.95,0.00533,"Qualified",,5961.50,"CapPass","76% Nf: Cycle 100-101",100,124516,"416-12","Alloy 617",314626,"Plate"
-261.01,0.00528,"Qualified",,5961.55,"CapPass","76% Nf: Cycle 100-101",100,124517,"416-12","Alloy 617",314626,"Plate"
-261.03,0.00523,"Qualified",,5961.60,"CapPass","76% Nf: Cycle 100-101",100,124518,"416-12","Alloy 617",314626,"Plate"
-260.80,0.00518,"Qualified",,5961.64,"CapPass","76% Nf: Cycle 100-101",100,124519,"416-12","Alloy 617",314626,"Plate"
-260.52,0.00513,"Qualified",,5961.70,"CapPass","76% Nf: Cycle 100-101",100,124520,"416-12","Alloy 617",314626,"Plate"
-260.32,0.00508,"Qualified",,5961.75,"CapPass","76% Nf: Cycle 100-101",100,124521,"416-12","Alloy 617",314626,"Plate"
-260.30,0.00506,"Qualified",,5961.76,"CapPass","76% Nf: Cycle 100-101",100,124522,"416-12","Alloy 617",314626,"Plate"
-260.22,0.00503,"Qualified",,5961.80,"CapPass","76% Nf: Cycle 100-101",100,124523,"416-12","Alloy 617",314626,"Plate"
-260.26,0.00498,"Qualified",,5961.85,"CapPass","76% Nf: Cycle 100-101",100,124524,"416-12","Alloy 617",314626,"Plate"
-260.32,0.00492,"Qualified",,5961.90,"CapPass","76% Nf: Cycle 100-101",100,124525,"416-12","Alloy 617",314626,"Plate"
-260.50,0.00487,"Qualified",,5961.96,"CapPass","76% Nf: Cycle 100-101",100,124526,"416-12","Alloy 617",314626,"Plate"
-260.77,0.00482,"Qualified",,5962.01,"CapPass","76% Nf: Cycle 100-101",100,124527,"416-12","Alloy 617",314626,"Plate"
-261.08,0.00477,"Qualified",,5962.05,"CapPass","76% Nf: Cycle 100-101",100,124528,"416-12","Alloy 617",314626,"Plate"
-261.45,0.00472,"Qualified",,5962.10,"CapPass","76% Nf: Cycle 100-101",100,124529,"416-12","Alloy 617",314626,"Plate"
-261.85,0.00467,"Qualified",,5962.15,"CapPass","76% Nf: Cycle 100-101",100,124530,"416-12","Alloy 617",314626,"Plate"
-262.12,0.00462,"Qualified",,5962.20,"CapPass","76% Nf: Cycle 100-101",100,124531,"416-12","Alloy 617",314626,"Plate"
-262.30,0.00457,"Qualified",,5962.25,"CapPass","76% Nf: Cycle 100-101",100,124532,"416-12","Alloy 617",314626,"Plate"
-262.46,0.00452,"Qualified",,5962.30,"CapPass","76% Nf: Cycle 100-101",100,124533,"416-12","Alloy 617",314626,"Plate"
-262.52,0.00447,"Qualified",,5962.36,"CapPass","76% Nf: Cycle 100-101",100,124534,"416-12","Alloy 617",314626,"Plate"
-262.93,0.00442,"Qualified",,5962.41,"CapPass","76% Nf: Cycle 100-101",100,124535,"416-12","Alloy 617",314626,"Plate"
-263.31,0.00437,"Qualified",,5962.46,"CapPass","76% Nf: Cycle 100-101",100,124536,"416-12","Alloy 617",314626,"Plate"
-263.66,0.00432,"Qualified",,5962.50,"CapPass","76% Nf: Cycle 100-101",100,124537,"416-12","Alloy 617",314626,"Plate"
-263.86,0.00427,"Qualified",,5962.55,"CapPass","76% Nf: Cycle 100-101",100,124538,"416-12","Alloy 617",314626,"Plate"
-264.12,0.00422,"Qualified",,5962.60,"CapPass","76% Nf: Cycle 100-101",100,124539,"416-12","Alloy 617",314626,"Plate"
-264.48,0.00417,"Qualified",,5962.65,"CapPass","76% Nf: Cycle 100-101",100,124540,"416-12","Alloy 617",314626,"Plate"
-264.78,0.00412,"Qualified",,5962.70,"CapPass","76% Nf: Cycle 100-101",100,124541,"416-12","Alloy 617",314626,"Plate"
-264.94,0.00407,"Qualified",,5962.75,"CapPass","76% Nf: Cycle 100-101",100,124542,"416-12","Alloy 617",314626,"Plate"
-264.96,0.00405,"Qualified",,5962.76,"CapPass","76% Nf: Cycle 100-101",100,124543,"416-12","Alloy 617",314626,"Plate"
-265.01,0.00402,"Qualified",,5962.80,"CapPass","76% Nf: Cycle 100-101",100,124544,"416-12","Alloy 617",314626,"Plate"
-264.98,0.00397,"Qualified",,5962.85,"CapPass","76% Nf: Cycle 100-101",100,124545,"416-12","Alloy 617",314626,"Plate"
-264.91,0.00392,"Qualified",,5962.90,"CapPass","76% Nf: Cycle 100-101",100,124546,"416-12","Alloy 617",314626,"Plate"
-264.77,0.00387,"Qualified",,5962.95,"CapPass","76% Nf: Cycle 100-101",100,124547,"416-12","Alloy 617",314626,"Plate"
-264.77,0.00381,"Qualified",,5963.00,"CapPass","76% Nf: Cycle 100-101",100,124548,"416-12","Alloy 617",314626,"Plate"
-264.73,0.00376,"Qualified",,5963.05,"CapPass","76% Nf: Cycle 100-101",100,124549,"416-12","Alloy 617",314626,"Plate"
-264.84,0.00371,"Qualified",,5963.10,"CapPass","76% Nf: Cycle 100-101",100,124550,"416-12","Alloy 617",314626,"Plate"
-265.06,0.00366,"Qualified",,5963.15,"CapPass","76% Nf: Cycle 100-101",100,124551,"416-12","Alloy 617",314626,"Plate"
-265.22,0.00361,"Qualified",,5963.20,"CapPass","76% Nf: Cycle 100-101",100,124552,"416-12","Alloy 617",314626,"Plate"
-265.38,0.00356,"Qualified",,5963.25,"CapPass","76% Nf: Cycle 100-101",100,124553,"416-12","Alloy 617",314626,"Plate"
-265.52,0.00351,"Qualified",,5963.29,"CapPass","76% Nf: Cycle 100-101",100,124554,"416-12","Alloy 617",314626,"Plate"
-265.49,0.00346,"Qualified",,5963.35,"CapPass","76% Nf: Cycle 100-101",100,124555,"416-12","Alloy 617",314626,"Plate"
-265.58,0.00341,"Qualified",,5963.40,"CapPass","76% Nf: Cycle 100-101",100,124556,"416-12","Alloy 617",314626,"Plate"
-265.63,0.00336,"Qualified",,5963.45,"CapPass","76% Nf: Cycle 100-101",100,124557,"416-12","Alloy 617",314626,"Plate"
-265.69,0.00331,"Qualified",,5963.50,"CapPass","76% Nf: Cycle 100-101",100,124558,"416-12","Alloy 617",314626,"Plate"
-265.78,0.00326,"Qualified",,5963.55,"CapPass","76% Nf: Cycle 100-101",100,124559,"416-12","Alloy 617",314626,"Plate"
-266.08,0.00321,"Qualified",,5963.61,"CapPass","76% Nf: Cycle 100-101",100,124560,"416-12","Alloy 617",314626,"Plate"
-266.52,0.00316,"Qualified",,5963.66,"CapPass","76% Nf: Cycle 100-101",100,124561,"416-12","Alloy 617",314626,"Plate"
-267.01,0.00311,"Qualified",,5963.71,"CapPass","76% Nf: Cycle 100-101",100,124562,"416-12","Alloy 617",314626,"Plate"
-267.58,0.00306,"Qualified",,5963.76,"CapPass","76% Nf: Cycle 100-101",100,124563,"416-12","Alloy 617",314626,"Plate"
-267.64,0.00305,"Qualified",,5963.76,"CapPass","76% Nf: Cycle 100-101",100,124564,"416-12","Alloy 617",314626,"Plate"
-268.20,0.00300,"Qualified",,5963.81,"CapPass","76% Nf: Cycle 100-101",100,124565,"416-12","Alloy 617",314626,"Plate"
-268.73,0.00295,"Qualified",,5963.86,"CapPass","76% Nf: Cycle 100-101",100,124566,"416-12","Alloy 617",314626,"Plate"
-269.10,0.00290,"Qualified",,5963.90,"CapPass","76% Nf: Cycle 100-101",100,124567,"416-12","Alloy 617",314626,"Plate"
-269.42,0.00285,"Qualified",,5963.95,"CapPass","76% Nf: Cycle 100-101",100,124568,"416-12","Alloy 617",314626,"Plate"
-269.57,0.00280,"Qualified",,5964.00,"CapPass","76% Nf: Cycle 100-101",100,124569,"416-12","Alloy 617",314626,"Plate"
-269.58,0.00275,"Qualified",,5964.05,"CapPass","76% Nf: Cycle 100-101",100,124570,"416-12","Alloy 617",314626,"Plate"
-269.45,0.00270,"Qualified",,5964.09,"CapPass","76% Nf: Cycle 100-101",100,124571,"416-12","Alloy 617",314626,"Plate"
-269.29,0.00265,"Qualified",,5964.15,"CapPass","76% Nf: Cycle 100-101",100,124572,"416-12","Alloy 617",314626,"Plate"
-269.14,0.00260,"Qualified",,5964.20,"CapPass","76% Nf: Cycle 100-101",100,124573,"416-12","Alloy 617",314626,"Plate"
-269.04,0.00255,"Qualified",,5964.25,"CapPass","76% Nf: Cycle 100-101",100,124574,"416-12","Alloy 617",314626,"Plate"
-268.94,0.00250,"Qualified",,5964.30,"CapPass","76% Nf: Cycle 100-101",100,124575,"416-12","Alloy 617",314626,"Plate"
-268.89,0.00245,"Qualified",,5964.35,"CapPass","76% Nf: Cycle 100-101",100,124576,"416-12","Alloy 617",314626,"Plate"
-268.96,0.00240,"Qualified",,5964.39,"CapPass","76% Nf: Cycle 100-101",100,124577,"416-12","Alloy 617",314626,"Plate"
-268.92,0.00235,"Qualified",,5964.44,"CapPass","76% Nf: Cycle 100-101",100,124578,"416-12","Alloy 617",314626,"Plate"
-268.65,0.00230,"Qualified",,5964.49,"CapPass","76% Nf: Cycle 100-101",100,124579,"416-12","Alloy 617",314626,"Plate"
-268.37,0.00225,"Qualified",,5964.54,"CapPass","76% Nf: Cycle 100-101",100,124580,"416-12","Alloy 617",314626,"Plate"
-268.16,0.00220,"Qualified",,5964.59,"CapPass","76% Nf: Cycle 100-101",100,124581,"416-12","Alloy 617",314626,"Plate"
-267.99,0.00215,"Qualified",,5964.64,"CapPass","76% Nf: Cycle 100-101",100,124582,"416-12","Alloy 617",314626,"Plate"
-267.86,0.00210,"Qualified",,5964.69,"CapPass","76% Nf: Cycle 100-101",100,124583,"416-12","Alloy 617",314626,"Plate"
-267.60,0.00204,"Qualified",,5964.74,"CapPass","76% Nf: Cycle 100-101",100,124584,"416-12","Alloy 617",314626,"Plate"
-267.48,0.00202,"Qualified",,5964.76,"CapPass","76% Nf: Cycle 100-101",100,124585,"416-12","Alloy 617",314626,"Plate"
-267.28,0.00199,"Qualified",,5964.79,"CapPass","76% Nf: Cycle 100-101",100,124586,"416-12","Alloy 617",314626,"Plate"
-267.11,0.00194,"Qualified",,5964.85,"CapPass","76% Nf: Cycle 100-101",100,124587,"416-12","Alloy 617",314626,"Plate"
-267.02,0.00189,"Qualified",,5964.90,"CapPass","76% Nf: Cycle 100-101",100,124588,"416-12","Alloy 617",314626,"Plate"
-266.95,0.00184,"Qualified",,5964.94,"CapPass","76% Nf: Cycle 100-101",100,124589,"416-12","Alloy 617",314626,"Plate"
-266.83,0.00179,"Qualified",,5965.00,"CapPass","76% Nf: Cycle 100-101",100,124590,"416-12","Alloy 617",314626,"Plate"
-266.89,0.00174,"Qualified",,5965.05,"CapPass","76% Nf: Cycle 100-101",100,124591,"416-12","Alloy 617",314626,"Plate"
-267.07,0.00169,"Qualified",,5965.10,"CapPass","76% Nf: Cycle 100-101",100,124592,"416-12","Alloy 617",314626,"Plate"
-267.24,0.00164,"Qualified",,5965.15,"CapPass","76% Nf: Cycle 100-101",100,124593,"416-12","Alloy 617",314626,"Plate"
-267.53,0.00159,"Qualified",,5965.19,"CapPass","76% Nf: Cycle 100-101",100,124594,"416-12","Alloy 617",314626,"Plate"
-267.54,0.00154,"Qualified",,5965.24,"CapPass","76% Nf: Cycle 100-101",100,124595,"416-12","Alloy 617",314626,"Plate"
-267.67,0.00149,"Qualified",,5965.30,"CapPass","76% Nf: Cycle 100-101",100,124596,"416-12","Alloy 617",314626,"Plate"
-267.88,0.00144,"Qualified",,5965.35,"CapPass","76% Nf: Cycle 100-101",100,124597,"416-12","Alloy 617",314626,"Plate"
-268.13,0.00139,"Qualified",,5965.40,"CapPass","76% Nf: Cycle 100-101",100,124598,"416-12","Alloy 617",314626,"Plate"
-268.57,0.00134,"Qualified",,5965.46,"CapPass","76% Nf: Cycle 100-101",100,124599,"416-12","Alloy 617",314626,"Plate"
-268.97,0.00129,"Qualified",,5965.50,"CapPass","76% Nf: Cycle 100-101",100,124600,"416-12","Alloy 617",314626,"Plate"
-269.40,0.00124,"Qualified",,5965.56,"CapPass","76% Nf: Cycle 100-101",100,124601,"416-12","Alloy 617",314626,"Plate"
-269.89,0.00119,"Qualified",,5965.60,"CapPass","76% Nf: Cycle 100-101",100,124602,"416-12","Alloy 617",314626,"Plate"
-270.38,0.00114,"Qualified",,5965.65,"CapPass","76% Nf: Cycle 100-101",100,124603,"416-12","Alloy 617",314626,"Plate"
-270.74,0.00109,"Qualified",,5965.70,"CapPass","76% Nf: Cycle 100-101",100,124604,"416-12","Alloy 617",314626,"Plate"
-270.91,0.00104,"Qualified",,5965.75,"CapPass","76% Nf: Cycle 100-101",100,124605,"416-12","Alloy 617",314626,"Plate"
-271.00,0.00102,"Qualified",,5965.76,"CapPass","76% Nf: Cycle 100-101",100,124606,"416-12","Alloy 617",314626,"Plate"
-271.12,0.00099,"Qualified",,5965.80,"CapPass","76% Nf: Cycle 100-101",100,124607,"416-12","Alloy 617",314626,"Plate"
-271.28,0.00094,"Qualified",,5965.85,"CapPass","76% Nf: Cycle 100-101",100,124608,"416-12","Alloy 617",314626,"Plate"
-271.46,0.00088,"Qualified",,5965.90,"CapPass","76% Nf: Cycle 100-101",100,124609,"416-12","Alloy 617",314626,"Plate"
-271.67,0.00083,"Qualified",,5965.95,"CapPass","76% Nf: Cycle 100-101",100,124610,"416-12","Alloy 617",314626,"Plate"
-271.80,0.00078,"Qualified",,5966.00,"CapPass","76% Nf: Cycle 100-101",100,124611,"416-12","Alloy 617",314626,"Plate"
-271.96,0.00073,"Qualified",,5966.05,"CapPass","76% Nf: Cycle 100-101",100,124612,"416-12","Alloy 617",314626,"Plate"
-272.19,0.00068,"Qualified",,5966.10,"CapPass","76% Nf: Cycle 100-101",100,124613,"416-12","Alloy 617",314626,"Plate"
-272.41,0.00063,"Qualified",,5966.15,"CapPass","76% Nf: Cycle 100-101",100,124614,"416-12","Alloy 617",314626,"Plate"
-272.45,0.00058,"Qualified",,5966.20,"CapPass","76% Nf: Cycle 100-101",100,124615,"416-12","Alloy 617",314626,"Plate"
-272.37,0.00053,"Qualified",,5966.25,"CapPass","76% Nf: Cycle 100-101",100,124616,"416-12","Alloy 617",314626,"Plate"
-272.43,0.00048,"Qualified",,5966.30,"CapPass","76% Nf: Cycle 100-101",100,124617,"416-12","Alloy 617",314626,"Plate"
-272.56,0.00043,"Qualified",,5966.35,"CapPass","76% Nf: Cycle 100-101",100,124618,"416-12","Alloy 617",314626,"Plate"
-272.70,0.00038,"Qualified",,5966.40,"CapPass","76% Nf: Cycle 100-101",100,124619,"416-12","Alloy 617",314626,"Plate"
-272.91,0.00033,"Qualified",,5966.45,"CapPass","76% Nf: Cycle 100-101",100,124620,"416-12","Alloy 617",314626,"Plate"
-272.89,0.00028,"Qualified",,5966.49,"CapPass","76% Nf: Cycle 100-101",100,124621,"416-12","Alloy 617",314626,"Plate"
-272.73,0.00023,"Qualified",,5966.54,"CapPass","76% Nf: Cycle 100-101",100,124622,"416-12","Alloy 617",314626,"Plate"
-272.45,0.00018,"Qualified",,5966.60,"CapPass","76% Nf: Cycle 100-101",100,124623,"416-12","Alloy 617",314626,"Plate"
-272.26,0.00013,"Qualified",,5966.65,"CapPass","76% Nf: Cycle 100-101",100,124624,"416-12","Alloy 617",314626,"Plate"
-272.29,0.00008,"Qualified",,5966.70,"CapPass","76% Nf: Cycle 100-101",100,124625,"416-12","Alloy 617",314626,"Plate"
-272.39,0.00003,"Qualified",,5966.75,"CapPass","76% Nf: Cycle 100-101",100,124626,"416-12","Alloy 617",314626,"Plate"
-272.44,0.00002,"Qualified",,5966.76,"CapPass","76% Nf: Cycle 100-101",100,124627,"416-12","Alloy 617",314626,"Plate"
-272.62,-0.00002,"Qualified",,5966.80,"CapPass","76% Nf: Cycle 100-101",100,124628,"416-12","Alloy 617",314626,"Plate"
-272.81,-0.00007,"Qualified",,5966.85,"CapPass","76% Nf: Cycle 100-101",100,124629,"416-12","Alloy 617",314626,"Plate"
-272.85,-0.00012,"Qualified",,5966.90,"CapPass","76% Nf: Cycle 100-101",100,124630,"416-12","Alloy 617",314626,"Plate"
-272.87,-0.00018,"Qualified",,5966.94,"CapPass","76% Nf: Cycle 100-101",100,124631,"416-12","Alloy 617",314626,"Plate"
-272.86,-0.00023,"Qualified",,5966.99,"CapPass","76% Nf: Cycle 100-101",100,124632,"416-12","Alloy 617",314626,"Plate"
-272.54,-0.00028,"Qualified",,5967.04,"CapPass","76% Nf: Cycle 100-101",100,124633,"416-12","Alloy 617",314626,"Plate"
-272.33,-0.00033,"Qualified",,5967.09,"CapPass","76% Nf: Cycle 100-101",100,124634,"416-12","Alloy 617",314626,"Plate"
-272.09,-0.00038,"Qualified",,5967.15,"CapPass","76% Nf: Cycle 100-101",100,124635,"416-12","Alloy 617",314626,"Plate"
-271.99,-0.00043,"Qualified",,5967.20,"CapPass","76% Nf: Cycle 100-101",100,124636,"416-12","Alloy 617",314626,"Plate"
-272.12,-0.00048,"Qualified",,5967.25,"CapPass","76% Nf: Cycle 100-101",100,124637,"416-12","Alloy 617",314626,"Plate"
-272.26,-0.00053,"Qualified",,5967.30,"CapPass","76% Nf: Cycle 100-101",100,124638,"416-12","Alloy 617",314626,"Plate"
-272.25,-0.00058,"Qualified",,5967.34,"CapPass","76% Nf: Cycle 100-101",100,124639,"416-12","Alloy 617",314626,"Plate"
-272.13,-0.00063,"Qualified",,5967.39,"CapPass","76% Nf: Cycle 100-101",100,124640,"416-12","Alloy 617",314626,"Plate"
-271.87,-0.00068,"Qualified",,5967.44,"CapPass","76% Nf: Cycle 100-101",100,124641,"416-12","Alloy 617",314626,"Plate"
-271.33,-0.00073,"Qualified",,5967.49,"CapPass","76% Nf: Cycle 100-101",100,124642,"416-12","Alloy 617",314626,"Plate"
-270.84,-0.00078,"Qualified",,5967.55,"CapPass","76% Nf: Cycle 100-101",100,124643,"416-12","Alloy 617",314626,"Plate"
-270.74,-0.00083,"Qualified",,5967.61,"CapPass","76% Nf: Cycle 100-101",100,124644,"416-12","Alloy 617",314626,"Plate"
-270.97,-0.00088,"Qualified",,5967.66,"CapPass","76% Nf: Cycle 100-101",100,124645,"416-12","Alloy 617",314626,"Plate"
-271.30,-0.00093,"Qualified",,5967.71,"CapPass","76% Nf: Cycle 100-101",100,124646,"416-12","Alloy 617",314626,"Plate"
-271.64,-0.00098,"Qualified",,5967.76,"CapPass","76% Nf: Cycle 100-101",100,124647,"416-12","Alloy 617",314626,"Plate"
-271.72,-0.00099,"Qualified",,5967.76,"CapPass","76% Nf: Cycle 100-101",100,124648,"416-12","Alloy 617",314626,"Plate"
-272.00,-0.00103,"Qualified",,5967.80,"CapPass","76% Nf: Cycle 100-101",100,124649,"416-12","Alloy 617",314626,"Plate"
-272.29,-0.00108,"Qualified",,5967.85,"CapPass","76% Nf: Cycle 100-101",100,124650,"416-12","Alloy 617",314626,"Plate"
-272.44,-0.00114,"Qualified",,5967.90,"CapPass","76% Nf: Cycle 100-101",100,124651,"416-12","Alloy 617",314626,"Plate"
-272.53,-0.00119,"Qualified",,5967.95,"CapPass","76% Nf: Cycle 100-101",100,124652,"416-12","Alloy 617",314626,"Plate"
-272.44,-0.00124,"Qualified",,5967.99,"CapPass","76% Nf: Cycle 100-101",100,124653,"416-12","Alloy 617",314626,"Plate"
-272.23,-0.00129,"Qualified",,5968.04,"CapPass","76% Nf: Cycle 100-101",100,124654,"416-12","Alloy 617",314626,"Plate"
-271.95,-0.00134,"Qualified",,5968.10,"CapPass","76% Nf: Cycle 100-101",100,124655,"416-12","Alloy 617",314626,"Plate"
-271.74,-0.00139,"Qualified",,5968.15,"CapPass","76% Nf: Cycle 100-101",100,124656,"416-12","Alloy 617",314626,"Plate"
-271.57,-0.00144,"Qualified",,5968.20,"CapPass","76% Nf: Cycle 100-101",100,124657,"416-12","Alloy 617",314626,"Plate"
-271.63,-0.00149,"Qualified",,5968.25,"CapPass","76% Nf: Cycle 100-101",100,124658,"416-12","Alloy 617",314626,"Plate"
-271.68,-0.00154,"Qualified",,5968.30,"CapPass","76% Nf: Cycle 100-101",100,124659,"416-12","Alloy 617",314626,"Plate"
-271.72,-0.00159,"Qualified",,5968.35,"CapPass","76% Nf: Cycle 100-101",100,124660,"416-12","Alloy 617",314626,"Plate"
-271.86,-0.00164,"Qualified",,5968.40,"CapPass","76% Nf: Cycle 100-101",100,124661,"416-12","Alloy 617",314626,"Plate"
-271.99,-0.00169,"Qualified",,5968.46,"CapPass","76% Nf: Cycle 100-101",100,124662,"416-12","Alloy 617",314626,"Plate"
-272.15,-0.00174,"Qualified",,5968.51,"CapPass","76% Nf: Cycle 100-101",100,124663,"416-12","Alloy 617",314626,"Plate"
-272.41,-0.00179,"Qualified",,5968.56,"CapPass","76% Nf: Cycle 100-101",100,124664,"416-12","Alloy 617",314626,"Plate"
-272.61,-0.00184,"Qualified",,5968.61,"CapPass","76% Nf: Cycle 100-101",100,124665,"416-12","Alloy 617",314626,"Plate"
-272.88,-0.00189,"Qualified",,5968.66,"CapPass","76% Nf: Cycle 100-101",100,124666,"416-12","Alloy 617",314626,"Plate"
-273.28,-0.00194,"Qualified",,5968.71,"CapPass","76% Nf: Cycle 100-101",100,124667,"416-12","Alloy 617",314626,"Plate"
-273.58,-0.00200,"Qualified",,5968.76,"CapPass","76% Nf: Cycle 100-101",100,124668,"416-12","Alloy 617",314626,"Plate"
-273.64,-0.00200,"Qualified",,5968.76,"CapPass","76% Nf: Cycle 100-101",100,124669,"416-12","Alloy 617",314626,"Plate"
-273.99,-0.00205,"Qualified",,5968.81,"CapPass","76% Nf: Cycle 100-101",100,124670,"416-12","Alloy 617",314626,"Plate"
-274.25,-0.00210,"Qualified",,5968.86,"CapPass","76% Nf: Cycle 100-101",100,124671,"416-12","Alloy 617",314626,"Plate"
-274.40,-0.00215,"Qualified",,5968.91,"CapPass","76% Nf: Cycle 100-101",100,124672,"416-12","Alloy 617",314626,"Plate"
-274.45,-0.00220,"Qualified",,5968.95,"CapPass","76% Nf: Cycle 100-101",100,124673,"416-12","Alloy 617",314626,"Plate"
-274.41,-0.00225,"Qualified",,5969.01,"CapPass","76% Nf: Cycle 100-101",100,124674,"416-12","Alloy 617",314626,"Plate"
-274.46,-0.00230,"Qualified",,5969.06,"CapPass","76% Nf: Cycle 100-101",100,124675,"416-12","Alloy 617",314626,"Plate"
-274.58,-0.00235,"Qualified",,5969.11,"CapPass","76% Nf: Cycle 100-101",100,124676,"416-12","Alloy 617",314626,"Plate"
-274.70,-0.00240,"Qualified",,5969.16,"CapPass","76% Nf: Cycle 100-101",100,124677,"416-12","Alloy 617",314626,"Plate"
-274.92,-0.00245,"Qualified",,5969.21,"CapPass","76% Nf: Cycle 100-101",100,124678,"416-12","Alloy 617",314626,"Plate"
-275.16,-0.00250,"Qualified",,5969.26,"CapPass","76% Nf: Cycle 100-101",100,124679,"416-12","Alloy 617",314626,"Plate"
-275.39,-0.00255,"Qualified",,5969.31,"CapPass","76% Nf: Cycle 100-101",100,124680,"416-12","Alloy 617",314626,"Plate"
-275.50,-0.00260,"Qualified",,5969.36,"CapPass","76% Nf: Cycle 100-101",100,124681,"416-12","Alloy 617",314626,"Plate"
-275.71,-0.00265,"Qualified",,5969.41,"CapPass","76% Nf: Cycle 100-101",100,124682,"416-12","Alloy 617",314626,"Plate"
-275.76,-0.00270,"Qualified",,5969.46,"CapPass","76% Nf: Cycle 100-101",100,124683,"416-12","Alloy 617",314626,"Plate"
-275.92,-0.00275,"Qualified",,5969.51,"CapPass","76% Nf: Cycle 100-101",100,124684,"416-12","Alloy 617",314626,"Plate"
-276.00,-0.00280,"Qualified",,5969.56,"CapPass","76% Nf: Cycle 100-101",100,124685,"416-12","Alloy 617",314626,"Plate"
-276.05,-0.00285,"Qualified",,5969.61,"CapPass","76% Nf: Cycle 100-101",100,124686,"416-12","Alloy 617",314626,"Plate"
-276.04,-0.00290,"Qualified",,5969.66,"CapPass","76% Nf: Cycle 100-101",100,124687,"416-12","Alloy 617",314626,"Plate"
-276.07,-0.00295,"Qualified",,5969.71,"CapPass","76% Nf: Cycle 100-101",100,124688,"416-12","Alloy 617",314626,"Plate"
-276.00,-0.00300,"Qualified",,5969.76,"CapPass","76% Nf: Cycle 100-101",100,124689,"416-12","Alloy 617",314626,"Plate"
-276.01,-0.00301,"Qualified",,5969.76,"CapPass","76% Nf: Cycle 100-101",100,124690,"416-12","Alloy 617",314626,"Plate"
-275.99,-0.00305,"Qualified",,5969.81,"CapPass","76% Nf: Cycle 100-101",100,124691,"416-12","Alloy 617",314626,"Plate"
-276.03,-0.00310,"Qualified",,5969.86,"CapPass","76% Nf: Cycle 100-101",100,124692,"416-12","Alloy 617",314626,"Plate"
-276.04,-0.00316,"Qualified",,5969.90,"CapPass","76% Nf: Cycle 100-101",100,124693,"416-12","Alloy 617",314626,"Plate"
-275.88,-0.00321,"Qualified",,5969.96,"CapPass","76% Nf: Cycle 100-101",100,124694,"416-12","Alloy 617",314626,"Plate"
-275.77,-0.00326,"Qualified",,5970.00,"CapPass","76% Nf: Cycle 100-101",100,124695,"416-12","Alloy 617",314626,"Plate"
-275.57,-0.00331,"Qualified",,5970.05,"CapPass","76% Nf: Cycle 100-101",100,124696,"416-12","Alloy 617",314626,"Plate"
-275.40,-0.00336,"Qualified",,5970.10,"CapPass","76% Nf: Cycle 100-101",100,124697,"416-12","Alloy 617",314626,"Plate"
-275.17,-0.00341,"Qualified",,5970.16,"CapPass","76% Nf: Cycle 100-101",100,124698,"416-12","Alloy 617",314626,"Plate"
-275.15,-0.00346,"Qualified",,5970.21,"CapPass","76% Nf: Cycle 100-101",100,124699,"416-12","Alloy 617",314626,"Plate"
-275.14,-0.00351,"Qualified",,5970.26,"CapPass","76% Nf: Cycle 100-101",100,124700,"416-12","Alloy 617",314626,"Plate"
-275.09,-0.00356,"Qualified",,5970.31,"CapPass","76% Nf: Cycle 100-101",100,124701,"416-12","Alloy 617",314626,"Plate"
-275.06,-0.00361,"Qualified",,5970.36,"CapPass","76% Nf: Cycle 100-101",100,124702,"416-12","Alloy 617",314626,"Plate"
-275.14,-0.00366,"Qualified",,5970.41,"CapPass","76% Nf: Cycle 100-101",100,124703,"416-12","Alloy 617",314626,"Plate"
-275.39,-0.00371,"Qualified",,5970.46,"CapPass","76% Nf: Cycle 100-101",100,124704,"416-12","Alloy 617",314626,"Plate"
-275.52,-0.00376,"Qualified",,5970.51,"CapPass","76% Nf: Cycle 100-101",100,124705,"416-12","Alloy 617",314626,"Plate"
-275.61,-0.00381,"Qualified",,5970.56,"CapPass","76% Nf: Cycle 100-101",100,124706,"416-12","Alloy 617",314626,"Plate"
-275.69,-0.00386,"Qualified",,5970.61,"CapPass","76% Nf: Cycle 100-101",100,124707,"416-12","Alloy 617",314626,"Plate"
-275.73,-0.00391,"Qualified",,5970.66,"CapPass","76% Nf: Cycle 100-101",100,124708,"416-12","Alloy 617",314626,"Plate"
-275.67,-0.00396,"Qualified",,5970.71,"CapPass","76% Nf: Cycle 100-101",100,124709,"416-12","Alloy 617",314626,"Plate"
-275.53,-0.00401,"Qualified",,5970.75,"CapPass","76% Nf: Cycle 100-101",100,124710,"416-12","Alloy 617",314626,"Plate"
-275.51,-0.00402,"Qualified",,5970.76,"CapPass","76% Nf: Cycle 100-101",100,124711,"416-12","Alloy 617",314626,"Plate"
-275.34,-0.00406,"Qualified",,5970.80,"CapPass","76% Nf: Cycle 100-101",100,124712,"416-12","Alloy 617",314626,"Plate"
-275.10,-0.00411,"Qualified",,5970.85,"CapPass","76% Nf: Cycle 100-101",100,124713,"416-12","Alloy 617",314626,"Plate"
-274.91,-0.00416,"Qualified",,5970.91,"CapPass","76% Nf: Cycle 100-101",100,124714,"416-12","Alloy 617",314626,"Plate"
-274.98,-0.00421,"Qualified",,5970.96,"CapPass","76% Nf: Cycle 100-101",100,124715,"416-12","Alloy 617",314626,"Plate"
-275.08,-0.00427,"Qualified",,5971.01,"CapPass","76% Nf: Cycle 100-101",100,124716,"416-12","Alloy 617",314626,"Plate"
-275.19,-0.00432,"Qualified",,5971.06,"CapPass","76% Nf: Cycle 100-101",100,124717,"416-12","Alloy 617",314626,"Plate"
-275.21,-0.00437,"Qualified",,5971.11,"CapPass","76% Nf: Cycle 100-101",100,124718,"416-12","Alloy 617",314626,"Plate"
-275.30,-0.00442,"Qualified",,5971.16,"CapPass","76% Nf: Cycle 100-101",100,124719,"416-12","Alloy 617",314626,"Plate"
-275.44,-0.00447,"Qualified",,5971.21,"CapPass","76% Nf: Cycle 100-101",100,124720,"416-12","Alloy 617",314626,"Plate"
-275.51,-0.00452,"Qualified",,5971.26,"CapPass","76% Nf: Cycle 100-101",100,124721,"416-12","Alloy 617",314626,"Plate"
-275.51,-0.00457,"Qualified",,5971.31,"CapPass","76% Nf: Cycle 100-101",100,124722,"416-12","Alloy 617",314626,"Plate"
-275.58,-0.00462,"Qualified",,5971.37,"CapPass","76% Nf: Cycle 100-101",100,124723,"416-12","Alloy 617",314626,"Plate"
-275.73,-0.00467,"Qualified",,5971.42,"CapPass","76% Nf: Cycle 100-101",100,124724,"416-12","Alloy 617",314626,"Plate"
-276.03,-0.00472,"Qualified",,5971.47,"CapPass","76% Nf: Cycle 100-101",100,124725,"416-12","Alloy 617",314626,"Plate"
-276.21,-0.00477,"Qualified",,5971.52,"CapPass","76% Nf: Cycle 100-101",100,124726,"416-12","Alloy 617",314626,"Plate"
-276.41,-0.00482,"Qualified",,5971.57,"CapPass","76% Nf: Cycle 100-101",100,124727,"416-12","Alloy 617",314626,"Plate"
-276.56,-0.00487,"Qualified",,5971.62,"CapPass","76% Nf: Cycle 100-101",100,124728,"416-12","Alloy 617",314626,"Plate"
-276.80,-0.00492,"Qualified",,5971.67,"CapPass","76% Nf: Cycle 100-101",100,124729,"416-12","Alloy 617",314626,"Plate"
-277.18,-0.00497,"Qualified",,5971.73,"CapPass","76% Nf: Cycle 100-101",100,124730,"416-12","Alloy 617",314626,"Plate"
-277.47,-0.00501,"Qualified",,5971.76,"CapPass","76% Nf: Cycle 100-101",100,124731,"416-12","Alloy 617",314626,"Plate"
-277.58,-0.00502,"Qualified",,5971.78,"CapPass","76% Nf: Cycle 100-101",100,124732,"416-12","Alloy 617",314626,"Plate"
-278.05,-0.00507,"Qualified",,5971.82,"CapPass","76% Nf: Cycle 100-101",100,124733,"416-12","Alloy 617",314626,"Plate"
-278.37,-0.00512,"Qualified",,5971.86,"CapPass","76% Nf: Cycle 100-101",100,124734,"416-12","Alloy 617",314626,"Plate"
-278.62,-0.00517,"Qualified",,5971.92,"CapPass","76% Nf: Cycle 100-101",100,124735,"416-12","Alloy 617",314626,"Plate"
-278.59,-0.00522,"Qualified",,5971.97,"CapPass","76% Nf: Cycle 100-101",100,124736,"416-12","Alloy 617",314626,"Plate"
-278.62,-0.00527,"Qualified",,5972.02,"CapPass","76% Nf: Cycle 100-101",100,124737,"416-12","Alloy 617",314626,"Plate"
-278.80,-0.00533,"Qualified",,5972.06,"CapPass","76% Nf: Cycle 100-101",100,124738,"416-12","Alloy 617",314626,"Plate"
