Repository: js-molina/fatigue-A617

File: data/850C/Strain rate 0.001/3.0% strain/HTM_A19_Cycles_41619.csv (part 24 of 27)
"Stress Mpa","Strain","Qual State","Qual Exceptions","Elapsed Time Sec","Data State","Cycle Label","Cycle","Count","Sample","Alloy","Heat","Material_Form"
285.69,-0.00259,"Qualified",,4073.99,"CapPass","50% Nf: Cycle 68",68,85307,"416-19","Alloy 617",314626,"Plate"
286.29,-0.00254,"Qualified",,4074.04,"CapPass","50% Nf: Cycle 68",68,85308,"416-19","Alloy 617",314626,"Plate"
286.77,-0.00249,"Qualified",,4074.08,"CapPass","50% Nf: Cycle 68",68,85309,"416-19","Alloy 617",314626,"Plate"
287.10,-0.00243,"Qualified",,4074.13,"CapPass","50% Nf: Cycle 68",68,85310,"416-19","Alloy 617",314626,"Plate"
287.31,-0.00238,"Qualified",,4074.18,"CapPass","50% Nf: Cycle 68",68,85311,"416-19","Alloy 617",314626,"Plate"
287.43,-0.00233,"Qualified",,4074.23,"CapPass","50% Nf: Cycle 68",68,85312,"416-19","Alloy 617",314626,"Plate"
287.58,-0.00228,"Qualified",,4074.28,"CapPass","50% Nf: Cycle 68",68,85313,"416-19","Alloy 617",314626,"Plate"
287.58,-0.00223,"Qualified",,4074.33,"CapPass","50% Nf: Cycle 68",68,85314,"416-19","Alloy 617",314626,"Plate"
287.50,-0.00218,"Qualified",,4074.37,"CapPass","50% Nf: Cycle 68",68,85315,"416-19","Alloy 617",314626,"Plate"
287.36,-0.00213,"Qualified",,4074.42,"CapPass","50% Nf: Cycle 68",68,85316,"416-19","Alloy 617",314626,"Plate"
287.20,-0.00208,"Qualified",,4074.47,"CapPass","50% Nf: Cycle 68",68,85317,"416-19","Alloy 617",314626,"Plate"
287.09,-0.00203,"Qualified",,4074.52,"CapPass","50% Nf: Cycle 68",68,85318,"416-19","Alloy 617",314626,"Plate"
287.00,-0.00198,"Qualified",,4074.57,"CapPass","50% Nf: Cycle 68",68,85319,"416-19","Alloy 617",314626,"Plate"
286.87,-0.00193,"Qualified",,4074.62,"CapPass","50% Nf: Cycle 68",68,85320,"416-19","Alloy 617",314626,"Plate"
286.62,-0.00188,"Qualified",,4074.67,"CapPass","50% Nf: Cycle 68",68,85321,"416-19","Alloy 617",314626,"Plate"
286.35,-0.00183,"Qualified",,4074.72,"CapPass","50% Nf: Cycle 68",68,85322,"416-19","Alloy 617",314626,"Plate"
285.96,-0.00178,"Qualified",,4074.77,"CapPass","50% Nf: Cycle 68",68,85323,"416-19","Alloy 617",314626,"Plate"
285.95,-0.00178,"Qualified",,4074.77,"CapPass","50% Nf: Cycle 68",68,85324,"416-19","Alloy 617",314626,"Plate"
285.67,-0.00173,"Qualified",,4074.82,"CapPass","50% Nf: Cycle 68",68,85325,"416-19","Alloy 617",314626,"Plate"
285.51,-0.00168,"Qualified",,4074.87,"CapPass","50% Nf: Cycle 68",68,85326,"416-19","Alloy 617",314626,"Plate"
285.37,-0.00163,"Qualified",,4074.92,"CapPass","50% Nf: Cycle 68",68,85327,"416-19","Alloy 617",314626,"Plate"
285.36,-0.00158,"Qualified",,4074.98,"CapPass","50% Nf: Cycle 68",68,85328,"416-19","Alloy 617",314626,"Plate"
285.43,-0.00152,"Qualified",,4075.03,"CapPass","50% Nf: Cycle 68",68,85329,"416-19","Alloy 617",314626,"Plate"
285.58,-0.00147,"Qualified",,4075.08,"CapPass","50% Nf: Cycle 68",68,85330,"416-19","Alloy 617",314626,"Plate"
285.80,-0.00142,"Qualified",,4075.12,"CapPass","50% Nf: Cycle 68",68,85331,"416-19","Alloy 617",314626,"Plate"
286.33,-0.00137,"Qualified",,4075.17,"CapPass","50% Nf: Cycle 68",68,85332,"416-19","Alloy 617",314626,"Plate"
286.20,-0.00132,"Qualified",,4075.22,"CapPass","50% Nf: Cycle 68",68,85333,"416-19","Alloy 617",314626,"Plate"
285.98,-0.00127,"Qualified",,4075.27,"CapPass","50% Nf: Cycle 68",68,85334,"416-19","Alloy 617",314626,"Plate"
285.86,-0.00122,"Qualified",,4075.32,"CapPass","50% Nf: Cycle 68",68,85335,"416-19","Alloy 617",314626,"Plate"
285.79,-0.00117,"Qualified",,4075.38,"CapPass","50% Nf: Cycle 68",68,85336,"416-19","Alloy 617",314626,"Plate"
285.84,-0.00112,"Qualified",,4075.43,"CapPass","50% Nf: Cycle 68",68,85337,"416-19","Alloy 617",314626,"Plate"
285.89,-0.00107,"Qualified",,4075.48,"CapPass","50% Nf: Cycle 68",68,85338,"416-19","Alloy 617",314626,"Plate"
285.95,-0.00102,"Qualified",,4075.52,"CapPass","50% Nf: Cycle 68",68,85339,"416-19","Alloy 617",314626,"Plate"
286.02,-0.00097,"Qualified",,4075.57,"CapPass","50% Nf: Cycle 68",68,85340,"416-19","Alloy 617",314626,"Plate"
285.99,-0.00092,"Qualified",,4075.62,"CapPass","50% Nf: Cycle 68",68,85341,"416-19","Alloy 617",314626,"Plate"
285.96,-0.00087,"Qualified",,4075.67,"CapPass","50% Nf: Cycle 68",68,85342,"416-19","Alloy 617",314626,"Plate"
285.85,-0.00082,"Qualified",,4075.72,"CapPass","50% Nf: Cycle 68",68,85343,"416-19","Alloy 617",314626,"Plate"
285.78,-0.00078,"Qualified",,4075.77,"CapPass","50% Nf: Cycle 68",68,85344,"416-19","Alloy 617",314626,"Plate"
285.80,-0.00077,"Qualified",,4075.78,"CapPass","50% Nf: Cycle 68",68,85345,"416-19","Alloy 617",314626,"Plate"
285.77,-0.00072,"Qualified",,4075.82,"CapPass","50% Nf: Cycle 68",68,85346,"416-19","Alloy 617",314626,"Plate"
285.82,-0.00067,"Qualified",,4075.87,"CapPass","50% Nf: Cycle 68",68,85347,"416-19","Alloy 617",314626,"Plate"
285.81,-0.00062,"Qualified",,4075.93,"CapPass","50% Nf: Cycle 68",68,85348,"416-19","Alloy 617",314626,"Plate"
285.80,-0.00057,"Qualified",,4075.98,"CapPass","50% Nf: Cycle 68",68,85349,"416-19","Alloy 617",314626,"Plate"
285.84,-0.00051,"Qualified",,4076.02,"CapPass","50% Nf: Cycle 68",68,85350,"416-19","Alloy 617",314626,"Plate"
285.89,-0.00046,"Qualified",,4076.07,"CapPass","50% Nf: Cycle 68",68,85351,"416-19","Alloy 617",314626,"Plate"
285.72,-0.00041,"Qualified",,4076.12,"CapPass","50% Nf: Cycle 68",68,85352,"416-19","Alloy 617",314626,"Plate"
285.36,-0.00036,"Qualified",,4076.17,"CapPass","50% Nf: Cycle 68",68,85353,"416-19","Alloy 617",314626,"Plate"
285.07,-0.00031,"Qualified",,4076.22,"CapPass","50% Nf: Cycle 68",68,85354,"416-19","Alloy 617",314626,"Plate"
284.94,-0.00026,"Qualified",,4076.27,"CapPass","50% Nf: Cycle 68",68,85355,"416-19","Alloy 617",314626,"Plate"
284.88,-0.00021,"Qualified",,4076.33,"CapPass","50% Nf: Cycle 68",68,85356,"416-19","Alloy 617",314626,"Plate"
284.89,-0.00016,"Qualified",,4076.38,"CapPass","50% Nf: Cycle 68",68,85357,"416-19","Alloy 617",314626,"Plate"
284.09,0.01498,"Qualified",,5951.71,"CapPass","74% Nf: Cycle 100-101",100,124446,"416-19","Alloy 617",314626,"Plate"
283.07,0.01503,"Qualified",,5951.77,"CapPass","74% Nf: Cycle 100-101",100,124447,"416-19","Alloy 617",314626,"Plate"
283.02,0.01503,"Qualified",,5951.77,"CapPass","74% Nf: Cycle 100-101",100,124448,"416-19","Alloy 617",314626,"Plate"
248.03,0.01498,"Qualified",,5951.97,"CapPass","74% Nf: Cycle 100-101",100,124449,"416-19","Alloy 617",314626,"Plate"
238.53,0.01493,"Qualified",,5952.00,"CapPass","74% Nf: Cycle 100-101",100,124450,"416-19","Alloy 617",314626,"Plate"
229.64,0.01488,"Qualified",,5952.04,"CapPass","74% Nf: Cycle 100-101",100,124451,"416-19","Alloy 617",314626,"Plate"
221.40,0.01483,"Qualified",,5952.08,"CapPass","74% Nf: Cycle 100-101",100,124452,"416-19","Alloy 617",314626,"Plate"
213.56,0.01478,"Qualified",,5952.11,"CapPass","74% Nf: Cycle 100-101",100,124453,"416-19","Alloy 617",314626,"Plate"
205.77,0.01473,"Qualified",,5952.15,"CapPass","74% Nf: Cycle 100-101",100,124454,"416-19","Alloy 617",314626,"Plate"
199.02,0.01468,"Qualified",,5952.20,"CapPass","74% Nf: Cycle 100-101",100,124455,"416-19","Alloy 617",314626,"Plate"
191.67,0.01463,"Qualified",,5952.25,"CapPass","74% Nf: Cycle 100-101",100,124456,"416-19","Alloy 617",314626,"Plate"
184.48,0.01458,"Qualified",,5952.30,"CapPass","74% Nf: Cycle 100-101",100,124457,"416-19","Alloy 617",314626,"Plate"
177.94,0.01453,"Qualified",,5952.35,"CapPass","74% Nf: Cycle 100-101",100,124458,"416-19","Alloy 617",314626,"Plate"
171.06,0.01448,"Qualified",,5952.41,"CapPass","74% Nf: Cycle 100-101",100,124459,"416-19","Alloy 617",314626,"Plate"
163.96,0.01443,"Qualified",,5952.46,"CapPass","74% Nf: Cycle 100-101",100,124460,"416-19","Alloy 617",314626,"Plate"
157.39,0.01437,"Qualified",,5952.51,"CapPass","74% Nf: Cycle 100-101",100,124461,"416-19","Alloy 617",314626,"Plate"
151.01,0.01432,"Qualified",,5952.56,"CapPass","74% Nf: Cycle 100-101",100,124462,"416-19","Alloy 617",314626,"Plate"
145.03,0.01427,"Qualified",,5952.61,"CapPass","74% Nf: Cycle 100-101",100,124463,"416-19","Alloy 617",314626,"Plate"
138.88,0.01422,"Qualified",,5952.66,"CapPass","74% Nf: Cycle 100-101",100,124464,"416-19","Alloy 617",314626,"Plate"
132.75,0.01417,"Qualified",,5952.72,"CapPass","74% Nf: Cycle 100-101",100,124465,"416-19","Alloy 617",314626,"Plate"
127.30,0.01413,"Qualified",,5952.77,"CapPass","74% Nf: Cycle 100-101",100,124466,"416-19","Alloy 617",314626,"Plate"
126.76,0.01412,"Qualified",,5952.77,"CapPass","74% Nf: Cycle 100-101",100,124467,"416-19","Alloy 617",314626,"Plate"
121.06,0.01407,"Qualified",,5952.83,"CapPass","74% Nf: Cycle 100-101",100,124468,"416-19","Alloy 617",314626,"Plate"
115.02,0.01402,"Qualified",,5952.89,"CapPass","74% Nf: Cycle 100-101",100,124469,"416-19","Alloy 617",314626,"Plate"
108.65,0.01397,"Qualified",,5952.95,"CapPass","74% Nf: Cycle 100-101",100,124470,"416-19","Alloy 617",314626,"Plate"
102.14,0.01392,"Qualified",,5953.00,"CapPass","74% Nf: Cycle 100-101",100,124471,"416-19","Alloy 617",314626,"Plate"
95.79,0.01387,"Qualified",,5953.05,"CapPass","74% Nf: Cycle 100-101",100,124472,"416-19","Alloy 617",314626,"Plate"
89.54,0.01382,"Qualified",,5953.10,"CapPass","74% Nf: Cycle 100-101",100,124473,"416-19","Alloy 617",314626,"Plate"
83.76,0.01377,"Qualified",,5953.16,"CapPass","74% Nf: Cycle 100-101",100,124474,"416-19","Alloy 617",314626,"Plate"
77.84,0.01372,"Qualified",,5953.21,"CapPass","74% Nf: Cycle 100-101",100,124475,"416-19","Alloy 617",314626,"Plate"
72.43,0.01367,"Qualified",,5953.26,"CapPass","74% Nf: Cycle 100-101",100,124476,"416-19","Alloy 617",314626,"Plate"
66.72,0.01362,"Qualified",,5953.31,"CapPass","74% Nf: Cycle 100-101",100,124477,"416-19","Alloy 617",314626,"Plate"
61.26,0.01357,"Qualified",,5953.36,"CapPass","74% Nf: Cycle 100-101",100,124478,"416-19","Alloy 617",314626,"Plate"
55.73,0.01352,"Qualified",,5953.42,"CapPass","74% Nf: Cycle 100-101",100,124479,"416-19","Alloy 617",314626,"Plate"
49.79,0.01347,"Qualified",,5953.48,"CapPass","74% Nf: Cycle 100-101",100,124480,"416-19","Alloy 617",314626,"Plate"
44.20,0.01342,"Qualified",,5953.53,"CapPass","74% Nf: Cycle 100-101",100,124481,"416-19","Alloy 617",314626,"Plate"
38.44,0.01337,"Qualified",,5953.58,"CapPass","74% Nf: Cycle 100-101",100,124482,"416-19","Alloy 617",314626,"Plate"
32.86,0.01332,"Qualified",,5953.64,"CapPass","74% Nf: Cycle 100-101",100,124483,"416-19","Alloy 617",314626,"Plate"
27.11,0.01327,"Qualified",,5953.70,"CapPass","74% Nf: Cycle 100-101",100,124484,"416-19","Alloy 617",314626,"Plate"
21.37,0.01322,"Qualified",,5953.76,"CapPass","74% Nf: Cycle 100-101",100,124485,"416-19","Alloy 617",314626,"Plate"
20.18,0.01320,"Qualified",,5953.77,"CapPass","74% Nf: Cycle 100-101",100,124486,"416-19","Alloy 617",314626,"Plate"
16.01,0.01317,"Qualified",,5953.81,"CapPass","74% Nf: Cycle 100-101",100,124487,"416-19","Alloy 617",314626,"Plate"
10.60,0.01311,"Qualified",,5953.86,"CapPass","74% Nf: Cycle 100-101",100,124488,"416-19","Alloy 617",314626,"Plate"
5.13,0.01306,"Qualified",,5953.91,"CapPass","74% Nf: Cycle 100-101",100,124489,"416-19","Alloy 617",314626,"Plate"
-0.22,0.01301,"Qualified",,5953.96,"CapPass","74% Nf: Cycle 100-101",100,124490,"416-19","Alloy 617",314626,"Plate"
-5.27,0.01296,"Qualified",,5954.01,"CapPass","74% Nf: Cycle 100-101",100,124491,"416-19","Alloy 617",314626,"Plate"
-10.11,0.01291,"Qualified",,5954.06,"CapPass","74% Nf: Cycle 100-101",100,124492,"416-19","Alloy 617",314626,"Plate"
-12.82,0.01286,"Qualified",,5954.12,"CapPass","74% Nf: Cycle 100-101",100,124493,"416-19","Alloy 617",314626,"Plate"
-17.50,0.01281,"Qualified",,5954.27,"CapPass","74% Nf: Cycle 100-101",100,124494,"416-19","Alloy 617",314626,"Plate"
-25.27,0.01276,"Qualified",,5954.31,"CapPass","74% Nf: Cycle 100-101",100,124495,"416-19","Alloy 617",314626,"Plate"
-31.09,0.01271,"Qualified",,5954.34,"CapPass","74% Nf: Cycle 100-101",100,124496,"416-19","Alloy 617",314626,"Plate"
-36.56,0.01266,"Qualified",,5954.37,"CapPass","74% Nf: Cycle 100-101",100,124497,"416-19","Alloy 617",314626,"Plate"
-41.26,0.01261,"Qualified",,5954.41,"CapPass","74% Nf: Cycle 100-101",100,124498,"416-19","Alloy 617",314626,"Plate"
-45.47,0.01256,"Qualified",,5954.45,"CapPass","74% Nf: Cycle 100-101",100,124499,"416-19","Alloy 617",314626,"Plate"
-49.49,0.01251,"Qualified",,5954.51,"CapPass","74% Nf: Cycle 100-101",100,124500,"416-19","Alloy 617",314626,"Plate"
-53.63,0.01246,"Qualified",,5954.58,"CapPass","74% Nf: Cycle 100-101",100,124501,"416-19","Alloy 617",314626,"Plate"
-57.79,0.01241,"Qualified",,5954.64,"CapPass","74% Nf: Cycle 100-101",100,124502,"416-19","Alloy 617",314626,"Plate"
-62.19,0.01236,"Qualified",,5954.70,"CapPass","74% Nf: Cycle 100-101",100,124503,"416-19","Alloy 617",314626,"Plate"
-66.92,0.01231,"Qualified",,5954.76,"CapPass","74% Nf: Cycle 100-101",100,124504,"416-19","Alloy 617",314626,"Plate"
-67.14,0.01231,"Qualified",,5954.77,"CapPass","74% Nf: Cycle 100-101",100,124505,"416-19","Alloy 617",314626,"Plate"
-71.51,0.01226,"Qualified",,5954.83,"CapPass","74% Nf: Cycle 100-101",100,124506,"416-19","Alloy 617",314626,"Plate"
-76.17,0.01221,"Qualified",,5954.88,"CapPass","74% Nf: Cycle 100-101",100,124507,"416-19","Alloy 617",314626,"Plate"
-80.80,0.01216,"Qualified",,5954.94,"CapPass","74% Nf: Cycle 100-101",100,124508,"416-19","Alloy 617",314626,"Plate"
-85.52,0.01211,"Qualified",,5955.00,"CapPass","74% Nf: Cycle 100-101",100,124509,"416-19","Alloy 617",314626,"Plate"
-90.42,0.01206,"Qualified",,5955.06,"CapPass","74% Nf: Cycle 100-101",100,124510,"416-19","Alloy 617",314626,"Plate"
-95.11,0.01201,"Qualified",,5955.11,"CapPass","74% Nf: Cycle 100-101",100,124511,"416-19","Alloy 617",314626,"Plate"
-100.24,0.01195,"Qualified",,5955.16,"CapPass","74% Nf: Cycle 100-101",100,124512,"416-19","Alloy 617",314626,"Plate"
-105.44,0.01190,"Qualified",,5955.20,"CapPass","74% Nf: Cycle 100-101",100,124513,"416-19","Alloy 617",314626,"Plate"
-110.66,0.01185,"Qualified",,5955.24,"CapPass","74% Nf: Cycle 100-101",100,124514,"416-19","Alloy 617",314626,"Plate"
-115.90,0.01180,"Qualified",,5955.28,"CapPass","74% Nf: Cycle 100-101",100,124515,"416-19","Alloy 617",314626,"Plate"
-121.01,0.01175,"Qualified",,5955.31,"CapPass","74% Nf: Cycle 100-101",100,124516,"416-19","Alloy 617",314626,"Plate"
-125.68,0.01170,"Qualified",,5955.34,"CapPass","74% Nf: Cycle 100-101",100,124517,"416-19","Alloy 617",314626,"Plate"
-130.27,0.01165,"Qualified",,5955.38,"CapPass","74% Nf: Cycle 100-101",100,124518,"416-19","Alloy 617",314626,"Plate"
-134.34,0.01160,"Qualified",,5955.41,"CapPass","74% Nf: Cycle 100-101",100,124519,"416-19","Alloy 617",314626,"Plate"
-138.16,0.01155,"Qualified",,5955.44,"CapPass","74% Nf: Cycle 100-101",100,124520,"416-19","Alloy 617",314626,"Plate"
-141.62,0.01150,"Qualified",,5955.48,"CapPass","74% Nf: Cycle 100-101",100,124521,"416-19","Alloy 617",314626,"Plate"
-145.02,0.01145,"Qualified",,5955.52,"CapPass","74% Nf: Cycle 100-101",100,124522,"416-19","Alloy 617",314626,"Plate"
-148.37,0.01140,"Qualified",,5955.56,"CapPass","74% Nf: Cycle 100-101",100,124523,"416-19","Alloy 617",314626,"Plate"
-151.46,0.01135,"Qualified",,5955.61,"CapPass","74% Nf: Cycle 100-101",100,124524,"416-19","Alloy 617",314626,"Plate"
-154.50,0.01130,"Qualified",,5955.66,"CapPass","74% Nf: Cycle 100-101",100,124525,"416-19","Alloy 617",314626,"Plate"
-157.65,0.01125,"Qualified",,5955.71,"CapPass","74% Nf: Cycle 100-101",100,124526,"416-19","Alloy 617",314626,"Plate"
-160.74,0.01120,"Qualified",,5955.76,"CapPass","74% Nf: Cycle 100-101",100,124527,"416-19","Alloy 617",314626,"Plate"
-161.16,0.01119,"Qualified",,5955.77,"CapPass","74% Nf: Cycle 100-101",100,124528,"416-19","Alloy 617",314626,"Plate"
-163.77,0.01115,"Qualified",,5955.81,"CapPass","74% Nf: Cycle 100-101",100,124529,"416-19","Alloy 617",314626,"Plate"
-166.71,0.01110,"Qualified",,5955.86,"CapPass","74% Nf: Cycle 100-101",100,124530,"416-19","Alloy 617",314626,"Plate"
-169.88,0.01105,"Qualified",,5955.91,"CapPass","74% Nf: Cycle 100-101",100,124531,"416-19","Alloy 617",314626,"Plate"
-172.58,0.01100,"Qualified",,5955.96,"CapPass","74% Nf: Cycle 100-101",100,124532,"416-19","Alloy 617",314626,"Plate"
-175.66,0.01094,"Qualified",,5956.01,"CapPass","74% Nf: Cycle 100-101",100,124533,"416-19","Alloy 617",314626,"Plate"
-178.43,0.01089,"Qualified",,5956.07,"CapPass","74% Nf: Cycle 100-101",100,124534,"416-19","Alloy 617",314626,"Plate"
-181.26,0.01084,"Qualified",,5956.12,"CapPass","74% Nf: Cycle 100-101",100,124535,"416-19","Alloy 617",314626,"Plate"
-183.94,0.01079,"Qualified",,5956.17,"CapPass","74% Nf: Cycle 100-101",100,124536,"416-19","Alloy 617",314626,"Plate"
-186.37,0.01074,"Qualified",,5956.21,"CapPass","74% Nf: Cycle 100-101",100,124537,"416-19","Alloy 617",314626,"Plate"
-188.95,0.01069,"Qualified",,5956.26,"CapPass","74% Nf: Cycle 100-101",100,124538,"416-19","Alloy 617",314626,"Plate"
-191.44,0.01064,"Qualified",,5956.31,"CapPass","74% Nf: Cycle 100-101",100,124539,"416-19","Alloy 617",314626,"Plate"
-193.78,0.01059,"Qualified",,5956.35,"CapPass","74% Nf: Cycle 100-101",100,124540,"416-19","Alloy 617",314626,"Plate"
-196.03,0.01054,"Qualified",,5956.40,"CapPass","74% Nf: Cycle 100-101",100,124541,"416-19","Alloy 617",314626,"Plate"
-197.59,0.01049,"Qualified",,5956.45,"CapPass","74% Nf: Cycle 100-101",100,124542,"416-19","Alloy 617",314626,"Plate"
-199.20,0.01044,"Qualified",,5956.51,"CapPass","74% Nf: Cycle 100-101",100,124543,"416-19","Alloy 617",314626,"Plate"
-201.29,0.01039,"Qualified",,5956.57,"CapPass","74% Nf: Cycle 100-101",100,124544,"416-19","Alloy 617",314626,"Plate"
-203.32,0.01034,"Qualified",,5956.62,"CapPass","74% Nf: Cycle 100-101",100,124545,"416-19","Alloy 617",314626,"Plate"
-205.95,0.01029,"Qualified",,5956.67,"CapPass","74% Nf: Cycle 100-101",100,124546,"416-19","Alloy 617",314626,"Plate"
-208.25,0.01024,"Qualified",,5956.72,"CapPass","74% Nf: Cycle 100-101",100,124547,"416-19","Alloy 617",314626,"Plate"
-210.28,0.01019,"Qualified",,5956.77,"CapPass","74% Nf: Cycle 100-101",100,124548,"416-19","Alloy 617",314626,"Plate"
-210.47,0.01019,"Qualified",,5956.77,"CapPass","74% Nf: Cycle 100-101",100,124549,"416-19","Alloy 617",314626,"Plate"
-212.88,0.01014,"Qualified",,5956.82,"CapPass","74% Nf: Cycle 100-101",100,124550,"416-19","Alloy 617",314626,"Plate"
-215.32,0.01009,"Qualified",,5956.87,"CapPass","74% Nf: Cycle 100-101",100,124551,"416-19","Alloy 617",314626,"Plate"
-217.48,0.01004,"Qualified",,5956.91,"CapPass","74% Nf: Cycle 100-101",100,124552,"416-19","Alloy 617",314626,"Plate"
-219.39,0.00999,"Qualified",,5956.96,"CapPass","74% Nf: Cycle 100-101",100,124553,"416-19","Alloy 617",314626,"Plate"
-221.23,0.00994,"Qualified",,5957.01,"CapPass","74% Nf: Cycle 100-101",100,124554,"416-19","Alloy 617",314626,"Plate"
-222.94,0.00989,"Qualified",,5957.05,"CapPass","74% Nf: Cycle 100-101",100,124555,"416-19","Alloy 617",314626,"Plate"
-224.55,0.00984,"Qualified",,5957.10,"CapPass","74% Nf: Cycle 100-101",100,124556,"416-19","Alloy 617",314626,"Plate"
-226.12,0.00979,"Qualified",,5957.16,"CapPass","74% Nf: Cycle 100-101",100,124557,"416-19","Alloy 617",314626,"Plate"
-227.74,0.00974,"Qualified",,5957.21,"CapPass","74% Nf: Cycle 100-101",100,124558,"416-19","Alloy 617",314626,"Plate"
-229.11,0.00969,"Qualified",,5957.26,"CapPass","74% Nf: Cycle 100-101",100,124559,"416-19","Alloy 617",314626,"Plate"
-230.47,0.00963,"Qualified",,5957.31,"CapPass","74% Nf: Cycle 100-101",100,124560,"416-19","Alloy 617",314626,"Plate"
-232.26,0.00958,"Qualified",,5957.36,"CapPass","74% Nf: Cycle 100-101",100,124561,"416-19","Alloy 617",314626,"Plate"
-234.00,0.00953,"Qualified",,5957.41,"CapPass","74% Nf: Cycle 100-101",100,124562,"416-19","Alloy 617",314626,"Plate"
-235.62,0.00948,"Qualified",,5957.46,"CapPass","74% Nf: Cycle 100-101",100,124563,"416-19","Alloy 617",314626,"Plate"
-237.25,0.00943,"Qualified",,5957.51,"CapPass","74% Nf: Cycle 100-101",100,124564,"416-19","Alloy 617",314626,"Plate"
-238.76,0.00938,"Qualified",,5957.57,"CapPass","74% Nf: Cycle 100-101",100,124565,"416-19","Alloy 617",314626,"Plate"
-240.25,0.00933,"Qualified",,5957.62,"CapPass","74% Nf: Cycle 100-101",100,124566,"416-19","Alloy 617",314626,"Plate"
-241.62,0.00928,"Qualified",,5957.67,"CapPass","74% Nf: Cycle 100-101",100,124567,"416-19","Alloy 617",314626,"Plate"
-243.08,0.00923,"Qualified",,5957.71,"CapPass","74% Nf: Cycle 100-101",100,124568,"416-19","Alloy 617",314626,"Plate"
-244.39,0.00918,"Qualified",,5957.76,"CapPass","74% Nf: Cycle 100-101",100,124569,"416-19","Alloy 617",314626,"Plate"
-244.56,0.00917,"Qualified",,5957.77,"CapPass","74% Nf: Cycle 100-101",100,124570,"416-19","Alloy 617",314626,"Plate"
-245.65,0.00913,"Qualified",,5957.81,"CapPass","74% Nf: Cycle 100-101",100,124571,"416-19","Alloy 617",314626,"Plate"
-246.92,0.00908,"Qualified",,5957.86,"CapPass","74% Nf: Cycle 100-101",100,124572,"416-19","Alloy 617",314626,"Plate"
-248.12,0.00903,"Qualified",,5957.91,"CapPass","74% Nf: Cycle 100-101",100,124573,"416-19","Alloy 617",314626,"Plate"
-248.83,0.00898,"Qualified",,5957.97,"CapPass","74% Nf: Cycle 100-101",100,124574,"416-19","Alloy 617",314626,"Plate"
-249.65,0.00893,"Qualified",,5958.02,"CapPass","74% Nf: Cycle 100-101",100,124575,"416-19","Alloy 617",314626,"Plate"
-250.73,0.00888,"Qualified",,5958.07,"CapPass","74% Nf: Cycle 100-101",100,124576,"416-19","Alloy 617",314626,"Plate"
-252.12,0.00883,"Qualified",,5958.12,"CapPass","74% Nf: Cycle 100-101",100,124577,"416-19","Alloy 617",314626,"Plate"
-253.43,0.00878,"Qualified",,5958.17,"CapPass","74% Nf: Cycle 100-101",100,124578,"416-19","Alloy 617",314626,"Plate"
-254.98,0.00873,"Qualified",,5958.22,"CapPass","74% Nf: Cycle 100-101",100,124579,"416-19","Alloy 617",314626,"Plate"
-256.36,0.00868,"Qualified",,5958.26,"CapPass","74% Nf: Cycle 100-101",100,124580,"416-19","Alloy 617",314626,"Plate"
-257.73,0.00862,"Qualified",,5958.31,"CapPass","74% Nf: Cycle 100-101",100,124581,"416-19","Alloy 617",314626,"Plate"
-258.89,0.00857,"Qualified",,5958.35,"CapPass","74% Nf: Cycle 100-101",100,124582,"416-19","Alloy 617",314626,"Plate"
-259.82,0.00852,"Qualified",,5958.40,"CapPass","74% Nf: Cycle 100-101",100,124583,"416-19","Alloy 617",314626,"Plate"
-260.45,0.00847,"Qualified",,5958.44,"CapPass","74% Nf: Cycle 100-101",100,124584,"416-19","Alloy 617",314626,"Plate"
-260.81,0.00842,"Qualified",,5958.49,"CapPass","74% Nf: Cycle 100-101",100,124585,"416-19","Alloy 617",314626,"Plate"
-260.93,0.00837,"Qualified",,5958.54,"CapPass","74% Nf: Cycle 100-101",100,124586,"416-19","Alloy 617",314626,"Plate"
-260.97,0.00832,"Qualified",,5958.59,"CapPass","74% Nf: Cycle 100-101",100,124587,"416-19","Alloy 617",314626,"Plate"
-260.96,0.00827,"Qualified",,5958.64,"CapPass","74% Nf: Cycle 100-101",100,124588,"416-19","Alloy 617",314626,"Plate"
-260.91,0.00822,"Qualified",,5958.69,"CapPass","74% Nf: Cycle 100-101",100,124589,"416-19","Alloy 617",314626,"Plate"
-260.99,0.00817,"Qualified",,5958.75,"CapPass","74% Nf: Cycle 100-101",100,124590,"416-19","Alloy 617",314626,"Plate"
-261.05,0.00815,"Qualified",,5958.77,"CapPass","74% Nf: Cycle 100-101",100,124591,"416-19","Alloy 617",314626,"Plate"
-261.18,0.00812,"Qualified",,5958.80,"CapPass","74% Nf: Cycle 100-101",100,124592,"416-19","Alloy 617",314626,"Plate"
-261.55,0.00807,"Qualified",,5958.85,"CapPass","74% Nf: Cycle 100-101",100,124593,"416-19","Alloy 617",314626,"Plate"
-262.21,0.00802,"Qualified",,5958.91,"CapPass","74% Nf: Cycle 100-101",100,124594,"416-19","Alloy 617",314626,"Plate"
-262.75,0.00797,"Qualified",,5958.95,"CapPass","74% Nf: Cycle 100-101",100,124595,"416-19","Alloy 617",314626,"Plate"
-263.51,0.00792,"Qualified",,5959.00,"CapPass","74% Nf: Cycle 100-101",100,124596,"416-19","Alloy 617",314626,"Plate"
-264.16,0.00787,"Qualified",,5959.05,"CapPass","74% Nf: Cycle 100-101",100,124597,"416-19","Alloy 617",314626,"Plate"
-264.79,0.00782,"Qualified",,5959.10,"CapPass","74% Nf: Cycle 100-101",100,124598,"416-19","Alloy 617",314626,"Plate"
-265.39,0.00776,"Qualified",,5959.15,"CapPass","74% Nf: Cycle 100-101",100,124599,"416-19","Alloy 617",314626,"Plate"
-266.02,0.00771,"Qualified",,5959.20,"CapPass","74% Nf: Cycle 100-101",100,124600,"416-19","Alloy 617",314626,"Plate"
-266.59,0.00766,"Qualified",,5959.25,"CapPass","74% Nf: Cycle 100-101",100,124601,"416-19","Alloy 617",314626,"Plate"
-267.18,0.00761,"Qualified",,5959.30,"CapPass","74% Nf: Cycle 100-101",100,124602,"416-19","Alloy 617",314626,"Plate"
-267.72,0.00756,"Qualified",,5959.35,"CapPass","74% Nf: Cycle 100-101",100,124603,"416-19","Alloy 617",314626,"Plate"
-268.18,0.00751,"Qualified",,5959.39,"CapPass","74% Nf: Cycle 100-101",100,124604,"416-19","Alloy 617",314626,"Plate"
-268.66,0.00746,"Qualified",,5959.44,"CapPass","74% Nf: Cycle 100-101",100,124605,"416-19","Alloy 617",314626,"Plate"
-268.98,0.00741,"Qualified",,5959.49,"CapPass","74% Nf: Cycle 100-101",100,124606,"416-19","Alloy 617",314626,"Plate"
-269.37,0.00736,"Qualified",,5959.53,"CapPass","74% Nf: Cycle 100-101",100,124607,"416-19","Alloy 617",314626,"Plate"
-269.53,0.00731,"Qualified",,5959.58,"CapPass","74% Nf: Cycle 100-101",100,124608,"416-19","Alloy 617",314626,"Plate"
-269.47,0.00726,"Qualified",,5959.63,"CapPass","74% Nf: Cycle 100-101",100,124609,"416-19","Alloy 617",314626,"Plate"
-269.33,0.00721,"Qualified",,5959.68,"CapPass","74% Nf: Cycle 100-101",100,124610,"416-19","Alloy 617",314626,"Plate"
-269.21,0.00716,"Qualified",,5959.73,"CapPass","74% Nf: Cycle 100-101",100,124611,"416-19","Alloy 617",314626,"Plate"
-269.16,0.00713,"Qualified",,5959.77,"CapPass","74% Nf: Cycle 100-101",100,124612,"416-19","Alloy 617",314626,"Plate"
-269.16,0.00711,"Qualified",,5959.79,"CapPass","74% Nf: Cycle 100-101",100,124613,"416-19","Alloy 617",314626,"Plate"
-269.11,0.00706,"Qualified",,5959.84,"CapPass","74% Nf: Cycle 100-101",100,124614,"416-19","Alloy 617",314626,"Plate"
-269.14,0.00701,"Qualified",,5959.89,"CapPass","74% Nf: Cycle 100-101",100,124615,"416-19","Alloy 617",314626,"Plate"
-269.24,0.00696,"Qualified",,5959.94,"CapPass","74% Nf: Cycle 100-101",100,124616,"416-19","Alloy 617",314626,"Plate"
-269.33,0.00691,"Qualified",,5959.99,"CapPass","74% Nf: Cycle 100-101",100,124617,"416-19","Alloy 617",314626,"Plate"
-269.45,0.00686,"Qualified",,5960.05,"CapPass","74% Nf: Cycle 100-101",100,124618,"416-19","Alloy 617",314626,"Plate"
-269.59,0.00681,"Qualified",,5960.10,"CapPass","74% Nf: Cycle 100-101",100,124619,"416-19","Alloy 617",314626,"Plate"
-269.82,0.00676,"Qualified",,5960.15,"CapPass","74% Nf: Cycle 100-101",100,124620,"416-19","Alloy 617",314626,"Plate"
-270.14,0.00671,"Qualified",,5960.20,"CapPass","74% Nf: Cycle 100-101",100,124621,"416-19","Alloy 617",314626,"Plate"
-270.54,0.00665,"Qualified",,5960.25,"CapPass","74% Nf: Cycle 100-101",100,124622,"416-19","Alloy 617",314626,"Plate"
-271.10,0.00660,"Qualified",,5960.29,"CapPass","74% Nf: Cycle 100-101",100,124623,"416-19","Alloy 617",314626,"Plate"
-271.57,0.00655,"Qualified",,5960.34,"CapPass","74% Nf: Cycle 100-101",100,124624,"416-19","Alloy 617",314626,"Plate"
-271.40,0.00650,"Qualified",,5960.39,"CapPass","74% Nf: Cycle 100-101",100,124625,"416-19","Alloy 617",314626,"Plate"
-271.33,0.00645,"Qualified",,5960.44,"CapPass","74% Nf: Cycle 100-101",100,124626,"416-19","Alloy 617",314626,"Plate"
-271.78,0.00640,"Qualified",,5960.49,"CapPass","74% Nf: Cycle 100-101",100,124627,"416-19","Alloy 617",314626,"Plate"
-272.29,0.00635,"Qualified",,5960.54,"CapPass","74% Nf: Cycle 100-101",100,124628,"416-19","Alloy 617",314626,"Plate"
-272.68,0.00630,"Qualified",,5960.58,"CapPass","74% Nf: Cycle 100-101",100,124629,"416-19","Alloy 617",314626,"Plate"
-272.95,0.00625,"Qualified",,5960.63,"CapPass","74% Nf: Cycle 100-101",100,124630,"416-19","Alloy 617",314626,"Plate"
-273.16,0.00620,"Qualified",,5960.67,"CapPass","74% Nf: Cycle 100-101",100,124631,"416-19","Alloy 617",314626,"Plate"
-273.21,0.00615,"Qualified",,5960.72,"CapPass","74% Nf: Cycle 100-101",100,124632,"416-19","Alloy 617",314626,"Plate"
-273.07,0.00610,"Qualified",,5960.77,"CapPass","74% Nf: Cycle 100-101",100,124633,"416-19","Alloy 617",314626,"Plate"
-273.07,0.00610,"Qualified",,5960.77,"CapPass","74% Nf: Cycle 100-101",100,124634,"416-19","Alloy 617",314626,"Plate"
-272.70,0.00605,"Qualified",,5960.82,"CapPass","74% Nf: Cycle 100-101",100,124635,"416-19","Alloy 617",314626,"Plate"
-272.32,0.00600,"Qualified",,5960.87,"CapPass","74% Nf: Cycle 100-101",100,124636,"416-19","Alloy 617",314626,"Plate"
-271.96,0.00595,"Qualified",,5960.92,"CapPass","74% Nf: Cycle 100-101",100,124637,"416-19","Alloy 617",314626,"Plate"
-271.70,0.00590,"Qualified",,5960.98,"CapPass","74% Nf: Cycle 100-101",100,124638,"416-19","Alloy 617",314626,"Plate"
-271.52,0.00585,"Qualified",,5961.02,"CapPass","74% Nf: Cycle 100-101",100,124639,"416-19","Alloy 617",314626,"Plate"
-271.35,0.00580,"Qualified",,5961.07,"CapPass","74% Nf: Cycle 100-101",100,124640,"416-19","Alloy 617",314626,"Plate"
-271.21,0.00575,"Qualified",,5961.13,"CapPass","74% Nf: Cycle 100-101",100,124641,"416-19","Alloy 617",314626,"Plate"
-270.84,0.00570,"Qualified",,5961.18,"CapPass","74% Nf: Cycle 100-101",100,124642,"416-19","Alloy 617",314626,"Plate"
-270.69,0.00564,"Qualified",,5961.23,"CapPass","74% Nf: Cycle 100-101",100,124643,"416-19","Alloy 617",314626,"Plate"
-270.87,0.00559,"Qualified",,5961.29,"CapPass","74% Nf: Cycle 100-101",100,124644,"416-19","Alloy 617",314626,"Plate"
-271.15,0.00554,"Qualified",,5961.34,"CapPass","74% Nf: Cycle 100-101",100,124645,"416-19","Alloy 617",314626,"Plate"
-271.49,0.00549,"Qualified",,5961.39,"CapPass","74% Nf: Cycle 100-101",100,124646,"416-19","Alloy 617",314626,"Plate"
-272.04,0.00544,"Qualified",,5961.44,"CapPass","74% Nf: Cycle 100-101",100,124647,"416-19","Alloy 617",314626,"Plate"
-272.56,0.00539,"Qualified",,5961.49,"CapPass","74% Nf: Cycle 100-101",100,124648,"416-19","Alloy 617",314626,"Plate"
-272.98,0.00534,"Qualified",,5961.54,"CapPass","74% Nf: Cycle 100-101",100,124649,"416-19","Alloy 617",314626,"Plate"
-273.50,0.00529,"Qualified",,5961.59,"CapPass","74% Nf: Cycle 100-101",100,124650,"416-19","Alloy 617",314626,"Plate"
-273.86,0.00524,"Qualified",,5961.64,"CapPass","74% Nf: Cycle 100-101",100,124651,"416-19","Alloy 617",314626,"Plate"
-273.69,0.00519,"Qualified",,5961.69,"CapPass","74% Nf: Cycle 100-101",100,124652,"416-19","Alloy 617",314626,"Plate"
-273.63,0.00514,"Qualified",,5961.73,"CapPass","74% Nf: Cycle 100-101",100,124653,"416-19","Alloy 617",314626,"Plate"
-273.53,0.00511,"Qualified",,5961.77,"CapPass","74% Nf: Cycle 100-101",100,124654,"416-19","Alloy 617",314626,"Plate"
-273.57,0.00509,"Qualified",,5961.79,"CapPass","74% Nf: Cycle 100-101",100,124655,"416-19","Alloy 617",314626,"Plate"
-273.51,0.00504,"Qualified",,5961.84,"CapPass","74% Nf: Cycle 100-101",100,124656,"416-19","Alloy 617",314626,"Plate"
-273.57,0.00499,"Qualified",,5961.89,"CapPass","74% Nf: Cycle 100-101",100,124657,"416-19","Alloy 617",314626,"Plate"
-274.25,0.00494,"Qualified",,5961.94,"CapPass","74% Nf: Cycle 100-101",100,124658,"416-19","Alloy 617",314626,"Plate"
-275.10,0.00489,"Qualified",,5961.99,"CapPass","74% Nf: Cycle 100-101",100,124659,"416-19","Alloy 617",314626,"Plate"
-275.71,0.00484,"Qualified",,5962.04,"CapPass","74% Nf: Cycle 100-101",100,124660,"416-19","Alloy 617",314626,"Plate"
-276.10,0.00479,"Qualified",,5962.08,"CapPass","74% Nf: Cycle 100-101",100,124661,"416-19","Alloy 617",314626,"Plate"
-276.00,0.00474,"Qualified",,5962.14,"CapPass","74% Nf: Cycle 100-101",100,124662,"416-19","Alloy 617",314626,"Plate"
-276.46,0.00468,"Qualified",,5962.19,"CapPass","74% Nf: Cycle 100-101",100,124663,"416-19","Alloy 617",314626,"Plate"
-276.84,0.00463,"Qualified",,5962.24,"CapPass","74% Nf: Cycle 100-101",100,124664,"416-19","Alloy 617",314626,"Plate"
-277.18,0.00458,"Qualified",,5962.29,"CapPass","74% Nf: Cycle 100-101",100,124665,"416-19","Alloy 617",314626,"Plate"
-277.51,0.00453,"Qualified",,5962.34,"CapPass","74% Nf: Cycle 100-101",100,124666,"416-19","Alloy 617",314626,"Plate"
-277.83,0.00448,"Qualified",,5962.39,"CapPass","74% Nf: Cycle 100-101",100,124667,"416-19","Alloy 617",314626,"Plate"
-278.09,0.00443,"Qualified",,5962.43,"CapPass","74% Nf: Cycle 100-101",100,124668,"416-19","Alloy 617",314626,"Plate"
-278.33,0.00438,"Qualified",,5962.48,"CapPass","74% Nf: Cycle 100-101",100,124669,"416-19","Alloy 617",314626,"Plate"
-278.52,0.00433,"Qualified",,5962.53,"CapPass","74% Nf: Cycle 100-101",100,124670,"416-19","Alloy 617",314626,"Plate"
-278.63,0.00428,"Qualified",,5962.58,"CapPass","74% Nf: Cycle 100-101",100,124671,"416-19","Alloy 617",314626,"Plate"
-278.75,0.00423,"Qualified",,5962.63,"CapPass","74% Nf: Cycle 100-101",100,124672,"416-19","Alloy 617",314626,"Plate"
-278.89,0.00418,"Qualified",,5962.68,"CapPass","74% Nf: Cycle 100-101",100,124673,"416-19","Alloy 617",314626,"Plate"
-278.97,0.00413,"Qualified",,5962.73,"CapPass","74% Nf: Cycle 100-101",100,124674,"416-19","Alloy 617",314626,"Plate"
-279.01,0.00409,"Qualified",,5962.77,"CapPass","74% Nf: Cycle 100-101",100,124675,"416-19","Alloy 617",314626,"Plate"
-279.07,0.00408,"Qualified",,5962.78,"CapPass","74% Nf: Cycle 100-101",100,124676,"416-19","Alloy 617",314626,"Plate"
-279.09,0.00403,"Qualified",,5962.83,"CapPass","74% Nf: Cycle 100-101",100,124677,"416-19","Alloy 617",314626,"Plate"
-279.17,0.00398,"Qualified",,5962.87,"CapPass","74% Nf: Cycle 100-101",100,124678,"416-19","Alloy 617",314626,"Plate"
-279.19,0.00393,"Qualified",,5962.92,"CapPass","74% Nf: Cycle 100-101",100,124679,"416-19","Alloy 617",314626,"Plate"
-279.15,0.00388,"Qualified",,5962.97,"CapPass","74% Nf: Cycle 100-101",100,124680,"416-19","Alloy 617",314626,"Plate"
-279.13,0.00383,"Qualified",,5963.02,"CapPass","74% Nf: Cycle 100-101",100,124681,"416-19","Alloy 617",314626,"Plate"
-279.09,0.00378,"Qualified",,5963.07,"CapPass","74% Nf: Cycle 100-101",100,124682,"416-19","Alloy 617",314626,"Plate"
-279.06,0.00373,"Qualified",,5963.12,"CapPass","74% Nf: Cycle 100-101",100,124683,"416-19","Alloy 617",314626,"Plate"
-278.76,0.00368,"Qualified",,5963.17,"CapPass","74% Nf: Cycle 100-101",100,124684,"416-19","Alloy 617",314626,"Plate"
-278.41,0.00363,"Qualified",,5963.22,"CapPass","74% Nf: Cycle 100-101",100,124685,"416-19","Alloy 617",314626,"Plate"
-278.05,0.00357,"Qualified",,5963.27,"CapPass","74% Nf: Cycle 100-101",100,124686,"416-19","Alloy 617",314626,"Plate"
-277.71,0.00352,"Qualified",,5963.32,"CapPass","74% Nf: Cycle 100-101",100,124687,"416-19","Alloy 617",314626,"Plate"
-277.36,0.00347,"Qualified",,5963.37,"CapPass","74% Nf: Cycle 100-101",100,124688,"416-19","Alloy 617",314626,"Plate"
-277.09,0.00342,"Qualified",,5963.42,"CapPass","74% Nf: Cycle 100-101",100,124689,"416-19","Alloy 617",314626,"Plate"
-276.81,0.00337,"Qualified",,5963.47,"CapPass","74% Nf: Cycle 100-101",100,124690,"416-19","Alloy 617",314626,"Plate"
-276.60,0.00332,"Qualified",,5963.52,"CapPass","74% Nf: Cycle 100-101",100,124691,"416-19","Alloy 617",314626,"Plate"
-276.42,0.00327,"Qualified",,5963.58,"CapPass","74% Nf: Cycle 100-101",100,124692,"416-19","Alloy 617",314626,"Plate"
-276.29,0.00322,"Qualified",,5963.63,"CapPass","74% Nf: Cycle 100-101",100,124693,"416-19","Alloy 617",314626,"Plate"
-276.12,0.00317,"Qualified",,5963.67,"CapPass","74% Nf: Cycle 100-101",100,124694,"416-19","Alloy 617",314626,"Plate"
-276.02,0.00312,"Qualified",,5963.73,"CapPass","74% Nf: Cycle 100-101",100,124695,"416-19","Alloy 617",314626,"Plate"
-275.92,0.00308,"Qualified",,5963.77,"CapPass","74% Nf: Cycle 100-101",100,124696,"416-19","Alloy 617",314626,"Plate"
-275.88,0.00307,"Qualified",,5963.78,"CapPass","74% Nf: Cycle 100-101",100,124697,"416-19","Alloy 617",314626,"Plate"
-275.80,0.00302,"Qualified",,5963.83,"CapPass","74% Nf: Cycle 100-101",100,124698,"416-19","Alloy 617",314626,"Plate"
-275.95,0.00297,"Qualified",,5963.89,"CapPass","74% Nf: Cycle 100-101",100,124699,"416-19","Alloy 617",314626,"Plate"
-276.27,0.00292,"Qualified",,5963.94,"CapPass","74% Nf: Cycle 100-101",100,124700,"416-19","Alloy 617",314626,"Plate"
-276.65,0.00287,"Qualified",,5963.99,"CapPass","74% Nf: Cycle 100-101",100,124701,"416-19","Alloy 617",314626,"Plate"
-277.27,0.00282,"Qualified",,5964.04,"CapPass","74% Nf: Cycle 100-101",100,124702,"416-19","Alloy 617",314626,"Plate"
-277.78,0.00277,"Qualified",,5964.09,"CapPass","74% Nf: Cycle 100-101",100,124703,"416-19","Alloy 617",314626,"Plate"
-278.22,0.00272,"Qualified",,5964.13,"CapPass","74% Nf: Cycle 100-101",100,124704,"416-19","Alloy 617",314626,"Plate"
-278.65,0.00266,"Qualified",,5964.18,"CapPass","74% Nf: Cycle 100-101",100,124705,"416-19","Alloy 617",314626,"Plate"
-279.00,0.00261,"Qualified",,5964.23,"CapPass","74% Nf: Cycle 100-101",100,124706,"416-19","Alloy 617",314626,"Plate"
-279.31,0.00256,"Qualified",,5964.28,"CapPass","74% Nf: Cycle 100-101",100,124707,"416-19","Alloy 617",314626,"Plate"
-279.60,0.00251,"Qualified",,5964.33,"CapPass","74% Nf: Cycle 100-101",100,124708,"416-19","Alloy 617",314626,"Plate"
-279.84,0.00246,"Qualified",,5964.37,"CapPass","74% Nf: Cycle 100-101",100,124709,"416-19","Alloy 617",314626,"Plate"
-280.07,0.00241,"Qualified",,5964.42,"CapPass","74% Nf: Cycle 100-101",100,124710,"416-19","Alloy 617",314626,"Plate"
-280.24,0.00236,"Qualified",,5964.47,"CapPass","74% Nf: Cycle 100-101",100,124711,"416-19","Alloy 617",314626,"Plate"
-280.39,0.00231,"Qualified",,5964.52,"CapPass","74% Nf: Cycle 100-101",100,124712,"416-19","Alloy 617",314626,"Plate"
-280.53,0.00226,"Qualified",,5964.57,"CapPass","74% Nf: Cycle 100-101",100,124713,"416-19","Alloy 617",314626,"Plate"
-280.61,0.00221,"Qualified",,5964.62,"CapPass","74% Nf: Cycle 100-101",100,124714,"416-19","Alloy 617",314626,"Plate"
-280.62,0.00216,"Qualified",,5964.67,"CapPass","74% Nf: Cycle 100-101",100,124715,"416-19","Alloy 617",314626,"Plate"
-280.54,0.00211,"Qualified",,5964.72,"CapPass","74% Nf: Cycle 100-101",100,124716,"416-19","Alloy 617",314626,"Plate"
-280.43,0.00206,"Qualified",,5964.77,"CapPass","74% Nf: Cycle 100-101",100,124717,"416-19","Alloy 617",314626,"Plate"
-280.44,0.00206,"Qualified",,5964.77,"CapPass","74% Nf: Cycle 100-101",100,124718,"416-19","Alloy 617",314626,"Plate"
-280.40,0.00201,"Qualified",,5964.82,"CapPass","74% Nf: Cycle 100-101",100,124719,"416-19","Alloy 617",314626,"Plate"
-280.31,0.00196,"Qualified",,5964.87,"CapPass","74% Nf: Cycle 100-101",100,124720,"416-19","Alloy 617",314626,"Plate"
-280.19,0.00191,"Qualified",,5964.92,"CapPass","74% Nf: Cycle 100-101",100,124721,"416-19","Alloy 617",314626,"Plate"
-280.04,0.00185,"Qualified",,5964.97,"CapPass","74% Nf: Cycle 100-101",100,124722,"416-19","Alloy 617",314626,"Plate"
-279.88,0.00180,"Qualified",,5965.02,"CapPass","74% Nf: Cycle 100-101",100,124723,"416-19","Alloy 617",314626,"Plate"
-279.70,0.00175,"Qualified",,5965.07,"CapPass","74% Nf: Cycle 100-101",100,124724,"416-19","Alloy 617",314626,"Plate"
-279.51,0.00170,"Qualified",,5965.12,"CapPass","74% Nf: Cycle 100-101",100,124725,"416-19","Alloy 617",314626,"Plate"
-279.27,0.00165,"Qualified",,5965.17,"CapPass","74% Nf: Cycle 100-101",100,124726,"416-19","Alloy 617",314626,"Plate"
-279.07,0.00160,"Qualified",,5965.23,"CapPass","74% Nf: Cycle 100-101",100,124727,"416-19","Alloy 617",314626,"Plate"
-278.87,0.00155,"Qualified",,5965.28,"CapPass","74% Nf: Cycle 100-101",100,124728,"416-19","Alloy 617",314626,"Plate"
-278.74,0.00150,"Qualified",,5965.33,"CapPass","74% Nf: Cycle 100-101",100,124729,"416-19","Alloy 617",314626,"Plate"
-278.65,0.00145,"Qualified",,5965.38,"CapPass","74% Nf: Cycle 100-101",100,124730,"416-19","Alloy 617",314626,"Plate"
-278.60,0.00140,"Qualified",,5965.44,"CapPass","74% Nf: Cycle 100-101",100,124731,"416-19","Alloy 617",314626,"Plate"
-278.60,0.00135,"Qualified",,5965.49,"CapPass","74% Nf: Cycle 100-101",100,124732,"416-19","Alloy 617",314626,"Plate"
-278.63,0.00130,"Qualified",,5965.54,"CapPass","74% Nf: Cycle 100-101",100,124733,"416-19","Alloy 617",314626,"Plate"
-278.78,0.00125,"Qualified",,5965.59,"CapPass","74% Nf: Cycle 100-101",100,124734,"416-19","Alloy 617",314626,"Plate"
-279.24,0.00120,"Qualified",,5965.64,"CapPass","74% Nf: Cycle 100-101",100,124735,"416-19","Alloy 617",314626,"Plate"
-279.87,0.00115,"Qualified",,5965.69,"CapPass","74% Nf: Cycle 100-101",100,124736,"416-19","Alloy 617",314626,"Plate"
