Repository: js-molina/fatigue-A617

File: data/850C/Strain rate 0.001/3.0% strain/HTM_A19_Cycles_41619.csv (part 25 of 27)
"Stress Mpa","Strain","Qual State","Qual Exceptions","Elapsed Time Sec","Data State","Cycle Label","Cycle","Count","Sample","Alloy","Heat","Material_Form"
-280.46,0.00110,"Qualified",,5965.74,"CapPass","74% Nf: Cycle 100-101",100,124737,"416-19","Alloy 617",314626,"Plate"
-280.86,0.00107,"Qualified",,5965.77,"CapPass","74% Nf: Cycle 100-101",100,124738,"416-19","Alloy 617",314626,"Plate"
-281.06,0.00105,"Qualified",,5965.78,"CapPass","74% Nf: Cycle 100-101",100,124739,"416-19","Alloy 617",314626,"Plate"
-281.54,0.00100,"Qualified",,5965.83,"CapPass","74% Nf: Cycle 100-101",100,124740,"416-19","Alloy 617",314626,"Plate"
-281.97,0.00095,"Qualified",,5965.88,"CapPass","74% Nf: Cycle 100-101",100,124741,"416-19","Alloy 617",314626,"Plate"
-282.34,0.00090,"Qualified",,5965.93,"CapPass","74% Nf: Cycle 100-101",100,124742,"416-19","Alloy 617",314626,"Plate"
-282.67,0.00085,"Qualified",,5965.97,"CapPass","74% Nf: Cycle 100-101",100,124743,"416-19","Alloy 617",314626,"Plate"
-282.83,0.00079,"Qualified",,5966.02,"CapPass","74% Nf: Cycle 100-101",100,124744,"416-19","Alloy 617",314626,"Plate"
-282.72,0.00074,"Qualified",,5966.07,"CapPass","74% Nf: Cycle 100-101",100,124745,"416-19","Alloy 617",314626,"Plate"
-282.44,0.00069,"Qualified",,5966.12,"CapPass","74% Nf: Cycle 100-101",100,124746,"416-19","Alloy 617",314626,"Plate"
-282.16,0.00064,"Qualified",,5966.17,"CapPass","74% Nf: Cycle 100-101",100,124747,"416-19","Alloy 617",314626,"Plate"
-281.92,0.00059,"Qualified",,5966.22,"CapPass","74% Nf: Cycle 100-101",100,124748,"416-19","Alloy 617",314626,"Plate"
-281.71,0.00054,"Qualified",,5966.27,"CapPass","74% Nf: Cycle 100-101",100,124749,"416-19","Alloy 617",314626,"Plate"
-281.55,0.00049,"Qualified",,5966.32,"CapPass","74% Nf: Cycle 100-101",100,124750,"416-19","Alloy 617",314626,"Plate"
-281.41,0.00044,"Qualified",,5966.38,"CapPass","74% Nf: Cycle 100-101",100,124751,"416-19","Alloy 617",314626,"Plate"
-281.27,0.00039,"Qualified",,5966.43,"CapPass","74% Nf: Cycle 100-101",100,124752,"416-19","Alloy 617",314626,"Plate"
-281.20,0.00034,"Qualified",,5966.48,"CapPass","74% Nf: Cycle 100-101",100,124753,"416-19","Alloy 617",314626,"Plate"
-281.14,0.00029,"Qualified",,5966.53,"CapPass","74% Nf: Cycle 100-101",100,124754,"416-19","Alloy 617",314626,"Plate"
-281.08,0.00024,"Qualified",,5966.58,"CapPass","74% Nf: Cycle 100-101",100,124755,"416-19","Alloy 617",314626,"Plate"
-281.01,0.00019,"Qualified",,5966.63,"CapPass","74% Nf: Cycle 100-101",100,124756,"416-19","Alloy 617",314626,"Plate"
-281.00,0.00014,"Qualified",,5966.68,"CapPass","74% Nf: Cycle 100-101",100,124757,"416-19","Alloy 617",314626,"Plate"
-280.96,0.00009,"Qualified",,5966.73,"CapPass","74% Nf: Cycle 100-101",100,124758,"416-19","Alloy 617",314626,"Plate"
-280.96,0.00005,"Qualified",,5966.77,"CapPass","74% Nf: Cycle 100-101",100,124759,"416-19","Alloy 617",314626,"Plate"
-280.98,0.00004,"Qualified",,5966.78,"CapPass","74% Nf: Cycle 100-101",100,124760,"416-19","Alloy 617",314626,"Plate"
-280.93,-0.00001,"Qualified",,5966.84,"CapPass","74% Nf: Cycle 100-101",100,124761,"416-19","Alloy 617",314626,"Plate"
-281.11,-0.00006,"Qualified",,5966.89,"CapPass","74% Nf: Cycle 100-101",100,124762,"416-19","Alloy 617",314626,"Plate"
-281.53,-0.00011,"Qualified",,5966.94,"CapPass","74% Nf: Cycle 100-101",100,124763,"416-19","Alloy 617",314626,"Plate"
-282.08,-0.00016,"Qualified",,5966.99,"CapPass","74% Nf: Cycle 100-101",100,124764,"416-19","Alloy 617",314626,"Plate"
-282.65,-0.00021,"Qualified",,5967.03,"CapPass","74% Nf: Cycle 100-101",100,124765,"416-19","Alloy 617",314626,"Plate"
-283.20,-0.00026,"Qualified",,5967.08,"CapPass","74% Nf: Cycle 100-101",100,124766,"416-19","Alloy 617",314626,"Plate"
-283.69,-0.00032,"Qualified",,5967.13,"CapPass","74% Nf: Cycle 100-101",100,124767,"416-19","Alloy 617",314626,"Plate"
-284.00,-0.00037,"Qualified",,5967.17,"CapPass","74% Nf: Cycle 100-101",100,124768,"416-19","Alloy 617",314626,"Plate"
-284.05,-0.00042,"Qualified",,5967.22,"CapPass","74% Nf: Cycle 100-101",100,124769,"416-19","Alloy 617",314626,"Plate"
-284.01,-0.00047,"Qualified",,5967.27,"CapPass","74% Nf: Cycle 100-101",100,124770,"416-19","Alloy 617",314626,"Plate"
-283.71,-0.00052,"Qualified",,5967.32,"CapPass","74% Nf: Cycle 100-101",100,124771,"416-19","Alloy 617",314626,"Plate"
-283.53,-0.00057,"Qualified",,5967.37,"CapPass","74% Nf: Cycle 100-101",100,124772,"416-19","Alloy 617",314626,"Plate"
-283.35,-0.00062,"Qualified",,5967.42,"CapPass","74% Nf: Cycle 100-101",100,124773,"416-19","Alloy 617",314626,"Plate"
-283.14,-0.00067,"Qualified",,5967.47,"CapPass","74% Nf: Cycle 100-101",100,124774,"416-19","Alloy 617",314626,"Plate"
-282.85,-0.00072,"Qualified",,5967.52,"CapPass","74% Nf: Cycle 100-101",100,124775,"416-19","Alloy 617",314626,"Plate"
-282.56,-0.00077,"Qualified",,5967.57,"CapPass","74% Nf: Cycle 100-101",100,124776,"416-19","Alloy 617",314626,"Plate"
-282.31,-0.00082,"Qualified",,5967.62,"CapPass","74% Nf: Cycle 100-101",100,124777,"416-19","Alloy 617",314626,"Plate"
-282.15,-0.00087,"Qualified",,5967.67,"CapPass","74% Nf: Cycle 100-101",100,124778,"416-19","Alloy 617",314626,"Plate"
-281.96,-0.00092,"Qualified",,5967.72,"CapPass","74% Nf: Cycle 100-101",100,124779,"416-19","Alloy 617",314626,"Plate"
-281.47,-0.00097,"Qualified",,5967.77,"CapPass","74% Nf: Cycle 100-101",100,124780,"416-19","Alloy 617",314626,"Plate"
-281.40,-0.00097,"Qualified",,5967.77,"CapPass","74% Nf: Cycle 100-101",100,124781,"416-19","Alloy 617",314626,"Plate"
-280.63,-0.00102,"Qualified",,5967.83,"CapPass","74% Nf: Cycle 100-101",100,124782,"416-19","Alloy 617",314626,"Plate"
-280.19,-0.00107,"Qualified",,5967.88,"CapPass","74% Nf: Cycle 100-101",100,124783,"416-19","Alloy 617",314626,"Plate"
-280.02,-0.00112,"Qualified",,5967.94,"CapPass","74% Nf: Cycle 100-101",100,124784,"416-19","Alloy 617",314626,"Plate"
-280.85,-0.00117,"Qualified",,5967.99,"CapPass","74% Nf: Cycle 100-101",100,124785,"416-19","Alloy 617",314626,"Plate"
-281.75,-0.00122,"Qualified",,5968.04,"CapPass","74% Nf: Cycle 100-101",100,124786,"416-19","Alloy 617",314626,"Plate"
-282.46,-0.00127,"Qualified",,5968.09,"CapPass","74% Nf: Cycle 100-101",100,124787,"416-19","Alloy 617",314626,"Plate"
-283.10,-0.00132,"Qualified",,5968.13,"CapPass","74% Nf: Cycle 100-101",100,124788,"416-19","Alloy 617",314626,"Plate"
-283.67,-0.00138,"Qualified",,5968.18,"CapPass","74% Nf: Cycle 100-101",100,124789,"416-19","Alloy 617",314626,"Plate"
-284.13,-0.00143,"Qualified",,5968.23,"CapPass","74% Nf: Cycle 100-101",100,124790,"416-19","Alloy 617",314626,"Plate"
-284.27,-0.00148,"Qualified",,5968.28,"CapPass","74% Nf: Cycle 100-101",100,124791,"416-19","Alloy 617",314626,"Plate"
-284.27,-0.00153,"Qualified",,5968.33,"CapPass","74% Nf: Cycle 100-101",100,124792,"416-19","Alloy 617",314626,"Plate"
-284.33,-0.00158,"Qualified",,5968.38,"CapPass","74% Nf: Cycle 100-101",100,124793,"416-19","Alloy 617",314626,"Plate"
-284.42,-0.00163,"Qualified",,5968.43,"CapPass","74% Nf: Cycle 100-101",100,124794,"416-19","Alloy 617",314626,"Plate"
-284.48,-0.00168,"Qualified",,5968.48,"CapPass","74% Nf: Cycle 100-101",100,124795,"416-19","Alloy 617",314626,"Plate"
-284.56,-0.00173,"Qualified",,5968.53,"CapPass","74% Nf: Cycle 100-101",100,124796,"416-19","Alloy 617",314626,"Plate"
-284.60,-0.00178,"Qualified",,5968.58,"CapPass","74% Nf: Cycle 100-101",100,124797,"416-19","Alloy 617",314626,"Plate"
-284.59,-0.00183,"Qualified",,5968.63,"CapPass","74% Nf: Cycle 100-101",100,124798,"416-19","Alloy 617",314626,"Plate"
-284.58,-0.00188,"Qualified",,5968.68,"CapPass","74% Nf: Cycle 100-101",100,124799,"416-19","Alloy 617",314626,"Plate"
-284.58,-0.00193,"Qualified",,5968.73,"CapPass","74% Nf: Cycle 100-101",100,124800,"416-19","Alloy 617",314626,"Plate"
-284.58,-0.00197,"Qualified",,5968.77,"CapPass","74% Nf: Cycle 100-101",100,124801,"416-19","Alloy 617",314626,"Plate"
-284.59,-0.00198,"Qualified",,5968.78,"CapPass","74% Nf: Cycle 100-101",100,124802,"416-19","Alloy 617",314626,"Plate"
-284.57,-0.00203,"Qualified",,5968.83,"CapPass","74% Nf: Cycle 100-101",100,124803,"416-19","Alloy 617",314626,"Plate"
-284.57,-0.00208,"Qualified",,5968.88,"CapPass","74% Nf: Cycle 100-101",100,124804,"416-19","Alloy 617",314626,"Plate"
-284.57,-0.00213,"Qualified",,5968.93,"CapPass","74% Nf: Cycle 100-101",100,124805,"416-19","Alloy 617",314626,"Plate"
-284.57,-0.00218,"Qualified",,5968.98,"CapPass","74% Nf: Cycle 100-101",100,124806,"416-19","Alloy 617",314626,"Plate"
-284.55,-0.00224,"Qualified",,5969.02,"CapPass","74% Nf: Cycle 100-101",100,124807,"416-19","Alloy 617",314626,"Plate"
-284.52,-0.00229,"Qualified",,5969.08,"CapPass","74% Nf: Cycle 100-101",100,124808,"416-19","Alloy 617",314626,"Plate"
-284.52,-0.00234,"Qualified",,5969.13,"CapPass","74% Nf: Cycle 100-101",100,124809,"416-19","Alloy 617",314626,"Plate"
-284.52,-0.00239,"Qualified",,5969.17,"CapPass","74% Nf: Cycle 100-101",100,124810,"416-19","Alloy 617",314626,"Plate"
-284.48,-0.00244,"Qualified",,5969.22,"CapPass","74% Nf: Cycle 100-101",100,124811,"416-19","Alloy 617",314626,"Plate"
-284.46,-0.00249,"Qualified",,5969.28,"CapPass","74% Nf: Cycle 100-101",100,124812,"416-19","Alloy 617",314626,"Plate"
-284.38,-0.00254,"Qualified",,5969.33,"CapPass","74% Nf: Cycle 100-101",100,124813,"416-19","Alloy 617",314626,"Plate"
-284.39,-0.00259,"Qualified",,5969.38,"CapPass","74% Nf: Cycle 100-101",100,124814,"416-19","Alloy 617",314626,"Plate"
-284.32,-0.00264,"Qualified",,5969.43,"CapPass","74% Nf: Cycle 100-101",100,124815,"416-19","Alloy 617",314626,"Plate"
-284.30,-0.00269,"Qualified",,5969.48,"CapPass","74% Nf: Cycle 100-101",100,124816,"416-19","Alloy 617",314626,"Plate"
-284.32,-0.00274,"Qualified",,5969.53,"CapPass","74% Nf: Cycle 100-101",100,124817,"416-19","Alloy 617",314626,"Plate"
-284.31,-0.00279,"Qualified",,5969.59,"CapPass","74% Nf: Cycle 100-101",100,124818,"416-19","Alloy 617",314626,"Plate"
-284.35,-0.00284,"Qualified",,5969.64,"CapPass","74% Nf: Cycle 100-101",100,124819,"416-19","Alloy 617",314626,"Plate"
-284.39,-0.00289,"Qualified",,5969.69,"CapPass","74% Nf: Cycle 100-101",100,124820,"416-19","Alloy 617",314626,"Plate"
-284.47,-0.00294,"Qualified",,5969.74,"CapPass","74% Nf: Cycle 100-101",100,124821,"416-19","Alloy 617",314626,"Plate"
-284.53,-0.00296,"Qualified",,5969.77,"CapPass","74% Nf: Cycle 100-101",100,124822,"416-19","Alloy 617",314626,"Plate"
-284.57,-0.00299,"Qualified",,5969.80,"CapPass","74% Nf: Cycle 100-101",100,124823,"416-19","Alloy 617",314626,"Plate"
-284.58,-0.00304,"Qualified",,5969.85,"CapPass","74% Nf: Cycle 100-101",100,124824,"416-19","Alloy 617",314626,"Plate"
-284.57,-0.00309,"Qualified",,5969.90,"CapPass","74% Nf: Cycle 100-101",100,124825,"416-19","Alloy 617",314626,"Plate"
-284.74,-0.00314,"Qualified",,5969.95,"CapPass","74% Nf: Cycle 100-101",100,124826,"416-19","Alloy 617",314626,"Plate"
-284.96,-0.00319,"Qualified",,5970.00,"CapPass","74% Nf: Cycle 100-101",100,124827,"416-19","Alloy 617",314626,"Plate"
-285.89,-0.00324,"Qualified",,5970.05,"CapPass","74% Nf: Cycle 100-101",100,124828,"416-19","Alloy 617",314626,"Plate"
-286.87,-0.00330,"Qualified",,5970.10,"CapPass","74% Nf: Cycle 100-101",100,124829,"416-19","Alloy 617",314626,"Plate"
-287.76,-0.00335,"Qualified",,5970.14,"CapPass","74% Nf: Cycle 100-101",100,124830,"416-19","Alloy 617",314626,"Plate"
-288.32,-0.00340,"Qualified",,5970.18,"CapPass","74% Nf: Cycle 100-101",100,124831,"416-19","Alloy 617",314626,"Plate"
-288.61,-0.00345,"Qualified",,5970.23,"CapPass","74% Nf: Cycle 100-101",100,124832,"416-19","Alloy 617",314626,"Plate"
-288.61,-0.00350,"Qualified",,5970.27,"CapPass","74% Nf: Cycle 100-101",100,124833,"416-19","Alloy 617",314626,"Plate"
-288.28,-0.00355,"Qualified",,5970.32,"CapPass","74% Nf: Cycle 100-101",100,124834,"416-19","Alloy 617",314626,"Plate"
-287.86,-0.00360,"Qualified",,5970.37,"CapPass","74% Nf: Cycle 100-101",100,124835,"416-19","Alloy 617",314626,"Plate"
-287.26,-0.00365,"Qualified",,5970.42,"CapPass","74% Nf: Cycle 100-101",100,124836,"416-19","Alloy 617",314626,"Plate"
-286.63,-0.00370,"Qualified",,5970.47,"CapPass","74% Nf: Cycle 100-101",100,124837,"416-19","Alloy 617",314626,"Plate"
-286.02,-0.00375,"Qualified",,5970.52,"CapPass","74% Nf: Cycle 100-101",100,124838,"416-19","Alloy 617",314626,"Plate"
-285.43,-0.00380,"Qualified",,5970.58,"CapPass","74% Nf: Cycle 100-101",100,124839,"416-19","Alloy 617",314626,"Plate"
-284.95,-0.00385,"Qualified",,5970.63,"CapPass","74% Nf: Cycle 100-101",100,124840,"416-19","Alloy 617",314626,"Plate"
-284.73,-0.00390,"Qualified",,5970.69,"CapPass","74% Nf: Cycle 100-101",100,124841,"416-19","Alloy 617",314626,"Plate"
-284.68,-0.00395,"Qualified",,5970.74,"CapPass","74% Nf: Cycle 100-101",100,124842,"416-19","Alloy 617",314626,"Plate"
-284.51,-0.00398,"Qualified",,5970.77,"CapPass","74% Nf: Cycle 100-101",100,124843,"416-19","Alloy 617",314626,"Plate"
-284.47,-0.00400,"Qualified",,5970.79,"CapPass","74% Nf: Cycle 100-101",100,124844,"416-19","Alloy 617",314626,"Plate"
-284.79,-0.00405,"Qualified",,5970.84,"CapPass","74% Nf: Cycle 100-101",100,124845,"416-19","Alloy 617",314626,"Plate"
-285.19,-0.00410,"Qualified",,5970.89,"CapPass","74% Nf: Cycle 100-101",100,124846,"416-19","Alloy 617",314626,"Plate"
-285.66,-0.00415,"Qualified",,5970.94,"CapPass","74% Nf: Cycle 100-101",100,124847,"416-19","Alloy 617",314626,"Plate"
-285.93,-0.00420,"Qualified",,5970.99,"CapPass","74% Nf: Cycle 100-101",100,124848,"416-19","Alloy 617",314626,"Plate"
-286.20,-0.00425,"Qualified",,5971.04,"CapPass","74% Nf: Cycle 100-101",100,124849,"416-19","Alloy 617",314626,"Plate"
-286.43,-0.00431,"Qualified",,5971.09,"CapPass","74% Nf: Cycle 100-101",100,124850,"416-19","Alloy 617",314626,"Plate"
-286.60,-0.00436,"Qualified",,5971.14,"CapPass","74% Nf: Cycle 100-101",100,124851,"416-19","Alloy 617",314626,"Plate"
-286.82,-0.00441,"Qualified",,5971.19,"CapPass","74% Nf: Cycle 100-101",100,124852,"416-19","Alloy 617",314626,"Plate"
-286.99,-0.00446,"Qualified",,5971.24,"CapPass","74% Nf: Cycle 100-101",100,124853,"416-19","Alloy 617",314626,"Plate"
-287.16,-0.00451,"Qualified",,5971.28,"CapPass","74% Nf: Cycle 100-101",100,124854,"416-19","Alloy 617",314626,"Plate"
-287.29,-0.00456,"Qualified",,5971.33,"CapPass","74% Nf: Cycle 100-101",100,124855,"416-19","Alloy 617",314626,"Plate"
-287.42,-0.00461,"Qualified",,5971.38,"CapPass","74% Nf: Cycle 100-101",100,124856,"416-19","Alloy 617",314626,"Plate"
-287.43,-0.00466,"Qualified",,5971.44,"CapPass","74% Nf: Cycle 100-101",100,124857,"416-19","Alloy 617",314626,"Plate"
-287.45,-0.00471,"Qualified",,5971.49,"CapPass","74% Nf: Cycle 100-101",100,124858,"416-19","Alloy 617",314626,"Plate"
-287.48,-0.00476,"Qualified",,5971.54,"CapPass","74% Nf: Cycle 100-101",100,124859,"416-19","Alloy 617",314626,"Plate"
-287.51,-0.00481,"Qualified",,5971.59,"CapPass","74% Nf: Cycle 100-101",100,124860,"416-19","Alloy 617",314626,"Plate"
-287.54,-0.00486,"Qualified",,5971.64,"CapPass","74% Nf: Cycle 100-101",100,124861,"416-19","Alloy 617",314626,"Plate"
-287.59,-0.00491,"Qualified",,5971.69,"CapPass","74% Nf: Cycle 100-101",100,124862,"416-19","Alloy 617",314626,"Plate"
-287.62,-0.00496,"Qualified",,5971.74,"CapPass","74% Nf: Cycle 100-101",100,124863,"416-19","Alloy 617",314626,"Plate"
-287.57,-0.00499,"Qualified",,5971.77,"CapPass","74% Nf: Cycle 100-101",100,124864,"416-19","Alloy 617",314626,"Plate"
-287.51,-0.00501,"Qualified",,5971.79,"CapPass","74% Nf: Cycle 100-101",100,124865,"416-19","Alloy 617",314626,"Plate"
-287.52,-0.00506,"Qualified",,5971.84,"CapPass","74% Nf: Cycle 100-101",100,124866,"416-19","Alloy 617",314626,"Plate"
-287.58,-0.00511,"Qualified",,5971.89,"CapPass","74% Nf: Cycle 100-101",100,124867,"416-19","Alloy 617",314626,"Plate"
-287.70,-0.00516,"Qualified",,5971.94,"CapPass","74% Nf: Cycle 100-101",100,124868,"416-19","Alloy 617",314626,"Plate"
-287.84,-0.00521,"Qualified",,5971.99,"CapPass","74% Nf: Cycle 100-101",100,124869,"416-19","Alloy 617",314626,"Plate"
-287.92,-0.00526,"Qualified",,5972.04,"CapPass","74% Nf: Cycle 100-101",100,124870,"416-19","Alloy 617",314626,"Plate"
-287.99,-0.00531,"Qualified",,5972.08,"CapPass","74% Nf: Cycle 100-101",100,124871,"416-19","Alloy 617",314626,"Plate"
-288.00,-0.00536,"Qualified",,5972.13,"CapPass","74% Nf: Cycle 100-101",100,124872,"416-19","Alloy 617",314626,"Plate"
-288.05,-0.00541,"Qualified",,5972.18,"CapPass","74% Nf: Cycle 100-101",100,124873,"416-19","Alloy 617",314626,"Plate"
-288.04,-0.00546,"Qualified",,5972.22,"CapPass","74% Nf: Cycle 100-101",100,124874,"416-19","Alloy 617",314626,"Plate"
-287.91,-0.00551,"Qualified",,5972.27,"CapPass","74% Nf: Cycle 100-101",100,124875,"416-19","Alloy 617",314626,"Plate"
-287.35,-0.00557,"Qualified",,5972.32,"CapPass","74% Nf: Cycle 100-101",100,124876,"416-19","Alloy 617",314626,"Plate"
-286.53,-0.00562,"Qualified",,5972.37,"CapPass","74% Nf: Cycle 100-101",100,124877,"416-19","Alloy 617",314626,"Plate"
-285.61,-0.00567,"Qualified",,5972.42,"CapPass","74% Nf: Cycle 100-101",100,124878,"416-19","Alloy 617",314626,"Plate"
-284.80,-0.00572,"Qualified",,5972.48,"CapPass","74% Nf: Cycle 100-101",100,124879,"416-19","Alloy 617",314626,"Plate"
-284.38,-0.00577,"Qualified",,5972.54,"CapPass","74% Nf: Cycle 100-101",100,124880,"416-19","Alloy 617",314626,"Plate"
-284.24,-0.00582,"Qualified",,5972.59,"CapPass","74% Nf: Cycle 100-101",100,124881,"416-19","Alloy 617",314626,"Plate"
-284.21,-0.00587,"Qualified",,5972.64,"CapPass","74% Nf: Cycle 100-101",100,124882,"416-19","Alloy 617",314626,"Plate"
-284.30,-0.00592,"Qualified",,5972.69,"CapPass","74% Nf: Cycle 100-101",100,124883,"416-19","Alloy 617",314626,"Plate"
-284.33,-0.00597,"Qualified",,5972.74,"CapPass","74% Nf: Cycle 100-101",100,124884,"416-19","Alloy 617",314626,"Plate"
-284.40,-0.00599,"Qualified",,5972.77,"CapPass","74% Nf: Cycle 100-101",100,124885,"416-19","Alloy 617",314626,"Plate"
-284.44,-0.00602,"Qualified",,5972.80,"CapPass","74% Nf: Cycle 100-101",100,124886,"416-19","Alloy 617",314626,"Plate"
-284.72,-0.00607,"Qualified",,5972.86,"CapPass","74% Nf: Cycle 100-101",100,124887,"416-19","Alloy 617",314626,"Plate"
-285.66,-0.00612,"Qualified",,5972.91,"CapPass","74% Nf: Cycle 100-101",100,124888,"416-19","Alloy 617",314626,"Plate"
-286.36,-0.00617,"Qualified",,5972.96,"CapPass","74% Nf: Cycle 100-101",100,124889,"416-19","Alloy 617",314626,"Plate"
-286.86,-0.00622,"Qualified",,5973.01,"CapPass","74% Nf: Cycle 100-101",100,124890,"416-19","Alloy 617",314626,"Plate"
-287.42,-0.00627,"Qualified",,5973.06,"CapPass","74% Nf: Cycle 100-101",100,124891,"416-19","Alloy 617",314626,"Plate"
-288.53,-0.00632,"Qualified",,5973.11,"CapPass","74% Nf: Cycle 100-101",100,124892,"416-19","Alloy 617",314626,"Plate"
-289.53,-0.00637,"Qualified",,5973.16,"CapPass","74% Nf: Cycle 100-101",100,124893,"416-19","Alloy 617",314626,"Plate"
-290.28,-0.00642,"Qualified",,5973.20,"CapPass","74% Nf: Cycle 100-101",100,124894,"416-19","Alloy 617",314626,"Plate"
-290.87,-0.00647,"Qualified",,5973.24,"CapPass","74% Nf: Cycle 100-101",100,124895,"416-19","Alloy 617",314626,"Plate"
-291.13,-0.00653,"Qualified",,5973.29,"CapPass","74% Nf: Cycle 100-101",100,124896,"416-19","Alloy 617",314626,"Plate"
-291.06,-0.00658,"Qualified",,5973.34,"CapPass","74% Nf: Cycle 100-101",100,124897,"416-19","Alloy 617",314626,"Plate"
-290.95,-0.00663,"Qualified",,5973.39,"CapPass","74% Nf: Cycle 100-101",100,124898,"416-19","Alloy 617",314626,"Plate"
-290.44,-0.00668,"Qualified",,5973.45,"CapPass","74% Nf: Cycle 100-101",100,124899,"416-19","Alloy 617",314626,"Plate"
-289.82,-0.00673,"Qualified",,5973.50,"CapPass","74% Nf: Cycle 100-101",100,124900,"416-19","Alloy 617",314626,"Plate"
-289.51,-0.00678,"Qualified",,5973.56,"CapPass","74% Nf: Cycle 100-101",100,124901,"416-19","Alloy 617",314626,"Plate"
-289.69,-0.00683,"Qualified",,5973.62,"CapPass","74% Nf: Cycle 100-101",100,124902,"416-19","Alloy 617",314626,"Plate"
-290.08,-0.00688,"Qualified",,5973.67,"CapPass","74% Nf: Cycle 100-101",100,124903,"416-19","Alloy 617",314626,"Plate"
-290.58,-0.00693,"Qualified",,5973.72,"CapPass","74% Nf: Cycle 100-101",100,124904,"416-19","Alloy 617",314626,"Plate"
-291.17,-0.00698,"Qualified",,5973.76,"CapPass","74% Nf: Cycle 100-101",100,124905,"416-19","Alloy 617",314626,"Plate"
-291.31,-0.00699,"Qualified",,5973.77,"CapPass","74% Nf: Cycle 100-101",100,124906,"416-19","Alloy 617",314626,"Plate"
-292.12,-0.00703,"Qualified",,5973.81,"CapPass","74% Nf: Cycle 100-101",100,124907,"416-19","Alloy 617",314626,"Plate"
-292.89,-0.00708,"Qualified",,5973.85,"CapPass","74% Nf: Cycle 100-101",100,124908,"416-19","Alloy 617",314626,"Plate"
-293.38,-0.00713,"Qualified",,5973.89,"CapPass","74% Nf: Cycle 100-101",100,124909,"416-19","Alloy 617",314626,"Plate"
-293.47,-0.00718,"Qualified",,5973.94,"CapPass","74% Nf: Cycle 100-101",100,124910,"416-19","Alloy 617",314626,"Plate"
-293.28,-0.00723,"Qualified",,5973.99,"CapPass","74% Nf: Cycle 100-101",100,124911,"416-19","Alloy 617",314626,"Plate"
-293.00,-0.00728,"Qualified",,5974.05,"CapPass","74% Nf: Cycle 100-101",100,124912,"416-19","Alloy 617",314626,"Plate"
-292.77,-0.00733,"Qualified",,5974.10,"CapPass","74% Nf: Cycle 100-101",100,124913,"416-19","Alloy 617",314626,"Plate"
-292.57,-0.00738,"Qualified",,5974.15,"CapPass","74% Nf: Cycle 100-101",100,124914,"416-19","Alloy 617",314626,"Plate"
-292.07,-0.00743,"Qualified",,5974.20,"CapPass","74% Nf: Cycle 100-101",100,124915,"416-19","Alloy 617",314626,"Plate"
-292.04,-0.00748,"Qualified",,5974.25,"CapPass","74% Nf: Cycle 100-101",100,124916,"416-19","Alloy 617",314626,"Plate"
-292.09,-0.00754,"Qualified",,5974.30,"CapPass","74% Nf: Cycle 100-101",100,124917,"416-19","Alloy 617",314626,"Plate"
-292.11,-0.00759,"Qualified",,5974.35,"CapPass","74% Nf: Cycle 100-101",100,124918,"416-19","Alloy 617",314626,"Plate"
-292.07,-0.00764,"Qualified",,5974.40,"CapPass","74% Nf: Cycle 100-101",100,124919,"416-19","Alloy 617",314626,"Plate"
-292.03,-0.00769,"Qualified",,5974.45,"CapPass","74% Nf: Cycle 100-101",100,124920,"416-19","Alloy 617",314626,"Plate"
-291.92,-0.00774,"Qualified",,5974.50,"CapPass","74% Nf: Cycle 100-101",100,124921,"416-19","Alloy 617",314626,"Plate"
-291.28,-0.00779,"Qualified",,5974.55,"CapPass","74% Nf: Cycle 100-101",100,124922,"416-19","Alloy 617",314626,"Plate"
-290.81,-0.00784,"Qualified",,5974.61,"CapPass","74% Nf: Cycle 100-101",100,124923,"416-19","Alloy 617",314626,"Plate"
-290.56,-0.00789,"Qualified",,5974.66,"CapPass","74% Nf: Cycle 100-101",100,124924,"416-19","Alloy 617",314626,"Plate"
-290.87,-0.00794,"Qualified",,5974.71,"CapPass","74% Nf: Cycle 100-101",100,124925,"416-19","Alloy 617",314626,"Plate"
-291.59,-0.00799,"Qualified",,5974.76,"CapPass","74% Nf: Cycle 100-101",100,124926,"416-19","Alloy 617",314626,"Plate"
-291.71,-0.00800,"Qualified",,5974.77,"CapPass","74% Nf: Cycle 100-101",100,124927,"416-19","Alloy 617",314626,"Plate"
-292.24,-0.00804,"Qualified",,5974.80,"CapPass","74% Nf: Cycle 100-101",100,124928,"416-19","Alloy 617",314626,"Plate"
-292.70,-0.00809,"Qualified",,5974.85,"CapPass","74% Nf: Cycle 100-101",100,124929,"416-19","Alloy 617",314626,"Plate"
-292.92,-0.00814,"Qualified",,5974.90,"CapPass","74% Nf: Cycle 100-101",100,124930,"416-19","Alloy 617",314626,"Plate"
-292.94,-0.00819,"Qualified",,5974.94,"CapPass","74% Nf: Cycle 100-101",100,124931,"416-19","Alloy 617",314626,"Plate"
-292.64,-0.00824,"Qualified",,5974.99,"CapPass","74% Nf: Cycle 100-101",100,124932,"416-19","Alloy 617",314626,"Plate"
-292.03,-0.00829,"Qualified",,5975.05,"CapPass","74% Nf: Cycle 100-101",100,124933,"416-19","Alloy 617",314626,"Plate"
-291.33,-0.00834,"Qualified",,5975.10,"CapPass","74% Nf: Cycle 100-101",100,124934,"416-19","Alloy 617",314626,"Plate"
-290.67,-0.00839,"Qualified",,5975.15,"CapPass","74% Nf: Cycle 100-101",100,124935,"416-19","Alloy 617",314626,"Plate"
-290.13,-0.00844,"Qualified",,5975.21,"CapPass","74% Nf: Cycle 100-101",100,124936,"416-19","Alloy 617",314626,"Plate"
-290.04,-0.00849,"Qualified",,5975.27,"CapPass","74% Nf: Cycle 100-101",100,124937,"416-19","Alloy 617",314626,"Plate"
-290.40,-0.00855,"Qualified",,5975.32,"CapPass","74% Nf: Cycle 100-101",100,124938,"416-19","Alloy 617",314626,"Plate"
-290.89,-0.00860,"Qualified",,5975.37,"CapPass","74% Nf: Cycle 100-101",100,124939,"416-19","Alloy 617",314626,"Plate"
-291.78,-0.00865,"Qualified",,5975.41,"CapPass","74% Nf: Cycle 100-101",100,124940,"416-19","Alloy 617",314626,"Plate"
-292.53,-0.00870,"Qualified",,5975.46,"CapPass","74% Nf: Cycle 100-101",100,124941,"416-19","Alloy 617",314626,"Plate"
-293.04,-0.00875,"Qualified",,5975.51,"CapPass","74% Nf: Cycle 100-101",100,124942,"416-19","Alloy 617",314626,"Plate"
-293.45,-0.00880,"Qualified",,5975.56,"CapPass","74% Nf: Cycle 100-101",100,124943,"416-19","Alloy 617",314626,"Plate"
-293.77,-0.00885,"Qualified",,5975.60,"CapPass","74% Nf: Cycle 100-101",100,124944,"416-19","Alloy 617",314626,"Plate"
-293.88,-0.00890,"Qualified",,5975.65,"CapPass","74% Nf: Cycle 100-101",100,124945,"416-19","Alloy 617",314626,"Plate"
-293.78,-0.00895,"Qualified",,5975.70,"CapPass","74% Nf: Cycle 100-101",100,124946,"416-19","Alloy 617",314626,"Plate"
-293.59,-0.00900,"Qualified",,5975.75,"CapPass","74% Nf: Cycle 100-101",100,124947,"416-19","Alloy 617",314626,"Plate"
-293.47,-0.00902,"Qualified",,5975.77,"CapPass","74% Nf: Cycle 100-101",100,124948,"416-19","Alloy 617",314626,"Plate"
-293.28,-0.00905,"Qualified",,5975.80,"CapPass","74% Nf: Cycle 100-101",100,124949,"416-19","Alloy 617",314626,"Plate"
-292.98,-0.00910,"Qualified",,5975.85,"CapPass","74% Nf: Cycle 100-101",100,124950,"416-19","Alloy 617",314626,"Plate"
-292.67,-0.00915,"Qualified",,5975.90,"CapPass","74% Nf: Cycle 100-101",100,124951,"416-19","Alloy 617",314626,"Plate"
-292.35,-0.00920,"Qualified",,5975.95,"CapPass","74% Nf: Cycle 100-101",100,124952,"416-19","Alloy 617",314626,"Plate"
-292.03,-0.00925,"Qualified",,5976.00,"CapPass","74% Nf: Cycle 100-101",100,124953,"416-19","Alloy 617",314626,"Plate"
-291.77,-0.00930,"Qualified",,5976.06,"CapPass","74% Nf: Cycle 100-101",100,124954,"416-19","Alloy 617",314626,"Plate"
-291.54,-0.00935,"Qualified",,5976.11,"CapPass","74% Nf: Cycle 100-101",100,124955,"416-19","Alloy 617",314626,"Plate"
-291.11,-0.00940,"Qualified",,5976.16,"CapPass","74% Nf: Cycle 100-101",100,124956,"416-19","Alloy 617",314626,"Plate"
-290.78,-0.00945,"Qualified",,5976.21,"CapPass","74% Nf: Cycle 100-101",100,124957,"416-19","Alloy 617",314626,"Plate"
-290.54,-0.00950,"Qualified",,5976.26,"CapPass","74% Nf: Cycle 100-101",100,124958,"416-19","Alloy 617",314626,"Plate"
-290.40,-0.00955,"Qualified",,5976.32,"CapPass","74% Nf: Cycle 100-101",100,124959,"416-19","Alloy 617",314626,"Plate"
-290.33,-0.00961,"Qualified",,5976.37,"CapPass","74% Nf: Cycle 100-101",100,124960,"416-19","Alloy 617",314626,"Plate"
-290.24,-0.00966,"Qualified",,5976.42,"CapPass","74% Nf: Cycle 100-101",100,124961,"416-19","Alloy 617",314626,"Plate"
-290.24,-0.00971,"Qualified",,5976.47,"CapPass","74% Nf: Cycle 100-101",100,124962,"416-19","Alloy 617",314626,"Plate"
-290.25,-0.00976,"Qualified",,5976.53,"CapPass","74% Nf: Cycle 100-101",100,124963,"416-19","Alloy 617",314626,"Plate"
-290.31,-0.00981,"Qualified",,5976.58,"CapPass","74% Nf: Cycle 100-101",100,124964,"416-19","Alloy 617",314626,"Plate"
-290.65,-0.00986,"Qualified",,5976.63,"CapPass","74% Nf: Cycle 100-101",100,124965,"416-19","Alloy 617",314626,"Plate"
-291.22,-0.00991,"Qualified",,5976.68,"CapPass","74% Nf: Cycle 100-101",100,124966,"416-19","Alloy 617",314626,"Plate"
-291.83,-0.00996,"Qualified",,5976.73,"CapPass","74% Nf: Cycle 100-101",100,124967,"416-19","Alloy 617",314626,"Plate"
-292.68,-0.01000,"Qualified",,5976.77,"CapPass","74% Nf: Cycle 100-101",100,124968,"416-19","Alloy 617",314626,"Plate"
-292.84,-0.01001,"Qualified",,5976.78,"CapPass","74% Nf: Cycle 100-101",100,124969,"416-19","Alloy 617",314626,"Plate"
-293.72,-0.01006,"Qualified",,5976.82,"CapPass","74% Nf: Cycle 100-101",100,124970,"416-19","Alloy 617",314626,"Plate"
-294.47,-0.01011,"Qualified",,5976.86,"CapPass","74% Nf: Cycle 100-101",100,124971,"416-19","Alloy 617",314626,"Plate"
-294.85,-0.01016,"Qualified",,5976.92,"CapPass","74% Nf: Cycle 100-101",100,124972,"416-19","Alloy 617",314626,"Plate"
-295.07,-0.01021,"Qualified",,5976.96,"CapPass","74% Nf: Cycle 100-101",100,124973,"416-19","Alloy 617",314626,"Plate"
-295.03,-0.01026,"Qualified",,5977.01,"CapPass","74% Nf: Cycle 100-101",100,124974,"416-19","Alloy 617",314626,"Plate"
-294.93,-0.01031,"Qualified",,5977.06,"CapPass","74% Nf: Cycle 100-101",100,124975,"416-19","Alloy 617",314626,"Plate"
-294.75,-0.01036,"Qualified",,5977.11,"CapPass","74% Nf: Cycle 100-101",100,124976,"416-19","Alloy 617",314626,"Plate"
-294.46,-0.01041,"Qualified",,5977.16,"CapPass","74% Nf: Cycle 100-101",100,124977,"416-19","Alloy 617",314626,"Plate"
-294.04,-0.01047,"Qualified",,5977.21,"CapPass","74% Nf: Cycle 100-101",100,124978,"416-19","Alloy 617",314626,"Plate"
-293.76,-0.01052,"Qualified",,5977.26,"CapPass","74% Nf: Cycle 100-101",100,124979,"416-19","Alloy 617",314626,"Plate"
-293.55,-0.01057,"Qualified",,5977.31,"CapPass","74% Nf: Cycle 100-101",100,124980,"416-19","Alloy 617",314626,"Plate"
-293.37,-0.01062,"Qualified",,5977.37,"CapPass","74% Nf: Cycle 100-101",100,124981,"416-19","Alloy 617",314626,"Plate"
-293.20,-0.01067,"Qualified",,5977.41,"CapPass","74% Nf: Cycle 100-101",100,124982,"416-19","Alloy 617",314626,"Plate"
-293.00,-0.01072,"Qualified",,5977.46,"CapPass","74% Nf: Cycle 100-101",100,124983,"416-19","Alloy 617",314626,"Plate"
-292.85,-0.01077,"Qualified",,5977.51,"CapPass","74% Nf: Cycle 100-101",100,124984,"416-19","Alloy 617",314626,"Plate"
-292.75,-0.01082,"Qualified",,5977.56,"CapPass","74% Nf: Cycle 100-101",100,124985,"416-19","Alloy 617",314626,"Plate"
-292.61,-0.01087,"Qualified",,5977.61,"CapPass","74% Nf: Cycle 100-101",100,124986,"416-19","Alloy 617",314626,"Plate"
-292.45,-0.01092,"Qualified",,5977.66,"CapPass","74% Nf: Cycle 100-101",100,124987,"416-19","Alloy 617",314626,"Plate"
-292.30,-0.01097,"Qualified",,5977.71,"CapPass","74% Nf: Cycle 100-101",100,124988,"416-19","Alloy 617",314626,"Plate"
-292.19,-0.01102,"Qualified",,5977.77,"CapPass","74% Nf: Cycle 100-101",100,124989,"416-19","Alloy 617",314626,"Plate"
-292.18,-0.01102,"Qualified",,5977.77,"CapPass","74% Nf: Cycle 100-101",100,124990,"416-19","Alloy 617",314626,"Plate"
-292.05,-0.01107,"Qualified",,5977.82,"CapPass","74% Nf: Cycle 100-101",100,124991,"416-19","Alloy 617",314626,"Plate"
-291.96,-0.01112,"Qualified",,5977.87,"CapPass","74% Nf: Cycle 100-101",100,124992,"416-19","Alloy 617",314626,"Plate"
-291.87,-0.01117,"Qualified",,5977.92,"CapPass","74% Nf: Cycle 100-101",100,124993,"416-19","Alloy 617",314626,"Plate"
-291.79,-0.01122,"Qualified",,5977.97,"CapPass","74% Nf: Cycle 100-101",100,124994,"416-19","Alloy 617",314626,"Plate"
-291.76,-0.01127,"Qualified",,5978.02,"CapPass","74% Nf: Cycle 100-101",100,124995,"416-19","Alloy 617",314626,"Plate"
-291.73,-0.01132,"Qualified",,5978.08,"CapPass","74% Nf: Cycle 100-101",100,124996,"416-19","Alloy 617",314626,"Plate"
-291.66,-0.01137,"Qualified",,5978.13,"CapPass","74% Nf: Cycle 100-101",100,124997,"416-19","Alloy 617",314626,"Plate"
-291.88,-0.01142,"Qualified",,5978.18,"CapPass","74% Nf: Cycle 100-101",100,124998,"416-19","Alloy 617",314626,"Plate"
-292.26,-0.01147,"Qualified",,5978.23,"CapPass","74% Nf: Cycle 100-101",100,124999,"416-19","Alloy 617",314626,"Plate"
-292.53,-0.01153,"Qualified",,5978.28,"CapPass","74% Nf: Cycle 100-101",100,125000,"416-19","Alloy 617",314626,"Plate"
-293.11,-0.01158,"Qualified",,5978.33,"CapPass","74% Nf: Cycle 100-101",100,125001,"416-19","Alloy 617",314626,"Plate"
-293.74,-0.01163,"Qualified",,5978.38,"CapPass","74% Nf: Cycle 100-101",100,125002,"416-19","Alloy 617",314626,"Plate"
-294.33,-0.01168,"Qualified",,5978.42,"CapPass","74% Nf: Cycle 100-101",100,125003,"416-19","Alloy 617",314626,"Plate"
-294.75,-0.01173,"Qualified",,5978.47,"CapPass","74% Nf: Cycle 100-101",100,125004,"416-19","Alloy 617",314626,"Plate"
-295.04,-0.01178,"Qualified",,5978.52,"CapPass","74% Nf: Cycle 100-101",100,125005,"416-19","Alloy 617",314626,"Plate"
-295.24,-0.01183,"Qualified",,5978.57,"CapPass","74% Nf: Cycle 100-101",100,125006,"416-19","Alloy 617",314626,"Plate"
-295.41,-0.01188,"Qualified",,5978.61,"CapPass","74% Nf: Cycle 100-101",100,125007,"416-19","Alloy 617",314626,"Plate"
-295.48,-0.01193,"Qualified",,5978.66,"CapPass","74% Nf: Cycle 100-101",100,125008,"416-19","Alloy 617",314626,"Plate"
-295.16,-0.01198,"Qualified",,5978.71,"CapPass","74% Nf: Cycle 100-101",100,125009,"416-19","Alloy 617",314626,"Plate"
-294.46,-0.01203,"Qualified",,5978.76,"CapPass","74% Nf: Cycle 100-101",100,125010,"416-19","Alloy 617",314626,"Plate"
-294.41,-0.01203,"Qualified",,5978.77,"CapPass","74% Nf: Cycle 100-101",100,125011,"416-19","Alloy 617",314626,"Plate"
-293.35,-0.01208,"Qualified",,5978.82,"CapPass","74% Nf: Cycle 100-101",100,125012,"416-19","Alloy 617",314626,"Plate"
-293.12,-0.01213,"Qualified",,5978.87,"CapPass","74% Nf: Cycle 100-101",100,125013,"416-19","Alloy 617",314626,"Plate"
-292.49,-0.01218,"Qualified",,5978.92,"CapPass","74% Nf: Cycle 100-101",100,125014,"416-19","Alloy 617",314626,"Plate"
-291.82,-0.01223,"Qualified",,5978.97,"CapPass","74% Nf: Cycle 100-101",100,125015,"416-19","Alloy 617",314626,"Plate"
-291.15,-0.01228,"Qualified",,5979.03,"CapPass","74% Nf: Cycle 100-101",100,125016,"416-19","Alloy 617",314626,"Plate"
-290.94,-0.01233,"Qualified",,5979.09,"CapPass","74% Nf: Cycle 100-101",100,125017,"416-19","Alloy 617",314626,"Plate"
-291.63,-0.01238,"Qualified",,5979.14,"CapPass","74% Nf: Cycle 100-101",100,125018,"416-19","Alloy 617",314626,"Plate"
-292.48,-0.01244,"Qualified",,5979.19,"CapPass","74% Nf: Cycle 100-101",100,125019,"416-19","Alloy 617",314626,"Plate"
-293.00,-0.01249,"Qualified",,5979.23,"CapPass","74% Nf: Cycle 100-101",100,125020,"416-19","Alloy 617",314626,"Plate"
-293.02,-0.01254,"Qualified",,5979.28,"CapPass","74% Nf: Cycle 100-101",100,125021,"416-19","Alloy 617",314626,"Plate"
-293.18,-0.01259,"Qualified",,5979.33,"CapPass","74% Nf: Cycle 100-101",100,125022,"416-19","Alloy 617",314626,"Plate"
-293.14,-0.01264,"Qualified",,5979.38,"CapPass","74% Nf: Cycle 100-101",100,125023,"416-19","Alloy 617",314626,"Plate"
-293.15,-0.01269,"Qualified",,5979.43,"CapPass","74% Nf: Cycle 100-101",100,125024,"416-19","Alloy 617",314626,"Plate"
-293.12,-0.01274,"Qualified",,5979.49,"CapPass","74% Nf: Cycle 100-101",100,125025,"416-19","Alloy 617",314626,"Plate"
-293.42,-0.01279,"Qualified",,5979.54,"CapPass","74% Nf: Cycle 100-101",100,125026,"416-19","Alloy 617",314626,"Plate"
-293.60,-0.01284,"Qualified",,5979.59,"CapPass","74% Nf: Cycle 100-101",100,125027,"416-19","Alloy 617",314626,"Plate"
-294.29,-0.01289,"Qualified",,5979.64,"CapPass","74% Nf: Cycle 100-101",100,125028,"416-19","Alloy 617",314626,"Plate"
-295.21,-0.01294,"Qualified",,5979.69,"CapPass","74% Nf: Cycle 100-101",100,125029,"416-19","Alloy 617",314626,"Plate"
-295.93,-0.01299,"Qualified",,5979.74,"CapPass","74% Nf: Cycle 100-101",100,125030,"416-19","Alloy 617",314626,"Plate"
-296.35,-0.01303,"Qualified",,5979.77,"CapPass","74% Nf: Cycle 100-101",100,125031,"416-19","Alloy 617",314626,"Plate"
-296.49,-0.01304,"Qualified",,5979.78,"CapPass","74% Nf: Cycle 100-101",100,125032,"416-19","Alloy 617",314626,"Plate"
-296.94,-0.01309,"Qualified",,5979.83,"CapPass","74% Nf: Cycle 100-101",100,125033,"416-19","Alloy 617",314626,"Plate"
-297.18,-0.01314,"Qualified",,5979.87,"CapPass","74% Nf: Cycle 100-101",100,125034,"416-19","Alloy 617",314626,"Plate"
-297.04,-0.01319,"Qualified",,5979.92,"CapPass","74% Nf: Cycle 100-101",100,125035,"416-19","Alloy 617",314626,"Plate"
-296.83,-0.01324,"Qualified",,5979.97,"CapPass","74% Nf: Cycle 100-101",100,125036,"416-19","Alloy 617",314626,"Plate"
-296.62,-0.01329,"Qualified",,5980.03,"CapPass","74% Nf: Cycle 100-101",100,125037,"416-19","Alloy 617",314626,"Plate"
-296.40,-0.01334,"Qualified",,5980.08,"CapPass","74% Nf: Cycle 100-101",100,125038,"416-19","Alloy 617",314626,"Plate"
-295.71,-0.01339,"Qualified",,5980.14,"CapPass","74% Nf: Cycle 100-101",100,125039,"416-19","Alloy 617",314626,"Plate"
-295.34,-0.01344,"Qualified",,5980.19,"CapPass","74% Nf: Cycle 100-101",100,125040,"416-19","Alloy 617",314626,"Plate"
-295.39,-0.01349,"Qualified",,5980.25,"CapPass","74% Nf: Cycle 100-101",100,125041,"416-19","Alloy 617",314626,"Plate"
-295.65,-0.01354,"Qualified",,5980.30,"CapPass","74% Nf: Cycle 100-101",100,125042,"416-19","Alloy 617",314626,"Plate"
-296.39,-0.01359,"Qualified",,5980.35,"CapPass","74% Nf: Cycle 100-101",100,125043,"416-19","Alloy 617",314626,"Plate"
-297.35,-0.01365,"Qualified",,5980.39,"CapPass","74% Nf: Cycle 100-101",100,125044,"416-19","Alloy 617",314626,"Plate"
-298.11,-0.01370,"Qualified",,5980.44,"CapPass","74% Nf: Cycle 100-101",100,125045,"416-19","Alloy 617",314626,"Plate"
-298.72,-0.01375,"Qualified",,5980.49,"CapPass","74% Nf: Cycle 100-101",100,125046,"416-19","Alloy 617",314626,"Plate"
-299.17,-0.01380,"Qualified",,5980.54,"CapPass","74% Nf: Cycle 100-101",100,125047,"416-19","Alloy 617",314626,"Plate"
-299.54,-0.01385,"Qualified",,5980.59,"CapPass","74% Nf: Cycle 100-101",100,125048,"416-19","Alloy 617",314626,"Plate"
-299.87,-0.01390,"Qualified",,5980.64,"CapPass","74% Nf: Cycle 100-101",100,125049,"416-19","Alloy 617",314626,"Plate"
-300.15,-0.01395,"Qualified",,5980.69,"CapPass","74% Nf: Cycle 100-101",100,125050,"416-19","Alloy 617",314626,"Plate"
-300.30,-0.01400,"Qualified",,5980.74,"CapPass","74% Nf: Cycle 100-101",100,125051,"416-19","Alloy 617",314626,"Plate"
-300.40,-0.01403,"Qualified",,5980.77,"CapPass","74% Nf: Cycle 100-101",100,125052,"416-19","Alloy 617",314626,"Plate"
-300.40,-0.01405,"Qualified",,5980.78,"CapPass","74% Nf: Cycle 100-101",100,125053,"416-19","Alloy 617",314626,"Plate"
-300.35,-0.01410,"Qualified",,5980.83,"CapPass","74% Nf: Cycle 100-101",100,125054,"416-19","Alloy 617",314626,"Plate"
-300.20,-0.01415,"Qualified",,5980.88,"CapPass","74% Nf: Cycle 100-101",100,125055,"416-19","Alloy 617",314626,"Plate"
-299.75,-0.01420,"Qualified",,5980.93,"CapPass","74% Nf: Cycle 100-101",100,125056,"416-19","Alloy 617",314626,"Plate"
-299.35,-0.01425,"Qualified",,5980.98,"CapPass","74% Nf: Cycle 100-101",100,125057,"416-19","Alloy 617",314626,"Plate"
-299.04,-0.01430,"Qualified",,5981.04,"CapPass","74% Nf: Cycle 100-101",100,125058,"416-19","Alloy 617",314626,"Plate"
-298.83,-0.01435,"Qualified",,5981.09,"CapPass","74% Nf: Cycle 100-101",100,125059,"416-19","Alloy 617",314626,"Plate"
-298.68,-0.01440,"Qualified",,5981.14,"CapPass","74% Nf: Cycle 100-101",100,125060,"416-19","Alloy 617",314626,"Plate"
-298.56,-0.01445,"Qualified",,5981.19,"CapPass","74% Nf: Cycle 100-101",100,125061,"416-19","Alloy 617",314626,"Plate"
-298.54,-0.01450,"Qualified",,5981.25,"CapPass","74% Nf: Cycle 100-101",100,125062,"416-19","Alloy 617",314626,"Plate"
-298.69,-0.01455,"Qualified",,5981.31,"CapPass","74% Nf: Cycle 100-101",100,125063,"416-19","Alloy 617",314626,"Plate"
-299.02,-0.01460,"Qualified",,5981.35,"CapPass","74% Nf: Cycle 100-101",100,125064,"416-19","Alloy 617",314626,"Plate"
-299.61,-0.01465,"Qualified",,5981.40,"CapPass","74% Nf: Cycle 100-101",100,125065,"416-19","Alloy 617",314626,"Plate"
-300.29,-0.01471,"Qualified",,5981.45,"CapPass","74% Nf: Cycle 100-101",100,125066,"416-19","Alloy 617",314626,"Plate"
-300.81,-0.01476,"Qualified",,5981.50,"CapPass","74% Nf: Cycle 100-101",100,125067,"416-19","Alloy 617",314626,"Plate"
-301.29,-0.01481,"Qualified",,5981.55,"CapPass","74% Nf: Cycle 100-101",100,125068,"416-19","Alloy 617",314626,"Plate"
-301.72,-0.01486,"Qualified",,5981.60,"CapPass","74% Nf: Cycle 100-101",100,125069,"416-19","Alloy 617",314626,"Plate"
-302.14,-0.01491,"Qualified",,5981.65,"CapPass","74% Nf: Cycle 100-101",100,125070,"416-19","Alloy 617",314626,"Plate"
-302.47,-0.01496,"Qualified",,5981.70,"CapPass","74% Nf: Cycle 100-101",100,125071,"416-19","Alloy 617",314626,"Plate"
-302.69,-0.01501,"Qualified",,5981.75,"CapPass","74% Nf: Cycle 100-101",100,125072,"416-19","Alloy 617",314626,"Plate"
