Repository: js-molina/fatigue-A617

File: data/850C/Strain rate 0.001/3.0% strain/HTM_A19_Cycles_41612.csv (part 26 of 27)
"Stress Mpa","Strain","Qual State","Qual Exceptions","Elapsed Time Sec","Data State","Cycle Label","Cycle","Count","Sample","Alloy","Heat","Material_Form"
249.03,-0.00856,"Qualified",,5988.32,"CapPass","76% Nf: Cycle 100-101",100,125076,"416-12","Alloy 617",314626,"Plate"
249.48,-0.00851,"Qualified",,5988.37,"CapPass","76% Nf: Cycle 100-101",100,125077,"416-12","Alloy 617",314626,"Plate"
249.92,-0.00846,"Qualified",,5988.42,"CapPass","76% Nf: Cycle 100-101",100,125078,"416-12","Alloy 617",314626,"Plate"
250.38,-0.00841,"Qualified",,5988.47,"CapPass","76% Nf: Cycle 100-101",100,125079,"416-12","Alloy 617",314626,"Plate"
250.85,-0.00836,"Qualified",,5988.52,"CapPass","76% Nf: Cycle 100-101",100,125080,"416-12","Alloy 617",314626,"Plate"
251.23,-0.00831,"Qualified",,5988.57,"CapPass","76% Nf: Cycle 100-101",100,125081,"416-12","Alloy 617",314626,"Plate"
251.55,-0.00826,"Qualified",,5988.61,"CapPass","76% Nf: Cycle 100-101",100,125082,"416-12","Alloy 617",314626,"Plate"
251.62,-0.00821,"Qualified",,5988.66,"CapPass","76% Nf: Cycle 100-101",100,125083,"416-12","Alloy 617",314626,"Plate"
251.63,-0.00815,"Qualified",,5988.71,"CapPass","76% Nf: Cycle 100-101",100,125084,"416-12","Alloy 617",314626,"Plate"
251.77,-0.00810,"Qualified",,5988.76,"CapPass","76% Nf: Cycle 100-101",100,125085,"416-12","Alloy 617",314626,"Plate"
252.07,-0.00805,"Qualified",,5988.81,"CapPass","76% Nf: Cycle 100-101",100,125086,"416-12","Alloy 617",314626,"Plate"
252.35,-0.00800,"Qualified",,5988.86,"CapPass","76% Nf: Cycle 100-101",100,125087,"416-12","Alloy 617",314626,"Plate"
252.59,-0.00795,"Qualified",,5988.92,"CapPass","76% Nf: Cycle 100-101",100,125088,"416-12","Alloy 617",314626,"Plate"
252.93,-0.00790,"Qualified",,5988.97,"CapPass","76% Nf: Cycle 100-101",100,125089,"416-12","Alloy 617",314626,"Plate"
253.26,-0.00785,"Qualified",,5989.01,"CapPass","76% Nf: Cycle 100-101",100,125090,"416-12","Alloy 617",314626,"Plate"
253.62,-0.00780,"Qualified",,5989.06,"CapPass","76% Nf: Cycle 100-101",100,125091,"416-12","Alloy 617",314626,"Plate"
253.73,-0.00775,"Qualified",,5989.11,"CapPass","76% Nf: Cycle 100-101",100,125092,"416-12","Alloy 617",314626,"Plate"
253.62,-0.00770,"Qualified",,5989.16,"CapPass","76% Nf: Cycle 100-101",100,125093,"416-12","Alloy 617",314626,"Plate"
253.66,-0.00765,"Qualified",,5989.22,"CapPass","76% Nf: Cycle 100-101",100,125094,"416-12","Alloy 617",314626,"Plate"
254.00,-0.00760,"Qualified",,5989.27,"CapPass","76% Nf: Cycle 100-101",100,125095,"416-12","Alloy 617",314626,"Plate"
254.64,-0.00755,"Qualified",,5989.31,"CapPass","76% Nf: Cycle 100-101",100,125096,"416-12","Alloy 617",314626,"Plate"
255.15,-0.00750,"Qualified",,5989.36,"CapPass","76% Nf: Cycle 100-101",100,125097,"416-12","Alloy 617",314626,"Plate"
255.57,-0.00745,"Qualified",,5989.41,"CapPass","76% Nf: Cycle 100-101",100,125098,"416-12","Alloy 617",314626,"Plate"
255.76,-0.00740,"Qualified",,5989.46,"CapPass","76% Nf: Cycle 100-101",100,125099,"416-12","Alloy 617",314626,"Plate"
256.15,-0.00735,"Qualified",,5989.51,"CapPass","76% Nf: Cycle 100-101",100,125100,"416-12","Alloy 617",314626,"Plate"
256.50,-0.00730,"Qualified",,5989.56,"CapPass","76% Nf: Cycle 100-101",100,125101,"416-12","Alloy 617",314626,"Plate"
256.82,-0.00724,"Qualified",,5989.61,"CapPass","76% Nf: Cycle 100-101",100,125102,"416-12","Alloy 617",314626,"Plate"
256.99,-0.00719,"Qualified",,5989.65,"CapPass","76% Nf: Cycle 100-101",100,125103,"416-12","Alloy 617",314626,"Plate"
256.96,-0.00714,"Qualified",,5989.70,"CapPass","76% Nf: Cycle 100-101",100,125104,"416-12","Alloy 617",314626,"Plate"
256.68,-0.00709,"Qualified",,5989.75,"CapPass","76% Nf: Cycle 100-101",100,125105,"416-12","Alloy 617",314626,"Plate"
256.60,-0.00708,"Qualified",,5989.76,"CapPass","76% Nf: Cycle 100-101",100,125106,"416-12","Alloy 617",314626,"Plate"
256.49,-0.00704,"Qualified",,5989.80,"CapPass","76% Nf: Cycle 100-101",100,125107,"416-12","Alloy 617",314626,"Plate"
256.40,-0.00699,"Qualified",,5989.85,"CapPass","76% Nf: Cycle 100-101",100,125108,"416-12","Alloy 617",314626,"Plate"
256.42,-0.00694,"Qualified",,5989.91,"CapPass","76% Nf: Cycle 100-101",100,125109,"416-12","Alloy 617",314626,"Plate"
256.54,-0.00689,"Qualified",,5989.96,"CapPass","76% Nf: Cycle 100-101",100,125110,"416-12","Alloy 617",314626,"Plate"
256.68,-0.00684,"Qualified",,5990.00,"CapPass","76% Nf: Cycle 100-101",100,125111,"416-12","Alloy 617",314626,"Plate"
256.64,-0.00679,"Qualified",,5990.05,"CapPass","76% Nf: Cycle 100-101",100,125112,"416-12","Alloy 617",314626,"Plate"
256.54,-0.00674,"Qualified",,5990.10,"CapPass","76% Nf: Cycle 100-101",100,125113,"416-12","Alloy 617",314626,"Plate"
256.56,-0.00669,"Qualified",,5990.15,"CapPass","76% Nf: Cycle 100-101",100,125114,"416-12","Alloy 617",314626,"Plate"
256.70,-0.00664,"Qualified",,5990.20,"CapPass","76% Nf: Cycle 100-101",100,125115,"416-12","Alloy 617",314626,"Plate"
256.81,-0.00659,"Qualified",,5990.25,"CapPass","76% Nf: Cycle 100-101",100,125116,"416-12","Alloy 617",314626,"Plate"
256.87,-0.00654,"Qualified",,5990.30,"CapPass","76% Nf: Cycle 100-101",100,125117,"416-12","Alloy 617",314626,"Plate"
256.90,-0.00649,"Qualified",,5990.35,"CapPass","76% Nf: Cycle 100-101",100,125118,"416-12","Alloy 617",314626,"Plate"
256.78,-0.00644,"Qualified",,5990.40,"CapPass","76% Nf: Cycle 100-101",100,125119,"416-12","Alloy 617",314626,"Plate"
256.69,-0.00639,"Qualified",,5990.45,"CapPass","76% Nf: Cycle 100-101",100,125120,"416-12","Alloy 617",314626,"Plate"
256.57,-0.00634,"Qualified",,5990.50,"CapPass","76% Nf: Cycle 100-101",100,125121,"416-12","Alloy 617",314626,"Plate"
256.68,-0.00629,"Qualified",,5990.56,"CapPass","76% Nf: Cycle 100-101",100,125122,"416-12","Alloy 617",314626,"Plate"
257.02,-0.00624,"Qualified",,5990.60,"CapPass","76% Nf: Cycle 100-101",100,125123,"416-12","Alloy 617",314626,"Plate"
257.35,-0.00619,"Qualified",,5990.65,"CapPass","76% Nf: Cycle 100-101",100,125124,"416-12","Alloy 617",314626,"Plate"
257.74,-0.00614,"Qualified",,5990.70,"CapPass","76% Nf: Cycle 100-101",100,125125,"416-12","Alloy 617",314626,"Plate"
258.12,-0.00608,"Qualified",,5990.75,"CapPass","76% Nf: Cycle 100-101",100,125126,"416-12","Alloy 617",314626,"Plate"
258.19,-0.00607,"Qualified",,5990.76,"CapPass","76% Nf: Cycle 100-101",100,125127,"416-12","Alloy 617",314626,"Plate"
258.44,-0.00603,"Qualified",,5990.80,"CapPass","76% Nf: Cycle 100-101",100,125128,"416-12","Alloy 617",314626,"Plate"
258.60,-0.00598,"Qualified",,5990.85,"CapPass","76% Nf: Cycle 100-101",100,125129,"416-12","Alloy 617",314626,"Plate"
258.61,-0.00593,"Qualified",,5990.90,"CapPass","76% Nf: Cycle 100-101",100,125130,"416-12","Alloy 617",314626,"Plate"
258.68,-0.00588,"Qualified",,5990.95,"CapPass","76% Nf: Cycle 100-101",100,125131,"416-12","Alloy 617",314626,"Plate"
258.69,-0.00583,"Qualified",,5991.00,"CapPass","76% Nf: Cycle 100-101",100,125132,"416-12","Alloy 617",314626,"Plate"
258.79,-0.00578,"Qualified",,5991.04,"CapPass","76% Nf: Cycle 100-101",100,125133,"416-12","Alloy 617",314626,"Plate"
258.67,-0.00573,"Qualified",,5991.09,"CapPass","76% Nf: Cycle 100-101",100,125134,"416-12","Alloy 617",314626,"Plate"
258.22,-0.00568,"Qualified",,5991.13,"CapPass","76% Nf: Cycle 100-101",100,125135,"416-12","Alloy 617",314626,"Plate"
257.70,-0.00563,"Qualified",,5991.18,"CapPass","76% Nf: Cycle 100-101",100,125136,"416-12","Alloy 617",314626,"Plate"
257.10,-0.00558,"Qualified",,5991.23,"CapPass","76% Nf: Cycle 100-101",100,125137,"416-12","Alloy 617",314626,"Plate"
256.48,-0.00553,"Qualified",,5991.29,"CapPass","76% Nf: Cycle 100-101",100,125138,"416-12","Alloy 617",314626,"Plate"
255.89,-0.00548,"Qualified",,5991.34,"CapPass","76% Nf: Cycle 100-101",100,125139,"416-12","Alloy 617",314626,"Plate"
255.47,-0.00543,"Qualified",,5991.39,"CapPass","76% Nf: Cycle 100-101",100,125140,"416-12","Alloy 617",314626,"Plate"
255.00,-0.00538,"Qualified",,5991.44,"CapPass","76% Nf: Cycle 100-101",100,125141,"416-12","Alloy 617",314626,"Plate"
254.78,-0.00532,"Qualified",,5991.49,"CapPass","76% Nf: Cycle 100-101",100,125142,"416-12","Alloy 617",314626,"Plate"
254.62,-0.00527,"Qualified",,5991.54,"CapPass","76% Nf: Cycle 100-101",100,125143,"416-12","Alloy 617",314626,"Plate"
254.59,-0.00522,"Qualified",,5991.59,"CapPass","76% Nf: Cycle 100-101",100,125144,"416-12","Alloy 617",314626,"Plate"
254.56,-0.00517,"Qualified",,5991.64,"CapPass","76% Nf: Cycle 100-101",100,125145,"416-12","Alloy 617",314626,"Plate"
254.40,-0.00512,"Qualified",,5991.69,"CapPass","76% Nf: Cycle 100-101",100,125146,"416-12","Alloy 617",314626,"Plate"
254.40,-0.00507,"Qualified",,5991.75,"CapPass","76% Nf: Cycle 100-101",100,125147,"416-12","Alloy 617",314626,"Plate"
254.40,-0.00506,"Qualified",,5991.76,"CapPass","76% Nf: Cycle 100-101",100,125148,"416-12","Alloy 617",314626,"Plate"
254.62,-0.00502,"Qualified",,5991.80,"CapPass","76% Nf: Cycle 100-101",100,125149,"416-12","Alloy 617",314626,"Plate"
255.08,-0.00497,"Qualified",,5991.85,"CapPass","76% Nf: Cycle 100-101",100,125150,"416-12","Alloy 617",314626,"Plate"
255.64,-0.00492,"Qualified",,5991.91,"CapPass","76% Nf: Cycle 100-101",100,125151,"416-12","Alloy 617",314626,"Plate"
256.32,-0.00487,"Qualified",,5991.96,"CapPass","76% Nf: Cycle 100-101",100,125152,"416-12","Alloy 617",314626,"Plate"
257.02,-0.00482,"Qualified",,5992.01,"CapPass","76% Nf: Cycle 100-101",100,125153,"416-12","Alloy 617",314626,"Plate"
257.72,-0.00477,"Qualified",,5992.06,"CapPass","76% Nf: Cycle 100-101",100,125154,"416-12","Alloy 617",314626,"Plate"
258.47,-0.00472,"Qualified",,5992.11,"CapPass","76% Nf: Cycle 100-101",100,125155,"416-12","Alloy 617",314626,"Plate"
259.11,-0.00467,"Qualified",,5992.16,"CapPass","76% Nf: Cycle 100-101",100,125156,"416-12","Alloy 617",314626,"Plate"
259.74,-0.00462,"Qualified",,5992.20,"CapPass","76% Nf: Cycle 100-101",100,125157,"416-12","Alloy 617",314626,"Plate"
260.33,-0.00457,"Qualified",,5992.25,"CapPass","76% Nf: Cycle 100-101",100,125158,"416-12","Alloy 617",314626,"Plate"
260.62,-0.00452,"Qualified",,5992.30,"CapPass","76% Nf: Cycle 100-101",100,125159,"416-12","Alloy 617",314626,"Plate"
260.81,-0.00447,"Qualified",,5992.35,"CapPass","76% Nf: Cycle 100-101",100,125160,"416-12","Alloy 617",314626,"Plate"
260.87,-0.00442,"Qualified",,5992.40,"CapPass","76% Nf: Cycle 100-101",100,125161,"416-12","Alloy 617",314626,"Plate"
260.87,-0.00437,"Qualified",,5992.45,"CapPass","76% Nf: Cycle 100-101",100,125162,"416-12","Alloy 617",314626,"Plate"
260.88,-0.00431,"Qualified",,5992.50,"CapPass","76% Nf: Cycle 100-101",100,125163,"416-12","Alloy 617",314626,"Plate"
261.04,-0.00426,"Qualified",,5992.55,"CapPass","76% Nf: Cycle 100-101",100,125164,"416-12","Alloy 617",314626,"Plate"
261.40,-0.00421,"Qualified",,5992.60,"CapPass","76% Nf: Cycle 100-101",100,125165,"416-12","Alloy 617",314626,"Plate"
261.72,-0.00416,"Qualified",,5992.65,"CapPass","76% Nf: Cycle 100-101",100,125166,"416-12","Alloy 617",314626,"Plate"
261.98,-0.00411,"Qualified",,5992.70,"CapPass","76% Nf: Cycle 100-101",100,125167,"416-12","Alloy 617",314626,"Plate"
262.11,-0.00406,"Qualified",,5992.75,"CapPass","76% Nf: Cycle 100-101",100,125168,"416-12","Alloy 617",314626,"Plate"
262.14,-0.00404,"Qualified",,5992.76,"CapPass","76% Nf: Cycle 100-101",100,125169,"416-12","Alloy 617",314626,"Plate"
262.16,-0.00401,"Qualified",,5992.79,"CapPass","76% Nf: Cycle 100-101",100,125170,"416-12","Alloy 617",314626,"Plate"
262.04,-0.00396,"Qualified",,5992.84,"CapPass","76% Nf: Cycle 100-101",100,125171,"416-12","Alloy 617",314626,"Plate"
261.68,-0.00391,"Qualified",,5992.89,"CapPass","76% Nf: Cycle 100-101",100,125172,"416-12","Alloy 617",314626,"Plate"
261.35,-0.00386,"Qualified",,5992.94,"CapPass","76% Nf: Cycle 100-101",100,125173,"416-12","Alloy 617",314626,"Plate"
261.05,-0.00381,"Qualified",,5993.00,"CapPass","76% Nf: Cycle 100-101",100,125174,"416-12","Alloy 617",314626,"Plate"
260.81,-0.00376,"Qualified",,5993.05,"CapPass","76% Nf: Cycle 100-101",100,125175,"416-12","Alloy 617",314626,"Plate"
260.70,-0.00371,"Qualified",,5993.10,"CapPass","76% Nf: Cycle 100-101",100,125176,"416-12","Alloy 617",314626,"Plate"
260.65,-0.00366,"Qualified",,5993.15,"CapPass","76% Nf: Cycle 100-101",100,125177,"416-12","Alloy 617",314626,"Plate"
260.69,-0.00361,"Qualified",,5993.20,"CapPass","76% Nf: Cycle 100-101",100,125178,"416-12","Alloy 617",314626,"Plate"
260.70,-0.00356,"Qualified",,5993.25,"CapPass","76% Nf: Cycle 100-101",100,125179,"416-12","Alloy 617",314626,"Plate"
260.81,-0.00351,"Qualified",,5993.30,"CapPass","76% Nf: Cycle 100-101",100,125180,"416-12","Alloy 617",314626,"Plate"
261.06,-0.00346,"Qualified",,5993.35,"CapPass","76% Nf: Cycle 100-101",100,125181,"416-12","Alloy 617",314626,"Plate"
261.33,-0.00340,"Qualified",,5993.40,"CapPass","76% Nf: Cycle 100-101",100,125182,"416-12","Alloy 617",314626,"Plate"
261.46,-0.00335,"Qualified",,5993.46,"CapPass","76% Nf: Cycle 100-101",100,125183,"416-12","Alloy 617",314626,"Plate"
261.76,-0.00330,"Qualified",,5993.51,"CapPass","76% Nf: Cycle 100-101",100,125184,"416-12","Alloy 617",314626,"Plate"
262.21,-0.00325,"Qualified",,5993.56,"CapPass","76% Nf: Cycle 100-101",100,125185,"416-12","Alloy 617",314626,"Plate"
262.65,-0.00320,"Qualified",,5993.61,"CapPass","76% Nf: Cycle 100-101",100,125186,"416-12","Alloy 617",314626,"Plate"
263.00,-0.00315,"Qualified",,5993.66,"CapPass","76% Nf: Cycle 100-101",100,125187,"416-12","Alloy 617",314626,"Plate"
263.36,-0.00310,"Qualified",,5993.71,"CapPass","76% Nf: Cycle 100-101",100,125188,"416-12","Alloy 617",314626,"Plate"
263.90,-0.00305,"Qualified",,5993.76,"CapPass","76% Nf: Cycle 100-101",100,125189,"416-12","Alloy 617",314626,"Plate"
263.91,-0.00305,"Qualified",,5993.76,"CapPass","76% Nf: Cycle 100-101",100,125190,"416-12","Alloy 617",314626,"Plate"
264.50,-0.00300,"Qualified",,5993.81,"CapPass","76% Nf: Cycle 100-101",100,125191,"416-12","Alloy 617",314626,"Plate"
265.01,-0.00295,"Qualified",,5993.86,"CapPass","76% Nf: Cycle 100-101",100,125192,"416-12","Alloy 617",314626,"Plate"
265.44,-0.00290,"Qualified",,5993.90,"CapPass","76% Nf: Cycle 100-101",100,125193,"416-12","Alloy 617",314626,"Plate"
265.81,-0.00285,"Qualified",,5993.95,"CapPass","76% Nf: Cycle 100-101",100,125194,"416-12","Alloy 617",314626,"Plate"
265.93,-0.00280,"Qualified",,5994.00,"CapPass","76% Nf: Cycle 100-101",100,125195,"416-12","Alloy 617",314626,"Plate"
265.92,-0.00275,"Qualified",,5994.05,"CapPass","76% Nf: Cycle 100-101",100,125196,"416-12","Alloy 617",314626,"Plate"
265.92,-0.00270,"Qualified",,5994.11,"CapPass","76% Nf: Cycle 100-101",100,125197,"416-12","Alloy 617",314626,"Plate"
266.12,-0.00265,"Qualified",,5994.16,"CapPass","76% Nf: Cycle 100-101",100,125198,"416-12","Alloy 617",314626,"Plate"
266.44,-0.00259,"Qualified",,5994.21,"CapPass","76% Nf: Cycle 100-101",100,125199,"416-12","Alloy 617",314626,"Plate"
266.79,-0.00254,"Qualified",,5994.26,"CapPass","76% Nf: Cycle 100-101",100,125200,"416-12","Alloy 617",314626,"Plate"
267.06,-0.00249,"Qualified",,5994.31,"CapPass","76% Nf: Cycle 100-101",100,125201,"416-12","Alloy 617",314626,"Plate"
267.20,-0.00244,"Qualified",,5994.35,"CapPass","76% Nf: Cycle 100-101",100,125202,"416-12","Alloy 617",314626,"Plate"
267.12,-0.00239,"Qualified",,5994.40,"CapPass","76% Nf: Cycle 100-101",100,125203,"416-12","Alloy 617",314626,"Plate"
266.67,-0.00234,"Qualified",,5994.45,"CapPass","76% Nf: Cycle 100-101",100,125204,"416-12","Alloy 617",314626,"Plate"
266.19,-0.00229,"Qualified",,5994.50,"CapPass","76% Nf: Cycle 100-101",100,125205,"416-12","Alloy 617",314626,"Plate"
265.98,-0.00224,"Qualified",,5994.55,"CapPass","76% Nf: Cycle 100-101",100,125206,"416-12","Alloy 617",314626,"Plate"
265.94,-0.00219,"Qualified",,5994.60,"CapPass","76% Nf: Cycle 100-101",100,125207,"416-12","Alloy 617",314626,"Plate"
266.04,-0.00214,"Qualified",,5994.65,"CapPass","76% Nf: Cycle 100-101",100,125208,"416-12","Alloy 617",314626,"Plate"
265.91,-0.00209,"Qualified",,5994.70,"CapPass","76% Nf: Cycle 100-101",100,125209,"416-12","Alloy 617",314626,"Plate"
265.81,-0.00204,"Qualified",,5994.74,"CapPass","76% Nf: Cycle 100-101",100,125210,"416-12","Alloy 617",314626,"Plate"
265.71,-0.00201,"Qualified",,5994.76,"CapPass","76% Nf: Cycle 100-101",100,125211,"416-12","Alloy 617",314626,"Plate"
265.48,-0.00199,"Qualified",,5994.79,"CapPass","76% Nf: Cycle 100-101",100,125212,"416-12","Alloy 617",314626,"Plate"
264.84,-0.00194,"Qualified",,5994.84,"CapPass","76% Nf: Cycle 100-101",100,125213,"416-12","Alloy 617",314626,"Plate"
264.46,-0.00189,"Qualified",,5994.89,"CapPass","76% Nf: Cycle 100-101",100,125214,"416-12","Alloy 617",314626,"Plate"
264.11,-0.00184,"Qualified",,5994.95,"CapPass","76% Nf: Cycle 100-101",100,125215,"416-12","Alloy 617",314626,"Plate"
264.02,-0.00179,"Qualified",,5995.00,"CapPass","76% Nf: Cycle 100-101",100,125216,"416-12","Alloy 617",314626,"Plate"
263.97,-0.00174,"Qualified",,5995.05,"CapPass","76% Nf: Cycle 100-101",100,125217,"416-12","Alloy 617",314626,"Plate"
263.96,-0.00168,"Qualified",,5995.10,"CapPass","76% Nf: Cycle 100-101",100,125218,"416-12","Alloy 617",314626,"Plate"
263.98,-0.00163,"Qualified",,5995.16,"CapPass","76% Nf: Cycle 100-101",100,125219,"416-12","Alloy 617",314626,"Plate"
264.24,-0.00158,"Qualified",,5995.21,"CapPass","76% Nf: Cycle 100-101",100,125220,"416-12","Alloy 617",314626,"Plate"
264.60,-0.00153,"Qualified",,5995.25,"CapPass","76% Nf: Cycle 100-101",100,125221,"416-12","Alloy 617",314626,"Plate"
264.83,-0.00148,"Qualified",,5995.30,"CapPass","76% Nf: Cycle 100-101",100,125222,"416-12","Alloy 617",314626,"Plate"
264.84,-0.00143,"Qualified",,5995.35,"CapPass","76% Nf: Cycle 100-101",100,125223,"416-12","Alloy 617",314626,"Plate"
264.67,-0.00138,"Qualified",,5995.40,"CapPass","76% Nf: Cycle 100-101",100,125224,"416-12","Alloy 617",314626,"Plate"
264.51,-0.00133,"Qualified",,5995.44,"CapPass","76% Nf: Cycle 100-101",100,125225,"416-12","Alloy 617",314626,"Plate"
264.36,-0.00128,"Qualified",,5995.50,"CapPass","76% Nf: Cycle 100-101",100,125226,"416-12","Alloy 617",314626,"Plate"
264.10,-0.00123,"Qualified",,5995.55,"CapPass","76% Nf: Cycle 100-101",100,125227,"416-12","Alloy 617",314626,"Plate"
263.96,-0.00118,"Qualified",,5995.60,"CapPass","76% Nf: Cycle 100-101",100,125228,"416-12","Alloy 617",314626,"Plate"
263.79,-0.00113,"Qualified",,5995.64,"CapPass","76% Nf: Cycle 100-101",100,125229,"416-12","Alloy 617",314626,"Plate"
263.65,-0.00108,"Qualified",,5995.69,"CapPass","76% Nf: Cycle 100-101",100,125230,"416-12","Alloy 617",314626,"Plate"
263.45,-0.00103,"Qualified",,5995.75,"CapPass","76% Nf: Cycle 100-101",100,125231,"416-12","Alloy 617",314626,"Plate"
263.35,-0.00101,"Qualified",,5995.76,"CapPass","76% Nf: Cycle 100-101",100,125232,"416-12","Alloy 617",314626,"Plate"
263.16,-0.00098,"Qualified",,5995.80,"CapPass","76% Nf: Cycle 100-101",100,125233,"416-12","Alloy 617",314626,"Plate"
262.97,-0.00093,"Qualified",,5995.85,"CapPass","76% Nf: Cycle 100-101",100,125234,"416-12","Alloy 617",314626,"Plate"
263.17,-0.00088,"Qualified",,5995.91,"CapPass","76% Nf: Cycle 100-101",100,125235,"416-12","Alloy 617",314626,"Plate"
263.42,-0.00083,"Qualified",,5995.96,"CapPass","76% Nf: Cycle 100-101",100,125236,"416-12","Alloy 617",314626,"Plate"
263.68,-0.00078,"Qualified",,5996.00,"CapPass","76% Nf: Cycle 100-101",100,125237,"416-12","Alloy 617",314626,"Plate"
263.94,-0.00073,"Qualified",,5996.05,"CapPass","76% Nf: Cycle 100-101",100,125238,"416-12","Alloy 617",314626,"Plate"
264.15,-0.00068,"Qualified",,5996.11,"CapPass","76% Nf: Cycle 100-101",100,125239,"416-12","Alloy 617",314626,"Plate"
264.57,-0.00063,"Qualified",,5996.16,"CapPass","76% Nf: Cycle 100-101",100,125240,"416-12","Alloy 617",314626,"Plate"
265.10,-0.00058,"Qualified",,5996.21,"CapPass","76% Nf: Cycle 100-101",100,125241,"416-12","Alloy 617",314626,"Plate"
265.50,-0.00053,"Qualified",,5996.25,"CapPass","76% Nf: Cycle 100-101",100,125242,"416-12","Alloy 617",314626,"Plate"
265.75,-0.00048,"Qualified",,5996.30,"CapPass","76% Nf: Cycle 100-101",100,125243,"416-12","Alloy 617",314626,"Plate"
265.79,-0.00042,"Qualified",,5996.34,"CapPass","76% Nf: Cycle 100-101",100,125244,"416-12","Alloy 617",314626,"Plate"
265.52,-0.00037,"Qualified",,5996.39,"CapPass","76% Nf: Cycle 100-101",100,125245,"416-12","Alloy 617",314626,"Plate"
265.19,-0.00032,"Qualified",,5996.44,"CapPass","76% Nf: Cycle 100-101",100,125246,"416-12","Alloy 617",314626,"Plate"
264.79,-0.00027,"Qualified",,5996.49,"CapPass","76% Nf: Cycle 100-101",100,125247,"416-12","Alloy 617",314626,"Plate"
264.43,-0.00022,"Qualified",,5996.54,"CapPass","76% Nf: Cycle 100-101",100,125248,"416-12","Alloy 617",314626,"Plate"
264.09,-0.00017,"Qualified",,5996.60,"CapPass","76% Nf: Cycle 100-101",100,125249,"416-12","Alloy 617",314626,"Plate"
263.96,-0.00012,"Qualified",,5996.65,"CapPass","76% Nf: Cycle 100-101",100,125250,"416-12","Alloy 617",314626,"Plate"
264.09,-0.00007,"Qualified",,5996.70,"CapPass","76% Nf: Cycle 100-101",101,125251,"416-12","Alloy 617",314626,"Plate"
264.17,-0.00002,"Qualified",,5996.75,"CapPass","76% Nf: Cycle 100-101",101,125252,"416-12","Alloy 617",314626,"Plate"
264.16,-0.00001,"Qualified",,5996.76,"CapPass","76% Nf: Cycle 100-101",101,125253,"416-12","Alloy 617",314626,"Plate"
264.33,0.00003,"Qualified",,5996.80,"CapPass","76% Nf: Cycle 100-101",101,125254,"416-12","Alloy 617",314626,"Plate"
264.55,0.00008,"Qualified",,5996.85,"CapPass","76% Nf: Cycle 100-101",101,125255,"416-12","Alloy 617",314626,"Plate"
264.79,0.00013,"Qualified",,5996.90,"CapPass","76% Nf: Cycle 100-101",101,125256,"416-12","Alloy 617",314626,"Plate"
264.95,0.00018,"Qualified",,5996.95,"CapPass","76% Nf: Cycle 100-101",101,125257,"416-12","Alloy 617",314626,"Plate"
265.02,0.00023,"Qualified",,5997.00,"CapPass","76% Nf: Cycle 100-101",101,125258,"416-12","Alloy 617",314626,"Plate"
265.20,0.00028,"Qualified",,5997.06,"CapPass","76% Nf: Cycle 100-101",101,125259,"416-12","Alloy 617",314626,"Plate"
265.59,0.00033,"Qualified",,5997.11,"CapPass","76% Nf: Cycle 100-101",101,125260,"416-12","Alloy 617",314626,"Plate"
265.87,0.00038,"Qualified",,5997.15,"CapPass","76% Nf: Cycle 100-101",101,125261,"416-12","Alloy 617",314626,"Plate"
266.11,0.00043,"Qualified",,5997.19,"CapPass","76% Nf: Cycle 100-101",101,125262,"416-12","Alloy 617",314626,"Plate"
266.07,0.00048,"Qualified",,5997.24,"CapPass","76% Nf: Cycle 100-101",101,125263,"416-12","Alloy 617",314626,"Plate"
265.66,0.00054,"Qualified",,5997.29,"CapPass","76% Nf: Cycle 100-101",101,125264,"416-12","Alloy 617",314626,"Plate"
264.88,0.00059,"Qualified",,5997.34,"CapPass","76% Nf: Cycle 100-101",101,125265,"416-12","Alloy 617",314626,"Plate"
264.25,0.00064,"Qualified",,5997.39,"CapPass","76% Nf: Cycle 100-101",101,125266,"416-12","Alloy 617",314626,"Plate"
263.90,0.00069,"Qualified",,5997.45,"CapPass","76% Nf: Cycle 100-101",101,125267,"416-12","Alloy 617",314626,"Plate"
263.80,0.00074,"Qualified",,5997.50,"CapPass","76% Nf: Cycle 100-101",101,125268,"416-12","Alloy 617",314626,"Plate"
263.86,0.00079,"Qualified",,5997.55,"CapPass","76% Nf: Cycle 100-101",101,125269,"416-12","Alloy 617",314626,"Plate"
263.90,0.00084,"Qualified",,5997.61,"CapPass","76% Nf: Cycle 100-101",101,125270,"416-12","Alloy 617",314626,"Plate"
264.05,0.00089,"Qualified",,5997.66,"CapPass","76% Nf: Cycle 100-101",101,125271,"416-12","Alloy 617",314626,"Plate"
264.25,0.00094,"Qualified",,5997.71,"CapPass","76% Nf: Cycle 100-101",101,125272,"416-12","Alloy 617",314626,"Plate"
264.65,0.00099,"Qualified",,5997.76,"CapPass","76% Nf: Cycle 100-101",101,125273,"416-12","Alloy 617",314626,"Plate"
264.67,0.00099,"Qualified",,5997.76,"CapPass","76% Nf: Cycle 100-101",101,125274,"416-12","Alloy 617",314626,"Plate"
264.97,0.00104,"Qualified",,5997.81,"CapPass","76% Nf: Cycle 100-101",101,125275,"416-12","Alloy 617",314626,"Plate"
265.24,0.00109,"Qualified",,5997.85,"CapPass","76% Nf: Cycle 100-101",101,125276,"416-12","Alloy 617",314626,"Plate"
265.33,0.00114,"Qualified",,5997.91,"CapPass","76% Nf: Cycle 100-101",101,125277,"416-12","Alloy 617",314626,"Plate"
265.40,0.00119,"Qualified",,5997.96,"CapPass","76% Nf: Cycle 100-101",101,125278,"416-12","Alloy 617",314626,"Plate"
265.39,0.00124,"Qualified",,5998.01,"CapPass","76% Nf: Cycle 100-101",101,125279,"416-12","Alloy 617",314626,"Plate"
265.47,0.00129,"Qualified",,5998.05,"CapPass","76% Nf: Cycle 100-101",101,125280,"416-12","Alloy 617",314626,"Plate"
265.48,0.00134,"Qualified",,5998.11,"CapPass","76% Nf: Cycle 100-101",101,125281,"416-12","Alloy 617",314626,"Plate"
265.49,0.00139,"Qualified",,5998.16,"CapPass","76% Nf: Cycle 100-101",101,125282,"416-12","Alloy 617",314626,"Plate"
265.51,0.00145,"Qualified",,5998.20,"CapPass","76% Nf: Cycle 100-101",101,125283,"416-12","Alloy 617",314626,"Plate"
265.36,0.00150,"Qualified",,5998.25,"CapPass","76% Nf: Cycle 100-101",101,125284,"416-12","Alloy 617",314626,"Plate"
265.16,0.00155,"Qualified",,5998.30,"CapPass","76% Nf: Cycle 100-101",101,125285,"416-12","Alloy 617",314626,"Plate"
264.98,0.00160,"Qualified",,5998.36,"CapPass","76% Nf: Cycle 100-101",101,125286,"416-12","Alloy 617",314626,"Plate"
264.87,0.00165,"Qualified",,5998.41,"CapPass","76% Nf: Cycle 100-101",101,125287,"416-12","Alloy 617",314626,"Plate"
264.78,0.00170,"Qualified",,5998.46,"CapPass","76% Nf: Cycle 100-101",101,125288,"416-12","Alloy 617",314626,"Plate"
264.77,0.00175,"Qualified",,5998.51,"CapPass","76% Nf: Cycle 100-101",101,125289,"416-12","Alloy 617",314626,"Plate"
264.64,0.00180,"Qualified",,5998.56,"CapPass","76% Nf: Cycle 100-101",101,125290,"416-12","Alloy 617",314626,"Plate"
264.63,0.00185,"Qualified",,5998.62,"CapPass","76% Nf: Cycle 100-101",101,125291,"416-12","Alloy 617",314626,"Plate"
264.89,0.00190,"Qualified",,5998.67,"CapPass","76% Nf: Cycle 100-101",101,125292,"416-12","Alloy 617",314626,"Plate"
265.18,0.00195,"Qualified",,5998.71,"CapPass","76% Nf: Cycle 100-101",101,125293,"416-12","Alloy 617",314626,"Plate"
265.43,0.00200,"Qualified",,5998.76,"CapPass","76% Nf: Cycle 100-101",101,125294,"416-12","Alloy 617",314626,"Plate"
265.42,0.00200,"Qualified",,5998.76,"CapPass","76% Nf: Cycle 100-101",101,125295,"416-12","Alloy 617",314626,"Plate"
265.59,0.00205,"Qualified",,5998.81,"CapPass","76% Nf: Cycle 100-101",101,125296,"416-12","Alloy 617",314626,"Plate"
265.69,0.00210,"Qualified",,5998.86,"CapPass","76% Nf: Cycle 100-101",101,125297,"416-12","Alloy 617",314626,"Plate"
265.85,0.00215,"Qualified",,5998.92,"CapPass","76% Nf: Cycle 100-101",101,125298,"416-12","Alloy 617",314626,"Plate"
266.16,0.00220,"Qualified",,5998.97,"CapPass","76% Nf: Cycle 100-101",101,125299,"416-12","Alloy 617",314626,"Plate"
266.71,0.00225,"Qualified",,5999.02,"CapPass","76% Nf: Cycle 100-101",101,125300,"416-12","Alloy 617",314626,"Plate"
267.20,0.00230,"Qualified",,5999.07,"CapPass","76% Nf: Cycle 100-101",101,125301,"416-12","Alloy 617",314626,"Plate"
267.51,0.00235,"Qualified",,5999.11,"CapPass","76% Nf: Cycle 100-101",101,125302,"416-12","Alloy 617",314626,"Plate"
267.68,0.00240,"Qualified",,5999.16,"CapPass","76% Nf: Cycle 100-101",101,125303,"416-12","Alloy 617",314626,"Plate"
267.71,0.00245,"Qualified",,5999.21,"CapPass","76% Nf: Cycle 100-101",101,125304,"416-12","Alloy 617",314626,"Plate"
267.58,0.00250,"Qualified",,5999.25,"CapPass","76% Nf: Cycle 100-101",101,125305,"416-12","Alloy 617",314626,"Plate"
267.12,0.00255,"Qualified",,5999.30,"CapPass","76% Nf: Cycle 100-101",101,125306,"416-12","Alloy 617",314626,"Plate"
266.66,0.00261,"Qualified",,5999.36,"CapPass","76% Nf: Cycle 100-101",101,125307,"416-12","Alloy 617",314626,"Plate"
266.38,0.00266,"Qualified",,5999.42,"CapPass","76% Nf: Cycle 100-101",101,125308,"416-12","Alloy 617",314626,"Plate"
266.56,0.00271,"Qualified",,5999.47,"CapPass","76% Nf: Cycle 100-101",101,125309,"416-12","Alloy 617",314626,"Plate"
266.75,0.00276,"Qualified",,5999.52,"CapPass","76% Nf: Cycle 100-101",101,125310,"416-12","Alloy 617",314626,"Plate"
267.07,0.00281,"Qualified",,5999.57,"CapPass","76% Nf: Cycle 100-101",101,125311,"416-12","Alloy 617",314626,"Plate"
267.39,0.00286,"Qualified",,5999.62,"CapPass","76% Nf: Cycle 100-101",101,125312,"416-12","Alloy 617",314626,"Plate"
267.60,0.00291,"Qualified",,5999.66,"CapPass","76% Nf: Cycle 100-101",101,125313,"416-12","Alloy 617",314626,"Plate"
267.58,0.00296,"Qualified",,5999.70,"CapPass","76% Nf: Cycle 100-101",101,125314,"416-12","Alloy 617",314626,"Plate"
267.42,0.00301,"Qualified",,5999.75,"CapPass","76% Nf: Cycle 100-101",101,125315,"416-12","Alloy 617",314626,"Plate"
267.32,0.00302,"Qualified",,5999.76,"CapPass","76% Nf: Cycle 100-101",101,125316,"416-12","Alloy 617",314626,"Plate"
266.88,0.00306,"Qualified",,5999.81,"CapPass","76% Nf: Cycle 100-101",101,125317,"416-12","Alloy 617",314626,"Plate"
266.27,0.00311,"Qualified",,5999.86,"CapPass","76% Nf: Cycle 100-101",101,125318,"416-12","Alloy 617",314626,"Plate"
266.01,0.00316,"Qualified",,5999.92,"CapPass","76% Nf: Cycle 100-101",101,125319,"416-12","Alloy 617",314626,"Plate"
266.28,0.00321,"Qualified",,5999.98,"CapPass","76% Nf: Cycle 100-101",101,125320,"416-12","Alloy 617",314626,"Plate"
266.86,0.00326,"Qualified",,6000.02,"CapPass","76% Nf: Cycle 100-101",101,125321,"416-12","Alloy 617",314626,"Plate"
267.40,0.00331,"Qualified",,6000.08,"CapPass","76% Nf: Cycle 100-101",101,125322,"416-12","Alloy 617",314626,"Plate"
267.95,0.00336,"Qualified",,6000.12,"CapPass","76% Nf: Cycle 100-101",101,125323,"416-12","Alloy 617",314626,"Plate"
268.37,0.00341,"Qualified",,6000.17,"CapPass","76% Nf: Cycle 100-101",101,125324,"416-12","Alloy 617",314626,"Plate"
268.63,0.00346,"Qualified",,6000.22,"CapPass","76% Nf: Cycle 100-101",101,125325,"416-12","Alloy 617",314626,"Plate"
268.71,0.00352,"Qualified",,6000.26,"CapPass","76% Nf: Cycle 100-101",101,125326,"416-12","Alloy 617",314626,"Plate"
268.62,0.00357,"Qualified",,6000.31,"CapPass","76% Nf: Cycle 100-101",101,125327,"416-12","Alloy 617",314626,"Plate"
268.22,0.00362,"Qualified",,6000.37,"CapPass","76% Nf: Cycle 100-101",101,125328,"416-12","Alloy 617",314626,"Plate"
267.95,0.00367,"Qualified",,6000.42,"CapPass","76% Nf: Cycle 100-101",101,125329,"416-12","Alloy 617",314626,"Plate"
267.95,0.00372,"Qualified",,6000.47,"CapPass","76% Nf: Cycle 100-101",101,125330,"416-12","Alloy 617",314626,"Plate"
268.12,0.00377,"Qualified",,6000.52,"CapPass","76% Nf: Cycle 100-101",101,125331,"416-12","Alloy 617",314626,"Plate"
268.40,0.00382,"Qualified",,6000.58,"CapPass","76% Nf: Cycle 100-101",101,125332,"416-12","Alloy 617",314626,"Plate"
268.75,0.00387,"Qualified",,6000.62,"CapPass","76% Nf: Cycle 100-101",101,125333,"416-12","Alloy 617",314626,"Plate"
269.03,0.00392,"Qualified",,6000.67,"CapPass","76% Nf: Cycle 100-101",101,125334,"416-12","Alloy 617",314626,"Plate"
269.19,0.00397,"Qualified",,6000.73,"CapPass","76% Nf: Cycle 100-101",101,125335,"416-12","Alloy 617",314626,"Plate"
269.34,0.00401,"Qualified",,6000.76,"CapPass","76% Nf: Cycle 100-101",101,125336,"416-12","Alloy 617",314626,"Plate"
269.34,0.00402,"Qualified",,6000.77,"CapPass","76% Nf: Cycle 100-101",101,125337,"416-12","Alloy 617",314626,"Plate"
269.43,0.00407,"Qualified",,6000.82,"CapPass","76% Nf: Cycle 100-101",101,125338,"416-12","Alloy 617",314626,"Plate"
269.46,0.00412,"Qualified",,6000.87,"CapPass","76% Nf: Cycle 100-101",101,125339,"416-12","Alloy 617",314626,"Plate"
269.41,0.00417,"Qualified",,6000.92,"CapPass","76% Nf: Cycle 100-101",101,125340,"416-12","Alloy 617",314626,"Plate"
269.23,0.00422,"Qualified",,6000.96,"CapPass","76% Nf: Cycle 100-101",101,125341,"416-12","Alloy 617",314626,"Plate"
268.91,0.00427,"Qualified",,6001.01,"CapPass","76% Nf: Cycle 100-101",101,125342,"416-12","Alloy 617",314626,"Plate"
268.48,0.00432,"Qualified",,6001.06,"CapPass","76% Nf: Cycle 100-101",101,125343,"416-12","Alloy 617",314626,"Plate"
268.03,0.00437,"Qualified",,6001.12,"CapPass","76% Nf: Cycle 100-101",101,125344,"416-12","Alloy 617",314626,"Plate"
267.98,0.00442,"Qualified",,6001.17,"CapPass","76% Nf: Cycle 100-101",101,125345,"416-12","Alloy 617",314626,"Plate"
268.01,0.00447,"Qualified",,6001.22,"CapPass","76% Nf: Cycle 100-101",101,125346,"416-12","Alloy 617",314626,"Plate"
267.92,0.00452,"Qualified",,6001.27,"CapPass","76% Nf: Cycle 100-101",101,125347,"416-12","Alloy 617",314626,"Plate"
267.94,0.00458,"Qualified",,6001.33,"CapPass","76% Nf: Cycle 100-101",101,125348,"416-12","Alloy 617",314626,"Plate"
268.17,0.00463,"Qualified",,6001.37,"CapPass","76% Nf: Cycle 100-101",101,125349,"416-12","Alloy 617",314626,"Plate"
268.34,0.00468,"Qualified",,6001.42,"CapPass","76% Nf: Cycle 100-101",101,125350,"416-12","Alloy 617",314626,"Plate"
268.45,0.00473,"Qualified",,6001.48,"CapPass","76% Nf: Cycle 100-101",101,125351,"416-12","Alloy 617",314626,"Plate"
268.67,0.00478,"Qualified",,6001.53,"CapPass","76% Nf: Cycle 100-101",101,125352,"416-12","Alloy 617",314626,"Plate"
268.97,0.00483,"Qualified",,6001.58,"CapPass","76% Nf: Cycle 100-101",101,125353,"416-12","Alloy 617",314626,"Plate"
269.17,0.00488,"Qualified",,6001.62,"CapPass","76% Nf: Cycle 100-101",101,125354,"416-12","Alloy 617",314626,"Plate"
269.15,0.00493,"Qualified",,6001.67,"CapPass","76% Nf: Cycle 100-101",101,125355,"416-12","Alloy 617",314626,"Plate"
268.96,0.00498,"Qualified",,6001.72,"CapPass","76% Nf: Cycle 100-101",101,125356,"416-12","Alloy 617",314626,"Plate"
268.67,0.00503,"Qualified",,6001.76,"CapPass","76% Nf: Cycle 100-101",101,125357,"416-12","Alloy 617",314626,"Plate"
268.61,0.00503,"Qualified",,6001.77,"CapPass","76% Nf: Cycle 100-101",101,125358,"416-12","Alloy 617",314626,"Plate"
268.34,0.00508,"Qualified",,6001.82,"CapPass","76% Nf: Cycle 100-101",101,125359,"416-12","Alloy 617",314626,"Plate"
268.10,0.00513,"Qualified",,6001.87,"CapPass","76% Nf: Cycle 100-101",101,125360,"416-12","Alloy 617",314626,"Plate"
267.73,0.00518,"Qualified",,6001.92,"CapPass","76% Nf: Cycle 100-101",101,125361,"416-12","Alloy 617",314626,"Plate"
267.54,0.00523,"Qualified",,6001.97,"CapPass","76% Nf: Cycle 100-101",101,125362,"416-12","Alloy 617",314626,"Plate"
267.34,0.00528,"Qualified",,6002.02,"CapPass","76% Nf: Cycle 100-101",101,125363,"416-12","Alloy 617",314626,"Plate"
267.05,0.00533,"Qualified",,6002.07,"CapPass","76% Nf: Cycle 100-101",101,125364,"416-12","Alloy 617",314626,"Plate"
266.84,0.00538,"Qualified",,6002.12,"CapPass","76% Nf: Cycle 100-101",101,125365,"416-12","Alloy 617",314626,"Plate"
266.75,0.00543,"Qualified",,6002.17,"CapPass","76% Nf: Cycle 100-101",101,125366,"416-12","Alloy 617",314626,"Plate"
266.70,0.00548,"Qualified",,6002.22,"CapPass","76% Nf: Cycle 100-101",101,125367,"416-12","Alloy 617",314626,"Plate"
266.48,0.00554,"Qualified",,6002.27,"CapPass","76% Nf: Cycle 100-101",101,125368,"416-12","Alloy 617",314626,"Plate"
266.37,0.00559,"Qualified",,6002.33,"CapPass","76% Nf: Cycle 100-101",101,125369,"416-12","Alloy 617",314626,"Plate"
266.29,0.00564,"Qualified",,6002.38,"CapPass","76% Nf: Cycle 100-101",101,125370,"416-12","Alloy 617",314626,"Plate"
266.44,0.00569,"Qualified",,6002.43,"CapPass","76% Nf: Cycle 100-101",101,125371,"416-12","Alloy 617",314626,"Plate"
266.67,0.00574,"Qualified",,6002.48,"CapPass","76% Nf: Cycle 100-101",101,125372,"416-12","Alloy 617",314626,"Plate"
266.71,0.00579,"Qualified",,6002.53,"CapPass","76% Nf: Cycle 100-101",101,125373,"416-12","Alloy 617",314626,"Plate"
266.75,0.00584,"Qualified",,6002.58,"CapPass","76% Nf: Cycle 100-101",101,125374,"416-12","Alloy 617",314626,"Plate"
266.79,0.00589,"Qualified",,6002.63,"CapPass","76% Nf: Cycle 100-101",101,125375,"416-12","Alloy 617",314626,"Plate"
266.76,0.00594,"Qualified",,6002.68,"CapPass","76% Nf: Cycle 100-101",101,125376,"416-12","Alloy 617",314626,"Plate"
266.84,0.00599,"Qualified",,6002.73,"CapPass","76% Nf: Cycle 100-101",101,125377,"416-12","Alloy 617",314626,"Plate"
266.93,0.00603,"Qualified",,6002.76,"CapPass","76% Nf: Cycle 100-101",101,125378,"416-12","Alloy 617",314626,"Plate"
266.94,0.00604,"Qualified",,6002.78,"CapPass","76% Nf: Cycle 100-101",101,125379,"416-12","Alloy 617",314626,"Plate"
267.08,0.00609,"Qualified",,6002.83,"CapPass","76% Nf: Cycle 100-101",101,125380,"416-12","Alloy 617",314626,"Plate"
267.17,0.00614,"Qualified",,6002.88,"CapPass","76% Nf: Cycle 100-101",101,125381,"416-12","Alloy 617",314626,"Plate"
267.26,0.00619,"Qualified",,6002.93,"CapPass","76% Nf: Cycle 100-101",101,125382,"416-12","Alloy 617",314626,"Plate"
267.40,0.00624,"Qualified",,6002.98,"CapPass","76% Nf: Cycle 100-101",101,125383,"416-12","Alloy 617",314626,"Plate"
267.47,0.00629,"Qualified",,6003.03,"CapPass","76% Nf: Cycle 100-101",101,125384,"416-12","Alloy 617",314626,"Plate"
267.55,0.00634,"Qualified",,6003.07,"CapPass","76% Nf: Cycle 100-101",101,125385,"416-12","Alloy 617",314626,"Plate"
267.46,0.00639,"Qualified",,6003.12,"CapPass","76% Nf: Cycle 100-101",101,125386,"416-12","Alloy 617",314626,"Plate"
267.03,0.00644,"Qualified",,6003.18,"CapPass","76% Nf: Cycle 100-101",101,125387,"416-12","Alloy 617",314626,"Plate"
266.75,0.00649,"Qualified",,6003.23,"CapPass","76% Nf: Cycle 100-101",101,125388,"416-12","Alloy 617",314626,"Plate"
266.76,0.00655,"Qualified",,6003.29,"CapPass","76% Nf: Cycle 100-101",101,125389,"416-12","Alloy 617",314626,"Plate"
266.88,0.00660,"Qualified",,6003.33,"CapPass","76% Nf: Cycle 100-101",101,125390,"416-12","Alloy 617",314626,"Plate"
267.04,0.00665,"Qualified",,6003.38,"CapPass","76% Nf: Cycle 100-101",101,125391,"416-12","Alloy 617",314626,"Plate"
267.03,0.00670,"Qualified",,6003.43,"CapPass","76% Nf: Cycle 100-101",101,125392,"416-12","Alloy 617",314626,"Plate"
266.96,0.00675,"Qualified",,6003.48,"CapPass","76% Nf: Cycle 100-101",101,125393,"416-12","Alloy 617",314626,"Plate"
266.88,0.00680,"Qualified",,6003.53,"CapPass","76% Nf: Cycle 100-101",101,125394,"416-12","Alloy 617",314626,"Plate"
267.00,0.00685,"Qualified",,6003.59,"CapPass","76% Nf: Cycle 100-101",101,125395,"416-12","Alloy 617",314626,"Plate"
267.13,0.00690,"Qualified",,6003.64,"CapPass","76% Nf: Cycle 100-101",101,125396,"416-12","Alloy 617",314626,"Plate"
267.24,0.00695,"Qualified",,6003.69,"CapPass","76% Nf: Cycle 100-101",101,125397,"416-12","Alloy 617",314626,"Plate"
267.38,0.00700,"Qualified",,6003.74,"CapPass","76% Nf: Cycle 100-101",101,125398,"416-12","Alloy 617",314626,"Plate"
267.48,0.00703,"Qualified",,6003.76,"CapPass","76% Nf: Cycle 100-101",101,125399,"416-12","Alloy 617",314626,"Plate"
267.46,0.00705,"Qualified",,6003.78,"CapPass","76% Nf: Cycle 100-101",101,125400,"416-12","Alloy 617",314626,"Plate"
267.41,0.00710,"Qualified",,6003.83,"CapPass","76% Nf: Cycle 100-101",101,125401,"416-12","Alloy 617",314626,"Plate"
267.28,0.00715,"Qualified",,6003.89,"CapPass","76% Nf: Cycle 100-101",101,125402,"416-12","Alloy 617",314626,"Plate"
267.35,0.00720,"Qualified",,6003.94,"CapPass","76% Nf: Cycle 100-101",101,125403,"416-12","Alloy 617",314626,"Plate"
267.42,0.00725,"Qualified",,6004.00,"CapPass","76% Nf: Cycle 100-101",101,125404,"416-12","Alloy 617",314626,"Plate"
267.74,0.00730,"Qualified",,6004.05,"CapPass","76% Nf: Cycle 100-101",101,125405,"416-12","Alloy 617",314626,"Plate"
268.44,0.00735,"Qualified",,6004.11,"CapPass","76% Nf: Cycle 100-101",101,125406,"416-12","Alloy 617",314626,"Plate"
269.25,0.00740,"Qualified",,6004.16,"CapPass","76% Nf: Cycle 100-101",101,125407,"416-12","Alloy 617",314626,"Plate"
270.10,0.00745,"Qualified",,6004.21,"CapPass","76% Nf: Cycle 100-101",101,125408,"416-12","Alloy 617",314626,"Plate"
270.85,0.00750,"Qualified",,6004.25,"CapPass","76% Nf: Cycle 100-101",101,125409,"416-12","Alloy 617",314626,"Plate"
271.46,0.00755,"Qualified",,6004.30,"CapPass","76% Nf: Cycle 100-101",101,125410,"416-12","Alloy 617",314626,"Plate"
272.04,0.00760,"Qualified",,6004.35,"CapPass","76% Nf: Cycle 100-101",101,125411,"416-12","Alloy 617",314626,"Plate"
272.51,0.00766,"Qualified",,6004.40,"CapPass","76% Nf: Cycle 100-101",101,125412,"416-12","Alloy 617",314626,"Plate"
272.82,0.00771,"Qualified",,6004.45,"CapPass","76% Nf: Cycle 100-101",101,125413,"416-12","Alloy 617",314626,"Plate"
273.06,0.00776,"Qualified",,6004.50,"CapPass","76% Nf: Cycle 100-101",101,125414,"416-12","Alloy 617",314626,"Plate"
273.04,0.00781,"Qualified",,6004.54,"CapPass","76% Nf: Cycle 100-101",101,125415,"416-12","Alloy 617",314626,"Plate"
