Repository: js-molina/fatigue-A617

File: data/850C/Strain rate 0.001/3.0% strain/HTM_A19_Cycles_41614.csv (part 26 of 30)
"Stress Mpa","Strain","Qual State","Qual Exceptions","Elapsed Time Sec","Data State","Cycle Label","Cycle","Count","Sample","Alloy","Heat","Material_Form"
-275.50,-0.00338,"Qualified",,5970.19,"CapPass","Cycle 100",100,124657,"416-14","Alloy 617",314626,"Plate"
-275.48,-0.00343,"Qualified",,5970.24,"CapPass","Cycle 100",100,124658,"416-14","Alloy 617",314626,"Plate"
-275.47,-0.00348,"Qualified",,5970.28,"CapPass","Cycle 100",100,124659,"416-14","Alloy 617",314626,"Plate"
-275.46,-0.00353,"Qualified",,5970.33,"CapPass","Cycle 100",100,124660,"416-14","Alloy 617",314626,"Plate"
-275.44,-0.00358,"Qualified",,5970.38,"CapPass","Cycle 100",100,124661,"416-14","Alloy 617",314626,"Plate"
-275.40,-0.00364,"Qualified",,5970.43,"CapPass","Cycle 100",100,124662,"416-14","Alloy 617",314626,"Plate"
-275.38,-0.00369,"Qualified",,5970.48,"CapPass","Cycle 100",100,124663,"416-14","Alloy 617",314626,"Plate"
-275.37,-0.00374,"Qualified",,5970.53,"CapPass","Cycle 100",100,124664,"416-14","Alloy 617",314626,"Plate"
-275.29,-0.00379,"Qualified",,5970.57,"CapPass","Cycle 100",100,124665,"416-14","Alloy 617",314626,"Plate"
-275.17,-0.00384,"Qualified",,5970.62,"CapPass","Cycle 100",100,124666,"416-14","Alloy 617",314626,"Plate"
-274.50,-0.00389,"Qualified",,5970.67,"CapPass","Cycle 100",100,124667,"416-14","Alloy 617",314626,"Plate"
-273.51,-0.00394,"Qualified",,5970.73,"CapPass","Cycle 100",100,124668,"416-14","Alloy 617",314626,"Plate"
-272.66,-0.00399,"Qualified",,5970.79,"CapPass","Cycle 100",100,124669,"416-14","Alloy 617",314626,"Plate"
-272.65,-0.00399,"Qualified",,5970.79,"CapPass","Cycle 100",100,124670,"416-14","Alloy 617",314626,"Plate"
-272.71,-0.00404,"Qualified",,5970.85,"CapPass","Cycle 100",100,124671,"416-14","Alloy 617",314626,"Plate"
-273.06,-0.00409,"Qualified",,5970.89,"CapPass","Cycle 100",100,124672,"416-14","Alloy 617",314626,"Plate"
-273.40,-0.00414,"Qualified",,5970.95,"CapPass","Cycle 100",100,124673,"416-14","Alloy 617",314626,"Plate"
-273.70,-0.00419,"Qualified",,5970.99,"CapPass","Cycle 100",100,124674,"416-14","Alloy 617",314626,"Plate"
-273.91,-0.00424,"Qualified",,5971.04,"CapPass","Cycle 100",100,124675,"416-14","Alloy 617",314626,"Plate"
-274.05,-0.00429,"Qualified",,5971.09,"CapPass","Cycle 100",100,124676,"416-14","Alloy 617",314626,"Plate"
-274.20,-0.00434,"Qualified",,5971.15,"CapPass","Cycle 100",100,124677,"416-14","Alloy 617",314626,"Plate"
-274.53,-0.00439,"Qualified",,5971.21,"CapPass","Cycle 100",100,124678,"416-14","Alloy 617",314626,"Plate"
-274.95,-0.00444,"Qualified",,5971.26,"CapPass","Cycle 100",100,124679,"416-14","Alloy 617",314626,"Plate"
-275.43,-0.00449,"Qualified",,5971.31,"CapPass","Cycle 100",100,124680,"416-14","Alloy 617",314626,"Plate"
-275.92,-0.00454,"Qualified",,5971.36,"CapPass","Cycle 100",100,124681,"416-14","Alloy 617",314626,"Plate"
-276.47,-0.00459,"Qualified",,5971.41,"CapPass","Cycle 100",100,124682,"416-14","Alloy 617",314626,"Plate"
-277.01,-0.00465,"Qualified",,5971.46,"CapPass","Cycle 100",100,124683,"416-14","Alloy 617",314626,"Plate"
-277.61,-0.00470,"Qualified",,5971.51,"CapPass","Cycle 100",100,124684,"416-14","Alloy 617",314626,"Plate"
-278.14,-0.00475,"Qualified",,5971.56,"CapPass","Cycle 100",100,124685,"416-14","Alloy 617",314626,"Plate"
-278.56,-0.00480,"Qualified",,5971.60,"CapPass","Cycle 100",100,124686,"416-14","Alloy 617",314626,"Plate"
-278.88,-0.00485,"Qualified",,5971.65,"CapPass","Cycle 100",100,124687,"416-14","Alloy 617",314626,"Plate"
-279.22,-0.00490,"Qualified",,5971.70,"CapPass","Cycle 100",100,124688,"416-14","Alloy 617",314626,"Plate"
-279.48,-0.00495,"Qualified",,5971.75,"CapPass","Cycle 100",100,124689,"416-14","Alloy 617",314626,"Plate"
-279.63,-0.00499,"Qualified",,5971.79,"CapPass","Cycle 100",100,124690,"416-14","Alloy 617",314626,"Plate"
-279.66,-0.00500,"Qualified",,5971.80,"CapPass","Cycle 100",100,124691,"416-14","Alloy 617",314626,"Plate"
-279.74,-0.00505,"Qualified",,5971.85,"CapPass","Cycle 100",100,124692,"416-14","Alloy 617",314626,"Plate"
-279.82,-0.00510,"Qualified",,5971.91,"CapPass","Cycle 100",100,124693,"416-14","Alloy 617",314626,"Plate"
-279.95,-0.00515,"Qualified",,5971.95,"CapPass","Cycle 100",100,124694,"416-14","Alloy 617",314626,"Plate"
-280.01,-0.00520,"Qualified",,5972.00,"CapPass","Cycle 100",100,124695,"416-14","Alloy 617",314626,"Plate"
-280.03,-0.00525,"Qualified",,5972.05,"CapPass","Cycle 100",100,124696,"416-14","Alloy 617",314626,"Plate"
-280.07,-0.00530,"Qualified",,5972.11,"CapPass","Cycle 100",100,124697,"416-14","Alloy 617",314626,"Plate"
-280.19,-0.00535,"Qualified",,5972.16,"CapPass","Cycle 100",100,124698,"416-14","Alloy 617",314626,"Plate"
-280.23,-0.00540,"Qualified",,5972.20,"CapPass","Cycle 100",100,124699,"416-14","Alloy 617",314626,"Plate"
-280.27,-0.00545,"Qualified",,5972.25,"CapPass","Cycle 100",100,124700,"416-14","Alloy 617",314626,"Plate"
-280.25,-0.00550,"Qualified",,5972.29,"CapPass","Cycle 100",100,124701,"416-14","Alloy 617",314626,"Plate"
-280.14,-0.00556,"Qualified",,5972.34,"CapPass","Cycle 100",100,124702,"416-14","Alloy 617",314626,"Plate"
-279.78,-0.00561,"Qualified",,5972.39,"CapPass","Cycle 100",100,124703,"416-14","Alloy 617",314626,"Plate"
-279.07,-0.00566,"Qualified",,5972.44,"CapPass","Cycle 100",100,124704,"416-14","Alloy 617",314626,"Plate"
-278.30,-0.00571,"Qualified",,5972.49,"CapPass","Cycle 100",100,124705,"416-14","Alloy 617",314626,"Plate"
-277.60,-0.00576,"Qualified",,5972.54,"CapPass","Cycle 100",100,124706,"416-14","Alloy 617",314626,"Plate"
-276.98,-0.00581,"Qualified",,5972.59,"CapPass","Cycle 100",100,124707,"416-14","Alloy 617",314626,"Plate"
-276.46,-0.00586,"Qualified",,5972.65,"CapPass","Cycle 100",100,124708,"416-14","Alloy 617",314626,"Plate"
-276.18,-0.00591,"Qualified",,5972.70,"CapPass","Cycle 100",100,124709,"416-14","Alloy 617",314626,"Plate"
-276.11,-0.00596,"Qualified",,5972.75,"CapPass","Cycle 100",100,124710,"416-14","Alloy 617",314626,"Plate"
-276.18,-0.00600,"Qualified",,5972.79,"CapPass","Cycle 100",100,124711,"416-14","Alloy 617",314626,"Plate"
-276.24,-0.00601,"Qualified",,5972.81,"CapPass","Cycle 100",100,124712,"416-14","Alloy 617",314626,"Plate"
-276.48,-0.00606,"Qualified",,5972.85,"CapPass","Cycle 100",100,124713,"416-14","Alloy 617",314626,"Plate"
-276.72,-0.00611,"Qualified",,5972.90,"CapPass","Cycle 100",100,124714,"416-14","Alloy 617",314626,"Plate"
-276.93,-0.00616,"Qualified",,5972.95,"CapPass","Cycle 100",100,124715,"416-14","Alloy 617",314626,"Plate"
-277.08,-0.00621,"Qualified",,5973.00,"CapPass","Cycle 100",100,124716,"416-14","Alloy 617",314626,"Plate"
-277.18,-0.00626,"Qualified",,5973.05,"CapPass","Cycle 100",100,124717,"416-14","Alloy 617",314626,"Plate"
-277.30,-0.00631,"Qualified",,5973.10,"CapPass","Cycle 100",100,124718,"416-14","Alloy 617",314626,"Plate"
-277.34,-0.00636,"Qualified",,5973.16,"CapPass","Cycle 100",100,124719,"416-14","Alloy 617",314626,"Plate"
-277.51,-0.00641,"Qualified",,5973.21,"CapPass","Cycle 100",100,124720,"416-14","Alloy 617",314626,"Plate"
-277.72,-0.00646,"Qualified",,5973.27,"CapPass","Cycle 100",100,124721,"416-14","Alloy 617",314626,"Plate"
-277.99,-0.00651,"Qualified",,5973.32,"CapPass","Cycle 100",100,124722,"416-14","Alloy 617",314626,"Plate"
-278.49,-0.00656,"Qualified",,5973.37,"CapPass","Cycle 100",100,124723,"416-14","Alloy 617",314626,"Plate"
-279.36,-0.00661,"Qualified",,5973.42,"CapPass","Cycle 100",100,124724,"416-14","Alloy 617",314626,"Plate"
-280.05,-0.00667,"Qualified",,5973.47,"CapPass","Cycle 100",100,124725,"416-14","Alloy 617",314626,"Plate"
-280.57,-0.00672,"Qualified",,5973.52,"CapPass","Cycle 100",100,124726,"416-14","Alloy 617",314626,"Plate"
-280.98,-0.00677,"Qualified",,5973.56,"CapPass","Cycle 100",100,124727,"416-14","Alloy 617",314626,"Plate"
-281.33,-0.00682,"Qualified",,5973.61,"CapPass","Cycle 100",100,124728,"416-14","Alloy 617",314626,"Plate"
-281.52,-0.00687,"Qualified",,5973.66,"CapPass","Cycle 100",100,124729,"416-14","Alloy 617",314626,"Plate"
-281.50,-0.00692,"Qualified",,5973.70,"CapPass","Cycle 100",100,124730,"416-14","Alloy 617",314626,"Plate"
-281.13,-0.00697,"Qualified",,5973.75,"CapPass","Cycle 100",100,124731,"416-14","Alloy 617",314626,"Plate"
-280.57,-0.00701,"Qualified",,5973.79,"CapPass","Cycle 100",100,124732,"416-14","Alloy 617",314626,"Plate"
-280.54,-0.00702,"Qualified",,5973.80,"CapPass","Cycle 100",100,124733,"416-14","Alloy 617",314626,"Plate"
-280.18,-0.00707,"Qualified",,5973.86,"CapPass","Cycle 100",100,124734,"416-14","Alloy 617",314626,"Plate"
-280.08,-0.00712,"Qualified",,5973.91,"CapPass","Cycle 100",100,124735,"416-14","Alloy 617",314626,"Plate"
-279.97,-0.00717,"Qualified",,5973.96,"CapPass","Cycle 100",100,124736,"416-14","Alloy 617",314626,"Plate"
-279.90,-0.00722,"Qualified",,5974.01,"CapPass","Cycle 100",100,124737,"416-14","Alloy 617",314626,"Plate"
-279.92,-0.00727,"Qualified",,5974.06,"CapPass","Cycle 100",100,124738,"416-14","Alloy 617",314626,"Plate"
-279.99,-0.00732,"Qualified",,5974.11,"CapPass","Cycle 100",100,124739,"416-14","Alloy 617",314626,"Plate"
-280.09,-0.00737,"Qualified",,5974.16,"CapPass","Cycle 100",100,124740,"416-14","Alloy 617",314626,"Plate"
-280.18,-0.00742,"Qualified",,5974.21,"CapPass","Cycle 100",100,124741,"416-14","Alloy 617",314626,"Plate"
-280.25,-0.00747,"Qualified",,5974.26,"CapPass","Cycle 100",100,124742,"416-14","Alloy 617",314626,"Plate"
-280.32,-0.00752,"Qualified",,5974.31,"CapPass","Cycle 100",100,124743,"416-14","Alloy 617",314626,"Plate"
-280.37,-0.00757,"Qualified",,5974.36,"CapPass","Cycle 100",100,124744,"416-14","Alloy 617",314626,"Plate"
-280.43,-0.00762,"Qualified",,5974.41,"CapPass","Cycle 100",100,124745,"416-14","Alloy 617",314626,"Plate"
-280.46,-0.00767,"Qualified",,5974.46,"CapPass","Cycle 100",100,124746,"416-14","Alloy 617",314626,"Plate"
-280.49,-0.00772,"Qualified",,5974.51,"CapPass","Cycle 100",100,124747,"416-14","Alloy 617",314626,"Plate"
-280.56,-0.00777,"Qualified",,5974.56,"CapPass","Cycle 100",100,124748,"416-14","Alloy 617",314626,"Plate"
-280.63,-0.00782,"Qualified",,5974.61,"CapPass","Cycle 100",100,124749,"416-14","Alloy 617",314626,"Plate"
-280.68,-0.00787,"Qualified",,5974.66,"CapPass","Cycle 100",100,124750,"416-14","Alloy 617",314626,"Plate"
-280.74,-0.00793,"Qualified",,5974.71,"CapPass","Cycle 100",100,124751,"416-14","Alloy 617",314626,"Plate"
-280.75,-0.00798,"Qualified",,5974.76,"CapPass","Cycle 100",100,124752,"416-14","Alloy 617",314626,"Plate"
-280.76,-0.00801,"Qualified",,5974.79,"CapPass","Cycle 100",100,124753,"416-14","Alloy 617",314626,"Plate"
-280.76,-0.00803,"Qualified",,5974.81,"CapPass","Cycle 100",100,124754,"416-14","Alloy 617",314626,"Plate"
-280.80,-0.00808,"Qualified",,5974.86,"CapPass","Cycle 100",100,124755,"416-14","Alloy 617",314626,"Plate"
-280.81,-0.00813,"Qualified",,5974.91,"CapPass","Cycle 100",100,124756,"416-14","Alloy 617",314626,"Plate"
-280.84,-0.00818,"Qualified",,5974.96,"CapPass","Cycle 100",100,124757,"416-14","Alloy 617",314626,"Plate"
-280.79,-0.00823,"Qualified",,5975.01,"CapPass","Cycle 100",100,124758,"416-14","Alloy 617",314626,"Plate"
-280.78,-0.00828,"Qualified",,5975.06,"CapPass","Cycle 100",100,124759,"416-14","Alloy 617",314626,"Plate"
-280.81,-0.00833,"Qualified",,5975.11,"CapPass","Cycle 100",100,124760,"416-14","Alloy 617",314626,"Plate"
-280.81,-0.00838,"Qualified",,5975.16,"CapPass","Cycle 100",100,124761,"416-14","Alloy 617",314626,"Plate"
-280.84,-0.00843,"Qualified",,5975.21,"CapPass","Cycle 100",100,124762,"416-14","Alloy 617",314626,"Plate"
-280.87,-0.00848,"Qualified",,5975.27,"CapPass","Cycle 100",100,124763,"416-14","Alloy 617",314626,"Plate"
-280.89,-0.00853,"Qualified",,5975.32,"CapPass","Cycle 100",100,124764,"416-14","Alloy 617",314626,"Plate"
-280.99,-0.00858,"Qualified",,5975.37,"CapPass","Cycle 100",100,124765,"416-14","Alloy 617",314626,"Plate"
-281.06,-0.00863,"Qualified",,5975.42,"CapPass","Cycle 100",100,124766,"416-14","Alloy 617",314626,"Plate"
-281.10,-0.00868,"Qualified",,5975.47,"CapPass","Cycle 100",100,124767,"416-14","Alloy 617",314626,"Plate"
-281.18,-0.00873,"Qualified",,5975.53,"CapPass","Cycle 100",100,124768,"416-14","Alloy 617",314626,"Plate"
-281.38,-0.00878,"Qualified",,5975.58,"CapPass","Cycle 100",100,124769,"416-14","Alloy 617",314626,"Plate"
-281.66,-0.00883,"Qualified",,5975.63,"CapPass","Cycle 100",100,124770,"416-14","Alloy 617",314626,"Plate"
-281.95,-0.00888,"Qualified",,5975.68,"CapPass","Cycle 100",100,124771,"416-14","Alloy 617",314626,"Plate"
-282.40,-0.00893,"Qualified",,5975.73,"CapPass","Cycle 100",100,124772,"416-14","Alloy 617",314626,"Plate"
-282.84,-0.00898,"Qualified",,5975.78,"CapPass","Cycle 100",100,124773,"416-14","Alloy 617",314626,"Plate"
-283.04,-0.00900,"Qualified",,5975.79,"CapPass","Cycle 100",100,124774,"416-14","Alloy 617",314626,"Plate"
-283.29,-0.00903,"Qualified",,5975.82,"CapPass","Cycle 100",100,124775,"416-14","Alloy 617",314626,"Plate"
-283.60,-0.00908,"Qualified",,5975.87,"CapPass","Cycle 100",100,124776,"416-14","Alloy 617",314626,"Plate"
-283.92,-0.00914,"Qualified",,5975.92,"CapPass","Cycle 100",100,124777,"416-14","Alloy 617",314626,"Plate"
-284.16,-0.00919,"Qualified",,5975.97,"CapPass","Cycle 100",100,124778,"416-14","Alloy 617",314626,"Plate"
-284.35,-0.00924,"Qualified",,5976.02,"CapPass","Cycle 100",100,124779,"416-14","Alloy 617",314626,"Plate"
-284.51,-0.00929,"Qualified",,5976.07,"CapPass","Cycle 100",100,124780,"416-14","Alloy 617",314626,"Plate"
-284.67,-0.00934,"Qualified",,5976.12,"CapPass","Cycle 100",100,124781,"416-14","Alloy 617",314626,"Plate"
-284.81,-0.00939,"Qualified",,5976.16,"CapPass","Cycle 100",100,124782,"416-14","Alloy 617",314626,"Plate"
-284.86,-0.00944,"Qualified",,5976.21,"CapPass","Cycle 100",100,124783,"416-14","Alloy 617",314626,"Plate"
-284.89,-0.00949,"Qualified",,5976.26,"CapPass","Cycle 100",100,124784,"416-14","Alloy 617",314626,"Plate"
-284.83,-0.00954,"Qualified",,5976.31,"CapPass","Cycle 100",100,124785,"416-14","Alloy 617",314626,"Plate"
-284.29,-0.00959,"Qualified",,5976.36,"CapPass","Cycle 100",100,124786,"416-14","Alloy 617",314626,"Plate"
-283.43,-0.00964,"Qualified",,5976.41,"CapPass","Cycle 100",100,124787,"416-14","Alloy 617",314626,"Plate"
-282.90,-0.00969,"Qualified",,5976.46,"CapPass","Cycle 100",100,124788,"416-14","Alloy 617",314626,"Plate"
-282.53,-0.00974,"Qualified",,5976.52,"CapPass","Cycle 100",100,124789,"416-14","Alloy 617",314626,"Plate"
-282.30,-0.00979,"Qualified",,5976.57,"CapPass","Cycle 100",100,124790,"416-14","Alloy 617",314626,"Plate"
-282.19,-0.00984,"Qualified",,5976.62,"CapPass","Cycle 100",100,124791,"416-14","Alloy 617",314626,"Plate"
-282.20,-0.00989,"Qualified",,5976.67,"CapPass","Cycle 100",100,124792,"416-14","Alloy 617",314626,"Plate"
-282.28,-0.00994,"Qualified",,5976.72,"CapPass","Cycle 100",100,124793,"416-14","Alloy 617",314626,"Plate"
-282.35,-0.00999,"Qualified",,5976.77,"CapPass","Cycle 100",100,124794,"416-14","Alloy 617",314626,"Plate"
-282.36,-0.01001,"Qualified",,5976.79,"CapPass","Cycle 100",100,124795,"416-14","Alloy 617",314626,"Plate"
-282.40,-0.01004,"Qualified",,5976.83,"CapPass","Cycle 100",100,124796,"416-14","Alloy 617",314626,"Plate"
-282.48,-0.01009,"Qualified",,5976.88,"CapPass","Cycle 100",100,124797,"416-14","Alloy 617",314626,"Plate"
-282.58,-0.01014,"Qualified",,5976.93,"CapPass","Cycle 100",100,124798,"416-14","Alloy 617",314626,"Plate"
-282.71,-0.01019,"Qualified",,5976.98,"CapPass","Cycle 100",100,124799,"416-14","Alloy 617",314626,"Plate"
-282.88,-0.01024,"Qualified",,5977.03,"CapPass","Cycle 100",100,124800,"416-14","Alloy 617",314626,"Plate"
-283.06,-0.01029,"Qualified",,5977.08,"CapPass","Cycle 100",100,124801,"416-14","Alloy 617",314626,"Plate"
-283.26,-0.01035,"Qualified",,5977.13,"CapPass","Cycle 100",100,124802,"416-14","Alloy 617",314626,"Plate"
-283.41,-0.01040,"Qualified",,5977.18,"CapPass","Cycle 100",100,124803,"416-14","Alloy 617",314626,"Plate"
-283.54,-0.01045,"Qualified",,5977.23,"CapPass","Cycle 100",100,124804,"416-14","Alloy 617",314626,"Plate"
-283.66,-0.01050,"Qualified",,5977.28,"CapPass","Cycle 100",100,124805,"416-14","Alloy 617",314626,"Plate"
-283.78,-0.01055,"Qualified",,5977.33,"CapPass","Cycle 100",100,124806,"416-14","Alloy 617",314626,"Plate"
-283.85,-0.01060,"Qualified",,5977.38,"CapPass","Cycle 100",100,124807,"416-14","Alloy 617",314626,"Plate"
-283.95,-0.01065,"Qualified",,5977.43,"CapPass","Cycle 100",100,124808,"416-14","Alloy 617",314626,"Plate"
-284.01,-0.01070,"Qualified",,5977.48,"CapPass","Cycle 100",100,124809,"416-14","Alloy 617",314626,"Plate"
-284.10,-0.01075,"Qualified",,5977.53,"CapPass","Cycle 100",100,124810,"416-14","Alloy 617",314626,"Plate"
-284.15,-0.01080,"Qualified",,5977.58,"CapPass","Cycle 100",100,124811,"416-14","Alloy 617",314626,"Plate"
-284.24,-0.01085,"Qualified",,5977.63,"CapPass","Cycle 100",100,124812,"416-14","Alloy 617",314626,"Plate"
-284.33,-0.01090,"Qualified",,5977.68,"CapPass","Cycle 100",100,124813,"416-14","Alloy 617",314626,"Plate"
-284.40,-0.01095,"Qualified",,5977.74,"CapPass","Cycle 100",100,124814,"416-14","Alloy 617",314626,"Plate"
-284.50,-0.01100,"Qualified",,5977.79,"CapPass","Cycle 100",100,124815,"416-14","Alloy 617",314626,"Plate"
-284.48,-0.01101,"Qualified",,5977.79,"CapPass","Cycle 100",100,124816,"416-14","Alloy 617",314626,"Plate"
-284.60,-0.01105,"Qualified",,5977.84,"CapPass","Cycle 100",100,124817,"416-14","Alloy 617",314626,"Plate"
-284.71,-0.01110,"Qualified",,5977.89,"CapPass","Cycle 100",100,124818,"416-14","Alloy 617",314626,"Plate"
-284.88,-0.01115,"Qualified",,5977.94,"CapPass","Cycle 100",100,124819,"416-14","Alloy 617",314626,"Plate"
-285.04,-0.01121,"Qualified",,5977.99,"CapPass","Cycle 100",100,124820,"416-14","Alloy 617",314626,"Plate"
-285.22,-0.01126,"Qualified",,5978.04,"CapPass","Cycle 100",100,124821,"416-14","Alloy 617",314626,"Plate"
-285.39,-0.01131,"Qualified",,5978.09,"CapPass","Cycle 100",100,124822,"416-14","Alloy 617",314626,"Plate"
-285.55,-0.01136,"Qualified",,5978.14,"CapPass","Cycle 100",100,124823,"416-14","Alloy 617",314626,"Plate"
-285.70,-0.01141,"Qualified",,5978.19,"CapPass","Cycle 100",100,124824,"416-14","Alloy 617",314626,"Plate"
-285.82,-0.01146,"Qualified",,5978.24,"CapPass","Cycle 100",100,124825,"416-14","Alloy 617",314626,"Plate"
-285.91,-0.01151,"Qualified",,5978.29,"CapPass","Cycle 100",100,124826,"416-14","Alloy 617",314626,"Plate"
-286.08,-0.01156,"Qualified",,5978.34,"CapPass","Cycle 100",100,124827,"416-14","Alloy 617",314626,"Plate"
-286.15,-0.01161,"Qualified",,5978.39,"CapPass","Cycle 100",100,124828,"416-14","Alloy 617",314626,"Plate"
-286.29,-0.01166,"Qualified",,5978.44,"CapPass","Cycle 100",100,124829,"416-14","Alloy 617",314626,"Plate"
-286.38,-0.01171,"Qualified",,5978.49,"CapPass","Cycle 100",100,124830,"416-14","Alloy 617",314626,"Plate"
-286.50,-0.01176,"Qualified",,5978.54,"CapPass","Cycle 100",100,124831,"416-14","Alloy 617",314626,"Plate"
-286.59,-0.01181,"Qualified",,5978.59,"CapPass","Cycle 100",100,124832,"416-14","Alloy 617",314626,"Plate"
-286.67,-0.01186,"Qualified",,5978.64,"CapPass","Cycle 100",100,124833,"416-14","Alloy 617",314626,"Plate"
-286.77,-0.01191,"Qualified",,5978.69,"CapPass","Cycle 100",100,124834,"416-14","Alloy 617",314626,"Plate"
-286.84,-0.01196,"Qualified",,5978.74,"CapPass","Cycle 100",100,124835,"416-14","Alloy 617",314626,"Plate"
-286.87,-0.01201,"Qualified",,5978.79,"CapPass","Cycle 100",100,124836,"416-14","Alloy 617",314626,"Plate"
-286.88,-0.01202,"Qualified",,5978.79,"CapPass","Cycle 100",100,124837,"416-14","Alloy 617",314626,"Plate"
-286.96,-0.01206,"Qualified",,5978.84,"CapPass","Cycle 100",100,124838,"416-14","Alloy 617",314626,"Plate"
-286.99,-0.01211,"Qualified",,5978.89,"CapPass","Cycle 100",100,124839,"416-14","Alloy 617",314626,"Plate"
-287.07,-0.01217,"Qualified",,5978.95,"CapPass","Cycle 100",100,124840,"416-14","Alloy 617",314626,"Plate"
-287.15,-0.01222,"Qualified",,5979.00,"CapPass","Cycle 100",100,124841,"416-14","Alloy 617",314626,"Plate"
-287.28,-0.01227,"Qualified",,5979.05,"CapPass","Cycle 100",100,124842,"416-14","Alloy 617",314626,"Plate"
-287.51,-0.01232,"Qualified",,5979.10,"CapPass","Cycle 100",100,124843,"416-14","Alloy 617",314626,"Plate"
-287.96,-0.01237,"Qualified",,5979.16,"CapPass","Cycle 100",100,124844,"416-14","Alloy 617",314626,"Plate"
-288.53,-0.01242,"Qualified",,5979.20,"CapPass","Cycle 100",100,124845,"416-14","Alloy 617",314626,"Plate"
-289.05,-0.01247,"Qualified",,5979.25,"CapPass","Cycle 100",100,124846,"416-14","Alloy 617",314626,"Plate"
-289.50,-0.01252,"Qualified",,5979.30,"CapPass","Cycle 100",100,124847,"416-14","Alloy 617",314626,"Plate"
-289.87,-0.01257,"Qualified",,5979.35,"CapPass","Cycle 100",100,124848,"416-14","Alloy 617",314626,"Plate"
-290.09,-0.01262,"Qualified",,5979.40,"CapPass","Cycle 100",100,124849,"416-14","Alloy 617",314626,"Plate"
-290.32,-0.01267,"Qualified",,5979.45,"CapPass","Cycle 100",100,124850,"416-14","Alloy 617",314626,"Plate"
-290.55,-0.01272,"Qualified",,5979.49,"CapPass","Cycle 100",100,124851,"416-14","Alloy 617",314626,"Plate"
-290.70,-0.01277,"Qualified",,5979.54,"CapPass","Cycle 100",100,124852,"416-14","Alloy 617",314626,"Plate"
-290.82,-0.01282,"Qualified",,5979.59,"CapPass","Cycle 100",100,124853,"416-14","Alloy 617",314626,"Plate"
-290.97,-0.01287,"Qualified",,5979.64,"CapPass","Cycle 100",100,124854,"416-14","Alloy 617",314626,"Plate"
-290.76,-0.01292,"Qualified",,5979.69,"CapPass","Cycle 100",100,124855,"416-14","Alloy 617",314626,"Plate"
-290.32,-0.01297,"Qualified",,5979.74,"CapPass","Cycle 100",100,124856,"416-14","Alloy 617",314626,"Plate"
-289.91,-0.01303,"Qualified",,5979.79,"CapPass","Cycle 100",100,124857,"416-14","Alloy 617",314626,"Plate"
-289.63,-0.01308,"Qualified",,5979.85,"CapPass","Cycle 100",100,124858,"416-14","Alloy 617",314626,"Plate"
-289.48,-0.01313,"Qualified",,5979.90,"CapPass","Cycle 100",100,124859,"416-14","Alloy 617",314626,"Plate"
-289.41,-0.01318,"Qualified",,5979.96,"CapPass","Cycle 100",100,124860,"416-14","Alloy 617",314626,"Plate"
-289.51,-0.01323,"Qualified",,5980.01,"CapPass","Cycle 100",100,124861,"416-14","Alloy 617",314626,"Plate"
-289.81,-0.01328,"Qualified",,5980.06,"CapPass","Cycle 100",100,124862,"416-14","Alloy 617",314626,"Plate"
-290.26,-0.01333,"Qualified",,5980.11,"CapPass","Cycle 100",100,124863,"416-14","Alloy 617",314626,"Plate"
-290.72,-0.01338,"Qualified",,5980.16,"CapPass","Cycle 100",100,124864,"416-14","Alloy 617",314626,"Plate"
-291.10,-0.01343,"Qualified",,5980.21,"CapPass","Cycle 100",100,124865,"416-14","Alloy 617",314626,"Plate"
-291.38,-0.01348,"Qualified",,5980.26,"CapPass","Cycle 100",100,124866,"416-14","Alloy 617",314626,"Plate"
-291.66,-0.01353,"Qualified",,5980.31,"CapPass","Cycle 100",100,124867,"416-14","Alloy 617",314626,"Plate"
-291.88,-0.01358,"Qualified",,5980.35,"CapPass","Cycle 100",100,124868,"416-14","Alloy 617",314626,"Plate"
-292.06,-0.01363,"Qualified",,5980.40,"CapPass","Cycle 100",100,124869,"416-14","Alloy 617",314626,"Plate"
-292.23,-0.01368,"Qualified",,5980.45,"CapPass","Cycle 100",100,124870,"416-14","Alloy 617",314626,"Plate"
-292.41,-0.01373,"Qualified",,5980.50,"CapPass","Cycle 100",100,124871,"416-14","Alloy 617",314626,"Plate"
-292.54,-0.01378,"Qualified",,5980.55,"CapPass","Cycle 100",100,124872,"416-14","Alloy 617",314626,"Plate"
-292.62,-0.01383,"Qualified",,5980.60,"CapPass","Cycle 100",100,124873,"416-14","Alloy 617",314626,"Plate"
-292.73,-0.01388,"Qualified",,5980.65,"CapPass","Cycle 100",100,124874,"416-14","Alloy 617",314626,"Plate"
-292.80,-0.01394,"Qualified",,5980.71,"CapPass","Cycle 100",100,124875,"416-14","Alloy 617",314626,"Plate"
-292.90,-0.01399,"Qualified",,5980.76,"CapPass","Cycle 100",100,124876,"416-14","Alloy 617",314626,"Plate"
-292.99,-0.01402,"Qualified",,5980.79,"CapPass","Cycle 100",100,124877,"416-14","Alloy 617",314626,"Plate"
-293.01,-0.01404,"Qualified",,5980.81,"CapPass","Cycle 100",100,124878,"416-14","Alloy 617",314626,"Plate"
-293.15,-0.01409,"Qualified",,5980.86,"CapPass","Cycle 100",100,124879,"416-14","Alloy 617",314626,"Plate"
-293.27,-0.01414,"Qualified",,5980.91,"CapPass","Cycle 100",100,124880,"416-14","Alloy 617",314626,"Plate"
-293.39,-0.01419,"Qualified",,5980.96,"CapPass","Cycle 100",100,124881,"416-14","Alloy 617",314626,"Plate"
-293.49,-0.01424,"Qualified",,5981.01,"CapPass","Cycle 100",100,124882,"416-14","Alloy 617",314626,"Plate"
-293.59,-0.01429,"Qualified",,5981.06,"CapPass","Cycle 100",100,124883,"416-14","Alloy 617",314626,"Plate"
-293.66,-0.01434,"Qualified",,5981.11,"CapPass","Cycle 100",100,124884,"416-14","Alloy 617",314626,"Plate"
-293.76,-0.01439,"Qualified",,5981.16,"CapPass","Cycle 100",100,124885,"416-14","Alloy 617",314626,"Plate"
-293.86,-0.01444,"Qualified",,5981.21,"CapPass","Cycle 100",100,124886,"416-14","Alloy 617",314626,"Plate"
-293.93,-0.01449,"Qualified",,5981.27,"CapPass","Cycle 100",100,124887,"416-14","Alloy 617",314626,"Plate"
-293.97,-0.01454,"Qualified",,5981.32,"CapPass","Cycle 100",100,124888,"416-14","Alloy 617",314626,"Plate"
-294.06,-0.01459,"Qualified",,5981.37,"CapPass","Cycle 100",100,124889,"416-14","Alloy 617",314626,"Plate"
-294.15,-0.01464,"Qualified",,5981.42,"CapPass","Cycle 100",100,124890,"416-14","Alloy 617",314626,"Plate"
-294.23,-0.01469,"Qualified",,5981.46,"CapPass","Cycle 100",100,124891,"416-14","Alloy 617",314626,"Plate"
-294.30,-0.01474,"Qualified",,5981.52,"CapPass","Cycle 100",100,124892,"416-14","Alloy 617",314626,"Plate"
-294.35,-0.01479,"Qualified",,5981.57,"CapPass","Cycle 100",100,124893,"416-14","Alloy 617",314626,"Plate"
-294.43,-0.01484,"Qualified",,5981.62,"CapPass","Cycle 100",100,124894,"416-14","Alloy 617",314626,"Plate"
-294.49,-0.01490,"Qualified",,5981.67,"CapPass","Cycle 100",100,124895,"416-14","Alloy 617",314626,"Plate"
-294.60,-0.01495,"Qualified",,5981.72,"CapPass","Cycle 100",100,124896,"416-14","Alloy 617",314626,"Plate"
-294.38,-0.01500,"Qualified",,5981.77,"CapPass","Cycle 100",100,124897,"416-14","Alloy 617",314626,"Plate"
-293.01,-0.01502,"Qualified",,5981.79,"CapPass","Cycle 100",100,124898,"416-14","Alloy 617",314626,"Plate"
-259.64,-0.01495,"Qualified",,5981.97,"CapPass","Cycle 100",100,124899,"416-14","Alloy 617",314626,"Plate"
-249.15,-0.01490,"Qualified",,5982.02,"CapPass","Cycle 100",100,124900,"416-14","Alloy 617",314626,"Plate"
-240.03,-0.01484,"Qualified",,5982.06,"CapPass","Cycle 100",100,124901,"416-14","Alloy 617",314626,"Plate"
-231.45,-0.01479,"Qualified",,5982.11,"CapPass","Cycle 100",100,124902,"416-14","Alloy 617",314626,"Plate"
-223.39,-0.01474,"Qualified",,5982.15,"CapPass","Cycle 100",100,124903,"416-14","Alloy 617",314626,"Plate"
-215.28,-0.01469,"Qualified",,5982.20,"CapPass","Cycle 100",100,124904,"416-14","Alloy 617",314626,"Plate"
-206.76,-0.01464,"Qualified",,5982.25,"CapPass","Cycle 100",100,124905,"416-14","Alloy 617",314626,"Plate"
-198.14,-0.01459,"Qualified",,5982.31,"CapPass","Cycle 100",100,124906,"416-14","Alloy 617",314626,"Plate"
-190.33,-0.01454,"Qualified",,5982.36,"CapPass","Cycle 100",100,124907,"416-14","Alloy 617",314626,"Plate"
-182.71,-0.01449,"Qualified",,5982.42,"CapPass","Cycle 100",100,124908,"416-14","Alloy 617",314626,"Plate"
-175.28,-0.01444,"Qualified",,5982.47,"CapPass","Cycle 100",100,124909,"416-14","Alloy 617",314626,"Plate"
-168.30,-0.01439,"Qualified",,5982.52,"CapPass","Cycle 100",100,124910,"416-14","Alloy 617",314626,"Plate"
-161.10,-0.01434,"Qualified",,5982.57,"CapPass","Cycle 100",100,124911,"416-14","Alloy 617",314626,"Plate"
-154.10,-0.01429,"Qualified",,5982.63,"CapPass","Cycle 100",100,124912,"416-14","Alloy 617",314626,"Plate"
-146.82,-0.01424,"Qualified",,5982.68,"CapPass","Cycle 100",100,124913,"416-14","Alloy 617",314626,"Plate"
-139.83,-0.01419,"Qualified",,5982.74,"CapPass","Cycle 100",100,124914,"416-14","Alloy 617",314626,"Plate"
-133.12,-0.01414,"Qualified",,5982.79,"CapPass","Cycle 100",100,124915,"416-14","Alloy 617",314626,"Plate"
-132.21,-0.01413,"Qualified",,5982.79,"CapPass","Cycle 100",100,124916,"416-14","Alloy 617",314626,"Plate"
-126.17,-0.01409,"Qualified",,5982.84,"CapPass","Cycle 100",100,124917,"416-14","Alloy 617",314626,"Plate"
-119.54,-0.01404,"Qualified",,5982.89,"CapPass","Cycle 100",100,124918,"416-14","Alloy 617",314626,"Plate"
-113.17,-0.01399,"Qualified",,5982.95,"CapPass","Cycle 100",100,124919,"416-14","Alloy 617",314626,"Plate"
-106.90,-0.01394,"Qualified",,5983.00,"CapPass","Cycle 100",100,124920,"416-14","Alloy 617",314626,"Plate"
-100.55,-0.01389,"Qualified",,5983.05,"CapPass","Cycle 100",100,124921,"416-14","Alloy 617",314626,"Plate"
-94.41,-0.01384,"Qualified",,5983.10,"CapPass","Cycle 100",100,124922,"416-14","Alloy 617",314626,"Plate"
-88.54,-0.01378,"Qualified",,5983.15,"CapPass","Cycle 100",100,124923,"416-14","Alloy 617",314626,"Plate"
-83.04,-0.01373,"Qualified",,5983.20,"CapPass","Cycle 100",100,124924,"416-14","Alloy 617",314626,"Plate"
-77.60,-0.01368,"Qualified",,5983.25,"CapPass","Cycle 100",100,124925,"416-14","Alloy 617",314626,"Plate"
-72.35,-0.01363,"Qualified",,5983.30,"CapPass","Cycle 100",100,124926,"416-14","Alloy 617",314626,"Plate"
-66.87,-0.01358,"Qualified",,5983.36,"CapPass","Cycle 100",100,124927,"416-14","Alloy 617",314626,"Plate"
-61.69,-0.01353,"Qualified",,5983.41,"CapPass","Cycle 100",100,124928,"416-14","Alloy 617",314626,"Plate"
-56.40,-0.01348,"Qualified",,5983.46,"CapPass","Cycle 100",100,124929,"416-14","Alloy 617",314626,"Plate"
-51.40,-0.01343,"Qualified",,5983.51,"CapPass","Cycle 100",100,124930,"416-14","Alloy 617",314626,"Plate"
-46.32,-0.01338,"Qualified",,5983.56,"CapPass","Cycle 100",100,124931,"416-14","Alloy 617",314626,"Plate"
-40.56,-0.01333,"Qualified",,5983.62,"CapPass","Cycle 100",100,124932,"416-14","Alloy 617",314626,"Plate"
-35.45,-0.01328,"Qualified",,5983.68,"CapPass","Cycle 100",100,124933,"416-14","Alloy 617",314626,"Plate"
-30.18,-0.01323,"Qualified",,5983.73,"CapPass","Cycle 100",100,124934,"416-14","Alloy 617",314626,"Plate"
-25.00,-0.01318,"Qualified",,5983.78,"CapPass","Cycle 100",100,124935,"416-14","Alloy 617",314626,"Plate"
-23.91,-0.01317,"Qualified",,5983.79,"CapPass","Cycle 100",100,124936,"416-14","Alloy 617",314626,"Plate"
-19.43,-0.01313,"Qualified",,5983.84,"CapPass","Cycle 100",100,124937,"416-14","Alloy 617",314626,"Plate"
-14.48,-0.01308,"Qualified",,5983.89,"CapPass","Cycle 100",100,124938,"416-14","Alloy 617",314626,"Plate"
-9.26,-0.01303,"Qualified",,5983.94,"CapPass","Cycle 100",100,124939,"416-14","Alloy 617",314626,"Plate"
-4.15,-0.01298,"Qualified",,5984.00,"CapPass","Cycle 100",100,124940,"416-14","Alloy 617",314626,"Plate"
1.03,-0.01293,"Qualified",,5984.05,"CapPass","Cycle 100",100,124941,"416-14","Alloy 617",314626,"Plate"
5.67,-0.01288,"Qualified",,5984.10,"CapPass","Cycle 100",100,124942,"416-14","Alloy 617",314626,"Plate"
10.52,-0.01283,"Qualified",,5984.15,"CapPass","Cycle 100",100,124943,"416-14","Alloy 617",314626,"Plate"
15.24,-0.01278,"Qualified",,5984.20,"CapPass","Cycle 100",100,124944,"416-14","Alloy 617",314626,"Plate"
20.43,-0.01273,"Qualified",,5984.26,"CapPass","Cycle 100",100,124945,"416-14","Alloy 617",314626,"Plate"
25.45,-0.01268,"Qualified",,5984.32,"CapPass","Cycle 100",100,124946,"416-14","Alloy 617",314626,"Plate"
30.27,-0.01262,"Qualified",,5984.37,"CapPass","Cycle 100",100,124947,"416-14","Alloy 617",314626,"Plate"
32.64,-0.01257,"Qualified",,5984.52,"CapPass","Cycle 100",100,124948,"416-14","Alloy 617",314626,"Plate"
39.62,-0.01252,"Qualified",,5984.56,"CapPass","Cycle 100",100,124949,"416-14","Alloy 617",314626,"Plate"
46.70,-0.01247,"Qualified",,5984.60,"CapPass","Cycle 100",100,124950,"416-14","Alloy 617",314626,"Plate"
51.96,-0.01242,"Qualified",,5984.62,"CapPass","Cycle 100",100,124951,"416-14","Alloy 617",314626,"Plate"
56.39,-0.01237,"Qualified",,5984.66,"CapPass","Cycle 100",100,124952,"416-14","Alloy 617",314626,"Plate"
59.99,-0.01232,"Qualified",,5984.69,"CapPass","Cycle 100",100,124953,"416-14","Alloy 617",314626,"Plate"
64.09,-0.01227,"Qualified",,5984.74,"CapPass","Cycle 100",100,124954,"416-14","Alloy 617",314626,"Plate"
67.54,-0.01223,"Qualified",,5984.79,"CapPass","Cycle 100",100,124955,"416-14","Alloy 617",314626,"Plate"
68.03,-0.01222,"Qualified",,5984.80,"CapPass","Cycle 100",100,124956,"416-14","Alloy 617",314626,"Plate"
72.41,-0.01217,"Qualified",,5984.86,"CapPass","Cycle 100",100,124957,"416-14","Alloy 617",314626,"Plate"
76.79,-0.01212,"Qualified",,5984.92,"CapPass","Cycle 100",100,124958,"416-14","Alloy 617",314626,"Plate"
81.01,-0.01207,"Qualified",,5984.98,"CapPass","Cycle 100",100,124959,"416-14","Alloy 617",314626,"Plate"
85.87,-0.01202,"Qualified",,5985.05,"CapPass","Cycle 100",100,124960,"416-14","Alloy 617",314626,"Plate"
90.55,-0.01197,"Qualified",,5985.10,"CapPass","Cycle 100",100,124961,"416-14","Alloy 617",314626,"Plate"
95.06,-0.01192,"Qualified",,5985.16,"CapPass","Cycle 100",100,124962,"416-14","Alloy 617",314626,"Plate"
99.48,-0.01187,"Qualified",,5985.22,"CapPass","Cycle 100",100,124963,"416-14","Alloy 617",314626,"Plate"
103.57,-0.01182,"Qualified",,5985.27,"CapPass","Cycle 100",100,124964,"416-14","Alloy 617",314626,"Plate"
106.89,-0.01177,"Qualified",,5985.32,"CapPass","Cycle 100",100,124965,"416-14","Alloy 617",314626,"Plate"
110.99,-0.01172,"Qualified",,5985.38,"CapPass","Cycle 100",100,124966,"416-14","Alloy 617",314626,"Plate"
115.26,-0.01167,"Qualified",,5985.43,"CapPass","Cycle 100",100,124967,"416-14","Alloy 617",314626,"Plate"
119.47,-0.01162,"Qualified",,5985.49,"CapPass","Cycle 100",100,124968,"416-14","Alloy 617",314626,"Plate"
123.68,-0.01157,"Qualified",,5985.54,"CapPass","Cycle 100",100,124969,"416-14","Alloy 617",314626,"Plate"
128.50,-0.01151,"Qualified",,5985.59,"CapPass","Cycle 100",100,124970,"416-14","Alloy 617",314626,"Plate"
133.27,-0.01146,"Qualified",,5985.63,"CapPass","Cycle 100",100,124971,"416-14","Alloy 617",314626,"Plate"
137.86,-0.01141,"Qualified",,5985.67,"CapPass","Cycle 100",100,124972,"416-14","Alloy 617",314626,"Plate"
142.43,-0.01136,"Qualified",,5985.70,"CapPass","Cycle 100",100,124973,"416-14","Alloy 617",314626,"Plate"
146.67,-0.01131,"Qualified",,5985.74,"CapPass","Cycle 100",100,124974,"416-14","Alloy 617",314626,"Plate"
150.76,-0.01126,"Qualified",,5985.78,"CapPass","Cycle 100",100,124975,"416-14","Alloy 617",314626,"Plate"
152.17,-0.01124,"Qualified",,5985.79,"CapPass","Cycle 100",100,124976,"416-14","Alloy 617",314626,"Plate"
154.73,-0.01121,"Qualified",,5985.82,"CapPass","Cycle 100",100,124977,"416-14","Alloy 617",314626,"Plate"
158.33,-0.01116,"Qualified",,5985.86,"CapPass","Cycle 100",100,124978,"416-14","Alloy 617",314626,"Plate"
161.99,-0.01111,"Qualified",,5985.90,"CapPass","Cycle 100",100,124979,"416-14","Alloy 617",314626,"Plate"
165.49,-0.01106,"Qualified",,5985.94,"CapPass","Cycle 100",100,124980,"416-14","Alloy 617",314626,"Plate"
168.53,-0.01101,"Qualified",,5985.98,"CapPass","Cycle 100",100,124981,"416-14","Alloy 617",314626,"Plate"
171.70,-0.01096,"Qualified",,5986.03,"CapPass","Cycle 100",100,124982,"416-14","Alloy 617",314626,"Plate"
174.69,-0.01091,"Qualified",,5986.08,"CapPass","Cycle 100",100,124983,"416-14","Alloy 617",314626,"Plate"
177.44,-0.01086,"Qualified",,5986.12,"CapPass","Cycle 100",100,124984,"416-14","Alloy 617",314626,"Plate"
180.45,-0.01081,"Qualified",,5986.17,"CapPass","Cycle 100",100,124985,"416-14","Alloy 617",314626,"Plate"
183.09,-0.01076,"Qualified",,5986.22,"CapPass","Cycle 100",100,124986,"416-14","Alloy 617",314626,"Plate"
185.56,-0.01071,"Qualified",,5986.26,"CapPass","Cycle 100",100,124987,"416-14","Alloy 617",314626,"Plate"
187.65,-0.01065,"Qualified",,5986.31,"CapPass","Cycle 100",100,124988,"416-14","Alloy 617",314626,"Plate"
189.42,-0.01060,"Qualified",,5986.35,"CapPass","Cycle 100",100,124989,"416-14","Alloy 617",314626,"Plate"
191.56,-0.01055,"Qualified",,5986.41,"CapPass","Cycle 100",100,124990,"416-14","Alloy 617",314626,"Plate"
193.82,-0.01050,"Qualified",,5986.46,"CapPass","Cycle 100",100,124991,"416-14","Alloy 617",314626,"Plate"
196.24,-0.01045,"Qualified",,5986.51,"CapPass","Cycle 100",100,124992,"416-14","Alloy 617",314626,"Plate"
198.67,-0.01040,"Qualified",,5986.57,"CapPass","Cycle 100",100,124993,"416-14","Alloy 617",314626,"Plate"
201.01,-0.01035,"Qualified",,5986.62,"CapPass","Cycle 100",100,124994,"416-14","Alloy 617",314626,"Plate"
203.21,-0.01030,"Qualified",,5986.66,"CapPass","Cycle 100",100,124995,"416-14","Alloy 617",314626,"Plate"
205.36,-0.01025,"Qualified",,5986.71,"CapPass","Cycle 100",100,124996,"416-14","Alloy 617",314626,"Plate"
207.61,-0.01020,"Qualified",,5986.76,"CapPass","Cycle 100",100,124997,"416-14","Alloy 617",314626,"Plate"
208.91,-0.01017,"Qualified",,5986.79,"CapPass","Cycle 100",100,124998,"416-14","Alloy 617",314626,"Plate"
209.72,-0.01015,"Qualified",,5986.81,"CapPass","Cycle 100",100,124999,"416-14","Alloy 617",314626,"Plate"
211.81,-0.01010,"Qualified",,5986.86,"CapPass","Cycle 100",100,125000,"416-14","Alloy 617",314626,"Plate"
213.68,-0.01005,"Qualified",,5986.91,"CapPass","Cycle 100",100,125001,"416-14","Alloy 617",314626,"Plate"
215.52,-0.01000,"Qualified",,5986.96,"CapPass","Cycle 100",100,125002,"416-14","Alloy 617",314626,"Plate"
217.39,-0.00995,"Qualified",,5987.01,"CapPass","Cycle 100",100,125003,"416-14","Alloy 617",314626,"Plate"
219.35,-0.00990,"Qualified",,5987.06,"CapPass","Cycle 100",100,125004,"416-14","Alloy 617",314626,"Plate"
221.14,-0.00985,"Qualified",,5987.11,"CapPass","Cycle 100",100,125005,"416-14","Alloy 617",314626,"Plate"
222.92,-0.00980,"Qualified",,5987.17,"CapPass","Cycle 100",100,125006,"416-14","Alloy 617",314626,"Plate"
224.62,-0.00975,"Qualified",,5987.21,"CapPass","Cycle 100",100,125007,"416-14","Alloy 617",314626,"Plate"
226.33,-0.00970,"Qualified",,5987.26,"CapPass","Cycle 100",100,125008,"416-14","Alloy 617",314626,"Plate"
227.96,-0.00964,"Qualified",,5987.31,"CapPass","Cycle 100",100,125009,"416-14","Alloy 617",314626,"Plate"
229.46,-0.00959,"Qualified",,5987.36,"CapPass","Cycle 100",100,125010,"416-14","Alloy 617",314626,"Plate"
230.85,-0.00954,"Qualified",,5987.41,"CapPass","Cycle 100",100,125011,"416-14","Alloy 617",314626,"Plate"
232.14,-0.00949,"Qualified",,5987.46,"CapPass","Cycle 100",100,125012,"416-14","Alloy 617",314626,"Plate"
233.27,-0.00944,"Qualified",,5987.50,"CapPass","Cycle 100",100,125013,"416-14","Alloy 617",314626,"Plate"
234.32,-0.00939,"Qualified",,5987.55,"CapPass","Cycle 100",100,125014,"416-14","Alloy 617",314626,"Plate"
235.16,-0.00934,"Qualified",,5987.60,"CapPass","Cycle 100",100,125015,"416-14","Alloy 617",314626,"Plate"
236.09,-0.00929,"Qualified",,5987.65,"CapPass","Cycle 100",100,125016,"416-14","Alloy 617",314626,"Plate"
237.12,-0.00924,"Qualified",,5987.70,"CapPass","Cycle 100",100,125017,"416-14","Alloy 617",314626,"Plate"
238.04,-0.00919,"Qualified",,5987.75,"CapPass","Cycle 100",100,125018,"416-14","Alloy 617",314626,"Plate"
238.87,-0.00915,"Qualified",,5987.79,"CapPass","Cycle 100",100,125019,"416-14","Alloy 617",314626,"Plate"
238.97,-0.00914,"Qualified",,5987.80,"CapPass","Cycle 100",100,125020,"416-14","Alloy 617",314626,"Plate"
239.98,-0.00909,"Qualified",,5987.85,"CapPass","Cycle 100",100,125021,"416-14","Alloy 617",314626,"Plate"
240.91,-0.00904,"Qualified",,5987.90,"CapPass","Cycle 100",100,125022,"416-14","Alloy 617",314626,"Plate"
241.82,-0.00899,"Qualified",,5987.95,"CapPass","Cycle 100",100,125023,"416-14","Alloy 617",314626,"Plate"
242.59,-0.00894,"Qualified",,5988.00,"CapPass","Cycle 100",100,125024,"416-14","Alloy 617",314626,"Plate"
243.26,-0.00889,"Qualified",,5988.05,"CapPass","Cycle 100",100,125025,"416-14","Alloy 617",314626,"Plate"
243.89,-0.00884,"Qualified",,5988.10,"CapPass","Cycle 100",100,125026,"416-14","Alloy 617",314626,"Plate"
244.43,-0.00879,"Qualified",,5988.14,"CapPass","Cycle 100",100,125027,"416-14","Alloy 617",314626,"Plate"
244.90,-0.00874,"Qualified",,5988.20,"CapPass","Cycle 100",100,125028,"416-14","Alloy 617",314626,"Plate"
245.49,-0.00869,"Qualified",,5988.25,"CapPass","Cycle 100",100,125029,"416-14","Alloy 617",314626,"Plate"
246.05,-0.00863,"Qualified",,5988.30,"CapPass","Cycle 100",100,125030,"416-14","Alloy 617",314626,"Plate"
246.60,-0.00858,"Qualified",,5988.34,"CapPass","Cycle 100",100,125031,"416-14","Alloy 617",314626,"Plate"
