Repository: js-molina/fatigue-A617

File: data/850C/Strain rate 0.001/3.0% strain/HTM_A19_Cycles_41612.csv (part 27 of 27)
"Stress Mpa","Strain","Qual State","Qual Exceptions","Elapsed Time Sec","Data State","Cycle Label","Cycle","Count","Sample","Alloy","Heat","Material_Form"
273.01,0.00786,"Qualified",,6004.60,"CapPass","76% Nf: Cycle 100-101",101,125416,"416-12","Alloy 617",314626,"Plate"
273.11,0.00791,"Qualified",,6004.64,"CapPass","76% Nf: Cycle 100-101",101,125417,"416-12","Alloy 617",314626,"Plate"
273.08,0.00796,"Qualified",,6004.69,"CapPass","76% Nf: Cycle 100-101",101,125418,"416-12","Alloy 617",314626,"Plate"
272.90,0.00801,"Qualified",,6004.74,"CapPass","76% Nf: Cycle 100-101",101,125419,"416-12","Alloy 617",314626,"Plate"
272.70,0.00804,"Qualified",,6004.76,"CapPass","76% Nf: Cycle 100-101",101,125420,"416-12","Alloy 617",314626,"Plate"
272.56,0.00806,"Qualified",,6004.78,"CapPass","76% Nf: Cycle 100-101",101,125421,"416-12","Alloy 617",314626,"Plate"
271.98,0.00811,"Qualified",,6004.83,"CapPass","76% Nf: Cycle 100-101",101,125422,"416-12","Alloy 617",314626,"Plate"
271.29,0.00816,"Qualified",,6004.88,"CapPass","76% Nf: Cycle 100-101",101,125423,"416-12","Alloy 617",314626,"Plate"
270.61,0.00821,"Qualified",,6004.94,"CapPass","76% Nf: Cycle 100-101",101,125424,"416-12","Alloy 617",314626,"Plate"
270.35,0.00826,"Qualified",,6004.99,"CapPass","76% Nf: Cycle 100-101",101,125425,"416-12","Alloy 617",314626,"Plate"
270.26,0.00831,"Qualified",,6005.04,"CapPass","76% Nf: Cycle 100-101",101,125426,"416-12","Alloy 617",314626,"Plate"
270.12,0.00836,"Qualified",,6005.09,"CapPass","76% Nf: Cycle 100-101",101,125427,"416-12","Alloy 617",314626,"Plate"
270.02,0.00842,"Qualified",,6005.14,"CapPass","76% Nf: Cycle 100-101",101,125428,"416-12","Alloy 617",314626,"Plate"
269.86,0.00847,"Qualified",,6005.19,"CapPass","76% Nf: Cycle 100-101",101,125429,"416-12","Alloy 617",314626,"Plate"
269.74,0.00852,"Qualified",,6005.24,"CapPass","76% Nf: Cycle 100-101",101,125430,"416-12","Alloy 617",314626,"Plate"
269.57,0.00857,"Qualified",,6005.28,"CapPass","76% Nf: Cycle 100-101",101,125431,"416-12","Alloy 617",314626,"Plate"
269.22,0.00862,"Qualified",,6005.33,"CapPass","76% Nf: Cycle 100-101",101,125432,"416-12","Alloy 617",314626,"Plate"
268.68,0.00867,"Qualified",,6005.38,"CapPass","76% Nf: Cycle 100-101",101,125433,"416-12","Alloy 617",314626,"Plate"
267.93,0.00872,"Qualified",,6005.44,"CapPass","76% Nf: Cycle 100-101",101,125434,"416-12","Alloy 617",314626,"Plate"
267.43,0.00877,"Qualified",,6005.50,"CapPass","76% Nf: Cycle 100-101",101,125435,"416-12","Alloy 617",314626,"Plate"
267.41,0.00882,"Qualified",,6005.56,"CapPass","76% Nf: Cycle 100-101",101,125436,"416-12","Alloy 617",314626,"Plate"
267.79,0.00887,"Qualified",,6005.61,"CapPass","76% Nf: Cycle 100-101",101,125437,"416-12","Alloy 617",314626,"Plate"
268.45,0.00892,"Qualified",,6005.67,"CapPass","76% Nf: Cycle 100-101",101,125438,"416-12","Alloy 617",314626,"Plate"
269.20,0.00897,"Qualified",,6005.71,"CapPass","76% Nf: Cycle 100-101",101,125439,"416-12","Alloy 617",314626,"Plate"
269.96,0.00902,"Qualified",,6005.76,"CapPass","76% Nf: Cycle 100-101",101,125440,"416-12","Alloy 617",314626,"Plate"
269.96,0.00902,"Qualified",,6005.76,"CapPass","76% Nf: Cycle 100-101",101,125441,"416-12","Alloy 617",314626,"Plate"
270.63,0.00907,"Qualified",,6005.81,"CapPass","76% Nf: Cycle 100-101",101,125442,"416-12","Alloy 617",314626,"Plate"
271.30,0.00912,"Qualified",,6005.86,"CapPass","76% Nf: Cycle 100-101",101,125443,"416-12","Alloy 617",314626,"Plate"
271.71,0.00917,"Qualified",,6005.91,"CapPass","76% Nf: Cycle 100-101",101,125444,"416-12","Alloy 617",314626,"Plate"
271.91,0.00922,"Qualified",,6005.95,"CapPass","76% Nf: Cycle 100-101",101,125445,"416-12","Alloy 617",314626,"Plate"
271.95,0.00927,"Qualified",,6006.00,"CapPass","76% Nf: Cycle 100-101",101,125446,"416-12","Alloy 617",314626,"Plate"
271.68,0.00933,"Qualified",,6006.05,"CapPass","76% Nf: Cycle 100-101",101,125447,"416-12","Alloy 617",314626,"Plate"
271.43,0.00938,"Qualified",,6006.10,"CapPass","76% Nf: Cycle 100-101",101,125448,"416-12","Alloy 617",314626,"Plate"
271.09,0.00943,"Qualified",,6006.16,"CapPass","76% Nf: Cycle 100-101",101,125449,"416-12","Alloy 617",314626,"Plate"
271.06,0.00948,"Qualified",,6006.21,"CapPass","76% Nf: Cycle 100-101",101,125450,"416-12","Alloy 617",314626,"Plate"
271.10,0.00953,"Qualified",,6006.26,"CapPass","76% Nf: Cycle 100-101",101,125451,"416-12","Alloy 617",314626,"Plate"
271.25,0.00958,"Qualified",,6006.31,"CapPass","76% Nf: Cycle 100-101",101,125452,"416-12","Alloy 617",314626,"Plate"
271.49,0.00963,"Qualified",,6006.36,"CapPass","76% Nf: Cycle 100-101",101,125453,"416-12","Alloy 617",314626,"Plate"
271.64,0.00968,"Qualified",,6006.41,"CapPass","76% Nf: Cycle 100-101",101,125454,"416-12","Alloy 617",314626,"Plate"
271.69,0.00973,"Qualified",,6006.45,"CapPass","76% Nf: Cycle 100-101",101,125455,"416-12","Alloy 617",314626,"Plate"
271.54,0.00978,"Qualified",,6006.50,"CapPass","76% Nf: Cycle 100-101",101,125456,"416-12","Alloy 617",314626,"Plate"
271.36,0.00983,"Qualified",,6006.55,"CapPass","76% Nf: Cycle 100-101",101,125457,"416-12","Alloy 617",314626,"Plate"
271.13,0.00988,"Qualified",,6006.60,"CapPass","76% Nf: Cycle 100-101",101,125458,"416-12","Alloy 617",314626,"Plate"
270.84,0.00993,"Qualified",,6006.66,"CapPass","76% Nf: Cycle 100-101",101,125459,"416-12","Alloy 617",314626,"Plate"
270.80,0.00998,"Qualified",,6006.71,"CapPass","76% Nf: Cycle 100-101",101,125460,"416-12","Alloy 617",314626,"Plate"
270.99,0.01003,"Qualified",,6006.76,"CapPass","76% Nf: Cycle 100-101",101,125461,"416-12","Alloy 617",314626,"Plate"
270.99,0.01003,"Qualified",,6006.77,"CapPass","76% Nf: Cycle 100-101",101,125462,"416-12","Alloy 617",314626,"Plate"
271.32,0.01008,"Qualified",,6006.81,"CapPass","76% Nf: Cycle 100-101",101,125463,"416-12","Alloy 617",314626,"Plate"
271.57,0.01013,"Qualified",,6006.86,"CapPass","76% Nf: Cycle 100-101",101,125464,"416-12","Alloy 617",314626,"Plate"
271.69,0.01018,"Qualified",,6006.91,"CapPass","76% Nf: Cycle 100-101",101,125465,"416-12","Alloy 617",314626,"Plate"
271.74,0.01023,"Qualified",,6006.96,"CapPass","76% Nf: Cycle 100-101",101,125466,"416-12","Alloy 617",314626,"Plate"
271.74,0.01028,"Qualified",,6007.01,"CapPass","76% Nf: Cycle 100-101",101,125467,"416-12","Alloy 617",314626,"Plate"
271.69,0.01033,"Qualified",,6007.06,"CapPass","76% Nf: Cycle 100-101",101,125468,"416-12","Alloy 617",314626,"Plate"
271.68,0.01038,"Qualified",,6007.11,"CapPass","76% Nf: Cycle 100-101",101,125469,"416-12","Alloy 617",314626,"Plate"
271.60,0.01043,"Qualified",,6007.16,"CapPass","76% Nf: Cycle 100-101",101,125470,"416-12","Alloy 617",314626,"Plate"
271.44,0.01048,"Qualified",,6007.21,"CapPass","76% Nf: Cycle 100-101",101,125471,"416-12","Alloy 617",314626,"Plate"
271.32,0.01054,"Qualified",,6007.26,"CapPass","76% Nf: Cycle 100-101",101,125472,"416-12","Alloy 617",314626,"Plate"
271.14,0.01059,"Qualified",,6007.31,"CapPass","76% Nf: Cycle 100-101",101,125473,"416-12","Alloy 617",314626,"Plate"
271.17,0.01064,"Qualified",,6007.37,"CapPass","76% Nf: Cycle 100-101",101,125474,"416-12","Alloy 617",314626,"Plate"
271.27,0.01069,"Qualified",,6007.41,"CapPass","76% Nf: Cycle 100-101",101,125475,"416-12","Alloy 617",314626,"Plate"
271.47,0.01074,"Qualified",,6007.47,"CapPass","76% Nf: Cycle 100-101",101,125476,"416-12","Alloy 617",314626,"Plate"
271.68,0.01079,"Qualified",,6007.52,"CapPass","76% Nf: Cycle 100-101",101,125477,"416-12","Alloy 617",314626,"Plate"
271.93,0.01084,"Qualified",,6007.57,"CapPass","76% Nf: Cycle 100-101",101,125478,"416-12","Alloy 617",314626,"Plate"
272.31,0.01089,"Qualified",,6007.62,"CapPass","76% Nf: Cycle 100-101",101,125479,"416-12","Alloy 617",314626,"Plate"
272.80,0.01094,"Qualified",,6007.67,"CapPass","76% Nf: Cycle 100-101",101,125480,"416-12","Alloy 617",314626,"Plate"
273.25,0.01099,"Qualified",,6007.72,"CapPass","76% Nf: Cycle 100-101",101,125481,"416-12","Alloy 617",314626,"Plate"
273.59,0.01103,"Qualified",,6007.76,"CapPass","76% Nf: Cycle 100-101",101,125482,"416-12","Alloy 617",314626,"Plate"
273.66,0.01104,"Qualified",,6007.77,"CapPass","76% Nf: Cycle 100-101",101,125483,"416-12","Alloy 617",314626,"Plate"
273.91,0.01109,"Qualified",,6007.82,"CapPass","76% Nf: Cycle 100-101",101,125484,"416-12","Alloy 617",314626,"Plate"
273.98,0.01114,"Qualified",,6007.87,"CapPass","76% Nf: Cycle 100-101",101,125485,"416-12","Alloy 617",314626,"Plate"
273.92,0.01119,"Qualified",,6007.91,"CapPass","76% Nf: Cycle 100-101",101,125486,"416-12","Alloy 617",314626,"Plate"
273.69,0.01124,"Qualified",,6007.96,"CapPass","76% Nf: Cycle 100-101",101,125487,"416-12","Alloy 617",314626,"Plate"
273.35,0.01129,"Qualified",,6008.01,"CapPass","76% Nf: Cycle 100-101",101,125488,"416-12","Alloy 617",314626,"Plate"
273.04,0.01134,"Qualified",,6008.06,"CapPass","76% Nf: Cycle 100-101",101,125489,"416-12","Alloy 617",314626,"Plate"
272.57,0.01139,"Qualified",,6008.11,"CapPass","76% Nf: Cycle 100-101",101,125490,"416-12","Alloy 617",314626,"Plate"
272.12,0.01144,"Qualified",,6008.17,"CapPass","76% Nf: Cycle 100-101",101,125491,"416-12","Alloy 617",314626,"Plate"
271.78,0.01149,"Qualified",,6008.22,"CapPass","76% Nf: Cycle 100-101",101,125492,"416-12","Alloy 617",314626,"Plate"
271.65,0.01154,"Qualified",,6008.27,"CapPass","76% Nf: Cycle 100-101",101,125493,"416-12","Alloy 617",314626,"Plate"
271.67,0.01159,"Qualified",,6008.32,"CapPass","76% Nf: Cycle 100-101",101,125494,"416-12","Alloy 617",314626,"Plate"
271.76,0.01165,"Qualified",,6008.37,"CapPass","76% Nf: Cycle 100-101",101,125495,"416-12","Alloy 617",314626,"Plate"
271.87,0.01170,"Qualified",,6008.42,"CapPass","76% Nf: Cycle 100-101",101,125496,"416-12","Alloy 617",314626,"Plate"
271.87,0.01175,"Qualified",,6008.47,"CapPass","76% Nf: Cycle 100-101",101,125497,"416-12","Alloy 617",314626,"Plate"
271.77,0.01180,"Qualified",,6008.51,"CapPass","76% Nf: Cycle 100-101",101,125498,"416-12","Alloy 617",314626,"Plate"
271.62,0.01185,"Qualified",,6008.55,"CapPass","76% Nf: Cycle 100-101",101,125499,"416-12","Alloy 617",314626,"Plate"
271.15,0.01190,"Qualified",,6008.59,"CapPass","76% Nf: Cycle 100-101",101,125500,"416-12","Alloy 617",314626,"Plate"
270.27,0.01195,"Qualified",,6008.64,"CapPass","76% Nf: Cycle 100-101",101,125501,"416-12","Alloy 617",314626,"Plate"
268.97,0.01200,"Qualified",,6008.70,"CapPass","76% Nf: Cycle 100-101",101,125502,"416-12","Alloy 617",314626,"Plate"
267.95,0.01205,"Qualified",,6008.76,"CapPass","76% Nf: Cycle 100-101",101,125503,"416-12","Alloy 617",314626,"Plate"
267.89,0.01205,"Qualified",,6008.76,"CapPass","76% Nf: Cycle 100-101",101,125504,"416-12","Alloy 617",314626,"Plate"
267.28,0.01210,"Qualified",,6008.82,"CapPass","76% Nf: Cycle 100-101",101,125505,"416-12","Alloy 617",314626,"Plate"
267.01,0.01215,"Qualified",,6008.86,"CapPass","76% Nf: Cycle 100-101",101,125506,"416-12","Alloy 617",314626,"Plate"
266.82,0.01220,"Qualified",,6008.92,"CapPass","76% Nf: Cycle 100-101",101,125507,"416-12","Alloy 617",314626,"Plate"
266.76,0.01225,"Qualified",,6008.97,"CapPass","76% Nf: Cycle 100-101",101,125508,"416-12","Alloy 617",314626,"Plate"
266.99,0.01230,"Qualified",,6009.03,"CapPass","76% Nf: Cycle 100-101",101,125509,"416-12","Alloy 617",314626,"Plate"
267.26,0.01235,"Qualified",,6009.08,"CapPass","76% Nf: Cycle 100-101",101,125510,"416-12","Alloy 617",314626,"Plate"
267.63,0.01240,"Qualified",,6009.13,"CapPass","76% Nf: Cycle 100-101",101,125511,"416-12","Alloy 617",314626,"Plate"
268.12,0.01245,"Qualified",,6009.18,"CapPass","76% Nf: Cycle 100-101",101,125512,"416-12","Alloy 617",314626,"Plate"
268.63,0.01250,"Qualified",,6009.23,"CapPass","76% Nf: Cycle 100-101",101,125513,"416-12","Alloy 617",314626,"Plate"
269.13,0.01255,"Qualified",,6009.28,"CapPass","76% Nf: Cycle 100-101",101,125514,"416-12","Alloy 617",314626,"Plate"
269.72,0.01261,"Qualified",,6009.33,"CapPass","76% Nf: Cycle 100-101",101,125515,"416-12","Alloy 617",314626,"Plate"
270.15,0.01266,"Qualified",,6009.38,"CapPass","76% Nf: Cycle 100-101",101,125516,"416-12","Alloy 617",314626,"Plate"
270.54,0.01271,"Qualified",,6009.43,"CapPass","76% Nf: Cycle 100-101",101,125517,"416-12","Alloy 617",314626,"Plate"
270.84,0.01276,"Qualified",,6009.48,"CapPass","76% Nf: Cycle 100-101",101,125518,"416-12","Alloy 617",314626,"Plate"
270.89,0.01281,"Qualified",,6009.53,"CapPass","76% Nf: Cycle 100-101",101,125519,"416-12","Alloy 617",314626,"Plate"
271.09,0.01286,"Qualified",,6009.58,"CapPass","76% Nf: Cycle 100-101",101,125520,"416-12","Alloy 617",314626,"Plate"
271.32,0.01291,"Qualified",,6009.63,"CapPass","76% Nf: Cycle 100-101",101,125521,"416-12","Alloy 617",314626,"Plate"
271.46,0.01296,"Qualified",,6009.68,"CapPass","76% Nf: Cycle 100-101",101,125522,"416-12","Alloy 617",314626,"Plate"
271.58,0.01301,"Qualified",,6009.73,"CapPass","76% Nf: Cycle 100-101",101,125523,"416-12","Alloy 617",314626,"Plate"
271.66,0.01304,"Qualified",,6009.76,"CapPass","76% Nf: Cycle 100-101",101,125524,"416-12","Alloy 617",314626,"Plate"
271.70,0.01306,"Qualified",,6009.78,"CapPass","76% Nf: Cycle 100-101",101,125525,"416-12","Alloy 617",314626,"Plate"
271.77,0.01311,"Qualified",,6009.83,"CapPass","76% Nf: Cycle 100-101",101,125526,"416-12","Alloy 617",314626,"Plate"
271.90,0.01316,"Qualified",,6009.88,"CapPass","76% Nf: Cycle 100-101",101,125527,"416-12","Alloy 617",314626,"Plate"
271.95,0.01321,"Qualified",,6009.93,"CapPass","76% Nf: Cycle 100-101",101,125528,"416-12","Alloy 617",314626,"Plate"
272.10,0.01326,"Qualified",,6009.99,"CapPass","76% Nf: Cycle 100-101",101,125529,"416-12","Alloy 617",314626,"Plate"
272.21,0.01331,"Qualified",,6010.03,"CapPass","76% Nf: Cycle 100-101",101,125530,"416-12","Alloy 617",314626,"Plate"
272.32,0.01336,"Qualified",,6010.08,"CapPass","76% Nf: Cycle 100-101",101,125531,"416-12","Alloy 617",314626,"Plate"
272.24,0.01341,"Qualified",,6010.13,"CapPass","76% Nf: Cycle 100-101",101,125532,"416-12","Alloy 617",314626,"Plate"
271.97,0.01347,"Qualified",,6010.17,"CapPass","76% Nf: Cycle 100-101",101,125533,"416-12","Alloy 617",314626,"Plate"
271.54,0.01352,"Qualified",,6010.23,"CapPass","76% Nf: Cycle 100-101",101,125534,"416-12","Alloy 617",314626,"Plate"
271.32,0.01357,"Qualified",,6010.28,"CapPass","76% Nf: Cycle 100-101",101,125535,"416-12","Alloy 617",314626,"Plate"
271.25,0.01362,"Qualified",,6010.34,"CapPass","76% Nf: Cycle 100-101",101,125536,"416-12","Alloy 617",314626,"Plate"
271.39,0.01367,"Qualified",,6010.39,"CapPass","76% Nf: Cycle 100-101",101,125537,"416-12","Alloy 617",314626,"Plate"
271.70,0.01372,"Qualified",,6010.44,"CapPass","76% Nf: Cycle 100-101",101,125538,"416-12","Alloy 617",314626,"Plate"
272.07,0.01377,"Qualified",,6010.49,"CapPass","76% Nf: Cycle 100-101",101,125539,"416-12","Alloy 617",314626,"Plate"
272.37,0.01382,"Qualified",,6010.54,"CapPass","76% Nf: Cycle 100-101",101,125540,"416-12","Alloy 617",314626,"Plate"
272.59,0.01387,"Qualified",,6010.59,"CapPass","76% Nf: Cycle 100-101",101,125541,"416-12","Alloy 617",314626,"Plate"
272.66,0.01392,"Qualified",,6010.65,"CapPass","76% Nf: Cycle 100-101",101,125542,"416-12","Alloy 617",314626,"Plate"
272.94,0.01397,"Qualified",,6010.70,"CapPass","76% Nf: Cycle 100-101",101,125543,"416-12","Alloy 617",314626,"Plate"
273.28,0.01402,"Qualified",,6010.75,"CapPass","76% Nf: Cycle 100-101",101,125544,"416-12","Alloy 617",314626,"Plate"
273.47,0.01404,"Qualified",,6010.76,"CapPass","76% Nf: Cycle 100-101",101,125545,"416-12","Alloy 617",314626,"Plate"
273.71,0.01407,"Qualified",,6010.79,"CapPass","76% Nf: Cycle 100-101",101,125546,"416-12","Alloy 617",314626,"Plate"
273.93,0.01412,"Qualified",,6010.84,"CapPass","76% Nf: Cycle 100-101",101,125547,"416-12","Alloy 617",314626,"Plate"
273.91,0.01417,"Qualified",,6010.88,"CapPass","76% Nf: Cycle 100-101",101,125548,"416-12","Alloy 617",314626,"Plate"
273.69,0.01422,"Qualified",,6010.93,"CapPass","76% Nf: Cycle 100-101",101,125549,"416-12","Alloy 617",314626,"Plate"
273.16,0.01427,"Qualified",,6010.98,"CapPass","76% Nf: Cycle 100-101",101,125550,"416-12","Alloy 617",314626,"Plate"
272.46,0.01432,"Qualified",,6011.03,"CapPass","76% Nf: Cycle 100-101",101,125551,"416-12","Alloy 617",314626,"Plate"
271.83,0.01437,"Qualified",,6011.09,"CapPass","76% Nf: Cycle 100-101",101,125552,"416-12","Alloy 617",314626,"Plate"
271.52,0.01442,"Qualified",,6011.14,"CapPass","76% Nf: Cycle 100-101",101,125553,"416-12","Alloy 617",314626,"Plate"
271.42,0.01448,"Qualified",,6011.21,"CapPass","76% Nf: Cycle 100-101",101,125554,"416-12","Alloy 617",314626,"Plate"
271.74,0.01453,"Qualified",,6011.25,"CapPass","76% Nf: Cycle 100-101",101,125555,"416-12","Alloy 617",314626,"Plate"
272.21,0.01458,"Qualified",,6011.31,"CapPass","76% Nf: Cycle 100-101",101,125556,"416-12","Alloy 617",314626,"Plate"
272.77,0.01463,"Qualified",,6011.35,"CapPass","76% Nf: Cycle 100-101",101,125557,"416-12","Alloy 617",314626,"Plate"
273.11,0.01468,"Qualified",,6011.40,"CapPass","76% Nf: Cycle 100-101",101,125558,"416-12","Alloy 617",314626,"Plate"
273.48,0.01473,"Qualified",,6011.46,"CapPass","76% Nf: Cycle 100-101",101,125559,"416-12","Alloy 617",314626,"Plate"
273.99,0.01478,"Qualified",,6011.51,"CapPass","76% Nf: Cycle 100-101",101,125560,"416-12","Alloy 617",314626,"Plate"
274.29,0.01483,"Qualified",,6011.55,"CapPass","76% Nf: Cycle 100-101",101,125561,"416-12","Alloy 617",314626,"Plate"
274.56,0.01488,"Qualified",,6011.60,"CapPass","76% Nf: Cycle 100-101",101,125562,"416-12","Alloy 617",314626,"Plate"
274.66,0.01493,"Qualified",,6011.64,"CapPass","76% Nf: Cycle 100-101",101,125563,"416-12","Alloy 617",314626,"Plate"
274.53,0.01498,"Qualified",,6011.69,"CapPass","76% Nf: Cycle 100-101",101,125564,"416-12","Alloy 617",314626,"Plate"
