Repository: js-molina/fatigue-A617

File: data/850C/Strain rate 0.001/3.0% strain/HTM_A19_Cycles_41614.csv (part 27 of 30)
"Stress Mpa","Strain","Qual State","Qual Exceptions","Elapsed Time Sec","Data State","Cycle Label","Cycle","Count","Sample","Alloy","Heat","Material_Form"
247.11,-0.00853,"Qualified",,5988.39,"CapPass","Cycle 100",100,125032,"416-14","Alloy 617",314626,"Plate"
247.50,-0.00848,"Qualified",,5988.44,"CapPass","Cycle 100",100,125033,"416-14","Alloy 617",314626,"Plate"
247.85,-0.00843,"Qualified",,5988.49,"CapPass","Cycle 100",100,125034,"416-14","Alloy 617",314626,"Plate"
248.19,-0.00838,"Qualified",,5988.54,"CapPass","Cycle 100",100,125035,"416-14","Alloy 617",314626,"Plate"
248.62,-0.00833,"Qualified",,5988.59,"CapPass","Cycle 100",100,125036,"416-14","Alloy 617",314626,"Plate"
249.00,-0.00828,"Qualified",,5988.64,"CapPass","Cycle 100",100,125037,"416-14","Alloy 617",314626,"Plate"
249.49,-0.00823,"Qualified",,5988.70,"CapPass","Cycle 100",100,125038,"416-14","Alloy 617",314626,"Plate"
249.97,-0.00818,"Qualified",,5988.74,"CapPass","Cycle 100",100,125039,"416-14","Alloy 617",314626,"Plate"
250.26,-0.00813,"Qualified",,5988.79,"CapPass","Cycle 100",100,125040,"416-14","Alloy 617",314626,"Plate"
250.30,-0.00812,"Qualified",,5988.79,"CapPass","Cycle 100",100,125041,"416-14","Alloy 617",314626,"Plate"
250.52,-0.00808,"Qualified",,5988.83,"CapPass","Cycle 100",100,125042,"416-14","Alloy 617",314626,"Plate"
250.60,-0.00803,"Qualified",,5988.89,"CapPass","Cycle 100",100,125043,"416-14","Alloy 617",314626,"Plate"
250.82,-0.00798,"Qualified",,5988.94,"CapPass","Cycle 100",100,125044,"416-14","Alloy 617",314626,"Plate"
251.19,-0.00793,"Qualified",,5988.99,"CapPass","Cycle 100",100,125045,"416-14","Alloy 617",314626,"Plate"
251.65,-0.00788,"Qualified",,5989.04,"CapPass","Cycle 100",100,125046,"416-14","Alloy 617",314626,"Plate"
252.18,-0.00783,"Qualified",,5989.09,"CapPass","Cycle 100",100,125047,"416-14","Alloy 617",314626,"Plate"
252.57,-0.00777,"Qualified",,5989.14,"CapPass","Cycle 100",100,125048,"416-14","Alloy 617",314626,"Plate"
253.00,-0.00772,"Qualified",,5989.19,"CapPass","Cycle 100",100,125049,"416-14","Alloy 617",314626,"Plate"
253.40,-0.00767,"Qualified",,5989.24,"CapPass","Cycle 100",100,125050,"416-14","Alloy 617",314626,"Plate"
253.81,-0.00762,"Qualified",,5989.29,"CapPass","Cycle 100",100,125051,"416-14","Alloy 617",314626,"Plate"
254.06,-0.00757,"Qualified",,5989.34,"CapPass","Cycle 100",100,125052,"416-14","Alloy 617",314626,"Plate"
254.41,-0.00752,"Qualified",,5989.39,"CapPass","Cycle 100",100,125053,"416-14","Alloy 617",314626,"Plate"
254.70,-0.00747,"Qualified",,5989.44,"CapPass","Cycle 100",100,125054,"416-14","Alloy 617",314626,"Plate"
254.79,-0.00742,"Qualified",,5989.48,"CapPass","Cycle 100",100,125055,"416-14","Alloy 617",314626,"Plate"
254.85,-0.00737,"Qualified",,5989.54,"CapPass","Cycle 100",100,125056,"416-14","Alloy 617",314626,"Plate"
254.97,-0.00732,"Qualified",,5989.58,"CapPass","Cycle 100",100,125057,"416-14","Alloy 617",314626,"Plate"
255.03,-0.00727,"Qualified",,5989.63,"CapPass","Cycle 100",100,125058,"416-14","Alloy 617",314626,"Plate"
254.99,-0.00722,"Qualified",,5989.68,"CapPass","Cycle 100",100,125059,"416-14","Alloy 617",314626,"Plate"
255.03,-0.00717,"Qualified",,5989.74,"CapPass","Cycle 100",100,125060,"416-14","Alloy 617",314626,"Plate"
255.19,-0.00712,"Qualified",,5989.79,"CapPass","Cycle 100",100,125061,"416-14","Alloy 617",314626,"Plate"
255.20,-0.00711,"Qualified",,5989.79,"CapPass","Cycle 100",100,125062,"416-14","Alloy 617",314626,"Plate"
255.35,-0.00707,"Qualified",,5989.84,"CapPass","Cycle 100",100,125063,"416-14","Alloy 617",314626,"Plate"
255.53,-0.00702,"Qualified",,5989.89,"CapPass","Cycle 100",100,125064,"416-14","Alloy 617",314626,"Plate"
255.84,-0.00697,"Qualified",,5989.94,"CapPass","Cycle 100",100,125065,"416-14","Alloy 617",314626,"Plate"
256.02,-0.00691,"Qualified",,5989.98,"CapPass","Cycle 100",100,125066,"416-14","Alloy 617",314626,"Plate"
256.08,-0.00686,"Qualified",,5990.03,"CapPass","Cycle 100",100,125067,"416-14","Alloy 617",314626,"Plate"
256.16,-0.00681,"Qualified",,5990.08,"CapPass","Cycle 100",100,125068,"416-14","Alloy 617",314626,"Plate"
256.17,-0.00676,"Qualified",,5990.13,"CapPass","Cycle 100",100,125069,"416-14","Alloy 617",314626,"Plate"
256.24,-0.00671,"Qualified",,5990.18,"CapPass","Cycle 100",100,125070,"416-14","Alloy 617",314626,"Plate"
256.29,-0.00666,"Qualified",,5990.23,"CapPass","Cycle 100",100,125071,"416-14","Alloy 617",314626,"Plate"
256.33,-0.00661,"Qualified",,5990.28,"CapPass","Cycle 100",100,125072,"416-14","Alloy 617",314626,"Plate"
256.52,-0.00656,"Qualified",,5990.33,"CapPass","Cycle 100",100,125073,"416-14","Alloy 617",314626,"Plate"
256.65,-0.00651,"Qualified",,5990.38,"CapPass","Cycle 100",100,125074,"416-14","Alloy 617",314626,"Plate"
256.82,-0.00646,"Qualified",,5990.43,"CapPass","Cycle 100",100,125075,"416-14","Alloy 617",314626,"Plate"
256.92,-0.00641,"Qualified",,5990.48,"CapPass","Cycle 100",100,125076,"416-14","Alloy 617",314626,"Plate"
256.98,-0.00636,"Qualified",,5990.53,"CapPass","Cycle 100",100,125077,"416-14","Alloy 617",314626,"Plate"
256.93,-0.00631,"Qualified",,5990.58,"CapPass","Cycle 100",100,125078,"416-14","Alloy 617",314626,"Plate"
256.74,-0.00626,"Qualified",,5990.62,"CapPass","Cycle 100",100,125079,"416-14","Alloy 617",314626,"Plate"
256.45,-0.00621,"Qualified",,5990.67,"CapPass","Cycle 100",100,125080,"416-14","Alloy 617",314626,"Plate"
256.11,-0.00616,"Qualified",,5990.72,"CapPass","Cycle 100",100,125081,"416-14","Alloy 617",314626,"Plate"
255.85,-0.00611,"Qualified",,5990.77,"CapPass","Cycle 100",100,125082,"416-14","Alloy 617",314626,"Plate"
255.69,-0.00609,"Qualified",,5990.79,"CapPass","Cycle 100",100,125083,"416-14","Alloy 617",314626,"Plate"
255.58,-0.00606,"Qualified",,5990.82,"CapPass","Cycle 100",100,125084,"416-14","Alloy 617",314626,"Plate"
255.37,-0.00601,"Qualified",,5990.87,"CapPass","Cycle 100",100,125085,"416-14","Alloy 617",314626,"Plate"
255.24,-0.00596,"Qualified",,5990.93,"CapPass","Cycle 100",100,125086,"416-14","Alloy 617",314626,"Plate"
255.24,-0.00591,"Qualified",,5990.98,"CapPass","Cycle 100",100,125087,"416-14","Alloy 617",314626,"Plate"
255.34,-0.00585,"Qualified",,5991.03,"CapPass","Cycle 100",100,125088,"416-14","Alloy 617",314626,"Plate"
255.53,-0.00580,"Qualified",,5991.08,"CapPass","Cycle 100",100,125089,"416-14","Alloy 617",314626,"Plate"
255.64,-0.00575,"Qualified",,5991.13,"CapPass","Cycle 100",100,125090,"416-14","Alloy 617",314626,"Plate"
255.85,-0.00570,"Qualified",,5991.18,"CapPass","Cycle 100",100,125091,"416-14","Alloy 617",314626,"Plate"
256.00,-0.00565,"Qualified",,5991.23,"CapPass","Cycle 100",100,125092,"416-14","Alloy 617",314626,"Plate"
256.29,-0.00560,"Qualified",,5991.28,"CapPass","Cycle 100",100,125093,"416-14","Alloy 617",314626,"Plate"
256.56,-0.00555,"Qualified",,5991.33,"CapPass","Cycle 100",100,125094,"416-14","Alloy 617",314626,"Plate"
256.83,-0.00550,"Qualified",,5991.38,"CapPass","Cycle 100",100,125095,"416-14","Alloy 617",314626,"Plate"
257.01,-0.00545,"Qualified",,5991.43,"CapPass","Cycle 100",100,125096,"416-14","Alloy 617",314626,"Plate"
257.30,-0.00540,"Qualified",,5991.48,"CapPass","Cycle 100",100,125097,"416-14","Alloy 617",314626,"Plate"
257.61,-0.00535,"Qualified",,5991.53,"CapPass","Cycle 100",100,125098,"416-14","Alloy 617",314626,"Plate"
257.96,-0.00530,"Qualified",,5991.58,"CapPass","Cycle 100",100,125099,"416-14","Alloy 617",314626,"Plate"
258.30,-0.00525,"Qualified",,5991.63,"CapPass","Cycle 100",100,125100,"416-14","Alloy 617",314626,"Plate"
258.62,-0.00520,"Qualified",,5991.68,"CapPass","Cycle 100",100,125101,"416-14","Alloy 617",314626,"Plate"
258.92,-0.00515,"Qualified",,5991.73,"CapPass","Cycle 100",100,125102,"416-14","Alloy 617",314626,"Plate"
259.16,-0.00510,"Qualified",,5991.78,"CapPass","Cycle 100",100,125103,"416-14","Alloy 617",314626,"Plate"
259.20,-0.00508,"Qualified",,5991.79,"CapPass","Cycle 100",100,125104,"416-14","Alloy 617",314626,"Plate"
259.30,-0.00505,"Qualified",,5991.83,"CapPass","Cycle 100",100,125105,"416-14","Alloy 617",314626,"Plate"
259.39,-0.00500,"Qualified",,5991.88,"CapPass","Cycle 100",100,125106,"416-14","Alloy 617",314626,"Plate"
259.45,-0.00495,"Qualified",,5991.93,"CapPass","Cycle 100",100,125107,"416-14","Alloy 617",314626,"Plate"
259.52,-0.00489,"Qualified",,5991.98,"CapPass","Cycle 100",100,125108,"416-14","Alloy 617",314626,"Plate"
259.61,-0.00484,"Qualified",,5992.03,"CapPass","Cycle 100",100,125109,"416-14","Alloy 617",314626,"Plate"
259.76,-0.00479,"Qualified",,5992.08,"CapPass","Cycle 100",100,125110,"416-14","Alloy 617",314626,"Plate"
259.88,-0.00474,"Qualified",,5992.13,"CapPass","Cycle 100",100,125111,"416-14","Alloy 617",314626,"Plate"
259.96,-0.00469,"Qualified",,5992.18,"CapPass","Cycle 100",100,125112,"416-14","Alloy 617",314626,"Plate"
260.01,-0.00464,"Qualified",,5992.23,"CapPass","Cycle 100",100,125113,"416-14","Alloy 617",314626,"Plate"
260.12,-0.00459,"Qualified",,5992.28,"CapPass","Cycle 100",100,125114,"416-14","Alloy 617",314626,"Plate"
260.24,-0.00454,"Qualified",,5992.33,"CapPass","Cycle 100",100,125115,"416-14","Alloy 617",314626,"Plate"
260.35,-0.00449,"Qualified",,5992.38,"CapPass","Cycle 100",100,125116,"416-14","Alloy 617",314626,"Plate"
260.46,-0.00444,"Qualified",,5992.43,"CapPass","Cycle 100",100,125117,"416-14","Alloy 617",314626,"Plate"
260.70,-0.00439,"Qualified",,5992.48,"CapPass","Cycle 100",100,125118,"416-14","Alloy 617",314626,"Plate"
260.90,-0.00434,"Qualified",,5992.53,"CapPass","Cycle 100",100,125119,"416-14","Alloy 617",314626,"Plate"
261.06,-0.00429,"Qualified",,5992.58,"CapPass","Cycle 100",100,125120,"416-14","Alloy 617",314626,"Plate"
261.22,-0.00424,"Qualified",,5992.63,"CapPass","Cycle 100",100,125121,"416-14","Alloy 617",314626,"Plate"
261.38,-0.00419,"Qualified",,5992.68,"CapPass","Cycle 100",100,125122,"416-14","Alloy 617",314626,"Plate"
261.43,-0.00414,"Qualified",,5992.73,"CapPass","Cycle 100",100,125123,"416-14","Alloy 617",314626,"Plate"
261.46,-0.00409,"Qualified",,5992.78,"CapPass","Cycle 100",100,125124,"416-14","Alloy 617",314626,"Plate"
261.43,-0.00407,"Qualified",,5992.79,"CapPass","Cycle 100",100,125125,"416-14","Alloy 617",314626,"Plate"
261.53,-0.00404,"Qualified",,5992.83,"CapPass","Cycle 100",100,125126,"416-14","Alloy 617",314626,"Plate"
261.69,-0.00399,"Qualified",,5992.88,"CapPass","Cycle 100",100,125127,"416-14","Alloy 617",314626,"Plate"
261.83,-0.00394,"Qualified",,5992.93,"CapPass","Cycle 100",100,125128,"416-14","Alloy 617",314626,"Plate"
262.09,-0.00388,"Qualified",,5992.99,"CapPass","Cycle 100",100,125129,"416-14","Alloy 617",314626,"Plate"
262.45,-0.00383,"Qualified",,5993.04,"CapPass","Cycle 100",100,125130,"416-14","Alloy 617",314626,"Plate"
262.77,-0.00378,"Qualified",,5993.09,"CapPass","Cycle 100",100,125131,"416-14","Alloy 617",314626,"Plate"
263.03,-0.00373,"Qualified",,5993.13,"CapPass","Cycle 100",100,125132,"416-14","Alloy 617",314626,"Plate"
263.15,-0.00368,"Qualified",,5993.18,"CapPass","Cycle 100",100,125133,"416-14","Alloy 617",314626,"Plate"
263.16,-0.00363,"Qualified",,5993.23,"CapPass","Cycle 100",100,125134,"416-14","Alloy 617",314626,"Plate"
263.18,-0.00358,"Qualified",,5993.28,"CapPass","Cycle 100",100,125135,"416-14","Alloy 617",314626,"Plate"
263.11,-0.00353,"Qualified",,5993.33,"CapPass","Cycle 100",100,125136,"416-14","Alloy 617",314626,"Plate"
262.96,-0.00348,"Qualified",,5993.38,"CapPass","Cycle 100",100,125137,"416-14","Alloy 617",314626,"Plate"
262.81,-0.00343,"Qualified",,5993.43,"CapPass","Cycle 100",100,125138,"416-14","Alloy 617",314626,"Plate"
262.67,-0.00338,"Qualified",,5993.48,"CapPass","Cycle 100",100,125139,"416-14","Alloy 617",314626,"Plate"
262.52,-0.00333,"Qualified",,5993.53,"CapPass","Cycle 100",100,125140,"416-14","Alloy 617",314626,"Plate"
262.52,-0.00328,"Qualified",,5993.58,"CapPass","Cycle 100",100,125141,"416-14","Alloy 617",314626,"Plate"
262.63,-0.00323,"Qualified",,5993.63,"CapPass","Cycle 100",100,125142,"416-14","Alloy 617",314626,"Plate"
262.64,-0.00318,"Qualified",,5993.68,"CapPass","Cycle 100",100,125143,"416-14","Alloy 617",314626,"Plate"
262.67,-0.00312,"Qualified",,5993.73,"CapPass","Cycle 100",100,125144,"416-14","Alloy 617",314626,"Plate"
262.57,-0.00307,"Qualified",,5993.78,"CapPass","Cycle 100",100,125145,"416-14","Alloy 617",314626,"Plate"
262.53,-0.00306,"Qualified",,5993.79,"CapPass","Cycle 100",100,125146,"416-14","Alloy 617",314626,"Plate"
262.51,-0.00302,"Qualified",,5993.83,"CapPass","Cycle 100",100,125147,"416-14","Alloy 617",314626,"Plate"
262.54,-0.00297,"Qualified",,5993.88,"CapPass","Cycle 100",100,125148,"416-14","Alloy 617",314626,"Plate"
262.72,-0.00292,"Qualified",,5993.93,"CapPass","Cycle 100",100,125149,"416-14","Alloy 617",314626,"Plate"
262.85,-0.00287,"Qualified",,5993.98,"CapPass","Cycle 100",100,125150,"416-14","Alloy 617",314626,"Plate"
263.06,-0.00282,"Qualified",,5994.04,"CapPass","Cycle 100",100,125151,"416-14","Alloy 617",314626,"Plate"
263.34,-0.00277,"Qualified",,5994.09,"CapPass","Cycle 100",100,125152,"416-14","Alloy 617",314626,"Plate"
263.70,-0.00272,"Qualified",,5994.14,"CapPass","Cycle 100",100,125153,"416-14","Alloy 617",314626,"Plate"
264.08,-0.00267,"Qualified",,5994.19,"CapPass","Cycle 100",100,125154,"416-14","Alloy 617",314626,"Plate"
264.43,-0.00262,"Qualified",,5994.23,"CapPass","Cycle 100",100,125155,"416-14","Alloy 617",314626,"Plate"
264.54,-0.00257,"Qualified",,5994.28,"CapPass","Cycle 100",100,125156,"416-14","Alloy 617",314626,"Plate"
264.39,-0.00252,"Qualified",,5994.33,"CapPass","Cycle 100",100,125157,"416-14","Alloy 617",314626,"Plate"
264.19,-0.00247,"Qualified",,5994.38,"CapPass","Cycle 100",100,125158,"416-14","Alloy 617",314626,"Plate"
264.00,-0.00242,"Qualified",,5994.43,"CapPass","Cycle 100",100,125159,"416-14","Alloy 617",314626,"Plate"
263.81,-0.00237,"Qualified",,5994.48,"CapPass","Cycle 100",100,125160,"416-14","Alloy 617",314626,"Plate"
263.59,-0.00232,"Qualified",,5994.53,"CapPass","Cycle 100",100,125161,"416-14","Alloy 617",314626,"Plate"
263.49,-0.00227,"Qualified",,5994.58,"CapPass","Cycle 100",100,125162,"416-14","Alloy 617",314626,"Plate"
263.19,-0.00222,"Qualified",,5994.63,"CapPass","Cycle 100",100,125163,"416-14","Alloy 617",314626,"Plate"
263.00,-0.00217,"Qualified",,5994.68,"CapPass","Cycle 100",100,125164,"416-14","Alloy 617",314626,"Plate"
262.93,-0.00212,"Qualified",,5994.73,"CapPass","Cycle 100",100,125165,"416-14","Alloy 617",314626,"Plate"
263.18,-0.00207,"Qualified",,5994.79,"CapPass","Cycle 100",100,125166,"416-14","Alloy 617",314626,"Plate"
263.22,-0.00206,"Qualified",,5994.79,"CapPass","Cycle 100",100,125167,"416-14","Alloy 617",314626,"Plate"
263.49,-0.00201,"Qualified",,5994.84,"CapPass","Cycle 100",100,125168,"416-14","Alloy 617",314626,"Plate"
263.83,-0.00196,"Qualified",,5994.89,"CapPass","Cycle 100",100,125169,"416-14","Alloy 617",314626,"Plate"
264.07,-0.00191,"Qualified",,5994.94,"CapPass","Cycle 100",100,125170,"416-14","Alloy 617",314626,"Plate"
264.26,-0.00186,"Qualified",,5994.99,"CapPass","Cycle 100",100,125171,"416-14","Alloy 617",314626,"Plate"
264.47,-0.00181,"Qualified",,5995.04,"CapPass","Cycle 100",100,125172,"416-14","Alloy 617",314626,"Plate"
264.66,-0.00176,"Qualified",,5995.09,"CapPass","Cycle 100",100,125173,"416-14","Alloy 617",314626,"Plate"
264.73,-0.00171,"Qualified",,5995.13,"CapPass","Cycle 100",100,125174,"416-14","Alloy 617",314626,"Plate"
264.82,-0.00166,"Qualified",,5995.18,"CapPass","Cycle 100",100,125175,"416-14","Alloy 617",314626,"Plate"
264.87,-0.00161,"Qualified",,5995.23,"CapPass","Cycle 100",100,125176,"416-14","Alloy 617",314626,"Plate"
264.82,-0.00156,"Qualified",,5995.28,"CapPass","Cycle 100",100,125177,"416-14","Alloy 617",314626,"Plate"
264.84,-0.00151,"Qualified",,5995.34,"CapPass","Cycle 100",100,125178,"416-14","Alloy 617",314626,"Plate"
264.97,-0.00146,"Qualified",,5995.38,"CapPass","Cycle 100",100,125179,"416-14","Alloy 617",314626,"Plate"
264.98,-0.00141,"Qualified",,5995.43,"CapPass","Cycle 100",100,125180,"416-14","Alloy 617",314626,"Plate"
264.94,-0.00136,"Qualified",,5995.48,"CapPass","Cycle 100",100,125181,"416-14","Alloy 617",314626,"Plate"
264.90,-0.00131,"Qualified",,5995.53,"CapPass","Cycle 100",100,125182,"416-14","Alloy 617",314626,"Plate"
264.90,-0.00126,"Qualified",,5995.58,"CapPass","Cycle 100",100,125183,"416-14","Alloy 617",314626,"Plate"
264.96,-0.00121,"Qualified",,5995.64,"CapPass","Cycle 100",100,125184,"416-14","Alloy 617",314626,"Plate"
265.17,-0.00116,"Qualified",,5995.69,"CapPass","Cycle 100",100,125185,"416-14","Alloy 617",314626,"Plate"
265.40,-0.00111,"Qualified",,5995.73,"CapPass","Cycle 100",100,125186,"416-14","Alloy 617",314626,"Plate"
265.45,-0.00106,"Qualified",,5995.78,"CapPass","Cycle 100",100,125187,"416-14","Alloy 617",314626,"Plate"
265.47,-0.00104,"Qualified",,5995.79,"CapPass","Cycle 100",100,125188,"416-14","Alloy 617",314626,"Plate"
265.47,-0.00100,"Qualified",,5995.83,"CapPass","Cycle 100",100,125189,"416-14","Alloy 617",314626,"Plate"
265.32,-0.00095,"Qualified",,5995.88,"CapPass","Cycle 100",100,125190,"416-14","Alloy 617",314626,"Plate"
265.28,-0.00090,"Qualified",,5995.94,"CapPass","Cycle 100",100,125191,"416-14","Alloy 617",314626,"Plate"
265.47,-0.00085,"Qualified",,5995.99,"CapPass","Cycle 100",100,125192,"416-14","Alloy 617",314626,"Plate"
265.76,-0.00080,"Qualified",,5996.04,"CapPass","Cycle 100",100,125193,"416-14","Alloy 617",314626,"Plate"
266.07,-0.00075,"Qualified",,5996.08,"CapPass","Cycle 100",100,125194,"416-14","Alloy 617",314626,"Plate"
266.15,-0.00070,"Qualified",,5996.13,"CapPass","Cycle 100",100,125195,"416-14","Alloy 617",314626,"Plate"
266.02,-0.00065,"Qualified",,5996.18,"CapPass","Cycle 100",100,125196,"416-14","Alloy 617",314626,"Plate"
265.79,-0.00060,"Qualified",,5996.23,"CapPass","Cycle 100",100,125197,"416-14","Alloy 617",314626,"Plate"
265.63,-0.00055,"Qualified",,5996.28,"CapPass","Cycle 100",100,125198,"416-14","Alloy 617",314626,"Plate"
265.68,-0.00050,"Qualified",,5996.33,"CapPass","Cycle 100",100,125199,"416-14","Alloy 617",314626,"Plate"
265.69,-0.00045,"Qualified",,5996.38,"CapPass","Cycle 100",100,125200,"416-14","Alloy 617",314626,"Plate"
265.82,-0.00040,"Qualified",,5996.44,"CapPass","Cycle 100",100,125201,"416-14","Alloy 617",314626,"Plate"
266.03,-0.00035,"Qualified",,5996.49,"CapPass","Cycle 100",100,125202,"416-14","Alloy 617",314626,"Plate"
266.12,-0.00030,"Qualified",,5996.53,"CapPass","Cycle 100",100,125203,"416-14","Alloy 617",314626,"Plate"
266.15,-0.00025,"Qualified",,5996.58,"CapPass","Cycle 100",100,125204,"416-14","Alloy 617",314626,"Plate"
266.10,-0.00020,"Qualified",,5996.63,"CapPass","Cycle 100",100,125205,"416-14","Alloy 617",314626,"Plate"
265.99,-0.00015,"Qualified",,5996.68,"CapPass","Cycle 100",100,125206,"416-14","Alloy 617",314626,"Plate"
191.25,0.01499,"Qualified",,8892.18,"CapPass","100% N: Cycle 149-150",149,125521,"416-14","Alloy 617",314626,"Plate"
177.77,0.01494,"Qualified",,8892.31,"CapPass","100% N: Cycle 149-150",149,125522,"416-14","Alloy 617",314626,"Plate"
173.88,0.01489,"Qualified",,8892.34,"CapPass","100% N: Cycle 149-150",149,125523,"416-14","Alloy 617",314626,"Plate"
170.20,0.01484,"Qualified",,8892.38,"CapPass","100% N: Cycle 149-150",149,125524,"416-14","Alloy 617",314626,"Plate"
166.16,0.01479,"Qualified",,8892.43,"CapPass","100% N: Cycle 149-150",149,125525,"416-14","Alloy 617",314626,"Plate"
161.57,0.01474,"Qualified",,8892.49,"CapPass","100% N: Cycle 149-150",149,125526,"416-14","Alloy 617",314626,"Plate"
157.47,0.01469,"Qualified",,8892.55,"CapPass","100% N: Cycle 149-150",149,125527,"416-14","Alloy 617",314626,"Plate"
153.63,0.01464,"Qualified",,8892.59,"CapPass","100% N: Cycle 149-150",149,125528,"416-14","Alloy 617",314626,"Plate"
150.10,0.01459,"Qualified",,8892.64,"CapPass","100% N: Cycle 149-150",149,125529,"416-14","Alloy 617",314626,"Plate"
146.67,0.01454,"Qualified",,8892.69,"CapPass","100% N: Cycle 149-150",149,125530,"416-14","Alloy 617",314626,"Plate"
143.17,0.01449,"Qualified",,8892.75,"CapPass","100% N: Cycle 149-150",149,125531,"416-14","Alloy 617",314626,"Plate"
140.09,0.01444,"Qualified",,8892.79,"CapPass","100% N: Cycle 149-150",149,125532,"416-14","Alloy 617",314626,"Plate"
139.96,0.01444,"Qualified",,8892.80,"CapPass","100% N: Cycle 149-150",149,125533,"416-14","Alloy 617",314626,"Plate"
136.96,0.01439,"Qualified",,8892.84,"CapPass","100% N: Cycle 149-150",149,125534,"416-14","Alloy 617",314626,"Plate"
133.75,0.01434,"Qualified",,8892.90,"CapPass","100% N: Cycle 149-150",149,125535,"416-14","Alloy 617",314626,"Plate"
130.56,0.01429,"Qualified",,8892.95,"CapPass","100% N: Cycle 149-150",149,125536,"416-14","Alloy 617",314626,"Plate"
127.54,0.01424,"Qualified",,8893.00,"CapPass","100% N: Cycle 149-150",149,125537,"416-14","Alloy 617",314626,"Plate"
124.80,0.01419,"Qualified",,8893.05,"CapPass","100% N: Cycle 149-150",149,125538,"416-14","Alloy 617",314626,"Plate"
121.50,0.01414,"Qualified",,8893.11,"CapPass","100% N: Cycle 149-150",149,125539,"416-14","Alloy 617",314626,"Plate"
118.45,0.01409,"Qualified",,8893.16,"CapPass","100% N: Cycle 149-150",149,125540,"416-14","Alloy 617",314626,"Plate"
115.32,0.01404,"Qualified",,8893.21,"CapPass","100% N: Cycle 149-150",149,125541,"416-14","Alloy 617",314626,"Plate"
112.30,0.01399,"Qualified",,8893.26,"CapPass","100% N: Cycle 149-150",149,125542,"416-14","Alloy 617",314626,"Plate"
109.32,0.01394,"Qualified",,8893.31,"CapPass","100% N: Cycle 149-150",149,125543,"416-14","Alloy 617",314626,"Plate"
106.27,0.01389,"Qualified",,8893.36,"CapPass","100% N: Cycle 149-150",149,125544,"416-14","Alloy 617",314626,"Plate"
103.71,0.01384,"Qualified",,8893.41,"CapPass","100% N: Cycle 149-150",149,125545,"416-14","Alloy 617",314626,"Plate"
101.19,0.01379,"Qualified",,8893.46,"CapPass","100% N: Cycle 149-150",149,125546,"416-14","Alloy 617",314626,"Plate"
98.68,0.01373,"Qualified",,8893.51,"CapPass","100% N: Cycle 149-150",149,125547,"416-14","Alloy 617",314626,"Plate"
95.88,0.01368,"Qualified",,8893.57,"CapPass","100% N: Cycle 149-150",149,125548,"416-14","Alloy 617",314626,"Plate"
92.83,0.01363,"Qualified",,8893.62,"CapPass","100% N: Cycle 149-150",149,125549,"416-14","Alloy 617",314626,"Plate"
90.03,0.01358,"Qualified",,8893.67,"CapPass","100% N: Cycle 149-150",149,125550,"416-14","Alloy 617",314626,"Plate"
87.33,0.01353,"Qualified",,8893.72,"CapPass","100% N: Cycle 149-150",149,125551,"416-14","Alloy 617",314626,"Plate"
84.69,0.01348,"Qualified",,8893.77,"CapPass","100% N: Cycle 149-150",149,125552,"416-14","Alloy 617",314626,"Plate"
83.62,0.01346,"Qualified",,8893.79,"CapPass","100% N: Cycle 149-150",149,125553,"416-14","Alloy 617",314626,"Plate"
81.91,0.01343,"Qualified",,8893.83,"CapPass","100% N: Cycle 149-150",149,125554,"416-14","Alloy 617",314626,"Plate"
79.39,0.01338,"Qualified",,8893.88,"CapPass","100% N: Cycle 149-150",149,125555,"416-14","Alloy 617",314626,"Plate"
76.91,0.01333,"Qualified",,8893.93,"CapPass","100% N: Cycle 149-150",149,125556,"416-14","Alloy 617",314626,"Plate"
74.79,0.01328,"Qualified",,8893.97,"CapPass","100% N: Cycle 149-150",149,125557,"416-14","Alloy 617",314626,"Plate"
72.41,0.01323,"Qualified",,8894.03,"CapPass","100% N: Cycle 149-150",149,125558,"416-14","Alloy 617",314626,"Plate"
69.79,0.01318,"Qualified",,8894.08,"CapPass","100% N: Cycle 149-150",149,125559,"416-14","Alloy 617",314626,"Plate"
67.13,0.01313,"Qualified",,8894.14,"CapPass","100% N: Cycle 149-150",149,125560,"416-14","Alloy 617",314626,"Plate"
64.63,0.01308,"Qualified",,8894.19,"CapPass","100% N: Cycle 149-150",149,125561,"416-14","Alloy 617",314626,"Plate"
61.96,0.01303,"Qualified",,8894.24,"CapPass","100% N: Cycle 149-150",149,125562,"416-14","Alloy 617",314626,"Plate"
59.43,0.01298,"Qualified",,8894.29,"CapPass","100% N: Cycle 149-150",149,125563,"416-14","Alloy 617",314626,"Plate"
56.83,0.01293,"Qualified",,8894.34,"CapPass","100% N: Cycle 149-150",149,125564,"416-14","Alloy 617",314626,"Plate"
54.40,0.01288,"Qualified",,8894.39,"CapPass","100% N: Cycle 149-150",149,125565,"416-14","Alloy 617",314626,"Plate"
52.03,0.01283,"Qualified",,8894.45,"CapPass","100% N: Cycle 149-150",149,125566,"416-14","Alloy 617",314626,"Plate"
49.53,0.01278,"Qualified",,8894.50,"CapPass","100% N: Cycle 149-150",149,125567,"416-14","Alloy 617",314626,"Plate"
47.08,0.01272,"Qualified",,8894.55,"CapPass","100% N: Cycle 149-150",149,125568,"416-14","Alloy 617",314626,"Plate"
44.64,0.01267,"Qualified",,8894.60,"CapPass","100% N: Cycle 149-150",149,125569,"416-14","Alloy 617",314626,"Plate"
42.35,0.01262,"Qualified",,8894.65,"CapPass","100% N: Cycle 149-150",149,125570,"416-14","Alloy 617",314626,"Plate"
40.32,0.01257,"Qualified",,8894.70,"CapPass","100% N: Cycle 149-150",149,125571,"416-14","Alloy 617",314626,"Plate"
38.11,0.01252,"Qualified",,8894.75,"CapPass","100% N: Cycle 149-150",149,125572,"416-14","Alloy 617",314626,"Plate"
36.47,0.01248,"Qualified",,8894.79,"CapPass","100% N: Cycle 149-150",149,125573,"416-14","Alloy 617",314626,"Plate"
35.94,0.01247,"Qualified",,8894.81,"CapPass","100% N: Cycle 149-150",149,125574,"416-14","Alloy 617",314626,"Plate"
33.70,0.01242,"Qualified",,8894.86,"CapPass","100% N: Cycle 149-150",149,125575,"416-14","Alloy 617",314626,"Plate"
31.48,0.01237,"Qualified",,8894.91,"CapPass","100% N: Cycle 149-150",149,125576,"416-14","Alloy 617",314626,"Plate"
29.22,0.01232,"Qualified",,8894.96,"CapPass","100% N: Cycle 149-150",149,125577,"416-14","Alloy 617",314626,"Plate"
26.86,0.01227,"Qualified",,8895.02,"CapPass","100% N: Cycle 149-150",149,125578,"416-14","Alloy 617",314626,"Plate"
24.41,0.01222,"Qualified",,8895.07,"CapPass","100% N: Cycle 149-150",149,125579,"416-14","Alloy 617",314626,"Plate"
22.00,0.01217,"Qualified",,8895.12,"CapPass","100% N: Cycle 149-150",149,125580,"416-14","Alloy 617",314626,"Plate"
19.95,0.01212,"Qualified",,8895.16,"CapPass","100% N: Cycle 149-150",149,125581,"416-14","Alloy 617",314626,"Plate"
17.82,0.01207,"Qualified",,8895.21,"CapPass","100% N: Cycle 149-150",149,125582,"416-14","Alloy 617",314626,"Plate"
15.77,0.01202,"Qualified",,8895.27,"CapPass","100% N: Cycle 149-150",149,125583,"416-14","Alloy 617",314626,"Plate"
13.64,0.01197,"Qualified",,8895.32,"CapPass","100% N: Cycle 149-150",149,125584,"416-14","Alloy 617",314626,"Plate"
11.64,0.01192,"Qualified",,8895.37,"CapPass","100% N: Cycle 149-150",149,125585,"416-14","Alloy 617",314626,"Plate"
9.23,0.01187,"Qualified",,8895.43,"CapPass","100% N: Cycle 149-150",149,125586,"416-14","Alloy 617",314626,"Plate"
6.59,0.01182,"Qualified",,8895.49,"CapPass","100% N: Cycle 149-150",149,125587,"416-14","Alloy 617",314626,"Plate"
4.08,0.01176,"Qualified",,8895.54,"CapPass","100% N: Cycle 149-150",149,125588,"416-14","Alloy 617",314626,"Plate"
1.89,0.01171,"Qualified",,8895.58,"CapPass","100% N: Cycle 149-150",149,125589,"416-14","Alloy 617",314626,"Plate"
-0.27,0.01166,"Qualified",,8895.63,"CapPass","100% N: Cycle 149-150",149,125590,"416-14","Alloy 617",314626,"Plate"
-2.13,0.01161,"Qualified",,8895.68,"CapPass","100% N: Cycle 149-150",149,125591,"416-14","Alloy 617",314626,"Plate"
-3.95,0.01156,"Qualified",,8895.74,"CapPass","100% N: Cycle 149-150",149,125592,"416-14","Alloy 617",314626,"Plate"
-4.00,0.01154,"Qualified",,8895.79,"CapPass","100% N: Cycle 149-150",149,125593,"416-14","Alloy 617",314626,"Plate"
-5.07,0.01151,"Qualified",,8895.86,"CapPass","100% N: Cycle 149-150",149,125594,"416-14","Alloy 617",314626,"Plate"
-7.38,0.01146,"Qualified",,8895.92,"CapPass","100% N: Cycle 149-150",149,125595,"416-14","Alloy 617",314626,"Plate"
-10.33,0.01141,"Qualified",,8895.97,"CapPass","100% N: Cycle 149-150",149,125596,"416-14","Alloy 617",314626,"Plate"
-14.07,0.01136,"Qualified",,8896.01,"CapPass","100% N: Cycle 149-150",149,125597,"416-14","Alloy 617",314626,"Plate"
-16.87,0.01131,"Qualified",,8896.03,"CapPass","100% N: Cycle 149-150",149,125598,"416-14","Alloy 617",314626,"Plate"
-18.99,0.01126,"Qualified",,8896.05,"CapPass","100% N: Cycle 149-150",149,125599,"416-14","Alloy 617",314626,"Plate"
-20.67,0.01121,"Qualified",,8896.08,"CapPass","100% N: Cycle 149-150",149,125600,"416-14","Alloy 617",314626,"Plate"
-21.61,0.01116,"Qualified",,8896.11,"CapPass","100% N: Cycle 149-150",149,125601,"416-14","Alloy 617",314626,"Plate"
-21.84,0.01111,"Qualified",,8896.23,"CapPass","100% N: Cycle 149-150",149,125602,"416-14","Alloy 617",314626,"Plate"
-24.42,0.01106,"Qualified",,8896.29,"CapPass","100% N: Cycle 149-150",149,125603,"416-14","Alloy 617",314626,"Plate"
-26.30,0.01100,"Qualified",,8896.33,"CapPass","100% N: Cycle 149-150",149,125604,"416-14","Alloy 617",314626,"Plate"
-28.35,0.01095,"Qualified",,8896.38,"CapPass","100% N: Cycle 149-150",149,125605,"416-14","Alloy 617",314626,"Plate"
-30.10,0.01090,"Qualified",,8896.44,"CapPass","100% N: Cycle 149-150",149,125606,"416-14","Alloy 617",314626,"Plate"
-31.86,0.01085,"Qualified",,8896.49,"CapPass","100% N: Cycle 149-150",149,125607,"416-14","Alloy 617",314626,"Plate"
-33.89,0.01080,"Qualified",,8896.55,"CapPass","100% N: Cycle 149-150",149,125608,"416-14","Alloy 617",314626,"Plate"
-35.88,0.01075,"Qualified",,8896.60,"CapPass","100% N: Cycle 149-150",149,125609,"416-14","Alloy 617",314626,"Plate"
-37.67,0.01070,"Qualified",,8896.65,"CapPass","100% N: Cycle 149-150",149,125610,"416-14","Alloy 617",314626,"Plate"
-39.65,0.01065,"Qualified",,8896.71,"CapPass","100% N: Cycle 149-150",149,125611,"416-14","Alloy 617",314626,"Plate"
-41.72,0.01060,"Qualified",,8896.77,"CapPass","100% N: Cycle 149-150",149,125612,"416-14","Alloy 617",314626,"Plate"
-42.75,0.01057,"Qualified",,8896.79,"CapPass","100% N: Cycle 149-150",149,125613,"416-14","Alloy 617",314626,"Plate"
-43.51,0.01055,"Qualified",,8896.81,"CapPass","100% N: Cycle 149-150",149,125614,"416-14","Alloy 617",314626,"Plate"
-45.17,0.01050,"Qualified",,8896.86,"CapPass","100% N: Cycle 149-150",149,125615,"416-14","Alloy 617",314626,"Plate"
-46.59,0.01045,"Qualified",,8896.91,"CapPass","100% N: Cycle 149-150",149,125616,"416-14","Alloy 617",314626,"Plate"
-48.22,0.01040,"Qualified",,8896.97,"CapPass","100% N: Cycle 149-150",149,125617,"416-14","Alloy 617",314626,"Plate"
-49.80,0.01035,"Qualified",,8897.02,"CapPass","100% N: Cycle 149-150",149,125618,"416-14","Alloy 617",314626,"Plate"
-51.42,0.01030,"Qualified",,8897.07,"CapPass","100% N: Cycle 149-150",149,125619,"416-14","Alloy 617",314626,"Plate"
-53.08,0.01025,"Qualified",,8897.12,"CapPass","100% N: Cycle 149-150",149,125620,"416-14","Alloy 617",314626,"Plate"
-54.77,0.01020,"Qualified",,8897.18,"CapPass","100% N: Cycle 149-150",149,125621,"416-14","Alloy 617",314626,"Plate"
-56.38,0.01015,"Qualified",,8897.23,"CapPass","100% N: Cycle 149-150",149,125622,"416-14","Alloy 617",314626,"Plate"
-58.12,0.01010,"Qualified",,8897.28,"CapPass","100% N: Cycle 149-150",149,125623,"416-14","Alloy 617",314626,"Plate"
-59.82,0.01005,"Qualified",,8897.33,"CapPass","100% N: Cycle 149-150",149,125624,"416-14","Alloy 617",314626,"Plate"
-61.77,0.01000,"Qualified",,8897.37,"CapPass","100% N: Cycle 149-150",149,125625,"416-14","Alloy 617",314626,"Plate"
-63.89,0.00995,"Qualified",,8897.41,"CapPass","100% N: Cycle 149-150",149,125626,"416-14","Alloy 617",314626,"Plate"
-65.82,0.00989,"Qualified",,8897.44,"CapPass","100% N: Cycle 149-150",149,125627,"416-14","Alloy 617",314626,"Plate"
-67.46,0.00984,"Qualified",,8897.48,"CapPass","100% N: Cycle 149-150",149,125628,"416-14","Alloy 617",314626,"Plate"
-68.99,0.00979,"Qualified",,8897.52,"CapPass","100% N: Cycle 149-150",149,125629,"416-14","Alloy 617",314626,"Plate"
-70.42,0.00974,"Qualified",,8897.56,"CapPass","100% N: Cycle 149-150",149,125630,"416-14","Alloy 617",314626,"Plate"
-71.79,0.00969,"Qualified",,8897.61,"CapPass","100% N: Cycle 149-150",149,125631,"416-14","Alloy 617",314626,"Plate"
-73.01,0.00964,"Qualified",,8897.65,"CapPass","100% N: Cycle 149-150",149,125632,"416-14","Alloy 617",314626,"Plate"
-74.37,0.00959,"Qualified",,8897.70,"CapPass","100% N: Cycle 149-150",149,125633,"416-14","Alloy 617",314626,"Plate"
-75.94,0.00954,"Qualified",,8897.75,"CapPass","100% N: Cycle 149-150",149,125634,"416-14","Alloy 617",314626,"Plate"
-77.18,0.00950,"Qualified",,8897.79,"CapPass","100% N: Cycle 149-150",149,125635,"416-14","Alloy 617",314626,"Plate"
-77.31,0.00949,"Qualified",,8897.80,"CapPass","100% N: Cycle 149-150",149,125636,"416-14","Alloy 617",314626,"Plate"
-78.69,0.00944,"Qualified",,8897.84,"CapPass","100% N: Cycle 149-150",149,125637,"416-14","Alloy 617",314626,"Plate"
-79.96,0.00939,"Qualified",,8897.89,"CapPass","100% N: Cycle 149-150",149,125638,"416-14","Alloy 617",314626,"Plate"
-81.07,0.00934,"Qualified",,8897.94,"CapPass","100% N: Cycle 149-150",149,125639,"416-14","Alloy 617",314626,"Plate"
-82.19,0.00929,"Qualified",,8897.99,"CapPass","100% N: Cycle 149-150",149,125640,"416-14","Alloy 617",314626,"Plate"
-83.45,0.00924,"Qualified",,8898.05,"CapPass","100% N: Cycle 149-150",149,125641,"416-14","Alloy 617",314626,"Plate"
-84.69,0.00919,"Qualified",,8898.10,"CapPass","100% N: Cycle 149-150",149,125642,"416-14","Alloy 617",314626,"Plate"
-86.05,0.00914,"Qualified",,8898.15,"CapPass","100% N: Cycle 149-150",149,125643,"416-14","Alloy 617",314626,"Plate"
-87.25,0.00909,"Qualified",,8898.19,"CapPass","100% N: Cycle 149-150",149,125644,"416-14","Alloy 617",314626,"Plate"
-88.46,0.00903,"Qualified",,8898.24,"CapPass","100% N: Cycle 149-150",149,125645,"416-14","Alloy 617",314626,"Plate"
-89.69,0.00898,"Qualified",,8898.29,"CapPass","100% N: Cycle 149-150",149,125646,"416-14","Alloy 617",314626,"Plate"
-90.84,0.00893,"Qualified",,8898.34,"CapPass","100% N: Cycle 149-150",149,125647,"416-14","Alloy 617",314626,"Plate"
-92.01,0.00888,"Qualified",,8898.39,"CapPass","100% N: Cycle 149-150",149,125648,"416-14","Alloy 617",314626,"Plate"
-93.01,0.00883,"Qualified",,8898.44,"CapPass","100% N: Cycle 149-150",149,125649,"416-14","Alloy 617",314626,"Plate"
-94.30,0.00878,"Qualified",,8898.50,"CapPass","100% N: Cycle 149-150",149,125650,"416-14","Alloy 617",314626,"Plate"
-95.44,0.00873,"Qualified",,8898.55,"CapPass","100% N: Cycle 149-150",149,125651,"416-14","Alloy 617",314626,"Plate"
-96.62,0.00868,"Qualified",,8898.60,"CapPass","100% N: Cycle 149-150",149,125652,"416-14","Alloy 617",314626,"Plate"
-97.72,0.00863,"Qualified",,8898.65,"CapPass","100% N: Cycle 149-150",149,125653,"416-14","Alloy 617",314626,"Plate"
-98.72,0.00858,"Qualified",,8898.70,"CapPass","100% N: Cycle 149-150",149,125654,"416-14","Alloy 617",314626,"Plate"
-99.72,0.00853,"Qualified",,8898.75,"CapPass","100% N: Cycle 149-150",149,125655,"416-14","Alloy 617",314626,"Plate"
-100.59,0.00848,"Qualified",,8898.79,"CapPass","100% N: Cycle 149-150",149,125656,"416-14","Alloy 617",314626,"Plate"
-100.63,0.00848,"Qualified",,8898.80,"CapPass","100% N: Cycle 149-150",149,125657,"416-14","Alloy 617",314626,"Plate"
-101.61,0.00843,"Qualified",,8898.85,"CapPass","100% N: Cycle 149-150",149,125658,"416-14","Alloy 617",314626,"Plate"
-102.58,0.00838,"Qualified",,8898.90,"CapPass","100% N: Cycle 149-150",149,125659,"416-14","Alloy 617",314626,"Plate"
-103.50,0.00833,"Qualified",,8898.95,"CapPass","100% N: Cycle 149-150",149,125660,"416-14","Alloy 617",314626,"Plate"
-104.42,0.00828,"Qualified",,8899.00,"CapPass","100% N: Cycle 149-150",149,125661,"416-14","Alloy 617",314626,"Plate"
-105.34,0.00823,"Qualified",,8899.05,"CapPass","100% N: Cycle 149-150",149,125662,"416-14","Alloy 617",314626,"Plate"
-106.28,0.00818,"Qualified",,8899.10,"CapPass","100% N: Cycle 149-150",149,125663,"416-14","Alloy 617",314626,"Plate"
-107.18,0.00812,"Qualified",,8899.16,"CapPass","100% N: Cycle 149-150",149,125664,"416-14","Alloy 617",314626,"Plate"
-108.06,0.00807,"Qualified",,8899.21,"CapPass","100% N: Cycle 149-150",149,125665,"416-14","Alloy 617",314626,"Plate"
-108.87,0.00802,"Qualified",,8899.26,"CapPass","100% N: Cycle 149-150",149,125666,"416-14","Alloy 617",314626,"Plate"
-110.08,0.00797,"Qualified",,8899.32,"CapPass","100% N: Cycle 149-150",149,125667,"416-14","Alloy 617",314626,"Plate"
-111.35,0.00792,"Qualified",,8899.36,"CapPass","100% N: Cycle 149-150",149,125668,"416-14","Alloy 617",314626,"Plate"
-112.47,0.00787,"Qualified",,8899.40,"CapPass","100% N: Cycle 149-150",149,125669,"416-14","Alloy 617",314626,"Plate"
-113.22,0.00782,"Qualified",,8899.44,"CapPass","100% N: Cycle 149-150",149,125670,"416-14","Alloy 617",314626,"Plate"
-113.81,0.00777,"Qualified",,8899.50,"CapPass","100% N: Cycle 149-150",149,125671,"416-14","Alloy 617",314626,"Plate"
-114.55,0.00772,"Qualified",,8899.55,"CapPass","100% N: Cycle 149-150",149,125672,"416-14","Alloy 617",314626,"Plate"
-115.32,0.00767,"Qualified",,8899.60,"CapPass","100% N: Cycle 149-150",149,125673,"416-14","Alloy 617",314626,"Plate"
-116.15,0.00762,"Qualified",,8899.65,"CapPass","100% N: Cycle 149-150",149,125674,"416-14","Alloy 617",314626,"Plate"
-116.99,0.00757,"Qualified",,8899.70,"CapPass","100% N: Cycle 149-150",149,125675,"416-14","Alloy 617",314626,"Plate"
-117.75,0.00752,"Qualified",,8899.75,"CapPass","100% N: Cycle 149-150",149,125676,"416-14","Alloy 617",314626,"Plate"
-118.37,0.00748,"Qualified",,8899.79,"CapPass","100% N: Cycle 149-150",149,125677,"416-14","Alloy 617",314626,"Plate"
-118.50,0.00747,"Qualified",,8899.80,"CapPass","100% N: Cycle 149-150",149,125678,"416-14","Alloy 617",314626,"Plate"
-119.22,0.00742,"Qualified",,8899.85,"CapPass","100% N: Cycle 149-150",149,125679,"416-14","Alloy 617",314626,"Plate"
-119.91,0.00737,"Qualified",,8899.91,"CapPass","100% N: Cycle 149-150",149,125680,"416-14","Alloy 617",314626,"Plate"
-120.58,0.00732,"Qualified",,8899.96,"CapPass","100% N: Cycle 149-150",149,125681,"416-14","Alloy 617",314626,"Plate"
-121.37,0.00726,"Qualified",,8900.02,"CapPass","100% N: Cycle 149-150",149,125682,"416-14","Alloy 617",314626,"Plate"
-122.23,0.00721,"Qualified",,8900.07,"CapPass","100% N: Cycle 149-150",149,125683,"416-14","Alloy 617",314626,"Plate"
-123.09,0.00716,"Qualified",,8900.11,"CapPass","100% N: Cycle 149-150",149,125684,"416-14","Alloy 617",314626,"Plate"
-124.07,0.00711,"Qualified",,8900.16,"CapPass","100% N: Cycle 149-150",149,125685,"416-14","Alloy 617",314626,"Plate"
-124.95,0.00706,"Qualified",,8900.21,"CapPass","100% N: Cycle 149-150",149,125686,"416-14","Alloy 617",314626,"Plate"
-125.73,0.00701,"Qualified",,8900.25,"CapPass","100% N: Cycle 149-150",149,125687,"416-14","Alloy 617",314626,"Plate"
-126.34,0.00696,"Qualified",,8900.30,"CapPass","100% N: Cycle 149-150",149,125688,"416-14","Alloy 617",314626,"Plate"
-126.89,0.00691,"Qualified",,8900.35,"CapPass","100% N: Cycle 149-150",149,125689,"416-14","Alloy 617",314626,"Plate"
-127.30,0.00686,"Qualified",,8900.40,"CapPass","100% N: Cycle 149-150",149,125690,"416-14","Alloy 617",314626,"Plate"
-127.64,0.00681,"Qualified",,8900.46,"CapPass","100% N: Cycle 149-150",149,125691,"416-14","Alloy 617",314626,"Plate"
-128.14,0.00676,"Qualified",,8900.51,"CapPass","100% N: Cycle 149-150",149,125692,"416-14","Alloy 617",314626,"Plate"
-128.92,0.00671,"Qualified",,8900.56,"CapPass","100% N: Cycle 149-150",149,125693,"416-14","Alloy 617",314626,"Plate"
-129.67,0.00666,"Qualified",,8900.61,"CapPass","100% N: Cycle 149-150",149,125694,"416-14","Alloy 617",314626,"Plate"
-130.29,0.00661,"Qualified",,8900.65,"CapPass","100% N: Cycle 149-150",149,125695,"416-14","Alloy 617",314626,"Plate"
-130.85,0.00656,"Qualified",,8900.70,"CapPass","100% N: Cycle 149-150",149,125696,"416-14","Alloy 617",314626,"Plate"
-131.34,0.00651,"Qualified",,8900.75,"CapPass","100% N: Cycle 149-150",149,125697,"416-14","Alloy 617",314626,"Plate"
-131.81,0.00646,"Qualified",,8900.79,"CapPass","100% N: Cycle 149-150",149,125698,"416-14","Alloy 617",314626,"Plate"
-131.86,0.00646,"Qualified",,8900.80,"CapPass","100% N: Cycle 149-150",149,125699,"416-14","Alloy 617",314626,"Plate"
-132.37,0.00641,"Qualified",,8900.85,"CapPass","100% N: Cycle 149-150",149,125700,"416-14","Alloy 617",314626,"Plate"
-132.84,0.00636,"Qualified",,8900.90,"CapPass","100% N: Cycle 149-150",149,125701,"416-14","Alloy 617",314626,"Plate"
-133.29,0.00631,"Qualified",,8900.95,"CapPass","100% N: Cycle 149-150",149,125702,"416-14","Alloy 617",314626,"Plate"
-133.76,0.00626,"Qualified",,8901.00,"CapPass","100% N: Cycle 149-150",149,125703,"416-14","Alloy 617",314626,"Plate"
