Repository: js-molina/fatigue-A617

File: data/850C/Strain rate 0.001/3.0% strain/HTM_A19_Cycles_41619.csv (part 27 of 27)
"Stress Mpa","Strain","Qual State","Qual Exceptions","Elapsed Time Sec","Data State","Cycle Label","Cycle","Count","Sample","Alloy","Heat","Material_Form"
274.03,0.00126,"Qualified",,5998.07,"CapPass","74% Nf: Cycle 100-101",101,125412,"416-19","Alloy 617",314626,"Plate"
274.20,0.00131,"Qualified",,5998.12,"CapPass","74% Nf: Cycle 100-101",101,125413,"416-19","Alloy 617",314626,"Plate"
274.45,0.00136,"Qualified",,5998.17,"CapPass","74% Nf: Cycle 100-101",101,125414,"416-19","Alloy 617",314626,"Plate"
275.28,0.00141,"Qualified",,5998.22,"CapPass","74% Nf: Cycle 100-101",101,125415,"416-19","Alloy 617",314626,"Plate"
275.61,0.00146,"Qualified",,5998.27,"CapPass","74% Nf: Cycle 100-101",101,125416,"416-19","Alloy 617",314626,"Plate"
275.80,0.00151,"Qualified",,5998.32,"CapPass","74% Nf: Cycle 100-101",101,125417,"416-19","Alloy 617",314626,"Plate"
276.43,0.00156,"Qualified",,5998.37,"CapPass","74% Nf: Cycle 100-101",101,125418,"416-19","Alloy 617",314626,"Plate"
276.60,0.00161,"Qualified",,5998.42,"CapPass","74% Nf: Cycle 100-101",101,125419,"416-19","Alloy 617",314626,"Plate"
276.68,0.00166,"Qualified",,5998.47,"CapPass","74% Nf: Cycle 100-101",101,125420,"416-19","Alloy 617",314626,"Plate"
276.80,0.00171,"Qualified",,5998.52,"CapPass","74% Nf: Cycle 100-101",101,125421,"416-19","Alloy 617",314626,"Plate"
276.99,0.00176,"Qualified",,5998.57,"CapPass","74% Nf: Cycle 100-101",101,125422,"416-19","Alloy 617",314626,"Plate"
277.03,0.00181,"Qualified",,5998.62,"CapPass","74% Nf: Cycle 100-101",101,125423,"416-19","Alloy 617",314626,"Plate"
277.17,0.00186,"Qualified",,5998.67,"CapPass","74% Nf: Cycle 100-101",101,125424,"416-19","Alloy 617",314626,"Plate"
277.27,0.00192,"Qualified",,5998.72,"CapPass","74% Nf: Cycle 100-101",101,125425,"416-19","Alloy 617",314626,"Plate"
277.43,0.00196,"Qualified",,5998.77,"CapPass","74% Nf: Cycle 100-101",101,125426,"416-19","Alloy 617",314626,"Plate"
277.47,0.00197,"Qualified",,5998.77,"CapPass","74% Nf: Cycle 100-101",101,125427,"416-19","Alloy 617",314626,"Plate"
277.67,0.00202,"Qualified",,5998.82,"CapPass","74% Nf: Cycle 100-101",101,125428,"416-19","Alloy 617",314626,"Plate"
277.85,0.00207,"Qualified",,5998.87,"CapPass","74% Nf: Cycle 100-101",101,125429,"416-19","Alloy 617",314626,"Plate"
278.05,0.00212,"Qualified",,5998.92,"CapPass","74% Nf: Cycle 100-101",101,125430,"416-19","Alloy 617",314626,"Plate"
278.17,0.00217,"Qualified",,5998.96,"CapPass","74% Nf: Cycle 100-101",101,125431,"416-19","Alloy 617",314626,"Plate"
278.13,0.00222,"Qualified",,5999.01,"CapPass","74% Nf: Cycle 100-101",101,125432,"416-19","Alloy 617",314626,"Plate"
278.01,0.00227,"Qualified",,5999.06,"CapPass","74% Nf: Cycle 100-101",101,125433,"416-19","Alloy 617",314626,"Plate"
278.31,0.00232,"Qualified",,5999.11,"CapPass","74% Nf: Cycle 100-101",101,125434,"416-19","Alloy 617",314626,"Plate"
278.33,0.00237,"Qualified",,5999.15,"CapPass","74% Nf: Cycle 100-101",101,125435,"416-19","Alloy 617",314626,"Plate"
278.26,0.00242,"Qualified",,5999.20,"CapPass","74% Nf: Cycle 100-101",101,125436,"416-19","Alloy 617",314626,"Plate"
278.01,0.00247,"Qualified",,5999.25,"CapPass","74% Nf: Cycle 100-101",101,125437,"416-19","Alloy 617",314626,"Plate"
277.61,0.00252,"Qualified",,5999.30,"CapPass","74% Nf: Cycle 100-101",101,125438,"416-19","Alloy 617",314626,"Plate"
276.44,0.00257,"Qualified",,5999.36,"CapPass","74% Nf: Cycle 100-101",101,125439,"416-19","Alloy 617",314626,"Plate"
275.86,0.00262,"Qualified",,5999.42,"CapPass","74% Nf: Cycle 100-101",101,125440,"416-19","Alloy 617",314626,"Plate"
275.79,0.00267,"Qualified",,5999.48,"CapPass","74% Nf: Cycle 100-101",101,125441,"416-19","Alloy 617",314626,"Plate"
276.31,0.00272,"Qualified",,5999.53,"CapPass","74% Nf: Cycle 100-101",101,125442,"416-19","Alloy 617",314626,"Plate"
277.16,0.00277,"Qualified",,5999.58,"CapPass","74% Nf: Cycle 100-101",101,125443,"416-19","Alloy 617",314626,"Plate"
277.87,0.00283,"Qualified",,5999.62,"CapPass","74% Nf: Cycle 100-101",101,125444,"416-19","Alloy 617",314626,"Plate"
278.31,0.00288,"Qualified",,5999.67,"CapPass","74% Nf: Cycle 100-101",101,125445,"416-19","Alloy 617",314626,"Plate"
278.29,0.00293,"Qualified",,5999.72,"CapPass","74% Nf: Cycle 100-101",101,125446,"416-19","Alloy 617",314626,"Plate"
278.11,0.00297,"Qualified",,5999.77,"CapPass","74% Nf: Cycle 100-101",101,125447,"416-19","Alloy 617",314626,"Plate"
278.13,0.00298,"Qualified",,5999.78,"CapPass","74% Nf: Cycle 100-101",101,125448,"416-19","Alloy 617",314626,"Plate"
278.17,0.00303,"Qualified",,5999.83,"CapPass","74% Nf: Cycle 100-101",101,125449,"416-19","Alloy 617",314626,"Plate"
278.35,0.00308,"Qualified",,5999.88,"CapPass","74% Nf: Cycle 100-101",101,125450,"416-19","Alloy 617",314626,"Plate"
278.57,0.00313,"Qualified",,5999.93,"CapPass","74% Nf: Cycle 100-101",101,125451,"416-19","Alloy 617",314626,"Plate"
278.88,0.00318,"Qualified",,5999.98,"CapPass","74% Nf: Cycle 100-101",101,125452,"416-19","Alloy 617",314626,"Plate"
279.28,0.00323,"Qualified",,6000.03,"CapPass","74% Nf: Cycle 100-101",101,125453,"416-19","Alloy 617",314626,"Plate"
279.61,0.00328,"Qualified",,6000.08,"CapPass","74% Nf: Cycle 100-101",101,125454,"416-19","Alloy 617",314626,"Plate"
280.00,0.00333,"Qualified",,6000.13,"CapPass","74% Nf: Cycle 100-101",101,125455,"416-19","Alloy 617",314626,"Plate"
280.34,0.00338,"Qualified",,6000.18,"CapPass","74% Nf: Cycle 100-101",101,125456,"416-19","Alloy 617",314626,"Plate"
280.54,0.00343,"Qualified",,6000.22,"CapPass","74% Nf: Cycle 100-101",101,125457,"416-19","Alloy 617",314626,"Plate"
280.56,0.00348,"Qualified",,6000.27,"CapPass","74% Nf: Cycle 100-101",101,125458,"416-19","Alloy 617",314626,"Plate"
280.53,0.00353,"Qualified",,6000.32,"CapPass","74% Nf: Cycle 100-101",101,125459,"416-19","Alloy 617",314626,"Plate"
280.42,0.00358,"Qualified",,6000.36,"CapPass","74% Nf: Cycle 100-101",101,125460,"416-19","Alloy 617",314626,"Plate"
280.09,0.00363,"Qualified",,6000.41,"CapPass","74% Nf: Cycle 100-101",101,125461,"416-19","Alloy 617",314626,"Plate"
279.57,0.00368,"Qualified",,6000.46,"CapPass","74% Nf: Cycle 100-101",101,125462,"416-19","Alloy 617",314626,"Plate"
279.02,0.00373,"Qualified",,6000.52,"CapPass","74% Nf: Cycle 100-101",101,125463,"416-19","Alloy 617",314626,"Plate"
278.62,0.00378,"Qualified",,6000.57,"CapPass","74% Nf: Cycle 100-101",101,125464,"416-19","Alloy 617",314626,"Plate"
278.26,0.00383,"Qualified",,6000.62,"CapPass","74% Nf: Cycle 100-101",101,125465,"416-19","Alloy 617",314626,"Plate"
278.12,0.00389,"Qualified",,6000.67,"CapPass","74% Nf: Cycle 100-101",101,125466,"416-19","Alloy 617",314626,"Plate"
278.11,0.00394,"Qualified",,6000.73,"CapPass","74% Nf: Cycle 100-101",101,125467,"416-19","Alloy 617",314626,"Plate"
278.30,0.00397,"Qualified",,6000.77,"CapPass","74% Nf: Cycle 100-101",101,125468,"416-19","Alloy 617",314626,"Plate"
278.32,0.00399,"Qualified",,6000.78,"CapPass","74% Nf: Cycle 100-101",101,125469,"416-19","Alloy 617",314626,"Plate"
278.70,0.00404,"Qualified",,6000.83,"CapPass","74% Nf: Cycle 100-101",101,125470,"416-19","Alloy 617",314626,"Plate"
279.12,0.00409,"Qualified",,6000.88,"CapPass","74% Nf: Cycle 100-101",101,125471,"416-19","Alloy 617",314626,"Plate"
279.53,0.00414,"Qualified",,6000.93,"CapPass","74% Nf: Cycle 100-101",101,125472,"416-19","Alloy 617",314626,"Plate"
279.74,0.00419,"Qualified",,6000.98,"CapPass","74% Nf: Cycle 100-101",101,125473,"416-19","Alloy 617",314626,"Plate"
279.87,0.00424,"Qualified",,6001.02,"CapPass","74% Nf: Cycle 100-101",101,125474,"416-19","Alloy 617",314626,"Plate"
279.86,0.00429,"Qualified",,6001.07,"CapPass","74% Nf: Cycle 100-101",101,125475,"416-19","Alloy 617",314626,"Plate"
279.69,0.00434,"Qualified",,6001.12,"CapPass","74% Nf: Cycle 100-101",101,125476,"416-19","Alloy 617",314626,"Plate"
279.51,0.00439,"Qualified",,6001.17,"CapPass","74% Nf: Cycle 100-101",101,125477,"416-19","Alloy 617",314626,"Plate"
279.23,0.00444,"Qualified",,6001.21,"CapPass","74% Nf: Cycle 100-101",101,125478,"416-19","Alloy 617",314626,"Plate"
279.20,0.00449,"Qualified",,6001.27,"CapPass","74% Nf: Cycle 100-101",101,125479,"416-19","Alloy 617",314626,"Plate"
279.30,0.00454,"Qualified",,6001.32,"CapPass","74% Nf: Cycle 100-101",101,125480,"416-19","Alloy 617",314626,"Plate"
279.40,0.00459,"Qualified",,6001.37,"CapPass","74% Nf: Cycle 100-101",101,125481,"416-19","Alloy 617",314626,"Plate"
279.37,0.00464,"Qualified",,6001.41,"CapPass","74% Nf: Cycle 100-101",101,125482,"416-19","Alloy 617",314626,"Plate"
278.91,0.00469,"Qualified",,6001.46,"CapPass","74% Nf: Cycle 100-101",101,125483,"416-19","Alloy 617",314626,"Plate"
277.89,0.00474,"Qualified",,6001.52,"CapPass","74% Nf: Cycle 100-101",101,125484,"416-19","Alloy 617",314626,"Plate"
277.23,0.00480,"Qualified",,6001.58,"CapPass","74% Nf: Cycle 100-101",101,125485,"416-19","Alloy 617",314626,"Plate"
277.06,0.00485,"Qualified",,6001.63,"CapPass","74% Nf: Cycle 100-101",101,125486,"416-19","Alloy 617",314626,"Plate"
277.13,0.00490,"Qualified",,6001.68,"CapPass","74% Nf: Cycle 100-101",101,125487,"416-19","Alloy 617",314626,"Plate"
277.32,0.00495,"Qualified",,6001.74,"CapPass","74% Nf: Cycle 100-101",101,125488,"416-19","Alloy 617",314626,"Plate"
277.49,0.00498,"Qualified",,6001.77,"CapPass","74% Nf: Cycle 100-101",101,125489,"416-19","Alloy 617",314626,"Plate"
277.60,0.00500,"Qualified",,6001.79,"CapPass","74% Nf: Cycle 100-101",101,125490,"416-19","Alloy 617",314626,"Plate"
277.98,0.00505,"Qualified",,6001.84,"CapPass","74% Nf: Cycle 100-101",101,125491,"416-19","Alloy 617",314626,"Plate"
278.36,0.00510,"Qualified",,6001.89,"CapPass","74% Nf: Cycle 100-101",101,125492,"416-19","Alloy 617",314626,"Plate"
278.74,0.00515,"Qualified",,6001.93,"CapPass","74% Nf: Cycle 100-101",101,125493,"416-19","Alloy 617",314626,"Plate"
279.09,0.00520,"Qualified",,6001.98,"CapPass","74% Nf: Cycle 100-101",101,125494,"416-19","Alloy 617",314626,"Plate"
279.29,0.00525,"Qualified",,6002.03,"CapPass","74% Nf: Cycle 100-101",101,125495,"416-19","Alloy 617",314626,"Plate"
279.53,0.00530,"Qualified",,6002.09,"CapPass","74% Nf: Cycle 100-101",101,125496,"416-19","Alloy 617",314626,"Plate"
279.80,0.00535,"Qualified",,6002.14,"CapPass","74% Nf: Cycle 100-101",101,125497,"416-19","Alloy 617",314626,"Plate"
280.14,0.00540,"Qualified",,6002.19,"CapPass","74% Nf: Cycle 100-101",101,125498,"416-19","Alloy 617",314626,"Plate"
280.41,0.00545,"Qualified",,6002.24,"CapPass","74% Nf: Cycle 100-101",101,125499,"416-19","Alloy 617",314626,"Plate"
280.66,0.00550,"Qualified",,6002.29,"CapPass","74% Nf: Cycle 100-101",101,125500,"416-19","Alloy 617",314626,"Plate"
280.82,0.00555,"Qualified",,6002.33,"CapPass","74% Nf: Cycle 100-101",101,125501,"416-19","Alloy 617",314626,"Plate"
280.93,0.00560,"Qualified",,6002.38,"CapPass","74% Nf: Cycle 100-101",101,125502,"416-19","Alloy 617",314626,"Plate"
280.99,0.00565,"Qualified",,6002.44,"CapPass","74% Nf: Cycle 100-101",101,125503,"416-19","Alloy 617",314626,"Plate"
281.05,0.00571,"Qualified",,6002.49,"CapPass","74% Nf: Cycle 100-101",101,125504,"416-19","Alloy 617",314626,"Plate"
281.24,0.00576,"Qualified",,6002.54,"CapPass","74% Nf: Cycle 100-101",101,125505,"416-19","Alloy 617",314626,"Plate"
281.50,0.00581,"Qualified",,6002.59,"CapPass","74% Nf: Cycle 100-101",101,125506,"416-19","Alloy 617",314626,"Plate"
281.78,0.00586,"Qualified",,6002.64,"CapPass","74% Nf: Cycle 100-101",101,125507,"416-19","Alloy 617",314626,"Plate"
282.19,0.00591,"Qualified",,6002.69,"CapPass","74% Nf: Cycle 100-101",101,125508,"416-19","Alloy 617",314626,"Plate"
282.51,0.00596,"Qualified",,6002.74,"CapPass","74% Nf: Cycle 100-101",101,125509,"416-19","Alloy 617",314626,"Plate"
282.65,0.00598,"Qualified",,6002.77,"CapPass","74% Nf: Cycle 100-101",101,125510,"416-19","Alloy 617",314626,"Plate"
282.78,0.00601,"Qualified",,6002.79,"CapPass","74% Nf: Cycle 100-101",101,125511,"416-19","Alloy 617",314626,"Plate"
282.99,0.00606,"Qualified",,6002.84,"CapPass","74% Nf: Cycle 100-101",101,125512,"416-19","Alloy 617",314626,"Plate"
283.08,0.00611,"Qualified",,6002.88,"CapPass","74% Nf: Cycle 100-101",101,125513,"416-19","Alloy 617",314626,"Plate"
283.03,0.00616,"Qualified",,6002.93,"CapPass","74% Nf: Cycle 100-101",101,125514,"416-19","Alloy 617",314626,"Plate"
282.90,0.00621,"Qualified",,6002.98,"CapPass","74% Nf: Cycle 100-101",101,125515,"416-19","Alloy 617",314626,"Plate"
282.70,0.00626,"Qualified",,6003.03,"CapPass","74% Nf: Cycle 100-101",101,125516,"416-19","Alloy 617",314626,"Plate"
282.40,0.00631,"Qualified",,6003.08,"CapPass","74% Nf: Cycle 100-101",101,125517,"416-19","Alloy 617",314626,"Plate"
282.04,0.00636,"Qualified",,6003.13,"CapPass","74% Nf: Cycle 100-101",101,125518,"416-19","Alloy 617",314626,"Plate"
281.61,0.00641,"Qualified",,6003.18,"CapPass","74% Nf: Cycle 100-101",101,125519,"416-19","Alloy 617",314626,"Plate"
281.23,0.00646,"Qualified",,6003.23,"CapPass","74% Nf: Cycle 100-101",101,125520,"416-19","Alloy 617",314626,"Plate"
280.88,0.00651,"Qualified",,6003.28,"CapPass","74% Nf: Cycle 100-101",101,125521,"416-19","Alloy 617",314626,"Plate"
280.59,0.00656,"Qualified",,6003.33,"CapPass","74% Nf: Cycle 100-101",101,125522,"416-19","Alloy 617",314626,"Plate"
280.27,0.00661,"Qualified",,6003.38,"CapPass","74% Nf: Cycle 100-101",101,125523,"416-19","Alloy 617",314626,"Plate"
280.02,0.00666,"Qualified",,6003.43,"CapPass","74% Nf: Cycle 100-101",101,125524,"416-19","Alloy 617",314626,"Plate"
279.91,0.00671,"Qualified",,6003.48,"CapPass","74% Nf: Cycle 100-101",101,125525,"416-19","Alloy 617",314626,"Plate"
279.81,0.00676,"Qualified",,6003.53,"CapPass","74% Nf: Cycle 100-101",101,125526,"416-19","Alloy 617",314626,"Plate"
279.76,0.00681,"Qualified",,6003.59,"CapPass","74% Nf: Cycle 100-101",101,125527,"416-19","Alloy 617",314626,"Plate"
279.87,0.00686,"Qualified",,6003.64,"CapPass","74% Nf: Cycle 100-101",101,125528,"416-19","Alloy 617",314626,"Plate"
279.94,0.00691,"Qualified",,6003.69,"CapPass","74% Nf: Cycle 100-101",101,125529,"416-19","Alloy 617",314626,"Plate"
280.12,0.00697,"Qualified",,6003.74,"CapPass","74% Nf: Cycle 100-101",101,125530,"416-19","Alloy 617",314626,"Plate"
280.18,0.00699,"Qualified",,6003.77,"CapPass","74% Nf: Cycle 100-101",101,125531,"416-19","Alloy 617",314626,"Plate"
280.25,0.00702,"Qualified",,6003.79,"CapPass","74% Nf: Cycle 100-101",101,125532,"416-19","Alloy 617",314626,"Plate"
280.38,0.00707,"Qualified",,6003.84,"CapPass","74% Nf: Cycle 100-101",101,125533,"416-19","Alloy 617",314626,"Plate"
280.55,0.00712,"Qualified",,6003.89,"CapPass","74% Nf: Cycle 100-101",101,125534,"416-19","Alloy 617",314626,"Plate"
280.70,0.00717,"Qualified",,6003.94,"CapPass","74% Nf: Cycle 100-101",101,125535,"416-19","Alloy 617",314626,"Plate"
280.81,0.00722,"Qualified",,6003.99,"CapPass","74% Nf: Cycle 100-101",101,125536,"416-19","Alloy 617",314626,"Plate"
280.84,0.00727,"Qualified",,6004.04,"CapPass","74% Nf: Cycle 100-101",101,125537,"416-19","Alloy 617",314626,"Plate"
280.92,0.00732,"Qualified",,6004.09,"CapPass","74% Nf: Cycle 100-101",101,125538,"416-19","Alloy 617",314626,"Plate"
281.01,0.00737,"Qualified",,6004.14,"CapPass","74% Nf: Cycle 100-101",101,125539,"416-19","Alloy 617",314626,"Plate"
281.06,0.00742,"Qualified",,6004.19,"CapPass","74% Nf: Cycle 100-101",101,125540,"416-19","Alloy 617",314626,"Plate"
281.15,0.00747,"Qualified",,6004.24,"CapPass","74% Nf: Cycle 100-101",101,125541,"416-19","Alloy 617",314626,"Plate"
281.26,0.00752,"Qualified",,6004.29,"CapPass","74% Nf: Cycle 100-101",101,125542,"416-19","Alloy 617",314626,"Plate"
281.37,0.00757,"Qualified",,6004.34,"CapPass","74% Nf: Cycle 100-101",101,125543,"416-19","Alloy 617",314626,"Plate"
281.43,0.00762,"Qualified",,6004.39,"CapPass","74% Nf: Cycle 100-101",101,125544,"416-19","Alloy 617",314626,"Plate"
281.53,0.00767,"Qualified",,6004.44,"CapPass","74% Nf: Cycle 100-101",101,125545,"416-19","Alloy 617",314626,"Plate"
281.57,0.00772,"Qualified",,6004.49,"CapPass","74% Nf: Cycle 100-101",101,125546,"416-19","Alloy 617",314626,"Plate"
281.68,0.00777,"Qualified",,6004.54,"CapPass","74% Nf: Cycle 100-101",101,125547,"416-19","Alloy 617",314626,"Plate"
281.79,0.00782,"Qualified",,6004.59,"CapPass","74% Nf: Cycle 100-101",101,125548,"416-19","Alloy 617",314626,"Plate"
282.40,0.00787,"Qualified",,6004.64,"CapPass","74% Nf: Cycle 100-101",101,125549,"416-19","Alloy 617",314626,"Plate"
282.80,0.00792,"Qualified",,6004.69,"CapPass","74% Nf: Cycle 100-101",101,125550,"416-19","Alloy 617",314626,"Plate"
283.14,0.00797,"Qualified",,6004.74,"CapPass","74% Nf: Cycle 100-101",101,125551,"416-19","Alloy 617",314626,"Plate"
283.28,0.00800,"Qualified",,6004.77,"CapPass","74% Nf: Cycle 100-101",101,125552,"416-19","Alloy 617",314626,"Plate"
283.41,0.00802,"Qualified",,6004.79,"CapPass","74% Nf: Cycle 100-101",101,125553,"416-19","Alloy 617",314626,"Plate"
283.61,0.00807,"Qualified",,6004.84,"CapPass","74% Nf: Cycle 100-101",101,125554,"416-19","Alloy 617",314626,"Plate"
283.62,0.00812,"Qualified",,6004.90,"CapPass","74% Nf: Cycle 100-101",101,125555,"416-19","Alloy 617",314626,"Plate"
283.51,0.00817,"Qualified",,6004.95,"CapPass","74% Nf: Cycle 100-101",101,125556,"416-19","Alloy 617",314626,"Plate"
283.67,0.00822,"Qualified",,6005.00,"CapPass","74% Nf: Cycle 100-101",101,125557,"416-19","Alloy 617",314626,"Plate"
284.01,0.00827,"Qualified",,6005.05,"CapPass","74% Nf: Cycle 100-101",101,125558,"416-19","Alloy 617",314626,"Plate"
284.64,0.00832,"Qualified",,6005.10,"CapPass","74% Nf: Cycle 100-101",101,125559,"416-19","Alloy 617",314626,"Plate"
285.58,0.00838,"Qualified",,6005.15,"CapPass","74% Nf: Cycle 100-101",101,125560,"416-19","Alloy 617",314626,"Plate"
286.20,0.00843,"Qualified",,6005.19,"CapPass","74% Nf: Cycle 100-101",101,125561,"416-19","Alloy 617",314626,"Plate"
286.64,0.00848,"Qualified",,6005.24,"CapPass","74% Nf: Cycle 100-101",101,125562,"416-19","Alloy 617",314626,"Plate"
286.87,0.00853,"Qualified",,6005.28,"CapPass","74% Nf: Cycle 100-101",101,125563,"416-19","Alloy 617",314626,"Plate"
286.79,0.00858,"Qualified",,6005.33,"CapPass","74% Nf: Cycle 100-101",101,125564,"416-19","Alloy 617",314626,"Plate"
286.29,0.00863,"Qualified",,6005.37,"CapPass","74% Nf: Cycle 100-101",101,125565,"416-19","Alloy 617",314626,"Plate"
285.20,0.00868,"Qualified",,6005.42,"CapPass","74% Nf: Cycle 100-101",101,125566,"416-19","Alloy 617",314626,"Plate"
284.02,0.00873,"Qualified",,6005.48,"CapPass","74% Nf: Cycle 100-101",101,125567,"416-19","Alloy 617",314626,"Plate"
283.44,0.00878,"Qualified",,6005.54,"CapPass","74% Nf: Cycle 100-101",101,125568,"416-19","Alloy 617",314626,"Plate"
283.46,0.00883,"Qualified",,6005.59,"CapPass","74% Nf: Cycle 100-101",101,125569,"416-19","Alloy 617",314626,"Plate"
283.73,0.00888,"Qualified",,6005.64,"CapPass","74% Nf: Cycle 100-101",101,125570,"416-19","Alloy 617",314626,"Plate"
283.73,0.00893,"Qualified",,6005.68,"CapPass","74% Nf: Cycle 100-101",101,125571,"416-19","Alloy 617",314626,"Plate"
283.92,0.00898,"Qualified",,6005.73,"CapPass","74% Nf: Cycle 100-101",101,125572,"416-19","Alloy 617",314626,"Plate"
283.46,0.00902,"Qualified",,6005.77,"CapPass","74% Nf: Cycle 100-101",101,125573,"416-19","Alloy 617",314626,"Plate"
283.33,0.00903,"Qualified",,6005.78,"CapPass","74% Nf: Cycle 100-101",101,125574,"416-19","Alloy 617",314626,"Plate"
282.58,0.00908,"Qualified",,6005.83,"CapPass","74% Nf: Cycle 100-101",101,125575,"416-19","Alloy 617",314626,"Plate"
281.99,0.00913,"Qualified",,6005.89,"CapPass","74% Nf: Cycle 100-101",101,125576,"416-19","Alloy 617",314626,"Plate"
281.84,0.00918,"Qualified",,6005.95,"CapPass","74% Nf: Cycle 100-101",101,125577,"416-19","Alloy 617",314626,"Plate"
281.99,0.00923,"Qualified",,6006.00,"CapPass","74% Nf: Cycle 100-101",101,125578,"416-19","Alloy 617",314626,"Plate"
282.29,0.00928,"Qualified",,6006.05,"CapPass","74% Nf: Cycle 100-101",101,125579,"416-19","Alloy 617",314626,"Plate"
282.66,0.00933,"Qualified",,6006.10,"CapPass","74% Nf: Cycle 100-101",101,125580,"416-19","Alloy 617",314626,"Plate"
283.07,0.00938,"Qualified",,6006.15,"CapPass","74% Nf: Cycle 100-101",101,125581,"416-19","Alloy 617",314626,"Plate"
283.36,0.00943,"Qualified",,6006.19,"CapPass","74% Nf: Cycle 100-101",101,125582,"416-19","Alloy 617",314626,"Plate"
283.45,0.00949,"Qualified",,6006.24,"CapPass","74% Nf: Cycle 100-101",101,125583,"416-19","Alloy 617",314626,"Plate"
283.44,0.00954,"Qualified",,6006.29,"CapPass","74% Nf: Cycle 100-101",101,125584,"416-19","Alloy 617",314626,"Plate"
283.31,0.00959,"Qualified",,6006.34,"CapPass","74% Nf: Cycle 100-101",101,125585,"416-19","Alloy 617",314626,"Plate"
282.99,0.00964,"Qualified",,6006.39,"CapPass","74% Nf: Cycle 100-101",101,125586,"416-19","Alloy 617",314626,"Plate"
282.71,0.00969,"Qualified",,6006.44,"CapPass","74% Nf: Cycle 100-101",101,125587,"416-19","Alloy 617",314626,"Plate"
282.59,0.00974,"Qualified",,6006.49,"CapPass","74% Nf: Cycle 100-101",101,125588,"416-19","Alloy 617",314626,"Plate"
282.46,0.00979,"Qualified",,6006.54,"CapPass","74% Nf: Cycle 100-101",101,125589,"416-19","Alloy 617",314626,"Plate"
282.40,0.00984,"Qualified",,6006.59,"CapPass","74% Nf: Cycle 100-101",101,125590,"416-19","Alloy 617",314626,"Plate"
282.31,0.00989,"Qualified",,6006.64,"CapPass","74% Nf: Cycle 100-101",101,125591,"416-19","Alloy 617",314626,"Plate"
282.18,0.00994,"Qualified",,6006.70,"CapPass","74% Nf: Cycle 100-101",101,125592,"416-19","Alloy 617",314626,"Plate"
282.14,0.00999,"Qualified",,6006.75,"CapPass","74% Nf: Cycle 100-101",101,125593,"416-19","Alloy 617",314626,"Plate"
282.13,0.01001,"Qualified",,6006.77,"CapPass","74% Nf: Cycle 100-101",101,125594,"416-19","Alloy 617",314626,"Plate"
282.15,0.01004,"Qualified",,6006.80,"CapPass","74% Nf: Cycle 100-101",101,125595,"416-19","Alloy 617",314626,"Plate"
282.18,0.01009,"Qualified",,6006.85,"CapPass","74% Nf: Cycle 100-101",101,125596,"416-19","Alloy 617",314626,"Plate"
282.31,0.01014,"Qualified",,6006.90,"CapPass","74% Nf: Cycle 100-101",101,125597,"416-19","Alloy 617",314626,"Plate"
282.42,0.01019,"Qualified",,6006.95,"CapPass","74% Nf: Cycle 100-101",101,125598,"416-19","Alloy 617",314626,"Plate"
282.60,0.01024,"Qualified",,6007.00,"CapPass","74% Nf: Cycle 100-101",101,125599,"416-19","Alloy 617",314626,"Plate"
283.20,0.01029,"Qualified",,6007.05,"CapPass","74% Nf: Cycle 100-101",101,125600,"416-19","Alloy 617",314626,"Plate"
283.21,0.01034,"Qualified",,6007.09,"CapPass","74% Nf: Cycle 100-101",101,125601,"416-19","Alloy 617",314626,"Plate"
282.94,0.01039,"Qualified",,6007.14,"CapPass","74% Nf: Cycle 100-101",101,125602,"416-19","Alloy 617",314626,"Plate"
282.70,0.01044,"Qualified",,6007.20,"CapPass","74% Nf: Cycle 100-101",101,125603,"416-19","Alloy 617",314626,"Plate"
282.41,0.01049,"Qualified",,6007.25,"CapPass","74% Nf: Cycle 100-101",101,125604,"416-19","Alloy 617",314626,"Plate"
282.27,0.01055,"Qualified",,6007.30,"CapPass","74% Nf: Cycle 100-101",101,125605,"416-19","Alloy 617",314626,"Plate"
282.22,0.01060,"Qualified",,6007.35,"CapPass","74% Nf: Cycle 100-101",101,125606,"416-19","Alloy 617",314626,"Plate"
282.22,0.01065,"Qualified",,6007.40,"CapPass","74% Nf: Cycle 100-101",101,125607,"416-19","Alloy 617",314626,"Plate"
282.21,0.01070,"Qualified",,6007.45,"CapPass","74% Nf: Cycle 100-101",101,125608,"416-19","Alloy 617",314626,"Plate"
282.25,0.01075,"Qualified",,6007.50,"CapPass","74% Nf: Cycle 100-101",101,125609,"416-19","Alloy 617",314626,"Plate"
282.18,0.01080,"Qualified",,6007.55,"CapPass","74% Nf: Cycle 100-101",101,125610,"416-19","Alloy 617",314626,"Plate"
282.03,0.01085,"Qualified",,6007.60,"CapPass","74% Nf: Cycle 100-101",101,125611,"416-19","Alloy 617",314626,"Plate"
281.88,0.01090,"Qualified",,6007.65,"CapPass","74% Nf: Cycle 100-101",101,125612,"416-19","Alloy 617",314626,"Plate"
282.05,0.01095,"Qualified",,6007.70,"CapPass","74% Nf: Cycle 100-101",101,125613,"416-19","Alloy 617",314626,"Plate"
282.31,0.01100,"Qualified",,6007.74,"CapPass","74% Nf: Cycle 100-101",101,125614,"416-19","Alloy 617",314626,"Plate"
282.41,0.01103,"Qualified",,6007.77,"CapPass","74% Nf: Cycle 100-101",101,125615,"416-19","Alloy 617",314626,"Plate"
282.43,0.01105,"Qualified",,6007.79,"CapPass","74% Nf: Cycle 100-101",101,125616,"416-19","Alloy 617",314626,"Plate"
281.90,0.01110,"Qualified",,6007.84,"CapPass","74% Nf: Cycle 100-101",101,125617,"416-19","Alloy 617",314626,"Plate"
281.28,0.01115,"Qualified",,6007.90,"CapPass","74% Nf: Cycle 100-101",101,125618,"416-19","Alloy 617",314626,"Plate"
280.94,0.01120,"Qualified",,6007.95,"CapPass","74% Nf: Cycle 100-101",101,125619,"416-19","Alloy 617",314626,"Plate"
280.80,0.01125,"Qualified",,6008.00,"CapPass","74% Nf: Cycle 100-101",101,125620,"416-19","Alloy 617",314626,"Plate"
280.79,0.01130,"Qualified",,6008.05,"CapPass","74% Nf: Cycle 100-101",101,125621,"416-19","Alloy 617",314626,"Plate"
280.87,0.01135,"Qualified",,6008.10,"CapPass","74% Nf: Cycle 100-101",101,125622,"416-19","Alloy 617",314626,"Plate"
280.97,0.01140,"Qualified",,6008.15,"CapPass","74% Nf: Cycle 100-101",101,125623,"416-19","Alloy 617",314626,"Plate"
281.10,0.01145,"Qualified",,6008.21,"CapPass","74% Nf: Cycle 100-101",101,125624,"416-19","Alloy 617",314626,"Plate"
281.18,0.01150,"Qualified",,6008.25,"CapPass","74% Nf: Cycle 100-101",101,125625,"416-19","Alloy 617",314626,"Plate"
281.31,0.01155,"Qualified",,6008.31,"CapPass","74% Nf: Cycle 100-101",101,125626,"416-19","Alloy 617",314626,"Plate"
281.90,0.01161,"Qualified",,6008.36,"CapPass","74% Nf: Cycle 100-101",101,125627,"416-19","Alloy 617",314626,"Plate"
281.87,0.01166,"Qualified",,6008.41,"CapPass","74% Nf: Cycle 100-101",101,125628,"416-19","Alloy 617",314626,"Plate"
281.86,0.01171,"Qualified",,6008.46,"CapPass","74% Nf: Cycle 100-101",101,125629,"416-19","Alloy 617",314626,"Plate"
281.98,0.01176,"Qualified",,6008.51,"CapPass","74% Nf: Cycle 100-101",101,125630,"416-19","Alloy 617",314626,"Plate"
282.56,0.01181,"Qualified",,6008.55,"CapPass","74% Nf: Cycle 100-101",101,125631,"416-19","Alloy 617",314626,"Plate"
282.93,0.01186,"Qualified",,6008.60,"CapPass","74% Nf: Cycle 100-101",101,125632,"416-19","Alloy 617",314626,"Plate"
282.85,0.01191,"Qualified",,6008.65,"CapPass","74% Nf: Cycle 100-101",101,125633,"416-19","Alloy 617",314626,"Plate"
282.15,0.01196,"Qualified",,6008.70,"CapPass","74% Nf: Cycle 100-101",101,125634,"416-19","Alloy 617",314626,"Plate"
281.76,0.01201,"Qualified",,6008.76,"CapPass","74% Nf: Cycle 100-101",101,125635,"416-19","Alloy 617",314626,"Plate"
281.78,0.01202,"Qualified",,6008.77,"CapPass","74% Nf: Cycle 100-101",101,125636,"416-19","Alloy 617",314626,"Plate"
281.77,0.01206,"Qualified",,6008.81,"CapPass","74% Nf: Cycle 100-101",101,125637,"416-19","Alloy 617",314626,"Plate"
281.89,0.01211,"Qualified",,6008.86,"CapPass","74% Nf: Cycle 100-101",101,125638,"416-19","Alloy 617",314626,"Plate"
282.13,0.01216,"Qualified",,6008.91,"CapPass","74% Nf: Cycle 100-101",101,125639,"416-19","Alloy 617",314626,"Plate"
282.76,0.01221,"Qualified",,6008.96,"CapPass","74% Nf: Cycle 100-101",101,125640,"416-19","Alloy 617",314626,"Plate"
283.22,0.01226,"Qualified",,6009.01,"CapPass","74% Nf: Cycle 100-101",101,125641,"416-19","Alloy 617",314626,"Plate"
283.12,0.01231,"Qualified",,6009.05,"CapPass","74% Nf: Cycle 100-101",101,125642,"416-19","Alloy 617",314626,"Plate"
282.90,0.01236,"Qualified",,6009.10,"CapPass","74% Nf: Cycle 100-101",101,125643,"416-19","Alloy 617",314626,"Plate"
283.22,0.01241,"Qualified",,6009.16,"CapPass","74% Nf: Cycle 100-101",101,125644,"416-19","Alloy 617",314626,"Plate"
283.39,0.01246,"Qualified",,6009.21,"CapPass","74% Nf: Cycle 100-101",101,125645,"416-19","Alloy 617",314626,"Plate"
283.52,0.01251,"Qualified",,6009.26,"CapPass","74% Nf: Cycle 100-101",101,125646,"416-19","Alloy 617",314626,"Plate"
283.65,0.01256,"Qualified",,6009.31,"CapPass","74% Nf: Cycle 100-101",101,125647,"416-19","Alloy 617",314626,"Plate"
283.87,0.01261,"Qualified",,6009.36,"CapPass","74% Nf: Cycle 100-101",101,125648,"416-19","Alloy 617",314626,"Plate"
284.12,0.01267,"Qualified",,6009.41,"CapPass","74% Nf: Cycle 100-101",101,125649,"416-19","Alloy 617",314626,"Plate"
284.27,0.01272,"Qualified",,6009.46,"CapPass","74% Nf: Cycle 100-101",101,125650,"416-19","Alloy 617",314626,"Plate"
284.41,0.01277,"Qualified",,6009.51,"CapPass","74% Nf: Cycle 100-101",101,125651,"416-19","Alloy 617",314626,"Plate"
284.40,0.01282,"Qualified",,6009.56,"CapPass","74% Nf: Cycle 100-101",101,125652,"416-19","Alloy 617",314626,"Plate"
283.94,0.01287,"Qualified",,6009.61,"CapPass","74% Nf: Cycle 100-101",101,125653,"416-19","Alloy 617",314626,"Plate"
283.51,0.01292,"Qualified",,6009.67,"CapPass","74% Nf: Cycle 100-101",101,125654,"416-19","Alloy 617",314626,"Plate"
283.35,0.01297,"Qualified",,6009.72,"CapPass","74% Nf: Cycle 100-101",101,125655,"416-19","Alloy 617",314626,"Plate"
283.32,0.01302,"Qualified",,6009.77,"CapPass","74% Nf: Cycle 100-101",101,125656,"416-19","Alloy 617",314626,"Plate"
283.32,0.01302,"Qualified",,6009.77,"CapPass","74% Nf: Cycle 100-101",101,125657,"416-19","Alloy 617",314626,"Plate"
283.32,0.01307,"Qualified",,6009.81,"CapPass","74% Nf: Cycle 100-101",101,125658,"416-19","Alloy 617",314626,"Plate"
283.39,0.01312,"Qualified",,6009.86,"CapPass","74% Nf: Cycle 100-101",101,125659,"416-19","Alloy 617",314626,"Plate"
283.41,0.01317,"Qualified",,6009.92,"CapPass","74% Nf: Cycle 100-101",101,125660,"416-19","Alloy 617",314626,"Plate"
283.37,0.01322,"Qualified",,6009.97,"CapPass","74% Nf: Cycle 100-101",101,125661,"416-19","Alloy 617",314626,"Plate"
283.38,0.01327,"Qualified",,6010.02,"CapPass","74% Nf: Cycle 100-101",101,125662,"416-19","Alloy 617",314626,"Plate"
283.36,0.01332,"Qualified",,6010.07,"CapPass","74% Nf: Cycle 100-101",101,125663,"416-19","Alloy 617",314626,"Plate"
283.35,0.01337,"Qualified",,6010.12,"CapPass","74% Nf: Cycle 100-101",101,125664,"416-19","Alloy 617",314626,"Plate"
283.36,0.01342,"Qualified",,6010.17,"CapPass","74% Nf: Cycle 100-101",101,125665,"416-19","Alloy 617",314626,"Plate"
283.47,0.01347,"Qualified",,6010.22,"CapPass","74% Nf: Cycle 100-101",101,125666,"416-19","Alloy 617",314626,"Plate"
283.76,0.01352,"Qualified",,6010.28,"CapPass","74% Nf: Cycle 100-101",101,125667,"416-19","Alloy 617",314626,"Plate"
283.99,0.01358,"Qualified",,6010.33,"CapPass","74% Nf: Cycle 100-101",101,125668,"416-19","Alloy 617",314626,"Plate"
284.29,0.01363,"Qualified",,6010.38,"CapPass","74% Nf: Cycle 100-101",101,125669,"416-19","Alloy 617",314626,"Plate"
284.65,0.01368,"Qualified",,6010.43,"CapPass","74% Nf: Cycle 100-101",101,125670,"416-19","Alloy 617",314626,"Plate"
285.01,0.01373,"Qualified",,6010.48,"CapPass","74% Nf: Cycle 100-101",101,125671,"416-19","Alloy 617",314626,"Plate"
285.46,0.01378,"Qualified",,6010.53,"CapPass","74% Nf: Cycle 100-101",101,125672,"416-19","Alloy 617",314626,"Plate"
285.82,0.01383,"Qualified",,6010.58,"CapPass","74% Nf: Cycle 100-101",101,125673,"416-19","Alloy 617",314626,"Plate"
286.10,0.01388,"Qualified",,6010.63,"CapPass","74% Nf: Cycle 100-101",101,125674,"416-19","Alloy 617",314626,"Plate"
286.24,0.01393,"Qualified",,6010.67,"CapPass","74% Nf: Cycle 100-101",101,125675,"416-19","Alloy 617",314626,"Plate"
286.20,0.01398,"Qualified",,6010.72,"CapPass","74% Nf: Cycle 100-101",101,125676,"416-19","Alloy 617",314626,"Plate"
286.17,0.01403,"Qualified",,6010.77,"CapPass","74% Nf: Cycle 100-101",101,125677,"416-19","Alloy 617",314626,"Plate"
286.16,0.01403,"Qualified",,6010.77,"CapPass","74% Nf: Cycle 100-101",101,125678,"416-19","Alloy 617",314626,"Plate"
286.07,0.01408,"Qualified",,6010.82,"CapPass","74% Nf: Cycle 100-101",101,125679,"416-19","Alloy 617",314626,"Plate"
285.82,0.01413,"Qualified",,6010.87,"CapPass","74% Nf: Cycle 100-101",101,125680,"416-19","Alloy 617",314626,"Plate"
285.61,0.01418,"Qualified",,6010.92,"CapPass","74% Nf: Cycle 100-101",101,125681,"416-19","Alloy 617",314626,"Plate"
285.26,0.01423,"Qualified",,6010.96,"CapPass","74% Nf: Cycle 100-101",101,125682,"416-19","Alloy 617",314626,"Plate"
284.83,0.01428,"Qualified",,6011.01,"CapPass","74% Nf: Cycle 100-101",101,125683,"416-19","Alloy 617",314626,"Plate"
284.44,0.01433,"Qualified",,6011.07,"CapPass","74% Nf: Cycle 100-101",101,125684,"416-19","Alloy 617",314626,"Plate"
284.03,0.01438,"Qualified",,6011.12,"CapPass","74% Nf: Cycle 100-101",101,125685,"416-19","Alloy 617",314626,"Plate"
283.66,0.01443,"Qualified",,6011.17,"CapPass","74% Nf: Cycle 100-101",101,125686,"416-19","Alloy 617",314626,"Plate"
283.45,0.01448,"Qualified",,6011.22,"CapPass","74% Nf: Cycle 100-101",101,125687,"416-19","Alloy 617",314626,"Plate"
283.37,0.01454,"Qualified",,6011.27,"CapPass","74% Nf: Cycle 100-101",101,125688,"416-19","Alloy 617",314626,"Plate"
283.22,0.01459,"Qualified",,6011.32,"CapPass","74% Nf: Cycle 100-101",101,125689,"416-19","Alloy 617",314626,"Plate"
283.08,0.01464,"Qualified",,6011.37,"CapPass","74% Nf: Cycle 100-101",101,125690,"416-19","Alloy 617",314626,"Plate"
282.91,0.01469,"Qualified",,6011.42,"CapPass","74% Nf: Cycle 100-101",101,125691,"416-19","Alloy 617",314626,"Plate"
282.72,0.01474,"Qualified",,6011.47,"CapPass","74% Nf: Cycle 100-101",101,125692,"416-19","Alloy 617",314626,"Plate"
282.55,0.01479,"Qualified",,6011.52,"CapPass","74% Nf: Cycle 100-101",101,125693,"416-19","Alloy 617",314626,"Plate"
282.40,0.01484,"Qualified",,6011.57,"CapPass","74% Nf: Cycle 100-101",101,125694,"416-19","Alloy 617",314626,"Plate"
282.32,0.01489,"Qualified",,6011.63,"CapPass","74% Nf: Cycle 100-101",101,125695,"416-19","Alloy 617",314626,"Plate"
282.46,0.01494,"Qualified",,6011.68,"CapPass","74% Nf: Cycle 100-101",101,125696,"416-19","Alloy 617",314626,"Plate"
