Repository: js-molina/fatigue-A617

File: data/850C/Strain rate 0.001/3.0% strain/HTM_A19_Cycles_41614.csv (part 29 of 30)
"Stress Mpa","Strain","Qual State","Qual Exceptions","Elapsed Time Sec","Data State","Cycle Label","Cycle","Count","Sample","Alloy","Heat","Material_Form"
-185.78,-0.01001,"Qualified",,8917.20,"CapPass","100% N: Cycle 149-150",149,126041,"416-14","Alloy 617",314626,"Plate"
-185.68,-0.01006,"Qualified",,8917.25,"CapPass","100% N: Cycle 149-150",149,126042,"416-14","Alloy 617",314626,"Plate"
-185.67,-0.01011,"Qualified",,8917.31,"CapPass","100% N: Cycle 149-150",149,126043,"416-14","Alloy 617",314626,"Plate"
-185.71,-0.01016,"Qualified",,8917.36,"CapPass","100% N: Cycle 149-150",149,126044,"416-14","Alloy 617",314626,"Plate"
-185.92,-0.01021,"Qualified",,8917.41,"CapPass","100% N: Cycle 149-150",149,126045,"416-14","Alloy 617",314626,"Plate"
-186.26,-0.01026,"Qualified",,8917.46,"CapPass","100% N: Cycle 149-150",149,126046,"416-14","Alloy 617",314626,"Plate"
-186.52,-0.01031,"Qualified",,8917.51,"CapPass","100% N: Cycle 149-150",149,126047,"416-14","Alloy 617",314626,"Plate"
-186.74,-0.01036,"Qualified",,8917.55,"CapPass","100% N: Cycle 149-150",149,126048,"416-14","Alloy 617",314626,"Plate"
-186.95,-0.01041,"Qualified",,8917.60,"CapPass","100% N: Cycle 149-150",149,126049,"416-14","Alloy 617",314626,"Plate"
-187.01,-0.01046,"Qualified",,8917.66,"CapPass","100% N: Cycle 149-150",149,126050,"416-14","Alloy 617",314626,"Plate"
-187.08,-0.01051,"Qualified",,8917.70,"CapPass","100% N: Cycle 149-150",149,126051,"416-14","Alloy 617",314626,"Plate"
-187.16,-0.01056,"Qualified",,8917.75,"CapPass","100% N: Cycle 149-150",149,126052,"416-14","Alloy 617",314626,"Plate"
-187.22,-0.01060,"Qualified",,8917.79,"CapPass","100% N: Cycle 149-150",149,126053,"416-14","Alloy 617",314626,"Plate"
-187.24,-0.01061,"Qualified",,8917.80,"CapPass","100% N: Cycle 149-150",149,126054,"416-14","Alloy 617",314626,"Plate"
-187.32,-0.01067,"Qualified",,8917.85,"CapPass","100% N: Cycle 149-150",149,126055,"416-14","Alloy 617",314626,"Plate"
-187.37,-0.01072,"Qualified",,8917.90,"CapPass","100% N: Cycle 149-150",149,126056,"416-14","Alloy 617",314626,"Plate"
-187.42,-0.01077,"Qualified",,8917.95,"CapPass","100% N: Cycle 149-150",149,126057,"416-14","Alloy 617",314626,"Plate"
-187.47,-0.01082,"Qualified",,8918.00,"CapPass","100% N: Cycle 149-150",149,126058,"416-14","Alloy 617",314626,"Plate"
-187.50,-0.01087,"Qualified",,8918.05,"CapPass","100% N: Cycle 149-150",149,126059,"416-14","Alloy 617",314626,"Plate"
-187.53,-0.01092,"Qualified",,8918.10,"CapPass","100% N: Cycle 149-150",149,126060,"416-14","Alloy 617",314626,"Plate"
-187.53,-0.01097,"Qualified",,8918.15,"CapPass","100% N: Cycle 149-150",149,126061,"416-14","Alloy 617",314626,"Plate"
-187.59,-0.01102,"Qualified",,8918.20,"CapPass","100% N: Cycle 149-150",149,126062,"416-14","Alloy 617",314626,"Plate"
-187.63,-0.01107,"Qualified",,8918.25,"CapPass","100% N: Cycle 149-150",149,126063,"416-14","Alloy 617",314626,"Plate"
-187.64,-0.01112,"Qualified",,8918.30,"CapPass","100% N: Cycle 149-150",149,126064,"416-14","Alloy 617",314626,"Plate"
-187.64,-0.01117,"Qualified",,8918.35,"CapPass","100% N: Cycle 149-150",149,126065,"416-14","Alloy 617",314626,"Plate"
-187.67,-0.01122,"Qualified",,8918.40,"CapPass","100% N: Cycle 149-150",149,126066,"416-14","Alloy 617",314626,"Plate"
-187.71,-0.01127,"Qualified",,8918.46,"CapPass","100% N: Cycle 149-150",149,126067,"416-14","Alloy 617",314626,"Plate"
-187.70,-0.01132,"Qualified",,8918.51,"CapPass","100% N: Cycle 149-150",149,126068,"416-14","Alloy 617",314626,"Plate"
-187.73,-0.01137,"Qualified",,8918.56,"CapPass","100% N: Cycle 149-150",149,126069,"416-14","Alloy 617",314626,"Plate"
-187.76,-0.01142,"Qualified",,8918.61,"CapPass","100% N: Cycle 149-150",149,126070,"416-14","Alloy 617",314626,"Plate"
-187.78,-0.01147,"Qualified",,8918.66,"CapPass","100% N: Cycle 149-150",149,126071,"416-14","Alloy 617",314626,"Plate"
-187.83,-0.01153,"Qualified",,8918.72,"CapPass","100% N: Cycle 149-150",149,126072,"416-14","Alloy 617",314626,"Plate"
-187.90,-0.01158,"Qualified",,8918.77,"CapPass","100% N: Cycle 149-150",149,126073,"416-14","Alloy 617",314626,"Plate"
-187.93,-0.01160,"Qualified",,8918.79,"CapPass","100% N: Cycle 149-150",149,126074,"416-14","Alloy 617",314626,"Plate"
-187.98,-0.01163,"Qualified",,8918.82,"CapPass","100% N: Cycle 149-150",149,126075,"416-14","Alloy 617",314626,"Plate"
-188.02,-0.01168,"Qualified",,8918.87,"CapPass","100% N: Cycle 149-150",149,126076,"416-14","Alloy 617",314626,"Plate"
-188.10,-0.01173,"Qualified",,8918.92,"CapPass","100% N: Cycle 149-150",149,126077,"416-14","Alloy 617",314626,"Plate"
-188.13,-0.01178,"Qualified",,8918.98,"CapPass","100% N: Cycle 149-150",149,126078,"416-14","Alloy 617",314626,"Plate"
-188.19,-0.01183,"Qualified",,8919.03,"CapPass","100% N: Cycle 149-150",149,126079,"416-14","Alloy 617",314626,"Plate"
-188.31,-0.01188,"Qualified",,8919.08,"CapPass","100% N: Cycle 149-150",149,126080,"416-14","Alloy 617",314626,"Plate"
-188.44,-0.01193,"Qualified",,8919.13,"CapPass","100% N: Cycle 149-150",149,126081,"416-14","Alloy 617",314626,"Plate"
-188.59,-0.01198,"Qualified",,8919.18,"CapPass","100% N: Cycle 149-150",149,126082,"416-14","Alloy 617",314626,"Plate"
-188.72,-0.01203,"Qualified",,8919.23,"CapPass","100% N: Cycle 149-150",149,126083,"416-14","Alloy 617",314626,"Plate"
-188.84,-0.01208,"Qualified",,8919.28,"CapPass","100% N: Cycle 149-150",149,126084,"416-14","Alloy 617",314626,"Plate"
-188.97,-0.01213,"Qualified",,8919.34,"CapPass","100% N: Cycle 149-150",149,126085,"416-14","Alloy 617",314626,"Plate"
-189.07,-0.01218,"Qualified",,8919.39,"CapPass","100% N: Cycle 149-150",149,126086,"416-14","Alloy 617",314626,"Plate"
-189.23,-0.01223,"Qualified",,8919.44,"CapPass","100% N: Cycle 149-150",149,126087,"416-14","Alloy 617",314626,"Plate"
-189.42,-0.01228,"Qualified",,8919.49,"CapPass","100% N: Cycle 149-150",149,126088,"416-14","Alloy 617",314626,"Plate"
-189.62,-0.01233,"Qualified",,8919.54,"CapPass","100% N: Cycle 149-150",149,126089,"416-14","Alloy 617",314626,"Plate"
-189.79,-0.01238,"Qualified",,8919.59,"CapPass","100% N: Cycle 149-150",149,126090,"416-14","Alloy 617",314626,"Plate"
-189.98,-0.01243,"Qualified",,8919.64,"CapPass","100% N: Cycle 149-150",149,126091,"416-14","Alloy 617",314626,"Plate"
-190.13,-0.01248,"Qualified",,8919.70,"CapPass","100% N: Cycle 149-150",149,126092,"416-14","Alloy 617",314626,"Plate"
-190.80,-0.01253,"Qualified",,8919.75,"CapPass","100% N: Cycle 149-150",149,126093,"416-14","Alloy 617",314626,"Plate"
-191.77,-0.01258,"Qualified",,8919.79,"CapPass","100% N: Cycle 149-150",149,126094,"416-14","Alloy 617",314626,"Plate"
-191.84,-0.01258,"Qualified",,8919.80,"CapPass","100% N: Cycle 149-150",149,126095,"416-14","Alloy 617",314626,"Plate"
-192.79,-0.01264,"Qualified",,8919.84,"CapPass","100% N: Cycle 149-150",149,126096,"416-14","Alloy 617",314626,"Plate"
-193.63,-0.01269,"Qualified",,8919.89,"CapPass","100% N: Cycle 149-150",149,126097,"416-14","Alloy 617",314626,"Plate"
-194.31,-0.01274,"Qualified",,8919.94,"CapPass","100% N: Cycle 149-150",149,126098,"416-14","Alloy 617",314626,"Plate"
-194.93,-0.01279,"Qualified",,8919.99,"CapPass","100% N: Cycle 149-150",149,126099,"416-14","Alloy 617",314626,"Plate"
-195.69,-0.01284,"Qualified",,8920.05,"CapPass","100% N: Cycle 149-150",149,126100,"416-14","Alloy 617",314626,"Plate"
-196.60,-0.01289,"Qualified",,8920.11,"CapPass","100% N: Cycle 149-150",149,126101,"416-14","Alloy 617",314626,"Plate"
-198.05,-0.01294,"Qualified",,8920.17,"CapPass","100% N: Cycle 149-150",149,126102,"416-14","Alloy 617",314626,"Plate"
-199.54,-0.01299,"Qualified",,8920.21,"CapPass","100% N: Cycle 149-150",149,126103,"416-14","Alloy 617",314626,"Plate"
-200.97,-0.01304,"Qualified",,8920.26,"CapPass","100% N: Cycle 149-150",149,126104,"416-14","Alloy 617",314626,"Plate"
-202.10,-0.01309,"Qualified",,8920.31,"CapPass","100% N: Cycle 149-150",149,126105,"416-14","Alloy 617",314626,"Plate"
-203.17,-0.01314,"Qualified",,8920.36,"CapPass","100% N: Cycle 149-150",149,126106,"416-14","Alloy 617",314626,"Plate"
-204.19,-0.01319,"Qualified",,8920.41,"CapPass","100% N: Cycle 149-150",149,126107,"416-14","Alloy 617",314626,"Plate"
-205.08,-0.01324,"Qualified",,8920.46,"CapPass","100% N: Cycle 149-150",149,126108,"416-14","Alloy 617",314626,"Plate"
-205.93,-0.01329,"Qualified",,8920.51,"CapPass","100% N: Cycle 149-150",149,126109,"416-14","Alloy 617",314626,"Plate"
-206.72,-0.01334,"Qualified",,8920.56,"CapPass","100% N: Cycle 149-150",149,126110,"416-14","Alloy 617",314626,"Plate"
-207.47,-0.01339,"Qualified",,8920.61,"CapPass","100% N: Cycle 149-150",149,126111,"416-14","Alloy 617",314626,"Plate"
-208.18,-0.01344,"Qualified",,8920.66,"CapPass","100% N: Cycle 149-150",149,126112,"416-14","Alloy 617",314626,"Plate"
-208.90,-0.01349,"Qualified",,8920.71,"CapPass","100% N: Cycle 149-150",149,126113,"416-14","Alloy 617",314626,"Plate"
-209.68,-0.01354,"Qualified",,8920.77,"CapPass","100% N: Cycle 149-150",149,126114,"416-14","Alloy 617",314626,"Plate"
-210.11,-0.01357,"Qualified",,8920.79,"CapPass","100% N: Cycle 149-150",149,126115,"416-14","Alloy 617",314626,"Plate"
-210.41,-0.01359,"Qualified",,8920.81,"CapPass","100% N: Cycle 149-150",149,126116,"416-14","Alloy 617",314626,"Plate"
-211.19,-0.01364,"Qualified",,8920.87,"CapPass","100% N: Cycle 149-150",149,126117,"416-14","Alloy 617",314626,"Plate"
-211.96,-0.01370,"Qualified",,8920.92,"CapPass","100% N: Cycle 149-150",149,126118,"416-14","Alloy 617",314626,"Plate"
-212.68,-0.01375,"Qualified",,8920.98,"CapPass","100% N: Cycle 149-150",149,126119,"416-14","Alloy 617",314626,"Plate"
-213.68,-0.01380,"Qualified",,8921.03,"CapPass","100% N: Cycle 149-150",149,126120,"416-14","Alloy 617",314626,"Plate"
-215.50,-0.01385,"Qualified",,8921.09,"CapPass","100% N: Cycle 149-150",149,126121,"416-14","Alloy 617",314626,"Plate"
-217.58,-0.01390,"Qualified",,8921.15,"CapPass","100% N: Cycle 149-150",149,126122,"416-14","Alloy 617",314626,"Plate"
-219.60,-0.01395,"Qualified",,8921.19,"CapPass","100% N: Cycle 149-150",149,126123,"416-14","Alloy 617",314626,"Plate"
-221.61,-0.01400,"Qualified",,8921.24,"CapPass","100% N: Cycle 149-150",149,126124,"416-14","Alloy 617",314626,"Plate"
-223.48,-0.01405,"Qualified",,8921.29,"CapPass","100% N: Cycle 149-150",149,126125,"416-14","Alloy 617",314626,"Plate"
-225.46,-0.01410,"Qualified",,8921.35,"CapPass","100% N: Cycle 149-150",149,126126,"416-14","Alloy 617",314626,"Plate"
-227.32,-0.01415,"Qualified",,8921.40,"CapPass","100% N: Cycle 149-150",149,126127,"416-14","Alloy 617",314626,"Plate"
-229.08,-0.01420,"Qualified",,8921.44,"CapPass","100% N: Cycle 149-150",149,126128,"416-14","Alloy 617",314626,"Plate"
-230.80,-0.01425,"Qualified",,8921.50,"CapPass","100% N: Cycle 149-150",149,126129,"416-14","Alloy 617",314626,"Plate"
-232.43,-0.01430,"Qualified",,8921.54,"CapPass","100% N: Cycle 149-150",149,126130,"416-14","Alloy 617",314626,"Plate"
-233.96,-0.01435,"Qualified",,8921.59,"CapPass","100% N: Cycle 149-150",149,126131,"416-14","Alloy 617",314626,"Plate"
-235.50,-0.01440,"Qualified",,8921.64,"CapPass","100% N: Cycle 149-150",149,126132,"416-14","Alloy 617",314626,"Plate"
-236.86,-0.01445,"Qualified",,8921.69,"CapPass","100% N: Cycle 149-150",149,126133,"416-14","Alloy 617",314626,"Plate"
-238.18,-0.01450,"Qualified",,8921.74,"CapPass","100% N: Cycle 149-150",149,126134,"416-14","Alloy 617",314626,"Plate"
-239.47,-0.01455,"Qualified",,8921.79,"CapPass","100% N: Cycle 149-150",149,126135,"416-14","Alloy 617",314626,"Plate"
-239.48,-0.01455,"Qualified",,8921.79,"CapPass","100% N: Cycle 149-150",149,126136,"416-14","Alloy 617",314626,"Plate"
-240.70,-0.01460,"Qualified",,8921.85,"CapPass","100% N: Cycle 149-150",149,126137,"416-14","Alloy 617",314626,"Plate"
-242.00,-0.01466,"Qualified",,8921.90,"CapPass","100% N: Cycle 149-150",149,126138,"416-14","Alloy 617",314626,"Plate"
-243.24,-0.01471,"Qualified",,8921.95,"CapPass","100% N: Cycle 149-150",149,126139,"416-14","Alloy 617",314626,"Plate"
-244.47,-0.01476,"Qualified",,8922.00,"CapPass","100% N: Cycle 149-150",149,126140,"416-14","Alloy 617",314626,"Plate"
-245.72,-0.01481,"Qualified",,8922.05,"CapPass","100% N: Cycle 149-150",149,126141,"416-14","Alloy 617",314626,"Plate"
-246.96,-0.01486,"Qualified",,8922.10,"CapPass","100% N: Cycle 149-150",149,126142,"416-14","Alloy 617",314626,"Plate"
-248.18,-0.01491,"Qualified",,8922.16,"CapPass","100% N: Cycle 149-150",149,126143,"416-14","Alloy 617",314626,"Plate"
-248.73,-0.01496,"Qualified",,8922.21,"CapPass","100% N: Cycle 149-150",149,126144,"416-14","Alloy 617",314626,"Plate"
-219.04,-0.01491,"Qualified",,8922.40,"CapPass","100% N: Cycle 149-150",149,126145,"416-14","Alloy 617",314626,"Plate"
-209.19,-0.01486,"Qualified",,8922.45,"CapPass","100% N: Cycle 149-150",149,126146,"416-14","Alloy 617",314626,"Plate"
-200.68,-0.01481,"Qualified",,8922.49,"CapPass","100% N: Cycle 149-150",149,126147,"416-14","Alloy 617",314626,"Plate"
-192.56,-0.01476,"Qualified",,8922.54,"CapPass","100% N: Cycle 149-150",149,126148,"416-14","Alloy 617",314626,"Plate"
-184.78,-0.01471,"Qualified",,8922.58,"CapPass","100% N: Cycle 149-150",149,126149,"416-14","Alloy 617",314626,"Plate"
-176.92,-0.01465,"Qualified",,8922.64,"CapPass","100% N: Cycle 149-150",149,126150,"416-14","Alloy 617",314626,"Plate"
-169.24,-0.01460,"Qualified",,8922.69,"CapPass","100% N: Cycle 149-150",149,126151,"416-14","Alloy 617",314626,"Plate"
-161.95,-0.01455,"Qualified",,8922.74,"CapPass","100% N: Cycle 149-150",149,126152,"416-14","Alloy 617",314626,"Plate"
-155.04,-0.01450,"Qualified",,8922.79,"CapPass","100% N: Cycle 149-150",149,126153,"416-14","Alloy 617",314626,"Plate"
-154.64,-0.01450,"Qualified",,8922.79,"CapPass","100% N: Cycle 149-150",149,126154,"416-14","Alloy 617",314626,"Plate"
-147.94,-0.01445,"Qualified",,8922.85,"CapPass","100% N: Cycle 149-150",149,126155,"416-14","Alloy 617",314626,"Plate"
-141.01,-0.01440,"Qualified",,8922.90,"CapPass","100% N: Cycle 149-150",149,126156,"416-14","Alloy 617",314626,"Plate"
-134.03,-0.01435,"Qualified",,8922.95,"CapPass","100% N: Cycle 149-150",149,126157,"416-14","Alloy 617",314626,"Plate"
-127.66,-0.01430,"Qualified",,8923.01,"CapPass","100% N: Cycle 149-150",149,126158,"416-14","Alloy 617",314626,"Plate"
-121.19,-0.01425,"Qualified",,8923.06,"CapPass","100% N: Cycle 149-150",149,126159,"416-14","Alloy 617",314626,"Plate"
-115.32,-0.01420,"Qualified",,8923.11,"CapPass","100% N: Cycle 149-150",149,126160,"416-14","Alloy 617",314626,"Plate"
-109.66,-0.01415,"Qualified",,8923.16,"CapPass","100% N: Cycle 149-150",149,126161,"416-14","Alloy 617",314626,"Plate"
-103.83,-0.01410,"Qualified",,8923.21,"CapPass","100% N: Cycle 149-150",149,126162,"416-14","Alloy 617",314626,"Plate"
-97.82,-0.01405,"Qualified",,8923.27,"CapPass","100% N: Cycle 149-150",149,126163,"416-14","Alloy 617",314626,"Plate"
-91.01,-0.01400,"Qualified",,8923.33,"CapPass","100% N: Cycle 149-150",149,126164,"416-14","Alloy 617",314626,"Plate"
-84.97,-0.01395,"Qualified",,8923.38,"CapPass","100% N: Cycle 149-150",149,126165,"416-14","Alloy 617",314626,"Plate"
-79.39,-0.01390,"Qualified",,8923.43,"CapPass","100% N: Cycle 149-150",149,126166,"416-14","Alloy 617",314626,"Plate"
-73.93,-0.01385,"Qualified",,8923.48,"CapPass","100% N: Cycle 149-150",149,126167,"416-14","Alloy 617",314626,"Plate"
-68.98,-0.01380,"Qualified",,8923.53,"CapPass","100% N: Cycle 149-150",149,126168,"416-14","Alloy 617",314626,"Plate"
-64.32,-0.01375,"Qualified",,8923.58,"CapPass","100% N: Cycle 149-150",149,126169,"416-14","Alloy 617",314626,"Plate"
-59.66,-0.01370,"Qualified",,8923.63,"CapPass","100% N: Cycle 149-150",149,126170,"416-14","Alloy 617",314626,"Plate"
-55.15,-0.01365,"Qualified",,8923.68,"CapPass","100% N: Cycle 149-150",149,126171,"416-14","Alloy 617",314626,"Plate"
-50.63,-0.01359,"Qualified",,8923.73,"CapPass","100% N: Cycle 149-150",149,126172,"416-14","Alloy 617",314626,"Plate"
-46.55,-0.01354,"Qualified",,8923.78,"CapPass","100% N: Cycle 149-150",149,126173,"416-14","Alloy 617",314626,"Plate"
-45.25,-0.01353,"Qualified",,8923.79,"CapPass","100% N: Cycle 149-150",149,126174,"416-14","Alloy 617",314626,"Plate"
-42.68,-0.01349,"Qualified",,8923.83,"CapPass","100% N: Cycle 149-150",149,126175,"416-14","Alloy 617",314626,"Plate"
-38.70,-0.01344,"Qualified",,8923.88,"CapPass","100% N: Cycle 149-150",149,126176,"416-14","Alloy 617",314626,"Plate"
-34.82,-0.01339,"Qualified",,8923.93,"CapPass","100% N: Cycle 149-150",149,126177,"416-14","Alloy 617",314626,"Plate"
-30.51,-0.01334,"Qualified",,8923.99,"CapPass","100% N: Cycle 149-150",149,126178,"416-14","Alloy 617",314626,"Plate"
-26.67,-0.01329,"Qualified",,8924.04,"CapPass","100% N: Cycle 149-150",149,126179,"416-14","Alloy 617",314626,"Plate"
-22.70,-0.01324,"Qualified",,8924.09,"CapPass","100% N: Cycle 149-150",149,126180,"416-14","Alloy 617",314626,"Plate"
-19.07,-0.01319,"Qualified",,8924.14,"CapPass","100% N: Cycle 149-150",149,126181,"416-14","Alloy 617",314626,"Plate"
-15.56,-0.01314,"Qualified",,8924.19,"CapPass","100% N: Cycle 149-150",149,126182,"416-14","Alloy 617",314626,"Plate"
-11.69,-0.01309,"Qualified",,8924.24,"CapPass","100% N: Cycle 149-150",149,126183,"416-14","Alloy 617",314626,"Plate"
-8.35,-0.01304,"Qualified",,8924.29,"CapPass","100% N: Cycle 149-150",149,126184,"416-14","Alloy 617",314626,"Plate"
-4.90,-0.01299,"Qualified",,8924.34,"CapPass","100% N: Cycle 149-150",149,126185,"416-14","Alloy 617",314626,"Plate"
-1.33,-0.01294,"Qualified",,8924.40,"CapPass","100% N: Cycle 149-150",149,126186,"416-14","Alloy 617",314626,"Plate"
2.12,-0.01289,"Qualified",,8924.45,"CapPass","100% N: Cycle 149-150",149,126187,"416-14","Alloy 617",314626,"Plate"
5.36,-0.01284,"Qualified",,8924.50,"CapPass","100% N: Cycle 149-150",149,126188,"416-14","Alloy 617",314626,"Plate"
8.38,-0.01279,"Qualified",,8924.54,"CapPass","100% N: Cycle 149-150",149,126189,"416-14","Alloy 617",314626,"Plate"
10.97,-0.01274,"Qualified",,8924.59,"CapPass","100% N: Cycle 149-150",149,126190,"416-14","Alloy 617",314626,"Plate"
13.14,-0.01269,"Qualified",,8924.63,"CapPass","100% N: Cycle 149-150",149,126191,"416-14","Alloy 617",314626,"Plate"
15.01,-0.01263,"Qualified",,8924.67,"CapPass","100% N: Cycle 149-150",149,126192,"416-14","Alloy 617",314626,"Plate"
16.69,-0.01258,"Qualified",,8924.72,"CapPass","100% N: Cycle 149-150",149,126193,"416-14","Alloy 617",314626,"Plate"
18.53,-0.01253,"Qualified",,8924.77,"CapPass","100% N: Cycle 149-150",149,126194,"416-14","Alloy 617",314626,"Plate"
19.20,-0.01251,"Qualified",,8924.79,"CapPass","100% N: Cycle 149-150",149,126195,"416-14","Alloy 617",314626,"Plate"
20.21,-0.01248,"Qualified",,8924.83,"CapPass","100% N: Cycle 149-150",149,126196,"416-14","Alloy 617",314626,"Plate"
21.60,-0.01243,"Qualified",,8924.89,"CapPass","100% N: Cycle 149-150",149,126197,"416-14","Alloy 617",314626,"Plate"
21.88,-0.01238,"Qualified",,8925.03,"CapPass","100% N: Cycle 149-150",149,126198,"416-14","Alloy 617",314626,"Plate"
24.93,-0.01233,"Qualified",,8925.08,"CapPass","100% N: Cycle 149-150",149,126199,"416-14","Alloy 617",314626,"Plate"
28.17,-0.01228,"Qualified",,8925.11,"CapPass","100% N: Cycle 149-150",149,126200,"416-14","Alloy 617",314626,"Plate"
30.38,-0.01223,"Qualified",,8925.13,"CapPass","100% N: Cycle 149-150",149,126201,"416-14","Alloy 617",314626,"Plate"
33.05,-0.01218,"Qualified",,8925.16,"CapPass","100% N: Cycle 149-150",149,126202,"416-14","Alloy 617",314626,"Plate"
35.16,-0.01213,"Qualified",,8925.18,"CapPass","100% N: Cycle 149-150",149,126203,"416-14","Alloy 617",314626,"Plate"
36.77,-0.01208,"Qualified",,8925.21,"CapPass","100% N: Cycle 149-150",149,126204,"416-14","Alloy 617",314626,"Plate"
37.58,-0.01203,"Qualified",,8925.25,"CapPass","100% N: Cycle 149-150",149,126205,"416-14","Alloy 617",314626,"Plate"
37.56,-0.01198,"Qualified",,8925.35,"CapPass","100% N: Cycle 149-150",149,126206,"416-14","Alloy 617",314626,"Plate"
39.48,-0.01193,"Qualified",,8925.41,"CapPass","100% N: Cycle 149-150",149,126207,"416-14","Alloy 617",314626,"Plate"
41.24,-0.01188,"Qualified",,8925.46,"CapPass","100% N: Cycle 149-150",149,126208,"416-14","Alloy 617",314626,"Plate"
42.71,-0.01183,"Qualified",,8925.51,"CapPass","100% N: Cycle 149-150",149,126209,"416-14","Alloy 617",314626,"Plate"
44.05,-0.01178,"Qualified",,8925.56,"CapPass","100% N: Cycle 149-150",149,126210,"416-14","Alloy 617",314626,"Plate"
45.60,-0.01172,"Qualified",,8925.62,"CapPass","100% N: Cycle 149-150",149,126211,"416-14","Alloy 617",314626,"Plate"
47.34,-0.01167,"Qualified",,8925.67,"CapPass","100% N: Cycle 149-150",149,126212,"416-14","Alloy 617",314626,"Plate"
49.24,-0.01162,"Qualified",,8925.73,"CapPass","100% N: Cycle 149-150",149,126213,"416-14","Alloy 617",314626,"Plate"
50.95,-0.01157,"Qualified",,8925.77,"CapPass","100% N: Cycle 149-150",149,126214,"416-14","Alloy 617",314626,"Plate"
51.62,-0.01155,"Qualified",,8925.79,"CapPass","100% N: Cycle 149-150",149,126215,"416-14","Alloy 617",314626,"Plate"
52.34,-0.01152,"Qualified",,8925.82,"CapPass","100% N: Cycle 149-150",149,126216,"416-14","Alloy 617",314626,"Plate"
53.60,-0.01147,"Qualified",,8925.87,"CapPass","100% N: Cycle 149-150",149,126217,"416-14","Alloy 617",314626,"Plate"
55.09,-0.01142,"Qualified",,8925.93,"CapPass","100% N: Cycle 149-150",149,126218,"416-14","Alloy 617",314626,"Plate"
56.62,-0.01137,"Qualified",,8925.99,"CapPass","100% N: Cycle 149-150",149,126219,"416-14","Alloy 617",314626,"Plate"
58.22,-0.01132,"Qualified",,8926.04,"CapPass","100% N: Cycle 149-150",149,126220,"416-14","Alloy 617",314626,"Plate"
59.77,-0.01127,"Qualified",,8926.09,"CapPass","100% N: Cycle 149-150",149,126221,"416-14","Alloy 617",314626,"Plate"
61.21,-0.01122,"Qualified",,8926.14,"CapPass","100% N: Cycle 149-150",149,126222,"416-14","Alloy 617",314626,"Plate"
63.26,-0.01117,"Qualified",,8926.20,"CapPass","100% N: Cycle 149-150",149,126223,"416-14","Alloy 617",314626,"Plate"
64.83,-0.01112,"Qualified",,8926.25,"CapPass","100% N: Cycle 149-150",149,126224,"416-14","Alloy 617",314626,"Plate"
66.31,-0.01107,"Qualified",,8926.29,"CapPass","100% N: Cycle 149-150",149,126225,"416-14","Alloy 617",314626,"Plate"
67.67,-0.01102,"Qualified",,8926.34,"CapPass","100% N: Cycle 149-150",149,126226,"416-14","Alloy 617",314626,"Plate"
68.93,-0.01097,"Qualified",,8926.40,"CapPass","100% N: Cycle 149-150",149,126227,"416-14","Alloy 617",314626,"Plate"
70.15,-0.01092,"Qualified",,8926.45,"CapPass","100% N: Cycle 149-150",149,126228,"416-14","Alloy 617",314626,"Plate"
71.45,-0.01087,"Qualified",,8926.50,"CapPass","100% N: Cycle 149-150",149,126229,"416-14","Alloy 617",314626,"Plate"
72.81,-0.01082,"Qualified",,8926.55,"CapPass","100% N: Cycle 149-150",149,126230,"416-14","Alloy 617",314626,"Plate"
74.22,-0.01077,"Qualified",,8926.61,"CapPass","100% N: Cycle 149-150",149,126231,"416-14","Alloy 617",314626,"Plate"
76.06,-0.01072,"Qualified",,8926.67,"CapPass","100% N: Cycle 149-150",149,126232,"416-14","Alloy 617",314626,"Plate"
77.71,-0.01067,"Qualified",,8926.71,"CapPass","100% N: Cycle 149-150",149,126233,"416-14","Alloy 617",314626,"Plate"
79.57,-0.01062,"Qualified",,8926.75,"CapPass","100% N: Cycle 149-150",149,126234,"416-14","Alloy 617",314626,"Plate"
81.28,-0.01057,"Qualified",,8926.79,"CapPass","100% N: Cycle 149-150",149,126235,"416-14","Alloy 617",314626,"Plate"
81.66,-0.01055,"Qualified",,8926.79,"CapPass","100% N: Cycle 149-150",149,126236,"416-14","Alloy 617",314626,"Plate"
82.74,-0.01051,"Qualified",,8926.82,"CapPass","100% N: Cycle 149-150",149,126237,"416-14","Alloy 617",314626,"Plate"
83.96,-0.01046,"Qualified",,8926.86,"CapPass","100% N: Cycle 149-150",149,126238,"416-14","Alloy 617",314626,"Plate"
85.03,-0.01041,"Qualified",,8926.90,"CapPass","100% N: Cycle 149-150",149,126239,"416-14","Alloy 617",314626,"Plate"
86.15,-0.01036,"Qualified",,8926.95,"CapPass","100% N: Cycle 149-150",149,126240,"416-14","Alloy 617",314626,"Plate"
87.43,-0.01031,"Qualified",,8927.00,"CapPass","100% N: Cycle 149-150",149,126241,"416-14","Alloy 617",314626,"Plate"
88.70,-0.01026,"Qualified",,8927.04,"CapPass","100% N: Cycle 149-150",149,126242,"416-14","Alloy 617",314626,"Plate"
90.00,-0.01021,"Qualified",,8927.09,"CapPass","100% N: Cycle 149-150",149,126243,"416-14","Alloy 617",314626,"Plate"
91.16,-0.01016,"Qualified",,8927.13,"CapPass","100% N: Cycle 149-150",149,126244,"416-14","Alloy 617",314626,"Plate"
92.23,-0.01011,"Qualified",,8927.18,"CapPass","100% N: Cycle 149-150",149,126245,"416-14","Alloy 617",314626,"Plate"
93.20,-0.01006,"Qualified",,8927.23,"CapPass","100% N: Cycle 149-150",149,126246,"416-14","Alloy 617",314626,"Plate"
94.31,-0.01001,"Qualified",,8927.29,"CapPass","100% N: Cycle 149-150",149,126247,"416-14","Alloy 617",314626,"Plate"
95.69,-0.00996,"Qualified",,8927.34,"CapPass","100% N: Cycle 149-150",149,126248,"416-14","Alloy 617",314626,"Plate"
96.80,-0.00991,"Qualified",,8927.38,"CapPass","100% N: Cycle 149-150",149,126249,"416-14","Alloy 617",314626,"Plate"
97.75,-0.00986,"Qualified",,8927.42,"CapPass","100% N: Cycle 149-150",149,126250,"416-14","Alloy 617",314626,"Plate"
98.54,-0.00981,"Qualified",,8927.47,"CapPass","100% N: Cycle 149-150",149,126251,"416-14","Alloy 617",314626,"Plate"
99.34,-0.00976,"Qualified",,8927.52,"CapPass","100% N: Cycle 149-150",149,126252,"416-14","Alloy 617",314626,"Plate"
100.10,-0.00971,"Qualified",,8927.57,"CapPass","100% N: Cycle 149-150",149,126253,"416-14","Alloy 617",314626,"Plate"
100.81,-0.00966,"Qualified",,8927.62,"CapPass","100% N: Cycle 149-150",149,126254,"416-14","Alloy 617",314626,"Plate"
101.70,-0.00960,"Qualified",,8927.67,"CapPass","100% N: Cycle 149-150",149,126255,"416-14","Alloy 617",314626,"Plate"
102.58,-0.00955,"Qualified",,8927.72,"CapPass","100% N: Cycle 149-150",149,126256,"416-14","Alloy 617",314626,"Plate"
103.34,-0.00950,"Qualified",,8927.77,"CapPass","100% N: Cycle 149-150",149,126257,"416-14","Alloy 617",314626,"Plate"
103.63,-0.00948,"Qualified",,8927.79,"CapPass","100% N: Cycle 149-150",149,126258,"416-14","Alloy 617",314626,"Plate"
104.11,-0.00945,"Qualified",,8927.82,"CapPass","100% N: Cycle 149-150",149,126259,"416-14","Alloy 617",314626,"Plate"
104.93,-0.00940,"Qualified",,8927.88,"CapPass","100% N: Cycle 149-150",149,126260,"416-14","Alloy 617",314626,"Plate"
105.91,-0.00935,"Qualified",,8927.93,"CapPass","100% N: Cycle 149-150",149,126261,"416-14","Alloy 617",314626,"Plate"
106.85,-0.00930,"Qualified",,8927.98,"CapPass","100% N: Cycle 149-150",149,126262,"416-14","Alloy 617",314626,"Plate"
107.73,-0.00925,"Qualified",,8928.02,"CapPass","100% N: Cycle 149-150",149,126263,"416-14","Alloy 617",314626,"Plate"
108.31,-0.00920,"Qualified",,8928.07,"CapPass","100% N: Cycle 149-150",149,126264,"416-14","Alloy 617",314626,"Plate"
108.77,-0.00915,"Qualified",,8928.12,"CapPass","100% N: Cycle 149-150",149,126265,"416-14","Alloy 617",314626,"Plate"
109.27,-0.00910,"Qualified",,8928.18,"CapPass","100% N: Cycle 149-150",149,126266,"416-14","Alloy 617",314626,"Plate"
110.10,-0.00905,"Qualified",,8928.23,"CapPass","100% N: Cycle 149-150",149,126267,"416-14","Alloy 617",314626,"Plate"
111.03,-0.00900,"Qualified",,8928.28,"CapPass","100% N: Cycle 149-150",149,126268,"416-14","Alloy 617",314626,"Plate"
111.92,-0.00895,"Qualified",,8928.33,"CapPass","100% N: Cycle 149-150",149,126269,"416-14","Alloy 617",314626,"Plate"
112.80,-0.00890,"Qualified",,8928.38,"CapPass","100% N: Cycle 149-150",149,126270,"416-14","Alloy 617",314626,"Plate"
113.65,-0.00885,"Qualified",,8928.43,"CapPass","100% N: Cycle 149-150",149,126271,"416-14","Alloy 617",314626,"Plate"
114.40,-0.00880,"Qualified",,8928.48,"CapPass","100% N: Cycle 149-150",149,126272,"416-14","Alloy 617",314626,"Plate"
115.13,-0.00875,"Qualified",,8928.53,"CapPass","100% N: Cycle 149-150",149,126273,"416-14","Alloy 617",314626,"Plate"
115.80,-0.00870,"Qualified",,8928.58,"CapPass","100% N: Cycle 149-150",149,126274,"416-14","Alloy 617",314626,"Plate"
116.51,-0.00865,"Qualified",,8928.63,"CapPass","100% N: Cycle 149-150",149,126275,"416-14","Alloy 617",314626,"Plate"
117.23,-0.00860,"Qualified",,8928.68,"CapPass","100% N: Cycle 149-150",149,126276,"416-14","Alloy 617",314626,"Plate"
117.84,-0.00855,"Qualified",,8928.73,"CapPass","100% N: Cycle 149-150",149,126277,"416-14","Alloy 617",314626,"Plate"
118.47,-0.00850,"Qualified",,8928.78,"CapPass","100% N: Cycle 149-150",149,126278,"416-14","Alloy 617",314626,"Plate"
118.70,-0.00848,"Qualified",,8928.79,"CapPass","100% N: Cycle 149-150",149,126279,"416-14","Alloy 617",314626,"Plate"
119.36,-0.00844,"Qualified",,8928.84,"CapPass","100% N: Cycle 149-150",149,126280,"416-14","Alloy 617",314626,"Plate"
120.30,-0.00839,"Qualified",,8928.88,"CapPass","100% N: Cycle 149-150",149,126281,"416-14","Alloy 617",314626,"Plate"
121.03,-0.00834,"Qualified",,8928.93,"CapPass","100% N: Cycle 149-150",149,126282,"416-14","Alloy 617",314626,"Plate"
121.49,-0.00829,"Qualified",,8928.98,"CapPass","100% N: Cycle 149-150",149,126283,"416-14","Alloy 617",314626,"Plate"
122.11,-0.00824,"Qualified",,8929.03,"CapPass","100% N: Cycle 149-150",149,126284,"416-14","Alloy 617",314626,"Plate"
122.85,-0.00819,"Qualified",,8929.08,"CapPass","100% N: Cycle 149-150",149,126285,"416-14","Alloy 617",314626,"Plate"
123.49,-0.00814,"Qualified",,8929.13,"CapPass","100% N: Cycle 149-150",149,126286,"416-14","Alloy 617",314626,"Plate"
124.06,-0.00809,"Qualified",,8929.18,"CapPass","100% N: Cycle 149-150",149,126287,"416-14","Alloy 617",314626,"Plate"
124.56,-0.00804,"Qualified",,8929.23,"CapPass","100% N: Cycle 149-150",149,126288,"416-14","Alloy 617",314626,"Plate"
125.10,-0.00799,"Qualified",,8929.28,"CapPass","100% N: Cycle 149-150",149,126289,"416-14","Alloy 617",314626,"Plate"
125.67,-0.00794,"Qualified",,8929.33,"CapPass","100% N: Cycle 149-150",149,126290,"416-14","Alloy 617",314626,"Plate"
126.30,-0.00789,"Qualified",,8929.38,"CapPass","100% N: Cycle 149-150",149,126291,"416-14","Alloy 617",314626,"Plate"
126.92,-0.00784,"Qualified",,8929.43,"CapPass","100% N: Cycle 149-150",149,126292,"416-14","Alloy 617",314626,"Plate"
127.47,-0.00779,"Qualified",,8929.48,"CapPass","100% N: Cycle 149-150",149,126293,"416-14","Alloy 617",314626,"Plate"
128.00,-0.00774,"Qualified",,8929.53,"CapPass","100% N: Cycle 149-150",149,126294,"416-14","Alloy 617",314626,"Plate"
128.35,-0.00769,"Qualified",,8929.58,"CapPass","100% N: Cycle 149-150",149,126295,"416-14","Alloy 617",314626,"Plate"
128.78,-0.00764,"Qualified",,8929.63,"CapPass","100% N: Cycle 149-150",149,126296,"416-14","Alloy 617",314626,"Plate"
129.39,-0.00759,"Qualified",,8929.69,"CapPass","100% N: Cycle 149-150",149,126297,"416-14","Alloy 617",314626,"Plate"
130.02,-0.00754,"Qualified",,8929.73,"CapPass","100% N: Cycle 149-150",149,126298,"416-14","Alloy 617",314626,"Plate"
130.51,-0.00749,"Qualified",,8929.78,"CapPass","100% N: Cycle 149-150",149,126299,"416-14","Alloy 617",314626,"Plate"
130.64,-0.00747,"Qualified",,8929.79,"CapPass","100% N: Cycle 149-150",149,126300,"416-14","Alloy 617",314626,"Plate"
130.90,-0.00744,"Qualified",,8929.83,"CapPass","100% N: Cycle 149-150",149,126301,"416-14","Alloy 617",314626,"Plate"
131.39,-0.00738,"Qualified",,8929.88,"CapPass","100% N: Cycle 149-150",149,126302,"416-14","Alloy 617",314626,"Plate"
131.90,-0.00733,"Qualified",,8929.93,"CapPass","100% N: Cycle 149-150",149,126303,"416-14","Alloy 617",314626,"Plate"
132.43,-0.00728,"Qualified",,8929.98,"CapPass","100% N: Cycle 149-150",149,126304,"416-14","Alloy 617",314626,"Plate"
132.89,-0.00723,"Qualified",,8930.03,"CapPass","100% N: Cycle 149-150",149,126305,"416-14","Alloy 617",314626,"Plate"
133.33,-0.00718,"Qualified",,8930.08,"CapPass","100% N: Cycle 149-150",149,126306,"416-14","Alloy 617",314626,"Plate"
133.68,-0.00713,"Qualified",,8930.13,"CapPass","100% N: Cycle 149-150",149,126307,"416-14","Alloy 617",314626,"Plate"
134.06,-0.00708,"Qualified",,8930.18,"CapPass","100% N: Cycle 149-150",149,126308,"416-14","Alloy 617",314626,"Plate"
134.64,-0.00703,"Qualified",,8930.24,"CapPass","100% N: Cycle 149-150",149,126309,"416-14","Alloy 617",314626,"Plate"
135.16,-0.00698,"Qualified",,8930.29,"CapPass","100% N: Cycle 149-150",149,126310,"416-14","Alloy 617",314626,"Plate"
135.62,-0.00693,"Qualified",,8930.33,"CapPass","100% N: Cycle 149-150",149,126311,"416-14","Alloy 617",314626,"Plate"
135.98,-0.00688,"Qualified",,8930.38,"CapPass","100% N: Cycle 149-150",149,126312,"416-14","Alloy 617",314626,"Plate"
136.36,-0.00683,"Qualified",,8930.43,"CapPass","100% N: Cycle 149-150",149,126313,"416-14","Alloy 617",314626,"Plate"
136.59,-0.00678,"Qualified",,8930.49,"CapPass","100% N: Cycle 149-150",149,126314,"416-14","Alloy 617",314626,"Plate"
137.01,-0.00673,"Qualified",,8930.54,"CapPass","100% N: Cycle 149-150",149,126315,"416-14","Alloy 617",314626,"Plate"
137.56,-0.00668,"Qualified",,8930.59,"CapPass","100% N: Cycle 149-150",149,126316,"416-14","Alloy 617",314626,"Plate"
138.13,-0.00663,"Qualified",,8930.64,"CapPass","100% N: Cycle 149-150",149,126317,"416-14","Alloy 617",314626,"Plate"
138.74,-0.00658,"Qualified",,8930.70,"CapPass","100% N: Cycle 149-150",149,126318,"416-14","Alloy 617",314626,"Plate"
139.46,-0.00652,"Qualified",,8930.75,"CapPass","100% N: Cycle 149-150",149,126319,"416-14","Alloy 617",314626,"Plate"
140.16,-0.00647,"Qualified",,8930.79,"CapPass","100% N: Cycle 149-150",149,126320,"416-14","Alloy 617",314626,"Plate"
140.64,-0.00642,"Qualified",,8930.84,"CapPass","100% N: Cycle 149-150",149,126321,"416-14","Alloy 617",314626,"Plate"
141.06,-0.00637,"Qualified",,8930.89,"CapPass","100% N: Cycle 149-150",149,126322,"416-14","Alloy 617",314626,"Plate"
141.45,-0.00632,"Qualified",,8930.94,"CapPass","100% N: Cycle 149-150",149,126323,"416-14","Alloy 617",314626,"Plate"
141.86,-0.00627,"Qualified",,8930.99,"CapPass","100% N: Cycle 149-150",149,126324,"416-14","Alloy 617",314626,"Plate"
142.27,-0.00622,"Qualified",,8931.04,"CapPass","100% N: Cycle 149-150",149,126325,"416-14","Alloy 617",314626,"Plate"
142.63,-0.00617,"Qualified",,8931.09,"CapPass","100% N: Cycle 149-150",149,126326,"416-14","Alloy 617",314626,"Plate"
142.94,-0.00612,"Qualified",,8931.14,"CapPass","100% N: Cycle 149-150",149,126327,"416-14","Alloy 617",314626,"Plate"
143.24,-0.00607,"Qualified",,8931.19,"CapPass","100% N: Cycle 149-150",149,126328,"416-14","Alloy 617",314626,"Plate"
143.56,-0.00602,"Qualified",,8931.24,"CapPass","100% N: Cycle 149-150",149,126329,"416-14","Alloy 617",314626,"Plate"
143.77,-0.00597,"Qualified",,8931.29,"CapPass","100% N: Cycle 149-150",149,126330,"416-14","Alloy 617",314626,"Plate"
143.98,-0.00592,"Qualified",,8931.34,"CapPass","100% N: Cycle 149-150",149,126331,"416-14","Alloy 617",314626,"Plate"
144.35,-0.00587,"Qualified",,8931.40,"CapPass","100% N: Cycle 149-150",149,126332,"416-14","Alloy 617",314626,"Plate"
144.91,-0.00582,"Qualified",,8931.45,"CapPass","100% N: Cycle 149-150",149,126333,"416-14","Alloy 617",314626,"Plate"
145.44,-0.00577,"Qualified",,8931.49,"CapPass","100% N: Cycle 149-150",149,126334,"416-14","Alloy 617",314626,"Plate"
145.63,-0.00572,"Qualified",,8931.54,"CapPass","100% N: Cycle 149-150",149,126335,"416-14","Alloy 617",314626,"Plate"
145.80,-0.00567,"Qualified",,8931.59,"CapPass","100% N: Cycle 149-150",149,126336,"416-14","Alloy 617",314626,"Plate"
146.03,-0.00561,"Qualified",,8931.64,"CapPass","100% N: Cycle 149-150",149,126337,"416-14","Alloy 617",314626,"Plate"
146.21,-0.00556,"Qualified",,8931.69,"CapPass","100% N: Cycle 149-150",149,126338,"416-14","Alloy 617",314626,"Plate"
146.45,-0.00551,"Qualified",,8931.74,"CapPass","100% N: Cycle 149-150",149,126339,"416-14","Alloy 617",314626,"Plate"
146.69,-0.00546,"Qualified",,8931.79,"CapPass","100% N: Cycle 149-150",149,126340,"416-14","Alloy 617",314626,"Plate"
146.69,-0.00546,"Qualified",,8931.79,"CapPass","100% N: Cycle 149-150",149,126341,"416-14","Alloy 617",314626,"Plate"
146.87,-0.00541,"Qualified",,8931.84,"CapPass","100% N: Cycle 149-150",149,126342,"416-14","Alloy 617",314626,"Plate"
147.02,-0.00536,"Qualified",,8931.89,"CapPass","100% N: Cycle 149-150",149,126343,"416-14","Alloy 617",314626,"Plate"
147.22,-0.00531,"Qualified",,8931.94,"CapPass","100% N: Cycle 149-150",149,126344,"416-14","Alloy 617",314626,"Plate"
147.36,-0.00526,"Qualified",,8931.99,"CapPass","100% N: Cycle 149-150",149,126345,"416-14","Alloy 617",314626,"Plate"
147.59,-0.00521,"Qualified",,8932.05,"CapPass","100% N: Cycle 149-150",149,126346,"416-14","Alloy 617",314626,"Plate"
147.89,-0.00516,"Qualified",,8932.10,"CapPass","100% N: Cycle 149-150",149,126347,"416-14","Alloy 617",314626,"Plate"
148.20,-0.00511,"Qualified",,8932.14,"CapPass","100% N: Cycle 149-150",149,126348,"416-14","Alloy 617",314626,"Plate"
148.37,-0.00506,"Qualified",,8932.19,"CapPass","100% N: Cycle 149-150",149,126349,"416-14","Alloy 617",314626,"Plate"
148.53,-0.00501,"Qualified",,8932.24,"CapPass","100% N: Cycle 149-150",149,126350,"416-14","Alloy 617",314626,"Plate"
148.71,-0.00496,"Qualified",,8932.30,"CapPass","100% N: Cycle 149-150",149,126351,"416-14","Alloy 617",314626,"Plate"
149.02,-0.00491,"Qualified",,8932.35,"CapPass","100% N: Cycle 149-150",149,126352,"416-14","Alloy 617",314626,"Plate"
149.33,-0.00486,"Qualified",,8932.40,"CapPass","100% N: Cycle 149-150",149,126353,"416-14","Alloy 617",314626,"Plate"
149.52,-0.00481,"Qualified",,8932.45,"CapPass","100% N: Cycle 149-150",149,126354,"416-14","Alloy 617",314626,"Plate"
149.67,-0.00476,"Qualified",,8932.50,"CapPass","100% N: Cycle 149-150",149,126355,"416-14","Alloy 617",314626,"Plate"
149.83,-0.00471,"Qualified",,8932.55,"CapPass","100% N: Cycle 149-150",149,126356,"416-14","Alloy 617",314626,"Plate"
150.07,-0.00465,"Qualified",,8932.60,"CapPass","100% N: Cycle 149-150",149,126357,"416-14","Alloy 617",314626,"Plate"
150.21,-0.00460,"Qualified",,8932.65,"CapPass","100% N: Cycle 149-150",149,126358,"416-14","Alloy 617",314626,"Plate"
150.38,-0.00455,"Qualified",,8932.70,"CapPass","100% N: Cycle 149-150",149,126359,"416-14","Alloy 617",314626,"Plate"
150.63,-0.00450,"Qualified",,8932.75,"CapPass","100% N: Cycle 149-150",149,126360,"416-14","Alloy 617",314626,"Plate"
150.91,-0.00446,"Qualified",,8932.79,"CapPass","100% N: Cycle 149-150",149,126361,"416-14","Alloy 617",314626,"Plate"
150.95,-0.00445,"Qualified",,8932.80,"CapPass","100% N: Cycle 149-150",149,126362,"416-14","Alloy 617",314626,"Plate"
151.23,-0.00440,"Qualified",,8932.85,"CapPass","100% N: Cycle 149-150",149,126363,"416-14","Alloy 617",314626,"Plate"
151.39,-0.00435,"Qualified",,8932.90,"CapPass","100% N: Cycle 149-150",149,126364,"416-14","Alloy 617",314626,"Plate"
151.42,-0.00430,"Qualified",,8932.95,"CapPass","100% N: Cycle 149-150",149,126365,"416-14","Alloy 617",314626,"Plate"
151.54,-0.00425,"Qualified",,8933.00,"CapPass","100% N: Cycle 149-150",149,126366,"416-14","Alloy 617",314626,"Plate"
151.83,-0.00420,"Qualified",,8933.05,"CapPass","100% N: Cycle 149-150",149,126367,"416-14","Alloy 617",314626,"Plate"
152.19,-0.00415,"Qualified",,8933.10,"CapPass","100% N: Cycle 149-150",149,126368,"416-14","Alloy 617",314626,"Plate"
152.46,-0.00410,"Qualified",,8933.15,"CapPass","100% N: Cycle 149-150",149,126369,"416-14","Alloy 617",314626,"Plate"
152.77,-0.00405,"Qualified",,8933.21,"CapPass","100% N: Cycle 149-150",149,126370,"416-14","Alloy 617",314626,"Plate"
153.17,-0.00400,"Qualified",,8933.25,"CapPass","100% N: Cycle 149-150",149,126371,"416-14","Alloy 617",314626,"Plate"
153.59,-0.00395,"Qualified",,8933.30,"CapPass","100% N: Cycle 149-150",149,126372,"416-14","Alloy 617",314626,"Plate"
153.83,-0.00390,"Qualified",,8933.35,"CapPass","100% N: Cycle 149-150",149,126373,"416-14","Alloy 617",314626,"Plate"
153.94,-0.00385,"Qualified",,8933.40,"CapPass","100% N: Cycle 149-150",149,126374,"416-14","Alloy 617",314626,"Plate"
154.03,-0.00380,"Qualified",,8933.45,"CapPass","100% N: Cycle 149-150",149,126375,"416-14","Alloy 617",314626,"Plate"
154.35,-0.00375,"Qualified",,8933.51,"CapPass","100% N: Cycle 149-150",149,126376,"416-14","Alloy 617",314626,"Plate"
154.74,-0.00370,"Qualified",,8933.56,"CapPass","100% N: Cycle 149-150",149,126377,"416-14","Alloy 617",314626,"Plate"
155.10,-0.00365,"Qualified",,8933.60,"CapPass","100% N: Cycle 149-150",149,126378,"416-14","Alloy 617",314626,"Plate"
