Repository: js-molina/fatigue-A617

File: data/850C/Strain rate 0.001/3.0% strain/HTM_A19_Cycles_41614.csv (part 30 of 30)
"Stress Mpa","Strain","Qual State","Qual Exceptions","Elapsed Time Sec","Data State","Cycle Label","Cycle","Count","Sample","Alloy","Heat","Material_Form"
155.33,-0.00360,"Qualified",,8933.65,"CapPass","100% N: Cycle 149-150",149,126379,"416-14","Alloy 617",314626,"Plate"
155.53,-0.00355,"Qualified",,8933.71,"CapPass","100% N: Cycle 149-150",149,126380,"416-14","Alloy 617",314626,"Plate"
155.88,-0.00350,"Qualified",,8933.76,"CapPass","100% N: Cycle 149-150",149,126381,"416-14","Alloy 617",314626,"Plate"
156.20,-0.00345,"Qualified",,8933.79,"CapPass","100% N: Cycle 149-150",149,126382,"416-14","Alloy 617",314626,"Plate"
156.22,-0.00344,"Qualified",,8933.80,"CapPass","100% N: Cycle 149-150",149,126383,"416-14","Alloy 617",314626,"Plate"
156.33,-0.00339,"Qualified",,8933.85,"CapPass","100% N: Cycle 149-150",149,126384,"416-14","Alloy 617",314626,"Plate"
156.34,-0.00334,"Qualified",,8933.90,"CapPass","100% N: Cycle 149-150",149,126385,"416-14","Alloy 617",314626,"Plate"
156.42,-0.00329,"Qualified",,8933.95,"CapPass","100% N: Cycle 149-150",149,126386,"416-14","Alloy 617",314626,"Plate"
156.46,-0.00324,"Qualified",,8934.00,"CapPass","100% N: Cycle 149-150",149,126387,"416-14","Alloy 617",314626,"Plate"
156.49,-0.00319,"Qualified",,8934.05,"CapPass","100% N: Cycle 149-150",149,126388,"416-14","Alloy 617",314626,"Plate"
156.65,-0.00314,"Qualified",,8934.10,"CapPass","100% N: Cycle 149-150",149,126389,"416-14","Alloy 617",314626,"Plate"
156.91,-0.00309,"Qualified",,8934.15,"CapPass","100% N: Cycle 149-150",149,126390,"416-14","Alloy 617",314626,"Plate"
157.06,-0.00304,"Qualified",,8934.20,"CapPass","100% N: Cycle 149-150",149,126391,"416-14","Alloy 617",314626,"Plate"
157.18,-0.00299,"Qualified",,8934.25,"CapPass","100% N: Cycle 149-150",149,126392,"416-14","Alloy 617",314626,"Plate"
157.17,-0.00294,"Qualified",,8934.30,"CapPass","100% N: Cycle 149-150",149,126393,"416-14","Alloy 617",314626,"Plate"
157.29,-0.00289,"Qualified",,8934.36,"CapPass","100% N: Cycle 149-150",149,126394,"416-14","Alloy 617",314626,"Plate"
157.60,-0.00284,"Qualified",,8934.41,"CapPass","100% N: Cycle 149-150",149,126395,"416-14","Alloy 617",314626,"Plate"
157.92,-0.00279,"Qualified",,8934.46,"CapPass","100% N: Cycle 149-150",149,126396,"416-14","Alloy 617",314626,"Plate"
158.26,-0.00274,"Qualified",,8934.51,"CapPass","100% N: Cycle 149-150",149,126397,"416-14","Alloy 617",314626,"Plate"
158.60,-0.00269,"Qualified",,8934.56,"CapPass","100% N: Cycle 149-150",149,126398,"416-14","Alloy 617",314626,"Plate"
158.80,-0.00264,"Qualified",,8934.61,"CapPass","100% N: Cycle 149-150",149,126399,"416-14","Alloy 617",314626,"Plate"
159.06,-0.00258,"Qualified",,8934.66,"CapPass","100% N: Cycle 149-150",149,126400,"416-14","Alloy 617",314626,"Plate"
159.32,-0.00253,"Qualified",,8934.71,"CapPass","100% N: Cycle 149-150",149,126401,"416-14","Alloy 617",314626,"Plate"
159.59,-0.00248,"Qualified",,8934.76,"CapPass","100% N: Cycle 149-150",149,126402,"416-14","Alloy 617",314626,"Plate"
159.77,-0.00245,"Qualified",,8934.79,"CapPass","100% N: Cycle 149-150",149,126403,"416-14","Alloy 617",314626,"Plate"
159.80,-0.00243,"Qualified",,8934.81,"CapPass","100% N: Cycle 149-150",149,126404,"416-14","Alloy 617",314626,"Plate"
159.97,-0.00238,"Qualified",,8934.86,"CapPass","100% N: Cycle 149-150",149,126405,"416-14","Alloy 617",314626,"Plate"
160.25,-0.00233,"Qualified",,8934.91,"CapPass","100% N: Cycle 149-150",149,126406,"416-14","Alloy 617",314626,"Plate"
160.52,-0.00228,"Qualified",,8934.96,"CapPass","100% N: Cycle 149-150",149,126407,"416-14","Alloy 617",314626,"Plate"
160.77,-0.00223,"Qualified",,8935.01,"CapPass","100% N: Cycle 149-150",149,126408,"416-14","Alloy 617",314626,"Plate"
161.03,-0.00218,"Qualified",,8935.06,"CapPass","100% N: Cycle 149-150",149,126409,"416-14","Alloy 617",314626,"Plate"
161.15,-0.00213,"Qualified",,8935.11,"CapPass","100% N: Cycle 149-150",149,126410,"416-14","Alloy 617",314626,"Plate"
161.21,-0.00208,"Qualified",,8935.16,"CapPass","100% N: Cycle 149-150",149,126411,"416-14","Alloy 617",314626,"Plate"
161.43,-0.00203,"Qualified",,8935.21,"CapPass","100% N: Cycle 149-150",149,126412,"416-14","Alloy 617",314626,"Plate"
161.73,-0.00198,"Qualified",,8935.26,"CapPass","100% N: Cycle 149-150",149,126413,"416-14","Alloy 617",314626,"Plate"
161.94,-0.00193,"Qualified",,8935.31,"CapPass","100% N: Cycle 149-150",149,126414,"416-14","Alloy 617",314626,"Plate"
162.04,-0.00188,"Qualified",,8935.36,"CapPass","100% N: Cycle 149-150",149,126415,"416-14","Alloy 617",314626,"Plate"
162.16,-0.00183,"Qualified",,8935.41,"CapPass","100% N: Cycle 149-150",149,126416,"416-14","Alloy 617",314626,"Plate"
162.13,-0.00178,"Qualified",,8935.46,"CapPass","100% N: Cycle 149-150",149,126417,"416-14","Alloy 617",314626,"Plate"
162.13,-0.00173,"Qualified",,8935.51,"CapPass","100% N: Cycle 149-150",149,126418,"416-14","Alloy 617",314626,"Plate"
162.19,-0.00168,"Qualified",,8935.56,"CapPass","100% N: Cycle 149-150",149,126419,"416-14","Alloy 617",314626,"Plate"
162.32,-0.00163,"Qualified",,8935.61,"CapPass","100% N: Cycle 149-150",149,126420,"416-14","Alloy 617",314626,"Plate"
162.47,-0.00158,"Qualified",,8935.66,"CapPass","100% N: Cycle 149-150",149,126421,"416-14","Alloy 617",314626,"Plate"
162.62,-0.00153,"Qualified",,8935.71,"CapPass","100% N: Cycle 149-150",149,126422,"416-14","Alloy 617",314626,"Plate"
162.77,-0.00148,"Qualified",,8935.76,"CapPass","100% N: Cycle 149-150",149,126423,"416-14","Alloy 617",314626,"Plate"
162.86,-0.00144,"Qualified",,8935.79,"CapPass","100% N: Cycle 149-150",149,126424,"416-14","Alloy 617",314626,"Plate"
162.88,-0.00143,"Qualified",,8935.81,"CapPass","100% N: Cycle 149-150",149,126425,"416-14","Alloy 617",314626,"Plate"
163.00,-0.00138,"Qualified",,8935.86,"CapPass","100% N: Cycle 149-150",149,126426,"416-14","Alloy 617",314626,"Plate"
163.11,-0.00132,"Qualified",,8935.91,"CapPass","100% N: Cycle 149-150",149,126427,"416-14","Alloy 617",314626,"Plate"
163.26,-0.00127,"Qualified",,8935.96,"CapPass","100% N: Cycle 149-150",149,126428,"416-14","Alloy 617",314626,"Plate"
163.29,-0.00122,"Qualified",,8936.01,"CapPass","100% N: Cycle 149-150",149,126429,"416-14","Alloy 617",314626,"Plate"
163.36,-0.00117,"Qualified",,8936.06,"CapPass","100% N: Cycle 149-150",149,126430,"416-14","Alloy 617",314626,"Plate"
163.47,-0.00112,"Qualified",,8936.11,"CapPass","100% N: Cycle 149-150",149,126431,"416-14","Alloy 617",314626,"Plate"
163.56,-0.00107,"Qualified",,8936.16,"CapPass","100% N: Cycle 149-150",149,126432,"416-14","Alloy 617",314626,"Plate"
163.69,-0.00102,"Qualified",,8936.21,"CapPass","100% N: Cycle 149-150",149,126433,"416-14","Alloy 617",314626,"Plate"
163.74,-0.00097,"Qualified",,8936.26,"CapPass","100% N: Cycle 149-150",149,126434,"416-14","Alloy 617",314626,"Plate"
163.88,-0.00092,"Qualified",,8936.32,"CapPass","100% N: Cycle 149-150",149,126435,"416-14","Alloy 617",314626,"Plate"
164.08,-0.00087,"Qualified",,8936.37,"CapPass","100% N: Cycle 149-150",149,126436,"416-14","Alloy 617",314626,"Plate"
164.42,-0.00082,"Qualified",,8936.42,"CapPass","100% N: Cycle 149-150",149,126437,"416-14","Alloy 617",314626,"Plate"
164.69,-0.00077,"Qualified",,8936.46,"CapPass","100% N: Cycle 149-150",149,126438,"416-14","Alloy 617",314626,"Plate"
164.76,-0.00072,"Qualified",,8936.51,"CapPass","100% N: Cycle 149-150",149,126439,"416-14","Alloy 617",314626,"Plate"
164.69,-0.00067,"Qualified",,8936.56,"CapPass","100% N: Cycle 149-150",149,126440,"416-14","Alloy 617",314626,"Plate"
164.72,-0.00062,"Qualified",,8936.61,"CapPass","100% N: Cycle 149-150",149,126441,"416-14","Alloy 617",314626,"Plate"
164.74,-0.00057,"Qualified",,8936.67,"CapPass","100% N: Cycle 149-150",149,126442,"416-14","Alloy 617",314626,"Plate"
164.77,-0.00052,"Qualified",,8936.71,"CapPass","100% N: Cycle 149-150",149,126443,"416-14","Alloy 617",314626,"Plate"
164.83,-0.00047,"Qualified",,8936.76,"CapPass","100% N: Cycle 149-150",149,126444,"416-14","Alloy 617",314626,"Plate"
164.87,-0.00044,"Qualified",,8936.79,"CapPass","100% N: Cycle 149-150",149,126445,"416-14","Alloy 617",314626,"Plate"
164.87,-0.00042,"Qualified",,8936.81,"CapPass","100% N: Cycle 149-150",149,126446,"416-14","Alloy 617",314626,"Plate"
164.94,-0.00037,"Qualified",,8936.86,"CapPass","100% N: Cycle 149-150",149,126447,"416-14","Alloy 617",314626,"Plate"
165.01,-0.00031,"Qualified",,8936.92,"CapPass","100% N: Cycle 149-150",149,126448,"416-14","Alloy 617",314626,"Plate"
165.22,-0.00026,"Qualified",,8936.97,"CapPass","100% N: Cycle 149-150",149,126449,"416-14","Alloy 617",314626,"Plate"
165.53,-0.00021,"Qualified",,8937.02,"CapPass","100% N: Cycle 149-150",149,126450,"416-14","Alloy 617",314626,"Plate"
165.84,-0.00016,"Qualified",,8937.07,"CapPass","100% N: Cycle 149-150",149,126451,"416-14","Alloy 617",314626,"Plate"
166.19,-0.00011,"Qualified",,8937.12,"CapPass","100% N: Cycle 149-150",149,126452,"416-14","Alloy 617",314626,"Plate"
166.35,-0.00006,"Qualified",,8937.17,"CapPass","100% N: Cycle 149-150",150,126453,"416-14","Alloy 617",314626,"Plate"
166.34,-0.00001,"Qualified",,8937.22,"CapPass","100% N: Cycle 149-150",150,126454,"416-14","Alloy 617",314626,"Plate"
166.39,0.00004,"Qualified",,8937.27,"CapPass","100% N: Cycle 149-150",150,126455,"416-14","Alloy 617",314626,"Plate"
166.66,0.00009,"Qualified",,8937.33,"CapPass","100% N: Cycle 149-150",150,126456,"416-14","Alloy 617",314626,"Plate"
167.04,0.00014,"Qualified",,8937.38,"CapPass","100% N: Cycle 149-150",150,126457,"416-14","Alloy 617",314626,"Plate"
167.29,0.00019,"Qualified",,8937.43,"CapPass","100% N: Cycle 149-150",150,126458,"416-14","Alloy 617",314626,"Plate"
167.53,0.00024,"Qualified",,8937.48,"CapPass","100% N: Cycle 149-150",150,126459,"416-14","Alloy 617",314626,"Plate"
167.73,0.00029,"Qualified",,8937.53,"CapPass","100% N: Cycle 149-150",150,126460,"416-14","Alloy 617",314626,"Plate"
167.87,0.00034,"Qualified",,8937.57,"CapPass","100% N: Cycle 149-150",150,126461,"416-14","Alloy 617",314626,"Plate"
167.98,0.00039,"Qualified",,8937.62,"CapPass","100% N: Cycle 149-150",150,126462,"416-14","Alloy 617",314626,"Plate"
168.09,0.00044,"Qualified",,8937.67,"CapPass","100% N: Cycle 149-150",150,126463,"416-14","Alloy 617",314626,"Plate"
168.17,0.00049,"Qualified",,8937.72,"CapPass","100% N: Cycle 149-150",150,126464,"416-14","Alloy 617",314626,"Plate"
168.07,0.00054,"Qualified",,8937.77,"CapPass","100% N: Cycle 149-150",150,126465,"416-14","Alloy 617",314626,"Plate"
168.08,0.00056,"Qualified",,8937.79,"CapPass","100% N: Cycle 149-150",150,126466,"416-14","Alloy 617",314626,"Plate"
168.09,0.00060,"Qualified",,8937.83,"CapPass","100% N: Cycle 149-150",150,126467,"416-14","Alloy 617",314626,"Plate"
168.17,0.00065,"Qualified",,8937.88,"CapPass","100% N: Cycle 149-150",150,126468,"416-14","Alloy 617",314626,"Plate"
168.30,0.00070,"Qualified",,8937.93,"CapPass","100% N: Cycle 149-150",150,126469,"416-14","Alloy 617",314626,"Plate"
168.37,0.00075,"Qualified",,8937.98,"CapPass","100% N: Cycle 149-150",150,126470,"416-14","Alloy 617",314626,"Plate"
168.55,0.00080,"Qualified",,8938.03,"CapPass","100% N: Cycle 149-150",150,126471,"416-14","Alloy 617",314626,"Plate"
168.71,0.00085,"Qualified",,8938.08,"CapPass","100% N: Cycle 149-150",150,126472,"416-14","Alloy 617",314626,"Plate"
168.93,0.00090,"Qualified",,8938.13,"CapPass","100% N: Cycle 149-150",150,126473,"416-14","Alloy 617",314626,"Plate"
169.22,0.00095,"Qualified",,8938.18,"CapPass","100% N: Cycle 149-150",150,126474,"416-14","Alloy 617",314626,"Plate"
169.51,0.00100,"Qualified",,8938.23,"CapPass","100% N: Cycle 149-150",150,126475,"416-14","Alloy 617",314626,"Plate"
169.79,0.00105,"Qualified",,8938.28,"CapPass","100% N: Cycle 149-150",150,126476,"416-14","Alloy 617",314626,"Plate"
169.94,0.00110,"Qualified",,8938.33,"CapPass","100% N: Cycle 149-150",150,126477,"416-14","Alloy 617",314626,"Plate"
169.96,0.00115,"Qualified",,8938.37,"CapPass","100% N: Cycle 149-150",150,126478,"416-14","Alloy 617",314626,"Plate"
169.97,0.00120,"Qualified",,8938.43,"CapPass","100% N: Cycle 149-150",150,126479,"416-14","Alloy 617",314626,"Plate"
170.13,0.00125,"Qualified",,8938.48,"CapPass","100% N: Cycle 149-150",150,126480,"416-14","Alloy 617",314626,"Plate"
170.42,0.00130,"Qualified",,8938.53,"CapPass","100% N: Cycle 149-150",150,126481,"416-14","Alloy 617",314626,"Plate"
170.52,0.00135,"Qualified",,8938.58,"CapPass","100% N: Cycle 149-150",150,126482,"416-14","Alloy 617",314626,"Plate"
170.46,0.00140,"Qualified",,8938.62,"CapPass","100% N: Cycle 149-150",150,126483,"416-14","Alloy 617",314626,"Plate"
170.35,0.00145,"Qualified",,8938.68,"CapPass","100% N: Cycle 149-150",150,126484,"416-14","Alloy 617",314626,"Plate"
170.31,0.00150,"Qualified",,8938.73,"CapPass","100% N: Cycle 149-150",150,126485,"416-14","Alloy 617",314626,"Plate"
170.51,0.00155,"Qualified",,8938.78,"CapPass","100% N: Cycle 149-150",150,126486,"416-14","Alloy 617",314626,"Plate"
170.56,0.00157,"Qualified",,8938.79,"CapPass","100% N: Cycle 149-150",150,126487,"416-14","Alloy 617",314626,"Plate"
170.64,0.00160,"Qualified",,8938.83,"CapPass","100% N: Cycle 149-150",150,126488,"416-14","Alloy 617",314626,"Plate"
170.63,0.00165,"Qualified",,8938.88,"CapPass","100% N: Cycle 149-150",150,126489,"416-14","Alloy 617",314626,"Plate"
170.63,0.00170,"Qualified",,8938.93,"CapPass","100% N: Cycle 149-150",150,126490,"416-14","Alloy 617",314626,"Plate"
170.62,0.00176,"Qualified",,8938.98,"CapPass","100% N: Cycle 149-150",150,126491,"416-14","Alloy 617",314626,"Plate"
170.55,0.00181,"Qualified",,8939.03,"CapPass","100% N: Cycle 149-150",150,126492,"416-14","Alloy 617",314626,"Plate"
170.49,0.00186,"Qualified",,8939.08,"CapPass","100% N: Cycle 149-150",150,126493,"416-14","Alloy 617",314626,"Plate"
170.50,0.00191,"Qualified",,8939.13,"CapPass","100% N: Cycle 149-150",150,126494,"416-14","Alloy 617",314626,"Plate"
170.56,0.00196,"Qualified",,8939.18,"CapPass","100% N: Cycle 149-150",150,126495,"416-14","Alloy 617",314626,"Plate"
170.66,0.00201,"Qualified",,8939.23,"CapPass","100% N: Cycle 149-150",150,126496,"416-14","Alloy 617",314626,"Plate"
170.91,0.00206,"Qualified",,8939.29,"CapPass","100% N: Cycle 149-150",150,126497,"416-14","Alloy 617",314626,"Plate"
171.09,0.00211,"Qualified",,8939.34,"CapPass","100% N: Cycle 149-150",150,126498,"416-14","Alloy 617",314626,"Plate"
171.20,0.00216,"Qualified",,8939.38,"CapPass","100% N: Cycle 149-150",150,126499,"416-14","Alloy 617",314626,"Plate"
171.29,0.00221,"Qualified",,8939.44,"CapPass","100% N: Cycle 149-150",150,126500,"416-14","Alloy 617",314626,"Plate"
171.56,0.00226,"Qualified",,8939.49,"CapPass","100% N: Cycle 149-150",150,126501,"416-14","Alloy 617",314626,"Plate"
171.88,0.00231,"Qualified",,8939.54,"CapPass","100% N: Cycle 149-150",150,126502,"416-14","Alloy 617",314626,"Plate"
172.10,0.00236,"Qualified",,8939.58,"CapPass","100% N: Cycle 149-150",150,126503,"416-14","Alloy 617",314626,"Plate"
172.12,0.00241,"Qualified",,8939.63,"CapPass","100% N: Cycle 149-150",150,126504,"416-14","Alloy 617",314626,"Plate"
172.06,0.00246,"Qualified",,8939.68,"CapPass","100% N: Cycle 149-150",150,126505,"416-14","Alloy 617",314626,"Plate"
172.02,0.00251,"Qualified",,8939.74,"CapPass","100% N: Cycle 149-150",150,126506,"416-14","Alloy 617",314626,"Plate"
172.16,0.00256,"Qualified",,8939.79,"CapPass","100% N: Cycle 149-150",150,126507,"416-14","Alloy 617",314626,"Plate"
172.18,0.00257,"Qualified",,8939.79,"CapPass","100% N: Cycle 149-150",150,126508,"416-14","Alloy 617",314626,"Plate"
172.20,0.00261,"Qualified",,8939.84,"CapPass","100% N: Cycle 149-150",150,126509,"416-14","Alloy 617",314626,"Plate"
172.33,0.00267,"Qualified",,8939.89,"CapPass","100% N: Cycle 149-150",150,126510,"416-14","Alloy 617",314626,"Plate"
172.44,0.00272,"Qualified",,8939.94,"CapPass","100% N: Cycle 149-150",150,126511,"416-14","Alloy 617",314626,"Plate"
172.43,0.00277,"Qualified",,8939.99,"CapPass","100% N: Cycle 149-150",150,126512,"416-14","Alloy 617",314626,"Plate"
172.53,0.00282,"Qualified",,8940.04,"CapPass","100% N: Cycle 149-150",150,126513,"416-14","Alloy 617",314626,"Plate"
172.76,0.00287,"Qualified",,8940.09,"CapPass","100% N: Cycle 149-150",150,126514,"416-14","Alloy 617",314626,"Plate"
172.98,0.00292,"Qualified",,8940.14,"CapPass","100% N: Cycle 149-150",150,126515,"416-14","Alloy 617",314626,"Plate"
173.05,0.00297,"Qualified",,8940.19,"CapPass","100% N: Cycle 149-150",150,126516,"416-14","Alloy 617",314626,"Plate"
173.14,0.00302,"Qualified",,8940.24,"CapPass","100% N: Cycle 149-150",150,126517,"416-14","Alloy 617",314626,"Plate"
173.31,0.00307,"Qualified",,8940.29,"CapPass","100% N: Cycle 149-150",150,126518,"416-14","Alloy 617",314626,"Plate"
173.42,0.00312,"Qualified",,8940.34,"CapPass","100% N: Cycle 149-150",150,126519,"416-14","Alloy 617",314626,"Plate"
173.46,0.00317,"Qualified",,8940.39,"CapPass","100% N: Cycle 149-150",150,126520,"416-14","Alloy 617",314626,"Plate"
173.59,0.00322,"Qualified",,8940.44,"CapPass","100% N: Cycle 149-150",150,126521,"416-14","Alloy 617",314626,"Plate"
173.62,0.00327,"Qualified",,8940.49,"CapPass","100% N: Cycle 149-150",150,126522,"416-14","Alloy 617",314626,"Plate"
173.66,0.00332,"Qualified",,8940.54,"CapPass","100% N: Cycle 149-150",150,126523,"416-14","Alloy 617",314626,"Plate"
173.80,0.00337,"Qualified",,8940.59,"CapPass","100% N: Cycle 149-150",150,126524,"416-14","Alloy 617",314626,"Plate"
173.92,0.00342,"Qualified",,8940.64,"CapPass","100% N: Cycle 149-150",150,126525,"416-14","Alloy 617",314626,"Plate"
173.98,0.00347,"Qualified",,8940.69,"CapPass","100% N: Cycle 149-150",150,126526,"416-14","Alloy 617",314626,"Plate"
173.90,0.00352,"Qualified",,8940.73,"CapPass","100% N: Cycle 149-150",150,126527,"416-14","Alloy 617",314626,"Plate"
173.60,0.00357,"Qualified",,8940.78,"CapPass","100% N: Cycle 149-150",150,126528,"416-14","Alloy 617",314626,"Plate"
173.56,0.00358,"Qualified",,8940.79,"CapPass","100% N: Cycle 149-150",150,126529,"416-14","Alloy 617",314626,"Plate"
173.34,0.00362,"Qualified",,8940.84,"CapPass","100% N: Cycle 149-150",150,126530,"416-14","Alloy 617",314626,"Plate"
173.22,0.00367,"Qualified",,8940.89,"CapPass","100% N: Cycle 149-150",150,126531,"416-14","Alloy 617",314626,"Plate"
173.16,0.00372,"Qualified",,8940.94,"CapPass","100% N: Cycle 149-150",150,126532,"416-14","Alloy 617",314626,"Plate"
173.17,0.00378,"Qualified",,8940.99,"CapPass","100% N: Cycle 149-150",150,126533,"416-14","Alloy 617",314626,"Plate"
173.18,0.00383,"Qualified",,8941.04,"CapPass","100% N: Cycle 149-150",150,126534,"416-14","Alloy 617",314626,"Plate"
173.08,0.00388,"Qualified",,8941.09,"CapPass","100% N: Cycle 149-150",150,126535,"416-14","Alloy 617",314626,"Plate"
172.98,0.00393,"Qualified",,8941.14,"CapPass","100% N: Cycle 149-150",150,126536,"416-14","Alloy 617",314626,"Plate"
173.03,0.00398,"Qualified",,8941.19,"CapPass","100% N: Cycle 149-150",150,126537,"416-14","Alloy 617",314626,"Plate"
173.04,0.00403,"Qualified",,8941.24,"CapPass","100% N: Cycle 149-150",150,126538,"416-14","Alloy 617",314626,"Plate"
173.04,0.00408,"Qualified",,8941.29,"CapPass","100% N: Cycle 149-150",150,126539,"416-14","Alloy 617",314626,"Plate"
173.13,0.00413,"Qualified",,8941.34,"CapPass","100% N: Cycle 149-150",150,126540,"416-14","Alloy 617",314626,"Plate"
173.18,0.00418,"Qualified",,8941.40,"CapPass","100% N: Cycle 149-150",150,126541,"416-14","Alloy 617",314626,"Plate"
173.26,0.00423,"Qualified",,8941.45,"CapPass","100% N: Cycle 149-150",150,126542,"416-14","Alloy 617",314626,"Plate"
173.33,0.00428,"Qualified",,8941.50,"CapPass","100% N: Cycle 149-150",150,126543,"416-14","Alloy 617",314626,"Plate"
173.43,0.00433,"Qualified",,8941.55,"CapPass","100% N: Cycle 149-150",150,126544,"416-14","Alloy 617",314626,"Plate"
173.48,0.00438,"Qualified",,8941.60,"CapPass","100% N: Cycle 149-150",150,126545,"416-14","Alloy 617",314626,"Plate"
173.70,0.00443,"Qualified",,8941.65,"CapPass","100% N: Cycle 149-150",150,126546,"416-14","Alloy 617",314626,"Plate"
173.74,0.00448,"Qualified",,8941.70,"CapPass","100% N: Cycle 149-150",150,126547,"416-14","Alloy 617",314626,"Plate"
173.79,0.00453,"Qualified",,8941.75,"CapPass","100% N: Cycle 149-150",150,126548,"416-14","Alloy 617",314626,"Plate"
173.91,0.00458,"Qualified",,8941.79,"CapPass","100% N: Cycle 149-150",150,126549,"416-14","Alloy 617",314626,"Plate"
173.93,0.00458,"Qualified",,8941.80,"CapPass","100% N: Cycle 149-150",150,126550,"416-14","Alloy 617",314626,"Plate"
174.11,0.00463,"Qualified",,8941.85,"CapPass","100% N: Cycle 149-150",150,126551,"416-14","Alloy 617",314626,"Plate"
174.33,0.00469,"Qualified",,8941.90,"CapPass","100% N: Cycle 149-150",150,126552,"416-14","Alloy 617",314626,"Plate"
174.48,0.00474,"Qualified",,8941.95,"CapPass","100% N: Cycle 149-150",150,126553,"416-14","Alloy 617",314626,"Plate"
174.78,0.00479,"Qualified",,8942.01,"CapPass","100% N: Cycle 149-150",150,126554,"416-14","Alloy 617",314626,"Plate"
175.27,0.00484,"Qualified",,8942.06,"CapPass","100% N: Cycle 149-150",150,126555,"416-14","Alloy 617",314626,"Plate"
175.68,0.00489,"Qualified",,8942.11,"CapPass","100% N: Cycle 149-150",150,126556,"416-14","Alloy 617",314626,"Plate"
176.02,0.00494,"Qualified",,8942.15,"CapPass","100% N: Cycle 149-150",150,126557,"416-14","Alloy 617",314626,"Plate"
176.21,0.00499,"Qualified",,8942.20,"CapPass","100% N: Cycle 149-150",150,126558,"416-14","Alloy 617",314626,"Plate"
176.31,0.00504,"Qualified",,8942.26,"CapPass","100% N: Cycle 149-150",150,126559,"416-14","Alloy 617",314626,"Plate"
176.53,0.00509,"Qualified",,8942.31,"CapPass","100% N: Cycle 149-150",150,126560,"416-14","Alloy 617",314626,"Plate"
176.69,0.00514,"Qualified",,8942.36,"CapPass","100% N: Cycle 149-150",150,126561,"416-14","Alloy 617",314626,"Plate"
176.84,0.00519,"Qualified",,8942.41,"CapPass","100% N: Cycle 149-150",150,126562,"416-14","Alloy 617",314626,"Plate"
176.99,0.00524,"Qualified",,8942.46,"CapPass","100% N: Cycle 149-150",150,126563,"416-14","Alloy 617",314626,"Plate"
177.17,0.00529,"Qualified",,8942.51,"CapPass","100% N: Cycle 149-150",150,126564,"416-14","Alloy 617",314626,"Plate"
177.27,0.00534,"Qualified",,8942.56,"CapPass","100% N: Cycle 149-150",150,126565,"416-14","Alloy 617",314626,"Plate"
177.27,0.00539,"Qualified",,8942.61,"CapPass","100% N: Cycle 149-150",150,126566,"416-14","Alloy 617",314626,"Plate"
177.28,0.00544,"Qualified",,8942.66,"CapPass","100% N: Cycle 149-150",150,126567,"416-14","Alloy 617",314626,"Plate"
177.34,0.00549,"Qualified",,8942.71,"CapPass","100% N: Cycle 149-150",150,126568,"416-14","Alloy 617",314626,"Plate"
177.35,0.00555,"Qualified",,8942.75,"CapPass","100% N: Cycle 149-150",150,126569,"416-14","Alloy 617",314626,"Plate"
177.31,0.00558,"Qualified",,8942.79,"CapPass","100% N: Cycle 149-150",150,126570,"416-14","Alloy 617",314626,"Plate"
177.25,0.00560,"Qualified",,8942.81,"CapPass","100% N: Cycle 149-150",150,126571,"416-14","Alloy 617",314626,"Plate"
177.29,0.00565,"Qualified",,8942.86,"CapPass","100% N: Cycle 149-150",150,126572,"416-14","Alloy 617",314626,"Plate"
177.38,0.00570,"Qualified",,8942.91,"CapPass","100% N: Cycle 149-150",150,126573,"416-14","Alloy 617",314626,"Plate"
177.41,0.00575,"Qualified",,8942.96,"CapPass","100% N: Cycle 149-150",150,126574,"416-14","Alloy 617",314626,"Plate"
177.32,0.00580,"Qualified",,8943.01,"CapPass","100% N: Cycle 149-150",150,126575,"416-14","Alloy 617",314626,"Plate"
177.28,0.00585,"Qualified",,8943.06,"CapPass","100% N: Cycle 149-150",150,126576,"416-14","Alloy 617",314626,"Plate"
177.39,0.00590,"Qualified",,8943.11,"CapPass","100% N: Cycle 149-150",150,126577,"416-14","Alloy 617",314626,"Plate"
177.54,0.00595,"Qualified",,8943.16,"CapPass","100% N: Cycle 149-150",150,126578,"416-14","Alloy 617",314626,"Plate"
177.71,0.00600,"Qualified",,8943.21,"CapPass","100% N: Cycle 149-150",150,126579,"416-14","Alloy 617",314626,"Plate"
177.74,0.00605,"Qualified",,8943.26,"CapPass","100% N: Cycle 149-150",150,126580,"416-14","Alloy 617",314626,"Plate"
177.77,0.00610,"Qualified",,8943.31,"CapPass","100% N: Cycle 149-150",150,126581,"416-14","Alloy 617",314626,"Plate"
177.68,0.00615,"Qualified",,8943.36,"CapPass","100% N: Cycle 149-150",150,126582,"416-14","Alloy 617",314626,"Plate"
177.82,0.00620,"Qualified",,8943.42,"CapPass","100% N: Cycle 149-150",150,126583,"416-14","Alloy 617",314626,"Plate"
178.07,0.00625,"Qualified",,8943.46,"CapPass","100% N: Cycle 149-150",150,126584,"416-14","Alloy 617",314626,"Plate"
178.24,0.00630,"Qualified",,8943.51,"CapPass","100% N: Cycle 149-150",150,126585,"416-14","Alloy 617",314626,"Plate"
178.34,0.00635,"Qualified",,8943.56,"CapPass","100% N: Cycle 149-150",150,126586,"416-14","Alloy 617",314626,"Plate"
178.47,0.00640,"Qualified",,8943.61,"CapPass","100% N: Cycle 149-150",150,126587,"416-14","Alloy 617",314626,"Plate"
178.50,0.00645,"Qualified",,8943.66,"CapPass","100% N: Cycle 149-150",150,126588,"416-14","Alloy 617",314626,"Plate"
178.48,0.00650,"Qualified",,8943.71,"CapPass","100% N: Cycle 149-150",150,126589,"416-14","Alloy 617",314626,"Plate"
178.50,0.00655,"Qualified",,8943.76,"CapPass","100% N: Cycle 149-150",150,126590,"416-14","Alloy 617",314626,"Plate"
178.51,0.00659,"Qualified",,8943.79,"CapPass","100% N: Cycle 149-150",150,126591,"416-14","Alloy 617",314626,"Plate"
178.51,0.00661,"Qualified",,8943.82,"CapPass","100% N: Cycle 149-150",150,126592,"416-14","Alloy 617",314626,"Plate"
178.60,0.00666,"Qualified",,8943.87,"CapPass","100% N: Cycle 149-150",150,126593,"416-14","Alloy 617",314626,"Plate"
178.80,0.00671,"Qualified",,8943.92,"CapPass","100% N: Cycle 149-150",150,126594,"416-14","Alloy 617",314626,"Plate"
178.94,0.00676,"Qualified",,8943.96,"CapPass","100% N: Cycle 149-150",150,126595,"416-14","Alloy 617",314626,"Plate"
178.97,0.00681,"Qualified",,8944.02,"CapPass","100% N: Cycle 149-150",150,126596,"416-14","Alloy 617",314626,"Plate"
178.99,0.00686,"Qualified",,8944.07,"CapPass","100% N: Cycle 149-150",150,126597,"416-14","Alloy 617",314626,"Plate"
179.01,0.00691,"Qualified",,8944.11,"CapPass","100% N: Cycle 149-150",150,126598,"416-14","Alloy 617",314626,"Plate"
178.97,0.00696,"Qualified",,8944.16,"CapPass","100% N: Cycle 149-150",150,126599,"416-14","Alloy 617",314626,"Plate"
178.94,0.00701,"Qualified",,8944.22,"CapPass","100% N: Cycle 149-150",150,126600,"416-14","Alloy 617",314626,"Plate"
179.03,0.00706,"Qualified",,8944.27,"CapPass","100% N: Cycle 149-150",150,126601,"416-14","Alloy 617",314626,"Plate"
179.25,0.00711,"Qualified",,8944.32,"CapPass","100% N: Cycle 149-150",150,126602,"416-14","Alloy 617",314626,"Plate"
179.41,0.00716,"Qualified",,8944.37,"CapPass","100% N: Cycle 149-150",150,126603,"416-14","Alloy 617",314626,"Plate"
179.58,0.00721,"Qualified",,8944.43,"CapPass","100% N: Cycle 149-150",150,126604,"416-14","Alloy 617",314626,"Plate"
179.89,0.00726,"Qualified",,8944.47,"CapPass","100% N: Cycle 149-150",150,126605,"416-14","Alloy 617",314626,"Plate"
180.18,0.00731,"Qualified",,8944.52,"CapPass","100% N: Cycle 149-150",150,126606,"416-14","Alloy 617",314626,"Plate"
180.45,0.00736,"Qualified",,8944.58,"CapPass","100% N: Cycle 149-150",150,126607,"416-14","Alloy 617",314626,"Plate"
180.69,0.00741,"Qualified",,8944.62,"CapPass","100% N: Cycle 149-150",150,126608,"416-14","Alloy 617",314626,"Plate"
180.88,0.00746,"Qualified",,8944.67,"CapPass","100% N: Cycle 149-150",150,126609,"416-14","Alloy 617",314626,"Plate"
180.99,0.00751,"Qualified",,8944.72,"CapPass","100% N: Cycle 149-150",150,126610,"416-14","Alloy 617",314626,"Plate"
181.01,0.00756,"Qualified",,8944.77,"CapPass","100% N: Cycle 149-150",150,126611,"416-14","Alloy 617",314626,"Plate"
180.95,0.00759,"Qualified",,8944.79,"CapPass","100% N: Cycle 149-150",150,126612,"416-14","Alloy 617",314626,"Plate"
180.83,0.00761,"Qualified",,8944.82,"CapPass","100% N: Cycle 149-150",150,126613,"416-14","Alloy 617",314626,"Plate"
180.74,0.00766,"Qualified",,8944.87,"CapPass","100% N: Cycle 149-150",150,126614,"416-14","Alloy 617",314626,"Plate"
180.86,0.00771,"Qualified",,8944.92,"CapPass","100% N: Cycle 149-150",150,126615,"416-14","Alloy 617",314626,"Plate"
180.83,0.00777,"Qualified",,8944.97,"CapPass","100% N: Cycle 149-150",150,126616,"416-14","Alloy 617",314626,"Plate"
180.65,0.00782,"Qualified",,8945.02,"CapPass","100% N: Cycle 149-150",150,126617,"416-14","Alloy 617",314626,"Plate"
180.67,0.00787,"Qualified",,8945.07,"CapPass","100% N: Cycle 149-150",150,126618,"416-14","Alloy 617",314626,"Plate"
180.67,0.00792,"Qualified",,8945.12,"CapPass","100% N: Cycle 149-150",150,126619,"416-14","Alloy 617",314626,"Plate"
180.69,0.00797,"Qualified",,8945.17,"CapPass","100% N: Cycle 149-150",150,126620,"416-14","Alloy 617",314626,"Plate"
180.65,0.00802,"Qualified",,8945.22,"CapPass","100% N: Cycle 149-150",150,126621,"416-14","Alloy 617",314626,"Plate"
180.66,0.00807,"Qualified",,8945.27,"CapPass","100% N: Cycle 149-150",150,126622,"416-14","Alloy 617",314626,"Plate"
180.52,0.00812,"Qualified",,8945.32,"CapPass","100% N: Cycle 149-150",150,126623,"416-14","Alloy 617",314626,"Plate"
180.41,0.00817,"Qualified",,8945.37,"CapPass","100% N: Cycle 149-150",150,126624,"416-14","Alloy 617",314626,"Plate"
180.26,0.00822,"Qualified",,8945.42,"CapPass","100% N: Cycle 149-150",150,126625,"416-14","Alloy 617",314626,"Plate"
180.35,0.00827,"Qualified",,8945.48,"CapPass","100% N: Cycle 149-150",150,126626,"416-14","Alloy 617",314626,"Plate"
180.53,0.00832,"Qualified",,8945.52,"CapPass","100% N: Cycle 149-150",150,126627,"416-14","Alloy 617",314626,"Plate"
180.62,0.00837,"Qualified",,8945.57,"CapPass","100% N: Cycle 149-150",150,126628,"416-14","Alloy 617",314626,"Plate"
180.76,0.00842,"Qualified",,8945.63,"CapPass","100% N: Cycle 149-150",150,126629,"416-14","Alloy 617",314626,"Plate"
181.10,0.00847,"Qualified",,8945.68,"CapPass","100% N: Cycle 149-150",150,126630,"416-14","Alloy 617",314626,"Plate"
181.38,0.00852,"Qualified",,8945.73,"CapPass","100% N: Cycle 149-150",150,126631,"416-14","Alloy 617",314626,"Plate"
181.57,0.00857,"Qualified",,8945.78,"CapPass","100% N: Cycle 149-150",150,126632,"416-14","Alloy 617",314626,"Plate"
181.60,0.00859,"Qualified",,8945.79,"CapPass","100% N: Cycle 149-150",150,126633,"416-14","Alloy 617",314626,"Plate"
181.57,0.00862,"Qualified",,8945.82,"CapPass","100% N: Cycle 149-150",150,126634,"416-14","Alloy 617",314626,"Plate"
181.57,0.00867,"Qualified",,8945.88,"CapPass","100% N: Cycle 149-150",150,126635,"416-14","Alloy 617",314626,"Plate"
181.74,0.00872,"Qualified",,8945.93,"CapPass","100% N: Cycle 149-150",150,126636,"416-14","Alloy 617",314626,"Plate"
182.03,0.00877,"Qualified",,8945.98,"CapPass","100% N: Cycle 149-150",150,126637,"416-14","Alloy 617",314626,"Plate"
182.08,0.00882,"Qualified",,8946.02,"CapPass","100% N: Cycle 149-150",150,126638,"416-14","Alloy 617",314626,"Plate"
181.86,0.00887,"Qualified",,8946.07,"CapPass","100% N: Cycle 149-150",150,126639,"416-14","Alloy 617",314626,"Plate"
181.44,0.00892,"Qualified",,8946.12,"CapPass","100% N: Cycle 149-150",150,126640,"416-14","Alloy 617",314626,"Plate"
181.30,0.00897,"Qualified",,8946.18,"CapPass","100% N: Cycle 149-150",150,126641,"416-14","Alloy 617",314626,"Plate"
181.32,0.00902,"Qualified",,8946.23,"CapPass","100% N: Cycle 149-150",150,126642,"416-14","Alloy 617",314626,"Plate"
181.34,0.00908,"Qualified",,8946.27,"CapPass","100% N: Cycle 149-150",150,126643,"416-14","Alloy 617",314626,"Plate"
181.30,0.00913,"Qualified",,8946.32,"CapPass","100% N: Cycle 149-150",150,126644,"416-14","Alloy 617",314626,"Plate"
181.16,0.00918,"Qualified",,8946.37,"CapPass","100% N: Cycle 149-150",150,126645,"416-14","Alloy 617",314626,"Plate"
180.97,0.00923,"Qualified",,8946.42,"CapPass","100% N: Cycle 149-150",150,126646,"416-14","Alloy 617",314626,"Plate"
180.81,0.00928,"Qualified",,8946.48,"CapPass","100% N: Cycle 149-150",150,126647,"416-14","Alloy 617",314626,"Plate"
180.77,0.00933,"Qualified",,8946.53,"CapPass","100% N: Cycle 149-150",150,126648,"416-14","Alloy 617",314626,"Plate"
180.79,0.00938,"Qualified",,8946.58,"CapPass","100% N: Cycle 149-150",150,126649,"416-14","Alloy 617",314626,"Plate"
180.83,0.00943,"Qualified",,8946.63,"CapPass","100% N: Cycle 149-150",150,126650,"416-14","Alloy 617",314626,"Plate"
180.82,0.00948,"Qualified",,8946.67,"CapPass","100% N: Cycle 149-150",150,126651,"416-14","Alloy 617",314626,"Plate"
180.76,0.00953,"Qualified",,8946.73,"CapPass","100% N: Cycle 149-150",150,126652,"416-14","Alloy 617",314626,"Plate"
180.76,0.00958,"Qualified",,8946.78,"CapPass","100% N: Cycle 149-150",150,126653,"416-14","Alloy 617",314626,"Plate"
180.76,0.00960,"Qualified",,8946.79,"CapPass","100% N: Cycle 149-150",150,126654,"416-14","Alloy 617",314626,"Plate"
180.79,0.00963,"Qualified",,8946.83,"CapPass","100% N: Cycle 149-150",150,126655,"416-14","Alloy 617",314626,"Plate"
180.85,0.00968,"Qualified",,8946.88,"CapPass","100% N: Cycle 149-150",150,126656,"416-14","Alloy 617",314626,"Plate"
181.10,0.00973,"Qualified",,8946.94,"CapPass","100% N: Cycle 149-150",150,126657,"416-14","Alloy 617",314626,"Plate"
181.46,0.00978,"Qualified",,8946.99,"CapPass","100% N: Cycle 149-150",150,126658,"416-14","Alloy 617",314626,"Plate"
181.75,0.00983,"Qualified",,8947.04,"CapPass","100% N: Cycle 149-150",150,126659,"416-14","Alloy 617",314626,"Plate"
182.02,0.00988,"Qualified",,8947.09,"CapPass","100% N: Cycle 149-150",150,126660,"416-14","Alloy 617",314626,"Plate"
182.18,0.00993,"Qualified",,8947.14,"CapPass","100% N: Cycle 149-150",150,126661,"416-14","Alloy 617",314626,"Plate"
182.35,0.00999,"Qualified",,8947.19,"CapPass","100% N: Cycle 149-150",150,126662,"416-14","Alloy 617",314626,"Plate"
182.56,0.01004,"Qualified",,8947.24,"CapPass","100% N: Cycle 149-150",150,126663,"416-14","Alloy 617",314626,"Plate"
182.74,0.01009,"Qualified",,8947.29,"CapPass","100% N: Cycle 149-150",150,126664,"416-14","Alloy 617",314626,"Plate"
182.80,0.01014,"Qualified",,8947.34,"CapPass","100% N: Cycle 149-150",150,126665,"416-14","Alloy 617",314626,"Plate"
182.81,0.01019,"Qualified",,8947.38,"CapPass","100% N: Cycle 149-150",150,126666,"416-14","Alloy 617",314626,"Plate"
182.73,0.01024,"Qualified",,8947.43,"CapPass","100% N: Cycle 149-150",150,126667,"416-14","Alloy 617",314626,"Plate"
182.72,0.01029,"Qualified",,8947.49,"CapPass","100% N: Cycle 149-150",150,126668,"416-14","Alloy 617",314626,"Plate"
182.73,0.01034,"Qualified",,8947.54,"CapPass","100% N: Cycle 149-150",150,126669,"416-14","Alloy 617",314626,"Plate"
182.77,0.01039,"Qualified",,8947.59,"CapPass","100% N: Cycle 149-150",150,126670,"416-14","Alloy 617",314626,"Plate"
182.80,0.01044,"Qualified",,8947.64,"CapPass","100% N: Cycle 149-150",150,126671,"416-14","Alloy 617",314626,"Plate"
182.87,0.01049,"Qualified",,8947.69,"CapPass","100% N: Cycle 149-150",150,126672,"416-14","Alloy 617",314626,"Plate"
182.94,0.01054,"Qualified",,8947.74,"CapPass","100% N: Cycle 149-150",150,126673,"416-14","Alloy 617",314626,"Plate"
183.01,0.01059,"Qualified",,8947.79,"CapPass","100% N: Cycle 149-150",150,126674,"416-14","Alloy 617",314626,"Plate"
183.04,0.01060,"Qualified",,8947.79,"CapPass","100% N: Cycle 149-150",150,126675,"416-14","Alloy 617",314626,"Plate"
183.01,0.01064,"Qualified",,8947.84,"CapPass","100% N: Cycle 149-150",150,126676,"416-14","Alloy 617",314626,"Plate"
183.00,0.01069,"Qualified",,8947.89,"CapPass","100% N: Cycle 149-150",150,126677,"416-14","Alloy 617",314626,"Plate"
183.05,0.01074,"Qualified",,8947.94,"CapPass","100% N: Cycle 149-150",150,126678,"416-14","Alloy 617",314626,"Plate"
183.10,0.01079,"Qualified",,8947.99,"CapPass","100% N: Cycle 149-150",150,126679,"416-14","Alloy 617",314626,"Plate"
183.13,0.01084,"Qualified",,8948.04,"CapPass","100% N: Cycle 149-150",150,126680,"416-14","Alloy 617",314626,"Plate"
183.14,0.01089,"Qualified",,8948.09,"CapPass","100% N: Cycle 149-150",150,126681,"416-14","Alloy 617",314626,"Plate"
183.24,0.01095,"Qualified",,8948.14,"CapPass","100% N: Cycle 149-150",150,126682,"416-14","Alloy 617",314626,"Plate"
183.45,0.01100,"Qualified",,8948.20,"CapPass","100% N: Cycle 149-150",150,126683,"416-14","Alloy 617",314626,"Plate"
183.55,0.01105,"Qualified",,8948.24,"CapPass","100% N: Cycle 149-150",150,126684,"416-14","Alloy 617",314626,"Plate"
183.66,0.01110,"Qualified",,8948.29,"CapPass","100% N: Cycle 149-150",150,126685,"416-14","Alloy 617",314626,"Plate"
183.59,0.01115,"Qualified",,8948.34,"CapPass","100% N: Cycle 149-150",150,126686,"416-14","Alloy 617",314626,"Plate"
183.57,0.01120,"Qualified",,8948.40,"CapPass","100% N: Cycle 149-150",150,126687,"416-14","Alloy 617",314626,"Plate"
183.77,0.01125,"Qualified",,8948.45,"CapPass","100% N: Cycle 149-150",150,126688,"416-14","Alloy 617",314626,"Plate"
184.01,0.01130,"Qualified",,8948.50,"CapPass","100% N: Cycle 149-150",150,126689,"416-14","Alloy 617",314626,"Plate"
184.17,0.01135,"Qualified",,8948.54,"CapPass","100% N: Cycle 149-150",150,126690,"416-14","Alloy 617",314626,"Plate"
184.23,0.01140,"Qualified",,8948.60,"CapPass","100% N: Cycle 149-150",150,126691,"416-14","Alloy 617",314626,"Plate"
184.37,0.01145,"Qualified",,8948.65,"CapPass","100% N: Cycle 149-150",150,126692,"416-14","Alloy 617",314626,"Plate"
184.55,0.01150,"Qualified",,8948.70,"CapPass","100% N: Cycle 149-150",150,126693,"416-14","Alloy 617",314626,"Plate"
184.55,0.01155,"Qualified",,8948.75,"CapPass","100% N: Cycle 149-150",150,126694,"416-14","Alloy 617",314626,"Plate"
184.51,0.01160,"Qualified",,8948.79,"CapPass","100% N: Cycle 149-150",150,126695,"416-14","Alloy 617",314626,"Plate"
184.51,0.01160,"Qualified",,8948.80,"CapPass","100% N: Cycle 149-150",150,126696,"416-14","Alloy 617",314626,"Plate"
184.59,0.01165,"Qualified",,8948.85,"CapPass","100% N: Cycle 149-150",150,126697,"416-14","Alloy 617",314626,"Plate"
184.71,0.01170,"Qualified",,8948.90,"CapPass","100% N: Cycle 149-150",150,126698,"416-14","Alloy 617",314626,"Plate"
184.73,0.01175,"Qualified",,8948.95,"CapPass","100% N: Cycle 149-150",150,126699,"416-14","Alloy 617",314626,"Plate"
184.70,0.01180,"Qualified",,8949.00,"CapPass","100% N: Cycle 149-150",150,126700,"416-14","Alloy 617",314626,"Plate"
184.64,0.01185,"Qualified",,8949.05,"CapPass","100% N: Cycle 149-150",150,126701,"416-14","Alloy 617",314626,"Plate"
184.67,0.01190,"Qualified",,8949.10,"CapPass","100% N: Cycle 149-150",150,126702,"416-14","Alloy 617",314626,"Plate"
184.70,0.01196,"Qualified",,8949.15,"CapPass","100% N: Cycle 149-150",150,126703,"416-14","Alloy 617",314626,"Plate"
184.82,0.01201,"Qualified",,8949.20,"CapPass","100% N: Cycle 149-150",150,126704,"416-14","Alloy 617",314626,"Plate"
184.96,0.01206,"Qualified",,8949.25,"CapPass","100% N: Cycle 149-150",150,126705,"416-14","Alloy 617",314626,"Plate"
185.01,0.01211,"Qualified",,8949.30,"CapPass","100% N: Cycle 149-150",150,126706,"416-14","Alloy 617",314626,"Plate"
185.03,0.01216,"Qualified",,8949.35,"CapPass","100% N: Cycle 149-150",150,126707,"416-14","Alloy 617",314626,"Plate"
185.01,0.01221,"Qualified",,8949.40,"CapPass","100% N: Cycle 149-150",150,126708,"416-14","Alloy 617",314626,"Plate"
184.98,0.01226,"Qualified",,8949.45,"CapPass","100% N: Cycle 149-150",150,126709,"416-14","Alloy 617",314626,"Plate"
184.97,0.01231,"Qualified",,8949.50,"CapPass","100% N: Cycle 149-150",150,126710,"416-14","Alloy 617",314626,"Plate"
184.99,0.01236,"Qualified",,8949.55,"CapPass","100% N: Cycle 149-150",150,126711,"416-14","Alloy 617",314626,"Plate"
184.98,0.01241,"Qualified",,8949.60,"CapPass","100% N: Cycle 149-150",150,126712,"416-14","Alloy 617",314626,"Plate"
184.97,0.01246,"Qualified",,8949.65,"CapPass","100% N: Cycle 149-150",150,126713,"416-14","Alloy 617",314626,"Plate"
185.05,0.01251,"Qualified",,8949.71,"CapPass","100% N: Cycle 149-150",150,126714,"416-14","Alloy 617",314626,"Plate"
185.34,0.01256,"Qualified",,8949.76,"CapPass","100% N: Cycle 149-150",150,126715,"416-14","Alloy 617",314626,"Plate"
185.56,0.01260,"Qualified",,8949.79,"CapPass","100% N: Cycle 149-150",150,126716,"416-14","Alloy 617",314626,"Plate"
185.62,0.01261,"Qualified",,8949.81,"CapPass","100% N: Cycle 149-150",150,126717,"416-14","Alloy 617",314626,"Plate"
185.81,0.01266,"Qualified",,8949.86,"CapPass","100% N: Cycle 149-150",150,126718,"416-14","Alloy 617",314626,"Plate"
186.03,0.01271,"Qualified",,8949.91,"CapPass","100% N: Cycle 149-150",150,126719,"416-14","Alloy 617",314626,"Plate"
186.16,0.01276,"Qualified",,8949.95,"CapPass","100% N: Cycle 149-150",150,126720,"416-14","Alloy 617",314626,"Plate"
186.09,0.01281,"Qualified",,8950.00,"CapPass","100% N: Cycle 149-150",150,126721,"416-14","Alloy 617",314626,"Plate"
185.92,0.01286,"Qualified",,8950.05,"CapPass","100% N: Cycle 149-150",150,126722,"416-14","Alloy 617",314626,"Plate"
185.82,0.01291,"Qualified",,8950.11,"CapPass","100% N: Cycle 149-150",150,126723,"416-14","Alloy 617",314626,"Plate"
185.88,0.01296,"Qualified",,8950.16,"CapPass","100% N: Cycle 149-150",150,126724,"416-14","Alloy 617",314626,"Plate"
185.98,0.01301,"Qualified",,8950.21,"CapPass","100% N: Cycle 149-150",150,126725,"416-14","Alloy 617",314626,"Plate"
186.00,0.01306,"Qualified",,8950.26,"CapPass","100% N: Cycle 149-150",150,126726,"416-14","Alloy 617",314626,"Plate"
186.01,0.01312,"Qualified",,8950.31,"CapPass","100% N: Cycle 149-150",150,126727,"416-14","Alloy 617",314626,"Plate"
185.95,0.01317,"Qualified",,8950.36,"CapPass","100% N: Cycle 149-150",150,126728,"416-14","Alloy 617",314626,"Plate"
185.98,0.01322,"Qualified",,8950.41,"CapPass","100% N: Cycle 149-150",150,126729,"416-14","Alloy 617",314626,"Plate"
186.02,0.01327,"Qualified",,8950.46,"CapPass","100% N: Cycle 149-150",150,126730,"416-14","Alloy 617",314626,"Plate"
186.04,0.01332,"Qualified",,8950.51,"CapPass","100% N: Cycle 149-150",150,126731,"416-14","Alloy 617",314626,"Plate"
186.02,0.01337,"Qualified",,8950.56,"CapPass","100% N: Cycle 149-150",150,126732,"416-14","Alloy 617",314626,"Plate"
186.02,0.01342,"Qualified",,8950.61,"CapPass","100% N: Cycle 149-150",150,126733,"416-14","Alloy 617",314626,"Plate"
186.00,0.01347,"Qualified",,8950.66,"CapPass","100% N: Cycle 149-150",150,126734,"416-14","Alloy 617",314626,"Plate"
185.99,0.01352,"Qualified",,8950.71,"CapPass","100% N: Cycle 149-150",150,126735,"416-14","Alloy 617",314626,"Plate"
186.16,0.01357,"Qualified",,8950.76,"CapPass","100% N: Cycle 149-150",150,126736,"416-14","Alloy 617",314626,"Plate"
186.34,0.01360,"Qualified",,8950.79,"CapPass","100% N: Cycle 149-150",150,126737,"416-14","Alloy 617",314626,"Plate"
186.39,0.01362,"Qualified",,8950.81,"CapPass","100% N: Cycle 149-150",150,126738,"416-14","Alloy 617",314626,"Plate"
186.51,0.01367,"Qualified",,8950.86,"CapPass","100% N: Cycle 149-150",150,126739,"416-14","Alloy 617",314626,"Plate"
186.57,0.01372,"Qualified",,8950.91,"CapPass","100% N: Cycle 149-150",150,126740,"416-14","Alloy 617",314626,"Plate"
186.57,0.01377,"Qualified",,8950.96,"CapPass","100% N: Cycle 149-150",150,126741,"416-14","Alloy 617",314626,"Plate"
186.60,0.01382,"Qualified",,8951.01,"CapPass","100% N: Cycle 149-150",150,126742,"416-14","Alloy 617",314626,"Plate"
186.56,0.01387,"Qualified",,8951.06,"CapPass","100% N: Cycle 149-150",150,126743,"416-14","Alloy 617",314626,"Plate"
186.56,0.01392,"Qualified",,8951.11,"CapPass","100% N: Cycle 149-150",150,126744,"416-14","Alloy 617",314626,"Plate"
186.53,0.01397,"Qualified",,8951.16,"CapPass","100% N: Cycle 149-150",150,126745,"416-14","Alloy 617",314626,"Plate"
186.54,0.01402,"Qualified",,8951.21,"CapPass","100% N: Cycle 149-150",150,126746,"416-14","Alloy 617",314626,"Plate"
186.53,0.01407,"Qualified",,8951.26,"CapPass","100% N: Cycle 149-150",150,126747,"416-14","Alloy 617",314626,"Plate"
186.47,0.01412,"Qualified",,8951.31,"CapPass","100% N: Cycle 149-150",150,126748,"416-14","Alloy 617",314626,"Plate"
186.51,0.01417,"Qualified",,8951.36,"CapPass","100% N: Cycle 149-150",150,126749,"416-14","Alloy 617",314626,"Plate"
186.52,0.01422,"Qualified",,8951.41,"CapPass","100% N: Cycle 149-150",150,126750,"416-14","Alloy 617",314626,"Plate"
186.61,0.01427,"Qualified",,8951.46,"CapPass","100% N: Cycle 149-150",150,126751,"416-14","Alloy 617",314626,"Plate"
186.70,0.01432,"Qualified",,8951.51,"CapPass","100% N: Cycle 149-150",150,126752,"416-14","Alloy 617",314626,"Plate"
186.79,0.01437,"Qualified",,8951.56,"CapPass","100% N: Cycle 149-150",150,126753,"416-14","Alloy 617",314626,"Plate"
186.82,0.01443,"Qualified",,8951.61,"CapPass","100% N: Cycle 149-150",150,126754,"416-14","Alloy 617",314626,"Plate"
186.87,0.01448,"Qualified",,8951.67,"CapPass","100% N: Cycle 149-150",150,126755,"416-14","Alloy 617",314626,"Plate"
186.95,0.01453,"Qualified",,8951.72,"CapPass","100% N: Cycle 149-150",150,126756,"416-14","Alloy 617",314626,"Plate"
187.07,0.01458,"Qualified",,8951.77,"CapPass","100% N: Cycle 149-150",150,126757,"416-14","Alloy 617",314626,"Plate"
187.15,0.01460,"Qualified",,8951.79,"CapPass","100% N: Cycle 149-150",150,126758,"416-14","Alloy 617",314626,"Plate"
187.15,0.01463,"Qualified",,8951.82,"CapPass","100% N: Cycle 149-150",150,126759,"416-14","Alloy 617",314626,"Plate"
187.16,0.01468,"Qualified",,8951.87,"CapPass","100% N: Cycle 149-150",150,126760,"416-14","Alloy 617",314626,"Plate"
187.26,0.01473,"Qualified",,8951.92,"CapPass","100% N: Cycle 149-150",150,126761,"416-14","Alloy 617",314626,"Plate"
187.31,0.01478,"Qualified",,8951.97,"CapPass","100% N: Cycle 149-150",150,126762,"416-14","Alloy 617",314626,"Plate"
187.34,0.01483,"Qualified",,8952.02,"CapPass","100% N: Cycle 149-150",150,126763,"416-14","Alloy 617",314626,"Plate"
187.42,0.01488,"Qualified",,8952.07,"CapPass","100% N: Cycle 149-150",150,126764,"416-14","Alloy 617",314626,"Plate"
187.49,0.01493,"Qualified",,8952.12,"CapPass","100% N: Cycle 149-150",150,126765,"416-14","Alloy 617",314626,"Plate"
