Repository: js-molina/fatigue-A617

File: data/950C/Strain rate 0.00001/2.0% strain/HTM_A19_PeakStress_3157.csv
"Cycle","Data State","Max Stress Mpa","Min Stress Mpa","Qual Exceptions","Qual State","Stress Ratio","Time Max Stress Sec","Time Min Stress Sec","Sample","Count","Alloy","Material_Form","Heat"
1,"CapPass",87.32,-90.98,,"InProcess",0.960,72.81,1841.21,"315-7",1,"Alloy 617","Plate",314626
2,"CapPass",78.27,-91.67,,"InProcess",0.854,4631.13,5786.71,"315-7",2,"Alloy 617","Plate",314626
3,"CapPass",78.00,-89.01,,"InProcess",0.876,8064.26,9078.34,"315-7",3,"Alloy 617","Plate",314626
4,"CapPass",75.99,-90.48,,"InProcess",0.840,12216.87,14483.72,"315-7",4,"Alloy 617","Plate",314626
5,"CapPass",77.99,-92.37,,"InProcess",0.844,15519.83,18273.45,"315-7",5,"Alloy 617","Plate",314626
6,"CapPass",79.13,-87.43,,"InProcess",0.905,19200.29,20962.68,"315-7",6,"Alloy 617","Plate",314626
7,"CapPass",78.17,-84.65,,"InProcess",0.923,23880.01,25240.97,"315-7",7,"Alloy 617","Plate",314626
8,"CapPass",76.45,-92.88,,"InProcess",0.823,27425.16,29987.12,"315-7",8,"Alloy 617","Plate",314626
9,"CapPass",78.00,-90.67,,"InProcess",0.860,31483.47,33504.75,"315-7",9,"Alloy 617","Plate",314626
10,"CapPass",79.93,-91.65,,"InProcess",0.872,34797.04,38442.38,"315-7",10,"Alloy 617","Plate",314626
11,"CapPass",77.26,-86.97,,"InProcess",0.888,39484.04,42305.14,"315-7",11,"Alloy 617","Plate",314626
12,"CapPass",78.36,-89.73,,"InProcess",0.873,43784.92,46440.78,"315-7",12,"Alloy 617","Plate",314626
13,"CapPass",76.04,-84.60,,"InProcess",0.899,47877.23,50040.22,"315-7",13,"Alloy 617","Plate",314626
14,"CapPass",76.77,-86.59,,"InProcess",0.887,52021.66,53268.31,"315-7",14,"Alloy 617","Plate",314626
15,"CapPass",76.52,-87.41,,"InProcess",0.875,55038.15,58404.34,"315-7",15,"Alloy 617","Plate",314626
16,"CapPass",77.59,-89.96,,"InProcess",0.862,59837.84,62301.67,"315-7",16,"Alloy 617","Plate",314626
17,"CapPass",80.46,-89.17,,"InProcess",0.902,63741.97,65206.99,"315-7",17,"Alloy 617","Plate",314626
18,"CapPass",77.35,-89.01,,"InProcess",0.869,67079.85,70001.53,"315-7",18,"Alloy 617","Plate",314626
19,"CapPass",75.77,-86.62,,"InProcess",0.875,71672.61,74283.87,"315-7",19,"Alloy 617","Plate",314626
20,"CapPass",77.05,-94.80,,"InProcess",0.813,76149.36,77681.24,"315-7",20,"Alloy 617","Plate",314626
21,"CapPass",77.31,-91.07,,"InProcess",0.849,80176.91,82244.83,"315-7",21,"Alloy 617","Plate",314626
22,"CapPass",77.24,-91.93,,"InProcess",0.840,84162.41,86318.96,"315-7",22,"Alloy 617","Plate",314626
23,"CapPass",76.43,-86.07,,"InProcess",0.888,88359.30,89347.65,"315-7",23,"Alloy 617","Plate",314626
24,"CapPass",75.65,-85.61,,"InProcess",0.884,91928.17,93398.00,"315-7",24,"Alloy 617","Plate",314626
25,"CapPass",77.41,-84.16,,"InProcess",0.920,95280.26,98001.90,"315-7",25,"Alloy 617","Plate",314626
26,"CapPass",74.20,-87.86,,"InProcess",0.844,99381.69,102403.81,"315-7",26,"Alloy 617","Plate",314626
27,"CapPass",75.24,-85.27,,"InProcess",0.882,103195.56,106381.61,"315-7",27,"Alloy 617","Plate",314626
28,"CapPass",76.16,-84.59,,"InProcess",0.900,108431.19,109175.93,"315-7",28,"Alloy 617","Plate",314626
29,"CapPass",74.74,-83.97,,"InProcess",0.890,112449.81,113369.74,"315-7",29,"Alloy 617","Plate",314626
30,"CapPass",74.38,-84.02,,"InProcess",0.885,115753.94,118260.72,"315-7",30,"Alloy 617","Plate",314626
31,"CapPass",73.71,-83.04,,"InProcess",0.888,119228.80,121654.29,"315-7",31,"Alloy 617","Plate",314626
32,"CapPass",75.45,-86.36,,"InProcess",0.874,124410.11,126012.90,"315-7",32,"Alloy 617","Plate",314626
33,"CapPass",74.42,-83.39,,"InProcess",0.892,128010.64,130293.17,"315-7",33,"Alloy 617","Plate",314626
34,"CapPass",74.45,-84.21,,"InProcess",0.884,131463.03,134133.49,"315-7",34,"Alloy 617","Plate",314626
35,"CapPass",74.98,-85.21,,"InProcess",0.880,135870.25,138232.28,"315-7",35,"Alloy 617","Plate",314626
36,"CapPass",73.68,-84.46,,"InProcess",0.872,139462.41,142137.03,"315-7",36,"Alloy 617","Plate",314626
37,"CapPass",76.45,-82.20,,"InProcess",0.930,144303.61,146388.03,"315-7",37,"Alloy 617","Plate",314626
38,"CapPass",73.07,-80.72,,"InProcess",0.905,148307.50,149911.97,"315-7",38,"Alloy 617","Plate",314626
39,"CapPass",76.84,-84.20,,"InProcess",0.913,151980.11,154175.41,"315-7",39,"Alloy 617","Plate",314626
40,"CapPass",74.87,-82.43,,"InProcess",0.908,156286.13,157885.66,"315-7",40,"Alloy 617","Plate",314626
41,"CapPass",72.92,-82.46,,"InProcess",0.884,159360.69,161933.53,"315-7",41,"Alloy 617","Plate",314626
42,"CapPass",75.41,-84.20,,"InProcess",0.896,163490.74,165671.72,"315-7",42,"Alloy 617","Plate",314626
43,"CapPass",74.73,-83.44,,"InProcess",0.896,167638.95,169370.61,"315-7",43,"Alloy 617","Plate",314626
44,"CapPass",74.09,-78.21,,"InProcess",0.947,172371.72,173525.22,"315-7",44,"Alloy 617","Plate",314626
45,"CapPass",74.35,-83.31,,"InProcess",0.892,176097.35,177884.81,"315-7",45,"Alloy 617","Plate",314626
46,"CapPass",75.25,-81.79,,"InProcess",0.920,180175.77,181990.03,"315-7",46,"Alloy 617","Plate",314626
47,"CapPass",75.46,-84.32,,"InProcess",0.895,184225.80,186200.44,"315-7",47,"Alloy 617","Plate",314626
48,"CapPass",75.36,-82.18,,"InProcess",0.917,188235.77,190140.85,"315-7",48,"Alloy 617","Plate",314626
49,"CapPass",74.24,-85.72,,"InProcess",0.866,191489.05,194250.55,"315-7",49,"Alloy 617","Plate",314626
50,"CapPass",75.38,-82.08,,"InProcess",0.918,196127.86,197140.66,"315-7",50,"Alloy 617","Plate",314626
51,"CapPass",73.18,-82.25,,"InProcess",0.890,199663.97,201846.83,"315-7",51,"Alloy 617","Plate",314626
52,"CapPass",77.38,-81.85,,"InProcess",0.945,204131.95,206268.42,"315-7",52,"Alloy 617","Plate",314626
53,"CapPass",73.60,-86.07,,"InProcess",0.855,207994.33,210010.97,"315-7",53,"Alloy 617","Plate",314626
54,"CapPass",73.51,-81.01,,"InProcess",0.907,211785.53,214338.22,"315-7",54,"Alloy 617","Plate",314626
55,"CapPass",74.73,-81.18,,"InProcess",0.921,216427.14,217043.85,"315-7",55,"Alloy 617","Plate",314626
56,"CapPass",73.90,-82.66,,"InProcess",0.894,220378.60,221559.77,"315-7",56,"Alloy 617","Plate",314626
57,"CapPass",73.03,-81.81,,"InProcess",0.893,223560.72,225925.56,"315-7",57,"Alloy 617","Plate",314626
58,"CapPass",76.90,-82.39,,"InProcess",0.933,228095.69,230404.77,"315-7",58,"Alloy 617","Plate",314626
59,"CapPass",73.85,-84.66,,"InProcess",0.872,232109.81,232894.75,"315-7",59,"Alloy 617","Plate",314626
60,"CapPass",73.44,-91.15,,"InProcess",0.806,235576.06,238324.28,"315-7",60,"Alloy 617","Plate",314626
61,"CapPass",76.40,-82.66,,"InProcess",0.924,239971.03,241342.61,"315-7",61,"Alloy 617","Plate",314626
62,"CapPass",73.12,-81.89,,"InProcess",0.893,243356.13,246007.08,"315-7",62,"Alloy 617","Plate",314626
63,"CapPass",72.65,-81.65,,"InProcess",0.890,247962.28,250386.70,"315-7",63,"Alloy 617","Plate",314626
64,"CapPass",73.22,-82.88,,"InProcess",0.883,251960.00,253234.49,"315-7",64,"Alloy 617","Plate",314626
65,"CapPass",72.12,-79.43,,"InProcess",0.908,255293.70,257451.10,"315-7",65,"Alloy 617","Plate",314626
66,"CapPass",72.93,-83.76,,"InProcess",0.871,260326.38,261879.05,"315-7",66,"Alloy 617","Plate",314626
67,"CapPass",72.44,-79.58,,"InProcess",0.910,263134.00,265294.75,"315-7",67,"Alloy 617","Plate",314626
68,"CapPass",72.89,-83.69,,"InProcess",0.871,268219.72,270473.88,"315-7",68,"Alloy 617","Plate",314626
69,"CapPass",73.14,-79.19,,"InProcess",0.924,272367.19,274183.53,"315-7",69,"Alloy 617","Plate",314626
70,"CapPass",73.82,-80.66,,"InProcess",0.915,276042.38,277839.10,"315-7",70,"Alloy 617","Plate",314626
71,"CapPass",74.57,-80.18,,"InProcess",0.930,280012.35,281420.50,"315-7",71,"Alloy 617","Plate",314626
72,"CapPass",71.63,-85.06,,"InProcess",0.842,284131.16,285702.81,"315-7",72,"Alloy 617","Plate",314626
73,"CapPass",72.90,-80.76,,"InProcess",0.903,287616.69,290463.44,"315-7",73,"Alloy 617","Plate",314626
74,"CapPass",70.92,-80.35,,"InProcess",0.883,292346.16,293735.53,"315-7",74,"Alloy 617","Plate",314626
75,"CapPass",72.51,-83.71,,"InProcess",0.866,296442.85,298190.47,"315-7",75,"Alloy 617","Plate",314626
76,"CapPass",71.94,-81.31,,"InProcess",0.885,299615.69,301756.47,"315-7",76,"Alloy 617","Plate",314626
77,"CapPass",73.27,-80.30,,"InProcess",0.912,303537.69,305845.85,"315-7",77,"Alloy 617","Plate",314626
78,"CapPass",72.83,-80.02,,"InProcess",0.910,308109.72,309743.38,"315-7",78,"Alloy 617","Plate",314626
79,"CapPass",71.61,-81.50,,"InProcess",0.879,311681.72,313225.10,"315-7",79,"Alloy 617","Plate",314626
80,"CapPass",71.70,-78.95,,"InProcess",0.908,315449.35,318247.50,"315-7",80,"Alloy 617","Plate",314626
81,"CapPass",70.45,-79.76,,"InProcess",0.883,320146.13,322115.10,"315-7",81,"Alloy 617","Plate",314626
82,"CapPass",71.43,-85.18,,"InProcess",0.839,324039.91,326380.06,"315-7",82,"Alloy 617","Plate",314626
83,"CapPass",72.49,-79.66,,"InProcess",0.910,328257.69,330244.03,"315-7",83,"Alloy 617","Plate",314626
84,"CapPass",72.13,-81.24,,"InProcess",0.888,331279.81,333525.91,"315-7",84,"Alloy 617","Plate",314626
85,"CapPass",70.58,-79.53,,"InProcess",0.887,335912.91,337361.97,"315-7",85,"Alloy 617","Plate",314626
86,"CapPass",70.87,-79.36,,"InProcess",0.893,339749.56,341957.94,"315-7",86,"Alloy 617","Plate",314626
87,"CapPass",70.64,-79.57,,"InProcess",0.888,343756.66,346291.81,"315-7",87,"Alloy 617","Plate",314626
88,"CapPass",71.13,-78.75,,"InProcess",0.903,347986.72,350436.22,"315-7",88,"Alloy 617","Plate",314626
89,"CapPass",70.25,-82.19,,"InProcess",0.855,351978.44,354426.72,"315-7",89,"Alloy 617","Plate",314626
90,"CapPass",71.08,-81.74,,"InProcess",0.870,356452.06,358053.72,"315-7",90,"Alloy 617","Plate",314626
91,"CapPass",72.43,-78.62,,"InProcess",0.921,359332.38,361952.97,"315-7",91,"Alloy 617","Plate",314626
92,"CapPass",75.21,-78.02,,"InProcess",0.964,363860.41,366103.75,"315-7",92,"Alloy 617","Plate",314626
93,"CapPass",70.12,-78.88,,"InProcess",0.889,368214.50,370207.85,"315-7",93,"Alloy 617","Plate",314626
94,"CapPass",70.13,-79.50,,"InProcess",0.882,371522.16,373482.50,"315-7",94,"Alloy 617","Plate",314626
95,"CapPass",69.46,-78.41,,"InProcess",0.886,375365.50,378470.38,"315-7",95,"Alloy 617","Plate",314626
96,"CapPass",72.37,-79.31,,"InProcess",0.912,379879.00,382468.06,"315-7",96,"Alloy 617","Plate",314626
97,"CapPass",70.26,-77.40,,"InProcess",0.908,384314.00,385329.94,"315-7",97,"Alloy 617","Plate",314626
98,"CapPass",70.24,-78.04,,"InProcess",0.900,388128.03,390214.28,"315-7",98,"Alloy 617","Plate",314626
99,"CapPass",71.92,-78.60,,"InProcess",0.915,391664.97,394051.31,"315-7",99,"Alloy 617","Plate",314626
100,"CapPass",69.70,-79.35,,"InProcess",0.878,396297.75,397982.16,"315-7",100,"Alloy 617","Plate",314626
101,"CapPass",70.11,-79.60,,"InProcess",0.881,400371.31,401379.41,"315-7",101,"Alloy 617","Plate",314626
102,"CapPass",70.76,-75.53,,"InProcess",0.937,403558.88,406001.31,"315-7",102,"Alloy 617","Plate",314626
103,"CapPass",70.60,-75.78,,"InProcess",0.932,407784.47,409309.78,"315-7",103,"Alloy 617","Plate",314626
104,"CapPass",69.35,-77.10,,"InProcess",0.899,411702.56,414305.41,"315-7",104,"Alloy 617","Plate",314626
105,"CapPass",68.01,-78.66,,"InProcess",0.865,416099.66,417617.13,"315-7",105,"Alloy 617","Plate",314626
106,"CapPass",68.83,-82.29,,"InProcess",0.836,420215.10,421714.63,"315-7",106,"Alloy 617","Plate",314626
107,"CapPass",70.48,-80.04,,"InProcess",0.881,423858.35,426116.13,"315-7",107,"Alloy 617","Plate",314626
108,"CapPass",69.75,-80.11,,"InProcess",0.871,428010.50,429608.88,"315-7",108,"Alloy 617","Plate",314626
109,"CapPass",73.77,-77.01,,"InProcess",0.958,432341.91,433166.50,"315-7",109,"Alloy 617","Plate",314626
110,"CapPass",73.37,-80.49,,"InProcess",0.912,435840.53,437447.75,"315-7",110,"Alloy 617","Plate",314626
111,"CapPass",68.72,-75.82,,"InProcess",0.906,440014.78,441263.25,"315-7",111,"Alloy 617","Plate",314626
112,"CapPass",68.81,-75.81,,"InProcess",0.908,444300.25,445671.56,"315-7",112,"Alloy 617","Plate",314626
113,"CapPass",68.26,-80.10,,"InProcess",0.852,448091.88,449499.38,"315-7",113,"Alloy 617","Plate",314626
114,"CapPass",69.82,-78.31,,"InProcess",0.892,452412.35,453834.66,"315-7",114,"Alloy 617","Plate",314626
115,"CapPass",68.30,-77.39,,"InProcess",0.883,456125.66,457573.19,"315-7",115,"Alloy 617","Plate",314626
116,"CapPass",68.20,-78.74,,"InProcess",0.866,459653.72,462327.69,"315-7",116,"Alloy 617","Plate",314626
117,"CapPass",67.57,-81.61,,"InProcess",0.828,464427.06,466395.60,"315-7",117,"Alloy 617","Plate",314626
118,"CapPass",67.62,-76.25,,"InProcess",0.887,468380.63,469779.72,"315-7",118,"Alloy 617","Plate",314626
119,"CapPass",69.50,-78.00,,"InProcess",0.891,471864.85,473819.97,"315-7",119,"Alloy 617","Plate",314626
120,"CapPass",67.23,-80.80,,"InProcess",0.832,476152.10,478250.16,"315-7",120,"Alloy 617","Plate",314626
121,"CapPass",70.99,-75.64,,"InProcess",0.939,479999.38,481510.00,"315-7",121,"Alloy 617","Plate",314626
122,"CapPass",69.51,-75.00,,"InProcess",0.927,484097.03,486060.72,"315-7",122,"Alloy 617","Plate",314626
123,"CapPass",68.16,-78.10,,"InProcess",0.873,488454.72,489778.75,"315-7",123,"Alloy 617","Plate",314626
124,"CapPass",68.65,-75.26,,"InProcess",0.912,492181.28,494321.75,"315-7",124,"Alloy 617","Plate",314626
125,"CapPass",67.43,-77.89,,"InProcess",0.866,495560.91,497951.10,"315-7",125,"Alloy 617","Plate",314626
126,"CapPass",66.65,-73.11,,"InProcess",0.912,500011.47,502355.41,"315-7",126,"Alloy 617","Plate",314626
127,"CapPass",67.95,-74.71,,"InProcess",0.910,504042.25,505542.53,"315-7",127,"Alloy 617","Plate",314626
128,"CapPass",67.10,-74.47,,"InProcess",0.901,507594.06,510224.35,"315-7",128,"Alloy 617","Plate",314626
129,"CapPass",67.49,-75.79,,"InProcess",0.890,512112.06,514272.53,"315-7",129,"Alloy 617","Plate",314626
130,"CapPass",69.49,-77.26,,"InProcess",0.900,516173.41,518232.72,"315-7",130,"Alloy 617","Plate",314626
131,"CapPass",67.95,-74.70,,"InProcess",0.910,519524.31,521523.94,"315-7",131,"Alloy 617","Plate",314626
132,"CapPass",65.90,-76.68,,"InProcess",0.859,524153.56,525828.78,"315-7",132,"Alloy 617","Plate",314626
133,"CapPass",68.07,-74.16,,"InProcess",0.918,527856.60,530477.22,"315-7",133,"Alloy 617","Plate",314626
134,"CapPass",66.77,-73.88,,"InProcess",0.904,532006.97,533736.10,"315-7",134,"Alloy 617","Plate",314626
135,"CapPass",67.32,-73.78,,"InProcess",0.913,536231.78,537224.60,"315-7",135,"Alloy 617","Plate",314626
136,"CapPass",67.05,-77.44,,"InProcess",0.866,539805.91,541968.10,"315-7",136,"Alloy 617","Plate",314626
137,"CapPass",67.63,-75.71,,"InProcess",0.893,544408.41,546106.72,"315-7",137,"Alloy 617","Plate",314626
138,"CapPass",67.31,-74.69,,"InProcess",0.901,548319.16,549648.53,"315-7",138,"Alloy 617","Plate",314626
139,"CapPass",68.61,-77.86,,"InProcess",0.881,552365.10,554143.97,"315-7",139,"Alloy 617","Plate",314626
140,"CapPass",66.60,-75.66,,"InProcess",0.880,556378.66,558205.66,"315-7",140,"Alloy 617","Plate",314626
141,"CapPass",66.80,-78.55,,"InProcess",0.850,559355.60,561544.47,"315-7",141,"Alloy 617","Plate",314626
142,"CapPass",67.43,-77.20,,"InProcess",0.873,563974.16,565713.72,"315-7",142,"Alloy 617","Plate",314626
143,"CapPass",66.72,-74.84,,"InProcess",0.891,568200.22,570171.47,"315-7",143,"Alloy 617","Plate",314626
144,"CapPass",67.98,-74.34,,"InProcess",0.914,572326.72,573394.91,"315-7",144,"Alloy 617","Plate",314626
145,"CapPass",65.33,-72.73,,"InProcess",0.898,576015.03,578122.97,"315-7",145,"Alloy 617","Plate",314626
146,"CapPass",67.80,-75.57,,"InProcess",0.897,579600.35,581954.16,"315-7",146,"Alloy 617","Plate",314626
147,"CapPass",66.25,-74.13,,"InProcess",0.894,583683.03,585988.10,"315-7",147,"Alloy 617","Plate",314626
148,"CapPass",66.24,-72.34,,"InProcess",0.916,587804.10,589124.78,"315-7",148,"Alloy 617","Plate",314626
149,"CapPass",65.85,-72.40,,"InProcess",0.909,592404.72,594091.91,"315-7",149,"Alloy 617","Plate",314626
150,"CapPass",66.83,-72.13,,"InProcess",0.927,596185.66,597608.28,"315-7",150,"Alloy 617","Plate",314626
151,"CapPass",66.54,-72.85,,"InProcess",0.913,600113.97,602421.66,"315-7",151,"Alloy 617","Plate",314626
152,"CapPass",67.46,-72.60,,"InProcess",0.929,603415.35,605440.85,"315-7",152,"Alloy 617","Plate",314626
153,"CapPass",67.26,-72.87,,"InProcess",0.923,608030.35,610320.66,"315-7",153,"Alloy 617","Plate",314626
154,"CapPass",64.49,-73.83,,"InProcess",0.873,612280.91,613976.10,"315-7",154,"Alloy 617","Plate",314626
155,"CapPass",66.10,-70.02,,"InProcess",0.944,616129.78,617330.16,"315-7",155,"Alloy 617","Plate",314626
156,"CapPass",64.37,-71.61,,"InProcess",0.899,620066.60,622338.53,"315-7",156,"Alloy 617","Plate",314626
157,"CapPass",64.19,-71.45,,"InProcess",0.898,623593.91,625233.47,"315-7",157,"Alloy 617","Plate",314626
158,"CapPass",65.52,-72.65,,"InProcess",0.902,628263.10,629960.97,"315-7",158,"Alloy 617","Plate",314626
159,"CapPass",64.15,-76.19,,"InProcess",0.842,632072.91,634183.91,"315-7",159,"Alloy 617","Plate",314626
160,"CapPass",65.40,-71.86,,"InProcess",0.910,635619.16,638131.97,"315-7",160,"Alloy 617","Plate",314626
161,"CapPass",67.70,-71.91,,"InProcess",0.941,640221.91,642012.85,"315-7",161,"Alloy 617","Plate",314626
162,"CapPass",65.44,-71.86,,"InProcess",0.911,643916.91,646462.72,"315-7",162,"Alloy 617","Plate",314626
163,"CapPass",65.04,-71.46,,"InProcess",0.910,648185.28,649838.16,"315-7",163,"Alloy 617","Plate",314626
164,"CapPass",65.25,-71.69,,"InProcess",0.910,652293.03,654317.41,"315-7",164,"Alloy 617","Plate",314626
165,"CapPass",65.71,-72.35,,"InProcess",0.908,655181.60,658450.03,"315-7",165,"Alloy 617","Plate",314626
166,"CapPass",64.01,-72.89,,"InProcess",0.878,660262.47,662274.22,"315-7",166,"Alloy 617","Plate",314626
167,"CapPass",64.34,-74.04,,"InProcess",0.869,664249.28,666212.53,"315-7",167,"Alloy 617","Plate",314626
168,"CapPass",64.84,-71.18,,"InProcess",0.911,667458.47,670468.41,"315-7",168,"Alloy 617","Plate",314626
169,"CapPass",64.90,-70.52,,"InProcess",0.920,672175.72,674116.28,"315-7",169,"Alloy 617","Plate",314626
170,"CapPass",64.96,-74.60,,"InProcess",0.871,676412.53,678367.85,"315-7",170,"Alloy 617","Plate",314626
171,"CapPass",64.53,-72.90,,"InProcess",0.885,679230.97,682312.66,"315-7",171,"Alloy 617","Plate",314626
172,"CapPass",64.93,-71.23,,"InProcess",0.912,683414.47,686281.72,"315-7",172,"Alloy 617","Plate",314626
173,"CapPass",63.28,-69.19,,"InProcess",0.915,688040.85,690064.91,"315-7",173,"Alloy 617","Plate",314626
174,"CapPass",61.96,-72.26,,"InProcess",0.857,691825.03,693532.47,"315-7",174,"Alloy 617","Plate",314626
175,"CapPass",63.26,-69.66,,"InProcess",0.908,695849.78,698392.60,"315-7",175,"Alloy 617","Plate",314626
176,"CapPass",63.73,-69.57,,"InProcess",0.916,700269.47,702213.35,"315-7",176,"Alloy 617","Plate",314626
177,"CapPass",64.39,-70.85,,"InProcess",0.909,704421.47,705917.53,"315-7",177,"Alloy 617","Plate",314626
178,"CapPass",63.12,-68.87,,"InProcess",0.917,707578.53,710184.47,"315-7",178,"Alloy 617","Plate",314626
179,"CapPass",62.52,-70.44,,"InProcess",0.888,712145.97,714096.35,"315-7",179,"Alloy 617","Plate",314626
180,"CapPass",63.23,-69.36,,"InProcess",0.912,715998.22,718243.60,"315-7",180,"Alloy 617","Plate",314626
181,"CapPass",64.75,-71.13,,"InProcess",0.910,720115.41,722060.97,"315-7",181,"Alloy 617","Plate",314626
182,"CapPass",62.81,-70.78,,"InProcess",0.887,724118.53,726184.66,"315-7",182,"Alloy 617","Plate",314626
183,"CapPass",63.94,-73.31,,"InProcess",0.872,728155.91,729604.97,"315-7",183,"Alloy 617","Plate",314626
184,"CapPass",64.00,-68.82,,"InProcess",0.930,732313.41,734160.10,"315-7",184,"Alloy 617","Plate",314626
185,"CapPass",61.74,-67.75,,"InProcess",0.911,736020.53,738354.78,"315-7",185,"Alloy 617","Plate",314626
186,"CapPass",63.15,-71.85,,"InProcess",0.879,739677.35,741725.53,"315-7",186,"Alloy 617","Plate",314626
187,"CapPass",64.36,-70.21,,"InProcess",0.917,744384.72,745906.60,"315-7",187,"Alloy 617","Plate",314626
188,"CapPass",62.88,-69.33,,"InProcess",0.907,747379.03,750433.72,"315-7",188,"Alloy 617","Plate",314626
189,"CapPass",65.37,-69.64,,"InProcess",0.939,752233.10,754225.97,"315-7",189,"Alloy 617","Plate",314626
190,"CapPass",62.98,-69.29,,"InProcess",0.909,755808.60,758053.35,"315-7",190,"Alloy 617","Plate",314626
191,"CapPass",63.33,-71.15,,"InProcess",0.890,760217.47,761910.10,"315-7",191,"Alloy 617","Plate",314626
192,"CapPass",61.66,-68.70,,"InProcess",0.898,763633.91,765918.16,"315-7",192,"Alloy 617","Plate",314626
193,"CapPass",63.11,-69.05,,"InProcess",0.914,767362.47,769481.91,"315-7",193,"Alloy 617","Plate",314626
194,"CapPass",61.63,-71.19,,"InProcess",0.866,772042.10,773353.66,"315-7",194,"Alloy 617","Plate",314626
195,"CapPass",64.73,-69.05,,"InProcess",0.937,776457.91,777968.97,"315-7",195,"Alloy 617","Plate",314626
196,"CapPass",62.04,-67.82,,"InProcess",0.915,780343.91,781578.66,"315-7",196,"Alloy 617","Plate",314626
197,"CapPass",62.86,-68.48,,"InProcess",0.918,783648.85,786272.66,"315-7",197,"Alloy 617","Plate",314626
198,"CapPass",63.72,-66.80,,"InProcess",0.954,788252.72,790223.72,"315-7",198,"Alloy 617","Plate",314626
199,"CapPass",61.91,-66.32,,"InProcess",0.933,792342.22,794158.78,"315-7",199,"Alloy 617","Plate",314626
200,"CapPass",63.79,-67.14,,"InProcess",0.950,796051.28,798219.03,"315-7",200,"Alloy 617","Plate",314626
201,"CapPass",62.99,-66.99,,"InProcess",0.940,799681.28,801953.47,"315-7",201,"Alloy 617","Plate",314626
202,"CapPass",63.07,-66.85,,"InProcess",0.943,804349.47,805281.60,"315-7",202,"Alloy 617","Plate",314626
203,"CapPass",60.28,-72.06,,"InProcess",0.836,808010.78,810355.47,"315-7",203,"Alloy 617","Plate",314626
204,"CapPass",61.59,-66.60,,"InProcess",0.925,811743.41,813689.47,"315-7",204,"Alloy 617","Plate",314626
205,"CapPass",60.79,-66.95,,"InProcess",0.908,816237.85,818242.78,"315-7",205,"Alloy 617","Plate",314626
206,"CapPass",62.26,-65.82,,"InProcess",0.946,820391.47,822222.03,"315-7",206,"Alloy 617","Plate",314626
207,"CapPass",61.37,-66.27,,"InProcess",0.926,823660.22,826399.53,"315-7",207,"Alloy 617","Plate",314626
208,"CapPass",59.45,-68.35,,"InProcess",0.870,828299.53,829828.22,"315-7",208,"Alloy 617","Plate",314626
209,"CapPass",61.32,-67.30,,"InProcess",0.911,831923.41,833946.16,"315-7",209,"Alloy 617","Plate",314626
210,"CapPass",63.10,-67.66,,"InProcess",0.933,836442.85,837498.60,"315-7",210,"Alloy 617","Plate",314626
211,"CapPass",61.39,-67.56,,"InProcess",0.909,839596.85,841885.91,"315-7",211,"Alloy 617","Plate",314626
212,"CapPass",59.88,-68.96,,"InProcess",0.868,844141.60,846323.35,"315-7",212,"Alloy 617","Plate",314626
213,"CapPass",60.80,-66.22,,"InProcess",0.918,848478.35,849536.66,"315-7",213,"Alloy 617","Plate",314626
214,"CapPass",60.24,-67.99,,"InProcess",0.886,851877.97,854074.85,"315-7",214,"Alloy 617","Plate",314626
215,"CapPass",60.44,-67.18,,"InProcess",0.900,856214.85,857964.10,"315-7",215,"Alloy 617","Plate",314626
216,"CapPass",61.69,-70.82,,"InProcess",0.871,860343.10,862446.85,"315-7",216,"Alloy 617","Plate",314626
217,"CapPass",61.77,-67.82,,"InProcess",0.911,864307.72,865427.97,"315-7",217,"Alloy 617","Plate",314626
218,"CapPass",64.96,-66.53,,"InProcess",0.976,867684.16,869561.10,"315-7",218,"Alloy 617","Plate",314626
219,"CapPass",59.18,-65.73,,"InProcess",0.900,871521.03,874111.22,"315-7",219,"Alloy 617","Plate",314626
220,"CapPass",61.25,-64.35,,"InProcess",0.952,876065.41,878284.97,"315-7",220,"Alloy 617","Plate",314626
221,"CapPass",59.56,-66.46,,"InProcess",0.896,879809.60,881994.47,"315-7",221,"Alloy 617","Plate",314626
222,"CapPass",61.82,-66.36,,"InProcess",0.932,883887.53,886101.47,"315-7",222,"Alloy 617","Plate",314626
223,"CapPass",60.54,-64.10,,"InProcess",0.945,888436.16,890333.91,"315-7",223,"Alloy 617","Plate",314626
224,"CapPass",59.64,-65.29,,"InProcess",0.913,892202.60,893774.85,"315-7",224,"Alloy 617","Plate",314626
225,"CapPass",61.61,-70.09,,"InProcess",0.879,895703.66,898171.53,"315-7",225,"Alloy 617","Plate",314626
226,"CapPass",58.16,-68.12,,"InProcess",0.854,899943.60,902179.47,"315-7",226,"Alloy 617","Plate",314626
227,"CapPass",58.84,-64.03,,"InProcess",0.919,904037.28,905689.41,"315-7",227,"Alloy 617","Plate",314626
228,"CapPass",61.09,-69.45,,"InProcess",0.880,907899.91,909797.10,"315-7",228,"Alloy 617","Plate",314626
229,"CapPass",59.68,-67.45,,"InProcess",0.885,911562.35,914410.60,"315-7",229,"Alloy 617","Plate",314626
230,"CapPass",60.35,-65.89,,"InProcess",0.916,915534.28,918021.85,"315-7",230,"Alloy 617","Plate",314626
231,"CapPass",60.86,-66.42,,"InProcess",0.916,919905.91,922212.41,"315-7",231,"Alloy 617","Plate",314626
232,"CapPass",60.96,-72.68,,"InProcess",0.839,923564.85,925980.35,"315-7",232,"Alloy 617","Plate",314626
233,"CapPass",59.11,-68.09,,"InProcess",0.868,928152.10,930236.41,"315-7",233,"Alloy 617","Plate",314626
234,"CapPass",60.88,-65.70,,"InProcess",0.927,932385.97,933326.03,"315-7",234,"Alloy 617","Plate",314626
235,"CapPass",58.61,-64.25,,"InProcess",0.912,935878.22,938393.22,"315-7",235,"Alloy 617","Plate",314626
236,"CapPass",59.18,-66.19,,"InProcess",0.894,940264.78,942067.47,"315-7",236,"Alloy 617","Plate",314626
237,"CapPass",58.38,-65.18,,"InProcess",0.896,943469.47,945602.47,"315-7",237,"Alloy 617","Plate",314626
238,"CapPass",60.64,-63.15,,"InProcess",0.960,948227.35,949780.78,"315-7",238,"Alloy 617","Plate",314626
239,"CapPass",58.79,-64.07,,"InProcess",0.918,951856.16,954260.60,"315-7",239,"Alloy 617","Plate",314626
240,"CapPass",59.29,-64.15,,"InProcess",0.924,955338.10,958059.85,"315-7",240,"Alloy 617","Plate",314626
241,"CapPass",58.79,-66.24,,"InProcess",0.888,959523.22,962073.53,"315-7",241,"Alloy 617","Plate",314626
242,"CapPass",58.60,-64.43,,"InProcess",0.910,963749.47,965980.97,"315-7",242,"Alloy 617","Plate",314626
243,"CapPass",59.00,-65.64,,"InProcess",0.899,968366.66,970397.16,"315-7",243,"Alloy 617","Plate",314626
244,"CapPass",58.67,-65.03,,"InProcess",0.902,971894.60,974471.47,"315-7",244,"Alloy 617","Plate",314626
245,"CapPass",58.54,-66.38,,"InProcess",0.882,975920.03,978106.97,"315-7",245,"Alloy 617","Plate",314626
246,"CapPass",58.24,-63.32,,"InProcess",0.920,979966.47,982476.72,"315-7",246,"Alloy 617","Plate",314626
247,"CapPass",57.85,-66.76,,"InProcess",0.866,983893.53,985638.91,"315-7",247,"Alloy 617","Plate",314626
248,"CapPass",58.07,-63.14,,"InProcess",0.920,988459.72,990340.60,"315-7",248,"Alloy 617","Plate",314626
249,"CapPass",58.34,-64.09,,"InProcess",0.910,991965.10,993999.60,"315-7",249,"Alloy 617","Plate",314626
250,"CapPass",59.82,-67.52,,"InProcess",0.886,996020.41,998447.78,"315-7",250,"Alloy 617","Plate",314626
251,"CapPass",58.88,-66.72,,"InProcess",0.883,999984.02,1002359.32,"315-7",251,"Alloy 617","Plate",314626
252,"CapPass",60.66,-63.49,,"InProcess",0.955,1003564.32,1005834.82,"315-7",252,"Alloy 617","Plate",314626
253,"CapPass",59.82,-62.29,,"InProcess",0.960,1008067.32,1010289.32,"315-7",253,"Alloy 617","Plate",314626
254,"CapPass",58.99,-66.97,,"InProcess",0.881,1012391.12,1014451.02,"315-7",254,"Alloy 617","Plate",314626
255,"CapPass",60.41,-63.72,,"InProcess",0.948,1016179.62,1017921.12,"315-7",255,"Alloy 617","Plate",314626
256,"CapPass",60.20,-65.66,,"InProcess",0.917,1020451.82,1022236.12,"315-7",256,"Alloy 617","Plate",314626
257,"CapPass",57.85,-64.40,,"InProcess",0.898,1024394.02,1026198.92,"315-7",257,"Alloy 617","Plate",314626
258,"CapPass",58.06,-65.66,,"InProcess",0.884,1028296.82,1029473.82,"315-7",258,"Alloy 617","Plate",314626
259,"CapPass",56.10,-64.57,,"InProcess",0.869,1032461.52,1033886.12,"315-7",259,"Alloy 617","Plate",314626
260,"CapPass",57.62,-64.53,,"InProcess",0.893,1035935.12,1038201.52,"315-7",260,"Alloy 617","Plate",314626
261,"CapPass",58.10,-64.51,,"InProcess",0.901,1039721.82,1042423.02,"315-7",261,"Alloy 617","Plate",314626
262,"CapPass",56.79,-63.82,,"InProcess",0.890,1044395.62,1045772.52,"315-7",262,"Alloy 617","Plate",314626
263,"CapPass",58.56,-61.69,,"InProcess",0.949,1047536.62,1050107.72,"315-7",263,"Alloy 617","Plate",314626
264,"CapPass",57.62,-62.46,,"InProcess",0.923,1051451.32,1053601.12,"315-7",264,"Alloy 617","Plate",314626
265,"CapPass",57.96,-62.82,,"InProcess",0.923,1055647.52,1058432.52,"315-7",265,"Alloy 617","Plate",314626
266,"CapPass",56.85,-62.36,,"InProcess",0.912,1060414.82,1062104.82,"315-7",266,"Alloy 617","Plate",314626
267,"CapPass",57.97,-62.96,,"InProcess",0.921,1063795.82,1066449.02,"315-7",267,"Alloy 617","Plate",314626
268,"CapPass",57.69,-64.90,,"InProcess",0.889,1068199.02,1070404.52,"315-7",268,"Alloy 617","Plate",314626
269,"CapPass",59.26,-62.31,,"InProcess",0.951,1071937.02,1073881.62,"315-7",269,"Alloy 617","Plate",314626
270,"CapPass",56.32,-62.57,,"InProcess",0.900,1076017.32,1078384.82,"315-7",270,"Alloy 617","Plate",314626
271,"CapPass",57.47,-60.74,,"InProcess",0.946,1080134.32,1081432.62,"315-7",271,"Alloy 617","Plate",314626
272,"CapPass",58.68,-65.35,,"InProcess",0.898,1083885.32,1086436.52,"315-7",272,"Alloy 617","Plate",314626
273,"CapPass",55.62,-62.76,,"InProcess",0.886,1088274.52,1090180.32,"315-7",273,"Alloy 617","Plate",314626
274,"CapPass",56.45,-62.99,,"InProcess",0.896,1091215.32,1094166.82,"315-7",274,"Alloy 617","Plate",314626
275,"CapPass",57.75,-61.22,,"InProcess",0.943,1096326.52,1098474.82,"315-7",275,"Alloy 617","Plate",314626
276,"CapPass",57.03,-62.50,,"InProcess",0.913,1099931.82,1101620.62,"315-7",276,"Alloy 617","Plate",314626
277,"CapPass",55.50,-62.47,,"InProcess",0.888,1104174.12,1106079.52,"315-7",277,"Alloy 617","Plate",314626
278,"CapPass",56.51,-61.65,,"InProcess",0.917,1108320.52,1109490.22,"315-7",278,"Alloy 617","Plate",314626
279,"CapPass",57.29,-67.92,,"InProcess",0.844,1112411.32,1114436.02,"315-7",279,"Alloy 617","Plate",314626
280,"CapPass",56.51,-62.90,,"InProcess",0.899,1116465.12,1117690.82,"315-7",280,"Alloy 617","Plate",314626
281,"CapPass",57.15,-62.17,,"InProcess",0.919,1119704.72,1122400.72,"315-7",281,"Alloy 617","Plate",314626
282,"CapPass",59.16,-65.29,,"InProcess",0.906,1124332.62,1126403.12,"315-7",282,"Alloy 617","Plate",314626
283,"CapPass",56.36,-63.68,,"InProcess",0.885,1127639.62,1130375.82,"315-7",283,"Alloy 617","Plate",314626
284,"CapPass",56.52,-62.54,,"InProcess",0.904,1132127.12,1134355.32,"315-7",284,"Alloy 617","Plate",314626
285,"CapPass",58.21,-62.07,,"InProcess",0.938,1136278.02,1138078.02,"315-7",285,"Alloy 617","Plate",314626
286,"CapPass",56.66,-62.27,,"InProcess",0.910,1139872.12,1141342.72,"315-7",286,"Alloy 617","Plate",314626
287,"CapPass",56.70,-62.00,,"InProcess",0.914,1144128.62,1146386.82,"315-7",287,"Alloy 617","Plate",314626
288,"CapPass",57.18,-62.94,,"InProcess",0.908,1148016.72,1149805.52,"315-7",288,"Alloy 617","Plate",314626
289,"CapPass",55.93,-62.03,,"InProcess",0.902,1151927.52,1154152.22,"315-7",289,"Alloy 617","Plate",314626
290,"CapPass",57.00,-61.89,,"InProcess",0.921,1155860.12,1158053.52,"315-7",290,"Alloy 617","Plate",314626
291,"CapPass",56.97,-62.75,,"InProcess",0.908,1160394.02,1162078.62,"315-7",291,"Alloy 617","Plate",314626
292,"CapPass",56.12,-62.63,,"InProcess",0.896,1164226.32,1166459.32,"315-7",292,"Alloy 617","Plate",314626
293,"CapPass",58.26,-61.50,,"InProcess",0.947,1167565.32,1170290.82,"315-7",293,"Alloy 617","Plate",314626
294,"CapPass",58.33,-62.75,,"InProcess",0.930,1171551.32,1174131.72,"315-7",294,"Alloy 617","Plate",314626
295,"CapPass",55.88,-62.02,,"InProcess",0.901,1176078.52,1178415.22,"315-7",295,"Alloy 617","Plate",314626
296,"CapPass",55.65,-62.30,,"InProcess",0.893,1179409.02,1182375.82,"315-7",296,"Alloy 617","Plate",314626
297,"CapPass",57.55,-61.45,,"InProcess",0.937,1183757.52,1186207.82,"315-7",297,"Alloy 617","Plate",314626
298,"CapPass",56.15,-62.36,,"InProcess",0.900,1187857.52,1190438.02,"315-7",298,"Alloy 617","Plate",314626
299,"CapPass",56.12,-62.04,,"InProcess",0.904,1192140.62,1194225.52,"315-7",299,"Alloy 617","Plate",314626
300,"CapPass",57.77,-61.86,,"InProcess",0.934,1196296.62,1198186.72,"315-7",300,"Alloy 617","Plate",314626
301,"CapPass",55.79,-62.30,,"InProcess",0.896,1200445.82,1201399.32,"315-7",301,"Alloy 617","Plate",314626
302,"CapPass",58.75,-62.03,,"InProcess",0.947,1204428.72,1205873.52,"315-7",302,"Alloy 617","Plate",314626
303,"CapPass",56.50,-61.46,,"InProcess",0.919,1207989.72,1209413.82,"315-7",303,"Alloy 617","Plate",314626
304,"CapPass",55.72,-60.32,,"InProcess",0.924,1212296.72,1213702.82,"315-7",304,"Alloy 617","Plate",314626
305,"CapPass",55.66,-60.65,,"InProcess",0.918,1216398.52,1218298.02,"315-7",305,"Alloy 617","Plate",314626
306,"CapPass",55.56,-61.62,,"InProcess",0.902,1220391.52,1221918.12,"315-7",306,"Alloy 617","Plate",314626
307,"CapPass",56.08,-62.36,,"InProcess",0.899,1224005.22,1226366.82,"315-7",307,"Alloy 617","Plate",314626
308,"CapPass",56.02,-67.44,,"InProcess",0.831,1228418.02,1230477.72,"315-7",308,"Alloy 617","Plate",314626
309,"CapPass",55.71,-59.30,,"InProcess",0.939,1232178.22,1233892.02,"315-7",309,"Alloy 617","Plate",314626
310,"CapPass",54.71,-61.53,,"InProcess",0.889,1236200.62,1238466.82,"315-7",310,"Alloy 617","Plate",314626
311,"CapPass",54.81,-61.97,,"InProcess",0.884,1240270.62,1242394.02,"315-7",311,"Alloy 617","Plate",314626
312,"CapPass",57.87,-61.41,,"InProcess",0.942,1244320.22,1245818.32,"315-7",312,"Alloy 617","Plate",314626
313,"CapPass",55.05,-61.31,,"InProcess",0.898,1248134.12,1250442.32,"315-7",313,"Alloy 617","Plate",314626
314,"CapPass",54.46,-59.78,,"InProcess",0.911,1252329.72,1254411.12,"315-7",314,"Alloy 617","Plate",314626
315,"CapPass",54.10,-61.64,,"InProcess",0.878,1255461.82,1257852.12,"315-7",315,"Alloy 617","Plate",314626
316,"CapPass",54.90,-62.30,,"InProcess",0.881,1260348.52,1262222.52,"315-7",316,"Alloy 617","Plate",314626
317,"CapPass",54.81,-59.96,,"InProcess",0.914,1263825.22,1265516.82,"315-7",317,"Alloy 617","Plate",314626
318,"CapPass",56.11,-62.09,,"InProcess",0.904,1267994.32,1270224.52,"315-7",318,"Alloy 617","Plate",314626
319,"CapPass",55.02,-58.93,,"InProcess",0.934,1271301.52,1274259.82,"315-7",319,"Alloy 617","Plate",314626
320,"CapPass",55.90,-60.72,,"InProcess",0.921,1276361.52,1278453.22,"315-7",320,"Alloy 617","Plate",314626
321,"CapPass",55.67,-62.65,,"InProcess",0.889,1280265.72,1282377.02,"315-7",321,"Alloy 617","Plate",314626
322,"CapPass",54.37,-64.29,,"InProcess",0.846,1284267.12,1286432.22,"315-7",322,"Alloy 617","Plate",314626
323,"CapPass",55.43,-58.62,,"InProcess",0.946,1288332.62,1289955.72,"315-7",323,"Alloy 617","Plate",314626
324,"CapPass",55.28,-60.76,,"InProcess",0.910,1291748.82,1293989.22,"315-7",324,"Alloy 617","Plate",314626
325,"CapPass",54.29,-62.07,,"InProcess",0.875,1296177.62,1297970.12,"315-7",325,"Alloy 617","Plate",314626
326,"CapPass",54.99,-60.26,,"InProcess",0.913,1300070.62,1302299.82,"315-7",326,"Alloy 617","Plate",314626
327,"CapPass",54.04,-60.14,,"InProcess",0.899,1303928.72,1305693.02,"315-7",327,"Alloy 617","Plate",314626
328,"CapPass",54.91,-62.59,,"InProcess",0.877,1308268.32,1310418.22,"315-7",328,"Alloy 617","Plate",314626
329,"CapPass",54.42,-61.44,,"InProcess",0.886,1312174.22,1314371.62,"315-7",329,"Alloy 617","Plate",314626
330,"CapPass",54.17,-60.55,,"InProcess",0.895,1316218.82,1317708.32,"315-7",330,"Alloy 617","Plate",314626
331,"CapPass",53.99,-60.58,,"InProcess",0.891,1320102.12,1322425.02,"315-7",331,"Alloy 617","Plate",314626
332,"CapPass",54.63,-59.96,,"InProcess",0.911,1324339.22,1326422.82,"315-7",332,"Alloy 617","Plate",314626
333,"CapPass",53.98,-60.86,,"InProcess",0.887,1328085.12,1330273.22,"315-7",333,"Alloy 617","Plate",314626
334,"CapPass",53.69,-60.90,,"InProcess",0.882,1331906.32,1333790.02,"315-7",334,"Alloy 617","Plate",314626
335,"CapPass",54.52,-61.17,,"InProcess",0.891,1336267.02,1338463.72,"315-7",335,"Alloy 617","Plate",314626
336,"CapPass",53.66,-60.28,,"InProcess",0.890,1340233.62,1341550.62,"315-7",336,"Alloy 617","Plate",314626
337,"CapPass",54.77,-59.28,,"InProcess",0.924,1344404.72,1345335.62,"315-7",337,"Alloy 617","Plate",314626
338,"CapPass",53.18,-57.85,,"InProcess",0.919,1348265.32,1350338.62,"315-7",338,"Alloy 617","Plate",314626
339,"CapPass",52.62,-59.49,,"InProcess",0.885,1352417.02,1353700.22,"315-7",339,"Alloy 617","Plate",314626
340,"CapPass",55.22,-60.73,,"InProcess",0.909,1356402.72,1358165.52,"315-7",340,"Alloy 617","Plate",314626
341,"CapPass",53.66,-57.79,,"InProcess",0.929,1360311.62,1362326.52,"315-7",341,"Alloy 617","Plate",314626
342,"CapPass",55.86,-60.40,,"InProcess",0.925,1364334.52,1366300.12,"315-7",342,"Alloy 617","Plate",314626
343,"CapPass",54.40,-57.14,,"InProcess",0.952,1368254.22,1369601.22,"315-7",343,"Alloy 617","Plate",314626
344,"CapPass",53.29,-60.47,,"InProcess",0.881,1372194.62,1373815.12,"315-7",344,"Alloy 617","Plate",314626
345,"CapPass",55.80,-57.56,,"InProcess",0.969,1376301.62,1378151.02,"315-7",345,"Alloy 617","Plate",314626
346,"CapPass",53.26,-58.61,,"InProcess",0.909,1380241.12,1382399.12,"315-7",346,"Alloy 617","Plate",314626
347,"CapPass",53.63,-61.70,,"InProcess",0.869,1384474.72,1386435.02,"315-7",347,"Alloy 617","Plate",314626
348,"CapPass",55.39,-60.20,,"InProcess",0.920,1388319.52,1390309.22,"315-7",348,"Alloy 617","Plate",314626
349,"CapPass",53.55,-58.84,,"InProcess",0.910,1392261.62,1393957.22,"315-7",349,"Alloy 617","Plate",314626
350,"CapPass",56.13,-57.26,,"InProcess",0.980,1396433.52,1398378.82,"315-7",350,"Alloy 617","Plate",314626
351,"CapPass",55.14,-61.84,,"InProcess",0.892,1400297.52,1402472.12,"315-7",351,"Alloy 617","Plate",314626
352,"CapPass",52.66,-58.72,,"InProcess",0.897,1404196.62,1406459.52,"315-7",352,"Alloy 617","Plate",314626
353,"CapPass",54.48,-57.09,,"InProcess",0.954,1408344.72,1410419.32,"315-7",353,"Alloy 617","Plate",314626
354,"CapPass",53.40,-58.34,,"InProcess",0.915,1412331.72,1414270.02,"315-7",354,"Alloy 617","Plate",314626
355,"CapPass",54.47,-57.24,,"InProcess",0.952,1416294.52,1418454.02,"315-7",355,"Alloy 617","Plate",314626
356,"CapPass",53.38,-58.63,,"InProcess",0.911,1420447.82,1421779.62,"315-7",356,"Alloy 617","Plate",314626
357,"CapPass",55.09,-57.56,,"InProcess",0.957,1424323.62,1426230.02,"315-7",357,"Alloy 617","Plate",314626
358,"CapPass",53.63,-57.57,,"InProcess",0.932,1427897.72,1429342.72,"315-7",358,"Alloy 617","Plate",314626
359,"CapPass",53.13,-60.50,,"InProcess",0.878,1432426.82,1434467.62,"315-7",359,"Alloy 617","Plate",314626
360,"CapPass",52.56,-59.32,,"InProcess",0.886,1436355.22,1438357.72,"315-7",360,"Alloy 617","Plate",314626
361,"CapPass",52.65,-57.72,,"InProcess",0.912,1440314.22,1442442.52,"315-7",361,"Alloy 617","Plate",314626
362,"CapPass",53.29,-56.99,,"InProcess",0.935,1444149.02,1445484.22,"315-7",362,"Alloy 617","Plate",314626
363,"CapPass",53.35,-59.09,,"InProcess",0.903,1447701.22,1450374.22,"315-7",363,"Alloy 617","Plate",314626
364,"CapPass",52.70,-57.79,,"InProcess",0.912,1452346.02,1454295.52,"315-7",364,"Alloy 617","Plate",314626
365,"CapPass",51.82,-60.70,,"InProcess",0.854,1456353.12,1458466.62,"315-7",365,"Alloy 617","Plate",314626
366,"CapPass",53.29,-57.56,,"InProcess",0.926,1460335.32,1462315.02,"315-7",366,"Alloy 617","Plate",314626
367,"CapPass",52.41,-58.94,,"InProcess",0.889,1464330.12,1466403.72,"315-7",367,"Alloy 617","Plate",314626
368,"CapPass",51.67,-57.68,,"InProcess",0.896,1468200.72,1470466.02,"315-7",368,"Alloy 617","Plate",314626
369,"CapPass",53.39,-58.24,,"InProcess",0.917,1471645.22,1473915.72,"315-7",369,"Alloy 617","Plate",314626
370,"CapPass",51.36,-58.16,,"InProcess",0.883,1476351.22,1478334.52,"315-7",370,"Alloy 617","Plate",314626
371,"CapPass",51.07,-56.57,,"InProcess",0.903,1480479.62,1482202.82,"315-7",371,"Alloy 617","Plate",314626
372,"CapPass",51.81,-58.37,,"InProcess",0.888,1484419.02,1486397.02,"315-7",372,"Alloy 617","Plate",314626
373,"CapPass",53.32,-58.25,,"InProcess",0.915,1487479.52,1489586.82,"315-7",373,"Alloy 617","Plate",314626
374,"CapPass",53.54,-57.20,,"InProcess",0.936,1491806.62,1494375.02,"315-7",374,"Alloy 617","Plate",314626
375,"CapPass",51.24,-55.93,,"InProcess",0.916,1495668.82,1498268.12,"315-7",375,"Alloy 617","Plate",314626
376,"CapPass",51.91,-56.92,,"InProcess",0.912,1500084.62,1502464.72,"315-7",376,"Alloy 617","Plate",314626
377,"CapPass",50.69,-57.07,,"InProcess",0.888,1504364.22,1505547.72,"315-7",377,"Alloy 617","Plate",314626
378,"CapPass",51.41,-55.68,,"InProcess",0.923,1507795.32,1510464.32,"315-7",378,"Alloy 617","Plate",314626
379,"CapPass",51.52,-57.94,,"InProcess",0.889,1511887.22,1514302.02,"315-7",379,"Alloy 617","Plate",314626
380,"CapPass",51.64,-57.66,,"InProcess",0.896,1515770.02,1518423.72,"315-7",380,"Alloy 617","Plate",314626
381,"CapPass",52.65,-57.20,,"InProcess",0.920,1520322.02,1522363.52,"315-7",381,"Alloy 617","Plate",314626
382,"CapPass",51.24,-57.85,,"InProcess",0.886,1524003.32,1526475.02,"315-7",382,"Alloy 617","Plate",314626
383,"CapPass",50.86,-57.54,,"InProcess",0.884,1528410.52,1530478.32,"315-7",383,"Alloy 617","Plate",314626
384,"CapPass",51.39,-57.90,,"InProcess",0.887,1532469.62,1534445.72,"315-7",384,"Alloy 617","Plate",314626
385,"CapPass",51.56,-56.68,,"InProcess",0.910,1536355.22,1537825.02,"315-7",385,"Alloy 617","Plate",314626
386,"CapPass",53.19,-57.47,,"InProcess",0.925,1539609.62,1542405.22,"315-7",386,"Alloy 617","Plate",314626
387,"CapPass",51.55,-58.21,,"InProcess",0.886,1543744.72,1546281.22,"315-7",387,"Alloy 617","Plate",314626
388,"CapPass",54.52,-57.90,,"InProcess",0.942,1548358.32,1550430.72,"315-7",388,"Alloy 617","Plate",314626
389,"CapPass",52.74,-56.81,,"InProcess",0.928,1552378.62,1554475.52,"315-7",389,"Alloy 617","Plate",314626
390,"CapPass",51.51,-56.48,,"InProcess",0.912,1555651.62,1558469.52,"315-7",390,"Alloy 617","Plate",314626
391,"CapPass",50.65,-58.09,,"InProcess",0.872,1560452.82,1562357.82,"315-7",391,"Alloy 617","Plate",314626
392,"CapPass",51.46,-55.89,,"InProcess",0.921,1564407.62,1566091.12,"315-7",392,"Alloy 617","Plate",314626
393,"CapPass",52.78,-58.21,,"InProcess",0.907,1567982.02,1570132.72,"315-7",393,"Alloy 617","Plate",314626
394,"CapPass",51.41,-56.81,,"InProcess",0.905,1572204.12,1574333.32,"315-7",394,"Alloy 617","Plate",314626
395,"CapPass",50.70,-57.63,,"InProcess",0.880,1576091.72,1578416.02,"315-7",395,"Alloy 617","Plate",314626
396,"CapPass",50.36,-55.68,,"InProcess",0.904,1580150.72,1582311.32,"315-7",396,"Alloy 617","Plate",314626
397,"CapPass",50.11,-56.61,,"InProcess",0.885,1584144.62,1586440.52,"315-7",397,"Alloy 617","Plate",314626
398,"CapPass",50.84,-56.22,,"InProcess",0.904,1588047.82,1590428.32,"315-7",398,"Alloy 617","Plate",314626
399,"CapPass",52.31,-55.75,,"InProcess",0.938,1592442.22,1594393.02,"315-7",399,"Alloy 617","Plate",314626
400,"CapPass",50.87,-57.33,,"InProcess",0.887,1596346.32,1598437.12,"315-7",400,"Alloy 617","Plate",314626
401,"CapPass",51.92,-57.11,,"InProcess",0.909,1600187.62,1601574.32,"315-7",401,"Alloy 617","Plate",314626
402,"CapPass",51.30,-56.23,,"InProcess",0.912,1604204.72,1606452.02,"315-7",402,"Alloy 617","Plate",314626
403,"CapPass",50.91,-57.43,,"InProcess",0.886,1607928.12,1610199.62,"315-7",403,"Alloy 617","Plate",314626
404,"CapPass",50.17,-56.17,,"InProcess",0.893,1612364.12,1614356.12,"315-7",404,"Alloy 617","Plate",314626
405,"CapPass",51.48,-55.74,,"InProcess",0.924,1616442.82,1617843.62,"315-7",405,"Alloy 617","Plate",314626
406,"CapPass",51.40,-59.90,,"InProcess",0.858,1620367.22,1622458.62,"315-7",406,"Alloy 617","Plate",314626
407,"CapPass",50.68,-58.63,,"InProcess",0.864,1624349.02,1626411.62,"315-7",407,"Alloy 617","Plate",314626
408,"CapPass",53.21,-59.62,,"InProcess",0.892,1628275.02,1630440.62,"315-7",408,"Alloy 617","Plate",314626
409,"CapPass",50.79,-57.65,,"InProcess",0.881,1632266.82,1634153.02,"315-7",409,"Alloy 617","Plate",314626
410,"CapPass",51.57,-56.08,,"InProcess",0.920,1636301.82,1638248.02,"315-7",410,"Alloy 617","Plate",314626
411,"CapPass",52.68,-56.95,,"InProcess",0.925,1639660.52,1641862.72,"315-7",411,"Alloy 617","Plate",314626
412,"CapPass",52.87,-53.84,,"InProcess",0.982,1644170.82,1646073.02,"315-7",412,"Alloy 617","Plate",314626
413,"CapPass",55.31,-55.02,,"InProcess",1.005,1648085.02,1649832.32,"315-7",413,"Alloy 617","Plate",314626
414,"CapPass",49.84,-55.07,,"InProcess",0.905,1652344.12,1654413.02,"315-7",414,"Alloy 617","Plate",314626
415,"CapPass",50.31,-55.76,,"InProcess",0.902,1656413.12,1658095.22,"315-7",415,"Alloy 617","Plate",314626
416,"CapPass",49.30,-54.55,,"InProcess",0.904,1660208.72,1662445.22,"315-7",416,"Alloy 617","Plate",314626
417,"CapPass",49.41,-55.44,,"InProcess",0.891,1664289.52,1666474.02,"315-7",417,"Alloy 617","Plate",314626
418,"CapPass",49.91,-55.07,,"InProcess",0.906,1668304.82,1670266.22,"315-7",418,"Alloy 617","Plate",314626
419,"CapPass",49.37,-54.09,,"InProcess",0.913,1672341.82,1674273.82,"315-7",419,"Alloy 617","Plate",314626
420,"CapPass",48.78,-54.53,,"InProcess",0.895,1676357.12,1678386.12,"315-7",420,"Alloy 617","Plate",314626
421,"CapPass",50.23,-55.16,,"InProcess",0.910,1680416.52,1682447.22,"315-7",421,"Alloy 617","Plate",314626
422,"CapPass",50.16,-54.29,,"InProcess",0.924,1684221.62,1686337.52,"315-7",422,"Alloy 617","Plate",314626
423,"CapPass",50.62,-54.61,,"InProcess",0.927,1688189.32,1690483.32,"315-7",423,"Alloy 617","Plate",314626
424,"CapPass",49.66,-57.84,,"InProcess",0.859,1692340.22,1694395.12,"315-7",424,"Alloy 617","Plate",314626
425,"CapPass",49.69,-54.88,,"InProcess",0.905,1696176.82,1698475.82,"315-7",425,"Alloy 617","Plate",314626
426,"CapPass",49.11,-55.35,,"InProcess",0.887,1700357.52,1702438.82,"315-7",426,"Alloy 617","Plate",314626
427,"CapPass",49.94,-57.64,,"InProcess",0.866,1704404.72,1706441.52,"315-7",427,"Alloy 617","Plate",314626
428,"CapPass",49.43,-54.10,,"InProcess",0.914,1708437.32,1710434.12,"315-7",428,"Alloy 617","Plate",314626
429,"CapPass",49.40,-55.71,,"InProcess",0.887,1712056.72,1714463.62,"315-7",429,"Alloy 617","Plate",314626
430,"CapPass",48.91,-54.66,,"InProcess",0.895,1716423.82,1718409.12,"315-7",430,"Alloy 617","Plate",314626
431,"CapPass",48.37,-54.56,,"InProcess",0.887,1720423.02,1722419.62,"315-7",431,"Alloy 617","Plate",314626
432,"CapPass",49.16,-57.48,,"InProcess",0.855,1724367.32,1726384.82,"315-7",432,"Alloy 617","Plate",314626
433,"CapPass",48.34,-52.79,,"InProcess",0.916,1728000.12,1730233.82,"315-7",433,"Alloy 617","Plate",314626
434,"CapPass",48.38,-54.89,,"InProcess",0.881,1732206.82,1734062.62,"315-7",434,"Alloy 617","Plate",314626
435,"CapPass",49.13,-57.39,,"InProcess",0.856,1736409.02,1738481.02,"315-7",435,"Alloy 617","Plate",314626
436,"CapPass",49.45,-53.66,,"InProcess",0.922,1739970.02,1742355.22,"315-7",436,"Alloy 617","Plate",314626
437,"CapPass",48.07,-54.66,,"InProcess",0.880,1744395.82,1746173.02,"315-7",437,"Alloy 617","Plate",314626
438,"CapPass",48.78,-52.75,,"InProcess",0.925,1748266.72,1750478.52,"315-7",438,"Alloy 617","Plate",314626
439,"CapPass",47.49,-53.16,,"InProcess",0.893,1752390.12,1754478.22,"315-7",439,"Alloy 617","Plate",314626
440,"CapPass",47.96,-53.01,,"InProcess",0.905,1756220.02,1758156.22,"315-7",440,"Alloy 617","Plate",314626
441,"CapPass",47.31,-53.10,,"InProcess",0.891,1760331.02,1761416.12,"315-7",441,"Alloy 617","Plate",314626
442,"CapPass",48.84,-53.17,,"InProcess",0.919,1764461.52,1766206.82,"315-7",442,"Alloy 617","Plate",314626
443,"CapPass",49.05,-51.61,,"InProcess",0.950,1768392.22,1769918.22,"315-7",443,"Alloy 617","Plate",314626
444,"CapPass",49.03,-55.45,,"InProcess",0.884,1772064.12,1774466.62,"315-7",444,"Alloy 617","Plate",314626
445,"CapPass",47.49,-52.74,,"InProcess",0.900,1776234.32,1778474.12,"315-7",445,"Alloy 617","Plate",314626
446,"CapPass",47.46,-52.50,,"InProcess",0.904,1780374.62,1782419.62,"315-7",446,"Alloy 617","Plate",314626
447,"CapPass",48.71,-52.91,,"InProcess",0.920,1784176.62,1786470.72,"315-7",447,"Alloy 617","Plate",314626
448,"CapPass",47.54,-55.18,,"InProcess",0.862,1788370.02,1790460.52,"315-7",448,"Alloy 617","Plate",314626
449,"CapPass",47.10,-58.38,,"InProcess",0.807,1792451.62,1794480.02,"315-7",449,"Alloy 617","Plate",314626
450,"CapPass",46.98,-55.22,,"InProcess",0.851,1796149.52,1798403.12,"315-7",450,"Alloy 617","Plate",314626
451,"CapPass",47.80,-54.29,,"InProcess",0.880,1799940.82,1802460.32,"315-7",451,"Alloy 617","Plate",314626
452,"CapPass",48.40,-52.60,,"InProcess",0.920,1804360.82,1806472.82,"315-7",452,"Alloy 617","Plate",314626
453,"CapPass",48.70,-55.29,,"InProcess",0.881,1808472.52,1810456.22,"315-7",453,"Alloy 617","Plate",314626
454,"CapPass",47.95,-52.16,,"InProcess",0.919,1812440.72,1814400.02,"315-7",454,"Alloy 617","Plate",314626
455,"CapPass",47.75,-53.26,,"InProcess",0.897,1816348.62,1818456.22,"315-7",455,"Alloy 617","Plate",314626
456,"CapPass",47.38,-49.33,,"InProcess",0.961,1820030.22,1822430.82,"315-7",456,"Alloy 617","Plate",314626
