Repository: js-molina/fatigue-A617

File: data/950C/Strain rate 0.00001/2.0% strain/HTM_A19_PeakStress_4317.csv
"Cycle","Data State","Max Stress Mpa","Min Stress Mpa","Qual Exceptions","Qual State","Stress Ratio","Time Max Stress Sec","Time Min Stress Sec","Sample","Count","Alloy","Material_Form","Heat"
1,"CapPass",83.47,-92.80,,"InProcess",0.900,69.52,2498.75,"43-17",1,"Alloy 617","Plate",314626
2,"CapPass",".",-91.09,,"InProcess",".",".",6369.28,"43-17",2,"Alloy 617","Plate",314626
3,"CapPass",81.49,-91.42,,"InProcess",0.891,10930.17,10066.81,"43-17",3,"Alloy 617","Plate",314626
4,"CapPass",".",-87.86,,"InProcess",".",".",13946.52,"43-17",4,"Alloy 617","Plate",314626
5,"CapPass",78.53,-90.96,,"InProcess",0.863,16192.12,17869.60,"43-17",5,"Alloy 617","Plate",314626
6,"CapPass",80.88,-89.25,,"InProcess",0.906,19964.55,22328.07,"43-17",6,"Alloy 617","Plate",314626
7,"CapPass",78.48,-87.54,,"InProcess",0.897,27202.59,25340.14,"43-17",7,"Alloy 617","Plate",314626
8,"CapPass",79.44,-90.55,,"InProcess",0.877,31236.53,30310.80,"43-17",8,"Alloy 617","Plate",314626
9,"CapPass",".",-86.00,,"InProcess",".",".",33925.55,"43-17",9,"Alloy 617","Plate",314626
10,"CapPass",84.58,-86.58,,"InProcess",0.977,36343.18,38306.05,"43-17",10,"Alloy 617","Plate",314626
11,"CapPass",76.88,-92.01,,"InProcess",0.835,43000.40,42075.90,"43-17",11,"Alloy 617","Plate",314626
12,"CapPass",".",-89.65,,"InProcess",".",".",45583.06,"43-17",12,"Alloy 617","Plate",314626
13,"CapPass",77.79,-84.93,,"InProcess",0.916,47500.18,49503.07,"43-17",13,"Alloy 617","Plate",314626
14,"CapPass",81.42,-90.97,,"InProcess",0.895,52427.57,53694.60,"43-17",14,"Alloy 617","Plate",314626
15,"CapPass",81.14,-88.47,,"InProcess",0.917,55657.15,57971.14,"43-17",15,"Alloy 617","Plate",314626
16,"CapPass",80.95,-88.16,,"InProcess",0.918,60191.88,62359.33,"43-17",16,"Alloy 617","Plate",314626
17,"CapPass",79.70,-88.62,,"InProcess",0.899,64088.60,65121.62,"43-17",17,"Alloy 617","Plate",314626
18,"CapPass",76.39,-90.49,,"InProcess",0.844,68461.05,69499.45,"43-17",18,"Alloy 617","Plate",314626
19,"CapPass",78.28,-87.52,,"InProcess",0.894,74832.94,73372.06,"43-17",19,"Alloy 617","Plate",314626
20,"CapPass",79.08,-89.81,,"InProcess",0.881,78658.26,77471.24,"43-17",20,"Alloy 617","Plate",314626
21,"CapPass",".",-85.22,,"InProcess",".",".",82344.46,"43-17",21,"Alloy 617","Plate",314626
22,"CapPass",81.88,-85.82,,"InProcess",0.954,84346.65,85891.71,"43-17",22,"Alloy 617","Plate",314626
23,"CapPass",77.39,-88.28,,"InProcess",0.877,88323.58,90444.01,"43-17",23,"Alloy 617","Plate",314626
24,"CapPass",77.97,-87.88,,"InProcess",0.887,92141.43,94272.40,"43-17",24,"Alloy 617","Plate",314626
25,"CapPass",81.19,-83.19,,"InProcess",0.976,96383.48,96838.52,"43-17",25,"Alloy 617","Plate",314626
26,"CapPass",77.90,-85.21,,"InProcess",0.914,99755.24,101934.21,"43-17",26,"Alloy 617","Plate",314626
27,"CapPass",79.65,-86.36,,"InProcess",0.922,103989.28,105829.75,"43-17",27,"Alloy 617","Plate",314626
28,"CapPass",78.21,-86.34,,"InProcess",0.906,108074.03,109726.03,"43-17",28,"Alloy 617","Plate",314626
29,"CapPass",".",-85.10,,"InProcess",".",".",112988.35,"43-17",29,"Alloy 617","Plate",314626
30,"CapPass",77.09,-87.22,,"InProcess",0.884,116231.43,117912.97,"43-17",30,"Alloy 617","Plate",314626
31,"CapPass",76.96,-86.82,,"InProcess",0.886,120061.64,122298.56,"43-17",31,"Alloy 617","Plate",314626
32,"CapPass",76.11,-86.44,,"InProcess",0.881,126817.36,125372.78,"43-17",32,"Alloy 617","Plate",314626
33,"CapPass",".",-85.61,,"InProcess",".",".",129783.82,"43-17",33,"Alloy 617","Plate",314626
34,"CapPass",76.08,-85.25,,"InProcess",0.892,131525.31,134001.45,"43-17",34,"Alloy 617","Plate",314626
35,"CapPass",77.40,-83.67,,"InProcess",0.925,139344.93,137467.35,"43-17",35,"Alloy 617","Plate",314626
36,"CapPass",".",-85.46,,"InProcess",".",".",142406.98,"43-17",36,"Alloy 617","Plate",314626
37,"CapPass",76.57,-85.88,,"InProcess",0.892,143854.57,146172.78,"43-17",37,"Alloy 617","Plate",314626
38,"CapPass",77.56,-85.69,,"InProcess",0.905,151043.95,149227.76,"43-17",38,"Alloy 617","Plate",314626
39,"CapPass",".",-85.13,,"InProcess",".",".",154330.10,"43-17",39,"Alloy 617","Plate",314626
40,"CapPass",78.23,-83.89,,"InProcess",0.933,155696.03,158263.51,"43-17",40,"Alloy 617","Plate",314626
41,"CapPass",79.31,-85.58,,"InProcess",0.927,160093.14,161732.12,"43-17",41,"Alloy 617","Plate",314626
42,"CapPass",80.14,-87.74,,"InProcess",0.913,167083.73,166093.01,"43-17",42,"Alloy 617","Plate",314626
43,"CapPass",80.16,-84.92,,"InProcess",0.944,171187.14,170451.15,"43-17",43,"Alloy 617","Plate",314626
44,"CapPass",".",-91.73,,"InProcess",".",".",173991.04,"43-17",44,"Alloy 617","Plate",314626
45,"CapPass",76.74,-84.69,,"InProcess",0.906,175956.78,177697.28,"43-17",45,"Alloy 617","Plate",314626
46,"CapPass",77.38,-85.80,,"InProcess",0.902,180347.48,181578.09,"43-17",46,"Alloy 617","Plate",314626
47,"CapPass",76.15,-86.24,,"InProcess",0.883,184297.45,186297.26,"43-17",47,"Alloy 617","Plate",314626
48,"CapPass",83.08,-83.38,,"InProcess",0.996,188308.39,189903.67,"43-17",48,"Alloy 617","Plate",314626
49,"CapPass",78.93,-82.91,,"InProcess",0.952,192399.70,193704.56,"43-17",49,"Alloy 617","Plate",314626
50,"CapPass",76.68,-84.81,,"InProcess",0.904,195965.68,197299.43,"43-17",50,"Alloy 617","Plate",314626
51,"CapPass",78.07,-85.37,,"InProcess",0.914,200332.03,202211.70,"43-17",51,"Alloy 617","Plate",314626
52,"CapPass",76.85,-86.00,,"InProcess",0.894,204467.84,205595.25,"43-17",52,"Alloy 617","Plate",314626
53,"CapPass",75.43,-85.45,,"InProcess",0.883,207657.65,209430.65,"43-17",53,"Alloy 617","Plate",314626
54,"CapPass",74.79,-82.56,,"InProcess",0.906,211540.21,212903.78,"43-17",54,"Alloy 617","Plate",314626
55,"CapPass",76.31,-82.27,,"InProcess",0.928,215937.43,217451.98,"43-17",55,"Alloy 617","Plate",314626
56,"CapPass",75.34,-81.91,,"InProcess",0.920,219567.12,221760.34,"43-17",56,"Alloy 617","Plate",314626
57,"CapPass",74.00,-83.60,,"InProcess",0.885,223956.71,226413.70,"43-17",57,"Alloy 617","Plate",314626
58,"CapPass",76.26,-83.43,,"InProcess",0.914,231360.64,230135.42,"43-17",58,"Alloy 617","Plate",314626
59,"CapPass",".",-86.02,,"InProcess",".",".",233666.92,"43-17",59,"Alloy 617","Plate",314626
60,"CapPass",77.52,-84.33,,"InProcess",0.919,235768.96,237211.06,"43-17",60,"Alloy 617","Plate",314626
61,"CapPass",76.29,-89.55,,"InProcess",0.852,240117.87,241881.43,"43-17",61,"Alloy 617","Plate",314626
62,"CapPass",76.49,-85.37,,"InProcess",0.896,243803.96,246119.15,"43-17",62,"Alloy 617","Plate",314626
63,"CapPass",76.29,-84.64,,"InProcess",0.901,248138.04,249804.21,"43-17",63,"Alloy 617","Plate",314626
64,"CapPass",77.21,-84.49,,"InProcess",0.914,252166.21,254441.85,"43-17",64,"Alloy 617","Plate",314626
65,"CapPass",74.36,-85.62,,"InProcess",0.869,255814.78,257942.45,"43-17",65,"Alloy 617","Plate",314626
66,"CapPass",77.05,-88.53,,"InProcess",0.870,259966.87,262028.67,"43-17",66,"Alloy 617","Plate",314626
67,"CapPass",77.10,-85.82,,"InProcess",0.898,267436.25,266272.53,"43-17",67,"Alloy 617","Plate",314626
68,"CapPass",".",-83.32,,"InProcess",".",".",270328.06,"43-17",68,"Alloy 617","Plate",314626
69,"CapPass",73.64,-83.96,,"InProcess",0.877,272305.09,274148.25,"43-17",69,"Alloy 617","Plate",314626
70,"CapPass",74.10,-88.90,,"InProcess",0.833,275738.06,278460.40,"43-17",70,"Alloy 617","Plate",314626
71,"CapPass",77.23,-82.81,,"InProcess",0.933,279784.15,281265.21,"43-17",71,"Alloy 617","Plate",314626
72,"CapPass",75.04,-80.34,,"InProcess",0.934,287278.65,285713.78,"43-17",72,"Alloy 617","Plate",314626
73,"CapPass",".",-82.40,,"InProcess",".",".",289601.68,"43-17",73,"Alloy 617","Plate",314626
74,"CapPass",76.28,-83.39,,"InProcess",0.915,291982.81,294336.00,"43-17",74,"Alloy 617","Plate",314626
75,"CapPass",".",-84.22,,"InProcess",".",".",297925.25,"43-17",75,"Alloy 617","Plate",314626
76,"CapPass",74.70,-86.01,,"InProcess",0.868,299587.81,302389.46,"43-17",76,"Alloy 617","Plate",314626
77,"CapPass",74.97,-83.05,,"InProcess",0.903,303997.56,305655.68,"43-17",77,"Alloy 617","Plate",314626
78,"CapPass",75.16,-83.20,,"InProcess",0.903,308158.93,309127.00,"43-17",78,"Alloy 617","Plate",314626
79,"CapPass",76.10,-82.78,,"InProcess",0.919,311790.37,313825.34,"43-17",79,"Alloy 617","Plate",314626
80,"CapPass",76.49,-82.21,,"InProcess",0.930,315545.43,317684.75,"43-17",80,"Alloy 617","Plate",314626
81,"CapPass",75.03,-83.70,,"InProcess",0.896,319696.21,321224.75,"43-17",81,"Alloy 617","Plate",314626
82,"CapPass",75.67,-80.98,,"InProcess",0.935,324121.34,325767.28,"43-17",82,"Alloy 617","Plate",314626
83,"CapPass",74.90,-82.88,,"InProcess",0.904,328021.03,330321.71,"43-17",83,"Alloy 617","Plate",314626
84,"CapPass",76.58,-84.60,,"InProcess",0.905,331900.18,333964.84,"43-17",84,"Alloy 617","Plate",314626
85,"CapPass",74.42,-83.44,,"InProcess",0.892,336078.87,338468.40,"43-17",85,"Alloy 617","Plate",314626
86,"CapPass",80.11,-81.10,,"InProcess",0.988,340111.37,342395.59,"43-17",86,"Alloy 617","Plate",314626
87,"CapPass",75.13,-82.97,,"InProcess",0.906,344465.65,345269.68,"43-17",87,"Alloy 617","Plate",314626
88,"CapPass",76.01,-84.49,,"InProcess",0.900,347747.96,350214.34,"43-17",88,"Alloy 617","Plate",314626
89,"CapPass",74.49,-85.23,,"InProcess",0.874,352296.25,353731.09,"43-17",89,"Alloy 617","Plate",314626
90,"CapPass",78.93,-81.07,,"InProcess",0.974,356109.78,358161.46,"43-17",90,"Alloy 617","Plate",314626
91,"CapPass",74.52,-81.05,,"InProcess",0.919,360272.09,361429.21,"43-17",91,"Alloy 617","Plate",314626
92,"CapPass",75.69,-80.33,,"InProcess",0.942,364454.40,366228.90,"43-17",92,"Alloy 617","Plate",314626
93,"CapPass",72.76,-80.26,,"InProcess",0.906,367940.34,370357.21,"43-17",93,"Alloy 617","Plate",314626
94,"CapPass",72.85,-80.82,,"InProcess",0.901,372029.40,373243.71,"43-17",94,"Alloy 617","Plate",314626
95,"CapPass",76.24,-81.62,,"InProcess",0.934,376231.06,376997.87,"43-17",95,"Alloy 617","Plate",314626
96,"CapPass",80.50,-82.79,,"InProcess",0.972,379675.06,382277.87,"43-17",96,"Alloy 617","Plate",314626
97,"CapPass",75.16,-82.88,,"InProcess",0.907,383789.68,385915.12,"43-17",97,"Alloy 617","Plate",314626
98,"CapPass",78.16,-79.37,,"InProcess",0.985,388144.53,390051.18,"43-17",98,"Alloy 617","Plate",314626
99,"CapPass",74.90,-81.07,,"InProcess",0.924,395472.15,394020.62,"43-17",99,"Alloy 617","Plate",314626
100,"CapPass",".",-80.58,,"InProcess",".",".",397631.34,"43-17",100,"Alloy 617","Plate",314626
101,"CapPass",71.62,-81.18,,"InProcess",0.882,399850.90,401389.18,"43-17",101,"Alloy 617","Plate",314626
102,"CapPass",71.12,-86.23,,"InProcess",0.825,403559.34,406339.37,"43-17",102,"Alloy 617","Plate",314626
103,"CapPass",73.66,-81.25,,"InProcess",0.907,408028.21,409807.06,"43-17",103,"Alloy 617","Plate",314626
104,"CapPass",72.53,-83.51,,"InProcess",0.869,412442.28,414245.81,"43-17",104,"Alloy 617","Plate",314626
105,"CapPass",71.88,-78.60,,"InProcess",0.915,416237.59,418178.87,"43-17",105,"Alloy 617","Plate",314626
106,"CapPass",73.33,-79.14,,"InProcess",0.927,419717.81,422003.25,"43-17",106,"Alloy 617","Plate",314626
107,"CapPass",72.98,-81.69,,"InProcess",0.893,424003.34,426081.84,"43-17",107,"Alloy 617","Plate",314626
108,"CapPass",".",-80.41,,"InProcess",".",".",429823.50,"43-17",108,"Alloy 617","Plate",314626
109,"CapPass",73.81,-81.48,,"InProcess",0.906,431824.31,434398.78,"43-17",109,"Alloy 617","Plate",314626
110,"CapPass",76.60,-80.37,,"InProcess",0.953,439197.71,437228.21,"43-17",110,"Alloy 617","Plate",314626
111,"CapPass",".",-81.72,,"InProcess",".",".",442399.93,"43-17",111,"Alloy 617","Plate",314626
112,"CapPass",78.92,-80.98,,"InProcess",0.975,447455.28,445526.59,"43-17",112,"Alloy 617","Plate",314626
113,"CapPass",".",-78.91,,"InProcess",".",".",450385.56,"43-17",113,"Alloy 617","Plate",314626
114,"CapPass",72.78,-78.35,,"InProcess",0.929,452419.62,453680.15,"43-17",114,"Alloy 617","Plate",314626
115,"CapPass",74.09,-79.07,,"InProcess",0.937,456296.90,458462.96,"43-17",115,"Alloy 617","Plate",314626
116,"CapPass",73.05,-79.90,,"InProcess",0.914,460145.37,461732.50,"43-17",116,"Alloy 617","Plate",314626
117,"CapPass",73.75,-80.46,,"InProcess",0.917,464475.06,465603.37,"43-17",117,"Alloy 617","Plate",314626
118,"CapPass",74.59,-80.17,,"InProcess",0.930,468376.59,470360.68,"43-17",118,"Alloy 617","Plate",314626
119,"CapPass",75.77,-81.40,,"InProcess",0.931,472322.71,474465.50,"43-17",119,"Alloy 617","Plate",314626
120,"CapPass",72.58,-78.18,,"InProcess",0.928,475668.50,477601.37,"43-17",120,"Alloy 617","Plate",314626
121,"CapPass",72.44,-78.74,,"InProcess",0.920,483412.25,481154.34,"43-17",121,"Alloy 617","Plate",314626
122,"CapPass",69.74,-79.27,,"InProcess",0.880,487262.81,485794.21,"43-17",122,"Alloy 617","Plate",314626
123,"CapPass",".",-79.37,,"InProcess",".",".",490452.68,"43-17",123,"Alloy 617","Plate",314626
124,"CapPass",70.77,-78.41,,"InProcess",0.903,492015.12,493892.93,"43-17",124,"Alloy 617","Plate",314626
125,"CapPass",70.53,-76.72,,"InProcess",0.919,496424.93,497591.00,"43-17",125,"Alloy 617","Plate",314626
126,"CapPass",69.67,-77.88,,"InProcess",0.895,500378.28,502327.09,"43-17",126,"Alloy 617","Plate",314626
127,"CapPass",74.09,-77.40,,"InProcess",0.957,503781.03,505464.50,"43-17",127,"Alloy 617","Plate",314626
128,"CapPass",71.05,-78.18,,"InProcess",0.909,508005.31,509916.25,"43-17",128,"Alloy 617","Plate",314626
129,"CapPass",71.20,-78.97,,"InProcess",0.902,512386.09,514401.81,"43-17",129,"Alloy 617","Plate",314626
130,"CapPass",72.08,-77.26,,"InProcess",0.933,515880.09,518065.15,"43-17",130,"Alloy 617","Plate",314626
131,"CapPass",69.02,-76.63,,"InProcess",0.901,520161.56,522089.43,"43-17",131,"Alloy 617","Plate",314626
132,"CapPass",69.47,-76.10,,"InProcess",0.913,527451.50,526390.06,"43-17",132,"Alloy 617","Plate",314626
133,"CapPass",".",-77.05,,"InProcess",".",".",529576.25,"43-17",133,"Alloy 617","Plate",314626
134,"CapPass",72.94,-78.05,,"InProcess",0.935,532420.25,534162.81,"43-17",134,"Alloy 617","Plate",314626
135,"CapPass",68.99,-78.84,,"InProcess",0.875,536205.87,537112.31,"43-17",135,"Alloy 617","Plate",314626
136,"CapPass",69.05,-75.87,,"InProcess",0.910,539612.00,542201.06,"43-17",136,"Alloy 617","Plate",314626
137,"CapPass",69.68,-76.27,,"InProcess",0.914,544079.25,546457.00,"43-17",137,"Alloy 617","Plate",314626
138,"CapPass",71.98,-75.25,,"InProcess",0.957,551162.12,550400.75,"43-17",138,"Alloy 617","Plate",314626
139,"CapPass",".",-77.88,,"InProcess",".",".",554241.50,"43-17",139,"Alloy 617","Plate",314626
140,"CapPass",67.37,-76.25,,"InProcess",0.884,555620.81,557762.12,"43-17",140,"Alloy 617","Plate",314626
141,"CapPass",68.47,-73.93,,"InProcess",0.926,560056.43,562282.18,"43-17",141,"Alloy 617","Plate",314626
142,"CapPass",69.42,-75.79,,"InProcess",0.916,564286.56,566313.00,"43-17",142,"Alloy 617","Plate",314626
143,"CapPass",72.65,-76.41,,"InProcess",0.951,567811.06,569657.25,"43-17",143,"Alloy 617","Plate",314626
144,"CapPass",69.07,-77.61,,"InProcess",0.890,572290.93,573994.43,"43-17",144,"Alloy 617","Plate",314626
145,"CapPass",73.36,-77.94,,"InProcess",0.941,579328.00,578249.31,"43-17",145,"Alloy 617","Plate",314626
146,"CapPass",".",-77.19,,"InProcess",".",".",581692.56,"43-17",146,"Alloy 617","Plate",314626
147,"CapPass",69.79,-76.75,,"InProcess",0.909,584301.50,585964.31,"43-17",147,"Alloy 617","Plate",314626
148,"CapPass",69.82,-75.29,,"InProcess",0.927,587789.00,589834.50,"43-17",148,"Alloy 617","Plate",314626
149,"CapPass",67.41,-74.78,,"InProcess",0.901,592376.87,594263.93,"43-17",149,"Alloy 617","Plate",314626
150,"CapPass",70.94,-78.41,,"InProcess",0.905,596144.31,598171.18,"43-17",150,"Alloy 617","Plate",314626
151,"CapPass",75.44,-75.69,,"InProcess",0.997,600267.56,602228.37,"43-17",151,"Alloy 617","Plate",314626
152,"CapPass",72.22,-72.95,,"InProcess",0.990,604095.56,606269.43,"43-17",152,"Alloy 617","Plate",314626
153,"CapPass",71.47,-76.02,,"InProcess",0.940,608310.37,610335.00,"43-17",153,"Alloy 617","Plate",314626
154,"CapPass",71.20,-73.52,,"InProcess",0.969,612351.43,614406.75,"43-17",154,"Alloy 617","Plate",314626
155,"CapPass",67.00,-76.36,,"InProcess",0.877,616289.31,617778.43,"43-17",155,"Alloy 617","Plate",314626
156,"CapPass",68.45,-77.90,,"InProcess",0.879,620434.93,622187.56,"43-17",156,"Alloy 617","Plate",314626
157,"CapPass",71.92,-78.09,,"InProcess",0.921,624367.31,626471.81,"43-17",157,"Alloy 617","Plate",314626
158,"CapPass",68.48,-74.69,,"InProcess",0.917,628439.68,629090.56,"43-17",158,"Alloy 617","Plate",314626
159,"CapPass",69.98,-72.71,,"InProcess",0.962,631822.31,634385.81,"43-17",159,"Alloy 617","Plate",314626
160,"CapPass",".",-71.05,,"InProcess",".",".",637743.93,"43-17",160,"Alloy 617","Plate",314626
161,"CapPass",67.65,-73.79,,"InProcess",0.917,640024.68,642370.00,"43-17",161,"Alloy 617","Plate",314626
162,"CapPass",68.29,-72.33,,"InProcess",0.944,643746.31,646237.12,"43-17",162,"Alloy 617","Plate",314626
163,"CapPass",65.93,-70.67,,"InProcess",0.933,648416.87,649910.31,"43-17",163,"Alloy 617","Plate",314626
164,"CapPass",65.31,-72.05,,"InProcess",0.906,652301.00,654284.25,"43-17",164,"Alloy 617","Plate",314626
165,"CapPass",67.05,-73.62,,"InProcess",0.911,656107.43,658456.00,"43-17",165,"Alloy 617","Plate",314626
166,"CapPass",71.23,-73.26,,"InProcess",0.972,659923.68,661217.75,"43-17",166,"Alloy 617","Plate",314626
167,"CapPass",69.14,-72.42,,"InProcess",0.955,663848.06,666134.06,"43-17",167,"Alloy 617","Plate",314626
168,"CapPass",66.09,-70.83,,"InProcess",0.933,667834.87,669808.31,"43-17",168,"Alloy 617","Plate",314626
169,"CapPass",66.36,-72.53,,"InProcess",0.915,672172.12,674412.87,"43-17",169,"Alloy 617","Plate",314626
170,"CapPass",64.99,-71.33,,"InProcess",0.911,676391.31,677548.31,"43-17",170,"Alloy 617","Plate",314626
171,"CapPass",65.79,-72.55,,"InProcess",0.907,680246.06,682454.31,"43-17",171,"Alloy 617","Plate",314626
172,"CapPass",66.53,-70.29,,"InProcess",0.947,684196.18,686174.81,"43-17",172,"Alloy 617","Plate",314626
173,"CapPass",67.51,-71.57,,"InProcess",0.943,688372.81,690036.43,"43-17",173,"Alloy 617","Plate",314626
174,"CapPass",".",-70.79,,"InProcess",".",".",693816.12,"43-17",174,"Alloy 617","Plate",314626
175,"CapPass",63.92,-73.25,,"InProcess",0.873,696311.87,697516.12,"43-17",175,"Alloy 617","Plate",314626
176,"CapPass",64.65,-71.01,,"InProcess",0.911,700245.87,702214.50,"43-17",176,"Alloy 617","Plate",314626
177,"CapPass",65.00,-71.45,,"InProcess",0.910,704186.43,706260.93,"43-17",177,"Alloy 617","Plate",314626
178,"CapPass",64.47,-72.49,,"InProcess",0.889,707804.18,710440.31,"43-17",178,"Alloy 617","Plate",314626
179,"CapPass",65.49,-71.33,,"InProcess",0.918,712298.31,714331.06,"43-17",179,"Alloy 617","Plate",314626
180,"CapPass",66.28,-74.71,,"InProcess",0.887,716386.75,718098.87,"43-17",180,"Alloy 617","Plate",314626
181,"CapPass",66.97,-75.18,,"InProcess",0.891,720436.87,721973.25,"43-17",181,"Alloy 617","Plate",314626
182,"CapPass",65.54,-73.25,,"InProcess",0.895,723921.06,726012.00,"43-17",182,"Alloy 617","Plate",314626
183,"CapPass",68.91,-71.55,,"InProcess",0.963,728092.43,730019.25,"43-17",183,"Alloy 617","Plate",314626
184,"CapPass",64.74,-71.73,,"InProcess",0.903,732176.87,733868.81,"43-17",184,"Alloy 617","Plate",314626
185,"CapPass",63.04,-73.38,,"InProcess",0.859,735866.43,738099.81,"43-17",185,"Alloy 617","Plate",314626
186,"CapPass",".",-69.13,,"InProcess",".",".",741843.87,"43-17",186,"Alloy 617","Plate",314626
187,"CapPass",68.63,-70.60,,"InProcess",0.972,744431.62,746296.06,"43-17",187,"Alloy 617","Plate",314626
188,"CapPass",63.70,-70.99,,"InProcess",0.897,748419.56,749958.56,"43-17",188,"Alloy 617","Plate",314626
189,"CapPass",65.95,-72.03,,"InProcess",0.916,751898.43,754127.06,"43-17",189,"Alloy 617","Plate",314626
190,"CapPass",64.89,-67.38,,"InProcess",0.963,755964.93,758082.37,"43-17",190,"Alloy 617","Plate",314626
191,"CapPass",63.91,-71.29,,"InProcess",0.896,759930.06,761682.25,"43-17",191,"Alloy 617","Plate",314626
192,"CapPass",63.96,-73.60,,"InProcess",0.869,763777.87,766246.00,"43-17",192,"Alloy 617","Plate",314626
193,"CapPass",".",-68.98,,"InProcess",".",".",769699.81,"43-17",193,"Alloy 617","Plate",314626
194,"CapPass",65.14,-68.42,,"InProcess",0.952,771839.68,774099.62,"43-17",194,"Alloy 617","Plate",314626
195,"CapPass",65.06,-70.61,,"InProcess",0.921,775533.43,777842.56,"43-17",195,"Alloy 617","Plate",314626
196,"CapPass",62.63,-71.21,,"InProcess",0.880,780450.00,781697.81,"43-17",196,"Alloy 617","Plate",314626
197,"CapPass",61.64,-70.88,,"InProcess",0.870,784194.31,786372.93,"43-17",197,"Alloy 617","Plate",314626
198,"CapPass",62.81,-69.64,,"InProcess",0.902,788341.68,790458.75,"43-17",198,"Alloy 617","Plate",314626
199,"CapPass",63.49,-71.49,,"InProcess",0.888,792430.62,793532.31,"43-17",199,"Alloy 617","Plate",314626
200,"CapPass",62.99,-67.44,,"InProcess",0.934,796021.81,798361.25,"43-17",200,"Alloy 617","Plate",314626
201,"CapPass",65.34,-69.22,,"InProcess",0.944,800295.50,802433.62,"43-17",201,"Alloy 617","Plate",314626
202,"CapPass",62.79,-68.14,,"InProcess",0.922,804389.37,806397.00,"43-17",202,"Alloy 617","Plate",314626
203,"CapPass",60.69,-66.81,,"InProcess",0.908,808224.06,809466.12,"43-17",203,"Alloy 617","Plate",314626
204,"CapPass",63.82,-70.59,,"InProcess",0.904,812265.81,814131.06,"43-17",204,"Alloy 617","Plate",314626
205,"CapPass",".",-69.02,,"InProcess",".",".",817776.25,"43-17",205,"Alloy 617","Plate",314626
206,"CapPass",65.91,-69.62,,"InProcess",0.947,820424.43,821754.62,"43-17",206,"Alloy 617","Plate",314626
207,"CapPass",62.31,-67.60,,"InProcess",0.922,824446.75,826377.87,"43-17",207,"Alloy 617","Plate",314626
208,"CapPass",64.31,-66.82,,"InProcess",0.962,828165.75,829180.25,"43-17",208,"Alloy 617","Plate",314626
209,"CapPass",63.83,-66.20,,"InProcess",0.964,835451.62,834426.75,"43-17",209,"Alloy 617","Plate",314626
210,"CapPass",62.68,-66.37,,"InProcess",0.944,839477.37,837590.93,"43-17",210,"Alloy 617","Plate",314626
211,"CapPass",".",-67.67,,"InProcess",".",".",841881.87,"43-17",211,"Alloy 617","Plate",314626
212,"CapPass",63.24,-67.30,,"InProcess",0.940,844232.62,846014.75,"43-17",212,"Alloy 617","Plate",314626
213,"CapPass",61.40,-67.66,,"InProcess",0.907,847770.06,850405.62,"43-17",213,"Alloy 617","Plate",314626
214,"CapPass",62.09,-68.46,,"InProcess",0.907,855250.00,854378.00,"43-17",214,"Alloy 617","Plate",314626
215,"CapPass",".",-65.49,,"InProcess",".",".",858324.50,"43-17",215,"Alloy 617","Plate",314626
216,"CapPass",62.84,-66.13,,"InProcess",0.950,860346.62,861293.43,"43-17",216,"Alloy 617","Plate",314626
217,"CapPass",63.52,-68.35,,"InProcess",0.929,864303.87,866395.06,"43-17",217,"Alloy 617","Plate",314626
218,"CapPass",61.10,-66.77,,"InProcess",0.915,867882.18,870401.18,"43-17",218,"Alloy 617","Plate",314626
219,"CapPass",60.15,-68.85,,"InProcess",0.874,871950.62,873338.81,"43-17",219,"Alloy 617","Plate",314626
220,"CapPass",60.88,-64.66,,"InProcess",0.942,876172.37,877462.75,"43-17",220,"Alloy 617","Plate",314626
221,"CapPass",61.35,-66.27,,"InProcess",0.926,879629.62,882235.62,"43-17",221,"Alloy 617","Plate",314626
222,"CapPass",".",-66.60,,"InProcess",".",".",886435.68,"43-17",222,"Alloy 617","Plate",314626
223,"CapPass",60.13,-67.23,,"InProcess",0.894,891464.00,890112.87,"43-17",223,"Alloy 617","Plate",314626
224,"CapPass",".",-65.15,,"InProcess",".",".",894477.37,"43-17",224,"Alloy 617","Plate",314626
225,"CapPass",61.89,-66.23,,"InProcess",0.934,895853.25,898421.56,"43-17",225,"Alloy 617","Plate",314626
226,"CapPass",62.39,-66.63,,"InProcess",0.936,900287.68,902010.50,"43-17",226,"Alloy 617","Plate",314626
227,"CapPass",61.41,-67.43,,"InProcess",0.911,903906.06,906475.00,"43-17",227,"Alloy 617","Plate",314626
228,"CapPass",60.02,-67.77,,"InProcess",0.886,907753.56,910449.87,"43-17",228,"Alloy 617","Plate",314626
229,"CapPass",60.87,-69.26,,"InProcess",0.879,912294.87,914397.18,"43-17",229,"Alloy 617","Plate",314626
230,"CapPass",59.48,-64.60,,"InProcess",0.921,916105.93,918469.06,"43-17",230,"Alloy 617","Plate",314626
231,"CapPass",61.67,-65.60,,"InProcess",0.940,920428.93,921196.75,"43-17",231,"Alloy 617","Plate",314626
232,"CapPass",60.52,-66.95,,"InProcess",0.904,923840.56,926129.31,"43-17",232,"Alloy 617","Plate",314626
233,"CapPass",61.64,-64.90,,"InProcess",0.950,928203.50,929753.31,"43-17",233,"Alloy 617","Plate",314626
234,"CapPass",58.78,-67.27,,"InProcess",0.874,932412.31,934467.50,"43-17",234,"Alloy 617","Plate",314626
235,"CapPass",59.59,-66.13,,"InProcess",0.901,936031.81,938469.31,"43-17",235,"Alloy 617","Plate",314626
236,"CapPass",59.42,-69.51,,"InProcess",0.855,940430.56,941210.18,"43-17",236,"Alloy 617","Plate",314626
237,"CapPass",60.87,-66.57,,"InProcess",0.914,944187.31,945929.62,"43-17",237,"Alloy 617","Plate",314626
238,"CapPass",58.63,-61.37,,"InProcess",0.955,948450.25,949954.06,"43-17",238,"Alloy 617","Plate",314626
239,"CapPass",64.52,-63.10,,"InProcess",1.023,952330.81,953884.06,"43-17",239,"Alloy 617","Plate",314626
240,"CapPass",59.30,-64.79,,"InProcess",0.915,955801.81,957969.75,"43-17",240,"Alloy 617","Plate",314626
241,"CapPass",60.98,-64.47,,"InProcess",0.946,959755.75,962426.93,"43-17",241,"Alloy 617","Plate",314626
242,"CapPass",59.32,-66.07,,"InProcess",0.898,963982.25,966458.37,"43-17",242,"Alloy 617","Plate",314626
243,"CapPass",62.39,-65.08,,"InProcess",0.959,968392.81,970092.18,"43-17",243,"Alloy 617","Plate",314626
244,"CapPass",62.74,-63.63,,"InProcess",0.986,972017.93,974182.75,"43-17",244,"Alloy 617","Plate",314626
245,"CapPass",59.27,-63.64,,"InProcess",0.931,976177.56,978381.56,"43-17",245,"Alloy 617","Plate",314626
246,"CapPass",59.15,-65.70,,"InProcess",0.900,980050.31,982378.12,"43-17",246,"Alloy 617","Plate",314626
247,"CapPass",58.44,-61.15,,"InProcess",0.956,983800.81,985489.81,"43-17",247,"Alloy 617","Plate",314626
248,"CapPass",61.45,-65.80,,"InProcess",0.934,988188.06,990455.31,"43-17",248,"Alloy 617","Plate",314626
249,"CapPass",58.85,-64.31,,"InProcess",0.915,992127.18,994463.87,"43-17",249,"Alloy 617","Plate",314626
250,"CapPass",59.44,-62.45,,"InProcess",0.952,996448.81,997649.06,"43-17",250,"Alloy 617","Plate",314626
251,"CapPass",58.56,-64.97,,"InProcess",0.901,1000211.12,1002346.22,"43-17",251,"Alloy 617","Plate",314626
252,"CapPass",".",-63.08,,"InProcess",".",".",1006242.82,"43-17",252,"Alloy 617","Plate",314626
253,"CapPass",57.83,-66.11,,"InProcess",0.875,1007956.52,1010319.42,"43-17",253,"Alloy 617","Plate",314626
254,"CapPass",57.95,-63.69,,"InProcess",0.910,1011974.92,1014042.52,"43-17",254,"Alloy 617","Plate",314626
255,"CapPass",58.59,-61.32,,"InProcess",0.955,1015940.82,1018441.02,"43-17",255,"Alloy 617","Plate",314626
256,"CapPass",".",-63.57,,"InProcess",".",".",1022373.22,"43-17",256,"Alloy 617","Plate",314626
257,"CapPass",58.59,-64.14,,"InProcess",0.913,1024235.72,1026427.82,"43-17",257,"Alloy 617","Plate",314626
258,"CapPass",57.85,-65.13,,"InProcess",0.888,1028160.62,1030457.92,"43-17",258,"Alloy 617","Plate",314626
259,"CapPass",58.11,-65.14,,"InProcess",0.892,1032348.62,1034439.92,"43-17",259,"Alloy 617","Plate",314626
260,"CapPass",59.37,-62.90,,"InProcess",0.944,1036289.82,1037255.42,"43-17",260,"Alloy 617","Plate",314626
261,"CapPass",58.01,-67.59,,"InProcess",0.858,1040424.32,1042451.82,"43-17",261,"Alloy 617","Plate",314626
262,"CapPass",59.40,-62.91,,"InProcess",0.944,1044012.72,1046396.82,"43-17",262,"Alloy 617","Plate",314626
263,"CapPass",62.03,-66.17,,"InProcess",0.938,1047598.92,1049618.62,"43-17",263,"Alloy 617","Plate",314626
264,"CapPass",56.56,-61.80,,"InProcess",0.915,1052025.42,1053623.72,"43-17",264,"Alloy 617","Plate",314626
265,"CapPass",60.39,-63.86,,"InProcess",0.946,1056295.12,1058266.22,"43-17",265,"Alloy 617","Plate",314626
266,"CapPass",57.34,-62.95,,"InProcess",0.911,1059707.72,1062450.52,"43-17",266,"Alloy 617","Plate",314626
267,"CapPass",57.95,-65.38,,"InProcess",0.886,1064388.52,1066418.62,"43-17",267,"Alloy 617","Plate",314626
268,"CapPass",60.12,-63.04,,"InProcess",0.954,1068338.92,1070192.22,"43-17",268,"Alloy 617","Plate",314626
269,"CapPass",56.17,-62.16,,"InProcess",0.904,1071753.62,1074411.02,"43-17",269,"Alloy 617","Plate",314626
270,"CapPass",56.69,-65.09,,"InProcess",0.871,1075954.92,1078445.22,"43-17",270,"Alloy 617","Plate",314626
271,"CapPass",58.35,-64.49,,"InProcess",0.905,1079480.72,1082422.42,"43-17",271,"Alloy 617","Plate",314626
272,"CapPass",59.38,-61.96,,"InProcess",0.958,1084370.72,1085425.72,"43-17",272,"Alloy 617","Plate",314626
273,"CapPass",58.94,-62.44,,"InProcess",0.944,1088453.02,1089503.62,"43-17",273,"Alloy 617","Plate",314626
274,"CapPass",57.86,-61.80,,"InProcess",0.936,1092188.52,1093661.42,"43-17",274,"Alloy 617","Plate",314626
275,"CapPass",57.50,-63.88,,"InProcess",0.900,1096248.52,1098327.12,"43-17",275,"Alloy 617","Plate",314626
276,"CapPass",57.46,-61.02,,"InProcess",0.942,1100304.42,1102371.12,"43-17",276,"Alloy 617","Plate",314626
277,"CapPass",54.92,-62.13,,"InProcess",0.884,1103660.02,1106189.42,"43-17",277,"Alloy 617","Plate",314626
278,"CapPass",58.18,-62.02,,"InProcess",0.938,1107888.02,1110098.42,"43-17",278,"Alloy 617","Plate",314626
279,"CapPass",59.82,-61.46,,"InProcess",0.973,1111758.12,1114462.42,"43-17",279,"Alloy 617","Plate",314626
280,"CapPass",59.00,-63.07,,"InProcess",0.936,1116465.22,1118394.72,"43-17",280,"Alloy 617","Plate",314626
281,"CapPass",57.25,-62.93,,"InProcess",0.910,1123105.22,1121675.42,"43-17",281,"Alloy 617","Plate",314626
282,"CapPass",".",-60.49,,"InProcess",".",".",1126433.92,"43-17",282,"Alloy 617","Plate",314626
283,"CapPass",55.31,-61.54,,"InProcess",0.899,1128011.92,1130432.12,"43-17",283,"Alloy 617","Plate",314626
284,"CapPass",57.25,-61.91,,"InProcess",0.925,1132091.12,1134256.02,"43-17",284,"Alloy 617","Plate",314626
285,"CapPass",60.99,-61.14,,"InProcess",0.998,1136341.72,1137538.42,"43-17",285,"Alloy 617","Plate",314626
286,"CapPass",54.47,-61.89,,"InProcess",0.880,1139849.02,1141646.42,"43-17",286,"Alloy 617","Plate",314626
287,"CapPass",57.99,-62.70,,"InProcess",0.925,1144343.62,1146455.52,"43-17",287,"Alloy 617","Plate",314626
288,"CapPass",59.47,-60.68,,"InProcess",0.980,1147622.62,1150429.72,"43-17",288,"Alloy 617","Plate",314626
289,"CapPass",55.65,-61.66,,"InProcess",0.902,1151949.92,1154357.12,"43-17",289,"Alloy 617","Plate",314626
290,"CapPass",54.08,-62.24,,"InProcess",0.869,1155725.92,1158391.12,"43-17",290,"Alloy 617","Plate",314626
291,"CapPass",55.19,-59.91,,"InProcess",0.921,1160131.02,1162399.72,"43-17",291,"Alloy 617","Plate",314626
292,"CapPass",55.73,-60.59,,"InProcess",0.920,1163891.12,1165844.02,"43-17",292,"Alloy 617","Plate",314626
293,"CapPass",55.66,-63.16,,"InProcess",0.881,1167764.72,1170290.12,"43-17",293,"Alloy 617","Plate",314626
294,"CapPass",54.79,-61.32,,"InProcess",0.894,1171848.52,1173637.92,"43-17",294,"Alloy 617","Plate",314626
295,"CapPass",54.67,-60.52,,"InProcess",0.903,1175897.22,1178224.42,"43-17",295,"Alloy 617","Plate",314626
296,"CapPass",54.96,-62.39,,"InProcess",0.881,1180078.02,1182050.92,"43-17",296,"Alloy 617","Plate",314626
297,"CapPass",58.08,-62.76,,"InProcess",0.925,1187345.12,1186460.12,"43-17",297,"Alloy 617","Plate",314626
298,"CapPass",".",-57.99,,"InProcess",".",".",1190434.12,"43-17",298,"Alloy 617","Plate",314626
299,"CapPass",53.96,-56.19,,"InProcess",0.960,1192364.02,1194076.12,"43-17",299,"Alloy 617","Plate",314626
300,"CapPass",52.94,-57.62,,"InProcess",0.919,1196117.62,1197757.62,"43-17",300,"Alloy 617","Plate",314626
301,"CapPass",50.87,-63.30,,"InProcess",0.804,1200291.52,1202451.02,"43-17",301,"Alloy 617","Plate",314626
302,"CapPass",53.15,-58.24,,"InProcess",0.913,1203573.12,1205861.52,"43-17",302,"Alloy 617","Plate",314626
303,"CapPass",53.64,-64.93,,"InProcess",0.826,1208150.52,1210479.62,"43-17",303,"Alloy 617","Plate",314626
304,"CapPass",52.16,-60.72,,"InProcess",0.859,1212081.92,1214261.52,"43-17",304,"Alloy 617","Plate",314626
305,"CapPass",52.26,-57.51,,"InProcess",0.909,1215747.02,1218217.62,"43-17",305,"Alloy 617","Plate",314626
306,"CapPass",52.85,-61.60,,"InProcess",0.858,1220012.72,1222456.52,"43-17",306,"Alloy 617","Plate",314626
307,"CapPass",53.72,-57.23,,"InProcess",0.939,1223983.52,1226426.72,"43-17",307,"Alloy 617","Plate",314626
308,"CapPass",52.50,-56.80,,"InProcess",0.924,1228098.52,1230399.12,"43-17",308,"Alloy 617","Plate",314626
309,"CapPass",54.48,-57.71,,"InProcess",0.944,1232140.42,1234204.02,"43-17",309,"Alloy 617","Plate",314626
310,"CapPass",52.80,-61.27,,"InProcess",0.862,1236282.92,1238477.22,"43-17",310,"Alloy 617","Plate",314626
311,"CapPass",51.88,-55.88,,"InProcess",0.928,1240110.02,1241760.42,"43-17",311,"Alloy 617","Plate",314626
312,"CapPass",53.47,-59.28,,"InProcess",0.902,1244322.42,1246459.02,"43-17",312,"Alloy 617","Plate",314626
313,"CapPass",53.61,-59.35,,"InProcess",0.903,1248109.52,1249988.42,"43-17",313,"Alloy 617","Plate",314626
314,"CapPass",53.29,-60.09,,"InProcess",0.887,1251516.12,1254476.52,"43-17",314,"Alloy 617","Plate",314626
315,"CapPass",53.44,-62.75,,"InProcess",0.852,1256293.02,1258477.62,"43-17",315,"Alloy 617","Plate",314626
316,"CapPass",53.65,-61.94,,"InProcess",0.866,1260113.02,1262478.12,"43-17",316,"Alloy 617","Plate",314626
317,"CapPass",51.94,-56.00,,"InProcess",0.928,1264124.42,1266471.42,"43-17",317,"Alloy 617","Plate",314626
318,"CapPass",51.76,-55.61,,"InProcess",0.931,1268349.02,1270468.72,"43-17",318,"Alloy 617","Plate",314626
319,"CapPass",51.74,-56.54,,"InProcess",0.915,1272142.02,1274356.02,"43-17",319,"Alloy 617","Plate",314626
320,"CapPass",51.42,-59.10,,"InProcess",0.870,1276395.92,1278439.72,"43-17",320,"Alloy 617","Plate",314626
321,"CapPass",51.67,-55.56,,"InProcess",0.930,1280384.12,1281929.02,"43-17",321,"Alloy 617","Plate",314626
322,"CapPass",51.35,-57.69,,"InProcess",0.890,1284394.42,1285431.12,"43-17",322,"Alloy 617","Plate",314626
323,"CapPass",52.98,-57.87,,"InProcess",0.916,1287930.12,1290157.42,"43-17",323,"Alloy 617","Plate",314626
324,"CapPass",55.47,-56.01,,"InProcess",0.990,1292037.62,1293976.22,"43-17",324,"Alloy 617","Plate",314626
325,"CapPass",53.68,-56.76,,"InProcess",0.946,1295918.72,1297253.62,"43-17",325,"Alloy 617","Plate",314626
326,"CapPass",55.18,-61.10,,"InProcess",0.903,1300319.62,1302458.22,"43-17",326,"Alloy 617","Plate",314626
327,"CapPass",52.66,-59.58,,"InProcess",0.884,1304225.72,1305786.72,"43-17",327,"Alloy 617","Plate",314626
328,"CapPass",55.22,-60.21,,"InProcess",0.917,1308150.12,1310473.72,"43-17",328,"Alloy 617","Plate",314626
329,"CapPass",54.79,-57.64,,"InProcess",0.951,1312060.22,1314471.72,"43-17",329,"Alloy 617","Plate",314626
330,"CapPass",53.13,-55.34,,"InProcess",0.960,1316270.12,1318463.22,"43-17",330,"Alloy 617","Plate",314626
331,"CapPass",54.14,-55.10,,"InProcess",0.982,1320479.62,1322468.42,"43-17",331,"Alloy 617","Plate",314626
332,"CapPass",51.51,-56.08,,"InProcess",0.918,1323526.52,1326311.12,"43-17",332,"Alloy 617","Plate",314626
333,"CapPass",50.80,-55.28,,"InProcess",0.919,1328199.02,1330311.92,"43-17",333,"Alloy 617","Plate",314626
334,"CapPass",52.14,-55.48,,"InProcess",0.940,1331614.12,1334453.62,"43-17",334,"Alloy 617","Plate",314626
335,"CapPass",53.19,-56.46,,"InProcess",0.942,1339428.92,1338428.42,"43-17",335,"Alloy 617","Plate",314626
336,"CapPass",".",-57.28,,"InProcess",".",".",1342447.02,"43-17",336,"Alloy 617","Plate",314626
337,"CapPass",57.92,-55.48,,"InProcess",1.044,1344121.52,1345395.22,"43-17",337,"Alloy 617","Plate",314626
338,"CapPass",54.44,-58.28,,"InProcess",0.934,1348037.12,1349806.02,"43-17",338,"Alloy 617","Plate",314626
339,"CapPass",52.19,-58.34,,"InProcess",0.895,1351837.42,1354415.02,"43-17",339,"Alloy 617","Plate",314626
340,"CapPass",51.58,-56.38,,"InProcess",0.915,1355892.72,1358392.22,"43-17",340,"Alloy 617","Plate",314626
341,"CapPass",52.40,-55.61,,"InProcess",0.942,1359795.02,1362477.02,"43-17",341,"Alloy 617","Plate",314626
342,"CapPass",51.22,-56.09,,"InProcess",0.913,1364185.62,1365789.62,"43-17",342,"Alloy 617","Plate",314626
343,"CapPass",52.28,-55.39,,"InProcess",0.944,1368358.22,1370454.92,"43-17",343,"Alloy 617","Plate",314626
344,"CapPass",".",-54.16,,"InProcess",".",".",1374136.92,"43-17",344,"Alloy 617","Plate",314626
345,"CapPass",53.56,-55.43,,"InProcess",0.966,1379470.92,1378439.12,"43-17",345,"Alloy 617","Plate",314626
346,"CapPass",".",-55.82,,"InProcess",".",".",1382003.22,"43-17",346,"Alloy 617","Plate",314626
347,"CapPass",49.45,-56.21,,"InProcess",0.880,1384200.62,1386461.02,"43-17",347,"Alloy 617","Plate",314626
348,"CapPass",50.50,-54.65,,"InProcess",0.924,1388123.42,1390439.92,"43-17",348,"Alloy 617","Plate",314626
349,"CapPass",50.25,-54.06,,"InProcess",0.930,1392208.12,1394262.42,"43-17",349,"Alloy 617","Plate",314626
350,"CapPass",50.78,-61.44,,"InProcess",0.827,1399336.02,1398476.92,"43-17",350,"Alloy 617","Plate",314626
351,"CapPass",".",-54.67,,"InProcess",".",".",1401911.22,"43-17",351,"Alloy 617","Plate",314626
352,"CapPass",51.05,-53.74,,"InProcess",0.950,1404253.42,1406465.12,"43-17",352,"Alloy 617","Plate",314626
