Repository: js-molina/fatigue-A617

File: data/950C/Strain rate 0.00001/2.0% strain/HTM_A19_PeakStress_J3.csv
"Cycle","Data State","Max Stress Mpa","Min Stress Mpa","Qual Exceptions","Qual State","Stress Ratio","Time Max Stress Sec","Time Min Stress Sec","Sample","Count","Alloy","Material_Form","Heat"
1,"CapPass",68.52,-59.96,,"InProcess",1.143,73.73,2664.62,"J-3",1,"Alloy 617","Plate",314626
2,"CapPass",64.10,-60.58,,"InProcess",1.058,4219.70,6342.79,"J-3",2,"Alloy 617","Plate",314626
3,"CapPass",63.98,-60.81,,"InProcess",1.052,7825.11,9504.70,"J-3",3,"Alloy 617","Plate",314626
4,"CapPass",61.82,-56.40,,"InProcess",1.096,15350.61,14458.44,"J-3",4,"Alloy 617","Plate",314626
5,"CapPass",".",-56.65,,"InProcess",".",".",18331.62,"J-3",5,"Alloy 617","Plate",314626
6,"CapPass",61.43,-57.14,,"InProcess",1.075,19497.10,21315.83,"J-3",6,"Alloy 617","Plate",314626
7,"CapPass",60.22,-56.56,,"InProcess",1.065,23688.41,25660.99,"J-3",7,"Alloy 617","Plate",314626
8,"CapPass",60.58,-58.41,,"InProcess",1.037,27606.89,29929.83,"J-3",8,"Alloy 617","Plate",314626
9,"CapPass",61.78,-59.70,,"InProcess",1.035,32187.36,34443.75,"J-3",9,"Alloy 617","Plate",314626
10,"CapPass",60.73,-56.96,,"InProcess",1.066,36041.27,38237.40,"J-3",10,"Alloy 617","Plate",314626
11,"CapPass",60.17,-56.12,,"InProcess",1.072,39986.60,42300.10,"J-3",11,"Alloy 617","Plate",314626
12,"CapPass",61.61,-56.38,,"InProcess",1.093,43563.22,46315.35,"J-3",12,"Alloy 617","Plate",314626
13,"CapPass",61.12,-59.30,,"InProcess",1.031,47875.43,49970.42,"J-3",13,"Alloy 617","Plate",314626
14,"CapPass",60.54,-56.55,,"InProcess",1.070,52356.70,53961.45,"J-3",14,"Alloy 617","Plate",314626
15,"CapPass",60.38,-58.46,,"InProcess",1.033,59272.59,58359.47,"J-3",15,"Alloy 617","Plate",314626
16,"CapPass",".",-58.26,,"InProcess",".",".",62434.14,"J-3",16,"Alloy 617","Plate",314626
17,"CapPass",61.63,-57.75,,"InProcess",1.067,63844.25,66094.42,"J-3",17,"Alloy 617","Plate",314626
18,"CapPass",60.35,-57.62,,"InProcess",1.047,67904.01,69839.28,"J-3",18,"Alloy 617","Plate",314626
19,"CapPass",60.50,-57.33,,"InProcess",1.055,75267.46,74081.75,"J-3",19,"Alloy 617","Plate",314626
20,"CapPass",".",-57.85,,"InProcess",".",".",78387.61,"J-3",20,"Alloy 617","Plate",314626
21,"CapPass",60.85,-59.42,,"InProcess",1.024,79535.73,82475.86,"J-3",21,"Alloy 617","Plate",314626
22,"CapPass",61.14,-57.70,,"InProcess",1.060,87439.80,85932.85,"J-3",22,"Alloy 617","Plate",314626
23,"CapPass",".",-57.08,,"InProcess",".",".",90280.25,"J-3",23,"Alloy 617","Plate",314626
24,"CapPass",61.05,-56.93,,"InProcess",1.072,91844.59,94013.65,"J-3",24,"Alloy 617","Plate",314626
25,"CapPass",".",-56.53,,"InProcess",".",".",98389.22,"J-3",25,"Alloy 617","Plate",314626
26,"CapPass",60.62,-57.89,,"InProcess",1.047,99642.39,101405.49,"J-3",26,"Alloy 617","Plate",314626
27,"CapPass",".",-56.41,,"InProcess",".",".",106174.18,"J-3",27,"Alloy 617","Plate",314626
28,"CapPass",60.52,-56.39,,"InProcess",1.073,107802.83,109969.32,"J-3",28,"Alloy 617","Plate",314626
29,"CapPass",60.54,-56.83,,"InProcess",1.065,112061.61,114446.74,"J-3",29,"Alloy 617","Plate",314626
30,"CapPass",".",-59.20,,"InProcess",".",".",117838.19,"J-3",30,"Alloy 617","Plate",314626
31,"CapPass",60.29,-57.17,,"InProcess",1.055,120320.68,121360.33,"J-3",31,"Alloy 617","Plate",314626
32,"CapPass",61.39,-56.15,,"InProcess",1.093,123890.18,125454.39,"J-3",32,"Alloy 617","Plate",314626
33,"CapPass",59.53,-56.20,,"InProcess",1.059,127681.53,129347.67,"J-3",33,"Alloy 617","Plate",314626
34,"CapPass",60.94,-57.22,,"InProcess",1.065,135185.26,133560.28,"J-3",34,"Alloy 617","Plate",314626
35,"CapPass",60.63,-57.86,,"InProcess",1.048,139269.00,138274.56,"J-3",35,"Alloy 617","Plate",314626
36,"CapPass",".",-58.02,,"InProcess",".",".",141864.83,"J-3",36,"Alloy 617","Plate",314626
37,"CapPass",60.86,-58.30,,"InProcess",1.044,143646.90,146394.94,"J-3",37,"Alloy 617","Plate",314626
38,"CapPass",59.98,-56.74,,"InProcess",1.057,151308.20,150144.34,"J-3",38,"Alloy 617","Plate",314626
39,"CapPass",".",-57.35,,"InProcess",".",".",154430.76,"J-3",39,"Alloy 617","Plate",314626
40,"CapPass",60.16,-58.81,,"InProcess",1.023,155796.14,157525.90,"J-3",40,"Alloy 617","Plate",314626
41,"CapPass",59.47,-59.21,,"InProcess",1.004,160134.45,162249.76,"J-3",41,"Alloy 617","Plate",314626
42,"CapPass",61.12,-56.39,,"InProcess",1.084,167131.15,166457.97,"J-3",42,"Alloy 617","Plate",314626
43,"CapPass",".",-56.62,,"InProcess",".",".",170314.67,"J-3",43,"Alloy 617","Plate",314626
44,"CapPass",59.77,-57.55,,"InProcess",1.039,171789.89,174127.89,"J-3",44,"Alloy 617","Plate",314626
45,"CapPass",60.01,-57.77,,"InProcess",1.039,175929.03,177759.09,"J-3",45,"Alloy 617","Plate",314626
46,"CapPass",60.00,-58.07,,"InProcess",1.033,180052.19,181543.97,"J-3",46,"Alloy 617","Plate",314626
47,"CapPass",60.57,-58.97,,"InProcess",1.027,184239.26,186402.65,"J-3",47,"Alloy 617","Plate",314626
48,"CapPass",59.98,-57.92,,"InProcess",1.035,191082.03,190144.56,"J-3",48,"Alloy 617","Plate",314626
49,"CapPass",".",-58.82,,"InProcess",".",".",193828.29,"J-3",49,"Alloy 617","Plate",314626
50,"CapPass",59.78,-60.84,,"InProcess",0.983,199283.00,198447.81,"J-3",50,"Alloy 617","Plate",314626
51,"CapPass",59.29,-57.99,,"InProcess",1.022,203248.03,202070.20,"J-3",51,"Alloy 617","Plate",314626
52,"CapPass",".",-57.65,,"InProcess",".",".",205825.15,"J-3",52,"Alloy 617","Plate",314626
53,"CapPass",60.09,-55.38,,"InProcess",1.085,208071.87,210011.45,"J-3",53,"Alloy 617","Plate",314626
54,"CapPass",59.91,-55.99,,"InProcess",1.070,212301.81,213878.95,"J-3",54,"Alloy 617","Plate",314626
55,"CapPass",60.25,-55.87,,"InProcess",1.078,216069.75,218379.40,"J-3",55,"Alloy 617","Plate",314626
56,"CapPass",59.97,-57.34,,"InProcess",1.046,220247.23,222331.26,"J-3",56,"Alloy 617","Plate",314626
57,"CapPass",59.74,-57.44,,"InProcess",1.040,223749.00,226321.00,"J-3",57,"Alloy 617","Plate",314626
58,"CapPass",58.89,-56.42,,"InProcess",1.044,228432.79,229874.94,"J-3",58,"Alloy 617","Plate",314626
59,"CapPass",59.32,-57.23,,"InProcess",1.036,231922.86,233710.23,"J-3",59,"Alloy 617","Plate",314626
60,"CapPass",60.02,-56.16,,"InProcess",1.069,239099.34,238451.90,"J-3",60,"Alloy 617","Plate",314626
61,"CapPass",".",-56.27,,"InProcess",".",".",241625.61,"J-3",61,"Alloy 617","Plate",314626
62,"CapPass",61.95,-56.67,,"InProcess",1.093,244360.26,246203.20,"J-3",62,"Alloy 617","Plate",314626
63,"CapPass",58.30,-56.95,,"InProcess",1.024,247947.26,250367.83,"J-3",63,"Alloy 617","Plate",314626
64,"CapPass",59.00,-55.63,,"InProcess",1.061,251786.87,253919.00,"J-3",64,"Alloy 617","Plate",314626
65,"CapPass",60.01,-56.38,,"InProcess",1.064,256398.19,257366.40,"J-3",65,"Alloy 617","Plate",314626
66,"CapPass",61.21,-55.70,,"InProcess",1.099,259992.58,262003.26,"J-3",66,"Alloy 617","Plate",314626
67,"CapPass",60.61,-56.29,,"InProcess",1.077,264319.62,266287.50,"J-3",67,"Alloy 617","Plate",314626
68,"CapPass",59.23,-56.09,,"InProcess",1.056,268330.47,270066.15,"J-3",68,"Alloy 617","Plate",314626
69,"CapPass",57.90,-56.42,,"InProcess",1.026,271834.87,273333.44,"J-3",69,"Alloy 617","Plate",314626
70,"CapPass",58.50,-56.66,,"InProcess",1.032,275976.19,278462.15,"J-3",70,"Alloy 617","Plate",314626
71,"CapPass",58.89,-55.52,,"InProcess",1.061,280466.62,282274.44,"J-3",71,"Alloy 617","Plate",314626
72,"CapPass",".",-54.80,,"InProcess",".",".",285877.69,"J-3",72,"Alloy 617","Plate",314626
73,"CapPass",57.95,-56.19,,"InProcess",1.031,287608.12,290219.06,"J-3",73,"Alloy 617","Plate",314626
74,"CapPass",57.83,-56.74,,"InProcess",1.019,291989.81,293811.47,"J-3",74,"Alloy 617","Plate",314626
75,"CapPass",57.90,-56.72,,"InProcess",1.021,296438.90,297725.78,"J-3",75,"Alloy 617","Plate",314626
76,"CapPass",59.09,-54.98,,"InProcess",1.075,299775.56,301846.62,"J-3",76,"Alloy 617","Plate",314626
77,"CapPass",59.53,-55.30,,"InProcess",1.077,304305.72,305677.62,"J-3",77,"Alloy 617","Plate",314626
78,"CapPass",57.48,-55.58,,"InProcess",1.034,307501.19,310315.97,"J-3",78,"Alloy 617","Plate",314626
79,"CapPass",58.25,-54.04,,"InProcess",1.078,311918.81,314035.19,"J-3",79,"Alloy 617","Plate",314626
80,"CapPass",57.74,-54.77,,"InProcess",1.054,315887.78,318371.28,"J-3",80,"Alloy 617","Plate",314626
81,"CapPass",".",-55.04,,"InProcess",".",".",322271.40,"J-3",81,"Alloy 617","Plate",314626
82,"CapPass",57.32,-55.86,,"InProcess",1.026,323913.03,326276.62,"J-3",82,"Alloy 617","Plate",314626
83,"CapPass",57.25,-57.34,,"InProcess",0.998,328340.81,330422.09,"J-3",83,"Alloy 617","Plate",314626
84,"CapPass",59.07,-53.84,,"InProcess",1.097,332303.72,333583.62,"J-3",84,"Alloy 617","Plate",314626
85,"CapPass",57.75,-53.68,,"InProcess",1.076,335659.75,338263.28,"J-3",85,"Alloy 617","Plate",314626
86,"CapPass",".",-54.42,,"InProcess",".",".",341186.50,"J-3",86,"Alloy 617","Plate",314626
87,"CapPass",57.18,-53.64,,"InProcess",1.066,343838.31,345162.94,"J-3",87,"Alloy 617","Plate",314626
88,"CapPass",58.79,-54.90,,"InProcess",1.071,348211.78,350145.12,"J-3",88,"Alloy 617","Plate",314626
89,"CapPass",".",-53.87,,"InProcess",".",".",354297.81,"J-3",89,"Alloy 617","Plate",314626
90,"CapPass",57.11,-55.08,,"InProcess",1.037,355620.44,358299.00,"J-3",90,"Alloy 617","Plate",314626
91,"CapPass",58.21,-54.38,,"InProcess",1.070,363406.56,362356.87,"J-3",91,"Alloy 617","Plate",314626
92,"CapPass",".",-54.11,,"InProcess",".",".",366385.94,"J-3",92,"Alloy 617","Plate",314626
93,"CapPass",57.40,-53.68,,"InProcess",1.069,371306.56,370251.25,"J-3",93,"Alloy 617","Plate",314626
94,"CapPass",".",-53.41,,"InProcess",".",".",373854.37,"J-3",94,"Alloy 617","Plate",314626
95,"CapPass",57.32,-52.72,,"InProcess",1.087,375649.75,378117.25,"J-3",95,"Alloy 617","Plate",314626
96,"CapPass",".",-55.13,,"InProcess",".",".",382004.47,"J-3",96,"Alloy 617","Plate",314626
97,"CapPass",56.46,-54.99,,"InProcess",1.027,384239.47,385862.69,"J-3",97,"Alloy 617","Plate",314626
98,"CapPass",57.20,-53.61,,"InProcess",1.067,391186.31,390468.12,"J-3",98,"Alloy 617","Plate",314626
99,"CapPass",".",-53.82,,"InProcess",".",".",394344.40,"J-3",99,"Alloy 617","Plate",314626
100,"CapPass",57.45,-52.07,,"InProcess",1.103,395843.28,398342.40,"J-3",100,"Alloy 617","Plate",314626
101,"CapPass",56.24,-54.81,,"InProcess",1.026,400439.72,402286.53,"J-3",101,"Alloy 617","Plate",314626
102,"CapPass",56.27,-54.26,,"InProcess",1.037,404279.15,406449.69,"J-3",102,"Alloy 617","Plate",314626
103,"CapPass",56.40,-52.07,,"InProcess",1.083,408297.53,409936.12,"J-3",103,"Alloy 617","Plate",314626
104,"CapPass",55.93,-54.20,,"InProcess",1.032,412276.31,413610.94,"J-3",104,"Alloy 617","Plate",314626
105,"CapPass",56.86,-51.25,,"InProcess",1.109,416236.34,417502.44,"J-3",105,"Alloy 617","Plate",314626
106,"CapPass",56.48,-52.33,,"InProcess",1.079,420251.28,422319.53,"J-3",106,"Alloy 617","Plate",314626
107,"CapPass",".",-51.25,,"InProcess",".",".",426037.94,"J-3",107,"Alloy 617","Plate",314626
108,"CapPass",56.21,-53.82,,"InProcess",1.044,427817.53,429878.56,"J-3",108,"Alloy 617","Plate",314626
109,"CapPass",55.85,-51.68,,"InProcess",1.081,431576.62,433834.72,"J-3",109,"Alloy 617","Plate",314626
110,"CapPass",56.88,-54.38,,"InProcess",1.046,439183.69,438470.47,"J-3",110,"Alloy 617","Plate",314626
111,"CapPass",".",-52.69,,"InProcess",".",".",442333.56,"J-3",111,"Alloy 617","Plate",314626
112,"CapPass",55.77,-51.77,,"InProcess",1.077,443952.06,446449.81,"J-3",112,"Alloy 617","Plate",314626
113,"CapPass",54.83,-51.61,,"InProcess",1.062,447812.40,449518.69,"J-3",113,"Alloy 617","Plate",314626
114,"CapPass",55.16,-51.90,,"InProcess",1.063,451859.53,454131.72,"J-3",114,"Alloy 617","Plate",314626
115,"CapPass",54.59,-55.88,,"InProcess",0.977,456336.81,458438.37,"J-3",115,"Alloy 617","Plate",314626
116,"CapPass",55.09,-50.84,,"InProcess",1.084,459844.28,462386.40,"J-3",116,"Alloy 617","Plate",314626
117,"CapPass",55.63,-51.46,,"InProcess",1.081,463704.00,466309.12,"J-3",117,"Alloy 617","Plate",314626
118,"CapPass",55.34,-51.64,,"InProcess",1.072,468267.62,470403.50,"J-3",118,"Alloy 617","Plate",314626
119,"CapPass",54.61,-52.05,,"InProcess",1.049,472332.00,474470.37,"J-3",119,"Alloy 617","Plate",314626
120,"CapPass",54.47,-54.30,,"InProcess",1.003,475799.47,478252.19,"J-3",120,"Alloy 617","Plate",314626
121,"CapPass",55.11,-51.07,,"InProcess",1.079,480051.28,482222.50,"J-3",121,"Alloy 617","Plate",314626
122,"CapPass",54.89,-52.08,,"InProcess",1.054,483681.87,486461.19,"J-3",122,"Alloy 617","Plate",314626
123,"CapPass",54.42,-54.35,,"InProcess",1.001,488295.15,490361.06,"J-3",123,"Alloy 617","Plate",314626
124,"CapPass",54.27,-50.79,,"InProcess",1.068,492046.81,493645.81,"J-3",124,"Alloy 617","Plate",314626
125,"CapPass",54.22,-52.28,,"InProcess",1.037,496429.00,498209.69,"J-3",125,"Alloy 617","Plate",314626
126,"CapPass",55.53,-51.34,,"InProcess",1.082,500089.56,502278.37,"J-3",126,"Alloy 617","Plate",314626
127,"CapPass",".",-49.97,,"InProcess",".",".",506174.40,"J-3",127,"Alloy 617","Plate",314626
128,"CapPass",53.69,-50.85,,"InProcess",1.056,508447.28,509528.69,"J-3",128,"Alloy 617","Plate",314626
129,"CapPass",54.65,-53.68,,"InProcess",1.018,515244.78,514270.65,"J-3",129,"Alloy 617","Plate",314626
130,"CapPass",".",-49.87,,"InProcess",".",".",518257.03,"J-3",130,"Alloy 617","Plate",314626
131,"CapPass",54.31,-52.87,,"InProcess",1.027,520396.94,521736.56,"J-3",131,"Alloy 617","Plate",314626
132,"CapPass",".",-52.70,,"InProcess",".",".",526111.19,"J-3",132,"Alloy 617","Plate",314626
133,"CapPass",54.35,-50.06,,"InProcess",1.086,528452.25,529671.62,"J-3",133,"Alloy 617","Plate",314626
134,"CapPass",53.31,-50.71,,"InProcess",1.051,532149.06,534325.81,"J-3",134,"Alloy 617","Plate",314626
135,"CapPass",53.08,-49.03,,"InProcess",1.082,536361.87,538030.87,"J-3",135,"Alloy 617","Plate",314626
136,"CapPass",53.21,-51.32,,"InProcess",1.037,539682.12,542202.62,"J-3",136,"Alloy 617","Plate",314626
137,"CapPass",54.11,-50.66,,"InProcess",1.068,543975.12,546474.37,"J-3",137,"Alloy 617","Plate",314626
138,"CapPass",54.71,-48.60,,"InProcess",1.126,548010.31,550401.19,"J-3",138,"Alloy 617","Plate",314626
139,"CapPass",53.32,-50.44,,"InProcess",1.057,551590.94,554283.44,"J-3",139,"Alloy 617","Plate",314626
140,"CapPass",55.25,-52.05,,"InProcess",1.061,556384.37,557939.12,"J-3",140,"Alloy 617","Plate",314626
141,"CapPass",53.45,-50.43,,"InProcess",1.060,560369.31,562467.75,"J-3",141,"Alloy 617","Plate",314626
142,"CapPass",53.82,-50.38,,"InProcess",1.068,563704.87,566465.81,"J-3",142,"Alloy 617","Plate",314626
143,"CapPass",52.46,-49.43,,"InProcess",1.061,568350.81,570079.19,"J-3",143,"Alloy 617","Plate",314626
144,"CapPass",53.21,-49.16,,"InProcess",1.082,572032.06,574466.12,"J-3",144,"Alloy 617","Plate",314626
145,"CapPass",52.48,-48.37,,"InProcess",1.085,576046.25,578457.19,"J-3",145,"Alloy 617","Plate",314626
146,"CapPass",52.75,-49.01,,"InProcess",1.076,580039.12,582237.62,"J-3",146,"Alloy 617","Plate",314626
147,"CapPass",53.30,-49.10,,"InProcess",1.086,584377.87,586298.81,"J-3",147,"Alloy 617","Plate",314626
148,"CapPass",53.85,-48.04,,"InProcess",1.121,587680.75,589747.06,"J-3",148,"Alloy 617","Plate",314626
149,"CapPass",51.94,-51.20,,"InProcess",1.014,592163.31,594317.75,"J-3",149,"Alloy 617","Plate",314626
150,"CapPass",52.42,-50.18,,"InProcess",1.045,596073.69,598068.37,"J-3",150,"Alloy 617","Plate",314626
151,"CapPass",52.16,-48.32,,"InProcess",1.080,599667.06,602386.06,"J-3",151,"Alloy 617","Plate",314626
152,"CapPass",52.10,-48.02,,"InProcess",1.085,604217.94,605494.19,"J-3",152,"Alloy 617","Plate",314626
153,"CapPass",52.92,-48.71,,"InProcess",1.086,608303.94,609681.06,"J-3",153,"Alloy 617","Plate",314626
154,"CapPass",52.39,-49.24,,"InProcess",1.064,612245.69,614245.31,"J-3",154,"Alloy 617","Plate",314626
155,"CapPass",54.05,-48.07,,"InProcess",1.125,616170.44,617835.06,"J-3",155,"Alloy 617","Plate",314626
156,"CapPass",".",-49.76,,"InProcess",".",".",622329.50,"J-3",156,"Alloy 617","Plate",314626
157,"CapPass",51.52,-48.52,,"InProcess",1.062,623738.31,626365.56,"J-3",157,"Alloy 617","Plate",314626
158,"CapPass",53.67,-48.88,,"InProcess",1.098,627967.50,629601.50,"J-3",158,"Alloy 617","Plate",314626
159,"CapPass",52.58,-50.00,,"InProcess",1.052,632240.87,634238.62,"J-3",159,"Alloy 617","Plate",314626
160,"CapPass",52.36,-49.49,,"InProcess",1.058,636258.31,638259.37,"J-3",160,"Alloy 617","Plate",314626
161,"CapPass",".",-48.08,,"InProcess",".",".",641865.69,"J-3",161,"Alloy 617","Plate",314626
162,"CapPass",51.69,-49.12,,"InProcess",1.052,644140.44,646302.56,"J-3",162,"Alloy 617","Plate",314626
163,"CapPass",52.57,-47.97,,"InProcess",1.096,647750.44,650046.69,"J-3",163,"Alloy 617","Plate",314626
164,"CapPass",51.52,-49.04,,"InProcess",1.051,651829.81,654441.87,"J-3",164,"Alloy 617","Plate",314626
165,"CapPass",50.95,-47.99,,"InProcess",1.062,656094.69,658358.56,"J-3",165,"Alloy 617","Plate",314626
166,"CapPass",53.02,-48.18,,"InProcess",1.100,660088.12,662437.50,"J-3",166,"Alloy 617","Plate",314626
167,"CapPass",52.27,-48.01,,"InProcess",1.089,664468.06,666464.31,"J-3",167,"Alloy 617","Plate",314626
168,"CapPass",51.87,-48.80,,"InProcess",1.063,667611.12,670449.06,"J-3",168,"Alloy 617","Plate",314626
169,"CapPass",52.67,-46.94,,"InProcess",1.122,671979.25,674270.75,"J-3",169,"Alloy 617","Plate",314626
170,"CapPass",51.33,-47.83,,"InProcess",1.073,676372.50,678376.00,"J-3",170,"Alloy 617","Plate",314626
171,"CapPass",51.80,-47.06,,"InProcess",1.101,680085.56,682082.06,"J-3",171,"Alloy 617","Plate",314626
172,"CapPass",51.55,-47.48,,"InProcess",1.086,683709.06,686208.50,"J-3",172,"Alloy 617","Plate",314626
173,"CapPass",52.05,-47.84,,"InProcess",1.088,688077.25,690053.87,"J-3",173,"Alloy 617","Plate",314626
174,"CapPass",".",-50.06,,"InProcess",".",".",694415.81,"J-3",174,"Alloy 617","Plate",314626
175,"CapPass",52.92,-47.52,,"InProcess",1.114,695920.19,698297.69,"J-3",175,"Alloy 617","Plate",314626
176,"CapPass",".",-46.69,,"InProcess",".",".",702164.75,"J-3",176,"Alloy 617","Plate",314626
177,"CapPass",52.09,-47.01,,"InProcess",1.108,704447.69,706093.75,"J-3",177,"Alloy 617","Plate",314626
178,"CapPass",51.40,-47.86,,"InProcess",1.074,708318.00,710389.87,"J-3",178,"Alloy 617","Plate",314626
179,"CapPass",52.52,-47.04,,"InProcess",1.116,711908.56,714415.06,"J-3",179,"Alloy 617","Plate",314626
180,"CapPass",51.25,-49.76,,"InProcess",1.030,716327.81,718087.31,"J-3",180,"Alloy 617","Plate",314626
181,"CapPass",51.14,-48.15,,"InProcess",1.062,720457.25,722462.44,"J-3",181,"Alloy 617","Plate",314626
182,"CapPass",51.04,-46.53,,"InProcess",1.097,723821.69,726468.69,"J-3",182,"Alloy 617","Plate",314626
183,"CapPass",51.56,-47.13,,"InProcess",1.094,727997.62,729927.81,"J-3",183,"Alloy 617","Plate",314626
184,"CapPass",51.30,-46.53,,"InProcess",1.103,732014.50,734203.12,"J-3",184,"Alloy 617","Plate",314626
185,"CapPass",51.59,-47.64,,"InProcess",1.083,736410.56,738391.87,"J-3",185,"Alloy 617","Plate",314626
186,"CapPass",51.97,-48.18,,"InProcess",1.079,740272.81,742284.37,"J-3",186,"Alloy 617","Plate",314626
187,"CapPass",50.80,-46.29,,"InProcess",1.097,746911.81,746241.00,"J-3",187,"Alloy 617","Plate",314626
188,"CapPass",".",-47.06,,"InProcess",".",".",750321.94,"J-3",188,"Alloy 617","Plate",314626
189,"CapPass",50.30,-47.29,,"InProcess",1.064,752305.56,754344.12,"J-3",189,"Alloy 617","Plate",314626
190,"CapPass",51.54,-47.39,,"InProcess",1.088,756271.81,757445.37,"J-3",190,"Alloy 617","Plate",314626
191,"CapPass",50.08,-46.37,,"InProcess",1.080,760152.56,762420.69,"J-3",191,"Alloy 617","Plate",314626
192,"CapPass",".",-46.90,,"InProcess",".",".",766474.87,"J-3",192,"Alloy 617","Plate",314626
193,"CapPass",50.14,-45.84,,"InProcess",1.094,767801.44,770279.00,"J-3",193,"Alloy 617","Plate",314626
194,"CapPass",50.41,-46.31,,"InProcess",1.088,771809.81,774107.06,"J-3",194,"Alloy 617","Plate",314626
195,"CapPass",51.68,-46.19,,"InProcess",1.119,775891.94,777773.37,"J-3",195,"Alloy 617","Plate",314626
196,"CapPass",50.33,-47.42,,"InProcess",1.061,780283.75,782319.19,"J-3",196,"Alloy 617","Plate",314626
197,"CapPass",50.24,-46.32,,"InProcess",1.085,783705.81,786163.12,"J-3",197,"Alloy 617","Plate",314626
198,"CapPass",50.51,-45.27,,"InProcess",1.116,787661.12,789884.12,"J-3",198,"Alloy 617","Plate",314626
199,"CapPass",49.52,-46.50,,"InProcess",1.065,792097.00,793922.19,"J-3",199,"Alloy 617","Plate",314626
200,"CapPass",50.22,-45.43,,"InProcess",1.106,796288.19,797624.12,"J-3",200,"Alloy 617","Plate",314626
201,"CapPass",51.86,-48.02,,"InProcess",1.080,799713.06,801431.25,"J-3",201,"Alloy 617","Plate",314626
202,"CapPass",49.73,-45.09,,"InProcess",1.103,803778.37,805870.69,"J-3",202,"Alloy 617","Plate",314626
203,"CapPass",51.30,-45.73,,"InProcess",1.122,807564.37,810386.44,"J-3",203,"Alloy 617","Plate",314626
204,"CapPass",50.85,-46.68,,"InProcess",1.089,812189.00,814332.81,"J-3",204,"Alloy 617","Plate",314626
205,"CapPass",51.68,-44.70,,"InProcess",1.156,816234.19,817807.06,"J-3",205,"Alloy 617","Plate",314626
206,"CapPass",50.63,-45.02,,"InProcess",1.125,819578.12,821534.75,"J-3",206,"Alloy 617","Plate",314626
207,"CapPass",49.80,-45.98,,"InProcess",1.083,823832.50,826152.12,"J-3",207,"Alloy 617","Plate",314626
208,"CapPass",50.15,-45.60,,"InProcess",1.100,831403.25,830158.94,"J-3",208,"Alloy 617","Plate",314626
209,"CapPass",51.20,-45.94,,"InProcess",1.114,835114.25,833736.12,"J-3",209,"Alloy 617","Plate",314626
210,"CapPass",".",-44.50,,"InProcess",".",".",837774.50,"J-3",210,"Alloy 617","Plate",314626
211,"CapPass",49.09,-45.29,,"InProcess",1.084,839600.94,842286.50,"J-3",211,"Alloy 617","Plate",314626
212,"CapPass",50.16,-45.14,,"InProcess",1.111,844449.25,846307.87,"J-3",212,"Alloy 617","Plate",314626
213,"CapPass",50.42,-45.01,,"InProcess",1.120,847767.06,850416.69,"J-3",213,"Alloy 617","Plate",314626
214,"CapPass",50.40,-45.35,,"InProcess",1.111,851927.69,854398.69,"J-3",214,"Alloy 617","Plate",314626
215,"CapPass",51.22,-44.04,,"InProcess",1.163,856329.56,858215.37,"J-3",215,"Alloy 617","Plate",314626
216,"CapPass",49.98,-44.56,,"InProcess",1.122,860473.44,862353.19,"J-3",216,"Alloy 617","Plate",314626
217,"CapPass",49.97,-46.15,,"InProcess",1.083,864297.12,866418.69,"J-3",217,"Alloy 617","Plate",314626
218,"CapPass",49.30,-44.40,,"InProcess",1.110,868122.00,870356.69,"J-3",218,"Alloy 617","Plate",314626
219,"CapPass",49.44,-44.61,,"InProcess",1.108,872221.62,874136.62,"J-3",219,"Alloy 617","Plate",314626
220,"CapPass",50.14,-45.84,,"InProcess",1.094,876348.87,878437.06,"J-3",220,"Alloy 617","Plate",314626
221,"CapPass",49.37,-46.15,,"InProcess",1.070,879880.69,881311.12,"J-3",221,"Alloy 617","Plate",314626
222,"CapPass",48.58,-45.65,,"InProcess",1.064,883859.19,885557.06,"J-3",222,"Alloy 617","Plate",314626
223,"CapPass",48.70,-44.18,,"InProcess",1.102,887745.25,890294.50,"J-3",223,"Alloy 617","Plate",314626
224,"CapPass",48.76,-44.64,,"InProcess",1.092,892437.12,894359.94,"J-3",224,"Alloy 617","Plate",314626
225,"CapPass",49.51,-45.45,,"InProcess",1.089,896146.44,896966.75,"J-3",225,"Alloy 617","Plate",314626
226,"CapPass",48.49,-44.47,,"InProcess",1.090,900203.94,902029.94,"J-3",226,"Alloy 617","Plate",314626
227,"CapPass",50.41,-43.77,,"InProcess",1.152,904273.19,906418.87,"J-3",227,"Alloy 617","Plate",314626
228,"CapPass",48.04,-46.49,,"InProcess",1.033,908235.50,910464.37,"J-3",228,"Alloy 617","Plate",314626
229,"CapPass",48.55,-47.03,,"InProcess",1.032,912469.62,913927.75,"J-3",229,"Alloy 617","Plate",314626
230,"CapPass",48.20,-43.21,,"InProcess",1.116,915611.87,918403.62,"J-3",230,"Alloy 617","Plate",314626
231,"CapPass",49.12,-43.12,,"InProcess",1.139,920079.87,922264.31,"J-3",231,"Alloy 617","Plate",314626
232,"CapPass",49.08,-42.78,,"InProcess",1.147,924457.19,926230.56,"J-3",232,"Alloy 617","Plate",314626
233,"CapPass",49.21,-43.61,,"InProcess",1.128,928209.75,929880.62,"J-3",233,"Alloy 617","Plate",314626
234,"CapPass",48.03,-44.57,,"InProcess",1.078,932474.50,934430.19,"J-3",234,"Alloy 617","Plate",314626
235,"CapPass",47.99,-44.70,,"InProcess",1.074,936107.94,937480.50,"J-3",235,"Alloy 617","Plate",314626
236,"CapPass",48.99,-44.29,,"InProcess",1.106,939756.06,942171.75,"J-3",236,"Alloy 617","Plate",314626
237,"CapPass",47.74,-45.76,,"InProcess",1.043,943887.87,946412.37,"J-3",237,"Alloy 617","Plate",314626
238,"CapPass",47.71,-45.90,,"InProcess",1.039,948423.19,950476.56,"J-3",238,"Alloy 617","Plate",314626
239,"CapPass",48.42,-43.64,,"InProcess",1.110,952281.94,953859.81,"J-3",239,"Alloy 617","Plate",314626
240,"CapPass",47.52,-45.26,,"InProcess",1.050,956355.87,958476.50,"J-3",240,"Alloy 617","Plate",314626
241,"CapPass",47.57,-44.32,,"InProcess",1.073,960024.94,962300.94,"J-3",241,"Alloy 617","Plate",314626
242,"CapPass",47.73,-47.41,,"InProcess",1.007,963795.87,966380.44,"J-3",242,"Alloy 617","Plate",314626
243,"CapPass",48.03,-44.30,,"InProcess",1.084,967938.12,970448.81,"J-3",243,"Alloy 617","Plate",314626
244,"CapPass",47.66,-43.74,,"InProcess",1.090,971794.62,974434.25,"J-3",244,"Alloy 617","Plate",314626
245,"CapPass",47.00,-43.93,,"InProcess",1.070,975975.87,978435.44,"J-3",245,"Alloy 617","Plate",314626
246,"CapPass",47.24,-43.83,,"InProcess",1.078,979689.69,982434.62,"J-3",246,"Alloy 617","Plate",314626
247,"CapPass",46.90,-43.04,,"InProcess",1.090,984087.12,986461.69,"J-3",247,"Alloy 617","Plate",314626
248,"CapPass",47.60,-43.09,,"InProcess",1.105,988157.12,989638.19,"J-3",248,"Alloy 617","Plate",314626
249,"CapPass",47.61,-42.99,,"InProcess",1.107,992327.50,994258.94,"J-3",249,"Alloy 617","Plate",314626
250,"CapPass",47.53,-43.61,,"InProcess",1.090,996316.06,997766.94,"J-3",250,"Alloy 617","Plate",314626
251,"CapPass",48.68,-44.27,,"InProcess",1.100,1000312.16,1002440.66,"J-3",251,"Alloy 617","Plate",314626
252,"CapPass",48.91,-43.84,,"InProcess",1.116,1003630.16,1006062.96,"J-3",252,"Alloy 617","Plate",314626
253,"CapPass",47.76,-42.19,,"InProcess",1.132,1007550.46,1009437.96,"J-3",253,"Alloy 617","Plate",314626
254,"CapPass",47.17,-43.27,,"InProcess",1.090,1012020.16,1013999.66,"J-3",254,"Alloy 617","Plate",314626
255,"CapPass",".",-42.11,,"InProcess",".",".",1017541.06,"J-3",255,"Alloy 617","Plate",314626
256,"CapPass",47.62,-45.10,,"InProcess",1.056,1019984.96,1022398.36,"J-3",256,"Alloy 617","Plate",314626
257,"CapPass",47.06,-44.05,,"InProcess",1.068,1024375.66,1026459.36,"J-3",257,"Alloy 617","Plate",314626
258,"CapPass",47.52,-42.50,,"InProcess",1.118,1028345.46,1030369.36,"J-3",258,"Alloy 617","Plate",314626
259,"CapPass",47.66,-42.35,,"InProcess",1.125,1032302.86,1034290.26,"J-3",259,"Alloy 617","Plate",314626
260,"CapPass",47.79,-44.80,,"InProcess",1.067,1036470.06,1038471.86,"J-3",260,"Alloy 617","Plate",314626
261,"CapPass",46.68,-42.78,,"InProcess",1.091,1040149.56,1042447.16,"J-3",261,"Alloy 617","Plate",314626
262,"CapPass",46.60,-42.15,,"InProcess",1.106,1043734.86,1046442.96,"J-3",262,"Alloy 617","Plate",314626
263,"CapPass",47.82,-42.27,,"InProcess",1.131,1048372.36,1050430.66,"J-3",263,"Alloy 617","Plate",314626
264,"CapPass",47.38,-42.14,,"InProcess",1.124,1051923.66,1054360.46,"J-3",264,"Alloy 617","Plate",314626
265,"CapPass",46.70,-43.18,,"InProcess",1.082,1055994.96,1058316.46,"J-3",265,"Alloy 617","Plate",314626
266,"CapPass",46.84,-41.96,,"InProcess",1.116,1060243.46,1062040.36,"J-3",266,"Alloy 617","Plate",314626
267,"CapPass",47.50,-42.11,,"InProcess",1.128,1063765.36,1066357.06,"J-3",267,"Alloy 617","Plate",314626
268,"CapPass",47.72,-42.73,,"InProcess",1.117,1067726.96,1069189.16,"J-3",268,"Alloy 617","Plate",314626
269,"CapPass",46.79,-43.47,,"InProcess",1.076,1071851.96,1074446.66,"J-3",269,"Alloy 617","Plate",314626
270,"CapPass",46.61,-42.22,,"InProcess",1.104,1076369.56,1078308.56,"J-3",270,"Alloy 617","Plate",314626
271,"CapPass",48.54,-43.06,,"InProcess",1.127,1080451.66,1081874.56,"J-3",271,"Alloy 617","Plate",314626
272,"CapPass",47.42,-42.35,,"InProcess",1.120,1084351.96,1086302.66,"J-3",272,"Alloy 617","Plate",314626
273,"CapPass",46.27,-41.75,,"InProcess",1.108,1088042.96,1089908.96,"J-3",273,"Alloy 617","Plate",314626
274,"CapPass",47.12,-41.69,,"InProcess",1.130,1092436.86,1094288.16,"J-3",274,"Alloy 617","Plate",314626
275,"CapPass",47.43,-41.41,,"InProcess",1.145,1096381.66,1098396.86,"J-3",275,"Alloy 617","Plate",314626
276,"CapPass",46.68,-42.43,,"InProcess",1.100,1100211.66,1102135.96,"J-3",276,"Alloy 617","Plate",314626
277,"CapPass",46.02,-41.73,,"InProcess",1.103,1104432.56,1106304.16,"J-3",277,"Alloy 617","Plate",314626
