Repository: js-molina/fatigue-A617

File: data/950C/Strain rate 0.0001/1.0% strain/HTM_A19_Cycles_438.csv (part 1 of 17)
"Stress Mpa","Strain","Qual State","Qual Exceptions","Elapsed Time Sec","Data State","Cycle Label","Cycle","Count","Sample","Alloy","Heat","Material_Form"
11.56,0.00005,"Qualified",,0.00,"CapPass","Cycle 1",1,1,"43-8","Alloy 617",314626,"Plate"
13.09,0.00007,"Qualified",,0.22,"CapPass","Cycle 1",1,2,"43-8","Alloy 617",314626,"Plate"
17.00,0.00010,"Qualified",,0.62,"CapPass","Cycle 1",1,3,"43-8","Alloy 617",314626,"Plate"
22.07,0.00015,"Qualified",,0.97,"CapPass","Cycle 1",1,4,"43-8","Alloy 617",314626,"Plate"
26.39,0.00018,"Qualified",,1.22,"CapPass","Cycle 1",1,5,"43-8","Alloy 617",314626,"Plate"
30.05,0.00020,"Qualified",,1.57,"CapPass","Cycle 1",1,6,"43-8","Alloy 617",314626,"Plate"
35.00,0.00025,"Qualified",,2.20,"CapPass","Cycle 1",1,7,"43-8","Alloy 617",314626,"Plate"
35.09,0.00025,"Qualified",,2.22,"CapPass","Cycle 1",1,8,"43-8","Alloy 617",314626,"Plate"
37.60,0.00030,"Qualified",,2.81,"CapPass","Cycle 1",1,9,"43-8","Alloy 617",314626,"Plate"
43.87,0.00034,"Qualified",,3.22,"CapPass","Cycle 1",1,10,"43-8","Alloy 617",314626,"Plate"
45.29,0.00035,"Qualified",,3.41,"CapPass","Cycle 1",1,11,"43-8","Alloy 617",314626,"Plate"
48.35,0.00040,"Qualified",,3.80,"CapPass","Cycle 1",1,12,"43-8","Alloy 617",314626,"Plate"
54.38,0.00045,"Qualified",,4.07,"CapPass","Cycle 1",1,13,"43-8","Alloy 617",314626,"Plate"
56.55,0.00047,"Qualified",,4.22,"CapPass","Cycle 1",1,14,"43-8","Alloy 617",314626,"Plate"
61.93,0.00050,"Qualified",,4.57,"CapPass","Cycle 1",1,15,"43-8","Alloy 617",314626,"Plate"
68.01,0.00055,"Qualified",,5.03,"CapPass","Cycle 1",1,16,"43-8","Alloy 617",314626,"Plate"
69.84,0.00057,"Qualified",,5.22,"CapPass","Cycle 1",1,17,"43-8","Alloy 617",314626,"Plate"
72.77,0.00060,"Qualified",,5.57,"CapPass","Cycle 1",1,18,"43-8","Alloy 617",314626,"Plate"
77.09,0.00065,"Qualified",,6.01,"CapPass","Cycle 1",1,19,"43-8","Alloy 617",314626,"Plate"
78.33,0.00066,"Qualified",,6.22,"CapPass","Cycle 1",1,20,"43-8","Alloy 617",314626,"Plate"
83.78,0.00070,"Qualified",,6.69,"CapPass","Cycle 1",1,21,"43-8","Alloy 617",314626,"Plate"
92.18,0.00074,"Qualified",,7.22,"CapPass","Cycle 1",1,22,"43-8","Alloy 617",314626,"Plate"
94.29,0.00075,"Qualified",,7.33,"CapPass","Cycle 1",1,23,"43-8","Alloy 617",314626,"Plate"
106.08,0.00080,"Qualified",,7.87,"CapPass","Cycle 1",1,24,"43-8","Alloy 617",314626,"Plate"
111.69,0.00085,"Qualified",,8.22,"CapPass","Cycle 1",1,25,"43-8","Alloy 617",314626,"Plate"
112.02,0.00085,"Qualified",,8.25,"CapPass","Cycle 1",1,26,"43-8","Alloy 617",314626,"Plate"
120.42,0.00090,"Qualified",,8.76,"CapPass","Cycle 1",1,27,"43-8","Alloy 617",314626,"Plate"
125.06,0.00095,"Qualified",,9.19,"CapPass","Cycle 1",1,28,"43-8","Alloy 617",314626,"Plate"
125.23,0.00096,"Qualified",,9.22,"CapPass","Cycle 1",1,29,"43-8","Alloy 617",314626,"Plate"
126.11,0.00100,"Qualified",,9.55,"CapPass","Cycle 1",1,30,"43-8","Alloy 617",314626,"Plate"
125.58,0.00105,"Qualified",,10.17,"CapPass","Cycle 1",1,31,"43-8","Alloy 617",314626,"Plate"
125.88,0.00106,"Qualified",,10.22,"CapPass","Cycle 1",1,32,"43-8","Alloy 617",314626,"Plate"
127.02,0.00110,"Qualified",,10.60,"CapPass","Cycle 1",1,33,"43-8","Alloy 617",314626,"Plate"
127.00,0.00115,"Qualified",,11.14,"CapPass","Cycle 1",1,34,"43-8","Alloy 617",314626,"Plate"
127.22,0.00115,"Qualified",,11.22,"CapPass","Cycle 1",1,35,"43-8","Alloy 617",314626,"Plate"
129.31,0.00120,"Qualified",,11.60,"CapPass","Cycle 1",1,36,"43-8","Alloy 617",314626,"Plate"
130.15,0.00125,"Qualified",,12.13,"CapPass","Cycle 1",1,37,"43-8","Alloy 617",314626,"Plate"
130.38,0.00126,"Qualified",,12.22,"CapPass","Cycle 1",1,38,"43-8","Alloy 617",314626,"Plate"
131.20,0.00130,"Qualified",,12.60,"CapPass","Cycle 1",1,39,"43-8","Alloy 617",314626,"Plate"
131.28,0.00135,"Qualified",,13.05,"CapPass","Cycle 1",1,40,"43-8","Alloy 617",314626,"Plate"
130.81,0.00138,"Qualified",,13.22,"CapPass","Cycle 1",1,41,"43-8","Alloy 617",314626,"Plate"
130.05,0.00140,"Qualified",,13.62,"CapPass","Cycle 1",1,42,"43-8","Alloy 617",314626,"Plate"
130.45,0.00145,"Qualified",,13.94,"CapPass","Cycle 1",1,43,"43-8","Alloy 617",314626,"Plate"
128.23,0.00148,"Qualified",,14.22,"CapPass","Cycle 1",1,44,"43-8","Alloy 617",314626,"Plate"
127.22,0.00150,"Qualified",,14.58,"CapPass","Cycle 1",1,45,"43-8","Alloy 617",314626,"Plate"
128.20,0.00155,"Qualified",,15.08,"CapPass","Cycle 1",1,46,"43-8","Alloy 617",314626,"Plate"
128.61,0.00157,"Qualified",,15.22,"CapPass","Cycle 1",1,47,"43-8","Alloy 617",314626,"Plate"
129.95,0.00160,"Qualified",,15.47,"CapPass","Cycle 1",1,48,"43-8","Alloy 617",314626,"Plate"
128.48,0.00165,"Qualified",,15.88,"CapPass","Cycle 1",1,49,"43-8","Alloy 617",314626,"Plate"
124.66,0.00170,"Qualified",,16.22,"CapPass","Cycle 1",1,50,"43-8","Alloy 617",314626,"Plate"
123.77,0.00170,"Qualified",,16.28,"CapPass","Cycle 1",1,51,"43-8","Alloy 617",314626,"Plate"
116.21,0.00175,"Qualified",,16.88,"CapPass","Cycle 1",1,52,"43-8","Alloy 617",314626,"Plate"
115.96,0.00178,"Qualified",,17.22,"CapPass","Cycle 1",1,53,"43-8","Alloy 617",314626,"Plate"
116.74,0.00180,"Qualified",,17.56,"CapPass","Cycle 1",1,54,"43-8","Alloy 617",314626,"Plate"
119.52,0.00185,"Qualified",,18.08,"CapPass","Cycle 1",1,55,"43-8","Alloy 617",314626,"Plate"
120.86,0.00186,"Qualified",,18.22,"CapPass","Cycle 1",1,56,"43-8","Alloy 617",314626,"Plate"
123.18,0.00190,"Qualified",,18.50,"CapPass","Cycle 1",1,57,"43-8","Alloy 617",314626,"Plate"
123.39,0.00195,"Qualified",,19.08,"CapPass","Cycle 1",1,58,"43-8","Alloy 617",314626,"Plate"
124.34,0.00197,"Qualified",,19.22,"CapPass","Cycle 1",1,59,"43-8","Alloy 617",314626,"Plate"
125.23,0.00200,"Qualified",,19.45,"CapPass","Cycle 1",1,60,"43-8","Alloy 617",314626,"Plate"
123.37,0.00205,"Qualified",,19.90,"CapPass","Cycle 1",1,61,"43-8","Alloy 617",314626,"Plate"
121.19,0.00210,"Qualified",,20.22,"CapPass","Cycle 1",1,62,"43-8","Alloy 617",314626,"Plate"
120.70,0.00210,"Qualified",,20.27,"CapPass","Cycle 1",1,63,"43-8","Alloy 617",314626,"Plate"
117.07,0.00215,"Qualified",,20.82,"CapPass","Cycle 1",1,64,"43-8","Alloy 617",314626,"Plate"
114.02,0.00219,"Qualified",,21.22,"CapPass","Cycle 1",1,65,"43-8","Alloy 617",314626,"Plate"
113.36,0.00220,"Qualified",,21.34,"CapPass","Cycle 1",1,66,"43-8","Alloy 617",314626,"Plate"
111.92,0.00225,"Qualified",,21.87,"CapPass","Cycle 1",1,67,"43-8","Alloy 617",314626,"Plate"
111.27,0.00229,"Qualified",,22.22,"CapPass","Cycle 1",1,68,"43-8","Alloy 617",314626,"Plate"
111.09,0.00230,"Qualified",,22.35,"CapPass","Cycle 1",1,69,"43-8","Alloy 617",314626,"Plate"
111.03,0.00235,"Qualified",,22.93,"CapPass","Cycle 1",1,70,"43-8","Alloy 617",314626,"Plate"
111.34,0.00239,"Qualified",,23.22,"CapPass","Cycle 1",1,71,"43-8","Alloy 617",314626,"Plate"
110.95,0.00240,"Qualified",,23.33,"CapPass","Cycle 1",1,72,"43-8","Alloy 617",314626,"Plate"
111.09,0.00245,"Qualified",,23.98,"CapPass","Cycle 1",1,73,"43-8","Alloy 617",314626,"Plate"
112.49,0.00248,"Qualified",,24.22,"CapPass","Cycle 1",1,74,"43-8","Alloy 617",314626,"Plate"
112.69,0.00250,"Qualified",,24.37,"CapPass","Cycle 1",1,75,"43-8","Alloy 617",314626,"Plate"
110.98,0.00255,"Qualified",,24.92,"CapPass","Cycle 1",1,76,"43-8","Alloy 617",314626,"Plate"
110.97,0.00259,"Qualified",,25.22,"CapPass","Cycle 1",1,77,"43-8","Alloy 617",314626,"Plate"
110.63,0.00260,"Qualified",,25.32,"CapPass","Cycle 1",1,78,"43-8","Alloy 617",314626,"Plate"
108.48,0.00265,"Qualified",,25.84,"CapPass","Cycle 1",1,79,"43-8","Alloy 617",314626,"Plate"
108.62,0.00268,"Qualified",,26.22,"CapPass","Cycle 1",1,80,"43-8","Alloy 617",314626,"Plate"
109.18,0.00270,"Qualified",,26.41,"CapPass","Cycle 1",1,81,"43-8","Alloy 617",314626,"Plate"
110.67,0.00275,"Qualified",,26.97,"CapPass","Cycle 1",1,82,"43-8","Alloy 617",314626,"Plate"
111.64,0.00279,"Qualified",,27.22,"CapPass","Cycle 1",1,83,"43-8","Alloy 617",314626,"Plate"
111.39,0.00280,"Qualified",,27.35,"CapPass","Cycle 1",1,84,"43-8","Alloy 617",314626,"Plate"
109.80,0.00285,"Qualified",,27.76,"CapPass","Cycle 1",1,85,"43-8","Alloy 617",314626,"Plate"
108.12,0.00289,"Qualified",,28.22,"CapPass","Cycle 1",1,86,"43-8","Alloy 617",314626,"Plate"
108.09,0.00290,"Qualified",,28.34,"CapPass","Cycle 1",1,87,"43-8","Alloy 617",314626,"Plate"
109.01,0.00295,"Qualified",,28.89,"CapPass","Cycle 1",1,88,"43-8","Alloy 617",314626,"Plate"
109.39,0.00299,"Qualified",,29.22,"CapPass","Cycle 1",1,89,"43-8","Alloy 617",314626,"Plate"
109.60,0.00300,"Qualified",,29.37,"CapPass","Cycle 1",1,90,"43-8","Alloy 617",314626,"Plate"
109.70,0.00305,"Qualified",,29.84,"CapPass","Cycle 1",1,91,"43-8","Alloy 617",314626,"Plate"
109.39,0.00309,"Qualified",,30.22,"CapPass","Cycle 1",1,92,"43-8","Alloy 617",314626,"Plate"
109.41,0.00310,"Qualified",,30.35,"CapPass","Cycle 1",1,93,"43-8","Alloy 617",314626,"Plate"
108.17,0.00315,"Qualified",,30.76,"CapPass","Cycle 1",1,94,"43-8","Alloy 617",314626,"Plate"
106.06,0.00320,"Qualified",,31.22,"CapPass","Cycle 1",1,95,"43-8","Alloy 617",314626,"Plate"
106.03,0.00320,"Qualified",,31.22,"CapPass","Cycle 1",1,96,"43-8","Alloy 617",314626,"Plate"
103.26,0.00325,"Qualified",,31.74,"CapPass","Cycle 1",1,97,"43-8","Alloy 617",314626,"Plate"
101.70,0.00330,"Qualified",,32.22,"CapPass","Cycle 1",1,98,"43-8","Alloy 617",314626,"Plate"
101.81,0.00330,"Qualified",,32.27,"CapPass","Cycle 1",1,99,"43-8","Alloy 617",314626,"Plate"
101.58,0.00335,"Qualified",,32.80,"CapPass","Cycle 1",1,100,"43-8","Alloy 617",314626,"Plate"
101.30,0.00339,"Qualified",,33.22,"CapPass","Cycle 1",1,101,"43-8","Alloy 617",314626,"Plate"
102.54,0.00340,"Qualified",,33.44,"CapPass","Cycle 1",1,102,"43-8","Alloy 617",314626,"Plate"
104.78,0.00345,"Qualified",,33.83,"CapPass","Cycle 1",1,103,"43-8","Alloy 617",314626,"Plate"
104.57,0.00349,"Qualified",,34.22,"CapPass","Cycle 1",1,104,"43-8","Alloy 617",314626,"Plate"
104.97,0.00350,"Qualified",,34.38,"CapPass","Cycle 1",1,105,"43-8","Alloy 617",314626,"Plate"
104.96,0.00355,"Qualified",,34.75,"CapPass","Cycle 1",1,106,"43-8","Alloy 617",314626,"Plate"
105.07,0.00359,"Qualified",,35.22,"CapPass","Cycle 1",1,107,"43-8","Alloy 617",314626,"Plate"
105.24,0.00360,"Qualified",,35.31,"CapPass","Cycle 1",1,108,"43-8","Alloy 617",314626,"Plate"
103.61,0.00365,"Qualified",,35.67,"CapPass","Cycle 1",1,109,"43-8","Alloy 617",314626,"Plate"
100.83,0.00370,"Qualified",,36.22,"CapPass","Cycle 1",1,110,"43-8","Alloy 617",314626,"Plate"
100.79,0.00370,"Qualified",,36.23,"CapPass","Cycle 1",1,111,"43-8","Alloy 617",314626,"Plate"
101.61,0.00375,"Qualified",,36.88,"CapPass","Cycle 1",1,112,"43-8","Alloy 617",314626,"Plate"
104.18,0.00378,"Qualified",,37.22,"CapPass","Cycle 1",1,113,"43-8","Alloy 617",314626,"Plate"
105.07,0.00380,"Qualified",,37.35,"CapPass","Cycle 1",1,114,"43-8","Alloy 617",314626,"Plate"
105.18,0.00385,"Qualified",,37.87,"CapPass","Cycle 1",1,115,"43-8","Alloy 617",314626,"Plate"
105.98,0.00388,"Qualified",,38.22,"CapPass","Cycle 1",1,116,"43-8","Alloy 617",314626,"Plate"
107.58,0.00390,"Qualified",,38.43,"CapPass","Cycle 1",1,117,"43-8","Alloy 617",314626,"Plate"
109.37,0.00395,"Qualified",,38.78,"CapPass","Cycle 1",1,118,"43-8","Alloy 617",314626,"Plate"
106.65,0.00400,"Qualified",,39.22,"CapPass","Cycle 1",1,119,"43-8","Alloy 617",314626,"Plate"
106.39,0.00400,"Qualified",,39.27,"CapPass","Cycle 1",1,120,"43-8","Alloy 617",314626,"Plate"
104.65,0.00405,"Qualified",,39.91,"CapPass","Cycle 1",1,121,"43-8","Alloy 617",314626,"Plate"
106.10,0.00409,"Qualified",,40.22,"CapPass","Cycle 1",1,122,"43-8","Alloy 617",314626,"Plate"
107.01,0.00410,"Qualified",,40.39,"CapPass","Cycle 1",1,123,"43-8","Alloy 617",314626,"Plate"
108.73,0.00415,"Qualified",,40.88,"CapPass","Cycle 1",1,124,"43-8","Alloy 617",314626,"Plate"
109.58,0.00419,"Qualified",,41.22,"CapPass","Cycle 1",1,125,"43-8","Alloy 617",314626,"Plate"
111.93,0.00420,"Qualified",,41.50,"CapPass","Cycle 1",1,126,"43-8","Alloy 617",314626,"Plate"
113.76,0.00425,"Qualified",,41.80,"CapPass","Cycle 1",1,127,"43-8","Alloy 617",314626,"Plate"
111.59,0.00430,"Qualified",,42.22,"CapPass","Cycle 1",1,128,"43-8","Alloy 617",314626,"Plate"
111.15,0.00430,"Qualified",,42.31,"CapPass","Cycle 1",1,129,"43-8","Alloy 617",314626,"Plate"
109.07,0.00435,"Qualified",,42.68,"CapPass","Cycle 1",1,130,"43-8","Alloy 617",314626,"Plate"
106.63,0.00439,"Qualified",,43.22,"CapPass","Cycle 1",1,131,"43-8","Alloy 617",314626,"Plate"
89.97,0.00434,"Qualified",,44.22,"CapPass","Cycle 1",1,132,"43-8","Alloy 617",314626,"Plate"
82.53,0.00430,"Qualified",,44.62,"CapPass","Cycle 1",1,133,"43-8","Alloy 617",314626,"Plate"
75.34,0.00425,"Qualified",,45.11,"CapPass","Cycle 1",1,134,"43-8","Alloy 617",314626,"Plate"
74.05,0.00425,"Qualified",,45.22,"CapPass","Cycle 1",1,135,"43-8","Alloy 617",314626,"Plate"
64.94,0.00420,"Qualified",,45.78,"CapPass","Cycle 1",1,136,"43-8","Alloy 617",314626,"Plate"
57.95,0.00415,"Qualified",,46.16,"CapPass","Cycle 1",1,137,"43-8","Alloy 617",314626,"Plate"
57.23,0.00415,"Qualified",,46.22,"CapPass","Cycle 1",1,138,"43-8","Alloy 617",314626,"Plate"
53.10,0.00410,"Qualified",,46.64,"CapPass","Cycle 1",1,139,"43-8","Alloy 617",314626,"Plate"
47.23,0.00406,"Qualified",,47.22,"CapPass","Cycle 1",1,140,"43-8","Alloy 617",314626,"Plate"
45.57,0.00405,"Qualified",,47.33,"CapPass","Cycle 1",1,141,"43-8","Alloy 617",314626,"Plate"
36.03,0.00400,"Qualified",,47.82,"CapPass","Cycle 1",1,142,"43-8","Alloy 617",314626,"Plate"
29.26,0.00397,"Qualified",,48.22,"CapPass","Cycle 1",1,143,"43-8","Alloy 617",314626,"Plate"
26.66,0.00395,"Qualified",,48.36,"CapPass","Cycle 1",1,144,"43-8","Alloy 617",314626,"Plate"
18.66,0.00390,"Qualified",,48.86,"CapPass","Cycle 1",1,145,"43-8","Alloy 617",314626,"Plate"
14.08,0.00386,"Qualified",,49.22,"CapPass","Cycle 1",1,146,"43-8","Alloy 617",314626,"Plate"
13.17,0.00385,"Qualified",,49.30,"CapPass","Cycle 1",1,147,"43-8","Alloy 617",314626,"Plate"
6.91,0.00380,"Qualified",,49.84,"CapPass","Cycle 1",1,148,"43-8","Alloy 617",314626,"Plate"
2.34,0.00377,"Qualified",,50.22,"CapPass","Cycle 1",1,149,"43-8","Alloy 617",314626,"Plate"
1.24,0.00375,"Qualified",,50.67,"CapPass","Cycle 1",1,150,"43-8","Alloy 617",314626,"Plate"
-0.50,0.00371,"Qualified",,51.22,"CapPass","Cycle 1",1,151,"43-8","Alloy 617",314626,"Plate"
-0.61,0.00370,"Qualified",,51.35,"CapPass","Cycle 1",1,152,"43-8","Alloy 617",314626,"Plate"
-8.14,0.00365,"Qualified",,51.85,"CapPass","Cycle 1",1,153,"43-8","Alloy 617",314626,"Plate"
-16.35,0.00360,"Qualified",,52.00,"CapPass","Cycle 1",1,154,"43-8","Alloy 617",314626,"Plate"
-20.95,0.00355,"Qualified",,52.12,"CapPass","Cycle 1",1,155,"43-8","Alloy 617",314626,"Plate"
-21.51,0.00354,"Qualified",,52.22,"CapPass","Cycle 1",1,156,"43-8","Alloy 617",314626,"Plate"
-24.90,0.00350,"Qualified",,52.72,"CapPass","Cycle 1",1,157,"43-8","Alloy 617",314626,"Plate"
-29.86,0.00346,"Qualified",,53.22,"CapPass","Cycle 1",1,158,"43-8","Alloy 617",314626,"Plate"
-30.33,0.00345,"Qualified",,53.25,"CapPass","Cycle 1",1,159,"43-8","Alloy 617",314626,"Plate"
-35.32,0.00340,"Qualified",,53.72,"CapPass","Cycle 1",1,160,"43-8","Alloy 617",314626,"Plate"
-39.65,0.00336,"Qualified",,54.22,"CapPass","Cycle 1",1,161,"43-8","Alloy 617",314626,"Plate"
-40.09,0.00335,"Qualified",,54.26,"CapPass","Cycle 1",1,162,"43-8","Alloy 617",314626,"Plate"
-44.25,0.00330,"Qualified",,54.78,"CapPass","Cycle 1",1,163,"43-8","Alloy 617",314626,"Plate"
-47.78,0.00325,"Qualified",,55.22,"CapPass","Cycle 1",1,164,"43-8","Alloy 617",314626,"Plate"
-47.88,0.00325,"Qualified",,55.24,"CapPass","Cycle 1",1,165,"43-8","Alloy 617",314626,"Plate"
-52.76,0.00320,"Qualified",,55.82,"CapPass","Cycle 1",1,166,"43-8","Alloy 617",314626,"Plate"
-56.20,0.00315,"Qualified",,56.19,"CapPass","Cycle 1",1,167,"43-8","Alloy 617",314626,"Plate"
-56.30,0.00315,"Qualified",,56.22,"CapPass","Cycle 1",1,168,"43-8","Alloy 617",314626,"Plate"
-56.16,0.00310,"Qualified",,56.66,"CapPass","Cycle 1",1,169,"43-8","Alloy 617",314626,"Plate"
-58.49,0.00305,"Qualified",,57.21,"CapPass","Cycle 1",1,170,"43-8","Alloy 617",314626,"Plate"
-58.54,0.00305,"Qualified",,57.22,"CapPass","Cycle 1",1,171,"43-8","Alloy 617",314626,"Plate"
-61.52,0.00300,"Qualified",,57.70,"CapPass","Cycle 1",1,172,"43-8","Alloy 617",314626,"Plate"
-63.41,0.00295,"Qualified",,58.22,"CapPass","Cycle 1",1,173,"43-8","Alloy 617",314626,"Plate"
-63.47,0.00295,"Qualified",,58.23,"CapPass","Cycle 1",1,174,"43-8","Alloy 617",314626,"Plate"
-72.59,0.00290,"Qualified",,58.99,"CapPass","Cycle 1",1,175,"43-8","Alloy 617",314626,"Plate"
-78.14,0.00288,"Qualified",,59.22,"CapPass","Cycle 1",1,176,"43-8","Alloy 617",314626,"Plate"
-80.80,0.00285,"Qualified",,59.37,"CapPass","Cycle 1",1,177,"43-8","Alloy 617",314626,"Plate"
-82.72,0.00280,"Qualified",,59.75,"CapPass","Cycle 1",1,178,"43-8","Alloy 617",314626,"Plate"
-82.37,0.00276,"Qualified",,60.22,"CapPass","Cycle 1",1,179,"43-8","Alloy 617",314626,"Plate"
-82.41,0.00275,"Qualified",,60.25,"CapPass","Cycle 1",1,180,"43-8","Alloy 617",314626,"Plate"
-87.91,0.00270,"Qualified",,60.92,"CapPass","Cycle 1",1,181,"43-8","Alloy 617",314626,"Plate"
-90.83,0.00265,"Qualified",,61.20,"CapPass","Cycle 1",1,182,"43-8","Alloy 617",314626,"Plate"
-90.89,0.00265,"Qualified",,61.22,"CapPass","Cycle 1",1,183,"43-8","Alloy 617",314626,"Plate"
-90.64,0.00260,"Qualified",,61.69,"CapPass","Cycle 1",1,184,"43-8","Alloy 617",314626,"Plate"
-87.83,0.00255,"Qualified",,62.09,"CapPass","Cycle 1",1,185,"43-8","Alloy 617",314626,"Plate"
-87.02,0.00254,"Qualified",,62.22,"CapPass","Cycle 1",1,186,"43-8","Alloy 617",314626,"Plate"
-91.11,0.00250,"Qualified",,62.77,"CapPass","Cycle 1",1,187,"43-8","Alloy 617",314626,"Plate"
-92.55,0.00245,"Qualified",,63.21,"CapPass","Cycle 1",1,188,"43-8","Alloy 617",314626,"Plate"
-92.51,0.00245,"Qualified",,63.22,"CapPass","Cycle 1",1,189,"43-8","Alloy 617",314626,"Plate"
-93.48,0.00240,"Qualified",,63.74,"CapPass","Cycle 1",1,190,"43-8","Alloy 617",314626,"Plate"
-93.92,0.00235,"Qualified",,64.14,"CapPass","Cycle 1",1,191,"43-8","Alloy 617",314626,"Plate"
-93.69,0.00234,"Qualified",,64.22,"CapPass","Cycle 1",1,192,"43-8","Alloy 617",314626,"Plate"
-94.19,0.00230,"Qualified",,64.67,"CapPass","Cycle 1",1,193,"43-8","Alloy 617",314626,"Plate"
-92.59,0.00225,"Qualified",,65.09,"CapPass","Cycle 1",1,194,"43-8","Alloy 617",314626,"Plate"
-92.04,0.00225,"Qualified",,65.22,"CapPass","Cycle 1",1,195,"43-8","Alloy 617",314626,"Plate"
-95.47,0.00220,"Qualified",,65.65,"CapPass","Cycle 1",1,196,"43-8","Alloy 617",314626,"Plate"
-98.29,0.00215,"Qualified",,66.18,"CapPass","Cycle 1",1,197,"43-8","Alloy 617",314626,"Plate"
-98.40,0.00215,"Qualified",,66.22,"CapPass","Cycle 1",1,198,"43-8","Alloy 617",314626,"Plate"
-99.76,0.00210,"Qualified",,66.65,"CapPass","Cycle 1",1,199,"43-8","Alloy 617",314626,"Plate"
-99.46,0.00205,"Qualified",,67.16,"CapPass","Cycle 1",1,200,"43-8","Alloy 617",314626,"Plate"
-99.52,0.00204,"Qualified",,67.22,"CapPass","Cycle 1",1,201,"43-8","Alloy 617",314626,"Plate"
-98.59,0.00200,"Qualified",,67.48,"CapPass","Cycle 1",1,202,"43-8","Alloy 617",314626,"Plate"
-97.86,0.00195,"Qualified",,68.13,"CapPass","Cycle 1",1,203,"43-8","Alloy 617",314626,"Plate"
-97.95,0.00194,"Qualified",,68.22,"CapPass","Cycle 1",1,204,"43-8","Alloy 617",314626,"Plate"
-97.55,0.00190,"Qualified",,68.67,"CapPass","Cycle 1",1,205,"43-8","Alloy 617",314626,"Plate"
-100.15,0.00185,"Qualified",,69.11,"CapPass","Cycle 1",1,206,"43-8","Alloy 617",314626,"Plate"
-100.07,0.00183,"Qualified",,69.22,"CapPass","Cycle 1",1,207,"43-8","Alloy 617",314626,"Plate"
-97.75,0.00180,"Qualified",,69.56,"CapPass","Cycle 1",1,208,"43-8","Alloy 617",314626,"Plate"
-96.80,0.00175,"Qualified",,70.08,"CapPass","Cycle 1",1,209,"43-8","Alloy 617",314626,"Plate"
-96.83,0.00174,"Qualified",,70.22,"CapPass","Cycle 1",1,210,"43-8","Alloy 617",314626,"Plate"
-96.96,0.00170,"Qualified",,70.53,"CapPass","Cycle 1",1,211,"43-8","Alloy 617",314626,"Plate"
-98.58,0.00165,"Qualified",,71.15,"CapPass","Cycle 1",1,212,"43-8","Alloy 617",314626,"Plate"
-99.12,0.00165,"Qualified",,71.22,"CapPass","Cycle 1",1,213,"43-8","Alloy 617",314626,"Plate"
-103.91,0.00160,"Qualified",,71.73,"CapPass","Cycle 1",1,214,"43-8","Alloy 617",314626,"Plate"
-107.57,0.00155,"Qualified",,72.15,"CapPass","Cycle 1",1,215,"43-8","Alloy 617",314626,"Plate"
-107.91,0.00154,"Qualified",,72.22,"CapPass","Cycle 1",1,216,"43-8","Alloy 617",314626,"Plate"
-108.30,0.00150,"Qualified",,72.54,"CapPass","Cycle 1",1,217,"43-8","Alloy 617",314626,"Plate"
-106.32,0.00145,"Qualified",,72.93,"CapPass","Cycle 1",1,218,"43-8","Alloy 617",314626,"Plate"
-103.61,0.00141,"Qualified",,73.22,"CapPass","Cycle 1",1,219,"43-8","Alloy 617",314626,"Plate"
-102.52,0.00140,"Qualified",,73.33,"CapPass","Cycle 1",1,220,"43-8","Alloy 617",314626,"Plate"
-99.86,0.00135,"Qualified",,74.06,"CapPass","Cycle 1",1,221,"43-8","Alloy 617",314626,"Plate"
-100.83,0.00133,"Qualified",,74.22,"CapPass","Cycle 1",1,222,"43-8","Alloy 617",314626,"Plate"
-100.75,0.00130,"Qualified",,74.41,"CapPass","Cycle 1",1,223,"43-8","Alloy 617",314626,"Plate"
-99.95,0.00125,"Qualified",,74.96,"CapPass","Cycle 1",1,224,"43-8","Alloy 617",314626,"Plate"
-100.09,0.00122,"Qualified",,75.22,"CapPass","Cycle 1",1,225,"43-8","Alloy 617",314626,"Plate"
-99.89,0.00120,"Qualified",,75.33,"CapPass","Cycle 1",1,226,"43-8","Alloy 617",314626,"Plate"
-97.83,0.00115,"Qualified",,76.02,"CapPass","Cycle 1",1,227,"43-8","Alloy 617",314626,"Plate"
-99.38,0.00113,"Qualified",,76.22,"CapPass","Cycle 1",1,228,"43-8","Alloy 617",314626,"Plate"
-101.56,0.00110,"Qualified",,76.53,"CapPass","Cycle 1",1,229,"43-8","Alloy 617",314626,"Plate"
-103.50,0.00105,"Qualified",,77.00,"CapPass","Cycle 1",1,230,"43-8","Alloy 617",314626,"Plate"
-104.18,0.00104,"Qualified",,77.22,"CapPass","Cycle 1",1,231,"43-8","Alloy 617",314626,"Plate"
-105.36,0.00100,"Qualified",,77.45,"CapPass","Cycle 1",1,232,"43-8","Alloy 617",314626,"Plate"
-104.43,0.00095,"Qualified",,77.96,"CapPass","Cycle 1",1,233,"43-8","Alloy 617",314626,"Plate"
-103.90,0.00092,"Qualified",,78.22,"CapPass","Cycle 1",1,234,"43-8","Alloy 617",314626,"Plate"
-103.37,0.00090,"Qualified",,78.33,"CapPass","Cycle 1",1,235,"43-8","Alloy 617",314626,"Plate"
-100.55,0.00085,"Qualified",,78.82,"CapPass","Cycle 1",1,236,"43-8","Alloy 617",314626,"Plate"
-98.52,0.00081,"Qualified",,79.22,"CapPass","Cycle 1",1,237,"43-8","Alloy 617",314626,"Plate"
-98.34,0.00080,"Qualified",,79.30,"CapPass","Cycle 1",1,238,"43-8","Alloy 617",314626,"Plate"
-93.85,0.00075,"Qualified",,79.89,"CapPass","Cycle 1",1,239,"43-8","Alloy 617",314626,"Plate"
-94.18,0.00072,"Qualified",,80.22,"CapPass","Cycle 1",1,240,"43-8","Alloy 617",314626,"Plate"
-94.60,0.00070,"Qualified",,80.39,"CapPass","Cycle 1",1,241,"43-8","Alloy 617",314626,"Plate"
-96.22,0.00065,"Qualified",,80.91,"CapPass","Cycle 1",1,242,"43-8","Alloy 617",314626,"Plate"
-96.78,0.00062,"Qualified",,81.22,"CapPass","Cycle 1",1,243,"43-8","Alloy 617",314626,"Plate"
-97.70,0.00060,"Qualified",,81.45,"CapPass","Cycle 1",1,244,"43-8","Alloy 617",314626,"Plate"
-100.94,0.00055,"Qualified",,81.96,"CapPass","Cycle 1",1,245,"43-8","Alloy 617",314626,"Plate"
-101.90,0.00052,"Qualified",,82.22,"CapPass","Cycle 1",1,246,"43-8","Alloy 617",314626,"Plate"
-102.00,0.00050,"Qualified",,82.39,"CapPass","Cycle 1",1,247,"43-8","Alloy 617",314626,"Plate"
-102.99,0.00045,"Qualified",,82.97,"CapPass","Cycle 1",1,248,"43-8","Alloy 617",314626,"Plate"
-103.97,0.00042,"Qualified",,83.22,"CapPass","Cycle 1",1,249,"43-8","Alloy 617",314626,"Plate"
-104.66,0.00040,"Qualified",,83.47,"CapPass","Cycle 1",1,250,"43-8","Alloy 617",314626,"Plate"
-106.21,0.00035,"Qualified",,83.98,"CapPass","Cycle 1",1,251,"43-8","Alloy 617",314626,"Plate"
-106.95,0.00032,"Qualified",,84.22,"CapPass","Cycle 1",1,252,"43-8","Alloy 617",314626,"Plate"
-107.00,0.00030,"Qualified",,84.41,"CapPass","Cycle 1",1,253,"43-8","Alloy 617",314626,"Plate"
-106.69,0.00025,"Qualified",,84.91,"CapPass","Cycle 1",1,254,"43-8","Alloy 617",314626,"Plate"
-106.32,0.00021,"Qualified",,85.22,"CapPass","Cycle 1",1,255,"43-8","Alloy 617",314626,"Plate"
-105.96,0.00020,"Qualified",,85.36,"CapPass","Cycle 1",1,256,"43-8","Alloy 617",314626,"Plate"
-104.53,0.00015,"Qualified",,85.82,"CapPass","Cycle 1",1,257,"43-8","Alloy 617",314626,"Plate"
-104.52,0.00012,"Qualified",,86.22,"CapPass","Cycle 1",1,258,"43-8","Alloy 617",314626,"Plate"
-105.05,0.00010,"Qualified",,86.40,"CapPass","Cycle 1",1,259,"43-8","Alloy 617",314626,"Plate"
-105.83,0.00005,"Qualified",,86.90,"CapPass","Cycle 1",1,260,"43-8","Alloy 617",314626,"Plate"
-104.36,0.00000,"Qualified",,87.22,"CapPass","Cycle 1",1,261,"43-8","Alloy 617",314626,"Plate"
-103.94,-0.00000,"Qualified",,87.30,"CapPass","Cycle 1",1,262,"43-8","Alloy 617",314626,"Plate"
-102.51,-0.00005,"Qualified",,87.81,"CapPass","Cycle 1",1,263,"43-8","Alloy 617",314626,"Plate"
-102.30,-0.00008,"Qualified",,88.22,"CapPass","Cycle 1",1,264,"43-8","Alloy 617",314626,"Plate"
-102.73,-0.00010,"Qualified",,88.38,"CapPass","Cycle 1",1,265,"43-8","Alloy 617",314626,"Plate"
-103.14,-0.00015,"Qualified",,88.90,"CapPass","Cycle 1",1,266,"43-8","Alloy 617",314626,"Plate"
-104.11,-0.00018,"Qualified",,89.22,"CapPass","Cycle 1",1,267,"43-8","Alloy 617",314626,"Plate"
-104.97,-0.00020,"Qualified",,89.38,"CapPass","Cycle 1",1,268,"43-8","Alloy 617",314626,"Plate"
-105.12,-0.00025,"Qualified",,89.93,"CapPass","Cycle 1",1,269,"43-8","Alloy 617",314626,"Plate"
-105.72,-0.00029,"Qualified",,90.22,"CapPass","Cycle 1",1,270,"43-8","Alloy 617",314626,"Plate"
-105.48,-0.00030,"Qualified",,90.34,"CapPass","Cycle 1",1,271,"43-8","Alloy 617",314626,"Plate"
-105.28,-0.00035,"Qualified",,90.89,"CapPass","Cycle 1",1,272,"43-8","Alloy 617",314626,"Plate"
-105.80,-0.00038,"Qualified",,91.22,"CapPass","Cycle 1",1,273,"43-8","Alloy 617",314626,"Plate"
-106.01,-0.00040,"Qualified",,91.37,"CapPass","Cycle 1",1,274,"43-8","Alloy 617",314626,"Plate"
-105.66,-0.00045,"Qualified",,91.82,"CapPass","Cycle 1",1,275,"43-8","Alloy 617",314626,"Plate"
-105.54,-0.00048,"Qualified",,92.22,"CapPass","Cycle 1",1,276,"43-8","Alloy 617",314626,"Plate"
-105.96,-0.00050,"Qualified",,92.38,"CapPass","Cycle 1",1,277,"43-8","Alloy 617",314626,"Plate"
-105.49,-0.00055,"Qualified",,92.75,"CapPass","Cycle 1",1,278,"43-8","Alloy 617",314626,"Plate"
-103.50,-0.00059,"Qualified",,93.22,"CapPass","Cycle 1",1,279,"43-8","Alloy 617",314626,"Plate"
-103.48,-0.00060,"Qualified",,93.39,"CapPass","Cycle 1",1,280,"43-8","Alloy 617",314626,"Plate"
-106.39,-0.00065,"Qualified",,93.92,"CapPass","Cycle 1",1,281,"43-8","Alloy 617",314626,"Plate"
-107.45,-0.00068,"Qualified",,94.22,"CapPass","Cycle 1",1,282,"43-8","Alloy 617",314626,"Plate"
-107.63,-0.00070,"Qualified",,94.43,"CapPass","Cycle 1",1,283,"43-8","Alloy 617",314626,"Plate"
-108.74,-0.00075,"Qualified",,94.88,"CapPass","Cycle 1",1,284,"43-8","Alloy 617",314626,"Plate"
-108.31,-0.00079,"Qualified",,95.22,"CapPass","Cycle 1",1,285,"43-8","Alloy 617",314626,"Plate"
-108.04,-0.00080,"Qualified",,95.34,"CapPass","Cycle 1",1,286,"43-8","Alloy 617",314626,"Plate"
-108.57,-0.00085,"Qualified",,95.86,"CapPass","Cycle 1",1,287,"43-8","Alloy 617",314626,"Plate"
-107.25,-0.00088,"Qualified",,96.22,"CapPass","Cycle 1",1,288,"43-8","Alloy 617",314626,"Plate"
-107.61,-0.00090,"Qualified",,96.42,"CapPass","Cycle 1",1,289,"43-8","Alloy 617",314626,"Plate"
-108.21,-0.00095,"Qualified",,96.80,"CapPass","Cycle 1",1,290,"43-8","Alloy 617",314626,"Plate"
-106.04,-0.00099,"Qualified",,97.22,"CapPass","Cycle 1",1,291,"43-8","Alloy 617",314626,"Plate"
-105.78,-0.00100,"Qualified",,97.34,"CapPass","Cycle 1",1,292,"43-8","Alloy 617",314626,"Plate"
-107.60,-0.00105,"Qualified",,97.84,"CapPass","Cycle 1",1,293,"43-8","Alloy 617",314626,"Plate"
-107.69,-0.00108,"Qualified",,98.22,"CapPass","Cycle 1",1,294,"43-8","Alloy 617",314626,"Plate"
-108.08,-0.00110,"Qualified",,98.36,"CapPass","Cycle 1",1,295,"43-8","Alloy 617",314626,"Plate"
-107.63,-0.00115,"Qualified",,98.91,"CapPass","Cycle 1",1,296,"43-8","Alloy 617",314626,"Plate"
-108.63,-0.00119,"Qualified",,99.22,"CapPass","Cycle 1",1,297,"43-8","Alloy 617",314626,"Plate"
-108.75,-0.00120,"Qualified",,99.34,"CapPass","Cycle 1",1,298,"43-8","Alloy 617",314626,"Plate"
-106.73,-0.00125,"Qualified",,99.77,"CapPass","Cycle 1",1,299,"43-8","Alloy 617",314626,"Plate"
-104.53,-0.00130,"Qualified",,100.22,"CapPass","Cycle 1",1,300,"43-8","Alloy 617",314626,"Plate"
-104.32,-0.00130,"Qualified",,100.33,"CapPass","Cycle 1",1,301,"43-8","Alloy 617",314626,"Plate"
-104.97,-0.00135,"Qualified",,100.83,"CapPass","Cycle 1",1,302,"43-8","Alloy 617",314626,"Plate"
-104.31,-0.00139,"Qualified",,101.22,"CapPass","Cycle 1",1,303,"43-8","Alloy 617",314626,"Plate"
-104.15,-0.00140,"Qualified",,101.32,"CapPass","Cycle 1",1,304,"43-8","Alloy 617",314626,"Plate"
-103.30,-0.00145,"Qualified",,101.82,"CapPass","Cycle 1",1,305,"43-8","Alloy 617",314626,"Plate"
-102.81,-0.00149,"Qualified",,102.22,"CapPass","Cycle 1",1,306,"43-8","Alloy 617",314626,"Plate"
-103.34,-0.00150,"Qualified",,102.42,"CapPass","Cycle 1",1,307,"43-8","Alloy 617",314626,"Plate"
-104.57,-0.00155,"Qualified",,102.85,"CapPass","Cycle 1",1,308,"43-8","Alloy 617",314626,"Plate"
-104.53,-0.00159,"Qualified",,103.22,"CapPass","Cycle 1",1,309,"43-8","Alloy 617",314626,"Plate"
-104.55,-0.00160,"Qualified",,103.37,"CapPass","Cycle 1",1,310,"43-8","Alloy 617",314626,"Plate"
-105.75,-0.00165,"Qualified",,103.82,"CapPass","Cycle 1",1,311,"43-8","Alloy 617",314626,"Plate"
-105.65,-0.00168,"Qualified",,104.22,"CapPass","Cycle 1",1,312,"43-8","Alloy 617",314626,"Plate"
-106.54,-0.00170,"Qualified",,104.42,"CapPass","Cycle 1",1,313,"43-8","Alloy 617",314626,"Plate"
-106.12,-0.00175,"Qualified",,104.76,"CapPass","Cycle 1",1,314,"43-8","Alloy 617",314626,"Plate"
-104.88,-0.00180,"Qualified",,105.22,"CapPass","Cycle 1",1,315,"43-8","Alloy 617",314626,"Plate"
-104.70,-0.00180,"Qualified",,105.31,"CapPass","Cycle 1",1,316,"43-8","Alloy 617",314626,"Plate"
-104.83,-0.00185,"Qualified",,105.87,"CapPass","Cycle 1",1,317,"43-8","Alloy 617",314626,"Plate"
-105.16,-0.00189,"Qualified",,106.22,"CapPass","Cycle 1",1,318,"43-8","Alloy 617",314626,"Plate"
-106.24,-0.00190,"Qualified",,106.43,"CapPass","Cycle 1",1,319,"43-8","Alloy 617",314626,"Plate"
-106.94,-0.00195,"Qualified",,106.84,"CapPass","Cycle 1",1,320,"43-8","Alloy 617",314626,"Plate"
-106.88,-0.00199,"Qualified",,107.22,"CapPass","Cycle 1",1,321,"43-8","Alloy 617",314626,"Plate"
-107.08,-0.00200,"Qualified",,107.37,"CapPass","Cycle 1",1,322,"43-8","Alloy 617",314626,"Plate"
-106.83,-0.00205,"Qualified",,107.83,"CapPass","Cycle 1",1,323,"43-8","Alloy 617",314626,"Plate"
-105.25,-0.00210,"Qualified",,108.18,"CapPass","Cycle 1",1,324,"43-8","Alloy 617",314626,"Plate"
-105.01,-0.00211,"Qualified",,108.22,"CapPass","Cycle 1",1,325,"43-8","Alloy 617",314626,"Plate"
-102.83,-0.00215,"Qualified",,108.85,"CapPass","Cycle 1",1,326,"43-8","Alloy 617",314626,"Plate"
-103.06,-0.00219,"Qualified",,109.22,"CapPass","Cycle 1",1,327,"43-8","Alloy 617",314626,"Plate"
-103.10,-0.00220,"Qualified",,109.31,"CapPass","Cycle 1",1,328,"43-8","Alloy 617",314626,"Plate"
-102.30,-0.00225,"Qualified",,109.88,"CapPass","Cycle 1",1,329,"43-8","Alloy 617",314626,"Plate"
-102.25,-0.00230,"Qualified",,110.22,"CapPass","Cycle 1",1,330,"43-8","Alloy 617",314626,"Plate"
-102.08,-0.00230,"Qualified",,110.27,"CapPass","Cycle 1",1,331,"43-8","Alloy 617",314626,"Plate"
-101.41,-0.00235,"Qualified",,110.76,"CapPass","Cycle 1",1,332,"43-8","Alloy 617",314626,"Plate"
-102.08,-0.00239,"Qualified",,111.22,"CapPass","Cycle 1",1,333,"43-8","Alloy 617",314626,"Plate"
-102.97,-0.00240,"Qualified",,111.43,"CapPass","Cycle 1",1,334,"43-8","Alloy 617",314626,"Plate"
-104.68,-0.00245,"Qualified",,111.78,"CapPass","Cycle 1",1,335,"43-8","Alloy 617",314626,"Plate"
-103.01,-0.00250,"Qualified",,112.22,"CapPass","Cycle 1",1,336,"43-8","Alloy 617",314626,"Plate"
-102.91,-0.00250,"Qualified",,112.26,"CapPass","Cycle 1",1,337,"43-8","Alloy 617",314626,"Plate"
-102.23,-0.00255,"Qualified",,112.84,"CapPass","Cycle 1",1,338,"43-8","Alloy 617",314626,"Plate"
-103.66,-0.00259,"Qualified",,113.22,"CapPass","Cycle 1",1,339,"43-8","Alloy 617",314626,"Plate"
-104.82,-0.00260,"Qualified",,113.42,"CapPass","Cycle 1",1,340,"43-8","Alloy 617",314626,"Plate"
-108.05,-0.00265,"Qualified",,113.92,"CapPass","Cycle 1",1,341,"43-8","Alloy 617",314626,"Plate"
-108.10,-0.00268,"Qualified",,114.22,"CapPass","Cycle 1",1,342,"43-8","Alloy 617",314626,"Plate"
-110.16,-0.00270,"Qualified",,114.50,"CapPass","Cycle 1",1,343,"43-8","Alloy 617",314626,"Plate"
-112.65,-0.00275,"Qualified",,114.91,"CapPass","Cycle 1",1,344,"43-8","Alloy 617",314626,"Plate"
-112.83,-0.00279,"Qualified",,115.22,"CapPass","Cycle 1",1,345,"43-8","Alloy 617",314626,"Plate"
-113.04,-0.00280,"Qualified",,115.42,"CapPass","Cycle 1",1,346,"43-8","Alloy 617",314626,"Plate"
-113.19,-0.00285,"Qualified",,115.84,"CapPass","Cycle 1",1,347,"43-8","Alloy 617",314626,"Plate"
-112.75,-0.00289,"Qualified",,116.22,"CapPass","Cycle 1",1,348,"43-8","Alloy 617",314626,"Plate"
-113.74,-0.00290,"Qualified",,116.50,"CapPass","Cycle 1",1,349,"43-8","Alloy 617",314626,"Plate"
-114.91,-0.00295,"Qualified",,116.89,"CapPass","Cycle 1",1,350,"43-8","Alloy 617",314626,"Plate"
-114.47,-0.00299,"Qualified",,117.22,"CapPass","Cycle 1",1,351,"43-8","Alloy 617",314626,"Plate"
-114.14,-0.00300,"Qualified",,117.34,"CapPass","Cycle 1",1,352,"43-8","Alloy 617",314626,"Plate"
-113.76,-0.00305,"Qualified",,117.95,"CapPass","Cycle 1",1,353,"43-8","Alloy 617",314626,"Plate"
-114.81,-0.00308,"Qualified",,118.22,"CapPass","Cycle 1",1,354,"43-8","Alloy 617",314626,"Plate"
-115.06,-0.00310,"Qualified",,118.36,"CapPass","Cycle 1",1,355,"43-8","Alloy 617",314626,"Plate"
-113.81,-0.00315,"Qualified",,118.77,"CapPass","Cycle 1",1,356,"43-8","Alloy 617",314626,"Plate"
-111.80,-0.00320,"Qualified",,119.19,"CapPass","Cycle 1",1,357,"43-8","Alloy 617",314626,"Plate"
-111.52,-0.00321,"Qualified",,119.22,"CapPass","Cycle 1",1,358,"43-8","Alloy 617",314626,"Plate"
-106.76,-0.00325,"Qualified",,119.69,"CapPass","Cycle 1",1,359,"43-8","Alloy 617",314626,"Plate"
-105.00,-0.00329,"Qualified",,120.22,"CapPass","Cycle 1",1,360,"43-8","Alloy 617",314626,"Plate"
-105.22,-0.00330,"Qualified",,120.29,"CapPass","Cycle 1",1,361,"43-8","Alloy 617",314626,"Plate"
-105.33,-0.00335,"Qualified",,120.79,"CapPass","Cycle 1",1,362,"43-8","Alloy 617",314626,"Plate"
-105.59,-0.00339,"Qualified",,121.22,"CapPass","Cycle 1",1,363,"43-8","Alloy 617",314626,"Plate"
-106.14,-0.00340,"Qualified",,121.38,"CapPass","Cycle 1",1,364,"43-8","Alloy 617",314626,"Plate"
-107.06,-0.00345,"Qualified",,121.84,"CapPass","Cycle 1",1,365,"43-8","Alloy 617",314626,"Plate"
-106.82,-0.00350,"Qualified",,122.22,"CapPass","Cycle 1",1,366,"43-8","Alloy 617",314626,"Plate"
-106.59,-0.00350,"Qualified",,122.30,"CapPass","Cycle 1",1,367,"43-8","Alloy 617",314626,"Plate"
-107.76,-0.00355,"Qualified",,122.86,"CapPass","Cycle 1",1,368,"43-8","Alloy 617",314626,"Plate"
-107.73,-0.00360,"Qualified",,123.22,"CapPass","Cycle 1",1,369,"43-8","Alloy 617",314626,"Plate"
-107.61,-0.00360,"Qualified",,123.25,"CapPass","Cycle 1",1,370,"43-8","Alloy 617",314626,"Plate"
-105.26,-0.00365,"Qualified",,123.72,"CapPass","Cycle 1",1,371,"43-8","Alloy 617",314626,"Plate"
-104.24,-0.00370,"Qualified",,124.22,"CapPass","Cycle 1",1,372,"43-8","Alloy 617",314626,"Plate"
-104.10,-0.00370,"Qualified",,124.28,"CapPass","Cycle 1",1,373,"43-8","Alloy 617",314626,"Plate"
-103.26,-0.00375,"Qualified",,124.73,"CapPass","Cycle 1",1,374,"43-8","Alloy 617",314626,"Plate"
-103.59,-0.00378,"Qualified",,125.22,"CapPass","Cycle 1",1,375,"43-8","Alloy 617",314626,"Plate"
-106.84,-0.00380,"Qualified",,125.48,"CapPass","Cycle 1",1,376,"43-8","Alloy 617",314626,"Plate"
-107.74,-0.00386,"Qualified",,125.76,"CapPass","Cycle 1",1,377,"43-8","Alloy 617",314626,"Plate"
-105.23,-0.00390,"Qualified",,126.22,"CapPass","Cycle 1",1,378,"43-8","Alloy 617",314626,"Plate"
-105.16,-0.00391,"Qualified",,126.33,"CapPass","Cycle 1",1,379,"43-8","Alloy 617",314626,"Plate"
-107.29,-0.00396,"Qualified",,126.94,"CapPass","Cycle 1",1,380,"43-8","Alloy 617",314626,"Plate"
-108.33,-0.00399,"Qualified",,127.22,"CapPass","Cycle 1",1,381,"43-8","Alloy 617",314626,"Plate"
-108.36,-0.00401,"Qualified",,127.32,"CapPass","Cycle 1",1,382,"43-8","Alloy 617",314626,"Plate"
-107.02,-0.00406,"Qualified",,127.85,"CapPass","Cycle 1",1,383,"43-8","Alloy 617",314626,"Plate"
-107.76,-0.00409,"Qualified",,128.22,"CapPass","Cycle 1",1,384,"43-8","Alloy 617",314626,"Plate"
-107.89,-0.00411,"Qualified",,128.34,"CapPass","Cycle 1",1,385,"43-8","Alloy 617",314626,"Plate"
-107.64,-0.00416,"Qualified",,128.87,"CapPass","Cycle 1",1,386,"43-8","Alloy 617",314626,"Plate"
-108.64,-0.00418,"Qualified",,129.22,"CapPass","Cycle 1",1,387,"43-8","Alloy 617",314626,"Plate"
-110.11,-0.00421,"Qualified",,129.45,"CapPass","Cycle 1",1,388,"43-8","Alloy 617",314626,"Plate"
-110.89,-0.00426,"Qualified",,129.84,"CapPass","Cycle 1",1,389,"43-8","Alloy 617",314626,"Plate"
-110.98,-0.00429,"Qualified",,130.22,"CapPass","Cycle 1",1,390,"43-8","Alloy 617",314626,"Plate"
-110.95,-0.00431,"Qualified",,130.41,"CapPass","Cycle 1",1,391,"43-8","Alloy 617",314626,"Plate"
-112.46,-0.00436,"Qualified",,130.84,"CapPass","Cycle 1",1,392,"43-8","Alloy 617",314626,"Plate"
-111.34,-0.00440,"Qualified",,131.22,"CapPass","Cycle 1",1,393,"43-8","Alloy 617",314626,"Plate"
-110.92,-0.00441,"Qualified",,131.35,"CapPass","Cycle 1",1,394,"43-8","Alloy 617",314626,"Plate"
-95.43,-0.00436,"Qualified",,132.08,"CapPass","Cycle 1",1,395,"43-8","Alloy 617",314626,"Plate"
-92.68,-0.00434,"Qualified",,132.22,"CapPass","Cycle 1",1,396,"43-8","Alloy 617",314626,"Plate"
-81.49,-0.00431,"Qualified",,132.79,"CapPass","Cycle 1",1,397,"43-8","Alloy 617",314626,"Plate"
-71.59,-0.00426,"Qualified",,133.21,"CapPass","Cycle 1",1,398,"43-8","Alloy 617",314626,"Plate"
-71.37,-0.00425,"Qualified",,133.22,"CapPass","Cycle 1",1,399,"43-8","Alloy 617",314626,"Plate"
-61.43,-0.00421,"Qualified",,133.73,"CapPass","Cycle 1",1,400,"43-8","Alloy 617",314626,"Plate"
-57.33,-0.00416,"Qualified",,134.09,"CapPass","Cycle 1",1,401,"43-8","Alloy 617",314626,"Plate"
-56.42,-0.00415,"Qualified",,134.22,"CapPass","Cycle 1",1,402,"43-8","Alloy 617",314626,"Plate"
-50.52,-0.00411,"Qualified",,134.77,"CapPass","Cycle 1",1,403,"43-8","Alloy 617",314626,"Plate"
-42.39,-0.00407,"Qualified",,135.22,"CapPass","Cycle 1",1,404,"43-8","Alloy 617",314626,"Plate"
-40.70,-0.00406,"Qualified",,135.30,"CapPass","Cycle 1",1,405,"43-8","Alloy 617",314626,"Plate"
-33.88,-0.00401,"Qualified",,135.80,"CapPass","Cycle 1",1,406,"43-8","Alloy 617",314626,"Plate"
-26.94,-0.00397,"Qualified",,136.22,"CapPass","Cycle 1",1,407,"43-8","Alloy 617",314626,"Plate"
-25.23,-0.00396,"Qualified",,136.30,"CapPass","Cycle 1",1,408,"43-8","Alloy 617",314626,"Plate"
-22.63,-0.00390,"Qualified",,136.58,"CapPass","Cycle 1",1,409,"43-8","Alloy 617",314626,"Plate"
-16.52,-0.00387,"Qualified",,137.22,"CapPass","Cycle 1",1,410,"43-8","Alloy 617",314626,"Plate"
-13.89,-0.00385,"Qualified",,137.36,"CapPass","Cycle 1",1,411,"43-8","Alloy 617",314626,"Plate"
-5.70,-0.00380,"Qualified",,137.83,"CapPass","Cycle 1",1,412,"43-8","Alloy 617",314626,"Plate"
-2.26,-0.00376,"Qualified",,138.22,"CapPass","Cycle 1",1,413,"43-8","Alloy 617",314626,"Plate"
-1.96,-0.00375,"Qualified",,138.27,"CapPass","Cycle 1",1,414,"43-8","Alloy 617",314626,"Plate"
1.71,-0.00370,"Qualified",,138.74,"CapPass","Cycle 1",1,415,"43-8","Alloy 617",314626,"Plate"
2.16,-0.00365,"Qualified",,139.17,"CapPass","Cycle 1",1,416,"43-8","Alloy 617",314626,"Plate"
2.22,-0.00365,"Qualified",,139.22,"CapPass","Cycle 1",1,417,"43-8","Alloy 617",314626,"Plate"
6.28,-0.00360,"Qualified",,139.74,"CapPass","Cycle 1",1,418,"43-8","Alloy 617",314626,"Plate"
9.82,-0.00356,"Qualified",,140.22,"CapPass","Cycle 1",1,419,"43-8","Alloy 617",314626,"Plate"
10.00,-0.00355,"Qualified",,140.25,"CapPass","Cycle 1",1,420,"43-8","Alloy 617",314626,"Plate"
13.64,-0.00350,"Qualified",,140.88,"CapPass","Cycle 1",1,421,"43-8","Alloy 617",314626,"Plate"
