Repository: js-molina/fatigue-A617

File: data/950C/Strain rate 0.0001/1.0% strain/HTM_A19_PeakStress_433.csv (part 1 of 2)
"Cycle","Data State","Max Stress Mpa","Min Stress Mpa","Qual Exceptions","Qual State","Stress Ratio","Time Max Stress Sec","Time Min Stress Sec","Sample","Count","Alloy","Material_Form","Heat"
1,"CapPass",138.07,-117.26,,"Qualified",1.177,14.54,131.23,"43-3",1,"Alloy 617","Plate",314626
2,"CapPass",111.73,-117.11,,"Qualified",0.954,207.76,313.08,"43-3",2,"Alloy 617","Plate",314626
3,"CapPass",111.75,-117.36,,"Qualified",0.952,403.91,489.35,"43-3",3,"Alloy 617","Plate",314626
4,"CapPass",111.68,-125.07,,"Qualified",0.893,598.50,662.71,"43-3",4,"Alloy 617","Plate",314626
5,"CapPass",114.45,-122.93,,"Qualified",0.931,784.60,888.24,"43-3",5,"Alloy 617","Plate",314626
6,"CapPass",112.35,-119.93,,"Qualified",0.937,981.56,1096.41,"43-3",6,"Alloy 617","Plate",314626
7,"CapPass",112.88,-119.72,,"Qualified",0.943,1185.95,1297.03,"43-3",7,"Alloy 617","Plate",314626
8,"CapPass",110.36,-118.87,,"Qualified",0.928,1381.15,1483.43,"43-3",8,"Alloy 617","Plate",314626
9,"CapPass",110.72,-116.01,,"Qualified",0.954,1584.13,1672.87,"43-3",9,"Alloy 617","Plate",314626
10,"CapPass",112.06,-120.16,,"Qualified",0.933,1794.33,1880.61,"43-3",10,"Alloy 617","Plate",314626
11,"CapPass",110.53,-118.57,,"Qualified",0.932,1989.83,2050.17,"43-3",11,"Alloy 617","Plate",314626
12,"CapPass",112.09,-116.50,,"Qualified",0.962,2192.59,2296.39,"43-3",12,"Alloy 617","Plate",314626
13,"CapPass",111.46,-121.55,,"Qualified",0.917,2378.86,2496.71,"43-3",13,"Alloy 617","Plate",314626
14,"CapPass",112.26,-115.57,,"Qualified",0.971,2584.86,2690.60,"43-3",14,"Alloy 617","Plate",314626
15,"CapPass",110.96,-123.22,,"Qualified",0.900,2793.75,2895.55,"43-3",15,"Alloy 617","Plate",314626
16,"CapPass",112.81,-118.31,,"Qualified",0.954,2988.57,3094.92,"43-3",16,"Alloy 617","Plate",314626
17,"CapPass",111.36,-118.12,,"Qualified",0.943,3183.83,3289.26,"43-3",17,"Alloy 617","Plate",314626
18,"CapPass",112.07,-116.41,,"Qualified",0.963,3372.59,3468.13,"43-3",18,"Alloy 617","Plate",314626
19,"CapPass",111.52,-116.68,,"Qualified",0.956,3596.27,3681.79,"43-3",19,"Alloy 617","Plate",314626
20,"CapPass",110.45,-115.90,,"Qualified",0.953,3770.67,3881.35,"43-3",20,"Alloy 617","Plate",314626
21,"CapPass",111.73,-118.53,,"Qualified",0.943,3975.22,4086.84,"43-3",21,"Alloy 617","Plate",314626
22,"CapPass",109.52,-117.25,,"Qualified",0.934,4155.75,4277.79,"43-3",22,"Alloy 617","Plate",314626
23,"CapPass",109.93,-123.13,,"Qualified",0.893,4388.26,4479.85,"43-3",23,"Alloy 617","Plate",314626
24,"CapPass",110.60,-118.28,,"Qualified",0.935,4559.02,4696.15,"43-3",24,"Alloy 617","Plate",314626
25,"CapPass",111.05,-119.98,,"Qualified",0.925,4772.72,4888.39,"43-3",25,"Alloy 617","Plate",314626
26,"CapPass",109.95,-121.04,,"Qualified",0.908,4990.82,5087.67,"43-3",26,"Alloy 617","Plate",314626
27,"CapPass",109.39,-117.67,,"Qualified",0.930,5179.27,5259.25,"43-3",27,"Alloy 617","Plate",314626
28,"CapPass",109.78,-116.11,,"Qualified",0.945,5324.32,5479.87,"43-3",28,"Alloy 617","Plate",314626
29,"CapPass",110.72,-116.65,,"Qualified",0.949,5573.52,5687.44,"43-3",29,"Alloy 617","Plate",314626
30,"CapPass",109.47,-114.55,,"Qualified",0.956,5767.90,5897.36,"43-3",30,"Alloy 617","Plate",314626
31,"CapPass",110.14,-117.54,,"Qualified",0.937,5997.03,6053.88,"43-3",31,"Alloy 617","Plate",314626
32,"CapPass",110.87,-113.47,,"Qualified",0.977,6166.53,6289.64,"43-3",32,"Alloy 617","Plate",314626
33,"CapPass",110.40,-118.24,,"Qualified",0.934,6388.39,6463.48,"43-3",33,"Alloy 617","Plate",314626
34,"CapPass",110.35,-118.32,,"Qualified",0.933,6595.48,6697.04,"43-3",34,"Alloy 617","Plate",314626
35,"CapPass",111.75,-118.29,,"Qualified",0.945,6748.69,6868.46,"43-3",35,"Alloy 617","Plate",314626
36,"CapPass",110.64,-116.82,,"Qualified",0.947,6984.05,7084.18,"43-3",36,"Alloy 617","Plate",314626
37,"CapPass",110.06,-118.47,,"Qualified",0.929,7180.75,7274.00,"43-3",37,"Alloy 617","Plate",314626
38,"CapPass",108.63,-114.21,,"Qualified",0.951,7372.22,7472.43,"43-3",38,"Alloy 617","Plate",314626
39,"CapPass",111.11,-119.44,,"Qualified",0.930,7593.01,7695.23,"43-3",39,"Alloy 617","Plate",314626
40,"CapPass",111.24,-122.39,,"Qualified",0.909,7797.29,7887.08,"43-3",40,"Alloy 617","Plate",314626
41,"CapPass",111.08,-116.03,,"Qualified",0.957,7973.33,8083.81,"43-3",41,"Alloy 617","Plate",314626
42,"CapPass",109.92,-114.52,,"Qualified",0.960,8156.97,8290.38,"43-3",42,"Alloy 617","Plate",314626
43,"CapPass",109.54,-117.77,,"Qualified",0.930,8372.18,8483.71,"43-3",43,"Alloy 617","Plate",314626
44,"CapPass",110.73,-117.53,,"Qualified",0.942,8588.97,8685.57,"43-3",44,"Alloy 617","Plate",314626
45,"CapPass",111.00,-115.46,,"Qualified",0.961,8783.60,8892.54,"43-3",45,"Alloy 617","Plate",314626
46,"CapPass",109.12,-115.38,,"Qualified",0.946,8975.91,9096.36,"43-3",46,"Alloy 617","Plate",314626
47,"CapPass",109.28,-113.03,,"Qualified",0.967,9182.16,9267.61,"43-3",47,"Alloy 617","Plate",314626
48,"CapPass",111.30,-115.63,,"Qualified",0.963,9376.87,9491.91,"43-3",48,"Alloy 617","Plate",314626
49,"CapPass",110.30,-115.79,,"Qualified",0.953,9583.64,9692.79,"43-3",49,"Alloy 617","Plate",314626
50,"CapPass",112.73,-114.82,,"Qualified",0.982,9756.83,9876.81,"43-3",50,"Alloy 617","Plate",314626
51,"CapPass",109.79,-113.27,,"Qualified",0.969,9980.73,10097.00,"43-3",51,"Alloy 617","Plate",314626
52,"CapPass",109.67,-112.90,,"Qualified",0.971,10193.66,10280.38,"43-3",52,"Alloy 617","Plate",314626
53,"CapPass",109.60,-117.13,,"Qualified",0.936,10391.70,10483.70,"43-3",53,"Alloy 617","Plate",314626
54,"CapPass",109.08,-114.96,,"Qualified",0.949,10594.59,10671.15,"43-3",54,"Alloy 617","Plate",314626
55,"CapPass",110.38,-117.27,,"Qualified",0.941,10783.31,10887.39,"43-3",55,"Alloy 617","Plate",314626
56,"CapPass",108.68,-117.89,,"Qualified",0.922,10972.31,11091.32,"43-3",56,"Alloy 617","Plate",314626
57,"CapPass",109.47,-112.61,,"Qualified",0.972,11186.01,11283.76,"43-3",57,"Alloy 617","Plate",314626
58,"CapPass",112.76,-116.43,,"Qualified",0.968,11396.65,11473.93,"43-3",58,"Alloy 617","Plate",314626
59,"CapPass",109.61,-118.61,,"Qualified",0.924,11562.66,11693.41,"43-3",59,"Alloy 617","Plate",314626
60,"CapPass",110.48,-113.00,,"Qualified",0.978,11794.25,11870.38,"43-3",60,"Alloy 617","Plate",314626
61,"CapPass",109.65,-119.17,,"Qualified",0.920,11997.95,12091.09,"43-3",61,"Alloy 617","Plate",314626
62,"CapPass",110.36,-114.86,,"Qualified",0.961,12160.13,12262.37,"43-3",62,"Alloy 617","Plate",314626
63,"CapPass",109.35,-113.10,,"Qualified",0.967,12362.02,12475.04,"43-3",63,"Alloy 617","Plate",314626
64,"CapPass",109.68,-113.10,,"Qualified",0.970,12585.29,12651.20,"43-3",64,"Alloy 617","Plate",314626
65,"CapPass",111.59,-117.04,,"Qualified",0.953,12760.85,12845.97,"43-3",65,"Alloy 617","Plate",314626
66,"CapPass",108.98,-111.60,,"Qualified",0.977,12952.60,13097.09,"43-3",66,"Alloy 617","Plate",314626
67,"CapPass",108.44,-117.33,,"Qualified",0.924,13197.50,13297.19,"43-3",67,"Alloy 617","Plate",314626
68,"CapPass",110.99,-116.79,,"Qualified",0.950,13359.87,13488.45,"43-3",68,"Alloy 617","Plate",314626
69,"CapPass",108.92,-118.15,,"Qualified",0.922,13590.05,13695.88,"43-3",69,"Alloy 617","Plate",314626
70,"CapPass",111.68,-114.51,,"Qualified",0.975,13794.24,13877.48,"43-3",70,"Alloy 617","Plate",314626
71,"CapPass",107.69,-114.10,,"Qualified",0.944,13986.88,14070.90,"43-3",71,"Alloy 617","Plate",314626
72,"CapPass",108.33,-113.23,,"Qualified",0.957,14191.78,14263.35,"43-3",72,"Alloy 617","Plate",314626
73,"CapPass",109.58,-114.76,,"Qualified",0.955,14382.07,14496.89,"43-3",73,"Alloy 617","Plate",314626
74,"CapPass",108.96,-115.29,,"Qualified",0.945,14589.10,14682.72,"43-3",74,"Alloy 617","Plate",314626
75,"CapPass",109.46,-117.37,,"Qualified",0.933,14780.61,14862.35,"43-3",75,"Alloy 617","Plate",314626
76,"CapPass",110.77,-119.93,,"Qualified",0.924,14997.00,15086.21,"43-3",76,"Alloy 617","Plate",314626
77,"CapPass",108.43,-112.66,,"Qualified",0.962,15189.36,15292.48,"43-3",77,"Alloy 617","Plate",314626
78,"CapPass",109.47,-113.13,,"Qualified",0.968,15397.06,15476.24,"43-3",78,"Alloy 617","Plate",314626
79,"CapPass",107.61,-115.20,,"Qualified",0.934,15597.90,15688.20,"43-3",79,"Alloy 617","Plate",314626
80,"CapPass",110.42,-112.86,,"Qualified",0.978,15785.93,15895.48,"43-3",80,"Alloy 617","Plate",314626
81,"CapPass",110.23,-114.04,,"Qualified",0.967,15997.91,16096.07,"43-3",81,"Alloy 617","Plate",314626
82,"CapPass",109.26,-116.06,,"Qualified",0.941,16187.27,16295.22,"43-3",82,"Alloy 617","Plate",314626
83,"CapPass",108.90,-115.51,,"Qualified",0.943,16374.68,16493.08,"43-3",83,"Alloy 617","Plate",314626
84,"CapPass",110.09,-118.79,,"Qualified",0.927,16585.81,16668.53,"43-3",84,"Alloy 617","Plate",314626
85,"CapPass",111.56,-116.19,,"Qualified",0.960,16788.07,16863.17,"43-3",85,"Alloy 617","Plate",314626
86,"CapPass",111.07,-114.00,,"Qualified",0.974,16989.74,17097.65,"43-3",86,"Alloy 617","Plate",314626
87,"CapPass",108.38,-116.45,,"Qualified",0.931,17190.28,17281.35,"43-3",87,"Alloy 617","Plate",314626
88,"CapPass",109.69,-117.00,,"Qualified",0.938,17394.82,17494.69,"43-3",88,"Alloy 617","Plate",314626
89,"CapPass",108.90,-111.27,,"Qualified",0.979,17577.60,17685.74,"43-3",89,"Alloy 617","Plate",314626
90,"CapPass",110.75,-115.45,,"Qualified",0.959,17790.05,17882.26,"43-3",90,"Alloy 617","Plate",314626
91,"CapPass",110.98,-114.11,,"Qualified",0.973,17935.79,18082.62,"43-3",91,"Alloy 617","Plate",314626
92,"CapPass",108.36,-115.01,,"Qualified",0.942,18177.04,18291.18,"43-3",92,"Alloy 617","Plate",314626
93,"CapPass",109.65,-121.15,,"Qualified",0.905,18383.88,18487.31,"43-3",93,"Alloy 617","Plate",314626
94,"CapPass",110.57,-112.04,,"Qualified",0.987,18584.99,18657.66,"43-3",94,"Alloy 617","Plate",314626
95,"CapPass",107.44,-113.28,,"Qualified",0.948,18795.87,18875.32,"43-3",95,"Alloy 617","Plate",314626
96,"CapPass",110.33,-111.90,,"Qualified",0.986,18983.74,19077.83,"43-3",96,"Alloy 617","Plate",314626
97,"CapPass",108.73,-113.63,,"Qualified",0.957,19195.90,19259.53,"43-3",97,"Alloy 617","Plate",314626
98,"CapPass",109.62,-112.72,,"Qualified",0.973,19388.32,19489.99,"43-3",98,"Alloy 617","Plate",314626
99,"CapPass",109.51,-111.61,,"Qualified",0.981,19581.35,19686.32,"43-3",99,"Alloy 617","Plate",314626
100,"CapPass",107.56,-112.45,,"Qualified",0.956,19728.13,19894.21,"43-3",100,"Alloy 617","Plate",314626
101,"CapPass",109.25,-112.89,,"Qualified",0.968,19985.04,20096.95,"43-3",101,"Alloy 617","Plate",314626
102,"CapPass",108.40,-111.35,,"Qualified",0.973,20177.20,20295.53,"43-3",102,"Alloy 617","Plate",314626
103,"CapPass",111.88,-115.99,,"Qualified",0.965,20385.90,20496.81,"43-3",103,"Alloy 617","Plate",314626
104,"CapPass",109.02,-117.37,,"Qualified",0.929,20598.26,20671.12,"43-3",104,"Alloy 617","Plate",314626
105,"CapPass",108.15,-111.81,,"Qualified",0.967,20798.55,20887.91,"43-3",105,"Alloy 617","Plate",314626
106,"CapPass",108.76,-112.03,,"Qualified",0.971,20984.74,21068.09,"43-3",106,"Alloy 617","Plate",314626
107,"CapPass",109.99,-112.78,,"Qualified",0.975,21152.22,21266.98,"43-3",107,"Alloy 617","Plate",314626
108,"CapPass",109.18,-112.09,,"Qualified",0.974,21392.86,21483.68,"43-3",108,"Alloy 617","Plate",314626
109,"CapPass",107.97,-115.04,,"Qualified",0.939,21584.90,21694.81,"43-3",109,"Alloy 617","Plate",314626
110,"CapPass",110.67,-116.99,,"Qualified",0.946,21795.07,21882.31,"43-3",110,"Alloy 617","Plate",314626
111,"CapPass",109.32,-111.98,,"Qualified",0.976,21966.04,22089.81,"43-3",111,"Alloy 617","Plate",314626
112,"CapPass",106.39,-114.48,,"Qualified",0.929,22192.66,22287.65,"43-3",112,"Alloy 617","Plate",314626
113,"CapPass",110.22,-111.58,,"Qualified",0.988,22382.76,22489.03,"43-3",113,"Alloy 617","Plate",314626
114,"CapPass",107.02,-114.91,,"Qualified",0.931,22584.03,22688.88,"43-3",114,"Alloy 617","Plate",314626
115,"CapPass",108.51,-114.57,,"Qualified",0.947,22794.10,22885.09,"43-3",115,"Alloy 617","Plate",314626
116,"CapPass",113.05,-114.38,,"Qualified",0.988,22982.20,23095.73,"43-3",116,"Alloy 617","Plate",314626
117,"CapPass",108.31,-113.70,,"Qualified",0.953,23181.42,23296.06,"43-3",117,"Alloy 617","Plate",314626
118,"CapPass",108.61,-111.85,,"Qualified",0.971,23393.90,23494.98,"43-3",118,"Alloy 617","Plate",314626
119,"CapPass",111.29,-112.03,,"Qualified",0.993,23595.86,23689.12,"43-3",119,"Alloy 617","Plate",314626
120,"CapPass",111.30,-113.47,,"Qualified",0.981,23790.20,23882.81,"43-3",120,"Alloy 617","Plate",314626
121,"CapPass",109.89,-115.15,,"Qualified",0.954,23961.96,24096.76,"43-3",121,"Alloy 617","Plate",314626
122,"CapPass",109.77,-115.74,,"Qualified",0.948,24189.97,24283.64,"43-3",122,"Alloy 617","Plate",314626
123,"CapPass",108.29,-114.56,,"Qualified",0.945,24387.99,24483.98,"43-3",123,"Alloy 617","Plate",314626
124,"CapPass",107.47,-112.42,,"Qualified",0.956,24586.10,24644.52,"43-3",124,"Alloy 617","Plate",314626
125,"CapPass",106.51,-112.22,,"Qualified",0.949,24786.87,24863.74,"43-3",125,"Alloy 617","Plate",314626
126,"CapPass",108.02,-112.76,,"Qualified",0.958,24984.94,25080.40,"43-3",126,"Alloy 617","Plate",314626
127,"CapPass",107.42,-112.40,,"Qualified",0.956,25192.63,25294.03,"43-3",127,"Alloy 617","Plate",314626
128,"CapPass",108.08,-114.51,,"Qualified",0.944,25397.85,25490.05,"43-3",128,"Alloy 617","Plate",314626
129,"CapPass",108.37,-112.60,,"Qualified",0.962,25589.22,25687.93,"43-3",129,"Alloy 617","Plate",314626
130,"CapPass",110.35,-113.40,,"Qualified",0.973,25795.48,25878.96,"43-3",130,"Alloy 617","Plate",314626
131,"CapPass",108.17,-112.39,,"Qualified",0.962,25988.39,26092.37,"43-3",131,"Alloy 617","Plate",314626
132,"CapPass",107.92,-117.09,,"Qualified",0.922,26152.07,26293.34,"43-3",132,"Alloy 617","Plate",314626
133,"CapPass",107.87,-118.24,,"Qualified",0.912,26390.06,26466.39,"43-3",133,"Alloy 617","Plate",314626
134,"CapPass",107.82,-114.10,,"Qualified",0.945,26579.23,26697.46,"43-3",134,"Alloy 617","Plate",314626
135,"CapPass",109.89,-117.07,,"Qualified",0.939,26788.32,26880.80,"43-3",135,"Alloy 617","Plate",314626
136,"CapPass",107.69,-116.67,,"Qualified",0.923,26997.28,27087.87,"43-3",136,"Alloy 617","Plate",314626
137,"CapPass",111.93,-112.38,,"Qualified",0.996,27192.62,27290.59,"43-3",137,"Alloy 617","Plate",314626
138,"CapPass",107.72,-112.24,,"Qualified",0.960,27383.78,27483.65,"43-3",138,"Alloy 617","Plate",314626
139,"CapPass",107.40,-117.23,,"Qualified",0.916,27589.81,27697.69,"43-3",139,"Alloy 617","Plate",314626
140,"CapPass",111.02,-112.32,,"Qualified",0.988,27794.79,27872.20,"43-3",140,"Alloy 617","Plate",314626
141,"CapPass",108.63,-110.35,,"Qualified",0.984,27975.68,28086.30,"43-3",141,"Alloy 617","Plate",314626
142,"CapPass",107.81,-113.25,,"Qualified",0.952,28181.69,28296.95,"43-3",142,"Alloy 617","Plate",314626
143,"CapPass",109.06,-113.27,,"Qualified",0.963,28381.44,28473.87,"43-3",143,"Alloy 617","Plate",314626
144,"CapPass",109.72,-110.46,,"Qualified",0.993,28586.00,28677.06,"43-3",144,"Alloy 617","Plate",314626
145,"CapPass",106.78,-111.25,,"Qualified",0.960,28758.47,28874.69,"43-3",145,"Alloy 617","Plate",314626
146,"CapPass",107.47,-113.95,,"Qualified",0.943,28980.99,29089.35,"43-3",146,"Alloy 617","Plate",314626
147,"CapPass",108.50,-113.85,,"Qualified",0.953,29160.52,29296.76,"43-3",147,"Alloy 617","Plate",314626
148,"CapPass",106.30,-111.15,,"Qualified",0.956,29398.70,29481.82,"43-3",148,"Alloy 617","Plate",314626
149,"CapPass",108.31,-114.14,,"Qualified",0.949,29577.25,29661.42,"43-3",149,"Alloy 617","Plate",314626
150,"CapPass",108.11,-110.97,,"Qualified",0.974,29793.74,29889.48,"43-3",150,"Alloy 617","Plate",314626
151,"CapPass",108.05,-112.76,,"Qualified",0.958,29984.91,30054.96,"43-3",151,"Alloy 617","Plate",314626
152,"CapPass",107.19,-109.46,,"Qualified",0.979,30182.30,30287.47,"43-3",152,"Alloy 617","Plate",314626
153,"CapPass",109.32,-115.48,,"Qualified",0.947,30390.89,30470.10,"43-3",153,"Alloy 617","Plate",314626
154,"CapPass",107.60,-115.03,,"Qualified",0.935,30566.72,30688.85,"43-3",154,"Alloy 617","Plate",314626
155,"CapPass",108.18,-109.89,,"Qualified",0.984,30782.32,30879.01,"43-3",155,"Alloy 617","Plate",314626
156,"CapPass",108.37,-115.80,,"Qualified",0.936,30992.14,31094.64,"43-3",156,"Alloy 617","Plate",314626
157,"CapPass",107.47,-112.42,,"Qualified",0.956,31198.69,31275.79,"43-3",157,"Alloy 617","Plate",314626
158,"CapPass",109.77,-112.31,,"Qualified",0.977,31380.10,31493.25,"43-3",158,"Alloy 617","Plate",314626
159,"CapPass",107.97,-115.18,,"Qualified",0.937,31590.24,31685.06,"43-3",159,"Alloy 617","Plate",314626
160,"CapPass",107.71,-114.02,,"Qualified",0.945,31772.08,31885.38,"43-3",160,"Alloy 617","Plate",314626
161,"CapPass",107.69,-112.78,,"Qualified",0.955,31988.38,32069.96,"43-3",161,"Alloy 617","Plate",314626
162,"CapPass",109.40,-113.46,,"Qualified",0.964,32182.40,32293.59,"43-3",162,"Alloy 617","Plate",314626
163,"CapPass",107.90,-111.96,,"Qualified",0.964,32396.26,32460.69,"43-3",163,"Alloy 617","Plate",314626
164,"CapPass",108.79,-111.89,,"Qualified",0.972,32582.84,32694.15,"43-3",164,"Alloy 617","Plate",314626
165,"CapPass",106.84,-114.04,,"Qualified",0.937,32771.07,32869.71,"43-3",165,"Alloy 617","Plate",314626
166,"CapPass",107.65,-115.10,,"Qualified",0.935,32995.09,33080.10,"43-3",166,"Alloy 617","Plate",314626
167,"CapPass",108.01,-114.92,,"Qualified",0.940,33170.17,33279.30,"43-3",167,"Alloy 617","Plate",314626
168,"CapPass",109.57,-112.27,,"Qualified",0.976,33385.50,33490.86,"43-3",168,"Alloy 617","Plate",314626
169,"CapPass",111.34,-114.35,,"Qualified",0.974,33573.67,33696.27,"43-3",169,"Alloy 617","Plate",314626
170,"CapPass",106.90,-115.27,,"Qualified",0.927,33763.47,33883.94,"43-3",170,"Alloy 617","Plate",314626
171,"CapPass",111.00,-114.12,,"Qualified",0.973,33993.95,34095.18,"43-3",171,"Alloy 617","Plate",314626
172,"CapPass",109.08,-113.40,,"Qualified",0.962,34186.35,34260.08,"43-3",172,"Alloy 617","Plate",314626
173,"CapPass",108.49,-113.27,,"Qualified",0.958,34372.91,34496.92,"43-3",173,"Alloy 617","Plate",314626
174,"CapPass",107.16,-113.44,,"Qualified",0.945,34591.61,34690.38,"43-3",174,"Alloy 617","Plate",314626
175,"CapPass",108.96,-115.34,,"Qualified",0.945,34780.08,34888.58,"43-3",175,"Alloy 617","Plate",314626
176,"CapPass",108.69,-113.04,,"Qualified",0.961,34954.63,35072.90,"43-3",176,"Alloy 617","Plate",314626
177,"CapPass",108.58,-115.17,,"Qualified",0.943,35171.77,35297.70,"43-3",177,"Alloy 617","Plate",314626
178,"CapPass",106.85,-115.92,,"Qualified",0.922,35387.19,35494.21,"43-3",178,"Alloy 617","Plate",314626
179,"CapPass",108.27,-116.37,,"Qualified",0.930,35586.21,35688.30,"43-3",179,"Alloy 617","Plate",314626
180,"CapPass",109.59,-115.39,,"Qualified",0.950,35786.95,35891.31,"43-3",180,"Alloy 617","Plate",314626
181,"CapPass",107.92,-115.94,,"Qualified",0.931,35996.63,36099.44,"43-3",181,"Alloy 617","Plate",314626
182,"CapPass",107.81,-113.18,,"Qualified",0.953,36179.55,36298.86,"43-3",182,"Alloy 617","Plate",314626
183,"CapPass",109.95,-112.90,,"Qualified",0.974,36388.39,36445.66,"43-3",183,"Alloy 617","Plate",314626
184,"CapPass",107.24,-112.16,,"Qualified",0.956,36563.78,36691.47,"43-3",184,"Alloy 617","Plate",314626
185,"CapPass",108.07,-110.63,,"Qualified",0.977,36778.10,36896.65,"43-3",185,"Alloy 617","Plate",314626
186,"CapPass",107.08,-113.62,,"Qualified",0.942,36966.90,37094.37,"43-3",186,"Alloy 617","Plate",314626
187,"CapPass",110.37,-111.33,,"Qualified",0.991,37196.70,37256.78,"43-3",187,"Alloy 617","Plate",314626
188,"CapPass",107.15,-113.12,,"Qualified",0.947,37367.19,37468.08,"43-3",188,"Alloy 617","Plate",314626
189,"CapPass",111.92,-111.68,,"Qualified",1.002,37593.38,37687.15,"43-3",189,"Alloy 617","Plate",314626
190,"CapPass",110.01,-115.52,,"Qualified",0.952,37756.10,37854.62,"43-3",190,"Alloy 617","Plate",314626
191,"CapPass",106.66,-114.45,,"Qualified",0.932,37980.63,38096.67,"43-3",191,"Alloy 617","Plate",314626
192,"CapPass",107.15,-115.22,,"Qualified",0.930,38175.95,38294.89,"43-3",192,"Alloy 617","Plate",314626
193,"CapPass",113.08,-115.32,,"Qualified",0.981,38394.34,38481.98,"43-3",193,"Alloy 617","Plate",314626
194,"CapPass",107.36,-111.41,,"Qualified",0.964,38563.50,38670.70,"43-3",194,"Alloy 617","Plate",314626
195,"CapPass",110.10,-112.93,,"Qualified",0.975,38782.60,38893.92,"43-3",195,"Alloy 617","Plate",314626
196,"CapPass",105.17,-114.11,,"Qualified",0.922,38982.37,39065.59,"43-3",196,"Alloy 617","Plate",314626
197,"CapPass",108.03,-110.59,,"Qualified",0.977,39183.94,39292.47,"43-3",197,"Alloy 617","Plate",314626
198,"CapPass",105.51,-109.89,,"Qualified",0.960,39371.64,39495.79,"43-3",198,"Alloy 617","Plate",314626
199,"CapPass",107.59,-114.39,,"Qualified",0.941,39579.45,39677.86,"43-3",199,"Alloy 617","Plate",314626
200,"CapPass",107.12,-113.46,,"Qualified",0.944,39776.55,39899.55,"43-3",200,"Alloy 617","Plate",314626
201,"CapPass",111.34,-114.03,,"Qualified",0.976,39989.12,40075.74,"43-3",201,"Alloy 617","Plate",314626
202,"CapPass",107.16,-119.00,,"Qualified",0.901,40188.93,40269.46,"43-3",202,"Alloy 617","Plate",314626
203,"CapPass",108.23,-114.89,,"Qualified",0.942,40399.21,40494.00,"43-3",203,"Alloy 617","Plate",314626
204,"CapPass",107.96,-113.20,,"Qualified",0.954,40591.97,40695.01,"43-3",204,"Alloy 617","Plate",314626
205,"CapPass",108.37,-116.51,,"Qualified",0.930,40791.04,40894.31,"43-3",205,"Alloy 617","Plate",314626
206,"CapPass",106.43,-113.17,,"Qualified",0.940,40966.87,41081.35,"43-3",206,"Alloy 617","Plate",314626
207,"CapPass",105.26,-117.88,,"Qualified",0.893,41183.18,41289.67,"43-3",207,"Alloy 617","Plate",314626
208,"CapPass",106.40,-113.25,,"Qualified",0.939,41398.33,41499.69,"43-3",208,"Alloy 617","Plate",314626
209,"CapPass",108.63,-111.00,,"Qualified",0.979,41563.49,41683.96,"43-3",209,"Alloy 617","Plate",314626
210,"CapPass",108.75,-114.18,,"Qualified",0.952,41788.65,41876.02,"43-3",210,"Alloy 617","Plate",314626
211,"CapPass",106.89,-111.26,,"Qualified",0.961,41999.03,42098.04,"43-3",211,"Alloy 617","Plate",314626
212,"CapPass",107.25,-111.44,,"Qualified",0.962,42175.39,42267.78,"43-3",212,"Alloy 617","Plate",314626
213,"CapPass",107.96,-113.48,,"Qualified",0.951,42392.15,42488.52,"43-3",213,"Alloy 617","Plate",314626
214,"CapPass",107.17,-111.51,,"Qualified",0.961,42580.26,42694.65,"43-3",214,"Alloy 617","Plate",314626
215,"CapPass",109.54,-115.66,,"Qualified",0.947,42790.44,42884.54,"43-3",215,"Alloy 617","Plate",314626
216,"CapPass",109.71,-111.35,,"Qualified",0.985,42994.21,43096.89,"43-3",216,"Alloy 617","Plate",314626
217,"CapPass",106.85,-113.12,,"Qualified",0.945,43195.40,43277.69,"43-3",217,"Alloy 617","Plate",314626
218,"CapPass",107.63,-110.00,,"Qualified",0.978,43386.52,43497.37,"43-3",218,"Alloy 617","Plate",314626
219,"CapPass",109.68,-114.04,,"Qualified",0.962,43589.12,43658.40,"43-3",219,"Alloy 617","Plate",314626
220,"CapPass",105.51,-109.09,,"Qualified",0.967,43777.52,43884.44,"43-3",220,"Alloy 617","Plate",314626
221,"CapPass",104.79,-113.31,,"Qualified",0.925,43967.63,44093.88,"43-3",221,"Alloy 617","Plate",314626
222,"CapPass",104.79,-111.69,,"Qualified",0.938,44192.81,44292.82,"43-3",222,"Alloy 617","Plate",314626
223,"CapPass",107.31,-116.49,,"Qualified",0.921,44383.97,44493.71,"43-3",223,"Alloy 617","Plate",314626
224,"CapPass",106.53,-112.29,,"Qualified",0.949,44592.81,44687.46,"43-3",224,"Alloy 617","Plate",314626
225,"CapPass",107.13,-109.86,,"Qualified",0.975,44768.06,44894.54,"43-3",225,"Alloy 617","Plate",314626
226,"CapPass",103.89,-113.42,,"Qualified",0.916,44987.96,45080.94,"43-3",226,"Alloy 617","Plate",314626
227,"CapPass",107.64,-111.64,,"Qualified",0.964,45191.10,45296.45,"43-3",227,"Alloy 617","Plate",314626
228,"CapPass",104.66,-110.09,,"Qualified",0.951,45391.85,45480.76,"43-3",228,"Alloy 617","Plate",314626
229,"CapPass",105.88,-113.10,,"Qualified",0.936,45589.33,45670.91,"43-3",229,"Alloy 617","Plate",314626
230,"CapPass",105.33,-109.80,,"Qualified",0.959,45781.54,45889.01,"43-3",230,"Alloy 617","Plate",314626
231,"CapPass",106.41,-109.57,,"Qualified",0.971,45994.60,46095.22,"43-3",231,"Alloy 617","Plate",314626
232,"CapPass",104.53,-116.22,,"Qualified",0.899,46197.25,46290.92,"43-3",232,"Alloy 617","Plate",314626
233,"CapPass",104.50,-108.83,,"Qualified",0.960,46382.98,46496.78,"43-3",233,"Alloy 617","Plate",314626
234,"CapPass",104.80,-112.90,,"Qualified",0.928,46572.56,46683.25,"43-3",234,"Alloy 617","Plate",314626
235,"CapPass",107.49,-111.11,,"Qualified",0.967,46800.02,46898.12,"43-3",235,"Alloy 617","Plate",314626
236,"CapPass",106.16,-111.08,,"Qualified",0.956,46999.24,47097.60,"43-3",236,"Alloy 617","Plate",314626
237,"CapPass",105.21,-110.47,,"Qualified",0.952,47183.00,47294.83,"43-3",237,"Alloy 617","Plate",314626
238,"CapPass",105.23,-111.19,,"Qualified",0.946,47395.28,47499.35,"43-3",238,"Alloy 617","Plate",314626
239,"CapPass",105.04,-112.75,,"Qualified",0.932,47597.78,47677.74,"43-3",239,"Alloy 617","Plate",314626
240,"CapPass",104.55,-111.49,,"Qualified",0.938,47790.47,47884.63,"43-3",240,"Alloy 617","Plate",314626
241,"CapPass",106.17,-108.36,,"Qualified",0.980,47999.32,48078.11,"43-3",241,"Alloy 617","Plate",314626
242,"CapPass",106.86,-113.73,,"Qualified",0.940,48199.08,48292.63,"43-3",242,"Alloy 617","Plate",314626
243,"CapPass",106.03,-113.39,,"Qualified",0.935,48384.08,48484.30,"43-3",243,"Alloy 617","Plate",314626
244,"CapPass",105.21,-111.92,,"Qualified",0.940,48590.53,48694.88,"43-3",244,"Alloy 617","Plate",314626
245,"CapPass",104.51,-108.09,,"Qualified",0.967,48786.94,48896.58,"43-3",245,"Alloy 617","Plate",314626
246,"CapPass",108.05,-110.26,,"Qualified",0.980,48987.46,49095.42,"43-3",246,"Alloy 617","Plate",314626
247,"CapPass",105.56,-110.81,,"Qualified",0.953,49188.38,49298.47,"43-3",247,"Alloy 617","Plate",314626
248,"CapPass",107.57,-111.50,,"Qualified",0.965,49388.96,49493.25,"43-3",248,"Alloy 617","Plate",314626
249,"CapPass",108.59,-113.02,,"Qualified",0.961,49571.39,49672.13,"43-3",249,"Alloy 617","Plate",314626
250,"CapPass",105.77,-109.25,,"Qualified",0.968,49783.89,49875.92,"43-3",250,"Alloy 617","Plate",314626
251,"CapPass",104.16,-108.22,,"Qualified",0.962,49995.52,50093.50,"43-3",251,"Alloy 617","Plate",314626
252,"CapPass",106.73,-114.56,,"Qualified",0.932,50172.95,50297.73,"43-3",252,"Alloy 617","Plate",314626
253,"CapPass",103.93,-116.10,,"Qualified",0.895,50388.03,50486.33,"43-3",253,"Alloy 617","Plate",314626
254,"CapPass",103.24,-112.58,,"Qualified",0.917,50582.55,50697.78,"43-3",254,"Alloy 617","Plate",314626
255,"CapPass",104.67,-111.00,,"Qualified",0.943,50774.81,50888.72,"43-3",255,"Alloy 617","Plate",314626
256,"CapPass",104.44,-108.85,,"Qualified",0.960,50996.64,51096.72,"43-3",256,"Alloy 617","Plate",314626
257,"CapPass",108.29,-108.37,,"Qualified",0.999,51193.22,51291.87,"43-3",257,"Alloy 617","Plate",314626
258,"CapPass",104.81,-107.80,,"Qualified",0.972,51389.93,51499.17,"43-3",258,"Alloy 617","Plate",314626
259,"CapPass",104.66,-116.03,,"Qualified",0.902,51579.10,51700.30,"43-3",259,"Alloy 617","Plate",314626
260,"CapPass",104.85,-107.72,,"Qualified",0.973,51763.97,51893.45,"43-3",260,"Alloy 617","Plate",314626
261,"CapPass",105.45,-110.02,,"Qualified",0.958,51983.18,52097.78,"43-3",261,"Alloy 617","Plate",314626
262,"CapPass",104.35,-109.69,,"Qualified",0.951,52194.49,52285.00,"43-3",262,"Alloy 617","Plate",314626
263,"CapPass",103.90,-114.25,,"Qualified",0.909,52375.63,52483.31,"43-3",263,"Alloy 617","Plate",314626
264,"CapPass",104.63,-108.49,,"Qualified",0.964,52593.22,52692.15,"43-3",264,"Alloy 617","Plate",314626
265,"CapPass",105.38,-109.10,,"Qualified",0.966,52799.31,52878.81,"43-3",265,"Alloy 617","Plate",314626
266,"CapPass",105.04,-110.75,,"Qualified",0.948,52977.12,53079.15,"43-3",266,"Alloy 617","Plate",314626
267,"CapPass",107.32,-110.98,,"Qualified",0.967,53200.41,53282.01,"43-3",267,"Alloy 617","Plate",314626
268,"CapPass",105.18,-109.93,,"Qualified",0.957,53383.96,53490.79,"43-3",268,"Alloy 617","Plate",314626
269,"CapPass",104.86,-109.89,,"Qualified",0.954,53598.24,53681.31,"43-3",269,"Alloy 617","Plate",314626
270,"CapPass",103.82,-109.95,,"Qualified",0.944,53793.31,53898.76,"43-3",270,"Alloy 617","Plate",314626
271,"CapPass",105.83,-110.83,,"Qualified",0.955,53998.09,54088.67,"43-3",271,"Alloy 617","Plate",314626
272,"CapPass",103.20,-110.32,,"Qualified",0.935,54158.71,54276.15,"43-3",272,"Alloy 617","Plate",314626
273,"CapPass",104.08,-109.24,,"Qualified",0.953,54355.22,54470.61,"43-3",273,"Alloy 617","Plate",314626
274,"CapPass",106.56,-108.49,,"Qualified",0.982,54572.99,54691.15,"43-3",274,"Alloy 617","Plate",314626
275,"CapPass",105.67,-111.36,,"Qualified",0.949,54797.87,54892.79,"43-3",275,"Alloy 617","Plate",314626
276,"CapPass",104.48,-107.60,,"Qualified",0.971,54993.60,55085.97,"43-3",276,"Alloy 617","Plate",314626
277,"CapPass",106.18,-109.52,,"Qualified",0.970,55195.67,55255.61,"43-3",277,"Alloy 617","Plate",314626
278,"CapPass",104.57,-110.98,,"Qualified",0.942,55358.60,55486.39,"43-3",278,"Alloy 617","Plate",314626
279,"CapPass",103.30,-109.68,,"Qualified",0.942,55599.86,55696.76,"43-3",279,"Alloy 617","Plate",314626
280,"CapPass",105.33,-109.97,,"Qualified",0.958,55782.62,55889.23,"43-3",280,"Alloy 617","Plate",314626
281,"CapPass",105.66,-109.45,,"Qualified",0.965,56000.33,56097.17,"43-3",281,"Alloy 617","Plate",314626
282,"CapPass",104.34,-108.81,,"Qualified",0.959,56178.94,56282.83,"43-3",282,"Alloy 617","Plate",314626
283,"CapPass",105.29,-114.71,,"Qualified",0.918,56388.44,56500.57,"43-3",283,"Alloy 617","Plate",314626
284,"CapPass",107.30,-108.82,,"Qualified",0.986,56588.03,56688.19,"43-3",284,"Alloy 617","Plate",314626
285,"CapPass",103.64,-109.53,,"Qualified",0.946,56800.60,56887.63,"43-3",285,"Alloy 617","Plate",314626
286,"CapPass",104.90,-107.83,,"Qualified",0.973,56967.13,57097.65,"43-3",286,"Alloy 617","Plate",314626
287,"CapPass",104.74,-109.46,,"Qualified",0.957,57154.81,57297.28,"43-3",287,"Alloy 617","Plate",314626
288,"CapPass",104.11,-107.25,,"Qualified",0.971,57392.72,57494.47,"43-3",288,"Alloy 617","Plate",314626
289,"CapPass",105.59,-107.99,,"Qualified",0.978,57587.93,57687.66,"43-3",289,"Alloy 617","Plate",314626
290,"CapPass",110.32,-107.64,,"Qualified",1.025,57794.21,57885.94,"43-3",290,"Alloy 617","Plate",314626
291,"CapPass",104.31,-110.43,,"Qualified",0.945,57996.19,58096.05,"43-3",291,"Alloy 617","Plate",314626
292,"CapPass",105.72,-109.64,,"Qualified",0.964,58185.78,58276.10,"43-3",292,"Alloy 617","Plate",314626
293,"CapPass",104.10,-108.22,,"Qualified",0.962,58398.37,58490.41,"43-3",293,"Alloy 617","Plate",314626
294,"CapPass",105.41,-110.58,,"Qualified",0.953,58576.79,58695.21,"43-3",294,"Alloy 617","Plate",314626
295,"CapPass",103.73,-111.82,,"Qualified",0.928,58798.89,58896.11,"43-3",295,"Alloy 617","Plate",314626
296,"CapPass",103.60,-110.59,,"Qualified",0.937,58999.56,59076.49,"43-3",296,"Alloy 617","Plate",314626
297,"CapPass",105.06,-106.21,,"Qualified",0.989,59197.46,59299.69,"43-3",297,"Alloy 617","Plate",314626
298,"CapPass",105.22,-111.12,,"Qualified",0.947,59396.90,59487.62,"43-3",298,"Alloy 617","Plate",314626
299,"CapPass",105.67,-108.10,,"Qualified",0.977,59579.28,59698.10,"43-3",299,"Alloy 617","Plate",314626
300,"CapPass",107.57,-109.69,,"Qualified",0.981,59787.22,59862.28,"43-3",300,"Alloy 617","Plate",314626
301,"CapPass",103.76,-106.31,,"Qualified",0.976,59976.24,60099.28,"43-3",301,"Alloy 617","Plate",314626
302,"CapPass",103.05,-106.71,,"Qualified",0.966,60194.57,60280.28,"43-3",302,"Alloy 617","Plate",314626
303,"CapPass",103.38,-105.97,,"Qualified",0.976,60372.04,60484.97,"43-3",303,"Alloy 617","Plate",314626
304,"CapPass",103.30,-108.83,,"Qualified",0.949,60586.24,60690.90,"43-3",304,"Alloy 617","Plate",314626
305,"CapPass",103.35,-110.13,,"Qualified",0.938,60791.90,60895.38,"43-3",305,"Alloy 617","Plate",314626
306,"CapPass",103.57,-110.22,,"Qualified",0.940,60981.11,61088.94,"43-3",306,"Alloy 617","Plate",314626
307,"CapPass",103.15,-108.84,,"Qualified",0.948,61196.80,61294.14,"43-3",307,"Alloy 617","Plate",314626
308,"CapPass",103.43,-107.65,,"Qualified",0.961,61390.69,61487.81,"43-3",308,"Alloy 617","Plate",314626
309,"CapPass",103.19,-107.29,,"Qualified",0.962,61595.34,61689.55,"43-3",309,"Alloy 617","Plate",314626
310,"CapPass",102.41,-113.01,,"Qualified",0.906,61797.70,61894.68,"43-3",310,"Alloy 617","Plate",314626
311,"CapPass",107.33,-107.43,,"Qualified",0.999,61982.71,62086.85,"43-3",311,"Alloy 617","Plate",314626
312,"CapPass",104.05,-110.12,,"Qualified",0.945,62197.25,62286.01,"43-3",312,"Alloy 617","Plate",314626
313,"CapPass",103.22,-107.92,,"Qualified",0.956,62369.32,62479.67,"43-3",313,"Alloy 617","Plate",314626
314,"CapPass",105.56,-113.60,,"Qualified",0.929,62597.94,62666.72,"43-3",314,"Alloy 617","Plate",314626
315,"CapPass",105.99,-108.52,,"Qualified",0.977,62796.62,62886.75,"43-3",315,"Alloy 617","Plate",314626
316,"CapPass",102.64,-112.65,,"Qualified",0.911,63000.62,63092.26,"43-3",316,"Alloy 617","Plate",314626
317,"CapPass",102.62,-106.17,,"Qualified",0.967,63169.90,63298.37,"43-3",317,"Alloy 617","Plate",314626
318,"CapPass",103.20,-107.80,,"Qualified",0.957,63385.47,63473.83,"43-3",318,"Alloy 617","Plate",314626
319,"CapPass",104.16,-110.19,,"Qualified",0.945,63599.73,63672.76,"43-3",319,"Alloy 617","Plate",314626
320,"CapPass",103.04,-109.92,,"Qualified",0.937,63800.50,63893.12,"43-3",320,"Alloy 617","Plate",314626
321,"CapPass",103.94,-111.12,,"Qualified",0.935,63986.26,64097.04,"43-3",321,"Alloy 617","Plate",314626
322,"CapPass",103.51,-112.12,,"Qualified",0.923,64197.28,64284.76,"43-3",322,"Alloy 617","Plate",314626
323,"CapPass",104.90,-110.42,,"Qualified",0.950,64380.03,64498.55,"43-3",323,"Alloy 617","Plate",314626
324,"CapPass",105.57,-107.06,,"Qualified",0.986,64584.79,64693.80,"43-3",324,"Alloy 617","Plate",314626
325,"CapPass",104.42,-103.79,,"Qualified",1.006,64779.19,64897.61,"43-3",325,"Alloy 617","Plate",314626
326,"CapPass",103.97,-105.49,,"Qualified",0.986,64988.60,65097.50,"43-3",326,"Alloy 617","Plate",314626
327,"CapPass",103.35,-109.10,,"Qualified",0.947,65194.19,65280.51,"43-3",327,"Alloy 617","Plate",314626
328,"CapPass",103.76,-107.26,,"Qualified",0.967,65392.66,65494.71,"43-3",328,"Alloy 617","Plate",314626
329,"CapPass",103.60,-107.47,,"Qualified",0.964,65589.73,65687.17,"43-3",329,"Alloy 617","Plate",314626
330,"CapPass",103.44,-108.38,,"Qualified",0.954,65787.66,65896.03,"43-3",330,"Alloy 617","Plate",314626
331,"CapPass",103.71,-111.23,,"Qualified",0.932,66001.15,66081.39,"43-3",331,"Alloy 617","Plate",314626
332,"CapPass",102.47,-106.89,,"Qualified",0.959,66164.83,66287.76,"43-3",332,"Alloy 617","Plate",314626
333,"CapPass",101.21,-106.34,,"Qualified",0.952,66377.02,66456.89,"43-3",333,"Alloy 617","Plate",314626
334,"CapPass",102.34,-106.90,,"Qualified",0.957,66600.58,66698.04,"43-3",334,"Alloy 617","Plate",314626
335,"CapPass",103.37,-110.30,,"Qualified",0.937,66790.18,66882.94,"43-3",335,"Alloy 617","Plate",314626
336,"CapPass",101.69,-105.77,,"Qualified",0.961,66996.20,67061.29,"43-3",336,"Alloy 617","Plate",314626
337,"CapPass",102.20,-107.84,,"Qualified",0.948,67189.66,67300.53,"43-3",337,"Alloy 617","Plate",314626
338,"CapPass",102.04,-110.28,,"Qualified",0.925,67351.75,67484.77,"43-3",338,"Alloy 617","Plate",314626
339,"CapPass",104.96,-106.10,,"Qualified",0.989,67595.97,67693.72,"43-3",339,"Alloy 617","Plate",314626
340,"CapPass",103.75,-106.15,,"Qualified",0.977,67782.87,67882.75,"43-3",340,"Alloy 617","Plate",314626
341,"CapPass",102.55,-105.60,,"Qualified",0.971,67995.79,68097.94,"43-3",341,"Alloy 617","Plate",314626
342,"CapPass",103.47,-107.45,,"Qualified",0.963,68179.06,68289.96,"43-3",342,"Alloy 617","Plate",314626
343,"CapPass",102.36,-105.67,,"Qualified",0.969,68383.54,68484.62,"43-3",343,"Alloy 617","Plate",314626
344,"CapPass",102.67,-108.50,,"Qualified",0.946,68587.08,68690.33,"43-3",344,"Alloy 617","Plate",314626
345,"CapPass",104.22,-107.23,,"Qualified",0.972,68788.78,68895.37,"43-3",345,"Alloy 617","Plate",314626
346,"CapPass",104.61,-106.57,,"Qualified",0.982,68994.87,69099.78,"43-3",346,"Alloy 617","Plate",314626
347,"CapPass",104.97,-109.09,,"Qualified",0.962,69195.05,69290.19,"43-3",347,"Alloy 617","Plate",314626
348,"CapPass",103.70,-105.09,,"Qualified",0.987,69386.15,69486.42,"43-3",348,"Alloy 617","Plate",314626
349,"CapPass",102.40,-106.54,,"Qualified",0.961,69590.48,69701.37,"43-3",349,"Alloy 617","Plate",314626
350,"CapPass",101.82,-104.70,,"Qualified",0.972,69743.87,69879.97,"43-3",350,"Alloy 617","Plate",314626
351,"CapPass",102.66,-106.22,,"Qualified",0.966,69987.42,70076.72,"43-3",351,"Alloy 617","Plate",314626
352,"CapPass",102.49,-107.36,,"Qualified",0.955,70193.55,70253.18,"43-3",352,"Alloy 617","Plate",314626
353,"CapPass",104.36,-106.21,,"Qualified",0.983,70374.37,70498.44,"43-3",353,"Alloy 617","Plate",314626
354,"CapPass",102.91,-108.64,,"Qualified",0.947,70599.89,70700.24,"43-3",354,"Alloy 617","Plate",314626
355,"CapPass",101.13,-107.64,,"Qualified",0.939,70788.65,70897.30,"43-3",355,"Alloy 617","Plate",314626
356,"CapPass",103.20,-105.88,,"Qualified",0.975,70981.46,71101.45,"43-3",356,"Alloy 617","Plate",314626
357,"CapPass",103.22,-104.79,,"Qualified",0.985,71182.15,71282.51,"43-3",357,"Alloy 617","Plate",314626
358,"CapPass",102.44,-108.09,,"Qualified",0.948,71380.68,71495.58,"43-3",358,"Alloy 617","Plate",314626
359,"CapPass",104.16,-105.32,,"Qualified",0.989,71577.50,71691.94,"43-3",359,"Alloy 617","Plate",314626
360,"CapPass",102.35,-111.30,,"Qualified",0.920,71785.49,71875.40,"43-3",360,"Alloy 617","Plate",314626
361,"CapPass",102.43,-107.16,,"Qualified",0.956,71987.30,72081.97,"43-3",361,"Alloy 617","Plate",314626
362,"CapPass",101.53,-107.65,,"Qualified",0.943,72189.08,72265.99,"43-3",362,"Alloy 617","Plate",314626
363,"CapPass",103.84,-111.21,,"Qualified",0.934,72392.72,72498.13,"43-3",363,"Alloy 617","Plate",314626
364,"CapPass",102.09,-104.54,,"Qualified",0.977,72595.93,72701.40,"43-3",364,"Alloy 617","Plate",314626
365,"CapPass",101.46,-103.96,,"Qualified",0.976,72785.49,72881.67,"43-3",365,"Alloy 617","Plate",314626
366,"CapPass",102.25,-108.17,,"Qualified",0.945,72985.87,73097.13,"43-3",366,"Alloy 617","Plate",314626
367,"CapPass",102.21,-104.39,,"Qualified",0.979,73191.96,73301.22,"43-3",367,"Alloy 617","Plate",314626
368,"CapPass",100.35,-104.47,,"Qualified",0.961,73398.36,73495.88,"43-3",368,"Alloy 617","Plate",314626
369,"CapPass",102.60,-104.00,,"Qualified",0.987,73600.69,73679.36,"43-3",369,"Alloy 617","Plate",314626
370,"CapPass",100.82,-105.84,,"Qualified",0.953,73800.93,73885.71,"43-3",370,"Alloy 617","Plate",314626
371,"CapPass",101.23,-105.53,,"Qualified",0.959,74001.57,74090.31,"43-3",371,"Alloy 617","Plate",314626
372,"CapPass",101.21,-103.83,,"Qualified",0.975,74201.37,74279.27,"43-3",372,"Alloy 617","Plate",314626
373,"CapPass",102.03,-108.74,,"Qualified",0.938,74401.21,74473.66,"43-3",373,"Alloy 617","Plate",314626
374,"CapPass",101.76,-105.94,,"Qualified",0.961,74571.87,74666.48,"43-3",374,"Alloy 617","Plate",314626
375,"CapPass",101.30,-103.35,,"Qualified",0.980,74791.08,74889.96,"43-3",375,"Alloy 617","Plate",314626
376,"CapPass",100.61,-104.37,,"Qualified",0.964,74967.44,75083.72,"43-3",376,"Alloy 617","Plate",314626
377,"CapPass",101.31,-103.96,,"Qualified",0.975,75170.43,75284.15,"43-3",377,"Alloy 617","Plate",314626
378,"CapPass",103.87,-104.14,,"Qualified",0.997,75388.68,75500.84,"43-3",378,"Alloy 617","Plate",314626
379,"CapPass",101.12,-108.52,,"Qualified",0.932,75573.29,75701.63,"43-3",379,"Alloy 617","Plate",314626
380,"CapPass",100.79,-104.46,,"Qualified",0.965,75778.48,75892.08,"43-3",380,"Alloy 617","Plate",314626
381,"CapPass",100.75,-103.10,,"Qualified",0.977,75989.94,76084.31,"43-3",381,"Alloy 617","Plate",314626
382,"CapPass",100.13,-103.22,,"Qualified",0.970,76178.12,76286.72,"43-3",382,"Alloy 617","Plate",314626
383,"CapPass",99.79,-106.90,,"Qualified",0.934,76387.63,76466.43,"43-3",383,"Alloy 617","Plate",314626
384,"CapPass",102.01,-104.36,,"Qualified",0.978,76601.78,76696.97,"43-3",384,"Alloy 617","Plate",314626
385,"CapPass",103.08,-106.40,,"Qualified",0.969,76792.72,76881.56,"43-3",385,"Alloy 617","Plate",314626
