Repository: js-molina/fatigue-A617

File: data/950C/Strain rate 0.0001/1.0% strain/HTM_A19_Cycles_433.csv (part 2 of 17)
"Stress Mpa","Strain","Qual State","Qual Exceptions","Elapsed Time Sec","Data State","Cycle Label","Cycle","Count","Sample","Alloy","Heat","Material_Form"
15.06,-0.00350,"Qualified",,141.17,"CapPass","Cycle 1",1,422,"43-3","Alloy 617",314626,"Plate"
20.65,-0.00344,"Qualified",,141.48,"CapPass","Cycle 1",1,423,"43-3","Alloy 617",314626,"Plate"
23.44,-0.00339,"Qualified",,141.87,"CapPass","Cycle 1",1,424,"43-3","Alloy 617",314626,"Plate"
25.45,-0.00339,"Qualified",,142.17,"CapPass","Cycle 1",1,425,"43-3","Alloy 617",314626,"Plate"
30.40,-0.00334,"Qualified",,142.66,"CapPass","Cycle 1",1,426,"43-3","Alloy 617",314626,"Plate"
36.80,-0.00329,"Qualified",,143.07,"CapPass","Cycle 1",1,427,"43-3","Alloy 617",314626,"Plate"
39.85,-0.00327,"Qualified",,143.17,"CapPass","Cycle 1",1,428,"43-3","Alloy 617",314626,"Plate"
41.56,-0.00324,"Qualified",,143.25,"CapPass","Cycle 1",1,429,"43-3","Alloy 617",314626,"Plate"
45.72,-0.00319,"Qualified",,143.76,"CapPass","Cycle 1",1,430,"43-3","Alloy 617",314626,"Plate"
49.02,-0.00315,"Qualified",,144.17,"CapPass","Cycle 1",1,431,"43-3","Alloy 617",314626,"Plate"
49.77,-0.00314,"Qualified",,144.28,"CapPass","Cycle 1",1,432,"43-3","Alloy 617",314626,"Plate"
53.63,-0.00309,"Qualified",,144.80,"CapPass","Cycle 1",1,433,"43-3","Alloy 617",314626,"Plate"
58.02,-0.00305,"Qualified",,145.17,"CapPass","Cycle 1",1,434,"43-3","Alloy 617",314626,"Plate"
58.66,-0.00304,"Qualified",,145.27,"CapPass","Cycle 1",1,435,"43-3","Alloy 617",314626,"Plate"
63.87,-0.00299,"Qualified",,145.83,"CapPass","Cycle 1",1,436,"43-3","Alloy 617",314626,"Plate"
69.28,-0.00296,"Qualified",,146.17,"CapPass","Cycle 1",1,437,"43-3","Alloy 617",314626,"Plate"
71.46,-0.00294,"Qualified",,146.35,"CapPass","Cycle 1",1,438,"43-3","Alloy 617",314626,"Plate"
74.59,-0.00289,"Qualified",,146.74,"CapPass","Cycle 1",1,439,"43-3","Alloy 617",314626,"Plate"
78.36,-0.00284,"Qualified",,147.17,"CapPass","Cycle 1",1,440,"43-3","Alloy 617",314626,"Plate"
78.51,-0.00284,"Qualified",,147.21,"CapPass","Cycle 1",1,441,"43-3","Alloy 617",314626,"Plate"
77.72,-0.00279,"Qualified",,147.58,"CapPass","Cycle 1",1,442,"43-3","Alloy 617",314626,"Plate"
78.02,-0.00275,"Qualified",,148.17,"CapPass","Cycle 1",1,443,"43-3","Alloy 617",314626,"Plate"
78.17,-0.00274,"Qualified",,148.21,"CapPass","Cycle 1",1,444,"43-3","Alloy 617",314626,"Plate"
80.51,-0.00269,"Qualified",,148.70,"CapPass","Cycle 1",1,445,"43-3","Alloy 617",314626,"Plate"
83.43,-0.00265,"Qualified",,149.17,"CapPass","Cycle 1",1,446,"43-3","Alloy 617",314626,"Plate"
83.81,-0.00264,"Qualified",,149.24,"CapPass","Cycle 1",1,447,"43-3","Alloy 617",314626,"Plate"
85.42,-0.00259,"Qualified",,149.71,"CapPass","Cycle 1",1,448,"43-3","Alloy 617",314626,"Plate"
88.59,-0.00255,"Qualified",,150.17,"CapPass","Cycle 1",1,449,"43-3","Alloy 617",314626,"Plate"
88.69,-0.00254,"Qualified",,150.20,"CapPass","Cycle 1",1,450,"43-3","Alloy 617",314626,"Plate"
90.49,-0.00249,"Qualified",,150.77,"CapPass","Cycle 1",1,451,"43-3","Alloy 617",314626,"Plate"
93.06,-0.00245,"Qualified",,151.17,"CapPass","Cycle 1",1,452,"43-3","Alloy 617",314626,"Plate"
93.47,-0.00244,"Qualified",,151.23,"CapPass","Cycle 1",1,453,"43-3","Alloy 617",314626,"Plate"
95.88,-0.00239,"Qualified",,151.70,"CapPass","Cycle 1",1,454,"43-3","Alloy 617",314626,"Plate"
96.21,-0.00234,"Qualified",,152.17,"CapPass","Cycle 1",1,455,"43-3","Alloy 617",314626,"Plate"
96.22,-0.00234,"Qualified",,152.18,"CapPass","Cycle 1",1,456,"43-3","Alloy 617",314626,"Plate"
99.08,-0.00229,"Qualified",,152.69,"CapPass","Cycle 1",1,457,"43-3","Alloy 617",314626,"Plate"
101.52,-0.00225,"Qualified",,153.17,"CapPass","Cycle 1",1,458,"43-3","Alloy 617",314626,"Plate"
101.77,-0.00224,"Qualified",,153.21,"CapPass","Cycle 1",1,459,"43-3","Alloy 617",314626,"Plate"
104.29,-0.00219,"Qualified",,153.73,"CapPass","Cycle 1",1,460,"43-3","Alloy 617",314626,"Plate"
104.72,-0.00214,"Qualified",,154.12,"CapPass","Cycle 1",1,461,"43-3","Alloy 617",314626,"Plate"
104.50,-0.00214,"Qualified",,154.17,"CapPass","Cycle 1",1,462,"43-3","Alloy 617",314626,"Plate"
105.15,-0.00209,"Qualified",,154.64,"CapPass","Cycle 1",1,463,"43-3","Alloy 617",314626,"Plate"
105.75,-0.00204,"Qualified",,155.16,"CapPass","Cycle 1",1,464,"43-3","Alloy 617",314626,"Plate"
105.77,-0.00204,"Qualified",,155.17,"CapPass","Cycle 1",1,465,"43-3","Alloy 617",314626,"Plate"
105.52,-0.00199,"Qualified",,155.46,"CapPass","Cycle 1",1,466,"43-3","Alloy 617",314626,"Plate"
102.87,-0.00194,"Qualified",,156.06,"CapPass","Cycle 1",1,467,"43-3","Alloy 617",314626,"Plate"
102.41,-0.00193,"Qualified",,156.17,"CapPass","Cycle 1",1,468,"43-3","Alloy 617",314626,"Plate"
103.14,-0.00189,"Qualified",,156.65,"CapPass","Cycle 1",1,469,"43-3","Alloy 617",314626,"Plate"
102.91,-0.00184,"Qualified",,157.08,"CapPass","Cycle 1",1,470,"43-3","Alloy 617",314626,"Plate"
102.94,-0.00184,"Qualified",,157.17,"CapPass","Cycle 1",1,471,"43-3","Alloy 617",314626,"Plate"
103.55,-0.00179,"Qualified",,157.58,"CapPass","Cycle 1",1,472,"43-3","Alloy 617",314626,"Plate"
103.35,-0.00174,"Qualified",,157.98,"CapPass","Cycle 1",1,473,"43-3","Alloy 617",314626,"Plate"
101.82,-0.00172,"Qualified",,158.17,"CapPass","Cycle 1",1,474,"43-3","Alloy 617",314626,"Plate"
100.08,-0.00169,"Qualified",,158.49,"CapPass","Cycle 1",1,475,"43-3","Alloy 617",314626,"Plate"
99.19,-0.00164,"Qualified",,158.99,"CapPass","Cycle 1",1,476,"43-3","Alloy 617",314626,"Plate"
98.51,-0.00162,"Qualified",,159.17,"CapPass","Cycle 1",1,477,"43-3","Alloy 617",314626,"Plate"
100.88,-0.00159,"Qualified",,159.60,"CapPass","Cycle 1",1,478,"43-3","Alloy 617",314626,"Plate"
102.50,-0.00154,"Qualified",,160.01,"CapPass","Cycle 1",1,479,"43-3","Alloy 617",314626,"Plate"
102.20,-0.00152,"Qualified",,160.17,"CapPass","Cycle 1",1,480,"43-3","Alloy 617",314626,"Plate"
101.04,-0.00149,"Qualified",,160.49,"CapPass","Cycle 1",1,481,"43-3","Alloy 617",314626,"Plate"
99.33,-0.00144,"Qualified",,160.93,"CapPass","Cycle 1",1,482,"43-3","Alloy 617",314626,"Plate"
98.20,-0.00142,"Qualified",,161.17,"CapPass","Cycle 1",1,483,"43-3","Alloy 617",314626,"Plate"
100.43,-0.00139,"Qualified",,161.55,"CapPass","Cycle 1",1,484,"43-3","Alloy 617",314626,"Plate"
102.40,-0.00134,"Qualified",,161.98,"CapPass","Cycle 1",1,485,"43-3","Alloy 617",314626,"Plate"
101.73,-0.00131,"Qualified",,162.17,"CapPass","Cycle 1",1,486,"43-3","Alloy 617",314626,"Plate"
99.57,-0.00129,"Qualified",,162.44,"CapPass","Cycle 1",1,487,"43-3","Alloy 617",314626,"Plate"
99.54,-0.00124,"Qualified",,163.01,"CapPass","Cycle 1",1,488,"43-3","Alloy 617",314626,"Plate"
99.97,-0.00121,"Qualified",,163.17,"CapPass","Cycle 1",1,489,"43-3","Alloy 617",314626,"Plate"
98.49,-0.00119,"Qualified",,163.47,"CapPass","Cycle 1",1,490,"43-3","Alloy 617",314626,"Plate"
99.08,-0.00114,"Qualified",,163.93,"CapPass","Cycle 1",1,491,"43-3","Alloy 617",314626,"Plate"
98.31,-0.00112,"Qualified",,164.17,"CapPass","Cycle 1",1,492,"43-3","Alloy 617",314626,"Plate"
98.50,-0.00109,"Qualified",,164.36,"CapPass","Cycle 1",1,493,"43-3","Alloy 617",314626,"Plate"
96.30,-0.00104,"Qualified",,164.83,"CapPass","Cycle 1",1,494,"43-3","Alloy 617",314626,"Plate"
94.32,-0.00101,"Qualified",,165.17,"CapPass","Cycle 1",1,495,"43-3","Alloy 617",314626,"Plate"
94.28,-0.00099,"Qualified",,165.38,"CapPass","Cycle 1",1,496,"43-3","Alloy 617",314626,"Plate"
91.61,-0.00094,"Qualified",,165.93,"CapPass","Cycle 1",1,497,"43-3","Alloy 617",314626,"Plate"
92.24,-0.00092,"Qualified",,166.17,"CapPass","Cycle 1",1,498,"43-3","Alloy 617",314626,"Plate"
96.29,-0.00089,"Qualified",,166.56,"CapPass","Cycle 1",1,499,"43-3","Alloy 617",314626,"Plate"
100.48,-0.00084,"Qualified",,167.00,"CapPass","Cycle 1",1,500,"43-3","Alloy 617",314626,"Plate"
101.47,-0.00082,"Qualified",,167.17,"CapPass","Cycle 1",1,501,"43-3","Alloy 617",314626,"Plate"
103.35,-0.00079,"Qualified",,167.51,"CapPass","Cycle 1",1,502,"43-3","Alloy 617",314626,"Plate"
103.71,-0.00074,"Qualified",,168.05,"CapPass","Cycle 1",1,503,"43-3","Alloy 617",314626,"Plate"
104.75,-0.00072,"Qualified",,168.17,"CapPass","Cycle 1",1,504,"43-3","Alloy 617",314626,"Plate"
105.67,-0.00069,"Qualified",,168.48,"CapPass","Cycle 1",1,505,"43-3","Alloy 617",314626,"Plate"
105.12,-0.00064,"Qualified",,168.95,"CapPass","Cycle 1",1,506,"43-3","Alloy 617",314626,"Plate"
104.00,-0.00060,"Qualified",,169.17,"CapPass","Cycle 1",1,507,"43-3","Alloy 617",314626,"Plate"
102.93,-0.00059,"Qualified",,169.44,"CapPass","Cycle 1",1,508,"43-3","Alloy 617",314626,"Plate"
100.89,-0.00054,"Qualified",,169.82,"CapPass","Cycle 1",1,509,"43-3","Alloy 617",314626,"Plate"
98.99,-0.00052,"Qualified",,170.17,"CapPass","Cycle 1",1,510,"43-3","Alloy 617",314626,"Plate"
100.43,-0.00049,"Qualified",,170.53,"CapPass","Cycle 1",1,511,"43-3","Alloy 617",314626,"Plate"
100.91,-0.00044,"Qualified",,170.93,"CapPass","Cycle 1",1,512,"43-3","Alloy 617",314626,"Plate"
102.04,-0.00042,"Qualified",,171.17,"CapPass","Cycle 1",1,513,"43-3","Alloy 617",314626,"Plate"
102.94,-0.00039,"Qualified",,171.54,"CapPass","Cycle 1",1,514,"43-3","Alloy 617",314626,"Plate"
105.47,-0.00034,"Qualified",,171.92,"CapPass","Cycle 1",1,515,"43-3","Alloy 617",314626,"Plate"
104.95,-0.00031,"Qualified",,172.17,"CapPass","Cycle 1",1,516,"43-3","Alloy 617",314626,"Plate"
103.93,-0.00029,"Qualified",,172.32,"CapPass","Cycle 1",1,517,"43-3","Alloy 617",314626,"Plate"
100.65,-0.00024,"Qualified",,172.84,"CapPass","Cycle 1",1,518,"43-3","Alloy 617",314626,"Plate"
99.10,-0.00020,"Qualified",,173.17,"CapPass","Cycle 1",1,519,"43-3","Alloy 617",314626,"Plate"
99.24,-0.00019,"Qualified",,173.57,"CapPass","Cycle 1",1,520,"43-3","Alloy 617",314626,"Plate"
101.96,-0.00014,"Qualified",,173.87,"CapPass","Cycle 1",1,521,"43-3","Alloy 617",314626,"Plate"
102.03,-0.00011,"Qualified",,174.17,"CapPass","Cycle 1",1,522,"43-3","Alloy 617",314626,"Plate"
104.28,-0.00009,"Qualified",,174.47,"CapPass","Cycle 1",1,523,"43-3","Alloy 617",314626,"Plate"
105.73,-0.00004,"Qualified",,174.85,"CapPass","Cycle 1",1,524,"43-3","Alloy 617",314626,"Plate"
105.68,-0.00002,"Qualified",,175.17,"CapPass","Cycle 1",1,525,"43-3","Alloy 617",314626,"Plate"
106.02,0.00001,"Qualified",,175.40,"CapPass","Cycle 2",2,526,"43-3","Alloy 617",314626,"Plate"
104.90,0.00006,"Qualified",,175.92,"CapPass","Cycle 2",2,527,"43-3","Alloy 617",314626,"Plate"
104.78,0.00008,"Qualified",,176.17,"CapPass","Cycle 2",2,528,"43-3","Alloy 617",314626,"Plate"
106.25,0.00011,"Qualified",,176.43,"CapPass","Cycle 2",2,529,"43-3","Alloy 617",314626,"Plate"
106.25,0.00016,"Qualified",,176.89,"CapPass","Cycle 2",2,530,"43-3","Alloy 617",314626,"Plate"
105.34,0.00019,"Qualified",,177.17,"CapPass","Cycle 2",2,531,"43-3","Alloy 617",314626,"Plate"
104.60,0.00021,"Qualified",,177.36,"CapPass","Cycle 2",2,532,"43-3","Alloy 617",314626,"Plate"
105.14,0.00026,"Qualified",,177.88,"CapPass","Cycle 2",2,533,"43-3","Alloy 617",314626,"Plate"
104.02,0.00029,"Qualified",,178.17,"CapPass","Cycle 2",2,534,"43-3","Alloy 617",314626,"Plate"
103.63,0.00031,"Qualified",,178.38,"CapPass","Cycle 2",2,535,"43-3","Alloy 617",314626,"Plate"
101.96,0.00036,"Qualified",,178.88,"CapPass","Cycle 2",2,536,"43-3","Alloy 617",314626,"Plate"
101.07,0.00040,"Qualified",,179.17,"CapPass","Cycle 2",2,537,"43-3","Alloy 617",314626,"Plate"
101.00,0.00041,"Qualified",,179.19,"CapPass","Cycle 2",2,538,"43-3","Alloy 617",314626,"Plate"
99.09,0.00046,"Qualified",,179.94,"CapPass","Cycle 2",2,539,"43-3","Alloy 617",314626,"Plate"
100.10,0.00048,"Qualified",,180.17,"CapPass","Cycle 2",2,540,"43-3","Alloy 617",314626,"Plate"
102.10,0.00051,"Qualified",,180.38,"CapPass","Cycle 2",2,541,"43-3","Alloy 617",314626,"Plate"
104.06,0.00056,"Qualified",,180.96,"CapPass","Cycle 2",2,542,"43-3","Alloy 617",314626,"Plate"
104.80,0.00059,"Qualified",,181.17,"CapPass","Cycle 2",2,543,"43-3","Alloy 617",314626,"Plate"
104.16,0.00061,"Qualified",,181.32,"CapPass","Cycle 2",2,544,"43-3","Alloy 617",314626,"Plate"
101.71,0.00066,"Qualified",,182.01,"CapPass","Cycle 2",2,545,"43-3","Alloy 617",314626,"Plate"
102.93,0.00069,"Qualified",,182.17,"CapPass","Cycle 2",2,546,"43-3","Alloy 617",314626,"Plate"
103.11,0.00071,"Qualified",,182.41,"CapPass","Cycle 2",2,547,"43-3","Alloy 617",314626,"Plate"
103.79,0.00076,"Qualified",,182.92,"CapPass","Cycle 2",2,548,"43-3","Alloy 617",314626,"Plate"
104.14,0.00079,"Qualified",,183.17,"CapPass","Cycle 2",2,549,"43-3","Alloy 617",314626,"Plate"
104.31,0.00081,"Qualified",,183.40,"CapPass","Cycle 2",2,550,"43-3","Alloy 617",314626,"Plate"
103.29,0.00086,"Qualified",,183.90,"CapPass","Cycle 2",2,551,"43-3","Alloy 617",314626,"Plate"
104.15,0.00088,"Qualified",,184.17,"CapPass","Cycle 2",2,552,"43-3","Alloy 617",314626,"Plate"
105.47,0.00091,"Qualified",,184.47,"CapPass","Cycle 2",2,553,"43-3","Alloy 617",314626,"Plate"
104.59,0.00096,"Qualified",,184.91,"CapPass","Cycle 2",2,554,"43-3","Alloy 617",314626,"Plate"
103.79,0.00100,"Qualified",,185.17,"CapPass","Cycle 2",2,555,"43-3","Alloy 617",314626,"Plate"
103.14,0.00101,"Qualified",,185.41,"CapPass","Cycle 2",2,556,"43-3","Alloy 617",314626,"Plate"
101.36,0.00106,"Qualified",,185.80,"CapPass","Cycle 2",2,557,"43-3","Alloy 617",314626,"Plate"
97.18,0.00111,"Qualified",,186.17,"CapPass","Cycle 2",2,558,"43-3","Alloy 617",314626,"Plate"
96.73,0.00111,"Qualified",,186.20,"CapPass","Cycle 2",2,559,"43-3","Alloy 617",314626,"Plate"
93.55,0.00116,"Qualified",,186.78,"CapPass","Cycle 2",2,560,"43-3","Alloy 617",314626,"Plate"
92.21,0.00120,"Qualified",,187.17,"CapPass","Cycle 2",2,561,"43-3","Alloy 617",314626,"Plate"
92.40,0.00121,"Qualified",,187.42,"CapPass","Cycle 2",2,562,"43-3","Alloy 617",314626,"Plate"
98.64,0.00126,"Qualified",,188.05,"CapPass","Cycle 2",2,563,"43-3","Alloy 617",314626,"Plate"
100.33,0.00130,"Qualified",,188.17,"CapPass","Cycle 2",2,564,"43-3","Alloy 617",314626,"Plate"
100.47,0.00131,"Qualified",,188.36,"CapPass","Cycle 2",2,565,"43-3","Alloy 617",314626,"Plate"
102.39,0.00136,"Qualified",,188.84,"CapPass","Cycle 2",2,566,"43-3","Alloy 617",314626,"Plate"
102.35,0.00138,"Qualified",,189.17,"CapPass","Cycle 2",2,567,"43-3","Alloy 617",314626,"Plate"
103.61,0.00141,"Qualified",,189.37,"CapPass","Cycle 2",2,568,"43-3","Alloy 617",314626,"Plate"
103.57,0.00146,"Qualified",,189.76,"CapPass","Cycle 2",2,569,"43-3","Alloy 617",314626,"Plate"
101.19,0.00149,"Qualified",,190.17,"CapPass","Cycle 2",2,570,"43-3","Alloy 617",314626,"Plate"
102.02,0.00151,"Qualified",,190.49,"CapPass","Cycle 2",2,571,"43-3","Alloy 617",314626,"Plate"
103.34,0.00156,"Qualified",,190.85,"CapPass","Cycle 2",2,572,"43-3","Alloy 617",314626,"Plate"
103.40,0.00160,"Qualified",,191.17,"CapPass","Cycle 2",2,573,"43-3","Alloy 617",314626,"Plate"
103.13,0.00161,"Qualified",,191.33,"CapPass","Cycle 2",2,574,"43-3","Alloy 617",314626,"Plate"
102.66,0.00166,"Qualified",,191.98,"CapPass","Cycle 2",2,575,"43-3","Alloy 617",314626,"Plate"
104.07,0.00170,"Qualified",,192.17,"CapPass","Cycle 2",2,576,"43-3","Alloy 617",314626,"Plate"
103.32,0.00171,"Qualified",,192.38,"CapPass","Cycle 2",2,577,"43-3","Alloy 617",314626,"Plate"
105.29,0.00176,"Qualified",,192.85,"CapPass","Cycle 2",2,578,"43-3","Alloy 617",314626,"Plate"
104.54,0.00179,"Qualified",,193.17,"CapPass","Cycle 2",2,579,"43-3","Alloy 617",314626,"Plate"
106.03,0.00181,"Qualified",,193.50,"CapPass","Cycle 2",2,580,"43-3","Alloy 617",314626,"Plate"
109.86,0.00186,"Qualified",,193.94,"CapPass","Cycle 2",2,581,"43-3","Alloy 617",314626,"Plate"
109.18,0.00191,"Qualified",,194.17,"CapPass","Cycle 2",2,582,"43-3","Alloy 617",314626,"Plate"
108.14,0.00191,"Qualified",,194.25,"CapPass","Cycle 2",2,583,"43-3","Alloy 617",314626,"Plate"
105.98,0.00197,"Qualified",,194.85,"CapPass","Cycle 2",2,584,"43-3","Alloy 617",314626,"Plate"
105.10,0.00200,"Qualified",,195.17,"CapPass","Cycle 2",2,585,"43-3","Alloy 617",314626,"Plate"
104.65,0.00202,"Qualified",,195.29,"CapPass","Cycle 2",2,586,"43-3","Alloy 617",314626,"Plate"
100.21,0.00207,"Qualified",,195.82,"CapPass","Cycle 2",2,587,"43-3","Alloy 617",314626,"Plate"
101.38,0.00208,"Qualified",,196.17,"CapPass","Cycle 2",2,588,"43-3","Alloy 617",314626,"Plate"
103.25,0.00212,"Qualified",,196.43,"CapPass","Cycle 2",2,589,"43-3","Alloy 617",314626,"Plate"
104.12,0.00217,"Qualified",,196.99,"CapPass","Cycle 2",2,590,"43-3","Alloy 617",314626,"Plate"
105.82,0.00218,"Qualified",,197.17,"CapPass","Cycle 2",2,591,"43-3","Alloy 617",314626,"Plate"
107.90,0.00222,"Qualified",,197.44,"CapPass","Cycle 2",2,592,"43-3","Alloy 617",314626,"Plate"
107.17,0.00227,"Qualified",,197.86,"CapPass","Cycle 2",2,593,"43-3","Alloy 617",314626,"Plate"
106.21,0.00229,"Qualified",,198.17,"CapPass","Cycle 2",2,594,"43-3","Alloy 617",314626,"Plate"
106.52,0.00232,"Qualified",,198.33,"CapPass","Cycle 2",2,595,"43-3","Alloy 617",314626,"Plate"
106.82,0.00237,"Qualified",,199.00,"CapPass","Cycle 2",2,596,"43-3","Alloy 617",314626,"Plate"
107.97,0.00239,"Qualified",,199.17,"CapPass","Cycle 2",2,597,"43-3","Alloy 617",314626,"Plate"
107.63,0.00242,"Qualified",,199.38,"CapPass","Cycle 2",2,598,"43-3","Alloy 617",314626,"Plate"
105.95,0.00247,"Qualified",,199.75,"CapPass","Cycle 2",2,599,"43-3","Alloy 617",314626,"Plate"
102.04,0.00250,"Qualified",,200.17,"CapPass","Cycle 2",2,600,"43-3","Alloy 617",314626,"Plate"
101.90,0.00252,"Qualified",,200.34,"CapPass","Cycle 2",2,601,"43-3","Alloy 617",314626,"Plate"
98.00,0.00257,"Qualified",,200.88,"CapPass","Cycle 2",2,602,"43-3","Alloy 617",314626,"Plate"
98.21,0.00260,"Qualified",,201.17,"CapPass","Cycle 2",2,603,"43-3","Alloy 617",314626,"Plate"
98.05,0.00262,"Qualified",,201.27,"CapPass","Cycle 2",2,604,"43-3","Alloy 617",314626,"Plate"
99.94,0.00267,"Qualified",,202.01,"CapPass","Cycle 2",2,605,"43-3","Alloy 617",314626,"Plate"
102.25,0.00268,"Qualified",,202.17,"CapPass","Cycle 2",2,606,"43-3","Alloy 617",314626,"Plate"
106.18,0.00272,"Qualified",,202.48,"CapPass","Cycle 2",2,607,"43-3","Alloy 617",314626,"Plate"
106.70,0.00277,"Qualified",,202.90,"CapPass","Cycle 2",2,608,"43-3","Alloy 617",314626,"Plate"
107.14,0.00279,"Qualified",,203.17,"CapPass","Cycle 2",2,609,"43-3","Alloy 617",314626,"Plate"
107.56,0.00282,"Qualified",,203.37,"CapPass","Cycle 2",2,610,"43-3","Alloy 617",314626,"Plate"
107.73,0.00287,"Qualified",,203.88,"CapPass","Cycle 2",2,611,"43-3","Alloy 617",314626,"Plate"
106.37,0.00289,"Qualified",,204.17,"CapPass","Cycle 2",2,612,"43-3","Alloy 617",314626,"Plate"
106.24,0.00292,"Qualified",,204.52,"CapPass","Cycle 2",2,613,"43-3","Alloy 617",314626,"Plate"
108.54,0.00297,"Qualified",,204.88,"CapPass","Cycle 2",2,614,"43-3","Alloy 617",314626,"Plate"
107.95,0.00300,"Qualified",,205.17,"CapPass","Cycle 2",2,615,"43-3","Alloy 617",314626,"Plate"
107.21,0.00302,"Qualified",,205.39,"CapPass","Cycle 2",2,616,"43-3","Alloy 617",314626,"Plate"
106.48,0.00307,"Qualified",,205.79,"CapPass","Cycle 2",2,617,"43-3","Alloy 617",314626,"Plate"
104.97,0.00309,"Qualified",,206.17,"CapPass","Cycle 2",2,618,"43-3","Alloy 617",314626,"Plate"
106.56,0.00312,"Qualified",,206.43,"CapPass","Cycle 2",2,619,"43-3","Alloy 617",314626,"Plate"
108.49,0.00317,"Qualified",,207.01,"CapPass","Cycle 2",2,620,"43-3","Alloy 617",314626,"Plate"
109.92,0.00319,"Qualified",,207.17,"CapPass","Cycle 2",2,621,"43-3","Alloy 617",314626,"Plate"
111.31,0.00322,"Qualified",,207.46,"CapPass","Cycle 2",2,622,"43-3","Alloy 617",314626,"Plate"
111.61,0.00327,"Qualified",,207.86,"CapPass","Cycle 2",2,623,"43-3","Alloy 617",314626,"Plate"
110.93,0.00330,"Qualified",,208.17,"CapPass","Cycle 2",2,624,"43-3","Alloy 617",314626,"Plate"
109.72,0.00332,"Qualified",,208.40,"CapPass","Cycle 2",2,625,"43-3","Alloy 617",314626,"Plate"
108.55,0.00337,"Qualified",,208.93,"CapPass","Cycle 2",2,626,"43-3","Alloy 617",314626,"Plate"
108.44,0.00340,"Qualified",,209.17,"CapPass","Cycle 2",2,627,"43-3","Alloy 617",314626,"Plate"
108.18,0.00342,"Qualified",,209.39,"CapPass","Cycle 2",2,628,"43-3","Alloy 617",314626,"Plate"
107.24,0.00347,"Qualified",,209.90,"CapPass","Cycle 2",2,629,"43-3","Alloy 617",314626,"Plate"
106.45,0.00349,"Qualified",,210.17,"CapPass","Cycle 2",2,630,"43-3","Alloy 617",314626,"Plate"
106.30,0.00352,"Qualified",,210.38,"CapPass","Cycle 2",2,631,"43-3","Alloy 617",314626,"Plate"
106.31,0.00357,"Qualified",,210.90,"CapPass","Cycle 2",2,632,"43-3","Alloy 617",314626,"Plate"
106.20,0.00360,"Qualified",,211.17,"CapPass","Cycle 2",2,633,"43-3","Alloy 617",314626,"Plate"
106.04,0.00362,"Qualified",,211.43,"CapPass","Cycle 2",2,634,"43-3","Alloy 617",314626,"Plate"
105.50,0.00367,"Qualified",,211.95,"CapPass","Cycle 2",2,635,"43-3","Alloy 617",314626,"Plate"
105.77,0.00370,"Qualified",,212.17,"CapPass","Cycle 2",2,636,"43-3","Alloy 617",314626,"Plate"
105.15,0.00372,"Qualified",,212.35,"CapPass","Cycle 2",2,637,"43-3","Alloy 617",314626,"Plate"
104.19,0.00377,"Qualified",,212.88,"CapPass","Cycle 2",2,638,"43-3","Alloy 617",314626,"Plate"
103.79,0.00379,"Qualified",,213.17,"CapPass","Cycle 2",2,639,"43-3","Alloy 617",314626,"Plate"
104.93,0.00382,"Qualified",,213.44,"CapPass","Cycle 2",2,640,"43-3","Alloy 617",314626,"Plate"
105.48,0.00387,"Qualified",,213.87,"CapPass","Cycle 2",2,641,"43-3","Alloy 617",314626,"Plate"
104.96,0.00389,"Qualified",,214.17,"CapPass","Cycle 2",2,642,"43-3","Alloy 617",314626,"Plate"
105.12,0.00392,"Qualified",,214.35,"CapPass","Cycle 2",2,643,"43-3","Alloy 617",314626,"Plate"
104.77,0.00397,"Qualified",,214.96,"CapPass","Cycle 2",2,644,"43-3","Alloy 617",314626,"Plate"
105.38,0.00399,"Qualified",,215.17,"CapPass","Cycle 2",2,645,"43-3","Alloy 617",314626,"Plate"
106.63,0.00402,"Qualified",,215.51,"CapPass","Cycle 2",2,646,"43-3","Alloy 617",314626,"Plate"
108.11,0.00407,"Qualified",,215.91,"CapPass","Cycle 2",2,647,"43-3","Alloy 617",314626,"Plate"
107.59,0.00409,"Qualified",,216.17,"CapPass","Cycle 2",2,648,"43-3","Alloy 617",314626,"Plate"
107.34,0.00412,"Qualified",,216.41,"CapPass","Cycle 2",2,649,"43-3","Alloy 617",314626,"Plate"
106.07,0.00417,"Qualified",,216.84,"CapPass","Cycle 2",2,650,"43-3","Alloy 617",314626,"Plate"
104.26,0.00420,"Qualified",,217.17,"CapPass","Cycle 2",2,651,"43-3","Alloy 617",314626,"Plate"
104.09,0.00422,"Qualified",,217.35,"CapPass","Cycle 2",2,652,"43-3","Alloy 617",314626,"Plate"
102.47,0.00427,"Qualified",,217.94,"CapPass","Cycle 2",2,653,"43-3","Alloy 617",314626,"Plate"
103.51,0.00428,"Qualified",,218.17,"CapPass","Cycle 2",2,654,"43-3","Alloy 617",314626,"Plate"
104.90,0.00432,"Qualified",,218.36,"CapPass","Cycle 2",2,655,"43-3","Alloy 617",314626,"Plate"
104.26,0.00437,"Qualified",,218.87,"CapPass","Cycle 2",2,656,"43-3","Alloy 617",314626,"Plate"
103.62,0.00439,"Qualified",,219.17,"CapPass","Cycle 2",2,657,"43-3","Alloy 617",314626,"Plate"
104.63,0.00442,"Qualified",,219.37,"CapPass","Cycle 2",2,658,"43-3","Alloy 617",314626,"Plate"
106.56,0.00447,"Qualified",,220.02,"CapPass","Cycle 2",2,659,"43-3","Alloy 617",314626,"Plate"
107.64,0.00449,"Qualified",,220.17,"CapPass","Cycle 2",2,660,"43-3","Alloy 617",314626,"Plate"
108.55,0.00452,"Qualified",,220.36,"CapPass","Cycle 2",2,661,"43-3","Alloy 617",314626,"Plate"
108.48,0.00457,"Qualified",,220.95,"CapPass","Cycle 2",2,662,"43-3","Alloy 617",314626,"Plate"
108.56,0.00459,"Qualified",,221.17,"CapPass","Cycle 2",2,663,"43-3","Alloy 617",314626,"Plate"
90.61,0.00453,"Qualified",,222.17,"CapPass","Cycle 2",2,664,"43-3","Alloy 617",314626,"Plate"
87.04,0.00452,"Qualified",,222.34,"CapPass","Cycle 2",2,665,"43-3","Alloy 617",314626,"Plate"
79.11,0.00447,"Qualified",,222.80,"CapPass","Cycle 2",2,666,"43-3","Alloy 617",314626,"Plate"
74.08,0.00444,"Qualified",,223.17,"CapPass","Cycle 2",2,667,"43-3","Alloy 617",314626,"Plate"
67.03,0.00442,"Qualified",,223.50,"CapPass","Cycle 2",2,668,"43-3","Alloy 617",314626,"Plate"
56.90,0.00437,"Qualified",,223.98,"CapPass","Cycle 2",2,669,"43-3","Alloy 617",314626,"Plate"
53.47,0.00435,"Qualified",,224.17,"CapPass","Cycle 2",2,670,"43-3","Alloy 617",314626,"Plate"
48.10,0.00432,"Qualified",,224.46,"CapPass","Cycle 2",2,671,"43-3","Alloy 617",314626,"Plate"
44.81,0.00427,"Qualified",,224.88,"CapPass","Cycle 2",2,672,"43-3","Alloy 617",314626,"Plate"
43.27,0.00424,"Qualified",,225.17,"CapPass","Cycle 2",2,673,"43-3","Alloy 617",314626,"Plate"
38.31,0.00422,"Qualified",,225.55,"CapPass","Cycle 2",2,674,"43-3","Alloy 617",314626,"Plate"
32.97,0.00417,"Qualified",,225.92,"CapPass","Cycle 2",2,675,"43-3","Alloy 617",314626,"Plate"
31.75,0.00414,"Qualified",,226.17,"CapPass","Cycle 2",2,676,"43-3","Alloy 617",314626,"Plate"
29.75,0.00412,"Qualified",,226.43,"CapPass","Cycle 2",2,677,"43-3","Alloy 617",314626,"Plate"
25.16,0.00407,"Qualified",,227.03,"CapPass","Cycle 2",2,678,"43-3","Alloy 617",314626,"Plate"
23.36,0.00405,"Qualified",,227.17,"CapPass","Cycle 2",2,679,"43-3","Alloy 617",314626,"Plate"
19.90,0.00402,"Qualified",,227.49,"CapPass","Cycle 2",2,680,"43-3","Alloy 617",314626,"Plate"
14.38,0.00397,"Qualified",,228.01,"CapPass","Cycle 2",2,681,"43-3","Alloy 617",314626,"Plate"
12.72,0.00395,"Qualified",,228.17,"CapPass","Cycle 2",2,682,"43-3","Alloy 617",314626,"Plate"
9.37,0.00392,"Qualified",,228.54,"CapPass","Cycle 2",2,683,"43-3","Alloy 617",314626,"Plate"
3.70,0.00387,"Qualified",,229.03,"CapPass","Cycle 2",2,684,"43-3","Alloy 617",314626,"Plate"
2.21,0.00386,"Qualified",,229.17,"CapPass","Cycle 2",2,685,"43-3","Alloy 617",314626,"Plate"
-4.59,0.00382,"Qualified",,230.03,"CapPass","Cycle 2",2,686,"43-3","Alloy 617",314626,"Plate"
-6.90,0.00381,"Qualified",,230.17,"CapPass","Cycle 2",2,687,"43-3","Alloy 617",314626,"Plate"
-14.96,0.00377,"Qualified",,230.50,"CapPass","Cycle 2",2,688,"43-3","Alloy 617",314626,"Plate"
-23.46,0.00372,"Qualified",,231.06,"CapPass","Cycle 2",2,689,"43-3","Alloy 617",314626,"Plate"
-27.58,0.00369,"Qualified",,231.17,"CapPass","Cycle 2",2,690,"43-3","Alloy 617",314626,"Plate"
-30.39,0.00367,"Qualified",,231.25,"CapPass","Cycle 2",2,691,"43-3","Alloy 617",314626,"Plate"
-36.24,0.00362,"Qualified",,231.57,"CapPass","Cycle 2",2,692,"43-3","Alloy 617",314626,"Plate"
-40.75,0.00357,"Qualified",,231.99,"CapPass","Cycle 2",2,693,"43-3","Alloy 617",314626,"Plate"
-41.89,0.00355,"Qualified",,232.17,"CapPass","Cycle 2",2,694,"43-3","Alloy 617",314626,"Plate"
-43.80,0.00352,"Qualified",,232.45,"CapPass","Cycle 2",2,695,"43-3","Alloy 617",314626,"Plate"
-46.20,0.00347,"Qualified",,233.03,"CapPass","Cycle 2",2,696,"43-3","Alloy 617",314626,"Plate"
-48.11,0.00345,"Qualified",,233.17,"CapPass","Cycle 2",2,697,"43-3","Alloy 617",314626,"Plate"
-50.27,0.00342,"Qualified",,233.45,"CapPass","Cycle 2",2,698,"43-3","Alloy 617",314626,"Plate"
-51.59,0.00337,"Qualified",,233.90,"CapPass","Cycle 2",2,699,"43-3","Alloy 617",314626,"Plate"
-52.13,0.00335,"Qualified",,234.17,"CapPass","Cycle 2",2,700,"43-3","Alloy 617",314626,"Plate"
-53.96,0.00332,"Qualified",,234.41,"CapPass","Cycle 2",2,701,"43-3","Alloy 617",314626,"Plate"
-56.58,0.00327,"Qualified",,234.95,"CapPass","Cycle 2",2,702,"43-3","Alloy 617",314626,"Plate"
-58.03,0.00325,"Qualified",,235.17,"CapPass","Cycle 2",2,703,"43-3","Alloy 617",314626,"Plate"
-58.82,0.00322,"Qualified",,235.43,"CapPass","Cycle 2",2,704,"43-3","Alloy 617",314626,"Plate"
-62.17,0.00317,"Qualified",,236.02,"CapPass","Cycle 2",2,705,"43-3","Alloy 617",314626,"Plate"
-63.73,0.00315,"Qualified",,236.17,"CapPass","Cycle 2",2,706,"43-3","Alloy 617",314626,"Plate"
-65.23,0.00312,"Qualified",,236.48,"CapPass","Cycle 2",2,707,"43-3","Alloy 617",314626,"Plate"
-68.81,0.00307,"Qualified",,236.97,"CapPass","Cycle 2",2,708,"43-3","Alloy 617",314626,"Plate"
-70.44,0.00305,"Qualified",,237.17,"CapPass","Cycle 2",2,709,"43-3","Alloy 617",314626,"Plate"
-72.72,0.00302,"Qualified",,237.50,"CapPass","Cycle 2",2,710,"43-3","Alloy 617",314626,"Plate"
-74.41,0.00297,"Qualified",,237.90,"CapPass","Cycle 2",2,711,"43-3","Alloy 617",314626,"Plate"
-74.68,0.00295,"Qualified",,238.17,"CapPass","Cycle 2",2,712,"43-3","Alloy 617",314626,"Plate"
-75.95,0.00292,"Qualified",,238.41,"CapPass","Cycle 2",2,713,"43-3","Alloy 617",314626,"Plate"
-82.41,0.00287,"Qualified",,239.15,"CapPass","Cycle 2",2,714,"43-3","Alloy 617",314626,"Plate"
-82.82,0.00286,"Qualified",,239.17,"CapPass","Cycle 2",2,715,"43-3","Alloy 617",314626,"Plate"
-87.23,0.00282,"Qualified",,239.50,"CapPass","Cycle 2",2,716,"43-3","Alloy 617",314626,"Plate"
-90.83,0.00277,"Qualified",,240.02,"CapPass","Cycle 2",2,717,"43-3","Alloy 617",314626,"Plate"
-91.67,0.00275,"Qualified",,240.17,"CapPass","Cycle 2",2,718,"43-3","Alloy 617",314626,"Plate"
-93.36,0.00272,"Qualified",,240.44,"CapPass","Cycle 2",2,719,"43-3","Alloy 617",314626,"Plate"
-91.94,0.00267,"Qualified",,240.84,"CapPass","Cycle 2",2,720,"43-3","Alloy 617",314626,"Plate"
-90.13,0.00265,"Qualified",,241.17,"CapPass","Cycle 2",2,721,"43-3","Alloy 617",314626,"Plate"
-92.19,0.00262,"Qualified",,241.50,"CapPass","Cycle 2",2,722,"43-3","Alloy 617",314626,"Plate"
-93.79,0.00257,"Qualified",,241.99,"CapPass","Cycle 2",2,723,"43-3","Alloy 617",314626,"Plate"
-95.19,0.00255,"Qualified",,242.17,"CapPass","Cycle 2",2,724,"43-3","Alloy 617",314626,"Plate"
-97.59,0.00252,"Qualified",,242.45,"CapPass","Cycle 2",2,725,"43-3","Alloy 617",314626,"Plate"
-97.70,0.00247,"Qualified",,242.95,"CapPass","Cycle 2",2,726,"43-3","Alloy 617",314626,"Plate"
-97.93,0.00244,"Qualified",,243.17,"CapPass","Cycle 2",2,727,"43-3","Alloy 617",314626,"Plate"
-97.25,0.00242,"Qualified",,243.43,"CapPass","Cycle 2",2,728,"43-3","Alloy 617",314626,"Plate"
-96.95,0.00237,"Qualified",,243.92,"CapPass","Cycle 2",2,729,"43-3","Alloy 617",314626,"Plate"
-97.67,0.00234,"Qualified",,244.17,"CapPass","Cycle 2",2,730,"43-3","Alloy 617",314626,"Plate"
-101.80,0.00232,"Qualified",,244.55,"CapPass","Cycle 2",2,731,"43-3","Alloy 617",314626,"Plate"
-103.82,0.00227,"Qualified",,244.93,"CapPass","Cycle 2",2,732,"43-3","Alloy 617",314626,"Plate"
-105.63,0.00224,"Qualified",,245.17,"CapPass","Cycle 2",2,733,"43-3","Alloy 617",314626,"Plate"
-107.29,0.00222,"Qualified",,245.48,"CapPass","Cycle 2",2,734,"43-3","Alloy 617",314626,"Plate"
-107.15,0.00217,"Qualified",,245.85,"CapPass","Cycle 2",2,735,"43-3","Alloy 617",314626,"Plate"
-108.30,0.00213,"Qualified",,246.17,"CapPass","Cycle 2",2,736,"43-3","Alloy 617",314626,"Plate"
-108.00,0.00212,"Qualified",,246.24,"CapPass","Cycle 2",2,737,"43-3","Alloy 617",314626,"Plate"
-105.26,0.00207,"Qualified",,246.78,"CapPass","Cycle 2",2,738,"43-3","Alloy 617",314626,"Plate"
-102.90,0.00202,"Qualified",,247.17,"CapPass","Cycle 2",2,739,"43-3","Alloy 617",314626,"Plate"
-102.14,0.00202,"Qualified",,247.25,"CapPass","Cycle 2",2,740,"43-3","Alloy 617",314626,"Plate"
-102.32,0.00197,"Qualified",,247.92,"CapPass","Cycle 2",2,741,"43-3","Alloy 617",314626,"Plate"
-102.34,0.00192,"Qualified",,248.17,"CapPass","Cycle 2",2,742,"43-3","Alloy 617",314626,"Plate"
-101.87,0.00192,"Qualified",,248.23,"CapPass","Cycle 2",2,743,"43-3","Alloy 617",314626,"Plate"
-99.30,0.00187,"Qualified",,248.74,"CapPass","Cycle 2",2,744,"43-3","Alloy 617",314626,"Plate"
-98.42,0.00182,"Qualified",,249.17,"CapPass","Cycle 2",2,745,"43-3","Alloy 617",314626,"Plate"
-98.33,0.00182,"Qualified",,249.28,"CapPass","Cycle 2",2,746,"43-3","Alloy 617",314626,"Plate"
-97.29,0.00177,"Qualified",,249.70,"CapPass","Cycle 2",2,747,"43-3","Alloy 617",314626,"Plate"
-95.87,0.00173,"Qualified",,250.17,"CapPass","Cycle 2",2,748,"43-3","Alloy 617",314626,"Plate"
-96.49,0.00171,"Qualified",,250.28,"CapPass","Cycle 2",2,749,"43-3","Alloy 617",314626,"Plate"
-98.24,0.00166,"Qualified",,250.83,"CapPass","Cycle 2",2,750,"43-3","Alloy 617",314626,"Plate"
-99.34,0.00163,"Qualified",,251.17,"CapPass","Cycle 2",2,751,"43-3","Alloy 617",314626,"Plate"
-99.90,0.00161,"Qualified",,251.26,"CapPass","Cycle 2",2,752,"43-3","Alloy 617",314626,"Plate"
-102.05,0.00156,"Qualified",,251.74,"CapPass","Cycle 2",2,753,"43-3","Alloy 617",314626,"Plate"
-103.14,0.00153,"Qualified",,252.17,"CapPass","Cycle 2",2,754,"43-3","Alloy 617",314626,"Plate"
-103.30,0.00151,"Qualified",,252.27,"CapPass","Cycle 2",2,755,"43-3","Alloy 617",314626,"Plate"
-104.62,0.00146,"Qualified",,252.83,"CapPass","Cycle 2",2,756,"43-3","Alloy 617",314626,"Plate"
-106.37,0.00144,"Qualified",,253.17,"CapPass","Cycle 2",2,757,"43-3","Alloy 617",314626,"Plate"
-108.09,0.00141,"Qualified",,253.29,"CapPass","Cycle 2",2,758,"43-3","Alloy 617",314626,"Plate"
-106.44,0.00136,"Qualified",,253.68,"CapPass","Cycle 2",2,759,"43-3","Alloy 617",314626,"Plate"
-103.66,0.00132,"Qualified",,254.17,"CapPass","Cycle 2",2,760,"43-3","Alloy 617",314626,"Plate"
-103.58,0.00131,"Qualified",,254.21,"CapPass","Cycle 2",2,761,"43-3","Alloy 617",314626,"Plate"
-101.60,0.00126,"Qualified",,254.75,"CapPass","Cycle 2",2,762,"43-3","Alloy 617",314626,"Plate"
-99.71,0.00121,"Qualified",,255.16,"CapPass","Cycle 2",2,763,"43-3","Alloy 617",314626,"Plate"
-99.63,0.00121,"Qualified",,255.17,"CapPass","Cycle 2",2,764,"43-3","Alloy 617",314626,"Plate"
-98.04,0.00116,"Qualified",,255.71,"CapPass","Cycle 2",2,765,"43-3","Alloy 617",314626,"Plate"
-97.80,0.00112,"Qualified",,256.17,"CapPass","Cycle 2",2,766,"43-3","Alloy 617",314626,"Plate"
-97.79,0.00111,"Qualified",,256.22,"CapPass","Cycle 2",2,767,"43-3","Alloy 617",314626,"Plate"
-100.96,0.00106,"Qualified",,256.79,"CapPass","Cycle 2",2,768,"43-3","Alloy 617",314626,"Plate"
-101.52,0.00102,"Qualified",,257.17,"CapPass","Cycle 2",2,769,"43-3","Alloy 617",314626,"Plate"
-101.49,0.00101,"Qualified",,257.24,"CapPass","Cycle 2",2,770,"43-3","Alloy 617",314626,"Plate"
-101.22,0.00096,"Qualified",,257.69,"CapPass","Cycle 2",2,771,"43-3","Alloy 617",314626,"Plate"
-101.04,0.00092,"Qualified",,258.17,"CapPass","Cycle 2",2,772,"43-3","Alloy 617",314626,"Plate"
-101.55,0.00091,"Qualified",,258.25,"CapPass","Cycle 2",2,773,"43-3","Alloy 617",314626,"Plate"
-101.73,0.00086,"Qualified",,258.64,"CapPass","Cycle 2",2,774,"43-3","Alloy 617",314626,"Plate"
-100.74,0.00082,"Qualified",,259.17,"CapPass","Cycle 2",2,775,"43-3","Alloy 617",314626,"Plate"
-100.79,0.00081,"Qualified",,259.22,"CapPass","Cycle 2",2,776,"43-3","Alloy 617",314626,"Plate"
-102.88,0.00076,"Qualified",,259.85,"CapPass","Cycle 2",2,777,"43-3","Alloy 617",314626,"Plate"
-104.51,0.00072,"Qualified",,260.17,"CapPass","Cycle 2",2,778,"43-3","Alloy 617",314626,"Plate"
-104.54,0.00071,"Qualified",,260.23,"CapPass","Cycle 2",2,779,"43-3","Alloy 617",314626,"Plate"
-106.47,0.00066,"Qualified",,260.73,"CapPass","Cycle 2",2,780,"43-3","Alloy 617",314626,"Plate"
-106.61,0.00062,"Qualified",,261.17,"CapPass","Cycle 2",2,781,"43-3","Alloy 617",314626,"Plate"
-106.78,0.00061,"Qualified",,261.24,"CapPass","Cycle 2",2,782,"43-3","Alloy 617",314626,"Plate"
-108.62,0.00056,"Qualified",,261.70,"CapPass","Cycle 2",2,783,"43-3","Alloy 617",314626,"Plate"
-106.34,0.00051,"Qualified",,262.06,"CapPass","Cycle 2",2,784,"43-3","Alloy 617",314626,"Plate"
-104.74,0.00050,"Qualified",,262.17,"CapPass","Cycle 2",2,785,"43-3","Alloy 617",314626,"Plate"
-104.82,0.00046,"Qualified",,262.69,"CapPass","Cycle 2",2,786,"43-3","Alloy 617",314626,"Plate"
-102.54,0.00041,"Qualified",,263.15,"CapPass","Cycle 2",2,787,"43-3","Alloy 617",314626,"Plate"
-102.48,0.00041,"Qualified",,263.17,"CapPass","Cycle 2",2,788,"43-3","Alloy 617",314626,"Plate"
-100.63,0.00036,"Qualified",,263.68,"CapPass","Cycle 2",2,789,"43-3","Alloy 617",314626,"Plate"
-100.13,0.00032,"Qualified",,264.17,"CapPass","Cycle 2",2,790,"43-3","Alloy 617",314626,"Plate"
-100.16,0.00031,"Qualified",,264.20,"CapPass","Cycle 2",2,791,"43-3","Alloy 617",314626,"Plate"
-104.57,0.00026,"Qualified",,264.72,"CapPass","Cycle 2",2,792,"43-3","Alloy 617",314626,"Plate"
-103.12,0.00022,"Qualified",,265.17,"CapPass","Cycle 2",2,793,"43-3","Alloy 617",314626,"Plate"
-103.82,0.00021,"Qualified",,265.31,"CapPass","Cycle 2",2,794,"43-3","Alloy 617",314626,"Plate"
-108.07,0.00016,"Qualified",,265.77,"CapPass","Cycle 2",2,795,"43-3","Alloy 617",314626,"Plate"
-109.24,0.00011,"Qualified",,266.16,"CapPass","Cycle 2",2,796,"43-3","Alloy 617",314626,"Plate"
-109.27,0.00011,"Qualified",,266.17,"CapPass","Cycle 2",2,797,"43-3","Alloy 617",314626,"Plate"
-108.92,0.00006,"Qualified",,266.67,"CapPass","Cycle 2",2,798,"43-3","Alloy 617",314626,"Plate"
-107.21,0.00001,"Qualified",,267.07,"CapPass","Cycle 2",2,799,"43-3","Alloy 617",314626,"Plate"
-106.35,0.00001,"Qualified",,267.17,"CapPass","Cycle 2",2,800,"43-3","Alloy 617",314626,"Plate"
-109.21,-0.00004,"Qualified",,267.82,"CapPass","Cycle 2",2,801,"43-3","Alloy 617",314626,"Plate"
-111.16,-0.00009,"Qualified",,268.15,"CapPass","Cycle 2",2,802,"43-3","Alloy 617",314626,"Plate"
-111.14,-0.00010,"Qualified",,268.17,"CapPass","Cycle 2",2,803,"43-3","Alloy 617",314626,"Plate"
-110.05,-0.00014,"Qualified",,268.66,"CapPass","Cycle 2",2,804,"43-3","Alloy 617",314626,"Plate"
-107.88,-0.00019,"Qualified",,269.07,"CapPass","Cycle 2",2,805,"43-3","Alloy 617",314626,"Plate"
-106.75,-0.00020,"Qualified",,269.17,"CapPass","Cycle 2",2,806,"43-3","Alloy 617",314626,"Plate"
-106.12,-0.00024,"Qualified",,269.85,"CapPass","Cycle 2",2,807,"43-3","Alloy 617",314626,"Plate"
-108.49,-0.00029,"Qualified",,270.17,"CapPass","Cycle 2",2,808,"43-3","Alloy 617",314626,"Plate"
-108.58,-0.00029,"Qualified",,270.20,"CapPass","Cycle 2",2,809,"43-3","Alloy 617",314626,"Plate"
-108.92,-0.00034,"Qualified",,270.73,"CapPass","Cycle 2",2,810,"43-3","Alloy 617",314626,"Plate"
-109.48,-0.00039,"Qualified",,271.10,"CapPass","Cycle 2",2,811,"43-3","Alloy 617",314626,"Plate"
-108.94,-0.00041,"Qualified",,271.17,"CapPass","Cycle 2",2,812,"43-3","Alloy 617",314626,"Plate"
-107.17,-0.00044,"Qualified",,271.77,"CapPass","Cycle 2",2,813,"43-3","Alloy 617",314626,"Plate"
-106.95,-0.00049,"Qualified",,272.14,"CapPass","Cycle 2",2,814,"43-3","Alloy 617",314626,"Plate"
-106.80,-0.00050,"Qualified",,272.17,"CapPass","Cycle 2",2,815,"43-3","Alloy 617",314626,"Plate"
-105.37,-0.00054,"Qualified",,272.71,"CapPass","Cycle 2",2,816,"43-3","Alloy 617",314626,"Plate"
-105.40,-0.00059,"Qualified",,273.14,"CapPass","Cycle 2",2,817,"43-3","Alloy 617",314626,"Plate"
-105.33,-0.00060,"Qualified",,273.17,"CapPass","Cycle 2",2,818,"43-3","Alloy 617",314626,"Plate"
-104.95,-0.00064,"Qualified",,273.71,"CapPass","Cycle 2",2,819,"43-3","Alloy 617",314626,"Plate"
-106.25,-0.00069,"Qualified",,274.09,"CapPass","Cycle 2",2,820,"43-3","Alloy 617",314626,"Plate"
-105.65,-0.00070,"Qualified",,274.17,"CapPass","Cycle 2",2,821,"43-3","Alloy 617",314626,"Plate"
-106.59,-0.00074,"Qualified",,274.92,"CapPass","Cycle 2",2,822,"43-3","Alloy 617",314626,"Plate"
-109.77,-0.00078,"Qualified",,275.17,"CapPass","Cycle 2",2,823,"43-3","Alloy 617",314626,"Plate"
-110.07,-0.00079,"Qualified",,275.24,"CapPass","Cycle 2",2,824,"43-3","Alloy 617",314626,"Plate"
-110.75,-0.00084,"Qualified",,275.65,"CapPass","Cycle 2",2,825,"43-3","Alloy 617",314626,"Plate"
-110.26,-0.00089,"Qualified",,276.17,"CapPass","Cycle 2",2,826,"43-3","Alloy 617",314626,"Plate"
-110.25,-0.00089,"Qualified",,276.19,"CapPass","Cycle 2",2,827,"43-3","Alloy 617",314626,"Plate"
-108.15,-0.00094,"Qualified",,276.62,"CapPass","Cycle 2",2,828,"43-3","Alloy 617",314626,"Plate"
-106.15,-0.00099,"Qualified",,277.10,"CapPass","Cycle 2",2,829,"43-3","Alloy 617",314626,"Plate"
-105.72,-0.00100,"Qualified",,277.17,"CapPass","Cycle 2",2,830,"43-3","Alloy 617",314626,"Plate"
-103.89,-0.00104,"Qualified",,277.63,"CapPass","Cycle 2",2,831,"43-3","Alloy 617",314626,"Plate"
-101.91,-0.00108,"Qualified",,278.17,"CapPass","Cycle 2",2,832,"43-3","Alloy 617",314626,"Plate"
-102.13,-0.00109,"Qualified",,278.22,"CapPass","Cycle 2",2,833,"43-3","Alloy 617",314626,"Plate"
-102.30,-0.00114,"Qualified",,278.66,"CapPass","Cycle 2",2,834,"43-3","Alloy 617",314626,"Plate"
-105.11,-0.00119,"Qualified",,279.16,"CapPass","Cycle 2",2,835,"43-3","Alloy 617",314626,"Plate"
-105.16,-0.00119,"Qualified",,279.17,"CapPass","Cycle 2",2,836,"43-3","Alloy 617",314626,"Plate"
-104.63,-0.00124,"Qualified",,279.61,"CapPass","Cycle 2",2,837,"43-3","Alloy 617",314626,"Plate"
-106.53,-0.00129,"Qualified",,280.17,"CapPass","Cycle 2",2,838,"43-3","Alloy 617",314626,"Plate"
-106.78,-0.00129,"Qualified",,280.22,"CapPass","Cycle 2",2,839,"43-3","Alloy 617",314626,"Plate"
-108.34,-0.00134,"Qualified",,280.77,"CapPass","Cycle 2",2,840,"43-3","Alloy 617",314626,"Plate"
