Repository: js-molina/fatigue-A617

File: data/950C/Strain rate 0.0001/1.0% strain/HTM_A19_Cycles_438.csv (part 2 of 17)
"Stress Mpa","Strain","Qual State","Qual Exceptions","Elapsed Time Sec","Data State","Cycle Label","Cycle","Count","Sample","Alloy","Heat","Material_Form"
15.26,-0.00348,"Qualified",,141.22,"CapPass","Cycle 1",1,422,"43-8","Alloy 617",314626,"Plate"
19.14,-0.00345,"Qualified",,141.52,"CapPass","Cycle 1",1,423,"43-8","Alloy 617",314626,"Plate"
22.46,-0.00340,"Qualified",,142.17,"CapPass","Cycle 1",1,424,"43-8","Alloy 617",314626,"Plate"
24.43,-0.00339,"Qualified",,142.22,"CapPass","Cycle 1",1,425,"43-8","Alloy 617",314626,"Plate"
28.45,-0.00335,"Qualified",,142.39,"CapPass","Cycle 1",1,426,"43-8","Alloy 617",314626,"Plate"
37.21,-0.00330,"Qualified",,143.22,"CapPass","Cycle 1",1,427,"43-8","Alloy 617",314626,"Plate"
37.31,-0.00330,"Qualified",,143.22,"CapPass","Cycle 1",1,428,"43-8","Alloy 617",314626,"Plate"
46.30,-0.00325,"Qualified",,143.68,"CapPass","Cycle 1",1,429,"43-8","Alloy 617",314626,"Plate"
51.38,-0.00320,"Qualified",,143.99,"CapPass","Cycle 1",1,430,"43-8","Alloy 617",314626,"Plate"
55.06,-0.00316,"Qualified",,144.22,"CapPass","Cycle 1",1,431,"43-8","Alloy 617",314626,"Plate"
55.57,-0.00315,"Qualified",,144.27,"CapPass","Cycle 1",1,432,"43-8","Alloy 617",314626,"Plate"
58.77,-0.00310,"Qualified",,144.71,"CapPass","Cycle 1",1,433,"43-8","Alloy 617",314626,"Plate"
60.36,-0.00305,"Qualified",,145.21,"CapPass","Cycle 1",1,434,"43-8","Alloy 617",314626,"Plate"
60.35,-0.00305,"Qualified",,145.22,"CapPass","Cycle 1",1,435,"43-8","Alloy 617",314626,"Plate"
63.01,-0.00300,"Qualified",,145.74,"CapPass","Cycle 1",1,436,"43-8","Alloy 617",314626,"Plate"
67.57,-0.00296,"Qualified",,146.22,"CapPass","Cycle 1",1,437,"43-8","Alloy 617",314626,"Plate"
70.15,-0.00295,"Qualified",,146.42,"CapPass","Cycle 1",1,438,"43-8","Alloy 617",314626,"Plate"
74.28,-0.00290,"Qualified",,146.75,"CapPass","Cycle 1",1,439,"43-8","Alloy 617",314626,"Plate"
77.72,-0.00286,"Qualified",,147.22,"CapPass","Cycle 1",1,440,"43-8","Alloy 617",314626,"Plate"
78.65,-0.00285,"Qualified",,147.33,"CapPass","Cycle 1",1,441,"43-8","Alloy 617",314626,"Plate"
83.35,-0.00280,"Qualified",,147.84,"CapPass","Cycle 1",1,442,"43-8","Alloy 617",314626,"Plate"
88.53,-0.00277,"Qualified",,148.22,"CapPass","Cycle 1",1,443,"43-8","Alloy 617",314626,"Plate"
89.99,-0.00275,"Qualified",,148.40,"CapPass","Cycle 1",1,444,"43-8","Alloy 617",314626,"Plate"
93.33,-0.00270,"Qualified",,148.83,"CapPass","Cycle 1",1,445,"43-8","Alloy 617",314626,"Plate"
93.94,-0.00265,"Qualified",,149.20,"CapPass","Cycle 1",1,446,"43-8","Alloy 617",314626,"Plate"
93.86,-0.00265,"Qualified",,149.22,"CapPass","Cycle 1",1,447,"43-8","Alloy 617",314626,"Plate"
93.75,-0.00260,"Qualified",,149.77,"CapPass","Cycle 1",1,448,"43-8","Alloy 617",314626,"Plate"
94.52,-0.00255,"Qualified",,150.21,"CapPass","Cycle 1",1,449,"43-8","Alloy 617",314626,"Plate"
94.51,-0.00255,"Qualified",,150.22,"CapPass","Cycle 1",1,450,"43-8","Alloy 617",314626,"Plate"
96.01,-0.00250,"Qualified",,150.77,"CapPass","Cycle 1",1,451,"43-8","Alloy 617",314626,"Plate"
97.78,-0.00246,"Qualified",,151.22,"CapPass","Cycle 1",1,452,"43-8","Alloy 617",314626,"Plate"
97.88,-0.00245,"Qualified",,151.25,"CapPass","Cycle 1",1,453,"43-8","Alloy 617",314626,"Plate"
99.38,-0.00240,"Qualified",,151.75,"CapPass","Cycle 1",1,454,"43-8","Alloy 617",314626,"Plate"
102.22,-0.00237,"Qualified",,152.22,"CapPass","Cycle 1",1,455,"43-8","Alloy 617",314626,"Plate"
103.22,-0.00235,"Qualified",,152.32,"CapPass","Cycle 1",1,456,"43-8","Alloy 617",314626,"Plate"
105.18,-0.00230,"Qualified",,152.71,"CapPass","Cycle 1",1,457,"43-8","Alloy 617",314626,"Plate"
105.60,-0.00225,"Qualified",,153.15,"CapPass","Cycle 1",1,458,"43-8","Alloy 617",314626,"Plate"
105.40,-0.00224,"Qualified",,153.22,"CapPass","Cycle 1",1,459,"43-8","Alloy 617",314626,"Plate"
102.56,-0.00220,"Qualified",,153.77,"CapPass","Cycle 1",1,460,"43-8","Alloy 617",314626,"Plate"
104.47,-0.00215,"Qualified",,154.17,"CapPass","Cycle 1",1,461,"43-8","Alloy 617",314626,"Plate"
104.51,-0.00214,"Qualified",,154.22,"CapPass","Cycle 1",1,462,"43-8","Alloy 617",314626,"Plate"
103.51,-0.00210,"Qualified",,154.65,"CapPass","Cycle 1",1,463,"43-8","Alloy 617",314626,"Plate"
105.53,-0.00205,"Qualified",,155.19,"CapPass","Cycle 1",1,464,"43-8","Alloy 617",314626,"Plate"
105.70,-0.00205,"Qualified",,155.22,"CapPass","Cycle 1",1,465,"43-8","Alloy 617",314626,"Plate"
105.87,-0.00200,"Qualified",,155.62,"CapPass","Cycle 1",1,466,"43-8","Alloy 617",314626,"Plate"
105.09,-0.00195,"Qualified",,155.99,"CapPass","Cycle 1",1,467,"43-8","Alloy 617",314626,"Plate"
102.98,-0.00193,"Qualified",,156.22,"CapPass","Cycle 1",1,468,"43-8","Alloy 617",314626,"Plate"
101.08,-0.00190,"Qualified",,156.49,"CapPass","Cycle 1",1,469,"43-8","Alloy 617",314626,"Plate"
99.01,-0.00185,"Qualified",,156.97,"CapPass","Cycle 1",1,470,"43-8","Alloy 617",314626,"Plate"
98.32,-0.00183,"Qualified",,157.22,"CapPass","Cycle 1",1,471,"43-8","Alloy 617",314626,"Plate"
98.28,-0.00180,"Qualified",,157.52,"CapPass","Cycle 1",1,472,"43-8","Alloy 617",314626,"Plate"
99.32,-0.00175,"Qualified",,158.04,"CapPass","Cycle 1",1,473,"43-8","Alloy 617",314626,"Plate"
98.95,-0.00172,"Qualified",,158.22,"CapPass","Cycle 1",1,474,"43-8","Alloy 617",314626,"Plate"
98.03,-0.00170,"Qualified",,158.33,"CapPass","Cycle 1",1,475,"43-8","Alloy 617",314626,"Plate"
96.30,-0.00165,"Qualified",,159.08,"CapPass","Cycle 1",1,476,"43-8","Alloy 617",314626,"Plate"
96.75,-0.00164,"Qualified",,159.22,"CapPass","Cycle 1",1,477,"43-8","Alloy 617",314626,"Plate"
97.02,-0.00160,"Qualified",,159.49,"CapPass","Cycle 1",1,478,"43-8","Alloy 617",314626,"Plate"
96.11,-0.00155,"Qualified",,159.89,"CapPass","Cycle 1",1,479,"43-8","Alloy 617",314626,"Plate"
94.15,-0.00152,"Qualified",,160.22,"CapPass","Cycle 1",1,480,"43-8","Alloy 617",314626,"Plate"
93.46,-0.00150,"Qualified",,160.48,"CapPass","Cycle 1",1,481,"43-8","Alloy 617",314626,"Plate"
94.90,-0.00145,"Qualified",,161.05,"CapPass","Cycle 1",1,482,"43-8","Alloy 617",314626,"Plate"
95.62,-0.00143,"Qualified",,161.22,"CapPass","Cycle 1",1,483,"43-8","Alloy 617",314626,"Plate"
97.25,-0.00140,"Qualified",,161.54,"CapPass","Cycle 1",1,484,"43-8","Alloy 617",314626,"Plate"
98.76,-0.00135,"Qualified",,162.06,"CapPass","Cycle 1",1,485,"43-8","Alloy 617",314626,"Plate"
99.51,-0.00133,"Qualified",,162.22,"CapPass","Cycle 1",1,486,"43-8","Alloy 617",314626,"Plate"
100.08,-0.00130,"Qualified",,162.50,"CapPass","Cycle 1",1,487,"43-8","Alloy 617",314626,"Plate"
100.01,-0.00125,"Qualified",,162.97,"CapPass","Cycle 1",1,488,"43-8","Alloy 617",314626,"Plate"
99.71,-0.00123,"Qualified",,163.22,"CapPass","Cycle 1",1,489,"43-8","Alloy 617",314626,"Plate"
99.77,-0.00120,"Qualified",,163.52,"CapPass","Cycle 1",1,490,"43-8","Alloy 617",314626,"Plate"
101.93,-0.00115,"Qualified",,164.04,"CapPass","Cycle 1",1,491,"43-8","Alloy 617",314626,"Plate"
102.81,-0.00114,"Qualified",,164.22,"CapPass","Cycle 1",1,492,"43-8","Alloy 617",314626,"Plate"
104.17,-0.00110,"Qualified",,164.49,"CapPass","Cycle 1",1,493,"43-8","Alloy 617",314626,"Plate"
103.35,-0.00105,"Qualified",,164.95,"CapPass","Cycle 1",1,494,"43-8","Alloy 617",314626,"Plate"
102.55,-0.00102,"Qualified",,165.22,"CapPass","Cycle 1",1,495,"43-8","Alloy 617",314626,"Plate"
101.87,-0.00100,"Qualified",,165.35,"CapPass","Cycle 1",1,496,"43-8","Alloy 617",314626,"Plate"
101.44,-0.00095,"Qualified",,166.04,"CapPass","Cycle 1",1,497,"43-8","Alloy 617",314626,"Plate"
102.50,-0.00093,"Qualified",,166.22,"CapPass","Cycle 1",1,498,"43-8","Alloy 617",314626,"Plate"
102.70,-0.00090,"Qualified",,166.44,"CapPass","Cycle 1",1,499,"43-8","Alloy 617",314626,"Plate"
101.45,-0.00085,"Qualified",,166.90,"CapPass","Cycle 1",1,500,"43-8","Alloy 617",314626,"Plate"
100.52,-0.00082,"Qualified",,167.22,"CapPass","Cycle 1",1,501,"43-8","Alloy 617",314626,"Plate"
101.51,-0.00080,"Qualified",,167.52,"CapPass","Cycle 1",1,502,"43-8","Alloy 617",314626,"Plate"
105.75,-0.00075,"Qualified",,168.01,"CapPass","Cycle 1",1,503,"43-8","Alloy 617",314626,"Plate"
106.45,-0.00072,"Qualified",,168.22,"CapPass","Cycle 1",1,504,"43-8","Alloy 617",314626,"Plate"
105.88,-0.00070,"Qualified",,168.37,"CapPass","Cycle 1",1,505,"43-8","Alloy 617",314626,"Plate"
103.47,-0.00065,"Qualified",,168.89,"CapPass","Cycle 1",1,506,"43-8","Alloy 617",314626,"Plate"
102.91,-0.00062,"Qualified",,169.22,"CapPass","Cycle 1",1,507,"43-8","Alloy 617",314626,"Plate"
103.02,-0.00060,"Qualified",,169.47,"CapPass","Cycle 1",1,508,"43-8","Alloy 617",314626,"Plate"
103.30,-0.00055,"Qualified",,169.92,"CapPass","Cycle 1",1,509,"43-8","Alloy 617",314626,"Plate"
102.84,-0.00051,"Qualified",,170.22,"CapPass","Cycle 1",1,510,"43-8","Alloy 617",314626,"Plate"
102.52,-0.00050,"Qualified",,170.33,"CapPass","Cycle 1",1,511,"43-8","Alloy 617",314626,"Plate"
100.42,-0.00045,"Qualified",,170.87,"CapPass","Cycle 1",1,512,"43-8","Alloy 617",314626,"Plate"
99.77,-0.00042,"Qualified",,171.22,"CapPass","Cycle 1",1,513,"43-8","Alloy 617",314626,"Plate"
100.34,-0.00040,"Qualified",,171.38,"CapPass","Cycle 1",1,514,"43-8","Alloy 617",314626,"Plate"
100.45,-0.00035,"Qualified",,171.90,"CapPass","Cycle 1",1,515,"43-8","Alloy 617",314626,"Plate"
101.08,-0.00032,"Qualified",,172.22,"CapPass","Cycle 1",1,516,"43-8","Alloy 617",314626,"Plate"
101.39,-0.00030,"Qualified",,172.38,"CapPass","Cycle 1",1,517,"43-8","Alloy 617",314626,"Plate"
101.19,-0.00025,"Qualified",,172.88,"CapPass","Cycle 1",1,518,"43-8","Alloy 617",314626,"Plate"
100.27,-0.00021,"Qualified",,173.22,"CapPass","Cycle 1",1,519,"43-8","Alloy 617",314626,"Plate"
99.99,-0.00020,"Qualified",,173.35,"CapPass","Cycle 1",1,520,"43-8","Alloy 617",314626,"Plate"
99.03,-0.00015,"Qualified",,173.88,"CapPass","Cycle 1",1,521,"43-8","Alloy 617",314626,"Plate"
99.74,-0.00012,"Qualified",,174.22,"CapPass","Cycle 1",1,522,"43-8","Alloy 617",314626,"Plate"
100.36,-0.00010,"Qualified",,174.38,"CapPass","Cycle 1",1,523,"43-8","Alloy 617",314626,"Plate"
100.79,-0.00005,"Qualified",,174.97,"CapPass","Cycle 1",1,524,"43-8","Alloy 617",314626,"Plate"
102.17,-0.00002,"Qualified",,175.22,"CapPass","Cycle 1",1,525,"43-8","Alloy 617",314626,"Plate"
102.91,0.00000,"Qualified",,175.44,"CapPass","Cycle 2",2,526,"43-8","Alloy 617",314626,"Plate"
102.78,0.00005,"Qualified",,175.94,"CapPass","Cycle 2",2,527,"43-8","Alloy 617",314626,"Plate"
103.86,0.00008,"Qualified",,176.22,"CapPass","Cycle 2",2,528,"43-8","Alloy 617",314626,"Plate"
104.29,0.00010,"Qualified",,176.40,"CapPass","Cycle 2",2,529,"43-8","Alloy 617",314626,"Plate"
103.47,0.00015,"Qualified",,176.83,"CapPass","Cycle 2",2,530,"43-8","Alloy 617",314626,"Plate"
103.04,0.00018,"Qualified",,177.22,"CapPass","Cycle 2",2,531,"43-8","Alloy 617",314626,"Plate"
103.72,0.00020,"Qualified",,177.39,"CapPass","Cycle 2",2,532,"43-8","Alloy 617",314626,"Plate"
103.38,0.00025,"Qualified",,177.87,"CapPass","Cycle 2",2,533,"43-8","Alloy 617",314626,"Plate"
103.93,0.00028,"Qualified",,178.22,"CapPass","Cycle 2",2,534,"43-8","Alloy 617",314626,"Plate"
104.23,0.00030,"Qualified",,178.37,"CapPass","Cycle 2",2,535,"43-8","Alloy 617",314626,"Plate"
103.51,0.00035,"Qualified",,178.90,"CapPass","Cycle 2",2,536,"43-8","Alloy 617",314626,"Plate"
104.32,0.00039,"Qualified",,179.22,"CapPass","Cycle 2",2,537,"43-8","Alloy 617",314626,"Plate"
103.86,0.00040,"Qualified",,179.38,"CapPass","Cycle 2",2,538,"43-8","Alloy 617",314626,"Plate"
103.77,0.00045,"Qualified",,179.83,"CapPass","Cycle 2",2,539,"43-8","Alloy 617",314626,"Plate"
103.45,0.00049,"Qualified",,180.22,"CapPass","Cycle 2",2,540,"43-8","Alloy 617",314626,"Plate"
103.18,0.00050,"Qualified",,180.29,"CapPass","Cycle 2",2,541,"43-8","Alloy 617",314626,"Plate"
101.69,0.00055,"Qualified",,180.82,"CapPass","Cycle 2",2,542,"43-8","Alloy 617",314626,"Plate"
100.87,0.00059,"Qualified",,181.22,"CapPass","Cycle 2",2,543,"43-8","Alloy 617",314626,"Plate"
101.13,0.00060,"Qualified",,181.40,"CapPass","Cycle 2",2,544,"43-8","Alloy 617",314626,"Plate"
101.98,0.00065,"Qualified",,181.81,"CapPass","Cycle 2",2,545,"43-8","Alloy 617",314626,"Plate"
102.38,0.00069,"Qualified",,182.22,"CapPass","Cycle 2",2,546,"43-8","Alloy 617",314626,"Plate"
102.65,0.00070,"Qualified",,182.40,"CapPass","Cycle 2",2,547,"43-8","Alloy 617",314626,"Plate"
102.37,0.00075,"Qualified",,182.79,"CapPass","Cycle 2",2,548,"43-8","Alloy 617",314626,"Plate"
104.33,0.00078,"Qualified",,183.22,"CapPass","Cycle 2",2,549,"43-8","Alloy 617",314626,"Plate"
105.20,0.00080,"Qualified",,183.36,"CapPass","Cycle 2",2,550,"43-8","Alloy 617",314626,"Plate"
105.02,0.00085,"Qualified",,183.84,"CapPass","Cycle 2",2,551,"43-8","Alloy 617",314626,"Plate"
104.03,0.00089,"Qualified",,184.22,"CapPass","Cycle 2",2,552,"43-8","Alloy 617",314626,"Plate"
103.92,0.00090,"Qualified",,184.41,"CapPass","Cycle 2",2,553,"43-8","Alloy 617",314626,"Plate"
105.79,0.00095,"Qualified",,184.88,"CapPass","Cycle 2",2,554,"43-8","Alloy 617",314626,"Plate"
106.06,0.00098,"Qualified",,185.22,"CapPass","Cycle 2",2,555,"43-8","Alloy 617",314626,"Plate"
108.07,0.00100,"Qualified",,185.48,"CapPass","Cycle 2",2,556,"43-8","Alloy 617",314626,"Plate"
110.09,0.00105,"Qualified",,185.85,"CapPass","Cycle 2",2,557,"43-8","Alloy 617",314626,"Plate"
107.20,0.00110,"Qualified",,186.22,"CapPass","Cycle 2",2,558,"43-8","Alloy 617",314626,"Plate"
107.11,0.00110,"Qualified",,186.28,"CapPass","Cycle 2",2,559,"43-8","Alloy 617",314626,"Plate"
106.31,0.00115,"Qualified",,186.88,"CapPass","Cycle 2",2,560,"43-8","Alloy 617",314626,"Plate"
106.21,0.00119,"Qualified",,187.22,"CapPass","Cycle 2",2,561,"43-8","Alloy 617",314626,"Plate"
105.98,0.00120,"Qualified",,187.31,"CapPass","Cycle 2",2,562,"43-8","Alloy 617",314626,"Plate"
104.17,0.00125,"Qualified",,187.77,"CapPass","Cycle 2",2,563,"43-8","Alloy 617",314626,"Plate"
103.09,0.00129,"Qualified",,188.22,"CapPass","Cycle 2",2,564,"43-8","Alloy 617",314626,"Plate"
103.59,0.00130,"Qualified",,188.40,"CapPass","Cycle 2",2,565,"43-8","Alloy 617",314626,"Plate"
108.36,0.00135,"Qualified",,188.98,"CapPass","Cycle 2",2,566,"43-8","Alloy 617",314626,"Plate"
110.15,0.00138,"Qualified",,189.22,"CapPass","Cycle 2",2,567,"43-8","Alloy 617",314626,"Plate"
110.80,0.00140,"Qualified",,189.40,"CapPass","Cycle 2",2,568,"43-8","Alloy 617",314626,"Plate"
110.30,0.00145,"Qualified",,189.82,"CapPass","Cycle 2",2,569,"43-8","Alloy 617",314626,"Plate"
107.67,0.00150,"Qualified",,190.22,"CapPass","Cycle 2",2,570,"43-8","Alloy 617",314626,"Plate"
107.42,0.00150,"Qualified",,190.26,"CapPass","Cycle 2",2,571,"43-8","Alloy 617",314626,"Plate"
105.75,0.00155,"Qualified",,190.83,"CapPass","Cycle 2",2,572,"43-8","Alloy 617",314626,"Plate"
106.58,0.00158,"Qualified",,191.22,"CapPass","Cycle 2",2,573,"43-8","Alloy 617",314626,"Plate"
107.35,0.00160,"Qualified",,191.40,"CapPass","Cycle 2",2,574,"43-8","Alloy 617",314626,"Plate"
108.02,0.00165,"Qualified",,191.88,"CapPass","Cycle 2",2,575,"43-8","Alloy 617",314626,"Plate"
108.45,0.00168,"Qualified",,192.22,"CapPass","Cycle 2",2,576,"43-8","Alloy 617",314626,"Plate"
108.70,0.00170,"Qualified",,192.33,"CapPass","Cycle 2",2,577,"43-8","Alloy 617",314626,"Plate"
107.40,0.00175,"Qualified",,192.66,"CapPass","Cycle 2",2,578,"43-8","Alloy 617",314626,"Plate"
103.57,0.00180,"Qualified",,193.22,"CapPass","Cycle 2",2,579,"43-8","Alloy 617",314626,"Plate"
103.29,0.00180,"Qualified",,193.31,"CapPass","Cycle 2",2,580,"43-8","Alloy 617",314626,"Plate"
102.36,0.00185,"Qualified",,193.80,"CapPass","Cycle 2",2,581,"43-8","Alloy 617",314626,"Plate"
102.17,0.00189,"Qualified",,194.22,"CapPass","Cycle 2",2,582,"43-8","Alloy 617",314626,"Plate"
102.46,0.00190,"Qualified",,194.31,"CapPass","Cycle 2",2,583,"43-8","Alloy 617",314626,"Plate"
103.81,0.00195,"Qualified",,194.95,"CapPass","Cycle 2",2,584,"43-8","Alloy 617",314626,"Plate"
104.79,0.00200,"Qualified",,195.22,"CapPass","Cycle 2",2,585,"43-8","Alloy 617",314626,"Plate"
104.79,0.00200,"Qualified",,195.22,"CapPass","Cycle 2",2,586,"43-8","Alloy 617",314626,"Plate"
101.51,0.00205,"Qualified",,195.81,"CapPass","Cycle 2",2,587,"43-8","Alloy 617",314626,"Plate"
102.26,0.00209,"Qualified",,196.22,"CapPass","Cycle 2",2,588,"43-8","Alloy 617",314626,"Plate"
102.82,0.00210,"Qualified",,196.35,"CapPass","Cycle 2",2,589,"43-8","Alloy 617",314626,"Plate"
101.75,0.00215,"Qualified",,196.69,"CapPass","Cycle 2",2,590,"43-8","Alloy 617",314626,"Plate"
100.60,0.00220,"Qualified",,197.22,"CapPass","Cycle 2",2,591,"43-8","Alloy 617",314626,"Plate"
100.27,0.00220,"Qualified",,197.31,"CapPass","Cycle 2",2,592,"43-8","Alloy 617",314626,"Plate"
104.45,0.00225,"Qualified",,197.89,"CapPass","Cycle 2",2,593,"43-8","Alloy 617",314626,"Plate"
106.42,0.00228,"Qualified",,198.22,"CapPass","Cycle 2",2,594,"43-8","Alloy 617",314626,"Plate"
107.39,0.00230,"Qualified",,198.38,"CapPass","Cycle 2",2,595,"43-8","Alloy 617",314626,"Plate"
106.85,0.00235,"Qualified",,198.79,"CapPass","Cycle 2",2,596,"43-8","Alloy 617",314626,"Plate"
105.52,0.00239,"Qualified",,199.22,"CapPass","Cycle 2",2,597,"43-8","Alloy 617",314626,"Plate"
105.51,0.00240,"Qualified",,199.32,"CapPass","Cycle 2",2,598,"43-8","Alloy 617",314626,"Plate"
104.44,0.00245,"Qualified",,199.76,"CapPass","Cycle 2",2,599,"43-8","Alloy 617",314626,"Plate"
103.48,0.00250,"Qualified",,200.22,"CapPass","Cycle 2",2,600,"43-8","Alloy 617",314626,"Plate"
103.40,0.00250,"Qualified",,200.27,"CapPass","Cycle 2",2,601,"43-8","Alloy 617",314626,"Plate"
104.18,0.00255,"Qualified",,200.97,"CapPass","Cycle 2",2,602,"43-8","Alloy 617",314626,"Plate"
107.02,0.00258,"Qualified",,201.22,"CapPass","Cycle 2",2,603,"43-8","Alloy 617",314626,"Plate"
107.51,0.00260,"Qualified",,201.30,"CapPass","Cycle 2",2,604,"43-8","Alloy 617",314626,"Plate"
105.70,0.00265,"Qualified",,201.76,"CapPass","Cycle 2",2,605,"43-8","Alloy 617",314626,"Plate"
105.14,0.00269,"Qualified",,202.22,"CapPass","Cycle 2",2,606,"43-8","Alloy 617",314626,"Plate"
105.12,0.00270,"Qualified",,202.32,"CapPass","Cycle 2",2,607,"43-8","Alloy 617",314626,"Plate"
104.67,0.00275,"Qualified",,202.81,"CapPass","Cycle 2",2,608,"43-8","Alloy 617",314626,"Plate"
104.51,0.00279,"Qualified",,203.22,"CapPass","Cycle 2",2,609,"43-8","Alloy 617",314626,"Plate"
104.58,0.00280,"Qualified",,203.30,"CapPass","Cycle 2",2,610,"43-8","Alloy 617",314626,"Plate"
104.00,0.00285,"Qualified",,203.80,"CapPass","Cycle 2",2,611,"43-8","Alloy 617",314626,"Plate"
102.89,0.00290,"Qualified",,204.22,"CapPass","Cycle 2",2,612,"43-8","Alloy 617",314626,"Plate"
102.79,0.00290,"Qualified",,204.27,"CapPass","Cycle 2",2,613,"43-8","Alloy 617",314626,"Plate"
101.57,0.00295,"Qualified",,204.82,"CapPass","Cycle 2",2,614,"43-8","Alloy 617",314626,"Plate"
101.89,0.00300,"Qualified",,205.22,"CapPass","Cycle 2",2,615,"43-8","Alloy 617",314626,"Plate"
102.62,0.00300,"Qualified",,205.30,"CapPass","Cycle 2",2,616,"43-8","Alloy 617",314626,"Plate"
102.01,0.00305,"Qualified",,205.89,"CapPass","Cycle 2",2,617,"43-8","Alloy 617",314626,"Plate"
104.24,0.00308,"Qualified",,206.22,"CapPass","Cycle 2",2,618,"43-8","Alloy 617",314626,"Plate"
106.51,0.00310,"Qualified",,206.48,"CapPass","Cycle 2",2,619,"43-8","Alloy 617",314626,"Plate"
110.96,0.00315,"Qualified",,206.96,"CapPass","Cycle 2",2,620,"43-8","Alloy 617",314626,"Plate"
112.56,0.00317,"Qualified",,207.22,"CapPass","Cycle 2",2,621,"43-8","Alloy 617",314626,"Plate"
114.43,0.00320,"Qualified",,207.44,"CapPass","Cycle 2",2,622,"43-8","Alloy 617",314626,"Plate"
116.09,0.00325,"Qualified",,207.89,"CapPass","Cycle 2",2,623,"43-8","Alloy 617",314626,"Plate"
115.80,0.00328,"Qualified",,208.22,"CapPass","Cycle 2",2,624,"43-8","Alloy 617",314626,"Plate"
115.93,0.00330,"Qualified",,208.39,"CapPass","Cycle 2",2,625,"43-8","Alloy 617",314626,"Plate"
114.48,0.00335,"Qualified",,208.82,"CapPass","Cycle 2",2,626,"43-8","Alloy 617",314626,"Plate"
113.18,0.00338,"Qualified",,209.22,"CapPass","Cycle 2",2,627,"43-8","Alloy 617",314626,"Plate"
113.55,0.00340,"Qualified",,209.36,"CapPass","Cycle 2",2,628,"43-8","Alloy 617",314626,"Plate"
112.25,0.00345,"Qualified",,209.76,"CapPass","Cycle 2",2,629,"43-8","Alloy 617",314626,"Plate"
108.48,0.00350,"Qualified",,210.22,"CapPass","Cycle 2",2,630,"43-8","Alloy 617",314626,"Plate"
108.39,0.00350,"Qualified",,210.23,"CapPass","Cycle 2",2,631,"43-8","Alloy 617",314626,"Plate"
105.70,0.00355,"Qualified",,210.79,"CapPass","Cycle 2",2,632,"43-8","Alloy 617",314626,"Plate"
105.34,0.00359,"Qualified",,211.22,"CapPass","Cycle 2",2,633,"43-8","Alloy 617",314626,"Plate"
105.40,0.00360,"Qualified",,211.36,"CapPass","Cycle 2",2,634,"43-8","Alloy 617",314626,"Plate"
105.81,0.00365,"Qualified",,211.88,"CapPass","Cycle 2",2,635,"43-8","Alloy 617",314626,"Plate"
107.22,0.00369,"Qualified",,212.22,"CapPass","Cycle 2",2,636,"43-8","Alloy 617",314626,"Plate"
107.48,0.00370,"Qualified",,212.36,"CapPass","Cycle 2",2,637,"43-8","Alloy 617",314626,"Plate"
107.89,0.00375,"Qualified",,212.84,"CapPass","Cycle 2",2,638,"43-8","Alloy 617",314626,"Plate"
107.52,0.00380,"Qualified",,213.22,"CapPass","Cycle 2",2,639,"43-8","Alloy 617",314626,"Plate"
107.46,0.00380,"Qualified",,213.25,"CapPass","Cycle 2",2,640,"43-8","Alloy 617",314626,"Plate"
105.50,0.00385,"Qualified",,213.92,"CapPass","Cycle 2",2,641,"43-8","Alloy 617",314626,"Plate"
106.67,0.00389,"Qualified",,214.22,"CapPass","Cycle 2",2,642,"43-8","Alloy 617",314626,"Plate"
107.02,0.00391,"Qualified",,214.39,"CapPass","Cycle 2",2,643,"43-8","Alloy 617",314626,"Plate"
108.25,0.00396,"Qualified",,214.90,"CapPass","Cycle 2",2,644,"43-8","Alloy 617",314626,"Plate"
109.02,0.00399,"Qualified",,215.22,"CapPass","Cycle 2",2,645,"43-8","Alloy 617",314626,"Plate"
109.69,0.00401,"Qualified",,215.44,"CapPass","Cycle 2",2,646,"43-8","Alloy 617",314626,"Plate"
109.20,0.00406,"Qualified",,215.84,"CapPass","Cycle 2",2,647,"43-8","Alloy 617",314626,"Plate"
108.90,0.00408,"Qualified",,216.22,"CapPass","Cycle 2",2,648,"43-8","Alloy 617",314626,"Plate"
109.99,0.00411,"Qualified",,216.44,"CapPass","Cycle 2",2,649,"43-8","Alloy 617",314626,"Plate"
111.18,0.00416,"Qualified",,216.82,"CapPass","Cycle 2",2,650,"43-8","Alloy 617",314626,"Plate"
108.52,0.00421,"Qualified",,217.21,"CapPass","Cycle 2",2,651,"43-8","Alloy 617",314626,"Plate"
108.43,0.00421,"Qualified",,217.22,"CapPass","Cycle 2",2,652,"43-8","Alloy 617",314626,"Plate"
104.47,0.00426,"Qualified",,217.88,"CapPass","Cycle 2",2,653,"43-8","Alloy 617",314626,"Plate"
106.34,0.00429,"Qualified",,218.22,"CapPass","Cycle 2",2,654,"43-8","Alloy 617",314626,"Plate"
107.25,0.00431,"Qualified",,218.43,"CapPass","Cycle 2",2,655,"43-8","Alloy 617",314626,"Plate"
107.85,0.00436,"Qualified",,218.90,"CapPass","Cycle 2",2,656,"43-8","Alloy 617",314626,"Plate"
108.04,0.00440,"Qualified",,219.22,"CapPass","Cycle 2",2,657,"43-8","Alloy 617",314626,"Plate"
107.95,0.00441,"Qualified",,219.24,"CapPass","Cycle 2",2,658,"43-8","Alloy 617",314626,"Plate"
109.51,0.00446,"Qualified",,219.87,"CapPass","Cycle 2",2,659,"43-8","Alloy 617",314626,"Plate"
107.98,0.00451,"Qualified",,220.18,"CapPass","Cycle 2",2,660,"43-8","Alloy 617",314626,"Plate"
107.63,0.00451,"Qualified",,220.22,"CapPass","Cycle 2",2,661,"43-8","Alloy 617",314626,"Plate"
103.57,0.00456,"Qualified",,220.75,"CapPass","Cycle 2",2,662,"43-8","Alloy 617",314626,"Plate"
102.19,0.00460,"Qualified",,221.22,"CapPass","Cycle 2",2,663,"43-8","Alloy 617",314626,"Plate"
102.16,0.00461,"Qualified",,221.34,"CapPass","Cycle 2",2,664,"43-8","Alloy 617",314626,"Plate"
85.91,0.00456,"Qualified",,222.13,"CapPass","Cycle 2",2,665,"43-8","Alloy 617",314626,"Plate"
84.11,0.00454,"Qualified",,222.22,"CapPass","Cycle 2",2,666,"43-8","Alloy 617",314626,"Plate"
78.46,0.00451,"Qualified",,222.66,"CapPass","Cycle 2",2,667,"43-8","Alloy 617",314626,"Plate"
71.27,0.00446,"Qualified",,223.12,"CapPass","Cycle 2",2,668,"43-8","Alloy 617",314626,"Plate"
69.99,0.00444,"Qualified",,223.22,"CapPass","Cycle 2",2,669,"43-8","Alloy 617",314626,"Plate"
66.88,0.00441,"Qualified",,223.56,"CapPass","Cycle 2",2,670,"43-8","Alloy 617",314626,"Plate"
59.90,0.00436,"Qualified",,224.22,"CapPass","Cycle 2",2,671,"43-8","Alloy 617",314626,"Plate"
58.81,0.00436,"Qualified",,224.26,"CapPass","Cycle 2",2,672,"43-8","Alloy 617",314626,"Plate"
53.56,0.00431,"Qualified",,224.57,"CapPass","Cycle 2",2,673,"43-8","Alloy 617",314626,"Plate"
46.00,0.00427,"Qualified",,225.22,"CapPass","Cycle 2",2,674,"43-8","Alloy 617",314626,"Plate"
44.75,0.00426,"Qualified",,225.30,"CapPass","Cycle 2",2,675,"43-8","Alloy 617",314626,"Plate"
39.81,0.00421,"Qualified",,225.70,"CapPass","Cycle 2",2,676,"43-8","Alloy 617",314626,"Plate"
33.49,0.00417,"Qualified",,226.22,"CapPass","Cycle 2",2,677,"43-8","Alloy 617",314626,"Plate"
31.71,0.00416,"Qualified",,226.33,"CapPass","Cycle 2",2,678,"43-8","Alloy 617",314626,"Plate"
25.61,0.00411,"Qualified",,226.86,"CapPass","Cycle 2",2,679,"43-8","Alloy 617",314626,"Plate"
21.33,0.00407,"Qualified",,227.22,"CapPass","Cycle 2",2,680,"43-8","Alloy 617",314626,"Plate"
19.55,0.00406,"Qualified",,227.35,"CapPass","Cycle 2",2,681,"43-8","Alloy 617",314626,"Plate"
13.66,0.00401,"Qualified",,227.84,"CapPass","Cycle 2",2,682,"43-8","Alloy 617",314626,"Plate"
8.96,0.00397,"Qualified",,228.22,"CapPass","Cycle 2",2,683,"43-8","Alloy 617",314626,"Plate"
7.47,0.00396,"Qualified",,228.34,"CapPass","Cycle 2",2,684,"43-8","Alloy 617",314626,"Plate"
2.04,0.00391,"Qualified",,228.86,"CapPass","Cycle 2",2,685,"43-8","Alloy 617",314626,"Plate"
3.84,0.00389,"Qualified",,229.22,"CapPass","Cycle 2",2,686,"43-8","Alloy 617",314626,"Plate"
1.67,0.00386,"Qualified",,229.70,"CapPass","Cycle 2",2,687,"43-8","Alloy 617",314626,"Plate"
-0.59,0.00383,"Qualified",,230.22,"CapPass","Cycle 2",2,688,"43-8","Alloy 617",314626,"Plate"
-3.90,0.00381,"Qualified",,230.54,"CapPass","Cycle 2",2,689,"43-8","Alloy 617",314626,"Plate"
-11.96,0.00375,"Qualified",,230.75,"CapPass","Cycle 2",2,690,"43-8","Alloy 617",314626,"Plate"
-18.90,0.00370,"Qualified",,230.87,"CapPass","Cycle 2",2,691,"43-8","Alloy 617",314626,"Plate"
-24.47,0.00366,"Qualified",,231.22,"CapPass","Cycle 2",2,692,"43-8","Alloy 617",314626,"Plate"
-25.35,0.00365,"Qualified",,231.30,"CapPass","Cycle 2",2,693,"43-8","Alloy 617",314626,"Plate"
-30.81,0.00360,"Qualified",,231.76,"CapPass","Cycle 2",2,694,"43-8","Alloy 617",314626,"Plate"
-36.27,0.00356,"Qualified",,232.22,"CapPass","Cycle 2",2,695,"43-8","Alloy 617",314626,"Plate"
-36.48,0.00355,"Qualified",,232.24,"CapPass","Cycle 2",2,696,"43-8","Alloy 617",314626,"Plate"
-39.49,0.00350,"Qualified",,232.73,"CapPass","Cycle 2",2,697,"43-8","Alloy 617",314626,"Plate"
-42.30,0.00346,"Qualified",,233.22,"CapPass","Cycle 2",2,698,"43-8","Alloy 617",314626,"Plate"
-42.45,0.00345,"Qualified",,233.25,"CapPass","Cycle 2",2,699,"43-8","Alloy 617",314626,"Plate"
-44.46,0.00340,"Qualified",,233.74,"CapPass","Cycle 2",2,700,"43-8","Alloy 617",314626,"Plate"
-48.48,0.00337,"Qualified",,234.22,"CapPass","Cycle 2",2,701,"43-8","Alloy 617",314626,"Plate"
-49.31,0.00335,"Qualified",,234.30,"CapPass","Cycle 2",2,702,"43-8","Alloy 617",314626,"Plate"
-51.20,0.00330,"Qualified",,234.77,"CapPass","Cycle 2",2,703,"43-8","Alloy 617",314626,"Plate"
-56.43,0.00327,"Qualified",,235.22,"CapPass","Cycle 2",2,704,"43-8","Alloy 617",314626,"Plate"
-57.34,0.00325,"Qualified",,235.31,"CapPass","Cycle 2",2,705,"43-8","Alloy 617",314626,"Plate"
-58.62,0.00320,"Qualified",,235.60,"CapPass","Cycle 2",2,706,"43-8","Alloy 617",314626,"Plate"
-60.18,0.00316,"Qualified",,236.22,"CapPass","Cycle 2",2,707,"43-8","Alloy 617",314626,"Plate"
-60.37,0.00315,"Qualified",,236.25,"CapPass","Cycle 2",2,708,"43-8","Alloy 617",314626,"Plate"
-62.55,0.00310,"Qualified",,236.72,"CapPass","Cycle 2",2,709,"43-8","Alloy 617",314626,"Plate"
-64.60,0.00305,"Qualified",,237.20,"CapPass","Cycle 2",2,710,"43-8","Alloy 617",314626,"Plate"
-64.73,0.00305,"Qualified",,237.22,"CapPass","Cycle 2",2,711,"43-8","Alloy 617",314626,"Plate"
-65.67,0.00300,"Qualified",,237.70,"CapPass","Cycle 2",2,712,"43-8","Alloy 617",314626,"Plate"
-70.41,0.00297,"Qualified",,238.22,"CapPass","Cycle 2",2,713,"43-8","Alloy 617",314626,"Plate"
-71.73,0.00295,"Qualified",,238.33,"CapPass","Cycle 2",2,714,"43-8","Alloy 617",314626,"Plate"
-74.46,0.00290,"Qualified",,238.69,"CapPass","Cycle 2",2,715,"43-8","Alloy 617",314626,"Plate"
-75.49,0.00286,"Qualified",,239.22,"CapPass","Cycle 2",2,716,"43-8","Alloy 617",314626,"Plate"
-76.10,0.00285,"Qualified",,239.32,"CapPass","Cycle 2",2,717,"43-8","Alloy 617",314626,"Plate"
-79.74,0.00280,"Qualified",,239.78,"CapPass","Cycle 2",2,718,"43-8","Alloy 617",314626,"Plate"
-82.15,0.00277,"Qualified",,240.22,"CapPass","Cycle 2",2,719,"43-8","Alloy 617",314626,"Plate"
-85.45,0.00275,"Qualified",,240.42,"CapPass","Cycle 2",2,720,"43-8","Alloy 617",314626,"Plate"
-90.76,0.00270,"Qualified",,240.83,"CapPass","Cycle 2",2,721,"43-8","Alloy 617",314626,"Plate"
-93.94,0.00265,"Qualified",,241.19,"CapPass","Cycle 2",2,722,"43-8","Alloy 617",314626,"Plate"
-94.02,0.00265,"Qualified",,241.22,"CapPass","Cycle 2",2,723,"43-8","Alloy 617",314626,"Plate"
-93.33,0.00260,"Qualified",,241.71,"CapPass","Cycle 2",2,724,"43-8","Alloy 617",314626,"Plate"
-93.51,0.00256,"Qualified",,242.22,"CapPass","Cycle 2",2,725,"43-8","Alloy 617",314626,"Plate"
-93.62,0.00255,"Qualified",,242.25,"CapPass","Cycle 2",2,726,"43-8","Alloy 617",314626,"Plate"
-94.61,0.00250,"Qualified",,242.81,"CapPass","Cycle 2",2,727,"43-8","Alloy 617",314626,"Plate"
-96.05,0.00246,"Qualified",,243.22,"CapPass","Cycle 2",2,728,"43-8","Alloy 617",314626,"Plate"
-97.20,0.00245,"Qualified",,243.36,"CapPass","Cycle 2",2,729,"43-8","Alloy 617",314626,"Plate"
-103.51,0.00240,"Qualified",,243.93,"CapPass","Cycle 2",2,730,"43-8","Alloy 617",314626,"Plate"
-107.08,0.00236,"Qualified",,244.22,"CapPass","Cycle 2",2,731,"43-8","Alloy 617",314626,"Plate"
-107.76,0.00235,"Qualified",,244.30,"CapPass","Cycle 2",2,732,"43-8","Alloy 617",314626,"Plate"
-109.49,0.00230,"Qualified",,244.73,"CapPass","Cycle 2",2,733,"43-8","Alloy 617",314626,"Plate"
-108.50,0.00225,"Qualified",,245.11,"CapPass","Cycle 2",2,734,"43-8","Alloy 617",314626,"Plate"
-107.88,0.00224,"Qualified",,245.22,"CapPass","Cycle 2",2,735,"43-8","Alloy 617",314626,"Plate"
-106.25,0.00220,"Qualified",,245.67,"CapPass","Cycle 2",2,736,"43-8","Alloy 617",314626,"Plate"
-107.09,0.00215,"Qualified",,246.17,"CapPass","Cycle 2",2,737,"43-8","Alloy 617",314626,"Plate"
-107.12,0.00215,"Qualified",,246.22,"CapPass","Cycle 2",2,738,"43-8","Alloy 617",314626,"Plate"
-107.76,0.00210,"Qualified",,246.67,"CapPass","Cycle 2",2,739,"43-8","Alloy 617",314626,"Plate"
-107.00,0.00205,"Qualified",,247.08,"CapPass","Cycle 2",2,740,"43-8","Alloy 617",314626,"Plate"
-106.34,0.00204,"Qualified",,247.22,"CapPass","Cycle 2",2,741,"43-8","Alloy 617",314626,"Plate"
-105.12,0.00200,"Qualified",,247.47,"CapPass","Cycle 2",2,742,"43-8","Alloy 617",314626,"Plate"
-101.27,0.00195,"Qualified",,248.03,"CapPass","Cycle 2",2,743,"43-8","Alloy 617",314626,"Plate"
-100.49,0.00193,"Qualified",,248.22,"CapPass","Cycle 2",2,744,"43-8","Alloy 617",314626,"Plate"
-100.82,0.00190,"Qualified",,248.62,"CapPass","Cycle 2",2,745,"43-8","Alloy 617",314626,"Plate"
-102.16,0.00185,"Qualified",,249.05,"CapPass","Cycle 2",2,746,"43-8","Alloy 617",314626,"Plate"
-101.86,0.00184,"Qualified",,249.22,"CapPass","Cycle 2",2,747,"43-8","Alloy 617",314626,"Plate"
-101.71,0.00180,"Qualified",,249.61,"CapPass","Cycle 2",2,748,"43-8","Alloy 617",314626,"Plate"
-102.20,0.00175,"Qualified",,250.03,"CapPass","Cycle 2",2,749,"43-8","Alloy 617",314626,"Plate"
-101.89,0.00173,"Qualified",,250.22,"CapPass","Cycle 2",2,750,"43-8","Alloy 617",314626,"Plate"
-101.39,0.00170,"Qualified",,250.47,"CapPass","Cycle 2",2,751,"43-8","Alloy 617",314626,"Plate"
-99.72,0.00165,"Qualified",,251.01,"CapPass","Cycle 2",2,752,"43-8","Alloy 617",314626,"Plate"
-99.83,0.00163,"Qualified",,251.22,"CapPass","Cycle 2",2,753,"43-8","Alloy 617",314626,"Plate"
-100.02,0.00160,"Qualified",,251.51,"CapPass","Cycle 2",2,754,"43-8","Alloy 617",314626,"Plate"
-99.99,0.00155,"Qualified",,252.03,"CapPass","Cycle 2",2,755,"43-8","Alloy 617",314626,"Plate"
-100.50,0.00153,"Qualified",,252.22,"CapPass","Cycle 2",2,756,"43-8","Alloy 617",314626,"Plate"
-100.58,0.00150,"Qualified",,252.49,"CapPass","Cycle 2",2,757,"43-8","Alloy 617",314626,"Plate"
-100.14,0.00145,"Qualified",,252.96,"CapPass","Cycle 2",2,758,"43-8","Alloy 617",314626,"Plate"
-100.00,0.00142,"Qualified",,253.22,"CapPass","Cycle 2",2,759,"43-8","Alloy 617",314626,"Plate"
-99.45,0.00140,"Qualified",,253.40,"CapPass","Cycle 2",2,760,"43-8","Alloy 617",314626,"Plate"
-99.99,0.00135,"Qualified",,253.98,"CapPass","Cycle 2",2,761,"43-8","Alloy 617",314626,"Plate"
-100.28,0.00133,"Qualified",,254.22,"CapPass","Cycle 2",2,762,"43-8","Alloy 617",314626,"Plate"
-100.31,0.00130,"Qualified",,254.45,"CapPass","Cycle 2",2,763,"43-8","Alloy 617",314626,"Plate"
-100.63,0.00125,"Qualified",,254.97,"CapPass","Cycle 2",2,764,"43-8","Alloy 617",314626,"Plate"
-100.86,0.00122,"Qualified",,255.22,"CapPass","Cycle 2",2,765,"43-8","Alloy 617",314626,"Plate"
-100.72,0.00120,"Qualified",,255.41,"CapPass","Cycle 2",2,766,"43-8","Alloy 617",314626,"Plate"
-100.75,0.00115,"Qualified",,255.96,"CapPass","Cycle 2",2,767,"43-8","Alloy 617",314626,"Plate"
-101.27,0.00113,"Qualified",,256.22,"CapPass","Cycle 2",2,768,"43-8","Alloy 617",314626,"Plate"
-102.48,0.00110,"Qualified",,256.52,"CapPass","Cycle 2",2,769,"43-8","Alloy 617",314626,"Plate"
-103.86,0.00105,"Qualified",,256.93,"CapPass","Cycle 2",2,770,"43-8","Alloy 617",314626,"Plate"
-102.68,0.00101,"Qualified",,257.22,"CapPass","Cycle 2",2,771,"43-8","Alloy 617",314626,"Plate"
-101.84,0.00100,"Qualified",,257.42,"CapPass","Cycle 2",2,772,"43-8","Alloy 617",314626,"Plate"
-104.97,0.00095,"Qualified",,258.03,"CapPass","Cycle 2",2,773,"43-8","Alloy 617",314626,"Plate"
-106.07,0.00093,"Qualified",,258.22,"CapPass","Cycle 2",2,774,"43-8","Alloy 617",314626,"Plate"
-107.40,0.00090,"Qualified",,258.50,"CapPass","Cycle 2",2,775,"43-8","Alloy 617",314626,"Plate"
-107.19,0.00085,"Qualified",,258.97,"CapPass","Cycle 2",2,776,"43-8","Alloy 617",314626,"Plate"
-106.79,0.00082,"Qualified",,259.22,"CapPass","Cycle 2",2,777,"43-8","Alloy 617",314626,"Plate"
-106.07,0.00080,"Qualified",,259.39,"CapPass","Cycle 2",2,778,"43-8","Alloy 617",314626,"Plate"
-104.49,0.00075,"Qualified",,259.86,"CapPass","Cycle 2",2,779,"43-8","Alloy 617",314626,"Plate"
-103.47,0.00072,"Qualified",,260.22,"CapPass","Cycle 2",2,780,"43-8","Alloy 617",314626,"Plate"
-103.00,0.00070,"Qualified",,260.38,"CapPass","Cycle 2",2,781,"43-8","Alloy 617",314626,"Plate"
-102.95,0.00065,"Qualified",,260.91,"CapPass","Cycle 2",2,782,"43-8","Alloy 617",314626,"Plate"
-102.19,0.00062,"Qualified",,261.22,"CapPass","Cycle 2",2,783,"43-8","Alloy 617",314626,"Plate"
-102.69,0.00060,"Qualified",,261.46,"CapPass","Cycle 2",2,784,"43-8","Alloy 617",314626,"Plate"
-102.53,0.00055,"Qualified",,261.82,"CapPass","Cycle 2",2,785,"43-8","Alloy 617",314626,"Plate"
-103.41,0.00053,"Qualified",,262.22,"CapPass","Cycle 2",2,786,"43-8","Alloy 617",314626,"Plate"
-105.10,0.00050,"Qualified",,262.49,"CapPass","Cycle 2",2,787,"43-8","Alloy 617",314626,"Plate"
-107.03,0.00045,"Qualified",,262.95,"CapPass","Cycle 2",2,788,"43-8","Alloy 617",314626,"Plate"
-106.25,0.00041,"Qualified",,263.22,"CapPass","Cycle 2",2,789,"43-8","Alloy 617",314626,"Plate"
-105.68,0.00040,"Qualified",,263.30,"CapPass","Cycle 2",2,790,"43-8","Alloy 617",314626,"Plate"
-104.77,0.00035,"Qualified",,263.88,"CapPass","Cycle 2",2,791,"43-8","Alloy 617",314626,"Plate"
-104.17,0.00032,"Qualified",,264.22,"CapPass","Cycle 2",2,792,"43-8","Alloy 617",314626,"Plate"
-104.37,0.00030,"Qualified",,264.40,"CapPass","Cycle 2",2,793,"43-8","Alloy 617",314626,"Plate"
-103.46,0.00025,"Qualified",,264.75,"CapPass","Cycle 2",2,794,"43-8","Alloy 617",314626,"Plate"
-100.15,0.00021,"Qualified",,265.22,"CapPass","Cycle 2",2,795,"43-8","Alloy 617",314626,"Plate"
-99.79,0.00020,"Qualified",,265.30,"CapPass","Cycle 2",2,796,"43-8","Alloy 617",314626,"Plate"
-98.51,0.00015,"Qualified",,265.74,"CapPass","Cycle 2",2,797,"43-8","Alloy 617",314626,"Plate"
-97.27,0.00011,"Qualified",,266.22,"CapPass","Cycle 2",2,798,"43-8","Alloy 617",314626,"Plate"
-97.19,0.00010,"Qualified",,266.31,"CapPass","Cycle 2",2,799,"43-8","Alloy 617",314626,"Plate"
-97.57,0.00005,"Qualified",,266.83,"CapPass","Cycle 2",2,800,"43-8","Alloy 617",314626,"Plate"
-98.81,0.00003,"Qualified",,267.22,"CapPass","Cycle 2",2,801,"43-8","Alloy 617",314626,"Plate"
-100.15,0.00000,"Qualified",,267.39,"CapPass","Cycle 2",2,802,"43-8","Alloy 617",314626,"Plate"
-100.40,-0.00005,"Qualified",,267.85,"CapPass","Cycle 2",2,803,"43-8","Alloy 617",314626,"Plate"
-100.63,-0.00008,"Qualified",,268.22,"CapPass","Cycle 2",2,804,"43-8","Alloy 617",314626,"Plate"
-101.87,-0.00010,"Qualified",,268.42,"CapPass","Cycle 2",2,805,"43-8","Alloy 617",314626,"Plate"
-101.59,-0.00015,"Qualified",,268.75,"CapPass","Cycle 2",2,806,"43-8","Alloy 617",314626,"Plate"
-98.69,-0.00020,"Qualified",,269.22,"CapPass","Cycle 2",2,807,"43-8","Alloy 617",314626,"Plate"
-98.38,-0.00020,"Qualified",,269.27,"CapPass","Cycle 2",2,808,"43-8","Alloy 617",314626,"Plate"
-97.14,-0.00025,"Qualified",,269.73,"CapPass","Cycle 2",2,809,"43-8","Alloy 617",314626,"Plate"
-96.74,-0.00028,"Qualified",,270.22,"CapPass","Cycle 2",2,810,"43-8","Alloy 617",314626,"Plate"
-97.31,-0.00030,"Qualified",,270.36,"CapPass","Cycle 2",2,811,"43-8","Alloy 617",314626,"Plate"
-98.21,-0.00035,"Qualified",,270.85,"CapPass","Cycle 2",2,812,"43-8","Alloy 617",314626,"Plate"
-98.90,-0.00038,"Qualified",,271.22,"CapPass","Cycle 2",2,813,"43-8","Alloy 617",314626,"Plate"
-102.28,-0.00040,"Qualified",,271.52,"CapPass","Cycle 2",2,814,"43-8","Alloy 617",314626,"Plate"
-106.96,-0.00045,"Qualified",,271.98,"CapPass","Cycle 2",2,815,"43-8","Alloy 617",314626,"Plate"
-107.97,-0.00048,"Qualified",,272.22,"CapPass","Cycle 2",2,816,"43-8","Alloy 617",314626,"Plate"
-108.18,-0.00050,"Qualified",,272.45,"CapPass","Cycle 2",2,817,"43-8","Alloy 617",314626,"Plate"
-108.47,-0.00055,"Qualified",,272.85,"CapPass","Cycle 2",2,818,"43-8","Alloy 617",314626,"Plate"
-107.56,-0.00058,"Qualified",,273.22,"CapPass","Cycle 2",2,819,"43-8","Alloy 617",314626,"Plate"
-107.57,-0.00060,"Qualified",,273.40,"CapPass","Cycle 2",2,820,"43-8","Alloy 617",314626,"Plate"
-107.82,-0.00065,"Qualified",,273.88,"CapPass","Cycle 2",2,821,"43-8","Alloy 617",314626,"Plate"
-107.18,-0.00069,"Qualified",,274.22,"CapPass","Cycle 2",2,822,"43-8","Alloy 617",314626,"Plate"
-106.73,-0.00070,"Qualified",,274.33,"CapPass","Cycle 2",2,823,"43-8","Alloy 617",314626,"Plate"
-106.61,-0.00075,"Qualified",,274.88,"CapPass","Cycle 2",2,824,"43-8","Alloy 617",314626,"Plate"
-106.54,-0.00079,"Qualified",,275.22,"CapPass","Cycle 2",2,825,"43-8","Alloy 617",314626,"Plate"
-106.37,-0.00080,"Qualified",,275.34,"CapPass","Cycle 2",2,826,"43-8","Alloy 617",314626,"Plate"
-106.37,-0.00085,"Qualified",,275.89,"CapPass","Cycle 2",2,827,"43-8","Alloy 617",314626,"Plate"
-105.80,-0.00089,"Qualified",,276.22,"CapPass","Cycle 2",2,828,"43-8","Alloy 617",314626,"Plate"
-105.68,-0.00090,"Qualified",,276.40,"CapPass","Cycle 2",2,829,"43-8","Alloy 617",314626,"Plate"
-106.59,-0.00095,"Qualified",,276.86,"CapPass","Cycle 2",2,830,"43-8","Alloy 617",314626,"Plate"
-108.15,-0.00097,"Qualified",,277.22,"CapPass","Cycle 2",2,831,"43-8","Alloy 617",314626,"Plate"
-110.56,-0.00100,"Qualified",,277.48,"CapPass","Cycle 2",2,832,"43-8","Alloy 617",314626,"Plate"
-111.34,-0.00105,"Qualified",,277.78,"CapPass","Cycle 2",2,833,"43-8","Alloy 617",314626,"Plate"
-109.03,-0.00110,"Qualified",,278.22,"CapPass","Cycle 2",2,834,"43-8","Alloy 617",314626,"Plate"
-109.00,-0.00110,"Qualified",,278.25,"CapPass","Cycle 2",2,835,"43-8","Alloy 617",314626,"Plate"
-106.17,-0.00115,"Qualified",,278.82,"CapPass","Cycle 2",2,836,"43-8","Alloy 617",314626,"Plate"
-103.77,-0.00120,"Qualified",,279.22,"CapPass","Cycle 2",2,837,"43-8","Alloy 617",314626,"Plate"
-103.54,-0.00120,"Qualified",,279.35,"CapPass","Cycle 2",2,838,"43-8","Alloy 617",314626,"Plate"
-105.18,-0.00125,"Qualified",,279.80,"CapPass","Cycle 2",2,839,"43-8","Alloy 617",314626,"Plate"
-104.87,-0.00129,"Qualified",,280.22,"CapPass","Cycle 2",2,840,"43-8","Alloy 617",314626,"Plate"
