Repository: js-molina/fatigue-A617

File: data/950C/Strain rate 0.0001/1.0% strain/HTM_A19_PeakStress_433.csv (part 2 of 2)
"Cycle","Data State","Max Stress Mpa","Min Stress Mpa","Qual Exceptions","Qual State","Stress Ratio","Time Max Stress Sec","Time Min Stress Sec","Sample","Count","Alloy","Material_Form","Heat"
386,"CapPass",103.06,-104.52,,"Qualified",0.986,76995.24,77101.80,"43-3",386,"Alloy 617","Plate",314626
387,"CapPass",100.60,-105.52,,"Qualified",0.953,77183.62,77298.86,"43-3",387,"Alloy 617","Plate",314626
388,"CapPass",99.71,-103.62,,"Qualified",0.962,77391.68,77491.84,"43-3",388,"Alloy 617","Plate",314626
389,"CapPass",100.88,-106.05,,"Qualified",0.951,77599.90,77684.90,"43-3",389,"Alloy 617","Plate",314626
390,"CapPass",100.87,-105.38,,"Qualified",0.957,77798.75,77900.18,"43-3",390,"Alloy 617","Plate",314626
391,"CapPass",99.35,-105.05,,"Qualified",0.946,78000.09,78089.15,"43-3",391,"Alloy 617","Plate",314626
392,"CapPass",99.70,-106.65,,"Qualified",0.935,78190.27,78301.36,"43-3",392,"Alloy 617","Plate",314626
393,"CapPass",100.98,-105.24,,"Qualified",0.960,78384.20,78495.65,"43-3",393,"Alloy 617","Plate",314626
394,"CapPass",103.82,-103.92,,"Qualified",0.999,78581.87,78695.32,"43-3",394,"Alloy 617","Plate",314626
395,"CapPass",101.61,-105.74,,"Qualified",0.961,78785.01,78899.84,"43-3",395,"Alloy 617","Plate",314626
396,"CapPass",100.51,-106.41,,"Qualified",0.945,78998.40,79083.37,"43-3",396,"Alloy 617","Plate",314626
397,"CapPass",101.61,-107.40,,"Qualified",0.946,79187.87,79285.33,"43-3",397,"Alloy 617","Plate",314626
398,"CapPass",99.38,-103.07,,"Qualified",0.964,79344.53,79470.72,"43-3",398,"Alloy 617","Plate",314626
399,"CapPass",100.89,-104.41,,"Qualified",0.966,79566.56,79692.00,"43-3",399,"Alloy 617","Plate",314626
400,"CapPass",101.96,-108.71,,"Qualified",0.938,79801.59,79893.86,"43-3",400,"Alloy 617","Plate",314626
401,"CapPass",101.75,-102.15,,"Qualified",0.996,79995.08,80078.39,"43-3",401,"Alloy 617","Plate",314626
402,"CapPass",99.86,-102.93,,"Qualified",0.970,80193.55,80293.80,"43-3",402,"Alloy 617","Plate",314626
403,"CapPass",101.15,-104.46,,"Qualified",0.968,80385.96,80499.19,"43-3",403,"Alloy 617","Plate",314626
404,"CapPass",99.52,-107.26,,"Qualified",0.928,80593.33,80684.23,"43-3",404,"Alloy 617","Plate",314626
405,"CapPass",99.99,-103.37,,"Qualified",0.967,80794.15,80900.38,"43-3",405,"Alloy 617","Plate",314626
406,"CapPass",100.20,-107.82,,"Qualified",0.929,80992.15,81070.07,"43-3",406,"Alloy 617","Plate",314626
407,"CapPass",99.23,-106.65,,"Qualified",0.930,81199.12,81297.15,"43-3",407,"Alloy 617","Plate",314626
408,"CapPass",102.48,-102.31,,"Qualified",1.002,81382.68,81473.65,"43-3",408,"Alloy 617","Plate",314626
409,"CapPass",99.42,-101.28,,"Qualified",0.982,81584.95,81699.83,"43-3",409,"Alloy 617","Plate",314626
410,"CapPass",99.73,-104.22,,"Qualified",0.957,81795.08,81859.98,"43-3",410,"Alloy 617","Plate",314626
411,"CapPass",100.78,-105.69,,"Qualified",0.953,81992.94,82096.20,"43-3",411,"Alloy 617","Plate",314626
412,"CapPass",99.21,-105.32,,"Qualified",0.942,82183.25,82288.89,"43-3",412,"Alloy 617","Plate",314626
413,"CapPass",100.01,-102.44,,"Qualified",0.976,82402.10,82480.36,"43-3",413,"Alloy 617","Plate",314626
414,"CapPass",99.65,-108.16,,"Qualified",0.921,82594.13,82691.56,"43-3",414,"Alloy 617","Plate",314626
415,"CapPass",100.22,-103.10,,"Qualified",0.972,82801.54,82897.62,"43-3",415,"Alloy 617","Plate",314626
416,"CapPass",99.82,-110.45,,"Qualified",0.904,82997.09,83092.30,"43-3",416,"Alloy 617","Plate",314626
417,"CapPass",100.00,-102.91,,"Qualified",0.972,83187.62,83286.92,"43-3",417,"Alloy 617","Plate",314626
418,"CapPass",99.50,-106.30,,"Qualified",0.936,83397.46,83496.01,"43-3",418,"Alloy 617","Plate",314626
419,"CapPass",99.78,-107.07,,"Qualified",0.932,83601.15,83698.33,"43-3",419,"Alloy 617","Plate",314626
420,"CapPass",101.34,-104.80,,"Qualified",0.967,83800.79,83898.78,"43-3",420,"Alloy 617","Plate",314626
421,"CapPass",97.17,-103.07,,"Qualified",0.943,83983.66,84100.83,"43-3",421,"Alloy 617","Plate",314626
422,"CapPass",97.09,-102.11,,"Qualified",0.951,84189.08,84281.36,"43-3",422,"Alloy 617","Plate",314626
423,"CapPass",98.25,-105.36,,"Qualified",0.933,84393.26,84490.26,"43-3",423,"Alloy 617","Plate",314626
424,"CapPass",98.66,-104.48,,"Qualified",0.944,84599.76,84694.83,"43-3",424,"Alloy 617","Plate",314626
425,"CapPass",99.45,-101.55,,"Qualified",0.979,84797.44,84898.11,"43-3",425,"Alloy 617","Plate",314626
426,"CapPass",97.55,-102.32,,"Qualified",0.953,84992.05,85094.45,"43-3",426,"Alloy 617","Plate",314626
427,"CapPass",99.29,-105.92,,"Qualified",0.937,85188.53,85283.57,"43-3",427,"Alloy 617","Plate",314626
428,"CapPass",98.53,-101.98,,"Qualified",0.966,85395.66,85467.05,"43-3",428,"Alloy 617","Plate",314626
429,"CapPass",98.80,-105.98,,"Qualified",0.932,85593.54,85688.49,"43-3",429,"Alloy 617","Plate",314626
430,"CapPass",98.08,-102.76,,"Qualified",0.954,85797.05,85871.97,"43-3",430,"Alloy 617","Plate",314626
431,"CapPass",102.12,-100.46,,"Qualified",1.016,86001.90,86097.09,"43-3",431,"Alloy 617","Plate",314626
432,"CapPass",99.10,-101.62,,"Qualified",0.975,86200.47,86294.53,"43-3",432,"Alloy 617","Plate",314626
433,"CapPass",99.94,-100.41,,"Qualified",0.995,86392.39,86484.19,"43-3",433,"Alloy 617","Plate",314626
434,"CapPass",98.59,-102.22,,"Qualified",0.964,86600.89,86702.35,"43-3",434,"Alloy 617","Plate",314626
435,"CapPass",99.18,-100.84,,"Qualified",0.984,86799.54,86902.35,"43-3",435,"Alloy 617","Plate",314626
436,"CapPass",99.02,-103.40,,"Qualified",0.958,86998.05,87100.50,"43-3",436,"Alloy 617","Plate",314626
437,"CapPass",97.06,-101.76,,"Qualified",0.954,87192.90,87296.82,"43-3",437,"Alloy 617","Plate",314626
438,"CapPass",97.29,-100.99,,"Qualified",0.963,87395.65,87497.23,"43-3",438,"Alloy 617","Plate",314626
439,"CapPass",97.01,-100.92,,"Qualified",0.961,87582.35,87702.36,"43-3",439,"Alloy 617","Plate",314626
440,"CapPass",98.26,-103.83,,"Qualified",0.946,87801.98,87893.39,"43-3",440,"Alloy 617","Plate",314626
441,"CapPass",97.97,-103.96,,"Qualified",0.942,87997.66,88094.38,"43-3",441,"Alloy 617","Plate",314626
442,"CapPass",99.93,-102.26,,"Qualified",0.977,88193.65,88287.25,"43-3",442,"Alloy 617","Plate",314626
443,"CapPass",98.03,-100.71,,"Qualified",0.973,88400.21,88502.44,"43-3",443,"Alloy 617","Plate",314626
444,"CapPass",97.69,-103.74,,"Qualified",0.942,88600.51,88701.76,"43-3",444,"Alloy 617","Plate",314626
445,"CapPass",95.78,-100.85,,"Qualified",0.950,88779.69,88852.02,"43-3",445,"Alloy 617","Plate",314626
446,"CapPass",99.70,-103.07,,"Qualified",0.967,88996.39,89101.17,"43-3",446,"Alloy 617","Plate",314626
447,"CapPass",98.27,-102.99,,"Qualified",0.954,89200.09,89300.55,"43-3",447,"Alloy 617","Plate",314626
448,"CapPass",98.15,-103.46,,"Qualified",0.949,89357.31,89501.36,"43-3",448,"Alloy 617","Plate",314626
449,"CapPass",95.83,-100.87,,"Qualified",0.950,89601.65,89700.45,"43-3",449,"Alloy 617","Plate",314626
450,"CapPass",100.79,-108.15,,"Qualified",0.932,89802.01,89900.47,"43-3",450,"Alloy 617","Plate",314626
451,"CapPass",96.90,-102.89,,"Qualified",0.942,90001.31,90101.86,"43-3",451,"Alloy 617","Plate",314626
452,"CapPass",96.07,-100.79,,"Qualified",0.953,90198.31,90302.47,"43-3",452,"Alloy 617","Plate",314626
453,"CapPass",98.03,-98.28,,"Qualified",0.998,90392.06,90483.33,"43-3",453,"Alloy 617","Plate",314626
454,"CapPass",96.64,-101.92,,"Qualified",0.948,90599.88,90674.26,"43-3",454,"Alloy 617","Plate",314626
455,"CapPass",97.03,-100.44,,"Qualified",0.966,90800.55,90899.64,"43-3",455,"Alloy 617","Plate",314626
456,"CapPass",97.74,-100.88,,"Qualified",0.969,91000.31,91100.12,"43-3",456,"Alloy 617","Plate",314626
457,"CapPass",98.23,-101.24,,"Qualified",0.970,91201.95,91279.82,"43-3",457,"Alloy 617","Plate",314626
458,"CapPass",95.36,-102.84,,"Qualified",0.927,91381.60,91502.35,"43-3",458,"Alloy 617","Plate",314626
459,"CapPass",96.30,-101.28,,"Qualified",0.951,91596.34,91702.23,"43-3",459,"Alloy 617","Plate",314626
460,"CapPass",96.45,-105.53,,"Qualified",0.914,91802.15,91900.37,"43-3",460,"Alloy 617","Plate",314626
461,"CapPass",95.35,-104.51,,"Qualified",0.912,91998.45,92100.62,"43-3",461,"Alloy 617","Plate",314626
462,"CapPass",97.35,-102.08,,"Qualified",0.954,92190.34,92283.23,"43-3",462,"Alloy 617","Plate",314626
463,"CapPass",97.03,-103.73,,"Qualified",0.935,92390.32,92495.71,"43-3",463,"Alloy 617","Plate",314626
464,"CapPass",95.19,-103.01,,"Qualified",0.924,92602.46,92695.24,"43-3",464,"Alloy 617","Plate",314626
465,"CapPass",96.71,-104.75,,"Qualified",0.923,92799.20,92902.14,"43-3",465,"Alloy 617","Plate",314626
466,"CapPass",97.53,-101.94,,"Qualified",0.957,92991.58,93101.71,"43-3",466,"Alloy 617","Plate",314626
467,"CapPass",97.32,-99.53,,"Qualified",0.978,93193.40,93300.94,"43-3",467,"Alloy 617","Plate",314626
468,"CapPass",95.13,-98.98,,"Qualified",0.961,93397.51,93479.83,"43-3",468,"Alloy 617","Plate",314626
469,"CapPass",97.44,-100.15,,"Qualified",0.973,93598.11,93680.84,"43-3",469,"Alloy 617","Plate",314626
470,"CapPass",95.80,-102.45,,"Qualified",0.935,93802.78,93870.11,"43-3",470,"Alloy 617","Plate",314626
471,"CapPass",95.82,-99.33,,"Qualified",0.965,93996.48,94093.04,"43-3",471,"Alloy 617","Plate",314626
472,"CapPass",95.50,-100.32,,"Qualified",0.952,94197.51,94300.51,"43-3",472,"Alloy 617","Plate",314626
473,"CapPass",96.99,-97.29,,"Qualified",0.997,94401.83,94491.89,"43-3",473,"Alloy 617","Plate",314626
474,"CapPass",95.25,-98.50,,"Qualified",0.967,94601.19,94702.89,"43-3",474,"Alloy 617","Plate",314626
475,"CapPass",95.35,-99.81,,"Qualified",0.955,94800.37,94902.27,"43-3",475,"Alloy 617","Plate",314626
476,"CapPass",94.69,-103.33,,"Qualified",0.916,94973.20,95102.10,"43-3",476,"Alloy 617","Plate",314626
477,"CapPass",94.66,-101.93,,"Qualified",0.929,95178.48,95293.63,"43-3",477,"Alloy 617","Plate",314626
478,"CapPass",95.41,-103.98,,"Qualified",0.918,95398.71,95494.83,"43-3",478,"Alloy 617","Plate",314626
479,"CapPass",93.84,-98.91,,"Qualified",0.949,95578.57,95699.19,"43-3",479,"Alloy 617","Plate",314626
480,"CapPass",97.53,-98.54,,"Qualified",0.990,95796.83,95892.87,"43-3",480,"Alloy 617","Plate",314626
481,"CapPass",93.69,-99.49,,"Qualified",0.942,95973.32,96098.56,"43-3",481,"Alloy 617","Plate",314626
482,"CapPass",94.96,-100.97,,"Qualified",0.941,96202.89,96297.19,"43-3",482,"Alloy 617","Plate",314626
483,"CapPass",95.71,-96.87,,"Qualified",0.988,96397.06,96496.97,"43-3",483,"Alloy 617","Plate",314626
484,"CapPass",95.45,-101.04,,"Qualified",0.945,96600.46,96701.99,"43-3",484,"Alloy 617","Plate",314626
485,"CapPass",94.24,-100.07,,"Qualified",0.942,96799.45,96902.76,"43-3",485,"Alloy 617","Plate",314626
486,"CapPass",93.45,-99.29,,"Qualified",0.941,96992.89,97078.52,"43-3",486,"Alloy 617","Plate",314626
487,"CapPass",96.57,-98.93,,"Qualified",0.976,97202.01,97265.83,"43-3",487,"Alloy 617","Plate",314626
488,"CapPass",94.03,-98.16,,"Qualified",0.958,97387.99,97458.83,"43-3",488,"Alloy 617","Plate",314626
489,"CapPass",94.09,-94.53,,"Qualified",0.995,97596.97,97672.88,"43-3",489,"Alloy 617","Plate",314626
490,"CapPass",94.40,-100.86,,"Qualified",0.936,97783.30,97887.33,"43-3",490,"Alloy 617","Plate",314626
491,"CapPass",96.75,-96.04,,"Qualified",1.007,98000.05,98102.83,"43-3",491,"Alloy 617","Plate",314626
492,"CapPass",95.07,-100.11,,"Qualified",0.950,98200.37,98300.37,"43-3",492,"Alloy 617","Plate",314626
493,"CapPass",92.09,-99.70,,"Qualified",0.924,98394.24,98503.11,"43-3",493,"Alloy 617","Plate",314626
494,"CapPass",93.98,-99.07,,"Qualified",0.949,98590.19,98693.68,"43-3",494,"Alloy 617","Plate",314626
495,"CapPass",94.86,-99.47,,"Qualified",0.954,98796.53,98868.77,"43-3",495,"Alloy 617","Plate",314626
496,"CapPass",93.12,-101.28,,"Qualified",0.919,98999.70,99101.93,"43-3",496,"Alloy 617","Plate",314626
497,"CapPass",92.83,-95.60,,"Qualified",0.971,99188.53,99302.23,"43-3",497,"Alloy 617","Plate",314626
498,"CapPass",93.48,-101.63,,"Qualified",0.920,99396.77,99503.12,"43-3",498,"Alloy 617","Plate",314626
499,"CapPass",91.84,-95.34,,"Qualified",0.963,99579.22,99697.93,"43-3",499,"Alloy 617","Plate",314626
500,"CapPass",92.62,-96.34,,"Qualified",0.961,99798.36,99903.12,"43-3",500,"Alloy 617","Plate",314626
501,"CapPass",92.62,-98.43,,"Qualified",0.941,99992.72,100100.71,"43-3",501,"Alloy 617","Plate",314626
502,"CapPass",93.59,-96.67,,"Qualified",0.968,100196.91,100303.25,"43-3",502,"Alloy 617","Plate",314626
503,"CapPass",94.62,-101.56,,"Qualified",0.932,100397.53,100503.18,"43-3",503,"Alloy 617","Plate",314626
504,"CapPass",91.73,-97.68,,"Qualified",0.939,100591.43,100703.03,"43-3",504,"Alloy 617","Plate",314626
505,"CapPass",94.97,-95.74,,"Qualified",0.992,100801.22,100902.28,"43-3",505,"Alloy 617","Plate",314626
506,"CapPass",91.43,-98.78,,"Qualified",0.926,100994.83,101100.75,"43-3",506,"Alloy 617","Plate",314626
507,"CapPass",91.66,-100.41,,"Qualified",0.913,101190.20,101300.64,"43-3",507,"Alloy 617","Plate",314626
508,"CapPass",90.61,-93.42,,"Qualified",0.970,101398.59,101494.28,"43-3",508,"Alloy 617","Plate",314626
509,"CapPass",91.62,-93.93,,"Qualified",0.975,101590.09,101666.18,"43-3",509,"Alloy 617","Plate",314626
510,"CapPass",93.31,-100.83,,"Qualified",0.925,101801.15,101902.57,"43-3",510,"Alloy 617","Plate",314626
511,"CapPass",92.87,-95.33,,"Qualified",0.974,101987.57,102070.88,"43-3",511,"Alloy 617","Plate",314626
512,"CapPass",92.77,-96.68,,"Qualified",0.960,102201.91,102289.09,"43-3",512,"Alloy 617","Plate",314626
513,"CapPass",92.37,-97.80,,"Qualified",0.944,102382.31,102502.18,"43-3",513,"Alloy 617","Plate",314626
514,"CapPass",92.18,-98.46,,"Qualified",0.936,102594.57,102665.72,"43-3",514,"Alloy 617","Plate",314626
515,"CapPass",91.01,-96.97,,"Qualified",0.939,102798.54,102899.83,"43-3",515,"Alloy 617","Plate",314626
516,"CapPass",91.71,-96.61,,"Qualified",0.949,103001.94,103092.91,"43-3",516,"Alloy 617","Plate",314626
517,"CapPass",91.45,-97.62,,"Qualified",0.937,103177.11,103298.48,"43-3",517,"Alloy 617","Plate",314626
518,"CapPass",90.86,-93.99,,"Qualified",0.967,103391.25,103479.69,"43-3",518,"Alloy 617","Plate",314626
519,"CapPass",91.22,-95.52,,"Qualified",0.955,103586.26,103696.18,"43-3",519,"Alloy 617","Plate",314626
520,"CapPass",91.76,-95.81,,"Qualified",0.958,103799.07,103896.93,"43-3",520,"Alloy 617","Plate",314626
521,"CapPass",91.29,-93.55,,"Qualified",0.976,103996.07,104101.62,"43-3",521,"Alloy 617","Plate",314626
522,"CapPass",91.62,-98.84,,"Qualified",0.927,104203.37,104303.39,"43-3",522,"Alloy 617","Plate",314626
523,"CapPass",90.35,-92.70,,"Qualified",0.975,104381.21,104503.05,"43-3",523,"Alloy 617","Plate",314626
524,"CapPass",91.20,-97.81,,"Qualified",0.932,104603.24,104686.38,"43-3",524,"Alloy 617","Plate",314626
525,"CapPass",91.86,-93.96,,"Qualified",0.978,104787.07,104874.77,"43-3",525,"Alloy 617","Plate",314626
526,"CapPass",90.03,-98.33,,"Qualified",0.916,104993.85,105103.07,"43-3",526,"Alloy 617","Plate",314626
527,"CapPass",91.59,-94.29,,"Qualified",0.971,105178.42,105301.67,"43-3",527,"Alloy 617","Plate",314626
528,"CapPass",89.56,-94.04,,"Qualified",0.952,105395.82,105468.18,"43-3",528,"Alloy 617","Plate",314626
529,"CapPass",90.74,-93.00,,"Qualified",0.976,105602.29,105703.50,"43-3",529,"Alloy 617","Plate",314626
530,"CapPass",90.58,-95.72,,"Qualified",0.946,105802.61,105902.09,"43-3",530,"Alloy 617","Plate",314626
531,"CapPass",90.65,-93.34,,"Qualified",0.971,106001.21,106072.43,"43-3",531,"Alloy 617","Plate",314626
532,"CapPass",92.08,-97.25,,"Qualified",0.947,106196.95,106278.64,"43-3",532,"Alloy 617","Plate",314626
533,"CapPass",88.97,-94.33,,"Qualified",0.943,106376.60,106503.22,"43-3",533,"Alloy 617","Plate",314626
534,"CapPass",89.57,-95.19,,"Qualified",0.941,106597.93,106703.53,"43-3",534,"Alloy 617","Plate",314626
535,"CapPass",90.82,-95.85,,"Qualified",0.948,106801.11,106902.71,"43-3",535,"Alloy 617","Plate",314626
536,"CapPass",90.03,-94.17,,"Qualified",0.956,106988.50,107099.08,"43-3",536,"Alloy 617","Plate",314626
537,"CapPass",90.70,-97.59,,"Qualified",0.929,107198.96,107282.08,"43-3",537,"Alloy 617","Plate",314626
538,"CapPass",88.70,-91.99,,"Qualified",0.964,107393.19,107503.21,"43-3",538,"Alloy 617","Plate",314626
539,"CapPass",89.05,-95.96,,"Qualified",0.928,107599.25,107703.64,"43-3",539,"Alloy 617","Plate",314626
540,"CapPass",89.50,-93.41,,"Qualified",0.958,107801.33,107902.87,"43-3",540,"Alloy 617","Plate",314626
541,"CapPass",89.80,-93.00,,"Qualified",0.966,107988.69,108098.61,"43-3",541,"Alloy 617","Plate",314626
542,"CapPass",89.14,-95.95,,"Qualified",0.929,108184.75,108286.97,"43-3",542,"Alloy 617","Plate",314626
543,"CapPass",88.40,-95.28,,"Qualified",0.928,108382.46,108503.65,"43-3",543,"Alloy 617","Plate",314626
544,"CapPass",89.42,-96.47,,"Qualified",0.927,108596.64,108703.66,"43-3",544,"Alloy 617","Plate",314626
545,"CapPass",89.07,-95.98,,"Qualified",0.928,108803.61,108881.89,"43-3",545,"Alloy 617","Plate",314626
546,"CapPass",86.27,-91.90,,"Qualified",0.939,108969.97,109103.47,"43-3",546,"Alloy 617","Plate",314626
547,"CapPass",89.15,-90.95,,"Qualified",0.980,109201.85,109297.80,"43-3",547,"Alloy 617","Plate",314626
548,"CapPass",88.16,-95.62,,"Qualified",0.922,109403.08,109503.68,"43-3",548,"Alloy 617","Plate",314626
549,"CapPass",89.02,-94.88,,"Qualified",0.938,109595.50,109703.39,"43-3",549,"Alloy 617","Plate",314626
550,"CapPass",89.44,-94.11,,"Qualified",0.950,109791.93,109897.28,"43-3",550,"Alloy 617","Plate",314626
551,"CapPass",88.76,-90.97,,"Qualified",0.976,109992.44,110101.96,"43-3",551,"Alloy 617","Plate",314626
552,"CapPass",90.03,-92.21,,"Qualified",0.976,110195.51,110300.81,"43-3",552,"Alloy 617","Plate",314626
553,"CapPass",89.78,-90.92,,"Qualified",0.987,110401.40,110494.20,"43-3",553,"Alloy 617","Plate",314626
554,"CapPass",88.50,-94.08,,"Qualified",0.941,110592.67,110689.56,"43-3",554,"Alloy 617","Plate",314626
555,"CapPass",87.38,-91.68,,"Qualified",0.953,110803.75,110897.06,"43-3",555,"Alloy 617","Plate",314626
556,"CapPass",87.08,-92.21,,"Qualified",0.944,111001.96,111068.21,"43-3",556,"Alloy 617","Plate",314626
557,"CapPass",89.28,-89.33,,"Qualified",0.999,111199.76,111302.70,"43-3",557,"Alloy 617","Plate",314626
558,"CapPass",86.59,-90.41,,"Qualified",0.958,111400.25,111484.35,"43-3",558,"Alloy 617","Plate",314626
559,"CapPass",87.47,-96.91,,"Qualified",0.903,111600.91,111695.07,"43-3",559,"Alloy 617","Plate",314626
560,"CapPass",87.70,-93.70,,"Qualified",0.936,111803.82,111891.86,"43-3",560,"Alloy 617","Plate",314626
561,"CapPass",87.62,-89.20,,"Qualified",0.982,112001.15,112096.87,"43-3",561,"Alloy 617","Plate",314626
562,"CapPass",88.33,-90.62,,"Qualified",0.975,112182.46,112302.60,"43-3",562,"Alloy 617","Plate",314626
563,"CapPass",86.96,-91.15,,"Qualified",0.954,112403.72,112465.34,"43-3",563,"Alloy 617","Plate",314626
564,"CapPass",86.65,-92.64,,"Qualified",0.935,112597.79,112703.07,"43-3",564,"Alloy 617","Plate",314626
565,"CapPass",86.16,-90.42,,"Qualified",0.953,112796.44,112902.95,"43-3",565,"Alloy 617","Plate",314626
566,"CapPass",87.07,-91.28,,"Qualified",0.954,113000.73,113103.68,"43-3",566,"Alloy 617","Plate",314626
567,"CapPass",87.10,-90.79,,"Qualified",0.959,113191.44,113304.00,"43-3",567,"Alloy 617","Plate",314626
568,"CapPass",86.86,-96.26,,"Qualified",0.902,113397.33,113502.22,"43-3",568,"Alloy 617","Plate",314626
569,"CapPass",86.95,-91.67,,"Qualified",0.949,113600.17,113703.21,"43-3",569,"Alloy 617","Plate",314626
570,"CapPass",86.80,-91.01,,"Qualified",0.954,113803.07,113891.55,"43-3",570,"Alloy 617","Plate",314626
571,"CapPass",87.90,-91.38,,"Qualified",0.962,113999.39,114103.96,"43-3",571,"Alloy 617","Plate",314626
572,"CapPass",85.81,-90.61,,"Qualified",0.947,114199.15,114303.36,"43-3",572,"Alloy 617","Plate",314626
573,"CapPass",84.76,-88.44,,"Qualified",0.958,114391.32,114504.00,"43-3",573,"Alloy 617","Plate",314626
574,"CapPass",85.70,-93.08,,"Qualified",0.921,114600.43,114692.16,"43-3",574,"Alloy 617","Plate",314626
575,"CapPass",85.08,-89.99,,"Qualified",0.945,114795.43,114892.50,"43-3",575,"Alloy 617","Plate",314626
576,"CapPass",87.41,-89.09,,"Qualified",0.981,115003.20,115094.86,"43-3",576,"Alloy 617","Plate",314626
577,"CapPass",87.34,-89.43,,"Qualified",0.977,115203.81,115303.96,"43-3",577,"Alloy 617","Plate",314626
578,"CapPass",86.90,-89.81,,"Qualified",0.968,115398.43,115504.05,"43-3",578,"Alloy 617","Plate",314626
579,"CapPass",85.57,-88.99,,"Qualified",0.962,115601.46,115702.05,"43-3",579,"Alloy 617","Plate",314626
580,"CapPass",86.21,-90.05,,"Qualified",0.957,115779.74,115889.08,"43-3",580,"Alloy 617","Plate",314626
581,"CapPass",86.15,-91.41,,"Qualified",0.943,115999.40,116104.05,"43-3",581,"Alloy 617","Plate",314626
582,"CapPass",84.60,-90.87,,"Qualified",0.931,116203.31,116304.14,"43-3",582,"Alloy 617","Plate",314626
583,"CapPass",85.07,-88.48,,"Qualified",0.961,116404.04,116490.45,"43-3",583,"Alloy 617","Plate",314626
584,"CapPass",85.98,-93.90,,"Qualified",0.916,116604.10,116701.18,"43-3",584,"Alloy 617","Plate",314626
585,"CapPass",85.52,-88.58,,"Qualified",0.965,116797.93,116890.11,"43-3",585,"Alloy 617","Plate",314626
586,"CapPass",84.69,-93.22,,"Qualified",0.909,116987.92,117101.75,"43-3",586,"Alloy 617","Plate",314626
587,"CapPass",85.13,-87.63,,"Qualified",0.971,117203.03,117303.87,"43-3",587,"Alloy 617","Plate",314626
588,"CapPass",82.94,-90.12,,"Qualified",0.920,117385.86,117503.45,"43-3",588,"Alloy 617","Plate",314626
589,"CapPass",85.18,-89.88,,"Qualified",0.948,117597.89,117704.23,"43-3",589,"Alloy 617","Plate",314626
590,"CapPass",86.18,-87.44,,"Qualified",0.986,117793.98,117902.91,"43-3",590,"Alloy 617","Plate",314626
591,"CapPass",82.95,-88.92,,"Qualified",0.933,117992.95,118104.10,"43-3",591,"Alloy 617","Plate",314626
592,"CapPass",84.85,-89.06,,"Qualified",0.953,118204.25,118300.70,"43-3",592,"Alloy 617","Plate",314626
593,"CapPass",83.26,-88.11,,"Qualified",0.945,118376.62,118501.15,"43-3",593,"Alloy 617","Plate",314626
594,"CapPass",83.26,-88.25,,"Qualified",0.943,118604.24,118671.65,"43-3",594,"Alloy 617","Plate",314626
595,"CapPass",85.18,-89.80,,"Qualified",0.949,118800.49,118888.21,"43-3",595,"Alloy 617","Plate",314626
596,"CapPass",85.63,-89.07,,"Qualified",0.961,119004.23,119104.34,"43-3",596,"Alloy 617","Plate",314626
597,"CapPass",82.48,-86.12,,"Qualified",0.958,119180.36,119300.81,"43-3",597,"Alloy 617","Plate",314626
598,"CapPass",83.93,-87.18,,"Qualified",0.963,119398.62,119504.32,"43-3",598,"Alloy 617","Plate",314626
599,"CapPass",83.50,-86.67,,"Qualified",0.963,119595.50,119704.07,"43-3",599,"Alloy 617","Plate",314626
600,"CapPass",83.18,-86.92,,"Qualified",0.957,119802.41,119904.35,"43-3",600,"Alloy 617","Plate",314626
601,"CapPass",83.32,-88.25,,"Qualified",0.944,119986.71,120103.03,"43-3",601,"Alloy 617","Plate",314626
602,"CapPass",82.70,-90.09,,"Qualified",0.918,120193.11,120304.27,"43-3",602,"Alloy 617","Plate",314626
603,"CapPass",83.54,-87.05,,"Qualified",0.960,120404.27,120503.96,"43-3",603,"Alloy 617","Plate",314626
604,"CapPass",83.84,-87.83,,"Qualified",0.955,120591.41,120704.35,"43-3",604,"Alloy 617","Plate",314626
605,"CapPass",82.63,-86.04,,"Qualified",0.960,120803.53,120904.13,"43-3",605,"Alloy 617","Plate",314626
606,"CapPass",82.90,-87.53,,"Qualified",0.947,121002.43,121103.56,"43-3",606,"Alloy 617","Plate",314626
607,"CapPass",82.59,-85.36,,"Qualified",0.968,121197.53,121304.39,"43-3",607,"Alloy 617","Plate",314626
608,"CapPass",82.82,-87.89,,"Qualified",0.942,121403.01,121504.39,"43-3",608,"Alloy 617","Plate",314626
609,"CapPass",82.36,-84.69,,"Qualified",0.973,121596.36,121695.87,"43-3",609,"Alloy 617","Plate",314626
610,"CapPass",81.67,-85.72,,"Qualified",0.953,121789.36,121870.28,"43-3",610,"Alloy 617","Plate",314626
611,"CapPass",83.35,-85.06,,"Qualified",0.980,122002.61,122100.74,"43-3",611,"Alloy 617","Plate",314626
612,"CapPass",82.66,-90.13,,"Qualified",0.917,122201.32,122304.43,"43-3",612,"Alloy 617","Plate",314626
613,"CapPass",83.57,-87.62,,"Qualified",0.954,122403.26,122504.40,"43-3",613,"Alloy 617","Plate",314626
614,"CapPass",82.61,-85.70,,"Qualified",0.964,122594.68,122672.81,"43-3",614,"Alloy 617","Plate",314626
615,"CapPass",81.89,-84.85,,"Qualified",0.965,122792.09,122904.04,"43-3",615,"Alloy 617","Plate",314626
616,"CapPass",80.78,-89.29,,"Qualified",0.905,122997.73,123104.23,"43-3",616,"Alloy 617","Plate",314626
617,"CapPass",80.76,-87.46,,"Qualified",0.923,123195.21,123304.18,"43-3",617,"Alloy 617","Plate",314626
618,"CapPass",80.49,-87.06,,"Qualified",0.925,123402.72,123503.84,"43-3",618,"Alloy 617","Plate",314626
619,"CapPass",81.70,-88.46,,"Qualified",0.924,123600.93,123704.55,"43-3",619,"Alloy 617","Plate",314626
620,"CapPass",81.15,-85.38,,"Qualified",0.950,123794.85,123903.94,"43-3",620,"Alloy 617","Plate",314626
621,"CapPass",80.74,-81.63,,"Qualified",0.989,124002.32,124080.95,"43-3",621,"Alloy 617","Plate",314626
622,"CapPass",80.02,-84.17,,"Qualified",0.951,124194.40,124303.71,"43-3",622,"Alloy 617","Plate",314626
623,"CapPass",80.25,-87.36,,"Qualified",0.919,124404.51,124504.31,"43-3",623,"Alloy 617","Plate",314626
624,"CapPass",79.12,-83.92,,"Qualified",0.943,124586.46,124696.76,"43-3",624,"Alloy 617","Plate",314626
625,"CapPass",81.57,-84.02,,"Qualified",0.971,124793.36,124904.60,"43-3",625,"Alloy 617","Plate",314626
626,"CapPass",78.85,-91.75,,"Qualified",0.859,124998.53,125104.60,"43-3",626,"Alloy 617","Plate",314626
627,"CapPass",79.16,-83.74,,"Qualified",0.945,125199.35,125304.18,"43-3",627,"Alloy 617","Plate",314626
628,"CapPass",81.51,-86.74,,"Qualified",0.940,125391.92,125504.59,"43-3",628,"Alloy 617","Plate",314626
629,"CapPass",79.21,-86.95,,"Qualified",0.911,125603.89,125703.12,"43-3",629,"Alloy 617","Plate",314626
630,"CapPass",81.29,-83.61,,"Qualified",0.972,125798.94,125904.68,"43-3",630,"Alloy 617","Plate",314626
631,"CapPass",77.80,-87.61,,"Qualified",0.888,125984.27,126104.69,"43-3",631,"Alloy 617","Plate",314626
632,"CapPass",78.29,-86.23,,"Qualified",0.908,126183.74,126304.67,"43-3",632,"Alloy 617","Plate",314626
633,"CapPass",77.50,-85.06,,"Qualified",0.911,126401.12,126504.70,"43-3",633,"Alloy 617","Plate",314626
634,"CapPass",78.58,-88.67,,"Qualified",0.886,126603.06,126704.50,"43-3",634,"Alloy 617","Plate",314626
635,"CapPass",79.20,-89.63,,"Qualified",0.884,126802.78,126904.53,"43-3",635,"Alloy 617","Plate",314626
636,"CapPass",77.67,-84.62,,"Qualified",0.918,127000.71,127103.26,"43-3",636,"Alloy 617","Plate",314626
637,"CapPass",77.67,-81.63,,"Qualified",0.951,127189.76,127302.45,"43-3",637,"Alloy 617","Plate",314626
638,"CapPass",77.62,-80.90,,"Qualified",0.959,127386.31,127497.90,"43-3",638,"Alloy 617","Plate",314626
639,"CapPass",79.81,-82.26,,"Qualified",0.970,127603.96,127704.43,"43-3",639,"Alloy 617","Plate",314626
640,"CapPass",77.74,-88.95,,"Qualified",0.874,127803.56,127904.81,"43-3",640,"Alloy 617","Plate",314626
641,"CapPass",77.05,-82.01,,"Qualified",0.939,128004.53,128104.75,"43-3",641,"Alloy 617","Plate",314626
642,"CapPass",77.05,-80.97,,"Qualified",0.952,128204.13,128304.43,"43-3",642,"Alloy 617","Plate",314626
643,"CapPass",76.86,-84.09,,"Qualified",0.914,128401.88,128504.78,"43-3",643,"Alloy 617","Plate",314626
644,"CapPass",76.96,-80.72,,"Qualified",0.953,128603.87,128704.68,"43-3",644,"Alloy 617","Plate",314626
645,"CapPass",75.59,-88.81,,"Qualified",0.851,128801.88,128904.89,"43-3",645,"Alloy 617","Plate",314626
646,"CapPass",77.59,-80.16,,"Qualified",0.968,129001.15,129104.83,"43-3",646,"Alloy 617","Plate",314626
647,"CapPass",77.75,-81.91,,"Qualified",0.949,129202.83,129304.72,"43-3",647,"Alloy 617","Plate",314626
648,"CapPass",76.51,-84.50,,"Qualified",0.905,129394.89,129504.86,"43-3",648,"Alloy 617","Plate",314626
649,"CapPass",74.64,-83.81,,"Qualified",0.891,129603.11,129704.42,"43-3",649,"Alloy 617","Plate",314626
650,"CapPass",75.53,-82.44,,"Qualified",0.916,129792.25,129904.08,"43-3",650,"Alloy 617","Plate",314626
651,"CapPass",75.30,-84.24,,"Qualified",0.894,130003.68,130103.89,"43-3",651,"Alloy 617","Plate",314626
652,"CapPass",76.38,-83.27,,"Qualified",0.917,130204.14,130304.92,"43-3",652,"Alloy 617","Plate",314626
653,"CapPass",74.75,-80.36,,"Qualified",0.930,130401.26,130504.64,"43-3",653,"Alloy 617","Plate",314626
654,"CapPass",75.67,-78.34,,"Qualified",0.966,130603.11,130703.59,"43-3",654,"Alloy 617","Plate",314626
655,"CapPass",75.48,-80.90,,"Qualified",0.933,130786.50,130902.42,"43-3",655,"Alloy 617","Plate",314626
656,"CapPass",77.19,-82.80,,"Qualified",0.932,131004.63,131103.89,"43-3",656,"Alloy 617","Plate",314626
657,"CapPass",75.32,-82.82,,"Qualified",0.909,131202.73,131304.57,"43-3",657,"Alloy 617","Plate",314626
658,"CapPass",75.74,-80.73,,"Qualified",0.938,131401.50,131503.93,"43-3",658,"Alloy 617","Plate",314626
659,"CapPass",75.42,-81.83,,"Qualified",0.922,131600.45,131704.73,"43-3",659,"Alloy 617","Plate",314626
660,"CapPass",72.87,-79.54,,"Qualified",0.916,131798.20,131905.03,"43-3",660,"Alloy 617","Plate",314626
661,"CapPass",74.19,-78.96,,"Qualified",0.940,132004.86,132104.36,"43-3",661,"Alloy 617","Plate",314626
662,"CapPass",73.44,-82.93,,"Qualified",0.885,132204.54,132304.95,"43-3",662,"Alloy 617","Plate",314626
663,"CapPass",72.62,-81.61,,"Qualified",0.890,132396.70,132505.00,"43-3",663,"Alloy 617","Plate",314626
664,"CapPass",74.02,-80.85,,"Qualified",0.915,132600.54,132705.01,"43-3",664,"Alloy 617","Plate",314626
665,"CapPass",73.96,-77.90,,"Qualified",0.949,132805.07,132905.14,"43-3",665,"Alloy 617","Plate",314626
666,"CapPass",73.85,-80.26,,"Qualified",0.920,133005.11,133105.09,"43-3",666,"Alloy 617","Plate",314626
667,"CapPass",73.09,-80.99,,"Qualified",0.903,133205.04,133305.12,"43-3",667,"Alloy 617","Plate",314626
668,"CapPass",71.48,-80.03,,"Qualified",0.893,133404.95,133504.61,"43-3",668,"Alloy 617","Plate",314626
669,"CapPass",72.86,-82.38,,"Qualified",0.884,133604.39,133704.61,"43-3",669,"Alloy 617","Plate",314626
670,"CapPass",72.22,-77.73,,"Qualified",0.929,133805.07,133904.61,"43-3",670,"Alloy 617","Plate",314626
671,"CapPass",72.58,-83.89,,"Qualified",0.865,134003.39,134105.11,"43-3",671,"Alloy 617","Plate",314626
672,"CapPass",71.82,-80.64,,"Qualified",0.891,134204.90,134305.09,"43-3",672,"Alloy 617","Plate",314626
673,"CapPass",72.08,-77.99,,"Qualified",0.924,134405.03,134505.18,"43-3",673,"Alloy 617","Plate",314626
674,"CapPass",72.88,-82.21,,"Qualified",0.887,134603.95,134705.21,"43-3",674,"Alloy 617","Plate",314626
675,"CapPass",71.79,-81.23,,"Qualified",0.884,134805.12,134905.20,"43-3",675,"Alloy 617","Plate",314626
676,"CapPass",71.26,-83.87,,"Qualified",0.850,135003.75,135105.23,"43-3",676,"Alloy 617","Plate",314626
677,"CapPass",70.08,-77.14,,"Qualified",0.908,135200.73,135303.14,"43-3",677,"Alloy 617","Plate",314626
678,"CapPass",71.87,-80.36,,"Qualified",0.894,135403.75,135505.23,"43-3",678,"Alloy 617","Plate",314626
679,"CapPass",70.23,-78.27,,"Qualified",0.897,135600.11,135705.29,"43-3",679,"Alloy 617","Plate",314626
680,"CapPass",69.05,-77.07,,"Qualified",0.896,135804.81,135905.29,"43-3",680,"Alloy 617","Plate",314626
681,"CapPass",69.70,-76.79,,"Qualified",0.908,136001.50,136105.29,"43-3",681,"Alloy 617","Plate",314626
682,"CapPass",69.39,-76.68,,"Qualified",0.905,136200.39,136305.32,"43-3",682,"Alloy 617","Plate",314626
683,"CapPass",69.30,-93.76,,"Qualified",0.739,136401.45,136505.21,"43-3",683,"Alloy 617","Plate",314626
684,"CapPass",67.52,-75.20,,"Qualified",0.898,136604.11,136705.29,"43-3",684,"Alloy 617","Plate",314626
685,"CapPass",68.08,-76.38,,"Qualified",0.891,136804.64,136905.29,"43-3",685,"Alloy 617","Plate",314626
686,"CapPass",67.99,-78.18,,"Qualified",0.870,136995.53,137104.57,"43-3",686,"Alloy 617","Plate",314626
687,"CapPass",67.43,-77.09,,"Qualified",0.875,137193.21,137305.28,"43-3",687,"Alloy 617","Plate",314626
688,"CapPass",66.86,-77.22,,"Qualified",0.866,137401.32,137505.42,"43-3",688,"Alloy 617","Plate",314626
689,"CapPass",66.47,-80.79,,"Qualified",0.823,137605.37,137705.34,"43-3",689,"Alloy 617","Plate",314626
690,"CapPass",67.06,-77.54,,"Qualified",0.865,137801.03,137905.36,"43-3",690,"Alloy 617","Plate",314626
691,"CapPass",66.17,-81.79,,"Qualified",0.809,138003.98,138105.45,"43-3",691,"Alloy 617","Plate",314626
692,"CapPass",66.42,-84.36,,"Qualified",0.787,138203.87,138305.29,"43-3",692,"Alloy 617","Plate",314626
693,"CapPass",64.76,-76.92,,"Qualified",0.842,138396.89,138504.76,"43-3",693,"Alloy 617","Plate",314626
694,"CapPass",65.84,-80.96,,"Qualified",0.813,138603.32,138705.39,"43-3",694,"Alloy 617","Plate",314626
695,"CapPass",66.28,-78.44,,"Qualified",0.845,138805.07,138905.45,"43-3",695,"Alloy 617","Plate",314626
696,"CapPass",65.88,-81.70,,"Qualified",0.806,139004.12,139105.23,"43-3",696,"Alloy 617","Plate",314626
697,"CapPass",64.66,-80.22,,"Qualified",0.806,139199.03,139305.37,"43-3",697,"Alloy 617","Plate",314626
698,"CapPass",64.33,-75.99,,"Qualified",0.847,139398.25,139505.51,"43-3",698,"Alloy 617","Plate",314626
699,"CapPass",62.95,-77.22,,"Qualified",0.815,139584.29,139705.46,"43-3",699,"Alloy 617","Plate",314626
700,"CapPass",65.34,-81.26,,"Qualified",0.804,139801.09,139904.54,"43-3",700,"Alloy 617","Plate",314626
701,"CapPass",62.67,-78.43,,"Qualified",0.799,140003.86,140105.40,"43-3",701,"Alloy 617","Plate",314626
702,"CapPass",64.09,-77.73,,"Qualified",0.825,140199.53,140305.51,"43-3",702,"Alloy 617","Plate",314626
703,"CapPass",63.58,-76.71,,"Qualified",0.829,140402.53,140505.54,"43-3",703,"Alloy 617","Plate",314626
704,"CapPass",62.88,-74.89,,"Qualified",0.840,140605.48,140705.56,"43-3",704,"Alloy 617","Plate",314626
705,"CapPass",61.38,-84.13,,"Qualified",0.730,140796.07,140905.51,"43-3",705,"Alloy 617","Plate",314626
706,"CapPass",62.70,-80.43,,"Qualified",0.780,141005.07,141105.57,"43-3",706,"Alloy 617","Plate",314626
707,"CapPass",63.22,-74.61,,"Qualified",0.847,141200.12,141305.62,"43-3",707,"Alloy 617","Plate",314626
708,"CapPass",61.35,-77.28,,"Qualified",0.794,141405.45,141505.64,"43-3",708,"Alloy 617","Plate",314626
709,"CapPass",60.57,-79.29,,"Qualified",0.764,141603.95,141705.64,"43-3",709,"Alloy 617","Plate",314626
710,"CapPass",61.12,-77.64,,"Qualified",0.787,141803.51,141905.68,"43-3",710,"Alloy 617","Plate",314626
711,"CapPass",60.84,-82.28,,"Qualified",0.739,142000.93,142105.57,"43-3",711,"Alloy 617","Plate",314626
712,"CapPass",60.73,-74.20,,"Qualified",0.818,142203.68,142305.67,"43-3",712,"Alloy 617","Plate",314626
713,"CapPass",60.47,-75.68,,"Qualified",0.799,142399.87,142505.68,"43-3",713,"Alloy 617","Plate",314626
714,"CapPass",58.92,-78.83,,"Qualified",0.747,142586.09,142705.70,"43-3",714,"Alloy 617","Plate",314626
715,"CapPass",59.80,-78.09,,"Qualified",0.766,142804.20,142905.76,"43-3",715,"Alloy 617","Plate",314626
716,"CapPass",59.03,-78.04,,"Qualified",0.756,143005.06,143105.67,"43-3",716,"Alloy 617","Plate",314626
717,"CapPass",60.34,-80.50,,"Qualified",0.750,143205.43,143305.71,"43-3",717,"Alloy 617","Plate",314626
718,"CapPass",59.52,-76.98,,"Qualified",0.773,143402.75,143505.76,"43-3",718,"Alloy 617","Plate",314626
719,"CapPass",57.85,-78.41,,"Qualified",0.738,143594.26,143705.09,"43-3",719,"Alloy 617","Plate",314626
720,"CapPass",58.54,-75.48,,"Qualified",0.776,143805.29,143905.71,"43-3",720,"Alloy 617","Plate",314626
721,"CapPass",57.80,-81.84,,"Qualified",0.706,144004.95,144105.81,"43-3",721,"Alloy 617","Plate",314626
722,"CapPass",56.81,-74.32,,"Qualified",0.764,144205.31,144305.79,"43-3",722,"Alloy 617","Plate",314626
723,"CapPass",58.24,-77.18,,"Qualified",0.755,144404.23,144505.78,"43-3",723,"Alloy 617","Plate",314626
724,"CapPass",55.53,-80.13,,"Qualified",0.693,144599.96,144705.50,"43-3",724,"Alloy 617","Plate",314626
725,"CapPass",56.74,-75.08,,"Qualified",0.756,144802.90,144905.01,"43-3",725,"Alloy 617","Plate",314626
726,"CapPass",56.86,-74.22,,"Qualified",0.766,145004.93,145105.70,"43-3",726,"Alloy 617","Plate",314626
727,"CapPass",56.61,-76.90,,"Qualified",0.736,145205.18,145305.82,"43-3",727,"Alloy 617","Plate",314626
728,"CapPass",55.25,-80.90,,"Qualified",0.683,145401.70,145505.82,"43-3",728,"Alloy 617","Plate",314626
729,"CapPass",55.10,-78.12,,"Qualified",0.705,145599.43,145705.84,"43-3",729,"Alloy 617","Plate",314626
730,"CapPass",55.47,-77.54,,"Qualified",0.715,145805.28,145905.65,"43-3",730,"Alloy 617","Plate",314626
731,"CapPass",55.05,-75.93,,"Qualified",0.725,146005.17,146105.71,"43-3",731,"Alloy 617","Plate",314626
732,"CapPass",56.05,-79.00,,"Qualified",0.709,146205.37,146305.87,"43-3",732,"Alloy 617","Plate",314626
