Repository: js-molina/fatigue-A617

File: data/950C/Strain rate 0.0001/1.0% strain/HTM_A19_Cycles_433.csv (part 3 of 17)
"Stress Mpa","Strain","Qual State","Qual Exceptions","Elapsed Time Sec","Data State","Cycle Label","Cycle","Count","Sample","Alloy","Heat","Material_Form"
-110.55,-0.00139,"Qualified",,281.17,"CapPass","Cycle 2",2,841,"43-3","Alloy 617",314626,"Plate"
-110.57,-0.00139,"Qualified",,281.19,"CapPass","Cycle 2",2,842,"43-3","Alloy 617",314626,"Plate"
-109.01,-0.00144,"Qualified",,281.58,"CapPass","Cycle 2",2,843,"43-3","Alloy 617",314626,"Plate"
-107.64,-0.00149,"Qualified",,282.17,"CapPass","Cycle 2",2,844,"43-3","Alloy 617",314626,"Plate"
-107.81,-0.00149,"Qualified",,282.19,"CapPass","Cycle 2",2,845,"43-3","Alloy 617",314626,"Plate"
-106.57,-0.00154,"Qualified",,282.64,"CapPass","Cycle 2",2,846,"43-3","Alloy 617",314626,"Plate"
-106.73,-0.00159,"Qualified",,283.17,"CapPass","Cycle 2",2,847,"43-3","Alloy 617",314626,"Plate"
-106.73,-0.00159,"Qualified",,283.18,"CapPass","Cycle 2",2,848,"43-3","Alloy 617",314626,"Plate"
-107.21,-0.00164,"Qualified",,283.63,"CapPass","Cycle 2",2,849,"43-3","Alloy 617",314626,"Plate"
-105.73,-0.00169,"Qualified",,284.17,"CapPass","Cycle 2",2,850,"43-3","Alloy 617",314626,"Plate"
-106.05,-0.00169,"Qualified",,284.27,"CapPass","Cycle 2",2,851,"43-3","Alloy 617",314626,"Plate"
-106.89,-0.00174,"Qualified",,284.60,"CapPass","Cycle 2",2,852,"43-3","Alloy 617",314626,"Plate"
-104.71,-0.00179,"Qualified",,285.09,"CapPass","Cycle 2",2,853,"43-3","Alloy 617",314626,"Plate"
-104.07,-0.00180,"Qualified",,285.17,"CapPass","Cycle 2",2,854,"43-3","Alloy 617",314626,"Plate"
-102.87,-0.00184,"Qualified",,285.61,"CapPass","Cycle 2",2,855,"43-3","Alloy 617",314626,"Plate"
-106.23,-0.00189,"Qualified",,286.17,"CapPass","Cycle 2",2,856,"43-3","Alloy 617",314626,"Plate"
-106.24,-0.00189,"Qualified",,286.17,"CapPass","Cycle 2",2,857,"43-3","Alloy 617",314626,"Plate"
-105.41,-0.00194,"Qualified",,286.72,"CapPass","Cycle 2",2,858,"43-3","Alloy 617",314626,"Plate"
-105.19,-0.00199,"Qualified",,287.17,"CapPass","Cycle 2",2,859,"43-3","Alloy 617",314626,"Plate"
-105.46,-0.00199,"Qualified",,287.22,"CapPass","Cycle 2",2,860,"43-3","Alloy 617",314626,"Plate"
-105.12,-0.00204,"Qualified",,287.63,"CapPass","Cycle 2",2,861,"43-3","Alloy 617",314626,"Plate"
-106.08,-0.00209,"Qualified",,288.17,"CapPass","Cycle 2",2,862,"43-3","Alloy 617",314626,"Plate"
-106.46,-0.00209,"Qualified",,288.23,"CapPass","Cycle 2",2,863,"43-3","Alloy 617",314626,"Plate"
-107.21,-0.00214,"Qualified",,288.67,"CapPass","Cycle 2",2,864,"43-3","Alloy 617",314626,"Plate"
-106.78,-0.00218,"Qualified",,289.17,"CapPass","Cycle 2",2,865,"43-3","Alloy 617",314626,"Plate"
-108.33,-0.00219,"Qualified",,289.34,"CapPass","Cycle 2",2,866,"43-3","Alloy 617",314626,"Plate"
-110.25,-0.00224,"Qualified",,289.64,"CapPass","Cycle 2",2,867,"43-3","Alloy 617",314626,"Plate"
-111.70,-0.00229,"Qualified",,290.17,"CapPass","Cycle 2",2,868,"43-3","Alloy 617",314626,"Plate"
-112.43,-0.00229,"Qualified",,290.27,"CapPass","Cycle 2",2,869,"43-3","Alloy 617",314626,"Plate"
-111.77,-0.00234,"Qualified",,290.63,"CapPass","Cycle 2",2,870,"43-3","Alloy 617",314626,"Plate"
-108.77,-0.00239,"Qualified",,291.17,"CapPass","Cycle 2",2,871,"43-3","Alloy 617",314626,"Plate"
-108.75,-0.00239,"Qualified",,291.19,"CapPass","Cycle 2",2,872,"43-3","Alloy 617",314626,"Plate"
-108.30,-0.00244,"Qualified",,291.67,"CapPass","Cycle 2",2,873,"43-3","Alloy 617",314626,"Plate"
-107.82,-0.00249,"Qualified",,292.16,"CapPass","Cycle 2",2,874,"43-3","Alloy 617",314626,"Plate"
-107.83,-0.00250,"Qualified",,292.17,"CapPass","Cycle 2",2,875,"43-3","Alloy 617",314626,"Plate"
-111.68,-0.00254,"Qualified",,292.77,"CapPass","Cycle 2",2,876,"43-3","Alloy 617",314626,"Plate"
-112.96,-0.00259,"Qualified",,293.17,"CapPass","Cycle 2",2,877,"43-3","Alloy 617",314626,"Plate"
-112.95,-0.00259,"Qualified",,293.23,"CapPass","Cycle 2",2,878,"43-3","Alloy 617",314626,"Plate"
-112.23,-0.00264,"Qualified",,293.65,"CapPass","Cycle 2",2,879,"43-3","Alloy 617",314626,"Plate"
-110.77,-0.00268,"Qualified",,294.17,"CapPass","Cycle 2",2,880,"43-3","Alloy 617",314626,"Plate"
-111.61,-0.00269,"Qualified",,294.28,"CapPass","Cycle 2",2,881,"43-3","Alloy 617",314626,"Plate"
-114.14,-0.00274,"Qualified",,294.71,"CapPass","Cycle 2",2,882,"43-3","Alloy 617",314626,"Plate"
-113.52,-0.00278,"Qualified",,295.17,"CapPass","Cycle 2",2,883,"43-3","Alloy 617",314626,"Plate"
-114.37,-0.00279,"Qualified",,295.28,"CapPass","Cycle 2",2,884,"43-3","Alloy 617",314626,"Plate"
-115.31,-0.00284,"Qualified",,295.62,"CapPass","Cycle 2",2,885,"43-3","Alloy 617",314626,"Plate"
-110.59,-0.00289,"Qualified",,296.08,"CapPass","Cycle 2",2,886,"43-3","Alloy 617",314626,"Plate"
-109.80,-0.00290,"Qualified",,296.17,"CapPass","Cycle 2",2,887,"43-3","Alloy 617",314626,"Plate"
-108.34,-0.00294,"Qualified",,296.61,"CapPass","Cycle 2",2,888,"43-3","Alloy 617",314626,"Plate"
-104.50,-0.00299,"Qualified",,297.17,"CapPass","Cycle 2",2,889,"43-3","Alloy 617",314626,"Plate"
-104.70,-0.00299,"Qualified",,297.21,"CapPass","Cycle 2",2,890,"43-3","Alloy 617",314626,"Plate"
-104.79,-0.00305,"Qualified",,297.68,"CapPass","Cycle 2",2,891,"43-3","Alloy 617",314626,"Plate"
-103.34,-0.00309,"Qualified",,298.17,"CapPass","Cycle 2",2,892,"43-3","Alloy 617",314626,"Plate"
-103.57,-0.00310,"Qualified",,298.24,"CapPass","Cycle 2",2,893,"43-3","Alloy 617",314626,"Plate"
-107.09,-0.00315,"Qualified",,298.66,"CapPass","Cycle 2",2,894,"43-3","Alloy 617",314626,"Plate"
-107.68,-0.00319,"Qualified",,299.17,"CapPass","Cycle 2",2,895,"43-3","Alloy 617",314626,"Plate"
-108.01,-0.00320,"Qualified",,299.24,"CapPass","Cycle 2",2,896,"43-3","Alloy 617",314626,"Plate"
-110.19,-0.00325,"Qualified",,299.77,"CapPass","Cycle 2",2,897,"43-3","Alloy 617",314626,"Plate"
-112.09,-0.00329,"Qualified",,300.17,"CapPass","Cycle 2",2,898,"43-3","Alloy 617",314626,"Plate"
-112.03,-0.00330,"Qualified",,300.19,"CapPass","Cycle 2",2,899,"43-3","Alloy 617",314626,"Plate"
-111.21,-0.00335,"Qualified",,300.72,"CapPass","Cycle 2",2,900,"43-3","Alloy 617",314626,"Plate"
-110.76,-0.00339,"Qualified",,301.17,"CapPass","Cycle 2",2,901,"43-3","Alloy 617",314626,"Plate"
-110.90,-0.00340,"Qualified",,301.24,"CapPass","Cycle 2",2,902,"43-3","Alloy 617",314626,"Plate"
-111.23,-0.00345,"Qualified",,301.63,"CapPass","Cycle 2",2,903,"43-3","Alloy 617",314626,"Plate"
-110.21,-0.00350,"Qualified",,302.17,"CapPass","Cycle 2",2,904,"43-3","Alloy 617",314626,"Plate"
-110.26,-0.00350,"Qualified",,302.17,"CapPass","Cycle 2",2,905,"43-3","Alloy 617",314626,"Plate"
-108.51,-0.00355,"Qualified",,302.64,"CapPass","Cycle 2",2,906,"43-3","Alloy 617",314626,"Plate"
-108.42,-0.00359,"Qualified",,303.17,"CapPass","Cycle 2",2,907,"43-3","Alloy 617",314626,"Plate"
-108.57,-0.00360,"Qualified",,303.21,"CapPass","Cycle 2",2,908,"43-3","Alloy 617",314626,"Plate"
-108.46,-0.00365,"Qualified",,303.67,"CapPass","Cycle 2",2,909,"43-3","Alloy 617",314626,"Plate"
-109.10,-0.00369,"Qualified",,304.17,"CapPass","Cycle 2",2,910,"43-3","Alloy 617",314626,"Plate"
-109.43,-0.00370,"Qualified",,304.22,"CapPass","Cycle 2",2,911,"43-3","Alloy 617",314626,"Plate"
-109.43,-0.00375,"Qualified",,304.61,"CapPass","Cycle 2",2,912,"43-3","Alloy 617",314626,"Plate"
-108.11,-0.00379,"Qualified",,305.17,"CapPass","Cycle 2",2,913,"43-3","Alloy 617",314626,"Plate"
-108.17,-0.00380,"Qualified",,305.21,"CapPass","Cycle 2",2,914,"43-3","Alloy 617",314626,"Plate"
-107.45,-0.00385,"Qualified",,305.72,"CapPass","Cycle 2",2,915,"43-3","Alloy 617",314626,"Plate"
-110.23,-0.00389,"Qualified",,306.17,"CapPass","Cycle 2",2,916,"43-3","Alloy 617",314626,"Plate"
-110.24,-0.00390,"Qualified",,306.20,"CapPass","Cycle 2",2,917,"43-3","Alloy 617",314626,"Plate"
-111.68,-0.00395,"Qualified",,306.74,"CapPass","Cycle 2",2,918,"43-3","Alloy 617",314626,"Plate"
-111.14,-0.00399,"Qualified",,307.17,"CapPass","Cycle 2",2,919,"43-3","Alloy 617",314626,"Plate"
-110.99,-0.00400,"Qualified",,307.24,"CapPass","Cycle 2",2,920,"43-3","Alloy 617",314626,"Plate"
-112.32,-0.00405,"Qualified",,307.67,"CapPass","Cycle 2",2,921,"43-3","Alloy 617",314626,"Plate"
-109.70,-0.00409,"Qualified",,308.17,"CapPass","Cycle 2",2,922,"43-3","Alloy 617",314626,"Plate"
-109.80,-0.00410,"Qualified",,308.23,"CapPass","Cycle 2",2,923,"43-3","Alloy 617",314626,"Plate"
-109.05,-0.00415,"Qualified",,308.65,"CapPass","Cycle 2",2,924,"43-3","Alloy 617",314626,"Plate"
-107.89,-0.00419,"Qualified",,309.17,"CapPass","Cycle 2",2,925,"43-3","Alloy 617",314626,"Plate"
-108.01,-0.00420,"Qualified",,309.22,"CapPass","Cycle 2",2,926,"43-3","Alloy 617",314626,"Plate"
-110.60,-0.00425,"Qualified",,309.74,"CapPass","Cycle 2",2,927,"43-3","Alloy 617",314626,"Plate"
-110.55,-0.00428,"Qualified",,310.17,"CapPass","Cycle 2",2,928,"43-3","Alloy 617",314626,"Plate"
-111.57,-0.00430,"Qualified",,310.28,"CapPass","Cycle 2",2,929,"43-3","Alloy 617",314626,"Plate"
-112.31,-0.00435,"Qualified",,310.68,"CapPass","Cycle 2",2,930,"43-3","Alloy 617",314626,"Plate"
-111.44,-0.00439,"Qualified",,311.17,"CapPass","Cycle 2",2,931,"43-3","Alloy 617",314626,"Plate"
-111.49,-0.00440,"Qualified",,311.20,"CapPass","Cycle 2",2,932,"43-3","Alloy 617",314626,"Plate"
-110.21,-0.00445,"Qualified",,311.69,"CapPass","Cycle 2",2,933,"43-3","Alloy 617",314626,"Plate"
-111.67,-0.00448,"Qualified",,312.17,"CapPass","Cycle 2",2,934,"43-3","Alloy 617",314626,"Plate"
-112.66,-0.00450,"Qualified",,312.29,"CapPass","Cycle 2",2,935,"43-3","Alloy 617",314626,"Plate"
-115.39,-0.00455,"Qualified",,312.80,"CapPass","Cycle 2",2,936,"43-3","Alloy 617",314626,"Plate"
-117.03,-0.00459,"Qualified",,313.17,"CapPass","Cycle 2",2,937,"43-3","Alloy 617",314626,"Plate"
-116.86,-0.00460,"Qualified",,313.23,"CapPass","Cycle 2",2,938,"43-3","Alloy 617",314626,"Plate"
-96.85,-0.00455,"Qualified",,314.04,"CapPass","Cycle 2",2,939,"43-3","Alloy 617",314626,"Plate"
-94.20,-0.00455,"Qualified",,314.17,"CapPass","Cycle 2",2,940,"43-3","Alloy 617",314626,"Plate"
-81.22,-0.00450,"Qualified",,314.66,"CapPass","Cycle 2",2,941,"43-3","Alloy 617",314626,"Plate"
-75.63,-0.00445,"Qualified",,315.05,"CapPass","Cycle 2",2,942,"43-3","Alloy 617",314626,"Plate"
-74.58,-0.00444,"Qualified",,315.17,"CapPass","Cycle 2",2,943,"43-3","Alloy 617",314626,"Plate"
-71.01,-0.00440,"Qualified",,315.60,"CapPass","Cycle 2",2,944,"43-3","Alloy 617",314626,"Plate"
-64.66,-0.00435,"Qualified",,316.15,"CapPass","Cycle 2",2,945,"43-3","Alloy 617",314626,"Plate"
-64.41,-0.00435,"Qualified",,316.17,"CapPass","Cycle 2",2,946,"43-3","Alloy 617",314626,"Plate"
-59.94,-0.00430,"Qualified",,316.65,"CapPass","Cycle 2",2,947,"43-3","Alloy 617",314626,"Plate"
-55.75,-0.00425,"Qualified",,317.16,"CapPass","Cycle 2",2,948,"43-3","Alloy 617",314626,"Plate"
-55.59,-0.00425,"Qualified",,317.17,"CapPass","Cycle 2",2,949,"43-3","Alloy 617",314626,"Plate"
-48.45,-0.00420,"Qualified",,317.71,"CapPass","Cycle 2",2,950,"43-3","Alloy 617",314626,"Plate"
-44.69,-0.00415,"Qualified",,318.17,"CapPass","Cycle 2",2,951,"43-3","Alloy 617",314626,"Plate"
-44.53,-0.00415,"Qualified",,318.19,"CapPass","Cycle 2",2,952,"43-3","Alloy 617",314626,"Plate"
-41.35,-0.00410,"Qualified",,318.61,"CapPass","Cycle 2",2,953,"43-3","Alloy 617",314626,"Plate"
-35.44,-0.00405,"Qualified",,319.17,"CapPass","Cycle 2",2,954,"43-3","Alloy 617",314626,"Plate"
-34.91,-0.00405,"Qualified",,319.22,"CapPass","Cycle 2",2,955,"43-3","Alloy 617",314626,"Plate"
-31.14,-0.00400,"Qualified",,319.71,"CapPass","Cycle 2",2,956,"43-3","Alloy 617",314626,"Plate"
-26.41,-0.00397,"Qualified",,320.17,"CapPass","Cycle 2",2,957,"43-3","Alloy 617",314626,"Plate"
-21.83,-0.00395,"Qualified",,320.34,"CapPass","Cycle 2",2,958,"43-3","Alloy 617",314626,"Plate"
-15.82,-0.00390,"Qualified",,320.73,"CapPass","Cycle 2",2,959,"43-3","Alloy 617",314626,"Plate"
-12.57,-0.00386,"Qualified",,321.17,"CapPass","Cycle 2",2,960,"43-3","Alloy 617",314626,"Plate"
-11.41,-0.00385,"Qualified",,321.27,"CapPass","Cycle 2",2,961,"43-3","Alloy 617",314626,"Plate"
-3.94,-0.00380,"Qualified",,321.81,"CapPass","Cycle 2",2,962,"43-3","Alloy 617",314626,"Plate"
-0.68,-0.00376,"Qualified",,322.17,"CapPass","Cycle 2",2,963,"43-3","Alloy 617",314626,"Plate"
0.09,-0.00375,"Qualified",,322.23,"CapPass","Cycle 2",2,964,"43-3","Alloy 617",314626,"Plate"
0.01,-0.00370,"Qualified",,322.67,"CapPass","Cycle 2",2,965,"43-3","Alloy 617",314626,"Plate"
4.48,-0.00366,"Qualified",,323.17,"CapPass","Cycle 2",2,966,"43-3","Alloy 617",314626,"Plate"
6.73,-0.00365,"Qualified",,323.32,"CapPass","Cycle 2",2,967,"43-3","Alloy 617",314626,"Plate"
12.35,-0.00360,"Qualified",,323.78,"CapPass","Cycle 2",2,968,"43-3","Alloy 617",314626,"Plate"
14.81,-0.00357,"Qualified",,324.17,"CapPass","Cycle 2",2,969,"43-3","Alloy 617",314626,"Plate"
15.31,-0.00355,"Qualified",,324.55,"CapPass","Cycle 2",2,970,"43-3","Alloy 617",314626,"Plate"
19.62,-0.00350,"Qualified",,324.86,"CapPass","Cycle 2",2,971,"43-3","Alloy 617",314626,"Plate"
21.48,-0.00348,"Qualified",,325.17,"CapPass","Cycle 2",2,972,"43-3","Alloy 617",314626,"Plate"
27.26,-0.00345,"Qualified",,325.56,"CapPass","Cycle 2",2,973,"43-3","Alloy 617",314626,"Plate"
33.45,-0.00340,"Qualified",,326.16,"CapPass","Cycle 2",2,974,"43-3","Alloy 617",314626,"Plate"
33.65,-0.00339,"Qualified",,326.17,"CapPass","Cycle 2",2,975,"43-3","Alloy 617",314626,"Plate"
42.44,-0.00335,"Qualified",,326.54,"CapPass","Cycle 2",2,976,"43-3","Alloy 617",314626,"Plate"
47.70,-0.00330,"Qualified",,326.76,"CapPass","Cycle 2",2,977,"43-3","Alloy 617",314626,"Plate"
51.48,-0.00326,"Qualified",,327.17,"CapPass","Cycle 2",2,978,"43-3","Alloy 617",314626,"Plate"
53.51,-0.00325,"Qualified",,327.31,"CapPass","Cycle 2",2,979,"43-3","Alloy 617",314626,"Plate"
60.71,-0.00320,"Qualified",,327.79,"CapPass","Cycle 2",2,980,"43-3","Alloy 617",314626,"Plate"
63.30,-0.00315,"Qualified",,328.17,"CapPass","Cycle 2",2,981,"43-3","Alloy 617",314626,"Plate"
63.71,-0.00315,"Qualified",,328.24,"CapPass","Cycle 2",2,982,"43-3","Alloy 617",314626,"Plate"
66.69,-0.00309,"Qualified",,328.71,"CapPass","Cycle 2",2,983,"43-3","Alloy 617",314626,"Plate"
68.71,-0.00305,"Qualified",,329.17,"CapPass","Cycle 2",2,984,"43-3","Alloy 617",314626,"Plate"
68.76,-0.00304,"Qualified",,329.20,"CapPass","Cycle 2",2,985,"43-3","Alloy 617",314626,"Plate"
73.40,-0.00299,"Qualified",,329.79,"CapPass","Cycle 2",2,986,"43-3","Alloy 617",314626,"Plate"
75.30,-0.00295,"Qualified",,330.17,"CapPass","Cycle 2",2,987,"43-3","Alloy 617",314626,"Plate"
76.08,-0.00294,"Qualified",,330.25,"CapPass","Cycle 2",2,988,"43-3","Alloy 617",314626,"Plate"
82.19,-0.00289,"Qualified",,330.80,"CapPass","Cycle 2",2,989,"43-3","Alloy 617",314626,"Plate"
84.33,-0.00285,"Qualified",,331.17,"CapPass","Cycle 2",2,990,"43-3","Alloy 617",314626,"Plate"
84.88,-0.00284,"Qualified",,331.26,"CapPass","Cycle 2",2,991,"43-3","Alloy 617",314626,"Plate"
90.43,-0.00279,"Qualified",,331.82,"CapPass","Cycle 2",2,992,"43-3","Alloy 617",314626,"Plate"
91.34,-0.00274,"Qualified",,332.17,"CapPass","Cycle 2",2,993,"43-3","Alloy 617",314626,"Plate"
91.31,-0.00274,"Qualified",,332.17,"CapPass","Cycle 2",2,994,"43-3","Alloy 617",314626,"Plate"
91.78,-0.00269,"Qualified",,332.65,"CapPass","Cycle 2",2,995,"43-3","Alloy 617",314626,"Plate"
92.12,-0.00265,"Qualified",,333.17,"CapPass","Cycle 2",2,996,"43-3","Alloy 617",314626,"Plate"
92.24,-0.00264,"Qualified",,333.21,"CapPass","Cycle 2",2,997,"43-3","Alloy 617",314626,"Plate"
91.54,-0.00259,"Qualified",,333.70,"CapPass","Cycle 2",2,998,"43-3","Alloy 617",314626,"Plate"
92.39,-0.00254,"Qualified",,334.15,"CapPass","Cycle 2",2,999,"43-3","Alloy 617",314626,"Plate"
92.38,-0.00254,"Qualified",,334.17,"CapPass","Cycle 2",2,1000,"43-3","Alloy 617",314626,"Plate"
92.88,-0.00249,"Qualified",,334.66,"CapPass","Cycle 2",2,1001,"43-3","Alloy 617",314626,"Plate"
93.71,-0.00244,"Qualified",,335.12,"CapPass","Cycle 2",2,1002,"43-3","Alloy 617",314626,"Plate"
93.71,-0.00244,"Qualified",,335.17,"CapPass","Cycle 2",2,1003,"43-3","Alloy 617",314626,"Plate"
93.73,-0.00239,"Qualified",,335.67,"CapPass","Cycle 2",2,1004,"43-3","Alloy 617",314626,"Plate"
97.33,-0.00234,"Qualified",,336.12,"CapPass","Cycle 2",2,1005,"43-3","Alloy 617",314626,"Plate"
97.55,-0.00233,"Qualified",,336.17,"CapPass","Cycle 2",2,1006,"43-3","Alloy 617",314626,"Plate"
99.22,-0.00229,"Qualified",,336.67,"CapPass","Cycle 2",2,1007,"43-3","Alloy 617",314626,"Plate"
103.32,-0.00225,"Qualified",,337.17,"CapPass","Cycle 2",2,1008,"43-3","Alloy 617",314626,"Plate"
103.87,-0.00224,"Qualified",,337.23,"CapPass","Cycle 2",2,1009,"43-3","Alloy 617",314626,"Plate"
104.70,-0.00219,"Qualified",,337.58,"CapPass","Cycle 2",2,1010,"43-3","Alloy 617",314626,"Plate"
105.05,-0.00214,"Qualified",,338.15,"CapPass","Cycle 2",2,1011,"43-3","Alloy 617",314626,"Plate"
105.24,-0.00213,"Qualified",,338.17,"CapPass","Cycle 2",2,1012,"43-3","Alloy 617",314626,"Plate"
104.43,-0.00209,"Qualified",,338.54,"CapPass","Cycle 2",2,1013,"43-3","Alloy 617",314626,"Plate"
102.03,-0.00204,"Qualified",,338.98,"CapPass","Cycle 2",2,1014,"43-3","Alloy 617",314626,"Plate"
100.02,-0.00202,"Qualified",,339.17,"CapPass","Cycle 2",2,1015,"43-3","Alloy 617",314626,"Plate"
98.13,-0.00199,"Qualified",,339.62,"CapPass","Cycle 2",2,1016,"43-3","Alloy 617",314626,"Plate"
101.02,-0.00194,"Qualified",,339.98,"CapPass","Cycle 2",2,1017,"43-3","Alloy 617",314626,"Plate"
100.21,-0.00193,"Qualified",,340.17,"CapPass","Cycle 2",2,1018,"43-3","Alloy 617",314626,"Plate"
99.82,-0.00189,"Qualified",,340.51,"CapPass","Cycle 2",2,1019,"43-3","Alloy 617",314626,"Plate"
101.09,-0.00184,"Qualified",,341.08,"CapPass","Cycle 2",2,1020,"43-3","Alloy 617",314626,"Plate"
101.58,-0.00184,"Qualified",,341.17,"CapPass","Cycle 2",2,1021,"43-3","Alloy 617",314626,"Plate"
102.90,-0.00179,"Qualified",,341.53,"CapPass","Cycle 2",2,1022,"43-3","Alloy 617",314626,"Plate"
102.87,-0.00174,"Qualified",,342.04,"CapPass","Cycle 2",2,1023,"43-3","Alloy 617",314626,"Plate"
103.29,-0.00173,"Qualified",,342.17,"CapPass","Cycle 2",2,1024,"43-3","Alloy 617",314626,"Plate"
104.06,-0.00169,"Qualified",,342.45,"CapPass","Cycle 2",2,1025,"43-3","Alloy 617",314626,"Plate"
101.54,-0.00164,"Qualified",,342.96,"CapPass","Cycle 2",2,1026,"43-3","Alloy 617",314626,"Plate"
100.38,-0.00162,"Qualified",,343.17,"CapPass","Cycle 2",2,1027,"43-3","Alloy 617",314626,"Plate"
99.53,-0.00159,"Qualified",,343.48,"CapPass","Cycle 2",2,1028,"43-3","Alloy 617",314626,"Plate"
97.65,-0.00154,"Qualified",,343.94,"CapPass","Cycle 2",2,1029,"43-3","Alloy 617",314626,"Plate"
97.26,-0.00152,"Qualified",,344.17,"CapPass","Cycle 2",2,1030,"43-3","Alloy 617",314626,"Plate"
97.59,-0.00149,"Qualified",,344.52,"CapPass","Cycle 2",2,1031,"43-3","Alloy 617",314626,"Plate"
97.07,-0.00144,"Qualified",,344.85,"CapPass","Cycle 2",2,1032,"43-3","Alloy 617",314626,"Plate"
95.14,-0.00142,"Qualified",,345.17,"CapPass","Cycle 2",2,1033,"43-3","Alloy 617",314626,"Plate"
95.48,-0.00139,"Qualified",,345.53,"CapPass","Cycle 2",2,1034,"43-3","Alloy 617",314626,"Plate"
99.37,-0.00134,"Qualified",,345.99,"CapPass","Cycle 2",2,1035,"43-3","Alloy 617",314626,"Plate"
99.28,-0.00131,"Qualified",,346.17,"CapPass","Cycle 2",2,1036,"43-3","Alloy 617",314626,"Plate"
98.99,-0.00129,"Qualified",,346.49,"CapPass","Cycle 2",2,1037,"43-3","Alloy 617",314626,"Plate"
98.08,-0.00124,"Qualified",,346.87,"CapPass","Cycle 2",2,1038,"43-3","Alloy 617",314626,"Plate"
96.06,-0.00122,"Qualified",,347.17,"CapPass","Cycle 2",2,1039,"43-3","Alloy 617",314626,"Plate"
100.05,-0.00119,"Qualified",,347.54,"CapPass","Cycle 2",2,1040,"43-3","Alloy 617",314626,"Plate"
102.55,-0.00114,"Qualified",,348.06,"CapPass","Cycle 2",2,1041,"43-3","Alloy 617",314626,"Plate"
103.56,-0.00113,"Qualified",,348.17,"CapPass","Cycle 2",2,1042,"43-3","Alloy 617",314626,"Plate"
107.09,-0.00109,"Qualified",,348.57,"CapPass","Cycle 2",2,1043,"43-3","Alloy 617",314626,"Plate"
107.65,-0.00104,"Qualified",,348.96,"CapPass","Cycle 2",2,1044,"43-3","Alloy 617",314626,"Plate"
106.63,-0.00102,"Qualified",,349.17,"CapPass","Cycle 2",2,1045,"43-3","Alloy 617",314626,"Plate"
105.96,-0.00099,"Qualified",,349.40,"CapPass","Cycle 2",2,1046,"43-3","Alloy 617",314626,"Plate"
107.12,-0.00094,"Qualified",,349.94,"CapPass","Cycle 2",2,1047,"43-3","Alloy 617",314626,"Plate"
106.03,-0.00091,"Qualified",,350.17,"CapPass","Cycle 2",2,1048,"43-3","Alloy 617",314626,"Plate"
105.54,-0.00089,"Qualified",,350.49,"CapPass","Cycle 2",2,1049,"43-3","Alloy 617",314626,"Plate"
105.40,-0.00084,"Qualified",,350.91,"CapPass","Cycle 2",2,1050,"43-3","Alloy 617",314626,"Plate"
104.44,-0.00082,"Qualified",,351.17,"CapPass","Cycle 2",2,1051,"43-3","Alloy 617",314626,"Plate"
104.11,-0.00079,"Qualified",,351.46,"CapPass","Cycle 2",2,1052,"43-3","Alloy 617",314626,"Plate"
104.81,-0.00074,"Qualified",,351.96,"CapPass","Cycle 2",2,1053,"43-3","Alloy 617",314626,"Plate"
104.78,-0.00072,"Qualified",,352.17,"CapPass","Cycle 2",2,1054,"43-3","Alloy 617",314626,"Plate"
104.29,-0.00069,"Qualified",,352.37,"CapPass","Cycle 2",2,1055,"43-3","Alloy 617",314626,"Plate"
102.01,-0.00064,"Qualified",,352.85,"CapPass","Cycle 2",2,1056,"43-3","Alloy 617",314626,"Plate"
100.12,-0.00061,"Qualified",,353.17,"CapPass","Cycle 2",2,1057,"43-3","Alloy 617",314626,"Plate"
99.81,-0.00059,"Qualified",,353.35,"CapPass","Cycle 2",2,1058,"43-3","Alloy 617",314626,"Plate"
98.42,-0.00054,"Qualified",,353.88,"CapPass","Cycle 2",2,1059,"43-3","Alloy 617",314626,"Plate"
97.18,-0.00051,"Qualified",,354.17,"CapPass","Cycle 2",2,1060,"43-3","Alloy 617",314626,"Plate"
97.12,-0.00049,"Qualified",,354.34,"CapPass","Cycle 2",2,1061,"43-3","Alloy 617",314626,"Plate"
95.85,-0.00044,"Qualified",,354.82,"CapPass","Cycle 2",2,1062,"43-3","Alloy 617",314626,"Plate"
93.95,-0.00040,"Qualified",,355.17,"CapPass","Cycle 2",2,1063,"43-3","Alloy 617",314626,"Plate"
93.24,-0.00039,"Qualified",,355.29,"CapPass","Cycle 2",2,1064,"43-3","Alloy 617",314626,"Plate"
94.91,-0.00034,"Qualified",,355.93,"CapPass","Cycle 2",2,1065,"43-3","Alloy 617",314626,"Plate"
95.94,-0.00031,"Qualified",,356.17,"CapPass","Cycle 2",2,1066,"43-3","Alloy 617",314626,"Plate"
97.44,-0.00029,"Qualified",,356.52,"CapPass","Cycle 2",2,1067,"43-3","Alloy 617",314626,"Plate"
102.29,-0.00024,"Qualified",,357.02,"CapPass","Cycle 2",2,1068,"43-3","Alloy 617",314626,"Plate"
103.25,-0.00021,"Qualified",,357.17,"CapPass","Cycle 2",2,1069,"43-3","Alloy 617",314626,"Plate"
104.77,-0.00019,"Qualified",,357.49,"CapPass","Cycle 2",2,1070,"43-3","Alloy 617",314626,"Plate"
106.91,-0.00014,"Qualified",,357.95,"CapPass","Cycle 2",2,1071,"43-3","Alloy 617",314626,"Plate"
107.70,-0.00012,"Qualified",,358.17,"CapPass","Cycle 2",2,1072,"43-3","Alloy 617",314626,"Plate"
108.30,-0.00009,"Qualified",,358.42,"CapPass","Cycle 2",2,1073,"43-3","Alloy 617",314626,"Plate"
107.64,-0.00004,"Qualified",,359.01,"CapPass","Cycle 2",2,1074,"43-3","Alloy 617",314626,"Plate"
108.28,-0.00001,"Qualified",,359.17,"CapPass","Cycle 2",2,1075,"43-3","Alloy 617",314626,"Plate"
99.83,0.00001,"Qualified",,747.36,"CapPass","Cycle 5",5,2236,"43-3","Alloy 617",314626,"Plate"
102.11,0.00006,"Qualified",,747.98,"CapPass","Cycle 5",5,2237,"43-3","Alloy 617",314626,"Plate"
103.19,0.00008,"Qualified",,748.17,"CapPass","Cycle 5",5,2238,"43-3","Alloy 617",314626,"Plate"
104.33,0.00011,"Qualified",,748.36,"CapPass","Cycle 5",5,2239,"43-3","Alloy 617",314626,"Plate"
101.64,0.00016,"Qualified",,748.88,"CapPass","Cycle 5",5,2240,"43-3","Alloy 617",314626,"Plate"
99.99,0.00018,"Qualified",,749.17,"CapPass","Cycle 5",5,2241,"43-3","Alloy 617",314626,"Plate"
102.89,0.00021,"Qualified",,749.52,"CapPass","Cycle 5",5,2242,"43-3","Alloy 617",314626,"Plate"
103.57,0.00026,"Qualified",,749.92,"CapPass","Cycle 5",5,2243,"43-3","Alloy 617",314626,"Plate"
103.09,0.00029,"Qualified",,750.17,"CapPass","Cycle 5",5,2244,"43-3","Alloy 617",314626,"Plate"
103.76,0.00031,"Qualified",,750.45,"CapPass","Cycle 5",5,2245,"43-3","Alloy 617",314626,"Plate"
104.46,0.00036,"Qualified",,751.00,"CapPass","Cycle 5",5,2246,"43-3","Alloy 617",314626,"Plate"
105.37,0.00039,"Qualified",,751.17,"CapPass","Cycle 5",5,2247,"43-3","Alloy 617",314626,"Plate"
107.37,0.00041,"Qualified",,751.52,"CapPass","Cycle 5",5,2248,"43-3","Alloy 617",314626,"Plate"
106.61,0.00046,"Qualified",,751.99,"CapPass","Cycle 5",5,2249,"43-3","Alloy 617",314626,"Plate"
106.85,0.00049,"Qualified",,752.17,"CapPass","Cycle 5",5,2250,"43-3","Alloy 617",314626,"Plate"
106.23,0.00051,"Qualified",,752.43,"CapPass","Cycle 5",5,2251,"43-3","Alloy 617",314626,"Plate"
107.00,0.00056,"Qualified",,752.97,"CapPass","Cycle 5",5,2252,"43-3","Alloy 617",314626,"Plate"
107.47,0.00059,"Qualified",,753.17,"CapPass","Cycle 5",5,2253,"43-3","Alloy 617",314626,"Plate"
106.79,0.00061,"Qualified",,753.40,"CapPass","Cycle 5",5,2254,"43-3","Alloy 617",314626,"Plate"
105.72,0.00066,"Qualified",,753.93,"CapPass","Cycle 5",5,2255,"43-3","Alloy 617",314626,"Plate"
105.25,0.00070,"Qualified",,754.17,"CapPass","Cycle 5",5,2256,"43-3","Alloy 617",314626,"Plate"
104.36,0.00071,"Qualified",,754.42,"CapPass","Cycle 5",5,2257,"43-3","Alloy 617",314626,"Plate"
104.23,0.00076,"Qualified",,754.89,"CapPass","Cycle 5",5,2258,"43-3","Alloy 617",314626,"Plate"
103.60,0.00079,"Qualified",,755.17,"CapPass","Cycle 5",5,2259,"43-3","Alloy 617",314626,"Plate"
102.45,0.00081,"Qualified",,755.40,"CapPass","Cycle 5",5,2260,"43-3","Alloy 617",314626,"Plate"
101.80,0.00086,"Qualified",,755.85,"CapPass","Cycle 5",5,2261,"43-3","Alloy 617",314626,"Plate"
99.70,0.00090,"Qualified",,756.17,"CapPass","Cycle 5",5,2262,"43-3","Alloy 617",314626,"Plate"
98.57,0.00091,"Qualified",,756.36,"CapPass","Cycle 5",5,2263,"43-3","Alloy 617",314626,"Plate"
98.17,0.00096,"Qualified",,756.90,"CapPass","Cycle 5",5,2264,"43-3","Alloy 617",314626,"Plate"
98.36,0.00099,"Qualified",,757.17,"CapPass","Cycle 5",5,2265,"43-3","Alloy 617",314626,"Plate"
98.66,0.00101,"Qualified",,757.45,"CapPass","Cycle 5",5,2266,"43-3","Alloy 617",314626,"Plate"
100.86,0.00106,"Qualified",,757.97,"CapPass","Cycle 5",5,2267,"43-3","Alloy 617",314626,"Plate"
101.13,0.00109,"Qualified",,758.17,"CapPass","Cycle 5",5,2268,"43-3","Alloy 617",314626,"Plate"
101.07,0.00111,"Qualified",,758.42,"CapPass","Cycle 5",5,2269,"43-3","Alloy 617",314626,"Plate"
100.79,0.00116,"Qualified",,758.98,"CapPass","Cycle 5",5,2270,"43-3","Alloy 617",314626,"Plate"
102.25,0.00118,"Qualified",,759.17,"CapPass","Cycle 5",5,2271,"43-3","Alloy 617",314626,"Plate"
103.77,0.00121,"Qualified",,759.44,"CapPass","Cycle 5",5,2272,"43-3","Alloy 617",314626,"Plate"
104.47,0.00126,"Qualified",,759.83,"CapPass","Cycle 5",5,2273,"43-3","Alloy 617",314626,"Plate"
101.98,0.00129,"Qualified",,760.17,"CapPass","Cycle 5",5,2274,"43-3","Alloy 617",314626,"Plate"
102.32,0.00131,"Qualified",,760.47,"CapPass","Cycle 5",5,2275,"43-3","Alloy 617",314626,"Plate"
104.39,0.00136,"Qualified",,760.95,"CapPass","Cycle 5",5,2276,"43-3","Alloy 617",314626,"Plate"
104.08,0.00139,"Qualified",,761.17,"CapPass","Cycle 5",5,2277,"43-3","Alloy 617",314626,"Plate"
103.13,0.00141,"Qualified",,761.42,"CapPass","Cycle 5",5,2278,"43-3","Alloy 617",314626,"Plate"
101.54,0.00146,"Qualified",,761.97,"CapPass","Cycle 5",5,2279,"43-3","Alloy 617",314626,"Plate"
102.45,0.00149,"Qualified",,762.17,"CapPass","Cycle 5",5,2280,"43-3","Alloy 617",314626,"Plate"
102.69,0.00151,"Qualified",,762.39,"CapPass","Cycle 5",5,2281,"43-3","Alloy 617",314626,"Plate"
100.56,0.00156,"Qualified",,762.94,"CapPass","Cycle 5",5,2282,"43-3","Alloy 617",314626,"Plate"
100.78,0.00158,"Qualified",,763.17,"CapPass","Cycle 5",5,2283,"43-3","Alloy 617",314626,"Plate"
102.09,0.00161,"Qualified",,763.40,"CapPass","Cycle 5",5,2284,"43-3","Alloy 617",314626,"Plate"
103.43,0.00166,"Qualified",,763.94,"CapPass","Cycle 5",5,2285,"43-3","Alloy 617",314626,"Plate"
103.60,0.00169,"Qualified",,764.17,"CapPass","Cycle 5",5,2286,"43-3","Alloy 617",314626,"Plate"
103.25,0.00171,"Qualified",,764.38,"CapPass","Cycle 5",5,2287,"43-3","Alloy 617",314626,"Plate"
103.12,0.00176,"Qualified",,764.95,"CapPass","Cycle 5",5,2288,"43-3","Alloy 617",314626,"Plate"
103.93,0.00179,"Qualified",,765.17,"CapPass","Cycle 5",5,2289,"43-3","Alloy 617",314626,"Plate"
104.10,0.00181,"Qualified",,765.47,"CapPass","Cycle 5",5,2290,"43-3","Alloy 617",314626,"Plate"
107.39,0.00186,"Qualified",,766.06,"CapPass","Cycle 5",5,2291,"43-3","Alloy 617",314626,"Plate"
108.37,0.00189,"Qualified",,766.17,"CapPass","Cycle 5",5,2292,"43-3","Alloy 617",314626,"Plate"
108.20,0.00191,"Qualified",,766.40,"CapPass","Cycle 5",5,2293,"43-3","Alloy 617",314626,"Plate"
108.26,0.00196,"Qualified",,766.96,"CapPass","Cycle 5",5,2294,"43-3","Alloy 617",314626,"Plate"
108.59,0.00199,"Qualified",,767.17,"CapPass","Cycle 5",5,2295,"43-3","Alloy 617",314626,"Plate"
108.01,0.00201,"Qualified",,767.50,"CapPass","Cycle 5",5,2296,"43-3","Alloy 617",314626,"Plate"
108.34,0.00206,"Qualified",,767.93,"CapPass","Cycle 5",5,2297,"43-3","Alloy 617",314626,"Plate"
108.59,0.00208,"Qualified",,768.17,"CapPass","Cycle 5",5,2298,"43-3","Alloy 617",314626,"Plate"
108.74,0.00211,"Qualified",,768.37,"CapPass","Cycle 5",5,2299,"43-3","Alloy 617",314626,"Plate"
108.80,0.00216,"Qualified",,769.01,"CapPass","Cycle 5",5,2300,"43-3","Alloy 617",314626,"Plate"
109.56,0.00219,"Qualified",,769.17,"CapPass","Cycle 5",5,2301,"43-3","Alloy 617",314626,"Plate"
109.16,0.00221,"Qualified",,769.50,"CapPass","Cycle 5",5,2302,"43-3","Alloy 617",314626,"Plate"
109.59,0.00226,"Qualified",,769.92,"CapPass","Cycle 5",5,2303,"43-3","Alloy 617",314626,"Plate"
108.99,0.00229,"Qualified",,770.17,"CapPass","Cycle 5",5,2304,"43-3","Alloy 617",314626,"Plate"
109.82,0.00231,"Qualified",,770.47,"CapPass","Cycle 5",5,2305,"43-3","Alloy 617",314626,"Plate"
108.61,0.00236,"Qualified",,770.93,"CapPass","Cycle 5",5,2306,"43-3","Alloy 617",314626,"Plate"
108.26,0.00239,"Qualified",,771.17,"CapPass","Cycle 5",5,2307,"43-3","Alloy 617",314626,"Plate"
108.38,0.00241,"Qualified",,771.43,"CapPass","Cycle 5",5,2308,"43-3","Alloy 617",314626,"Plate"
105.41,0.00246,"Qualified",,771.93,"CapPass","Cycle 5",5,2309,"43-3","Alloy 617",314626,"Plate"
105.25,0.00249,"Qualified",,772.17,"CapPass","Cycle 5",5,2310,"43-3","Alloy 617",314626,"Plate"
105.50,0.00252,"Qualified",,772.43,"CapPass","Cycle 5",5,2311,"43-3","Alloy 617",314626,"Plate"
105.13,0.00257,"Qualified",,772.88,"CapPass","Cycle 5",5,2312,"43-3","Alloy 617",314626,"Plate"
104.19,0.00258,"Qualified",,773.17,"CapPass","Cycle 5",5,2313,"43-3","Alloy 617",314626,"Plate"
104.88,0.00262,"Qualified",,773.46,"CapPass","Cycle 5",5,2314,"43-3","Alloy 617",314626,"Plate"
105.13,0.00267,"Qualified",,773.96,"CapPass","Cycle 5",5,2315,"43-3","Alloy 617",314626,"Plate"
105.45,0.00269,"Qualified",,774.17,"CapPass","Cycle 5",5,2316,"43-3","Alloy 617",314626,"Plate"
105.52,0.00272,"Qualified",,774.45,"CapPass","Cycle 5",5,2317,"43-3","Alloy 617",314626,"Plate"
104.87,0.00277,"Qualified",,774.87,"CapPass","Cycle 5",5,2318,"43-3","Alloy 617",314626,"Plate"
102.48,0.00280,"Qualified",,775.17,"CapPass","Cycle 5",5,2319,"43-3","Alloy 617",314626,"Plate"
101.99,0.00282,"Qualified",,775.42,"CapPass","Cycle 5",5,2320,"43-3","Alloy 617",314626,"Plate"
101.31,0.00287,"Qualified",,775.94,"CapPass","Cycle 5",5,2321,"43-3","Alloy 617",314626,"Plate"
101.56,0.00288,"Qualified",,776.17,"CapPass","Cycle 5",5,2322,"43-3","Alloy 617",314626,"Plate"
103.58,0.00292,"Qualified",,776.48,"CapPass","Cycle 5",5,2323,"43-3","Alloy 617",314626,"Plate"
104.02,0.00297,"Qualified",,776.95,"CapPass","Cycle 5",5,2324,"43-3","Alloy 617",314626,"Plate"
104.20,0.00299,"Qualified",,777.17,"CapPass","Cycle 5",5,2325,"43-3","Alloy 617",314626,"Plate"
105.61,0.00302,"Qualified",,777.46,"CapPass","Cycle 5",5,2326,"43-3","Alloy 617",314626,"Plate"
104.45,0.00307,"Qualified",,777.72,"CapPass","Cycle 5",5,2327,"43-3","Alloy 617",314626,"Plate"
98.20,0.00310,"Qualified",,778.17,"CapPass","Cycle 5",5,2328,"43-3","Alloy 617",314626,"Plate"
97.19,0.00312,"Qualified",,778.31,"CapPass","Cycle 5",5,2329,"43-3","Alloy 617",314626,"Plate"
93.70,0.00317,"Qualified",,778.88,"CapPass","Cycle 5",5,2330,"43-3","Alloy 617",314626,"Plate"
94.27,0.00319,"Qualified",,779.17,"CapPass","Cycle 5",5,2331,"43-3","Alloy 617",314626,"Plate"
96.58,0.00322,"Qualified",,779.46,"CapPass","Cycle 5",5,2332,"43-3","Alloy 617",314626,"Plate"
97.59,0.00327,"Qualified",,779.88,"CapPass","Cycle 5",5,2333,"43-3","Alloy 617",314626,"Plate"
97.05,0.00329,"Qualified",,780.17,"CapPass","Cycle 5",5,2334,"43-3","Alloy 617",314626,"Plate"
98.30,0.00332,"Qualified",,780.46,"CapPass","Cycle 5",5,2335,"43-3","Alloy 617",314626,"Plate"
106.45,0.00337,"Qualified",,781.06,"CapPass","Cycle 5",5,2336,"43-3","Alloy 617",314626,"Plate"
107.82,0.00338,"Qualified",,781.17,"CapPass","Cycle 5",5,2337,"43-3","Alloy 617",314626,"Plate"
109.59,0.00342,"Qualified",,781.52,"CapPass","Cycle 5",5,2338,"43-3","Alloy 617",314626,"Plate"
112.67,0.00347,"Qualified",,782.03,"CapPass","Cycle 5",5,2339,"43-3","Alloy 617",314626,"Plate"
113.25,0.00348,"Qualified",,782.17,"CapPass","Cycle 5",5,2340,"43-3","Alloy 617",314626,"Plate"
112.87,0.00352,"Qualified",,782.42,"CapPass","Cycle 5",5,2341,"43-3","Alloy 617",314626,"Plate"
111.20,0.00357,"Qualified",,782.97,"CapPass","Cycle 5",5,2342,"43-3","Alloy 617",314626,"Plate"
110.81,0.00359,"Qualified",,783.17,"CapPass","Cycle 5",5,2343,"43-3","Alloy 617",314626,"Plate"
109.76,0.00362,"Qualified",,783.44,"CapPass","Cycle 5",5,2344,"43-3","Alloy 617",314626,"Plate"
113.04,0.00367,"Qualified",,784.02,"CapPass","Cycle 5",5,2345,"43-3","Alloy 617",314626,"Plate"
113.75,0.00368,"Qualified",,784.17,"CapPass","Cycle 5",5,2346,"43-3","Alloy 617",314626,"Plate"
114.27,0.00372,"Qualified",,784.51,"CapPass","Cycle 5",5,2347,"43-3","Alloy 617",314626,"Plate"
113.06,0.00377,"Qualified",,784.82,"CapPass","Cycle 5",5,2348,"43-3","Alloy 617",314626,"Plate"
109.49,0.00379,"Qualified",,785.17,"CapPass","Cycle 5",5,2349,"43-3","Alloy 617",314626,"Plate"
108.39,0.00382,"Qualified",,785.44,"CapPass","Cycle 5",5,2350,"43-3","Alloy 617",314626,"Plate"
108.66,0.00387,"Qualified",,785.92,"CapPass","Cycle 5",5,2351,"43-3","Alloy 617",314626,"Plate"
107.74,0.00389,"Qualified",,786.17,"CapPass","Cycle 5",5,2352,"43-3","Alloy 617",314626,"Plate"
108.83,0.00392,"Qualified",,786.50,"CapPass","Cycle 5",5,2353,"43-3","Alloy 617",314626,"Plate"
109.87,0.00397,"Qualified",,787.04,"CapPass","Cycle 5",5,2354,"43-3","Alloy 617",314626,"Plate"
110.39,0.00399,"Qualified",,787.17,"CapPass","Cycle 5",5,2355,"43-3","Alloy 617",314626,"Plate"
109.77,0.00402,"Qualified",,787.32,"CapPass","Cycle 5",5,2356,"43-3","Alloy 617",314626,"Plate"
106.87,0.00407,"Qualified",,787.92,"CapPass","Cycle 5",5,2357,"43-3","Alloy 617",314626,"Plate"
106.27,0.00409,"Qualified",,788.17,"CapPass","Cycle 5",5,2358,"43-3","Alloy 617",314626,"Plate"
105.75,0.00412,"Qualified",,788.33,"CapPass","Cycle 5",5,2359,"43-3","Alloy 617",314626,"Plate"
103.88,0.00417,"Qualified",,788.88,"CapPass","Cycle 5",5,2360,"43-3","Alloy 617",314626,"Plate"
102.82,0.00419,"Qualified",,789.17,"CapPass","Cycle 5",5,2361,"43-3","Alloy 617",314626,"Plate"
104.72,0.00422,"Qualified",,789.47,"CapPass","Cycle 5",5,2362,"43-3","Alloy 617",314626,"Plate"
105.94,0.00427,"Qualified",,789.89,"CapPass","Cycle 5",5,2363,"43-3","Alloy 617",314626,"Plate"
103.95,0.00432,"Qualified",,790.17,"CapPass","Cycle 5",5,2364,"43-3","Alloy 617",314626,"Plate"
103.81,0.00432,"Qualified",,790.17,"CapPass","Cycle 5",5,2365,"43-3","Alloy 617",314626,"Plate"
105.22,0.00437,"Qualified",,790.97,"CapPass","Cycle 5",5,2366,"43-3","Alloy 617",314626,"Plate"
105.75,0.00439,"Qualified",,791.17,"CapPass","Cycle 5",5,2367,"43-3","Alloy 617",314626,"Plate"
105.21,0.00442,"Qualified",,791.34,"CapPass","Cycle 5",5,2368,"43-3","Alloy 617",314626,"Plate"
104.99,0.00447,"Qualified",,791.93,"CapPass","Cycle 5",5,2369,"43-3","Alloy 617",314626,"Plate"
104.39,0.00450,"Qualified",,792.17,"CapPass","Cycle 5",5,2370,"43-3","Alloy 617",314626,"Plate"
103.76,0.00452,"Qualified",,792.44,"CapPass","Cycle 5",5,2371,"43-3","Alloy 617",314626,"Plate"
103.10,0.00457,"Qualified",,792.93,"CapPass","Cycle 5",5,2372,"43-3","Alloy 617",314626,"Plate"
103.50,0.00459,"Qualified",,793.17,"CapPass","Cycle 5",5,2373,"43-3","Alloy 617",314626,"Plate"
104.11,0.00462,"Qualified",,793.41,"CapPass","Cycle 5",5,2374,"43-3","Alloy 617",314626,"Plate"
100.66,0.00467,"Qualified",,793.97,"CapPass","Cycle 5",5,2375,"43-3","Alloy 617",314626,"Plate"
101.51,0.00468,"Qualified",,794.17,"CapPass","Cycle 5",5,2376,"43-3","Alloy 617",314626,"Plate"
103.76,0.00472,"Qualified",,794.49,"CapPass","Cycle 5",5,2377,"43-3","Alloy 617",314626,"Plate"
102.70,0.00477,"Qualified",,794.81,"CapPass","Cycle 5",5,2378,"43-3","Alloy 617",314626,"Plate"
97.58,0.00481,"Qualified",,795.17,"CapPass","Cycle 5",5,2379,"43-3","Alloy 617",314626,"Plate"
95.81,0.00482,"Qualified",,795.41,"CapPass","Cycle 5",5,2380,"43-3","Alloy 617",314626,"Plate"
94.17,0.00487,"Qualified",,795.90,"CapPass","Cycle 5",5,2381,"43-3","Alloy 617",314626,"Plate"
94.73,0.00488,"Qualified",,796.17,"CapPass","Cycle 5",5,2382,"43-3","Alloy 617",314626,"Plate"
99.71,0.00492,"Qualified",,796.59,"CapPass","Cycle 5",5,2383,"43-3","Alloy 617",314626,"Plate"
103.03,0.00497,"Qualified",,797.02,"CapPass","Cycle 5",5,2384,"43-3","Alloy 617",314626,"Plate"
103.82,0.00499,"Qualified",,797.17,"CapPass","Cycle 5",5,2385,"43-3","Alloy 617",314626,"Plate"
103.74,0.00502,"Qualified",,797.41,"CapPass","Cycle 5",5,2386,"43-3","Alloy 617",314626,"Plate"
85.36,0.00497,"Qualified",,797.92,"CapPass","Cycle 5",5,2387,"43-3","Alloy 617",314626,"Plate"
82.27,0.00493,"Qualified",,798.17,"CapPass","Cycle 5",5,2388,"43-3","Alloy 617",314626,"Plate"
82.09,0.00492,"Qualified",,798.24,"CapPass","Cycle 5",5,2389,"43-3","Alloy 617",314626,"Plate"
77.89,0.00487,"Qualified",,798.82,"CapPass","Cycle 5",5,2390,"43-3","Alloy 617",314626,"Plate"
75.51,0.00484,"Qualified",,799.17,"CapPass","Cycle 5",5,2391,"43-3","Alloy 617",314626,"Plate"
70.24,0.00482,"Qualified",,799.43,"CapPass","Cycle 5",5,2392,"43-3","Alloy 617",314626,"Plate"
57.13,0.00477,"Qualified",,800.07,"CapPass","Cycle 5",5,2393,"43-3","Alloy 617",314626,"Plate"
54.95,0.00475,"Qualified",,800.17,"CapPass","Cycle 5",5,2394,"43-3","Alloy 617",314626,"Plate"
47.98,0.00472,"Qualified",,800.59,"CapPass","Cycle 5",5,2395,"43-3","Alloy 617",314626,"Plate"
41.30,0.00467,"Qualified",,800.97,"CapPass","Cycle 5",5,2396,"43-3","Alloy 617",314626,"Plate"
39.48,0.00465,"Qualified",,801.17,"CapPass","Cycle 5",5,2397,"43-3","Alloy 617",314626,"Plate"
38.33,0.00462,"Qualified",,801.43,"CapPass","Cycle 5",5,2398,"43-3","Alloy 617",314626,"Plate"
38.85,0.00457,"Qualified",,801.70,"CapPass","Cycle 5",5,2399,"43-3","Alloy 617",314626,"Plate"
39.74,0.00454,"Qualified",,802.17,"CapPass","Cycle 5",5,2400,"43-3","Alloy 617",314626,"Plate"
38.90,0.00452,"Qualified",,802.41,"CapPass","Cycle 5",5,2401,"43-3","Alloy 617",314626,"Plate"
33.67,0.00447,"Qualified",,803.07,"CapPass","Cycle 5",5,2402,"43-3","Alloy 617",314626,"Plate"
31.78,0.00446,"Qualified",,803.17,"CapPass","Cycle 5",5,2403,"43-3","Alloy 617",314626,"Plate"
26.39,0.00442,"Qualified",,803.49,"CapPass","Cycle 5",5,2404,"43-3","Alloy 617",314626,"Plate"
23.20,0.00437,"Qualified",,804.08,"CapPass","Cycle 5",5,2405,"43-3","Alloy 617",314626,"Plate"
21.84,0.00436,"Qualified",,804.17,"CapPass","Cycle 5",5,2406,"43-3","Alloy 617",314626,"Plate"
18.44,0.00432,"Qualified",,804.46,"CapPass","Cycle 5",5,2407,"43-3","Alloy 617",314626,"Plate"
11.79,0.00427,"Qualified",,805.06,"CapPass","Cycle 5",5,2408,"43-3","Alloy 617",314626,"Plate"
10.45,0.00425,"Qualified",,805.17,"CapPass","Cycle 5",5,2409,"43-3","Alloy 617",314626,"Plate"
7.75,0.00422,"Qualified",,805.51,"CapPass","Cycle 5",5,2410,"43-3","Alloy 617",314626,"Plate"
4.76,0.00417,"Qualified",,806.09,"CapPass","Cycle 5",5,2411,"43-3","Alloy 617",314626,"Plate"
3.88,0.00416,"Qualified",,806.17,"CapPass","Cycle 5",5,2412,"43-3","Alloy 617",314626,"Plate"
-2.17,0.00412,"Qualified",,806.97,"CapPass","Cycle 5",5,2413,"43-3","Alloy 617",314626,"Plate"
-3.84,0.00410,"Qualified",,807.17,"CapPass","Cycle 5",5,2414,"43-3","Alloy 617",314626,"Plate"
-6.92,0.00407,"Qualified",,807.37,"CapPass","Cycle 5",5,2415,"43-3","Alloy 617",314626,"Plate"
-11.54,0.00402,"Qualified",,807.92,"CapPass","Cycle 5",5,2416,"43-3","Alloy 617",314626,"Plate"
