Repository: js-molina/fatigue-A617

File: data/950C/Strain rate 0.0001/1.0% strain/HTM_A19_Cycles_438.csv (part 3 of 17)
"Stress Mpa","Strain","Qual State","Qual Exceptions","Elapsed Time Sec","Data State","Cycle Label","Cycle","Count","Sample","Alloy","Heat","Material_Form"
-104.81,-0.00130,"Qualified",,280.30,"CapPass","Cycle 2",2,841,"43-8","Alloy 617",314626,"Plate"
-103.40,-0.00135,"Qualified",,280.78,"CapPass","Cycle 2",2,842,"43-8","Alloy 617",314626,"Plate"
-102.14,-0.00140,"Qualified",,281.22,"CapPass","Cycle 2",2,843,"43-8","Alloy 617",314626,"Plate"
-102.06,-0.00140,"Qualified",,281.25,"CapPass","Cycle 2",2,844,"43-8","Alloy 617",314626,"Plate"
-100.03,-0.00145,"Qualified",,281.79,"CapPass","Cycle 2",2,845,"43-8","Alloy 617",314626,"Plate"
-100.54,-0.00149,"Qualified",,282.22,"CapPass","Cycle 2",2,846,"43-8","Alloy 617",314626,"Plate"
-100.74,-0.00150,"Qualified",,282.37,"CapPass","Cycle 2",2,847,"43-8","Alloy 617",314626,"Plate"
-102.43,-0.00155,"Qualified",,282.85,"CapPass","Cycle 2",2,848,"43-8","Alloy 617",314626,"Plate"
-103.11,-0.00159,"Qualified",,283.22,"CapPass","Cycle 2",2,849,"43-8","Alloy 617",314626,"Plate"
-103.23,-0.00160,"Qualified",,283.31,"CapPass","Cycle 2",2,850,"43-8","Alloy 617",314626,"Plate"
-103.28,-0.00165,"Qualified",,283.83,"CapPass","Cycle 2",2,851,"43-8","Alloy 617",314626,"Plate"
-103.71,-0.00169,"Qualified",,284.22,"CapPass","Cycle 2",2,852,"43-8","Alloy 617",314626,"Plate"
-103.87,-0.00170,"Qualified",,284.39,"CapPass","Cycle 2",2,853,"43-8","Alloy 617",314626,"Plate"
-103.84,-0.00175,"Qualified",,284.82,"CapPass","Cycle 2",2,854,"43-8","Alloy 617",314626,"Plate"
-103.65,-0.00179,"Qualified",,285.22,"CapPass","Cycle 2",2,855,"43-8","Alloy 617",314626,"Plate"
-103.56,-0.00180,"Qualified",,285.29,"CapPass","Cycle 2",2,856,"43-8","Alloy 617",314626,"Plate"
-103.18,-0.00185,"Qualified",,285.89,"CapPass","Cycle 2",2,857,"43-8","Alloy 617",314626,"Plate"
-103.53,-0.00189,"Qualified",,286.22,"CapPass","Cycle 2",2,858,"43-8","Alloy 617",314626,"Plate"
-103.56,-0.00190,"Qualified",,286.38,"CapPass","Cycle 2",2,859,"43-8","Alloy 617",314626,"Plate"
-105.18,-0.00195,"Qualified",,286.84,"CapPass","Cycle 2",2,860,"43-8","Alloy 617",314626,"Plate"
-106.27,-0.00197,"Qualified",,287.22,"CapPass","Cycle 2",2,861,"43-8","Alloy 617",314626,"Plate"
-108.01,-0.00200,"Qualified",,287.41,"CapPass","Cycle 2",2,862,"43-8","Alloy 617",314626,"Plate"
-109.65,-0.00205,"Qualified",,287.92,"CapPass","Cycle 2",2,863,"43-8","Alloy 617",314626,"Plate"
-109.74,-0.00210,"Qualified",,288.22,"CapPass","Cycle 2",2,864,"43-8","Alloy 617",314626,"Plate"
-109.61,-0.00210,"Qualified",,288.25,"CapPass","Cycle 2",2,865,"43-8","Alloy 617",314626,"Plate"
-107.70,-0.00215,"Qualified",,288.93,"CapPass","Cycle 2",2,866,"43-8","Alloy 617",314626,"Plate"
-109.15,-0.00218,"Qualified",,289.22,"CapPass","Cycle 2",2,867,"43-8","Alloy 617",314626,"Plate"
-109.70,-0.00220,"Qualified",,289.35,"CapPass","Cycle 2",2,868,"43-8","Alloy 617",314626,"Plate"
-107.93,-0.00225,"Qualified",,289.87,"CapPass","Cycle 2",2,869,"43-8","Alloy 617",314626,"Plate"
-108.68,-0.00229,"Qualified",,290.22,"CapPass","Cycle 2",2,870,"43-8","Alloy 617",314626,"Plate"
-108.67,-0.00230,"Qualified",,290.32,"CapPass","Cycle 2",2,871,"43-8","Alloy 617",314626,"Plate"
-106.81,-0.00235,"Qualified",,291.00,"CapPass","Cycle 2",2,872,"43-8","Alloy 617",314626,"Plate"
-109.25,-0.00237,"Qualified",,291.22,"CapPass","Cycle 2",2,873,"43-8","Alloy 617",314626,"Plate"
-111.68,-0.00240,"Qualified",,291.46,"CapPass","Cycle 2",2,874,"43-8","Alloy 617",314626,"Plate"
-114.09,-0.00245,"Qualified",,291.93,"CapPass","Cycle 2",2,875,"43-8","Alloy 617",314626,"Plate"
-113.78,-0.00249,"Qualified",,292.22,"CapPass","Cycle 2",2,876,"43-8","Alloy 617",314626,"Plate"
-113.36,-0.00250,"Qualified",,292.30,"CapPass","Cycle 2",2,877,"43-8","Alloy 617",314626,"Plate"
-110.23,-0.00255,"Qualified",,292.80,"CapPass","Cycle 2",2,878,"43-8","Alloy 617",314626,"Plate"
-110.01,-0.00259,"Qualified",,293.22,"CapPass","Cycle 2",2,879,"43-8","Alloy 617",314626,"Plate"
-109.78,-0.00260,"Qualified",,293.35,"CapPass","Cycle 2",2,880,"43-8","Alloy 617",314626,"Plate"
-110.63,-0.00265,"Qualified",,293.80,"CapPass","Cycle 2",2,881,"43-8","Alloy 617",314626,"Plate"
-110.47,-0.00268,"Qualified",,294.22,"CapPass","Cycle 2",2,882,"43-8","Alloy 617",314626,"Plate"
-111.04,-0.00270,"Qualified",,294.39,"CapPass","Cycle 2",2,883,"43-8","Alloy 617",314626,"Plate"
-112.43,-0.00275,"Qualified",,294.90,"CapPass","Cycle 2",2,884,"43-8","Alloy 617",314626,"Plate"
-112.52,-0.00278,"Qualified",,295.22,"CapPass","Cycle 2",2,885,"43-8","Alloy 617",314626,"Plate"
-112.69,-0.00280,"Qualified",,295.35,"CapPass","Cycle 2",2,886,"43-8","Alloy 617",314626,"Plate"
-111.43,-0.00285,"Qualified",,295.69,"CapPass","Cycle 2",2,887,"43-8","Alloy 617",314626,"Plate"
-107.66,-0.00290,"Qualified",,296.22,"CapPass","Cycle 2",2,888,"43-8","Alloy 617",314626,"Plate"
-107.49,-0.00290,"Qualified",,296.25,"CapPass","Cycle 2",2,889,"43-8","Alloy 617",314626,"Plate"
-105.50,-0.00295,"Qualified",,296.69,"CapPass","Cycle 2",2,890,"43-8","Alloy 617",314626,"Plate"
-105.91,-0.00298,"Qualified",,297.22,"CapPass","Cycle 2",2,891,"43-8","Alloy 617",314626,"Plate"
-108.82,-0.00300,"Qualified",,297.49,"CapPass","Cycle 2",2,892,"43-8","Alloy 617",314626,"Plate"
-111.02,-0.00305,"Qualified",,297.86,"CapPass","Cycle 2",2,893,"43-8","Alloy 617",314626,"Plate"
-110.69,-0.00309,"Qualified",,298.22,"CapPass","Cycle 2",2,894,"43-8","Alloy 617",314626,"Plate"
-110.60,-0.00310,"Qualified",,298.32,"CapPass","Cycle 2",2,895,"43-8","Alloy 617",314626,"Plate"
-108.79,-0.00315,"Qualified",,298.80,"CapPass","Cycle 2",2,896,"43-8","Alloy 617",314626,"Plate"
-106.15,-0.00320,"Qualified",,299.22,"CapPass","Cycle 2",2,897,"43-8","Alloy 617",314626,"Plate"
-106.15,-0.00320,"Qualified",,299.28,"CapPass","Cycle 2",2,898,"43-8","Alloy 617",314626,"Plate"
-105.51,-0.00325,"Qualified",,299.81,"CapPass","Cycle 2",2,899,"43-8","Alloy 617",314626,"Plate"
-104.68,-0.00329,"Qualified",,300.22,"CapPass","Cycle 2",2,900,"43-8","Alloy 617",314626,"Plate"
-104.95,-0.00330,"Qualified",,300.35,"CapPass","Cycle 2",2,901,"43-8","Alloy 617",314626,"Plate"
-105.91,-0.00335,"Qualified",,300.89,"CapPass","Cycle 2",2,902,"43-8","Alloy 617",314626,"Plate"
-106.49,-0.00339,"Qualified",,301.22,"CapPass","Cycle 2",2,903,"43-8","Alloy 617",314626,"Plate"
-106.91,-0.00340,"Qualified",,301.37,"CapPass","Cycle 2",2,904,"43-8","Alloy 617",314626,"Plate"
-106.81,-0.00345,"Qualified",,301.85,"CapPass","Cycle 2",2,905,"43-8","Alloy 617",314626,"Plate"
-108.02,-0.00348,"Qualified",,302.22,"CapPass","Cycle 2",2,906,"43-8","Alloy 617",314626,"Plate"
-108.66,-0.00350,"Qualified",,302.36,"CapPass","Cycle 2",2,907,"43-8","Alloy 617",314626,"Plate"
-109.90,-0.00355,"Qualified",,302.88,"CapPass","Cycle 2",2,908,"43-8","Alloy 617",314626,"Plate"
-109.59,-0.00359,"Qualified",,303.22,"CapPass","Cycle 2",2,909,"43-8","Alloy 617",314626,"Plate"
-109.50,-0.00360,"Qualified",,303.36,"CapPass","Cycle 2",2,910,"43-8","Alloy 617",314626,"Plate"
-109.73,-0.00365,"Qualified",,303.81,"CapPass","Cycle 2",2,911,"43-8","Alloy 617",314626,"Plate"
-108.20,-0.00370,"Qualified",,304.22,"CapPass","Cycle 2",2,912,"43-8","Alloy 617",314626,"Plate"
-107.96,-0.00370,"Qualified",,304.32,"CapPass","Cycle 2",2,913,"43-8","Alloy 617",314626,"Plate"
-108.05,-0.00375,"Qualified",,304.81,"CapPass","Cycle 2",2,914,"43-8","Alloy 617",314626,"Plate"
-107.14,-0.00379,"Qualified",,305.22,"CapPass","Cycle 2",2,915,"43-8","Alloy 617",314626,"Plate"
-107.70,-0.00380,"Qualified",,305.44,"CapPass","Cycle 2",2,916,"43-8","Alloy 617",314626,"Plate"
-108.97,-0.00386,"Qualified",,305.88,"CapPass","Cycle 2",2,917,"43-8","Alloy 617",314626,"Plate"
-109.26,-0.00389,"Qualified",,306.22,"CapPass","Cycle 2",2,918,"43-8","Alloy 617",314626,"Plate"
-110.62,-0.00391,"Qualified",,306.49,"CapPass","Cycle 2",2,919,"43-8","Alloy 617",314626,"Plate"
-112.66,-0.00396,"Qualified",,306.87,"CapPass","Cycle 2",2,920,"43-8","Alloy 617",314626,"Plate"
-113.12,-0.00398,"Qualified",,307.22,"CapPass","Cycle 2",2,921,"43-8","Alloy 617",314626,"Plate"
-114.02,-0.00401,"Qualified",,307.48,"CapPass","Cycle 2",2,922,"43-8","Alloy 617",314626,"Plate"
-116.13,-0.00406,"Qualified",,307.95,"CapPass","Cycle 2",2,923,"43-8","Alloy 617",314626,"Plate"
-116.61,-0.00409,"Qualified",,308.22,"CapPass","Cycle 2",2,924,"43-8","Alloy 617",314626,"Plate"
-116.56,-0.00411,"Qualified",,308.39,"CapPass","Cycle 2",2,925,"43-8","Alloy 617",314626,"Plate"
-115.56,-0.00416,"Qualified",,308.90,"CapPass","Cycle 2",2,926,"43-8","Alloy 617",314626,"Plate"
-115.61,-0.00419,"Qualified",,309.22,"CapPass","Cycle 2",2,927,"43-8","Alloy 617",314626,"Plate"
-115.28,-0.00421,"Qualified",,309.32,"CapPass","Cycle 2",2,928,"43-8","Alloy 617",314626,"Plate"
-111.99,-0.00426,"Qualified",,309.76,"CapPass","Cycle 2",2,929,"43-8","Alloy 617",314626,"Plate"
-109.32,-0.00430,"Qualified",,310.22,"CapPass","Cycle 2",2,930,"43-8","Alloy 617",314626,"Plate"
-109.09,-0.00431,"Qualified",,310.28,"CapPass","Cycle 2",2,931,"43-8","Alloy 617",314626,"Plate"
-108.36,-0.00436,"Qualified",,310.77,"CapPass","Cycle 2",2,932,"43-8","Alloy 617",314626,"Plate"
-109.06,-0.00439,"Qualified",,311.22,"CapPass","Cycle 2",2,933,"43-8","Alloy 617",314626,"Plate"
-109.64,-0.00441,"Qualified",,311.42,"CapPass","Cycle 2",2,934,"43-8","Alloy 617",314626,"Plate"
-111.93,-0.00446,"Qualified",,311.90,"CapPass","Cycle 2",2,935,"43-8","Alloy 617",314626,"Plate"
-111.12,-0.00449,"Qualified",,312.22,"CapPass","Cycle 2",2,936,"43-8","Alloy 617",314626,"Plate"
-110.83,-0.00451,"Qualified",,312.38,"CapPass","Cycle 2",2,937,"43-8","Alloy 617",314626,"Plate"
-111.56,-0.00456,"Qualified",,312.79,"CapPass","Cycle 2",2,938,"43-8","Alloy 617",314626,"Plate"
-108.57,-0.00460,"Qualified",,313.22,"CapPass","Cycle 2",2,939,"43-8","Alloy 617",314626,"Plate"
-107.66,-0.00461,"Qualified",,313.36,"CapPass","Cycle 2",2,940,"43-8","Alloy 617",314626,"Plate"
-95.67,-0.00456,"Qualified",,313.99,"CapPass","Cycle 2",2,941,"43-8","Alloy 617",314626,"Plate"
-92.76,-0.00454,"Qualified",,314.22,"CapPass","Cycle 2",2,942,"43-8","Alloy 617",314626,"Plate"
-87.28,-0.00451,"Qualified",,314.63,"CapPass","Cycle 2",2,943,"43-8","Alloy 617",314626,"Plate"
-80.50,-0.00446,"Qualified",,315.04,"CapPass","Cycle 2",2,944,"43-8","Alloy 617",314626,"Plate"
-77.92,-0.00444,"Qualified",,315.22,"CapPass","Cycle 2",2,945,"43-8","Alloy 617",314626,"Plate"
-72.87,-0.00441,"Qualified",,315.66,"CapPass","Cycle 2",2,946,"43-8","Alloy 617",314626,"Plate"
-66.35,-0.00436,"Qualified",,316.14,"CapPass","Cycle 2",2,947,"43-8","Alloy 617",314626,"Plate"
-65.49,-0.00435,"Qualified",,316.22,"CapPass","Cycle 2",2,948,"43-8","Alloy 617",314626,"Plate"
-57.19,-0.00431,"Qualified",,316.77,"CapPass","Cycle 2",2,949,"43-8","Alloy 617",314626,"Plate"
-51.34,-0.00426,"Qualified",,317.17,"CapPass","Cycle 2",2,950,"43-8","Alloy 617",314626,"Plate"
-50.78,-0.00425,"Qualified",,317.22,"CapPass","Cycle 2",2,951,"43-8","Alloy 617",314626,"Plate"
-46.06,-0.00421,"Qualified",,317.67,"CapPass","Cycle 2",2,952,"43-8","Alloy 617",314626,"Plate"
-38.46,-0.00416,"Qualified",,318.19,"CapPass","Cycle 2",2,953,"43-8","Alloy 617",314626,"Plate"
-38.05,-0.00415,"Qualified",,318.22,"CapPass","Cycle 2",2,954,"43-8","Alloy 617",314626,"Plate"
-34.54,-0.00411,"Qualified",,318.72,"CapPass","Cycle 2",2,955,"43-8","Alloy 617",314626,"Plate"
-29.15,-0.00406,"Qualified",,319.22,"CapPass","Cycle 2",2,956,"43-8","Alloy 617",314626,"Plate"
-28.83,-0.00406,"Qualified",,319.25,"CapPass","Cycle 2",2,957,"43-8","Alloy 617",314626,"Plate"
-22.56,-0.00401,"Qualified",,319.75,"CapPass","Cycle 2",2,958,"43-8","Alloy 617",314626,"Plate"
-18.27,-0.00396,"Qualified",,320.22,"CapPass","Cycle 2",2,959,"43-8","Alloy 617",314626,"Plate"
-17.80,-0.00396,"Qualified",,320.28,"CapPass","Cycle 2",2,960,"43-8","Alloy 617",314626,"Plate"
-8.77,-0.00391,"Qualified",,320.87,"CapPass","Cycle 2",2,961,"43-8","Alloy 617",314626,"Plate"
-3.63,-0.00387,"Qualified",,321.22,"CapPass","Cycle 2",2,962,"43-8","Alloy 617",314626,"Plate"
-1.00,-0.00386,"Qualified",,321.38,"CapPass","Cycle 2",2,963,"43-8","Alloy 617",314626,"Plate"
5.29,-0.00381,"Qualified",,321.88,"CapPass","Cycle 2",2,964,"43-8","Alloy 617",314626,"Plate"
9.94,-0.00378,"Qualified",,322.22,"CapPass","Cycle 2",2,965,"43-8","Alloy 617",314626,"Plate"
12.54,-0.00376,"Qualified",,322.43,"CapPass","Cycle 2",2,966,"43-8","Alloy 617",314626,"Plate"
15.28,-0.00370,"Qualified",,322.94,"CapPass","Cycle 2",2,967,"43-8","Alloy 617",314626,"Plate"
16.38,-0.00368,"Qualified",,323.22,"CapPass","Cycle 2",2,968,"43-8","Alloy 617",314626,"Plate"
19.06,-0.00365,"Qualified",,323.73,"CapPass","Cycle 2",2,969,"43-8","Alloy 617",314626,"Plate"
26.30,-0.00360,"Qualified",,324.09,"CapPass","Cycle 2",2,970,"43-8","Alloy 617",314626,"Plate"
29.09,-0.00357,"Qualified",,324.22,"CapPass","Cycle 2",2,971,"43-8","Alloy 617",314626,"Plate"
29.69,-0.00355,"Qualified",,324.48,"CapPass","Cycle 2",2,972,"43-8","Alloy 617",314626,"Plate"
30.99,-0.00350,"Qualified",,324.98,"CapPass","Cycle 2",2,973,"43-8","Alloy 617",314626,"Plate"
32.92,-0.00349,"Qualified",,325.22,"CapPass","Cycle 2",2,974,"43-8","Alloy 617",314626,"Plate"
37.68,-0.00345,"Qualified",,325.62,"CapPass","Cycle 2",2,975,"43-8","Alloy 617",314626,"Plate"
42.55,-0.00340,"Qualified",,326.04,"CapPass","Cycle 2",2,976,"43-8","Alloy 617",314626,"Plate"
46.44,-0.00337,"Qualified",,326.22,"CapPass","Cycle 2",2,977,"43-8","Alloy 617",314626,"Plate"
48.21,-0.00335,"Qualified",,326.33,"CapPass","Cycle 2",2,978,"43-8","Alloy 617",314626,"Plate"
50.33,-0.00330,"Qualified",,326.72,"CapPass","Cycle 2",2,979,"43-8","Alloy 617",314626,"Plate"
54.41,-0.00327,"Qualified",,327.22,"CapPass","Cycle 2",2,980,"43-8","Alloy 617",314626,"Plate"
55.45,-0.00325,"Qualified",,327.31,"CapPass","Cycle 2",2,981,"43-8","Alloy 617",314626,"Plate"
58.83,-0.00320,"Qualified",,327.89,"CapPass","Cycle 2",2,982,"43-8","Alloy 617",314626,"Plate"
63.29,-0.00317,"Qualified",,328.22,"CapPass","Cycle 2",2,983,"43-8","Alloy 617",314626,"Plate"
64.94,-0.00315,"Qualified",,328.36,"CapPass","Cycle 2",2,984,"43-8","Alloy 617",314626,"Plate"
73.40,-0.00310,"Qualified",,328.93,"CapPass","Cycle 2",2,985,"43-8","Alloy 617",314626,"Plate"
76.20,-0.00307,"Qualified",,329.22,"CapPass","Cycle 2",2,986,"43-8","Alloy 617",314626,"Plate"
77.73,-0.00305,"Qualified",,329.37,"CapPass","Cycle 2",2,987,"43-8","Alloy 617",314626,"Plate"
79.91,-0.00300,"Qualified",,329.82,"CapPass","Cycle 2",2,988,"43-8","Alloy 617",314626,"Plate"
79.87,-0.00296,"Qualified",,330.22,"CapPass","Cycle 2",2,989,"43-8","Alloy 617",314626,"Plate"
80.03,-0.00295,"Qualified",,330.29,"CapPass","Cycle 2",2,990,"43-8","Alloy 617",314626,"Plate"
82.69,-0.00290,"Qualified",,330.68,"CapPass","Cycle 2",2,991,"43-8","Alloy 617",314626,"Plate"
82.53,-0.00286,"Qualified",,331.22,"CapPass","Cycle 2",2,992,"43-8","Alloy 617",314626,"Plate"
82.70,-0.00285,"Qualified",,331.27,"CapPass","Cycle 2",2,993,"43-8","Alloy 617",314626,"Plate"
83.63,-0.00280,"Qualified",,331.78,"CapPass","Cycle 2",2,994,"43-8","Alloy 617",314626,"Plate"
85.22,-0.00275,"Qualified",,332.22,"CapPass","Cycle 2",2,995,"43-8","Alloy 617",314626,"Plate"
85.47,-0.00270,"Qualified",,332.73,"CapPass","Cycle 2",2,996,"43-8","Alloy 617",314626,"Plate"
87.07,-0.00267,"Qualified",,333.22,"CapPass","Cycle 2",2,997,"43-8","Alloy 617",314626,"Plate"
88.94,-0.00265,"Qualified",,333.38,"CapPass","Cycle 2",2,998,"43-8","Alloy 617",314626,"Plate"
92.81,-0.00260,"Qualified",,333.76,"CapPass","Cycle 2",2,999,"43-8","Alloy 617",314626,"Plate"
93.53,-0.00255,"Qualified",,334.20,"CapPass","Cycle 2",2,1000,"43-8","Alloy 617",314626,"Plate"
93.50,-0.00255,"Qualified",,334.22,"CapPass","Cycle 2",2,1001,"43-8","Alloy 617",314626,"Plate"
92.60,-0.00250,"Qualified",,334.70,"CapPass","Cycle 2",2,1002,"43-8","Alloy 617",314626,"Plate"
94.65,-0.00246,"Qualified",,335.22,"CapPass","Cycle 2",2,1003,"43-8","Alloy 617",314626,"Plate"
94.98,-0.00245,"Qualified",,335.28,"CapPass","Cycle 2",2,1004,"43-8","Alloy 617",314626,"Plate"
97.80,-0.00240,"Qualified",,335.76,"CapPass","Cycle 2",2,1005,"43-8","Alloy 617",314626,"Plate"
98.29,-0.00235,"Qualified",,336.22,"CapPass","Cycle 2",2,1006,"43-8","Alloy 617",314626,"Plate"
98.25,-0.00235,"Qualified",,336.23,"CapPass","Cycle 2",2,1007,"43-8","Alloy 617",314626,"Plate"
99.84,-0.00230,"Qualified",,336.72,"CapPass","Cycle 2",2,1008,"43-8","Alloy 617",314626,"Plate"
100.64,-0.00225,"Qualified",,337.17,"CapPass","Cycle 2",2,1009,"43-8","Alloy 617",314626,"Plate"
100.61,-0.00225,"Qualified",,337.22,"CapPass","Cycle 2",2,1010,"43-8","Alloy 617",314626,"Plate"
100.82,-0.00220,"Qualified",,337.71,"CapPass","Cycle 2",2,1011,"43-8","Alloy 617",314626,"Plate"
102.28,-0.00215,"Qualified",,338.21,"CapPass","Cycle 2",2,1012,"43-8","Alloy 617",314626,"Plate"
102.34,-0.00215,"Qualified",,338.22,"CapPass","Cycle 2",2,1013,"43-8","Alloy 617",314626,"Plate"
103.71,-0.00210,"Qualified",,338.69,"CapPass","Cycle 2",2,1014,"43-8","Alloy 617",314626,"Plate"
104.06,-0.00205,"Qualified",,339.21,"CapPass","Cycle 2",2,1015,"43-8","Alloy 617",314626,"Plate"
104.18,-0.00205,"Qualified",,339.22,"CapPass","Cycle 2",2,1016,"43-8","Alloy 617",314626,"Plate"
107.21,-0.00200,"Qualified",,339.77,"CapPass","Cycle 2",2,1017,"43-8","Alloy 617",314626,"Plate"
108.37,-0.00195,"Qualified",,340.11,"CapPass","Cycle 2",2,1018,"43-8","Alloy 617",314626,"Plate"
107.99,-0.00194,"Qualified",,340.22,"CapPass","Cycle 2",2,1019,"43-8","Alloy 617",314626,"Plate"
107.49,-0.00190,"Qualified",,340.65,"CapPass","Cycle 2",2,1020,"43-8","Alloy 617",314626,"Plate"
108.11,-0.00185,"Qualified",,341.20,"CapPass","Cycle 2",2,1021,"43-8","Alloy 617",314626,"Plate"
108.25,-0.00185,"Qualified",,341.22,"CapPass","Cycle 2",2,1022,"43-8","Alloy 617",314626,"Plate"
108.87,-0.00180,"Qualified",,341.60,"CapPass","Cycle 2",2,1023,"43-8","Alloy 617",314626,"Plate"
107.61,-0.00175,"Qualified",,341.99,"CapPass","Cycle 2",2,1024,"43-8","Alloy 617",314626,"Plate"
106.22,-0.00174,"Qualified",,342.22,"CapPass","Cycle 2",2,1025,"43-8","Alloy 617",314626,"Plate"
105.50,-0.00170,"Qualified",,342.48,"CapPass","Cycle 2",2,1026,"43-8","Alloy 617",314626,"Plate"
104.67,-0.00165,"Qualified",,343.04,"CapPass","Cycle 2",2,1027,"43-8","Alloy 617",314626,"Plate"
104.47,-0.00163,"Qualified",,343.22,"CapPass","Cycle 2",2,1028,"43-8","Alloy 617",314626,"Plate"
103.79,-0.00160,"Qualified",,343.48,"CapPass","Cycle 2",2,1029,"43-8","Alloy 617",314626,"Plate"
101.93,-0.00155,"Qualified",,343.81,"CapPass","Cycle 2",2,1030,"43-8","Alloy 617",314626,"Plate"
98.42,-0.00153,"Qualified",,344.22,"CapPass","Cycle 2",2,1031,"43-8","Alloy 617",314626,"Plate"
98.64,-0.00150,"Qualified",,344.58,"CapPass","Cycle 2",2,1032,"43-8","Alloy 617",314626,"Plate"
99.56,-0.00145,"Qualified",,344.95,"CapPass","Cycle 2",2,1033,"43-8","Alloy 617",314626,"Plate"
98.74,-0.00142,"Qualified",,345.22,"CapPass","Cycle 2",2,1034,"43-8","Alloy 617",314626,"Plate"
98.12,-0.00140,"Qualified",,345.48,"CapPass","Cycle 2",2,1035,"43-8","Alloy 617",314626,"Plate"
98.82,-0.00135,"Qualified",,345.98,"CapPass","Cycle 2",2,1036,"43-8","Alloy 617",314626,"Plate"
99.21,-0.00133,"Qualified",,346.22,"CapPass","Cycle 2",2,1037,"43-8","Alloy 617",314626,"Plate"
100.89,-0.00130,"Qualified",,346.57,"CapPass","Cycle 2",2,1038,"43-8","Alloy 617",314626,"Plate"
103.67,-0.00125,"Qualified",,347.06,"CapPass","Cycle 2",2,1039,"43-8","Alloy 617",314626,"Plate"
104.43,-0.00124,"Qualified",,347.22,"CapPass","Cycle 2",2,1040,"43-8","Alloy 617",314626,"Plate"
106.27,-0.00120,"Qualified",,347.57,"CapPass","Cycle 2",2,1041,"43-8","Alloy 617",314626,"Plate"
106.49,-0.00115,"Qualified",,347.97,"CapPass","Cycle 2",2,1042,"43-8","Alloy 617",314626,"Plate"
106.17,-0.00112,"Qualified",,348.22,"CapPass","Cycle 2",2,1043,"43-8","Alloy 617",314626,"Plate"
105.42,-0.00110,"Qualified",,348.46,"CapPass","Cycle 2",2,1044,"43-8","Alloy 617",314626,"Plate"
106.39,-0.00105,"Qualified",,348.93,"CapPass","Cycle 2",2,1045,"43-8","Alloy 617",314626,"Plate"
105.42,-0.00102,"Qualified",,349.22,"CapPass","Cycle 2",2,1046,"43-8","Alloy 617",314626,"Plate"
104.66,-0.00100,"Qualified",,349.40,"CapPass","Cycle 2",2,1047,"43-8","Alloy 617",314626,"Plate"
106.71,-0.00095,"Qualified",,350.05,"CapPass","Cycle 2",2,1048,"43-8","Alloy 617",314626,"Plate"
107.30,-0.00092,"Qualified",,350.22,"CapPass","Cycle 2",2,1049,"43-8","Alloy 617",314626,"Plate"
106.42,-0.00090,"Qualified",,350.37,"CapPass","Cycle 2",2,1050,"43-8","Alloy 617",314626,"Plate"
103.52,-0.00085,"Qualified",,350.88,"CapPass","Cycle 2",2,1051,"43-8","Alloy 617",314626,"Plate"
101.85,-0.00081,"Qualified",,351.22,"CapPass","Cycle 2",2,1052,"43-8","Alloy 617",314626,"Plate"
101.23,-0.00080,"Qualified",,351.32,"CapPass","Cycle 2",2,1053,"43-8","Alloy 617",314626,"Plate"
99.37,-0.00075,"Qualified",,351.85,"CapPass","Cycle 2",2,1054,"43-8","Alloy 617",314626,"Plate"
97.73,-0.00071,"Qualified",,352.22,"CapPass","Cycle 2",2,1055,"43-8","Alloy 617",314626,"Plate"
97.38,-0.00070,"Qualified",,352.29,"CapPass","Cycle 2",2,1056,"43-8","Alloy 617",314626,"Plate"
99.54,-0.00065,"Qualified",,352.99,"CapPass","Cycle 2",2,1057,"43-8","Alloy 617",314626,"Plate"
100.83,-0.00063,"Qualified",,353.22,"CapPass","Cycle 2",2,1058,"43-8","Alloy 617",314626,"Plate"
101.60,-0.00060,"Qualified",,353.46,"CapPass","Cycle 2",2,1059,"43-8","Alloy 617",314626,"Plate"
101.98,-0.00055,"Qualified",,353.86,"CapPass","Cycle 2",2,1060,"43-8","Alloy 617",314626,"Plate"
100.85,-0.00052,"Qualified",,354.22,"CapPass","Cycle 2",2,1061,"43-8","Alloy 617",314626,"Plate"
100.95,-0.00050,"Qualified",,354.48,"CapPass","Cycle 2",2,1062,"43-8","Alloy 617",314626,"Plate"
103.55,-0.00045,"Qualified",,354.92,"CapPass","Cycle 2",2,1063,"43-8","Alloy 617",314626,"Plate"
104.55,-0.00042,"Qualified",,355.22,"CapPass","Cycle 2",2,1064,"43-8","Alloy 617",314626,"Plate"
105.23,-0.00040,"Qualified",,355.51,"CapPass","Cycle 2",2,1065,"43-8","Alloy 617",314626,"Plate"
107.21,-0.00035,"Qualified",,355.93,"CapPass","Cycle 2",2,1066,"43-8","Alloy 617",314626,"Plate"
106.33,-0.00032,"Qualified",,356.22,"CapPass","Cycle 2",2,1067,"43-8","Alloy 617",314626,"Plate"
105.94,-0.00030,"Qualified",,356.39,"CapPass","Cycle 2",2,1068,"43-8","Alloy 617",314626,"Plate"
108.13,-0.00025,"Qualified",,356.85,"CapPass","Cycle 2",2,1069,"43-8","Alloy 617",314626,"Plate"
106.54,-0.00021,"Qualified",,357.22,"CapPass","Cycle 2",2,1070,"43-8","Alloy 617",314626,"Plate"
106.01,-0.00020,"Qualified",,357.31,"CapPass","Cycle 2",2,1071,"43-8","Alloy 617",314626,"Plate"
104.10,-0.00015,"Qualified",,357.91,"CapPass","Cycle 2",2,1072,"43-8","Alloy 617",314626,"Plate"
104.42,-0.00012,"Qualified",,358.22,"CapPass","Cycle 2",2,1073,"43-8","Alloy 617",314626,"Plate"
104.61,-0.00010,"Qualified",,358.37,"CapPass","Cycle 2",2,1074,"43-8","Alloy 617",314626,"Plate"
105.62,-0.00005,"Qualified",,358.95,"CapPass","Cycle 2",2,1075,"43-8","Alloy 617",314626,"Plate"
105.42,-0.00001,"Qualified",,359.22,"CapPass","Cycle 2",2,1076,"43-8","Alloy 617",314626,"Plate"
108.81,0.00000,"Qualified",,747.56,"CapPass","Cycle 5",5,2241,"43-8","Alloy 617",314626,"Plate"
110.36,0.00005,"Qualified",,747.92,"CapPass","Cycle 5",5,2242,"43-8","Alloy 617",314626,"Plate"
109.44,0.00008,"Qualified",,748.22,"CapPass","Cycle 5",5,2243,"43-8","Alloy 617",314626,"Plate"
109.38,0.00010,"Qualified",,748.37,"CapPass","Cycle 5",5,2244,"43-8","Alloy 617",314626,"Plate"
107.97,0.00015,"Qualified",,748.89,"CapPass","Cycle 5",5,2245,"43-8","Alloy 617",314626,"Plate"
106.78,0.00019,"Qualified",,749.22,"CapPass","Cycle 5",5,2246,"43-8","Alloy 617",314626,"Plate"
106.19,0.00020,"Qualified",,749.35,"CapPass","Cycle 5",5,2247,"43-8","Alloy 617",314626,"Plate"
106.41,0.00025,"Qualified",,749.84,"CapPass","Cycle 5",5,2248,"43-8","Alloy 617",314626,"Plate"
104.19,0.00029,"Qualified",,750.22,"CapPass","Cycle 5",5,2249,"43-8","Alloy 617",314626,"Plate"
103.83,0.00030,"Qualified",,750.33,"CapPass","Cycle 5",5,2250,"43-8","Alloy 617",314626,"Plate"
107.73,0.00035,"Qualified",,751.00,"CapPass","Cycle 5",5,2251,"43-8","Alloy 617",314626,"Plate"
109.02,0.00037,"Qualified",,751.22,"CapPass","Cycle 5",5,2252,"43-8","Alloy 617",314626,"Plate"
110.07,0.00040,"Qualified",,751.44,"CapPass","Cycle 5",5,2253,"43-8","Alloy 617",314626,"Plate"
109.71,0.00045,"Qualified",,751.86,"CapPass","Cycle 5",5,2254,"43-8","Alloy 617",314626,"Plate"
108.32,0.00048,"Qualified",,752.22,"CapPass","Cycle 5",5,2255,"43-8","Alloy 617",314626,"Plate"
108.03,0.00050,"Qualified",,752.37,"CapPass","Cycle 5",5,2256,"43-8","Alloy 617",314626,"Plate"
107.70,0.00055,"Qualified",,752.80,"CapPass","Cycle 5",5,2257,"43-8","Alloy 617",314626,"Plate"
104.64,0.00059,"Qualified",,753.22,"CapPass","Cycle 5",5,2258,"43-8","Alloy 617",314626,"Plate"
104.16,0.00060,"Qualified",,753.36,"CapPass","Cycle 5",5,2259,"43-8","Alloy 617",314626,"Plate"
102.95,0.00065,"Qualified",,753.67,"CapPass","Cycle 5",5,2260,"43-8","Alloy 617",314626,"Plate"
97.69,0.00069,"Qualified",,754.22,"CapPass","Cycle 5",5,2261,"43-8","Alloy 617",314626,"Plate"
97.53,0.00070,"Qualified",,754.33,"CapPass","Cycle 5",5,2262,"43-8","Alloy 617",314626,"Plate"
98.31,0.00075,"Qualified",,754.89,"CapPass","Cycle 5",5,2263,"43-8","Alloy 617",314626,"Plate"
99.17,0.00079,"Qualified",,755.22,"CapPass","Cycle 5",5,2264,"43-8","Alloy 617",314626,"Plate"
99.54,0.00080,"Qualified",,755.36,"CapPass","Cycle 5",5,2265,"43-8","Alloy 617",314626,"Plate"
101.30,0.00085,"Qualified",,755.93,"CapPass","Cycle 5",5,2266,"43-8","Alloy 617",314626,"Plate"
103.15,0.00088,"Qualified",,756.22,"CapPass","Cycle 5",5,2267,"43-8","Alloy 617",314626,"Plate"
103.68,0.00090,"Qualified",,756.46,"CapPass","Cycle 5",5,2268,"43-8","Alloy 617",314626,"Plate"
106.82,0.00095,"Qualified",,756.97,"CapPass","Cycle 5",5,2269,"43-8","Alloy 617",314626,"Plate"
107.26,0.00099,"Qualified",,757.22,"CapPass","Cycle 5",5,2270,"43-8","Alloy 617",314626,"Plate"
107.02,0.00100,"Qualified",,757.28,"CapPass","Cycle 5",5,2271,"43-8","Alloy 617",314626,"Plate"
103.83,0.00105,"Qualified",,757.92,"CapPass","Cycle 5",5,2272,"43-8","Alloy 617",314626,"Plate"
105.06,0.00108,"Qualified",,758.22,"CapPass","Cycle 5",5,2273,"43-8","Alloy 617",314626,"Plate"
106.17,0.00110,"Qualified",,758.47,"CapPass","Cycle 5",5,2274,"43-8","Alloy 617",314626,"Plate"
108.56,0.00115,"Qualified",,758.95,"CapPass","Cycle 5",5,2275,"43-8","Alloy 617",314626,"Plate"
109.04,0.00118,"Qualified",,759.22,"CapPass","Cycle 5",5,2276,"43-8","Alloy 617",314626,"Plate"
109.52,0.00120,"Qualified",,759.42,"CapPass","Cycle 5",5,2277,"43-8","Alloy 617",314626,"Plate"
109.01,0.00125,"Qualified",,759.87,"CapPass","Cycle 5",5,2278,"43-8","Alloy 617",314626,"Plate"
108.44,0.00129,"Qualified",,760.22,"CapPass","Cycle 5",5,2279,"43-8","Alloy 617",314626,"Plate"
108.02,0.00130,"Qualified",,760.32,"CapPass","Cycle 5",5,2280,"43-8","Alloy 617",314626,"Plate"
107.34,0.00135,"Qualified",,761.00,"CapPass","Cycle 5",5,2281,"43-8","Alloy 617",314626,"Plate"
108.55,0.00138,"Qualified",,761.22,"CapPass","Cycle 5",5,2282,"43-8","Alloy 617",314626,"Plate"
108.51,0.00140,"Qualified",,761.34,"CapPass","Cycle 5",5,2283,"43-8","Alloy 617",314626,"Plate"
105.57,0.00145,"Qualified",,761.84,"CapPass","Cycle 5",5,2284,"43-8","Alloy 617",314626,"Plate"
105.81,0.00148,"Qualified",,762.22,"CapPass","Cycle 5",5,2285,"43-8","Alloy 617",314626,"Plate"
107.16,0.00150,"Qualified",,762.42,"CapPass","Cycle 5",5,2286,"43-8","Alloy 617",314626,"Plate"
108.73,0.00155,"Qualified",,763.00,"CapPass","Cycle 5",5,2287,"43-8","Alloy 617",314626,"Plate"
110.09,0.00158,"Qualified",,763.22,"CapPass","Cycle 5",5,2288,"43-8","Alloy 617",314626,"Plate"
110.04,0.00160,"Qualified",,763.33,"CapPass","Cycle 5",5,2289,"43-8","Alloy 617",314626,"Plate"
107.67,0.00165,"Qualified",,763.82,"CapPass","Cycle 5",5,2290,"43-8","Alloy 617",314626,"Plate"
106.35,0.00169,"Qualified",,764.22,"CapPass","Cycle 5",5,2291,"43-8","Alloy 617",314626,"Plate"
105.88,0.00170,"Qualified",,764.35,"CapPass","Cycle 5",5,2292,"43-8","Alloy 617",314626,"Plate"
106.77,0.00175,"Qualified",,764.92,"CapPass","Cycle 5",5,2293,"43-8","Alloy 617",314626,"Plate"
105.81,0.00180,"Qualified",,765.22,"CapPass","Cycle 5",5,2294,"43-8","Alloy 617",314626,"Plate"
105.57,0.00180,"Qualified",,765.25,"CapPass","Cycle 5",5,2295,"43-8","Alloy 617",314626,"Plate"
102.79,0.00185,"Qualified",,765.81,"CapPass","Cycle 5",5,2296,"43-8","Alloy 617",314626,"Plate"
102.31,0.00189,"Qualified",,766.22,"CapPass","Cycle 5",5,2297,"43-8","Alloy 617",314626,"Plate"
102.54,0.00190,"Qualified",,766.39,"CapPass","Cycle 5",5,2298,"43-8","Alloy 617",314626,"Plate"
104.84,0.00195,"Qualified",,766.90,"CapPass","Cycle 5",5,2299,"43-8","Alloy 617",314626,"Plate"
105.59,0.00198,"Qualified",,767.22,"CapPass","Cycle 5",5,2300,"43-8","Alloy 617",314626,"Plate"
107.17,0.00200,"Qualified",,767.51,"CapPass","Cycle 5",5,2301,"43-8","Alloy 617",314626,"Plate"
109.35,0.00205,"Qualified",,767.90,"CapPass","Cycle 5",5,2302,"43-8","Alloy 617",314626,"Plate"
109.49,0.00210,"Qualified",,768.15,"CapPass","Cycle 5",5,2303,"43-8","Alloy 617",314626,"Plate"
108.47,0.00211,"Qualified",,768.22,"CapPass","Cycle 5",5,2304,"43-8","Alloy 617",314626,"Plate"
103.02,0.00215,"Qualified",,768.78,"CapPass","Cycle 5",5,2305,"43-8","Alloy 617",314626,"Plate"
102.30,0.00220,"Qualified",,769.22,"CapPass","Cycle 5",5,2306,"43-8","Alloy 617",314626,"Plate"
102.31,0.00220,"Qualified",,769.22,"CapPass","Cycle 5",5,2307,"43-8","Alloy 617",314626,"Plate"
100.26,0.00225,"Qualified",,769.85,"CapPass","Cycle 5",5,2308,"43-8","Alloy 617",314626,"Plate"
100.45,0.00229,"Qualified",,770.22,"CapPass","Cycle 5",5,2309,"43-8","Alloy 617",314626,"Plate"
100.67,0.00230,"Qualified",,770.40,"CapPass","Cycle 5",5,2310,"43-8","Alloy 617",314626,"Plate"
101.12,0.00235,"Qualified",,770.81,"CapPass","Cycle 5",5,2311,"43-8","Alloy 617",314626,"Plate"
100.88,0.00239,"Qualified",,771.22,"CapPass","Cycle 5",5,2312,"43-8","Alloy 617",314626,"Plate"
101.46,0.00240,"Qualified",,771.39,"CapPass","Cycle 5",5,2313,"43-8","Alloy 617",314626,"Plate"
102.54,0.00245,"Qualified",,771.84,"CapPass","Cycle 5",5,2314,"43-8","Alloy 617",314626,"Plate"
102.21,0.00249,"Qualified",,772.22,"CapPass","Cycle 5",5,2315,"43-8","Alloy 617",314626,"Plate"
102.33,0.00250,"Qualified",,772.39,"CapPass","Cycle 5",5,2316,"43-8","Alloy 617",314626,"Plate"
102.71,0.00255,"Qualified",,772.88,"CapPass","Cycle 5",5,2317,"43-8","Alloy 617",314626,"Plate"
103.33,0.00259,"Qualified",,773.22,"CapPass","Cycle 5",5,2318,"43-8","Alloy 617",314626,"Plate"
103.51,0.00260,"Qualified",,773.41,"CapPass","Cycle 5",5,2319,"43-8","Alloy 617",314626,"Plate"
106.08,0.00265,"Qualified",,773.91,"CapPass","Cycle 5",5,2320,"43-8","Alloy 617",314626,"Plate"
106.46,0.00268,"Qualified",,774.22,"CapPass","Cycle 5",5,2321,"43-8","Alloy 617",314626,"Plate"
107.47,0.00270,"Qualified",,774.40,"CapPass","Cycle 5",5,2322,"43-8","Alloy 617",314626,"Plate"
108.04,0.00275,"Qualified",,774.96,"CapPass","Cycle 5",5,2323,"43-8","Alloy 617",314626,"Plate"
109.45,0.00278,"Qualified",,775.22,"CapPass","Cycle 5",5,2324,"43-8","Alloy 617",314626,"Plate"
109.45,0.00280,"Qualified",,775.35,"CapPass","Cycle 5",5,2325,"43-8","Alloy 617",314626,"Plate"
108.56,0.00285,"Qualified",,775.87,"CapPass","Cycle 5",5,2326,"43-8","Alloy 617",314626,"Plate"
107.79,0.00289,"Qualified",,776.22,"CapPass","Cycle 5",5,2327,"43-8","Alloy 617",314626,"Plate"
108.07,0.00290,"Qualified",,776.43,"CapPass","Cycle 5",5,2328,"43-8","Alloy 617",314626,"Plate"
107.74,0.00295,"Qualified",,776.82,"CapPass","Cycle 5",5,2329,"43-8","Alloy 617",314626,"Plate"
106.20,0.00299,"Qualified",,777.22,"CapPass","Cycle 5",5,2330,"43-8","Alloy 617",314626,"Plate"
106.33,0.00300,"Qualified",,777.38,"CapPass","Cycle 5",5,2331,"43-8","Alloy 617",314626,"Plate"
106.39,0.00305,"Qualified",,777.93,"CapPass","Cycle 5",5,2332,"43-8","Alloy 617",314626,"Plate"
106.55,0.00309,"Qualified",,778.22,"CapPass","Cycle 5",5,2333,"43-8","Alloy 617",314626,"Plate"
106.11,0.00310,"Qualified",,778.33,"CapPass","Cycle 5",5,2334,"43-8","Alloy 617",314626,"Plate"
106.10,0.00315,"Qualified",,778.91,"CapPass","Cycle 5",5,2335,"43-8","Alloy 617",314626,"Plate"
106.30,0.00319,"Qualified",,779.22,"CapPass","Cycle 5",5,2336,"43-8","Alloy 617",314626,"Plate"
106.54,0.00320,"Qualified",,779.41,"CapPass","Cycle 5",5,2337,"43-8","Alloy 617",314626,"Plate"
107.71,0.00325,"Qualified",,779.98,"CapPass","Cycle 5",5,2338,"43-8","Alloy 617",314626,"Plate"
108.88,0.00328,"Qualified",,780.22,"CapPass","Cycle 5",5,2339,"43-8","Alloy 617",314626,"Plate"
109.16,0.00330,"Qualified",,780.40,"CapPass","Cycle 5",5,2340,"43-8","Alloy 617",314626,"Plate"
108.42,0.00335,"Qualified",,780.99,"CapPass","Cycle 5",5,2341,"43-8","Alloy 617",314626,"Plate"
110.11,0.00338,"Qualified",,781.22,"CapPass","Cycle 5",5,2342,"43-8","Alloy 617",314626,"Plate"
110.32,0.00340,"Qualified",,781.35,"CapPass","Cycle 5",5,2343,"43-8","Alloy 617",314626,"Plate"
108.88,0.00345,"Qualified",,781.98,"CapPass","Cycle 5",5,2344,"43-8","Alloy 617",314626,"Plate"
110.03,0.00347,"Qualified",,782.22,"CapPass","Cycle 5",5,2345,"43-8","Alloy 617",314626,"Plate"
111.92,0.00350,"Qualified",,782.46,"CapPass","Cycle 5",5,2346,"43-8","Alloy 617",314626,"Plate"
112.65,0.00355,"Qualified",,782.92,"CapPass","Cycle 5",5,2347,"43-8","Alloy 617",314626,"Plate"
111.93,0.00359,"Qualified",,783.22,"CapPass","Cycle 5",5,2348,"43-8","Alloy 617",314626,"Plate"
111.51,0.00360,"Qualified",,783.30,"CapPass","Cycle 5",5,2349,"43-8","Alloy 617",314626,"Plate"
108.16,0.00365,"Qualified",,783.76,"CapPass","Cycle 5",5,2350,"43-8","Alloy 617",314626,"Plate"
106.12,0.00369,"Qualified",,784.22,"CapPass","Cycle 5",5,2351,"43-8","Alloy 617",314626,"Plate"
106.22,0.00370,"Qualified",,784.38,"CapPass","Cycle 5",5,2352,"43-8","Alloy 617",314626,"Plate"
107.33,0.00375,"Qualified",,784.93,"CapPass","Cycle 5",5,2353,"43-8","Alloy 617",314626,"Plate"
107.51,0.00378,"Qualified",,785.22,"CapPass","Cycle 5",5,2354,"43-8","Alloy 617",314626,"Plate"
108.14,0.00380,"Qualified",,785.44,"CapPass","Cycle 5",5,2355,"43-8","Alloy 617",314626,"Plate"
109.11,0.00385,"Qualified",,785.95,"CapPass","Cycle 5",5,2356,"43-8","Alloy 617",314626,"Plate"
109.83,0.00388,"Qualified",,786.22,"CapPass","Cycle 5",5,2357,"43-8","Alloy 617",314626,"Plate"
110.28,0.00391,"Qualified",,786.45,"CapPass","Cycle 5",5,2358,"43-8","Alloy 617",314626,"Plate"
111.06,0.00396,"Qualified",,786.96,"CapPass","Cycle 5",5,2359,"43-8","Alloy 617",314626,"Plate"
111.92,0.00398,"Qualified",,787.22,"CapPass","Cycle 5",5,2360,"43-8","Alloy 617",314626,"Plate"
112.08,0.00401,"Qualified",,787.42,"CapPass","Cycle 5",5,2361,"43-8","Alloy 617",314626,"Plate"
111.29,0.00406,"Qualified",,787.91,"CapPass","Cycle 5",5,2362,"43-8","Alloy 617",314626,"Plate"
111.06,0.00409,"Qualified",,788.22,"CapPass","Cycle 5",5,2363,"43-8","Alloy 617",314626,"Plate"
110.71,0.00411,"Qualified",,788.34,"CapPass","Cycle 5",5,2364,"43-8","Alloy 617",314626,"Plate"
108.35,0.00416,"Qualified",,788.85,"CapPass","Cycle 5",5,2365,"43-8","Alloy 617",314626,"Plate"
108.06,0.00418,"Qualified",,789.22,"CapPass","Cycle 5",5,2366,"43-8","Alloy 617",314626,"Plate"
109.69,0.00421,"Qualified",,789.46,"CapPass","Cycle 5",5,2367,"43-8","Alloy 617",314626,"Plate"
110.39,0.00426,"Qualified",,789.81,"CapPass","Cycle 5",5,2368,"43-8","Alloy 617",314626,"Plate"
108.12,0.00430,"Qualified",,790.22,"CapPass","Cycle 5",5,2369,"43-8","Alloy 617",314626,"Plate"
107.76,0.00431,"Qualified",,790.27,"CapPass","Cycle 5",5,2370,"43-8","Alloy 617",314626,"Plate"
106.11,0.00436,"Qualified",,790.86,"CapPass","Cycle 5",5,2371,"43-8","Alloy 617",314626,"Plate"
106.03,0.00439,"Qualified",,791.22,"CapPass","Cycle 5",5,2372,"43-8","Alloy 617",314626,"Plate"
106.13,0.00441,"Qualified",,791.43,"CapPass","Cycle 5",5,2373,"43-8","Alloy 617",314626,"Plate"
107.91,0.00446,"Qualified",,791.94,"CapPass","Cycle 5",5,2374,"43-8","Alloy 617",314626,"Plate"
109.19,0.00448,"Qualified",,792.22,"CapPass","Cycle 5",5,2375,"43-8","Alloy 617",314626,"Plate"
109.83,0.00451,"Qualified",,792.39,"CapPass","Cycle 5",5,2376,"43-8","Alloy 617",314626,"Plate"
109.40,0.00456,"Qualified",,792.99,"CapPass","Cycle 5",5,2377,"43-8","Alloy 617",314626,"Plate"
110.94,0.00458,"Qualified",,793.22,"CapPass","Cycle 5",5,2378,"43-8","Alloy 617",314626,"Plate"
111.54,0.00461,"Qualified",,793.39,"CapPass","Cycle 5",5,2379,"43-8","Alloy 617",314626,"Plate"
109.14,0.00466,"Qualified",,793.80,"CapPass","Cycle 5",5,2380,"43-8","Alloy 617",314626,"Plate"
108.01,0.00469,"Qualified",,794.22,"CapPass","Cycle 5",5,2381,"43-8","Alloy 617",314626,"Plate"
107.97,0.00471,"Qualified",,794.38,"CapPass","Cycle 5",5,2382,"43-8","Alloy 617",314626,"Plate"
107.06,0.00476,"Qualified",,794.78,"CapPass","Cycle 5",5,2383,"43-8","Alloy 617",314626,"Plate"
103.41,0.00481,"Qualified",,795.22,"CapPass","Cycle 5",5,2384,"43-8","Alloy 617",314626,"Plate"
103.37,0.00481,"Qualified",,795.22,"CapPass","Cycle 5",5,2385,"43-8","Alloy 617",314626,"Plate"
101.93,0.00486,"Qualified",,795.89,"CapPass","Cycle 5",5,2386,"43-8","Alloy 617",314626,"Plate"
101.73,0.00490,"Qualified",,796.22,"CapPass","Cycle 5",5,2387,"43-8","Alloy 617",314626,"Plate"
101.41,0.00491,"Qualified",,796.36,"CapPass","Cycle 5",5,2388,"43-8","Alloy 617",314626,"Plate"
102.35,0.00496,"Qualified",,796.91,"CapPass","Cycle 5",5,2389,"43-8","Alloy 617",314626,"Plate"
102.68,0.00499,"Qualified",,797.22,"CapPass","Cycle 5",5,2390,"43-8","Alloy 617",314626,"Plate"
102.61,0.00501,"Qualified",,797.40,"CapPass","Cycle 5",5,2391,"43-8","Alloy 617",314626,"Plate"
88.86,0.00496,"Qualified",,798.12,"CapPass","Cycle 5",5,2392,"43-8","Alloy 617",314626,"Plate"
87.08,0.00495,"Qualified",,798.22,"CapPass","Cycle 5",5,2393,"43-8","Alloy 617",314626,"Plate"
81.79,0.00491,"Qualified",,798.61,"CapPass","Cycle 5",5,2394,"43-8","Alloy 617",314626,"Plate"
75.22,0.00486,"Qualified",,799.20,"CapPass","Cycle 5",5,2395,"43-8","Alloy 617",314626,"Plate"
74.92,0.00485,"Qualified",,799.22,"CapPass","Cycle 5",5,2396,"43-8","Alloy 617",314626,"Plate"
69.76,0.00481,"Qualified",,799.60,"CapPass","Cycle 5",5,2397,"43-8","Alloy 617",314626,"Plate"
63.93,0.00476,"Qualified",,800.20,"CapPass","Cycle 5",5,2398,"43-8","Alloy 617",314626,"Plate"
63.63,0.00475,"Qualified",,800.22,"CapPass","Cycle 5",5,2399,"43-8","Alloy 617",314626,"Plate"
58.14,0.00471,"Qualified",,800.68,"CapPass","Cycle 5",5,2400,"43-8","Alloy 617",314626,"Plate"
54.19,0.00466,"Qualified",,801.09,"CapPass","Cycle 5",5,2401,"43-8","Alloy 617",314626,"Plate"
53.75,0.00464,"Qualified",,801.22,"CapPass","Cycle 5",5,2402,"43-8","Alloy 617",314626,"Plate"
47.15,0.00461,"Qualified",,801.79,"CapPass","Cycle 5",5,2403,"43-8","Alloy 617",314626,"Plate"
42.04,0.00456,"Qualified",,802.16,"CapPass","Cycle 5",5,2404,"43-8","Alloy 617",314626,"Plate"
41.65,0.00455,"Qualified",,802.22,"CapPass","Cycle 5",5,2405,"43-8","Alloy 617",314626,"Plate"
36.64,0.00451,"Qualified",,802.78,"CapPass","Cycle 5",5,2406,"43-8","Alloy 617",314626,"Plate"
31.76,0.00446,"Qualified",,803.20,"CapPass","Cycle 5",5,2407,"43-8","Alloy 617",314626,"Plate"
31.58,0.00445,"Qualified",,803.22,"CapPass","Cycle 5",5,2408,"43-8","Alloy 617",314626,"Plate"
25.45,0.00441,"Qualified",,803.80,"CapPass","Cycle 5",5,2409,"43-8","Alloy 617",314626,"Plate"
21.20,0.00436,"Qualified",,804.22,"CapPass","Cycle 5",5,2410,"43-8","Alloy 617",314626,"Plate"
20.49,0.00436,"Qualified",,804.29,"CapPass","Cycle 5",5,2411,"43-8","Alloy 617",314626,"Plate"
15.51,0.00431,"Qualified",,804.80,"CapPass","Cycle 5",5,2412,"43-8","Alloy 617",314626,"Plate"
11.42,0.00427,"Qualified",,805.22,"CapPass","Cycle 5",5,2413,"43-8","Alloy 617",314626,"Plate"
8.70,0.00426,"Qualified",,805.42,"CapPass","Cycle 5",5,2414,"43-8","Alloy 617",314626,"Plate"
2.06,0.00421,"Qualified",,805.93,"CapPass","Cycle 5",5,2415,"43-8","Alloy 617",314626,"Plate"
1.91,0.00422,"Qualified",,806.22,"CapPass","Cycle 5",5,2416,"43-8","Alloy 617",314626,"Plate"
-6.24,0.00416,"Qualified",,807.08,"CapPass","Cycle 5",5,2417,"43-8","Alloy 617",314626,"Plate"
-8.29,0.00413,"Qualified",,807.22,"CapPass","Cycle 5",5,2418,"43-8","Alloy 617",314626,"Plate"
-11.39,0.00411,"Qualified",,807.35,"CapPass","Cycle 5",5,2419,"43-8","Alloy 617",314626,"Plate"
