Repository: js-molina/fatigue-A617

File: data/950C/Strain rate 0.0001/1.0% strain/HTM_A19_Cycles_433.csv (part 4 of 17)
"Stress Mpa","Strain","Qual State","Qual Exceptions","Elapsed Time Sec","Data State","Cycle Label","Cycle","Count","Sample","Alloy","Heat","Material_Form"
-14.18,0.00398,"Qualified",,808.17,"CapPass","Cycle 5",5,2417,"43-3","Alloy 617",314626,"Plate"
-14.94,0.00397,"Qualified",,808.36,"CapPass","Cycle 5",5,2418,"43-3","Alloy 617",314626,"Plate"
-18.65,0.00392,"Qualified",,808.67,"CapPass","Cycle 5",5,2419,"43-3","Alloy 617",314626,"Plate"
-24.45,0.00387,"Qualified",,809.07,"CapPass","Cycle 5",5,2420,"43-3","Alloy 617",314626,"Plate"
-26.02,0.00386,"Qualified",,809.17,"CapPass","Cycle 5",5,2421,"43-3","Alloy 617",314626,"Plate"
-30.73,0.00382,"Qualified",,809.51,"CapPass","Cycle 5",5,2422,"43-3","Alloy 617",314626,"Plate"
-35.13,0.00377,"Qualified",,809.93,"CapPass","Cycle 5",5,2423,"43-3","Alloy 617",314626,"Plate"
-35.45,0.00375,"Qualified",,810.17,"CapPass","Cycle 5",5,2424,"43-3","Alloy 617",314626,"Plate"
-37.40,0.00372,"Qualified",,810.53,"CapPass","Cycle 5",5,2425,"43-3","Alloy 617",314626,"Plate"
-42.31,0.00367,"Qualified",,811.07,"CapPass","Cycle 5",5,2426,"43-3","Alloy 617",314626,"Plate"
-43.57,0.00365,"Qualified",,811.17,"CapPass","Cycle 5",5,2427,"43-3","Alloy 617",314626,"Plate"
-46.32,0.00362,"Qualified",,811.54,"CapPass","Cycle 5",5,2428,"43-3","Alloy 617",314626,"Plate"
-49.44,0.00357,"Qualified",,812.02,"CapPass","Cycle 5",5,2429,"43-3","Alloy 617",314626,"Plate"
-50.35,0.00355,"Qualified",,812.17,"CapPass","Cycle 5",5,2430,"43-3","Alloy 617",314626,"Plate"
-55.00,0.00352,"Qualified",,812.63,"CapPass","Cycle 5",5,2431,"43-3","Alloy 617",314626,"Plate"
-61.63,0.00347,"Qualified",,813.00,"CapPass","Cycle 5",5,2432,"43-3","Alloy 617",314626,"Plate"
-61.82,0.00345,"Qualified",,813.17,"CapPass","Cycle 5",5,2433,"43-3","Alloy 617",314626,"Plate"
-63.66,0.00342,"Qualified",,813.51,"CapPass","Cycle 5",5,2434,"43-3","Alloy 617",314626,"Plate"
-65.52,0.00337,"Qualified",,814.02,"CapPass","Cycle 5",5,2435,"43-3","Alloy 617",314626,"Plate"
-66.39,0.00336,"Qualified",,814.17,"CapPass","Cycle 5",5,2436,"43-3","Alloy 617",314626,"Plate"
-68.87,0.00331,"Qualified",,814.54,"CapPass","Cycle 5",5,2437,"43-3","Alloy 617",314626,"Plate"
-73.68,0.00326,"Qualified",,815.08,"CapPass","Cycle 5",5,2438,"43-3","Alloy 617",314626,"Plate"
-74.37,0.00325,"Qualified",,815.17,"CapPass","Cycle 5",5,2439,"43-3","Alloy 617",314626,"Plate"
-76.28,0.00321,"Qualified",,815.57,"CapPass","Cycle 5",5,2440,"43-3","Alloy 617",314626,"Plate"
-81.80,0.00317,"Qualified",,816.17,"CapPass","Cycle 5",5,2441,"43-3","Alloy 617",314626,"Plate"
-83.45,0.00316,"Qualified",,816.26,"CapPass","Cycle 5",5,2442,"43-3","Alloy 617",314626,"Plate"
-87.66,0.00311,"Qualified",,816.61,"CapPass","Cycle 5",5,2443,"43-3","Alloy 617",314626,"Plate"
-88.65,0.00306,"Qualified",,817.00,"CapPass","Cycle 5",5,2444,"43-3","Alloy 617",314626,"Plate"
-88.51,0.00305,"Qualified",,817.17,"CapPass","Cycle 5",5,2445,"43-3","Alloy 617",314626,"Plate"
-90.69,0.00301,"Qualified",,817.59,"CapPass","Cycle 5",5,2446,"43-3","Alloy 617",314626,"Plate"
-95.04,0.00296,"Qualified",,818.12,"CapPass","Cycle 5",5,2447,"43-3","Alloy 617",314626,"Plate"
-95.51,0.00296,"Qualified",,818.17,"CapPass","Cycle 5",5,2448,"43-3","Alloy 617",314626,"Plate"
-95.60,0.00291,"Qualified",,818.44,"CapPass","Cycle 5",5,2449,"43-3","Alloy 617",314626,"Plate"
-93.08,0.00286,"Qualified",,818.94,"CapPass","Cycle 5",5,2450,"43-3","Alloy 617",314626,"Plate"
-92.13,0.00284,"Qualified",,819.17,"CapPass","Cycle 5",5,2451,"43-3","Alloy 617",314626,"Plate"
-93.76,0.00281,"Qualified",,819.54,"CapPass","Cycle 5",5,2452,"43-3","Alloy 617",314626,"Plate"
-98.50,0.00276,"Qualified",,819.98,"CapPass","Cycle 5",5,2453,"43-3","Alloy 617",314626,"Plate"
-97.60,0.00274,"Qualified",,820.17,"CapPass","Cycle 5",5,2454,"43-3","Alloy 617",314626,"Plate"
-96.91,0.00271,"Qualified",,820.55,"CapPass","Cycle 5",5,2455,"43-3","Alloy 617",314626,"Plate"
-98.37,0.00266,"Qualified",,820.97,"CapPass","Cycle 5",5,2456,"43-3","Alloy 617",314626,"Plate"
-98.00,0.00264,"Qualified",,821.17,"CapPass","Cycle 5",5,2457,"43-3","Alloy 617",314626,"Plate"
-98.04,0.00261,"Qualified",,821.51,"CapPass","Cycle 5",5,2458,"43-3","Alloy 617",314626,"Plate"
-102.09,0.00256,"Qualified",,822.00,"CapPass","Cycle 5",5,2459,"43-3","Alloy 617",314626,"Plate"
-102.49,0.00254,"Qualified",,822.17,"CapPass","Cycle 5",5,2460,"43-3","Alloy 617",314626,"Plate"
-101.61,0.00251,"Qualified",,822.36,"CapPass","Cycle 5",5,2461,"43-3","Alloy 617",314626,"Plate"
-101.60,0.00246,"Qualified",,822.93,"CapPass","Cycle 5",5,2462,"43-3","Alloy 617",314626,"Plate"
-101.61,0.00245,"Qualified",,823.17,"CapPass","Cycle 5",5,2463,"43-3","Alloy 617",314626,"Plate"
-102.21,0.00241,"Qualified",,823.46,"CapPass","Cycle 5",5,2464,"43-3","Alloy 617",314626,"Plate"
-105.19,0.00236,"Qualified",,824.02,"CapPass","Cycle 5",5,2465,"43-3","Alloy 617",314626,"Plate"
-105.95,0.00234,"Qualified",,824.17,"CapPass","Cycle 5",5,2466,"43-3","Alloy 617",314626,"Plate"
-106.00,0.00231,"Qualified",,824.38,"CapPass","Cycle 5",5,2467,"43-3","Alloy 617",314626,"Plate"
-103.21,0.00226,"Qualified",,824.84,"CapPass","Cycle 5",5,2468,"43-3","Alloy 617",314626,"Plate"
-101.16,0.00222,"Qualified",,825.17,"CapPass","Cycle 5",5,2469,"43-3","Alloy 617",314626,"Plate"
-100.22,0.00221,"Qualified",,825.29,"CapPass","Cycle 5",5,2470,"43-3","Alloy 617",314626,"Plate"
-98.93,0.00216,"Qualified",,825.80,"CapPass","Cycle 5",5,2471,"43-3","Alloy 617",314626,"Plate"
-98.23,0.00213,"Qualified",,826.17,"CapPass","Cycle 5",5,2472,"43-3","Alloy 617",314626,"Plate"
-98.49,0.00211,"Qualified",,826.34,"CapPass","Cycle 5",5,2473,"43-3","Alloy 617",314626,"Plate"
-99.61,0.00206,"Qualified",,826.91,"CapPass","Cycle 5",5,2474,"43-3","Alloy 617",314626,"Plate"
-99.61,0.00203,"Qualified",,827.17,"CapPass","Cycle 5",5,2475,"43-3","Alloy 617",314626,"Plate"
-99.42,0.00201,"Qualified",,827.28,"CapPass","Cycle 5",5,2476,"43-3","Alloy 617",314626,"Plate"
-97.54,0.00196,"Qualified",,827.87,"CapPass","Cycle 5",5,2477,"43-3","Alloy 617",314626,"Plate"
-98.64,0.00194,"Qualified",,828.17,"CapPass","Cycle 5",5,2478,"43-3","Alloy 617",314626,"Plate"
-100.99,0.00191,"Qualified",,828.39,"CapPass","Cycle 5",5,2479,"43-3","Alloy 617",314626,"Plate"
-101.74,0.00186,"Qualified",,828.85,"CapPass","Cycle 5",5,2480,"43-3","Alloy 617",314626,"Plate"
-101.75,0.00183,"Qualified",,829.17,"CapPass","Cycle 5",5,2481,"43-3","Alloy 617",314626,"Plate"
-102.18,0.00181,"Qualified",,829.38,"CapPass","Cycle 5",5,2482,"43-3","Alloy 617",314626,"Plate"
-104.85,0.00176,"Qualified",,829.84,"CapPass","Cycle 5",5,2483,"43-3","Alloy 617",314626,"Plate"
-103.04,0.00172,"Qualified",,830.17,"CapPass","Cycle 5",5,2484,"43-3","Alloy 617",314626,"Plate"
-102.39,0.00171,"Qualified",,830.29,"CapPass","Cycle 5",5,2485,"43-3","Alloy 617",314626,"Plate"
-101.30,0.00166,"Qualified",,830.93,"CapPass","Cycle 5",5,2486,"43-3","Alloy 617",314626,"Plate"
-102.83,0.00163,"Qualified",,831.17,"CapPass","Cycle 5",5,2487,"43-3","Alloy 617",314626,"Plate"
-103.88,0.00161,"Qualified",,831.41,"CapPass","Cycle 5",5,2488,"43-3","Alloy 617",314626,"Plate"
-103.46,0.00156,"Qualified",,831.70,"CapPass","Cycle 5",5,2489,"43-3","Alloy 617",314626,"Plate"
-100.77,0.00153,"Qualified",,832.17,"CapPass","Cycle 5",5,2490,"43-3","Alloy 617",314626,"Plate"
-100.79,0.00151,"Qualified",,832.30,"CapPass","Cycle 5",5,2491,"43-3","Alloy 617",314626,"Plate"
-101.29,0.00146,"Qualified",,832.91,"CapPass","Cycle 5",5,2492,"43-3","Alloy 617",314626,"Plate"
-103.81,0.00143,"Qualified",,833.17,"CapPass","Cycle 5",5,2493,"43-3","Alloy 617",314626,"Plate"
-104.76,0.00141,"Qualified",,833.32,"CapPass","Cycle 5",5,2494,"43-3","Alloy 617",314626,"Plate"
-104.19,0.00136,"Qualified",,833.72,"CapPass","Cycle 5",5,2495,"43-3","Alloy 617",314626,"Plate"
-102.48,0.00131,"Qualified",,834.17,"CapPass","Cycle 5",5,2496,"43-3","Alloy 617",314626,"Plate"
-102.33,0.00131,"Qualified",,834.21,"CapPass","Cycle 5",5,2497,"43-3","Alloy 617",314626,"Plate"
-101.31,0.00126,"Qualified",,834.80,"CapPass","Cycle 5",5,2498,"43-3","Alloy 617",314626,"Plate"
-102.82,0.00123,"Qualified",,835.17,"CapPass","Cycle 5",5,2499,"43-3","Alloy 617",314626,"Plate"
-103.20,0.00121,"Qualified",,835.30,"CapPass","Cycle 5",5,2500,"43-3","Alloy 617",314626,"Plate"
-102.42,0.00116,"Qualified",,835.75,"CapPass","Cycle 5",5,2501,"43-3","Alloy 617",314626,"Plate"
-102.43,0.00112,"Qualified",,836.17,"CapPass","Cycle 5",5,2502,"43-3","Alloy 617",314626,"Plate"
-102.52,0.00111,"Qualified",,836.28,"CapPass","Cycle 5",5,2503,"43-3","Alloy 617",314626,"Plate"
-102.60,0.00106,"Qualified",,836.80,"CapPass","Cycle 5",5,2504,"43-3","Alloy 617",314626,"Plate"
-102.72,0.00102,"Qualified",,837.17,"CapPass","Cycle 5",5,2505,"43-3","Alloy 617",314626,"Plate"
-102.64,0.00101,"Qualified",,837.26,"CapPass","Cycle 5",5,2506,"43-3","Alloy 617",314626,"Plate"
-106.28,0.00096,"Qualified",,837.97,"CapPass","Cycle 5",5,2507,"43-3","Alloy 617",314626,"Plate"
-109.07,0.00093,"Qualified",,838.17,"CapPass","Cycle 5",5,2508,"43-3","Alloy 617",314626,"Plate"
-110.89,0.00091,"Qualified",,838.33,"CapPass","Cycle 5",5,2509,"43-3","Alloy 617",314626,"Plate"
-109.30,0.00086,"Qualified",,838.71,"CapPass","Cycle 5",5,2510,"43-3","Alloy 617",314626,"Plate"
-103.88,0.00081,"Qualified",,839.17,"CapPass","Cycle 5",5,2511,"43-3","Alloy 617",314626,"Plate"
-103.67,0.00081,"Qualified",,839.20,"CapPass","Cycle 5",5,2512,"43-3","Alloy 617",314626,"Plate"
-102.77,0.00076,"Qualified",,839.66,"CapPass","Cycle 5",5,2513,"43-3","Alloy 617",314626,"Plate"
-100.19,0.00071,"Qualified",,840.17,"CapPass","Cycle 5",5,2514,"43-3","Alloy 617",314626,"Plate"
-100.14,0.00071,"Qualified",,840.19,"CapPass","Cycle 5",5,2515,"43-3","Alloy 617",314626,"Plate"
-99.55,0.00066,"Qualified",,840.83,"CapPass","Cycle 5",5,2516,"43-3","Alloy 617",314626,"Plate"
-100.92,0.00062,"Qualified",,841.17,"CapPass","Cycle 5",5,2517,"43-3","Alloy 617",314626,"Plate"
-101.26,0.00061,"Qualified",,841.27,"CapPass","Cycle 5",5,2518,"43-3","Alloy 617",314626,"Plate"
-102.10,0.00056,"Qualified",,841.76,"CapPass","Cycle 5",5,2519,"43-3","Alloy 617",314626,"Plate"
-102.33,0.00052,"Qualified",,842.17,"CapPass","Cycle 5",5,2520,"43-3","Alloy 617",314626,"Plate"
-102.21,0.00051,"Qualified",,842.21,"CapPass","Cycle 5",5,2521,"43-3","Alloy 617",314626,"Plate"
-101.13,0.00046,"Qualified",,842.72,"CapPass","Cycle 5",5,2522,"43-3","Alloy 617",314626,"Plate"
-102.83,0.00042,"Qualified",,843.17,"CapPass","Cycle 5",5,2523,"43-3","Alloy 617",314626,"Plate"
-103.07,0.00041,"Qualified",,843.23,"CapPass","Cycle 5",5,2524,"43-3","Alloy 617",314626,"Plate"
-105.14,0.00036,"Qualified",,843.82,"CapPass","Cycle 5",5,2525,"43-3","Alloy 617",314626,"Plate"
-105.05,0.00031,"Qualified",,844.17,"CapPass","Cycle 5",5,2526,"43-3","Alloy 617",314626,"Plate"
-104.77,0.00031,"Qualified",,844.26,"CapPass","Cycle 5",5,2527,"43-3","Alloy 617",314626,"Plate"
-103.65,0.00026,"Qualified",,844.76,"CapPass","Cycle 5",5,2528,"43-3","Alloy 617",314626,"Plate"
-104.25,0.00022,"Qualified",,845.17,"CapPass","Cycle 5",5,2529,"43-3","Alloy 617",314626,"Plate"
-104.32,0.00021,"Qualified",,845.25,"CapPass","Cycle 5",5,2530,"43-3","Alloy 617",314626,"Plate"
-104.62,0.00016,"Qualified",,845.70,"CapPass","Cycle 5",5,2531,"43-3","Alloy 617",314626,"Plate"
-104.82,0.00012,"Qualified",,846.17,"CapPass","Cycle 5",5,2532,"43-3","Alloy 617",314626,"Plate"
-104.92,0.00011,"Qualified",,846.20,"CapPass","Cycle 5",5,2533,"43-3","Alloy 617",314626,"Plate"
-104.32,0.00006,"Qualified",,846.69,"CapPass","Cycle 5",5,2534,"43-3","Alloy 617",314626,"Plate"
-103.15,0.00002,"Qualified",,847.17,"CapPass","Cycle 5",5,2535,"43-3","Alloy 617",314626,"Plate"
-103.07,0.00001,"Qualified",,847.23,"CapPass","Cycle 5",5,2536,"43-3","Alloy 617",314626,"Plate"
-105.29,-0.00004,"Qualified",,847.75,"CapPass","Cycle 5",5,2537,"43-3","Alloy 617",314626,"Plate"
-104.96,-0.00008,"Qualified",,848.17,"CapPass","Cycle 5",5,2538,"43-3","Alloy 617",314626,"Plate"
-105.57,-0.00009,"Qualified",,848.30,"CapPass","Cycle 5",5,2539,"43-3","Alloy 617",314626,"Plate"
-106.91,-0.00014,"Qualified",,848.77,"CapPass","Cycle 5",5,2540,"43-3","Alloy 617",314626,"Plate"
-107.88,-0.00018,"Qualified",,849.17,"CapPass","Cycle 5",5,2541,"43-3","Alloy 617",314626,"Plate"
-108.31,-0.00019,"Qualified",,849.29,"CapPass","Cycle 5",5,2542,"43-3","Alloy 617",314626,"Plate"
-110.08,-0.00024,"Qualified",,849.78,"CapPass","Cycle 5",5,2543,"43-3","Alloy 617",314626,"Plate"
-109.45,-0.00029,"Qualified",,850.17,"CapPass","Cycle 5",5,2544,"43-3","Alloy 617",314626,"Plate"
-109.10,-0.00029,"Qualified",,850.24,"CapPass","Cycle 5",5,2545,"43-3","Alloy 617",314626,"Plate"
-109.41,-0.00034,"Qualified",,850.65,"CapPass","Cycle 5",5,2546,"43-3","Alloy 617",314626,"Plate"
-105.41,-0.00038,"Qualified",,851.17,"CapPass","Cycle 5",5,2547,"43-3","Alloy 617",314626,"Plate"
-105.89,-0.00039,"Qualified",,851.26,"CapPass","Cycle 5",5,2548,"43-3","Alloy 617",314626,"Plate"
-107.35,-0.00044,"Qualified",,851.68,"CapPass","Cycle 5",5,2549,"43-3","Alloy 617",314626,"Plate"
-107.11,-0.00048,"Qualified",,852.17,"CapPass","Cycle 5",5,2550,"43-3","Alloy 617",314626,"Plate"
-107.36,-0.00049,"Qualified",,852.21,"CapPass","Cycle 5",5,2551,"43-3","Alloy 617",314626,"Plate"
-113.39,-0.00054,"Qualified",,852.78,"CapPass","Cycle 5",5,2552,"43-3","Alloy 617",314626,"Plate"
-112.59,-0.00059,"Qualified",,853.17,"CapPass","Cycle 5",5,2553,"43-3","Alloy 617",314626,"Plate"
-112.60,-0.00059,"Qualified",,853.18,"CapPass","Cycle 5",5,2554,"43-3","Alloy 617",314626,"Plate"
-112.97,-0.00064,"Qualified",,853.81,"CapPass","Cycle 5",5,2555,"43-3","Alloy 617",314626,"Plate"
-114.72,-0.00068,"Qualified",,854.17,"CapPass","Cycle 5",5,2556,"43-3","Alloy 617",314626,"Plate"
-114.64,-0.00069,"Qualified",,854.25,"CapPass","Cycle 5",5,2557,"43-3","Alloy 617",314626,"Plate"
-113.85,-0.00074,"Qualified",,854.73,"CapPass","Cycle 5",5,2558,"43-3","Alloy 617",314626,"Plate"
-111.72,-0.00079,"Qualified",,855.17,"CapPass","Cycle 5",5,2559,"43-3","Alloy 617",314626,"Plate"
-111.60,-0.00079,"Qualified",,855.20,"CapPass","Cycle 5",5,2560,"43-3","Alloy 617",314626,"Plate"
-110.07,-0.00084,"Qualified",,855.69,"CapPass","Cycle 5",5,2561,"43-3","Alloy 617",314626,"Plate"
-107.36,-0.00089,"Qualified",,856.12,"CapPass","Cycle 5",5,2562,"43-3","Alloy 617",314626,"Plate"
-107.02,-0.00090,"Qualified",,856.17,"CapPass","Cycle 5",5,2563,"43-3","Alloy 617",314626,"Plate"
-103.10,-0.00094,"Qualified",,856.67,"CapPass","Cycle 5",5,2564,"43-3","Alloy 617",314626,"Plate"
-102.47,-0.00099,"Qualified",,857.17,"CapPass","Cycle 5",5,2565,"43-3","Alloy 617",314626,"Plate"
-102.46,-0.00099,"Qualified",,857.20,"CapPass","Cycle 5",5,2566,"43-3","Alloy 617",314626,"Plate"
-104.31,-0.00104,"Qualified",,857.76,"CapPass","Cycle 5",5,2567,"43-3","Alloy 617",314626,"Plate"
-105.87,-0.00109,"Qualified",,858.17,"CapPass","Cycle 5",5,2568,"43-3","Alloy 617",314626,"Plate"
-105.85,-0.00109,"Qualified",,858.18,"CapPass","Cycle 5",5,2569,"43-3","Alloy 617",314626,"Plate"
-104.71,-0.00114,"Qualified",,858.66,"CapPass","Cycle 5",5,2570,"43-3","Alloy 617",314626,"Plate"
-103.42,-0.00119,"Qualified",,859.11,"CapPass","Cycle 5",5,2571,"43-3","Alloy 617",314626,"Plate"
-103.05,-0.00119,"Qualified",,859.17,"CapPass","Cycle 5",5,2572,"43-3","Alloy 617",314626,"Plate"
-103.69,-0.00124,"Qualified",,859.81,"CapPass","Cycle 5",5,2573,"43-3","Alloy 617",314626,"Plate"
-104.99,-0.00129,"Qualified",,860.17,"CapPass","Cycle 5",5,2574,"43-3","Alloy 617",314626,"Plate"
-104.96,-0.00129,"Qualified",,860.18,"CapPass","Cycle 5",5,2575,"43-3","Alloy 617",314626,"Plate"
-106.92,-0.00134,"Qualified",,860.70,"CapPass","Cycle 5",5,2576,"43-3","Alloy 617",314626,"Plate"
-105.55,-0.00138,"Qualified",,861.17,"CapPass","Cycle 5",5,2577,"43-3","Alloy 617",314626,"Plate"
-105.67,-0.00139,"Qualified",,861.26,"CapPass","Cycle 5",5,2578,"43-3","Alloy 617",314626,"Plate"
-108.52,-0.00144,"Qualified",,861.87,"CapPass","Cycle 5",5,2579,"43-3","Alloy 617",314626,"Plate"
-110.14,-0.00149,"Qualified",,862.15,"CapPass","Cycle 5",5,2580,"43-3","Alloy 617",314626,"Plate"
-109.99,-0.00150,"Qualified",,862.17,"CapPass","Cycle 5",5,2581,"43-3","Alloy 617",314626,"Plate"
-110.59,-0.00154,"Qualified",,862.78,"CapPass","Cycle 5",5,2582,"43-3","Alloy 617",314626,"Plate"
-110.59,-0.00159,"Qualified",,863.17,"CapPass","Cycle 5",5,2583,"43-3","Alloy 617",314626,"Plate"
-110.44,-0.00159,"Qualified",,863.24,"CapPass","Cycle 5",5,2584,"43-3","Alloy 617",314626,"Plate"
-113.38,-0.00164,"Qualified",,863.84,"CapPass","Cycle 5",5,2585,"43-3","Alloy 617",314626,"Plate"
-115.22,-0.00168,"Qualified",,864.17,"CapPass","Cycle 5",5,2586,"43-3","Alloy 617",314626,"Plate"
-115.76,-0.00169,"Qualified",,864.29,"CapPass","Cycle 5",5,2587,"43-3","Alloy 617",314626,"Plate"
-114.80,-0.00174,"Qualified",,864.77,"CapPass","Cycle 5",5,2588,"43-3","Alloy 617",314626,"Plate"
-114.85,-0.00179,"Qualified",,865.17,"CapPass","Cycle 5",5,2589,"43-3","Alloy 617",314626,"Plate"
-114.68,-0.00179,"Qualified",,865.26,"CapPass","Cycle 5",5,2590,"43-3","Alloy 617",314626,"Plate"
-113.13,-0.00184,"Qualified",,865.73,"CapPass","Cycle 5",5,2591,"43-3","Alloy 617",314626,"Plate"
-111.54,-0.00189,"Qualified",,866.17,"CapPass","Cycle 5",5,2592,"43-3","Alloy 617",314626,"Plate"
-111.66,-0.00189,"Qualified",,866.31,"CapPass","Cycle 5",5,2593,"43-3","Alloy 617",314626,"Plate"
-113.77,-0.00194,"Qualified",,866.70,"CapPass","Cycle 5",5,2594,"43-3","Alloy 617",314626,"Plate"
-112.12,-0.00199,"Qualified",,867.17,"CapPass","Cycle 5",5,2595,"43-3","Alloy 617",314626,"Plate"
-112.23,-0.00199,"Qualified",,867.24,"CapPass","Cycle 5",5,2596,"43-3","Alloy 617",314626,"Plate"
-111.08,-0.00204,"Qualified",,867.62,"CapPass","Cycle 5",5,2597,"43-3","Alloy 617",314626,"Plate"
-107.72,-0.00209,"Qualified",,868.17,"CapPass","Cycle 5",5,2598,"43-3","Alloy 617",314626,"Plate"
-107.70,-0.00209,"Qualified",,868.17,"CapPass","Cycle 5",5,2599,"43-3","Alloy 617",314626,"Plate"
-105.37,-0.00214,"Qualified",,868.64,"CapPass","Cycle 5",5,2600,"43-3","Alloy 617",314626,"Plate"
-102.62,-0.00219,"Qualified",,869.17,"CapPass","Cycle 5",5,2601,"43-3","Alloy 617",314626,"Plate"
-102.62,-0.00219,"Qualified",,869.21,"CapPass","Cycle 5",5,2602,"43-3","Alloy 617",314626,"Plate"
-101.87,-0.00224,"Qualified",,869.61,"CapPass","Cycle 5",5,2603,"43-3","Alloy 617",314626,"Plate"
-103.24,-0.00227,"Qualified",,870.17,"CapPass","Cycle 5",5,2604,"43-3","Alloy 617",314626,"Plate"
-107.10,-0.00229,"Qualified",,870.37,"CapPass","Cycle 5",5,2605,"43-3","Alloy 617",314626,"Plate"
-107.94,-0.00234,"Qualified",,870.65,"CapPass","Cycle 5",5,2606,"43-3","Alloy 617",314626,"Plate"
-107.30,-0.00239,"Qualified",,871.17,"CapPass","Cycle 5",5,2607,"43-3","Alloy 617",314626,"Plate"
-107.30,-0.00239,"Qualified",,871.21,"CapPass","Cycle 5",5,2608,"43-3","Alloy 617",314626,"Plate"
-108.69,-0.00244,"Qualified",,871.83,"CapPass","Cycle 5",5,2609,"43-3","Alloy 617",314626,"Plate"
-108.96,-0.00249,"Qualified",,872.12,"CapPass","Cycle 5",5,2610,"43-3","Alloy 617",314626,"Plate"
-108.59,-0.00250,"Qualified",,872.17,"CapPass","Cycle 5",5,2611,"43-3","Alloy 617",314626,"Plate"
-107.64,-0.00254,"Qualified",,872.71,"CapPass","Cycle 5",5,2612,"43-3","Alloy 617",314626,"Plate"
-106.83,-0.00259,"Qualified",,873.17,"CapPass","Cycle 5",5,2613,"43-3","Alloy 617",314626,"Plate"
-107.80,-0.00259,"Qualified",,873.32,"CapPass","Cycle 5",5,2614,"43-3","Alloy 617",314626,"Plate"
-107.50,-0.00264,"Qualified",,873.74,"CapPass","Cycle 5",5,2615,"43-3","Alloy 617",314626,"Plate"
-108.83,-0.00267,"Qualified",,874.17,"CapPass","Cycle 5",5,2616,"43-3","Alloy 617",314626,"Plate"
-112.52,-0.00270,"Qualified",,874.41,"CapPass","Cycle 5",5,2617,"43-3","Alloy 617",314626,"Plate"
-114.03,-0.00275,"Qualified",,874.74,"CapPass","Cycle 5",5,2618,"43-3","Alloy 617",314626,"Plate"
-110.80,-0.00279,"Qualified",,875.17,"CapPass","Cycle 5",5,2619,"43-3","Alloy 617",314626,"Plate"
-110.81,-0.00280,"Qualified",,875.21,"CapPass","Cycle 5",5,2620,"43-3","Alloy 617",314626,"Plate"
-107.81,-0.00285,"Qualified",,875.70,"CapPass","Cycle 5",5,2621,"43-3","Alloy 617",314626,"Plate"
-106.84,-0.00289,"Qualified",,876.17,"CapPass","Cycle 5",5,2622,"43-3","Alloy 617",314626,"Plate"
-106.87,-0.00290,"Qualified",,876.24,"CapPass","Cycle 5",5,2623,"43-3","Alloy 617",314626,"Plate"
-107.85,-0.00295,"Qualified",,876.67,"CapPass","Cycle 5",5,2624,"43-3","Alloy 617",314626,"Plate"
-106.88,-0.00299,"Qualified",,877.17,"CapPass","Cycle 5",5,2625,"43-3","Alloy 617",314626,"Plate"
-106.95,-0.00300,"Qualified",,877.19,"CapPass","Cycle 5",5,2626,"43-3","Alloy 617",314626,"Plate"
-109.24,-0.00305,"Qualified",,877.73,"CapPass","Cycle 5",5,2627,"43-3","Alloy 617",314626,"Plate"
-107.36,-0.00310,"Qualified",,878.17,"CapPass","Cycle 5",5,2628,"43-3","Alloy 617",314626,"Plate"
-107.34,-0.00310,"Qualified",,878.17,"CapPass","Cycle 5",5,2629,"43-3","Alloy 617",314626,"Plate"
-112.16,-0.00315,"Qualified",,878.75,"CapPass","Cycle 5",5,2630,"43-3","Alloy 617",314626,"Plate"
-111.63,-0.00319,"Qualified",,879.17,"CapPass","Cycle 5",5,2631,"43-3","Alloy 617",314626,"Plate"
-111.63,-0.00320,"Qualified",,879.24,"CapPass","Cycle 5",5,2632,"43-3","Alloy 617",314626,"Plate"
-110.57,-0.00325,"Qualified",,879.78,"CapPass","Cycle 5",5,2633,"43-3","Alloy 617",314626,"Plate"
-108.66,-0.00330,"Qualified",,880.13,"CapPass","Cycle 5",5,2634,"43-3","Alloy 617",314626,"Plate"
-108.32,-0.00330,"Qualified",,880.17,"CapPass","Cycle 5",5,2635,"43-3","Alloy 617",314626,"Plate"
-107.28,-0.00335,"Qualified",,880.65,"CapPass","Cycle 5",5,2636,"43-3","Alloy 617",314626,"Plate"
-105.87,-0.00339,"Qualified",,881.17,"CapPass","Cycle 5",5,2637,"43-3","Alloy 617",314626,"Plate"
-106.00,-0.00340,"Qualified",,881.24,"CapPass","Cycle 5",5,2638,"43-3","Alloy 617",314626,"Plate"
-106.52,-0.00345,"Qualified",,881.72,"CapPass","Cycle 5",5,2639,"43-3","Alloy 617",314626,"Plate"
-106.74,-0.00350,"Qualified",,882.10,"CapPass","Cycle 5",5,2640,"43-3","Alloy 617",314626,"Plate"
-106.07,-0.00350,"Qualified",,882.17,"CapPass","Cycle 5",5,2641,"43-3","Alloy 617",314626,"Plate"
-107.53,-0.00355,"Qualified",,882.77,"CapPass","Cycle 5",5,2642,"43-3","Alloy 617",314626,"Plate"
-108.54,-0.00358,"Qualified",,883.17,"CapPass","Cycle 5",5,2643,"43-3","Alloy 617",314626,"Plate"
-108.89,-0.00360,"Qualified",,883.24,"CapPass","Cycle 5",5,2644,"43-3","Alloy 617",314626,"Plate"
-107.83,-0.00365,"Qualified",,883.75,"CapPass","Cycle 5",5,2645,"43-3","Alloy 617",314626,"Plate"
-109.58,-0.00369,"Qualified",,884.17,"CapPass","Cycle 5",5,2646,"43-3","Alloy 617",314626,"Plate"
-109.57,-0.00370,"Qualified",,884.24,"CapPass","Cycle 5",5,2647,"43-3","Alloy 617",314626,"Plate"
-111.29,-0.00375,"Qualified",,884.73,"CapPass","Cycle 5",5,2648,"43-3","Alloy 617",314626,"Plate"
-111.44,-0.00379,"Qualified",,885.17,"CapPass","Cycle 5",5,2649,"43-3","Alloy 617",314626,"Plate"
-111.28,-0.00380,"Qualified",,885.25,"CapPass","Cycle 5",5,2650,"43-3","Alloy 617",314626,"Plate"
-109.50,-0.00385,"Qualified",,885.69,"CapPass","Cycle 5",5,2651,"43-3","Alloy 617",314626,"Plate"
-114.08,-0.00389,"Qualified",,886.17,"CapPass","Cycle 5",5,2652,"43-3","Alloy 617",314626,"Plate"
-114.41,-0.00390,"Qualified",,886.37,"CapPass","Cycle 5",5,2653,"43-3","Alloy 617",314626,"Plate"
-115.09,-0.00395,"Qualified",,886.69,"CapPass","Cycle 5",5,2654,"43-3","Alloy 617",314626,"Plate"
-116.48,-0.00397,"Qualified",,887.17,"CapPass","Cycle 5",5,2655,"43-3","Alloy 617",314626,"Plate"
-117.80,-0.00400,"Qualified",,887.30,"CapPass","Cycle 5",5,2656,"43-3","Alloy 617",314626,"Plate"
-121.02,-0.00405,"Qualified",,887.83,"CapPass","Cycle 5",5,2657,"43-3","Alloy 617",314626,"Plate"
-122.80,-0.00408,"Qualified",,888.17,"CapPass","Cycle 5",5,2658,"43-3","Alloy 617",314626,"Plate"
-122.89,-0.00410,"Qualified",,888.26,"CapPass","Cycle 5",5,2659,"43-3","Alloy 617",314626,"Plate"
-118.11,-0.00415,"Qualified",,888.71,"CapPass","Cycle 5",5,2660,"43-3","Alloy 617",314626,"Plate"
-114.15,-0.00419,"Qualified",,889.17,"CapPass","Cycle 5",5,2661,"43-3","Alloy 617",314626,"Plate"
-113.93,-0.00420,"Qualified",,889.26,"CapPass","Cycle 5",5,2662,"43-3","Alloy 617",314626,"Plate"
-112.79,-0.00425,"Qualified",,889.61,"CapPass","Cycle 5",5,2663,"43-3","Alloy 617",314626,"Plate"
-108.67,-0.00429,"Qualified",,890.17,"CapPass","Cycle 5",5,2664,"43-3","Alloy 617",314626,"Plate"
-108.79,-0.00430,"Qualified",,890.25,"CapPass","Cycle 5",5,2665,"43-3","Alloy 617",314626,"Plate"
-107.82,-0.00435,"Qualified",,890.76,"CapPass","Cycle 5",5,2666,"43-3","Alloy 617",314626,"Plate"
-107.84,-0.00439,"Qualified",,891.17,"CapPass","Cycle 5",5,2667,"43-3","Alloy 617",314626,"Plate"
-108.05,-0.00440,"Qualified",,891.25,"CapPass","Cycle 5",5,2668,"43-3","Alloy 617",314626,"Plate"
-108.85,-0.00445,"Qualified",,891.72,"CapPass","Cycle 5",5,2669,"43-3","Alloy 617",314626,"Plate"
-108.18,-0.00449,"Qualified",,892.17,"CapPass","Cycle 5",5,2670,"43-3","Alloy 617",314626,"Plate"
-108.16,-0.00450,"Qualified",,892.21,"CapPass","Cycle 5",5,2671,"43-3","Alloy 617",314626,"Plate"
-107.86,-0.00455,"Qualified",,892.76,"CapPass","Cycle 5",5,2672,"43-3","Alloy 617",314626,"Plate"
-107.44,-0.00459,"Qualified",,893.17,"CapPass","Cycle 5",5,2673,"43-3","Alloy 617",314626,"Plate"
-107.88,-0.00460,"Qualified",,893.30,"CapPass","Cycle 5",5,2674,"43-3","Alloy 617",314626,"Plate"
-108.36,-0.00465,"Qualified",,893.74,"CapPass","Cycle 5",5,2675,"43-3","Alloy 617",314626,"Plate"
-106.82,-0.00469,"Qualified",,894.17,"CapPass","Cycle 5",5,2676,"43-3","Alloy 617",314626,"Plate"
-107.02,-0.00470,"Qualified",,894.27,"CapPass","Cycle 5",5,2677,"43-3","Alloy 617",314626,"Plate"
-106.83,-0.00475,"Qualified",,894.71,"CapPass","Cycle 5",5,2678,"43-3","Alloy 617",314626,"Plate"
-107.17,-0.00477,"Qualified",,895.17,"CapPass","Cycle 5",5,2679,"43-3","Alloy 617",314626,"Plate"
-109.06,-0.00480,"Qualified",,895.31,"CapPass","Cycle 5",5,2680,"43-3","Alloy 617",314626,"Plate"
-111.43,-0.00485,"Qualified",,895.80,"CapPass","Cycle 5",5,2681,"43-3","Alloy 617",314626,"Plate"
-111.72,-0.00489,"Qualified",,896.17,"CapPass","Cycle 5",5,2682,"43-3","Alloy 617",314626,"Plate"
-111.45,-0.00490,"Qualified",,896.25,"CapPass","Cycle 5",5,2683,"43-3","Alloy 617",314626,"Plate"
-111.18,-0.00495,"Qualified",,896.88,"CapPass","Cycle 5",5,2684,"43-3","Alloy 617",314626,"Plate"
-113.36,-0.00499,"Qualified",,897.17,"CapPass","Cycle 5",5,2685,"43-3","Alloy 617",314626,"Plate"
-113.37,-0.00500,"Qualified",,897.23,"CapPass","Cycle 5",5,2686,"43-3","Alloy 617",314626,"Plate"
-94.65,-0.00495,"Qualified",,898.13,"CapPass","Cycle 5",5,2687,"43-3","Alloy 617",314626,"Plate"
-93.72,-0.00494,"Qualified",,898.17,"CapPass","Cycle 5",5,2688,"43-3","Alloy 617",314626,"Plate"
-82.29,-0.00490,"Qualified",,898.71,"CapPass","Cycle 5",5,2689,"43-3","Alloy 617",314626,"Plate"
-75.41,-0.00485,"Qualified",,899.11,"CapPass","Cycle 5",5,2690,"43-3","Alloy 617",314626,"Plate"
-74.67,-0.00484,"Qualified",,899.17,"CapPass","Cycle 5",5,2691,"43-3","Alloy 617",314626,"Plate"
-67.77,-0.00480,"Qualified",,899.69,"CapPass","Cycle 5",5,2692,"43-3","Alloy 617",314626,"Plate"
-63.53,-0.00475,"Qualified",,900.10,"CapPass","Cycle 5",5,2693,"43-3","Alloy 617",314626,"Plate"
-63.06,-0.00474,"Qualified",,900.17,"CapPass","Cycle 5",5,2694,"43-3","Alloy 617",314626,"Plate"
-59.65,-0.00470,"Qualified",,900.66,"CapPass","Cycle 5",5,2695,"43-3","Alloy 617",314626,"Plate"
-54.16,-0.00465,"Qualified",,901.17,"CapPass","Cycle 5",5,2696,"43-3","Alloy 617",314626,"Plate"
-52.84,-0.00465,"Qualified",,901.26,"CapPass","Cycle 5",5,2697,"43-3","Alloy 617",314626,"Plate"
-41.60,-0.00460,"Qualified",,901.83,"CapPass","Cycle 5",5,2698,"43-3","Alloy 617",314626,"Plate"
-35.63,-0.00456,"Qualified",,902.17,"CapPass","Cycle 5",5,2699,"43-3","Alloy 617",314626,"Plate"
-33.86,-0.00455,"Qualified",,902.28,"CapPass","Cycle 5",5,2700,"43-3","Alloy 617",314626,"Plate"
-28.66,-0.00450,"Qualified",,902.77,"CapPass","Cycle 5",5,2701,"43-3","Alloy 617",314626,"Plate"
-24.30,-0.00445,"Qualified",,903.17,"CapPass","Cycle 5",5,2702,"43-3","Alloy 617",314626,"Plate"
-24.20,-0.00445,"Qualified",,903.20,"CapPass","Cycle 5",5,2703,"43-3","Alloy 617",314626,"Plate"
-19.27,-0.00440,"Qualified",,903.82,"CapPass","Cycle 5",5,2704,"43-3","Alloy 617",314626,"Plate"
-15.04,-0.00437,"Qualified",,904.17,"CapPass","Cycle 5",5,2705,"43-3","Alloy 617",314626,"Plate"
-12.19,-0.00435,"Qualified",,904.32,"CapPass","Cycle 5",5,2706,"43-3","Alloy 617",314626,"Plate"
-10.14,-0.00430,"Qualified",,904.70,"CapPass","Cycle 5",5,2707,"43-3","Alloy 617",314626,"Plate"
-9.65,-0.00425,"Qualified",,905.07,"CapPass","Cycle 5",5,2708,"43-3","Alloy 617",314626,"Plate"
-10.14,-0.00424,"Qualified",,905.17,"CapPass","Cycle 5",5,2709,"43-3","Alloy 617",314626,"Plate"
-7.85,-0.00420,"Qualified",,905.80,"CapPass","Cycle 5",5,2710,"43-3","Alloy 617",314626,"Plate"
-2.92,-0.00416,"Qualified",,906.17,"CapPass","Cycle 5",5,2711,"43-3","Alloy 617",314626,"Plate"
-0.11,-0.00415,"Qualified",,906.34,"CapPass","Cycle 5",5,2712,"43-3","Alloy 617",314626,"Plate"
4.04,-0.00410,"Qualified",,906.80,"CapPass","Cycle 5",5,2713,"43-3","Alloy 617",314626,"Plate"
7.30,-0.00406,"Qualified",,907.17,"CapPass","Cycle 5",5,2714,"43-3","Alloy 617",314626,"Plate"
9.09,-0.00405,"Qualified",,907.32,"CapPass","Cycle 5",5,2715,"43-3","Alloy 617",314626,"Plate"
14.56,-0.00400,"Qualified",,907.95,"CapPass","Cycle 5",5,2716,"43-3","Alloy 617",314626,"Plate"
15.07,-0.00401,"Qualified",,908.17,"CapPass","Cycle 5",5,2717,"43-3","Alloy 617",314626,"Plate"
24.24,-0.00395,"Qualified",,908.55,"CapPass","Cycle 5",5,2718,"43-3","Alloy 617",314626,"Plate"
28.32,-0.00390,"Qualified",,909.14,"CapPass","Cycle 5",5,2719,"43-3","Alloy 617",314626,"Plate"
28.57,-0.00389,"Qualified",,909.17,"CapPass","Cycle 5",5,2720,"43-3","Alloy 617",314626,"Plate"
32.80,-0.00385,"Qualified",,909.58,"CapPass","Cycle 5",5,2721,"43-3","Alloy 617",314626,"Plate"
38.45,-0.00380,"Qualified",,910.00,"CapPass","Cycle 5",5,2722,"43-3","Alloy 617",314626,"Plate"
41.60,-0.00375,"Qualified",,910.17,"CapPass","Cycle 5",5,2723,"43-3","Alloy 617",314626,"Plate"
41.63,-0.00374,"Qualified",,910.17,"CapPass","Cycle 5",5,2724,"43-3","Alloy 617",314626,"Plate"
49.45,-0.00370,"Qualified",,910.84,"CapPass","Cycle 5",5,2725,"43-3","Alloy 617",314626,"Plate"
52.94,-0.00366,"Qualified",,911.17,"CapPass","Cycle 5",5,2726,"43-3","Alloy 617",314626,"Plate"
54.00,-0.00365,"Qualified",,911.26,"CapPass","Cycle 5",5,2727,"43-3","Alloy 617",314626,"Plate"
60.00,-0.00360,"Qualified",,911.86,"CapPass","Cycle 5",5,2728,"43-3","Alloy 617",314626,"Plate"
64.02,-0.00356,"Qualified",,912.17,"CapPass","Cycle 5",5,2729,"43-3","Alloy 617",314626,"Plate"
65.11,-0.00355,"Qualified",,912.27,"CapPass","Cycle 5",5,2730,"43-3","Alloy 617",314626,"Plate"
67.67,-0.00350,"Qualified",,912.79,"CapPass","Cycle 5",5,2731,"43-3","Alloy 617",314626,"Plate"
71.12,-0.00346,"Qualified",,913.17,"CapPass","Cycle 5",5,2732,"43-3","Alloy 617",314626,"Plate"
72.72,-0.00345,"Qualified",,913.33,"CapPass","Cycle 5",5,2733,"43-3","Alloy 617",314626,"Plate"
76.54,-0.00340,"Qualified",,913.84,"CapPass","Cycle 5",5,2734,"43-3","Alloy 617",314626,"Plate"
78.95,-0.00336,"Qualified",,914.17,"CapPass","Cycle 5",5,2735,"43-3","Alloy 617",314626,"Plate"
79.55,-0.00335,"Qualified",,914.30,"CapPass","Cycle 5",5,2736,"43-3","Alloy 617",314626,"Plate"
80.74,-0.00330,"Qualified",,914.73,"CapPass","Cycle 5",5,2737,"43-3","Alloy 617",314626,"Plate"
82.68,-0.00326,"Qualified",,915.17,"CapPass","Cycle 5",5,2738,"43-3","Alloy 617",314626,"Plate"
84.28,-0.00325,"Qualified",,915.35,"CapPass","Cycle 5",5,2739,"43-3","Alloy 617",314626,"Plate"
87.20,-0.00320,"Qualified",,915.69,"CapPass","Cycle 5",5,2740,"43-3","Alloy 617",314626,"Plate"
89.54,-0.00316,"Qualified",,916.17,"CapPass","Cycle 5",5,2741,"43-3","Alloy 617",314626,"Plate"
90.76,-0.00314,"Qualified",,916.31,"CapPass","Cycle 5",5,2742,"43-3","Alloy 617",314626,"Plate"
92.47,-0.00309,"Qualified",,916.67,"CapPass","Cycle 5",5,2743,"43-3","Alloy 617",314626,"Plate"
90.74,-0.00304,"Qualified",,917.10,"CapPass","Cycle 5",5,2744,"43-3","Alloy 617",314626,"Plate"
90.24,-0.00304,"Qualified",,917.17,"CapPass","Cycle 5",5,2745,"43-3","Alloy 617",314626,"Plate"
88.88,-0.00299,"Qualified",,917.66,"CapPass","Cycle 5",5,2746,"43-3","Alloy 617",314626,"Plate"
87.65,-0.00294,"Qualified",,918.17,"CapPass","Cycle 5",5,2747,"43-3","Alloy 617",314626,"Plate"
87.62,-0.00294,"Qualified",,918.17,"CapPass","Cycle 5",5,2748,"43-3","Alloy 617",314626,"Plate"
89.90,-0.00289,"Qualified",,918.71,"CapPass","Cycle 5",5,2749,"43-3","Alloy 617",314626,"Plate"
91.83,-0.00285,"Qualified",,919.17,"CapPass","Cycle 5",5,2750,"43-3","Alloy 617",314626,"Plate"
91.96,-0.00284,"Qualified",,919.24,"CapPass","Cycle 5",5,2751,"43-3","Alloy 617",314626,"Plate"
95.83,-0.00279,"Qualified",,919.75,"CapPass","Cycle 5",5,2752,"43-3","Alloy 617",314626,"Plate"
99.16,-0.00274,"Qualified",,920.16,"CapPass","Cycle 5",5,2753,"43-3","Alloy 617",314626,"Plate"
99.21,-0.00274,"Qualified",,920.17,"CapPass","Cycle 5",5,2754,"43-3","Alloy 617",314626,"Plate"
103.62,-0.00269,"Qualified",,920.77,"CapPass","Cycle 5",5,2755,"43-3","Alloy 617",314626,"Plate"
105.53,-0.00265,"Qualified",,921.17,"CapPass","Cycle 5",5,2756,"43-3","Alloy 617",314626,"Plate"
106.01,-0.00264,"Qualified",,921.23,"CapPass","Cycle 5",5,2757,"43-3","Alloy 617",314626,"Plate"
107.20,-0.00259,"Qualified",,921.73,"CapPass","Cycle 5",5,2758,"43-3","Alloy 617",314626,"Plate"
107.97,-0.00254,"Qualified",,922.13,"CapPass","Cycle 5",5,2759,"43-3","Alloy 617",314626,"Plate"
107.80,-0.00254,"Qualified",,922.17,"CapPass","Cycle 5",5,2760,"43-3","Alloy 617",314626,"Plate"
105.96,-0.00249,"Qualified",,922.62,"CapPass","Cycle 5",5,2761,"43-3","Alloy 617",314626,"Plate"
103.81,-0.00244,"Qualified",,923.07,"CapPass","Cycle 5",5,2762,"43-3","Alloy 617",314626,"Plate"
103.35,-0.00243,"Qualified",,923.17,"CapPass","Cycle 5",5,2763,"43-3","Alloy 617",314626,"Plate"
101.94,-0.00239,"Qualified",,923.56,"CapPass","Cycle 5",5,2764,"43-3","Alloy 617",314626,"Plate"
99.28,-0.00234,"Qualified",,924.05,"CapPass","Cycle 5",5,2765,"43-3","Alloy 617",314626,"Plate"
99.02,-0.00234,"Qualified",,924.17,"CapPass","Cycle 5",5,2766,"43-3","Alloy 617",314626,"Plate"
99.53,-0.00229,"Qualified",,924.56,"CapPass","Cycle 5",5,2767,"43-3","Alloy 617",314626,"Plate"
102.77,-0.00224,"Qualified",,925.14,"CapPass","Cycle 5",5,2768,"43-3","Alloy 617",314626,"Plate"
103.05,-0.00224,"Qualified",,925.17,"CapPass","Cycle 5",5,2769,"43-3","Alloy 617",314626,"Plate"
104.53,-0.00219,"Qualified",,925.63,"CapPass","Cycle 5",5,2770,"43-3","Alloy 617",314626,"Plate"
106.47,-0.00214,"Qualified",,926.04,"CapPass","Cycle 5",5,2771,"43-3","Alloy 617",314626,"Plate"
106.04,-0.00213,"Qualified",,926.17,"CapPass","Cycle 5",5,2772,"43-3","Alloy 617",314626,"Plate"
106.00,-0.00209,"Qualified",,926.55,"CapPass","Cycle 5",5,2773,"43-3","Alloy 617",314626,"Plate"
104.62,-0.00204,"Qualified",,927.06,"CapPass","Cycle 5",5,2774,"43-3","Alloy 617",314626,"Plate"
104.79,-0.00203,"Qualified",,927.17,"CapPass","Cycle 5",5,2775,"43-3","Alloy 617",314626,"Plate"
104.88,-0.00199,"Qualified",,927.53,"CapPass","Cycle 5",5,2776,"43-3","Alloy 617",314626,"Plate"
102.82,-0.00194,"Qualified",,927.99,"CapPass","Cycle 5",5,2777,"43-3","Alloy 617",314626,"Plate"
102.12,-0.00192,"Qualified",,928.17,"CapPass","Cycle 5",5,2778,"43-3","Alloy 617",314626,"Plate"
102.00,-0.00189,"Qualified",,928.61,"CapPass","Cycle 5",5,2779,"43-3","Alloy 617",314626,"Plate"
105.70,-0.00184,"Qualified",,929.12,"CapPass","Cycle 5",5,2780,"43-3","Alloy 617",314626,"Plate"
106.11,-0.00183,"Qualified",,929.17,"CapPass","Cycle 5",5,2781,"43-3","Alloy 617",314626,"Plate"
105.51,-0.00179,"Qualified",,929.55,"CapPass","Cycle 5",5,2782,"43-3","Alloy 617",314626,"Plate"
105.46,-0.00174,"Qualified",,930.02,"CapPass","Cycle 5",5,2783,"43-3","Alloy 617",314626,"Plate"
105.10,-0.00172,"Qualified",,930.17,"CapPass","Cycle 5",5,2784,"43-3","Alloy 617",314626,"Plate"
103.87,-0.00169,"Qualified",,930.45,"CapPass","Cycle 5",5,2785,"43-3","Alloy 617",314626,"Plate"
101.62,-0.00164,"Qualified",,930.96,"CapPass","Cycle 5",5,2786,"43-3","Alloy 617",314626,"Plate"
101.27,-0.00163,"Qualified",,931.17,"CapPass","Cycle 5",5,2787,"43-3","Alloy 617",314626,"Plate"
102.57,-0.00159,"Qualified",,931.49,"CapPass","Cycle 5",5,2788,"43-3","Alloy 617",314626,"Plate"
103.62,-0.00154,"Qualified",,932.03,"CapPass","Cycle 5",5,2789,"43-3","Alloy 617",314626,"Plate"
104.00,-0.00153,"Qualified",,932.17,"CapPass","Cycle 5",5,2790,"43-3","Alloy 617",314626,"Plate"
103.99,-0.00149,"Qualified",,932.43,"CapPass","Cycle 5",5,2791,"43-3","Alloy 617",314626,"Plate"
102.36,-0.00144,"Qualified",,933.00,"CapPass","Cycle 5",5,2792,"43-3","Alloy 617",314626,"Plate"
102.59,-0.00142,"Qualified",,933.17,"CapPass","Cycle 5",5,2793,"43-3","Alloy 617",314626,"Plate"
102.53,-0.00139,"Qualified",,933.47,"CapPass","Cycle 5",5,2794,"43-3","Alloy 617",314626,"Plate"
104.88,-0.00134,"Qualified",,934.01,"CapPass","Cycle 5",5,2795,"43-3","Alloy 617",314626,"Plate"
105.00,-0.00132,"Qualified",,934.17,"CapPass","Cycle 5",5,2796,"43-3","Alloy 617",314626,"Plate"
104.48,-0.00129,"Qualified",,934.45,"CapPass","Cycle 5",5,2797,"43-3","Alloy 617",314626,"Plate"
104.43,-0.00124,"Qualified",,934.99,"CapPass","Cycle 5",5,2798,"43-3","Alloy 617",314626,"Plate"
104.44,-0.00122,"Qualified",,935.17,"CapPass","Cycle 5",5,2799,"43-3","Alloy 617",314626,"Plate"
102.75,-0.00119,"Qualified",,935.49,"CapPass","Cycle 5",5,2800,"43-3","Alloy 617",314626,"Plate"
101.12,-0.00114,"Qualified",,935.95,"CapPass","Cycle 5",5,2801,"43-3","Alloy 617",314626,"Plate"
100.25,-0.00112,"Qualified",,936.17,"CapPass","Cycle 5",5,2802,"43-3","Alloy 617",314626,"Plate"
100.78,-0.00109,"Qualified",,936.47,"CapPass","Cycle 5",5,2803,"43-3","Alloy 617",314626,"Plate"
101.65,-0.00104,"Qualified",,936.98,"CapPass","Cycle 5",5,2804,"43-3","Alloy 617",314626,"Plate"
101.81,-0.00101,"Qualified",,937.17,"CapPass","Cycle 5",5,2805,"43-3","Alloy 617",314626,"Plate"
101.24,-0.00099,"Qualified",,937.27,"CapPass","Cycle 5",5,2806,"43-3","Alloy 617",314626,"Plate"
99.99,-0.00094,"Qualified",,937.92,"CapPass","Cycle 5",5,2807,"43-3","Alloy 617",314626,"Plate"
99.50,-0.00092,"Qualified",,938.17,"CapPass","Cycle 5",5,2808,"43-3","Alloy 617",314626,"Plate"
100.25,-0.00089,"Qualified",,938.38,"CapPass","Cycle 5",5,2809,"43-3","Alloy 617",314626,"Plate"
98.75,-0.00084,"Qualified",,939.08,"CapPass","Cycle 5",5,2810,"43-3","Alloy 617",314626,"Plate"
100.17,-0.00083,"Qualified",,939.17,"CapPass","Cycle 5",5,2811,"43-3","Alloy 617",314626,"Plate"
102.08,-0.00079,"Qualified",,939.43,"CapPass","Cycle 5",5,2812,"43-3","Alloy 617",314626,"Plate"
102.28,-0.00074,"Qualified",,939.93,"CapPass","Cycle 5",5,2813,"43-3","Alloy 617",314626,"Plate"
101.30,-0.00071,"Qualified",,940.17,"CapPass","Cycle 5",5,2814,"43-3","Alloy 617",314626,"Plate"
100.29,-0.00069,"Qualified",,940.48,"CapPass","Cycle 5",5,2815,"43-3","Alloy 617",314626,"Plate"
102.75,-0.00064,"Qualified",,940.99,"CapPass","Cycle 5",5,2816,"43-3","Alloy 617",314626,"Plate"
103.78,-0.00062,"Qualified",,941.17,"CapPass","Cycle 5",5,2817,"43-3","Alloy 617",314626,"Plate"
104.38,-0.00059,"Qualified",,941.44,"CapPass","Cycle 5",5,2818,"43-3","Alloy 617",314626,"Plate"
104.18,-0.00054,"Qualified",,941.90,"CapPass","Cycle 5",5,2819,"43-3","Alloy 617",314626,"Plate"
103.19,-0.00052,"Qualified",,942.17,"CapPass","Cycle 5",5,2820,"43-3","Alloy 617",314626,"Plate"
104.66,-0.00049,"Qualified",,942.48,"CapPass","Cycle 5",5,2821,"43-3","Alloy 617",314626,"Plate"
104.63,-0.00044,"Qualified",,942.95,"CapPass","Cycle 5",5,2822,"43-3","Alloy 617",314626,"Plate"
104.36,-0.00042,"Qualified",,943.17,"CapPass","Cycle 5",5,2823,"43-3","Alloy 617",314626,"Plate"
104.08,-0.00039,"Qualified",,943.42,"CapPass","Cycle 5",5,2824,"43-3","Alloy 617",314626,"Plate"
102.71,-0.00034,"Qualified",,943.88,"CapPass","Cycle 5",5,2825,"43-3","Alloy 617",314626,"Plate"
100.98,-0.00031,"Qualified",,944.17,"CapPass","Cycle 5",5,2826,"43-3","Alloy 617",314626,"Plate"
101.32,-0.00029,"Qualified",,944.49,"CapPass","Cycle 5",5,2827,"43-3","Alloy 617",314626,"Plate"
