Repository: js-molina/fatigue-A617

File: data/950C/Strain rate 0.0001/1.0% strain/HTM_A19_Cycles_438.csv (part 4 of 17)
"Stress Mpa","Strain","Qual State","Qual Exceptions","Elapsed Time Sec","Data State","Cycle Label","Cycle","Count","Sample","Alloy","Heat","Material_Form"
-17.88,0.00405,"Qualified",,807.47,"CapPass","Cycle 5",5,2420,"43-8","Alloy 617",314626,"Plate"
-23.28,0.00400,"Qualified",,807.79,"CapPass","Cycle 5",5,2421,"43-8","Alloy 617",314626,"Plate"
-27.03,0.00397,"Qualified",,808.22,"CapPass","Cycle 5",5,2422,"43-8","Alloy 617",314626,"Plate"
-28.78,0.00395,"Qualified",,808.37,"CapPass","Cycle 5",5,2423,"43-8","Alloy 617",314626,"Plate"
-36.56,0.00390,"Qualified",,808.93,"CapPass","Cycle 5",5,2424,"43-8","Alloy 617",314626,"Plate"
-41.06,0.00387,"Qualified",,809.22,"CapPass","Cycle 5",5,2425,"43-8","Alloy 617",314626,"Plate"
-44.34,0.00385,"Qualified",,809.43,"CapPass","Cycle 5",5,2426,"43-8","Alloy 617",314626,"Plate"
-48.31,0.00380,"Qualified",,809.77,"CapPass","Cycle 5",5,2427,"43-8","Alloy 617",314626,"Plate"
-51.16,0.00377,"Qualified",,810.22,"CapPass","Cycle 5",5,2428,"43-8","Alloy 617",314626,"Plate"
-52.15,0.00375,"Qualified",,810.33,"CapPass","Cycle 5",5,2429,"43-8","Alloy 617",314626,"Plate"
-53.20,0.00370,"Qualified",,810.78,"CapPass","Cycle 5",5,2430,"43-8","Alloy 617",314626,"Plate"
-55.15,0.00366,"Qualified",,811.22,"CapPass","Cycle 5",5,2431,"43-8","Alloy 617",314626,"Plate"
-55.50,0.00365,"Qualified",,811.31,"CapPass","Cycle 5",5,2432,"43-8","Alloy 617",314626,"Plate"
-59.62,0.00360,"Qualified",,811.84,"CapPass","Cycle 5",5,2433,"43-8","Alloy 617",314626,"Plate"
-62.33,0.00357,"Qualified",,812.22,"CapPass","Cycle 5",5,2434,"43-8","Alloy 617",314626,"Plate"
-63.50,0.00355,"Qualified",,812.38,"CapPass","Cycle 5",5,2435,"43-8","Alloy 617",314626,"Plate"
-69.98,0.00350,"Qualified",,813.09,"CapPass","Cycle 5",5,2436,"43-8","Alloy 617",314626,"Plate"
-72.43,0.00349,"Qualified",,813.22,"CapPass","Cycle 5",5,2437,"43-8","Alloy 617",314626,"Plate"
-77.36,0.00345,"Qualified",,813.44,"CapPass","Cycle 5",5,2438,"43-8","Alloy 617",314626,"Plate"
-81.36,0.00340,"Qualified",,813.90,"CapPass","Cycle 5",5,2439,"43-8","Alloy 617",314626,"Plate"
-84.03,0.00337,"Qualified",,814.22,"CapPass","Cycle 5",5,2440,"43-8","Alloy 617",314626,"Plate"
-84.93,0.00335,"Qualified",,814.36,"CapPass","Cycle 5",5,2441,"43-8","Alloy 617",314626,"Plate"
-86.77,0.00330,"Qualified",,814.88,"CapPass","Cycle 5",5,2442,"43-8","Alloy 617",314626,"Plate"
-86.99,0.00326,"Qualified",,815.22,"CapPass","Cycle 5",5,2443,"43-8","Alloy 617",314626,"Plate"
-87.08,0.00325,"Qualified",,815.29,"CapPass","Cycle 5",5,2444,"43-8","Alloy 617",314626,"Plate"
-86.81,0.00320,"Qualified",,815.79,"CapPass","Cycle 5",5,2445,"43-8","Alloy 617",314626,"Plate"
-87.70,0.00316,"Qualified",,816.22,"CapPass","Cycle 5",5,2446,"43-8","Alloy 617",314626,"Plate"
-87.95,0.00315,"Qualified",,816.29,"CapPass","Cycle 5",5,2447,"43-8","Alloy 617",314626,"Plate"
-87.79,0.00310,"Qualified",,816.64,"CapPass","Cycle 5",5,2448,"43-8","Alloy 617",314626,"Plate"
-85.56,0.00306,"Qualified",,817.22,"CapPass","Cycle 5",5,2449,"43-8","Alloy 617",314626,"Plate"
-87.24,0.00305,"Qualified",,817.44,"CapPass","Cycle 5",5,2450,"43-8","Alloy 617",314626,"Plate"
-91.46,0.00300,"Qualified",,817.79,"CapPass","Cycle 5",5,2451,"43-8","Alloy 617",314626,"Plate"
-92.82,0.00295,"Qualified",,818.16,"CapPass","Cycle 5",5,2452,"43-8","Alloy 617",314626,"Plate"
-92.79,0.00295,"Qualified",,818.22,"CapPass","Cycle 5",5,2453,"43-8","Alloy 617",314626,"Plate"
-91.33,0.00290,"Qualified",,818.78,"CapPass","Cycle 5",5,2454,"43-8","Alloy 617",314626,"Plate"
-93.93,0.00286,"Qualified",,819.22,"CapPass","Cycle 5",5,2455,"43-8","Alloy 617",314626,"Plate"
-94.10,0.00285,"Qualified",,819.25,"CapPass","Cycle 5",5,2456,"43-8","Alloy 617",314626,"Plate"
-95.35,0.00280,"Qualified",,819.79,"CapPass","Cycle 5",5,2457,"43-8","Alloy 617",314626,"Plate"
-97.43,0.00276,"Qualified",,820.22,"CapPass","Cycle 5",5,2458,"43-8","Alloy 617",314626,"Plate"
-97.84,0.00275,"Qualified",,820.31,"CapPass","Cycle 5",5,2459,"43-8","Alloy 617",314626,"Plate"
-100.27,0.00270,"Qualified",,820.79,"CapPass","Cycle 5",5,2460,"43-8","Alloy 617",314626,"Plate"
-101.41,0.00265,"Qualified",,821.20,"CapPass","Cycle 5",5,2461,"43-8","Alloy 617",314626,"Plate"
-101.37,0.00265,"Qualified",,821.22,"CapPass","Cycle 5",5,2462,"43-8","Alloy 617",314626,"Plate"
-100.26,0.00260,"Qualified",,821.71,"CapPass","Cycle 5",5,2463,"43-8","Alloy 617",314626,"Plate"
-100.05,0.00255,"Qualified",,822.14,"CapPass","Cycle 5",5,2464,"43-8","Alloy 617",314626,"Plate"
-99.87,0.00254,"Qualified",,822.22,"CapPass","Cycle 5",5,2465,"43-8","Alloy 617",314626,"Plate"
-99.32,0.00250,"Qualified",,822.70,"CapPass","Cycle 5",5,2466,"43-8","Alloy 617",314626,"Plate"
-100.06,0.00245,"Qualified",,823.21,"CapPass","Cycle 5",5,2467,"43-8","Alloy 617",314626,"Plate"
-100.16,0.00245,"Qualified",,823.22,"CapPass","Cycle 5",5,2468,"43-8","Alloy 617",314626,"Plate"
-100.76,0.00240,"Qualified",,823.63,"CapPass","Cycle 5",5,2469,"43-8","Alloy 617",314626,"Plate"
-101.25,0.00235,"Qualified",,824.21,"CapPass","Cycle 5",5,2470,"43-8","Alloy 617",314626,"Plate"
-101.33,0.00235,"Qualified",,824.22,"CapPass","Cycle 5",5,2471,"43-8","Alloy 617",314626,"Plate"
-101.89,0.00230,"Qualified",,824.66,"CapPass","Cycle 5",5,2472,"43-8","Alloy 617",314626,"Plate"
-100.71,0.00225,"Qualified",,825.08,"CapPass","Cycle 5",5,2473,"43-8","Alloy 617",314626,"Plate"
-100.41,0.00224,"Qualified",,825.22,"CapPass","Cycle 5",5,2474,"43-8","Alloy 617",314626,"Plate"
-101.83,0.00220,"Qualified",,825.64,"CapPass","Cycle 5",5,2475,"43-8","Alloy 617",314626,"Plate"
-103.15,0.00215,"Qualified",,826.17,"CapPass","Cycle 5",5,2476,"43-8","Alloy 617",314626,"Plate"
-103.36,0.00214,"Qualified",,826.22,"CapPass","Cycle 5",5,2477,"43-8","Alloy 617",314626,"Plate"
-102.98,0.00210,"Qualified",,826.62,"CapPass","Cycle 5",5,2478,"43-8","Alloy 617",314626,"Plate"
-101.67,0.00205,"Qualified",,826.94,"CapPass","Cycle 5",5,2479,"43-8","Alloy 617",314626,"Plate"
-99.30,0.00202,"Qualified",,827.22,"CapPass","Cycle 5",5,2480,"43-8","Alloy 617",314626,"Plate"
-98.54,0.00200,"Qualified",,827.65,"CapPass","Cycle 5",5,2481,"43-8","Alloy 617",314626,"Plate"
-99.25,0.00195,"Qualified",,828.04,"CapPass","Cycle 5",5,2482,"43-8","Alloy 617",314626,"Plate"
-99.08,0.00193,"Qualified",,828.22,"CapPass","Cycle 5",5,2483,"43-8","Alloy 617",314626,"Plate"
-98.88,0.00190,"Qualified",,828.54,"CapPass","Cycle 5",5,2484,"43-8","Alloy 617",314626,"Plate"
-98.65,0.00185,"Qualified",,828.94,"CapPass","Cycle 5",5,2485,"43-8","Alloy 617",314626,"Plate"
-97.63,0.00184,"Qualified",,829.22,"CapPass","Cycle 5",5,2486,"43-8","Alloy 617",314626,"Plate"
-101.46,0.00180,"Qualified",,829.59,"CapPass","Cycle 5",5,2487,"43-8","Alloy 617",314626,"Plate"
-101.65,0.00175,"Qualified",,829.92,"CapPass","Cycle 5",5,2488,"43-8","Alloy 617",314626,"Plate"
-100.23,0.00173,"Qualified",,830.22,"CapPass","Cycle 5",5,2489,"43-8","Alloy 617",314626,"Plate"
-101.02,0.00170,"Qualified",,830.58,"CapPass","Cycle 5",5,2490,"43-8","Alloy 617",314626,"Plate"
-102.73,0.00165,"Qualified",,831.16,"CapPass","Cycle 5",5,2491,"43-8","Alloy 617",314626,"Plate"
-103.16,0.00164,"Qualified",,831.22,"CapPass","Cycle 5",5,2492,"43-8","Alloy 617",314626,"Plate"
-104.76,0.00160,"Qualified",,831.60,"CapPass","Cycle 5",5,2493,"43-8","Alloy 617",314626,"Plate"
-105.81,0.00155,"Qualified",,831.98,"CapPass","Cycle 5",5,2494,"43-8","Alloy 617",314626,"Plate"
-104.65,0.00153,"Qualified",,832.22,"CapPass","Cycle 5",5,2495,"43-8","Alloy 617",314626,"Plate"
-104.15,0.00150,"Qualified",,832.48,"CapPass","Cycle 5",5,2496,"43-8","Alloy 617",314626,"Plate"
-105.58,0.00145,"Qualified",,833.12,"CapPass","Cycle 5",5,2497,"43-8","Alloy 617",314626,"Plate"
-106.21,0.00144,"Qualified",,833.22,"CapPass","Cycle 5",5,2498,"43-8","Alloy 617",314626,"Plate"
-107.08,0.00140,"Qualified",,833.51,"CapPass","Cycle 5",5,2499,"43-8","Alloy 617",314626,"Plate"
-107.41,0.00135,"Qualified",,834.11,"CapPass","Cycle 5",5,2500,"43-8","Alloy 617",314626,"Plate"
-107.90,0.00134,"Qualified",,834.22,"CapPass","Cycle 5",5,2501,"43-8","Alloy 617",314626,"Plate"
-107.81,0.00130,"Qualified",,834.41,"CapPass","Cycle 5",5,2502,"43-8","Alloy 617",314626,"Plate"
-104.19,0.00125,"Qualified",,834.86,"CapPass","Cycle 5",5,2503,"43-8","Alloy 617",314626,"Plate"
-102.51,0.00122,"Qualified",,835.22,"CapPass","Cycle 5",5,2504,"43-8","Alloy 617",314626,"Plate"
-101.96,0.00120,"Qualified",,835.52,"CapPass","Cycle 5",5,2505,"43-8","Alloy 617",314626,"Plate"
-103.96,0.00115,"Qualified",,836.06,"CapPass","Cycle 5",5,2506,"43-8","Alloy 617",314626,"Plate"
-104.78,0.00113,"Qualified",,836.22,"CapPass","Cycle 5",5,2507,"43-8","Alloy 617",314626,"Plate"
-105.50,0.00110,"Qualified",,836.48,"CapPass","Cycle 5",5,2508,"43-8","Alloy 617",314626,"Plate"
-104.19,0.00105,"Qualified",,836.88,"CapPass","Cycle 5",5,2509,"43-8","Alloy 617",314626,"Plate"
-102.22,0.00101,"Qualified",,837.22,"CapPass","Cycle 5",5,2510,"43-8","Alloy 617",314626,"Plate"
-101.81,0.00100,"Qualified",,837.29,"CapPass","Cycle 5",5,2511,"43-8","Alloy 617",314626,"Plate"
-98.66,0.00095,"Qualified",,838.06,"CapPass","Cycle 5",5,2512,"43-8","Alloy 617",314626,"Plate"
-100.04,0.00093,"Qualified",,838.22,"CapPass","Cycle 5",5,2513,"43-8","Alloy 617",314626,"Plate"
-101.67,0.00090,"Qualified",,838.50,"CapPass","Cycle 5",5,2514,"43-8","Alloy 617",314626,"Plate"
-102.78,0.00085,"Qualified",,838.99,"CapPass","Cycle 5",5,2515,"43-8","Alloy 617",314626,"Plate"
-103.56,0.00083,"Qualified",,839.22,"CapPass","Cycle 5",5,2516,"43-8","Alloy 617",314626,"Plate"
-104.19,0.00080,"Qualified",,839.45,"CapPass","Cycle 5",5,2517,"43-8","Alloy 617",314626,"Plate"
-104.30,0.00075,"Qualified",,840.01,"CapPass","Cycle 5",5,2518,"43-8","Alloy 617",314626,"Plate"
-104.50,0.00072,"Qualified",,840.22,"CapPass","Cycle 5",5,2519,"43-8","Alloy 617",314626,"Plate"
-104.50,0.00070,"Qualified",,840.43,"CapPass","Cycle 5",5,2520,"43-8","Alloy 617",314626,"Plate"
-104.71,0.00065,"Qualified",,840.96,"CapPass","Cycle 5",5,2521,"43-8","Alloy 617",314626,"Plate"
-104.81,0.00062,"Qualified",,841.22,"CapPass","Cycle 5",5,2522,"43-8","Alloy 617",314626,"Plate"
-104.50,0.00060,"Qualified",,841.44,"CapPass","Cycle 5",5,2523,"43-8","Alloy 617",314626,"Plate"
-104.61,0.00055,"Qualified",,841.97,"CapPass","Cycle 5",5,2524,"43-8","Alloy 617",314626,"Plate"
-104.84,0.00053,"Qualified",,842.22,"CapPass","Cycle 5",5,2525,"43-8","Alloy 617",314626,"Plate"
-105.93,0.00050,"Qualified",,842.50,"CapPass","Cycle 5",5,2526,"43-8","Alloy 617",314626,"Plate"
-105.38,0.00045,"Qualified",,842.88,"CapPass","Cycle 5",5,2527,"43-8","Alloy 617",314626,"Plate"
-103.60,0.00043,"Qualified",,843.22,"CapPass","Cycle 5",5,2528,"43-8","Alloy 617",314626,"Plate"
-104.36,0.00040,"Qualified",,843.43,"CapPass","Cycle 5",5,2529,"43-8","Alloy 617",314626,"Plate"
-103.37,0.00035,"Qualified",,843.87,"CapPass","Cycle 5",5,2530,"43-8","Alloy 617",314626,"Plate"
-102.25,0.00032,"Qualified",,844.22,"CapPass","Cycle 5",5,2531,"43-8","Alloy 617",314626,"Plate"
-102.29,0.00030,"Qualified",,844.49,"CapPass","Cycle 5",5,2532,"43-8","Alloy 617",314626,"Plate"
-105.58,0.00025,"Qualified",,844.99,"CapPass","Cycle 5",5,2533,"43-8","Alloy 617",314626,"Plate"
-105.35,0.00021,"Qualified",,845.22,"CapPass","Cycle 5",5,2534,"43-8","Alloy 617",314626,"Plate"
-103.67,0.00020,"Qualified",,845.44,"CapPass","Cycle 5",5,2535,"43-8","Alloy 617",314626,"Plate"
-104.30,0.00015,"Qualified",,845.93,"CapPass","Cycle 5",5,2536,"43-8","Alloy 617",314626,"Plate"
-103.80,0.00011,"Qualified",,846.22,"CapPass","Cycle 5",5,2537,"43-8","Alloy 617",314626,"Plate"
-103.34,0.00010,"Qualified",,846.38,"CapPass","Cycle 5",5,2538,"43-8","Alloy 617",314626,"Plate"
-104.82,0.00005,"Qualified",,847.03,"CapPass","Cycle 5",5,2539,"43-8","Alloy 617",314626,"Plate"
-106.08,0.00002,"Qualified",,847.22,"CapPass","Cycle 5",5,2540,"43-8","Alloy 617",314626,"Plate"
-106.74,0.00000,"Qualified",,847.50,"CapPass","Cycle 5",5,2541,"43-8","Alloy 617",314626,"Plate"
-107.02,-0.00005,"Qualified",,847.89,"CapPass","Cycle 5",5,2542,"43-8","Alloy 617",314626,"Plate"
-106.75,-0.00008,"Qualified",,848.22,"CapPass","Cycle 5",5,2543,"43-8","Alloy 617",314626,"Plate"
-106.45,-0.00010,"Qualified",,848.36,"CapPass","Cycle 5",5,2544,"43-8","Alloy 617",314626,"Plate"
-104.20,-0.00015,"Qualified",,848.70,"CapPass","Cycle 5",5,2545,"43-8","Alloy 617",314626,"Plate"
-102.53,-0.00017,"Qualified",,849.22,"CapPass","Cycle 5",5,2546,"43-8","Alloy 617",314626,"Plate"
-104.87,-0.00020,"Qualified",,849.51,"CapPass","Cycle 5",5,2547,"43-8","Alloy 617",314626,"Plate"
-112.82,-0.00025,"Qualified",,850.09,"CapPass","Cycle 5",5,2548,"43-8","Alloy 617",314626,"Plate"
-114.23,-0.00027,"Qualified",,850.22,"CapPass","Cycle 5",5,2549,"43-8","Alloy 617",314626,"Plate"
-115.44,-0.00030,"Qualified",,850.40,"CapPass","Cycle 5",5,2550,"43-8","Alloy 617",314626,"Plate"
-114.49,-0.00035,"Qualified",,850.85,"CapPass","Cycle 5",5,2551,"43-8","Alloy 617",314626,"Plate"
-112.03,-0.00040,"Qualified",,851.22,"CapPass","Cycle 5",5,2552,"43-8","Alloy 617",314626,"Plate"
-111.35,-0.00040,"Qualified",,851.28,"CapPass","Cycle 5",5,2553,"43-8","Alloy 617",314626,"Plate"
-107.66,-0.00045,"Qualified",,851.62,"CapPass","Cycle 5",5,2554,"43-8","Alloy 617",314626,"Plate"
-102.86,-0.00049,"Qualified",,852.22,"CapPass","Cycle 5",5,2555,"43-8","Alloy 617",314626,"Plate"
-103.01,-0.00050,"Qualified",,852.40,"CapPass","Cycle 5",5,2556,"43-8","Alloy 617",314626,"Plate"
-106.11,-0.00055,"Qualified",,853.05,"CapPass","Cycle 5",5,2557,"43-8","Alloy 617",314626,"Plate"
-107.93,-0.00058,"Qualified",,853.22,"CapPass","Cycle 5",5,2558,"43-8","Alloy 617",314626,"Plate"
-108.32,-0.00060,"Qualified",,853.34,"CapPass","Cycle 5",5,2559,"43-8","Alloy 617",314626,"Plate"
-106.60,-0.00065,"Qualified",,853.82,"CapPass","Cycle 5",5,2560,"43-8","Alloy 617",314626,"Plate"
-104.49,-0.00070,"Qualified",,854.22,"CapPass","Cycle 5",5,2561,"43-8","Alloy 617",314626,"Plate"
-104.32,-0.00070,"Qualified",,854.25,"CapPass","Cycle 5",5,2562,"43-8","Alloy 617",314626,"Plate"
-102.56,-0.00075,"Qualified",,854.75,"CapPass","Cycle 5",5,2563,"43-8","Alloy 617",314626,"Plate"
-100.28,-0.00078,"Qualified",,855.22,"CapPass","Cycle 5",5,2564,"43-8","Alloy 617",314626,"Plate"
-100.68,-0.00080,"Qualified",,855.36,"CapPass","Cycle 5",5,2565,"43-8","Alloy 617",314626,"Plate"
-100.00,-0.00085,"Qualified",,855.67,"CapPass","Cycle 5",5,2566,"43-8","Alloy 617",314626,"Plate"
-96.87,-0.00090,"Qualified",,856.22,"CapPass","Cycle 5",5,2567,"43-8","Alloy 617",314626,"Plate"
-96.76,-0.00090,"Qualified",,856.26,"CapPass","Cycle 5",5,2568,"43-8","Alloy 617",314626,"Plate"
-96.34,-0.00095,"Qualified",,856.72,"CapPass","Cycle 5",5,2569,"43-8","Alloy 617",314626,"Plate"
-96.17,-0.00099,"Qualified",,857.22,"CapPass","Cycle 5",5,2570,"43-8","Alloy 617",314626,"Plate"
-96.66,-0.00100,"Qualified",,857.36,"CapPass","Cycle 5",5,2571,"43-8","Alloy 617",314626,"Plate"
-100.25,-0.00105,"Qualified",,857.96,"CapPass","Cycle 5",5,2572,"43-8","Alloy 617",314626,"Plate"
-101.40,-0.00109,"Qualified",,858.22,"CapPass","Cycle 5",5,2573,"43-8","Alloy 617",314626,"Plate"
-101.29,-0.00110,"Qualified",,858.29,"CapPass","Cycle 5",5,2574,"43-8","Alloy 617",314626,"Plate"
-99.63,-0.00115,"Qualified",,858.74,"CapPass","Cycle 5",5,2575,"43-8","Alloy 617",314626,"Plate"
-100.76,-0.00117,"Qualified",,859.22,"CapPass","Cycle 5",5,2576,"43-8","Alloy 617",314626,"Plate"
-104.94,-0.00120,"Qualified",,859.53,"CapPass","Cycle 5",5,2577,"43-8","Alloy 617",314626,"Plate"
-108.55,-0.00125,"Qualified",,860.05,"CapPass","Cycle 5",5,2578,"43-8","Alloy 617",314626,"Plate"
-109.90,-0.00128,"Qualified",,860.22,"CapPass","Cycle 5",5,2579,"43-8","Alloy 617",314626,"Plate"
-109.88,-0.00130,"Qualified",,860.42,"CapPass","Cycle 5",5,2580,"43-8","Alloy 617",314626,"Plate"
-111.64,-0.00135,"Qualified",,861.00,"CapPass","Cycle 5",5,2581,"43-8","Alloy 617",314626,"Plate"
-112.51,-0.00138,"Qualified",,861.22,"CapPass","Cycle 5",5,2582,"43-8","Alloy 617",314626,"Plate"
-112.90,-0.00140,"Qualified",,861.47,"CapPass","Cycle 5",5,2583,"43-8","Alloy 617",314626,"Plate"
-112.34,-0.00145,"Qualified",,861.93,"CapPass","Cycle 5",5,2584,"43-8","Alloy 617",314626,"Plate"
-112.12,-0.00148,"Qualified",,862.22,"CapPass","Cycle 5",5,2585,"43-8","Alloy 617",314626,"Plate"
-112.12,-0.00150,"Qualified",,862.42,"CapPass","Cycle 5",5,2586,"43-8","Alloy 617",314626,"Plate"
-111.35,-0.00155,"Qualified",,862.88,"CapPass","Cycle 5",5,2587,"43-8","Alloy 617",314626,"Plate"
-110.26,-0.00159,"Qualified",,863.22,"CapPass","Cycle 5",5,2588,"43-8","Alloy 617",314626,"Plate"
-109.84,-0.00160,"Qualified",,863.31,"CapPass","Cycle 5",5,2589,"43-8","Alloy 617",314626,"Plate"
-107.67,-0.00165,"Qualified",,863.85,"CapPass","Cycle 5",5,2590,"43-8","Alloy 617",314626,"Plate"
-107.07,-0.00169,"Qualified",,864.22,"CapPass","Cycle 5",5,2591,"43-8","Alloy 617",314626,"Plate"
-106.84,-0.00170,"Qualified",,864.34,"CapPass","Cycle 5",5,2592,"43-8","Alloy 617",314626,"Plate"
-108.27,-0.00175,"Qualified",,864.91,"CapPass","Cycle 5",5,2593,"43-8","Alloy 617",314626,"Plate"
-109.61,-0.00177,"Qualified",,865.22,"CapPass","Cycle 5",5,2594,"43-8","Alloy 617",314626,"Plate"
-111.47,-0.00180,"Qualified",,865.48,"CapPass","Cycle 5",5,2595,"43-8","Alloy 617",314626,"Plate"
-112.75,-0.00185,"Qualified",,865.98,"CapPass","Cycle 5",5,2596,"43-8","Alloy 617",314626,"Plate"
-112.52,-0.00187,"Qualified",,866.22,"CapPass","Cycle 5",5,2597,"43-8","Alloy 617",314626,"Plate"
-113.57,-0.00190,"Qualified",,866.40,"CapPass","Cycle 5",5,2598,"43-8","Alloy 617",314626,"Plate"
-112.28,-0.00195,"Qualified",,866.89,"CapPass","Cycle 5",5,2599,"43-8","Alloy 617",314626,"Plate"
-111.22,-0.00199,"Qualified",,867.22,"CapPass","Cycle 5",5,2600,"43-8","Alloy 617",314626,"Plate"
-110.75,-0.00200,"Qualified",,867.35,"CapPass","Cycle 5",5,2601,"43-8","Alloy 617",314626,"Plate"
-110.06,-0.00205,"Qualified",,867.90,"CapPass","Cycle 5",5,2602,"43-8","Alloy 617",314626,"Plate"
-110.10,-0.00208,"Qualified",,868.22,"CapPass","Cycle 5",5,2603,"43-8","Alloy 617",314626,"Plate"
-109.97,-0.00210,"Qualified",,868.36,"CapPass","Cycle 5",5,2604,"43-8","Alloy 617",314626,"Plate"
-108.99,-0.00215,"Qualified",,868.88,"CapPass","Cycle 5",5,2605,"43-8","Alloy 617",314626,"Plate"
-108.08,-0.00219,"Qualified",,869.22,"CapPass","Cycle 5",5,2606,"43-8","Alloy 617",314626,"Plate"
-107.74,-0.00220,"Qualified",,869.34,"CapPass","Cycle 5",5,2607,"43-8","Alloy 617",314626,"Plate"
-105.83,-0.00225,"Qualified",,869.73,"CapPass","Cycle 5",5,2608,"43-8","Alloy 617",314626,"Plate"
-103.13,-0.00229,"Qualified",,870.22,"CapPass","Cycle 5",5,2609,"43-8","Alloy 617",314626,"Plate"
-103.40,-0.00230,"Qualified",,870.46,"CapPass","Cycle 5",5,2610,"43-8","Alloy 617",314626,"Plate"
-105.17,-0.00235,"Qualified",,870.83,"CapPass","Cycle 5",5,2611,"43-8","Alloy 617",314626,"Plate"
-104.42,-0.00238,"Qualified",,871.22,"CapPass","Cycle 5",5,2612,"43-8","Alloy 617",314626,"Plate"
-105.85,-0.00240,"Qualified",,871.44,"CapPass","Cycle 5",5,2613,"43-8","Alloy 617",314626,"Plate"
-106.96,-0.00245,"Qualified",,871.87,"CapPass","Cycle 5",5,2614,"43-8","Alloy 617",314626,"Plate"
-107.29,-0.00248,"Qualified",,872.22,"CapPass","Cycle 5",5,2615,"43-8","Alloy 617",314626,"Plate"
-108.68,-0.00250,"Qualified",,872.48,"CapPass","Cycle 5",5,2616,"43-8","Alloy 617",314626,"Plate"
-109.84,-0.00255,"Qualified",,872.84,"CapPass","Cycle 5",5,2617,"43-8","Alloy 617",314626,"Plate"
-109.25,-0.00258,"Qualified",,873.22,"CapPass","Cycle 5",5,2618,"43-8","Alloy 617",314626,"Plate"
-109.79,-0.00260,"Qualified",,873.47,"CapPass","Cycle 5",5,2619,"43-8","Alloy 617",314626,"Plate"
-111.06,-0.00265,"Qualified",,873.90,"CapPass","Cycle 5",5,2620,"43-8","Alloy 617",314626,"Plate"
-110.79,-0.00268,"Qualified",,874.22,"CapPass","Cycle 5",5,2621,"43-8","Alloy 617",314626,"Plate"
-110.72,-0.00270,"Qualified",,874.38,"CapPass","Cycle 5",5,2622,"43-8","Alloy 617",314626,"Plate"
-110.13,-0.00275,"Qualified",,874.87,"CapPass","Cycle 5",5,2623,"43-8","Alloy 617",314626,"Plate"
-109.73,-0.00279,"Qualified",,875.22,"CapPass","Cycle 5",5,2624,"43-8","Alloy 617",314626,"Plate"
-109.74,-0.00280,"Qualified",,875.41,"CapPass","Cycle 5",5,2625,"43-8","Alloy 617",314626,"Plate"
-110.72,-0.00285,"Qualified",,875.92,"CapPass","Cycle 5",5,2626,"43-8","Alloy 617",314626,"Plate"
-111.07,-0.00289,"Qualified",,876.22,"CapPass","Cycle 5",5,2627,"43-8","Alloy 617",314626,"Plate"
-111.05,-0.00290,"Qualified",,876.41,"CapPass","Cycle 5",5,2628,"43-8","Alloy 617",314626,"Plate"
-110.54,-0.00295,"Qualified",,876.85,"CapPass","Cycle 5",5,2629,"43-8","Alloy 617",314626,"Plate"
-110.00,-0.00299,"Qualified",,877.22,"CapPass","Cycle 5",5,2630,"43-8","Alloy 617",314626,"Plate"
-109.81,-0.00300,"Qualified",,877.36,"CapPass","Cycle 5",5,2631,"43-8","Alloy 617",314626,"Plate"
-108.81,-0.00305,"Qualified",,877.88,"CapPass","Cycle 5",5,2632,"43-8","Alloy 617",314626,"Plate"
-108.76,-0.00309,"Qualified",,878.22,"CapPass","Cycle 5",5,2633,"43-8","Alloy 617",314626,"Plate"
-108.70,-0.00310,"Qualified",,878.39,"CapPass","Cycle 5",5,2634,"43-8","Alloy 617",314626,"Plate"
-109.82,-0.00315,"Qualified",,878.92,"CapPass","Cycle 5",5,2635,"43-8","Alloy 617",314626,"Plate"
-110.61,-0.00318,"Qualified",,879.22,"CapPass","Cycle 5",5,2636,"43-8","Alloy 617",314626,"Plate"
-110.82,-0.00320,"Qualified",,879.35,"CapPass","Cycle 5",5,2637,"43-8","Alloy 617",314626,"Plate"
-110.05,-0.00325,"Qualified",,879.86,"CapPass","Cycle 5",5,2638,"43-8","Alloy 617",314626,"Plate"
-109.23,-0.00329,"Qualified",,880.22,"CapPass","Cycle 5",5,2639,"43-8","Alloy 617",314626,"Plate"
-109.04,-0.00330,"Qualified",,880.36,"CapPass","Cycle 5",5,2640,"43-8","Alloy 617",314626,"Plate"
-109.11,-0.00335,"Qualified",,880.92,"CapPass","Cycle 5",5,2641,"43-8","Alloy 617",314626,"Plate"
-109.76,-0.00339,"Qualified",,881.22,"CapPass","Cycle 5",5,2642,"43-8","Alloy 617",314626,"Plate"
-109.64,-0.00340,"Qualified",,881.36,"CapPass","Cycle 5",5,2643,"43-8","Alloy 617",314626,"Plate"
-109.75,-0.00345,"Qualified",,881.84,"CapPass","Cycle 5",5,2644,"43-8","Alloy 617",314626,"Plate"
-108.88,-0.00349,"Qualified",,882.22,"CapPass","Cycle 5",5,2645,"43-8","Alloy 617",314626,"Plate"
-108.60,-0.00350,"Qualified",,882.34,"CapPass","Cycle 5",5,2646,"43-8","Alloy 617",314626,"Plate"
-107.12,-0.00355,"Qualified",,882.75,"CapPass","Cycle 5",5,2647,"43-8","Alloy 617",314626,"Plate"
-105.09,-0.00359,"Qualified",,883.22,"CapPass","Cycle 5",5,2648,"43-8","Alloy 617",314626,"Plate"
-105.41,-0.00360,"Qualified",,883.35,"CapPass","Cycle 5",5,2649,"43-8","Alloy 617",314626,"Plate"
-108.10,-0.00365,"Qualified",,883.96,"CapPass","Cycle 5",5,2650,"43-8","Alloy 617",314626,"Plate"
-109.35,-0.00369,"Qualified",,884.22,"CapPass","Cycle 5",5,2651,"43-8","Alloy 617",314626,"Plate"
-109.26,-0.00370,"Qualified",,884.31,"CapPass","Cycle 5",5,2652,"43-8","Alloy 617",314626,"Plate"
-110.49,-0.00375,"Qualified",,884.97,"CapPass","Cycle 5",5,2653,"43-8","Alloy 617",314626,"Plate"
-111.38,-0.00379,"Qualified",,885.22,"CapPass","Cycle 5",5,2654,"43-8","Alloy 617",314626,"Plate"
-111.79,-0.00380,"Qualified",,885.53,"CapPass","Cycle 5",5,2655,"43-8","Alloy 617",314626,"Plate"
-115.44,-0.00385,"Qualified",,886.04,"CapPass","Cycle 5",5,2656,"43-8","Alloy 617",314626,"Plate"
-116.60,-0.00387,"Qualified",,886.22,"CapPass","Cycle 5",5,2657,"43-8","Alloy 617",314626,"Plate"
-117.92,-0.00390,"Qualified",,886.48,"CapPass","Cycle 5",5,2658,"43-8","Alloy 617",314626,"Plate"
-117.37,-0.00395,"Qualified",,886.85,"CapPass","Cycle 5",5,2659,"43-8","Alloy 617",314626,"Plate"
-115.10,-0.00400,"Qualified",,887.22,"CapPass","Cycle 5",5,2660,"43-8","Alloy 617",314626,"Plate"
-114.99,-0.00400,"Qualified",,887.23,"CapPass","Cycle 5",5,2661,"43-8","Alloy 617",314626,"Plate"
-110.19,-0.00405,"Qualified",,887.61,"CapPass","Cycle 5",5,2662,"43-8","Alloy 617",314626,"Plate"
-103.31,-0.00410,"Qualified",,888.17,"CapPass","Cycle 5",5,2663,"43-8","Alloy 617",314626,"Plate"
-102.90,-0.00411,"Qualified",,888.22,"CapPass","Cycle 5",5,2664,"43-8","Alloy 617",314626,"Plate"
-99.75,-0.00415,"Qualified",,888.83,"CapPass","Cycle 5",5,2665,"43-8","Alloy 617",314626,"Plate"
-100.82,-0.00419,"Qualified",,889.22,"CapPass","Cycle 5",5,2666,"43-8","Alloy 617",314626,"Plate"
-101.33,-0.00420,"Qualified",,889.38,"CapPass","Cycle 5",5,2667,"43-8","Alloy 617",314626,"Plate"
-104.85,-0.00425,"Qualified",,889.85,"CapPass","Cycle 5",5,2668,"43-8","Alloy 617",314626,"Plate"
-105.36,-0.00428,"Qualified",,890.22,"CapPass","Cycle 5",5,2669,"43-8","Alloy 617",314626,"Plate"
-106.45,-0.00430,"Qualified",,890.41,"CapPass","Cycle 5",5,2670,"43-8","Alloy 617",314626,"Plate"
-108.85,-0.00435,"Qualified",,890.96,"CapPass","Cycle 5",5,2671,"43-8","Alloy 617",314626,"Plate"
-110.26,-0.00438,"Qualified",,891.22,"CapPass","Cycle 5",5,2672,"43-8","Alloy 617",314626,"Plate"
-110.57,-0.00440,"Qualified",,891.36,"CapPass","Cycle 5",5,2673,"43-8","Alloy 617",314626,"Plate"
-109.18,-0.00445,"Qualified",,891.77,"CapPass","Cycle 5",5,2674,"43-8","Alloy 617",314626,"Plate"
-107.33,-0.00450,"Qualified",,892.22,"CapPass","Cycle 5",5,2675,"43-8","Alloy 617",314626,"Plate"
-107.06,-0.00450,"Qualified",,892.31,"CapPass","Cycle 5",5,2676,"43-8","Alloy 617",314626,"Plate"
-111.71,-0.00455,"Qualified",,893.01,"CapPass","Cycle 5",5,2677,"43-8","Alloy 617",314626,"Plate"
-113.08,-0.00458,"Qualified",,893.22,"CapPass","Cycle 5",5,2678,"43-8","Alloy 617",314626,"Plate"
-114.46,-0.00460,"Qualified",,893.52,"CapPass","Cycle 5",5,2679,"43-8","Alloy 617",314626,"Plate"
-115.34,-0.00465,"Qualified",,893.81,"CapPass","Cycle 5",5,2680,"43-8","Alloy 617",314626,"Plate"
-110.51,-0.00470,"Qualified",,894.22,"CapPass","Cycle 5",5,2681,"43-8","Alloy 617",314626,"Plate"
-109.83,-0.00470,"Qualified",,894.32,"CapPass","Cycle 5",5,2682,"43-8","Alloy 617",314626,"Plate"
-108.50,-0.00475,"Qualified",,894.74,"CapPass","Cycle 5",5,2683,"43-8","Alloy 617",314626,"Plate"
-104.27,-0.00480,"Qualified",,895.22,"CapPass","Cycle 5",5,2684,"43-8","Alloy 617",314626,"Plate"
-104.04,-0.00480,"Qualified",,895.26,"CapPass","Cycle 5",5,2685,"43-8","Alloy 617",314626,"Plate"
-105.23,-0.00485,"Qualified",,895.90,"CapPass","Cycle 5",5,2686,"43-8","Alloy 617",314626,"Plate"
-107.91,-0.00487,"Qualified",,896.22,"CapPass","Cycle 5",5,2687,"43-8","Alloy 617",314626,"Plate"
-111.62,-0.00491,"Qualified",,896.50,"CapPass","Cycle 5",5,2688,"43-8","Alloy 617",314626,"Plate"
-113.47,-0.00496,"Qualified",,896.99,"CapPass","Cycle 5",5,2689,"43-8","Alloy 617",314626,"Plate"
-114.47,-0.00498,"Qualified",,897.22,"CapPass","Cycle 5",5,2690,"43-8","Alloy 617",314626,"Plate"
-97.32,-0.00495,"Qualified",,898.22,"CapPass","Cycle 5",5,2691,"43-8","Alloy 617",314626,"Plate"
-88.42,-0.00491,"Qualified",,898.63,"CapPass","Cycle 5",5,2692,"43-8","Alloy 617",314626,"Plate"
-79.64,-0.00486,"Qualified",,899.21,"CapPass","Cycle 5",5,2693,"43-8","Alloy 617",314626,"Plate"
-79.49,-0.00485,"Qualified",,899.22,"CapPass","Cycle 5",5,2694,"43-8","Alloy 617",314626,"Plate"
-69.07,-0.00481,"Qualified",,899.78,"CapPass","Cycle 5",5,2695,"43-8","Alloy 617",314626,"Plate"
-60.65,-0.00476,"Qualified",,900.22,"CapPass","Cycle 5",5,2696,"43-8","Alloy 617",314626,"Plate"
-57.72,-0.00476,"Qualified",,900.38,"CapPass","Cycle 5",5,2697,"43-8","Alloy 617",314626,"Plate"
-50.55,-0.00471,"Qualified",,900.73,"CapPass","Cycle 5",5,2698,"43-8","Alloy 617",314626,"Plate"
-44.95,-0.00466,"Qualified",,901.22,"CapPass","Cycle 5",5,2699,"43-8","Alloy 617",314626,"Plate"
-44.77,-0.00466,"Qualified",,901.24,"CapPass","Cycle 5",5,2700,"43-8","Alloy 617",314626,"Plate"
-36.86,-0.00460,"Qualified",,901.87,"CapPass","Cycle 5",5,2701,"43-8","Alloy 617",314626,"Plate"
-32.58,-0.00457,"Qualified",,902.22,"CapPass","Cycle 5",5,2702,"43-8","Alloy 617",314626,"Plate"
-30.39,-0.00455,"Qualified",,902.35,"CapPass","Cycle 5",5,2703,"43-8","Alloy 617",314626,"Plate"
-24.22,-0.00450,"Qualified",,902.73,"CapPass","Cycle 5",5,2704,"43-8","Alloy 617",314626,"Plate"
-19.68,-0.00446,"Qualified",,903.22,"CapPass","Cycle 5",5,2705,"43-8","Alloy 617",314626,"Plate"
-18.17,-0.00445,"Qualified",,903.32,"CapPass","Cycle 5",5,2706,"43-8","Alloy 617",314626,"Plate"
-10.45,-0.00440,"Qualified",,903.82,"CapPass","Cycle 5",5,2707,"43-8","Alloy 617",314626,"Plate"
-7.64,-0.00437,"Qualified",,904.22,"CapPass","Cycle 5",5,2708,"43-8","Alloy 617",314626,"Plate"
-6.91,-0.00435,"Qualified",,904.31,"CapPass","Cycle 5",5,2709,"43-8","Alloy 617",314626,"Plate"
-4.20,-0.00430,"Qualified",,904.86,"CapPass","Cycle 5",5,2710,"43-8","Alloy 617",314626,"Plate"
-0.23,-0.00427,"Qualified",,905.22,"CapPass","Cycle 5",5,2711,"43-8","Alloy 617",314626,"Plate"
1.91,-0.00425,"Qualified",,905.36,"CapPass","Cycle 5",5,2712,"43-8","Alloy 617",314626,"Plate"
11.47,-0.00420,"Qualified",,906.01,"CapPass","Cycle 5",5,2713,"43-8","Alloy 617",314626,"Plate"
13.83,-0.00418,"Qualified",,906.22,"CapPass","Cycle 5",5,2714,"43-8","Alloy 617",314626,"Plate"
17.81,-0.00415,"Qualified",,906.72,"CapPass","Cycle 5",5,2715,"43-8","Alloy 617",314626,"Plate"
24.23,-0.00410,"Qualified",,907.00,"CapPass","Cycle 5",5,2716,"43-8","Alloy 617",314626,"Plate"
24.94,-0.00407,"Qualified",,907.22,"CapPass","Cycle 5",5,2717,"43-8","Alloy 617",314626,"Plate"
28.68,-0.00405,"Qualified",,907.67,"CapPass","Cycle 5",5,2718,"43-8","Alloy 617",314626,"Plate"
32.12,-0.00400,"Qualified",,908.09,"CapPass","Cycle 5",5,2719,"43-8","Alloy 617",314626,"Plate"
32.39,-0.00399,"Qualified",,908.22,"CapPass","Cycle 5",5,2720,"43-8","Alloy 617",314626,"Plate"
35.39,-0.00395,"Qualified",,908.75,"CapPass","Cycle 5",5,2721,"43-8","Alloy 617",314626,"Plate"
38.51,-0.00390,"Qualified",,909.18,"CapPass","Cycle 5",5,2722,"43-8","Alloy 617",314626,"Plate"
38.71,-0.00390,"Qualified",,909.22,"CapPass","Cycle 5",5,2723,"43-8","Alloy 617",314626,"Plate"
42.22,-0.00385,"Qualified",,909.66,"CapPass","Cycle 5",5,2724,"43-8","Alloy 617",314626,"Plate"
47.22,-0.00380,"Qualified",,909.94,"CapPass","Cycle 5",5,2725,"43-8","Alloy 617",314626,"Plate"
50.34,-0.00377,"Qualified",,910.22,"CapPass","Cycle 5",5,2726,"43-8","Alloy 617",314626,"Plate"
50.84,-0.00375,"Qualified",,910.31,"CapPass","Cycle 5",5,2727,"43-8","Alloy 617",314626,"Plate"
55.68,-0.00370,"Qualified",,910.87,"CapPass","Cycle 5",5,2728,"43-8","Alloy 617",314626,"Plate"
58.29,-0.00367,"Qualified",,911.22,"CapPass","Cycle 5",5,2729,"43-8","Alloy 617",314626,"Plate"
60.07,-0.00365,"Qualified",,911.40,"CapPass","Cycle 5",5,2730,"43-8","Alloy 617",314626,"Plate"
64.88,-0.00360,"Qualified",,911.90,"CapPass","Cycle 5",5,2731,"43-8","Alloy 617",314626,"Plate"
67.93,-0.00357,"Qualified",,912.22,"CapPass","Cycle 5",5,2732,"43-8","Alloy 617",314626,"Plate"
68.35,-0.00355,"Qualified",,912.31,"CapPass","Cycle 5",5,2733,"43-8","Alloy 617",314626,"Plate"
69.69,-0.00350,"Qualified",,912.81,"CapPass","Cycle 5",5,2734,"43-8","Alloy 617",314626,"Plate"
71.28,-0.00347,"Qualified",,913.22,"CapPass","Cycle 5",5,2735,"43-8","Alloy 617",314626,"Plate"
72.15,-0.00345,"Qualified",,913.35,"CapPass","Cycle 5",5,2736,"43-8","Alloy 617",314626,"Plate"
76.88,-0.00340,"Qualified",,913.91,"CapPass","Cycle 5",5,2737,"43-8","Alloy 617",314626,"Plate"
79.34,-0.00337,"Qualified",,914.22,"CapPass","Cycle 5",5,2738,"43-8","Alloy 617",314626,"Plate"
81.35,-0.00335,"Qualified",,914.46,"CapPass","Cycle 5",5,2739,"43-8","Alloy 617",314626,"Plate"
86.41,-0.00330,"Qualified",,914.95,"CapPass","Cycle 5",5,2740,"43-8","Alloy 617",314626,"Plate"
88.86,-0.00328,"Qualified",,915.22,"CapPass","Cycle 5",5,2741,"43-8","Alloy 617",314626,"Plate"
91.26,-0.00325,"Qualified",,915.47,"CapPass","Cycle 5",5,2742,"43-8","Alloy 617",314626,"Plate"
96.34,-0.00320,"Qualified",,915.99,"CapPass","Cycle 5",5,2743,"43-8","Alloy 617",314626,"Plate"
98.41,-0.00318,"Qualified",,916.22,"CapPass","Cycle 5",5,2744,"43-8","Alloy 617",314626,"Plate"
99.96,-0.00315,"Qualified",,916.43,"CapPass","Cycle 5",5,2745,"43-8","Alloy 617",314626,"Plate"
101.38,-0.00310,"Qualified",,916.86,"CapPass","Cycle 5",5,2746,"43-8","Alloy 617",314626,"Plate"
102.10,-0.00306,"Qualified",,917.22,"CapPass","Cycle 5",5,2747,"43-8","Alloy 617",314626,"Plate"
102.20,-0.00305,"Qualified",,917.26,"CapPass","Cycle 5",5,2748,"43-8","Alloy 617",314626,"Plate"
103.07,-0.00300,"Qualified",,917.88,"CapPass","Cycle 5",5,2749,"43-8","Alloy 617",314626,"Plate"
103.66,-0.00296,"Qualified",,918.22,"CapPass","Cycle 5",5,2750,"43-8","Alloy 617",314626,"Plate"
103.80,-0.00295,"Qualified",,918.31,"CapPass","Cycle 5",5,2751,"43-8","Alloy 617",314626,"Plate"
104.11,-0.00290,"Qualified",,918.72,"CapPass","Cycle 5",5,2752,"43-8","Alloy 617",314626,"Plate"
101.42,-0.00285,"Qualified",,919.15,"CapPass","Cycle 5",5,2753,"43-8","Alloy 617",314626,"Plate"
100.86,-0.00285,"Qualified",,919.22,"CapPass","Cycle 5",5,2754,"43-8","Alloy 617",314626,"Plate"
97.96,-0.00280,"Qualified",,919.69,"CapPass","Cycle 5",5,2755,"43-8","Alloy 617",314626,"Plate"
97.29,-0.00276,"Qualified",,920.22,"CapPass","Cycle 5",5,2756,"43-8","Alloy 617",314626,"Plate"
97.35,-0.00275,"Qualified",,920.24,"CapPass","Cycle 5",5,2757,"43-8","Alloy 617",314626,"Plate"
97.86,-0.00270,"Qualified",,920.69,"CapPass","Cycle 5",5,2758,"43-8","Alloy 617",314626,"Plate"
98.48,-0.00265,"Qualified",,921.19,"CapPass","Cycle 5",5,2759,"43-8","Alloy 617",314626,"Plate"
98.47,-0.00265,"Qualified",,921.22,"CapPass","Cycle 5",5,2760,"43-8","Alloy 617",314626,"Plate"
97.96,-0.00260,"Qualified",,921.64,"CapPass","Cycle 5",5,2761,"43-8","Alloy 617",314626,"Plate"
97.07,-0.00255,"Qualified",,922.22,"CapPass","Cycle 5",5,2762,"43-8","Alloy 617",314626,"Plate"
97.12,-0.00255,"Qualified",,922.25,"CapPass","Cycle 5",5,2763,"43-8","Alloy 617",314626,"Plate"
99.36,-0.00250,"Qualified",,922.73,"CapPass","Cycle 5",5,2764,"43-8","Alloy 617",314626,"Plate"
102.42,-0.00246,"Qualified",,923.22,"CapPass","Cycle 5",5,2765,"43-8","Alloy 617",314626,"Plate"
102.50,-0.00245,"Qualified",,923.24,"CapPass","Cycle 5",5,2766,"43-8","Alloy 617",314626,"Plate"
103.38,-0.00240,"Qualified",,923.68,"CapPass","Cycle 5",5,2767,"43-8","Alloy 617",314626,"Plate"
103.28,-0.00235,"Qualified",,924.04,"CapPass","Cycle 5",5,2768,"43-8","Alloy 617",314626,"Plate"
101.72,-0.00233,"Qualified",,924.22,"CapPass","Cycle 5",5,2769,"43-8","Alloy 617",314626,"Plate"
99.68,-0.00230,"Qualified",,924.59,"CapPass","Cycle 5",5,2770,"43-8","Alloy 617",314626,"Plate"
97.71,-0.00225,"Qualified",,925.13,"CapPass","Cycle 5",5,2771,"43-8","Alloy 617",314626,"Plate"
97.85,-0.00225,"Qualified",,925.22,"CapPass","Cycle 5",5,2772,"43-8","Alloy 617",314626,"Plate"
101.47,-0.00220,"Qualified",,925.70,"CapPass","Cycle 5",5,2773,"43-8","Alloy 617",314626,"Plate"
105.01,-0.00215,"Qualified",,926.22,"CapPass","Cycle 5",5,2774,"43-8","Alloy 617",314626,"Plate"
104.97,-0.00215,"Qualified",,926.23,"CapPass","Cycle 5",5,2775,"43-8","Alloy 617",314626,"Plate"
106.89,-0.00210,"Qualified",,926.61,"CapPass","Cycle 5",5,2776,"43-8","Alloy 617",314626,"Plate"
106.68,-0.00205,"Qualified",,927.12,"CapPass","Cycle 5",5,2777,"43-8","Alloy 617",314626,"Plate"
106.70,-0.00204,"Qualified",,927.22,"CapPass","Cycle 5",5,2778,"43-8","Alloy 617",314626,"Plate"
106.63,-0.00200,"Qualified",,927.62,"CapPass","Cycle 5",5,2779,"43-8","Alloy 617",314626,"Plate"
106.92,-0.00195,"Qualified",,928.04,"CapPass","Cycle 5",5,2780,"43-8","Alloy 617",314626,"Plate"
106.19,-0.00193,"Qualified",,928.22,"CapPass","Cycle 5",5,2781,"43-8","Alloy 617",314626,"Plate"
105.00,-0.00190,"Qualified",,928.55,"CapPass","Cycle 5",5,2782,"43-8","Alloy 617",314626,"Plate"
104.13,-0.00185,"Qualified",,929.03,"CapPass","Cycle 5",5,2783,"43-8","Alloy 617",314626,"Plate"
103.80,-0.00183,"Qualified",,929.22,"CapPass","Cycle 5",5,2784,"43-8","Alloy 617",314626,"Plate"
103.06,-0.00180,"Qualified",,929.52,"CapPass","Cycle 5",5,2785,"43-8","Alloy 617",314626,"Plate"
105.00,-0.00175,"Qualified",,930.16,"CapPass","Cycle 5",5,2786,"43-8","Alloy 617",314626,"Plate"
105.51,-0.00174,"Qualified",,930.22,"CapPass","Cycle 5",5,2787,"43-8","Alloy 617",314626,"Plate"
106.48,-0.00170,"Qualified",,930.56,"CapPass","Cycle 5",5,2788,"43-8","Alloy 617",314626,"Plate"
105.50,-0.00165,"Qualified",,931.00,"CapPass","Cycle 5",5,2789,"43-8","Alloy 617",314626,"Plate"
105.17,-0.00164,"Qualified",,931.22,"CapPass","Cycle 5",5,2790,"43-8","Alloy 617",314626,"Plate"
105.58,-0.00160,"Qualified",,931.53,"CapPass","Cycle 5",5,2791,"43-8","Alloy 617",314626,"Plate"
104.19,-0.00155,"Qualified",,931.92,"CapPass","Cycle 5",5,2792,"43-8","Alloy 617",314626,"Plate"
102.88,-0.00153,"Qualified",,932.22,"CapPass","Cycle 5",5,2793,"43-8","Alloy 617",314626,"Plate"
105.02,-0.00150,"Qualified",,932.61,"CapPass","Cycle 5",5,2794,"43-8","Alloy 617",314626,"Plate"
104.87,-0.00145,"Qualified",,932.94,"CapPass","Cycle 5",5,2795,"43-8","Alloy 617",314626,"Plate"
103.09,-0.00141,"Qualified",,933.22,"CapPass","Cycle 5",5,2796,"43-8","Alloy 617",314626,"Plate"
101.86,-0.00140,"Qualified",,933.35,"CapPass","Cycle 5",5,2797,"43-8","Alloy 617",314626,"Plate"
98.78,-0.00135,"Qualified",,934.03,"CapPass","Cycle 5",5,2798,"43-8","Alloy 617",314626,"Plate"
99.48,-0.00133,"Qualified",,934.22,"CapPass","Cycle 5",5,2799,"43-8","Alloy 617",314626,"Plate"
100.03,-0.00130,"Qualified",,934.50,"CapPass","Cycle 5",5,2800,"43-8","Alloy 617",314626,"Plate"
101.49,-0.00125,"Qualified",,935.00,"CapPass","Cycle 5",5,2801,"43-8","Alloy 617",314626,"Plate"
101.64,-0.00123,"Qualified",,935.22,"CapPass","Cycle 5",5,2802,"43-8","Alloy 617",314626,"Plate"
102.83,-0.00120,"Qualified",,935.50,"CapPass","Cycle 5",5,2803,"43-8","Alloy 617",314626,"Plate"
103.10,-0.00115,"Qualified",,936.02,"CapPass","Cycle 5",5,2804,"43-8","Alloy 617",314626,"Plate"
103.65,-0.00113,"Qualified",,936.22,"CapPass","Cycle 5",5,2805,"43-8","Alloy 617",314626,"Plate"
104.55,-0.00110,"Qualified",,936.49,"CapPass","Cycle 5",5,2806,"43-8","Alloy 617",314626,"Plate"
104.57,-0.00105,"Qualified",,937.00,"CapPass","Cycle 5",5,2807,"43-8","Alloy 617",314626,"Plate"
104.84,-0.00103,"Qualified",,937.22,"CapPass","Cycle 5",5,2808,"43-8","Alloy 617",314626,"Plate"
104.53,-0.00100,"Qualified",,937.44,"CapPass","Cycle 5",5,2809,"43-8","Alloy 617",314626,"Plate"
105.34,-0.00095,"Qualified",,938.06,"CapPass","Cycle 5",5,2810,"43-8","Alloy 617",314626,"Plate"
106.10,-0.00093,"Qualified",,938.22,"CapPass","Cycle 5",5,2811,"43-8","Alloy 617",314626,"Plate"
106.86,-0.00090,"Qualified",,938.54,"CapPass","Cycle 5",5,2812,"43-8","Alloy 617",314626,"Plate"
107.24,-0.00085,"Qualified",,938.91,"CapPass","Cycle 5",5,2813,"43-8","Alloy 617",314626,"Plate"
105.16,-0.00081,"Qualified",,939.22,"CapPass","Cycle 5",5,2814,"43-8","Alloy 617",314626,"Plate"
104.64,-0.00080,"Qualified",,939.27,"CapPass","Cycle 5",5,2815,"43-8","Alloy 617",314626,"Plate"
101.13,-0.00075,"Qualified",,939.96,"CapPass","Cycle 5",5,2816,"43-8","Alloy 617",314626,"Plate"
101.22,-0.00072,"Qualified",,940.22,"CapPass","Cycle 5",5,2817,"43-8","Alloy 617",314626,"Plate"
100.89,-0.00070,"Qualified",,940.42,"CapPass","Cycle 5",5,2818,"43-8","Alloy 617",314626,"Plate"
100.11,-0.00065,"Qualified",,940.95,"CapPass","Cycle 5",5,2819,"43-8","Alloy 617",314626,"Plate"
100.16,-0.00062,"Qualified",,941.22,"CapPass","Cycle 5",5,2820,"43-8","Alloy 617",314626,"Plate"
99.84,-0.00060,"Qualified",,941.36,"CapPass","Cycle 5",5,2821,"43-8","Alloy 617",314626,"Plate"
98.49,-0.00055,"Qualified",,941.92,"CapPass","Cycle 5",5,2822,"43-8","Alloy 617",314626,"Plate"
98.62,-0.00052,"Qualified",,942.22,"CapPass","Cycle 5",5,2823,"43-8","Alloy 617",314626,"Plate"
99.14,-0.00050,"Qualified",,942.41,"CapPass","Cycle 5",5,2824,"43-8","Alloy 617",314626,"Plate"
100.45,-0.00045,"Qualified",,942.89,"CapPass","Cycle 5",5,2825,"43-8","Alloy 617",314626,"Plate"
99.46,-0.00041,"Qualified",,943.22,"CapPass","Cycle 5",5,2826,"43-8","Alloy 617",314626,"Plate"
99.02,-0.00040,"Qualified",,943.38,"CapPass","Cycle 5",5,2827,"43-8","Alloy 617",314626,"Plate"
98.85,-0.00035,"Qualified",,943.87,"CapPass","Cycle 5",5,2828,"43-8","Alloy 617",314626,"Plate"
97.79,-0.00031,"Qualified",,944.22,"CapPass","Cycle 5",5,2829,"43-8","Alloy 617",314626,"Plate"
97.41,-0.00030,"Qualified",,944.32,"CapPass","Cycle 5",5,2830,"43-8","Alloy 617",314626,"Plate"
96.55,-0.00025,"Qualified",,944.90,"CapPass","Cycle 5",5,2831,"43-8","Alloy 617",314626,"Plate"
