Repository: js-molina/fatigue-A617

File: data/950C/Strain rate 0.0001/1.0% strain/HTM_A19_Cycles_433.csv (part 5 of 17)
"Stress Mpa","Strain","Qual State","Qual Exceptions","Elapsed Time Sec","Data State","Cycle Label","Cycle","Count","Sample","Alloy","Heat","Material_Form"
100.93,-0.00024,"Qualified",,945.04,"CapPass","Cycle 5",5,2828,"43-3","Alloy 617",314626,"Plate"
102.36,-0.00022,"Qualified",,945.17,"CapPass","Cycle 5",5,2829,"43-3","Alloy 617",314626,"Plate"
103.92,-0.00019,"Qualified",,945.46,"CapPass","Cycle 5",5,2830,"43-3","Alloy 617",314626,"Plate"
106.01,-0.00014,"Qualified",,945.92,"CapPass","Cycle 5",5,2831,"43-3","Alloy 617",314626,"Plate"
105.49,-0.00012,"Qualified",,946.17,"CapPass","Cycle 5",5,2832,"43-3","Alloy 617",314626,"Plate"
105.87,-0.00009,"Qualified",,946.43,"CapPass","Cycle 5",5,2833,"43-3","Alloy 617",314626,"Plate"
105.90,-0.00004,"Qualified",,947.00,"CapPass","Cycle 5",5,2834,"43-3","Alloy 617",314626,"Plate"
106.19,-0.00001,"Qualified",,947.17,"CapPass","Cycle 5",5,2835,"43-3","Alloy 617",314626,"Plate"
105.64,0.00001,"Qualified",,947.27,"CapPass","Cycle 5",5,2836,"43-3","Alloy 617",314626,"Plate"
102.33,0.00001,"Qualified",,1747.54,"CapPass","Cycle 10",10,5227,"43-3","Alloy 617",314626,"Plate"
103.23,0.00006,"Qualified",,1747.90,"CapPass","Cycle 10",10,5228,"43-3","Alloy 617",314626,"Plate"
102.39,0.00008,"Qualified",,1748.17,"CapPass","Cycle 10",10,5229,"43-3","Alloy 617",314626,"Plate"
103.33,0.00011,"Qualified",,1748.56,"CapPass","Cycle 10",10,5230,"43-3","Alloy 617",314626,"Plate"
104.70,0.00016,"Qualified",,1748.90,"CapPass","Cycle 10",10,5231,"43-3","Alloy 617",314626,"Plate"
103.71,0.00018,"Qualified",,1749.17,"CapPass","Cycle 10",10,5232,"43-3","Alloy 617",314626,"Plate"
103.12,0.00021,"Qualified",,1749.48,"CapPass","Cycle 10",10,5233,"43-3","Alloy 617",314626,"Plate"
103.72,0.00026,"Qualified",,1750.00,"CapPass","Cycle 10",10,5234,"43-3","Alloy 617",314626,"Plate"
103.96,0.00028,"Qualified",,1750.17,"CapPass","Cycle 10",10,5235,"43-3","Alloy 617",314626,"Plate"
103.09,0.00031,"Qualified",,1750.35,"CapPass","Cycle 10",10,5236,"43-3","Alloy 617",314626,"Plate"
99.52,0.00036,"Qualified",,1751.03,"CapPass","Cycle 10",10,5237,"43-3","Alloy 617",314626,"Plate"
100.22,0.00038,"Qualified",,1751.17,"CapPass","Cycle 10",10,5238,"43-3","Alloy 617",314626,"Plate"
101.40,0.00041,"Qualified",,1751.50,"CapPass","Cycle 10",10,5239,"43-3","Alloy 617",314626,"Plate"
103.82,0.00046,"Qualified",,1751.96,"CapPass","Cycle 10",10,5240,"43-3","Alloy 617",314626,"Plate"
103.89,0.00048,"Qualified",,1752.17,"CapPass","Cycle 10",10,5241,"43-3","Alloy 617",314626,"Plate"
103.27,0.00051,"Qualified",,1752.45,"CapPass","Cycle 10",10,5242,"43-3","Alloy 617",314626,"Plate"
104.33,0.00056,"Qualified",,1752.98,"CapPass","Cycle 10",10,5243,"43-3","Alloy 617",314626,"Plate"
105.00,0.00058,"Qualified",,1753.17,"CapPass","Cycle 10",10,5244,"43-3","Alloy 617",314626,"Plate"
105.02,0.00061,"Qualified",,1753.42,"CapPass","Cycle 10",10,5245,"43-3","Alloy 617",314626,"Plate"
102.52,0.00066,"Qualified",,1753.92,"CapPass","Cycle 10",10,5246,"43-3","Alloy 617",314626,"Plate"
101.01,0.00069,"Qualified",,1754.17,"CapPass","Cycle 10",10,5247,"43-3","Alloy 617",314626,"Plate"
100.48,0.00071,"Qualified",,1754.35,"CapPass","Cycle 10",10,5248,"43-3","Alloy 617",314626,"Plate"
99.65,0.00076,"Qualified",,1754.92,"CapPass","Cycle 10",10,5249,"43-3","Alloy 617",314626,"Plate"
99.99,0.00078,"Qualified",,1755.17,"CapPass","Cycle 10",10,5250,"43-3","Alloy 617",314626,"Plate"
101.72,0.00081,"Qualified",,1755.50,"CapPass","Cycle 10",10,5251,"43-3","Alloy 617",314626,"Plate"
103.38,0.00086,"Qualified",,1755.99,"CapPass","Cycle 10",10,5252,"43-3","Alloy 617",314626,"Plate"
103.89,0.00088,"Qualified",,1756.17,"CapPass","Cycle 10",10,5253,"43-3","Alloy 617",314626,"Plate"
103.53,0.00091,"Qualified",,1756.39,"CapPass","Cycle 10",10,5254,"43-3","Alloy 617",314626,"Plate"
101.30,0.00096,"Qualified",,1756.93,"CapPass","Cycle 10",10,5255,"43-3","Alloy 617",314626,"Plate"
100.73,0.00098,"Qualified",,1757.17,"CapPass","Cycle 10",10,5256,"43-3","Alloy 617",314626,"Plate"
101.64,0.00101,"Qualified",,1757.52,"CapPass","Cycle 10",10,5257,"43-3","Alloy 617",314626,"Plate"
102.67,0.00106,"Qualified",,1758.07,"CapPass","Cycle 10",10,5258,"43-3","Alloy 617",314626,"Plate"
103.77,0.00107,"Qualified",,1758.17,"CapPass","Cycle 10",10,5259,"43-3","Alloy 617",314626,"Plate"
106.81,0.00111,"Qualified",,1758.47,"CapPass","Cycle 10",10,5260,"43-3","Alloy 617",314626,"Plate"
103.42,0.00116,"Qualified",,1758.92,"CapPass","Cycle 10",10,5261,"43-3","Alloy 617",314626,"Plate"
102.25,0.00119,"Qualified",,1759.17,"CapPass","Cycle 10",10,5262,"43-3","Alloy 617",314626,"Plate"
102.33,0.00121,"Qualified",,1759.50,"CapPass","Cycle 10",10,5263,"43-3","Alloy 617",314626,"Plate"
104.01,0.00126,"Qualified",,1760.12,"CapPass","Cycle 10",10,5264,"43-3","Alloy 617",314626,"Plate"
104.92,0.00127,"Qualified",,1760.17,"CapPass","Cycle 10",10,5265,"43-3","Alloy 617",314626,"Plate"
106.76,0.00131,"Qualified",,1760.41,"CapPass","Cycle 10",10,5266,"43-3","Alloy 617",314626,"Plate"
103.30,0.00136,"Qualified",,1760.94,"CapPass","Cycle 10",10,5267,"43-3","Alloy 617",314626,"Plate"
103.37,0.00138,"Qualified",,1761.17,"CapPass","Cycle 10",10,5268,"43-3","Alloy 617",314626,"Plate"
105.03,0.00141,"Qualified",,1761.50,"CapPass","Cycle 10",10,5269,"43-3","Alloy 617",314626,"Plate"
105.46,0.00146,"Qualified",,1761.92,"CapPass","Cycle 10",10,5270,"43-3","Alloy 617",314626,"Plate"
105.46,0.00147,"Qualified",,1762.17,"CapPass","Cycle 10",10,5271,"43-3","Alloy 617",314626,"Plate"
106.88,0.00151,"Qualified",,1762.47,"CapPass","Cycle 10",10,5272,"43-3","Alloy 617",314626,"Plate"
107.32,0.00156,"Qualified",,1762.98,"CapPass","Cycle 10",10,5273,"43-3","Alloy 617",314626,"Plate"
107.04,0.00158,"Qualified",,1763.17,"CapPass","Cycle 10",10,5274,"43-3","Alloy 617",314626,"Plate"
105.64,0.00161,"Qualified",,1763.49,"CapPass","Cycle 10",10,5275,"43-3","Alloy 617",314626,"Plate"
106.63,0.00166,"Qualified",,1763.91,"CapPass","Cycle 10",10,5276,"43-3","Alloy 617",314626,"Plate"
105.59,0.00168,"Qualified",,1764.17,"CapPass","Cycle 10",10,5277,"43-3","Alloy 617",314626,"Plate"
105.37,0.00171,"Qualified",,1764.50,"CapPass","Cycle 10",10,5278,"43-3","Alloy 617",314626,"Plate"
105.14,0.00176,"Qualified",,1764.95,"CapPass","Cycle 10",10,5279,"43-3","Alloy 617",314626,"Plate"
104.29,0.00179,"Qualified",,1765.17,"CapPass","Cycle 10",10,5280,"43-3","Alloy 617",314626,"Plate"
102.96,0.00181,"Qualified",,1765.45,"CapPass","Cycle 10",10,5281,"43-3","Alloy 617",314626,"Plate"
102.03,0.00186,"Qualified",,1766.02,"CapPass","Cycle 10",10,5282,"43-3","Alloy 617",314626,"Plate"
102.46,0.00188,"Qualified",,1766.17,"CapPass","Cycle 10",10,5283,"43-3","Alloy 617",314626,"Plate"
103.63,0.00191,"Qualified",,1766.58,"CapPass","Cycle 10",10,5284,"43-3","Alloy 617",314626,"Plate"
105.23,0.00196,"Qualified",,1767.01,"CapPass","Cycle 10",10,5285,"43-3","Alloy 617",314626,"Plate"
105.52,0.00198,"Qualified",,1767.17,"CapPass","Cycle 10",10,5286,"43-3","Alloy 617",314626,"Plate"
105.56,0.00201,"Qualified",,1767.49,"CapPass","Cycle 10",10,5287,"43-3","Alloy 617",314626,"Plate"
105.87,0.00206,"Qualified",,1767.99,"CapPass","Cycle 10",10,5288,"43-3","Alloy 617",314626,"Plate"
105.98,0.00209,"Qualified",,1768.17,"CapPass","Cycle 10",10,5289,"43-3","Alloy 617",314626,"Plate"
105.56,0.00211,"Qualified",,1768.50,"CapPass","Cycle 10",10,5290,"43-3","Alloy 617",314626,"Plate"
107.49,0.00216,"Qualified",,1768.96,"CapPass","Cycle 10",10,5291,"43-3","Alloy 617",314626,"Plate"
107.28,0.00218,"Qualified",,1769.17,"CapPass","Cycle 10",10,5292,"43-3","Alloy 617",314626,"Plate"
107.14,0.00221,"Qualified",,1769.46,"CapPass","Cycle 10",10,5293,"43-3","Alloy 617",314626,"Plate"
106.49,0.00226,"Qualified",,1769.99,"CapPass","Cycle 10",10,5294,"43-3","Alloy 617",314626,"Plate"
106.33,0.00229,"Qualified",,1770.17,"CapPass","Cycle 10",10,5295,"43-3","Alloy 617",314626,"Plate"
105.26,0.00231,"Qualified",,1770.42,"CapPass","Cycle 10",10,5296,"43-3","Alloy 617",314626,"Plate"
104.48,0.00236,"Qualified",,1771.04,"CapPass","Cycle 10",10,5297,"43-3","Alloy 617",314626,"Plate"
105.24,0.00238,"Qualified",,1771.17,"CapPass","Cycle 10",10,5298,"43-3","Alloy 617",314626,"Plate"
106.82,0.00241,"Qualified",,1771.48,"CapPass","Cycle 10",10,5299,"43-3","Alloy 617",314626,"Plate"
105.69,0.00246,"Qualified",,1772.07,"CapPass","Cycle 10",10,5300,"43-3","Alloy 617",314626,"Plate"
106.45,0.00248,"Qualified",,1772.17,"CapPass","Cycle 10",10,5301,"43-3","Alloy 617",314626,"Plate"
107.41,0.00251,"Qualified",,1772.53,"CapPass","Cycle 10",10,5302,"43-3","Alloy 617",314626,"Plate"
107.60,0.00256,"Qualified",,1772.96,"CapPass","Cycle 10",10,5303,"43-3","Alloy 617",314626,"Plate"
106.47,0.00259,"Qualified",,1773.17,"CapPass","Cycle 10",10,5304,"43-3","Alloy 617",314626,"Plate"
105.15,0.00261,"Qualified",,1773.49,"CapPass","Cycle 10",10,5305,"43-3","Alloy 617",314626,"Plate"
105.69,0.00266,"Qualified",,1773.98,"CapPass","Cycle 10",10,5306,"43-3","Alloy 617",314626,"Plate"
105.17,0.00268,"Qualified",,1774.17,"CapPass","Cycle 10",10,5307,"43-3","Alloy 617",314626,"Plate"
105.53,0.00271,"Qualified",,1774.49,"CapPass","Cycle 10",10,5308,"43-3","Alloy 617",314626,"Plate"
104.69,0.00276,"Qualified",,1774.94,"CapPass","Cycle 10",10,5309,"43-3","Alloy 617",314626,"Plate"
103.79,0.00279,"Qualified",,1775.17,"CapPass","Cycle 10",10,5310,"43-3","Alloy 617",314626,"Plate"
102.80,0.00281,"Qualified",,1775.46,"CapPass","Cycle 10",10,5311,"43-3","Alloy 617",314626,"Plate"
104.45,0.00286,"Qualified",,1776.04,"CapPass","Cycle 10",10,5312,"43-3","Alloy 617",314626,"Plate"
104.90,0.00288,"Qualified",,1776.17,"CapPass","Cycle 10",10,5313,"43-3","Alloy 617",314626,"Plate"
106.15,0.00292,"Qualified",,1776.53,"CapPass","Cycle 10",10,5314,"43-3","Alloy 617",314626,"Plate"
107.05,0.00297,"Qualified",,1777.03,"CapPass","Cycle 10",10,5315,"43-3","Alloy 617",314626,"Plate"
107.32,0.00298,"Qualified",,1777.17,"CapPass","Cycle 10",10,5316,"43-3","Alloy 617",314626,"Plate"
106.95,0.00302,"Qualified",,1777.48,"CapPass","Cycle 10",10,5317,"43-3","Alloy 617",314626,"Plate"
105.40,0.00307,"Qualified",,1777.94,"CapPass","Cycle 10",10,5318,"43-3","Alloy 617",314626,"Plate"
103.67,0.00309,"Qualified",,1778.17,"CapPass","Cycle 10",10,5319,"43-3","Alloy 617",314626,"Plate"
103.07,0.00312,"Qualified",,1778.49,"CapPass","Cycle 10",10,5320,"43-3","Alloy 617",314626,"Plate"
102.76,0.00317,"Qualified",,1779.06,"CapPass","Cycle 10",10,5321,"43-3","Alloy 617",314626,"Plate"
103.40,0.00318,"Qualified",,1779.17,"CapPass","Cycle 10",10,5322,"43-3","Alloy 617",314626,"Plate"
105.01,0.00322,"Qualified",,1779.54,"CapPass","Cycle 10",10,5323,"43-3","Alloy 617",314626,"Plate"
104.67,0.00327,"Qualified",,1780.00,"CapPass","Cycle 10",10,5324,"43-3","Alloy 617",314626,"Plate"
104.20,0.00330,"Qualified",,1780.17,"CapPass","Cycle 10",10,5325,"43-3","Alloy 617",314626,"Plate"
103.75,0.00332,"Qualified",,1780.59,"CapPass","Cycle 10",10,5326,"43-3","Alloy 617",314626,"Plate"
104.89,0.00337,"Qualified",,1780.88,"CapPass","Cycle 10",10,5327,"43-3","Alloy 617",314626,"Plate"
102.93,0.00339,"Qualified",,1781.17,"CapPass","Cycle 10",10,5328,"43-3","Alloy 617",314626,"Plate"
102.80,0.00342,"Qualified",,1781.45,"CapPass","Cycle 10",10,5329,"43-3","Alloy 617",314626,"Plate"
103.60,0.00347,"Qualified",,1782.11,"CapPass","Cycle 10",10,5330,"43-3","Alloy 617",314626,"Plate"
104.50,0.00348,"Qualified",,1782.17,"CapPass","Cycle 10",10,5331,"43-3","Alloy 617",314626,"Plate"
105.85,0.00352,"Qualified",,1782.55,"CapPass","Cycle 10",10,5332,"43-3","Alloy 617",314626,"Plate"
107.17,0.00357,"Qualified",,1782.99,"CapPass","Cycle 10",10,5333,"43-3","Alloy 617",314626,"Plate"
106.59,0.00359,"Qualified",,1783.17,"CapPass","Cycle 10",10,5334,"43-3","Alloy 617",314626,"Plate"
106.35,0.00362,"Qualified",,1783.58,"CapPass","Cycle 10",10,5335,"43-3","Alloy 617",314626,"Plate"
106.41,0.00367,"Qualified",,1783.94,"CapPass","Cycle 10",10,5336,"43-3","Alloy 617",314626,"Plate"
104.90,0.00369,"Qualified",,1784.17,"CapPass","Cycle 10",10,5337,"43-3","Alloy 617",314626,"Plate"
102.97,0.00372,"Qualified",,1784.37,"CapPass","Cycle 10",10,5338,"43-3","Alloy 617",314626,"Plate"
100.28,0.00377,"Qualified",,1784.96,"CapPass","Cycle 10",10,5339,"43-3","Alloy 617",314626,"Plate"
99.85,0.00379,"Qualified",,1785.17,"CapPass","Cycle 10",10,5340,"43-3","Alloy 617",314626,"Plate"
100.01,0.00382,"Qualified",,1785.58,"CapPass","Cycle 10",10,5341,"43-3","Alloy 617",314626,"Plate"
103.60,0.00387,"Qualified",,1786.07,"CapPass","Cycle 10",10,5342,"43-3","Alloy 617",314626,"Plate"
104.43,0.00387,"Qualified",,1786.17,"CapPass","Cycle 10",10,5343,"43-3","Alloy 617",314626,"Plate"
108.24,0.00392,"Qualified",,1786.56,"CapPass","Cycle 10",10,5344,"43-3","Alloy 617",314626,"Plate"
108.00,0.00397,"Qualified",,1787.00,"CapPass","Cycle 10",10,5345,"43-3","Alloy 617",314626,"Plate"
107.35,0.00399,"Qualified",,1787.17,"CapPass","Cycle 10",10,5346,"43-3","Alloy 617",314626,"Plate"
106.44,0.00402,"Qualified",,1787.45,"CapPass","Cycle 10",10,5347,"43-3","Alloy 617",314626,"Plate"
106.37,0.00407,"Qualified",,1787.96,"CapPass","Cycle 10",10,5348,"43-3","Alloy 617",314626,"Plate"
105.68,0.00408,"Qualified",,1788.17,"CapPass","Cycle 10",10,5349,"43-3","Alloy 617",314626,"Plate"
107.83,0.00412,"Qualified",,1788.60,"CapPass","Cycle 10",10,5350,"43-3","Alloy 617",314626,"Plate"
110.23,0.00417,"Qualified",,1789.03,"CapPass","Cycle 10",10,5351,"43-3","Alloy 617",314626,"Plate"
110.10,0.00418,"Qualified",,1789.17,"CapPass","Cycle 10",10,5352,"43-3","Alloy 617",314626,"Plate"
111.19,0.00422,"Qualified",,1789.51,"CapPass","Cycle 10",10,5353,"43-3","Alloy 617",314626,"Plate"
105.58,0.00427,"Qualified",,1789.92,"CapPass","Cycle 10",10,5354,"43-3","Alloy 617",314626,"Plate"
104.01,0.00430,"Qualified",,1790.17,"CapPass","Cycle 10",10,5355,"43-3","Alloy 617",314626,"Plate"
102.04,0.00432,"Qualified",,1790.41,"CapPass","Cycle 10",10,5356,"43-3","Alloy 617",314626,"Plate"
102.65,0.00437,"Qualified",,1791.11,"CapPass","Cycle 10",10,5357,"43-3","Alloy 617",314626,"Plate"
103.39,0.00438,"Qualified",,1791.17,"CapPass","Cycle 10",10,5358,"43-3","Alloy 617",314626,"Plate"
103.97,0.00442,"Qualified",,1791.63,"CapPass","Cycle 10",10,5359,"43-3","Alloy 617",314626,"Plate"
106.60,0.00447,"Qualified",,1792.09,"CapPass","Cycle 10",10,5360,"43-3","Alloy 617",314626,"Plate"
107.16,0.00448,"Qualified",,1792.17,"CapPass","Cycle 10",10,5361,"43-3","Alloy 617",314626,"Plate"
107.91,0.00452,"Qualified",,1792.54,"CapPass","Cycle 10",10,5362,"43-3","Alloy 617",314626,"Plate"
108.46,0.00457,"Qualified",,1793.12,"CapPass","Cycle 10",10,5363,"43-3","Alloy 617",314626,"Plate"
108.86,0.00458,"Qualified",,1793.17,"CapPass","Cycle 10",10,5364,"43-3","Alloy 617",314626,"Plate"
109.52,0.00462,"Qualified",,1793.59,"CapPass","Cycle 10",10,5365,"43-3","Alloy 617",314626,"Plate"
111.49,0.00467,"Qualified",,1794.09,"CapPass","Cycle 10",10,5366,"43-3","Alloy 617",314626,"Plate"
111.73,0.00468,"Qualified",,1794.17,"CapPass","Cycle 10",10,5367,"43-3","Alloy 617",314626,"Plate"
111.68,0.00472,"Qualified",,1794.40,"CapPass","Cycle 10",10,5368,"43-3","Alloy 617",314626,"Plate"
108.72,0.00477,"Qualified",,1794.99,"CapPass","Cycle 10",10,5369,"43-3","Alloy 617",314626,"Plate"
107.71,0.00479,"Qualified",,1795.17,"CapPass","Cycle 10",10,5370,"43-3","Alloy 617",314626,"Plate"
105.84,0.00482,"Qualified",,1795.39,"CapPass","Cycle 10",10,5371,"43-3","Alloy 617",314626,"Plate"
103.38,0.00487,"Qualified",,1795.93,"CapPass","Cycle 10",10,5372,"43-3","Alloy 617",314626,"Plate"
101.08,0.00490,"Qualified",,1796.17,"CapPass","Cycle 10",10,5373,"43-3","Alloy 617",314626,"Plate"
99.42,0.00492,"Qualified",,1796.52,"CapPass","Cycle 10",10,5374,"43-3","Alloy 617",314626,"Plate"
101.14,0.00497,"Qualified",,1797.08,"CapPass","Cycle 10",10,5375,"43-3","Alloy 617",314626,"Plate"
101.93,0.00498,"Qualified",,1797.17,"CapPass","Cycle 10",10,5376,"43-3","Alloy 617",314626,"Plate"
90.55,0.00495,"Qualified",,1798.17,"CapPass","Cycle 10",10,5377,"43-3","Alloy 617",314626,"Plate"
84.27,0.00492,"Qualified",,1798.39,"CapPass","Cycle 10",10,5378,"43-3","Alloy 617",314626,"Plate"
73.13,0.00487,"Qualified",,1798.94,"CapPass","Cycle 10",10,5379,"43-3","Alloy 617",314626,"Plate"
70.32,0.00485,"Qualified",,1799.17,"CapPass","Cycle 10",10,5380,"43-3","Alloy 617",314626,"Plate"
64.10,0.00482,"Qualified",,1799.51,"CapPass","Cycle 10",10,5381,"43-3","Alloy 617",314626,"Plate"
57.67,0.00477,"Qualified",,1799.95,"CapPass","Cycle 10",10,5382,"43-3","Alloy 617",314626,"Plate"
56.89,0.00474,"Qualified",,1800.17,"CapPass","Cycle 10",10,5383,"43-3","Alloy 617",314626,"Plate"
55.95,0.00472,"Qualified",,1800.42,"CapPass","Cycle 10",10,5384,"43-3","Alloy 617",314626,"Plate"
51.66,0.00467,"Qualified",,1800.92,"CapPass","Cycle 10",10,5385,"43-3","Alloy 617",314626,"Plate"
49.74,0.00465,"Qualified",,1801.17,"CapPass","Cycle 10",10,5386,"43-3","Alloy 617",314626,"Plate"
47.09,0.00462,"Qualified",,1801.45,"CapPass","Cycle 10",10,5387,"43-3","Alloy 617",314626,"Plate"
40.52,0.00457,"Qualified",,1802.08,"CapPass","Cycle 10",10,5388,"43-3","Alloy 617",314626,"Plate"
39.17,0.00455,"Qualified",,1802.17,"CapPass","Cycle 10",10,5389,"43-3","Alloy 617",314626,"Plate"
34.58,0.00452,"Qualified",,1802.55,"CapPass","Cycle 10",10,5390,"43-3","Alloy 617",314626,"Plate"
31.28,0.00447,"Qualified",,1803.04,"CapPass","Cycle 10",10,5391,"43-3","Alloy 617",314626,"Plate"
29.82,0.00446,"Qualified",,1803.17,"CapPass","Cycle 10",10,5392,"43-3","Alloy 617",314626,"Plate"
24.60,0.00442,"Qualified",,1803.56,"CapPass","Cycle 10",10,5393,"43-3","Alloy 617",314626,"Plate"
16.28,0.00437,"Qualified",,1804.11,"CapPass","Cycle 10",10,5394,"43-3","Alloy 617",314626,"Plate"
15.48,0.00436,"Qualified",,1804.17,"CapPass","Cycle 10",10,5395,"43-3","Alloy 617",314626,"Plate"
12.42,0.00432,"Qualified",,1804.57,"CapPass","Cycle 10",10,5396,"43-3","Alloy 617",314626,"Plate"
7.68,0.00427,"Qualified",,1805.11,"CapPass","Cycle 10",10,5397,"43-3","Alloy 617",314626,"Plate"
7.02,0.00426,"Qualified",,1805.17,"CapPass","Cycle 10",10,5398,"43-3","Alloy 617",314626,"Plate"
2.09,0.00422,"Qualified",,1805.71,"CapPass","Cycle 10",10,5399,"43-3","Alloy 617",314626,"Plate"
0.63,0.00419,"Qualified",,1806.17,"CapPass","Cycle 10",10,5400,"43-3","Alloy 617",314626,"Plate"
-8.71,0.00417,"Qualified",,1806.68,"CapPass","Cycle 10",10,5401,"43-3","Alloy 617",314626,"Plate"
-17.72,0.00412,"Qualified",,1807.12,"CapPass","Cycle 10",10,5402,"43-3","Alloy 617",314626,"Plate"
-18.19,0.00412,"Qualified",,1807.17,"CapPass","Cycle 10",10,5403,"43-3","Alloy 617",314626,"Plate"
-23.03,0.00407,"Qualified",,1807.59,"CapPass","Cycle 10",10,5404,"43-3","Alloy 617",314626,"Plate"
-29.05,0.00402,"Qualified",,1807.78,"CapPass","Cycle 10",10,5405,"43-3","Alloy 617",314626,"Plate"
-32.66,0.00397,"Qualified",,1808.04,"CapPass","Cycle 10",10,5406,"43-3","Alloy 617",314626,"Plate"
-32.96,0.00395,"Qualified",,1808.17,"CapPass","Cycle 10",10,5407,"43-3","Alloy 617",314626,"Plate"
-33.24,0.00392,"Qualified",,1808.46,"CapPass","Cycle 10",10,5408,"43-3","Alloy 617",314626,"Plate"
-34.46,0.00387,"Qualified",,1809.03,"CapPass","Cycle 10",10,5409,"43-3","Alloy 617",314626,"Plate"
-35.11,0.00385,"Qualified",,1809.17,"CapPass","Cycle 10",10,5410,"43-3","Alloy 617",314626,"Plate"
-38.49,0.00382,"Qualified",,1809.68,"CapPass","Cycle 10",10,5411,"43-3","Alloy 617",314626,"Plate"
-45.90,0.00377,"Qualified",,1810.17,"CapPass","Cycle 10",10,5412,"43-3","Alloy 617",314626,"Plate"
-47.28,0.00377,"Qualified",,1810.24,"CapPass","Cycle 10",10,5413,"43-3","Alloy 617",314626,"Plate"
-52.19,0.00372,"Qualified",,1810.63,"CapPass","Cycle 10",10,5414,"43-3","Alloy 617",314626,"Plate"
-56.81,0.00367,"Qualified",,1811.16,"CapPass","Cycle 10",10,5415,"43-3","Alloy 617",314626,"Plate"
-56.94,0.00366,"Qualified",,1811.17,"CapPass","Cycle 10",10,5416,"43-3","Alloy 617",314626,"Plate"
-59.94,0.00362,"Qualified",,1811.63,"CapPass","Cycle 10",10,5417,"43-3","Alloy 617",314626,"Plate"
-61.11,0.00357,"Qualified",,1812.07,"CapPass","Cycle 10",10,5418,"43-3","Alloy 617",314626,"Plate"
-61.55,0.00356,"Qualified",,1812.17,"CapPass","Cycle 10",10,5419,"43-3","Alloy 617",314626,"Plate"
-61.74,0.00352,"Qualified",,1812.50,"CapPass","Cycle 10",10,5420,"43-3","Alloy 617",314626,"Plate"
-66.16,0.00347,"Qualified",,1813.15,"CapPass","Cycle 10",10,5421,"43-3","Alloy 617",314626,"Plate"
-66.47,0.00346,"Qualified",,1813.17,"CapPass","Cycle 10",10,5422,"43-3","Alloy 617",314626,"Plate"
-71.68,0.00342,"Qualified",,1813.66,"CapPass","Cycle 10",10,5423,"43-3","Alloy 617",314626,"Plate"
-75.21,0.00337,"Qualified",,1814.09,"CapPass","Cycle 10",10,5424,"43-3","Alloy 617",314626,"Plate"
-75.52,0.00336,"Qualified",,1814.17,"CapPass","Cycle 10",10,5425,"43-3","Alloy 617",314626,"Plate"
-77.22,0.00332,"Qualified",,1814.60,"CapPass","Cycle 10",10,5426,"43-3","Alloy 617",314626,"Plate"
-77.55,0.00327,"Qualified",,1815.05,"CapPass","Cycle 10",10,5427,"43-3","Alloy 617",314626,"Plate"
-77.71,0.00326,"Qualified",,1815.17,"CapPass","Cycle 10",10,5428,"43-3","Alloy 617",314626,"Plate"
-81.77,0.00322,"Qualified",,1815.60,"CapPass","Cycle 10",10,5429,"43-3","Alloy 617",314626,"Plate"
-83.79,0.00317,"Qualified",,1816.14,"CapPass","Cycle 10",10,5430,"43-3","Alloy 617",314626,"Plate"
-84.14,0.00316,"Qualified",,1816.17,"CapPass","Cycle 10",10,5431,"43-3","Alloy 617",314626,"Plate"
-92.03,0.00312,"Qualified",,1816.74,"CapPass","Cycle 10",10,5432,"43-3","Alloy 617",314626,"Plate"
-97.71,0.00307,"Qualified",,1817.12,"CapPass","Cycle 10",10,5433,"43-3","Alloy 617",314626,"Plate"
-97.97,0.00306,"Qualified",,1817.17,"CapPass","Cycle 10",10,5434,"43-3","Alloy 617",314626,"Plate"
-96.64,0.00302,"Qualified",,1817.50,"CapPass","Cycle 10",10,5435,"43-3","Alloy 617",314626,"Plate"
-93.29,0.00297,"Qualified",,1817.95,"CapPass","Cycle 10",10,5436,"43-3","Alloy 617",314626,"Plate"
-90.86,0.00294,"Qualified",,1818.17,"CapPass","Cycle 10",10,5437,"43-3","Alloy 617",314626,"Plate"
-94.87,0.00292,"Qualified",,1818.61,"CapPass","Cycle 10",10,5438,"43-3","Alloy 617",314626,"Plate"
-94.24,0.00287,"Qualified",,1819.10,"CapPass","Cycle 10",10,5439,"43-3","Alloy 617",314626,"Plate"
-94.55,0.00285,"Qualified",,1819.17,"CapPass","Cycle 10",10,5440,"43-3","Alloy 617",314626,"Plate"
-95.95,0.00281,"Qualified",,1819.52,"CapPass","Cycle 10",10,5441,"43-3","Alloy 617",314626,"Plate"
-97.24,0.00276,"Qualified",,1820.11,"CapPass","Cycle 10",10,5442,"43-3","Alloy 617",314626,"Plate"
-97.77,0.00276,"Qualified",,1820.17,"CapPass","Cycle 10",10,5443,"43-3","Alloy 617",314626,"Plate"
-101.53,0.00271,"Qualified",,1820.61,"CapPass","Cycle 10",10,5444,"43-3","Alloy 617",314626,"Plate"
-102.46,0.00266,"Qualified",,1821.02,"CapPass","Cycle 10",10,5445,"43-3","Alloy 617",314626,"Plate"
-102.45,0.00265,"Qualified",,1821.17,"CapPass","Cycle 10",10,5446,"43-3","Alloy 617",314626,"Plate"
-101.80,0.00261,"Qualified",,1821.46,"CapPass","Cycle 10",10,5447,"43-3","Alloy 617",314626,"Plate"
-101.57,0.00256,"Qualified",,1821.97,"CapPass","Cycle 10",10,5448,"43-3","Alloy 617",314626,"Plate"
-101.02,0.00254,"Qualified",,1822.17,"CapPass","Cycle 10",10,5449,"43-3","Alloy 617",314626,"Plate"
-102.04,0.00251,"Qualified",,1822.57,"CapPass","Cycle 10",10,5450,"43-3","Alloy 617",314626,"Plate"
-103.02,0.00246,"Qualified",,1822.96,"CapPass","Cycle 10",10,5451,"43-3","Alloy 617",314626,"Plate"
-102.20,0.00244,"Qualified",,1823.17,"CapPass","Cycle 10",10,5452,"43-3","Alloy 617",314626,"Plate"
-100.86,0.00241,"Qualified",,1823.48,"CapPass","Cycle 10",10,5453,"43-3","Alloy 617",314626,"Plate"
-102.54,0.00236,"Qualified",,1824.00,"CapPass","Cycle 10",10,5454,"43-3","Alloy 617",314626,"Plate"
-103.11,0.00234,"Qualified",,1824.17,"CapPass","Cycle 10",10,5455,"43-3","Alloy 617",314626,"Plate"
-103.18,0.00231,"Qualified",,1824.49,"CapPass","Cycle 10",10,5456,"43-3","Alloy 617",314626,"Plate"
-102.85,0.00226,"Qualified",,1824.95,"CapPass","Cycle 10",10,5457,"43-3","Alloy 617",314626,"Plate"
-102.66,0.00224,"Qualified",,1825.17,"CapPass","Cycle 10",10,5458,"43-3","Alloy 617",314626,"Plate"
-103.46,0.00221,"Qualified",,1825.50,"CapPass","Cycle 10",10,5459,"43-3","Alloy 617",314626,"Plate"
-104.74,0.00216,"Qualified",,1825.99,"CapPass","Cycle 10",10,5460,"43-3","Alloy 617",314626,"Plate"
-105.80,0.00214,"Qualified",,1826.17,"CapPass","Cycle 10",10,5461,"43-3","Alloy 617",314626,"Plate"
-105.69,0.00211,"Qualified",,1826.41,"CapPass","Cycle 10",10,5462,"43-3","Alloy 617",314626,"Plate"
-106.27,0.00206,"Qualified",,1826.96,"CapPass","Cycle 10",10,5463,"43-3","Alloy 617",314626,"Plate"
-106.73,0.00204,"Qualified",,1827.17,"CapPass","Cycle 10",10,5464,"43-3","Alloy 617",314626,"Plate"
-109.34,0.00201,"Qualified",,1827.58,"CapPass","Cycle 10",10,5465,"43-3","Alloy 617",314626,"Plate"
-112.82,0.00196,"Qualified",,1827.94,"CapPass","Cycle 10",10,5466,"43-3","Alloy 617",314626,"Plate"
-111.75,0.00193,"Qualified",,1828.17,"CapPass","Cycle 10",10,5467,"43-3","Alloy 617",314626,"Plate"
-110.65,0.00191,"Qualified",,1828.29,"CapPass","Cycle 10",10,5468,"43-3","Alloy 617",314626,"Plate"
-108.69,0.00186,"Qualified",,1828.88,"CapPass","Cycle 10",10,5469,"43-3","Alloy 617",314626,"Plate"
-107.61,0.00183,"Qualified",,1829.17,"CapPass","Cycle 10",10,5470,"43-3","Alloy 617",314626,"Plate"
-106.91,0.00181,"Qualified",,1829.33,"CapPass","Cycle 10",10,5471,"43-3","Alloy 617",314626,"Plate"
-106.69,0.00176,"Qualified",,1829.88,"CapPass","Cycle 10",10,5472,"43-3","Alloy 617",314626,"Plate"
-105.68,0.00172,"Qualified",,1830.17,"CapPass","Cycle 10",10,5473,"43-3","Alloy 617",314626,"Plate"
-104.76,0.00171,"Qualified",,1830.29,"CapPass","Cycle 10",10,5474,"43-3","Alloy 617",314626,"Plate"
-101.03,0.00166,"Qualified",,1830.63,"CapPass","Cycle 10",10,5475,"43-3","Alloy 617",314626,"Plate"
-97.32,0.00163,"Qualified",,1831.17,"CapPass","Cycle 10",10,5476,"43-3","Alloy 617",314626,"Plate"
-97.68,0.00161,"Qualified",,1831.38,"CapPass","Cycle 10",10,5477,"43-3","Alloy 617",314626,"Plate"
-97.34,0.00156,"Qualified",,1831.81,"CapPass","Cycle 10",10,5478,"43-3","Alloy 617",314626,"Plate"
-97.66,0.00152,"Qualified",,1832.17,"CapPass","Cycle 10",10,5479,"43-3","Alloy 617",314626,"Plate"
-97.39,0.00151,"Qualified",,1832.23,"CapPass","Cycle 10",10,5480,"43-3","Alloy 617",314626,"Plate"
-99.68,0.00146,"Qualified",,1832.86,"CapPass","Cycle 10",10,5481,"43-3","Alloy 617",314626,"Plate"
-101.80,0.00143,"Qualified",,1833.17,"CapPass","Cycle 10",10,5482,"43-3","Alloy 617",314626,"Plate"
-102.27,0.00141,"Qualified",,1833.28,"CapPass","Cycle 10",10,5483,"43-3","Alloy 617",314626,"Plate"
-102.66,0.00136,"Qualified",,1833.88,"CapPass","Cycle 10",10,5484,"43-3","Alloy 617",314626,"Plate"
-103.78,0.00132,"Qualified",,1834.17,"CapPass","Cycle 10",10,5485,"43-3","Alloy 617",314626,"Plate"
-103.51,0.00131,"Qualified",,1834.36,"CapPass","Cycle 10",10,5486,"43-3","Alloy 617",314626,"Plate"
-106.88,0.00126,"Qualified",,1834.81,"CapPass","Cycle 10",10,5487,"43-3","Alloy 617",314626,"Plate"
-106.27,0.00123,"Qualified",,1835.17,"CapPass","Cycle 10",10,5488,"43-3","Alloy 617",314626,"Plate"
-106.48,0.00121,"Qualified",,1835.26,"CapPass","Cycle 10",10,5489,"43-3","Alloy 617",314626,"Plate"
-103.86,0.00116,"Qualified",,1835.84,"CapPass","Cycle 10",10,5490,"43-3","Alloy 617",314626,"Plate"
-102.97,0.00112,"Qualified",,1836.17,"CapPass","Cycle 10",10,5491,"43-3","Alloy 617",314626,"Plate"
-102.68,0.00111,"Qualified",,1836.22,"CapPass","Cycle 10",10,5492,"43-3","Alloy 617",314626,"Plate"
-100.97,0.00106,"Qualified",,1836.86,"CapPass","Cycle 10",10,5493,"43-3","Alloy 617",314626,"Plate"
-102.15,0.00102,"Qualified",,1837.17,"CapPass","Cycle 10",10,5494,"43-3","Alloy 617",314626,"Plate"
-101.84,0.00101,"Qualified",,1837.33,"CapPass","Cycle 10",10,5495,"43-3","Alloy 617",314626,"Plate"
-102.97,0.00096,"Qualified",,1837.77,"CapPass","Cycle 10",10,5496,"43-3","Alloy 617",314626,"Plate"
-104.31,0.00093,"Qualified",,1838.17,"CapPass","Cycle 10",10,5497,"43-3","Alloy 617",314626,"Plate"
-104.93,0.00091,"Qualified",,1838.30,"CapPass","Cycle 10",10,5498,"43-3","Alloy 617",314626,"Plate"
-102.61,0.00086,"Qualified",,1838.74,"CapPass","Cycle 10",10,5499,"43-3","Alloy 617",314626,"Plate"
-103.18,0.00082,"Qualified",,1839.17,"CapPass","Cycle 10",10,5500,"43-3","Alloy 617",314626,"Plate"
-103.09,0.00081,"Qualified",,1839.24,"CapPass","Cycle 10",10,5501,"43-3","Alloy 617",314626,"Plate"
-100.62,0.00076,"Qualified",,1839.84,"CapPass","Cycle 10",10,5502,"43-3","Alloy 617",314626,"Plate"
-100.56,0.00072,"Qualified",,1840.17,"CapPass","Cycle 10",10,5503,"43-3","Alloy 617",314626,"Plate"
-100.47,0.00071,"Qualified",,1840.25,"CapPass","Cycle 10",10,5504,"43-3","Alloy 617",314626,"Plate"
-100.38,0.00066,"Qualified",,1840.82,"CapPass","Cycle 10",10,5505,"43-3","Alloy 617",314626,"Plate"
-101.64,0.00062,"Qualified",,1841.17,"CapPass","Cycle 10",10,5506,"43-3","Alloy 617",314626,"Plate"
-101.54,0.00061,"Qualified",,1841.26,"CapPass","Cycle 10",10,5507,"43-3","Alloy 617",314626,"Plate"
-100.54,0.00056,"Qualified",,1841.69,"CapPass","Cycle 10",10,5508,"43-3","Alloy 617",314626,"Plate"
-98.21,0.00053,"Qualified",,1842.17,"CapPass","Cycle 10",10,5509,"43-3","Alloy 617",314626,"Plate"
-98.69,0.00051,"Qualified",,1842.29,"CapPass","Cycle 10",10,5510,"43-3","Alloy 617",314626,"Plate"
-101.97,0.00046,"Qualified",,1842.82,"CapPass","Cycle 10",10,5511,"43-3","Alloy 617",314626,"Plate"
-102.63,0.00042,"Qualified",,1843.17,"CapPass","Cycle 10",10,5512,"43-3","Alloy 617",314626,"Plate"
-102.73,0.00041,"Qualified",,1843.30,"CapPass","Cycle 10",10,5513,"43-3","Alloy 617",314626,"Plate"
-103.42,0.00036,"Qualified",,1843.69,"CapPass","Cycle 10",10,5514,"43-3","Alloy 617",314626,"Plate"
-103.29,0.00033,"Qualified",,1844.17,"CapPass","Cycle 10",10,5515,"43-3","Alloy 617",314626,"Plate"
-104.54,0.00031,"Qualified",,1844.35,"CapPass","Cycle 10",10,5516,"43-3","Alloy 617",314626,"Plate"
-110.31,0.00026,"Qualified",,1844.83,"CapPass","Cycle 10",10,5517,"43-3","Alloy 617",314626,"Plate"
-109.94,0.00022,"Qualified",,1845.17,"CapPass","Cycle 10",10,5518,"43-3","Alloy 617",314626,"Plate"
-109.47,0.00021,"Qualified",,1845.26,"CapPass","Cycle 10",10,5519,"43-3","Alloy 617",314626,"Plate"
-109.91,0.00016,"Qualified",,1845.87,"CapPass","Cycle 10",10,5520,"43-3","Alloy 617",314626,"Plate"
-110.33,0.00012,"Qualified",,1846.17,"CapPass","Cycle 10",10,5521,"43-3","Alloy 617",314626,"Plate"
-109.97,0.00011,"Qualified",,1846.22,"CapPass","Cycle 10",10,5522,"43-3","Alloy 617",314626,"Plate"
-109.34,0.00006,"Qualified",,1846.81,"CapPass","Cycle 10",10,5523,"43-3","Alloy 617",314626,"Plate"
-107.09,0.00001,"Qualified",,1847.10,"CapPass","Cycle 10",10,5524,"43-3","Alloy 617",314626,"Plate"
-105.83,0.00001,"Qualified",,1847.17,"CapPass","Cycle 10",10,5525,"43-3","Alloy 617",314626,"Plate"
-102.10,-0.00004,"Qualified",,1847.75,"CapPass","Cycle 10",10,5526,"43-3","Alloy 617",314626,"Plate"
-102.00,-0.00008,"Qualified",,1848.17,"CapPass","Cycle 10",10,5527,"43-3","Alloy 617",314626,"Plate"
-102.50,-0.00009,"Qualified",,1848.28,"CapPass","Cycle 10",10,5528,"43-3","Alloy 617",314626,"Plate"
-104.38,-0.00014,"Qualified",,1848.81,"CapPass","Cycle 10",10,5529,"43-3","Alloy 617",314626,"Plate"
-104.39,-0.00017,"Qualified",,1849.17,"CapPass","Cycle 10",10,5530,"43-3","Alloy 617",314626,"Plate"
-105.43,-0.00019,"Qualified",,1849.31,"CapPass","Cycle 10",10,5531,"43-3","Alloy 617",314626,"Plate"
-104.93,-0.00024,"Qualified",,1849.76,"CapPass","Cycle 10",10,5532,"43-3","Alloy 617",314626,"Plate"
-103.55,-0.00028,"Qualified",,1850.17,"CapPass","Cycle 10",10,5533,"43-3","Alloy 617",314626,"Plate"
-103.39,-0.00029,"Qualified",,1850.22,"CapPass","Cycle 10",10,5534,"43-3","Alloy 617",314626,"Plate"
-105.36,-0.00034,"Qualified",,1850.80,"CapPass","Cycle 10",10,5535,"43-3","Alloy 617",314626,"Plate"
-103.95,-0.00039,"Qualified",,1851.17,"CapPass","Cycle 10",10,5536,"43-3","Alloy 617",314626,"Plate"
-103.83,-0.00039,"Qualified",,1851.20,"CapPass","Cycle 10",10,5537,"43-3","Alloy 617",314626,"Plate"
-103.05,-0.00044,"Qualified",,1851.91,"CapPass","Cycle 10",10,5538,"43-3","Alloy 617",314626,"Plate"
-104.61,-0.00048,"Qualified",,1852.17,"CapPass","Cycle 10",10,5539,"43-3","Alloy 617",314626,"Plate"
-104.58,-0.00049,"Qualified",,1852.27,"CapPass","Cycle 10",10,5540,"43-3","Alloy 617",314626,"Plate"
-104.50,-0.00054,"Qualified",,1852.76,"CapPass","Cycle 10",10,5541,"43-3","Alloy 617",314626,"Plate"
-103.79,-0.00058,"Qualified",,1853.17,"CapPass","Cycle 10",10,5542,"43-3","Alloy 617",314626,"Plate"
-104.65,-0.00059,"Qualified",,1853.35,"CapPass","Cycle 10",10,5543,"43-3","Alloy 617",314626,"Plate"
-105.85,-0.00064,"Qualified",,1853.81,"CapPass","Cycle 10",10,5544,"43-3","Alloy 617",314626,"Plate"
-108.53,-0.00068,"Qualified",,1854.17,"CapPass","Cycle 10",10,5545,"43-3","Alloy 617",314626,"Plate"
-108.53,-0.00069,"Qualified",,1854.22,"CapPass","Cycle 10",10,5546,"43-3","Alloy 617",314626,"Plate"
-111.03,-0.00074,"Qualified",,1854.85,"CapPass","Cycle 10",10,5547,"43-3","Alloy 617",314626,"Plate"
-110.24,-0.00078,"Qualified",,1855.17,"CapPass","Cycle 10",10,5548,"43-3","Alloy 617",314626,"Plate"
-109.77,-0.00079,"Qualified",,1855.26,"CapPass","Cycle 10",10,5549,"43-3","Alloy 617",314626,"Plate"
-106.18,-0.00084,"Qualified",,1855.71,"CapPass","Cycle 10",10,5550,"43-3","Alloy 617",314626,"Plate"
-104.08,-0.00089,"Qualified",,1856.17,"CapPass","Cycle 10",10,5551,"43-3","Alloy 617",314626,"Plate"
-104.03,-0.00089,"Qualified",,1856.21,"CapPass","Cycle 10",10,5552,"43-3","Alloy 617",314626,"Plate"
-102.07,-0.00094,"Qualified",,1856.78,"CapPass","Cycle 10",10,5553,"43-3","Alloy 617",314626,"Plate"
-102.66,-0.00099,"Qualified",,1857.17,"CapPass","Cycle 10",10,5554,"43-3","Alloy 617",314626,"Plate"
-102.57,-0.00099,"Qualified",,1857.21,"CapPass","Cycle 10",10,5555,"43-3","Alloy 617",314626,"Plate"
-103.85,-0.00104,"Qualified",,1857.86,"CapPass","Cycle 10",10,5556,"43-3","Alloy 617",314626,"Plate"
-105.61,-0.00108,"Qualified",,1858.17,"CapPass","Cycle 10",10,5557,"43-3","Alloy 617",314626,"Plate"
-106.30,-0.00109,"Qualified",,1858.34,"CapPass","Cycle 10",10,5558,"43-3","Alloy 617",314626,"Plate"
-110.10,-0.00114,"Qualified",,1858.86,"CapPass","Cycle 10",10,5559,"43-3","Alloy 617",314626,"Plate"
-111.43,-0.00116,"Qualified",,1859.17,"CapPass","Cycle 10",10,5560,"43-3","Alloy 617",314626,"Plate"
-113.66,-0.00119,"Qualified",,1859.35,"CapPass","Cycle 10",10,5561,"43-3","Alloy 617",314626,"Plate"
-114.72,-0.00124,"Qualified",,1859.84,"CapPass","Cycle 10",10,5562,"43-3","Alloy 617",314626,"Plate"
-113.71,-0.00129,"Qualified",,1860.12,"CapPass","Cycle 10",10,5563,"43-3","Alloy 617",314626,"Plate"
-112.95,-0.00129,"Qualified",,1860.17,"CapPass","Cycle 10",10,5564,"43-3","Alloy 617",314626,"Plate"
-109.85,-0.00134,"Qualified",,1860.79,"CapPass","Cycle 10",10,5565,"43-3","Alloy 617",314626,"Plate"
-108.11,-0.00138,"Qualified",,1861.17,"CapPass","Cycle 10",10,5566,"43-3","Alloy 617",314626,"Plate"
-109.10,-0.00139,"Qualified",,1861.36,"CapPass","Cycle 10",10,5567,"43-3","Alloy 617",314626,"Plate"
-112.05,-0.00144,"Qualified",,1861.76,"CapPass","Cycle 10",10,5568,"43-3","Alloy 617",314626,"Plate"
-110.30,-0.00149,"Qualified",,1862.17,"CapPass","Cycle 10",10,5569,"43-3","Alloy 617",314626,"Plate"
-110.03,-0.00149,"Qualified",,1862.22,"CapPass","Cycle 10",10,5570,"43-3","Alloy 617",314626,"Plate"
-107.14,-0.00154,"Qualified",,1862.74,"CapPass","Cycle 10",10,5571,"43-3","Alloy 617",314626,"Plate"
-106.03,-0.00158,"Qualified",,1863.17,"CapPass","Cycle 10",10,5572,"43-3","Alloy 617",314626,"Plate"
-105.86,-0.00159,"Qualified",,1863.31,"CapPass","Cycle 10",10,5573,"43-3","Alloy 617",314626,"Plate"
-106.46,-0.00164,"Qualified",,1863.79,"CapPass","Cycle 10",10,5574,"43-3","Alloy 617",314626,"Plate"
-104.90,-0.00169,"Qualified",,1864.17,"CapPass","Cycle 10",10,5575,"43-3","Alloy 617",314626,"Plate"
-104.39,-0.00169,"Qualified",,1864.31,"CapPass","Cycle 10",10,5576,"43-3","Alloy 617",314626,"Plate"
-108.15,-0.00174,"Qualified",,1864.84,"CapPass","Cycle 10",10,5577,"43-3","Alloy 617",314626,"Plate"
-108.66,-0.00178,"Qualified",,1865.17,"CapPass","Cycle 10",10,5578,"43-3","Alloy 617",314626,"Plate"
-108.44,-0.00179,"Qualified",,1865.22,"CapPass","Cycle 10",10,5579,"43-3","Alloy 617",314626,"Plate"
-106.87,-0.00184,"Qualified",,1865.88,"CapPass","Cycle 10",10,5580,"43-3","Alloy 617",314626,"Plate"
-108.20,-0.00189,"Qualified",,1866.16,"CapPass","Cycle 10",10,5581,"43-3","Alloy 617",314626,"Plate"
-108.06,-0.00190,"Qualified",,1866.17,"CapPass","Cycle 10",10,5582,"43-3","Alloy 617",314626,"Plate"
-109.06,-0.00194,"Qualified",,1866.86,"CapPass","Cycle 10",10,5583,"43-3","Alloy 617",314626,"Plate"
-111.73,-0.00199,"Qualified",,1867.17,"CapPass","Cycle 10",10,5584,"43-3","Alloy 617",314626,"Plate"
-111.71,-0.00199,"Qualified",,1867.18,"CapPass","Cycle 10",10,5585,"43-3","Alloy 617",314626,"Plate"
-109.48,-0.00204,"Qualified",,1867.85,"CapPass","Cycle 10",10,5586,"43-3","Alloy 617",314626,"Plate"
-109.17,-0.00208,"Qualified",,1868.17,"CapPass","Cycle 10",10,5587,"43-3","Alloy 617",314626,"Plate"
-109.01,-0.00209,"Qualified",,1868.28,"CapPass","Cycle 10",10,5588,"43-3","Alloy 617",314626,"Plate"
-107.36,-0.00214,"Qualified",,1868.65,"CapPass","Cycle 10",10,5589,"43-3","Alloy 617",314626,"Plate"
-104.84,-0.00218,"Qualified",,1869.17,"CapPass","Cycle 10",10,5590,"43-3","Alloy 617",314626,"Plate"
-105.08,-0.00219,"Qualified",,1869.25,"CapPass","Cycle 10",10,5591,"43-3","Alloy 617",314626,"Plate"
-109.07,-0.00224,"Qualified",,1869.77,"CapPass","Cycle 10",10,5592,"43-3","Alloy 617",314626,"Plate"
-106.97,-0.00228,"Qualified",,1870.17,"CapPass","Cycle 10",10,5593,"43-3","Alloy 617",314626,"Plate"
-106.88,-0.00229,"Qualified",,1870.32,"CapPass","Cycle 10",10,5594,"43-3","Alloy 617",314626,"Plate"
-107.11,-0.00234,"Qualified",,1870.81,"CapPass","Cycle 10",10,5595,"43-3","Alloy 617",314626,"Plate"
-108.86,-0.00237,"Qualified",,1871.17,"CapPass","Cycle 10",10,5596,"43-3","Alloy 617",314626,"Plate"
-110.71,-0.00239,"Qualified",,1871.40,"CapPass","Cycle 10",10,5597,"43-3","Alloy 617",314626,"Plate"
-112.05,-0.00244,"Qualified",,1871.76,"CapPass","Cycle 10",10,5598,"43-3","Alloy 617",314626,"Plate"
-110.22,-0.00249,"Qualified",,1872.17,"CapPass","Cycle 10",10,5599,"43-3","Alloy 617",314626,"Plate"
-110.02,-0.00249,"Qualified",,1872.21,"CapPass","Cycle 10",10,5600,"43-3","Alloy 617",314626,"Plate"
-107.77,-0.00254,"Qualified",,1872.84,"CapPass","Cycle 10",10,5601,"43-3","Alloy 617",314626,"Plate"
-107.96,-0.00258,"Qualified",,1873.17,"CapPass","Cycle 10",10,5602,"43-3","Alloy 617",314626,"Plate"
-109.19,-0.00259,"Qualified",,1873.40,"CapPass","Cycle 10",10,5603,"43-3","Alloy 617",314626,"Plate"
-111.57,-0.00264,"Qualified",,1873.83,"CapPass","Cycle 10",10,5604,"43-3","Alloy 617",314626,"Plate"
-110.95,-0.00269,"Qualified",,1874.17,"CapPass","Cycle 10",10,5605,"43-3","Alloy 617",314626,"Plate"
-110.87,-0.00269,"Qualified",,1874.19,"CapPass","Cycle 10",10,5606,"43-3","Alloy 617",314626,"Plate"
-107.28,-0.00274,"Qualified",,1874.76,"CapPass","Cycle 10",10,5607,"43-3","Alloy 617",314626,"Plate"
-105.16,-0.00278,"Qualified",,1875.17,"CapPass","Cycle 10",10,5608,"43-3","Alloy 617",314626,"Plate"
-105.01,-0.00279,"Qualified",,1875.31,"CapPass","Cycle 10",10,5609,"43-3","Alloy 617",314626,"Plate"
-105.40,-0.00285,"Qualified",,1875.83,"CapPass","Cycle 10",10,5610,"43-3","Alloy 617",314626,"Plate"
-105.59,-0.00288,"Qualified",,1876.17,"CapPass","Cycle 10",10,5611,"43-3","Alloy 617",314626,"Plate"
-105.44,-0.00290,"Qualified",,1876.29,"CapPass","Cycle 10",10,5612,"43-3","Alloy 617",314626,"Plate"
-107.15,-0.00295,"Qualified",,1876.87,"CapPass","Cycle 10",10,5613,"43-3","Alloy 617",314626,"Plate"
-109.34,-0.00297,"Qualified",,1877.17,"CapPass","Cycle 10",10,5614,"43-3","Alloy 617",314626,"Plate"
-110.80,-0.00300,"Qualified",,1877.35,"CapPass","Cycle 10",10,5615,"43-3","Alloy 617",314626,"Plate"
-110.70,-0.00305,"Qualified",,1877.80,"CapPass","Cycle 10",10,5616,"43-3","Alloy 617",314626,"Plate"
-111.20,-0.00307,"Qualified",,1878.17,"CapPass","Cycle 10",10,5617,"43-3","Alloy 617",314626,"Plate"
-112.79,-0.00310,"Qualified",,1878.39,"CapPass","Cycle 10",10,5618,"43-3","Alloy 617",314626,"Plate"
