Repository: js-molina/fatigue-A617

File: data/950C/Strain rate 0.0001/1.0% strain/HTM_A19_Cycles_438.csv (part 7 of 17)
"Stress Mpa","Strain","Qual State","Qual Exceptions","Elapsed Time Sec","Data State","Cycle Label","Cycle","Count","Sample","Alloy","Heat","Material_Form"
-73.05,0.00350,"Qualified",,3813.22,"CapPass","Cycle 20",20,11424,"43-8","Alloy 617",314626,"Plate"
-76.69,0.00346,"Qualified",,3813.52,"CapPass","Cycle 20",20,11425,"43-8","Alloy 617",314626,"Plate"
-79.21,0.00341,"Qualified",,3814.06,"CapPass","Cycle 20",20,11426,"43-8","Alloy 617",314626,"Plate"
-80.19,0.00339,"Qualified",,3814.22,"CapPass","Cycle 20",20,11427,"43-8","Alloy 617",314626,"Plate"
-80.90,0.00336,"Qualified",,3814.46,"CapPass","Cycle 20",20,11428,"43-8","Alloy 617",314626,"Plate"
-81.06,0.00331,"Qualified",,3815.12,"CapPass","Cycle 20",20,11429,"43-8","Alloy 617",314626,"Plate"
-82.16,0.00330,"Qualified",,3815.22,"CapPass","Cycle 20",20,11430,"43-8","Alloy 617",314626,"Plate"
-86.32,0.00326,"Qualified",,3815.58,"CapPass","Cycle 20",20,11431,"43-8","Alloy 617",314626,"Plate"
-89.48,0.00321,"Qualified",,3816.06,"CapPass","Cycle 20",20,11432,"43-8","Alloy 617",314626,"Plate"
-90.34,0.00319,"Qualified",,3816.22,"CapPass","Cycle 20",20,11433,"43-8","Alloy 617",314626,"Plate"
-91.70,0.00316,"Qualified",,3816.54,"CapPass","Cycle 20",20,11434,"43-8","Alloy 617",314626,"Plate"
-95.84,0.00311,"Qualified",,3817.13,"CapPass","Cycle 20",20,11435,"43-8","Alloy 617",314626,"Plate"
-96.60,0.00310,"Qualified",,3817.22,"CapPass","Cycle 20",20,11436,"43-8","Alloy 617",314626,"Plate"
-98.77,0.00306,"Qualified",,3817.55,"CapPass","Cycle 20",20,11437,"43-8","Alloy 617",314626,"Plate"
-99.99,0.00301,"Qualified",,3817.99,"CapPass","Cycle 20",20,11438,"43-8","Alloy 617",314626,"Plate"
-99.92,0.00298,"Qualified",,3818.22,"CapPass","Cycle 20",20,11439,"43-8","Alloy 617",314626,"Plate"
-99.70,0.00296,"Qualified",,3818.42,"CapPass","Cycle 20",20,11440,"43-8","Alloy 617",314626,"Plate"
-99.54,0.00291,"Qualified",,3818.92,"CapPass","Cycle 20",20,11441,"43-8","Alloy 617",314626,"Plate"
-99.04,0.00287,"Qualified",,3819.22,"CapPass","Cycle 20",20,11442,"43-8","Alloy 617",314626,"Plate"
-98.76,0.00286,"Qualified",,3819.30,"CapPass","Cycle 20",20,11443,"43-8","Alloy 617",314626,"Plate"
-96.48,0.00281,"Qualified",,3819.76,"CapPass","Cycle 20",20,11444,"43-8","Alloy 617",314626,"Plate"
-94.75,0.00276,"Qualified",,3820.22,"CapPass","Cycle 20",20,11445,"43-8","Alloy 617",314626,"Plate"
-94.54,0.00276,"Qualified",,3820.31,"CapPass","Cycle 20",20,11446,"43-8","Alloy 617",314626,"Plate"
-93.81,0.00271,"Qualified",,3820.82,"CapPass","Cycle 20",20,11447,"43-8","Alloy 617",314626,"Plate"
-93.29,0.00266,"Qualified",,3821.22,"CapPass","Cycle 20",20,11448,"43-8","Alloy 617",314626,"Plate"
-93.26,0.00266,"Qualified",,3821.33,"CapPass","Cycle 20",20,11449,"43-8","Alloy 617",314626,"Plate"
-92.99,0.00261,"Qualified",,3821.79,"CapPass","Cycle 20",20,11450,"43-8","Alloy 617",314626,"Plate"
-93.01,0.00258,"Qualified",,3822.22,"CapPass","Cycle 20",20,11451,"43-8","Alloy 617",314626,"Plate"
-94.99,0.00256,"Qualified",,3822.40,"CapPass","Cycle 20",20,11452,"43-8","Alloy 617",314626,"Plate"
-97.99,0.00251,"Qualified",,3822.95,"CapPass","Cycle 20",20,11453,"43-8","Alloy 617",314626,"Plate"
-99.37,0.00247,"Qualified",,3823.22,"CapPass","Cycle 20",20,11454,"43-8","Alloy 617",314626,"Plate"
-99.49,0.00246,"Qualified",,3823.36,"CapPass","Cycle 20",20,11455,"43-8","Alloy 617",314626,"Plate"
-100.22,0.00241,"Qualified",,3823.71,"CapPass","Cycle 20",20,11456,"43-8","Alloy 617",314626,"Plate"
-98.14,0.00237,"Qualified",,3824.22,"CapPass","Cycle 20",20,11457,"43-8","Alloy 617",314626,"Plate"
-98.67,0.00236,"Qualified",,3824.39,"CapPass","Cycle 20",20,11458,"43-8","Alloy 617",314626,"Plate"
-99.30,0.00230,"Qualified",,3824.71,"CapPass","Cycle 20",20,11459,"43-8","Alloy 617",314626,"Plate"
-97.28,0.00226,"Qualified",,3825.22,"CapPass","Cycle 20",20,11460,"43-8","Alloy 617",314626,"Plate"
-97.32,0.00225,"Qualified",,3825.23,"CapPass","Cycle 20",20,11461,"43-8","Alloy 617",314626,"Plate"
-97.53,0.00220,"Qualified",,3825.88,"CapPass","Cycle 20",20,11462,"43-8","Alloy 617",314626,"Plate"
-98.56,0.00215,"Qualified",,3826.20,"CapPass","Cycle 20",20,11463,"43-8","Alloy 617",314626,"Plate"
-98.52,0.00215,"Qualified",,3826.22,"CapPass","Cycle 20",20,11464,"43-8","Alloy 617",314626,"Plate"
-98.46,0.00210,"Qualified",,3826.93,"CapPass","Cycle 20",20,11465,"43-8","Alloy 617",314626,"Plate"
-100.31,0.00205,"Qualified",,3827.21,"CapPass","Cycle 20",20,11466,"43-8","Alloy 617",314626,"Plate"
-100.29,0.00205,"Qualified",,3827.22,"CapPass","Cycle 20",20,11467,"43-8","Alloy 617",314626,"Plate"
-100.51,0.00200,"Qualified",,3827.82,"CapPass","Cycle 20",20,11468,"43-8","Alloy 617",314626,"Plate"
-101.04,0.00196,"Qualified",,3828.22,"CapPass","Cycle 20",20,11469,"43-8","Alloy 617",314626,"Plate"
-101.78,0.00195,"Qualified",,3828.41,"CapPass","Cycle 20",20,11470,"43-8","Alloy 617",314626,"Plate"
-106.13,0.00190,"Qualified",,3828.85,"CapPass","Cycle 20",20,11471,"43-8","Alloy 617",314626,"Plate"
-106.91,0.00185,"Qualified",,3829.17,"CapPass","Cycle 20",20,11472,"43-8","Alloy 617",314626,"Plate"
-106.78,0.00185,"Qualified",,3829.22,"CapPass","Cycle 20",20,11473,"43-8","Alloy 617",314626,"Plate"
-106.81,0.00180,"Qualified",,3829.81,"CapPass","Cycle 20",20,11474,"43-8","Alloy 617",314626,"Plate"
-108.37,0.00177,"Qualified",,3830.22,"CapPass","Cycle 20",20,11475,"43-8","Alloy 617",314626,"Plate"
-108.69,0.00175,"Qualified",,3830.31,"CapPass","Cycle 20",20,11476,"43-8","Alloy 617",314626,"Plate"
-108.93,0.00170,"Qualified",,3830.70,"CapPass","Cycle 20",20,11477,"43-8","Alloy 617",314626,"Plate"
-107.55,0.00165,"Qualified",,3831.21,"CapPass","Cycle 20",20,11478,"43-8","Alloy 617",314626,"Plate"
-107.54,0.00165,"Qualified",,3831.22,"CapPass","Cycle 20",20,11479,"43-8","Alloy 617",314626,"Plate"
-106.44,0.00160,"Qualified",,3831.63,"CapPass","Cycle 20",20,11480,"43-8","Alloy 617",314626,"Plate"
-105.03,0.00156,"Qualified",,3832.22,"CapPass","Cycle 20",20,11481,"43-8","Alloy 617",314626,"Plate"
-104.93,0.00155,"Qualified",,3832.29,"CapPass","Cycle 20",20,11482,"43-8","Alloy 617",314626,"Plate"
-104.70,0.00150,"Qualified",,3832.55,"CapPass","Cycle 20",20,11483,"43-8","Alloy 617",314626,"Plate"
-101.97,0.00145,"Qualified",,3833.13,"CapPass","Cycle 20",20,11484,"43-8","Alloy 617",314626,"Plate"
-101.74,0.00144,"Qualified",,3833.22,"CapPass","Cycle 20",20,11485,"43-8","Alloy 617",314626,"Plate"
-101.41,0.00140,"Qualified",,3833.64,"CapPass","Cycle 20",20,11486,"43-8","Alloy 617",314626,"Plate"
-100.84,0.00135,"Qualified",,3834.19,"CapPass","Cycle 20",20,11487,"43-8","Alloy 617",314626,"Plate"
-100.94,0.00135,"Qualified",,3834.22,"CapPass","Cycle 20",20,11488,"43-8","Alloy 617",314626,"Plate"
-100.71,0.00130,"Qualified",,3834.65,"CapPass","Cycle 20",20,11489,"43-8","Alloy 617",314626,"Plate"
-100.00,0.00125,"Qualified",,3835.02,"CapPass","Cycle 20",20,11490,"43-8","Alloy 617",314626,"Plate"
-99.00,0.00123,"Qualified",,3835.22,"CapPass","Cycle 20",20,11491,"43-8","Alloy 617",314626,"Plate"
-98.18,0.00120,"Qualified",,3835.57,"CapPass","Cycle 20",20,11492,"43-8","Alloy 617",314626,"Plate"
-97.21,0.00115,"Qualified",,3836.22,"CapPass","Cycle 20",20,11493,"43-8","Alloy 617",314626,"Plate"
-97.23,0.00115,"Qualified",,3836.22,"CapPass","Cycle 20",20,11494,"43-8","Alloy 617",314626,"Plate"
-101.99,0.00110,"Qualified",,3836.71,"CapPass","Cycle 20",20,11495,"43-8","Alloy 617",314626,"Plate"
-104.89,0.00105,"Qualified",,3837.22,"CapPass","Cycle 20",20,11496,"43-8","Alloy 617",314626,"Plate"
-104.92,0.00105,"Qualified",,3837.22,"CapPass","Cycle 20",20,11497,"43-8","Alloy 617",314626,"Plate"
-106.28,0.00100,"Qualified",,3837.69,"CapPass","Cycle 20",20,11498,"43-8","Alloy 617",314626,"Plate"
-106.19,0.00095,"Qualified",,3838.13,"CapPass","Cycle 20",20,11499,"43-8","Alloy 617",314626,"Plate"
-106.04,0.00094,"Qualified",,3838.22,"CapPass","Cycle 20",20,11500,"43-8","Alloy 617",314626,"Plate"
-105.20,0.00090,"Qualified",,3838.61,"CapPass","Cycle 20",20,11501,"43-8","Alloy 617",314626,"Plate"
-104.00,0.00085,"Qualified",,3839.06,"CapPass","Cycle 20",20,11502,"43-8","Alloy 617",314626,"Plate"
-103.48,0.00084,"Qualified",,3839.22,"CapPass","Cycle 20",20,11503,"43-8","Alloy 617",314626,"Plate"
-102.54,0.00080,"Qualified",,3839.51,"CapPass","Cycle 20",20,11504,"43-8","Alloy 617",314626,"Plate"
-100.58,0.00075,"Qualified",,3839.99,"CapPass","Cycle 20",20,11505,"43-8","Alloy 617",314626,"Plate"
-99.63,0.00073,"Qualified",,3840.22,"CapPass","Cycle 20",20,11506,"43-8","Alloy 617",314626,"Plate"
-98.67,0.00070,"Qualified",,3840.52,"CapPass","Cycle 20",20,11507,"43-8","Alloy 617",314626,"Plate"
-97.58,0.00065,"Qualified",,3841.08,"CapPass","Cycle 20",20,11508,"43-8","Alloy 617",314626,"Plate"
-97.87,0.00064,"Qualified",,3841.22,"CapPass","Cycle 20",20,11509,"43-8","Alloy 617",314626,"Plate"
-99.71,0.00060,"Qualified",,3841.66,"CapPass","Cycle 20",20,11510,"43-8","Alloy 617",314626,"Plate"
-104.43,0.00056,"Qualified",,3842.22,"CapPass","Cycle 20",20,11511,"43-8","Alloy 617",314626,"Plate"
-105.25,0.00055,"Qualified",,3842.31,"CapPass","Cycle 20",20,11512,"43-8","Alloy 617",314626,"Plate"
-109.65,0.00050,"Qualified",,3842.79,"CapPass","Cycle 20",20,11513,"43-8","Alloy 617",314626,"Plate"
-111.11,0.00045,"Qualified",,3843.07,"CapPass","Cycle 20",20,11514,"43-8","Alloy 617",314626,"Plate"
-111.00,0.00043,"Qualified",,3843.22,"CapPass","Cycle 20",20,11515,"43-8","Alloy 617",314626,"Plate"
-109.28,0.00040,"Qualified",,3843.55,"CapPass","Cycle 20",20,11516,"43-8","Alloy 617",314626,"Plate"
-107.08,0.00035,"Qualified",,3844.06,"CapPass","Cycle 20",20,11517,"43-8","Alloy 617",314626,"Plate"
-106.67,0.00034,"Qualified",,3844.22,"CapPass","Cycle 20",20,11518,"43-8","Alloy 617",314626,"Plate"
-106.23,0.00030,"Qualified",,3844.67,"CapPass","Cycle 20",20,11519,"43-8","Alloy 617",314626,"Plate"
-107.99,0.00025,"Qualified",,3845.12,"CapPass","Cycle 20",20,11520,"43-8","Alloy 617",314626,"Plate"
-108.19,0.00024,"Qualified",,3845.22,"CapPass","Cycle 20",20,11521,"43-8","Alloy 617",314626,"Plate"
-107.59,0.00020,"Qualified",,3845.47,"CapPass","Cycle 20",20,11522,"43-8","Alloy 617",314626,"Plate"
-104.51,0.00015,"Qualified",,3846.04,"CapPass","Cycle 20",20,11523,"43-8","Alloy 617",314626,"Plate"
-104.26,0.00014,"Qualified",,3846.22,"CapPass","Cycle 20",20,11524,"43-8","Alloy 617",314626,"Plate"
-104.67,0.00010,"Qualified",,3846.61,"CapPass","Cycle 20",20,11525,"43-8","Alloy 617",314626,"Plate"
-104.87,0.00005,"Qualified",,3847.08,"CapPass","Cycle 20",20,11526,"43-8","Alloy 617",314626,"Plate"
-104.82,0.00004,"Qualified",,3847.22,"CapPass","Cycle 20",20,11527,"43-8","Alloy 617",314626,"Plate"
-104.53,0.00000,"Qualified",,3847.50,"CapPass","Cycle 20",20,11528,"43-8","Alloy 617",314626,"Plate"
-105.53,-0.00005,"Qualified",,3848.10,"CapPass","Cycle 20",20,11529,"43-8","Alloy 617",314626,"Plate"
-105.95,-0.00006,"Qualified",,3848.22,"CapPass","Cycle 20",20,11530,"43-8","Alloy 617",314626,"Plate"
-105.56,-0.00010,"Qualified",,3848.54,"CapPass","Cycle 20",20,11531,"43-8","Alloy 617",314626,"Plate"
-105.55,-0.00015,"Qualified",,3849.07,"CapPass","Cycle 20",20,11532,"43-8","Alloy 617",314626,"Plate"
-105.46,-0.00016,"Qualified",,3849.22,"CapPass","Cycle 20",20,11533,"43-8","Alloy 617",314626,"Plate"
-106.53,-0.00020,"Qualified",,3849.58,"CapPass","Cycle 20",20,11534,"43-8","Alloy 617",314626,"Plate"
-106.20,-0.00025,"Qualified",,3850.14,"CapPass","Cycle 20",20,11535,"43-8","Alloy 617",314626,"Plate"
-106.51,-0.00026,"Qualified",,3850.22,"CapPass","Cycle 20",20,11536,"43-8","Alloy 617",314626,"Plate"
-107.18,-0.00030,"Qualified",,3850.50,"CapPass","Cycle 20",20,11537,"43-8","Alloy 617",314626,"Plate"
-104.70,-0.00035,"Qualified",,3851.02,"CapPass","Cycle 20",20,11538,"43-8","Alloy 617",314626,"Plate"
-104.31,-0.00037,"Qualified",,3851.22,"CapPass","Cycle 20",20,11539,"43-8","Alloy 617",314626,"Plate"
-103.40,-0.00040,"Qualified",,3851.57,"CapPass","Cycle 20",20,11540,"43-8","Alloy 617",314626,"Plate"
-105.04,-0.00045,"Qualified",,3852.07,"CapPass","Cycle 20",20,11541,"43-8","Alloy 617",314626,"Plate"
-105.14,-0.00047,"Qualified",,3852.22,"CapPass","Cycle 20",20,11542,"43-8","Alloy 617",314626,"Plate"
-104.34,-0.00050,"Qualified",,3852.47,"CapPass","Cycle 20",20,11543,"43-8","Alloy 617",314626,"Plate"
-102.57,-0.00055,"Qualified",,3852.98,"CapPass","Cycle 20",20,11544,"43-8","Alloy 617",314626,"Plate"
-101.38,-0.00057,"Qualified",,3853.22,"CapPass","Cycle 20",20,11545,"43-8","Alloy 617",314626,"Plate"
-100.91,-0.00060,"Qualified",,3853.59,"CapPass","Cycle 20",20,11546,"43-8","Alloy 617",314626,"Plate"
-104.04,-0.00065,"Qualified",,3854.14,"CapPass","Cycle 20",20,11547,"43-8","Alloy 617",314626,"Plate"
-104.53,-0.00066,"Qualified",,3854.22,"CapPass","Cycle 20",20,11548,"43-8","Alloy 617",314626,"Plate"
-106.65,-0.00070,"Qualified",,3854.59,"CapPass","Cycle 20",20,11549,"43-8","Alloy 617",314626,"Plate"
-106.90,-0.00075,"Qualified",,3854.97,"CapPass","Cycle 20",20,11550,"43-8","Alloy 617",314626,"Plate"
-105.37,-0.00079,"Qualified",,3855.22,"CapPass","Cycle 20",20,11551,"43-8","Alloy 617",314626,"Plate"
-104.40,-0.00080,"Qualified",,3855.33,"CapPass","Cycle 20",20,11552,"43-8","Alloy 617",314626,"Plate"
-100.44,-0.00085,"Qualified",,3855.98,"CapPass","Cycle 20",20,11553,"43-8","Alloy 617",314626,"Plate"
-100.05,-0.00088,"Qualified",,3856.22,"CapPass","Cycle 20",20,11554,"43-8","Alloy 617",314626,"Plate"
-98.86,-0.00090,"Qualified",,3856.49,"CapPass","Cycle 20",20,11555,"43-8","Alloy 617",314626,"Plate"
-98.58,-0.00095,"Qualified",,3857.01,"CapPass","Cycle 20",20,11556,"43-8","Alloy 617",314626,"Plate"
-98.97,-0.00097,"Qualified",,3857.22,"CapPass","Cycle 20",20,11557,"43-8","Alloy 617",314626,"Plate"
-98.86,-0.00100,"Qualified",,3857.39,"CapPass","Cycle 20",20,11558,"43-8","Alloy 617",314626,"Plate"
-96.96,-0.00105,"Qualified",,3857.97,"CapPass","Cycle 20",20,11559,"43-8","Alloy 617",314626,"Plate"
-97.39,-0.00106,"Qualified",,3858.22,"CapPass","Cycle 20",20,11560,"43-8","Alloy 617",314626,"Plate"
-99.58,-0.00110,"Qualified",,3858.57,"CapPass","Cycle 20",20,11561,"43-8","Alloy 617",314626,"Plate"
-99.87,-0.00115,"Qualified",,3859.07,"CapPass","Cycle 20",20,11562,"43-8","Alloy 617",314626,"Plate"
-100.27,-0.00117,"Qualified",,3859.22,"CapPass","Cycle 20",20,11563,"43-8","Alloy 617",314626,"Plate"
-99.83,-0.00120,"Qualified",,3859.44,"CapPass","Cycle 20",20,11564,"43-8","Alloy 617",314626,"Plate"
-99.90,-0.00125,"Qualified",,3860.05,"CapPass","Cycle 20",20,11565,"43-8","Alloy 617",314626,"Plate"
-100.58,-0.00126,"Qualified",,3860.22,"CapPass","Cycle 20",20,11566,"43-8","Alloy 617",314626,"Plate"
-102.87,-0.00130,"Qualified",,3860.63,"CapPass","Cycle 20",20,11567,"43-8","Alloy 617",314626,"Plate"
-104.08,-0.00135,"Qualified",,3861.05,"CapPass","Cycle 20",20,11568,"43-8","Alloy 617",314626,"Plate"
-103.85,-0.00137,"Qualified",,3861.22,"CapPass","Cycle 20",20,11569,"43-8","Alloy 617",314626,"Plate"
-102.51,-0.00140,"Qualified",,3861.57,"CapPass","Cycle 20",20,11570,"43-8","Alloy 617",314626,"Plate"
-103.28,-0.00145,"Qualified",,3862.03,"CapPass","Cycle 20",20,11571,"43-8","Alloy 617",314626,"Plate"
-103.16,-0.00147,"Qualified",,3862.22,"CapPass","Cycle 20",20,11572,"43-8","Alloy 617",314626,"Plate"
-103.80,-0.00150,"Qualified",,3862.59,"CapPass","Cycle 20",20,11573,"43-8","Alloy 617",314626,"Plate"
-104.16,-0.00155,"Qualified",,3863.01,"CapPass","Cycle 20",20,11574,"43-8","Alloy 617",314626,"Plate"
-103.99,-0.00157,"Qualified",,3863.22,"CapPass","Cycle 20",20,11575,"43-8","Alloy 617",314626,"Plate"
-103.91,-0.00160,"Qualified",,3863.50,"CapPass","Cycle 20",20,11576,"43-8","Alloy 617",314626,"Plate"
-102.85,-0.00165,"Qualified",,3864.02,"CapPass","Cycle 20",20,11577,"43-8","Alloy 617",314626,"Plate"
-102.83,-0.00166,"Qualified",,3864.22,"CapPass","Cycle 20",20,11578,"43-8","Alloy 617",314626,"Plate"
-105.62,-0.00170,"Qualified",,3864.68,"CapPass","Cycle 20",20,11579,"43-8","Alloy 617",314626,"Plate"
-107.37,-0.00175,"Qualified",,3865.01,"CapPass","Cycle 20",20,11580,"43-8","Alloy 617",314626,"Plate"
-106.91,-0.00177,"Qualified",,3865.22,"CapPass","Cycle 20",20,11581,"43-8","Alloy 617",314626,"Plate"
-106.41,-0.00180,"Qualified",,3865.60,"CapPass","Cycle 20",20,11582,"43-8","Alloy 617",314626,"Plate"
-106.42,-0.00185,"Qualified",,3865.96,"CapPass","Cycle 20",20,11583,"43-8","Alloy 617",314626,"Plate"
-105.48,-0.00186,"Qualified",,3866.22,"CapPass","Cycle 20",20,11584,"43-8","Alloy 617",314626,"Plate"
-106.43,-0.00190,"Qualified",,3866.54,"CapPass","Cycle 20",20,11585,"43-8","Alloy 617",314626,"Plate"
-106.84,-0.00195,"Qualified",,3867.17,"CapPass","Cycle 20",20,11586,"43-8","Alloy 617",314626,"Plate"
-107.12,-0.00196,"Qualified",,3867.22,"CapPass","Cycle 20",20,11587,"43-8","Alloy 617",314626,"Plate"
-109.23,-0.00200,"Qualified",,3867.59,"CapPass","Cycle 20",20,11588,"43-8","Alloy 617",314626,"Plate"
-108.55,-0.00205,"Qualified",,3867.86,"CapPass","Cycle 20",20,11589,"43-8","Alloy 617",314626,"Plate"
-105.57,-0.00208,"Qualified",,3868.22,"CapPass","Cycle 20",20,11590,"43-8","Alloy 617",314626,"Plate"
-104.39,-0.00210,"Qualified",,3868.51,"CapPass","Cycle 20",20,11591,"43-8","Alloy 617",314626,"Plate"
-105.58,-0.00215,"Qualified",,3869.12,"CapPass","Cycle 20",20,11592,"43-8","Alloy 617",314626,"Plate"
-106.06,-0.00216,"Qualified",,3869.22,"CapPass","Cycle 20",20,11593,"43-8","Alloy 617",314626,"Plate"
-110.21,-0.00220,"Qualified",,3869.76,"CapPass","Cycle 20",20,11594,"43-8","Alloy 617",314626,"Plate"
-112.41,-0.00225,"Qualified",,3870.15,"CapPass","Cycle 20",20,11595,"43-8","Alloy 617",314626,"Plate"
-112.65,-0.00226,"Qualified",,3870.22,"CapPass","Cycle 20",20,11596,"43-8","Alloy 617",314626,"Plate"
-113.08,-0.00230,"Qualified",,3870.54,"CapPass","Cycle 20",20,11597,"43-8","Alloy 617",314626,"Plate"
-113.41,-0.00235,"Qualified",,3871.05,"CapPass","Cycle 20",20,11598,"43-8","Alloy 617",314626,"Plate"
-112.98,-0.00237,"Qualified",,3871.22,"CapPass","Cycle 20",20,11599,"43-8","Alloy 617",314626,"Plate"
-112.13,-0.00240,"Qualified",,3871.51,"CapPass","Cycle 20",20,11600,"43-8","Alloy 617",314626,"Plate"
-110.43,-0.00245,"Qualified",,3871.99,"CapPass","Cycle 20",20,11601,"43-8","Alloy 617",314626,"Plate"
-109.56,-0.00246,"Qualified",,3872.22,"CapPass","Cycle 20",20,11602,"43-8","Alloy 617",314626,"Plate"
-110.40,-0.00250,"Qualified",,3872.64,"CapPass","Cycle 20",20,11603,"43-8","Alloy 617",314626,"Plate"
-111.24,-0.00255,"Qualified",,3873.12,"CapPass","Cycle 20",20,11604,"43-8","Alloy 617",314626,"Plate"
-111.34,-0.00256,"Qualified",,3873.22,"CapPass","Cycle 20",20,11605,"43-8","Alloy 617",314626,"Plate"
-111.34,-0.00260,"Qualified",,3873.51,"CapPass","Cycle 20",20,11606,"43-8","Alloy 617",314626,"Plate"
-110.10,-0.00265,"Qualified",,3873.98,"CapPass","Cycle 20",20,11607,"43-8","Alloy 617",314626,"Plate"
-108.83,-0.00268,"Qualified",,3874.22,"CapPass","Cycle 20",20,11608,"43-8","Alloy 617",314626,"Plate"
-107.73,-0.00270,"Qualified",,3874.48,"CapPass","Cycle 20",20,11609,"43-8","Alloy 617",314626,"Plate"
-106.54,-0.00275,"Qualified",,3874.95,"CapPass","Cycle 20",20,11610,"43-8","Alloy 617",314626,"Plate"
-106.30,-0.00277,"Qualified",,3875.22,"CapPass","Cycle 20",20,11611,"43-8","Alloy 617",314626,"Plate"
-106.90,-0.00280,"Qualified",,3875.57,"CapPass","Cycle 20",20,11612,"43-8","Alloy 617",314626,"Plate"
-106.91,-0.00285,"Qualified",,3875.91,"CapPass","Cycle 20",20,11613,"43-8","Alloy 617",314626,"Plate"
-105.18,-0.00286,"Qualified",,3876.22,"CapPass","Cycle 20",20,11614,"43-8","Alloy 617",314626,"Plate"
-105.63,-0.00290,"Qualified",,3876.52,"CapPass","Cycle 20",20,11615,"43-8","Alloy 617",314626,"Plate"
-106.75,-0.00295,"Qualified",,3877.06,"CapPass","Cycle 20",20,11616,"43-8","Alloy 617",314626,"Plate"
-107.13,-0.00297,"Qualified",,3877.22,"CapPass","Cycle 20",20,11617,"43-8","Alloy 617",314626,"Plate"
-107.81,-0.00300,"Qualified",,3877.67,"CapPass","Cycle 20",20,11618,"43-8","Alloy 617",314626,"Plate"
-112.52,-0.00305,"Qualified",,3878.22,"CapPass","Cycle 20",20,11619,"43-8","Alloy 617",314626,"Plate"
-112.64,-0.00305,"Qualified",,3878.23,"CapPass","Cycle 20",20,11620,"43-8","Alloy 617",314626,"Plate"
-114.25,-0.00310,"Qualified",,3878.49,"CapPass","Cycle 20",20,11621,"43-8","Alloy 617",314626,"Plate"
-112.65,-0.00315,"Qualified",,3878.93,"CapPass","Cycle 20",20,11622,"43-8","Alloy 617",314626,"Plate"
-110.66,-0.00318,"Qualified",,3879.22,"CapPass","Cycle 20",20,11623,"43-8","Alloy 617",314626,"Plate"
-109.48,-0.00320,"Qualified",,3879.42,"CapPass","Cycle 20",20,11624,"43-8","Alloy 617",314626,"Plate"
-106.55,-0.00325,"Qualified",,3879.85,"CapPass","Cycle 20",20,11625,"43-8","Alloy 617",314626,"Plate"
-104.58,-0.00328,"Qualified",,3880.22,"CapPass","Cycle 20",20,11626,"43-8","Alloy 617",314626,"Plate"
-104.61,-0.00330,"Qualified",,3880.58,"CapPass","Cycle 20",20,11627,"43-8","Alloy 617",314626,"Plate"
-106.56,-0.00335,"Qualified",,3881.02,"CapPass","Cycle 20",20,11628,"43-8","Alloy 617",314626,"Plate"
-106.58,-0.00337,"Qualified",,3881.22,"CapPass","Cycle 20",20,11629,"43-8","Alloy 617",314626,"Plate"
-109.40,-0.00340,"Qualified",,3881.67,"CapPass","Cycle 20",20,11630,"43-8","Alloy 617",314626,"Plate"
-110.42,-0.00345,"Qualified",,3882.09,"CapPass","Cycle 20",20,11631,"43-8","Alloy 617",314626,"Plate"
-110.43,-0.00347,"Qualified",,3882.22,"CapPass","Cycle 20",20,11632,"43-8","Alloy 617",314626,"Plate"
-109.88,-0.00350,"Qualified",,3882.46,"CapPass","Cycle 20",20,11633,"43-8","Alloy 617",314626,"Plate"
-107.47,-0.00355,"Qualified",,3882.98,"CapPass","Cycle 20",20,11634,"43-8","Alloy 617",314626,"Plate"
-106.75,-0.00358,"Qualified",,3883.22,"CapPass","Cycle 20",20,11635,"43-8","Alloy 617",314626,"Plate"
-105.95,-0.00360,"Qualified",,3883.56,"CapPass","Cycle 20",20,11636,"43-8","Alloy 617",314626,"Plate"
-107.33,-0.00365,"Qualified",,3884.18,"CapPass","Cycle 20",20,11637,"43-8","Alloy 617",314626,"Plate"
-107.70,-0.00366,"Qualified",,3884.22,"CapPass","Cycle 20",20,11638,"43-8","Alloy 617",314626,"Plate"
-109.35,-0.00370,"Qualified",,3884.65,"CapPass","Cycle 20",20,11639,"43-8","Alloy 617",314626,"Plate"
-111.31,-0.00375,"Qualified",,3885.13,"CapPass","Cycle 20",20,11640,"43-8","Alloy 617",314626,"Plate"
-111.80,-0.00377,"Qualified",,3885.22,"CapPass","Cycle 20",20,11641,"43-8","Alloy 617",314626,"Plate"
-111.63,-0.00380,"Qualified",,3885.51,"CapPass","Cycle 20",20,11642,"43-8","Alloy 617",314626,"Plate"
-111.57,-0.00385,"Qualified",,3886.15,"CapPass","Cycle 20",20,11643,"43-8","Alloy 617",314626,"Plate"
-111.90,-0.00387,"Qualified",,3886.22,"CapPass","Cycle 20",20,11644,"43-8","Alloy 617",314626,"Plate"
-111.35,-0.00390,"Qualified",,3886.47,"CapPass","Cycle 20",20,11645,"43-8","Alloy 617",314626,"Plate"
-114.33,-0.00395,"Qualified",,3887.20,"CapPass","Cycle 20",20,11646,"43-8","Alloy 617",314626,"Plate"
-114.55,-0.00396,"Qualified",,3887.22,"CapPass","Cycle 20",20,11647,"43-8","Alloy 617",314626,"Plate"
-116.06,-0.00400,"Qualified",,3887.61,"CapPass","Cycle 20",20,11648,"43-8","Alloy 617",314626,"Plate"
-115.82,-0.00405,"Qualified",,3887.95,"CapPass","Cycle 20",20,11649,"43-8","Alloy 617",314626,"Plate"
-114.19,-0.00407,"Qualified",,3888.22,"CapPass","Cycle 20",20,11650,"43-8","Alloy 617",314626,"Plate"
-113.08,-0.00410,"Qualified",,3888.50,"CapPass","Cycle 20",20,11651,"43-8","Alloy 617",314626,"Plate"
-111.43,-0.00415,"Qualified",,3889.04,"CapPass","Cycle 20",20,11652,"43-8","Alloy 617",314626,"Plate"
-111.18,-0.00417,"Qualified",,3889.22,"CapPass","Cycle 20",20,11653,"43-8","Alloy 617",314626,"Plate"
-110.62,-0.00420,"Qualified",,3889.63,"CapPass","Cycle 20",20,11654,"43-8","Alloy 617",314626,"Plate"
-111.52,-0.00425,"Qualified",,3890.09,"CapPass","Cycle 20",20,11655,"43-8","Alloy 617",314626,"Plate"
-111.82,-0.00427,"Qualified",,3890.22,"CapPass","Cycle 20",20,11656,"43-8","Alloy 617",314626,"Plate"
-111.50,-0.00430,"Qualified",,3890.45,"CapPass","Cycle 20",20,11657,"43-8","Alloy 617",314626,"Plate"
-108.61,-0.00435,"Qualified",,3890.89,"CapPass","Cycle 20",20,11658,"43-8","Alloy 617",314626,"Plate"
-107.75,-0.00436,"Qualified",,3891.22,"CapPass","Cycle 20",20,11659,"43-8","Alloy 617",314626,"Plate"
-108.38,-0.00440,"Qualified",,3891.46,"CapPass","Cycle 20",20,11660,"43-8","Alloy 617",314626,"Plate"
-106.35,-0.00445,"Qualified",,3891.92,"CapPass","Cycle 20",20,11661,"43-8","Alloy 617",314626,"Plate"
-104.97,-0.00449,"Qualified",,3892.22,"CapPass","Cycle 20",20,11662,"43-8","Alloy 617",314626,"Plate"
-104.33,-0.00450,"Qualified",,3892.60,"CapPass","Cycle 20",20,11663,"43-8","Alloy 617",314626,"Plate"
-105.02,-0.00455,"Qualified",,3892.99,"CapPass","Cycle 20",20,11664,"43-8","Alloy 617",314626,"Plate"
-104.40,-0.00458,"Qualified",,3893.22,"CapPass","Cycle 20",20,11665,"43-8","Alloy 617",314626,"Plate"
-103.75,-0.00460,"Qualified",,3893.38,"CapPass","Cycle 20",20,11666,"43-8","Alloy 617",314626,"Plate"
-104.93,-0.00465,"Qualified",,3894.08,"CapPass","Cycle 20",20,11667,"43-8","Alloy 617",314626,"Plate"
-105.49,-0.00467,"Qualified",,3894.22,"CapPass","Cycle 20",20,11668,"43-8","Alloy 617",314626,"Plate"
-108.66,-0.00470,"Qualified",,3894.67,"CapPass","Cycle 20",20,11669,"43-8","Alloy 617",314626,"Plate"
-111.48,-0.00475,"Qualified",,3895.20,"CapPass","Cycle 20",20,11670,"43-8","Alloy 617",314626,"Plate"
-111.63,-0.00476,"Qualified",,3895.22,"CapPass","Cycle 20",20,11671,"43-8","Alloy 617",314626,"Plate"
-112.71,-0.00480,"Qualified",,3895.59,"CapPass","Cycle 20",20,11672,"43-8","Alloy 617",314626,"Plate"
-112.95,-0.00485,"Qualified",,3896.12,"CapPass","Cycle 20",20,11673,"43-8","Alloy 617",314626,"Plate"
-113.09,-0.00486,"Qualified",,3896.22,"CapPass","Cycle 20",20,11674,"43-8","Alloy 617",314626,"Plate"
-112.99,-0.00490,"Qualified",,3896.52,"CapPass","Cycle 20",20,11675,"43-8","Alloy 617",314626,"Plate"
-109.28,-0.00495,"Qualified",,3897.15,"CapPass","Cycle 20",20,11676,"43-8","Alloy 617",314626,"Plate"
-109.53,-0.00497,"Qualified",,3897.22,"CapPass","Cycle 20",20,11677,"43-8","Alloy 617",314626,"Plate"
-108.26,-0.00500,"Qualified",,3897.68,"CapPass","Cycle 20",20,11678,"43-8","Alloy 617",314626,"Plate"
-97.21,-0.00496,"Qualified",,3898.22,"CapPass","Cycle 20",20,11679,"43-8","Alloy 617",314626,"Plate"
-96.94,-0.00495,"Qualified",,3898.23,"CapPass","Cycle 20",20,11680,"43-8","Alloy 617",314626,"Plate"
-86.66,-0.00490,"Qualified",,3898.77,"CapPass","Cycle 20",20,11681,"43-8","Alloy 617",314626,"Plate"
-80.55,-0.00487,"Qualified",,3899.22,"CapPass","Cycle 20",20,11682,"43-8","Alloy 617",314626,"Plate"
-78.22,-0.00485,"Qualified",,3899.41,"CapPass","Cycle 20",20,11683,"43-8","Alloy 617",314626,"Plate"
-66.14,-0.00480,"Qualified",,3900.03,"CapPass","Cycle 20",20,11684,"43-8","Alloy 617",314626,"Plate"
-61.71,-0.00478,"Qualified",,3900.22,"CapPass","Cycle 20",20,11685,"43-8","Alloy 617",314626,"Plate"
-56.13,-0.00475,"Qualified",,3900.44,"CapPass","Cycle 20",20,11686,"43-8","Alloy 617",314626,"Plate"
-48.85,-0.00470,"Qualified",,3900.91,"CapPass","Cycle 20",20,11687,"43-8","Alloy 617",314626,"Plate"
-45.72,-0.00467,"Qualified",,3901.22,"CapPass","Cycle 20",20,11688,"43-8","Alloy 617",314626,"Plate"
-43.67,-0.00465,"Qualified",,3901.43,"CapPass","Cycle 20",20,11689,"43-8","Alloy 617",314626,"Plate"
-39.37,-0.00460,"Qualified",,3901.97,"CapPass","Cycle 20",20,11690,"43-8","Alloy 617",314626,"Plate"
-37.13,-0.00458,"Qualified",,3902.22,"CapPass","Cycle 20",20,11691,"43-8","Alloy 617",314626,"Plate"
-34.81,-0.00455,"Qualified",,3902.51,"CapPass","Cycle 20",20,11692,"43-8","Alloy 617",314626,"Plate"
-29.39,-0.00450,"Qualified",,3903.10,"CapPass","Cycle 20",20,11693,"43-8","Alloy 617",314626,"Plate"
-28.08,-0.00449,"Qualified",,3903.22,"CapPass","Cycle 20",20,11694,"43-8","Alloy 617",314626,"Plate"
-24.62,-0.00445,"Qualified",,3903.59,"CapPass","Cycle 20",20,11695,"43-8","Alloy 617",314626,"Plate"
-19.54,-0.00440,"Qualified",,3904.10,"CapPass","Cycle 20",20,11696,"43-8","Alloy 617",314626,"Plate"
-18.12,-0.00439,"Qualified",,3904.22,"CapPass","Cycle 20",20,11697,"43-8","Alloy 617",314626,"Plate"
-13.66,-0.00435,"Qualified",,3904.59,"CapPass","Cycle 20",20,11698,"43-8","Alloy 617",314626,"Plate"
-5.01,-0.00430,"Qualified",,3905.17,"CapPass","Cycle 20",20,11699,"43-8","Alloy 617",314626,"Plate"
-4.03,-0.00430,"Qualified",,3905.22,"CapPass","Cycle 20",20,11700,"43-8","Alloy 617",314626,"Plate"
2.33,-0.00425,"Qualified",,3905.60,"CapPass","Cycle 20",20,11701,"43-8","Alloy 617",314626,"Plate"
8.31,-0.00420,"Qualified",,3906.08,"CapPass","Cycle 20",20,11702,"43-8","Alloy 617",314626,"Plate"
9.41,-0.00419,"Qualified",,3906.22,"CapPass","Cycle 20",20,11703,"43-8","Alloy 617",314626,"Plate"
12.42,-0.00415,"Qualified",,3906.69,"CapPass","Cycle 20",20,11704,"43-8","Alloy 617",314626,"Plate"
17.31,-0.00412,"Qualified",,3907.22,"CapPass","Cycle 20",20,11705,"43-8","Alloy 617",314626,"Plate"
18.54,-0.00410,"Qualified",,3907.33,"CapPass","Cycle 20",20,11706,"43-8","Alloy 617",314626,"Plate"
22.75,-0.00405,"Qualified",,3907.62,"CapPass","Cycle 20",20,11707,"43-8","Alloy 617",314626,"Plate"
24.80,-0.00400,"Qualified",,3908.16,"CapPass","Cycle 20",20,11708,"43-8","Alloy 617",314626,"Plate"
24.98,-0.00400,"Qualified",,3908.22,"CapPass","Cycle 20",20,11709,"43-8","Alloy 617",314626,"Plate"
31.07,-0.00395,"Qualified",,3908.98,"CapPass","Cycle 20",20,11710,"43-8","Alloy 617",314626,"Plate"
34.30,-0.00393,"Qualified",,3909.22,"CapPass","Cycle 20",20,11711,"43-8","Alloy 617",314626,"Plate"
41.30,-0.00390,"Qualified",,3909.65,"CapPass","Cycle 20",20,11712,"43-8","Alloy 617",314626,"Plate"
47.77,-0.00385,"Qualified",,3910.06,"CapPass","Cycle 20",20,11713,"43-8","Alloy 617",314626,"Plate"
51.90,-0.00383,"Qualified",,3910.22,"CapPass","Cycle 20",20,11714,"43-8","Alloy 617",314626,"Plate"
56.25,-0.00380,"Qualified",,3910.36,"CapPass","Cycle 20",20,11715,"43-8","Alloy 617",314626,"Plate"
64.01,-0.00375,"Qualified",,3910.75,"CapPass","Cycle 20",20,11716,"43-8","Alloy 617",314626,"Plate"
67.69,-0.00370,"Qualified",,3911.07,"CapPass","Cycle 20",20,11717,"43-8","Alloy 617",314626,"Plate"
68.34,-0.00368,"Qualified",,3911.22,"CapPass","Cycle 20",20,11718,"43-8","Alloy 617",314626,"Plate"
68.13,-0.00365,"Qualified",,3911.49,"CapPass","Cycle 20",20,11719,"43-8","Alloy 617",314626,"Plate"
67.81,-0.00360,"Qualified",,3911.94,"CapPass","Cycle 20",20,11720,"43-8","Alloy 617",314626,"Plate"
67.23,-0.00358,"Qualified",,3912.22,"CapPass","Cycle 20",20,11721,"43-8","Alloy 617",314626,"Plate"
67.69,-0.00355,"Qualified",,3912.54,"CapPass","Cycle 20",20,11722,"43-8","Alloy 617",314626,"Plate"
71.92,-0.00350,"Qualified",,3913.04,"CapPass","Cycle 20",20,11723,"43-8","Alloy 617",314626,"Plate"
72.82,-0.00349,"Qualified",,3913.22,"CapPass","Cycle 20",20,11724,"43-8","Alloy 617",314626,"Plate"
77.03,-0.00345,"Qualified",,3913.59,"CapPass","Cycle 20",20,11725,"43-8","Alloy 617",314626,"Plate"
82.49,-0.00340,"Qualified",,3914.19,"CapPass","Cycle 20",20,11726,"43-8","Alloy 617",314626,"Plate"
82.88,-0.00340,"Qualified",,3914.22,"CapPass","Cycle 20",20,11727,"43-8","Alloy 617",314626,"Plate"
87.90,-0.00335,"Qualified",,3914.65,"CapPass","Cycle 20",20,11728,"43-8","Alloy 617",314626,"Plate"
90.50,-0.00330,"Qualified",,3915.01,"CapPass","Cycle 20",20,11729,"43-8","Alloy 617",314626,"Plate"
90.45,-0.00329,"Qualified",,3915.22,"CapPass","Cycle 20",20,11730,"43-8","Alloy 617",314626,"Plate"
91.68,-0.00325,"Qualified",,3915.58,"CapPass","Cycle 20",20,11731,"43-8","Alloy 617",314626,"Plate"
93.91,-0.00320,"Qualified",,3916.03,"CapPass","Cycle 20",20,11732,"43-8","Alloy 617",314626,"Plate"
93.96,-0.00318,"Qualified",,3916.22,"CapPass","Cycle 20",20,11733,"43-8","Alloy 617",314626,"Plate"
93.21,-0.00315,"Qualified",,3916.48,"CapPass","Cycle 20",20,11734,"43-8","Alloy 617",314626,"Plate"
92.15,-0.00310,"Qualified",,3916.80,"CapPass","Cycle 20",20,11735,"43-8","Alloy 617",314626,"Plate"
88.33,-0.00307,"Qualified",,3917.22,"CapPass","Cycle 20",20,11736,"43-8","Alloy 617",314626,"Plate"
87.85,-0.00305,"Qualified",,3917.41,"CapPass","Cycle 20",20,11737,"43-8","Alloy 617",314626,"Plate"
89.05,-0.00300,"Qualified",,3918.04,"CapPass","Cycle 20",20,11738,"43-8","Alloy 617",314626,"Plate"
90.27,-0.00298,"Qualified",,3918.22,"CapPass","Cycle 20",20,11739,"43-8","Alloy 617",314626,"Plate"
91.36,-0.00295,"Qualified",,3918.43,"CapPass","Cycle 20",20,11740,"43-8","Alloy 617",314626,"Plate"
93.81,-0.00290,"Qualified",,3919.02,"CapPass","Cycle 20",20,11741,"43-8","Alloy 617",314626,"Plate"
95.29,-0.00288,"Qualified",,3919.22,"CapPass","Cycle 20",20,11742,"43-8","Alloy 617",314626,"Plate"
96.33,-0.00285,"Qualified",,3919.45,"CapPass","Cycle 20",20,11743,"43-8","Alloy 617",314626,"Plate"
97.98,-0.00280,"Qualified",,3920.00,"CapPass","Cycle 20",20,11744,"43-8","Alloy 617",314626,"Plate"
99.22,-0.00278,"Qualified",,3920.22,"CapPass","Cycle 20",20,11745,"43-8","Alloy 617",314626,"Plate"
100.67,-0.00275,"Qualified",,3920.34,"CapPass","Cycle 20",20,11746,"43-8","Alloy 617",314626,"Plate"
99.33,-0.00270,"Qualified",,3920.84,"CapPass","Cycle 20",20,11747,"43-8","Alloy 617",314626,"Plate"
97.56,-0.00266,"Qualified",,3921.22,"CapPass","Cycle 20",20,11748,"43-8","Alloy 617",314626,"Plate"
96.91,-0.00265,"Qualified",,3921.35,"CapPass","Cycle 20",20,11749,"43-8","Alloy 617",314626,"Plate"
96.60,-0.00260,"Qualified",,3921.84,"CapPass","Cycle 20",20,11750,"43-8","Alloy 617",314626,"Plate"
96.60,-0.00257,"Qualified",,3922.22,"CapPass","Cycle 20",20,11751,"43-8","Alloy 617",314626,"Plate"
97.90,-0.00255,"Qualified",,3922.46,"CapPass","Cycle 20",20,11752,"43-8","Alloy 617",314626,"Plate"
100.37,-0.00250,"Qualified",,3922.87,"CapPass","Cycle 20",20,11753,"43-8","Alloy 617",314626,"Plate"
100.72,-0.00247,"Qualified",,3923.22,"CapPass","Cycle 20",20,11754,"43-8","Alloy 617",314626,"Plate"
101.64,-0.00245,"Qualified",,3923.45,"CapPass","Cycle 20",20,11755,"43-8","Alloy 617",314626,"Plate"
103.65,-0.00240,"Qualified",,3923.93,"CapPass","Cycle 20",20,11756,"43-8","Alloy 617",314626,"Plate"
104.57,-0.00237,"Qualified",,3924.22,"CapPass","Cycle 20",20,11757,"43-8","Alloy 617",314626,"Plate"
104.54,-0.00235,"Qualified",,3924.35,"CapPass","Cycle 20",20,11758,"43-8","Alloy 617",314626,"Plate"
104.10,-0.00230,"Qualified",,3924.79,"CapPass","Cycle 20",20,11759,"43-8","Alloy 617",314626,"Plate"
102.25,-0.00225,"Qualified",,3925.22,"CapPass","Cycle 20",20,11760,"43-8","Alloy 617",314626,"Plate"
102.09,-0.00225,"Qualified",,3925.25,"CapPass","Cycle 20",20,11761,"43-8","Alloy 617",314626,"Plate"
103.55,-0.00220,"Qualified",,3925.95,"CapPass","Cycle 20",20,11762,"43-8","Alloy 617",314626,"Plate"
104.90,-0.00217,"Qualified",,3926.22,"CapPass","Cycle 20",20,11763,"43-8","Alloy 617",314626,"Plate"
105.94,-0.00215,"Qualified",,3926.45,"CapPass","Cycle 20",20,11764,"43-8","Alloy 617",314626,"Plate"
109.34,-0.00210,"Qualified",,3926.89,"CapPass","Cycle 20",20,11765,"43-8","Alloy 617",314626,"Plate"
109.73,-0.00206,"Qualified",,3927.22,"CapPass","Cycle 20",20,11766,"43-8","Alloy 617",314626,"Plate"
109.61,-0.00205,"Qualified",,3927.26,"CapPass","Cycle 20",20,11767,"43-8","Alloy 617",314626,"Plate"
105.60,-0.00200,"Qualified",,3927.77,"CapPass","Cycle 20",20,11768,"43-8","Alloy 617",314626,"Plate"
105.41,-0.00197,"Qualified",,3928.22,"CapPass","Cycle 20",20,11769,"43-8","Alloy 617",314626,"Plate"
105.91,-0.00195,"Qualified",,3928.35,"CapPass","Cycle 20",20,11770,"43-8","Alloy 617",314626,"Plate"
106.64,-0.00190,"Qualified",,3928.80,"CapPass","Cycle 20",20,11771,"43-8","Alloy 617",314626,"Plate"
105.77,-0.00185,"Qualified",,3929.22,"CapPass","Cycle 20",20,11772,"43-8","Alloy 617",314626,"Plate"
105.68,-0.00185,"Qualified",,3929.25,"CapPass","Cycle 20",20,11773,"43-8","Alloy 617",314626,"Plate"
103.95,-0.00180,"Qualified",,3929.70,"CapPass","Cycle 20",20,11774,"43-8","Alloy 617",314626,"Plate"
104.75,-0.00176,"Qualified",,3930.22,"CapPass","Cycle 20",20,11775,"43-8","Alloy 617",314626,"Plate"
105.25,-0.00175,"Qualified",,3930.29,"CapPass","Cycle 20",20,11776,"43-8","Alloy 617",314626,"Plate"
106.24,-0.00170,"Qualified",,3930.77,"CapPass","Cycle 20",20,11777,"43-8","Alloy 617",314626,"Plate"
105.36,-0.00165,"Qualified",,3931.04,"CapPass","Cycle 20",20,11778,"43-8","Alloy 617",314626,"Plate"
103.07,-0.00163,"Qualified",,3931.22,"CapPass","Cycle 20",20,11779,"43-8","Alloy 617",314626,"Plate"
101.05,-0.00160,"Qualified",,3931.65,"CapPass","Cycle 20",20,11780,"43-8","Alloy 617",314626,"Plate"
99.07,-0.00155,"Qualified",,3932.13,"CapPass","Cycle 20",20,11781,"43-8","Alloy 617",314626,"Plate"
98.77,-0.00155,"Qualified",,3932.22,"CapPass","Cycle 20",20,11782,"43-8","Alloy 617",314626,"Plate"
99.47,-0.00150,"Qualified",,3932.75,"CapPass","Cycle 20",20,11783,"43-8","Alloy 617",314626,"Plate"
99.35,-0.00145,"Qualified",,3933.00,"CapPass","Cycle 20",20,11784,"43-8","Alloy 617",314626,"Plate"
96.82,-0.00143,"Qualified",,3933.22,"CapPass","Cycle 20",20,11785,"43-8","Alloy 617",314626,"Plate"
93.92,-0.00140,"Qualified",,3933.61,"CapPass","Cycle 20",20,11786,"43-8","Alloy 617",314626,"Plate"
94.28,-0.00135,"Qualified",,3934.22,"CapPass","Cycle 20",20,11787,"43-8","Alloy 617",314626,"Plate"
94.74,-0.00135,"Qualified",,3934.28,"CapPass","Cycle 20",20,11788,"43-8","Alloy 617",314626,"Plate"
98.27,-0.00130,"Qualified",,3934.76,"CapPass","Cycle 20",20,11789,"43-8","Alloy 617",314626,"Plate"
101.42,-0.00125,"Qualified",,3935.15,"CapPass","Cycle 20",20,11790,"43-8","Alloy 617",314626,"Plate"
101.69,-0.00124,"Qualified",,3935.22,"CapPass","Cycle 20",20,11791,"43-8","Alloy 617",314626,"Plate"
101.37,-0.00120,"Qualified",,3935.65,"CapPass","Cycle 20",20,11792,"43-8","Alloy 617",314626,"Plate"
100.90,-0.00115,"Qualified",,3936.22,"CapPass","Cycle 20",20,11793,"43-8","Alloy 617",314626,"Plate"
100.96,-0.00115,"Qualified",,3936.24,"CapPass","Cycle 20",20,11794,"43-8","Alloy 617",314626,"Plate"
102.99,-0.00110,"Qualified",,3936.76,"CapPass","Cycle 20",20,11795,"43-8","Alloy 617",314626,"Plate"
107.09,-0.00106,"Qualified",,3937.22,"CapPass","Cycle 20",20,11796,"43-8","Alloy 617",314626,"Plate"
107.51,-0.00105,"Qualified",,3937.29,"CapPass","Cycle 20",20,11797,"43-8","Alloy 617",314626,"Plate"
108.23,-0.00100,"Qualified",,3937.60,"CapPass","Cycle 20",20,11798,"43-8","Alloy 617",314626,"Plate"
104.85,-0.00095,"Qualified",,3938.13,"CapPass","Cycle 20",20,11799,"43-8","Alloy 617",314626,"Plate"
104.58,-0.00094,"Qualified",,3938.22,"CapPass","Cycle 20",20,11800,"43-8","Alloy 617",314626,"Plate"
103.34,-0.00090,"Qualified",,3938.57,"CapPass","Cycle 20",20,11801,"43-8","Alloy 617",314626,"Plate"
102.56,-0.00085,"Qualified",,3939.16,"CapPass","Cycle 20",20,11802,"43-8","Alloy 617",314626,"Plate"
102.55,-0.00084,"Qualified",,3939.22,"CapPass","Cycle 20",20,11803,"43-8","Alloy 617",314626,"Plate"
101.29,-0.00080,"Qualified",,3939.53,"CapPass","Cycle 20",20,11804,"43-8","Alloy 617",314626,"Plate"
98.08,-0.00075,"Qualified",,3940.01,"CapPass","Cycle 20",20,11805,"43-8","Alloy 617",314626,"Plate"
97.35,-0.00074,"Qualified",,3940.22,"CapPass","Cycle 20",20,11806,"43-8","Alloy 617",314626,"Plate"
98.16,-0.00070,"Qualified",,3940.59,"CapPass","Cycle 20",20,11807,"43-8","Alloy 617",314626,"Plate"
97.52,-0.00065,"Qualified",,3941.09,"CapPass","Cycle 20",20,11808,"43-8","Alloy 617",314626,"Plate"
97.43,-0.00063,"Qualified",,3941.22,"CapPass","Cycle 20",20,11809,"43-8","Alloy 617",314626,"Plate"
97.33,-0.00060,"Qualified",,3941.63,"CapPass","Cycle 20",20,11810,"43-8","Alloy 617",314626,"Plate"
99.40,-0.00055,"Qualified",,3942.15,"CapPass","Cycle 20",20,11811,"43-8","Alloy 617",314626,"Plate"
99.44,-0.00054,"Qualified",,3942.22,"CapPass","Cycle 20",20,11812,"43-8","Alloy 617",314626,"Plate"
100.81,-0.00050,"Qualified",,3942.68,"CapPass","Cycle 20",20,11813,"43-8","Alloy 617",314626,"Plate"
102.00,-0.00045,"Qualified",,3943.08,"CapPass","Cycle 20",20,11814,"43-8","Alloy 617",314626,"Plate"
101.76,-0.00044,"Qualified",,3943.22,"CapPass","Cycle 20",20,11815,"43-8","Alloy 617",314626,"Plate"
103.23,-0.00040,"Qualified",,3943.67,"CapPass","Cycle 20",20,11816,"43-8","Alloy 617",314626,"Plate"
106.23,-0.00035,"Qualified",,3944.21,"CapPass","Cycle 20",20,11817,"43-8","Alloy 617",314626,"Plate"
106.28,-0.00035,"Qualified",,3944.22,"CapPass","Cycle 20",20,11818,"43-8","Alloy 617",314626,"Plate"
