Repository: js-molina/fatigue-A617

File: data/950C/Strain rate 0.0001/1.0% strain/HTM_A19_Cycles_433.csv (part 8 of 17)
"Stress Mpa","Strain","Qual State","Qual Exceptions","Elapsed Time Sec","Data State","Cycle Label","Cycle","Count","Sample","Alloy","Heat","Material_Form"
100.43,-0.00018,"Qualified",,3945.64,"CapPass","Cycle 20",20,11795,"43-3","Alloy 617",314626,"Plate"
101.73,-0.00014,"Qualified",,3946.17,"CapPass","Cycle 20",20,11796,"43-3","Alloy 617",314626,"Plate"
101.95,-0.00013,"Qualified",,3946.24,"CapPass","Cycle 20",20,11797,"43-3","Alloy 617",314626,"Plate"
104.33,-0.00008,"Qualified",,3946.67,"CapPass","Cycle 20",20,11798,"43-3","Alloy 617",314626,"Plate"
105.54,-0.00003,"Qualified",,3947.17,"CapPass","Cycle 20",20,11799,"43-3","Alloy 617",314626,"Plate"
105.60,-0.00003,"Qualified",,3947.17,"CapPass","Cycle 20",20,11800,"43-3","Alloy 617",314626,"Plate"
101.07,0.00002,"Qualified",,9747.84,"CapPass","Cycle 50",50,29144,"43-3","Alloy 617",314626,"Plate"
96.43,0.00005,"Qualified",,9748.17,"CapPass","Cycle 50",50,29145,"43-3","Alloy 617",314626,"Plate"
94.51,0.00007,"Qualified",,9748.47,"CapPass","Cycle 50",50,29146,"43-3","Alloy 617",314626,"Plate"
93.93,0.00012,"Qualified",,9748.90,"CapPass","Cycle 50",50,29147,"43-3","Alloy 617",314626,"Plate"
92.19,0.00015,"Qualified",,9749.17,"CapPass","Cycle 50",50,29148,"43-3","Alloy 617",314626,"Plate"
89.66,0.00017,"Qualified",,9749.41,"CapPass","Cycle 50",50,29149,"43-3","Alloy 617",314626,"Plate"
90.21,0.00022,"Qualified",,9750.00,"CapPass","Cycle 50",50,29150,"43-3","Alloy 617",314626,"Plate"
91.20,0.00023,"Qualified",,9750.17,"CapPass","Cycle 50",50,29151,"43-3","Alloy 617",314626,"Plate"
93.83,0.00027,"Qualified",,9750.52,"CapPass","Cycle 50",50,29152,"43-3","Alloy 617",314626,"Plate"
94.87,0.00032,"Qualified",,9750.99,"CapPass","Cycle 50",50,29153,"43-3","Alloy 617",314626,"Plate"
95.23,0.00033,"Qualified",,9751.17,"CapPass","Cycle 50",50,29154,"43-3","Alloy 617",314626,"Plate"
96.21,0.00037,"Qualified",,9751.52,"CapPass","Cycle 50",50,29155,"43-3","Alloy 617",314626,"Plate"
98.03,0.00042,"Qualified",,9751.96,"CapPass","Cycle 50",50,29156,"43-3","Alloy 617",314626,"Plate"
97.80,0.00044,"Qualified",,9752.17,"CapPass","Cycle 50",50,29157,"43-3","Alloy 617",314626,"Plate"
97.46,0.00047,"Qualified",,9752.39,"CapPass","Cycle 50",50,29158,"43-3","Alloy 617",314626,"Plate"
94.43,0.00052,"Qualified",,9752.95,"CapPass","Cycle 50",50,29159,"43-3","Alloy 617",314626,"Plate"
94.34,0.00054,"Qualified",,9753.17,"CapPass","Cycle 50",50,29160,"43-3","Alloy 617",314626,"Plate"
94.88,0.00057,"Qualified",,9753.55,"CapPass","Cycle 50",50,29161,"43-3","Alloy 617",314626,"Plate"
95.47,0.00062,"Qualified",,9753.94,"CapPass","Cycle 50",50,29162,"43-3","Alloy 617",314626,"Plate"
95.26,0.00064,"Qualified",,9754.17,"CapPass","Cycle 50",50,29163,"43-3","Alloy 617",314626,"Plate"
97.36,0.00067,"Qualified",,9754.60,"CapPass","Cycle 50",50,29164,"43-3","Alloy 617",314626,"Plate"
102.82,0.00072,"Qualified",,9755.06,"CapPass","Cycle 50",50,29165,"43-3","Alloy 617",314626,"Plate"
103.52,0.00073,"Qualified",,9755.17,"CapPass","Cycle 50",50,29166,"43-3","Alloy 617",314626,"Plate"
105.86,0.00077,"Qualified",,9755.58,"CapPass","Cycle 50",50,29167,"43-3","Alloy 617",314626,"Plate"
107.48,0.00082,"Qualified",,9756.17,"CapPass","Cycle 50",50,29168,"43-3","Alloy 617",314626,"Plate"
107.53,0.00082,"Qualified",,9756.17,"CapPass","Cycle 50",50,29169,"43-3","Alloy 617",314626,"Plate"
112.01,0.00087,"Qualified",,9756.63,"CapPass","Cycle 50",50,29170,"43-3","Alloy 617",314626,"Plate"
112.36,0.00092,"Qualified",,9756.99,"CapPass","Cycle 50",50,29171,"43-3","Alloy 617",314626,"Plate"
111.02,0.00093,"Qualified",,9757.17,"CapPass","Cycle 50",50,29172,"43-3","Alloy 617",314626,"Plate"
110.15,0.00097,"Qualified",,9757.50,"CapPass","Cycle 50",50,29173,"43-3","Alloy 617",314626,"Plate"
106.99,0.00102,"Qualified",,9757.96,"CapPass","Cycle 50",50,29174,"43-3","Alloy 617",314626,"Plate"
105.76,0.00104,"Qualified",,9758.17,"CapPass","Cycle 50",50,29175,"43-3","Alloy 617",314626,"Plate"
104.71,0.00107,"Qualified",,9758.47,"CapPass","Cycle 50",50,29176,"43-3","Alloy 617",314626,"Plate"
102.21,0.00112,"Qualified",,9759.04,"CapPass","Cycle 50",50,29177,"43-3","Alloy 617",314626,"Plate"
102.32,0.00114,"Qualified",,9759.17,"CapPass","Cycle 50",50,29178,"43-3","Alloy 617",314626,"Plate"
101.45,0.00117,"Qualified",,9759.48,"CapPass","Cycle 50",50,29179,"43-3","Alloy 617",314626,"Plate"
100.41,0.00122,"Qualified",,9760.02,"CapPass","Cycle 50",50,29180,"43-3","Alloy 617",314626,"Plate"
100.70,0.00123,"Qualified",,9760.17,"CapPass","Cycle 50",50,29181,"43-3","Alloy 617",314626,"Plate"
100.84,0.00127,"Qualified",,9760.50,"CapPass","Cycle 50",50,29182,"43-3","Alloy 617",314626,"Plate"
102.11,0.00132,"Qualified",,9761.02,"CapPass","Cycle 50",50,29183,"43-3","Alloy 617",314626,"Plate"
102.41,0.00133,"Qualified",,9761.17,"CapPass","Cycle 50",50,29184,"43-3","Alloy 617",314626,"Plate"
103.77,0.00137,"Qualified",,9761.52,"CapPass","Cycle 50",50,29185,"43-3","Alloy 617",314626,"Plate"
104.49,0.00142,"Qualified",,9762.01,"CapPass","Cycle 50",50,29186,"43-3","Alloy 617",314626,"Plate"
104.46,0.00144,"Qualified",,9762.17,"CapPass","Cycle 50",50,29187,"43-3","Alloy 617",314626,"Plate"
103.35,0.00147,"Qualified",,9762.46,"CapPass","Cycle 50",50,29188,"43-3","Alloy 617",314626,"Plate"
101.92,0.00152,"Qualified",,9763.02,"CapPass","Cycle 50",50,29189,"43-3","Alloy 617",314626,"Plate"
102.02,0.00153,"Qualified",,9763.17,"CapPass","Cycle 50",50,29190,"43-3","Alloy 617",314626,"Plate"
101.21,0.00157,"Qualified",,9763.44,"CapPass","Cycle 50",50,29191,"43-3","Alloy 617",314626,"Plate"
100.48,0.00162,"Qualified",,9763.88,"CapPass","Cycle 50",50,29192,"43-3","Alloy 617",314626,"Plate"
99.01,0.00162,"Qualified",,9764.17,"CapPass","Cycle 50",50,29193,"43-3","Alloy 617",314626,"Plate"
101.79,0.00167,"Qualified",,9764.50,"CapPass","Cycle 50",50,29194,"43-3","Alloy 617",314626,"Plate"
101.53,0.00172,"Qualified",,9765.08,"CapPass","Cycle 50",50,29195,"43-3","Alloy 617",314626,"Plate"
101.98,0.00174,"Qualified",,9765.17,"CapPass","Cycle 50",50,29196,"43-3","Alloy 617",314626,"Plate"
101.39,0.00177,"Qualified",,9765.51,"CapPass","Cycle 50",50,29197,"43-3","Alloy 617",314626,"Plate"
102.01,0.00182,"Qualified",,9765.94,"CapPass","Cycle 50",50,29198,"43-3","Alloy 617",314626,"Plate"
101.15,0.00184,"Qualified",,9766.17,"CapPass","Cycle 50",50,29199,"43-3","Alloy 617",314626,"Plate"
100.38,0.00187,"Qualified",,9766.44,"CapPass","Cycle 50",50,29200,"43-3","Alloy 617",314626,"Plate"
100.36,0.00192,"Qualified",,9766.97,"CapPass","Cycle 50",50,29201,"43-3","Alloy 617",314626,"Plate"
100.13,0.00193,"Qualified",,9767.17,"CapPass","Cycle 50",50,29202,"43-3","Alloy 617",314626,"Plate"
100.42,0.00197,"Qualified",,9767.45,"CapPass","Cycle 50",50,29203,"43-3","Alloy 617",314626,"Plate"
101.86,0.00202,"Qualified",,9768.07,"CapPass","Cycle 50",50,29204,"43-3","Alloy 617",314626,"Plate"
102.30,0.00204,"Qualified",,9768.17,"CapPass","Cycle 50",50,29205,"43-3","Alloy 617",314626,"Plate"
102.86,0.00207,"Qualified",,9768.63,"CapPass","Cycle 50",50,29206,"43-3","Alloy 617",314626,"Plate"
105.30,0.00212,"Qualified",,9769.07,"CapPass","Cycle 50",50,29207,"43-3","Alloy 617",314626,"Plate"
105.58,0.00213,"Qualified",,9769.17,"CapPass","Cycle 50",50,29208,"43-3","Alloy 617",314626,"Plate"
107.38,0.00217,"Qualified",,9769.47,"CapPass","Cycle 50",50,29209,"43-3","Alloy 617",314626,"Plate"
106.60,0.00222,"Qualified",,9770.07,"CapPass","Cycle 50",50,29210,"43-3","Alloy 617",314626,"Plate"
106.80,0.00223,"Qualified",,9770.17,"CapPass","Cycle 50",50,29211,"43-3","Alloy 617",314626,"Plate"
108.47,0.00227,"Qualified",,9770.55,"CapPass","Cycle 50",50,29212,"43-3","Alloy 617",314626,"Plate"
108.94,0.00232,"Qualified",,9771.03,"CapPass","Cycle 50",50,29213,"43-3","Alloy 617",314626,"Plate"
108.59,0.00233,"Qualified",,9771.17,"CapPass","Cycle 50",50,29214,"43-3","Alloy 617",314626,"Plate"
107.90,0.00237,"Qualified",,9771.47,"CapPass","Cycle 50",50,29215,"43-3","Alloy 617",314626,"Plate"
104.63,0.00242,"Qualified",,9771.98,"CapPass","Cycle 50",50,29216,"43-3","Alloy 617",314626,"Plate"
104.31,0.00242,"Qualified",,9772.17,"CapPass","Cycle 50",50,29217,"43-3","Alloy 617",314626,"Plate"
106.22,0.00247,"Qualified",,9772.54,"CapPass","Cycle 50",50,29218,"43-3","Alloy 617",314626,"Plate"
107.76,0.00252,"Qualified",,9773.01,"CapPass","Cycle 50",50,29219,"43-3","Alloy 617",314626,"Plate"
107.32,0.00253,"Qualified",,9773.17,"CapPass","Cycle 50",50,29220,"43-3","Alloy 617",314626,"Plate"
107.03,0.00257,"Qualified",,9773.60,"CapPass","Cycle 50",50,29221,"43-3","Alloy 617",314626,"Plate"
107.38,0.00262,"Qualified",,9774.06,"CapPass","Cycle 50",50,29222,"43-3","Alloy 617",314626,"Plate"
107.52,0.00264,"Qualified",,9774.17,"CapPass","Cycle 50",50,29223,"43-3","Alloy 617",314626,"Plate"
106.18,0.00267,"Qualified",,9774.47,"CapPass","Cycle 50",50,29224,"43-3","Alloy 617",314626,"Plate"
104.42,0.00272,"Qualified",,9774.99,"CapPass","Cycle 50",50,29225,"43-3","Alloy 617",314626,"Plate"
103.88,0.00274,"Qualified",,9775.17,"CapPass","Cycle 50",50,29226,"43-3","Alloy 617",314626,"Plate"
103.58,0.00277,"Qualified",,9775.58,"CapPass","Cycle 50",50,29227,"43-3","Alloy 617",314626,"Plate"
105.32,0.00282,"Qualified",,9776.05,"CapPass","Cycle 50",50,29228,"43-3","Alloy 617",314626,"Plate"
105.58,0.00283,"Qualified",,9776.17,"CapPass","Cycle 50",50,29229,"43-3","Alloy 617",314626,"Plate"
105.75,0.00287,"Qualified",,9776.50,"CapPass","Cycle 50",50,29230,"43-3","Alloy 617",314626,"Plate"
103.97,0.00292,"Qualified",,9776.94,"CapPass","Cycle 50",50,29231,"43-3","Alloy 617",314626,"Plate"
102.47,0.00294,"Qualified",,9777.17,"CapPass","Cycle 50",50,29232,"43-3","Alloy 617",314626,"Plate"
102.73,0.00297,"Qualified",,9777.50,"CapPass","Cycle 50",50,29233,"43-3","Alloy 617",314626,"Plate"
101.35,0.00302,"Qualified",,9777.94,"CapPass","Cycle 50",50,29234,"43-3","Alloy 617",314626,"Plate"
99.99,0.00304,"Qualified",,9778.17,"CapPass","Cycle 50",50,29235,"43-3","Alloy 617",314626,"Plate"
102.20,0.00307,"Qualified",,9778.56,"CapPass","Cycle 50",50,29236,"43-3","Alloy 617",314626,"Plate"
103.93,0.00312,"Qualified",,9779.08,"CapPass","Cycle 50",50,29237,"43-3","Alloy 617",314626,"Plate"
104.54,0.00314,"Qualified",,9779.17,"CapPass","Cycle 50",50,29238,"43-3","Alloy 617",314626,"Plate"
106.19,0.00317,"Qualified",,9779.51,"CapPass","Cycle 50",50,29239,"43-3","Alloy 617",314626,"Plate"
106.48,0.00322,"Qualified",,9780.10,"CapPass","Cycle 50",50,29240,"43-3","Alloy 617",314626,"Plate"
106.87,0.00323,"Qualified",,9780.17,"CapPass","Cycle 50",50,29241,"43-3","Alloy 617",314626,"Plate"
107.70,0.00327,"Qualified",,9780.51,"CapPass","Cycle 50",50,29242,"43-3","Alloy 617",314626,"Plate"
107.48,0.00332,"Qualified",,9780.98,"CapPass","Cycle 50",50,29243,"43-3","Alloy 617",314626,"Plate"
106.86,0.00333,"Qualified",,9781.17,"CapPass","Cycle 50",50,29244,"43-3","Alloy 617",314626,"Plate"
105.98,0.00337,"Qualified",,9781.58,"CapPass","Cycle 50",50,29245,"43-3","Alloy 617",314626,"Plate"
106.23,0.00342,"Qualified",,9782.02,"CapPass","Cycle 50",50,29246,"43-3","Alloy 617",314626,"Plate"
106.19,0.00344,"Qualified",,9782.17,"CapPass","Cycle 50",50,29247,"43-3","Alloy 617",314626,"Plate"
105.24,0.00347,"Qualified",,9782.45,"CapPass","Cycle 50",50,29248,"43-3","Alloy 617",314626,"Plate"
101.21,0.00352,"Qualified",,9783.09,"CapPass","Cycle 50",50,29249,"43-3","Alloy 617",314626,"Plate"
101.67,0.00354,"Qualified",,9783.17,"CapPass","Cycle 50",50,29250,"43-3","Alloy 617",314626,"Plate"
102.33,0.00357,"Qualified",,9783.51,"CapPass","Cycle 50",50,29251,"43-3","Alloy 617",314626,"Plate"
102.05,0.00362,"Qualified",,9784.01,"CapPass","Cycle 50",50,29252,"43-3","Alloy 617",314626,"Plate"
102.01,0.00364,"Qualified",,9784.17,"CapPass","Cycle 50",50,29253,"43-3","Alloy 617",314626,"Plate"
103.23,0.00367,"Qualified",,9784.52,"CapPass","Cycle 50",50,29254,"43-3","Alloy 617",314626,"Plate"
101.44,0.00372,"Qualified",,9784.96,"CapPass","Cycle 50",50,29255,"43-3","Alloy 617",314626,"Plate"
100.75,0.00372,"Qualified",,9785.17,"CapPass","Cycle 50",50,29256,"43-3","Alloy 617",314626,"Plate"
102.85,0.00377,"Qualified",,9785.60,"CapPass","Cycle 50",50,29257,"43-3","Alloy 617",314626,"Plate"
104.32,0.00382,"Qualified",,9785.97,"CapPass","Cycle 50",50,29258,"43-3","Alloy 617",314626,"Plate"
103.56,0.00383,"Qualified",,9786.17,"CapPass","Cycle 50",50,29259,"43-3","Alloy 617",314626,"Plate"
106.21,0.00387,"Qualified",,9786.64,"CapPass","Cycle 50",50,29260,"43-3","Alloy 617",314626,"Plate"
107.42,0.00392,"Qualified",,9787.06,"CapPass","Cycle 50",50,29261,"43-3","Alloy 617",314626,"Plate"
107.42,0.00393,"Qualified",,9787.17,"CapPass","Cycle 50",50,29262,"43-3","Alloy 617",314626,"Plate"
107.44,0.00397,"Qualified",,9787.47,"CapPass","Cycle 50",50,29263,"43-3","Alloy 617",314626,"Plate"
106.84,0.00402,"Qualified",,9788.02,"CapPass","Cycle 50",50,29264,"43-3","Alloy 617",314626,"Plate"
106.76,0.00403,"Qualified",,9788.17,"CapPass","Cycle 50",50,29265,"43-3","Alloy 617",314626,"Plate"
107.33,0.00407,"Qualified",,9788.56,"CapPass","Cycle 50",50,29266,"43-3","Alloy 617",314626,"Plate"
107.02,0.00412,"Qualified",,9788.97,"CapPass","Cycle 50",50,29267,"43-3","Alloy 617",314626,"Plate"
106.09,0.00413,"Qualified",,9789.17,"CapPass","Cycle 50",50,29268,"43-3","Alloy 617",314626,"Plate"
106.10,0.00417,"Qualified",,9789.46,"CapPass","Cycle 50",50,29269,"43-3","Alloy 617",314626,"Plate"
102.21,0.00422,"Qualified",,9789.98,"CapPass","Cycle 50",50,29270,"43-3","Alloy 617",314626,"Plate"
101.42,0.00424,"Qualified",,9790.17,"CapPass","Cycle 50",50,29271,"43-3","Alloy 617",314626,"Plate"
101.40,0.00427,"Qualified",,9790.53,"CapPass","Cycle 50",50,29272,"43-3","Alloy 617",314626,"Plate"
102.60,0.00432,"Qualified",,9790.99,"CapPass","Cycle 50",50,29273,"43-3","Alloy 617",314626,"Plate"
102.03,0.00434,"Qualified",,9791.17,"CapPass","Cycle 50",50,29274,"43-3","Alloy 617",314626,"Plate"
101.01,0.00437,"Qualified",,9791.38,"CapPass","Cycle 50",50,29275,"43-3","Alloy 617",314626,"Plate"
97.77,0.00442,"Qualified",,9792.00,"CapPass","Cycle 50",50,29276,"43-3","Alloy 617",314626,"Plate"
97.68,0.00444,"Qualified",,9792.17,"CapPass","Cycle 50",50,29277,"43-3","Alloy 617",314626,"Plate"
98.67,0.00447,"Qualified",,9792.51,"CapPass","Cycle 50",50,29278,"43-3","Alloy 617",314626,"Plate"
98.47,0.00452,"Qualified",,9793.00,"CapPass","Cycle 50",50,29279,"43-3","Alloy 617",314626,"Plate"
98.15,0.00455,"Qualified",,9793.17,"CapPass","Cycle 50",50,29280,"43-3","Alloy 617",314626,"Plate"
99.28,0.00457,"Qualified",,9793.60,"CapPass","Cycle 50",50,29281,"43-3","Alloy 617",314626,"Plate"
102.04,0.00462,"Qualified",,9794.04,"CapPass","Cycle 50",50,29282,"43-3","Alloy 617",314626,"Plate"
101.83,0.00464,"Qualified",,9794.17,"CapPass","Cycle 50",50,29283,"43-3","Alloy 617",314626,"Plate"
102.13,0.00467,"Qualified",,9794.44,"CapPass","Cycle 50",50,29284,"43-3","Alloy 617",314626,"Plate"
99.16,0.00472,"Qualified",,9795.10,"CapPass","Cycle 50",50,29285,"43-3","Alloy 617",314626,"Plate"
99.72,0.00474,"Qualified",,9795.17,"CapPass","Cycle 50",50,29286,"43-3","Alloy 617",314626,"Plate"
99.88,0.00477,"Qualified",,9795.62,"CapPass","Cycle 50",50,29287,"43-3","Alloy 617",314626,"Plate"
100.81,0.00482,"Qualified",,9795.95,"CapPass","Cycle 50",50,29288,"43-3","Alloy 617",314626,"Plate"
100.08,0.00483,"Qualified",,9796.17,"CapPass","Cycle 50",50,29289,"43-3","Alloy 617",314626,"Plate"
103.11,0.00487,"Qualified",,9796.56,"CapPass","Cycle 50",50,29290,"43-3","Alloy 617",314626,"Plate"
102.85,0.00492,"Qualified",,9797.04,"CapPass","Cycle 50",50,29291,"43-3","Alloy 617",314626,"Plate"
102.44,0.00495,"Qualified",,9797.17,"CapPass","Cycle 50",50,29292,"43-3","Alloy 617",314626,"Plate"
103.70,0.00498,"Qualified",,9797.63,"CapPass","Cycle 50",50,29293,"43-3","Alloy 617",314626,"Plate"
97.13,0.00499,"Qualified",,9798.17,"CapPass","Cycle 50",50,29294,"43-3","Alloy 617",314626,"Plate"
80.82,0.00493,"Qualified",,9798.86,"CapPass","Cycle 50",50,29295,"43-3","Alloy 617",314626,"Plate"
76.09,0.00489,"Qualified",,9799.17,"CapPass","Cycle 50",50,29296,"43-3","Alloy 617",314626,"Plate"
72.95,0.00487,"Qualified",,9799.39,"CapPass","Cycle 50",50,29297,"43-3","Alloy 617",314626,"Plate"
68.03,0.00482,"Qualified",,9799.76,"CapPass","Cycle 50",50,29298,"43-3","Alloy 617",314626,"Plate"
63.38,0.00478,"Qualified",,9800.17,"CapPass","Cycle 50",50,29299,"43-3","Alloy 617",314626,"Plate"
62.46,0.00477,"Qualified",,9800.28,"CapPass","Cycle 50",50,29300,"43-3","Alloy 617",314626,"Plate"
58.44,0.00472,"Qualified",,9800.81,"CapPass","Cycle 50",50,29301,"43-3","Alloy 617",314626,"Plate"
56.25,0.00469,"Qualified",,9801.17,"CapPass","Cycle 50",50,29302,"43-3","Alloy 617",314626,"Plate"
54.40,0.00467,"Qualified",,9801.34,"CapPass","Cycle 50",50,29303,"43-3","Alloy 617",314626,"Plate"
49.89,0.00462,"Qualified",,9801.89,"CapPass","Cycle 50",50,29304,"43-3","Alloy 617",314626,"Plate"
46.87,0.00459,"Qualified",,9802.17,"CapPass","Cycle 50",50,29305,"43-3","Alloy 617",314626,"Plate"
44.34,0.00457,"Qualified",,9802.42,"CapPass","Cycle 50",50,29306,"43-3","Alloy 617",314626,"Plate"
40.31,0.00452,"Qualified",,9802.94,"CapPass","Cycle 50",50,29307,"43-3","Alloy 617",314626,"Plate"
37.99,0.00450,"Qualified",,9803.17,"CapPass","Cycle 50",50,29308,"43-3","Alloy 617",314626,"Plate"
34.06,0.00447,"Qualified",,9803.54,"CapPass","Cycle 50",50,29309,"43-3","Alloy 617",314626,"Plate"
19.90,0.00443,"Qualified",,9804.17,"CapPass","Cycle 50",50,29310,"43-3","Alloy 617",314626,"Plate"
19.78,0.00442,"Qualified",,9804.18,"CapPass","Cycle 50",50,29311,"43-3","Alloy 617",314626,"Plate"
10.90,0.00437,"Qualified",,9804.65,"CapPass","Cycle 50",50,29312,"43-3","Alloy 617",314626,"Plate"
-0.10,0.00433,"Qualified",,9805.17,"CapPass","Cycle 50",50,29313,"43-3","Alloy 617",314626,"Plate"
-1.26,0.00432,"Qualified",,9805.27,"CapPass","Cycle 50",50,29314,"43-3","Alloy 617",314626,"Plate"
-14.08,0.00427,"Qualified",,9806.12,"CapPass","Cycle 50",50,29315,"43-3","Alloy 617",314626,"Plate"
-15.54,0.00426,"Qualified",,9806.17,"CapPass","Cycle 50",50,29316,"43-3","Alloy 617",314626,"Plate"
-17.23,0.00422,"Qualified",,9806.46,"CapPass","Cycle 50",50,29317,"43-3","Alloy 617",314626,"Plate"
-18.93,0.00417,"Qualified",,9806.83,"CapPass","Cycle 50",50,29318,"43-3","Alloy 617",314626,"Plate"
-21.90,0.00412,"Qualified",,9807.04,"CapPass","Cycle 50",50,29319,"43-3","Alloy 617",314626,"Plate"
-22.91,0.00410,"Qualified",,9807.17,"CapPass","Cycle 50",50,29320,"43-3","Alloy 617",314626,"Plate"
-23.93,0.00407,"Qualified",,9807.45,"CapPass","Cycle 50",50,29321,"43-3","Alloy 617",314626,"Plate"
-24.01,0.00402,"Qualified",,9807.92,"CapPass","Cycle 50",50,29322,"43-3","Alloy 617",314626,"Plate"
-25.33,0.00400,"Qualified",,9808.17,"CapPass","Cycle 50",50,29323,"43-3","Alloy 617",314626,"Plate"
-30.65,0.00397,"Qualified",,9808.57,"CapPass","Cycle 50",50,29324,"43-3","Alloy 617",314626,"Plate"
-36.50,0.00392,"Qualified",,9809.01,"CapPass","Cycle 50",50,29325,"43-3","Alloy 617",314626,"Plate"
-38.24,0.00391,"Qualified",,9809.17,"CapPass","Cycle 50",50,29326,"43-3","Alloy 617",314626,"Plate"
-40.53,0.00387,"Qualified",,9809.48,"CapPass","Cycle 50",50,29327,"43-3","Alloy 617",314626,"Plate"
-42.60,0.00382,"Qualified",,9809.94,"CapPass","Cycle 50",50,29328,"43-3","Alloy 617",314626,"Plate"
-42.71,0.00379,"Qualified",,9810.17,"CapPass","Cycle 50",50,29329,"43-3","Alloy 617",314626,"Plate"
-42.39,0.00377,"Qualified",,9810.38,"CapPass","Cycle 50",50,29330,"43-3","Alloy 617",314626,"Plate"
-45.26,0.00372,"Qualified",,9811.06,"CapPass","Cycle 50",50,29331,"43-3","Alloy 617",314626,"Plate"
-46.99,0.00371,"Qualified",,9811.17,"CapPass","Cycle 50",50,29332,"43-3","Alloy 617",314626,"Plate"
-50.21,0.00367,"Qualified",,9811.46,"CapPass","Cycle 50",50,29333,"43-3","Alloy 617",314626,"Plate"
-53.54,0.00362,"Qualified",,9811.97,"CapPass","Cycle 50",50,29334,"43-3","Alloy 617",314626,"Plate"
-54.71,0.00360,"Qualified",,9812.17,"CapPass","Cycle 50",50,29335,"43-3","Alloy 617",314626,"Plate"
-55.48,0.00357,"Qualified",,9812.46,"CapPass","Cycle 50",50,29336,"43-3","Alloy 617",314626,"Plate"
-60.19,0.00352,"Qualified",,9813.04,"CapPass","Cycle 50",50,29337,"43-3","Alloy 617",314626,"Plate"
-61.51,0.00351,"Qualified",,9813.17,"CapPass","Cycle 50",50,29338,"43-3","Alloy 617",314626,"Plate"
-64.85,0.00347,"Qualified",,9813.51,"CapPass","Cycle 50",50,29339,"43-3","Alloy 617",314626,"Plate"
-68.89,0.00342,"Qualified",,9814.01,"CapPass","Cycle 50",50,29340,"43-3","Alloy 617",314626,"Plate"
-69.58,0.00340,"Qualified",,9814.17,"CapPass","Cycle 50",50,29341,"43-3","Alloy 617",314626,"Plate"
-69.43,0.00337,"Qualified",,9814.43,"CapPass","Cycle 50",50,29342,"43-3","Alloy 617",314626,"Plate"
-72.01,0.00332,"Qualified",,9814.92,"CapPass","Cycle 50",50,29343,"43-3","Alloy 617",314626,"Plate"
-72.14,0.00330,"Qualified",,9815.17,"CapPass","Cycle 50",50,29344,"43-3","Alloy 617",314626,"Plate"
-73.49,0.00327,"Qualified",,9815.47,"CapPass","Cycle 50",50,29345,"43-3","Alloy 617",314626,"Plate"
-79.86,0.00322,"Qualified",,9816.06,"CapPass","Cycle 50",50,29346,"43-3","Alloy 617",314626,"Plate"
-80.70,0.00320,"Qualified",,9816.17,"CapPass","Cycle 50",50,29347,"43-3","Alloy 617",314626,"Plate"
-86.99,0.00317,"Qualified",,9816.66,"CapPass","Cycle 50",50,29348,"43-3","Alloy 617",314626,"Plate"
-94.83,0.00312,"Qualified",,9817.13,"CapPass","Cycle 50",50,29349,"43-3","Alloy 617",314626,"Plate"
-95.34,0.00311,"Qualified",,9817.17,"CapPass","Cycle 50",50,29350,"43-3","Alloy 617",314626,"Plate"
-95.49,0.00307,"Qualified",,9817.29,"CapPass","Cycle 50",50,29351,"43-3","Alloy 617",314626,"Plate"
-89.82,0.00302,"Qualified",,9817.89,"CapPass","Cycle 50",50,29352,"43-3","Alloy 617",314626,"Plate"
-86.63,0.00298,"Qualified",,9818.17,"CapPass","Cycle 50",50,29353,"43-3","Alloy 617",314626,"Plate"
-84.96,0.00297,"Qualified",,9818.41,"CapPass","Cycle 50",50,29354,"43-3","Alloy 617",314626,"Plate"
-90.43,0.00292,"Qualified",,9818.99,"CapPass","Cycle 50",50,29355,"43-3","Alloy 617",314626,"Plate"
-90.98,0.00289,"Qualified",,9819.17,"CapPass","Cycle 50",50,29356,"43-3","Alloy 617",314626,"Plate"
-90.23,0.00287,"Qualified",,9819.42,"CapPass","Cycle 50",50,29357,"43-3","Alloy 617",314626,"Plate"
-90.94,0.00282,"Qualified",,9819.95,"CapPass","Cycle 50",50,29358,"43-3","Alloy 617",314626,"Plate"
-92.58,0.00281,"Qualified",,9820.17,"CapPass","Cycle 50",50,29359,"43-3","Alloy 617",314626,"Plate"
-96.11,0.00277,"Qualified",,9820.48,"CapPass","Cycle 50",50,29360,"43-3","Alloy 617",314626,"Plate"
-95.54,0.00272,"Qualified",,9820.84,"CapPass","Cycle 50",50,29361,"43-3","Alloy 617",314626,"Plate"
-94.64,0.00270,"Qualified",,9821.17,"CapPass","Cycle 50",50,29362,"43-3","Alloy 617",314626,"Plate"
-96.62,0.00267,"Qualified",,9821.45,"CapPass","Cycle 50",50,29363,"43-3","Alloy 617",314626,"Plate"
-98.56,0.00262,"Qualified",,9821.90,"CapPass","Cycle 50",50,29364,"43-3","Alloy 617",314626,"Plate"
-98.92,0.00260,"Qualified",,9822.17,"CapPass","Cycle 50",50,29365,"43-3","Alloy 617",314626,"Plate"
-99.64,0.00257,"Qualified",,9822.45,"CapPass","Cycle 50",50,29366,"43-3","Alloy 617",314626,"Plate"
-102.45,0.00252,"Qualified",,9822.93,"CapPass","Cycle 50",50,29367,"43-3","Alloy 617",314626,"Plate"
-102.32,0.00250,"Qualified",,9823.17,"CapPass","Cycle 50",50,29368,"43-3","Alloy 617",314626,"Plate"
-102.38,0.00247,"Qualified",,9823.41,"CapPass","Cycle 50",50,29369,"43-3","Alloy 617",314626,"Plate"
-101.70,0.00242,"Qualified",,9823.87,"CapPass","Cycle 50",50,29370,"43-3","Alloy 617",314626,"Plate"
-101.35,0.00240,"Qualified",,9824.17,"CapPass","Cycle 50",50,29371,"43-3","Alloy 617",314626,"Plate"
-101.80,0.00237,"Qualified",,9824.34,"CapPass","Cycle 50",50,29372,"43-3","Alloy 617",314626,"Plate"
-101.13,0.00232,"Qualified",,9824.85,"CapPass","Cycle 50",50,29373,"43-3","Alloy 617",314626,"Plate"
-101.31,0.00229,"Qualified",,9825.17,"CapPass","Cycle 50",50,29374,"43-3","Alloy 617",314626,"Plate"
-102.32,0.00227,"Qualified",,9825.39,"CapPass","Cycle 50",50,29375,"43-3","Alloy 617",314626,"Plate"
-101.59,0.00222,"Qualified",,9825.71,"CapPass","Cycle 50",50,29376,"43-3","Alloy 617",314626,"Plate"
-101.23,0.00218,"Qualified",,9826.17,"CapPass","Cycle 50",50,29377,"43-3","Alloy 617",314626,"Plate"
-101.01,0.00217,"Qualified",,9826.32,"CapPass","Cycle 50",50,29378,"43-3","Alloy 617",314626,"Plate"
-99.97,0.00212,"Qualified",,9826.75,"CapPass","Cycle 50",50,29379,"43-3","Alloy 617",314626,"Plate"
-98.75,0.00208,"Qualified",,9827.17,"CapPass","Cycle 50",50,29380,"43-3","Alloy 617",314626,"Plate"
-98.93,0.00207,"Qualified",,9827.38,"CapPass","Cycle 50",50,29381,"43-3","Alloy 617",314626,"Plate"
-100.75,0.00202,"Qualified",,9827.82,"CapPass","Cycle 50",50,29382,"43-3","Alloy 617",314626,"Plate"
-100.54,0.00198,"Qualified",,9828.17,"CapPass","Cycle 50",50,29383,"43-3","Alloy 617",314626,"Plate"
-101.59,0.00197,"Qualified",,9828.38,"CapPass","Cycle 50",50,29384,"43-3","Alloy 617",314626,"Plate"
-101.59,0.00192,"Qualified",,9828.71,"CapPass","Cycle 50",50,29385,"43-3","Alloy 617",314626,"Plate"
-100.01,0.00188,"Qualified",,9829.17,"CapPass","Cycle 50",50,29386,"43-3","Alloy 617",314626,"Plate"
-99.98,0.00187,"Qualified",,9829.27,"CapPass","Cycle 50",50,29387,"43-3","Alloy 617",314626,"Plate"
-98.40,0.00182,"Qualified",,9829.80,"CapPass","Cycle 50",50,29388,"43-3","Alloy 617",314626,"Plate"
-97.30,0.00177,"Qualified",,9830.15,"CapPass","Cycle 50",50,29389,"43-3","Alloy 617",314626,"Plate"
-97.15,0.00177,"Qualified",,9830.17,"CapPass","Cycle 50",50,29390,"43-3","Alloy 617",314626,"Plate"
-100.62,0.00172,"Qualified",,9830.80,"CapPass","Cycle 50",50,29391,"43-3","Alloy 617",314626,"Plate"
-101.63,0.00168,"Qualified",,9831.17,"CapPass","Cycle 50",50,29392,"43-3","Alloy 617",314626,"Plate"
-101.81,0.00167,"Qualified",,9831.27,"CapPass","Cycle 50",50,29393,"43-3","Alloy 617",314626,"Plate"
-100.77,0.00162,"Qualified",,9831.78,"CapPass","Cycle 50",50,29394,"43-3","Alloy 617",314626,"Plate"
-101.26,0.00157,"Qualified",,9832.15,"CapPass","Cycle 50",50,29395,"43-3","Alloy 617",314626,"Plate"
-101.17,0.00157,"Qualified",,9832.17,"CapPass","Cycle 50",50,29396,"43-3","Alloy 617",314626,"Plate"
-99.30,0.00152,"Qualified",,9832.70,"CapPass","Cycle 50",50,29397,"43-3","Alloy 617",314626,"Plate"
-97.73,0.00147,"Qualified",,9833.17,"CapPass","Cycle 50",50,29398,"43-3","Alloy 617",314626,"Plate"
-97.72,0.00147,"Qualified",,9833.20,"CapPass","Cycle 50",50,29399,"43-3","Alloy 617",314626,"Plate"
-99.11,0.00142,"Qualified",,9833.76,"CapPass","Cycle 50",50,29400,"43-3","Alloy 617",314626,"Plate"
-99.39,0.00137,"Qualified",,9834.17,"CapPass","Cycle 50",50,29401,"43-3","Alloy 617",314626,"Plate"
-99.36,0.00137,"Qualified",,9834.18,"CapPass","Cycle 50",50,29402,"43-3","Alloy 617",314626,"Plate"
-101.09,0.00132,"Qualified",,9834.81,"CapPass","Cycle 50",50,29403,"43-3","Alloy 617",314626,"Plate"
-100.62,0.00127,"Qualified",,9835.16,"CapPass","Cycle 50",50,29404,"43-3","Alloy 617",314626,"Plate"
-100.56,0.00127,"Qualified",,9835.17,"CapPass","Cycle 50",50,29405,"43-3","Alloy 617",314626,"Plate"
-100.38,0.00122,"Qualified",,9835.80,"CapPass","Cycle 50",50,29406,"43-3","Alloy 617",314626,"Plate"
-100.01,0.00117,"Qualified",,9836.12,"CapPass","Cycle 50",50,29407,"43-3","Alloy 617",314626,"Plate"
-99.59,0.00116,"Qualified",,9836.17,"CapPass","Cycle 50",50,29408,"43-3","Alloy 617",314626,"Plate"
-99.28,0.00112,"Qualified",,9836.66,"CapPass","Cycle 50",50,29409,"43-3","Alloy 617",314626,"Plate"
-97.78,0.00107,"Qualified",,9837.17,"CapPass","Cycle 50",50,29410,"43-3","Alloy 617",314626,"Plate"
-97.80,0.00107,"Qualified",,9837.18,"CapPass","Cycle 50",50,29411,"43-3","Alloy 617",314626,"Plate"
-97.79,0.00102,"Qualified",,9837.70,"CapPass","Cycle 50",50,29412,"43-3","Alloy 617",314626,"Plate"
-97.96,0.00098,"Qualified",,9838.17,"CapPass","Cycle 50",50,29413,"43-3","Alloy 617",314626,"Plate"
-98.88,0.00097,"Qualified",,9838.27,"CapPass","Cycle 50",50,29414,"43-3","Alloy 617",314626,"Plate"
-101.31,0.00092,"Qualified",,9838.74,"CapPass","Cycle 50",50,29415,"43-3","Alloy 617",314626,"Plate"
-100.34,0.00088,"Qualified",,9839.17,"CapPass","Cycle 50",50,29416,"43-3","Alloy 617",314626,"Plate"
-100.98,0.00087,"Qualified",,9839.33,"CapPass","Cycle 50",50,29417,"43-3","Alloy 617",314626,"Plate"
-103.22,0.00082,"Qualified",,9839.80,"CapPass","Cycle 50",50,29418,"43-3","Alloy 617",314626,"Plate"
-105.62,0.00077,"Qualified",,9840.17,"CapPass","Cycle 50",50,29419,"43-3","Alloy 617",314626,"Plate"
-105.61,0.00077,"Qualified",,9840.19,"CapPass","Cycle 50",50,29420,"43-3","Alloy 617",314626,"Plate"
-102.52,0.00072,"Qualified",,9840.65,"CapPass","Cycle 50",50,29421,"43-3","Alloy 617",314626,"Plate"
-101.13,0.00067,"Qualified",,9841.14,"CapPass","Cycle 50",50,29422,"43-3","Alloy 617",314626,"Plate"
-101.07,0.00066,"Qualified",,9841.17,"CapPass","Cycle 50",50,29423,"43-3","Alloy 617",314626,"Plate"
-101.13,0.00062,"Qualified",,9841.73,"CapPass","Cycle 50",50,29424,"43-3","Alloy 617",314626,"Plate"
-103.09,0.00057,"Qualified",,9842.17,"CapPass","Cycle 50",50,29425,"43-3","Alloy 617",314626,"Plate"
-103.26,0.00057,"Qualified",,9842.20,"CapPass","Cycle 50",50,29426,"43-3","Alloy 617",314626,"Plate"
-103.79,0.00052,"Qualified",,9842.68,"CapPass","Cycle 50",50,29427,"43-3","Alloy 617",314626,"Plate"
-103.67,0.00048,"Qualified",,9843.17,"CapPass","Cycle 50",50,29428,"43-3","Alloy 617",314626,"Plate"
-103.94,0.00047,"Qualified",,9843.25,"CapPass","Cycle 50",50,29429,"43-3","Alloy 617",314626,"Plate"
-102.84,0.00042,"Qualified",,9843.73,"CapPass","Cycle 50",50,29430,"43-3","Alloy 617",314626,"Plate"
-102.49,0.00037,"Qualified",,9844.17,"CapPass","Cycle 50",50,29431,"43-3","Alloy 617",314626,"Plate"
-102.50,0.00037,"Qualified",,9844.18,"CapPass","Cycle 50",50,29432,"43-3","Alloy 617",314626,"Plate"
-102.52,0.00032,"Qualified",,9844.74,"CapPass","Cycle 50",50,29433,"43-3","Alloy 617",314626,"Plate"
-103.75,0.00028,"Qualified",,9845.17,"CapPass","Cycle 50",50,29434,"43-3","Alloy 617",314626,"Plate"
-104.96,0.00027,"Qualified",,9845.28,"CapPass","Cycle 50",50,29435,"43-3","Alloy 617",314626,"Plate"
-105.52,0.00022,"Qualified",,9845.79,"CapPass","Cycle 50",50,29436,"43-3","Alloy 617",314626,"Plate"
-109.25,0.00017,"Qualified",,9846.17,"CapPass","Cycle 50",50,29437,"43-3","Alloy 617",314626,"Plate"
-109.46,0.00017,"Qualified",,9846.23,"CapPass","Cycle 50",50,29438,"43-3","Alloy 617",314626,"Plate"
-108.30,0.00012,"Qualified",,9846.68,"CapPass","Cycle 50",50,29439,"43-3","Alloy 617",314626,"Plate"
-107.30,0.00007,"Qualified",,9847.17,"CapPass","Cycle 50",50,29440,"43-3","Alloy 617",314626,"Plate"
-107.29,0.00007,"Qualified",,9847.17,"CapPass","Cycle 50",50,29441,"43-3","Alloy 617",314626,"Plate"
-105.21,0.00002,"Qualified",,9847.63,"CapPass","Cycle 50",50,29442,"43-3","Alloy 617",314626,"Plate"
-102.52,-0.00003,"Qualified",,9848.16,"CapPass","Cycle 50",50,29443,"43-3","Alloy 617",314626,"Plate"
-102.51,-0.00003,"Qualified",,9848.17,"CapPass","Cycle 50",50,29444,"43-3","Alloy 617",314626,"Plate"
-103.29,-0.00008,"Qualified",,9848.72,"CapPass","Cycle 50",50,29445,"43-3","Alloy 617",314626,"Plate"
-104.64,-0.00013,"Qualified",,9849.17,"CapPass","Cycle 50",50,29446,"43-3","Alloy 617",314626,"Plate"
-104.98,-0.00013,"Qualified",,9849.23,"CapPass","Cycle 50",50,29447,"43-3","Alloy 617",314626,"Plate"
-106.72,-0.00018,"Qualified",,9849.72,"CapPass","Cycle 50",50,29448,"43-3","Alloy 617",314626,"Plate"
-107.42,-0.00023,"Qualified",,9850.17,"CapPass","Cycle 50",50,29449,"43-3","Alloy 617",314626,"Plate"
-107.55,-0.00023,"Qualified",,9850.22,"CapPass","Cycle 50",50,29450,"43-3","Alloy 617",314626,"Plate"
-108.12,-0.00028,"Qualified",,9850.78,"CapPass","Cycle 50",50,29451,"43-3","Alloy 617",314626,"Plate"
-110.96,-0.00033,"Qualified",,9851.17,"CapPass","Cycle 50",50,29452,"43-3","Alloy 617",314626,"Plate"
-111.03,-0.00033,"Qualified",,9851.20,"CapPass","Cycle 50",50,29453,"43-3","Alloy 617",314626,"Plate"
-108.74,-0.00038,"Qualified",,9851.59,"CapPass","Cycle 50",50,29454,"43-3","Alloy 617",314626,"Plate"
-101.44,-0.00043,"Qualified",,9852.10,"CapPass","Cycle 50",50,29455,"43-3","Alloy 617",314626,"Plate"
-101.10,-0.00044,"Qualified",,9852.17,"CapPass","Cycle 50",50,29456,"43-3","Alloy 617",314626,"Plate"
-99.41,-0.00048,"Qualified",,9852.71,"CapPass","Cycle 50",50,29457,"43-3","Alloy 617",314626,"Plate"
-98.71,-0.00053,"Qualified",,9853.12,"CapPass","Cycle 50",50,29458,"43-3","Alloy 617",314626,"Plate"
-98.62,-0.00054,"Qualified",,9853.17,"CapPass","Cycle 50",50,29459,"43-3","Alloy 617",314626,"Plate"
-97.31,-0.00058,"Qualified",,9853.72,"CapPass","Cycle 50",50,29460,"43-3","Alloy 617",314626,"Plate"
-98.01,-0.00063,"Qualified",,9854.14,"CapPass","Cycle 50",50,29461,"43-3","Alloy 617",314626,"Plate"
-98.01,-0.00064,"Qualified",,9854.17,"CapPass","Cycle 50",50,29462,"43-3","Alloy 617",314626,"Plate"
-101.68,-0.00068,"Qualified",,9854.74,"CapPass","Cycle 50",50,29463,"43-3","Alloy 617",314626,"Plate"
-102.73,-0.00073,"Qualified",,9855.17,"CapPass","Cycle 50",50,29464,"43-3","Alloy 617",314626,"Plate"
-102.75,-0.00073,"Qualified",,9855.18,"CapPass","Cycle 50",50,29465,"43-3","Alloy 617",314626,"Plate"
-102.46,-0.00078,"Qualified",,9855.71,"CapPass","Cycle 50",50,29466,"43-3","Alloy 617",314626,"Plate"
-104.15,-0.00083,"Qualified",,9856.13,"CapPass","Cycle 50",50,29467,"43-3","Alloy 617",314626,"Plate"
-103.96,-0.00084,"Qualified",,9856.17,"CapPass","Cycle 50",50,29468,"43-3","Alloy 617",314626,"Plate"
-105.09,-0.00088,"Qualified",,9856.72,"CapPass","Cycle 50",50,29469,"43-3","Alloy 617",314626,"Plate"
-105.45,-0.00093,"Qualified",,9857.15,"CapPass","Cycle 50",50,29470,"43-3","Alloy 617",314626,"Plate"
-105.45,-0.00094,"Qualified",,9857.17,"CapPass","Cycle 50",50,29471,"43-3","Alloy 617",314626,"Plate"
-107.74,-0.00098,"Qualified",,9857.75,"CapPass","Cycle 50",50,29472,"43-3","Alloy 617",314626,"Plate"
-109.00,-0.00103,"Qualified",,9858.17,"CapPass","Cycle 50",50,29473,"43-3","Alloy 617",314626,"Plate"
-108.90,-0.00103,"Qualified",,9858.21,"CapPass","Cycle 50",50,29474,"43-3","Alloy 617",314626,"Plate"
-110.44,-0.00108,"Qualified",,9858.74,"CapPass","Cycle 50",50,29475,"43-3","Alloy 617",314626,"Plate"
-109.68,-0.00113,"Qualified",,9859.15,"CapPass","Cycle 50",50,29476,"43-3","Alloy 617",314626,"Plate"
-109.57,-0.00114,"Qualified",,9859.17,"CapPass","Cycle 50",50,29477,"43-3","Alloy 617",314626,"Plate"
-107.87,-0.00118,"Qualified",,9859.71,"CapPass","Cycle 50",50,29478,"43-3","Alloy 617",314626,"Plate"
-107.20,-0.00124,"Qualified",,9860.05,"CapPass","Cycle 50",50,29479,"43-3","Alloy 617",314626,"Plate"
-106.03,-0.00124,"Qualified",,9860.17,"CapPass","Cycle 50",50,29480,"43-3","Alloy 617",314626,"Plate"
-104.65,-0.00129,"Qualified",,9860.60,"CapPass","Cycle 50",50,29481,"43-3","Alloy 617",314626,"Plate"
-104.54,-0.00134,"Qualified",,9861.13,"CapPass","Cycle 50",50,29482,"43-3","Alloy 617",314626,"Plate"
-104.56,-0.00134,"Qualified",,9861.17,"CapPass","Cycle 50",50,29483,"43-3","Alloy 617",314626,"Plate"
-104.05,-0.00139,"Qualified",,9861.68,"CapPass","Cycle 50",50,29484,"43-3","Alloy 617",314626,"Plate"
-103.73,-0.00144,"Qualified",,9862.09,"CapPass","Cycle 50",50,29485,"43-3","Alloy 617",314626,"Plate"
-103.32,-0.00144,"Qualified",,9862.17,"CapPass","Cycle 50",50,29486,"43-3","Alloy 617",314626,"Plate"
-102.29,-0.00149,"Qualified",,9862.71,"CapPass","Cycle 50",50,29487,"43-3","Alloy 617",314626,"Plate"
-103.28,-0.00154,"Qualified",,9863.16,"CapPass","Cycle 50",50,29488,"43-3","Alloy 617",314626,"Plate"
-103.28,-0.00154,"Qualified",,9863.17,"CapPass","Cycle 50",50,29489,"43-3","Alloy 617",314626,"Plate"
-101.42,-0.00159,"Qualified",,9863.62,"CapPass","Cycle 50",50,29490,"43-3","Alloy 617",314626,"Plate"
-103.62,-0.00164,"Qualified",,9864.13,"CapPass","Cycle 50",50,29491,"43-3","Alloy 617",314626,"Plate"
-103.69,-0.00164,"Qualified",,9864.17,"CapPass","Cycle 50",50,29492,"43-3","Alloy 617",314626,"Plate"
-102.67,-0.00169,"Qualified",,9864.68,"CapPass","Cycle 50",50,29493,"43-3","Alloy 617",314626,"Plate"
-102.65,-0.00172,"Qualified",,9865.17,"CapPass","Cycle 50",50,29494,"43-3","Alloy 617",314626,"Plate"
-103.17,-0.00174,"Qualified",,9865.23,"CapPass","Cycle 50",50,29495,"43-3","Alloy 617",314626,"Plate"
-103.69,-0.00179,"Qualified",,9865.59,"CapPass","Cycle 50",50,29496,"43-3","Alloy 617",314626,"Plate"
-104.45,-0.00182,"Qualified",,9866.17,"CapPass","Cycle 50",50,29497,"43-3","Alloy 617",314626,"Plate"
-107.17,-0.00184,"Qualified",,9866.32,"CapPass","Cycle 50",50,29498,"43-3","Alloy 617",314626,"Plate"
-108.30,-0.00189,"Qualified",,9866.59,"CapPass","Cycle 50",50,29499,"43-3","Alloy 617",314626,"Plate"
-109.72,-0.00192,"Qualified",,9867.17,"CapPass","Cycle 50",50,29500,"43-3","Alloy 617",314626,"Plate"
-110.52,-0.00194,"Qualified",,9867.24,"CapPass","Cycle 50",50,29501,"43-3","Alloy 617",314626,"Plate"
-109.59,-0.00199,"Qualified",,9867.62,"CapPass","Cycle 50",50,29502,"43-3","Alloy 617",314626,"Plate"
-105.72,-0.00203,"Qualified",,9868.17,"CapPass","Cycle 50",50,29503,"43-3","Alloy 617",314626,"Plate"
-105.89,-0.00204,"Qualified",,9868.21,"CapPass","Cycle 50",50,29504,"43-3","Alloy 617",314626,"Plate"
-104.13,-0.00209,"Qualified",,9868.68,"CapPass","Cycle 50",50,29505,"43-3","Alloy 617",314626,"Plate"
-104.79,-0.00213,"Qualified",,9869.17,"CapPass","Cycle 50",50,29506,"43-3","Alloy 617",314626,"Plate"
-105.17,-0.00214,"Qualified",,9869.23,"CapPass","Cycle 50",50,29507,"43-3","Alloy 617",314626,"Plate"
-105.53,-0.00219,"Qualified",,9869.67,"CapPass","Cycle 50",50,29508,"43-3","Alloy 617",314626,"Plate"
-104.94,-0.00223,"Qualified",,9870.17,"CapPass","Cycle 50",50,29509,"43-3","Alloy 617",314626,"Plate"
-104.96,-0.00224,"Qualified",,9870.21,"CapPass","Cycle 50",50,29510,"43-3","Alloy 617",314626,"Plate"
-108.35,-0.00229,"Qualified",,9870.66,"CapPass","Cycle 50",50,29511,"43-3","Alloy 617",314626,"Plate"
-107.50,-0.00233,"Qualified",,9871.17,"CapPass","Cycle 50",50,29512,"43-3","Alloy 617",314626,"Plate"
-107.94,-0.00234,"Qualified",,9871.22,"CapPass","Cycle 50",50,29513,"43-3","Alloy 617",314626,"Plate"
-108.73,-0.00239,"Qualified",,9871.73,"CapPass","Cycle 50",50,29514,"43-3","Alloy 617",314626,"Plate"
-109.58,-0.00243,"Qualified",,9872.17,"CapPass","Cycle 50",50,29515,"43-3","Alloy 617",314626,"Plate"
-110.26,-0.00244,"Qualified",,9872.29,"CapPass","Cycle 50",50,29516,"43-3","Alloy 617",314626,"Plate"
-112.07,-0.00249,"Qualified",,9872.64,"CapPass","Cycle 50",50,29517,"43-3","Alloy 617",314626,"Plate"
-109.76,-0.00254,"Qualified",,9873.06,"CapPass","Cycle 50",50,29518,"43-3","Alloy 617",314626,"Plate"
-108.56,-0.00255,"Qualified",,9873.17,"CapPass","Cycle 50",50,29519,"43-3","Alloy 617",314626,"Plate"
-105.58,-0.00259,"Qualified",,9873.65,"CapPass","Cycle 50",50,29520,"43-3","Alloy 617",314626,"Plate"
-109.70,-0.00264,"Qualified",,9874.17,"CapPass","Cycle 50",50,29521,"43-3","Alloy 617",314626,"Plate"
-109.68,-0.00264,"Qualified",,9874.18,"CapPass","Cycle 50",50,29522,"43-3","Alloy 617",314626,"Plate"
-110.00,-0.00269,"Qualified",,9874.60,"CapPass","Cycle 50",50,29523,"43-3","Alloy 617",314626,"Plate"
-112.20,-0.00273,"Qualified",,9875.17,"CapPass","Cycle 50",50,29524,"43-3","Alloy 617",314626,"Plate"
-112.26,-0.00274,"Qualified",,9875.21,"CapPass","Cycle 50",50,29525,"43-3","Alloy 617",314626,"Plate"
-111.50,-0.00279,"Qualified",,9875.74,"CapPass","Cycle 50",50,29526,"43-3","Alloy 617",314626,"Plate"
-112.85,-0.00282,"Qualified",,9876.17,"CapPass","Cycle 50",50,29527,"43-3","Alloy 617",314626,"Plate"
-113.29,-0.00284,"Qualified",,9876.25,"CapPass","Cycle 50",50,29528,"43-3","Alloy 617",314626,"Plate"
-114.70,-0.00289,"Qualified",,9876.75,"CapPass","Cycle 50",50,29529,"43-3","Alloy 617",314626,"Plate"
-112.89,-0.00294,"Qualified",,9877.12,"CapPass","Cycle 50",50,29530,"43-3","Alloy 617",314626,"Plate"
-112.45,-0.00294,"Qualified",,9877.17,"CapPass","Cycle 50",50,29531,"43-3","Alloy 617",314626,"Plate"
-112.50,-0.00299,"Qualified",,9877.83,"CapPass","Cycle 50",50,29532,"43-3","Alloy 617",314626,"Plate"
-111.52,-0.00303,"Qualified",,9878.17,"CapPass","Cycle 50",50,29533,"43-3","Alloy 617",314626,"Plate"
-111.43,-0.00304,"Qualified",,9878.23,"CapPass","Cycle 50",50,29534,"43-3","Alloy 617",314626,"Plate"
-110.15,-0.00309,"Qualified",,9878.59,"CapPass","Cycle 50",50,29535,"43-3","Alloy 617",314626,"Plate"
