Repository: js-molina/fatigue-A617

File: data/950C/Strain rate 0.0001/1.0% strain/HTM_A19_Cycles_438.csv (part 8 of 17)
"Stress Mpa","Strain","Qual State","Qual Exceptions","Elapsed Time Sec","Data State","Cycle Label","Cycle","Count","Sample","Alloy","Heat","Material_Form"
105.84,-0.00030,"Qualified",,3944.65,"CapPass","Cycle 20",20,11819,"43-8","Alloy 617",314626,"Plate"
105.35,-0.00025,"Qualified",,3945.19,"CapPass","Cycle 20",20,11820,"43-8","Alloy 617",314626,"Plate"
105.43,-0.00025,"Qualified",,3945.22,"CapPass","Cycle 20",20,11821,"43-8","Alloy 617",314626,"Plate"
107.00,-0.00020,"Qualified",,3945.60,"CapPass","Cycle 20",20,11822,"43-8","Alloy 617",314626,"Plate"
105.01,-0.00015,"Qualified",,3946.01,"CapPass","Cycle 20",20,11823,"43-8","Alloy 617",314626,"Plate"
103.80,-0.00014,"Qualified",,3946.22,"CapPass","Cycle 20",20,11824,"43-8","Alloy 617",314626,"Plate"
104.22,-0.00010,"Qualified",,3946.66,"CapPass","Cycle 20",20,11825,"43-8","Alloy 617",314626,"Plate"
104.79,-0.00005,"Qualified",,3947.18,"CapPass","Cycle 20",20,11826,"43-8","Alloy 617",314626,"Plate"
104.91,-0.00005,"Qualified",,3947.22,"CapPass","Cycle 20",20,11827,"43-8","Alloy 617",314626,"Plate"
98.03,0.00000,"Qualified",,9747.86,"CapPass","Cycle 50",50,29207,"43-8","Alloy 617",314626,"Plate"
97.56,0.00002,"Qualified",,9748.22,"CapPass","Cycle 50",50,29208,"43-8","Alloy 617",314626,"Plate"
99.72,0.00005,"Qualified",,9748.50,"CapPass","Cycle 50",50,29209,"43-8","Alloy 617",314626,"Plate"
101.38,0.00010,"Qualified",,9749.02,"CapPass","Cycle 50",50,29210,"43-8","Alloy 617",314626,"Plate"
102.69,0.00012,"Qualified",,9749.22,"CapPass","Cycle 50",50,29211,"43-8","Alloy 617",314626,"Plate"
104.68,0.00015,"Qualified",,9749.53,"CapPass","Cycle 50",50,29212,"43-8","Alloy 617",314626,"Plate"
105.46,0.00020,"Qualified",,9749.96,"CapPass","Cycle 50",50,29213,"43-8","Alloy 617",314626,"Plate"
105.82,0.00022,"Qualified",,9750.22,"CapPass","Cycle 50",50,29214,"43-8","Alloy 617",314626,"Plate"
106.75,0.00025,"Qualified",,9750.46,"CapPass","Cycle 50",50,29215,"43-8","Alloy 617",314626,"Plate"
106.58,0.00030,"Qualified",,9750.95,"CapPass","Cycle 50",50,29216,"43-8","Alloy 617",314626,"Plate"
106.90,0.00032,"Qualified",,9751.22,"CapPass","Cycle 50",50,29217,"43-8","Alloy 617",314626,"Plate"
107.29,0.00035,"Qualified",,9751.41,"CapPass","Cycle 50",50,29218,"43-8","Alloy 617",314626,"Plate"
107.71,0.00040,"Qualified",,9751.98,"CapPass","Cycle 50",50,29219,"43-8","Alloy 617",314626,"Plate"
107.12,0.00044,"Qualified",,9752.22,"CapPass","Cycle 50",50,29220,"43-8","Alloy 617",314626,"Plate"
106.43,0.00045,"Qualified",,9752.36,"CapPass","Cycle 50",50,29221,"43-8","Alloy 617",314626,"Plate"
105.08,0.00050,"Qualified",,9752.91,"CapPass","Cycle 50",50,29222,"43-8","Alloy 617",314626,"Plate"
104.46,0.00053,"Qualified",,9753.22,"CapPass","Cycle 50",50,29223,"43-8","Alloy 617",314626,"Plate"
104.00,0.00055,"Qualified",,9753.41,"CapPass","Cycle 50",50,29224,"43-8","Alloy 617",314626,"Plate"
104.75,0.00060,"Qualified",,9753.91,"CapPass","Cycle 50",50,29225,"43-8","Alloy 617",314626,"Plate"
103.43,0.00064,"Qualified",,9754.22,"CapPass","Cycle 50",50,29226,"43-8","Alloy 617",314626,"Plate"
103.06,0.00065,"Qualified",,9754.28,"CapPass","Cycle 50",50,29227,"43-8","Alloy 617",314626,"Plate"
100.49,0.00070,"Qualified",,9754.99,"CapPass","Cycle 50",50,29228,"43-8","Alloy 617",314626,"Plate"
101.75,0.00073,"Qualified",,9755.22,"CapPass","Cycle 50",50,29229,"43-8","Alloy 617",314626,"Plate"
102.01,0.00075,"Qualified",,9755.38,"CapPass","Cycle 50",50,29230,"43-8","Alloy 617",314626,"Plate"
103.56,0.00080,"Qualified",,9756.00,"CapPass","Cycle 50",50,29231,"43-8","Alloy 617",314626,"Plate"
104.18,0.00083,"Qualified",,9756.22,"CapPass","Cycle 50",50,29232,"43-8","Alloy 617",314626,"Plate"
103.90,0.00085,"Qualified",,9756.34,"CapPass","Cycle 50",50,29233,"43-8","Alloy 617",314626,"Plate"
100.97,0.00090,"Qualified",,9756.76,"CapPass","Cycle 50",50,29234,"43-8","Alloy 617",314626,"Plate"
99.30,0.00094,"Qualified",,9757.22,"CapPass","Cycle 50",50,29235,"43-8","Alloy 617",314626,"Plate"
99.10,0.00095,"Qualified",,9757.34,"CapPass","Cycle 50",50,29236,"43-8","Alloy 617",314626,"Plate"
98.68,0.00100,"Qualified",,9757.82,"CapPass","Cycle 50",50,29237,"43-8","Alloy 617",314626,"Plate"
96.57,0.00105,"Qualified",,9758.22,"CapPass","Cycle 50",50,29238,"43-8","Alloy 617",314626,"Plate"
96.01,0.00105,"Qualified",,9758.34,"CapPass","Cycle 50",50,29239,"43-8","Alloy 617",314626,"Plate"
99.68,0.00110,"Qualified",,9759.06,"CapPass","Cycle 50",50,29240,"43-8","Alloy 617",314626,"Plate"
101.37,0.00112,"Qualified",,9759.22,"CapPass","Cycle 50",50,29241,"43-8","Alloy 617",314626,"Plate"
104.42,0.00115,"Qualified",,9759.51,"CapPass","Cycle 50",50,29242,"43-8","Alloy 617",314626,"Plate"
104.20,0.00120,"Qualified",,9759.81,"CapPass","Cycle 50",50,29243,"43-8","Alloy 617",314626,"Plate"
103.70,0.00123,"Qualified",,9760.22,"CapPass","Cycle 50",50,29244,"43-8","Alloy 617",314626,"Plate"
104.38,0.00125,"Qualified",,9760.44,"CapPass","Cycle 50",50,29245,"43-8","Alloy 617",314626,"Plate"
104.32,0.00130,"Qualified",,9760.94,"CapPass","Cycle 50",50,29246,"43-8","Alloy 617",314626,"Plate"
104.44,0.00133,"Qualified",,9761.22,"CapPass","Cycle 50",50,29247,"43-8","Alloy 617",314626,"Plate"
105.06,0.00135,"Qualified",,9761.45,"CapPass","Cycle 50",50,29248,"43-8","Alloy 617",314626,"Plate"
105.25,0.00140,"Qualified",,9761.96,"CapPass","Cycle 50",50,29249,"43-8","Alloy 617",314626,"Plate"
105.71,0.00143,"Qualified",,9762.22,"CapPass","Cycle 50",50,29250,"43-8","Alloy 617",314626,"Plate"
105.40,0.00145,"Qualified",,9762.38,"CapPass","Cycle 50",50,29251,"43-8","Alloy 617",314626,"Plate"
105.10,0.00150,"Qualified",,9762.86,"CapPass","Cycle 50",50,29252,"43-8","Alloy 617",314626,"Plate"
103.92,0.00153,"Qualified",,9763.22,"CapPass","Cycle 50",50,29253,"43-8","Alloy 617",314626,"Plate"
104.81,0.00155,"Qualified",,9763.44,"CapPass","Cycle 50",50,29254,"43-8","Alloy 617",314626,"Plate"
108.66,0.00160,"Qualified",,9764.08,"CapPass","Cycle 50",50,29255,"43-8","Alloy 617",314626,"Plate"
109.67,0.00162,"Qualified",,9764.22,"CapPass","Cycle 50",50,29256,"43-8","Alloy 617",314626,"Plate"
111.30,0.00165,"Qualified",,9764.51,"CapPass","Cycle 50",50,29257,"43-8","Alloy 617",314626,"Plate"
111.24,0.00170,"Qualified",,9764.90,"CapPass","Cycle 50",50,29258,"43-8","Alloy 617",314626,"Plate"
110.98,0.00172,"Qualified",,9765.22,"CapPass","Cycle 50",50,29259,"43-8","Alloy 617",314626,"Plate"
112.08,0.00175,"Qualified",,9765.49,"CapPass","Cycle 50",50,29260,"43-8","Alloy 617",314626,"Plate"
111.97,0.00180,"Qualified",,9765.96,"CapPass","Cycle 50",50,29261,"43-8","Alloy 617",314626,"Plate"
112.34,0.00184,"Qualified",,9766.22,"CapPass","Cycle 50",50,29262,"43-8","Alloy 617",314626,"Plate"
111.06,0.00185,"Qualified",,9766.38,"CapPass","Cycle 50",50,29263,"43-8","Alloy 617",314626,"Plate"
109.66,0.00190,"Qualified",,9766.88,"CapPass","Cycle 50",50,29264,"43-8","Alloy 617",314626,"Plate"
108.29,0.00194,"Qualified",,9767.22,"CapPass","Cycle 50",50,29265,"43-8","Alloy 617",314626,"Plate"
107.98,0.00195,"Qualified",,9767.29,"CapPass","Cycle 50",50,29266,"43-8","Alloy 617",314626,"Plate"
103.81,0.00200,"Qualified",,9767.78,"CapPass","Cycle 50",50,29267,"43-8","Alloy 617",314626,"Plate"
102.35,0.00205,"Qualified",,9768.22,"CapPass","Cycle 50",50,29268,"43-8","Alloy 617",314626,"Plate"
102.16,0.00205,"Qualified",,9768.26,"CapPass","Cycle 50",50,29269,"43-8","Alloy 617",314626,"Plate"
100.22,0.00210,"Qualified",,9768.84,"CapPass","Cycle 50",50,29270,"43-8","Alloy 617",314626,"Plate"
99.51,0.00215,"Qualified",,9769.22,"CapPass","Cycle 50",50,29271,"43-8","Alloy 617",314626,"Plate"
99.51,0.00215,"Qualified",,9769.24,"CapPass","Cycle 50",50,29272,"43-8","Alloy 617",314626,"Plate"
101.13,0.00220,"Qualified",,9769.98,"CapPass","Cycle 50",50,29273,"43-8","Alloy 617",314626,"Plate"
102.85,0.00222,"Qualified",,9770.22,"CapPass","Cycle 50",50,29274,"43-8","Alloy 617",314626,"Plate"
104.17,0.00225,"Qualified",,9770.46,"CapPass","Cycle 50",50,29275,"43-8","Alloy 617",314626,"Plate"
108.33,0.00230,"Qualified",,9770.97,"CapPass","Cycle 50",50,29276,"43-8","Alloy 617",314626,"Plate"
108.13,0.00235,"Qualified",,9771.22,"CapPass","Cycle 50",50,29277,"43-8","Alloy 617",314626,"Plate"
107.65,0.00235,"Qualified",,9771.29,"CapPass","Cycle 50",50,29278,"43-8","Alloy 617",314626,"Plate"
105.46,0.00240,"Qualified",,9772.00,"CapPass","Cycle 50",50,29279,"43-8","Alloy 617",314626,"Plate"
106.55,0.00243,"Qualified",,9772.22,"CapPass","Cycle 50",50,29280,"43-8","Alloy 617",314626,"Plate"
106.63,0.00245,"Qualified",,9772.35,"CapPass","Cycle 50",50,29281,"43-8","Alloy 617",314626,"Plate"
104.83,0.00250,"Qualified",,9772.87,"CapPass","Cycle 50",50,29282,"43-8","Alloy 617",314626,"Plate"
104.71,0.00253,"Qualified",,9773.22,"CapPass","Cycle 50",50,29283,"43-8","Alloy 617",314626,"Plate"
104.89,0.00255,"Qualified",,9773.40,"CapPass","Cycle 50",50,29284,"43-8","Alloy 617",314626,"Plate"
105.02,0.00260,"Qualified",,9773.92,"CapPass","Cycle 50",50,29285,"43-8","Alloy 617",314626,"Plate"
105.62,0.00263,"Qualified",,9774.22,"CapPass","Cycle 50",50,29286,"43-8","Alloy 617",314626,"Plate"
106.90,0.00265,"Qualified",,9774.49,"CapPass","Cycle 50",50,29287,"43-8","Alloy 617",314626,"Plate"
107.79,0.00270,"Qualified",,9774.97,"CapPass","Cycle 50",50,29288,"43-8","Alloy 617",314626,"Plate"
108.44,0.00273,"Qualified",,9775.22,"CapPass","Cycle 50",50,29289,"43-8","Alloy 617",314626,"Plate"
108.66,0.00275,"Qualified",,9775.45,"CapPass","Cycle 50",50,29290,"43-8","Alloy 617",314626,"Plate"
108.97,0.00280,"Qualified",,9775.93,"CapPass","Cycle 50",50,29291,"43-8","Alloy 617",314626,"Plate"
108.24,0.00284,"Qualified",,9776.22,"CapPass","Cycle 50",50,29292,"43-8","Alloy 617",314626,"Plate"
107.79,0.00285,"Qualified",,9776.32,"CapPass","Cycle 50",50,29293,"43-8","Alloy 617",314626,"Plate"
104.62,0.00290,"Qualified",,9776.83,"CapPass","Cycle 50",50,29294,"43-8","Alloy 617",314626,"Plate"
103.28,0.00295,"Qualified",,9777.22,"CapPass","Cycle 50",50,29295,"43-8","Alloy 617",314626,"Plate"
103.08,0.00295,"Qualified",,9777.26,"CapPass","Cycle 50",50,29296,"43-8","Alloy 617",314626,"Plate"
100.91,0.00300,"Qualified",,9778.03,"CapPass","Cycle 50",50,29297,"43-8","Alloy 617",314626,"Plate"
102.63,0.00302,"Qualified",,9778.22,"CapPass","Cycle 50",50,29298,"43-8","Alloy 617",314626,"Plate"
104.76,0.00305,"Qualified",,9778.49,"CapPass","Cycle 50",50,29299,"43-8","Alloy 617",314626,"Plate"
105.38,0.00310,"Qualified",,9778.89,"CapPass","Cycle 50",50,29300,"43-8","Alloy 617",314626,"Plate"
105.94,0.00313,"Qualified",,9779.22,"CapPass","Cycle 50",50,29301,"43-8","Alloy 617",314626,"Plate"
106.43,0.00315,"Qualified",,9779.41,"CapPass","Cycle 50",50,29302,"43-8","Alloy 617",314626,"Plate"
105.46,0.00320,"Qualified",,9779.91,"CapPass","Cycle 50",50,29303,"43-8","Alloy 617",314626,"Plate"
105.90,0.00323,"Qualified",,9780.22,"CapPass","Cycle 50",50,29304,"43-8","Alloy 617",314626,"Plate"
107.11,0.00325,"Qualified",,9780.50,"CapPass","Cycle 50",50,29305,"43-8","Alloy 617",314626,"Plate"
108.70,0.00330,"Qualified",,9780.91,"CapPass","Cycle 50",50,29306,"43-8","Alloy 617",314626,"Plate"
108.00,0.00332,"Qualified",,9781.22,"CapPass","Cycle 50",50,29307,"43-8","Alloy 617",314626,"Plate"
109.33,0.00335,"Qualified",,9781.48,"CapPass","Cycle 50",50,29308,"43-8","Alloy 617",314626,"Plate"
109.83,0.00340,"Qualified",,9781.94,"CapPass","Cycle 50",50,29309,"43-8","Alloy 617",314626,"Plate"
109.00,0.00345,"Qualified",,9782.22,"CapPass","Cycle 50",50,29310,"43-8","Alloy 617",314626,"Plate"
108.72,0.00345,"Qualified",,9782.27,"CapPass","Cycle 50",50,29311,"43-8","Alloy 617",314626,"Plate"
103.22,0.00350,"Qualified",,9782.86,"CapPass","Cycle 50",50,29312,"43-8","Alloy 617",314626,"Plate"
103.25,0.00353,"Qualified",,9783.22,"CapPass","Cycle 50",50,29313,"43-8","Alloy 617",314626,"Plate"
103.49,0.00355,"Qualified",,9783.38,"CapPass","Cycle 50",50,29314,"43-8","Alloy 617",314626,"Plate"
102.68,0.00360,"Qualified",,9783.83,"CapPass","Cycle 50",50,29315,"43-8","Alloy 617",314626,"Plate"
102.00,0.00364,"Qualified",,9784.22,"CapPass","Cycle 50",50,29316,"43-8","Alloy 617",314626,"Plate"
102.12,0.00365,"Qualified",,9784.45,"CapPass","Cycle 50",50,29317,"43-8","Alloy 617",314626,"Plate"
104.43,0.00370,"Qualified",,9784.96,"CapPass","Cycle 50",50,29318,"43-8","Alloy 617",314626,"Plate"
105.18,0.00373,"Qualified",,9785.22,"CapPass","Cycle 50",50,29319,"43-8","Alloy 617",314626,"Plate"
106.19,0.00375,"Qualified",,9785.45,"CapPass","Cycle 50",50,29320,"43-8","Alloy 617",314626,"Plate"
106.76,0.00380,"Qualified",,9785.96,"CapPass","Cycle 50",50,29321,"43-8","Alloy 617",314626,"Plate"
107.21,0.00383,"Qualified",,9786.22,"CapPass","Cycle 50",50,29322,"43-8","Alloy 617",314626,"Plate"
107.43,0.00385,"Qualified",,9786.45,"CapPass","Cycle 50",50,29323,"43-8","Alloy 617",314626,"Plate"
107.94,0.00390,"Qualified",,9786.91,"CapPass","Cycle 50",50,29324,"43-8","Alloy 617",314626,"Plate"
108.04,0.00393,"Qualified",,9787.22,"CapPass","Cycle 50",50,29325,"43-8","Alloy 617",314626,"Plate"
109.36,0.00396,"Qualified",,9787.46,"CapPass","Cycle 50",50,29326,"43-8","Alloy 617",314626,"Plate"
108.43,0.00401,"Qualified",,9787.92,"CapPass","Cycle 50",50,29327,"43-8","Alloy 617",314626,"Plate"
107.85,0.00405,"Qualified",,9788.22,"CapPass","Cycle 50",50,29328,"43-8","Alloy 617",314626,"Plate"
107.65,0.00406,"Qualified",,9788.27,"CapPass","Cycle 50",50,29329,"43-8","Alloy 617",314626,"Plate"
107.60,0.00411,"Qualified",,9788.88,"CapPass","Cycle 50",50,29330,"43-8","Alloy 617",314626,"Plate"
107.14,0.00413,"Qualified",,9789.22,"CapPass","Cycle 50",50,29331,"43-8","Alloy 617",314626,"Plate"
107.52,0.00416,"Qualified",,9789.41,"CapPass","Cycle 50",50,29332,"43-8","Alloy 617",314626,"Plate"
106.01,0.00421,"Qualified",,9789.77,"CapPass","Cycle 50",50,29333,"43-8","Alloy 617",314626,"Plate"
102.41,0.00424,"Qualified",,9790.22,"CapPass","Cycle 50",50,29334,"43-8","Alloy 617",314626,"Plate"
102.03,0.00426,"Qualified",,9790.35,"CapPass","Cycle 50",50,29335,"43-8","Alloy 617",314626,"Plate"
102.95,0.00431,"Qualified",,9791.00,"CapPass","Cycle 50",50,29336,"43-8","Alloy 617",314626,"Plate"
104.08,0.00433,"Qualified",,9791.22,"CapPass","Cycle 50",50,29337,"43-8","Alloy 617",314626,"Plate"
105.49,0.00436,"Qualified",,9791.50,"CapPass","Cycle 50",50,29338,"43-8","Alloy 617",314626,"Plate"
106.97,0.00441,"Qualified",,9791.86,"CapPass","Cycle 50",50,29339,"43-8","Alloy 617",314626,"Plate"
106.06,0.00443,"Qualified",,9792.22,"CapPass","Cycle 50",50,29340,"43-8","Alloy 617",314626,"Plate"
106.60,0.00446,"Qualified",,9792.43,"CapPass","Cycle 50",50,29341,"43-8","Alloy 617",314626,"Plate"
107.49,0.00451,"Qualified",,9793.02,"CapPass","Cycle 50",50,29342,"43-8","Alloy 617",314626,"Plate"
108.53,0.00453,"Qualified",,9793.22,"CapPass","Cycle 50",50,29343,"43-8","Alloy 617",314626,"Plate"
109.64,0.00456,"Qualified",,9793.45,"CapPass","Cycle 50",50,29344,"43-8","Alloy 617",314626,"Plate"
108.46,0.00461,"Qualified",,9793.90,"CapPass","Cycle 50",50,29345,"43-8","Alloy 617",314626,"Plate"
107.16,0.00465,"Qualified",,9794.22,"CapPass","Cycle 50",50,29346,"43-8","Alloy 617",314626,"Plate"
106.37,0.00466,"Qualified",,9794.36,"CapPass","Cycle 50",50,29347,"43-8","Alloy 617",314626,"Plate"
104.77,0.00471,"Qualified",,9794.84,"CapPass","Cycle 50",50,29348,"43-8","Alloy 617",314626,"Plate"
104.36,0.00474,"Qualified",,9795.22,"CapPass","Cycle 50",50,29349,"43-8","Alloy 617",314626,"Plate"
104.45,0.00476,"Qualified",,9795.39,"CapPass","Cycle 50",50,29350,"43-8","Alloy 617",314626,"Plate"
103.59,0.00481,"Qualified",,9795.87,"CapPass","Cycle 50",50,29351,"43-8","Alloy 617",314626,"Plate"
103.59,0.00484,"Qualified",,9796.22,"CapPass","Cycle 50",50,29352,"43-8","Alloy 617",314626,"Plate"
103.81,0.00486,"Qualified",,9796.40,"CapPass","Cycle 50",50,29353,"43-8","Alloy 617",314626,"Plate"
103.14,0.00491,"Qualified",,9796.97,"CapPass","Cycle 50",50,29354,"43-8","Alloy 617",314626,"Plate"
103.95,0.00494,"Qualified",,9797.22,"CapPass","Cycle 50",50,29355,"43-8","Alloy 617",314626,"Plate"
104.90,0.00496,"Qualified",,9797.48,"CapPass","Cycle 50",50,29356,"43-8","Alloy 617",314626,"Plate"
106.86,0.00501,"Qualified",,9798.04,"CapPass","Cycle 50",50,29357,"43-8","Alloy 617",314626,"Plate"
103.06,0.00501,"Qualified",,9798.22,"CapPass","Cycle 50",50,29358,"43-8","Alloy 617",314626,"Plate"
94.24,0.00496,"Qualified",,9798.66,"CapPass","Cycle 50",50,29359,"43-8","Alloy 617",314626,"Plate"
83.05,0.00491,"Qualified",,9799.22,"CapPass","Cycle 50",50,29360,"43-8","Alloy 617",314626,"Plate"
82.83,0.00491,"Qualified",,9799.23,"CapPass","Cycle 50",50,29361,"43-8","Alloy 617",314626,"Plate"
74.01,0.00486,"Qualified",,9799.74,"CapPass","Cycle 50",50,29362,"43-8","Alloy 617",314626,"Plate"
67.83,0.00481,"Qualified",,9800.17,"CapPass","Cycle 50",50,29363,"43-8","Alloy 617",314626,"Plate"
67.29,0.00480,"Qualified",,9800.22,"CapPass","Cycle 50",50,29364,"43-8","Alloy 617",314626,"Plate"
54.62,0.00476,"Qualified",,9800.92,"CapPass","Cycle 50",50,29365,"43-8","Alloy 617",314626,"Plate"
47.62,0.00471,"Qualified",,9801.22,"CapPass","Cycle 50",50,29366,"43-8","Alloy 617",314626,"Plate"
46.82,0.00471,"Qualified",,9801.27,"CapPass","Cycle 50",50,29367,"43-8","Alloy 617",314626,"Plate"
40.65,0.00466,"Qualified",,9801.83,"CapPass","Cycle 50",50,29368,"43-8","Alloy 617",314626,"Plate"
35.55,0.00462,"Qualified",,9802.22,"CapPass","Cycle 50",50,29369,"43-8","Alloy 617",314626,"Plate"
32.60,0.00461,"Qualified",,9802.42,"CapPass","Cycle 50",50,29370,"43-8","Alloy 617",314626,"Plate"
25.12,0.00456,"Qualified",,9802.92,"CapPass","Cycle 50",50,29371,"43-8","Alloy 617",314626,"Plate"
21.37,0.00452,"Qualified",,9803.22,"CapPass","Cycle 50",50,29372,"43-8","Alloy 617",314626,"Plate"
19.67,0.00451,"Qualified",,9803.39,"CapPass","Cycle 50",50,29373,"43-8","Alloy 617",314626,"Plate"
15.93,0.00446,"Qualified",,9803.78,"CapPass","Cycle 50",50,29374,"43-8","Alloy 617",314626,"Plate"
12.52,0.00443,"Qualified",,9804.22,"CapPass","Cycle 50",50,29375,"43-8","Alloy 617",314626,"Plate"
8.49,0.00441,"Qualified",,9804.47,"CapPass","Cycle 50",50,29376,"43-8","Alloy 617",314626,"Plate"
2.45,0.00436,"Qualified",,9805.01,"CapPass","Cycle 50",50,29377,"43-8","Alloy 617",314626,"Plate"
1.58,0.00434,"Qualified",,9805.22,"CapPass","Cycle 50",50,29378,"43-8","Alloy 617",314626,"Plate"
-0.16,0.00431,"Qualified",,9805.84,"CapPass","Cycle 50",50,29379,"43-8","Alloy 617",314626,"Plate"
-6.47,0.00425,"Qualified",,9806.14,"CapPass","Cycle 50",50,29380,"43-8","Alloy 617",314626,"Plate"
-8.76,0.00423,"Qualified",,9806.22,"CapPass","Cycle 50",50,29381,"43-8","Alloy 617",314626,"Plate"
-11.13,0.00420,"Qualified",,9806.64,"CapPass","Cycle 50",50,29382,"43-8","Alloy 617",314626,"Plate"
-16.16,0.00416,"Qualified",,9807.22,"CapPass","Cycle 50",50,29383,"43-8","Alloy 617",314626,"Plate"
-16.86,0.00415,"Qualified",,9807.26,"CapPass","Cycle 50",50,29384,"43-8","Alloy 617",314626,"Plate"
-24.07,0.00410,"Qualified",,9807.77,"CapPass","Cycle 50",50,29385,"43-8","Alloy 617",314626,"Plate"
-30.35,0.00405,"Qualified",,9808.00,"CapPass","Cycle 50",50,29386,"43-8","Alloy 617",314626,"Plate"
-34.09,0.00402,"Qualified",,9808.22,"CapPass","Cycle 50",50,29387,"43-8","Alloy 617",314626,"Plate"
-35.40,0.00400,"Qualified",,9808.37,"CapPass","Cycle 50",50,29388,"43-8","Alloy 617",314626,"Plate"
-40.77,0.00395,"Qualified",,9808.90,"CapPass","Cycle 50",50,29389,"43-8","Alloy 617",314626,"Plate"
-43.24,0.00392,"Qualified",,9809.22,"CapPass","Cycle 50",50,29390,"43-8","Alloy 617",314626,"Plate"
-44.02,0.00390,"Qualified",,9809.35,"CapPass","Cycle 50",50,29391,"43-8","Alloy 617",314626,"Plate"
-49.97,0.00385,"Qualified",,9809.96,"CapPass","Cycle 50",50,29392,"43-8","Alloy 617",314626,"Plate"
-52.63,0.00382,"Qualified",,9810.22,"CapPass","Cycle 50",50,29393,"43-8","Alloy 617",314626,"Plate"
-53.30,0.00380,"Qualified",,9810.32,"CapPass","Cycle 50",50,29394,"43-8","Alloy 617",314626,"Plate"
-53.64,0.00375,"Qualified",,9810.84,"CapPass","Cycle 50",50,29395,"43-8","Alloy 617",314626,"Plate"
-55.62,0.00372,"Qualified",,9811.22,"CapPass","Cycle 50",50,29396,"43-8","Alloy 617",314626,"Plate"
-56.41,0.00370,"Qualified",,9811.36,"CapPass","Cycle 50",50,29397,"43-8","Alloy 617",314626,"Plate"
-58.09,0.00365,"Qualified",,9811.86,"CapPass","Cycle 50",50,29398,"43-8","Alloy 617",314626,"Plate"
-59.68,0.00362,"Qualified",,9812.22,"CapPass","Cycle 50",50,29399,"43-8","Alloy 617",314626,"Plate"
-60.48,0.00360,"Qualified",,9812.37,"CapPass","Cycle 50",50,29400,"43-8","Alloy 617",314626,"Plate"
-63.75,0.00355,"Qualified",,9812.92,"CapPass","Cycle 50",50,29401,"43-8","Alloy 617",314626,"Plate"
-66.13,0.00353,"Qualified",,9813.22,"CapPass","Cycle 50",50,29402,"43-8","Alloy 617",314626,"Plate"
-67.86,0.00350,"Qualified",,9813.47,"CapPass","Cycle 50",50,29403,"43-8","Alloy 617",314626,"Plate"
-71.14,0.00345,"Qualified",,9814.02,"CapPass","Cycle 50",50,29404,"43-8","Alloy 617",314626,"Plate"
-72.47,0.00343,"Qualified",,9814.22,"CapPass","Cycle 50",50,29405,"43-8","Alloy 617",314626,"Plate"
-74.15,0.00340,"Qualified",,9814.41,"CapPass","Cycle 50",50,29406,"43-8","Alloy 617",314626,"Plate"
-76.79,0.00335,"Qualified",,9814.83,"CapPass","Cycle 50",50,29407,"43-8","Alloy 617",314626,"Plate"
-78.15,0.00332,"Qualified",,9815.22,"CapPass","Cycle 50",50,29408,"43-8","Alloy 617",314626,"Plate"
-79.52,0.00330,"Qualified",,9815.46,"CapPass","Cycle 50",50,29409,"43-8","Alloy 617",314626,"Plate"
-85.89,0.00325,"Qualified",,9816.02,"CapPass","Cycle 50",50,29410,"43-8","Alloy 617",314626,"Plate"
-88.08,0.00322,"Qualified",,9816.22,"CapPass","Cycle 50",50,29411,"43-8","Alloy 617",314626,"Plate"
-88.61,0.00320,"Qualified",,9816.32,"CapPass","Cycle 50",50,29412,"43-8","Alloy 617",314626,"Plate"
-89.38,0.00315,"Qualified",,9816.87,"CapPass","Cycle 50",50,29413,"43-8","Alloy 617",314626,"Plate"
-90.46,0.00312,"Qualified",,9817.22,"CapPass","Cycle 50",50,29414,"43-8","Alloy 617",314626,"Plate"
-91.09,0.00310,"Qualified",,9817.38,"CapPass","Cycle 50",50,29415,"43-8","Alloy 617",314626,"Plate"
-91.78,0.00305,"Qualified",,9817.82,"CapPass","Cycle 50",50,29416,"43-8","Alloy 617",314626,"Plate"
-90.67,0.00301,"Qualified",,9818.22,"CapPass","Cycle 50",50,29417,"43-8","Alloy 617",314626,"Plate"
-90.57,0.00300,"Qualified",,9818.30,"CapPass","Cycle 50",50,29418,"43-8","Alloy 617",314626,"Plate"
-90.58,0.00295,"Qualified",,9818.73,"CapPass","Cycle 50",50,29419,"43-8","Alloy 617",314626,"Plate"
-90.69,0.00291,"Qualified",,9819.22,"CapPass","Cycle 50",50,29420,"43-8","Alloy 617",314626,"Plate"
-91.06,0.00290,"Qualified",,9819.33,"CapPass","Cycle 50",50,29421,"43-8","Alloy 617",314626,"Plate"
-91.73,0.00285,"Qualified",,9819.68,"CapPass","Cycle 50",50,29422,"43-8","Alloy 617",314626,"Plate"
-89.53,0.00281,"Qualified",,9820.22,"CapPass","Cycle 50",50,29423,"43-8","Alloy 617",314626,"Plate"
-89.98,0.00280,"Qualified",,9820.37,"CapPass","Cycle 50",50,29424,"43-8","Alloy 617",314626,"Plate"
-91.93,0.00275,"Qualified",,9820.73,"CapPass","Cycle 50",50,29425,"43-8","Alloy 617",314626,"Plate"
-92.88,0.00270,"Qualified",,9821.22,"CapPass","Cycle 50",50,29426,"43-8","Alloy 617",314626,"Plate"
-92.89,0.00270,"Qualified",,9821.23,"CapPass","Cycle 50",50,29427,"43-8","Alloy 617",314626,"Plate"
-94.31,0.00265,"Qualified",,9821.80,"CapPass","Cycle 50",50,29428,"43-8","Alloy 617",314626,"Plate"
-95.64,0.00261,"Qualified",,9822.22,"CapPass","Cycle 50",50,29429,"43-8","Alloy 617",314626,"Plate"
-95.91,0.00260,"Qualified",,9822.29,"CapPass","Cycle 50",50,29430,"43-8","Alloy 617",314626,"Plate"
-97.74,0.00255,"Qualified",,9822.74,"CapPass","Cycle 50",50,29431,"43-8","Alloy 617",314626,"Plate"
-97.50,0.00250,"Qualified",,9823.11,"CapPass","Cycle 50",50,29432,"43-8","Alloy 617",314626,"Plate"
-97.09,0.00249,"Qualified",,9823.22,"CapPass","Cycle 50",50,29433,"43-8","Alloy 617",314626,"Plate"
-98.64,0.00245,"Qualified",,9823.77,"CapPass","Cycle 50",50,29434,"43-8","Alloy 617",314626,"Plate"
-99.32,0.00241,"Qualified",,9824.22,"CapPass","Cycle 50",50,29435,"43-8","Alloy 617",314626,"Plate"
-99.50,0.00240,"Qualified",,9824.25,"CapPass","Cycle 50",50,29436,"43-8","Alloy 617",314626,"Plate"
-99.17,0.00235,"Qualified",,9824.64,"CapPass","Cycle 50",50,29437,"43-8","Alloy 617",314626,"Plate"
-98.16,0.00230,"Qualified",,9825.14,"CapPass","Cycle 50",50,29438,"43-8","Alloy 617",314626,"Plate"
-98.00,0.00229,"Qualified",,9825.22,"CapPass","Cycle 50",50,29439,"43-8","Alloy 617",314626,"Plate"
-98.91,0.00225,"Qualified",,9825.70,"CapPass","Cycle 50",50,29440,"43-8","Alloy 617",314626,"Plate"
-99.35,0.00220,"Qualified",,9826.10,"CapPass","Cycle 50",50,29441,"43-8","Alloy 617",314626,"Plate"
-99.05,0.00218,"Qualified",,9826.22,"CapPass","Cycle 50",50,29442,"43-8","Alloy 617",314626,"Plate"
-97.68,0.00215,"Qualified",,9826.62,"CapPass","Cycle 50",50,29443,"43-8","Alloy 617",314626,"Plate"
-96.57,0.00210,"Qualified",,9827.02,"CapPass","Cycle 50",50,29444,"43-8","Alloy 617",314626,"Plate"
-95.95,0.00209,"Qualified",,9827.22,"CapPass","Cycle 50",50,29445,"43-8","Alloy 617",314626,"Plate"
-101.65,0.00205,"Qualified",,9827.85,"CapPass","Cycle 50",50,29446,"43-8","Alloy 617",314626,"Plate"
-104.62,0.00200,"Qualified",,9828.15,"CapPass","Cycle 50",50,29447,"43-8","Alloy 617",314626,"Plate"
-104.95,0.00199,"Qualified",,9828.22,"CapPass","Cycle 50",50,29448,"43-8","Alloy 617",314626,"Plate"
-104.48,0.00195,"Qualified",,9828.53,"CapPass","Cycle 50",50,29449,"43-8","Alloy 617",314626,"Plate"
-102.40,0.00190,"Qualified",,9829.20,"CapPass","Cycle 50",50,29450,"43-8","Alloy 617",314626,"Plate"
-102.42,0.00190,"Qualified",,9829.22,"CapPass","Cycle 50",50,29451,"43-8","Alloy 617",314626,"Plate"
-104.32,0.00185,"Qualified",,9829.68,"CapPass","Cycle 50",50,29452,"43-8","Alloy 617",314626,"Plate"
-105.33,0.00180,"Qualified",,9830.13,"CapPass","Cycle 50",50,29453,"43-8","Alloy 617",314626,"Plate"
-105.14,0.00179,"Qualified",,9830.22,"CapPass","Cycle 50",50,29454,"43-8","Alloy 617",314626,"Plate"
-104.30,0.00175,"Qualified",,9830.52,"CapPass","Cycle 50",50,29455,"43-8","Alloy 617",314626,"Plate"
-101.63,0.00170,"Qualified",,9830.96,"CapPass","Cycle 50",50,29456,"43-8","Alloy 617",314626,"Plate"
-100.27,0.00168,"Qualified",,9831.22,"CapPass","Cycle 50",50,29457,"43-8","Alloy 617",314626,"Plate"
-99.38,0.00165,"Qualified",,9831.55,"CapPass","Cycle 50",50,29458,"43-8","Alloy 617",314626,"Plate"
-100.08,0.00160,"Qualified",,9832.10,"CapPass","Cycle 50",50,29459,"43-8","Alloy 617",314626,"Plate"
-100.24,0.00159,"Qualified",,9832.22,"CapPass","Cycle 50",50,29460,"43-8","Alloy 617",314626,"Plate"
-100.47,0.00155,"Qualified",,9832.50,"CapPass","Cycle 50",50,29461,"43-8","Alloy 617",314626,"Plate"
-99.98,0.00150,"Qualified",,9833.06,"CapPass","Cycle 50",50,29462,"43-8","Alloy 617",314626,"Plate"
-100.05,0.00148,"Qualified",,9833.22,"CapPass","Cycle 50",50,29463,"43-8","Alloy 617",314626,"Plate"
-99.63,0.00145,"Qualified",,9833.50,"CapPass","Cycle 50",50,29464,"43-8","Alloy 617",314626,"Plate"
-98.49,0.00140,"Qualified",,9834.09,"CapPass","Cycle 50",50,29465,"43-8","Alloy 617",314626,"Plate"
-98.98,0.00139,"Qualified",,9834.22,"CapPass","Cycle 50",50,29466,"43-8","Alloy 617",314626,"Plate"
-100.56,0.00135,"Qualified",,9834.58,"CapPass","Cycle 50",50,29467,"43-8","Alloy 617",314626,"Plate"
-101.73,0.00130,"Qualified",,9835.05,"CapPass","Cycle 50",50,29468,"43-8","Alloy 617",314626,"Plate"
-101.96,0.00128,"Qualified",,9835.22,"CapPass","Cycle 50",50,29469,"43-8","Alloy 617",314626,"Plate"
-101.92,0.00125,"Qualified",,9835.50,"CapPass","Cycle 50",50,29470,"43-8","Alloy 617",314626,"Plate"
-100.12,0.00120,"Qualified",,9835.94,"CapPass","Cycle 50",50,29471,"43-8","Alloy 617",314626,"Plate"
-99.02,0.00118,"Qualified",,9836.22,"CapPass","Cycle 50",50,29472,"43-8","Alloy 617",314626,"Plate"
-98.99,0.00115,"Qualified",,9836.53,"CapPass","Cycle 50",50,29473,"43-8","Alloy 617",314626,"Plate"
-100.39,0.00110,"Qualified",,9837.09,"CapPass","Cycle 50",50,29474,"43-8","Alloy 617",314626,"Plate"
-101.05,0.00109,"Qualified",,9837.22,"CapPass","Cycle 50",50,29475,"43-8","Alloy 617",314626,"Plate"
-102.50,0.00105,"Qualified",,9837.56,"CapPass","Cycle 50",50,29476,"43-8","Alloy 617",314626,"Plate"
-102.64,0.00100,"Qualified",,9838.05,"CapPass","Cycle 50",50,29477,"43-8","Alloy 617",314626,"Plate"
-102.91,0.00099,"Qualified",,9838.22,"CapPass","Cycle 50",50,29478,"43-8","Alloy 617",314626,"Plate"
-103.48,0.00095,"Qualified",,9838.45,"CapPass","Cycle 50",50,29479,"43-8","Alloy 617",314626,"Plate"
-101.75,0.00090,"Qualified",,9838.96,"CapPass","Cycle 50",50,29480,"43-8","Alloy 617",314626,"Plate"
-100.56,0.00086,"Qualified",,9839.22,"CapPass","Cycle 50",50,29481,"43-8","Alloy 617",314626,"Plate"
-99.75,0.00085,"Qualified",,9839.34,"CapPass","Cycle 50",50,29482,"43-8","Alloy 617",314626,"Plate"
-97.47,0.00080,"Qualified",,9839.72,"CapPass","Cycle 50",50,29483,"43-8","Alloy 617",314626,"Plate"
-92.55,0.00077,"Qualified",,9840.22,"CapPass","Cycle 50",50,29484,"43-8","Alloy 617",314626,"Plate"
-92.08,0.00075,"Qualified",,9840.50,"CapPass","Cycle 50",50,29485,"43-8","Alloy 617",314626,"Plate"
-95.23,0.00070,"Qualified",,9841.04,"CapPass","Cycle 50",50,29486,"43-8","Alloy 617",314626,"Plate"
-96.20,0.00067,"Qualified",,9841.22,"CapPass","Cycle 50",50,29487,"43-8","Alloy 617",314626,"Plate"
-96.41,0.00065,"Qualified",,9841.52,"CapPass","Cycle 50",50,29488,"43-8","Alloy 617",314626,"Plate"
-99.75,0.00060,"Qualified",,9842.10,"CapPass","Cycle 50",50,29489,"43-8","Alloy 617",314626,"Plate"
-100.59,0.00058,"Qualified",,9842.22,"CapPass","Cycle 50",50,29490,"43-8","Alloy 617",314626,"Plate"
-101.05,0.00055,"Qualified",,9842.45,"CapPass","Cycle 50",50,29491,"43-8","Alloy 617",314626,"Plate"
-101.33,0.00050,"Qualified",,9843.05,"CapPass","Cycle 50",50,29492,"43-8","Alloy 617",314626,"Plate"
-101.91,0.00048,"Qualified",,9843.22,"CapPass","Cycle 50",50,29493,"43-8","Alloy 617",314626,"Plate"
-103.27,0.00045,"Qualified",,9843.59,"CapPass","Cycle 50",50,29494,"43-8","Alloy 617",314626,"Plate"
-104.24,0.00040,"Qualified",,9843.95,"CapPass","Cycle 50",50,29495,"43-8","Alloy 617",314626,"Plate"
-103.97,0.00038,"Qualified",,9844.22,"CapPass","Cycle 50",50,29496,"43-8","Alloy 617",314626,"Plate"
-104.22,0.00035,"Qualified",,9844.50,"CapPass","Cycle 50",50,29497,"43-8","Alloy 617",314626,"Plate"
-104.86,0.00030,"Qualified",,9845.05,"CapPass","Cycle 50",50,29498,"43-8","Alloy 617",314626,"Plate"
-104.64,0.00028,"Qualified",,9845.22,"CapPass","Cycle 50",50,29499,"43-8","Alloy 617",314626,"Plate"
-105.04,0.00025,"Qualified",,9845.47,"CapPass","Cycle 50",50,29500,"43-8","Alloy 617",314626,"Plate"
-103.24,0.00020,"Qualified",,9845.86,"CapPass","Cycle 50",50,29501,"43-8","Alloy 617",314626,"Plate"
-102.99,0.00018,"Qualified",,9846.22,"CapPass","Cycle 50",50,29502,"43-8","Alloy 617",314626,"Plate"
-103.37,0.00015,"Qualified",,9846.46,"CapPass","Cycle 50",50,29503,"43-8","Alloy 617",314626,"Plate"
-103.40,0.00010,"Qualified",,9847.00,"CapPass","Cycle 50",50,29504,"43-8","Alloy 617",314626,"Plate"
-104.13,0.00008,"Qualified",,9847.22,"CapPass","Cycle 50",50,29505,"43-8","Alloy 617",314626,"Plate"
-105.51,0.00005,"Qualified",,9847.52,"CapPass","Cycle 50",50,29506,"43-8","Alloy 617",314626,"Plate"
-106.36,-0.00000,"Qualified",,9847.99,"CapPass","Cycle 50",50,29507,"43-8","Alloy 617",314626,"Plate"
-106.45,-0.00002,"Qualified",,9848.22,"CapPass","Cycle 50",50,29508,"43-8","Alloy 617",314626,"Plate"
-106.90,-0.00005,"Qualified",,9848.50,"CapPass","Cycle 50",50,29509,"43-8","Alloy 617",314626,"Plate"
-107.70,-0.00010,"Qualified",,9849.03,"CapPass","Cycle 50",50,29510,"43-8","Alloy 617",314626,"Plate"
-107.30,-0.00013,"Qualified",,9849.22,"CapPass","Cycle 50",50,29511,"43-8","Alloy 617",314626,"Plate"
-106.94,-0.00015,"Qualified",,9849.39,"CapPass","Cycle 50",50,29512,"43-8","Alloy 617",314626,"Plate"
-105.38,-0.00020,"Qualified",,9849.61,"CapPass","Cycle 50",50,29513,"43-8","Alloy 617",314626,"Plate"
-98.82,-0.00022,"Qualified",,9850.22,"CapPass","Cycle 50",50,29514,"43-8","Alloy 617",314626,"Plate"
-100.09,-0.00025,"Qualified",,9850.41,"CapPass","Cycle 50",50,29515,"43-8","Alloy 617",314626,"Plate"
-99.72,-0.00030,"Qualified",,9850.83,"CapPass","Cycle 50",50,29516,"43-8","Alloy 617",314626,"Plate"
-98.69,-0.00033,"Qualified",,9851.22,"CapPass","Cycle 50",50,29517,"43-8","Alloy 617",314626,"Plate"
-98.65,-0.00035,"Qualified",,9851.39,"CapPass","Cycle 50",50,29518,"43-8","Alloy 617",314626,"Plate"
-100.41,-0.00040,"Qualified",,9851.95,"CapPass","Cycle 50",50,29519,"43-8","Alloy 617",314626,"Plate"
-101.54,-0.00042,"Qualified",,9852.22,"CapPass","Cycle 50",50,29520,"43-8","Alloy 617",314626,"Plate"
-102.82,-0.00045,"Qualified",,9852.45,"CapPass","Cycle 50",50,29521,"43-8","Alloy 617",314626,"Plate"
-103.92,-0.00050,"Qualified",,9852.99,"CapPass","Cycle 50",50,29522,"43-8","Alloy 617",314626,"Plate"
-104.74,-0.00052,"Qualified",,9853.22,"CapPass","Cycle 50",50,29523,"43-8","Alloy 617",314626,"Plate"
-105.62,-0.00055,"Qualified",,9853.43,"CapPass","Cycle 50",50,29524,"43-8","Alloy 617",314626,"Plate"
-104.57,-0.00060,"Qualified",,9853.88,"CapPass","Cycle 50",50,29525,"43-8","Alloy 617",314626,"Plate"
-103.95,-0.00063,"Qualified",,9854.22,"CapPass","Cycle 50",50,29526,"43-8","Alloy 617",314626,"Plate"
-103.98,-0.00065,"Qualified",,9854.43,"CapPass","Cycle 50",50,29527,"43-8","Alloy 617",314626,"Plate"
-104.79,-0.00070,"Qualified",,9855.09,"CapPass","Cycle 50",50,29528,"43-8","Alloy 617",314626,"Plate"
-105.69,-0.00072,"Qualified",,9855.22,"CapPass","Cycle 50",50,29529,"43-8","Alloy 617",314626,"Plate"
-106.53,-0.00075,"Qualified",,9855.44,"CapPass","Cycle 50",50,29530,"43-8","Alloy 617",314626,"Plate"
-106.17,-0.00080,"Qualified",,9855.80,"CapPass","Cycle 50",50,29531,"43-8","Alloy 617",314626,"Plate"
-103.02,-0.00084,"Qualified",,9856.22,"CapPass","Cycle 50",50,29532,"43-8","Alloy 617",314626,"Plate"
-102.75,-0.00085,"Qualified",,9856.47,"CapPass","Cycle 50",50,29533,"43-8","Alloy 617",314626,"Plate"
-103.04,-0.00090,"Qualified",,9856.86,"CapPass","Cycle 50",50,29534,"43-8","Alloy 617",314626,"Plate"
-101.86,-0.00094,"Qualified",,9857.22,"CapPass","Cycle 50",50,29535,"43-8","Alloy 617",314626,"Plate"
-101.42,-0.00095,"Qualified",,9857.34,"CapPass","Cycle 50",50,29536,"43-8","Alloy 617",314626,"Plate"
-99.98,-0.00100,"Qualified",,9857.85,"CapPass","Cycle 50",50,29537,"43-8","Alloy 617",314626,"Plate"
-100.76,-0.00103,"Qualified",,9858.22,"CapPass","Cycle 50",50,29538,"43-8","Alloy 617",314626,"Plate"
-100.52,-0.00105,"Qualified",,9858.40,"CapPass","Cycle 50",50,29539,"43-8","Alloy 617",314626,"Plate"
-104.09,-0.00110,"Qualified",,9859.12,"CapPass","Cycle 50",50,29540,"43-8","Alloy 617",314626,"Plate"
-105.04,-0.00111,"Qualified",,9859.22,"CapPass","Cycle 50",50,29541,"43-8","Alloy 617",314626,"Plate"
-107.80,-0.00115,"Qualified",,9859.60,"CapPass","Cycle 50",50,29542,"43-8","Alloy 617",314626,"Plate"
-109.45,-0.00120,"Qualified",,9860.00,"CapPass","Cycle 50",50,29543,"43-8","Alloy 617",314626,"Plate"
-109.57,-0.00123,"Qualified",,9860.22,"CapPass","Cycle 50",50,29544,"43-8","Alloy 617",314626,"Plate"
-109.41,-0.00125,"Qualified",,9860.49,"CapPass","Cycle 50",50,29545,"43-8","Alloy 617",314626,"Plate"
-109.28,-0.00130,"Qualified",,9860.83,"CapPass","Cycle 50",50,29546,"43-8","Alloy 617",314626,"Plate"
-108.32,-0.00133,"Qualified",,9861.22,"CapPass","Cycle 50",50,29547,"43-8","Alloy 617",314626,"Plate"
-108.27,-0.00135,"Qualified",,9861.50,"CapPass","Cycle 50",50,29548,"43-8","Alloy 617",314626,"Plate"
-108.52,-0.00140,"Qualified",,9861.94,"CapPass","Cycle 50",50,29549,"43-8","Alloy 617",314626,"Plate"
-108.41,-0.00143,"Qualified",,9862.22,"CapPass","Cycle 50",50,29550,"43-8","Alloy 617",314626,"Plate"
-108.37,-0.00145,"Qualified",,9862.44,"CapPass","Cycle 50",50,29551,"43-8","Alloy 617",314626,"Plate"
-107.89,-0.00150,"Qualified",,9862.85,"CapPass","Cycle 50",50,29552,"43-8","Alloy 617",314626,"Plate"
-106.34,-0.00155,"Qualified",,9863.21,"CapPass","Cycle 50",50,29553,"43-8","Alloy 617",314626,"Plate"
-106.29,-0.00156,"Qualified",,9863.22,"CapPass","Cycle 50",50,29554,"43-8","Alloy 617",314626,"Plate"
-102.87,-0.00160,"Qualified",,9863.69,"CapPass","Cycle 50",50,29555,"43-8","Alloy 617",314626,"Plate"
-99.19,-0.00165,"Qualified",,9864.21,"CapPass","Cycle 50",50,29556,"43-8","Alloy 617",314626,"Plate"
-99.11,-0.00165,"Qualified",,9864.22,"CapPass","Cycle 50",50,29557,"43-8","Alloy 617",314626,"Plate"
-100.15,-0.00170,"Qualified",,9864.94,"CapPass","Cycle 50",50,29558,"43-8","Alloy 617",314626,"Plate"
-101.26,-0.00173,"Qualified",,9865.22,"CapPass","Cycle 50",50,29559,"43-8","Alloy 617",314626,"Plate"
-102.76,-0.00175,"Qualified",,9865.51,"CapPass","Cycle 50",50,29560,"43-8","Alloy 617",314626,"Plate"
-104.33,-0.00180,"Qualified",,9865.93,"CapPass","Cycle 50",50,29561,"43-8","Alloy 617",314626,"Plate"
-104.06,-0.00184,"Qualified",,9866.22,"CapPass","Cycle 50",50,29562,"43-8","Alloy 617",314626,"Plate"
-103.52,-0.00185,"Qualified",,9866.41,"CapPass","Cycle 50",50,29563,"43-8","Alloy 617",314626,"Plate"
-103.36,-0.00190,"Qualified",,9866.97,"CapPass","Cycle 50",50,29564,"43-8","Alloy 617",314626,"Plate"
-104.32,-0.00192,"Qualified",,9867.22,"CapPass","Cycle 50",50,29565,"43-8","Alloy 617",314626,"Plate"
-105.09,-0.00195,"Qualified",,9867.40,"CapPass","Cycle 50",50,29566,"43-8","Alloy 617",314626,"Plate"
-103.85,-0.00200,"Qualified",,9867.84,"CapPass","Cycle 50",50,29567,"43-8","Alloy 617",314626,"Plate"
-102.95,-0.00204,"Qualified",,9868.22,"CapPass","Cycle 50",50,29568,"43-8","Alloy 617",314626,"Plate"
-102.76,-0.00205,"Qualified",,9868.32,"CapPass","Cycle 50",50,29569,"43-8","Alloy 617",314626,"Plate"
-104.06,-0.00210,"Qualified",,9869.05,"CapPass","Cycle 50",50,29570,"43-8","Alloy 617",314626,"Plate"
-105.19,-0.00212,"Qualified",,9869.22,"CapPass","Cycle 50",50,29571,"43-8","Alloy 617",314626,"Plate"
-106.74,-0.00215,"Qualified",,9869.51,"CapPass","Cycle 50",50,29572,"43-8","Alloy 617",314626,"Plate"
-107.44,-0.00220,"Qualified",,9869.92,"CapPass","Cycle 50",50,29573,"43-8","Alloy 617",314626,"Plate"
-107.29,-0.00223,"Qualified",,9870.22,"CapPass","Cycle 50",50,29574,"43-8","Alloy 617",314626,"Plate"
-107.53,-0.00225,"Qualified",,9870.50,"CapPass","Cycle 50",50,29575,"43-8","Alloy 617",314626,"Plate"
-107.45,-0.00230,"Qualified",,9870.85,"CapPass","Cycle 50",50,29576,"43-8","Alloy 617",314626,"Plate"
-105.75,-0.00235,"Qualified",,9871.22,"CapPass","Cycle 50",50,29577,"43-8","Alloy 617",314626,"Plate"
-105.16,-0.00235,"Qualified",,9871.35,"CapPass","Cycle 50",50,29578,"43-8","Alloy 617",314626,"Plate"
-105.49,-0.00240,"Qualified",,9871.99,"CapPass","Cycle 50",50,29579,"43-8","Alloy 617",314626,"Plate"
-106.00,-0.00243,"Qualified",,9872.22,"CapPass","Cycle 50",50,29580,"43-8","Alloy 617",314626,"Plate"
-106.21,-0.00245,"Qualified",,9872.43,"CapPass","Cycle 50",50,29581,"43-8","Alloy 617",314626,"Plate"
-106.49,-0.00250,"Qualified",,9872.98,"CapPass","Cycle 50",50,29582,"43-8","Alloy 617",314626,"Plate"
-107.11,-0.00252,"Qualified",,9873.22,"CapPass","Cycle 50",50,29583,"43-8","Alloy 617",314626,"Plate"
-109.26,-0.00255,"Qualified",,9873.55,"CapPass","Cycle 50",50,29584,"43-8","Alloy 617",314626,"Plate"
-110.56,-0.00260,"Qualified",,9873.95,"CapPass","Cycle 50",50,29585,"43-8","Alloy 617",314626,"Plate"
-110.61,-0.00264,"Qualified",,9874.22,"CapPass","Cycle 50",50,29586,"43-8","Alloy 617",314626,"Plate"
-110.34,-0.00265,"Qualified",,9874.35,"CapPass","Cycle 50",50,29587,"43-8","Alloy 617",314626,"Plate"
-109.22,-0.00270,"Qualified",,9874.85,"CapPass","Cycle 50",50,29588,"43-8","Alloy 617",314626,"Plate"
-106.70,-0.00274,"Qualified",,9875.22,"CapPass","Cycle 50",50,29589,"43-8","Alloy 617",314626,"Plate"
-106.61,-0.00275,"Qualified",,9875.53,"CapPass","Cycle 50",50,29590,"43-8","Alloy 617",314626,"Plate"
-108.74,-0.00280,"Qualified",,9875.94,"CapPass","Cycle 50",50,29591,"43-8","Alloy 617",314626,"Plate"
-108.29,-0.00284,"Qualified",,9876.22,"CapPass","Cycle 50",50,29592,"43-8","Alloy 617",314626,"Plate"
-107.76,-0.00285,"Qualified",,9876.35,"CapPass","Cycle 50",50,29593,"43-8","Alloy 617",314626,"Plate"
-106.23,-0.00290,"Qualified",,9876.87,"CapPass","Cycle 50",50,29594,"43-8","Alloy 617",314626,"Plate"
-105.55,-0.00294,"Qualified",,9877.22,"CapPass","Cycle 50",50,29595,"43-8","Alloy 617",314626,"Plate"
