Repository: js-molina/fatigue-A617

File: data/950C/Strain rate 0.0001/1.0% strain/HTM_A19_Cycles_433.csv (part 10 of 17)
"Stress Mpa","Strain","Qual State","Qual Exceptions","Elapsed Time Sec","Data State","Cycle Label","Cycle","Count","Sample","Alloy","Heat","Material_Form"
-41.95,0.00368,"Qualified",,19811.96,"CapPass","Cycle 100",100,59214,"43-3","Alloy 617",314626,"Plate"
-43.43,0.00366,"Qualified",,19812.17,"CapPass","Cycle 100",100,59215,"43-3","Alloy 617",314626,"Plate"
-44.82,0.00363,"Qualified",,19812.40,"CapPass","Cycle 100",100,59216,"43-3","Alloy 617",314626,"Plate"
-46.66,0.00358,"Qualified",,19812.89,"CapPass","Cycle 100",100,59217,"43-3","Alloy 617",314626,"Plate"
-47.38,0.00355,"Qualified",,19813.17,"CapPass","Cycle 100",100,59218,"43-3","Alloy 617",314626,"Plate"
-49.08,0.00353,"Qualified",,19813.48,"CapPass","Cycle 100",100,59219,"43-3","Alloy 617",314626,"Plate"
-54.10,0.00348,"Qualified",,19813.96,"CapPass","Cycle 100",100,59220,"43-3","Alloy 617",314626,"Plate"
-55.90,0.00346,"Qualified",,19814.17,"CapPass","Cycle 100",100,59221,"43-3","Alloy 617",314626,"Plate"
-56.85,0.00343,"Qualified",,19814.45,"CapPass","Cycle 100",100,59222,"43-3","Alloy 617",314626,"Plate"
-61.02,0.00338,"Qualified",,19815.04,"CapPass","Cycle 100",100,59223,"43-3","Alloy 617",314626,"Plate"
-62.72,0.00336,"Qualified",,19815.17,"CapPass","Cycle 100",100,59224,"43-3","Alloy 617",314626,"Plate"
-63.43,0.00333,"Qualified",,19815.41,"CapPass","Cycle 100",100,59225,"43-3","Alloy 617",314626,"Plate"
-67.11,0.00328,"Qualified",,19815.97,"CapPass","Cycle 100",100,59226,"43-3","Alloy 617",314626,"Plate"
-68.00,0.00326,"Qualified",,19816.17,"CapPass","Cycle 100",100,59227,"43-3","Alloy 617",314626,"Plate"
-69.91,0.00323,"Qualified",,19816.46,"CapPass","Cycle 100",100,59228,"43-3","Alloy 617",314626,"Plate"
-75.57,0.00318,"Qualified",,19817.03,"CapPass","Cycle 100",100,59229,"43-3","Alloy 617",314626,"Plate"
-76.56,0.00316,"Qualified",,19817.17,"CapPass","Cycle 100",100,59230,"43-3","Alloy 617",314626,"Plate"
-78.56,0.00313,"Qualified",,19817.48,"CapPass","Cycle 100",100,59231,"43-3","Alloy 617",314626,"Plate"
-82.68,0.00308,"Qualified",,19817.98,"CapPass","Cycle 100",100,59232,"43-3","Alloy 617",314626,"Plate"
-82.98,0.00306,"Qualified",,19818.17,"CapPass","Cycle 100",100,59233,"43-3","Alloy 617",314626,"Plate"
-84.69,0.00303,"Qualified",,19818.51,"CapPass","Cycle 100",100,59234,"43-3","Alloy 617",314626,"Plate"
-90.37,0.00298,"Qualified",,19818.93,"CapPass","Cycle 100",100,59235,"43-3","Alloy 617",314626,"Plate"
-90.00,0.00296,"Qualified",,19819.17,"CapPass","Cycle 100",100,59236,"43-3","Alloy 617",314626,"Plate"
-89.19,0.00293,"Qualified",,19819.38,"CapPass","Cycle 100",100,59237,"43-3","Alloy 617",314626,"Plate"
-90.65,0.00288,"Qualified",,19819.97,"CapPass","Cycle 100",100,59238,"43-3","Alloy 617",314626,"Plate"
-90.39,0.00284,"Qualified",,19820.17,"CapPass","Cycle 100",100,59239,"43-3","Alloy 617",314626,"Plate"
-88.71,0.00283,"Qualified",,19820.33,"CapPass","Cycle 100",100,59240,"43-3","Alloy 617",314626,"Plate"
-88.28,0.00278,"Qualified",,19820.82,"CapPass","Cycle 100",100,59241,"43-3","Alloy 617",314626,"Plate"
-87.49,0.00275,"Qualified",,19821.17,"CapPass","Cycle 100",100,59242,"43-3","Alloy 617",314626,"Plate"
-87.21,0.00273,"Qualified",,19821.37,"CapPass","Cycle 100",100,59243,"43-3","Alloy 617",314626,"Plate"
-89.11,0.00268,"Qualified",,19821.95,"CapPass","Cycle 100",100,59244,"43-3","Alloy 617",314626,"Plate"
-90.59,0.00266,"Qualified",,19822.17,"CapPass","Cycle 100",100,59245,"43-3","Alloy 617",314626,"Plate"
-92.29,0.00263,"Qualified",,19822.41,"CapPass","Cycle 100",100,59246,"43-3","Alloy 617",314626,"Plate"
-93.09,0.00258,"Qualified",,19822.92,"CapPass","Cycle 100",100,59247,"43-3","Alloy 617",314626,"Plate"
-93.32,0.00255,"Qualified",,19823.17,"CapPass","Cycle 100",100,59248,"43-3","Alloy 617",314626,"Plate"
-92.67,0.00253,"Qualified",,19823.29,"CapPass","Cycle 100",100,59249,"43-3","Alloy 617",314626,"Plate"
-93.96,0.00248,"Qualified",,19823.97,"CapPass","Cycle 100",100,59250,"43-3","Alloy 617",314626,"Plate"
-94.90,0.00245,"Qualified",,19824.17,"CapPass","Cycle 100",100,59251,"43-3","Alloy 617",314626,"Plate"
-95.04,0.00243,"Qualified",,19824.38,"CapPass","Cycle 100",100,59252,"43-3","Alloy 617",314626,"Plate"
-94.81,0.00238,"Qualified",,19824.85,"CapPass","Cycle 100",100,59253,"43-3","Alloy 617",314626,"Plate"
-95.88,0.00235,"Qualified",,19825.17,"CapPass","Cycle 100",100,59254,"43-3","Alloy 617",314626,"Plate"
-96.37,0.00233,"Qualified",,19825.41,"CapPass","Cycle 100",100,59255,"43-3","Alloy 617",314626,"Plate"
-97.79,0.00228,"Qualified",,19825.82,"CapPass","Cycle 100",100,59256,"43-3","Alloy 617",314626,"Plate"
-98.72,0.00226,"Qualified",,19826.17,"CapPass","Cycle 100",100,59257,"43-3","Alloy 617",314626,"Plate"
-101.26,0.00223,"Qualified",,19826.46,"CapPass","Cycle 100",100,59258,"43-3","Alloy 617",314626,"Plate"
-101.10,0.00218,"Qualified",,19826.78,"CapPass","Cycle 100",100,59259,"43-3","Alloy 617",314626,"Plate"
-98.87,0.00214,"Qualified",,19827.17,"CapPass","Cycle 100",100,59260,"43-3","Alloy 617",314626,"Plate"
-98.38,0.00213,"Qualified",,19827.24,"CapPass","Cycle 100",100,59261,"43-3","Alloy 617",314626,"Plate"
-98.28,0.00208,"Qualified",,19827.80,"CapPass","Cycle 100",100,59262,"43-3","Alloy 617",314626,"Plate"
-97.21,0.00204,"Qualified",,19828.17,"CapPass","Cycle 100",100,59263,"43-3","Alloy 617",314626,"Plate"
-96.93,0.00203,"Qualified",,19828.25,"CapPass","Cycle 100",100,59264,"43-3","Alloy 617",314626,"Plate"
-98.90,0.00198,"Qualified",,19828.88,"CapPass","Cycle 100",100,59265,"43-3","Alloy 617",314626,"Plate"
-99.95,0.00194,"Qualified",,19829.17,"CapPass","Cycle 100",100,59266,"43-3","Alloy 617",314626,"Plate"
-99.59,0.00193,"Qualified",,19829.28,"CapPass","Cycle 100",100,59267,"43-3","Alloy 617",314626,"Plate"
-99.46,0.00188,"Qualified",,19829.83,"CapPass","Cycle 100",100,59268,"43-3","Alloy 617",314626,"Plate"
-99.95,0.00185,"Qualified",,19830.17,"CapPass","Cycle 100",100,59269,"43-3","Alloy 617",314626,"Plate"
-102.48,0.00183,"Qualified",,19830.38,"CapPass","Cycle 100",100,59270,"43-3","Alloy 617",314626,"Plate"
-103.67,0.00178,"Qualified",,19830.85,"CapPass","Cycle 100",100,59271,"43-3","Alloy 617",314626,"Plate"
-103.91,0.00174,"Qualified",,19831.17,"CapPass","Cycle 100",100,59272,"43-3","Alloy 617",314626,"Plate"
-103.86,0.00173,"Qualified",,19831.25,"CapPass","Cycle 100",100,59273,"43-3","Alloy 617",314626,"Plate"
-102.39,0.00168,"Qualified",,19831.81,"CapPass","Cycle 100",100,59274,"43-3","Alloy 617",314626,"Plate"
-101.21,0.00163,"Qualified",,19832.11,"CapPass","Cycle 100",100,59275,"43-3","Alloy 617",314626,"Plate"
-100.46,0.00162,"Qualified",,19832.17,"CapPass","Cycle 100",100,59276,"43-3","Alloy 617",314626,"Plate"
-97.93,0.00158,"Qualified",,19832.70,"CapPass","Cycle 100",100,59277,"43-3","Alloy 617",314626,"Plate"
-98.31,0.00153,"Qualified",,19833.17,"CapPass","Cycle 100",100,59278,"43-3","Alloy 617",314626,"Plate"
-98.30,0.00153,"Qualified",,19833.19,"CapPass","Cycle 100",100,59279,"43-3","Alloy 617",314626,"Plate"
-97.77,0.00148,"Qualified",,19833.83,"CapPass","Cycle 100",100,59280,"43-3","Alloy 617",314626,"Plate"
-98.33,0.00143,"Qualified",,19834.13,"CapPass","Cycle 100",100,59281,"43-3","Alloy 617",314626,"Plate"
-98.01,0.00143,"Qualified",,19834.17,"CapPass","Cycle 100",100,59282,"43-3","Alloy 617",314626,"Plate"
-96.47,0.00138,"Qualified",,19834.69,"CapPass","Cycle 100",100,59283,"43-3","Alloy 617",314626,"Plate"
-96.83,0.00133,"Qualified",,19835.17,"CapPass","Cycle 100",100,59284,"43-3","Alloy 617",314626,"Plate"
-96.78,0.00133,"Qualified",,19835.19,"CapPass","Cycle 100",100,59285,"43-3","Alloy 617",314626,"Plate"
-96.91,0.00128,"Qualified",,19835.71,"CapPass","Cycle 100",100,59286,"43-3","Alloy 617",314626,"Plate"
-99.50,0.00123,"Qualified",,19836.12,"CapPass","Cycle 100",100,59287,"43-3","Alloy 617",314626,"Plate"
-99.18,0.00122,"Qualified",,19836.17,"CapPass","Cycle 100",100,59288,"43-3","Alloy 617",314626,"Plate"
-96.87,0.00118,"Qualified",,19836.58,"CapPass","Cycle 100",100,59289,"43-3","Alloy 617",314626,"Plate"
-95.80,0.00114,"Qualified",,19837.17,"CapPass","Cycle 100",100,59290,"43-3","Alloy 617",314626,"Plate"
-96.21,0.00113,"Qualified",,19837.22,"CapPass","Cycle 100",100,59291,"43-3","Alloy 617",314626,"Plate"
-96.47,0.00108,"Qualified",,19837.66,"CapPass","Cycle 100",100,59292,"43-3","Alloy 617",314626,"Plate"
-95.94,0.00104,"Qualified",,19838.17,"CapPass","Cycle 100",100,59293,"43-3","Alloy 617",314626,"Plate"
-96.62,0.00103,"Qualified",,19838.28,"CapPass","Cycle 100",100,59294,"43-3","Alloy 617",314626,"Plate"
-97.88,0.00098,"Qualified",,19838.76,"CapPass","Cycle 100",100,59295,"43-3","Alloy 617",314626,"Plate"
-98.10,0.00093,"Qualified",,19839.13,"CapPass","Cycle 100",100,59296,"43-3","Alloy 617",314626,"Plate"
-97.97,0.00092,"Qualified",,19839.17,"CapPass","Cycle 100",100,59297,"43-3","Alloy 617",314626,"Plate"
-99.07,0.00088,"Qualified",,19839.67,"CapPass","Cycle 100",100,59298,"43-3","Alloy 617",314626,"Plate"
-99.70,0.00083,"Qualified",,19840.17,"CapPass","Cycle 100",100,59299,"43-3","Alloy 617",314626,"Plate"
-99.70,0.00083,"Qualified",,19840.23,"CapPass","Cycle 100",100,59300,"43-3","Alloy 617",314626,"Plate"
-99.89,0.00078,"Qualified",,19840.70,"CapPass","Cycle 100",100,59301,"43-3","Alloy 617",314626,"Plate"
-100.80,0.00073,"Qualified",,19841.17,"CapPass","Cycle 100",100,59302,"43-3","Alloy 617",314626,"Plate"
-100.83,0.00073,"Qualified",,19841.18,"CapPass","Cycle 100",100,59303,"43-3","Alloy 617",314626,"Plate"
-102.39,0.00068,"Qualified",,19841.68,"CapPass","Cycle 100",100,59304,"43-3","Alloy 617",314626,"Plate"
-102.30,0.00063,"Qualified",,19842.16,"CapPass","Cycle 100",100,59305,"43-3","Alloy 617",314626,"Plate"
-102.27,0.00063,"Qualified",,19842.17,"CapPass","Cycle 100",100,59306,"43-3","Alloy 617",314626,"Plate"
-100.41,0.00058,"Qualified",,19842.62,"CapPass","Cycle 100",100,59307,"43-3","Alloy 617",314626,"Plate"
-102.79,0.00054,"Qualified",,19843.17,"CapPass","Cycle 100",100,59308,"43-3","Alloy 617",314626,"Plate"
-103.88,0.00053,"Qualified",,19843.28,"CapPass","Cycle 100",100,59309,"43-3","Alloy 617",314626,"Plate"
-104.86,0.00048,"Qualified",,19843.75,"CapPass","Cycle 100",100,59310,"43-3","Alloy 617",314626,"Plate"
-104.63,0.00043,"Qualified",,19844.17,"CapPass","Cycle 100",100,59311,"43-3","Alloy 617",314626,"Plate"
-104.69,0.00043,"Qualified",,19844.22,"CapPass","Cycle 100",100,59312,"43-3","Alloy 617",314626,"Plate"
-104.46,0.00038,"Qualified",,19844.67,"CapPass","Cycle 100",100,59313,"43-3","Alloy 617",314626,"Plate"
-104.79,0.00034,"Qualified",,19845.17,"CapPass","Cycle 100",100,59314,"43-3","Alloy 617",314626,"Plate"
-105.64,0.00033,"Qualified",,19845.29,"CapPass","Cycle 100",100,59315,"43-3","Alloy 617",314626,"Plate"
-107.60,0.00028,"Qualified",,19845.76,"CapPass","Cycle 100",100,59316,"43-3","Alloy 617",314626,"Plate"
-108.20,0.00023,"Qualified",,19846.17,"CapPass","Cycle 100",100,59317,"43-3","Alloy 617",314626,"Plate"
-108.20,0.00023,"Qualified",,19846.20,"CapPass","Cycle 100",100,59318,"43-3","Alloy 617",314626,"Plate"
-107.02,0.00018,"Qualified",,19846.62,"CapPass","Cycle 100",100,59319,"43-3","Alloy 617",314626,"Plate"
-104.87,0.00013,"Qualified",,19847.06,"CapPass","Cycle 100",100,59320,"43-3","Alloy 617",314626,"Plate"
-103.52,0.00012,"Qualified",,19847.17,"CapPass","Cycle 100",100,59321,"43-3","Alloy 617",314626,"Plate"
-99.62,0.00008,"Qualified",,19847.64,"CapPass","Cycle 100",100,59322,"43-3","Alloy 617",314626,"Plate"
-98.99,0.00004,"Qualified",,19848.17,"CapPass","Cycle 100",100,59323,"43-3","Alloy 617",314626,"Plate"
-99.84,0.00003,"Qualified",,19848.27,"CapPass","Cycle 100",100,59324,"43-3","Alloy 617",314626,"Plate"
-103.56,-0.00002,"Qualified",,19848.85,"CapPass","Cycle 100",100,59325,"43-3","Alloy 617",314626,"Plate"
-105.54,-0.00007,"Qualified",,19849.15,"CapPass","Cycle 100",100,59326,"43-3","Alloy 617",314626,"Plate"
-105.44,-0.00007,"Qualified",,19849.17,"CapPass","Cycle 100",100,59327,"43-3","Alloy 617",314626,"Plate"
-105.52,-0.00012,"Qualified",,19849.70,"CapPass","Cycle 100",100,59328,"43-3","Alloy 617",314626,"Plate"
-104.80,-0.00017,"Qualified",,19850.15,"CapPass","Cycle 100",100,59329,"43-3","Alloy 617",314626,"Plate"
-104.88,-0.00018,"Qualified",,19850.17,"CapPass","Cycle 100",100,59330,"43-3","Alloy 617",314626,"Plate"
-101.76,-0.00022,"Qualified",,19850.72,"CapPass","Cycle 100",100,59331,"43-3","Alloy 617",314626,"Plate"
-102.19,-0.00027,"Qualified",,19851.17,"CapPass","Cycle 100",100,59332,"43-3","Alloy 617",314626,"Plate"
-102.29,-0.00027,"Qualified",,19851.19,"CapPass","Cycle 100",100,59333,"43-3","Alloy 617",314626,"Plate"
-100.45,-0.00032,"Qualified",,19851.63,"CapPass","Cycle 100",100,59334,"43-3","Alloy 617",314626,"Plate"
-100.43,-0.00037,"Qualified",,19852.17,"CapPass","Cycle 100",100,59335,"43-3","Alloy 617",314626,"Plate"
-100.70,-0.00037,"Qualified",,19852.21,"CapPass","Cycle 100",100,59336,"43-3","Alloy 617",314626,"Plate"
-99.44,-0.00042,"Qualified",,19852.56,"CapPass","Cycle 100",100,59337,"43-3","Alloy 617",314626,"Plate"
-101.27,-0.00047,"Qualified",,19853.11,"CapPass","Cycle 100",100,59338,"43-3","Alloy 617",314626,"Plate"
-101.17,-0.00048,"Qualified",,19853.17,"CapPass","Cycle 100",100,59339,"43-3","Alloy 617",314626,"Plate"
-98.82,-0.00052,"Qualified",,19853.61,"CapPass","Cycle 100",100,59340,"43-3","Alloy 617",314626,"Plate"
-104.16,-0.00056,"Qualified",,19854.17,"CapPass","Cycle 100",100,59341,"43-3","Alloy 617",314626,"Plate"
-105.04,-0.00057,"Qualified",,19854.22,"CapPass","Cycle 100",100,59342,"43-3","Alloy 617",314626,"Plate"
-106.27,-0.00062,"Qualified",,19854.78,"CapPass","Cycle 100",100,59343,"43-3","Alloy 617",314626,"Plate"
-105.41,-0.00067,"Qualified",,19855.09,"CapPass","Cycle 100",100,59344,"43-3","Alloy 617",314626,"Plate"
-104.77,-0.00068,"Qualified",,19855.17,"CapPass","Cycle 100",100,59345,"43-3","Alloy 617",314626,"Plate"
-102.52,-0.00072,"Qualified",,19855.62,"CapPass","Cycle 100",100,59346,"43-3","Alloy 617",314626,"Plate"
-101.67,-0.00077,"Qualified",,19856.17,"CapPass","Cycle 100",100,59347,"43-3","Alloy 617",314626,"Plate"
-102.72,-0.00077,"Qualified",,19856.27,"CapPass","Cycle 100",100,59348,"43-3","Alloy 617",314626,"Plate"
-102.95,-0.00082,"Qualified",,19856.53,"CapPass","Cycle 100",100,59349,"43-3","Alloy 617",314626,"Plate"
-98.45,-0.00087,"Qualified",,19857.17,"CapPass","Cycle 100",100,59350,"43-3","Alloy 617",314626,"Plate"
-98.75,-0.00087,"Qualified",,19857.23,"CapPass","Cycle 100",100,59351,"43-3","Alloy 617",314626,"Plate"
-99.82,-0.00092,"Qualified",,19857.68,"CapPass","Cycle 100",100,59352,"43-3","Alloy 617",314626,"Plate"
-102.60,-0.00097,"Qualified",,19858.17,"CapPass","Cycle 100",100,59353,"43-3","Alloy 617",314626,"Plate"
-102.87,-0.00097,"Qualified",,19858.20,"CapPass","Cycle 100",100,59354,"43-3","Alloy 617",314626,"Plate"
-103.71,-0.00102,"Qualified",,19858.67,"CapPass","Cycle 100",100,59355,"43-3","Alloy 617",314626,"Plate"
-102.46,-0.00107,"Qualified",,19859.13,"CapPass","Cycle 100",100,59356,"43-3","Alloy 617",314626,"Plate"
-102.40,-0.00108,"Qualified",,19859.17,"CapPass","Cycle 100",100,59357,"43-3","Alloy 617",314626,"Plate"
-100.84,-0.00112,"Qualified",,19859.60,"CapPass","Cycle 100",100,59358,"43-3","Alloy 617",314626,"Plate"
-99.38,-0.00117,"Qualified",,19860.06,"CapPass","Cycle 100",100,59359,"43-3","Alloy 617",314626,"Plate"
-98.82,-0.00118,"Qualified",,19860.17,"CapPass","Cycle 100",100,59360,"43-3","Alloy 617",314626,"Plate"
-98.91,-0.00122,"Qualified",,19860.60,"CapPass","Cycle 100",100,59361,"43-3","Alloy 617",314626,"Plate"
-98.17,-0.00127,"Qualified",,19861.12,"CapPass","Cycle 100",100,59362,"43-3","Alloy 617",314626,"Plate"
-98.18,-0.00128,"Qualified",,19861.17,"CapPass","Cycle 100",100,59363,"43-3","Alloy 617",314626,"Plate"
-99.35,-0.00132,"Qualified",,19861.58,"CapPass","Cycle 100",100,59364,"43-3","Alloy 617",314626,"Plate"
-99.90,-0.00137,"Qualified",,19862.15,"CapPass","Cycle 100",100,59365,"43-3","Alloy 617",314626,"Plate"
-99.97,-0.00138,"Qualified",,19862.17,"CapPass","Cycle 100",100,59366,"43-3","Alloy 617",314626,"Plate"
-100.95,-0.00142,"Qualified",,19862.69,"CapPass","Cycle 100",100,59367,"43-3","Alloy 617",314626,"Plate"
-101.41,-0.00147,"Qualified",,19863.12,"CapPass","Cycle 100",100,59368,"43-3","Alloy 617",314626,"Plate"
-101.28,-0.00148,"Qualified",,19863.17,"CapPass","Cycle 100",100,59369,"43-3","Alloy 617",314626,"Plate"
-101.75,-0.00152,"Qualified",,19863.71,"CapPass","Cycle 100",100,59370,"43-3","Alloy 617",314626,"Plate"
-101.64,-0.00157,"Qualified",,19864.11,"CapPass","Cycle 100",100,59371,"43-3","Alloy 617",314626,"Plate"
-101.53,-0.00158,"Qualified",,19864.17,"CapPass","Cycle 100",100,59372,"43-3","Alloy 617",314626,"Plate"
-103.03,-0.00163,"Qualified",,19864.64,"CapPass","Cycle 100",100,59373,"43-3","Alloy 617",314626,"Plate"
-103.17,-0.00167,"Qualified",,19865.17,"CapPass","Cycle 100",100,59374,"43-3","Alloy 617",314626,"Plate"
-103.24,-0.00168,"Qualified",,19865.19,"CapPass","Cycle 100",100,59375,"43-3","Alloy 617",314626,"Plate"
-103.73,-0.00173,"Qualified",,19865.71,"CapPass","Cycle 100",100,59376,"43-3","Alloy 617",314626,"Plate"
-104.52,-0.00178,"Qualified",,19866.16,"CapPass","Cycle 100",100,59377,"43-3","Alloy 617",314626,"Plate"
-104.48,-0.00178,"Qualified",,19866.17,"CapPass","Cycle 100",100,59378,"43-3","Alloy 617",314626,"Plate"
-107.78,-0.00183,"Qualified",,19866.68,"CapPass","Cycle 100",100,59379,"43-3","Alloy 617",314626,"Plate"
-108.28,-0.00187,"Qualified",,19867.17,"CapPass","Cycle 100",100,59380,"43-3","Alloy 617",314626,"Plate"
-108.42,-0.00188,"Qualified",,19867.23,"CapPass","Cycle 100",100,59381,"43-3","Alloy 617",314626,"Plate"
-107.96,-0.00193,"Qualified",,19867.68,"CapPass","Cycle 100",100,59382,"43-3","Alloy 617",314626,"Plate"
-106.87,-0.00198,"Qualified",,19868.06,"CapPass","Cycle 100",100,59383,"43-3","Alloy 617",314626,"Plate"
-105.89,-0.00198,"Qualified",,19868.17,"CapPass","Cycle 100",100,59384,"43-3","Alloy 617",314626,"Plate"
-105.29,-0.00203,"Qualified",,19868.72,"CapPass","Cycle 100",100,59385,"43-3","Alloy 617",314626,"Plate"
-107.21,-0.00208,"Qualified",,19869.11,"CapPass","Cycle 100",100,59386,"43-3","Alloy 617",314626,"Plate"
-106.90,-0.00209,"Qualified",,19869.17,"CapPass","Cycle 100",100,59387,"43-3","Alloy 617",314626,"Plate"
-104.67,-0.00213,"Qualified",,19869.64,"CapPass","Cycle 100",100,59388,"43-3","Alloy 617",314626,"Plate"
-104.73,-0.00218,"Qualified",,19870.16,"CapPass","Cycle 100",100,59389,"43-3","Alloy 617",314626,"Plate"
-104.73,-0.00218,"Qualified",,19870.17,"CapPass","Cycle 100",100,59390,"43-3","Alloy 617",314626,"Plate"
-106.15,-0.00223,"Qualified",,19870.65,"CapPass","Cycle 100",100,59391,"43-3","Alloy 617",314626,"Plate"
-106.00,-0.00228,"Qualified",,19871.12,"CapPass","Cycle 100",100,59392,"43-3","Alloy 617",314626,"Plate"
-105.88,-0.00228,"Qualified",,19871.17,"CapPass","Cycle 100",100,59393,"43-3","Alloy 617",314626,"Plate"
-106.25,-0.00233,"Qualified",,19871.73,"CapPass","Cycle 100",100,59394,"43-3","Alloy 617",314626,"Plate"
-107.20,-0.00238,"Qualified",,19872.17,"CapPass","Cycle 100",100,59395,"43-3","Alloy 617",314626,"Plate"
-107.17,-0.00238,"Qualified",,19872.17,"CapPass","Cycle 100",100,59396,"43-3","Alloy 617",314626,"Plate"
-106.81,-0.00243,"Qualified",,19872.74,"CapPass","Cycle 100",100,59397,"43-3","Alloy 617",314626,"Plate"
-106.59,-0.00248,"Qualified",,19873.13,"CapPass","Cycle 100",100,59398,"43-3","Alloy 617",314626,"Plate"
-106.45,-0.00248,"Qualified",,19873.17,"CapPass","Cycle 100",100,59399,"43-3","Alloy 617",314626,"Plate"
-103.80,-0.00253,"Qualified",,19873.63,"CapPass","Cycle 100",100,59400,"43-3","Alloy 617",314626,"Plate"
-103.17,-0.00258,"Qualified",,19874.17,"CapPass","Cycle 100",100,59401,"43-3","Alloy 617",314626,"Plate"
-103.17,-0.00258,"Qualified",,19874.17,"CapPass","Cycle 100",100,59402,"43-3","Alloy 617",314626,"Plate"
-104.51,-0.00263,"Qualified",,19874.68,"CapPass","Cycle 100",100,59403,"43-3","Alloy 617",314626,"Plate"
-105.70,-0.00266,"Qualified",,19875.17,"CapPass","Cycle 100",100,59404,"43-3","Alloy 617",314626,"Plate"
-106.45,-0.00268,"Qualified",,19875.24,"CapPass","Cycle 100",100,59405,"43-3","Alloy 617",314626,"Plate"
-107.10,-0.00273,"Qualified",,19875.76,"CapPass","Cycle 100",100,59406,"43-3","Alloy 617",314626,"Plate"
-108.19,-0.00277,"Qualified",,19876.17,"CapPass","Cycle 100",100,59407,"43-3","Alloy 617",314626,"Plate"
-108.41,-0.00278,"Qualified",,19876.22,"CapPass","Cycle 100",100,59408,"43-3","Alloy 617",314626,"Plate"
-107.38,-0.00283,"Qualified",,19876.68,"CapPass","Cycle 100",100,59409,"43-3","Alloy 617",314626,"Plate"
-106.40,-0.00288,"Qualified",,19877.15,"CapPass","Cycle 100",100,59410,"43-3","Alloy 617",314626,"Plate"
-106.37,-0.00288,"Qualified",,19877.17,"CapPass","Cycle 100",100,59411,"43-3","Alloy 617",314626,"Plate"
-106.49,-0.00293,"Qualified",,19877.77,"CapPass","Cycle 100",100,59412,"43-3","Alloy 617",314626,"Plate"
-106.73,-0.00298,"Qualified",,19878.15,"CapPass","Cycle 100",100,59413,"43-3","Alloy 617",314626,"Plate"
-106.63,-0.00298,"Qualified",,19878.17,"CapPass","Cycle 100",100,59414,"43-3","Alloy 617",314626,"Plate"
-106.21,-0.00303,"Qualified",,19878.66,"CapPass","Cycle 100",100,59415,"43-3","Alloy 617",314626,"Plate"
-106.91,-0.00308,"Qualified",,19879.17,"CapPass","Cycle 100",100,59416,"43-3","Alloy 617",314626,"Plate"
-106.92,-0.00308,"Qualified",,19879.18,"CapPass","Cycle 100",100,59417,"43-3","Alloy 617",314626,"Plate"
-106.45,-0.00313,"Qualified",,19879.56,"CapPass","Cycle 100",100,59418,"43-3","Alloy 617",314626,"Plate"
-104.10,-0.00318,"Qualified",,19880.14,"CapPass","Cycle 100",100,59419,"43-3","Alloy 617",314626,"Plate"
-104.08,-0.00318,"Qualified",,19880.17,"CapPass","Cycle 100",100,59420,"43-3","Alloy 617",314626,"Plate"
-103.63,-0.00323,"Qualified",,19880.67,"CapPass","Cycle 100",100,59421,"43-3","Alloy 617",314626,"Plate"
-106.17,-0.00328,"Qualified",,19881.16,"CapPass","Cycle 100",100,59422,"43-3","Alloy 617",314626,"Plate"
-106.17,-0.00328,"Qualified",,19881.17,"CapPass","Cycle 100",100,59423,"43-3","Alloy 617",314626,"Plate"
-104.96,-0.00333,"Qualified",,19881.76,"CapPass","Cycle 100",100,59424,"43-3","Alloy 617",314626,"Plate"
-106.46,-0.00338,"Qualified",,19882.17,"CapPass","Cycle 100",100,59425,"43-3","Alloy 617",314626,"Plate"
-106.44,-0.00338,"Qualified",,19882.17,"CapPass","Cycle 100",100,59426,"43-3","Alloy 617",314626,"Plate"
-105.97,-0.00343,"Qualified",,19882.68,"CapPass","Cycle 100",100,59427,"43-3","Alloy 617",314626,"Plate"
-106.75,-0.00347,"Qualified",,19883.17,"CapPass","Cycle 100",100,59428,"43-3","Alloy 617",314626,"Plate"
-107.97,-0.00348,"Qualified",,19883.30,"CapPass","Cycle 100",100,59429,"43-3","Alloy 617",314626,"Plate"
-108.67,-0.00353,"Qualified",,19883.58,"CapPass","Cycle 100",100,59430,"43-3","Alloy 617",314626,"Plate"
-103.89,-0.00358,"Qualified",,19884.14,"CapPass","Cycle 100",100,59431,"43-3","Alloy 617",314626,"Plate"
-103.83,-0.00358,"Qualified",,19884.17,"CapPass","Cycle 100",100,59432,"43-3","Alloy 617",314626,"Plate"
-102.81,-0.00363,"Qualified",,19884.67,"CapPass","Cycle 100",100,59433,"43-3","Alloy 617",314626,"Plate"
-102.88,-0.00367,"Qualified",,19885.17,"CapPass","Cycle 100",100,59434,"43-3","Alloy 617",314626,"Plate"
-102.95,-0.00368,"Qualified",,19885.21,"CapPass","Cycle 100",100,59435,"43-3","Alloy 617",314626,"Plate"
-105.16,-0.00373,"Qualified",,19885.73,"CapPass","Cycle 100",100,59436,"43-3","Alloy 617",314626,"Plate"
-106.88,-0.00377,"Qualified",,19886.17,"CapPass","Cycle 100",100,59437,"43-3","Alloy 617",314626,"Plate"
-107.31,-0.00378,"Qualified",,19886.28,"CapPass","Cycle 100",100,59438,"43-3","Alloy 617",314626,"Plate"
-108.62,-0.00383,"Qualified",,19886.74,"CapPass","Cycle 100",100,59439,"43-3","Alloy 617",314626,"Plate"
-107.62,-0.00388,"Qualified",,19887.14,"CapPass","Cycle 100",100,59440,"43-3","Alloy 617",314626,"Plate"
-107.44,-0.00388,"Qualified",,19887.17,"CapPass","Cycle 100",100,59441,"43-3","Alloy 617",314626,"Plate"
-107.89,-0.00393,"Qualified",,19887.69,"CapPass","Cycle 100",100,59442,"43-3","Alloy 617",314626,"Plate"
-109.08,-0.00398,"Qualified",,19888.17,"CapPass","Cycle 100",100,59443,"43-3","Alloy 617",314626,"Plate"
-109.08,-0.00398,"Qualified",,19888.17,"CapPass","Cycle 100",100,59444,"43-3","Alloy 617",314626,"Plate"
-106.46,-0.00403,"Qualified",,19888.66,"CapPass","Cycle 100",100,59445,"43-3","Alloy 617",314626,"Plate"
-107.31,-0.00408,"Qualified",,19889.17,"CapPass","Cycle 100",100,59446,"43-3","Alloy 617",314626,"Plate"
-107.55,-0.00408,"Qualified",,19889.28,"CapPass","Cycle 100",100,59447,"43-3","Alloy 617",314626,"Plate"
-106.58,-0.00413,"Qualified",,19889.68,"CapPass","Cycle 100",100,59448,"43-3","Alloy 617",314626,"Plate"
-107.15,-0.00417,"Qualified",,19890.17,"CapPass","Cycle 100",100,59449,"43-3","Alloy 617",314626,"Plate"
-107.14,-0.00418,"Qualified",,19890.23,"CapPass","Cycle 100",100,59450,"43-3","Alloy 617",314626,"Plate"
-107.33,-0.00423,"Qualified",,19890.60,"CapPass","Cycle 100",100,59451,"43-3","Alloy 617",314626,"Plate"
-105.31,-0.00428,"Qualified",,19891.10,"CapPass","Cycle 100",100,59452,"43-3","Alloy 617",314626,"Plate"
-104.90,-0.00429,"Qualified",,19891.17,"CapPass","Cycle 100",100,59453,"43-3","Alloy 617",314626,"Plate"
-103.92,-0.00433,"Qualified",,19891.67,"CapPass","Cycle 100",100,59454,"43-3","Alloy 617",314626,"Plate"
-105.80,-0.00435,"Qualified",,19892.17,"CapPass","Cycle 100",100,59455,"43-3","Alloy 617",314626,"Plate"
-108.36,-0.00438,"Qualified",,19892.26,"CapPass","Cycle 100",100,59456,"43-3","Alloy 617",314626,"Plate"
-109.06,-0.00443,"Qualified",,19892.75,"CapPass","Cycle 100",100,59457,"43-3","Alloy 617",314626,"Plate"
-111.41,-0.00447,"Qualified",,19893.17,"CapPass","Cycle 100",100,59458,"43-3","Alloy 617",314626,"Plate"
-111.56,-0.00448,"Qualified",,19893.22,"CapPass","Cycle 100",100,59459,"43-3","Alloy 617",314626,"Plate"
-111.56,-0.00453,"Qualified",,19893.81,"CapPass","Cycle 100",100,59460,"43-3","Alloy 617",314626,"Plate"
-112.40,-0.00457,"Qualified",,19894.17,"CapPass","Cycle 100",100,59461,"43-3","Alloy 617",314626,"Plate"
-112.45,-0.00458,"Qualified",,19894.21,"CapPass","Cycle 100",100,59462,"43-3","Alloy 617",314626,"Plate"
-111.71,-0.00463,"Qualified",,19894.71,"CapPass","Cycle 100",100,59463,"43-3","Alloy 617",314626,"Plate"
-110.45,-0.00468,"Qualified",,19895.17,"CapPass","Cycle 100",100,59464,"43-3","Alloy 617",314626,"Plate"
-110.45,-0.00468,"Qualified",,19895.17,"CapPass","Cycle 100",100,59465,"43-3","Alloy 617",314626,"Plate"
-109.67,-0.00473,"Qualified",,19895.67,"CapPass","Cycle 100",100,59466,"43-3","Alloy 617",314626,"Plate"
-109.23,-0.00478,"Qualified",,19896.17,"CapPass","Cycle 100",100,59467,"43-3","Alloy 617",314626,"Plate"
-109.28,-0.00478,"Qualified",,19896.20,"CapPass","Cycle 100",100,59468,"43-3","Alloy 617",314626,"Plate"
-107.28,-0.00483,"Qualified",,19896.62,"CapPass","Cycle 100",100,59469,"43-3","Alloy 617",314626,"Plate"
-105.66,-0.00488,"Qualified",,19897.17,"CapPass","Cycle 100",100,59470,"43-3","Alloy 617",314626,"Plate"
-105.80,-0.00488,"Qualified",,19897.27,"CapPass","Cycle 100",100,59471,"43-3","Alloy 617",314626,"Plate"
-107.33,-0.00493,"Qualified",,19897.71,"CapPass","Cycle 100",100,59472,"43-3","Alloy 617",314626,"Plate"
-106.66,-0.00498,"Qualified",,19898.17,"CapPass","Cycle 100",100,59473,"43-3","Alloy 617",314626,"Plate"
-106.56,-0.00498,"Qualified",,19898.21,"CapPass","Cycle 100",100,59474,"43-3","Alloy 617",314626,"Plate"
-92.38,-0.00495,"Qualified",,19899.17,"CapPass","Cycle 100",100,59475,"43-3","Alloy 617",314626,"Plate"
-87.76,-0.00493,"Qualified",,19899.42,"CapPass","Cycle 100",100,59476,"43-3","Alloy 617",314626,"Plate"
-82.55,-0.00488,"Qualified",,19899.89,"CapPass","Cycle 100",100,59477,"43-3","Alloy 617",314626,"Plate"
-78.45,-0.00487,"Qualified",,19900.17,"CapPass","Cycle 100",100,59478,"43-3","Alloy 617",314626,"Plate"
-72.25,-0.00483,"Qualified",,19900.44,"CapPass","Cycle 100",100,59479,"43-3","Alloy 617",314626,"Plate"
-66.58,-0.00478,"Qualified",,19900.92,"CapPass","Cycle 100",100,59480,"43-3","Alloy 617",314626,"Plate"
-64.52,-0.00476,"Qualified",,19901.17,"CapPass","Cycle 100",100,59481,"43-3","Alloy 617",314626,"Plate"
-59.52,-0.00473,"Qualified",,19901.45,"CapPass","Cycle 100",100,59482,"43-3","Alloy 617",314626,"Plate"
-48.82,-0.00468,"Qualified",,19902.04,"CapPass","Cycle 100",100,59483,"43-3","Alloy 617",314626,"Plate"
-46.86,-0.00467,"Qualified",,19902.17,"CapPass","Cycle 100",100,59484,"43-3","Alloy 617",314626,"Plate"
-42.89,-0.00463,"Qualified",,19902.50,"CapPass","Cycle 100",100,59485,"43-3","Alloy 617",314626,"Plate"
-35.53,-0.00458,"Qualified",,19903.08,"CapPass","Cycle 100",100,59486,"43-3","Alloy 617",314626,"Plate"
-34.42,-0.00457,"Qualified",,19903.17,"CapPass","Cycle 100",100,59487,"43-3","Alloy 617",314626,"Plate"
-28.46,-0.00453,"Qualified",,19903.60,"CapPass","Cycle 100",100,59488,"43-3","Alloy 617",314626,"Plate"
-20.10,-0.00448,"Qualified",,19904.17,"CapPass","Cycle 100",100,59489,"43-3","Alloy 617",314626,"Plate"
-20.09,-0.00448,"Qualified",,19904.17,"CapPass","Cycle 100",100,59490,"43-3","Alloy 617",314626,"Plate"
-13.44,-0.00443,"Qualified",,19904.55,"CapPass","Cycle 100",100,59491,"43-3","Alloy 617",314626,"Plate"
-11.12,-0.00438,"Qualified",,19905.08,"CapPass","Cycle 100",100,59492,"43-3","Alloy 617",314626,"Plate"
-10.53,-0.00437,"Qualified",,19905.17,"CapPass","Cycle 100",100,59493,"43-3","Alloy 617",314626,"Plate"
-6.18,-0.00433,"Qualified",,19905.59,"CapPass","Cycle 100",100,59494,"43-3","Alloy 617",314626,"Plate"
-0.21,-0.00428,"Qualified",,19906.14,"CapPass","Cycle 100",100,59495,"43-3","Alloy 617",314626,"Plate"
0.06,-0.00428,"Qualified",,19906.17,"CapPass","Cycle 100",100,59496,"43-3","Alloy 617",314626,"Plate"
3.35,-0.00423,"Qualified",,19906.59,"CapPass","Cycle 100",100,59497,"43-3","Alloy 617",314626,"Plate"
7.01,-0.00418,"Qualified",,19907.09,"CapPass","Cycle 100",100,59498,"43-3","Alloy 617",314626,"Plate"
7.57,-0.00417,"Qualified",,19907.17,"CapPass","Cycle 100",100,59499,"43-3","Alloy 617",314626,"Plate"
11.07,-0.00413,"Qualified",,19907.67,"CapPass","Cycle 100",100,59500,"43-3","Alloy 617",314626,"Plate"
12.80,-0.00411,"Qualified",,19908.17,"CapPass","Cycle 100",100,59501,"43-3","Alloy 617",314626,"Plate"
14.55,-0.00408,"Qualified",,19908.43,"CapPass","Cycle 100",100,59502,"43-3","Alloy 617",314626,"Plate"
17.57,-0.00403,"Qualified",,19908.69,"CapPass","Cycle 100",100,59503,"43-3","Alloy 617",314626,"Plate"
21.40,-0.00399,"Qualified",,19909.17,"CapPass","Cycle 100",100,59504,"43-3","Alloy 617",314626,"Plate"
24.70,-0.00398,"Qualified",,19909.43,"CapPass","Cycle 100",100,59505,"43-3","Alloy 617",314626,"Plate"
31.72,-0.00393,"Qualified",,19910.03,"CapPass","Cycle 100",100,59506,"43-3","Alloy 617",314626,"Plate"
33.74,-0.00391,"Qualified",,19910.17,"CapPass","Cycle 100",100,59507,"43-3","Alloy 617",314626,"Plate"
37.12,-0.00388,"Qualified",,19910.34,"CapPass","Cycle 100",100,59508,"43-3","Alloy 617",314626,"Plate"
40.51,-0.00383,"Qualified",,19910.55,"CapPass","Cycle 100",100,59509,"43-3","Alloy 617",314626,"Plate"
42.11,-0.00378,"Qualified",,19910.96,"CapPass","Cycle 100",100,59510,"43-3","Alloy 617",314626,"Plate"
42.06,-0.00376,"Qualified",,19911.17,"CapPass","Cycle 100",100,59511,"43-3","Alloy 617",314626,"Plate"
47.86,-0.00373,"Qualified",,19911.68,"CapPass","Cycle 100",100,59512,"43-3","Alloy 617",314626,"Plate"
51.63,-0.00368,"Qualified",,19912.05,"CapPass","Cycle 100",100,59513,"43-3","Alloy 617",314626,"Plate"
52.20,-0.00366,"Qualified",,19912.17,"CapPass","Cycle 100",100,59514,"43-3","Alloy 617",314626,"Plate"
53.88,-0.00363,"Qualified",,19912.57,"CapPass","Cycle 100",100,59515,"43-3","Alloy 617",314626,"Plate"
57.39,-0.00358,"Qualified",,19913.11,"CapPass","Cycle 100",100,59516,"43-3","Alloy 617",314626,"Plate"
58.14,-0.00357,"Qualified",,19913.17,"CapPass","Cycle 100",100,59517,"43-3","Alloy 617",314626,"Plate"
62.29,-0.00353,"Qualified",,19913.57,"CapPass","Cycle 100",100,59518,"43-3","Alloy 617",314626,"Plate"
66.34,-0.00348,"Qualified",,19914.08,"CapPass","Cycle 100",100,59519,"43-3","Alloy 617",314626,"Plate"
66.91,-0.00347,"Qualified",,19914.17,"CapPass","Cycle 100",100,59520,"43-3","Alloy 617",314626,"Plate"
67.66,-0.00343,"Qualified",,19914.51,"CapPass","Cycle 100",100,59521,"43-3","Alloy 617",314626,"Plate"
71.34,-0.00338,"Qualified",,19915.00,"CapPass","Cycle 100",100,59522,"43-3","Alloy 617",314626,"Plate"
71.49,-0.00336,"Qualified",,19915.17,"CapPass","Cycle 100",100,59523,"43-3","Alloy 617",314626,"Plate"
73.22,-0.00333,"Qualified",,19915.55,"CapPass","Cycle 100",100,59524,"43-3","Alloy 617",314626,"Plate"
76.92,-0.00328,"Qualified",,19916.07,"CapPass","Cycle 100",100,59525,"43-3","Alloy 617",314626,"Plate"
77.69,-0.00327,"Qualified",,19916.17,"CapPass","Cycle 100",100,59526,"43-3","Alloy 617",314626,"Plate"
79.81,-0.00323,"Qualified",,19916.56,"CapPass","Cycle 100",100,59527,"43-3","Alloy 617",314626,"Plate"
82.93,-0.00318,"Qualified",,19917.03,"CapPass","Cycle 100",100,59528,"43-3","Alloy 617",314626,"Plate"
83.21,-0.00317,"Qualified",,19917.17,"CapPass","Cycle 100",100,59529,"43-3","Alloy 617",314626,"Plate"
85.56,-0.00313,"Qualified",,19917.61,"CapPass","Cycle 100",100,59530,"43-3","Alloy 617",314626,"Plate"
88.85,-0.00308,"Qualified",,19918.05,"CapPass","Cycle 100",100,59531,"43-3","Alloy 617",314626,"Plate"
89.13,-0.00306,"Qualified",,19918.17,"CapPass","Cycle 100",100,59532,"43-3","Alloy 617",314626,"Plate"
88.46,-0.00303,"Qualified",,19918.42,"CapPass","Cycle 100",100,59533,"43-3","Alloy 617",314626,"Plate"
87.40,-0.00298,"Qualified",,19918.93,"CapPass","Cycle 100",100,59534,"43-3","Alloy 617",314626,"Plate"
87.69,-0.00296,"Qualified",,19919.17,"CapPass","Cycle 100",100,59535,"43-3","Alloy 617",314626,"Plate"
90.59,-0.00293,"Qualified",,19919.54,"CapPass","Cycle 100",100,59536,"43-3","Alloy 617",314626,"Plate"
92.41,-0.00288,"Qualified",,19919.97,"CapPass","Cycle 100",100,59537,"43-3","Alloy 617",314626,"Plate"
91.77,-0.00285,"Qualified",,19920.17,"CapPass","Cycle 100",100,59538,"43-3","Alloy 617",314626,"Plate"
90.96,-0.00283,"Qualified",,19920.45,"CapPass","Cycle 100",100,59539,"43-3","Alloy 617",314626,"Plate"
94.51,-0.00278,"Qualified",,19921.00,"CapPass","Cycle 100",100,59540,"43-3","Alloy 617",314626,"Plate"
95.03,-0.00275,"Qualified",,19921.17,"CapPass","Cycle 100",100,59541,"43-3","Alloy 617",314626,"Plate"
96.46,-0.00273,"Qualified",,19921.53,"CapPass","Cycle 100",100,59542,"43-3","Alloy 617",314626,"Plate"
99.58,-0.00268,"Qualified",,19921.99,"CapPass","Cycle 100",100,59543,"43-3","Alloy 617",314626,"Plate"
99.49,-0.00265,"Qualified",,19922.17,"CapPass","Cycle 100",100,59544,"43-3","Alloy 617",314626,"Plate"
99.63,-0.00263,"Qualified",,19922.46,"CapPass","Cycle 100",100,59545,"43-3","Alloy 617",314626,"Plate"
96.50,-0.00258,"Qualified",,19922.98,"CapPass","Cycle 100",100,59546,"43-3","Alloy 617",314626,"Plate"
96.52,-0.00255,"Qualified",,19923.17,"CapPass","Cycle 100",100,59547,"43-3","Alloy 617",314626,"Plate"
95.89,-0.00253,"Qualified",,19923.35,"CapPass","Cycle 100",100,59548,"43-3","Alloy 617",314626,"Plate"
95.51,-0.00248,"Qualified",,19923.97,"CapPass","Cycle 100",100,59549,"43-3","Alloy 617",314626,"Plate"
96.27,-0.00245,"Qualified",,19924.17,"CapPass","Cycle 100",100,59550,"43-3","Alloy 617",314626,"Plate"
97.21,-0.00243,"Qualified",,19924.44,"CapPass","Cycle 100",100,59551,"43-3","Alloy 617",314626,"Plate"
95.77,-0.00238,"Qualified",,19924.90,"CapPass","Cycle 100",100,59552,"43-3","Alloy 617",314626,"Plate"
95.06,-0.00234,"Qualified",,19925.17,"CapPass","Cycle 100",100,59553,"43-3","Alloy 617",314626,"Plate"
94.39,-0.00233,"Qualified",,19925.33,"CapPass","Cycle 100",100,59554,"43-3","Alloy 617",314626,"Plate"
92.17,-0.00228,"Qualified",,19925.84,"CapPass","Cycle 100",100,59555,"43-3","Alloy 617",314626,"Plate"
92.61,-0.00223,"Qualified",,19926.17,"CapPass","Cycle 100",100,59556,"43-3","Alloy 617",314626,"Plate"
92.46,-0.00223,"Qualified",,19926.22,"CapPass","Cycle 100",100,59557,"43-3","Alloy 617",314626,"Plate"
94.30,-0.00218,"Qualified",,19926.87,"CapPass","Cycle 100",100,59558,"43-3","Alloy 617",314626,"Plate"
94.35,-0.00215,"Qualified",,19927.17,"CapPass","Cycle 100",100,59559,"43-3","Alloy 617",314626,"Plate"
96.19,-0.00213,"Qualified",,19927.40,"CapPass","Cycle 100",100,59560,"43-3","Alloy 617",314626,"Plate"
98.98,-0.00208,"Qualified",,19927.91,"CapPass","Cycle 100",100,59561,"43-3","Alloy 617",314626,"Plate"
100.38,-0.00206,"Qualified",,19928.17,"CapPass","Cycle 100",100,59562,"43-3","Alloy 617",314626,"Plate"
101.56,-0.00203,"Qualified",,19928.44,"CapPass","Cycle 100",100,59563,"43-3","Alloy 617",314626,"Plate"
103.51,-0.00198,"Qualified",,19928.91,"CapPass","Cycle 100",100,59564,"43-3","Alloy 617",314626,"Plate"
103.68,-0.00194,"Qualified",,19929.17,"CapPass","Cycle 100",100,59565,"43-3","Alloy 617",314626,"Plate"
103.35,-0.00192,"Qualified",,19929.32,"CapPass","Cycle 100",100,59566,"43-3","Alloy 617",314626,"Plate"
101.78,-0.00187,"Qualified",,19929.86,"CapPass","Cycle 100",100,59567,"43-3","Alloy 617",314626,"Plate"
101.63,-0.00184,"Qualified",,19930.17,"CapPass","Cycle 100",100,59568,"43-3","Alloy 617",314626,"Plate"
101.30,-0.00182,"Qualified",,19930.28,"CapPass","Cycle 100",100,59569,"43-3","Alloy 617",314626,"Plate"
99.23,-0.00177,"Qualified",,19930.76,"CapPass","Cycle 100",100,59570,"43-3","Alloy 617",314626,"Plate"
98.81,-0.00174,"Qualified",,19931.17,"CapPass","Cycle 100",100,59571,"43-3","Alloy 617",314626,"Plate"
98.72,-0.00172,"Qualified",,19931.35,"CapPass","Cycle 100",100,59572,"43-3","Alloy 617",314626,"Plate"
100.29,-0.00167,"Qualified",,19931.80,"CapPass","Cycle 100",100,59573,"43-3","Alloy 617",314626,"Plate"
99.60,-0.00163,"Qualified",,19932.17,"CapPass","Cycle 100",100,59574,"43-3","Alloy 617",314626,"Plate"
99.31,-0.00162,"Qualified",,19932.23,"CapPass","Cycle 100",100,59575,"43-3","Alloy 617",314626,"Plate"
98.16,-0.00157,"Qualified",,19932.79,"CapPass","Cycle 100",100,59576,"43-3","Alloy 617",314626,"Plate"
97.14,-0.00154,"Qualified",,19933.17,"CapPass","Cycle 100",100,59577,"43-3","Alloy 617",314626,"Plate"
97.35,-0.00152,"Qualified",,19933.33,"CapPass","Cycle 100",100,59578,"43-3","Alloy 617",314626,"Plate"
97.16,-0.00147,"Qualified",,19933.83,"CapPass","Cycle 100",100,59579,"43-3","Alloy 617",314626,"Plate"
97.01,-0.00145,"Qualified",,19934.17,"CapPass","Cycle 100",100,59580,"43-3","Alloy 617",314626,"Plate"
98.43,-0.00142,"Qualified",,19934.31,"CapPass","Cycle 100",100,59581,"43-3","Alloy 617",314626,"Plate"
99.83,-0.00137,"Qualified",,19934.73,"CapPass","Cycle 100",100,59582,"43-3","Alloy 617",314626,"Plate"
97.49,-0.00132,"Qualified",,19935.13,"CapPass","Cycle 100",100,59583,"43-3","Alloy 617",314626,"Plate"
96.90,-0.00132,"Qualified",,19935.17,"CapPass","Cycle 100",100,59584,"43-3","Alloy 617",314626,"Plate"
94.72,-0.00127,"Qualified",,19935.74,"CapPass","Cycle 100",100,59585,"43-3","Alloy 617",314626,"Plate"
93.97,-0.00123,"Qualified",,19936.17,"CapPass","Cycle 100",100,59586,"43-3","Alloy 617",314626,"Plate"
94.92,-0.00122,"Qualified",,19936.33,"CapPass","Cycle 100",100,59587,"43-3","Alloy 617",314626,"Plate"
99.05,-0.00117,"Qualified",,19936.85,"CapPass","Cycle 100",100,59588,"43-3","Alloy 617",314626,"Plate"
99.38,-0.00113,"Qualified",,19937.17,"CapPass","Cycle 100",100,59589,"43-3","Alloy 617",314626,"Plate"
99.33,-0.00112,"Qualified",,19937.28,"CapPass","Cycle 100",100,59590,"43-3","Alloy 617",314626,"Plate"
98.13,-0.00107,"Qualified",,19937.74,"CapPass","Cycle 100",100,59591,"43-3","Alloy 617",314626,"Plate"
99.07,-0.00104,"Qualified",,19938.17,"CapPass","Cycle 100",100,59592,"43-3","Alloy 617",314626,"Plate"
99.77,-0.00102,"Qualified",,19938.34,"CapPass","Cycle 100",100,59593,"43-3","Alloy 617",314626,"Plate"
101.75,-0.00097,"Qualified",,19938.81,"CapPass","Cycle 100",100,59594,"43-3","Alloy 617",314626,"Plate"
101.81,-0.00093,"Qualified",,19939.17,"CapPass","Cycle 100",100,59595,"43-3","Alloy 617",314626,"Plate"
101.66,-0.00092,"Qualified",,19939.24,"CapPass","Cycle 100",100,59596,"43-3","Alloy 617",314626,"Plate"
99.31,-0.00087,"Qualified",,19939.71,"CapPass","Cycle 100",100,59597,"43-3","Alloy 617",314626,"Plate"
96.52,-0.00083,"Qualified",,19940.17,"CapPass","Cycle 100",100,59598,"43-3","Alloy 617",314626,"Plate"
