Repository: js-molina/fatigue-A617

File: data/950C/Strain rate 0.0001/1.0% strain/HTM_A19_Cycles_438.csv (part 10 of 17)
"Stress Mpa","Strain","Qual State","Qual Exceptions","Elapsed Time Sec","Data State","Cycle Label","Cycle","Count","Sample","Alloy","Heat","Material_Form"
-22.07,0.00400,"Qualified",,19809.28,"CapPass","Cycle 100",100,59354,"43-8","Alloy 617",314626,"Plate"
-27.82,0.00395,"Qualified",,19809.52,"CapPass","Cycle 100",100,59355,"43-8","Alloy 617",314626,"Plate"
-31.75,0.00390,"Qualified",,19809.89,"CapPass","Cycle 100",100,59356,"43-8","Alloy 617",314626,"Plate"
-34.16,0.00387,"Qualified",,19810.22,"CapPass","Cycle 100",100,59357,"43-8","Alloy 617",314626,"Plate"
-34.77,0.00385,"Qualified",,19810.31,"CapPass","Cycle 100",100,59358,"43-8","Alloy 617",314626,"Plate"
-37.90,0.00380,"Qualified",,19810.93,"CapPass","Cycle 100",100,59359,"43-8","Alloy 617",314626,"Plate"
-40.05,0.00378,"Qualified",,19811.22,"CapPass","Cycle 100",100,59360,"43-8","Alloy 617",314626,"Plate"
-41.22,0.00375,"Qualified",,19811.42,"CapPass","Cycle 100",100,59361,"43-8","Alloy 617",314626,"Plate"
-46.93,0.00370,"Qualified",,19812.17,"CapPass","Cycle 100",100,59362,"43-8","Alloy 617",314626,"Plate"
-48.05,0.00369,"Qualified",,19812.22,"CapPass","Cycle 100",100,59363,"43-8","Alloy 617",314626,"Plate"
-50.96,0.00365,"Qualified",,19812.39,"CapPass","Cycle 100",100,59364,"43-8","Alloy 617",314626,"Plate"
-53.26,0.00360,"Qualified",,19812.80,"CapPass","Cycle 100",100,59365,"43-8","Alloy 617",314626,"Plate"
-53.37,0.00358,"Qualified",,19813.22,"CapPass","Cycle 100",100,59366,"43-8","Alloy 617",314626,"Plate"
-57.10,0.00355,"Qualified",,19813.55,"CapPass","Cycle 100",100,59367,"43-8","Alloy 617",314626,"Plate"
-60.02,0.00350,"Qualified",,19813.89,"CapPass","Cycle 100",100,59368,"43-8","Alloy 617",314626,"Plate"
-62.20,0.00348,"Qualified",,19814.22,"CapPass","Cycle 100",100,59369,"43-8","Alloy 617",314626,"Plate"
-64.80,0.00345,"Qualified",,19814.55,"CapPass","Cycle 100",100,59370,"43-8","Alloy 617",314626,"Plate"
-67.54,0.00340,"Qualified",,19815.01,"CapPass","Cycle 100",100,59371,"43-8","Alloy 617",314626,"Plate"
-68.38,0.00337,"Qualified",,19815.22,"CapPass","Cycle 100",100,59372,"43-8","Alloy 617",314626,"Plate"
-69.23,0.00335,"Qualified",,19815.51,"CapPass","Cycle 100",100,59373,"43-8","Alloy 617",314626,"Plate"
-72.59,0.00330,"Qualified",,19816.13,"CapPass","Cycle 100",100,59374,"43-8","Alloy 617",314626,"Plate"
-73.74,0.00329,"Qualified",,19816.22,"CapPass","Cycle 100",100,59375,"43-8","Alloy 617",314626,"Plate"
-76.35,0.00325,"Qualified",,19816.44,"CapPass","Cycle 100",100,59376,"43-8","Alloy 617",314626,"Plate"
-78.35,0.00320,"Qualified",,19816.82,"CapPass","Cycle 100",100,59377,"43-8","Alloy 617",314626,"Plate"
-78.43,0.00317,"Qualified",,19817.22,"CapPass","Cycle 100",100,59378,"43-8","Alloy 617",314626,"Plate"
-78.85,0.00315,"Qualified",,19817.36,"CapPass","Cycle 100",100,59379,"43-8","Alloy 617",314626,"Plate"
-79.38,0.00310,"Qualified",,19818.00,"CapPass","Cycle 100",100,59380,"43-8","Alloy 617",314626,"Plate"
-81.03,0.00307,"Qualified",,19818.22,"CapPass","Cycle 100",100,59381,"43-8","Alloy 617",314626,"Plate"
-82.63,0.00305,"Qualified",,19818.50,"CapPass","Cycle 100",100,59382,"43-8","Alloy 617",314626,"Plate"
-86.05,0.00300,"Qualified",,19818.99,"CapPass","Cycle 100",100,59383,"43-8","Alloy 617",314626,"Plate"
-87.38,0.00297,"Qualified",,19819.22,"CapPass","Cycle 100",100,59384,"43-8","Alloy 617",314626,"Plate"
-87.91,0.00295,"Qualified",,19819.40,"CapPass","Cycle 100",100,59385,"43-8","Alloy 617",314626,"Plate"
-88.38,0.00290,"Qualified",,19819.88,"CapPass","Cycle 100",100,59386,"43-8","Alloy 617",314626,"Plate"
-88.50,0.00287,"Qualified",,19820.22,"CapPass","Cycle 100",100,59387,"43-8","Alloy 617",314626,"Plate"
-89.38,0.00285,"Qualified",,19820.44,"CapPass","Cycle 100",100,59388,"43-8","Alloy 617",314626,"Plate"
-90.67,0.00280,"Qualified",,19820.94,"CapPass","Cycle 100",100,59389,"43-8","Alloy 617",314626,"Plate"
-91.46,0.00276,"Qualified",,19821.22,"CapPass","Cycle 100",100,59390,"43-8","Alloy 617",314626,"Plate"
-91.46,0.00275,"Qualified",,19821.35,"CapPass","Cycle 100",100,59391,"43-8","Alloy 617",314626,"Plate"
-90.75,0.00270,"Qualified",,19821.89,"CapPass","Cycle 100",100,59392,"43-8","Alloy 617",314626,"Plate"
-91.03,0.00266,"Qualified",,19822.22,"CapPass","Cycle 100",100,59393,"43-8","Alloy 617",314626,"Plate"
-91.27,0.00265,"Qualified",,19822.39,"CapPass","Cycle 100",100,59394,"43-8","Alloy 617",314626,"Plate"
-94.67,0.00260,"Qualified",,19822.92,"CapPass","Cycle 100",100,59395,"43-8","Alloy 617",314626,"Plate"
-95.65,0.00257,"Qualified",,19823.22,"CapPass","Cycle 100",100,59396,"43-8","Alloy 617",314626,"Plate"
-95.88,0.00255,"Qualified",,19823.36,"CapPass","Cycle 100",100,59397,"43-8","Alloy 617",314626,"Plate"
-96.97,0.00250,"Qualified",,19823.85,"CapPass","Cycle 100",100,59398,"43-8","Alloy 617",314626,"Plate"
-97.26,0.00246,"Qualified",,19824.22,"CapPass","Cycle 100",100,59399,"43-8","Alloy 617",314626,"Plate"
-97.16,0.00245,"Qualified",,19824.30,"CapPass","Cycle 100",100,59400,"43-8","Alloy 617",314626,"Plate"
-95.82,0.00240,"Qualified",,19824.77,"CapPass","Cycle 100",100,59401,"43-8","Alloy 617",314626,"Plate"
-94.72,0.00236,"Qualified",,19825.22,"CapPass","Cycle 100",100,59402,"43-8","Alloy 617",314626,"Plate"
-94.59,0.00235,"Qualified",,19825.27,"CapPass","Cycle 100",100,59403,"43-8","Alloy 617",314626,"Plate"
-95.43,0.00230,"Qualified",,19825.87,"CapPass","Cycle 100",100,59404,"43-8","Alloy 617",314626,"Plate"
-97.28,0.00227,"Qualified",,19826.22,"CapPass","Cycle 100",100,59405,"43-8","Alloy 617",314626,"Plate"
-98.29,0.00225,"Qualified",,19826.39,"CapPass","Cycle 100",100,59406,"43-8","Alloy 617",314626,"Plate"
-100.92,0.00220,"Qualified",,19826.91,"CapPass","Cycle 100",100,59407,"43-8","Alloy 617",314626,"Plate"
-102.14,0.00217,"Qualified",,19827.22,"CapPass","Cycle 100",100,59408,"43-8","Alloy 617",314626,"Plate"
-102.63,0.00215,"Qualified",,19827.39,"CapPass","Cycle 100",100,59409,"43-8","Alloy 617",314626,"Plate"
-103.09,0.00210,"Qualified",,19827.71,"CapPass","Cycle 100",100,59410,"43-8","Alloy 617",314626,"Plate"
-101.87,0.00206,"Qualified",,19828.22,"CapPass","Cycle 100",100,59411,"43-8","Alloy 617",314626,"Plate"
-101.91,0.00205,"Qualified",,19828.34,"CapPass","Cycle 100",100,59412,"43-8","Alloy 617",314626,"Plate"
-102.33,0.00200,"Qualified",,19828.71,"CapPass","Cycle 100",100,59413,"43-8","Alloy 617",314626,"Plate"
-101.04,0.00195,"Qualified",,19829.04,"CapPass","Cycle 100",100,59414,"43-8","Alloy 617",314626,"Plate"
-99.26,0.00193,"Qualified",,19829.22,"CapPass","Cycle 100",100,59415,"43-8","Alloy 617",314626,"Plate"
-96.49,0.00190,"Qualified",,19829.70,"CapPass","Cycle 100",100,59416,"43-8","Alloy 617",314626,"Plate"
-95.90,0.00185,"Qualified",,19830.16,"CapPass","Cycle 100",100,59417,"43-8","Alloy 617",314626,"Plate"
-95.83,0.00185,"Qualified",,19830.22,"CapPass","Cycle 100",100,59418,"43-8","Alloy 617",314626,"Plate"
-96.49,0.00180,"Qualified",,19830.74,"CapPass","Cycle 100",100,59419,"43-8","Alloy 617",314626,"Plate"
-99.56,0.00177,"Qualified",,19831.22,"CapPass","Cycle 100",100,59420,"43-8","Alloy 617",314626,"Plate"
-100.42,0.00175,"Qualified",,19831.33,"CapPass","Cycle 100",100,59421,"43-8","Alloy 617",314626,"Plate"
-101.39,0.00170,"Qualified",,19831.71,"CapPass","Cycle 100",100,59422,"43-8","Alloy 617",314626,"Plate"
-100.51,0.00165,"Qualified",,19832.22,"CapPass","Cycle 100",100,59423,"43-8","Alloy 617",314626,"Plate"
-100.99,0.00165,"Qualified",,19832.35,"CapPass","Cycle 100",100,59424,"43-8","Alloy 617",314626,"Plate"
-104.48,0.00160,"Qualified",,19832.81,"CapPass","Cycle 100",100,59425,"43-8","Alloy 617",314626,"Plate"
-105.58,0.00155,"Qualified",,19833.14,"CapPass","Cycle 100",100,59426,"43-8","Alloy 617",314626,"Plate"
-105.34,0.00154,"Qualified",,19833.22,"CapPass","Cycle 100",100,59427,"43-8","Alloy 617",314626,"Plate"
-102.97,0.00150,"Qualified",,19833.58,"CapPass","Cycle 100",100,59428,"43-8","Alloy 617",314626,"Plate"
-101.96,0.00145,"Qualified",,19834.21,"CapPass","Cycle 100",100,59429,"43-8","Alloy 617",314626,"Plate"
-101.96,0.00145,"Qualified",,19834.22,"CapPass","Cycle 100",100,59430,"43-8","Alloy 617",314626,"Plate"
-102.26,0.00140,"Qualified",,19834.65,"CapPass","Cycle 100",100,59431,"43-8","Alloy 617",314626,"Plate"
-102.31,0.00135,"Qualified",,19835.18,"CapPass","Cycle 100",100,59432,"43-8","Alloy 617",314626,"Plate"
-102.30,0.00135,"Qualified",,19835.22,"CapPass","Cycle 100",100,59433,"43-8","Alloy 617",314626,"Plate"
-102.13,0.00130,"Qualified",,19835.60,"CapPass","Cycle 100",100,59434,"43-8","Alloy 617",314626,"Plate"
-102.23,0.00125,"Qualified",,19836.17,"CapPass","Cycle 100",100,59435,"43-8","Alloy 617",314626,"Plate"
-102.29,0.00124,"Qualified",,19836.22,"CapPass","Cycle 100",100,59436,"43-8","Alloy 617",314626,"Plate"
-102.32,0.00120,"Qualified",,19836.56,"CapPass","Cycle 100",100,59437,"43-8","Alloy 617",314626,"Plate"
-100.61,0.00115,"Qualified",,19837.07,"CapPass","Cycle 100",100,59438,"43-8","Alloy 617",314626,"Plate"
-100.30,0.00113,"Qualified",,19837.22,"CapPass","Cycle 100",100,59439,"43-8","Alloy 617",314626,"Plate"
-99.26,0.00110,"Qualified",,19837.49,"CapPass","Cycle 100",100,59440,"43-8","Alloy 617",314626,"Plate"
-97.13,0.00105,"Qualified",,19838.03,"CapPass","Cycle 100",100,59441,"43-8","Alloy 617",314626,"Plate"
-96.70,0.00103,"Qualified",,19838.22,"CapPass","Cycle 100",100,59442,"43-8","Alloy 617",314626,"Plate"
-96.20,0.00100,"Qualified",,19838.57,"CapPass","Cycle 100",100,59443,"43-8","Alloy 617",314626,"Plate"
-97.82,0.00095,"Qualified",,19839.15,"CapPass","Cycle 100",100,59444,"43-8","Alloy 617",314626,"Plate"
-98.21,0.00094,"Qualified",,19839.22,"CapPass","Cycle 100",100,59445,"43-8","Alloy 617",314626,"Plate"
-100.53,0.00090,"Qualified",,19839.69,"CapPass","Cycle 100",100,59446,"43-8","Alloy 617",314626,"Plate"
-102.50,0.00085,"Qualified",,19840.15,"CapPass","Cycle 100",100,59447,"43-8","Alloy 617",314626,"Plate"
-102.70,0.00084,"Qualified",,19840.22,"CapPass","Cycle 100",100,59448,"43-8","Alloy 617",314626,"Plate"
-102.76,0.00080,"Qualified",,19840.59,"CapPass","Cycle 100",100,59449,"43-8","Alloy 617",314626,"Plate"
-101.29,0.00075,"Qualified",,19841.08,"CapPass","Cycle 100",100,59450,"43-8","Alloy 617",314626,"Plate"
-101.16,0.00073,"Qualified",,19841.22,"CapPass","Cycle 100",100,59451,"43-8","Alloy 617",314626,"Plate"
-100.50,0.00070,"Qualified",,19841.50,"CapPass","Cycle 100",100,59452,"43-8","Alloy 617",314626,"Plate"
-100.38,0.00065,"Qualified",,19842.13,"CapPass","Cycle 100",100,59453,"43-8","Alloy 617",314626,"Plate"
-100.71,0.00064,"Qualified",,19842.22,"CapPass","Cycle 100",100,59454,"43-8","Alloy 617",314626,"Plate"
-101.36,0.00060,"Qualified",,19842.58,"CapPass","Cycle 100",100,59455,"43-8","Alloy 617",314626,"Plate"
-101.12,0.00055,"Qualified",,19843.07,"CapPass","Cycle 100",100,59456,"43-8","Alloy 617",314626,"Plate"
-101.00,0.00053,"Qualified",,19843.22,"CapPass","Cycle 100",100,59457,"43-8","Alloy 617",314626,"Plate"
-100.55,0.00050,"Qualified",,19843.46,"CapPass","Cycle 100",100,59458,"43-8","Alloy 617",314626,"Plate"
-98.06,0.00045,"Qualified",,19844.14,"CapPass","Cycle 100",100,59459,"43-8","Alloy 617",314626,"Plate"
-98.43,0.00044,"Qualified",,19844.22,"CapPass","Cycle 100",100,59460,"43-8","Alloy 617",314626,"Plate"
-99.34,0.00040,"Qualified",,19844.53,"CapPass","Cycle 100",100,59461,"43-8","Alloy 617",314626,"Plate"
-99.28,0.00035,"Qualified",,19845.02,"CapPass","Cycle 100",100,59462,"43-8","Alloy 617",314626,"Plate"
-99.09,0.00033,"Qualified",,19845.22,"CapPass","Cycle 100",100,59463,"43-8","Alloy 617",314626,"Plate"
-99.47,0.00030,"Qualified",,19845.52,"CapPass","Cycle 100",100,59464,"43-8","Alloy 617",314626,"Plate"
-97.82,0.00025,"Qualified",,19846.11,"CapPass","Cycle 100",100,59465,"43-8","Alloy 617",314626,"Plate"
-98.05,0.00022,"Qualified",,19846.22,"CapPass","Cycle 100",100,59466,"43-8","Alloy 617",314626,"Plate"
-97.42,0.00020,"Qualified",,19846.41,"CapPass","Cycle 100",100,59467,"43-8","Alloy 617",314626,"Plate"
-95.89,0.00015,"Qualified",,19846.89,"CapPass","Cycle 100",100,59468,"43-8","Alloy 617",314626,"Plate"
-94.21,0.00012,"Qualified",,19847.22,"CapPass","Cycle 100",100,59469,"43-8","Alloy 617",314626,"Plate"
-93.77,0.00010,"Qualified",,19847.44,"CapPass","Cycle 100",100,59470,"43-8","Alloy 617",314626,"Plate"
-94.05,0.00005,"Qualified",,19848.16,"CapPass","Cycle 100",100,59471,"43-8","Alloy 617",314626,"Plate"
-94.67,0.00004,"Qualified",,19848.22,"CapPass","Cycle 100",100,59472,"43-8","Alloy 617",314626,"Plate"
-99.26,-0.00000,"Qualified",,19848.70,"CapPass","Cycle 100",100,59473,"43-8","Alloy 617",314626,"Plate"
-101.10,-0.00005,"Qualified",,19849.00,"CapPass","Cycle 100",100,59474,"43-8","Alloy 617",314626,"Plate"
-101.15,-0.00007,"Qualified",,19849.22,"CapPass","Cycle 100",100,59475,"43-8","Alloy 617",314626,"Plate"
-104.10,-0.00010,"Qualified",,19849.75,"CapPass","Cycle 100",100,59476,"43-8","Alloy 617",314626,"Plate"
-107.06,-0.00015,"Qualified",,19850.16,"CapPass","Cycle 100",100,59477,"43-8","Alloy 617",314626,"Plate"
-107.33,-0.00016,"Qualified",,19850.22,"CapPass","Cycle 100",100,59478,"43-8","Alloy 617",314626,"Plate"
-108.66,-0.00020,"Qualified",,19850.62,"CapPass","Cycle 100",100,59479,"43-8","Alloy 617",314626,"Plate"
-108.79,-0.00025,"Qualified",,19850.95,"CapPass","Cycle 100",100,59480,"43-8","Alloy 617",314626,"Plate"
-107.45,-0.00027,"Qualified",,19851.22,"CapPass","Cycle 100",100,59481,"43-8","Alloy 617",314626,"Plate"
-106.46,-0.00030,"Qualified",,19851.59,"CapPass","Cycle 100",100,59482,"43-8","Alloy 617",314626,"Plate"
-106.45,-0.00035,"Qualified",,19852.01,"CapPass","Cycle 100",100,59483,"43-8","Alloy 617",314626,"Plate"
-105.77,-0.00038,"Qualified",,19852.22,"CapPass","Cycle 100",100,59484,"43-8","Alloy 617",314626,"Plate"
-104.89,-0.00040,"Qualified",,19852.45,"CapPass","Cycle 100",100,59485,"43-8","Alloy 617",314626,"Plate"
-103.32,-0.00045,"Qualified",,19852.89,"CapPass","Cycle 100",100,59486,"43-8","Alloy 617",314626,"Plate"
-102.20,-0.00049,"Qualified",,19853.22,"CapPass","Cycle 100",100,59487,"43-8","Alloy 617",314626,"Plate"
-101.80,-0.00050,"Qualified",,19853.34,"CapPass","Cycle 100",100,59488,"43-8","Alloy 617",314626,"Plate"
-99.88,-0.00055,"Qualified",,19853.95,"CapPass","Cycle 100",100,59489,"43-8","Alloy 617",314626,"Plate"
-99.31,-0.00059,"Qualified",,19854.22,"CapPass","Cycle 100",100,59490,"43-8","Alloy 617",314626,"Plate"
-98.76,-0.00060,"Qualified",,19854.50,"CapPass","Cycle 100",100,59491,"43-8","Alloy 617",314626,"Plate"
-99.54,-0.00065,"Qualified",,19855.01,"CapPass","Cycle 100",100,59492,"43-8","Alloy 617",314626,"Plate"
-99.80,-0.00067,"Qualified",,19855.22,"CapPass","Cycle 100",100,59493,"43-8","Alloy 617",314626,"Plate"
-100.93,-0.00070,"Qualified",,19855.67,"CapPass","Cycle 100",100,59494,"43-8","Alloy 617",314626,"Plate"
-102.23,-0.00075,"Qualified",,19856.01,"CapPass","Cycle 100",100,59495,"43-8","Alloy 617",314626,"Plate"
-102.07,-0.00078,"Qualified",,19856.22,"CapPass","Cycle 100",100,59496,"43-8","Alloy 617",314626,"Plate"
-102.01,-0.00080,"Qualified",,19856.70,"CapPass","Cycle 100",100,59497,"43-8","Alloy 617",314626,"Plate"
-103.26,-0.00085,"Qualified",,19857.04,"CapPass","Cycle 100",100,59498,"43-8","Alloy 617",314626,"Plate"
-103.12,-0.00088,"Qualified",,19857.22,"CapPass","Cycle 100",100,59499,"43-8","Alloy 617",314626,"Plate"
-102.63,-0.00090,"Qualified",,19857.38,"CapPass","Cycle 100",100,59500,"43-8","Alloy 617",314626,"Plate"
-101.37,-0.00095,"Qualified",,19858.18,"CapPass","Cycle 100",100,59501,"43-8","Alloy 617",314626,"Plate"
-101.61,-0.00096,"Qualified",,19858.22,"CapPass","Cycle 100",100,59502,"43-8","Alloy 617",314626,"Plate"
-102.15,-0.00100,"Qualified",,19858.51,"CapPass","Cycle 100",100,59503,"43-8","Alloy 617",314626,"Plate"
-101.26,-0.00105,"Qualified",,19859.03,"CapPass","Cycle 100",100,59504,"43-8","Alloy 617",314626,"Plate"
-101.20,-0.00107,"Qualified",,19859.22,"CapPass","Cycle 100",100,59505,"43-8","Alloy 617",314626,"Plate"
-100.93,-0.00110,"Qualified",,19859.50,"CapPass","Cycle 100",100,59506,"43-8","Alloy 617",314626,"Plate"
-99.71,-0.00115,"Qualified",,19859.87,"CapPass","Cycle 100",100,59507,"43-8","Alloy 617",314626,"Plate"
-98.71,-0.00118,"Qualified",,19860.22,"CapPass","Cycle 100",100,59508,"43-8","Alloy 617",314626,"Plate"
-98.79,-0.00120,"Qualified",,19860.49,"CapPass","Cycle 100",100,59509,"43-8","Alloy 617",314626,"Plate"
-97.97,-0.00125,"Qualified",,19860.91,"CapPass","Cycle 100",100,59510,"43-8","Alloy 617",314626,"Plate"
-97.39,-0.00127,"Qualified",,19861.22,"CapPass","Cycle 100",100,59511,"43-8","Alloy 617",314626,"Plate"
-97.73,-0.00130,"Qualified",,19861.53,"CapPass","Cycle 100",100,59512,"43-8","Alloy 617",314626,"Plate"
-98.95,-0.00135,"Qualified",,19862.10,"CapPass","Cycle 100",100,59513,"43-8","Alloy 617",314626,"Plate"
-99.39,-0.00137,"Qualified",,19862.22,"CapPass","Cycle 100",100,59514,"43-8","Alloy 617",314626,"Plate"
-99.82,-0.00140,"Qualified",,19862.48,"CapPass","Cycle 100",100,59515,"43-8","Alloy 617",314626,"Plate"
-99.37,-0.00145,"Qualified",,19863.02,"CapPass","Cycle 100",100,59516,"43-8","Alloy 617",314626,"Plate"
-99.40,-0.00147,"Qualified",,19863.22,"CapPass","Cycle 100",100,59517,"43-8","Alloy 617",314626,"Plate"
-99.96,-0.00150,"Qualified",,19863.49,"CapPass","Cycle 100",100,59518,"43-8","Alloy 617",314626,"Plate"
-99.05,-0.00155,"Qualified",,19864.05,"CapPass","Cycle 100",100,59519,"43-8","Alloy 617",314626,"Plate"
-99.26,-0.00157,"Qualified",,19864.22,"CapPass","Cycle 100",100,59520,"43-8","Alloy 617",314626,"Plate"
-99.80,-0.00160,"Qualified",,19864.58,"CapPass","Cycle 100",100,59521,"43-8","Alloy 617",314626,"Plate"
-101.52,-0.00165,"Qualified",,19865.07,"CapPass","Cycle 100",100,59522,"43-8","Alloy 617",314626,"Plate"
-101.74,-0.00167,"Qualified",,19865.22,"CapPass","Cycle 100",100,59523,"43-8","Alloy 617",314626,"Plate"
-101.76,-0.00170,"Qualified",,19865.46,"CapPass","Cycle 100",100,59524,"43-8","Alloy 617",314626,"Plate"
-100.82,-0.00175,"Qualified",,19866.00,"CapPass","Cycle 100",100,59525,"43-8","Alloy 617",314626,"Plate"
-100.41,-0.00177,"Qualified",,19866.22,"CapPass","Cycle 100",100,59526,"43-8","Alloy 617",314626,"Plate"
-101.97,-0.00180,"Qualified",,19866.71,"CapPass","Cycle 100",100,59527,"43-8","Alloy 617",314626,"Plate"
-103.21,-0.00185,"Qualified",,19867.22,"CapPass","Cycle 100",100,59528,"43-8","Alloy 617",314626,"Plate"
-103.78,-0.00185,"Qualified",,19867.27,"CapPass","Cycle 100",100,59529,"43-8","Alloy 617",314626,"Plate"
-106.99,-0.00190,"Qualified",,19867.62,"CapPass","Cycle 100",100,59530,"43-8","Alloy 617",314626,"Plate"
-107.90,-0.00195,"Qualified",,19868.00,"CapPass","Cycle 100",100,59531,"43-8","Alloy 617",314626,"Plate"
-106.84,-0.00198,"Qualified",,19868.22,"CapPass","Cycle 100",100,59532,"43-8","Alloy 617",314626,"Plate"
-105.95,-0.00201,"Qualified",,19868.55,"CapPass","Cycle 100",100,59533,"43-8","Alloy 617",314626,"Plate"
-104.69,-0.00206,"Qualified",,19869.01,"CapPass","Cycle 100",100,59534,"43-8","Alloy 617",314626,"Plate"
-104.32,-0.00207,"Qualified",,19869.22,"CapPass","Cycle 100",100,59535,"43-8","Alloy 617",314626,"Plate"
-104.65,-0.00211,"Qualified",,19869.51,"CapPass","Cycle 100",100,59536,"43-8","Alloy 617",314626,"Plate"
-105.30,-0.00216,"Qualified",,19870.08,"CapPass","Cycle 100",100,59537,"43-8","Alloy 617",314626,"Plate"
-105.55,-0.00217,"Qualified",,19870.22,"CapPass","Cycle 100",100,59538,"43-8","Alloy 617",314626,"Plate"
-105.12,-0.00221,"Qualified",,19870.49,"CapPass","Cycle 100",100,59539,"43-8","Alloy 617",314626,"Plate"
-105.45,-0.00226,"Qualified",,19871.01,"CapPass","Cycle 100",100,59540,"43-8","Alloy 617",314626,"Plate"
-104.89,-0.00228,"Qualified",,19871.22,"CapPass","Cycle 100",100,59541,"43-8","Alloy 617",314626,"Plate"
-104.25,-0.00231,"Qualified",,19871.56,"CapPass","Cycle 100",100,59542,"43-8","Alloy 617",314626,"Plate"
-105.11,-0.00236,"Qualified",,19872.06,"CapPass","Cycle 100",100,59543,"43-8","Alloy 617",314626,"Plate"
-105.23,-0.00238,"Qualified",,19872.22,"CapPass","Cycle 100",100,59544,"43-8","Alloy 617",314626,"Plate"
-106.11,-0.00241,"Qualified",,19872.79,"CapPass","Cycle 100",100,59545,"43-8","Alloy 617",314626,"Plate"
-108.88,-0.00246,"Qualified",,19873.11,"CapPass","Cycle 100",100,59546,"43-8","Alloy 617",314626,"Plate"
-109.26,-0.00248,"Qualified",,19873.22,"CapPass","Cycle 100",100,59547,"43-8","Alloy 617",314626,"Plate"
-107.65,-0.00251,"Qualified",,19873.57,"CapPass","Cycle 100",100,59548,"43-8","Alloy 617",314626,"Plate"
-107.07,-0.00256,"Qualified",,19874.05,"CapPass","Cycle 100",100,59549,"43-8","Alloy 617",314626,"Plate"
-106.91,-0.00258,"Qualified",,19874.22,"CapPass","Cycle 100",100,59550,"43-8","Alloy 617",314626,"Plate"
-106.26,-0.00261,"Qualified",,19874.46,"CapPass","Cycle 100",100,59551,"43-8","Alloy 617",314626,"Plate"
-106.53,-0.00266,"Qualified",,19875.12,"CapPass","Cycle 100",100,59552,"43-8","Alloy 617",314626,"Plate"
-106.67,-0.00266,"Qualified",,19875.22,"CapPass","Cycle 100",100,59553,"43-8","Alloy 617",314626,"Plate"
-107.98,-0.00271,"Qualified",,19875.48,"CapPass","Cycle 100",100,59554,"43-8","Alloy 617",314626,"Plate"
-107.66,-0.00276,"Qualified",,19876.05,"CapPass","Cycle 100",100,59555,"43-8","Alloy 617",314626,"Plate"
-107.71,-0.00277,"Qualified",,19876.22,"CapPass","Cycle 100",100,59556,"43-8","Alloy 617",314626,"Plate"
-107.77,-0.00281,"Qualified",,19876.48,"CapPass","Cycle 100",100,59557,"43-8","Alloy 617",314626,"Plate"
-105.96,-0.00286,"Qualified",,19876.96,"CapPass","Cycle 100",100,59558,"43-8","Alloy 617",314626,"Plate"
-104.99,-0.00288,"Qualified",,19877.22,"CapPass","Cycle 100",100,59559,"43-8","Alloy 617",314626,"Plate"
-104.50,-0.00291,"Qualified",,19877.52,"CapPass","Cycle 100",100,59560,"43-8","Alloy 617",314626,"Plate"
-103.44,-0.00296,"Qualified",,19878.01,"CapPass","Cycle 100",100,59561,"43-8","Alloy 617",314626,"Plate"
-103.32,-0.00298,"Qualified",,19878.22,"CapPass","Cycle 100",100,59562,"43-8","Alloy 617",314626,"Plate"
-103.39,-0.00301,"Qualified",,19878.49,"CapPass","Cycle 100",100,59563,"43-8","Alloy 617",314626,"Plate"
-102.62,-0.00306,"Qualified",,19878.94,"CapPass","Cycle 100",100,59564,"43-8","Alloy 617",314626,"Plate"
-102.15,-0.00308,"Qualified",,19879.22,"CapPass","Cycle 100",100,59565,"43-8","Alloy 617",314626,"Plate"
-102.42,-0.00311,"Qualified",,19879.64,"CapPass","Cycle 100",100,59566,"43-8","Alloy 617",314626,"Plate"
-104.98,-0.00316,"Qualified",,19880.13,"CapPass","Cycle 100",100,59567,"43-8","Alloy 617",314626,"Plate"
-105.33,-0.00317,"Qualified",,19880.22,"CapPass","Cycle 100",100,59568,"43-8","Alloy 617",314626,"Plate"
-105.84,-0.00321,"Qualified",,19880.52,"CapPass","Cycle 100",100,59569,"43-8","Alloy 617",314626,"Plate"
-105.98,-0.00326,"Qualified",,19881.00,"CapPass","Cycle 100",100,59570,"43-8","Alloy 617",314626,"Plate"
-105.54,-0.00328,"Qualified",,19881.22,"CapPass","Cycle 100",100,59571,"43-8","Alloy 617",314626,"Plate"
-105.29,-0.00331,"Qualified",,19881.53,"CapPass","Cycle 100",100,59572,"43-8","Alloy 617",314626,"Plate"
-104.86,-0.00336,"Qualified",,19882.04,"CapPass","Cycle 100",100,59573,"43-8","Alloy 617",314626,"Plate"
-105.00,-0.00337,"Qualified",,19882.22,"CapPass","Cycle 100",100,59574,"43-8","Alloy 617",314626,"Plate"
-105.48,-0.00341,"Qualified",,19882.53,"CapPass","Cycle 100",100,59575,"43-8","Alloy 617",314626,"Plate"
-104.95,-0.00346,"Qualified",,19882.98,"CapPass","Cycle 100",100,59576,"43-8","Alloy 617",314626,"Plate"
-104.52,-0.00348,"Qualified",,19883.22,"CapPass","Cycle 100",100,59577,"43-8","Alloy 617",314626,"Plate"
-103.67,-0.00351,"Qualified",,19883.50,"CapPass","Cycle 100",100,59578,"43-8","Alloy 617",314626,"Plate"
-102.67,-0.00356,"Qualified",,19883.95,"CapPass","Cycle 100",100,59579,"43-8","Alloy 617",314626,"Plate"
-102.14,-0.00358,"Qualified",,19884.22,"CapPass","Cycle 100",100,59580,"43-8","Alloy 617",314626,"Plate"
-101.87,-0.00361,"Qualified",,19884.57,"CapPass","Cycle 100",100,59581,"43-8","Alloy 617",314626,"Plate"
-104.26,-0.00366,"Qualified",,19885.12,"CapPass","Cycle 100",100,59582,"43-8","Alloy 617",314626,"Plate"
-104.68,-0.00367,"Qualified",,19885.22,"CapPass","Cycle 100",100,59583,"43-8","Alloy 617",314626,"Plate"
-104.62,-0.00371,"Qualified",,19885.46,"CapPass","Cycle 100",100,59584,"43-8","Alloy 617",314626,"Plate"
-103.66,-0.00376,"Qualified",,19886.08,"CapPass","Cycle 100",100,59585,"43-8","Alloy 617",314626,"Plate"
-103.95,-0.00377,"Qualified",,19886.22,"CapPass","Cycle 100",100,59586,"43-8","Alloy 617",314626,"Plate"
-104.11,-0.00381,"Qualified",,19886.52,"CapPass","Cycle 100",100,59587,"43-8","Alloy 617",314626,"Plate"
-104.11,-0.00386,"Qualified",,19886.99,"CapPass","Cycle 100",100,59588,"43-8","Alloy 617",314626,"Plate"
-103.77,-0.00388,"Qualified",,19887.22,"CapPass","Cycle 100",100,59589,"43-8","Alloy 617",314626,"Plate"
-103.66,-0.00391,"Qualified",,19887.54,"CapPass","Cycle 100",100,59590,"43-8","Alloy 617",314626,"Plate"
-104.21,-0.00396,"Qualified",,19888.05,"CapPass","Cycle 100",100,59591,"43-8","Alloy 617",314626,"Plate"
-104.29,-0.00398,"Qualified",,19888.22,"CapPass","Cycle 100",100,59592,"43-8","Alloy 617",314626,"Plate"
-105.33,-0.00401,"Qualified",,19888.69,"CapPass","Cycle 100",100,59593,"43-8","Alloy 617",314626,"Plate"
-109.14,-0.00406,"Qualified",,19889.22,"CapPass","Cycle 100",100,59594,"43-8","Alloy 617",314626,"Plate"
-109.17,-0.00406,"Qualified",,19889.23,"CapPass","Cycle 100",100,59595,"43-8","Alloy 617",314626,"Plate"
-110.37,-0.00411,"Qualified",,19889.62,"CapPass","Cycle 100",100,59596,"43-8","Alloy 617",314626,"Plate"
-111.57,-0.00416,"Qualified",,19890.17,"CapPass","Cycle 100",100,59597,"43-8","Alloy 617",314626,"Plate"
-111.74,-0.00417,"Qualified",,19890.22,"CapPass","Cycle 100",100,59598,"43-8","Alloy 617",314626,"Plate"
-111.73,-0.00421,"Qualified",,19890.67,"CapPass","Cycle 100",100,59599,"43-8","Alloy 617",314626,"Plate"
-112.04,-0.00426,"Qualified",,19891.08,"CapPass","Cycle 100",100,59600,"43-8","Alloy 617",314626,"Plate"
-111.88,-0.00428,"Qualified",,19891.22,"CapPass","Cycle 100",100,59601,"43-8","Alloy 617",314626,"Plate"
-111.23,-0.00431,"Qualified",,19891.40,"CapPass","Cycle 100",100,59602,"43-8","Alloy 617",314626,"Plate"
-107.58,-0.00436,"Qualified",,19891.84,"CapPass","Cycle 100",100,59603,"43-8","Alloy 617",314626,"Plate"
-104.36,-0.00439,"Qualified",,19892.22,"CapPass","Cycle 100",100,59604,"43-8","Alloy 617",314626,"Plate"
-103.60,-0.00441,"Qualified",,19892.59,"CapPass","Cycle 100",100,59605,"43-8","Alloy 617",314626,"Plate"
-104.85,-0.00446,"Qualified",,19893.10,"CapPass","Cycle 100",100,59606,"43-8","Alloy 617",314626,"Plate"
-105.35,-0.00447,"Qualified",,19893.22,"CapPass","Cycle 100",100,59607,"43-8","Alloy 617",314626,"Plate"
-107.09,-0.00451,"Qualified",,19893.59,"CapPass","Cycle 100",100,59608,"43-8","Alloy 617",314626,"Plate"
-108.96,-0.00456,"Qualified",,19894.19,"CapPass","Cycle 100",100,59609,"43-8","Alloy 617",314626,"Plate"
-109.13,-0.00456,"Qualified",,19894.22,"CapPass","Cycle 100",100,59610,"43-8","Alloy 617",314626,"Plate"
-109.94,-0.00461,"Qualified",,19894.53,"CapPass","Cycle 100",100,59611,"43-8","Alloy 617",314626,"Plate"
-108.63,-0.00466,"Qualified",,19895.01,"CapPass","Cycle 100",100,59612,"43-8","Alloy 617",314626,"Plate"
-108.17,-0.00468,"Qualified",,19895.22,"CapPass","Cycle 100",100,59613,"43-8","Alloy 617",314626,"Plate"
-108.00,-0.00471,"Qualified",,19895.54,"CapPass","Cycle 100",100,59614,"43-8","Alloy 617",314626,"Plate"
-108.28,-0.00476,"Qualified",,19896.09,"CapPass","Cycle 100",100,59615,"43-8","Alloy 617",314626,"Plate"
-108.51,-0.00477,"Qualified",,19896.22,"CapPass","Cycle 100",100,59616,"43-8","Alloy 617",314626,"Plate"
-108.60,-0.00481,"Qualified",,19896.57,"CapPass","Cycle 100",100,59617,"43-8","Alloy 617",314626,"Plate"
-108.01,-0.00486,"Qualified",,19897.00,"CapPass","Cycle 100",100,59618,"43-8","Alloy 617",314626,"Plate"
-107.61,-0.00488,"Qualified",,19897.22,"CapPass","Cycle 100",100,59619,"43-8","Alloy 617",314626,"Plate"
-107.40,-0.00491,"Qualified",,19897.54,"CapPass","Cycle 100",100,59620,"43-8","Alloy 617",314626,"Plate"
-107.47,-0.00496,"Qualified",,19898.04,"CapPass","Cycle 100",100,59621,"43-8","Alloy 617",314626,"Plate"
-107.45,-0.00498,"Qualified",,19898.22,"CapPass","Cycle 100",100,59622,"43-8","Alloy 617",314626,"Plate"
-106.97,-0.00501,"Qualified",,19898.51,"CapPass","Cycle 100",100,59623,"43-8","Alloy 617",314626,"Plate"
-92.12,-0.00497,"Qualified",,19899.22,"CapPass","Cycle 100",100,59624,"43-8","Alloy 617",314626,"Plate"
-90.28,-0.00496,"Qualified",,19899.31,"CapPass","Cycle 100",100,59625,"43-8","Alloy 617",314626,"Plate"
-76.66,-0.00491,"Qualified",,19899.88,"CapPass","Cycle 100",100,59626,"43-8","Alloy 617",314626,"Plate"
-69.55,-0.00487,"Qualified",,19900.22,"CapPass","Cycle 100",100,59627,"43-8","Alloy 617",314626,"Plate"
-68.20,-0.00486,"Qualified",,19900.30,"CapPass","Cycle 100",100,59628,"43-8","Alloy 617",314626,"Plate"
-61.85,-0.00481,"Qualified",,19900.77,"CapPass","Cycle 100",100,59629,"43-8","Alloy 617",314626,"Plate"
-58.02,-0.00476,"Qualified",,19901.22,"CapPass","Cycle 100",100,59630,"43-8","Alloy 617",314626,"Plate"
-57.95,-0.00476,"Qualified",,19901.23,"CapPass","Cycle 100",100,59631,"43-8","Alloy 617",314626,"Plate"
-51.08,-0.00471,"Qualified",,19901.91,"CapPass","Cycle 100",100,59632,"43-8","Alloy 617",314626,"Plate"
-47.56,-0.00469,"Qualified",,19902.22,"CapPass","Cycle 100",100,59633,"43-8","Alloy 617",314626,"Plate"
-42.60,-0.00466,"Qualified",,19902.47,"CapPass","Cycle 100",100,59634,"43-8","Alloy 617",314626,"Plate"
-35.01,-0.00461,"Qualified",,19902.94,"CapPass","Cycle 100",100,59635,"43-8","Alloy 617",314626,"Plate"
-32.12,-0.00457,"Qualified",,19903.22,"CapPass","Cycle 100",100,59636,"43-8","Alloy 617",314626,"Plate"
-30.99,-0.00456,"Qualified",,19903.38,"CapPass","Cycle 100",100,59637,"43-8","Alloy 617",314626,"Plate"
-26.96,-0.00451,"Qualified",,19903.89,"CapPass","Cycle 100",100,59638,"43-8","Alloy 617",314626,"Plate"
-24.66,-0.00448,"Qualified",,19904.22,"CapPass","Cycle 100",100,59639,"43-8","Alloy 617",314626,"Plate"
-20.76,-0.00446,"Qualified",,19904.55,"CapPass","Cycle 100",100,59640,"43-8","Alloy 617",314626,"Plate"
-15.38,-0.00441,"Qualified",,19904.94,"CapPass","Cycle 100",100,59641,"43-8","Alloy 617",314626,"Plate"
-12.23,-0.00439,"Qualified",,19905.22,"CapPass","Cycle 100",100,59642,"43-8","Alloy 617",314626,"Plate"
-5.92,-0.00436,"Qualified",,19905.67,"CapPass","Cycle 100",100,59643,"43-8","Alloy 617",314626,"Plate"
-1.07,-0.00431,"Qualified",,19905.87,"CapPass","Cycle 100",100,59644,"43-8","Alloy 617",314626,"Plate"
1.47,-0.00428,"Qualified",,19906.22,"CapPass","Cycle 100",100,59645,"43-8","Alloy 617",314626,"Plate"
3.77,-0.00426,"Qualified",,19906.49,"CapPass","Cycle 100",100,59646,"43-8","Alloy 617",314626,"Plate"
10.38,-0.00421,"Qualified",,19907.20,"CapPass","Cycle 100",100,59647,"43-8","Alloy 617",314626,"Plate"
10.77,-0.00421,"Qualified",,19907.22,"CapPass","Cycle 100",100,59648,"43-8","Alloy 617",314626,"Plate"
14.10,-0.00416,"Qualified",,19907.98,"CapPass","Cycle 100",100,59649,"43-8","Alloy 617",314626,"Plate"
15.94,-0.00415,"Qualified",,19908.22,"CapPass","Cycle 100",100,59650,"43-8","Alloy 617",314626,"Plate"
22.62,-0.00411,"Qualified",,19908.48,"CapPass","Cycle 100",100,59651,"43-8","Alloy 617",314626,"Plate"
27.96,-0.00406,"Qualified",,19908.65,"CapPass","Cycle 100",100,59652,"43-8","Alloy 617",314626,"Plate"
32.14,-0.00401,"Qualified",,19909.22,"CapPass","Cycle 100",100,59653,"43-8","Alloy 617",314626,"Plate"
32.27,-0.00401,"Qualified",,19909.24,"CapPass","Cycle 100",100,59654,"43-8","Alloy 617",314626,"Plate"
36.05,-0.00396,"Qualified",,19909.90,"CapPass","Cycle 100",100,59655,"43-8","Alloy 617",314626,"Plate"
40.26,-0.00392,"Qualified",,19910.22,"CapPass","Cycle 100",100,59656,"43-8","Alloy 617",314626,"Plate"
41.98,-0.00391,"Qualified",,19910.32,"CapPass","Cycle 100",100,59657,"43-8","Alloy 617",314626,"Plate"
48.49,-0.00386,"Qualified",,19910.62,"CapPass","Cycle 100",100,59658,"43-8","Alloy 617",314626,"Plate"
51.64,-0.00381,"Qualified",,19910.96,"CapPass","Cycle 100",100,59659,"43-8","Alloy 617",314626,"Plate"
53.49,-0.00378,"Qualified",,19911.22,"CapPass","Cycle 100",100,59660,"43-8","Alloy 617",314626,"Plate"
54.41,-0.00376,"Qualified",,19911.42,"CapPass","Cycle 100",100,59661,"43-8","Alloy 617",314626,"Plate"
56.18,-0.00371,"Qualified",,19911.94,"CapPass","Cycle 100",100,59662,"43-8","Alloy 617",314626,"Plate"
57.70,-0.00368,"Qualified",,19912.22,"CapPass","Cycle 100",100,59663,"43-8","Alloy 617",314626,"Plate"
59.81,-0.00366,"Qualified",,19912.50,"CapPass","Cycle 100",100,59664,"43-8","Alloy 617",314626,"Plate"
62.69,-0.00361,"Qualified",,19912.94,"CapPass","Cycle 100",100,59665,"43-8","Alloy 617",314626,"Plate"
64.11,-0.00358,"Qualified",,19913.22,"CapPass","Cycle 100",100,59666,"43-8","Alloy 617",314626,"Plate"
66.02,-0.00356,"Qualified",,19913.51,"CapPass","Cycle 100",100,59667,"43-8","Alloy 617",314626,"Plate"
69.59,-0.00351,"Qualified",,19913.95,"CapPass","Cycle 100",100,59668,"43-8","Alloy 617",314626,"Plate"
70.88,-0.00348,"Qualified",,19914.22,"CapPass","Cycle 100",100,59669,"43-8","Alloy 617",314626,"Plate"
73.26,-0.00346,"Qualified",,19914.52,"CapPass","Cycle 100",100,59670,"43-8","Alloy 617",314626,"Plate"
76.19,-0.00341,"Qualified",,19915.02,"CapPass","Cycle 100",100,59671,"43-8","Alloy 617",314626,"Plate"
77.93,-0.00339,"Qualified",,19915.22,"CapPass","Cycle 100",100,59672,"43-8","Alloy 617",314626,"Plate"
79.44,-0.00336,"Qualified",,19915.42,"CapPass","Cycle 100",100,59673,"43-8","Alloy 617",314626,"Plate"
80.21,-0.00331,"Qualified",,19915.87,"CapPass","Cycle 100",100,59674,"43-8","Alloy 617",314626,"Plate"
80.02,-0.00327,"Qualified",,19916.22,"CapPass","Cycle 100",100,59675,"43-8","Alloy 617",314626,"Plate"
80.09,-0.00326,"Qualified",,19916.42,"CapPass","Cycle 100",100,59676,"43-8","Alloy 617",314626,"Plate"
81.52,-0.00321,"Qualified",,19916.90,"CapPass","Cycle 100",100,59677,"43-8","Alloy 617",314626,"Plate"
82.92,-0.00318,"Qualified",,19917.22,"CapPass","Cycle 100",100,59678,"43-8","Alloy 617",314626,"Plate"
85.49,-0.00316,"Qualified",,19917.54,"CapPass","Cycle 100",100,59679,"43-8","Alloy 617",314626,"Plate"
87.40,-0.00311,"Qualified",,19917.93,"CapPass","Cycle 100",100,59680,"43-8","Alloy 617",314626,"Plate"
88.69,-0.00307,"Qualified",,19918.22,"CapPass","Cycle 100",100,59681,"43-8","Alloy 617",314626,"Plate"
88.82,-0.00306,"Qualified",,19918.46,"CapPass","Cycle 100",100,59682,"43-8","Alloy 617",314626,"Plate"
89.91,-0.00301,"Qualified",,19918.82,"CapPass","Cycle 100",100,59683,"43-8","Alloy 617",314626,"Plate"
89.66,-0.00297,"Qualified",,19919.22,"CapPass","Cycle 100",100,59684,"43-8","Alloy 617",314626,"Plate"
90.20,-0.00296,"Qualified",,19919.39,"CapPass","Cycle 100",100,59685,"43-8","Alloy 617",314626,"Plate"
93.84,-0.00291,"Qualified",,19919.96,"CapPass","Cycle 100",100,59686,"43-8","Alloy 617",314626,"Plate"
95.50,-0.00288,"Qualified",,19920.22,"CapPass","Cycle 100",100,59687,"43-8","Alloy 617",314626,"Plate"
96.49,-0.00286,"Qualified",,19920.41,"CapPass","Cycle 100",100,59688,"43-8","Alloy 617",314626,"Plate"
97.47,-0.00281,"Qualified",,19920.83,"CapPass","Cycle 100",100,59689,"43-8","Alloy 617",314626,"Plate"
97.82,-0.00277,"Qualified",,19921.22,"CapPass","Cycle 100",100,59690,"43-8","Alloy 617",314626,"Plate"
97.91,-0.00276,"Qualified",,19921.32,"CapPass","Cycle 100",100,59691,"43-8","Alloy 617",314626,"Plate"
98.09,-0.00271,"Qualified",,19921.85,"CapPass","Cycle 100",100,59692,"43-8","Alloy 617",314626,"Plate"
97.51,-0.00266,"Qualified",,19922.22,"CapPass","Cycle 100",100,59693,"43-8","Alloy 617",314626,"Plate"
97.35,-0.00266,"Qualified",,19922.30,"CapPass","Cycle 100",100,59694,"43-8","Alloy 617",314626,"Plate"
97.51,-0.00261,"Qualified",,19922.76,"CapPass","Cycle 100",100,59695,"43-8","Alloy 617",314626,"Plate"
96.92,-0.00256,"Qualified",,19923.22,"CapPass","Cycle 100",100,59696,"43-8","Alloy 617",314626,"Plate"
96.94,-0.00256,"Qualified",,19923.28,"CapPass","Cycle 100",100,59697,"43-8","Alloy 617",314626,"Plate"
97.72,-0.00251,"Qualified",,19923.87,"CapPass","Cycle 100",100,59698,"43-8","Alloy 617",314626,"Plate"
98.14,-0.00246,"Qualified",,19924.22,"CapPass","Cycle 100",100,59699,"43-8","Alloy 617",314626,"Plate"
98.50,-0.00246,"Qualified",,19924.40,"CapPass","Cycle 100",100,59700,"43-8","Alloy 617",314626,"Plate"
99.87,-0.00241,"Qualified",,19924.76,"CapPass","Cycle 100",100,59701,"43-8","Alloy 617",314626,"Plate"
100.36,-0.00236,"Qualified",,19925.21,"CapPass","Cycle 100",100,59702,"43-8","Alloy 617",314626,"Plate"
100.36,-0.00235,"Qualified",,19925.22,"CapPass","Cycle 100",100,59703,"43-8","Alloy 617",314626,"Plate"
99.28,-0.00231,"Qualified",,19925.66,"CapPass","Cycle 100",100,59704,"43-8","Alloy 617",314626,"Plate"
97.31,-0.00226,"Qualified",,19926.17,"CapPass","Cycle 100",100,59705,"43-8","Alloy 617",314626,"Plate"
97.17,-0.00225,"Qualified",,19926.22,"CapPass","Cycle 100",100,59706,"43-8","Alloy 617",314626,"Plate"
97.69,-0.00221,"Qualified",,19926.75,"CapPass","Cycle 100",100,59707,"43-8","Alloy 617",314626,"Plate"
99.03,-0.00216,"Qualified",,19927.21,"CapPass","Cycle 100",100,59708,"43-8","Alloy 617",314626,"Plate"
98.99,-0.00215,"Qualified",,19927.22,"CapPass","Cycle 100",100,59709,"43-8","Alloy 617",314626,"Plate"
99.17,-0.00211,"Qualified",,19927.72,"CapPass","Cycle 100",100,59710,"43-8","Alloy 617",314626,"Plate"
99.60,-0.00205,"Qualified",,19928.13,"CapPass","Cycle 100",100,59711,"43-8","Alloy 617",314626,"Plate"
99.38,-0.00204,"Qualified",,19928.22,"CapPass","Cycle 100",100,59712,"43-8","Alloy 617",314626,"Plate"
97.53,-0.00200,"Qualified",,19928.62,"CapPass","Cycle 100",100,59713,"43-8","Alloy 617",314626,"Plate"
96.23,-0.00195,"Qualified",,19929.10,"CapPass","Cycle 100",100,59714,"43-8","Alloy 617",314626,"Plate"
95.79,-0.00194,"Qualified",,19929.22,"CapPass","Cycle 100",100,59715,"43-8","Alloy 617",314626,"Plate"
95.16,-0.00190,"Qualified",,19929.70,"CapPass","Cycle 100",100,59716,"43-8","Alloy 617",314626,"Plate"
95.38,-0.00185,"Qualified",,19930.04,"CapPass","Cycle 100",100,59717,"43-8","Alloy 617",314626,"Plate"
94.39,-0.00184,"Qualified",,19930.22,"CapPass","Cycle 100",100,59718,"43-8","Alloy 617",314626,"Plate"
94.35,-0.00180,"Qualified",,19930.57,"CapPass","Cycle 100",100,59719,"43-8","Alloy 617",314626,"Plate"
97.18,-0.00175,"Qualified",,19931.20,"CapPass","Cycle 100",100,59720,"43-8","Alloy 617",314626,"Plate"
97.33,-0.00175,"Qualified",,19931.22,"CapPass","Cycle 100",100,59721,"43-8","Alloy 617",314626,"Plate"
98.77,-0.00170,"Qualified",,19931.72,"CapPass","Cycle 100",100,59722,"43-8","Alloy 617",314626,"Plate"
98.65,-0.00165,"Qualified",,19932.02,"CapPass","Cycle 100",100,59723,"43-8","Alloy 617",314626,"Plate"
97.55,-0.00164,"Qualified",,19932.22,"CapPass","Cycle 100",100,59724,"43-8","Alloy 617",314626,"Plate"
98.93,-0.00160,"Qualified",,19932.69,"CapPass","Cycle 100",100,59725,"43-8","Alloy 617",314626,"Plate"
100.11,-0.00155,"Qualified",,19932.99,"CapPass","Cycle 100",100,59726,"43-8","Alloy 617",314626,"Plate"
99.04,-0.00154,"Qualified",,19933.22,"CapPass","Cycle 100",100,59727,"43-8","Alloy 617",314626,"Plate"
98.78,-0.00150,"Qualified",,19933.56,"CapPass","Cycle 100",100,59728,"43-8","Alloy 617",314626,"Plate"
97.07,-0.00145,"Qualified",,19934.01,"CapPass","Cycle 100",100,59729,"43-8","Alloy 617",314626,"Plate"
96.39,-0.00144,"Qualified",,19934.22,"CapPass","Cycle 100",100,59730,"43-8","Alloy 617",314626,"Plate"
95.82,-0.00140,"Qualified",,19934.53,"CapPass","Cycle 100",100,59731,"43-8","Alloy 617",314626,"Plate"
95.12,-0.00135,"Qualified",,19935.11,"CapPass","Cycle 100",100,59732,"43-8","Alloy 617",314626,"Plate"
95.30,-0.00134,"Qualified",,19935.22,"CapPass","Cycle 100",100,59733,"43-8","Alloy 617",314626,"Plate"
95.41,-0.00130,"Qualified",,19935.55,"CapPass","Cycle 100",100,59734,"43-8","Alloy 617",314626,"Plate"
95.54,-0.00125,"Qualified",,19936.11,"CapPass","Cycle 100",100,59735,"43-8","Alloy 617",314626,"Plate"
95.94,-0.00124,"Qualified",,19936.22,"CapPass","Cycle 100",100,59736,"43-8","Alloy 617",314626,"Plate"
100.16,-0.00120,"Qualified",,19936.72,"CapPass","Cycle 100",100,59737,"43-8","Alloy 617",314626,"Plate"
101.45,-0.00115,"Qualified",,19936.99,"CapPass","Cycle 100",100,59738,"43-8","Alloy 617",314626,"Plate"
