Repository: js-molina/fatigue-A617

File: data/950C/Strain rate 0.0001/1.0% strain/HTM_A19_Cycles_438.csv (part 11 of 17)
"Stress Mpa","Strain","Qual State","Qual Exceptions","Elapsed Time Sec","Data State","Cycle Label","Cycle","Count","Sample","Alloy","Heat","Material_Form"
99.67,-0.00112,"Qualified",,19937.22,"CapPass","Cycle 100",100,59739,"43-8","Alloy 617",314626,"Plate"
97.24,-0.00110,"Qualified",,19937.52,"CapPass","Cycle 100",100,59740,"43-8","Alloy 617",314626,"Plate"
96.62,-0.00105,"Qualified",,19938.03,"CapPass","Cycle 100",100,59741,"43-8","Alloy 617",314626,"Plate"
96.24,-0.00103,"Qualified",,19938.22,"CapPass","Cycle 100",100,59742,"43-8","Alloy 617",314626,"Plate"
96.06,-0.00100,"Qualified",,19938.58,"CapPass","Cycle 100",100,59743,"43-8","Alloy 617",314626,"Plate"
98.51,-0.00095,"Qualified",,19939.18,"CapPass","Cycle 100",100,59744,"43-8","Alloy 617",314626,"Plate"
98.82,-0.00095,"Qualified",,19939.22,"CapPass","Cycle 100",100,59745,"43-8","Alloy 617",314626,"Plate"
100.71,-0.00090,"Qualified",,19939.67,"CapPass","Cycle 100",100,59746,"43-8","Alloy 617",314626,"Plate"
101.83,-0.00085,"Qualified",,19940.01,"CapPass","Cycle 100",100,59747,"43-8","Alloy 617",314626,"Plate"
101.02,-0.00083,"Qualified",,19940.22,"CapPass","Cycle 100",100,59748,"43-8","Alloy 617",314626,"Plate"
102.20,-0.00080,"Qualified",,19940.69,"CapPass","Cycle 100",100,59749,"43-8","Alloy 617",314626,"Plate"
104.44,-0.00075,"Qualified",,19941.07,"CapPass","Cycle 100",100,59750,"43-8","Alloy 617",314626,"Plate"
104.45,-0.00073,"Qualified",,19941.22,"CapPass","Cycle 100",100,59751,"43-8","Alloy 617",314626,"Plate"
103.09,-0.00070,"Qualified",,19941.58,"CapPass","Cycle 100",100,59752,"43-8","Alloy 617",314626,"Plate"
102.63,-0.00065,"Qualified",,19942.01,"CapPass","Cycle 100",100,59753,"43-8","Alloy 617",314626,"Plate"
101.88,-0.00063,"Qualified",,19942.22,"CapPass","Cycle 100",100,59754,"43-8","Alloy 617",314626,"Plate"
101.42,-0.00060,"Qualified",,19942.52,"CapPass","Cycle 100",100,59755,"43-8","Alloy 617",314626,"Plate"
100.73,-0.00055,"Qualified",,19943.04,"CapPass","Cycle 100",100,59756,"43-8","Alloy 617",314626,"Plate"
100.63,-0.00053,"Qualified",,19943.22,"CapPass","Cycle 100",100,59757,"43-8","Alloy 617",314626,"Plate"
100.53,-0.00050,"Qualified",,19943.52,"CapPass","Cycle 100",100,59758,"43-8","Alloy 617",314626,"Plate"
103.47,-0.00045,"Qualified",,19944.08,"CapPass","Cycle 100",100,59759,"43-8","Alloy 617",314626,"Plate"
103.69,-0.00043,"Qualified",,19944.22,"CapPass","Cycle 100",100,59760,"43-8","Alloy 617",314626,"Plate"
104.39,-0.00040,"Qualified",,19944.58,"CapPass","Cycle 100",100,59761,"43-8","Alloy 617",314626,"Plate"
105.29,-0.00035,"Qualified",,19945.08,"CapPass","Cycle 100",100,59762,"43-8","Alloy 617",314626,"Plate"
105.60,-0.00035,"Qualified",,19945.22,"CapPass","Cycle 100",100,59763,"43-8","Alloy 617",314626,"Plate"
107.02,-0.00030,"Qualified",,19945.51,"CapPass","Cycle 100",100,59764,"43-8","Alloy 617",314626,"Plate"
105.01,-0.00025,"Qualified",,19946.02,"CapPass","Cycle 100",100,59765,"43-8","Alloy 617",314626,"Plate"
104.41,-0.00023,"Qualified",,19946.22,"CapPass","Cycle 100",100,59766,"43-8","Alloy 617",314626,"Plate"
103.34,-0.00020,"Qualified",,19946.41,"CapPass","Cycle 100",100,59767,"43-8","Alloy 617",314626,"Plate"
100.90,-0.00015,"Qualified",,19947.03,"CapPass","Cycle 100",100,59768,"43-8","Alloy 617",314626,"Plate"
101.07,-0.00014,"Qualified",,19947.22,"CapPass","Cycle 100",100,59769,"43-8","Alloy 617",314626,"Plate"
101.79,-0.00010,"Qualified",,19947.54,"CapPass","Cycle 100",100,59770,"43-8","Alloy 617",314626,"Plate"
103.25,-0.00005,"Qualified",,19947.97,"CapPass","Cycle 100",100,59771,"43-8","Alloy 617",314626,"Plate"
102.49,-0.00002,"Qualified",,19948.22,"CapPass","Cycle 100",100,59772,"43-8","Alloy 617",314626,"Plate"
99.28,0.00001,"Qualified",,39749.84,"CapPass","Cycle 200",200,61573,"43-8","Alloy 617",314626,"Plate"
101.27,0.00004,"Qualified",,39750.22,"CapPass","Cycle 200",200,61574,"43-8","Alloy 617",314626,"Plate"
102.06,0.00006,"Qualified",,39750.35,"CapPass","Cycle 200",200,61575,"43-8","Alloy 617",314626,"Plate"
103.29,0.00011,"Qualified",,39750.84,"CapPass","Cycle 200",200,61576,"43-8","Alloy 617",314626,"Plate"
103.00,0.00015,"Qualified",,39751.22,"CapPass","Cycle 200",200,61577,"43-8","Alloy 617",314626,"Plate"
103.03,0.00016,"Qualified",,39751.32,"CapPass","Cycle 200",200,61578,"43-8","Alloy 617",314626,"Plate"
101.94,0.00021,"Qualified",,39751.74,"CapPass","Cycle 200",200,61579,"43-8","Alloy 617",314626,"Plate"
100.40,0.00024,"Qualified",,39752.22,"CapPass","Cycle 200",200,61580,"43-8","Alloy 617",314626,"Plate"
101.50,0.00026,"Qualified",,39752.39,"CapPass","Cycle 200",200,61581,"43-8","Alloy 617",314626,"Plate"
101.98,0.00031,"Qualified",,39752.81,"CapPass","Cycle 200",200,61582,"43-8","Alloy 617",314626,"Plate"
103.53,0.00034,"Qualified",,39753.22,"CapPass","Cycle 200",200,61583,"43-8","Alloy 617",314626,"Plate"
103.78,0.00036,"Qualified",,39753.34,"CapPass","Cycle 200",200,61584,"43-8","Alloy 617",314626,"Plate"
102.90,0.00041,"Qualified",,39753.73,"CapPass","Cycle 200",200,61585,"43-8","Alloy 617",314626,"Plate"
100.89,0.00046,"Qualified",,39754.19,"CapPass","Cycle 200",200,61586,"43-8","Alloy 617",314626,"Plate"
100.74,0.00046,"Qualified",,39754.22,"CapPass","Cycle 200",200,61587,"43-8","Alloy 617",314626,"Plate"
95.95,0.00051,"Qualified",,39754.81,"CapPass","Cycle 200",200,61588,"43-8","Alloy 617",314626,"Plate"
96.14,0.00054,"Qualified",,39755.22,"CapPass","Cycle 200",200,61589,"43-8","Alloy 617",314626,"Plate"
96.86,0.00056,"Qualified",,39755.33,"CapPass","Cycle 200",200,61590,"43-8","Alloy 617",314626,"Plate"
99.26,0.00061,"Qualified",,39755.88,"CapPass","Cycle 200",200,61591,"43-8","Alloy 617",314626,"Plate"
100.80,0.00066,"Qualified",,39756.21,"CapPass","Cycle 200",200,61592,"43-8","Alloy 617",314626,"Plate"
100.79,0.00066,"Qualified",,39756.22,"CapPass","Cycle 200",200,61593,"43-8","Alloy 617",314626,"Plate"
98.74,0.00071,"Qualified",,39756.73,"CapPass","Cycle 200",200,61594,"43-8","Alloy 617",314626,"Plate"
97.72,0.00076,"Qualified",,39757.18,"CapPass","Cycle 200",200,61595,"43-8","Alloy 617",314626,"Plate"
97.60,0.00077,"Qualified",,39757.22,"CapPass","Cycle 200",200,61596,"43-8","Alloy 617",314626,"Plate"
96.84,0.00081,"Qualified",,39757.76,"CapPass","Cycle 200",200,61597,"43-8","Alloy 617",314626,"Plate"
98.09,0.00086,"Qualified",,39758.22,"CapPass","Cycle 200",200,61598,"43-8","Alloy 617",314626,"Plate"
98.13,0.00086,"Qualified",,39758.28,"CapPass","Cycle 200",200,61599,"43-8","Alloy 617",314626,"Plate"
98.43,0.00091,"Qualified",,39758.66,"CapPass","Cycle 200",200,61600,"43-8","Alloy 617",314626,"Plate"
97.25,0.00095,"Qualified",,39759.22,"CapPass","Cycle 200",200,61601,"43-8","Alloy 617",314626,"Plate"
97.97,0.00096,"Qualified",,39759.32,"CapPass","Cycle 200",200,61602,"43-8","Alloy 617",314626,"Plate"
97.78,0.00101,"Qualified",,39759.77,"CapPass","Cycle 200",200,61603,"43-8","Alloy 617",314626,"Plate"
97.47,0.00106,"Qualified",,39760.20,"CapPass","Cycle 200",200,61604,"43-8","Alloy 617",314626,"Plate"
97.45,0.00106,"Qualified",,39760.22,"CapPass","Cycle 200",200,61605,"43-8","Alloy 617",314626,"Plate"
97.40,0.00111,"Qualified",,39760.76,"CapPass","Cycle 200",200,61606,"43-8","Alloy 617",314626,"Plate"
96.37,0.00116,"Qualified",,39761.13,"CapPass","Cycle 200",200,61607,"43-8","Alloy 617",314626,"Plate"
95.81,0.00117,"Qualified",,39761.22,"CapPass","Cycle 200",200,61608,"43-8","Alloy 617",314626,"Plate"
93.51,0.00121,"Qualified",,39761.68,"CapPass","Cycle 200",200,61609,"43-8","Alloy 617",314626,"Plate"
93.10,0.00126,"Qualified",,39762.22,"CapPass","Cycle 200",200,61610,"43-8","Alloy 617",314626,"Plate"
93.08,0.00126,"Qualified",,39762.25,"CapPass","Cycle 200",200,61611,"43-8","Alloy 617",314626,"Plate"
93.43,0.00131,"Qualified",,39762.76,"CapPass","Cycle 200",200,61612,"43-8","Alloy 617",314626,"Plate"
93.58,0.00136,"Qualified",,39763.22,"CapPass","Cycle 200",200,61613,"43-8","Alloy 617",314626,"Plate"
93.70,0.00136,"Qualified",,39763.29,"CapPass","Cycle 200",200,61614,"43-8","Alloy 617",314626,"Plate"
96.26,0.00141,"Qualified",,39763.79,"CapPass","Cycle 200",200,61615,"43-8","Alloy 617",314626,"Plate"
97.49,0.00146,"Qualified",,39764.22,"CapPass","Cycle 200",200,61616,"43-8","Alloy 617",314626,"Plate"
97.52,0.00146,"Qualified",,39764.25,"CapPass","Cycle 200",200,61617,"43-8","Alloy 617",314626,"Plate"
98.39,0.00151,"Qualified",,39764.86,"CapPass","Cycle 200",200,61618,"43-8","Alloy 617",314626,"Plate"
99.67,0.00155,"Qualified",,39765.22,"CapPass","Cycle 200",200,61619,"43-8","Alloy 617",314626,"Plate"
99.81,0.00156,"Qualified",,39765.29,"CapPass","Cycle 200",200,61620,"43-8","Alloy 617",314626,"Plate"
99.07,0.00161,"Qualified",,39765.76,"CapPass","Cycle 200",200,61621,"43-8","Alloy 617",314626,"Plate"
99.36,0.00165,"Qualified",,39766.22,"CapPass","Cycle 200",200,61622,"43-8","Alloy 617",314626,"Plate"
99.91,0.00166,"Qualified",,39766.36,"CapPass","Cycle 200",200,61623,"43-8","Alloy 617",314626,"Plate"
100.51,0.00171,"Qualified",,39766.77,"CapPass","Cycle 200",200,61624,"43-8","Alloy 617",314626,"Plate"
100.61,0.00175,"Qualified",,39767.22,"CapPass","Cycle 200",200,61625,"43-8","Alloy 617",314626,"Plate"
100.67,0.00176,"Qualified",,39767.27,"CapPass","Cycle 200",200,61626,"43-8","Alloy 617",314626,"Plate"
100.49,0.00181,"Qualified",,39767.87,"CapPass","Cycle 200",200,61627,"43-8","Alloy 617",314626,"Plate"
102.55,0.00184,"Qualified",,39768.22,"CapPass","Cycle 200",200,61628,"43-8","Alloy 617",314626,"Plate"
103.57,0.00186,"Qualified",,39768.38,"CapPass","Cycle 200",200,61629,"43-8","Alloy 617",314626,"Plate"
104.88,0.00191,"Qualified",,39768.82,"CapPass","Cycle 200",200,61630,"43-8","Alloy 617",314626,"Plate"
103.93,0.00196,"Qualified",,39769.22,"CapPass","Cycle 200",200,61631,"43-8","Alloy 617",314626,"Plate"
103.79,0.00196,"Qualified",,39769.28,"CapPass","Cycle 200",200,61632,"43-8","Alloy 617",314626,"Plate"
102.55,0.00201,"Qualified",,39769.79,"CapPass","Cycle 200",200,61633,"43-8","Alloy 617",314626,"Plate"
102.53,0.00205,"Qualified",,39770.22,"CapPass","Cycle 200",200,61634,"43-8","Alloy 617",314626,"Plate"
102.94,0.00206,"Qualified",,39770.36,"CapPass","Cycle 200",200,61635,"43-8","Alloy 617",314626,"Plate"
103.78,0.00211,"Qualified",,39770.79,"CapPass","Cycle 200",200,61636,"43-8","Alloy 617",314626,"Plate"
102.61,0.00215,"Qualified",,39771.22,"CapPass","Cycle 200",200,61637,"43-8","Alloy 617",314626,"Plate"
102.71,0.00216,"Qualified",,39771.30,"CapPass","Cycle 200",200,61638,"43-8","Alloy 617",314626,"Plate"
102.90,0.00221,"Qualified",,39771.78,"CapPass","Cycle 200",200,61639,"43-8","Alloy 617",314626,"Plate"
102.72,0.00226,"Qualified",,39772.22,"CapPass","Cycle 200",200,61640,"43-8","Alloy 617",314626,"Plate"
102.77,0.00226,"Qualified",,39772.29,"CapPass","Cycle 200",200,61641,"43-8","Alloy 617",314626,"Plate"
102.24,0.00231,"Qualified",,39772.79,"CapPass","Cycle 200",200,61642,"43-8","Alloy 617",314626,"Plate"
100.64,0.00235,"Qualified",,39773.22,"CapPass","Cycle 200",200,61643,"43-8","Alloy 617",314626,"Plate"
101.10,0.00236,"Qualified",,39773.35,"CapPass","Cycle 200",200,61644,"43-8","Alloy 617",314626,"Plate"
101.50,0.00241,"Qualified",,39773.87,"CapPass","Cycle 200",200,61645,"43-8","Alloy 617",314626,"Plate"
102.66,0.00246,"Qualified",,39774.21,"CapPass","Cycle 200",200,61646,"43-8","Alloy 617",314626,"Plate"
102.59,0.00246,"Qualified",,39774.22,"CapPass","Cycle 200",200,61647,"43-8","Alloy 617",314626,"Plate"
100.96,0.00251,"Qualified",,39774.68,"CapPass","Cycle 200",200,61648,"43-8","Alloy 617",314626,"Plate"
98.52,0.00256,"Qualified",,39775.14,"CapPass","Cycle 200",200,61649,"43-8","Alloy 617",314626,"Plate"
98.07,0.00257,"Qualified",,39775.22,"CapPass","Cycle 200",200,61650,"43-8","Alloy 617",314626,"Plate"
96.48,0.00261,"Qualified",,39775.74,"CapPass","Cycle 200",200,61651,"43-8","Alloy 617",314626,"Plate"
96.73,0.00266,"Qualified",,39776.22,"CapPass","Cycle 200",200,61652,"43-8","Alloy 617",314626,"Plate"
97.12,0.00266,"Qualified",,39776.36,"CapPass","Cycle 200",200,61653,"43-8","Alloy 617",314626,"Plate"
98.32,0.00271,"Qualified",,39776.69,"CapPass","Cycle 200",200,61654,"43-8","Alloy 617",314626,"Plate"
97.10,0.00276,"Qualified",,39777.22,"CapPass","Cycle 200",200,61655,"43-8","Alloy 617",314626,"Plate"
97.10,0.00276,"Qualified",,39777.22,"CapPass","Cycle 200",200,61656,"43-8","Alloy 617",314626,"Plate"
98.41,0.00281,"Qualified",,39777.75,"CapPass","Cycle 200",200,61657,"43-8","Alloy 617",314626,"Plate"
98.50,0.00286,"Qualified",,39778.22,"CapPass","Cycle 200",200,61658,"43-8","Alloy 617",314626,"Plate"
98.69,0.00286,"Qualified",,39778.33,"CapPass","Cycle 200",200,61659,"43-8","Alloy 617",314626,"Plate"
100.27,0.00291,"Qualified",,39778.84,"CapPass","Cycle 200",200,61660,"43-8","Alloy 617",314626,"Plate"
101.89,0.00296,"Qualified",,39779.22,"CapPass","Cycle 200",200,61661,"43-8","Alloy 617",314626,"Plate"
101.87,0.00296,"Qualified",,39779.22,"CapPass","Cycle 200",200,61662,"43-8","Alloy 617",314626,"Plate"
101.71,0.00301,"Qualified",,39779.91,"CapPass","Cycle 200",200,61663,"43-8","Alloy 617",314626,"Plate"
103.02,0.00305,"Qualified",,39780.22,"CapPass","Cycle 200",200,61664,"43-8","Alloy 617",314626,"Plate"
103.72,0.00306,"Qualified",,39780.36,"CapPass","Cycle 200",200,61665,"43-8","Alloy 617",314626,"Plate"
103.25,0.00311,"Qualified",,39780.71,"CapPass","Cycle 200",200,61666,"43-8","Alloy 617",314626,"Plate"
102.74,0.00315,"Qualified",,39781.22,"CapPass","Cycle 200",200,61667,"43-8","Alloy 617",314626,"Plate"
103.18,0.00316,"Qualified",,39781.33,"CapPass","Cycle 200",200,61668,"43-8","Alloy 617",314626,"Plate"
103.76,0.00321,"Qualified",,39781.72,"CapPass","Cycle 200",200,61669,"43-8","Alloy 617",314626,"Plate"
102.21,0.00325,"Qualified",,39782.22,"CapPass","Cycle 200",200,61670,"43-8","Alloy 617",314626,"Plate"
102.58,0.00326,"Qualified",,39782.34,"CapPass","Cycle 200",200,61671,"43-8","Alloy 617",314626,"Plate"
103.65,0.00331,"Qualified",,39782.80,"CapPass","Cycle 200",200,61672,"43-8","Alloy 617",314626,"Plate"
102.66,0.00336,"Qualified",,39783.22,"CapPass","Cycle 200",200,61673,"43-8","Alloy 617",314626,"Plate"
102.58,0.00336,"Qualified",,39783.26,"CapPass","Cycle 200",200,61674,"43-8","Alloy 617",314626,"Plate"
101.02,0.00341,"Qualified",,39783.73,"CapPass","Cycle 200",200,61675,"43-8","Alloy 617",314626,"Plate"
102.14,0.00346,"Qualified",,39784.22,"CapPass","Cycle 200",200,61676,"43-8","Alloy 617",314626,"Plate"
102.29,0.00346,"Qualified",,39784.28,"CapPass","Cycle 200",200,61677,"43-8","Alloy 617",314626,"Plate"
103.14,0.00351,"Qualified",,39784.78,"CapPass","Cycle 200",200,61678,"43-8","Alloy 617",314626,"Plate"
100.78,0.00356,"Qualified",,39785.22,"CapPass","Cycle 200",200,61679,"43-8","Alloy 617",314626,"Plate"
100.69,0.00356,"Qualified",,39785.24,"CapPass","Cycle 200",200,61680,"43-8","Alloy 617",314626,"Plate"
101.61,0.00361,"Qualified",,39785.79,"CapPass","Cycle 200",200,61681,"43-8","Alloy 617",314626,"Plate"
101.90,0.00365,"Qualified",,39786.22,"CapPass","Cycle 200",200,61682,"43-8","Alloy 617",314626,"Plate"
102.21,0.00366,"Qualified",,39786.33,"CapPass","Cycle 200",200,61683,"43-8","Alloy 617",314626,"Plate"
104.02,0.00371,"Qualified",,39786.80,"CapPass","Cycle 200",200,61684,"43-8","Alloy 617",314626,"Plate"
104.46,0.00375,"Qualified",,39787.22,"CapPass","Cycle 200",200,61685,"43-8","Alloy 617",314626,"Plate"
104.86,0.00376,"Qualified",,39787.33,"CapPass","Cycle 200",200,61686,"43-8","Alloy 617",314626,"Plate"
104.99,0.00381,"Qualified",,39787.82,"CapPass","Cycle 200",200,61687,"43-8","Alloy 617",314626,"Plate"
104.45,0.00386,"Qualified",,39788.22,"CapPass","Cycle 200",200,61688,"43-8","Alloy 617",314626,"Plate"
102.68,0.00391,"Qualified",,39788.58,"CapPass","Cycle 200",200,61689,"43-8","Alloy 617",314626,"Plate"
97.34,0.00396,"Qualified",,39789.18,"CapPass","Cycle 200",200,61690,"43-8","Alloy 617",314626,"Plate"
97.10,0.00397,"Qualified",,39789.22,"CapPass","Cycle 200",200,61691,"43-8","Alloy 617",314626,"Plate"
97.63,0.00401,"Qualified",,39789.87,"CapPass","Cycle 200",200,61692,"43-8","Alloy 617",314626,"Plate"
98.79,0.00406,"Qualified",,39790.22,"CapPass","Cycle 200",200,61693,"43-8","Alloy 617",314626,"Plate"
98.73,0.00406,"Qualified",,39790.25,"CapPass","Cycle 200",200,61694,"43-8","Alloy 617",314626,"Plate"
99.91,0.00412,"Qualified",,39790.75,"CapPass","Cycle 200",200,61695,"43-8","Alloy 617",314626,"Plate"
100.57,0.00415,"Qualified",,39791.22,"CapPass","Cycle 200",200,61696,"43-8","Alloy 617",314626,"Plate"
101.98,0.00417,"Qualified",,39791.40,"CapPass","Cycle 200",200,61697,"43-8","Alloy 617",314626,"Plate"
103.34,0.00422,"Qualified",,39791.75,"CapPass","Cycle 200",200,61698,"43-8","Alloy 617",314626,"Plate"
104.06,0.00426,"Qualified",,39792.22,"CapPass","Cycle 200",200,61699,"43-8","Alloy 617",314626,"Plate"
104.10,0.00427,"Qualified",,39792.26,"CapPass","Cycle 200",200,61700,"43-8","Alloy 617",314626,"Plate"
101.76,0.00432,"Qualified",,39792.66,"CapPass","Cycle 200",200,61701,"43-8","Alloy 617",314626,"Plate"
101.65,0.00436,"Qualified",,39793.22,"CapPass","Cycle 200",200,61702,"43-8","Alloy 617",314626,"Plate"
101.91,0.00437,"Qualified",,39793.32,"CapPass","Cycle 200",200,61703,"43-8","Alloy 617",314626,"Plate"
103.15,0.00442,"Qualified",,39793.76,"CapPass","Cycle 200",200,61704,"43-8","Alloy 617",314626,"Plate"
102.85,0.00446,"Qualified",,39794.22,"CapPass","Cycle 200",200,61705,"43-8","Alloy 617",314626,"Plate"
102.83,0.00447,"Qualified",,39794.24,"CapPass","Cycle 200",200,61706,"43-8","Alloy 617",314626,"Plate"
103.80,0.00452,"Qualified",,39794.87,"CapPass","Cycle 200",200,61707,"43-8","Alloy 617",314626,"Plate"
104.91,0.00456,"Qualified",,39795.22,"CapPass","Cycle 200",200,61708,"43-8","Alloy 617",314626,"Plate"
104.91,0.00457,"Qualified",,39795.27,"CapPass","Cycle 200",200,61709,"43-8","Alloy 617",314626,"Plate"
103.16,0.00462,"Qualified",,39795.83,"CapPass","Cycle 200",200,61710,"43-8","Alloy 617",314626,"Plate"
104.35,0.00466,"Qualified",,39796.22,"CapPass","Cycle 200",200,61711,"43-8","Alloy 617",314626,"Plate"
104.48,0.00467,"Qualified",,39796.29,"CapPass","Cycle 200",200,61712,"43-8","Alloy 617",314626,"Plate"
103.29,0.00472,"Qualified",,39796.77,"CapPass","Cycle 200",200,61713,"43-8","Alloy 617",314626,"Plate"
104.09,0.00475,"Qualified",,39797.22,"CapPass","Cycle 200",200,61714,"43-8","Alloy 617",314626,"Plate"
104.82,0.00477,"Qualified",,39797.37,"CapPass","Cycle 200",200,61715,"43-8","Alloy 617",314626,"Plate"
105.17,0.00482,"Qualified",,39797.75,"CapPass","Cycle 200",200,61716,"43-8","Alloy 617",314626,"Plate"
103.07,0.00487,"Qualified",,39798.12,"CapPass","Cycle 200",200,61717,"43-8","Alloy 617",314626,"Plate"
102.07,0.00488,"Qualified",,39798.22,"CapPass","Cycle 200",200,61718,"43-8","Alloy 617",314626,"Plate"
96.70,0.00492,"Qualified",,39798.77,"CapPass","Cycle 200",200,61719,"43-8","Alloy 617",314626,"Plate"
97.93,0.00495,"Qualified",,39799.22,"CapPass","Cycle 200",200,61720,"43-8","Alloy 617",314626,"Plate"
98.47,0.00497,"Qualified",,39799.32,"CapPass","Cycle 200",200,61721,"43-8","Alloy 617",314626,"Plate"
91.60,0.00496,"Qualified",,39800.22,"CapPass","Cycle 200",200,61722,"43-8","Alloy 617",314626,"Plate"
79.79,0.00492,"Qualified",,39800.93,"CapPass","Cycle 200",200,61723,"43-8","Alloy 617",314626,"Plate"
73.25,0.00489,"Qualified",,39801.22,"CapPass","Cycle 200",200,61724,"43-8","Alloy 617",314626,"Plate"
67.30,0.00487,"Qualified",,39801.50,"CapPass","Cycle 200",200,61725,"43-8","Alloy 617",314626,"Plate"
59.62,0.00482,"Qualified",,39801.91,"CapPass","Cycle 200",200,61726,"43-8","Alloy 617",314626,"Plate"
55.60,0.00479,"Qualified",,39802.22,"CapPass","Cycle 200",200,61727,"43-8","Alloy 617",314626,"Plate"
53.22,0.00477,"Qualified",,39802.42,"CapPass","Cycle 200",200,61728,"43-8","Alloy 617",314626,"Plate"
43.28,0.00472,"Qualified",,39803.08,"CapPass","Cycle 200",200,61729,"43-8","Alloy 617",314626,"Plate"
40.54,0.00469,"Qualified",,39803.22,"CapPass","Cycle 200",200,61730,"43-8","Alloy 617",314626,"Plate"
37.63,0.00467,"Qualified",,39803.43,"CapPass","Cycle 200",200,61731,"43-8","Alloy 617",314626,"Plate"
32.73,0.00462,"Qualified",,39804.03,"CapPass","Cycle 200",200,61732,"43-8","Alloy 617",314626,"Plate"
30.90,0.00459,"Qualified",,39804.22,"CapPass","Cycle 200",200,61733,"43-8","Alloy 617",314626,"Plate"
29.86,0.00457,"Qualified",,39804.38,"CapPass","Cycle 200",200,61734,"43-8","Alloy 617",314626,"Plate"
22.49,0.00452,"Qualified",,39805.07,"CapPass","Cycle 200",200,61735,"43-8","Alloy 617",314626,"Plate"
20.53,0.00449,"Qualified",,39805.22,"CapPass","Cycle 200",200,61736,"43-8","Alloy 617",314626,"Plate"
18.34,0.00447,"Qualified",,39805.46,"CapPass","Cycle 200",200,61737,"43-8","Alloy 617",314626,"Plate"
16.17,0.00442,"Qualified",,39805.83,"CapPass","Cycle 200",200,61738,"43-8","Alloy 617",314626,"Plate"
15.79,0.00440,"Qualified",,39806.22,"CapPass","Cycle 200",200,61739,"43-8","Alloy 617",314626,"Plate"
9.04,0.00437,"Qualified",,39806.67,"CapPass","Cycle 200",200,61740,"43-8","Alloy 617",314626,"Plate"
4.56,0.00432,"Qualified",,39807.00,"CapPass","Cycle 200",200,61741,"43-8","Alloy 617",314626,"Plate"
3.49,0.00428,"Qualified",,39807.22,"CapPass","Cycle 200",200,61742,"43-8","Alloy 617",314626,"Plate"
3.62,0.00427,"Qualified",,39807.37,"CapPass","Cycle 200",200,61743,"43-8","Alloy 617",314626,"Plate"
4.10,0.00422,"Qualified",,39808.22,"CapPass","Cycle 200",200,61744,"43-8","Alloy 617",314626,"Plate"
3.93,0.00422,"Qualified",,39808.26,"CapPass","Cycle 200",200,61745,"43-8","Alloy 617",314626,"Plate"
-0.81,0.00417,"Qualified",,39809.01,"CapPass","Cycle 200",200,61746,"43-8","Alloy 617",314626,"Plate"
-2.96,0.00414,"Qualified",,39809.22,"CapPass","Cycle 200",200,61747,"43-8","Alloy 617",314626,"Plate"
-6.86,0.00412,"Qualified",,39809.38,"CapPass","Cycle 200",200,61748,"43-8","Alloy 617",314626,"Plate"
-10.99,0.00407,"Qualified",,39809.59,"CapPass","Cycle 200",200,61749,"43-8","Alloy 617",314626,"Plate"
-11.97,0.00401,"Qualified",,39810.15,"CapPass","Cycle 200",200,61750,"43-8","Alloy 617",314626,"Plate"
-12.16,0.00401,"Qualified",,39810.22,"CapPass","Cycle 200",200,61751,"43-8","Alloy 617",314626,"Plate"
-16.11,0.00396,"Qualified",,39810.68,"CapPass","Cycle 200",200,61752,"43-8","Alloy 617",314626,"Plate"
-21.65,0.00391,"Qualified",,39810.95,"CapPass","Cycle 200",200,61753,"43-8","Alloy 617",314626,"Plate"
-23.87,0.00389,"Qualified",,39811.22,"CapPass","Cycle 200",200,61754,"43-8","Alloy 617",314626,"Plate"
-25.41,0.00386,"Qualified",,39811.45,"CapPass","Cycle 200",200,61755,"43-8","Alloy 617",314626,"Plate"
-27.85,0.00381,"Qualified",,39811.92,"CapPass","Cycle 200",200,61756,"43-8","Alloy 617",314626,"Plate"
-29.15,0.00379,"Qualified",,39812.22,"CapPass","Cycle 200",200,61757,"43-8","Alloy 617",314626,"Plate"
-33.54,0.00376,"Qualified",,39812.64,"CapPass","Cycle 200",200,61758,"43-8","Alloy 617",314626,"Plate"
-40.60,0.00371,"Qualified",,39813.10,"CapPass","Cycle 200",200,61759,"43-8","Alloy 617",314626,"Plate"
-42.06,0.00370,"Qualified",,39813.22,"CapPass","Cycle 200",200,61760,"43-8","Alloy 617",314626,"Plate"
-44.65,0.00366,"Qualified",,39813.46,"CapPass","Cycle 200",200,61761,"43-8","Alloy 617",314626,"Plate"
-45.79,0.00361,"Qualified",,39813.78,"CapPass","Cycle 200",200,61762,"43-8","Alloy 617",314626,"Plate"
-45.18,0.00360,"Qualified",,39814.22,"CapPass","Cycle 200",200,61763,"43-8","Alloy 617",314626,"Plate"
-47.96,0.00356,"Qualified",,39814.59,"CapPass","Cycle 200",200,61764,"43-8","Alloy 617",314626,"Plate"
-53.04,0.00351,"Qualified",,39815.05,"CapPass","Cycle 200",200,61765,"43-8","Alloy 617",314626,"Plate"
-54.76,0.00350,"Qualified",,39815.22,"CapPass","Cycle 200",200,61766,"43-8","Alloy 617",314626,"Plate"
-56.90,0.00346,"Qualified",,39815.52,"CapPass","Cycle 200",200,61767,"43-8","Alloy 617",314626,"Plate"
-60.66,0.00341,"Qualified",,39816.08,"CapPass","Cycle 200",200,61768,"43-8","Alloy 617",314626,"Plate"
-61.55,0.00340,"Qualified",,39816.22,"CapPass","Cycle 200",200,61769,"43-8","Alloy 617",314626,"Plate"
-63.17,0.00336,"Qualified",,39816.52,"CapPass","Cycle 200",200,61770,"43-8","Alloy 617",314626,"Plate"
-65.00,0.00331,"Qualified",,39816.99,"CapPass","Cycle 200",200,61771,"43-8","Alloy 617",314626,"Plate"
-65.64,0.00328,"Qualified",,39817.22,"CapPass","Cycle 200",200,61772,"43-8","Alloy 617",314626,"Plate"
-66.94,0.00326,"Qualified",,39817.62,"CapPass","Cycle 200",200,61773,"43-8","Alloy 617",314626,"Plate"
-68.61,0.00321,"Qualified",,39818.03,"CapPass","Cycle 200",200,61774,"43-8","Alloy 617",314626,"Plate"
-69.31,0.00319,"Qualified",,39818.22,"CapPass","Cycle 200",200,61775,"43-8","Alloy 617",314626,"Plate"
-70.62,0.00316,"Qualified",,39818.59,"CapPass","Cycle 200",200,61776,"43-8","Alloy 617",314626,"Plate"
-72.26,0.00311,"Qualified",,39819.07,"CapPass","Cycle 200",200,61777,"43-8","Alloy 617",314626,"Plate"
-72.84,0.00310,"Qualified",,39819.22,"CapPass","Cycle 200",200,61778,"43-8","Alloy 617",314626,"Plate"
-78.12,0.00306,"Qualified",,39819.62,"CapPass","Cycle 200",200,61779,"43-8","Alloy 617",314626,"Plate"
-81.21,0.00301,"Qualified",,39819.95,"CapPass","Cycle 200",200,61780,"43-8","Alloy 617",314626,"Plate"
-80.46,0.00298,"Qualified",,39820.22,"CapPass","Cycle 200",200,61781,"43-8","Alloy 617",314626,"Plate"
-79.84,0.00296,"Qualified",,39820.37,"CapPass","Cycle 200",200,61782,"43-8","Alloy 617",314626,"Plate"
-80.88,0.00291,"Qualified",,39820.96,"CapPass","Cycle 200",200,61783,"43-8","Alloy 617",314626,"Plate"
-81.20,0.00288,"Qualified",,39821.22,"CapPass","Cycle 200",200,61784,"43-8","Alloy 617",314626,"Plate"
-81.41,0.00286,"Qualified",,39821.55,"CapPass","Cycle 200",200,61785,"43-8","Alloy 617",314626,"Plate"
-82.91,0.00281,"Qualified",,39821.97,"CapPass","Cycle 200",200,61786,"43-8","Alloy 617",314626,"Plate"
-83.85,0.00280,"Qualified",,39822.22,"CapPass","Cycle 200",200,61787,"43-8","Alloy 617",314626,"Plate"
-85.34,0.00276,"Qualified",,39822.47,"CapPass","Cycle 200",200,61788,"43-8","Alloy 617",314626,"Plate"
-88.16,0.00271,"Qualified",,39823.14,"CapPass","Cycle 200",200,61789,"43-8","Alloy 617",314626,"Plate"
-89.07,0.00270,"Qualified",,39823.22,"CapPass","Cycle 200",200,61790,"43-8","Alloy 617",314626,"Plate"
-90.11,0.00266,"Qualified",,39823.36,"CapPass","Cycle 200",200,61791,"43-8","Alloy 617",314626,"Plate"
-88.04,0.00261,"Qualified",,39823.90,"CapPass","Cycle 200",200,61792,"43-8","Alloy 617",314626,"Plate"
-87.74,0.00259,"Qualified",,39824.22,"CapPass","Cycle 200",200,61793,"43-8","Alloy 617",314626,"Plate"
-87.87,0.00256,"Qualified",,39824.36,"CapPass","Cycle 200",200,61794,"43-8","Alloy 617",314626,"Plate"
-89.42,0.00251,"Qualified",,39824.95,"CapPass","Cycle 200",200,61795,"43-8","Alloy 617",314626,"Plate"
-90.37,0.00248,"Qualified",,39825.22,"CapPass","Cycle 200",200,61796,"43-8","Alloy 617",314626,"Plate"
-91.04,0.00246,"Qualified",,39825.43,"CapPass","Cycle 200",200,61797,"43-8","Alloy 617",314626,"Plate"
-91.91,0.00241,"Qualified",,39825.87,"CapPass","Cycle 200",200,61798,"43-8","Alloy 617",314626,"Plate"
-90.93,0.00237,"Qualified",,39826.22,"CapPass","Cycle 200",200,61799,"43-8","Alloy 617",314626,"Plate"
-90.74,0.00236,"Qualified",,39826.28,"CapPass","Cycle 200",200,61800,"43-8","Alloy 617",314626,"Plate"
-89.75,0.00231,"Qualified",,39826.89,"CapPass","Cycle 200",200,61801,"43-8","Alloy 617",314626,"Plate"
-91.20,0.00229,"Qualified",,39827.22,"CapPass","Cycle 200",200,61802,"43-8","Alloy 617",314626,"Plate"
-93.21,0.00226,"Qualified",,39827.49,"CapPass","Cycle 200",200,61803,"43-8","Alloy 617",314626,"Plate"
-97.41,0.00221,"Qualified",,39828.00,"CapPass","Cycle 200",200,61804,"43-8","Alloy 617",314626,"Plate"
-98.56,0.00219,"Qualified",,39828.22,"CapPass","Cycle 200",200,61805,"43-8","Alloy 617",314626,"Plate"
-99.21,0.00216,"Qualified",,39828.41,"CapPass","Cycle 200",200,61806,"43-8","Alloy 617",314626,"Plate"
-98.89,0.00211,"Qualified",,39828.78,"CapPass","Cycle 200",200,61807,"43-8","Alloy 617",314626,"Plate"
-98.12,0.00209,"Qualified",,39829.22,"CapPass","Cycle 200",200,61808,"43-8","Alloy 617",314626,"Plate"
-99.18,0.00206,"Qualified",,39829.43,"CapPass","Cycle 200",200,61809,"43-8","Alloy 617",314626,"Plate"
-99.53,0.00201,"Qualified",,39829.74,"CapPass","Cycle 200",200,61810,"43-8","Alloy 617",314626,"Plate"
-95.79,0.00196,"Qualified",,39830.18,"CapPass","Cycle 200",200,61811,"43-8","Alloy 617",314626,"Plate"
-95.28,0.00196,"Qualified",,39830.22,"CapPass","Cycle 200",200,61812,"43-8","Alloy 617",314626,"Plate"
-93.20,0.00191,"Qualified",,39830.71,"CapPass","Cycle 200",200,61813,"43-8","Alloy 617",314626,"Plate"
-92.16,0.00186,"Qualified",,39831.20,"CapPass","Cycle 200",200,61814,"43-8","Alloy 617",314626,"Plate"
-92.10,0.00186,"Qualified",,39831.22,"CapPass","Cycle 200",200,61815,"43-8","Alloy 617",314626,"Plate"
-91.41,0.00181,"Qualified",,39831.68,"CapPass","Cycle 200",200,61816,"43-8","Alloy 617",314626,"Plate"
-89.94,0.00176,"Qualified",,39832.18,"CapPass","Cycle 200",200,61817,"43-8","Alloy 617",314626,"Plate"
-89.83,0.00176,"Qualified",,39832.22,"CapPass","Cycle 200",200,61818,"43-8","Alloy 617",314626,"Plate"
-88.80,0.00171,"Qualified",,39832.71,"CapPass","Cycle 200",200,61819,"43-8","Alloy 617",314626,"Plate"
-88.08,0.00166,"Qualified",,39833.22,"CapPass","Cycle 200",200,61820,"43-8","Alloy 617",314626,"Plate"
-88.05,0.00166,"Qualified",,39833.23,"CapPass","Cycle 200",200,61821,"43-8","Alloy 617",314626,"Plate"
-90.19,0.00161,"Qualified",,39833.83,"CapPass","Cycle 200",200,61822,"43-8","Alloy 617",314626,"Plate"
-92.28,0.00157,"Qualified",,39834.22,"CapPass","Cycle 200",200,61823,"43-8","Alloy 617",314626,"Plate"
-92.94,0.00156,"Qualified",,39834.36,"CapPass","Cycle 200",200,61824,"43-8","Alloy 617",314626,"Plate"
-94.75,0.00151,"Qualified",,39834.69,"CapPass","Cycle 200",200,61825,"43-8","Alloy 617",314626,"Plate"
-95.22,0.00148,"Qualified",,39835.22,"CapPass","Cycle 200",200,61826,"43-8","Alloy 617",314626,"Plate"
-97.23,0.00146,"Qualified",,39835.44,"CapPass","Cycle 200",200,61827,"43-8","Alloy 617",314626,"Plate"
-98.94,0.00141,"Qualified",,39835.82,"CapPass","Cycle 200",200,61828,"43-8","Alloy 617",314626,"Plate"
-99.94,0.00136,"Qualified",,39836.22,"CapPass","Cycle 200",200,61829,"43-8","Alloy 617",314626,"Plate"
-99.95,0.00136,"Qualified",,39836.24,"CapPass","Cycle 200",200,61830,"43-8","Alloy 617",314626,"Plate"
-98.69,0.00131,"Qualified",,39836.69,"CapPass","Cycle 200",200,61831,"43-8","Alloy 617",314626,"Plate"
-97.43,0.00126,"Qualified",,39837.15,"CapPass","Cycle 200",200,61832,"43-8","Alloy 617",314626,"Plate"
-97.18,0.00125,"Qualified",,39837.22,"CapPass","Cycle 200",200,61833,"43-8","Alloy 617",314626,"Plate"
-96.05,0.00121,"Qualified",,39837.67,"CapPass","Cycle 200",200,61834,"43-8","Alloy 617",314626,"Plate"
-98.00,0.00117,"Qualified",,39838.22,"CapPass","Cycle 200",200,61835,"43-8","Alloy 617",314626,"Plate"
-98.31,0.00116,"Qualified",,39838.28,"CapPass","Cycle 200",200,61836,"43-8","Alloy 617",314626,"Plate"
-99.15,0.00111,"Qualified",,39838.75,"CapPass","Cycle 200",200,61837,"43-8","Alloy 617",314626,"Plate"
-99.71,0.00106,"Qualified",,39839.22,"CapPass","Cycle 200",200,61838,"43-8","Alloy 617",314626,"Plate"
-99.70,0.00106,"Qualified",,39839.22,"CapPass","Cycle 200",200,61839,"43-8","Alloy 617",314626,"Plate"
-98.70,0.00101,"Qualified",,39839.66,"CapPass","Cycle 200",200,61840,"43-8","Alloy 617",314626,"Plate"
-98.34,0.00096,"Qualified",,39840.22,"CapPass","Cycle 200",200,61841,"43-8","Alloy 617",314626,"Plate"
-98.29,0.00096,"Qualified",,39840.23,"CapPass","Cycle 200",200,61842,"43-8","Alloy 617",314626,"Plate"
-98.23,0.00091,"Qualified",,39840.68,"CapPass","Cycle 200",200,61843,"43-8","Alloy 617",314626,"Plate"
-97.89,0.00086,"Qualified",,39841.09,"CapPass","Cycle 200",200,61844,"43-8","Alloy 617",314626,"Plate"
-97.38,0.00085,"Qualified",,39841.22,"CapPass","Cycle 200",200,61845,"43-8","Alloy 617",314626,"Plate"
-96.49,0.00081,"Qualified",,39841.58,"CapPass","Cycle 200",200,61846,"43-8","Alloy 617",314626,"Plate"
-94.31,0.00076,"Qualified",,39842.16,"CapPass","Cycle 200",200,61847,"43-8","Alloy 617",314626,"Plate"
-94.33,0.00075,"Qualified",,39842.22,"CapPass","Cycle 200",200,61848,"43-8","Alloy 617",314626,"Plate"
-95.01,0.00071,"Qualified",,39842.68,"CapPass","Cycle 200",200,61849,"43-8","Alloy 617",314626,"Plate"
-95.27,0.00066,"Qualified",,39843.22,"CapPass","Cycle 200",200,61850,"43-8","Alloy 617",314626,"Plate"
-95.69,0.00066,"Qualified",,39843.29,"CapPass","Cycle 200",200,61851,"43-8","Alloy 617",314626,"Plate"
-99.54,0.00061,"Qualified",,39843.83,"CapPass","Cycle 200",200,61852,"43-8","Alloy 617",314626,"Plate"
-101.07,0.00056,"Qualified",,39844.17,"CapPass","Cycle 200",200,61853,"43-8","Alloy 617",314626,"Plate"
-101.15,0.00055,"Qualified",,39844.22,"CapPass","Cycle 200",200,61854,"43-8","Alloy 617",314626,"Plate"
-100.60,0.00051,"Qualified",,39844.57,"CapPass","Cycle 200",200,61855,"43-8","Alloy 617",314626,"Plate"
-99.20,0.00046,"Qualified",,39845.22,"CapPass","Cycle 200",200,61856,"43-8","Alloy 617",314626,"Plate"
-99.17,0.00046,"Qualified",,39845.23,"CapPass","Cycle 200",200,61857,"43-8","Alloy 617",314626,"Plate"
-99.88,0.00041,"Qualified",,39845.64,"CapPass","Cycle 200",200,61858,"43-8","Alloy 617",314626,"Plate"
-99.73,0.00036,"Qualified",,39846.22,"CapPass","Cycle 200",200,61859,"43-8","Alloy 617",314626,"Plate"
-99.69,0.00036,"Qualified",,39846.23,"CapPass","Cycle 200",200,61860,"43-8","Alloy 617",314626,"Plate"
-100.20,0.00031,"Qualified",,39846.69,"CapPass","Cycle 200",200,61861,"43-8","Alloy 617",314626,"Plate"
-101.36,0.00026,"Qualified",,39847.22,"CapPass","Cycle 200",200,61862,"43-8","Alloy 617",314626,"Plate"
-101.33,0.00026,"Qualified",,39847.23,"CapPass","Cycle 200",200,61863,"43-8","Alloy 617",314626,"Plate"
-102.55,0.00021,"Qualified",,39847.71,"CapPass","Cycle 200",200,61864,"43-8","Alloy 617",314626,"Plate"
-102.59,0.00016,"Qualified",,39848.11,"CapPass","Cycle 200",200,61865,"43-8","Alloy 617",314626,"Plate"
-102.29,0.00015,"Qualified",,39848.22,"CapPass","Cycle 200",200,61866,"43-8","Alloy 617",314626,"Plate"
-101.36,0.00011,"Qualified",,39848.64,"CapPass","Cycle 200",200,61867,"43-8","Alloy 617",314626,"Plate"
-100.56,0.00006,"Qualified",,39849.05,"CapPass","Cycle 200",200,61868,"43-8","Alloy 617",314626,"Plate"
-99.78,0.00003,"Qualified",,39849.22,"CapPass","Cycle 200",200,61869,"43-8","Alloy 617",314626,"Plate"
-97.84,0.00001,"Qualified",,39849.49,"CapPass","Cycle 200",200,61870,"43-8","Alloy 617",314626,"Plate"
-95.91,-0.00004,"Qualified",,39849.93,"CapPass","Cycle 200",200,61871,"43-8","Alloy 617",314626,"Plate"
-93.87,-0.00007,"Qualified",,39850.22,"CapPass","Cycle 200",200,61872,"43-8","Alloy 617",314626,"Plate"
-92.26,-0.00009,"Qualified",,39850.59,"CapPass","Cycle 200",200,61873,"43-8","Alloy 617",314626,"Plate"
-93.32,-0.00014,"Qualified",,39851.10,"CapPass","Cycle 200",200,61874,"43-8","Alloy 617",314626,"Plate"
-93.55,-0.00016,"Qualified",,39851.22,"CapPass","Cycle 200",200,61875,"43-8","Alloy 617",314626,"Plate"
-93.99,-0.00019,"Qualified",,39851.63,"CapPass","Cycle 200",200,61876,"43-8","Alloy 617",314626,"Plate"
-94.74,-0.00024,"Qualified",,39852.09,"CapPass","Cycle 200",200,61877,"43-8","Alloy 617",314626,"Plate"
-94.92,-0.00025,"Qualified",,39852.22,"CapPass","Cycle 200",200,61878,"43-8","Alloy 617",314626,"Plate"
-94.79,-0.00029,"Qualified",,39852.60,"CapPass","Cycle 200",200,61879,"43-8","Alloy 617",314626,"Plate"
-94.54,-0.00034,"Qualified",,39852.96,"CapPass","Cycle 200",200,61880,"43-8","Alloy 617",314626,"Plate"
-93.35,-0.00036,"Qualified",,39853.22,"CapPass","Cycle 200",200,61881,"43-8","Alloy 617",314626,"Plate"
-94.52,-0.00039,"Qualified",,39853.62,"CapPass","Cycle 200",200,61882,"43-8","Alloy 617",314626,"Plate"
-95.67,-0.00044,"Qualified",,39854.13,"CapPass","Cycle 200",200,61883,"43-8","Alloy 617",314626,"Plate"
-95.93,-0.00046,"Qualified",,39854.22,"CapPass","Cycle 200",200,61884,"43-8","Alloy 617",314626,"Plate"
-96.12,-0.00049,"Qualified",,39854.66,"CapPass","Cycle 200",200,61885,"43-8","Alloy 617",314626,"Plate"
-97.73,-0.00054,"Qualified",,39855.14,"CapPass","Cycle 200",200,61886,"43-8","Alloy 617",314626,"Plate"
-97.86,-0.00055,"Qualified",,39855.22,"CapPass","Cycle 200",200,61887,"43-8","Alloy 617",314626,"Plate"
-97.78,-0.00059,"Qualified",,39855.62,"CapPass","Cycle 200",200,61888,"43-8","Alloy 617",314626,"Plate"
-98.05,-0.00064,"Qualified",,39856.09,"CapPass","Cycle 200",200,61889,"43-8","Alloy 617",314626,"Plate"
-97.98,-0.00065,"Qualified",,39856.22,"CapPass","Cycle 200",200,61890,"43-8","Alloy 617",314626,"Plate"
-97.48,-0.00069,"Qualified",,39856.58,"CapPass","Cycle 200",200,61891,"43-8","Alloy 617",314626,"Plate"
-96.95,-0.00074,"Qualified",,39857.03,"CapPass","Cycle 200",200,61892,"43-8","Alloy 617",314626,"Plate"
-96.77,-0.00075,"Qualified",,39857.22,"CapPass","Cycle 200",200,61893,"43-8","Alloy 617",314626,"Plate"
-98.08,-0.00079,"Qualified",,39857.68,"CapPass","Cycle 200",200,61894,"43-8","Alloy 617",314626,"Plate"
-101.12,-0.00084,"Qualified",,39858.22,"CapPass","Cycle 200",200,61895,"43-8","Alloy 617",314626,"Plate"
-101.52,-0.00084,"Qualified",,39858.27,"CapPass","Cycle 200",200,61896,"43-8","Alloy 617",314626,"Plate"
-103.84,-0.00089,"Qualified",,39858.71,"CapPass","Cycle 200",200,61897,"43-8","Alloy 617",314626,"Plate"
-105.16,-0.00094,"Qualified",,39859.13,"CapPass","Cycle 200",200,61898,"43-8","Alloy 617",314626,"Plate"
-105.28,-0.00095,"Qualified",,39859.22,"CapPass","Cycle 200",200,61899,"43-8","Alloy 617",314626,"Plate"
-105.11,-0.00099,"Qualified",,39859.55,"CapPass","Cycle 200",200,61900,"43-8","Alloy 617",314626,"Plate"
-103.90,-0.00104,"Qualified",,39860.09,"CapPass","Cycle 200",200,61901,"43-8","Alloy 617",314626,"Plate"
-103.79,-0.00106,"Qualified",,39860.22,"CapPass","Cycle 200",200,61902,"43-8","Alloy 617",314626,"Plate"
-102.61,-0.00109,"Qualified",,39860.63,"CapPass","Cycle 200",200,61903,"43-8","Alloy 617",314626,"Plate"
-101.53,-0.00114,"Qualified",,39861.09,"CapPass","Cycle 200",200,61904,"43-8","Alloy 617",314626,"Plate"
-101.40,-0.00115,"Qualified",,39861.22,"CapPass","Cycle 200",200,61905,"43-8","Alloy 617",314626,"Plate"
-101.19,-0.00119,"Qualified",,39861.55,"CapPass","Cycle 200",200,61906,"43-8","Alloy 617",314626,"Plate"
-99.75,-0.00124,"Qualified",,39862.03,"CapPass","Cycle 200",200,61907,"43-8","Alloy 617",314626,"Plate"
-99.01,-0.00126,"Qualified",,39862.22,"CapPass","Cycle 200",200,61908,"43-8","Alloy 617",314626,"Plate"
-98.99,-0.00129,"Qualified",,39862.55,"CapPass","Cycle 200",200,61909,"43-8","Alloy 617",314626,"Plate"
-97.75,-0.00134,"Qualified",,39863.03,"CapPass","Cycle 200",200,61910,"43-8","Alloy 617",314626,"Plate"
-97.20,-0.00137,"Qualified",,39863.22,"CapPass","Cycle 200",200,61911,"43-8","Alloy 617",314626,"Plate"
-96.13,-0.00139,"Qualified",,39863.55,"CapPass","Cycle 200",200,61912,"43-8","Alloy 617",314626,"Plate"
-97.02,-0.00144,"Qualified",,39864.14,"CapPass","Cycle 200",200,61913,"43-8","Alloy 617",314626,"Plate"
-97.41,-0.00145,"Qualified",,39864.22,"CapPass","Cycle 200",200,61914,"43-8","Alloy 617",314626,"Plate"
-98.80,-0.00149,"Qualified",,39864.65,"CapPass","Cycle 200",200,61915,"43-8","Alloy 617",314626,"Plate"
-101.04,-0.00154,"Qualified",,39865.21,"CapPass","Cycle 200",200,61916,"43-8","Alloy 617",314626,"Plate"
-101.10,-0.00154,"Qualified",,39865.22,"CapPass","Cycle 200",200,61917,"43-8","Alloy 617",314626,"Plate"
-102.13,-0.00159,"Qualified",,39865.64,"CapPass","Cycle 200",200,61918,"43-8","Alloy 617",314626,"Plate"
-101.88,-0.00164,"Qualified",,39866.08,"CapPass","Cycle 200",200,61919,"43-8","Alloy 617",314626,"Plate"
-101.60,-0.00165,"Qualified",,39866.22,"CapPass","Cycle 200",200,61920,"43-8","Alloy 617",314626,"Plate"
-101.60,-0.00169,"Qualified",,39866.65,"CapPass","Cycle 200",200,61921,"43-8","Alloy 617",314626,"Plate"
-101.78,-0.00174,"Qualified",,39867.04,"CapPass","Cycle 200",200,61922,"43-8","Alloy 617",314626,"Plate"
-101.00,-0.00176,"Qualified",,39867.22,"CapPass","Cycle 200",200,61923,"43-8","Alloy 617",314626,"Plate"
-99.87,-0.00179,"Qualified",,39867.50,"CapPass","Cycle 200",200,61924,"43-8","Alloy 617",314626,"Plate"
-98.37,-0.00184,"Qualified",,39868.16,"CapPass","Cycle 200",200,61925,"43-8","Alloy 617",314626,"Plate"
-98.54,-0.00185,"Qualified",,39868.22,"CapPass","Cycle 200",200,61926,"43-8","Alloy 617",314626,"Plate"
