Repository: js-molina/fatigue-A617

File: data/950C/Strain rate 0.0001/1.0% strain/HTM_A19_Cycles_433.csv (part 12 of 17)
"Stress Mpa","Strain","Qual State","Qual Exceptions","Elapsed Time Sec","Data State","Cycle Label","Cycle","Count","Sample","Alloy","Heat","Material_Form"
-101.69,-0.00215,"Qualified",,39871.17,"CapPass","Cycle 200",200,61781,"43-3","Alloy 617",314626,"Plate"
-102.59,-0.00218,"Qualified",,39871.40,"CapPass","Cycle 200",200,61782,"43-3","Alloy 617",314626,"Plate"
-104.93,-0.00223,"Qualified",,39871.84,"CapPass","Cycle 200",200,61783,"43-3","Alloy 617",314626,"Plate"
-104.16,-0.00226,"Qualified",,39872.17,"CapPass","Cycle 200",200,61784,"43-3","Alloy 617",314626,"Plate"
-103.92,-0.00228,"Qualified",,39872.32,"CapPass","Cycle 200",200,61785,"43-3","Alloy 617",314626,"Plate"
-101.74,-0.00233,"Qualified",,39872.76,"CapPass","Cycle 200",200,61786,"43-3","Alloy 617",314626,"Plate"
-102.69,-0.00235,"Qualified",,39873.17,"CapPass","Cycle 200",200,61787,"43-3","Alloy 617",314626,"Plate"
-104.08,-0.00238,"Qualified",,39873.32,"CapPass","Cycle 200",200,61788,"43-3","Alloy 617",314626,"Plate"
-104.78,-0.00243,"Qualified",,39873.96,"CapPass","Cycle 200",200,61789,"43-3","Alloy 617",314626,"Plate"
-104.92,-0.00246,"Qualified",,39874.17,"CapPass","Cycle 200",200,61790,"43-3","Alloy 617",314626,"Plate"
-104.51,-0.00248,"Qualified",,39874.27,"CapPass","Cycle 200",200,61791,"43-3","Alloy 617",314626,"Plate"
-98.67,-0.00253,"Qualified",,39874.78,"CapPass","Cycle 200",200,61792,"43-3","Alloy 617",314626,"Plate"
-99.40,-0.00256,"Qualified",,39875.17,"CapPass","Cycle 200",200,61793,"43-3","Alloy 617",314626,"Plate"
-100.95,-0.00258,"Qualified",,39875.46,"CapPass","Cycle 200",200,61794,"43-3","Alloy 617",314626,"Plate"
-109.50,-0.00263,"Qualified",,39876.04,"CapPass","Cycle 200",200,61795,"43-3","Alloy 617",314626,"Plate"
-111.11,-0.00265,"Qualified",,39876.17,"CapPass","Cycle 200",200,61796,"43-3","Alloy 617",314626,"Plate"
-111.03,-0.00268,"Qualified",,39876.37,"CapPass","Cycle 200",200,61797,"43-3","Alloy 617",314626,"Plate"
-109.51,-0.00273,"Qualified",,39876.86,"CapPass","Cycle 200",200,61798,"43-3","Alloy 617",314626,"Plate"
-107.88,-0.00278,"Qualified",,39877.17,"CapPass","Cycle 200",200,61799,"43-3","Alloy 617",314626,"Plate"
-107.76,-0.00278,"Qualified",,39877.18,"CapPass","Cycle 200",200,61800,"43-3","Alloy 617",314626,"Plate"
-102.00,-0.00283,"Qualified",,39877.79,"CapPass","Cycle 200",200,61801,"43-3","Alloy 617",314626,"Plate"
-101.32,-0.00286,"Qualified",,39878.17,"CapPass","Cycle 200",200,61802,"43-3","Alloy 617",314626,"Plate"
-101.53,-0.00288,"Qualified",,39878.33,"CapPass","Cycle 200",200,61803,"43-3","Alloy 617",314626,"Plate"
-101.06,-0.00293,"Qualified",,39878.79,"CapPass","Cycle 200",200,61804,"43-3","Alloy 617",314626,"Plate"
-99.62,-0.00297,"Qualified",,39879.17,"CapPass","Cycle 200",200,61805,"43-3","Alloy 617",314626,"Plate"
-99.21,-0.00298,"Qualified",,39879.31,"CapPass","Cycle 200",200,61806,"43-3","Alloy 617",314626,"Plate"
-99.17,-0.00303,"Qualified",,39879.81,"CapPass","Cycle 200",200,61807,"43-3","Alloy 617",314626,"Plate"
-98.57,-0.00306,"Qualified",,39880.17,"CapPass","Cycle 200",200,61808,"43-3","Alloy 617",314626,"Plate"
-98.49,-0.00308,"Qualified",,39880.33,"CapPass","Cycle 200",200,61809,"43-3","Alloy 617",314626,"Plate"
-103.01,-0.00313,"Qualified",,39880.94,"CapPass","Cycle 200",200,61810,"43-3","Alloy 617",314626,"Plate"
-104.63,-0.00315,"Qualified",,39881.17,"CapPass","Cycle 200",200,61811,"43-3","Alloy 617",314626,"Plate"
-109.36,-0.00318,"Qualified",,39881.46,"CapPass","Cycle 200",200,61812,"43-3","Alloy 617",314626,"Plate"
-109.83,-0.00323,"Qualified",,39882.00,"CapPass","Cycle 200",200,61813,"43-3","Alloy 617",314626,"Plate"
-111.41,-0.00325,"Qualified",,39882.17,"CapPass","Cycle 200",200,61814,"43-3","Alloy 617",314626,"Plate"
-113.23,-0.00328,"Qualified",,39882.39,"CapPass","Cycle 200",200,61815,"43-3","Alloy 617",314626,"Plate"
-110.46,-0.00333,"Qualified",,39882.76,"CapPass","Cycle 200",200,61816,"43-3","Alloy 617",314626,"Plate"
-105.55,-0.00338,"Qualified",,39883.17,"CapPass","Cycle 200",200,61817,"43-3","Alloy 617",314626,"Plate"
-104.85,-0.00338,"Qualified",,39883.22,"CapPass","Cycle 200",200,61818,"43-3","Alloy 617",314626,"Plate"
-100.57,-0.00343,"Qualified",,39883.64,"CapPass","Cycle 200",200,61819,"43-3","Alloy 617",314626,"Plate"
-99.14,-0.00346,"Qualified",,39884.17,"CapPass","Cycle 200",200,61820,"43-3","Alloy 617",314626,"Plate"
-98.92,-0.00348,"Qualified",,39884.33,"CapPass","Cycle 200",200,61821,"43-3","Alloy 617",314626,"Plate"
-99.56,-0.00353,"Qualified",,39884.80,"CapPass","Cycle 200",200,61822,"43-3","Alloy 617",314626,"Plate"
-99.18,-0.00357,"Qualified",,39885.17,"CapPass","Cycle 200",200,61823,"43-3","Alloy 617",314626,"Plate"
-98.95,-0.00358,"Qualified",,39885.34,"CapPass","Cycle 200",200,61824,"43-3","Alloy 617",314626,"Plate"
-97.74,-0.00363,"Qualified",,39885.71,"CapPass","Cycle 200",200,61825,"43-3","Alloy 617",314626,"Plate"
-96.80,-0.00366,"Qualified",,39886.17,"CapPass","Cycle 200",200,61826,"43-3","Alloy 617",314626,"Plate"
-97.24,-0.00368,"Qualified",,39886.34,"CapPass","Cycle 200",200,61827,"43-3","Alloy 617",314626,"Plate"
-97.56,-0.00373,"Qualified",,39886.80,"CapPass","Cycle 200",200,61828,"43-3","Alloy 617",314626,"Plate"
-97.56,-0.00376,"Qualified",,39887.17,"CapPass","Cycle 200",200,61829,"43-3","Alloy 617",314626,"Plate"
-97.89,-0.00378,"Qualified",,39887.33,"CapPass","Cycle 200",200,61830,"43-3","Alloy 617",314626,"Plate"
-98.80,-0.00383,"Qualified",,39887.86,"CapPass","Cycle 200",200,61831,"43-3","Alloy 617",314626,"Plate"
-99.00,-0.00386,"Qualified",,39888.17,"CapPass","Cycle 200",200,61832,"43-3","Alloy 617",314626,"Plate"
-99.13,-0.00388,"Qualified",,39888.37,"CapPass","Cycle 200",200,61833,"43-3","Alloy 617",314626,"Plate"
-100.12,-0.00393,"Qualified",,39888.91,"CapPass","Cycle 200",200,61834,"43-3","Alloy 617",314626,"Plate"
-100.82,-0.00396,"Qualified",,39889.17,"CapPass","Cycle 200",200,61835,"43-3","Alloy 617",314626,"Plate"
-101.24,-0.00398,"Qualified",,39889.44,"CapPass","Cycle 200",200,61836,"43-3","Alloy 617",314626,"Plate"
-103.72,-0.00403,"Qualified",,39889.86,"CapPass","Cycle 200",200,61837,"43-3","Alloy 617",314626,"Plate"
-103.07,-0.00406,"Qualified",,39890.17,"CapPass","Cycle 200",200,61838,"43-3","Alloy 617",314626,"Plate"
-103.01,-0.00408,"Qualified",,39890.39,"CapPass","Cycle 200",200,61839,"43-3","Alloy 617",314626,"Plate"
-103.87,-0.00413,"Qualified",,39890.90,"CapPass","Cycle 200",200,61840,"43-3","Alloy 617",314626,"Plate"
-104.74,-0.00415,"Qualified",,39891.17,"CapPass","Cycle 200",200,61841,"43-3","Alloy 617",314626,"Plate"
-106.09,-0.00418,"Qualified",,39891.38,"CapPass","Cycle 200",200,61842,"43-3","Alloy 617",314626,"Plate"
-105.40,-0.00423,"Qualified",,39891.88,"CapPass","Cycle 200",200,61843,"43-3","Alloy 617",314626,"Plate"
-105.37,-0.00426,"Qualified",,39892.17,"CapPass","Cycle 200",200,61844,"43-3","Alloy 617",314626,"Plate"
-106.42,-0.00428,"Qualified",,39892.43,"CapPass","Cycle 200",200,61845,"43-3","Alloy 617",314626,"Plate"
-107.87,-0.00433,"Qualified",,39892.97,"CapPass","Cycle 200",200,61846,"43-3","Alloy 617",314626,"Plate"
-107.74,-0.00437,"Qualified",,39893.17,"CapPass","Cycle 200",200,61847,"43-3","Alloy 617",314626,"Plate"
-106.49,-0.00438,"Qualified",,39893.37,"CapPass","Cycle 200",200,61848,"43-3","Alloy 617",314626,"Plate"
-105.99,-0.00443,"Qualified",,39893.88,"CapPass","Cycle 200",200,61849,"43-3","Alloy 617",314626,"Plate"
-105.13,-0.00446,"Qualified",,39894.17,"CapPass","Cycle 200",200,61850,"43-3","Alloy 617",314626,"Plate"
-105.52,-0.00448,"Qualified",,39894.39,"CapPass","Cycle 200",200,61851,"43-3","Alloy 617",314626,"Plate"
-106.89,-0.00453,"Qualified",,39894.97,"CapPass","Cycle 200",200,61852,"43-3","Alloy 617",314626,"Plate"
-107.54,-0.00455,"Qualified",,39895.17,"CapPass","Cycle 200",200,61853,"43-3","Alloy 617",314626,"Plate"
-107.96,-0.00458,"Qualified",,39895.44,"CapPass","Cycle 200",200,61854,"43-3","Alloy 617",314626,"Plate"
-109.71,-0.00463,"Qualified",,39895.90,"CapPass","Cycle 200",200,61855,"43-3","Alloy 617",314626,"Plate"
-108.95,-0.00467,"Qualified",,39896.17,"CapPass","Cycle 200",200,61856,"43-3","Alloy 617",314626,"Plate"
-107.88,-0.00468,"Qualified",,39896.37,"CapPass","Cycle 200",200,61857,"43-3","Alloy 617",314626,"Plate"
-106.69,-0.00473,"Qualified",,39896.84,"CapPass","Cycle 200",200,61858,"43-3","Alloy 617",314626,"Plate"
-105.36,-0.00476,"Qualified",,39897.17,"CapPass","Cycle 200",200,61859,"43-3","Alloy 617",314626,"Plate"
-105.26,-0.00478,"Qualified",,39897.33,"CapPass","Cycle 200",200,61860,"43-3","Alloy 617",314626,"Plate"
-102.80,-0.00483,"Qualified",,39897.88,"CapPass","Cycle 200",200,61861,"43-3","Alloy 617",314626,"Plate"
-103.41,-0.00486,"Qualified",,39898.17,"CapPass","Cycle 200",200,61862,"43-3","Alloy 617",314626,"Plate"
-103.52,-0.00488,"Qualified",,39898.50,"CapPass","Cycle 200",200,61863,"43-3","Alloy 617",314626,"Plate"
-109.88,-0.00493,"Qualified",,39899.01,"CapPass","Cycle 200",200,61864,"43-3","Alloy 617",314626,"Plate"
-110.93,-0.00495,"Qualified",,39899.17,"CapPass","Cycle 200",200,61865,"43-3","Alloy 617",314626,"Plate"
-113.21,-0.00498,"Qualified",,39899.47,"CapPass","Cycle 200",200,61866,"43-3","Alloy 617",314626,"Plate"
-102.29,-0.00497,"Qualified",,39900.17,"CapPass","Cycle 200",200,61867,"43-3","Alloy 617",314626,"Plate"
-96.46,-0.00493,"Qualified",,39900.45,"CapPass","Cycle 200",200,61868,"43-3","Alloy 617",314626,"Plate"
-85.37,-0.00488,"Qualified",,39901.09,"CapPass","Cycle 200",200,61869,"43-3","Alloy 617",314626,"Plate"
-83.66,-0.00487,"Qualified",,39901.17,"CapPass","Cycle 200",200,61870,"43-3","Alloy 617",314626,"Plate"
-77.03,-0.00483,"Qualified",,39901.57,"CapPass","Cycle 200",200,61871,"43-3","Alloy 617",314626,"Plate"
-71.32,-0.00478,"Qualified",,39902.05,"CapPass","Cycle 200",200,61872,"43-3","Alloy 617",314626,"Plate"
-70.03,-0.00477,"Qualified",,39902.17,"CapPass","Cycle 200",200,61873,"43-3","Alloy 617",314626,"Plate"
-65.08,-0.00473,"Qualified",,39902.58,"CapPass","Cycle 200",200,61874,"43-3","Alloy 617",314626,"Plate"
-58.80,-0.00468,"Qualified",,39903.03,"CapPass","Cycle 200",200,61875,"43-3","Alloy 617",314626,"Plate"
-58.03,-0.00467,"Qualified",,39903.17,"CapPass","Cycle 200",200,61876,"43-3","Alloy 617",314626,"Plate"
-53.96,-0.00463,"Qualified",,39903.64,"CapPass","Cycle 200",200,61877,"43-3","Alloy 617",314626,"Plate"
-48.14,-0.00458,"Qualified",,39904.17,"CapPass","Cycle 200",200,61878,"43-3","Alloy 617",314626,"Plate"
-48.11,-0.00458,"Qualified",,39904.17,"CapPass","Cycle 200",200,61879,"43-3","Alloy 617",314626,"Plate"
-42.58,-0.00453,"Qualified",,39904.63,"CapPass","Cycle 200",200,61880,"43-3","Alloy 617",314626,"Plate"
-38.46,-0.00448,"Qualified",,39905.17,"CapPass","Cycle 200",200,61881,"43-3","Alloy 617",314626,"Plate"
-38.05,-0.00448,"Qualified",,39905.21,"CapPass","Cycle 200",200,61882,"43-3","Alloy 617",314626,"Plate"
-29.03,-0.00443,"Qualified",,39905.77,"CapPass","Cycle 200",200,61883,"43-3","Alloy 617",314626,"Plate"
-23.73,-0.00439,"Qualified",,39906.17,"CapPass","Cycle 200",200,61884,"43-3","Alloy 617",314626,"Plate"
-22.77,-0.00438,"Qualified",,39906.25,"CapPass","Cycle 200",200,61885,"43-3","Alloy 617",314626,"Plate"
-14.94,-0.00433,"Qualified",,39906.81,"CapPass","Cycle 200",200,61886,"43-3","Alloy 617",314626,"Plate"
-9.24,-0.00429,"Qualified",,39907.17,"CapPass","Cycle 200",200,61887,"43-3","Alloy 617",314626,"Plate"
-6.83,-0.00428,"Qualified",,39907.35,"CapPass","Cycle 200",200,61888,"43-3","Alloy 617",314626,"Plate"
0.23,-0.00423,"Qualified",,39907.81,"CapPass","Cycle 200",200,61889,"43-3","Alloy 617",314626,"Plate"
3.26,-0.00419,"Qualified",,39908.17,"CapPass","Cycle 200",200,61890,"43-3","Alloy 617",314626,"Plate"
4.51,-0.00418,"Qualified",,39908.33,"CapPass","Cycle 200",200,61891,"43-3","Alloy 617",314626,"Plate"
11.41,-0.00413,"Qualified",,39908.84,"CapPass","Cycle 200",200,61892,"43-3","Alloy 617",314626,"Plate"
12.43,-0.00412,"Qualified",,39909.17,"CapPass","Cycle 200",200,61893,"43-3","Alloy 617",314626,"Plate"
14.32,-0.00408,"Qualified",,39909.58,"CapPass","Cycle 200",200,61894,"43-3","Alloy 617",314626,"Plate"
18.74,-0.00403,"Qualified",,39909.94,"CapPass","Cycle 200",200,61895,"43-3","Alloy 617",314626,"Plate"
19.95,-0.00401,"Qualified",,39910.17,"CapPass","Cycle 200",200,61896,"43-3","Alloy 617",314626,"Plate"
21.30,-0.00398,"Qualified",,39910.45,"CapPass","Cycle 200",200,61897,"43-3","Alloy 617",314626,"Plate"
25.54,-0.00393,"Qualified",,39911.05,"CapPass","Cycle 200",200,61898,"43-3","Alloy 617",314626,"Plate"
26.26,-0.00391,"Qualified",,39911.17,"CapPass","Cycle 200",200,61899,"43-3","Alloy 617",314626,"Plate"
31.47,-0.00388,"Qualified",,39911.60,"CapPass","Cycle 200",200,61900,"43-3","Alloy 617",314626,"Plate"
37.03,-0.00383,"Qualified",,39911.83,"CapPass","Cycle 200",200,61901,"43-3","Alloy 617",314626,"Plate"
39.24,-0.00379,"Qualified",,39912.17,"CapPass","Cycle 200",200,61902,"43-3","Alloy 617",314626,"Plate"
39.76,-0.00378,"Qualified",,39912.24,"CapPass","Cycle 200",200,61903,"43-3","Alloy 617",314626,"Plate"
43.98,-0.00373,"Qualified",,39912.76,"CapPass","Cycle 200",200,61904,"43-3","Alloy 617",314626,"Plate"
48.19,-0.00369,"Qualified",,39913.17,"CapPass","Cycle 200",200,61905,"43-3","Alloy 617",314626,"Plate"
48.57,-0.00368,"Qualified",,39913.26,"CapPass","Cycle 200",200,61906,"43-3","Alloy 617",314626,"Plate"
51.68,-0.00363,"Qualified",,39913.76,"CapPass","Cycle 200",200,61907,"43-3","Alloy 617",314626,"Plate"
55.09,-0.00359,"Qualified",,39914.17,"CapPass","Cycle 200",200,61908,"43-3","Alloy 617",314626,"Plate"
55.56,-0.00358,"Qualified",,39914.26,"CapPass","Cycle 200",200,61909,"43-3","Alloy 617",314626,"Plate"
60.15,-0.00353,"Qualified",,39914.76,"CapPass","Cycle 200",200,61910,"43-3","Alloy 617",314626,"Plate"
61.74,-0.00349,"Qualified",,39915.17,"CapPass","Cycle 200",200,61911,"43-3","Alloy 617",314626,"Plate"
62.17,-0.00348,"Qualified",,39915.23,"CapPass","Cycle 200",200,61912,"43-3","Alloy 617",314626,"Plate"
63.39,-0.00343,"Qualified",,39915.74,"CapPass","Cycle 200",200,61913,"43-3","Alloy 617",314626,"Plate"
65.08,-0.00339,"Qualified",,39916.17,"CapPass","Cycle 200",200,61914,"43-3","Alloy 617",314626,"Plate"
65.84,-0.00338,"Qualified",,39916.26,"CapPass","Cycle 200",200,61915,"43-3","Alloy 617",314626,"Plate"
67.19,-0.00333,"Qualified",,39916.69,"CapPass","Cycle 200",200,61916,"43-3","Alloy 617",314626,"Plate"
67.98,-0.00328,"Qualified",,39917.17,"CapPass","Cycle 200",200,61917,"43-3","Alloy 617",314626,"Plate"
68.13,-0.00328,"Qualified",,39917.21,"CapPass","Cycle 200",200,61918,"43-3","Alloy 617",314626,"Plate"
69.14,-0.00323,"Qualified",,39917.76,"CapPass","Cycle 200",200,61919,"43-3","Alloy 617",314626,"Plate"
71.69,-0.00318,"Qualified",,39918.17,"CapPass","Cycle 200",200,61920,"43-3","Alloy 617",314626,"Plate"
71.83,-0.00318,"Qualified",,39918.21,"CapPass","Cycle 200",200,61921,"43-3","Alloy 617",314626,"Plate"
76.93,-0.00313,"Qualified",,39918.78,"CapPass","Cycle 200",200,61922,"43-3","Alloy 617",314626,"Plate"
79.37,-0.00308,"Qualified",,39919.17,"CapPass","Cycle 200",200,61923,"43-3","Alloy 617",314626,"Plate"
79.81,-0.00308,"Qualified",,39919.27,"CapPass","Cycle 200",200,61924,"43-3","Alloy 617",314626,"Plate"
84.85,-0.00303,"Qualified",,39919.75,"CapPass","Cycle 200",200,61925,"43-3","Alloy 617",314626,"Plate"
85.07,-0.00299,"Qualified",,39920.17,"CapPass","Cycle 200",200,61926,"43-3","Alloy 617",314626,"Plate"
85.75,-0.00298,"Qualified",,39920.26,"CapPass","Cycle 200",200,61927,"43-3","Alloy 617",314626,"Plate"
88.32,-0.00293,"Qualified",,39920.67,"CapPass","Cycle 200",200,61928,"43-3","Alloy 617",314626,"Plate"
87.86,-0.00288,"Qualified",,39921.17,"CapPass","Cycle 200",200,61929,"43-3","Alloy 617",314626,"Plate"
87.88,-0.00288,"Qualified",,39921.18,"CapPass","Cycle 200",200,61930,"43-3","Alloy 617",314626,"Plate"
89.08,-0.00283,"Qualified",,39921.62,"CapPass","Cycle 200",200,61931,"43-3","Alloy 617",314626,"Plate"
86.59,-0.00278,"Qualified",,39922.07,"CapPass","Cycle 200",200,61932,"43-3","Alloy 617",314626,"Plate"
86.03,-0.00277,"Qualified",,39922.17,"CapPass","Cycle 200",200,61933,"43-3","Alloy 617",314626,"Plate"
84.14,-0.00273,"Qualified",,39922.60,"CapPass","Cycle 200",200,61934,"43-3","Alloy 617",314626,"Plate"
86.77,-0.00268,"Qualified",,39923.15,"CapPass","Cycle 200",200,61935,"43-3","Alloy 617",314626,"Plate"
86.90,-0.00267,"Qualified",,39923.17,"CapPass","Cycle 200",200,61936,"43-3","Alloy 617",314626,"Plate"
87.73,-0.00263,"Qualified",,39923.59,"CapPass","Cycle 200",200,61937,"43-3","Alloy 617",314626,"Plate"
88.44,-0.00258,"Qualified",,39924.15,"CapPass","Cycle 200",200,61938,"43-3","Alloy 617",314626,"Plate"
88.60,-0.00257,"Qualified",,39924.17,"CapPass","Cycle 200",200,61939,"43-3","Alloy 617",314626,"Plate"
88.89,-0.00253,"Qualified",,39924.60,"CapPass","Cycle 200",200,61940,"43-3","Alloy 617",314626,"Plate"
89.32,-0.00248,"Qualified",,39925.11,"CapPass","Cycle 200",200,61941,"43-3","Alloy 617",314626,"Plate"
89.51,-0.00247,"Qualified",,39925.17,"CapPass","Cycle 200",200,61942,"43-3","Alloy 617",314626,"Plate"
91.71,-0.00243,"Qualified",,39925.60,"CapPass","Cycle 200",200,61943,"43-3","Alloy 617",314626,"Plate"
92.44,-0.00238,"Qualified",,39926.10,"CapPass","Cycle 200",200,61944,"43-3","Alloy 617",314626,"Plate"
92.68,-0.00236,"Qualified",,39926.17,"CapPass","Cycle 200",200,61945,"43-3","Alloy 617",314626,"Plate"
91.31,-0.00233,"Qualified",,39926.53,"CapPass","Cycle 200",200,61946,"43-3","Alloy 617",314626,"Plate"
91.46,-0.00228,"Qualified",,39927.07,"CapPass","Cycle 200",200,61947,"43-3","Alloy 617",314626,"Plate"
91.58,-0.00227,"Qualified",,39927.17,"CapPass","Cycle 200",200,61948,"43-3","Alloy 617",314626,"Plate"
92.43,-0.00223,"Qualified",,39927.60,"CapPass","Cycle 200",200,61949,"43-3","Alloy 617",314626,"Plate"
93.68,-0.00218,"Qualified",,39928.06,"CapPass","Cycle 200",200,61950,"43-3","Alloy 617",314626,"Plate"
93.90,-0.00217,"Qualified",,39928.17,"CapPass","Cycle 200",200,61951,"43-3","Alloy 617",314626,"Plate"
97.36,-0.00213,"Qualified",,39928.56,"CapPass","Cycle 200",200,61952,"43-3","Alloy 617",314626,"Plate"
97.28,-0.00208,"Qualified",,39928.99,"CapPass","Cycle 200",200,61953,"43-3","Alloy 617",314626,"Plate"
96.56,-0.00206,"Qualified",,39929.17,"CapPass","Cycle 200",200,61954,"43-3","Alloy 617",314626,"Plate"
95.38,-0.00203,"Qualified",,39929.45,"CapPass","Cycle 200",200,61955,"43-3","Alloy 617",314626,"Plate"
95.36,-0.00198,"Qualified",,39930.08,"CapPass","Cycle 200",200,61956,"43-3","Alloy 617",314626,"Plate"
96.00,-0.00197,"Qualified",,39930.17,"CapPass","Cycle 200",200,61957,"43-3","Alloy 617",314626,"Plate"
97.93,-0.00193,"Qualified",,39930.59,"CapPass","Cycle 200",200,61958,"43-3","Alloy 617",314626,"Plate"
99.38,-0.00188,"Qualified",,39931.01,"CapPass","Cycle 200",200,61959,"43-3","Alloy 617",314626,"Plate"
99.36,-0.00186,"Qualified",,39931.17,"CapPass","Cycle 200",200,61960,"43-3","Alloy 617",314626,"Plate"
100.17,-0.00183,"Qualified",,39931.58,"CapPass","Cycle 200",200,61961,"43-3","Alloy 617",314626,"Plate"
101.39,-0.00178,"Qualified",,39931.97,"CapPass","Cycle 200",200,61962,"43-3","Alloy 617",314626,"Plate"
100.52,-0.00176,"Qualified",,39932.17,"CapPass","Cycle 200",200,61963,"43-3","Alloy 617",314626,"Plate"
100.21,-0.00173,"Qualified",,39932.46,"CapPass","Cycle 200",200,61964,"43-3","Alloy 617",314626,"Plate"
97.67,-0.00167,"Qualified",,39932.91,"CapPass","Cycle 200",200,61965,"43-3","Alloy 617",314626,"Plate"
95.70,-0.00164,"Qualified",,39933.17,"CapPass","Cycle 200",200,61966,"43-3","Alloy 617",314626,"Plate"
93.80,-0.00162,"Qualified",,39933.38,"CapPass","Cycle 200",200,61967,"43-3","Alloy 617",314626,"Plate"
92.58,-0.00157,"Qualified",,39933.87,"CapPass","Cycle 200",200,61968,"43-3","Alloy 617",314626,"Plate"
91.03,-0.00156,"Qualified",,39934.17,"CapPass","Cycle 200",200,61969,"43-3","Alloy 617",314626,"Plate"
91.75,-0.00152,"Qualified",,39934.45,"CapPass","Cycle 200",200,61970,"43-3","Alloy 617",314626,"Plate"
94.23,-0.00147,"Qualified",,39934.93,"CapPass","Cycle 200",200,61971,"43-3","Alloy 617",314626,"Plate"
94.63,-0.00146,"Qualified",,39935.17,"CapPass","Cycle 200",200,61972,"43-3","Alloy 617",314626,"Plate"
96.36,-0.00142,"Qualified",,39935.47,"CapPass","Cycle 200",200,61973,"43-3","Alloy 617",314626,"Plate"
94.44,-0.00137,"Qualified",,39935.91,"CapPass","Cycle 200",200,61974,"43-3","Alloy 617",314626,"Plate"
93.47,-0.00134,"Qualified",,39936.17,"CapPass","Cycle 200",200,61975,"43-3","Alloy 617",314626,"Plate"
93.30,-0.00132,"Qualified",,39936.59,"CapPass","Cycle 200",200,61976,"43-3","Alloy 617",314626,"Plate"
96.69,-0.00127,"Qualified",,39936.97,"CapPass","Cycle 200",200,61977,"43-3","Alloy 617",314626,"Plate"
97.26,-0.00126,"Qualified",,39937.17,"CapPass","Cycle 200",200,61978,"43-3","Alloy 617",314626,"Plate"
99.99,-0.00122,"Qualified",,39937.50,"CapPass","Cycle 200",200,61979,"43-3","Alloy 617",314626,"Plate"
100.07,-0.00117,"Qualified",,39937.89,"CapPass","Cycle 200",200,61980,"43-3","Alloy 617",314626,"Plate"
98.76,-0.00115,"Qualified",,39938.17,"CapPass","Cycle 200",200,61981,"43-3","Alloy 617",314626,"Plate"
98.47,-0.00112,"Qualified",,39938.40,"CapPass","Cycle 200",200,61982,"43-3","Alloy 617",314626,"Plate"
95.41,-0.00107,"Qualified",,39938.83,"CapPass","Cycle 200",200,61983,"43-3","Alloy 617",314626,"Plate"
92.38,-0.00103,"Qualified",,39939.17,"CapPass","Cycle 200",200,61984,"43-3","Alloy 617",314626,"Plate"
91.88,-0.00102,"Qualified",,39939.21,"CapPass","Cycle 200",200,61985,"43-3","Alloy 617",314626,"Plate"
85.51,-0.00097,"Qualified",,39939.85,"CapPass","Cycle 200",200,61986,"43-3","Alloy 617",314626,"Plate"
86.14,-0.00095,"Qualified",,39940.17,"CapPass","Cycle 200",200,61987,"43-3","Alloy 617",314626,"Plate"
87.44,-0.00092,"Qualified",,39940.40,"CapPass","Cycle 200",200,61988,"43-3","Alloy 617",314626,"Plate"
90.16,-0.00087,"Qualified",,39940.97,"CapPass","Cycle 200",200,61989,"43-3","Alloy 617",314626,"Plate"
91.49,-0.00085,"Qualified",,39941.17,"CapPass","Cycle 200",200,61990,"43-3","Alloy 617",314626,"Plate"
92.81,-0.00082,"Qualified",,39941.49,"CapPass","Cycle 200",200,61991,"43-3","Alloy 617",314626,"Plate"
96.83,-0.00077,"Qualified",,39941.96,"CapPass","Cycle 200",200,61992,"43-3","Alloy 617",314626,"Plate"
97.79,-0.00075,"Qualified",,39942.17,"CapPass","Cycle 200",200,61993,"43-3","Alloy 617",314626,"Plate"
98.64,-0.00072,"Qualified",,39942.39,"CapPass","Cycle 200",200,61994,"43-3","Alloy 617",314626,"Plate"
98.68,-0.00067,"Qualified",,39942.87,"CapPass","Cycle 200",200,61995,"43-3","Alloy 617",314626,"Plate"
97.56,-0.00065,"Qualified",,39943.17,"CapPass","Cycle 200",200,61996,"43-3","Alloy 617",314626,"Plate"
98.57,-0.00062,"Qualified",,39943.44,"CapPass","Cycle 200",200,61997,"43-3","Alloy 617",314626,"Plate"
100.17,-0.00057,"Qualified",,39943.97,"CapPass","Cycle 200",200,61998,"43-3","Alloy 617",314626,"Plate"
101.02,-0.00055,"Qualified",,39944.17,"CapPass","Cycle 200",200,61999,"43-3","Alloy 617",314626,"Plate"
100.72,-0.00052,"Qualified",,39944.42,"CapPass","Cycle 200",200,62000,"43-3","Alloy 617",314626,"Plate"
100.72,-0.00047,"Qualified",,39945.02,"CapPass","Cycle 200",200,62001,"43-3","Alloy 617",314626,"Plate"
102.01,-0.00045,"Qualified",,39945.17,"CapPass","Cycle 200",200,62002,"43-3","Alloy 617",314626,"Plate"
102.57,-0.00042,"Qualified",,39945.41,"CapPass","Cycle 200",200,62003,"43-3","Alloy 617",314626,"Plate"
100.10,-0.00037,"Qualified",,39945.87,"CapPass","Cycle 200",200,62004,"43-3","Alloy 617",314626,"Plate"
99.07,-0.00034,"Qualified",,39946.17,"CapPass","Cycle 200",200,62005,"43-3","Alloy 617",314626,"Plate"
97.92,-0.00032,"Qualified",,39946.34,"CapPass","Cycle 200",200,62006,"43-3","Alloy 617",314626,"Plate"
96.09,-0.00027,"Qualified",,39946.89,"CapPass","Cycle 200",200,62007,"43-3","Alloy 617",314626,"Plate"
95.67,-0.00024,"Qualified",,39947.17,"CapPass","Cycle 200",200,62008,"43-3","Alloy 617",314626,"Plate"
95.14,-0.00022,"Qualified",,39947.49,"CapPass","Cycle 200",200,62009,"43-3","Alloy 617",314626,"Plate"
97.21,-0.00017,"Qualified",,39947.86,"CapPass","Cycle 200",200,62010,"43-3","Alloy 617",314626,"Plate"
96.59,-0.00015,"Qualified",,39948.17,"CapPass","Cycle 200",200,62011,"43-3","Alloy 617",314626,"Plate"
97.56,-0.00012,"Qualified",,39948.40,"CapPass","Cycle 200",200,62012,"43-3","Alloy 617",314626,"Plate"
101.09,-0.00007,"Qualified",,39949.01,"CapPass","Cycle 200",200,62013,"43-3","Alloy 617",314626,"Plate"
102.07,-0.00004,"Qualified",,39949.17,"CapPass","Cycle 200",200,62014,"43-3","Alloy 617",314626,"Plate"
101.56,-0.00002,"Qualified",,39949.29,"CapPass","Cycle 200",200,62015,"43-3","Alloy 617",314626,"Plate"
84.50,0.00494,"Qualified",,69802.13,"CapPass","49% Nf: Cycle 350-351",350,65155,"43-3","Alloy 617",314626,"Plate"
83.84,0.00494,"Qualified",,69802.17,"CapPass","49% Nf: Cycle 350-351",350,65156,"43-3","Alloy 617",314626,"Plate"
74.81,0.00489,"Qualified",,69802.71,"CapPass","49% Nf: Cycle 350-351",350,65157,"43-3","Alloy 617",314626,"Plate"
67.72,0.00484,"Qualified",,69803.13,"CapPass","49% Nf: Cycle 350-351",350,65158,"43-3","Alloy 617",314626,"Plate"
67.36,0.00484,"Qualified",,69803.17,"CapPass","49% Nf: Cycle 350-351",350,65159,"43-3","Alloy 617",314626,"Plate"
62.66,0.00479,"Qualified",,69803.70,"CapPass","49% Nf: Cycle 350-351",350,65160,"43-3","Alloy 617",314626,"Plate"
57.36,0.00474,"Qualified",,69804.16,"CapPass","49% Nf: Cycle 350-351",350,65161,"43-3","Alloy 617",314626,"Plate"
57.27,0.00474,"Qualified",,69804.17,"CapPass","49% Nf: Cycle 350-351",350,65162,"43-3","Alloy 617",314626,"Plate"
52.16,0.00469,"Qualified",,69804.69,"CapPass","49% Nf: Cycle 350-351",350,65163,"43-3","Alloy 617",314626,"Plate"
48.61,0.00465,"Qualified",,69805.17,"CapPass","49% Nf: Cycle 350-351",350,65164,"43-3","Alloy 617",314626,"Plate"
47.96,0.00464,"Qualified",,69805.23,"CapPass","49% Nf: Cycle 350-351",350,65165,"43-3","Alloy 617",314626,"Plate"
44.10,0.00459,"Qualified",,69805.71,"CapPass","49% Nf: Cycle 350-351",350,65166,"43-3","Alloy 617",314626,"Plate"
40.12,0.00455,"Qualified",,69806.17,"CapPass","49% Nf: Cycle 350-351",350,65167,"43-3","Alloy 617",314626,"Plate"
38.91,0.00454,"Qualified",,69806.27,"CapPass","49% Nf: Cycle 350-351",350,65168,"43-3","Alloy 617",314626,"Plate"
31.92,0.00449,"Qualified",,69806.76,"CapPass","49% Nf: Cycle 350-351",350,65169,"43-3","Alloy 617",314626,"Plate"
28.26,0.00446,"Qualified",,69807.17,"CapPass","49% Nf: Cycle 350-351",350,65170,"43-3","Alloy 617",314626,"Plate"
27.14,0.00444,"Qualified",,69807.30,"CapPass","49% Nf: Cycle 350-351",350,65171,"43-3","Alloy 617",314626,"Plate"
20.99,0.00439,"Qualified",,69807.85,"CapPass","49% Nf: Cycle 350-351",350,65172,"43-3","Alloy 617",314626,"Plate"
17.83,0.00436,"Qualified",,69808.17,"CapPass","49% Nf: Cycle 350-351",350,65173,"43-3","Alloy 617",314626,"Plate"
15.73,0.00434,"Qualified",,69808.35,"CapPass","49% Nf: Cycle 350-351",350,65174,"43-3","Alloy 617",314626,"Plate"
11.84,0.00429,"Qualified",,69808.80,"CapPass","49% Nf: Cycle 350-351",350,65175,"43-3","Alloy 617",314626,"Plate"
9.94,0.00426,"Qualified",,69809.17,"CapPass","49% Nf: Cycle 350-351",350,65176,"43-3","Alloy 617",314626,"Plate"
8.84,0.00424,"Qualified",,69809.30,"CapPass","49% Nf: Cycle 350-351",350,65177,"43-3","Alloy 617",314626,"Plate"
4.05,0.00419,"Qualified",,69809.92,"CapPass","49% Nf: Cycle 350-351",350,65178,"43-3","Alloy 617",314626,"Plate"
1.47,0.00417,"Qualified",,69810.17,"CapPass","49% Nf: Cycle 350-351",350,65179,"43-3","Alloy 617",314626,"Plate"
0.81,0.00414,"Qualified",,69810.64,"CapPass","49% Nf: Cycle 350-351",350,65180,"43-3","Alloy 617",314626,"Plate"
-3.99,0.00411,"Qualified",,69811.17,"CapPass","49% Nf: Cycle 350-351",350,65181,"43-3","Alloy 617",314626,"Plate"
-7.48,0.00409,"Qualified",,69811.40,"CapPass","49% Nf: Cycle 350-351",350,65182,"43-3","Alloy 617",314626,"Plate"
-13.19,0.00404,"Qualified",,69811.76,"CapPass","49% Nf: Cycle 350-351",350,65183,"43-3","Alloy 617",314626,"Plate"
-16.69,0.00400,"Qualified",,69812.17,"CapPass","49% Nf: Cycle 350-351",350,65184,"43-3","Alloy 617",314626,"Plate"
-18.26,0.00399,"Qualified",,69812.26,"CapPass","49% Nf: Cycle 350-351",350,65185,"43-3","Alloy 617",314626,"Plate"
-24.30,0.00394,"Qualified",,69812.47,"CapPass","49% Nf: Cycle 350-351",350,65186,"43-3","Alloy 617",314626,"Plate"
-28.31,0.00389,"Qualified",,69812.83,"CapPass","49% Nf: Cycle 350-351",350,65187,"43-3","Alloy 617",314626,"Plate"
-31.49,0.00387,"Qualified",,69813.17,"CapPass","49% Nf: Cycle 350-351",350,65188,"43-3","Alloy 617",314626,"Plate"
-33.21,0.00384,"Qualified",,69813.32,"CapPass","49% Nf: Cycle 350-351",350,65189,"43-3","Alloy 617",314626,"Plate"
-34.97,0.00379,"Qualified",,69813.79,"CapPass","49% Nf: Cycle 350-351",350,65190,"43-3","Alloy 617",314626,"Plate"
-36.14,0.00375,"Qualified",,69814.17,"CapPass","49% Nf: Cycle 350-351",350,65191,"43-3","Alloy 617",314626,"Plate"
-36.67,0.00374,"Qualified",,69814.32,"CapPass","49% Nf: Cycle 350-351",350,65192,"43-3","Alloy 617",314626,"Plate"
-41.21,0.00369,"Qualified",,69814.80,"CapPass","49% Nf: Cycle 350-351",350,65193,"43-3","Alloy 617",314626,"Plate"
-42.54,0.00365,"Qualified",,69815.17,"CapPass","49% Nf: Cycle 350-351",350,65194,"43-3","Alloy 617",314626,"Plate"
-42.59,0.00364,"Qualified",,69815.29,"CapPass","49% Nf: Cycle 350-351",350,65195,"43-3","Alloy 617",314626,"Plate"
-42.50,0.00359,"Qualified",,69815.78,"CapPass","49% Nf: Cycle 350-351",350,65196,"43-3","Alloy 617",314626,"Plate"
-43.70,0.00355,"Qualified",,69816.17,"CapPass","49% Nf: Cycle 350-351",350,65197,"43-3","Alloy 617",314626,"Plate"
-43.91,0.00354,"Qualified",,69816.25,"CapPass","49% Nf: Cycle 350-351",350,65198,"43-3","Alloy 617",314626,"Plate"
-49.58,0.00349,"Qualified",,69816.90,"CapPass","49% Nf: Cycle 350-351",350,65199,"43-3","Alloy 617",314626,"Plate"
-53.14,0.00347,"Qualified",,69817.17,"CapPass","49% Nf: Cycle 350-351",350,65200,"43-3","Alloy 617",314626,"Plate"
-57.58,0.00344,"Qualified",,69817.47,"CapPass","49% Nf: Cycle 350-351",350,65201,"43-3","Alloy 617",314626,"Plate"
-61.83,0.00339,"Qualified",,69817.83,"CapPass","49% Nf: Cycle 350-351",350,65202,"43-3","Alloy 617",314626,"Plate"
-63.86,0.00336,"Qualified",,69818.17,"CapPass","49% Nf: Cycle 350-351",350,65203,"43-3","Alloy 617",314626,"Plate"
-64.38,0.00334,"Qualified",,69818.28,"CapPass","49% Nf: Cycle 350-351",350,65204,"43-3","Alloy 617",314626,"Plate"
-63.72,0.00329,"Qualified",,69818.75,"CapPass","49% Nf: Cycle 350-351",350,65205,"43-3","Alloy 617",314626,"Plate"
-63.23,0.00325,"Qualified",,69819.17,"CapPass","49% Nf: Cycle 350-351",350,65206,"43-3","Alloy 617",314626,"Plate"
-63.68,0.00324,"Qualified",,69819.28,"CapPass","49% Nf: Cycle 350-351",350,65207,"43-3","Alloy 617",314626,"Plate"
-69.03,0.00319,"Qualified",,69819.90,"CapPass","49% Nf: Cycle 350-351",350,65208,"43-3","Alloy 617",314626,"Plate"
-70.95,0.00314,"Qualified",,69820.17,"CapPass","49% Nf: Cycle 350-351",350,65209,"43-3","Alloy 617",314626,"Plate"
-70.91,0.00314,"Qualified",,69820.19,"CapPass","49% Nf: Cycle 350-351",350,65210,"43-3","Alloy 617",314626,"Plate"
-67.75,0.00309,"Qualified",,69820.76,"CapPass","49% Nf: Cycle 350-351",350,65211,"43-3","Alloy 617",314626,"Plate"
-70.19,0.00305,"Qualified",,69821.17,"CapPass","49% Nf: Cycle 350-351",350,65212,"43-3","Alloy 617",314626,"Plate"
-70.64,0.00304,"Qualified",,69821.27,"CapPass","49% Nf: Cycle 350-351",350,65213,"43-3","Alloy 617",314626,"Plate"
-71.62,0.00299,"Qualified",,69821.76,"CapPass","49% Nf: Cycle 350-351",350,65214,"43-3","Alloy 617",314626,"Plate"
-74.90,0.00296,"Qualified",,69822.17,"CapPass","49% Nf: Cycle 350-351",350,65215,"43-3","Alloy 617",314626,"Plate"
-76.02,0.00294,"Qualified",,69822.30,"CapPass","49% Nf: Cycle 350-351",350,65216,"43-3","Alloy 617",314626,"Plate"
-74.91,0.00289,"Qualified",,69822.65,"CapPass","49% Nf: Cycle 350-351",350,65217,"43-3","Alloy 617",314626,"Plate"
-75.87,0.00286,"Qualified",,69823.17,"CapPass","49% Nf: Cycle 350-351",350,65218,"43-3","Alloy 617",314626,"Plate"
-77.84,0.00284,"Qualified",,69823.31,"CapPass","49% Nf: Cycle 350-351",350,65219,"43-3","Alloy 617",314626,"Plate"
-79.73,0.00279,"Qualified",,69823.77,"CapPass","49% Nf: Cycle 350-351",350,65220,"43-3","Alloy 617",314626,"Plate"
-80.81,0.00276,"Qualified",,69824.17,"CapPass","49% Nf: Cycle 350-351",350,65221,"43-3","Alloy 617",314626,"Plate"
-81.57,0.00274,"Qualified",,69824.28,"CapPass","49% Nf: Cycle 350-351",350,65222,"43-3","Alloy 617",314626,"Plate"
-84.72,0.00269,"Qualified",,69824.80,"CapPass","49% Nf: Cycle 350-351",350,65223,"43-3","Alloy 617",314626,"Plate"
-87.67,0.00265,"Qualified",,69825.17,"CapPass","49% Nf: Cycle 350-351",350,65224,"43-3","Alloy 617",314626,"Plate"
-88.23,0.00264,"Qualified",,69825.30,"CapPass","49% Nf: Cycle 350-351",350,65225,"43-3","Alloy 617",314626,"Plate"
-89.47,0.00259,"Qualified",,69825.75,"CapPass","49% Nf: Cycle 350-351",350,65226,"43-3","Alloy 617",314626,"Plate"
-88.54,0.00255,"Qualified",,69826.17,"CapPass","49% Nf: Cycle 350-351",350,65227,"43-3","Alloy 617",314626,"Plate"
-88.54,0.00254,"Qualified",,69826.26,"CapPass","49% Nf: Cycle 350-351",350,65228,"43-3","Alloy 617",314626,"Plate"
-88.23,0.00249,"Qualified",,69826.72,"CapPass","49% Nf: Cycle 350-351",350,65229,"43-3","Alloy 617",314626,"Plate"
-88.11,0.00245,"Qualified",,69827.17,"CapPass","49% Nf: Cycle 350-351",350,65230,"43-3","Alloy 617",314626,"Plate"
-88.08,0.00244,"Qualified",,69827.24,"CapPass","49% Nf: Cycle 350-351",350,65231,"43-3","Alloy 617",314626,"Plate"
-87.88,0.00239,"Qualified",,69827.66,"CapPass","49% Nf: Cycle 350-351",350,65232,"43-3","Alloy 617",314626,"Plate"
-86.74,0.00234,"Qualified",,69828.17,"CapPass","49% Nf: Cycle 350-351",350,65233,"43-3","Alloy 617",314626,"Plate"
-86.69,0.00234,"Qualified",,69828.20,"CapPass","49% Nf: Cycle 350-351",350,65234,"43-3","Alloy 617",314626,"Plate"
-88.32,0.00229,"Qualified",,69828.64,"CapPass","49% Nf: Cycle 350-351",350,65235,"43-3","Alloy 617",314626,"Plate"
-87.34,0.00224,"Qualified",,69829.15,"CapPass","49% Nf: Cycle 350-351",350,65236,"43-3","Alloy 617",314626,"Plate"
-87.33,0.00224,"Qualified",,69829.17,"CapPass","49% Nf: Cycle 350-351",350,65237,"43-3","Alloy 617",314626,"Plate"
-89.22,0.00219,"Qualified",,69829.63,"CapPass","49% Nf: Cycle 350-351",350,65238,"43-3","Alloy 617",314626,"Plate"
-86.89,0.00214,"Qualified",,69830.16,"CapPass","49% Nf: Cycle 350-351",350,65239,"43-3","Alloy 617",314626,"Plate"
-86.92,0.00214,"Qualified",,69830.17,"CapPass","49% Nf: Cycle 350-351",350,65240,"43-3","Alloy 617",314626,"Plate"
-86.76,0.00209,"Qualified",,69830.69,"CapPass","49% Nf: Cycle 350-351",350,65241,"43-3","Alloy 617",314626,"Plate"
-88.25,0.00204,"Qualified",,69831.17,"CapPass","49% Nf: Cycle 350-351",350,65242,"43-3","Alloy 617",314626,"Plate"
-88.29,0.00204,"Qualified",,69831.17,"CapPass","49% Nf: Cycle 350-351",350,65243,"43-3","Alloy 617",314626,"Plate"
-89.12,0.00199,"Qualified",,69831.58,"CapPass","49% Nf: Cycle 350-351",350,65244,"43-3","Alloy 617",314626,"Plate"
-89.19,0.00194,"Qualified",,69832.10,"CapPass","49% Nf: Cycle 350-351",350,65245,"43-3","Alloy 617",314626,"Plate"
-89.06,0.00193,"Qualified",,69832.17,"CapPass","49% Nf: Cycle 350-351",350,65246,"43-3","Alloy 617",314626,"Plate"
-87.80,0.00189,"Qualified",,69832.58,"CapPass","49% Nf: Cycle 350-351",350,65247,"43-3","Alloy 617",314626,"Plate"
-87.31,0.00184,"Qualified",,69833.12,"CapPass","49% Nf: Cycle 350-351",350,65248,"43-3","Alloy 617",314626,"Plate"
-87.38,0.00183,"Qualified",,69833.17,"CapPass","49% Nf: Cycle 350-351",350,65249,"43-3","Alloy 617",314626,"Plate"
-87.13,0.00179,"Qualified",,69833.56,"CapPass","49% Nf: Cycle 350-351",350,65250,"43-3","Alloy 617",314626,"Plate"
-85.65,0.00174,"Qualified",,69834.08,"CapPass","49% Nf: Cycle 350-351",350,65251,"43-3","Alloy 617",314626,"Plate"
-85.82,0.00174,"Qualified",,69834.17,"CapPass","49% Nf: Cycle 350-351",350,65252,"43-3","Alloy 617",314626,"Plate"
-86.62,0.00169,"Qualified",,69834.55,"CapPass","49% Nf: Cycle 350-351",350,65253,"43-3","Alloy 617",314626,"Plate"
-87.34,0.00164,"Qualified",,69835.02,"CapPass","49% Nf: Cycle 350-351",350,65254,"43-3","Alloy 617",314626,"Plate"
-86.93,0.00163,"Qualified",,69835.17,"CapPass","49% Nf: Cycle 350-351",350,65255,"43-3","Alloy 617",314626,"Plate"
-87.16,0.00159,"Qualified",,69835.59,"CapPass","49% Nf: Cycle 350-351",350,65256,"43-3","Alloy 617",314626,"Plate"
-87.74,0.00154,"Qualified",,69836.04,"CapPass","49% Nf: Cycle 350-351",350,65257,"43-3","Alloy 617",314626,"Plate"
-87.37,0.00153,"Qualified",,69836.17,"CapPass","49% Nf: Cycle 350-351",350,65258,"43-3","Alloy 617",314626,"Plate"
-87.59,0.00149,"Qualified",,69836.62,"CapPass","49% Nf: Cycle 350-351",350,65259,"43-3","Alloy 617",314626,"Plate"
-89.36,0.00144,"Qualified",,69837.10,"CapPass","49% Nf: Cycle 350-351",350,65260,"43-3","Alloy 617",314626,"Plate"
-89.46,0.00143,"Qualified",,69837.17,"CapPass","49% Nf: Cycle 350-351",350,65261,"43-3","Alloy 617",314626,"Plate"
-90.11,0.00139,"Qualified",,69837.59,"CapPass","49% Nf: Cycle 350-351",350,65262,"43-3","Alloy 617",314626,"Plate"
-93.78,0.00134,"Qualified",,69838.17,"CapPass","49% Nf: Cycle 350-351",350,65263,"43-3","Alloy 617",314626,"Plate"
-94.21,0.00134,"Qualified",,69838.20,"CapPass","49% Nf: Cycle 350-351",350,65264,"43-3","Alloy 617",314626,"Plate"
-99.21,0.00129,"Qualified",,69838.69,"CapPass","49% Nf: Cycle 350-351",350,65265,"43-3","Alloy 617",314626,"Plate"
-99.61,0.00124,"Qualified",,69839.08,"CapPass","49% Nf: Cycle 350-351",350,65266,"43-3","Alloy 617",314626,"Plate"
-99.28,0.00122,"Qualified",,69839.17,"CapPass","49% Nf: Cycle 350-351",350,65267,"43-3","Alloy 617",314626,"Plate"
-97.23,0.00119,"Qualified",,69839.46,"CapPass","49% Nf: Cycle 350-351",350,65268,"43-3","Alloy 617",314626,"Plate"
-93.09,0.00114,"Qualified",,69840.04,"CapPass","49% Nf: Cycle 350-351",350,65269,"43-3","Alloy 617",314626,"Plate"
-92.81,0.00112,"Qualified",,69840.17,"CapPass","49% Nf: Cycle 350-351",350,65270,"43-3","Alloy 617",314626,"Plate"
-91.55,0.00109,"Qualified",,69840.43,"CapPass","49% Nf: Cycle 350-351",350,65271,"43-3","Alloy 617",314626,"Plate"
-89.64,0.00104,"Qualified",,69841.03,"CapPass","49% Nf: Cycle 350-351",350,65272,"43-3","Alloy 617",314626,"Plate"
-89.60,0.00103,"Qualified",,69841.17,"CapPass","49% Nf: Cycle 350-351",350,65273,"43-3","Alloy 617",314626,"Plate"
-90.03,0.00099,"Qualified",,69841.55,"CapPass","49% Nf: Cycle 350-351",350,65274,"43-3","Alloy 617",314626,"Plate"
-93.70,0.00094,"Qualified",,69842.15,"CapPass","49% Nf: Cycle 350-351",350,65275,"43-3","Alloy 617",314626,"Plate"
-93.84,0.00094,"Qualified",,69842.17,"CapPass","49% Nf: Cycle 350-351",350,65276,"43-3","Alloy 617",314626,"Plate"
-96.93,0.00089,"Qualified",,69842.65,"CapPass","49% Nf: Cycle 350-351",350,65277,"43-3","Alloy 617",314626,"Plate"
-97.31,0.00084,"Qualified",,69843.12,"CapPass","49% Nf: Cycle 350-351",350,65278,"43-3","Alloy 617",314626,"Plate"
-97.53,0.00083,"Qualified",,69843.17,"CapPass","49% Nf: Cycle 350-351",350,65279,"43-3","Alloy 617",314626,"Plate"
-97.43,0.00079,"Qualified",,69843.55,"CapPass","49% Nf: Cycle 350-351",350,65280,"43-3","Alloy 617",314626,"Plate"
-96.99,0.00074,"Qualified",,69844.06,"CapPass","49% Nf: Cycle 350-351",350,65281,"43-3","Alloy 617",314626,"Plate"
-96.99,0.00073,"Qualified",,69844.17,"CapPass","49% Nf: Cycle 350-351",350,65282,"43-3","Alloy 617",314626,"Plate"
-97.57,0.00069,"Qualified",,69844.53,"CapPass","49% Nf: Cycle 350-351",350,65283,"43-3","Alloy 617",314626,"Plate"
-96.11,0.00064,"Qualified",,69845.00,"CapPass","49% Nf: Cycle 350-351",350,65284,"43-3","Alloy 617",314626,"Plate"
-95.52,0.00062,"Qualified",,69845.17,"CapPass","49% Nf: Cycle 350-351",350,65285,"43-3","Alloy 617",314626,"Plate"
-96.49,0.00059,"Qualified",,69845.54,"CapPass","49% Nf: Cycle 350-351",350,65286,"43-3","Alloy 617",314626,"Plate"
-95.20,0.00054,"Qualified",,69846.01,"CapPass","49% Nf: Cycle 350-351",350,65287,"43-3","Alloy 617",314626,"Plate"
-95.00,0.00052,"Qualified",,69846.17,"CapPass","49% Nf: Cycle 350-351",350,65288,"43-3","Alloy 617",314626,"Plate"
-93.85,0.00049,"Qualified",,69846.46,"CapPass","49% Nf: Cycle 350-351",350,65289,"43-3","Alloy 617",314626,"Plate"
-91.42,0.00044,"Qualified",,69846.98,"CapPass","49% Nf: Cycle 350-351",350,65290,"43-3","Alloy 617",314626,"Plate"
