Repository: js-molina/fatigue-A617

File: data/950C/Strain rate 0.0001/1.0% strain/HTM_A19_Cycles_438.csv (part 12 of 17)
"Stress Mpa","Strain","Qual State","Qual Exceptions","Elapsed Time Sec","Data State","Cycle Label","Cycle","Count","Sample","Alloy","Heat","Material_Form"
-99.46,-0.00189,"Qualified",,39868.59,"CapPass","Cycle 200",200,61927,"43-8","Alloy 617",314626,"Plate"
-99.59,-0.00194,"Qualified",,39869.18,"CapPass","Cycle 200",200,61928,"43-8","Alloy 617",314626,"Plate"
-99.84,-0.00195,"Qualified",,39869.22,"CapPass","Cycle 200",200,61929,"43-8","Alloy 617",314626,"Plate"
-100.26,-0.00199,"Qualified",,39869.44,"CapPass","Cycle 200",200,61930,"43-8","Alloy 617",314626,"Plate"
-96.97,-0.00204,"Qualified",,39870.00,"CapPass","Cycle 200",200,61931,"43-8","Alloy 617",314626,"Plate"
-96.47,-0.00207,"Qualified",,39870.22,"CapPass","Cycle 200",200,61932,"43-8","Alloy 617",314626,"Plate"
-95.94,-0.00209,"Qualified",,39870.46,"CapPass","Cycle 200",200,61933,"43-8","Alloy 617",314626,"Plate"
-96.86,-0.00214,"Qualified",,39871.06,"CapPass","Cycle 200",200,61934,"43-8","Alloy 617",314626,"Plate"
-96.87,-0.00216,"Qualified",,39871.22,"CapPass","Cycle 200",200,61935,"43-8","Alloy 617",314626,"Plate"
-98.27,-0.00219,"Qualified",,39871.71,"CapPass","Cycle 200",200,61936,"43-8","Alloy 617",314626,"Plate"
-99.88,-0.00224,"Qualified",,39872.11,"CapPass","Cycle 200",200,61937,"43-8","Alloy 617",314626,"Plate"
-100.01,-0.00226,"Qualified",,39872.22,"CapPass","Cycle 200",200,61938,"43-8","Alloy 617",314626,"Plate"
-99.71,-0.00229,"Qualified",,39872.53,"CapPass","Cycle 200",200,61939,"43-8","Alloy 617",314626,"Plate"
-98.63,-0.00234,"Qualified",,39873.11,"CapPass","Cycle 200",200,61940,"43-8","Alloy 617",314626,"Plate"
-98.84,-0.00235,"Qualified",,39873.22,"CapPass","Cycle 200",200,61941,"43-8","Alloy 617",314626,"Plate"
-98.97,-0.00239,"Qualified",,39873.55,"CapPass","Cycle 200",200,61942,"43-8","Alloy 617",314626,"Plate"
-98.00,-0.00244,"Qualified",,39874.22,"CapPass","Cycle 200",200,61943,"43-8","Alloy 617",314626,"Plate"
-100.13,-0.00249,"Qualified",,39874.67,"CapPass","Cycle 200",200,61944,"43-8","Alloy 617",314626,"Plate"
-101.86,-0.00254,"Qualified",,39875.19,"CapPass","Cycle 200",200,61945,"43-8","Alloy 617",314626,"Plate"
-101.97,-0.00255,"Qualified",,39875.22,"CapPass","Cycle 200",200,61946,"43-8","Alloy 617",314626,"Plate"
-104.28,-0.00259,"Qualified",,39875.78,"CapPass","Cycle 200",200,61947,"43-8","Alloy 617",314626,"Plate"
-105.23,-0.00264,"Qualified",,39876.09,"CapPass","Cycle 200",200,61948,"43-8","Alloy 617",314626,"Plate"
-105.24,-0.00266,"Qualified",,39876.22,"CapPass","Cycle 200",200,61949,"43-8","Alloy 617",314626,"Plate"
-104.38,-0.00269,"Qualified",,39876.67,"CapPass","Cycle 200",200,61950,"43-8","Alloy 617",314626,"Plate"
-104.44,-0.00274,"Qualified",,39877.13,"CapPass","Cycle 200",200,61951,"43-8","Alloy 617",314626,"Plate"
-104.42,-0.00275,"Qualified",,39877.22,"CapPass","Cycle 200",200,61952,"43-8","Alloy 617",314626,"Plate"
-104.37,-0.00279,"Qualified",,39877.68,"CapPass","Cycle 200",200,61953,"43-8","Alloy 617",314626,"Plate"
-105.70,-0.00284,"Qualified",,39878.17,"CapPass","Cycle 200",200,61954,"43-8","Alloy 617",314626,"Plate"
-105.81,-0.00285,"Qualified",,39878.22,"CapPass","Cycle 200",200,61955,"43-8","Alloy 617",314626,"Plate"
-106.33,-0.00289,"Qualified",,39878.68,"CapPass","Cycle 200",200,61956,"43-8","Alloy 617",314626,"Plate"
-106.32,-0.00294,"Qualified",,39879.13,"CapPass","Cycle 200",200,61957,"43-8","Alloy 617",314626,"Plate"
-105.74,-0.00295,"Qualified",,39879.22,"CapPass","Cycle 200",200,61958,"43-8","Alloy 617",314626,"Plate"
-105.66,-0.00299,"Qualified",,39879.57,"CapPass","Cycle 200",200,61959,"43-8","Alloy 617",314626,"Plate"
-103.97,-0.00304,"Qualified",,39880.09,"CapPass","Cycle 200",200,61960,"43-8","Alloy 617",314626,"Plate"
-103.78,-0.00305,"Qualified",,39880.22,"CapPass","Cycle 200",200,61961,"43-8","Alloy 617",314626,"Plate"
-103.85,-0.00309,"Qualified",,39880.64,"CapPass","Cycle 200",200,61962,"43-8","Alloy 617",314626,"Plate"
-103.58,-0.00314,"Qualified",,39881.02,"CapPass","Cycle 200",200,61963,"43-8","Alloy 617",314626,"Plate"
-102.77,-0.00317,"Qualified",,39881.22,"CapPass","Cycle 200",200,61964,"43-8","Alloy 617",314626,"Plate"
-101.85,-0.00319,"Qualified",,39881.46,"CapPass","Cycle 200",200,61965,"43-8","Alloy 617",314626,"Plate"
-99.35,-0.00324,"Qualified",,39881.94,"CapPass","Cycle 200",200,61966,"43-8","Alloy 617",314626,"Plate"
-98.74,-0.00325,"Qualified",,39882.22,"CapPass","Cycle 200",200,61967,"43-8","Alloy 617",314626,"Plate"
-100.64,-0.00329,"Qualified",,39882.61,"CapPass","Cycle 200",200,61968,"43-8","Alloy 617",314626,"Plate"
-100.49,-0.00334,"Qualified",,39883.01,"CapPass","Cycle 200",200,61969,"43-8","Alloy 617",314626,"Plate"
-99.88,-0.00337,"Qualified",,39883.22,"CapPass","Cycle 200",200,61970,"43-8","Alloy 617",314626,"Plate"
-99.21,-0.00339,"Qualified",,39883.48,"CapPass","Cycle 200",200,61971,"43-8","Alloy 617",314626,"Plate"
-98.44,-0.00344,"Qualified",,39884.04,"CapPass","Cycle 200",200,61972,"43-8","Alloy 617",314626,"Plate"
-98.43,-0.00346,"Qualified",,39884.22,"CapPass","Cycle 200",200,61973,"43-8","Alloy 617",314626,"Plate"
-98.17,-0.00349,"Qualified",,39884.55,"CapPass","Cycle 200",200,61974,"43-8","Alloy 617",314626,"Plate"
-98.62,-0.00354,"Qualified",,39885.09,"CapPass","Cycle 200",200,61975,"43-8","Alloy 617",314626,"Plate"
-99.02,-0.00356,"Qualified",,39885.22,"CapPass","Cycle 200",200,61976,"43-8","Alloy 617",314626,"Plate"
-98.47,-0.00359,"Qualified",,39885.65,"CapPass","Cycle 200",200,61977,"43-8","Alloy 617",314626,"Plate"
-99.71,-0.00364,"Qualified",,39886.03,"CapPass","Cycle 200",200,61978,"43-8","Alloy 617",314626,"Plate"
-99.35,-0.00367,"Qualified",,39886.22,"CapPass","Cycle 200",200,61979,"43-8","Alloy 617",314626,"Plate"
-98.65,-0.00369,"Qualified",,39886.53,"CapPass","Cycle 200",200,61980,"43-8","Alloy 617",314626,"Plate"
-99.51,-0.00375,"Qualified",,39887.18,"CapPass","Cycle 200",200,61981,"43-8","Alloy 617",314626,"Plate"
-99.63,-0.00375,"Qualified",,39887.22,"CapPass","Cycle 200",200,61982,"43-8","Alloy 617",314626,"Plate"
-100.71,-0.00380,"Qualified",,39887.57,"CapPass","Cycle 200",200,61983,"43-8","Alloy 617",314626,"Plate"
-101.40,-0.00385,"Qualified",,39888.18,"CapPass","Cycle 200",200,61984,"43-8","Alloy 617",314626,"Plate"
-101.65,-0.00385,"Qualified",,39888.22,"CapPass","Cycle 200",200,61985,"43-8","Alloy 617",314626,"Plate"
-103.20,-0.00390,"Qualified",,39888.65,"CapPass","Cycle 200",200,61986,"43-8","Alloy 617",314626,"Plate"
-103.70,-0.00395,"Qualified",,39889.12,"CapPass","Cycle 200",200,61987,"43-8","Alloy 617",314626,"Plate"
-103.70,-0.00396,"Qualified",,39889.22,"CapPass","Cycle 200",200,61988,"43-8","Alloy 617",314626,"Plate"
-104.24,-0.00400,"Qualified",,39889.64,"CapPass","Cycle 200",200,61989,"43-8","Alloy 617",314626,"Plate"
-105.02,-0.00405,"Qualified",,39890.22,"CapPass","Cycle 200",200,61990,"43-8","Alloy 617",314626,"Plate"
-105.02,-0.00405,"Qualified",,39890.22,"CapPass","Cycle 200",200,61991,"43-8","Alloy 617",314626,"Plate"
-106.40,-0.00410,"Qualified",,39890.59,"CapPass","Cycle 200",200,61992,"43-8","Alloy 617",314626,"Plate"
-105.26,-0.00415,"Qualified",,39891.11,"CapPass","Cycle 200",200,61993,"43-8","Alloy 617",314626,"Plate"
-105.20,-0.00415,"Qualified",,39891.22,"CapPass","Cycle 200",200,61994,"43-8","Alloy 617",314626,"Plate"
-105.74,-0.00420,"Qualified",,39891.62,"CapPass","Cycle 200",200,61995,"43-8","Alloy 617",314626,"Plate"
-105.07,-0.00425,"Qualified",,39892.00,"CapPass","Cycle 200",200,61996,"43-8","Alloy 617",314626,"Plate"
-104.22,-0.00427,"Qualified",,39892.22,"CapPass","Cycle 200",200,61997,"43-8","Alloy 617",314626,"Plate"
-103.09,-0.00430,"Qualified",,39892.57,"CapPass","Cycle 200",200,61998,"43-8","Alloy 617",314626,"Plate"
-103.29,-0.00434,"Qualified",,39893.22,"CapPass","Cycle 200",200,61999,"43-8","Alloy 617",314626,"Plate"
-103.63,-0.00435,"Qualified",,39893.27,"CapPass","Cycle 200",200,62000,"43-8","Alloy 617",314626,"Plate"
-105.78,-0.00440,"Qualified",,39893.65,"CapPass","Cycle 200",200,62001,"43-8","Alloy 617",314626,"Plate"
-106.22,-0.00445,"Qualified",,39894.04,"CapPass","Cycle 200",200,62002,"43-8","Alloy 617",314626,"Plate"
-105.69,-0.00447,"Qualified",,39894.22,"CapPass","Cycle 200",200,62003,"43-8","Alloy 617",314626,"Plate"
-104.62,-0.00450,"Qualified",,39894.43,"CapPass","Cycle 200",200,62004,"43-8","Alloy 617",314626,"Plate"
-102.80,-0.00455,"Qualified",,39895.19,"CapPass","Cycle 200",200,62005,"43-8","Alloy 617",314626,"Plate"
-102.89,-0.00455,"Qualified",,39895.22,"CapPass","Cycle 200",200,62006,"43-8","Alloy 617",314626,"Plate"
-105.40,-0.00460,"Qualified",,39895.70,"CapPass","Cycle 200",200,62007,"43-8","Alloy 617",314626,"Plate"
-106.28,-0.00465,"Qualified",,39896.08,"CapPass","Cycle 200",200,62008,"43-8","Alloy 617",314626,"Plate"
-106.22,-0.00466,"Qualified",,39896.22,"CapPass","Cycle 200",200,62009,"43-8","Alloy 617",314626,"Plate"
-107.09,-0.00470,"Qualified",,39896.70,"CapPass","Cycle 200",200,62010,"43-8","Alloy 617",314626,"Plate"
-107.13,-0.00475,"Qualified",,39897.09,"CapPass","Cycle 200",200,62011,"43-8","Alloy 617",314626,"Plate"
-106.97,-0.00476,"Qualified",,39897.22,"CapPass","Cycle 200",200,62012,"43-8","Alloy 617",314626,"Plate"
-106.42,-0.00480,"Qualified",,39897.52,"CapPass","Cycle 200",200,62013,"43-8","Alloy 617",314626,"Plate"
-104.76,-0.00485,"Qualified",,39897.91,"CapPass","Cycle 200",200,62014,"43-8","Alloy 617",314626,"Plate"
-102.97,-0.00485,"Qualified",,39898.22,"CapPass","Cycle 200",200,62015,"43-8","Alloy 617",314626,"Plate"
-103.75,-0.00490,"Qualified",,39898.76,"CapPass","Cycle 200",200,62016,"43-8","Alloy 617",314626,"Plate"
-107.10,-0.00494,"Qualified",,39899.22,"CapPass","Cycle 200",200,62017,"43-8","Alloy 617",314626,"Plate"
-107.19,-0.00495,"Qualified",,39899.24,"CapPass","Cycle 200",200,62018,"43-8","Alloy 617",314626,"Plate"
-108.80,-0.00500,"Qualified",,39899.69,"CapPass","Cycle 200",200,62019,"43-8","Alloy 617",314626,"Plate"
-98.88,-0.00499,"Qualified",,39900.22,"CapPass","Cycle 200",200,62020,"43-8","Alloy 617",314626,"Plate"
-92.52,-0.00495,"Qualified",,39900.47,"CapPass","Cycle 200",200,62021,"43-8","Alloy 617",314626,"Plate"
-82.29,-0.00490,"Qualified",,39901.11,"CapPass","Cycle 200",200,62022,"43-8","Alloy 617",314626,"Plate"
-80.74,-0.00489,"Qualified",,39901.22,"CapPass","Cycle 200",200,62023,"43-8","Alloy 617",314626,"Plate"
-71.86,-0.00485,"Qualified",,39901.70,"CapPass","Cycle 200",200,62024,"43-8","Alloy 617",314626,"Plate"
-63.65,-0.00480,"Qualified",,39902.12,"CapPass","Cycle 200",200,62025,"43-8","Alloy 617",314626,"Plate"
-62.21,-0.00478,"Qualified",,39902.22,"CapPass","Cycle 200",200,62026,"43-8","Alloy 617",314626,"Plate"
-55.80,-0.00475,"Qualified",,39902.73,"CapPass","Cycle 200",200,62027,"43-8","Alloy 617",314626,"Plate"
-51.64,-0.00470,"Qualified",,39903.10,"CapPass","Cycle 200",200,62028,"43-8","Alloy 617",314626,"Plate"
-50.75,-0.00468,"Qualified",,39903.22,"CapPass","Cycle 200",200,62029,"43-8","Alloy 617",314626,"Plate"
-48.23,-0.00465,"Qualified",,39903.57,"CapPass","Cycle 200",200,62030,"43-8","Alloy 617",314626,"Plate"
-44.01,-0.00460,"Qualified",,39904.19,"CapPass","Cycle 200",200,62031,"43-8","Alloy 617",314626,"Plate"
-43.74,-0.00459,"Qualified",,39904.22,"CapPass","Cycle 200",200,62032,"43-8","Alloy 617",314626,"Plate"
-38.56,-0.00455,"Qualified",,39904.82,"CapPass","Cycle 200",200,62033,"43-8","Alloy 617",314626,"Plate"
-32.85,-0.00450,"Qualified",,39905.18,"CapPass","Cycle 200",200,62034,"43-8","Alloy 617",314626,"Plate"
-32.43,-0.00449,"Qualified",,39905.22,"CapPass","Cycle 200",200,62035,"43-8","Alloy 617",314626,"Plate"
-24.53,-0.00445,"Qualified",,39905.91,"CapPass","Cycle 200",200,62036,"43-8","Alloy 617",314626,"Plate"
-17.89,-0.00441,"Qualified",,39906.22,"CapPass","Cycle 200",200,62037,"43-8","Alloy 617",314626,"Plate"
-15.47,-0.00440,"Qualified",,39906.33,"CapPass","Cycle 200",200,62038,"43-8","Alloy 617",314626,"Plate"
-9.82,-0.00435,"Qualified",,39906.72,"CapPass","Cycle 200",200,62039,"43-8","Alloy 617",314626,"Plate"
-4.73,-0.00430,"Qualified",,39907.22,"CapPass","Cycle 200",200,62040,"43-8","Alloy 617",314626,"Plate"
-4.13,-0.00430,"Qualified",,39907.28,"CapPass","Cycle 200",200,62041,"43-8","Alloy 617",314626,"Plate"
1.26,-0.00425,"Qualified",,39907.84,"CapPass","Cycle 200",200,62042,"43-8","Alloy 617",314626,"Plate"
4.68,-0.00421,"Qualified",,39908.22,"CapPass","Cycle 200",200,62043,"43-8","Alloy 617",314626,"Plate"
5.73,-0.00420,"Qualified",,39908.34,"CapPass","Cycle 200",200,62044,"43-8","Alloy 617",314626,"Plate"
9.35,-0.00415,"Qualified",,39908.84,"CapPass","Cycle 200",200,62045,"43-8","Alloy 617",314626,"Plate"
11.49,-0.00410,"Qualified",,39909.22,"CapPass","Cycle 200",200,62046,"43-8","Alloy 617",314626,"Plate"
11.67,-0.00410,"Qualified",,39909.28,"CapPass","Cycle 200",200,62047,"43-8","Alloy 617",314626,"Plate"
12.94,-0.00404,"Qualified",,39910.18,"CapPass","Cycle 200",200,62048,"43-8","Alloy 617",314626,"Plate"
13.22,-0.00404,"Qualified",,39910.22,"CapPass","Cycle 200",200,62049,"43-8","Alloy 617",314626,"Plate"
19.41,-0.00399,"Qualified",,39910.83,"CapPass","Cycle 200",200,62050,"43-8","Alloy 617",314626,"Plate"
25.85,-0.00394,"Qualified",,39911.00,"CapPass","Cycle 200",200,62051,"43-8","Alloy 617",314626,"Plate"
26.98,-0.00391,"Qualified",,39911.22,"CapPass","Cycle 200",200,62052,"43-8","Alloy 617",314626,"Plate"
27.36,-0.00389,"Qualified",,39911.57,"CapPass","Cycle 200",200,62053,"43-8","Alloy 617",314626,"Plate"
34.48,-0.00384,"Qualified",,39912.17,"CapPass","Cycle 200",200,62054,"43-8","Alloy 617",314626,"Plate"
35.11,-0.00384,"Qualified",,39912.22,"CapPass","Cycle 200",200,62055,"43-8","Alloy 617",314626,"Plate"
41.83,-0.00379,"Qualified",,39912.61,"CapPass","Cycle 200",200,62056,"43-8","Alloy 617",314626,"Plate"
45.24,-0.00374,"Qualified",,39912.82,"CapPass","Cycle 200",200,62057,"43-8","Alloy 617",314626,"Plate"
47.43,-0.00370,"Qualified",,39913.22,"CapPass","Cycle 200",200,62058,"43-8","Alloy 617",314626,"Plate"
47.47,-0.00369,"Qualified",,39913.24,"CapPass","Cycle 200",200,62059,"43-8","Alloy 617",314626,"Plate"
50.98,-0.00364,"Qualified",,39913.78,"CapPass","Cycle 200",200,62060,"43-8","Alloy 617",314626,"Plate"
54.70,-0.00361,"Qualified",,39914.22,"CapPass","Cycle 200",200,62061,"43-8","Alloy 617",314626,"Plate"
55.17,-0.00359,"Qualified",,39914.27,"CapPass","Cycle 200",200,62062,"43-8","Alloy 617",314626,"Plate"
57.01,-0.00354,"Qualified",,39914.80,"CapPass","Cycle 200",200,62063,"43-8","Alloy 617",314626,"Plate"
61.18,-0.00351,"Qualified",,39915.22,"CapPass","Cycle 200",200,62064,"43-8","Alloy 617",314626,"Plate"
62.65,-0.00349,"Qualified",,39915.33,"CapPass","Cycle 200",200,62065,"43-8","Alloy 617",314626,"Plate"
65.82,-0.00344,"Qualified",,39915.73,"CapPass","Cycle 200",200,62066,"43-8","Alloy 617",314626,"Plate"
68.74,-0.00341,"Qualified",,39916.22,"CapPass","Cycle 200",200,62067,"43-8","Alloy 617",314626,"Plate"
69.38,-0.00339,"Qualified",,39916.33,"CapPass","Cycle 200",200,62068,"43-8","Alloy 617",314626,"Plate"
72.18,-0.00334,"Qualified",,39916.82,"CapPass","Cycle 200",200,62069,"43-8","Alloy 617",314626,"Plate"
74.50,-0.00332,"Qualified",,39917.22,"CapPass","Cycle 200",200,62070,"43-8","Alloy 617",314626,"Plate"
76.86,-0.00329,"Qualified",,39917.39,"CapPass","Cycle 200",200,62071,"43-8","Alloy 617",314626,"Plate"
80.44,-0.00324,"Qualified",,39917.78,"CapPass","Cycle 200",200,62072,"43-8","Alloy 617",314626,"Plate"
82.65,-0.00319,"Qualified",,39918.18,"CapPass","Cycle 200",200,62073,"43-8","Alloy 617",314626,"Plate"
82.75,-0.00319,"Qualified",,39918.22,"CapPass","Cycle 200",200,62074,"43-8","Alloy 617",314626,"Plate"
82.53,-0.00314,"Qualified",,39918.86,"CapPass","Cycle 200",200,62075,"43-8","Alloy 617",314626,"Plate"
84.25,-0.00309,"Qualified",,39919.16,"CapPass","Cycle 200",200,62076,"43-8","Alloy 617",314626,"Plate"
84.11,-0.00309,"Qualified",,39919.22,"CapPass","Cycle 200",200,62077,"43-8","Alloy 617",314626,"Plate"
83.52,-0.00304,"Qualified",,39919.68,"CapPass","Cycle 200",200,62078,"43-8","Alloy 617",314626,"Plate"
85.05,-0.00299,"Qualified",,39920.22,"CapPass","Cycle 200",200,62079,"43-8","Alloy 617",314626,"Plate"
87.64,-0.00294,"Qualified",,39920.80,"CapPass","Cycle 200",200,62080,"43-8","Alloy 617",314626,"Plate"
88.73,-0.00290,"Qualified",,39921.22,"CapPass","Cycle 200",200,62081,"43-8","Alloy 617",314626,"Plate"
88.83,-0.00289,"Qualified",,39921.27,"CapPass","Cycle 200",200,62082,"43-8","Alloy 617",314626,"Plate"
91.43,-0.00284,"Qualified",,39921.71,"CapPass","Cycle 200",200,62083,"43-8","Alloy 617",314626,"Plate"
92.36,-0.00279,"Qualified",,39922.22,"CapPass","Cycle 200",200,62084,"43-8","Alloy 617",314626,"Plate"
92.43,-0.00279,"Qualified",,39922.25,"CapPass","Cycle 200",200,62085,"43-8","Alloy 617",314626,"Plate"
95.37,-0.00274,"Qualified",,39922.71,"CapPass","Cycle 200",200,62086,"43-8","Alloy 617",314626,"Plate"
95.10,-0.00269,"Qualified",,39923.11,"CapPass","Cycle 200",200,62087,"43-8","Alloy 617",314626,"Plate"
94.89,-0.00268,"Qualified",,39923.22,"CapPass","Cycle 200",200,62088,"43-8","Alloy 617",314626,"Plate"
94.52,-0.00264,"Qualified",,39923.58,"CapPass","Cycle 200",200,62089,"43-8","Alloy 617",314626,"Plate"
94.20,-0.00259,"Qualified",,39924.11,"CapPass","Cycle 200",200,62090,"43-8","Alloy 617",314626,"Plate"
94.18,-0.00257,"Qualified",,39924.22,"CapPass","Cycle 200",200,62091,"43-8","Alloy 617",314626,"Plate"
94.15,-0.00254,"Qualified",,39924.65,"CapPass","Cycle 200",200,62092,"43-8","Alloy 617",314626,"Plate"
94.75,-0.00249,"Qualified",,39925.05,"CapPass","Cycle 200",200,62093,"43-8","Alloy 617",314626,"Plate"
94.09,-0.00247,"Qualified",,39925.22,"CapPass","Cycle 200",200,62094,"43-8","Alloy 617",314626,"Plate"
92.80,-0.00244,"Qualified",,39925.51,"CapPass","Cycle 200",200,62095,"43-8","Alloy 617",314626,"Plate"
92.32,-0.00239,"Qualified",,39926.10,"CapPass","Cycle 200",200,62096,"43-8","Alloy 617",314626,"Plate"
92.77,-0.00238,"Qualified",,39926.22,"CapPass","Cycle 200",200,62097,"43-8","Alloy 617",314626,"Plate"
93.64,-0.00234,"Qualified",,39926.55,"CapPass","Cycle 200",200,62098,"43-8","Alloy 617",314626,"Plate"
95.11,-0.00229,"Qualified",,39927.08,"CapPass","Cycle 200",200,62099,"43-8","Alloy 617",314626,"Plate"
95.32,-0.00227,"Qualified",,39927.22,"CapPass","Cycle 200",200,62100,"43-8","Alloy 617",314626,"Plate"
96.21,-0.00224,"Qualified",,39927.54,"CapPass","Cycle 200",200,62101,"43-8","Alloy 617",314626,"Plate"
95.56,-0.00219,"Qualified",,39927.91,"CapPass","Cycle 200",200,62102,"43-8","Alloy 617",314626,"Plate"
94.19,-0.00217,"Qualified",,39928.22,"CapPass","Cycle 200",200,62103,"43-8","Alloy 617",314626,"Plate"
94.04,-0.00214,"Qualified",,39928.57,"CapPass","Cycle 200",200,62104,"43-8","Alloy 617",314626,"Plate"
94.67,-0.00209,"Qualified",,39929.01,"CapPass","Cycle 200",200,62105,"43-8","Alloy 617",314626,"Plate"
94.82,-0.00207,"Qualified",,39929.22,"CapPass","Cycle 200",200,62106,"43-8","Alloy 617",314626,"Plate"
96.13,-0.00204,"Qualified",,39929.58,"CapPass","Cycle 200",200,62107,"43-8","Alloy 617",314626,"Plate"
96.95,-0.00199,"Qualified",,39929.94,"CapPass","Cycle 200",200,62108,"43-8","Alloy 617",314626,"Plate"
94.06,-0.00196,"Qualified",,39930.22,"CapPass","Cycle 200",200,62109,"43-8","Alloy 617",314626,"Plate"
93.87,-0.00194,"Qualified",,39930.55,"CapPass","Cycle 200",200,62110,"43-8","Alloy 617",314626,"Plate"
95.98,-0.00189,"Qualified",,39931.06,"CapPass","Cycle 200",200,62111,"43-8","Alloy 617",314626,"Plate"
96.68,-0.00187,"Qualified",,39931.22,"CapPass","Cycle 200",200,62112,"43-8","Alloy 617",314626,"Plate"
97.07,-0.00184,"Qualified",,39931.47,"CapPass","Cycle 200",200,62113,"43-8","Alloy 617",314626,"Plate"
95.78,-0.00179,"Qualified",,39931.85,"CapPass","Cycle 200",200,62114,"43-8","Alloy 617",314626,"Plate"
93.41,-0.00176,"Qualified",,39932.22,"CapPass","Cycle 200",200,62115,"43-8","Alloy 617",314626,"Plate"
93.19,-0.00174,"Qualified",,39932.46,"CapPass","Cycle 200",200,62116,"43-8","Alloy 617",314626,"Plate"
92.96,-0.00169,"Qualified",,39932.91,"CapPass","Cycle 200",200,62117,"43-8","Alloy 617",314626,"Plate"
92.38,-0.00166,"Qualified",,39933.22,"CapPass","Cycle 200",200,62118,"43-8","Alloy 617",314626,"Plate"
92.42,-0.00164,"Qualified",,39933.47,"CapPass","Cycle 200",200,62119,"43-8","Alloy 617",314626,"Plate"
93.66,-0.00159,"Qualified",,39933.97,"CapPass","Cycle 200",200,62120,"43-8","Alloy 617",314626,"Plate"
94.65,-0.00157,"Qualified",,39934.22,"CapPass","Cycle 200",200,62121,"43-8","Alloy 617",314626,"Plate"
95.05,-0.00154,"Qualified",,39934.43,"CapPass","Cycle 200",200,62122,"43-8","Alloy 617",314626,"Plate"
96.94,-0.00149,"Qualified",,39935.01,"CapPass","Cycle 200",200,62123,"43-8","Alloy 617",314626,"Plate"
98.13,-0.00147,"Qualified",,39935.22,"CapPass","Cycle 200",200,62124,"43-8","Alloy 617",314626,"Plate"
98.60,-0.00144,"Qualified",,39935.43,"CapPass","Cycle 200",200,62125,"43-8","Alloy 617",314626,"Plate"
98.03,-0.00139,"Qualified",,39935.94,"CapPass","Cycle 200",200,62126,"43-8","Alloy 617",314626,"Plate"
98.58,-0.00137,"Qualified",,39936.22,"CapPass","Cycle 200",200,62127,"43-8","Alloy 617",314626,"Plate"
99.84,-0.00134,"Qualified",,39936.51,"CapPass","Cycle 200",200,62128,"43-8","Alloy 617",314626,"Plate"
100.33,-0.00129,"Qualified",,39936.96,"CapPass","Cycle 200",200,62129,"43-8","Alloy 617",314626,"Plate"
101.04,-0.00127,"Qualified",,39937.22,"CapPass","Cycle 200",200,62130,"43-8","Alloy 617",314626,"Plate"
101.69,-0.00124,"Qualified",,39937.42,"CapPass","Cycle 200",200,62131,"43-8","Alloy 617",314626,"Plate"
100.71,-0.00119,"Qualified",,39937.85,"CapPass","Cycle 200",200,62132,"43-8","Alloy 617",314626,"Plate"
97.73,-0.00115,"Qualified",,39938.22,"CapPass","Cycle 200",200,62133,"43-8","Alloy 617",314626,"Plate"
97.16,-0.00114,"Qualified",,39938.32,"CapPass","Cycle 200",200,62134,"43-8","Alloy 617",314626,"Plate"
95.65,-0.00109,"Qualified",,39938.75,"CapPass","Cycle 200",200,62135,"43-8","Alloy 617",314626,"Plate"
93.26,-0.00104,"Qualified",,39939.18,"CapPass","Cycle 200",200,62136,"43-8","Alloy 617",314626,"Plate"
92.95,-0.00103,"Qualified",,39939.22,"CapPass","Cycle 200",200,62137,"43-8","Alloy 617",314626,"Plate"
87.96,-0.00099,"Qualified",,39939.73,"CapPass","Cycle 200",200,62138,"43-8","Alloy 617",314626,"Plate"
87.29,-0.00096,"Qualified",,39940.22,"CapPass","Cycle 200",200,62139,"43-8","Alloy 617",314626,"Plate"
88.33,-0.00094,"Qualified",,39940.38,"CapPass","Cycle 200",200,62140,"43-8","Alloy 617",314626,"Plate"
90.03,-0.00089,"Qualified",,39940.82,"CapPass","Cycle 200",200,62141,"43-8","Alloy 617",314626,"Plate"
90.36,-0.00085,"Qualified",,39941.22,"CapPass","Cycle 200",200,62142,"43-8","Alloy 617",314626,"Plate"
91.09,-0.00084,"Qualified",,39941.41,"CapPass","Cycle 200",200,62143,"43-8","Alloy 617",314626,"Plate"
92.96,-0.00079,"Qualified",,39941.91,"CapPass","Cycle 200",200,62144,"43-8","Alloy 617",314626,"Plate"
94.37,-0.00076,"Qualified",,39942.22,"CapPass","Cycle 200",200,62145,"43-8","Alloy 617",314626,"Plate"
94.95,-0.00074,"Qualified",,39942.35,"CapPass","Cycle 200",200,62146,"43-8","Alloy 617",314626,"Plate"
95.29,-0.00069,"Qualified",,39942.91,"CapPass","Cycle 200",200,62147,"43-8","Alloy 617",314626,"Plate"
95.83,-0.00065,"Qualified",,39943.22,"CapPass","Cycle 200",200,62148,"43-8","Alloy 617",314626,"Plate"
96.12,-0.00064,"Qualified",,39943.42,"CapPass","Cycle 200",200,62149,"43-8","Alloy 617",314626,"Plate"
98.54,-0.00059,"Qualified",,39943.93,"CapPass","Cycle 200",200,62150,"43-8","Alloy 617",314626,"Plate"
99.70,-0.00056,"Qualified",,39944.22,"CapPass","Cycle 200",200,62151,"43-8","Alloy 617",314626,"Plate"
100.17,-0.00054,"Qualified",,39944.38,"CapPass","Cycle 200",200,62152,"43-8","Alloy 617",314626,"Plate"
99.76,-0.00049,"Qualified",,39944.89,"CapPass","Cycle 200",200,62153,"43-8","Alloy 617",314626,"Plate"
100.99,-0.00047,"Qualified",,39945.22,"CapPass","Cycle 200",200,62154,"43-8","Alloy 617",314626,"Plate"
102.18,-0.00044,"Qualified",,39945.41,"CapPass","Cycle 200",200,62155,"43-8","Alloy 617",314626,"Plate"
102.31,-0.00039,"Qualified",,39945.80,"CapPass","Cycle 200",200,62156,"43-8","Alloy 617",314626,"Plate"
99.84,-0.00035,"Qualified",,39946.22,"CapPass","Cycle 200",200,62157,"43-8","Alloy 617",314626,"Plate"
99.51,-0.00034,"Qualified",,39946.40,"CapPass","Cycle 200",200,62158,"43-8","Alloy 617",314626,"Plate"
98.40,-0.00029,"Qualified",,39946.78,"CapPass","Cycle 200",200,62159,"43-8","Alloy 617",314626,"Plate"
97.51,-0.00024,"Qualified",,39947.22,"CapPass","Cycle 200",200,62160,"43-8","Alloy 617",314626,"Plate"
97.39,-0.00024,"Qualified",,39947.26,"CapPass","Cycle 200",200,62161,"43-8","Alloy 617",314626,"Plate"
95.97,-0.00019,"Qualified",,39947.76,"CapPass","Cycle 200",200,62162,"43-8","Alloy 617",314626,"Plate"
95.37,-0.00016,"Qualified",,39948.22,"CapPass","Cycle 200",200,62163,"43-8","Alloy 617",314626,"Plate"
95.78,-0.00014,"Qualified",,39948.35,"CapPass","Cycle 200",200,62164,"43-8","Alloy 617",314626,"Plate"
95.60,-0.00009,"Qualified",,39948.77,"CapPass","Cycle 200",200,62165,"43-8","Alloy 617",314626,"Plate"
95.25,-0.00005,"Qualified",,39949.22,"CapPass","Cycle 200",200,62166,"43-8","Alloy 617",314626,"Plate"
95.70,-0.00004,"Qualified",,39949.36,"CapPass","Cycle 200",200,62167,"43-8","Alloy 617",314626,"Plate"
78.14,0.00494,"Qualified",,69802.22,"CapPass","49% Nf: Cycle 350-351",350,65309,"43-8","Alloy 617",314626,"Plate"
77.56,0.00493,"Qualified",,69802.28,"CapPass","49% Nf: Cycle 350-351",350,65310,"43-8","Alloy 617",314626,"Plate"
72.11,0.00488,"Qualified",,69802.79,"CapPass","49% Nf: Cycle 350-351",350,65311,"43-8","Alloy 617",314626,"Plate"
68.33,0.00486,"Qualified",,69803.22,"CapPass","49% Nf: Cycle 350-351",350,65312,"43-8","Alloy 617",314626,"Plate"
64.38,0.00483,"Qualified",,69803.52,"CapPass","49% Nf: Cycle 350-351",350,65313,"43-8","Alloy 617",314626,"Plate"
57.55,0.00478,"Qualified",,69804.01,"CapPass","49% Nf: Cycle 350-351",350,65314,"43-8","Alloy 617",314626,"Plate"
54.89,0.00475,"Qualified",,69804.22,"CapPass","49% Nf: Cycle 350-351",350,65315,"43-8","Alloy 617",314626,"Plate"
50.03,0.00473,"Qualified",,69804.62,"CapPass","49% Nf: Cycle 350-351",350,65316,"43-8","Alloy 617",314626,"Plate"
44.21,0.00468,"Qualified",,69805.02,"CapPass","49% Nf: Cycle 350-351",350,65317,"43-8","Alloy 617",314626,"Plate"
41.95,0.00465,"Qualified",,69805.22,"CapPass","49% Nf: Cycle 350-351",350,65318,"43-8","Alloy 617",314626,"Plate"
41.26,0.00463,"Qualified",,69805.44,"CapPass","49% Nf: Cycle 350-351",350,65319,"43-8","Alloy 617",314626,"Plate"
36.57,0.00458,"Qualified",,69806.03,"CapPass","49% Nf: Cycle 350-351",350,65320,"43-8","Alloy 617",314626,"Plate"
34.88,0.00456,"Qualified",,69806.22,"CapPass","49% Nf: Cycle 350-351",350,65321,"43-8","Alloy 617",314626,"Plate"
33.40,0.00453,"Qualified",,69806.49,"CapPass","49% Nf: Cycle 350-351",350,65322,"43-8","Alloy 617",314626,"Plate"
30.33,0.00448,"Qualified",,69807.00,"CapPass","49% Nf: Cycle 350-351",350,65323,"43-8","Alloy 617",314626,"Plate"
28.64,0.00446,"Qualified",,69807.22,"CapPass","49% Nf: Cycle 350-351",350,65324,"43-8","Alloy 617",314626,"Plate"
27.29,0.00443,"Qualified",,69807.45,"CapPass","49% Nf: Cycle 350-351",350,65325,"43-8","Alloy 617",314626,"Plate"
23.39,0.00438,"Qualified",,69808.07,"CapPass","49% Nf: Cycle 350-351",350,65326,"43-8","Alloy 617",314626,"Plate"
21.91,0.00436,"Qualified",,69808.22,"CapPass","49% Nf: Cycle 350-351",350,65327,"43-8","Alloy 617",314626,"Plate"
19.01,0.00433,"Qualified",,69808.61,"CapPass","49% Nf: Cycle 350-351",350,65328,"43-8","Alloy 617",314626,"Plate"
13.99,0.00428,"Qualified",,69809.14,"CapPass","49% Nf: Cycle 350-351",350,65329,"43-8","Alloy 617",314626,"Plate"
13.29,0.00428,"Qualified",,69809.22,"CapPass","49% Nf: Cycle 350-351",350,65330,"43-8","Alloy 617",314626,"Plate"
8.74,0.00423,"Qualified",,69809.60,"CapPass","49% Nf: Cycle 350-351",350,65331,"43-8","Alloy 617",314626,"Plate"
2.97,0.00419,"Qualified",,69810.22,"CapPass","49% Nf: Cycle 350-351",350,65332,"43-8","Alloy 617",314626,"Plate"
2.49,0.00418,"Qualified",,69810.29,"CapPass","49% Nf: Cycle 350-351",350,65333,"43-8","Alloy 617",314626,"Plate"
-3.12,0.00413,"Qualified",,69811.18,"CapPass","49% Nf: Cycle 350-351",350,65334,"43-8","Alloy 617",314626,"Plate"
-3.58,0.00413,"Qualified",,69811.22,"CapPass","49% Nf: Cycle 350-351",350,65335,"43-8","Alloy 617",314626,"Plate"
-8.54,0.00408,"Qualified",,69811.43,"CapPass","49% Nf: Cycle 350-351",350,65336,"43-8","Alloy 617",314626,"Plate"
-12.03,0.00403,"Qualified",,69811.63,"CapPass","49% Nf: Cycle 350-351",350,65337,"43-8","Alloy 617",314626,"Plate"
-15.80,0.00400,"Qualified",,69812.22,"CapPass","49% Nf: Cycle 350-351",350,65338,"43-8","Alloy 617",314626,"Plate"
-17.77,0.00398,"Qualified",,69812.48,"CapPass","49% Nf: Cycle 350-351",350,65339,"43-8","Alloy 617",314626,"Plate"
-23.75,0.00393,"Qualified",,69812.90,"CapPass","49% Nf: Cycle 350-351",350,65340,"43-8","Alloy 617",314626,"Plate"
-28.93,0.00388,"Qualified",,69813.17,"CapPass","49% Nf: Cycle 350-351",350,65341,"43-8","Alloy 617",314626,"Plate"
-29.76,0.00387,"Qualified",,69813.22,"CapPass","49% Nf: Cycle 350-351",350,65342,"43-8","Alloy 617",314626,"Plate"
-33.18,0.00383,"Qualified",,69813.50,"CapPass","49% Nf: Cycle 350-351",350,65343,"43-8","Alloy 617",314626,"Plate"
-34.95,0.00378,"Qualified",,69813.93,"CapPass","49% Nf: Cycle 350-351",350,65344,"43-8","Alloy 617",314626,"Plate"
-35.32,0.00376,"Qualified",,69814.22,"CapPass","49% Nf: Cycle 350-351",350,65345,"43-8","Alloy 617",314626,"Plate"
-36.05,0.00373,"Qualified",,69814.50,"CapPass","49% Nf: Cycle 350-351",350,65346,"43-8","Alloy 617",314626,"Plate"
-36.63,0.00368,"Qualified",,69814.88,"CapPass","49% Nf: Cycle 350-351",350,65347,"43-8","Alloy 617",314626,"Plate"
-36.86,0.00367,"Qualified",,69815.22,"CapPass","49% Nf: Cycle 350-351",350,65348,"43-8","Alloy 617",314626,"Plate"
-39.97,0.00363,"Qualified",,69815.57,"CapPass","49% Nf: Cycle 350-351",350,65349,"43-8","Alloy 617",314626,"Plate"
-45.14,0.00358,"Qualified",,69816.20,"CapPass","49% Nf: Cycle 350-351",350,65350,"43-8","Alloy 617",314626,"Plate"
-45.27,0.00358,"Qualified",,69816.22,"CapPass","49% Nf: Cycle 350-351",350,65351,"43-8","Alloy 617",314626,"Plate"
-48.21,0.00353,"Qualified",,69816.57,"CapPass","49% Nf: Cycle 350-351",350,65352,"43-8","Alloy 617",314626,"Plate"
-49.94,0.00348,"Qualified",,69816.87,"CapPass","49% Nf: Cycle 350-351",350,65353,"43-8","Alloy 617",314626,"Plate"
-48.36,0.00346,"Qualified",,69817.22,"CapPass","49% Nf: Cycle 350-351",350,65354,"43-8","Alloy 617",314626,"Plate"
-48.86,0.00343,"Qualified",,69817.56,"CapPass","49% Nf: Cycle 350-351",350,65355,"43-8","Alloy 617",314626,"Plate"
-50.30,0.00338,"Qualified",,69817.91,"CapPass","49% Nf: Cycle 350-351",350,65356,"43-8","Alloy 617",314626,"Plate"
-50.75,0.00336,"Qualified",,69818.22,"CapPass","49% Nf: Cycle 350-351",350,65357,"43-8","Alloy 617",314626,"Plate"
-51.20,0.00333,"Qualified",,69818.44,"CapPass","49% Nf: Cycle 350-351",350,65358,"43-8","Alloy 617",314626,"Plate"
-51.89,0.00328,"Qualified",,69819.00,"CapPass","49% Nf: Cycle 350-351",350,65359,"43-8","Alloy 617",314626,"Plate"
-52.63,0.00326,"Qualified",,69819.22,"CapPass","49% Nf: Cycle 350-351",350,65360,"43-8","Alloy 617",314626,"Plate"
-54.37,0.00323,"Qualified",,69819.65,"CapPass","49% Nf: Cycle 350-351",350,65361,"43-8","Alloy 617",314626,"Plate"
-58.51,0.00318,"Qualified",,69820.01,"CapPass","49% Nf: Cycle 350-351",350,65362,"43-8","Alloy 617",314626,"Plate"
-60.04,0.00316,"Qualified",,69820.22,"CapPass","49% Nf: Cycle 350-351",350,65363,"43-8","Alloy 617",314626,"Plate"
-62.24,0.00313,"Qualified",,69820.57,"CapPass","49% Nf: Cycle 350-351",350,65364,"43-8","Alloy 617",314626,"Plate"
-65.69,0.00308,"Qualified",,69821.11,"CapPass","49% Nf: Cycle 350-351",350,65365,"43-8","Alloy 617",314626,"Plate"
-66.45,0.00307,"Qualified",,69821.22,"CapPass","49% Nf: Cycle 350-351",350,65366,"43-8","Alloy 617",314626,"Plate"
-68.76,0.00303,"Qualified",,69821.66,"CapPass","49% Nf: Cycle 350-351",350,65367,"43-8","Alloy 617",314626,"Plate"
-73.13,0.00298,"Qualified",,69822.12,"CapPass","49% Nf: Cycle 350-351",350,65368,"43-8","Alloy 617",314626,"Plate"
-73.71,0.00297,"Qualified",,69822.22,"CapPass","49% Nf: Cycle 350-351",350,65369,"43-8","Alloy 617",314626,"Plate"
-75.04,0.00293,"Qualified",,69822.53,"CapPass","49% Nf: Cycle 350-351",350,65370,"43-8","Alloy 617",314626,"Plate"
-75.91,0.00288,"Qualified",,69823.03,"CapPass","49% Nf: Cycle 350-351",350,65371,"43-8","Alloy 617",314626,"Plate"
-76.47,0.00286,"Qualified",,69823.22,"CapPass","49% Nf: Cycle 350-351",350,65372,"43-8","Alloy 617",314626,"Plate"
-77.48,0.00283,"Qualified",,69823.53,"CapPass","49% Nf: Cycle 350-351",350,65373,"43-8","Alloy 617",314626,"Plate"
-78.72,0.00278,"Qualified",,69824.01,"CapPass","49% Nf: Cycle 350-351",350,65374,"43-8","Alloy 617",314626,"Plate"
-79.38,0.00277,"Qualified",,69824.22,"CapPass","49% Nf: Cycle 350-351",350,65375,"43-8","Alloy 617",314626,"Plate"
-80.58,0.00273,"Qualified",,69824.52,"CapPass","49% Nf: Cycle 350-351",350,65376,"43-8","Alloy 617",314626,"Plate"
-81.11,0.00268,"Qualified",,69824.96,"CapPass","49% Nf: Cycle 350-351",350,65377,"43-8","Alloy 617",314626,"Plate"
-80.88,0.00266,"Qualified",,69825.22,"CapPass","49% Nf: Cycle 350-351",350,65378,"43-8","Alloy 617",314626,"Plate"
-81.33,0.00263,"Qualified",,69825.55,"CapPass","49% Nf: Cycle 350-351",350,65379,"43-8","Alloy 617",314626,"Plate"
-82.00,0.00258,"Qualified",,69825.97,"CapPass","49% Nf: Cycle 350-351",350,65380,"43-8","Alloy 617",314626,"Plate"
-82.08,0.00256,"Qualified",,69826.22,"CapPass","49% Nf: Cycle 350-351",350,65381,"43-8","Alloy 617",314626,"Plate"
-83.48,0.00253,"Qualified",,69826.54,"CapPass","49% Nf: Cycle 350-351",350,65382,"43-8","Alloy 617",314626,"Plate"
-83.93,0.00248,"Qualified",,69826.81,"CapPass","49% Nf: Cycle 350-351",350,65383,"43-8","Alloy 617",314626,"Plate"
-81.40,0.00244,"Qualified",,69827.22,"CapPass","49% Nf: Cycle 350-351",350,65384,"43-8","Alloy 617",314626,"Plate"
-80.97,0.00243,"Qualified",,69827.34,"CapPass","49% Nf: Cycle 350-351",350,65385,"43-8","Alloy 617",314626,"Plate"
-80.98,0.00238,"Qualified",,69828.02,"CapPass","49% Nf: Cycle 350-351",350,65386,"43-8","Alloy 617",314626,"Plate"
-82.32,0.00236,"Qualified",,69828.22,"CapPass","49% Nf: Cycle 350-351",350,65387,"43-8","Alloy 617",314626,"Plate"
-83.27,0.00233,"Qualified",,69828.46,"CapPass","49% Nf: Cycle 350-351",350,65388,"43-8","Alloy 617",314626,"Plate"
-84.56,0.00228,"Qualified",,69828.96,"CapPass","49% Nf: Cycle 350-351",350,65389,"43-8","Alloy 617",314626,"Plate"
-85.45,0.00226,"Qualified",,69829.22,"CapPass","49% Nf: Cycle 350-351",350,65390,"43-8","Alloy 617",314626,"Plate"
-86.40,0.00223,"Qualified",,69829.48,"CapPass","49% Nf: Cycle 350-351",350,65391,"43-8","Alloy 617",314626,"Plate"
-86.99,0.00218,"Qualified",,69829.91,"CapPass","49% Nf: Cycle 350-351",350,65392,"43-8","Alloy 617",314626,"Plate"
-87.53,0.00216,"Qualified",,69830.22,"CapPass","49% Nf: Cycle 350-351",350,65393,"43-8","Alloy 617",314626,"Plate"
-87.89,0.00213,"Qualified",,69830.43,"CapPass","49% Nf: Cycle 350-351",350,65394,"43-8","Alloy 617",314626,"Plate"
-88.03,0.00208,"Qualified",,69830.93,"CapPass","49% Nf: Cycle 350-351",350,65395,"43-8","Alloy 617",314626,"Plate"
-88.33,0.00205,"Qualified",,69831.22,"CapPass","49% Nf: Cycle 350-351",350,65396,"43-8","Alloy 617",314626,"Plate"
-88.78,0.00203,"Qualified",,69831.43,"CapPass","49% Nf: Cycle 350-351",350,65397,"43-8","Alloy 617",314626,"Plate"
-89.19,0.00198,"Qualified",,69831.93,"CapPass","49% Nf: Cycle 350-351",350,65398,"43-8","Alloy 617",314626,"Plate"
-89.22,0.00194,"Qualified",,69832.22,"CapPass","49% Nf: Cycle 350-351",350,65399,"43-8","Alloy 617",314626,"Plate"
-88.97,0.00193,"Qualified",,69832.31,"CapPass","49% Nf: Cycle 350-351",350,65400,"43-8","Alloy 617",314626,"Plate"
-87.48,0.00188,"Qualified",,69832.73,"CapPass","49% Nf: Cycle 350-351",350,65401,"43-8","Alloy 617",314626,"Plate"
-85.77,0.00183,"Qualified",,69833.22,"CapPass","49% Nf: Cycle 350-351",350,65402,"43-8","Alloy 617",314626,"Plate"
-85.69,0.00183,"Qualified",,69833.24,"CapPass","49% Nf: Cycle 350-351",350,65403,"43-8","Alloy 617",314626,"Plate"
-85.92,0.00178,"Qualified",,69833.90,"CapPass","49% Nf: Cycle 350-351",350,65404,"43-8","Alloy 617",314626,"Plate"
-86.81,0.00174,"Qualified",,69834.22,"CapPass","49% Nf: Cycle 350-351",350,65405,"43-8","Alloy 617",314626,"Plate"
-86.84,0.00173,"Qualified",,69834.30,"CapPass","49% Nf: Cycle 350-351",350,65406,"43-8","Alloy 617",314626,"Plate"
-85.78,0.00168,"Qualified",,69834.77,"CapPass","49% Nf: Cycle 350-351",350,65407,"43-8","Alloy 617",314626,"Plate"
-85.47,0.00164,"Qualified",,69835.22,"CapPass","49% Nf: Cycle 350-351",350,65408,"43-8","Alloy 617",314626,"Plate"
-85.50,0.00163,"Qualified",,69835.26,"CapPass","49% Nf: Cycle 350-351",350,65409,"43-8","Alloy 617",314626,"Plate"
-83.60,0.00158,"Qualified",,69835.67,"CapPass","49% Nf: Cycle 350-351",350,65410,"43-8","Alloy 617",314626,"Plate"
-81.79,0.00153,"Qualified",,69836.11,"CapPass","49% Nf: Cycle 350-351",350,65411,"43-8","Alloy 617",314626,"Plate"
-81.34,0.00153,"Qualified",,69836.22,"CapPass","49% Nf: Cycle 350-351",350,65412,"43-8","Alloy 617",314626,"Plate"
-81.92,0.00148,"Qualified",,69836.92,"CapPass","49% Nf: Cycle 350-351",350,65413,"43-8","Alloy 617",314626,"Plate"
-84.28,0.00144,"Qualified",,69837.22,"CapPass","49% Nf: Cycle 350-351",350,65414,"43-8","Alloy 617",314626,"Plate"
-84.61,0.00143,"Qualified",,69837.30,"CapPass","49% Nf: Cycle 350-351",350,65415,"43-8","Alloy 617",314626,"Plate"
-85.33,0.00138,"Qualified",,69837.75,"CapPass","49% Nf: Cycle 350-351",350,65416,"43-8","Alloy 617",314626,"Plate"
-85.42,0.00134,"Qualified",,69838.22,"CapPass","49% Nf: Cycle 350-351",350,65417,"43-8","Alloy 617",314626,"Plate"
-85.48,0.00133,"Qualified",,69838.27,"CapPass","49% Nf: Cycle 350-351",350,65418,"43-8","Alloy 617",314626,"Plate"
-85.29,0.00128,"Qualified",,69838.69,"CapPass","49% Nf: Cycle 350-351",350,65419,"43-8","Alloy 617",314626,"Plate"
-84.65,0.00124,"Qualified",,69839.22,"CapPass","49% Nf: Cycle 350-351",350,65420,"43-8","Alloy 617",314626,"Plate"
-84.78,0.00123,"Qualified",,69839.29,"CapPass","49% Nf: Cycle 350-351",350,65421,"43-8","Alloy 617",314626,"Plate"
-86.34,0.00118,"Qualified",,69839.78,"CapPass","49% Nf: Cycle 350-351",350,65422,"43-8","Alloy 617",314626,"Plate"
-87.27,0.00115,"Qualified",,69840.22,"CapPass","49% Nf: Cycle 350-351",350,65423,"43-8","Alloy 617",314626,"Plate"
-88.13,0.00113,"Qualified",,69840.37,"CapPass","49% Nf: Cycle 350-351",350,65424,"43-8","Alloy 617",314626,"Plate"
-89.49,0.00108,"Qualified",,69840.77,"CapPass","49% Nf: Cycle 350-351",350,65425,"43-8","Alloy 617",314626,"Plate"
-89.04,0.00103,"Qualified",,69841.22,"CapPass","49% Nf: Cycle 350-351",350,65426,"43-8","Alloy 617",314626,"Plate"
-88.96,0.00103,"Qualified",,69841.25,"CapPass","49% Nf: Cycle 350-351",350,65427,"43-8","Alloy 617",314626,"Plate"
-88.33,0.00098,"Qualified",,69841.70,"CapPass","49% Nf: Cycle 350-351",350,65428,"43-8","Alloy 617",314626,"Plate"
-87.17,0.00093,"Qualified",,69842.16,"CapPass","49% Nf: Cycle 350-351",350,65429,"43-8","Alloy 617",314626,"Plate"
-86.99,0.00092,"Qualified",,69842.22,"CapPass","49% Nf: Cycle 350-351",350,65430,"43-8","Alloy 617",314626,"Plate"
-86.22,0.00088,"Qualified",,69842.81,"CapPass","49% Nf: Cycle 350-351",350,65431,"43-8","Alloy 617",314626,"Plate"
-88.47,0.00085,"Qualified",,69843.22,"CapPass","49% Nf: Cycle 350-351",350,65432,"43-8","Alloy 617",314626,"Plate"
-89.83,0.00083,"Qualified",,69843.42,"CapPass","49% Nf: Cycle 350-351",350,65433,"43-8","Alloy 617",314626,"Plate"
-91.40,0.00078,"Qualified",,69843.82,"CapPass","49% Nf: Cycle 350-351",350,65434,"43-8","Alloy 617",314626,"Plate"
-92.33,0.00074,"Qualified",,69844.22,"CapPass","49% Nf: Cycle 350-351",350,65435,"43-8","Alloy 617",314626,"Plate"
-92.85,0.00073,"Qualified",,69844.36,"CapPass","49% Nf: Cycle 350-351",350,65436,"43-8","Alloy 617",314626,"Plate"
-93.29,0.00068,"Qualified",,69844.75,"CapPass","49% Nf: Cycle 350-351",350,65437,"43-8","Alloy 617",314626,"Plate"
-93.65,0.00064,"Qualified",,69845.22,"CapPass","49% Nf: Cycle 350-351",350,65438,"43-8","Alloy 617",314626,"Plate"
