Repository: js-molina/fatigue-A617

File: data/950C/Strain rate 0.0001/1.0% strain/HTM_A19_Cycles_433.csv (part 13 of 17)
"Stress Mpa","Strain","Qual State","Qual Exceptions","Elapsed Time Sec","Data State","Cycle Label","Cycle","Count","Sample","Alloy","Heat","Material_Form"
-91.17,0.00042,"Qualified",,69847.17,"CapPass","49% Nf: Cycle 350-351",350,65291,"43-3","Alloy 617",314626,"Plate"
-90.63,0.00039,"Qualified",,69847.46,"CapPass","49% Nf: Cycle 350-351",350,65292,"43-3","Alloy 617",314626,"Plate"
-89.41,0.00034,"Qualified",,69848.04,"CapPass","49% Nf: Cycle 350-351",350,65293,"43-3","Alloy 617",314626,"Plate"
-90.00,0.00034,"Qualified",,69848.17,"CapPass","49% Nf: Cycle 350-351",350,65294,"43-3","Alloy 617",314626,"Plate"
-98.45,0.00029,"Qualified",,69848.71,"CapPass","49% Nf: Cycle 350-351",350,65295,"43-3","Alloy 617",314626,"Plate"
-99.90,0.00024,"Qualified",,69849.17,"CapPass","49% Nf: Cycle 350-351",350,65296,"43-3","Alloy 617",314626,"Plate"
-99.94,0.00024,"Qualified",,69849.18,"CapPass","49% Nf: Cycle 350-351",350,65297,"43-3","Alloy 617",314626,"Plate"
-100.85,0.00019,"Qualified",,69849.53,"CapPass","49% Nf: Cycle 350-351",350,65298,"43-3","Alloy 617",314626,"Plate"
-101.92,0.00014,"Qualified",,69850.14,"CapPass","49% Nf: Cycle 350-351",350,65299,"43-3","Alloy 617",314626,"Plate"
-102.20,0.00013,"Qualified",,69850.17,"CapPass","49% Nf: Cycle 350-351",350,65300,"43-3","Alloy 617",314626,"Plate"
-102.30,0.00009,"Qualified",,69850.51,"CapPass","49% Nf: Cycle 350-351",350,65301,"43-3","Alloy 617",314626,"Plate"
-100.33,0.00004,"Qualified",,69851.03,"CapPass","49% Nf: Cycle 350-351",350,65302,"43-3","Alloy 617",314626,"Plate"
-99.93,0.00002,"Qualified",,69851.17,"CapPass","49% Nf: Cycle 350-351",350,65303,"43-3","Alloy 617",314626,"Plate"
-98.48,-0.00001,"Qualified",,69851.44,"CapPass","49% Nf: Cycle 350-351",350,65304,"43-3","Alloy 617",314626,"Plate"
-96.43,-0.00006,"Qualified",,69852.01,"CapPass","49% Nf: Cycle 350-351",350,65305,"43-3","Alloy 617",314626,"Plate"
-96.14,-0.00008,"Qualified",,69852.17,"CapPass","49% Nf: Cycle 350-351",350,65306,"43-3","Alloy 617",314626,"Plate"
-96.36,-0.00011,"Qualified",,69852.47,"CapPass","49% Nf: Cycle 350-351",350,65307,"43-3","Alloy 617",314626,"Plate"
-94.76,-0.00016,"Qualified",,69852.94,"CapPass","49% Nf: Cycle 350-351",350,65308,"43-3","Alloy 617",314626,"Plate"
-93.84,-0.00018,"Qualified",,69853.17,"CapPass","49% Nf: Cycle 350-351",350,65309,"43-3","Alloy 617",314626,"Plate"
-95.31,-0.00021,"Qualified",,69853.55,"CapPass","49% Nf: Cycle 350-351",350,65310,"43-3","Alloy 617",314626,"Plate"
-95.20,-0.00026,"Qualified",,69854.01,"CapPass","49% Nf: Cycle 350-351",350,65311,"43-3","Alloy 617",314626,"Plate"
-95.66,-0.00028,"Qualified",,69854.17,"CapPass","49% Nf: Cycle 350-351",350,65312,"43-3","Alloy 617",314626,"Plate"
-94.79,-0.00031,"Qualified",,69854.40,"CapPass","49% Nf: Cycle 350-351",350,65313,"43-3","Alloy 617",314626,"Plate"
-94.40,-0.00036,"Qualified",,69855.02,"CapPass","49% Nf: Cycle 350-351",350,65314,"43-3","Alloy 617",314626,"Plate"
-94.45,-0.00039,"Qualified",,69855.17,"CapPass","49% Nf: Cycle 350-351",350,65315,"43-3","Alloy 617",314626,"Plate"
-92.79,-0.00041,"Qualified",,69855.49,"CapPass","49% Nf: Cycle 350-351",350,65316,"43-3","Alloy 617",314626,"Plate"
-92.48,-0.00046,"Qualified",,69855.90,"CapPass","49% Nf: Cycle 350-351",350,65317,"43-3","Alloy 617",314626,"Plate"
-91.91,-0.00048,"Qualified",,69856.17,"CapPass","49% Nf: Cycle 350-351",350,65318,"43-3","Alloy 617",314626,"Plate"
-92.21,-0.00051,"Qualified",,69856.48,"CapPass","49% Nf: Cycle 350-351",350,65319,"43-3","Alloy 617",314626,"Plate"
-93.75,-0.00056,"Qualified",,69856.99,"CapPass","49% Nf: Cycle 350-351",350,65320,"43-3","Alloy 617",314626,"Plate"
-93.99,-0.00058,"Qualified",,69857.17,"CapPass","49% Nf: Cycle 350-351",350,65321,"43-3","Alloy 617",314626,"Plate"
-94.96,-0.00061,"Qualified",,69857.50,"CapPass","49% Nf: Cycle 350-351",350,65322,"43-3","Alloy 617",314626,"Plate"
-95.47,-0.00066,"Qualified",,69857.95,"CapPass","49% Nf: Cycle 350-351",350,65323,"43-3","Alloy 617",314626,"Plate"
-94.94,-0.00068,"Qualified",,69858.17,"CapPass","49% Nf: Cycle 350-351",350,65324,"43-3","Alloy 617",314626,"Plate"
-95.97,-0.00071,"Qualified",,69858.50,"CapPass","49% Nf: Cycle 350-351",350,65325,"43-3","Alloy 617",314626,"Plate"
-95.74,-0.00076,"Qualified",,69858.97,"CapPass","49% Nf: Cycle 350-351",350,65326,"43-3","Alloy 617",314626,"Plate"
-95.46,-0.00078,"Qualified",,69859.17,"CapPass","49% Nf: Cycle 350-351",350,65327,"43-3","Alloy 617",314626,"Plate"
-96.50,-0.00081,"Qualified",,69859.49,"CapPass","49% Nf: Cycle 350-351",350,65328,"43-3","Alloy 617",314626,"Plate"
-96.42,-0.00086,"Qualified",,69859.97,"CapPass","49% Nf: Cycle 350-351",350,65329,"43-3","Alloy 617",314626,"Plate"
-95.81,-0.00089,"Qualified",,69860.17,"CapPass","49% Nf: Cycle 350-351",350,65330,"43-3","Alloy 617",314626,"Plate"
-95.80,-0.00091,"Qualified",,69860.51,"CapPass","49% Nf: Cycle 350-351",350,65331,"43-3","Alloy 617",314626,"Plate"
-93.91,-0.00096,"Qualified",,69860.97,"CapPass","49% Nf: Cycle 350-351",350,65332,"43-3","Alloy 617",314626,"Plate"
-94.19,-0.00098,"Qualified",,69861.17,"CapPass","49% Nf: Cycle 350-351",350,65333,"43-3","Alloy 617",314626,"Plate"
-94.60,-0.00102,"Qualified",,69861.49,"CapPass","49% Nf: Cycle 350-351",350,65334,"43-3","Alloy 617",314626,"Plate"
-97.75,-0.00107,"Qualified",,69862.02,"CapPass","49% Nf: Cycle 350-351",350,65335,"43-3","Alloy 617",314626,"Plate"
-97.55,-0.00109,"Qualified",,69862.17,"CapPass","49% Nf: Cycle 350-351",350,65336,"43-3","Alloy 617",314626,"Plate"
-97.67,-0.00112,"Qualified",,69862.59,"CapPass","49% Nf: Cycle 350-351",350,65337,"43-3","Alloy 617",314626,"Plate"
-97.43,-0.00117,"Qualified",,69863.00,"CapPass","49% Nf: Cycle 350-351",350,65338,"43-3","Alloy 617",314626,"Plate"
-97.44,-0.00117,"Qualified",,69863.17,"CapPass","49% Nf: Cycle 350-351",350,65339,"43-3","Alloy 617",314626,"Plate"
-99.21,-0.00122,"Qualified",,69863.51,"CapPass","49% Nf: Cycle 350-351",350,65340,"43-3","Alloy 617",314626,"Plate"
-97.57,-0.00127,"Qualified",,69863.94,"CapPass","49% Nf: Cycle 350-351",350,65341,"43-3","Alloy 617",314626,"Plate"
-96.41,-0.00129,"Qualified",,69864.17,"CapPass","49% Nf: Cycle 350-351",350,65342,"43-3","Alloy 617",314626,"Plate"
-95.10,-0.00132,"Qualified",,69864.44,"CapPass","49% Nf: Cycle 350-351",350,65343,"43-3","Alloy 617",314626,"Plate"
-94.63,-0.00137,"Qualified",,69865.04,"CapPass","49% Nf: Cycle 350-351",350,65344,"43-3","Alloy 617",314626,"Plate"
-95.10,-0.00138,"Qualified",,69865.17,"CapPass","49% Nf: Cycle 350-351",350,65345,"43-3","Alloy 617",314626,"Plate"
-97.43,-0.00142,"Qualified",,69865.61,"CapPass","49% Nf: Cycle 350-351",350,65346,"43-3","Alloy 617",314626,"Plate"
-97.35,-0.00147,"Qualified",,69866.03,"CapPass","49% Nf: Cycle 350-351",350,65347,"43-3","Alloy 617",314626,"Plate"
-97.30,-0.00149,"Qualified",,69866.17,"CapPass","49% Nf: Cycle 350-351",350,65348,"43-3","Alloy 617",314626,"Plate"
-96.71,-0.00152,"Qualified",,69866.51,"CapPass","49% Nf: Cycle 350-351",350,65349,"43-3","Alloy 617",314626,"Plate"
-96.39,-0.00157,"Qualified",,69867.01,"CapPass","49% Nf: Cycle 350-351",350,65350,"43-3","Alloy 617",314626,"Plate"
-96.87,-0.00157,"Qualified",,69867.17,"CapPass","49% Nf: Cycle 350-351",350,65351,"43-3","Alloy 617",314626,"Plate"
-98.72,-0.00162,"Qualified",,69867.55,"CapPass","49% Nf: Cycle 350-351",350,65352,"43-3","Alloy 617",314626,"Plate"
-99.30,-0.00167,"Qualified",,69868.05,"CapPass","49% Nf: Cycle 350-351",350,65353,"43-3","Alloy 617",314626,"Plate"
-99.37,-0.00168,"Qualified",,69868.17,"CapPass","49% Nf: Cycle 350-351",350,65354,"43-3","Alloy 617",314626,"Plate"
-99.59,-0.00172,"Qualified",,69868.51,"CapPass","49% Nf: Cycle 350-351",350,65355,"43-3","Alloy 617",314626,"Plate"
-99.37,-0.00177,"Qualified",,69869.05,"CapPass","49% Nf: Cycle 350-351",350,65356,"43-3","Alloy 617",314626,"Plate"
-99.22,-0.00179,"Qualified",,69869.17,"CapPass","49% Nf: Cycle 350-351",350,65357,"43-3","Alloy 617",314626,"Plate"
-98.62,-0.00182,"Qualified",,69869.46,"CapPass","49% Nf: Cycle 350-351",350,65358,"43-3","Alloy 617",314626,"Plate"
-98.43,-0.00187,"Qualified",,69870.11,"CapPass","49% Nf: Cycle 350-351",350,65359,"43-3","Alloy 617",314626,"Plate"
-99.02,-0.00188,"Qualified",,69870.17,"CapPass","49% Nf: Cycle 350-351",350,65360,"43-3","Alloy 617",314626,"Plate"
-99.55,-0.00192,"Qualified",,69870.58,"CapPass","49% Nf: Cycle 350-351",350,65361,"43-3","Alloy 617",314626,"Plate"
-99.16,-0.00197,"Qualified",,69870.98,"CapPass","49% Nf: Cycle 350-351",350,65362,"43-3","Alloy 617",314626,"Plate"
-98.58,-0.00198,"Qualified",,69871.17,"CapPass","49% Nf: Cycle 350-351",350,65363,"43-3","Alloy 617",314626,"Plate"
-99.43,-0.00202,"Qualified",,69871.59,"CapPass","49% Nf: Cycle 350-351",350,65364,"43-3","Alloy 617",314626,"Plate"
-100.71,-0.00207,"Qualified",,69872.02,"CapPass","49% Nf: Cycle 350-351",350,65365,"43-3","Alloy 617",314626,"Plate"
-100.39,-0.00208,"Qualified",,69872.17,"CapPass","49% Nf: Cycle 350-351",350,65366,"43-3","Alloy 617",314626,"Plate"
-98.83,-0.00212,"Qualified",,69872.50,"CapPass","49% Nf: Cycle 350-351",350,65367,"43-3","Alloy 617",314626,"Plate"
-96.90,-0.00217,"Qualified",,69873.01,"CapPass","49% Nf: Cycle 350-351",350,65368,"43-3","Alloy 617",314626,"Plate"
-96.73,-0.00219,"Qualified",,69873.17,"CapPass","49% Nf: Cycle 350-351",350,65369,"43-3","Alloy 617",314626,"Plate"
-96.40,-0.00222,"Qualified",,69873.34,"CapPass","49% Nf: Cycle 350-351",350,65370,"43-3","Alloy 617",314626,"Plate"
-93.49,-0.00227,"Qualified",,69874.08,"CapPass","49% Nf: Cycle 350-351",350,65371,"43-3","Alloy 617",314626,"Plate"
-94.07,-0.00228,"Qualified",,69874.17,"CapPass","49% Nf: Cycle 350-351",350,65372,"43-3","Alloy 617",314626,"Plate"
-93.91,-0.00232,"Qualified",,69874.45,"CapPass","49% Nf: Cycle 350-351",350,65373,"43-3","Alloy 617",314626,"Plate"
-95.17,-0.00237,"Qualified",,69875.03,"CapPass","49% Nf: Cycle 350-351",350,65374,"43-3","Alloy 617",314626,"Plate"
-95.60,-0.00238,"Qualified",,69875.17,"CapPass","49% Nf: Cycle 350-351",350,65375,"43-3","Alloy 617",314626,"Plate"
-97.39,-0.00242,"Qualified",,69875.47,"CapPass","49% Nf: Cycle 350-351",350,65376,"43-3","Alloy 617",314626,"Plate"
-99.20,-0.00247,"Qualified",,69876.05,"CapPass","49% Nf: Cycle 350-351",350,65377,"43-3","Alloy 617",314626,"Plate"
-98.94,-0.00249,"Qualified",,69876.17,"CapPass","49% Nf: Cycle 350-351",350,65378,"43-3","Alloy 617",314626,"Plate"
-98.93,-0.00252,"Qualified",,69876.57,"CapPass","49% Nf: Cycle 350-351",350,65379,"43-3","Alloy 617",314626,"Plate"
-101.30,-0.00257,"Qualified",,69877.08,"CapPass","49% Nf: Cycle 350-351",350,65380,"43-3","Alloy 617",314626,"Plate"
-101.60,-0.00258,"Qualified",,69877.17,"CapPass","49% Nf: Cycle 350-351",350,65381,"43-3","Alloy 617",314626,"Plate"
-102.47,-0.00262,"Qualified",,69877.62,"CapPass","49% Nf: Cycle 350-351",350,65382,"43-3","Alloy 617",314626,"Plate"
-101.75,-0.00267,"Qualified",,69877.96,"CapPass","49% Nf: Cycle 350-351",350,65383,"43-3","Alloy 617",314626,"Plate"
-100.60,-0.00268,"Qualified",,69878.17,"CapPass","49% Nf: Cycle 350-351",350,65384,"43-3","Alloy 617",314626,"Plate"
-100.37,-0.00272,"Qualified",,69878.58,"CapPass","49% Nf: Cycle 350-351",350,65385,"43-3","Alloy 617",314626,"Plate"
-101.34,-0.00277,"Qualified",,69879.09,"CapPass","49% Nf: Cycle 350-351",350,65386,"43-3","Alloy 617",314626,"Plate"
-101.56,-0.00278,"Qualified",,69879.17,"CapPass","49% Nf: Cycle 350-351",350,65387,"43-3","Alloy 617",314626,"Plate"
-103.20,-0.00282,"Qualified",,69879.65,"CapPass","49% Nf: Cycle 350-351",350,65388,"43-3","Alloy 617",314626,"Plate"
-104.64,-0.00287,"Qualified",,69880.01,"CapPass","49% Nf: Cycle 350-351",350,65389,"43-3","Alloy 617",314626,"Plate"
-103.66,-0.00288,"Qualified",,69880.17,"CapPass","49% Nf: Cycle 350-351",350,65390,"43-3","Alloy 617",314626,"Plate"
-103.38,-0.00292,"Qualified",,69880.54,"CapPass","49% Nf: Cycle 350-351",350,65391,"43-3","Alloy 617",314626,"Plate"
-102.60,-0.00297,"Qualified",,69881.01,"CapPass","49% Nf: Cycle 350-351",350,65392,"43-3","Alloy 617",314626,"Plate"
-102.23,-0.00298,"Qualified",,69881.17,"CapPass","49% Nf: Cycle 350-351",350,65393,"43-3","Alloy 617",314626,"Plate"
-101.71,-0.00302,"Qualified",,69881.55,"CapPass","49% Nf: Cycle 350-351",350,65394,"43-3","Alloy 617",314626,"Plate"
-100.32,-0.00307,"Qualified",,69881.89,"CapPass","49% Nf: Cycle 350-351",350,65395,"43-3","Alloy 617",314626,"Plate"
-98.44,-0.00308,"Qualified",,69882.17,"CapPass","49% Nf: Cycle 350-351",350,65396,"43-3","Alloy 617",314626,"Plate"
-99.12,-0.00312,"Qualified",,69882.57,"CapPass","49% Nf: Cycle 350-351",350,65397,"43-3","Alloy 617",314626,"Plate"
-99.54,-0.00317,"Qualified",,69883.04,"CapPass","49% Nf: Cycle 350-351",350,65398,"43-3","Alloy 617",314626,"Plate"
-99.59,-0.00318,"Qualified",,69883.17,"CapPass","49% Nf: Cycle 350-351",350,65399,"43-3","Alloy 617",314626,"Plate"
-99.42,-0.00322,"Qualified",,69883.55,"CapPass","49% Nf: Cycle 350-351",350,65400,"43-3","Alloy 617",314626,"Plate"
-98.32,-0.00327,"Qualified",,69884.00,"CapPass","49% Nf: Cycle 350-351",350,65401,"43-3","Alloy 617",314626,"Plate"
-98.08,-0.00328,"Qualified",,69884.17,"CapPass","49% Nf: Cycle 350-351",350,65402,"43-3","Alloy 617",314626,"Plate"
-99.68,-0.00332,"Qualified",,69884.52,"CapPass","49% Nf: Cycle 350-351",350,65403,"43-3","Alloy 617",314626,"Plate"
-99.33,-0.00337,"Qualified",,69885.04,"CapPass","49% Nf: Cycle 350-351",350,65404,"43-3","Alloy 617",314626,"Plate"
-99.50,-0.00338,"Qualified",,69885.17,"CapPass","49% Nf: Cycle 350-351",350,65405,"43-3","Alloy 617",314626,"Plate"
-102.19,-0.00342,"Qualified",,69885.51,"CapPass","49% Nf: Cycle 350-351",350,65406,"43-3","Alloy 617",314626,"Plate"
-101.46,-0.00347,"Qualified",,69886.05,"CapPass","49% Nf: Cycle 350-351",350,65407,"43-3","Alloy 617",314626,"Plate"
-101.40,-0.00349,"Qualified",,69886.17,"CapPass","49% Nf: Cycle 350-351",350,65408,"43-3","Alloy 617",314626,"Plate"
-100.38,-0.00352,"Qualified",,69886.55,"CapPass","49% Nf: Cycle 350-351",350,65409,"43-3","Alloy 617",314626,"Plate"
-101.80,-0.00357,"Qualified",,69887.00,"CapPass","49% Nf: Cycle 350-351",350,65410,"43-3","Alloy 617",314626,"Plate"
-101.14,-0.00359,"Qualified",,69887.17,"CapPass","49% Nf: Cycle 350-351",350,65411,"43-3","Alloy 617",314626,"Plate"
-99.06,-0.00362,"Qualified",,69887.52,"CapPass","49% Nf: Cycle 350-351",350,65412,"43-3","Alloy 617",314626,"Plate"
-100.32,-0.00367,"Qualified",,69888.05,"CapPass","49% Nf: Cycle 350-351",350,65413,"43-3","Alloy 617",314626,"Plate"
-100.38,-0.00368,"Qualified",,69888.17,"CapPass","49% Nf: Cycle 350-351",350,65414,"43-3","Alloy 617",314626,"Plate"
-100.53,-0.00372,"Qualified",,69888.56,"CapPass","49% Nf: Cycle 350-351",350,65415,"43-3","Alloy 617",314626,"Plate"
-101.67,-0.00377,"Qualified",,69889.05,"CapPass","49% Nf: Cycle 350-351",350,65416,"43-3","Alloy 617",314626,"Plate"
-101.60,-0.00378,"Qualified",,69889.17,"CapPass","49% Nf: Cycle 350-351",350,65417,"43-3","Alloy 617",314626,"Plate"
-101.94,-0.00382,"Qualified",,69889.56,"CapPass","49% Nf: Cycle 350-351",350,65418,"43-3","Alloy 617",314626,"Plate"
-101.03,-0.00387,"Qualified",,69890.01,"CapPass","49% Nf: Cycle 350-351",350,65419,"43-3","Alloy 617",314626,"Plate"
-100.58,-0.00388,"Qualified",,69890.17,"CapPass","49% Nf: Cycle 350-351",350,65420,"43-3","Alloy 617",314626,"Plate"
-100.25,-0.00392,"Qualified",,69890.57,"CapPass","49% Nf: Cycle 350-351",350,65421,"43-3","Alloy 617",314626,"Plate"
-99.73,-0.00397,"Qualified",,69891.04,"CapPass","49% Nf: Cycle 350-351",350,65422,"43-3","Alloy 617",314626,"Plate"
-99.63,-0.00398,"Qualified",,69891.17,"CapPass","49% Nf: Cycle 350-351",350,65423,"43-3","Alloy 617",314626,"Plate"
-100.42,-0.00402,"Qualified",,69891.55,"CapPass","49% Nf: Cycle 350-351",350,65424,"43-3","Alloy 617",314626,"Plate"
-99.15,-0.00407,"Qualified",,69891.98,"CapPass","49% Nf: Cycle 350-351",350,65425,"43-3","Alloy 617",314626,"Plate"
-98.67,-0.00408,"Qualified",,69892.17,"CapPass","49% Nf: Cycle 350-351",350,65426,"43-3","Alloy 617",314626,"Plate"
-99.09,-0.00412,"Qualified",,69892.56,"CapPass","49% Nf: Cycle 350-351",350,65427,"43-3","Alloy 617",314626,"Plate"
-99.94,-0.00417,"Qualified",,69893.09,"CapPass","49% Nf: Cycle 350-351",350,65428,"43-3","Alloy 617",314626,"Plate"
-100.18,-0.00418,"Qualified",,69893.17,"CapPass","49% Nf: Cycle 350-351",350,65429,"43-3","Alloy 617",314626,"Plate"
-99.80,-0.00422,"Qualified",,69893.51,"CapPass","49% Nf: Cycle 350-351",350,65430,"43-3","Alloy 617",314626,"Plate"
-98.24,-0.00427,"Qualified",,69894.00,"CapPass","49% Nf: Cycle 350-351",350,65431,"43-3","Alloy 617",314626,"Plate"
-97.52,-0.00429,"Qualified",,69894.17,"CapPass","49% Nf: Cycle 350-351",350,65432,"43-3","Alloy 617",314626,"Plate"
-97.38,-0.00432,"Qualified",,69894.54,"CapPass","49% Nf: Cycle 350-351",350,65433,"43-3","Alloy 617",314626,"Plate"
-99.74,-0.00437,"Qualified",,69895.01,"CapPass","49% Nf: Cycle 350-351",350,65434,"43-3","Alloy 617",314626,"Plate"
-99.61,-0.00438,"Qualified",,69895.17,"CapPass","49% Nf: Cycle 350-351",350,65435,"43-3","Alloy 617",314626,"Plate"
-99.16,-0.00442,"Qualified",,69895.52,"CapPass","49% Nf: Cycle 350-351",350,65436,"43-3","Alloy 617",314626,"Plate"
-98.45,-0.00447,"Qualified",,69896.13,"CapPass","49% Nf: Cycle 350-351",350,65437,"43-3","Alloy 617",314626,"Plate"
-98.83,-0.00448,"Qualified",,69896.17,"CapPass","49% Nf: Cycle 350-351",350,65438,"43-3","Alloy 617",314626,"Plate"
-100.27,-0.00452,"Qualified",,69896.65,"CapPass","49% Nf: Cycle 350-351",350,65439,"43-3","Alloy 617",314626,"Plate"
-100.90,-0.00457,"Qualified",,69897.03,"CapPass","49% Nf: Cycle 350-351",350,65440,"43-3","Alloy 617",314626,"Plate"
-100.62,-0.00459,"Qualified",,69897.17,"CapPass","49% Nf: Cycle 350-351",350,65441,"43-3","Alloy 617",314626,"Plate"
-99.82,-0.00462,"Qualified",,69897.56,"CapPass","49% Nf: Cycle 350-351",350,65442,"43-3","Alloy 617",314626,"Plate"
-100.97,-0.00467,"Qualified",,69898.12,"CapPass","49% Nf: Cycle 350-351",350,65443,"43-3","Alloy 617",314626,"Plate"
-101.21,-0.00467,"Qualified",,69898.17,"CapPass","49% Nf: Cycle 350-351",350,65444,"43-3","Alloy 617",314626,"Plate"
-101.77,-0.00472,"Qualified",,69898.53,"CapPass","49% Nf: Cycle 350-351",350,65445,"43-3","Alloy 617",314626,"Plate"
-99.41,-0.00477,"Qualified",,69899.03,"CapPass","49% Nf: Cycle 350-351",350,65446,"43-3","Alloy 617",314626,"Plate"
-99.07,-0.00479,"Qualified",,69899.17,"CapPass","49% Nf: Cycle 350-351",350,65447,"43-3","Alloy 617",314626,"Plate"
-98.68,-0.00482,"Qualified",,69899.54,"CapPass","49% Nf: Cycle 350-351",350,65448,"43-3","Alloy 617",314626,"Plate"
-99.74,-0.00487,"Qualified",,69900.12,"CapPass","49% Nf: Cycle 350-351",350,65449,"43-3","Alloy 617",314626,"Plate"
-99.94,-0.00489,"Qualified",,69900.17,"CapPass","49% Nf: Cycle 350-351",350,65450,"43-3","Alloy 617",314626,"Plate"
-102.03,-0.00492,"Qualified",,69900.57,"CapPass","49% Nf: Cycle 350-351",350,65451,"43-3","Alloy 617",314626,"Plate"
-103.56,-0.00497,"Qualified",,69901.11,"CapPass","49% Nf: Cycle 350-351",350,65452,"43-3","Alloy 617",314626,"Plate"
-103.90,-0.00498,"Qualified",,69901.17,"CapPass","49% Nf: Cycle 350-351",350,65453,"43-3","Alloy 617",314626,"Plate"
-86.85,-0.00495,"Qualified",,69902.17,"CapPass","49% Nf: Cycle 350-351",350,65454,"43-3","Alloy 617",314626,"Plate"
-78.66,-0.00492,"Qualified",,69902.52,"CapPass","49% Nf: Cycle 350-351",350,65455,"43-3","Alloy 617",314626,"Plate"
-71.65,-0.00487,"Qualified",,69902.90,"CapPass","49% Nf: Cycle 350-351",350,65456,"43-3","Alloy 617",314626,"Plate"
-68.10,-0.00485,"Qualified",,69903.17,"CapPass","49% Nf: Cycle 350-351",350,65457,"43-3","Alloy 617",314626,"Plate"
-63.48,-0.00482,"Qualified",,69903.45,"CapPass","49% Nf: Cycle 350-351",350,65458,"43-3","Alloy 617",314626,"Plate"
-55.71,-0.00477,"Qualified",,69904.00,"CapPass","49% Nf: Cycle 350-351",350,65459,"43-3","Alloy 617",314626,"Plate"
-52.96,-0.00475,"Qualified",,69904.17,"CapPass","49% Nf: Cycle 350-351",350,65460,"43-3","Alloy 617",314626,"Plate"
-51.34,-0.00472,"Qualified",,69904.33,"CapPass","49% Nf: Cycle 350-351",350,65461,"43-3","Alloy 617",314626,"Plate"
-49.18,-0.00467,"Qualified",,69904.86,"CapPass","49% Nf: Cycle 350-351",350,65462,"43-3","Alloy 617",314626,"Plate"
-48.73,-0.00465,"Qualified",,69905.17,"CapPass","49% Nf: Cycle 350-351",350,65463,"43-3","Alloy 617",314626,"Plate"
-45.28,-0.00462,"Qualified",,69905.47,"CapPass","49% Nf: Cycle 350-351",350,65464,"43-3","Alloy 617",314626,"Plate"
-40.27,-0.00457,"Qualified",,69906.00,"CapPass","49% Nf: Cycle 350-351",350,65465,"43-3","Alloy 617",314626,"Plate"
-38.81,-0.00454,"Qualified",,69906.17,"CapPass","49% Nf: Cycle 350-351",350,65466,"43-3","Alloy 617",314626,"Plate"
-38.00,-0.00452,"Qualified",,69906.40,"CapPass","49% Nf: Cycle 350-351",350,65467,"43-3","Alloy 617",314626,"Plate"
-31.52,-0.00447,"Qualified",,69906.95,"CapPass","49% Nf: Cycle 350-351",350,65468,"43-3","Alloy 617",314626,"Plate"
-30.29,-0.00447,"Qualified",,69907.17,"CapPass","49% Nf: Cycle 350-351",350,65469,"43-3","Alloy 617",314626,"Plate"
-26.84,-0.00442,"Qualified",,69907.47,"CapPass","49% Nf: Cycle 350-351",350,65470,"43-3","Alloy 617",314626,"Plate"
-19.56,-0.00437,"Qualified",,69908.08,"CapPass","49% Nf: Cycle 350-351",350,65471,"43-3","Alloy 617",314626,"Plate"
-18.30,-0.00436,"Qualified",,69908.17,"CapPass","49% Nf: Cycle 350-351",350,65472,"43-3","Alloy 617",314626,"Plate"
-13.69,-0.00432,"Qualified",,69908.55,"CapPass","49% Nf: Cycle 350-351",350,65473,"43-3","Alloy 617",314626,"Plate"
-8.60,-0.00427,"Qualified",,69909.11,"CapPass","49% Nf: Cycle 350-351",350,65474,"43-3","Alloy 617",314626,"Plate"
-7.90,-0.00426,"Qualified",,69909.17,"CapPass","49% Nf: Cycle 350-351",350,65475,"43-3","Alloy 617",314626,"Plate"
-3.17,-0.00422,"Qualified",,69909.64,"CapPass","49% Nf: Cycle 350-351",350,65476,"43-3","Alloy 617",314626,"Plate"
-0.02,-0.00417,"Qualified",,69910.03,"CapPass","49% Nf: Cycle 350-351",350,65477,"43-3","Alloy 617",314626,"Plate"
0.45,-0.00415,"Qualified",,69910.17,"CapPass","49% Nf: Cycle 350-351",350,65478,"43-3","Alloy 617",314626,"Plate"
1.27,-0.00412,"Qualified",,69910.51,"CapPass","49% Nf: Cycle 350-351",350,65479,"43-3","Alloy 617",314626,"Plate"
6.47,-0.00407,"Qualified",,69911.08,"CapPass","49% Nf: Cycle 350-351",350,65480,"43-3","Alloy 617",314626,"Plate"
7.23,-0.00406,"Qualified",,69911.17,"CapPass","49% Nf: Cycle 350-351",350,65481,"43-3","Alloy 617",314626,"Plate"
10.33,-0.00402,"Qualified",,69911.63,"CapPass","49% Nf: Cycle 350-351",350,65482,"43-3","Alloy 617",314626,"Plate"
12.91,-0.00399,"Qualified",,69912.17,"CapPass","49% Nf: Cycle 350-351",350,65483,"43-3","Alloy 617",314626,"Plate"
14.10,-0.00397,"Qualified",,69912.39,"CapPass","49% Nf: Cycle 350-351",350,65484,"43-3","Alloy 617",314626,"Plate"
18.61,-0.00392,"Qualified",,69912.77,"CapPass","49% Nf: Cycle 350-351",350,65485,"43-3","Alloy 617",314626,"Plate"
21.68,-0.00388,"Qualified",,69913.17,"CapPass","49% Nf: Cycle 350-351",350,65486,"43-3","Alloy 617",314626,"Plate"
23.30,-0.00387,"Qualified",,69913.39,"CapPass","49% Nf: Cycle 350-351",350,65487,"43-3","Alloy 617",314626,"Plate"
26.57,-0.00382,"Qualified",,69913.86,"CapPass","49% Nf: Cycle 350-351",350,65488,"43-3","Alloy 617",314626,"Plate"
28.69,-0.00379,"Qualified",,69914.17,"CapPass","49% Nf: Cycle 350-351",350,65489,"43-3","Alloy 617",314626,"Plate"
29.71,-0.00377,"Qualified",,69914.30,"CapPass","49% Nf: Cycle 350-351",350,65490,"43-3","Alloy 617",314626,"Plate"
33.34,-0.00372,"Qualified",,69914.54,"CapPass","49% Nf: Cycle 350-351",350,65491,"43-3","Alloy 617",314626,"Plate"
35.68,-0.00367,"Qualified",,69915.10,"CapPass","49% Nf: Cycle 350-351",350,65492,"43-3","Alloy 617",314626,"Plate"
36.65,-0.00366,"Qualified",,69915.17,"CapPass","49% Nf: Cycle 350-351",350,65493,"43-3","Alloy 617",314626,"Plate"
39.74,-0.00362,"Qualified",,69915.50,"CapPass","49% Nf: Cycle 350-351",350,65494,"43-3","Alloy 617",314626,"Plate"
42.25,-0.00357,"Qualified",,69915.97,"CapPass","49% Nf: Cycle 350-351",350,65495,"43-3","Alloy 617",314626,"Plate"
42.73,-0.00356,"Qualified",,69916.17,"CapPass","49% Nf: Cycle 350-351",350,65496,"43-3","Alloy 617",314626,"Plate"
46.10,-0.00352,"Qualified",,69916.58,"CapPass","49% Nf: Cycle 350-351",350,65497,"43-3","Alloy 617",314626,"Plate"
50.21,-0.00347,"Qualified",,69917.16,"CapPass","49% Nf: Cycle 350-351",350,65498,"43-3","Alloy 617",314626,"Plate"
50.35,-0.00347,"Qualified",,69917.17,"CapPass","49% Nf: Cycle 350-351",350,65499,"43-3","Alloy 617",314626,"Plate"
54.29,-0.00342,"Qualified",,69917.58,"CapPass","49% Nf: Cycle 350-351",350,65500,"43-3","Alloy 617",314626,"Plate"
54.94,-0.00337,"Qualified",,69918.02,"CapPass","49% Nf: Cycle 350-351",350,65501,"43-3","Alloy 617",314626,"Plate"
55.30,-0.00335,"Qualified",,69918.17,"CapPass","49% Nf: Cycle 350-351",350,65502,"43-3","Alloy 617",314626,"Plate"
55.11,-0.00332,"Qualified",,69918.50,"CapPass","49% Nf: Cycle 350-351",350,65503,"43-3","Alloy 617",314626,"Plate"
56.81,-0.00327,"Qualified",,69919.01,"CapPass","49% Nf: Cycle 350-351",350,65504,"43-3","Alloy 617",314626,"Plate"
57.69,-0.00326,"Qualified",,69919.17,"CapPass","49% Nf: Cycle 350-351",350,65505,"43-3","Alloy 617",314626,"Plate"
60.49,-0.00322,"Qualified",,69919.54,"CapPass","49% Nf: Cycle 350-351",350,65506,"43-3","Alloy 617",314626,"Plate"
62.90,-0.00317,"Qualified",,69920.02,"CapPass","49% Nf: Cycle 350-351",350,65507,"43-3","Alloy 617",314626,"Plate"
63.74,-0.00316,"Qualified",,69920.17,"CapPass","49% Nf: Cycle 350-351",350,65508,"43-3","Alloy 617",314626,"Plate"
67.27,-0.00312,"Qualified",,69920.53,"CapPass","49% Nf: Cycle 350-351",350,65509,"43-3","Alloy 617",314626,"Plate"
69.55,-0.00307,"Qualified",,69920.97,"CapPass","49% Nf: Cycle 350-351",350,65510,"43-3","Alloy 617",314626,"Plate"
69.55,-0.00305,"Qualified",,69921.17,"CapPass","49% Nf: Cycle 350-351",350,65511,"43-3","Alloy 617",314626,"Plate"
71.59,-0.00302,"Qualified",,69921.53,"CapPass","49% Nf: Cycle 350-351",350,65512,"43-3","Alloy 617",314626,"Plate"
76.30,-0.00297,"Qualified",,69922.12,"CapPass","49% Nf: Cycle 350-351",350,65513,"43-3","Alloy 617",314626,"Plate"
76.94,-0.00296,"Qualified",,69922.17,"CapPass","49% Nf: Cycle 350-351",350,65514,"43-3","Alloy 617",314626,"Plate"
81.71,-0.00292,"Qualified",,69922.59,"CapPass","49% Nf: Cycle 350-351",350,65515,"43-3","Alloy 617",314626,"Plate"
84.04,-0.00287,"Qualified",,69923.05,"CapPass","49% Nf: Cycle 350-351",350,65516,"43-3","Alloy 617",314626,"Plate"
84.61,-0.00286,"Qualified",,69923.17,"CapPass","49% Nf: Cycle 350-351",350,65517,"43-3","Alloy 617",314626,"Plate"
85.20,-0.00282,"Qualified",,69923.51,"CapPass","49% Nf: Cycle 350-351",350,65518,"43-3","Alloy 617",314626,"Plate"
86.09,-0.00277,"Qualified",,69923.99,"CapPass","49% Nf: Cycle 350-351",350,65519,"43-3","Alloy 617",314626,"Plate"
85.76,-0.00275,"Qualified",,69924.17,"CapPass","49% Nf: Cycle 350-351",350,65520,"43-3","Alloy 617",314626,"Plate"
87.65,-0.00272,"Qualified",,69924.54,"CapPass","49% Nf: Cycle 350-351",350,65521,"43-3","Alloy 617",314626,"Plate"
88.76,-0.00267,"Qualified",,69925.03,"CapPass","49% Nf: Cycle 350-351",350,65522,"43-3","Alloy 617",314626,"Plate"
89.40,-0.00265,"Qualified",,69925.17,"CapPass","49% Nf: Cycle 350-351",350,65523,"43-3","Alloy 617",314626,"Plate"
90.22,-0.00262,"Qualified",,69925.46,"CapPass","49% Nf: Cycle 350-351",350,65524,"43-3","Alloy 617",314626,"Plate"
89.10,-0.00257,"Qualified",,69925.92,"CapPass","49% Nf: Cycle 350-351",350,65525,"43-3","Alloy 617",314626,"Plate"
88.61,-0.00255,"Qualified",,69926.17,"CapPass","49% Nf: Cycle 350-351",350,65526,"43-3","Alloy 617",314626,"Plate"
89.55,-0.00252,"Qualified",,69926.49,"CapPass","49% Nf: Cycle 350-351",350,65527,"43-3","Alloy 617",314626,"Plate"
90.53,-0.00247,"Qualified",,69926.90,"CapPass","49% Nf: Cycle 350-351",350,65528,"43-3","Alloy 617",314626,"Plate"
89.09,-0.00244,"Qualified",,69927.17,"CapPass","49% Nf: Cycle 350-351",350,65529,"43-3","Alloy 617",314626,"Plate"
88.32,-0.00242,"Qualified",,69927.44,"CapPass","49% Nf: Cycle 350-351",350,65530,"43-3","Alloy 617",314626,"Plate"
88.10,-0.00237,"Qualified",,69927.87,"CapPass","49% Nf: Cycle 350-351",350,65531,"43-3","Alloy 617",314626,"Plate"
86.83,-0.00234,"Qualified",,69928.17,"CapPass","49% Nf: Cycle 350-351",350,65532,"43-3","Alloy 617",314626,"Plate"
86.81,-0.00232,"Qualified",,69928.44,"CapPass","49% Nf: Cycle 350-351",350,65533,"43-3","Alloy 617",314626,"Plate"
88.35,-0.00227,"Qualified",,69928.96,"CapPass","49% Nf: Cycle 350-351",350,65534,"43-3","Alloy 617",314626,"Plate"
89.18,-0.00224,"Qualified",,69929.17,"CapPass","49% Nf: Cycle 350-351",350,65535,"43-3","Alloy 617",314626,"Plate"
89.20,-0.00222,"Qualified",,69929.51,"CapPass","49% Nf: Cycle 350-351",350,65536,"43-3","Alloy 617",314626,"Plate"
91.96,-0.00217,"Qualified",,69929.91,"CapPass","49% Nf: Cycle 350-351",350,65537,"43-3","Alloy 617",314626,"Plate"
92.07,-0.00214,"Qualified",,69930.17,"CapPass","49% Nf: Cycle 350-351",350,65538,"43-3","Alloy 617",314626,"Plate"
91.68,-0.00212,"Qualified",,69930.32,"CapPass","49% Nf: Cycle 350-351",350,65539,"43-3","Alloy 617",314626,"Plate"
88.51,-0.00207,"Qualified",,69930.85,"CapPass","49% Nf: Cycle 350-351",350,65540,"43-3","Alloy 617",314626,"Plate"
87.35,-0.00204,"Qualified",,69931.17,"CapPass","49% Nf: Cycle 350-351",350,65541,"43-3","Alloy 617",314626,"Plate"
87.26,-0.00202,"Qualified",,69931.35,"CapPass","49% Nf: Cycle 350-351",350,65542,"43-3","Alloy 617",314626,"Plate"
88.07,-0.00197,"Qualified",,69931.83,"CapPass","49% Nf: Cycle 350-351",350,65543,"43-3","Alloy 617",314626,"Plate"
87.19,-0.00192,"Qualified",,69932.17,"CapPass","49% Nf: Cycle 350-351",350,65544,"43-3","Alloy 617",314626,"Plate"
86.55,-0.00192,"Qualified",,69932.26,"CapPass","49% Nf: Cycle 350-351",350,65545,"43-3","Alloy 617",314626,"Plate"
87.42,-0.00187,"Qualified",,69932.84,"CapPass","49% Nf: Cycle 350-351",350,65546,"43-3","Alloy 617",314626,"Plate"
87.44,-0.00182,"Qualified",,69933.17,"CapPass","49% Nf: Cycle 350-351",350,65547,"43-3","Alloy 617",314626,"Plate"
86.98,-0.00182,"Qualified",,69933.37,"CapPass","49% Nf: Cycle 350-351",350,65548,"43-3","Alloy 617",314626,"Plate"
88.78,-0.00177,"Qualified",,69933.78,"CapPass","49% Nf: Cycle 350-351",350,65549,"43-3","Alloy 617",314626,"Plate"
87.66,-0.00172,"Qualified",,69934.17,"CapPass","49% Nf: Cycle 350-351",350,65550,"43-3","Alloy 617",314626,"Plate"
87.29,-0.00172,"Qualified",,69934.37,"CapPass","49% Nf: Cycle 350-351",350,65551,"43-3","Alloy 617",314626,"Plate"
87.42,-0.00167,"Qualified",,69934.80,"CapPass","49% Nf: Cycle 350-351",350,65552,"43-3","Alloy 617",314626,"Plate"
88.92,-0.00164,"Qualified",,69935.17,"CapPass","49% Nf: Cycle 350-351",350,65553,"43-3","Alloy 617",314626,"Plate"
91.45,-0.00162,"Qualified",,69935.43,"CapPass","49% Nf: Cycle 350-351",350,65554,"43-3","Alloy 617",314626,"Plate"
92.23,-0.00157,"Qualified",,69935.68,"CapPass","49% Nf: Cycle 350-351",350,65555,"43-3","Alloy 617",314626,"Plate"
85.35,-0.00152,"Qualified",,69936.17,"CapPass","49% Nf: Cycle 350-351",350,65556,"43-3","Alloy 617",314626,"Plate"
84.95,-0.00152,"Qualified",,69936.31,"CapPass","49% Nf: Cycle 350-351",350,65557,"43-3","Alloy 617",314626,"Plate"
90.14,-0.00147,"Qualified",,69936.94,"CapPass","49% Nf: Cycle 350-351",350,65558,"43-3","Alloy 617",314626,"Plate"
91.81,-0.00142,"Qualified",,69937.17,"CapPass","49% Nf: Cycle 350-351",350,65559,"43-3","Alloy 617",314626,"Plate"
91.62,-0.00142,"Qualified",,69937.24,"CapPass","49% Nf: Cycle 350-351",350,65560,"43-3","Alloy 617",314626,"Plate"
92.15,-0.00137,"Qualified",,69937.81,"CapPass","49% Nf: Cycle 350-351",350,65561,"43-3","Alloy 617",314626,"Plate"
93.42,-0.00133,"Qualified",,69938.17,"CapPass","49% Nf: Cycle 350-351",350,65562,"43-3","Alloy 617",314626,"Plate"
94.54,-0.00132,"Qualified",,69938.40,"CapPass","49% Nf: Cycle 350-351",350,65563,"43-3","Alloy 617",314626,"Plate"
96.69,-0.00127,"Qualified",,69938.79,"CapPass","49% Nf: Cycle 350-351",350,65564,"43-3","Alloy 617",314626,"Plate"
96.61,-0.00124,"Qualified",,69939.17,"CapPass","49% Nf: Cycle 350-351",350,65565,"43-3","Alloy 617",314626,"Plate"
97.32,-0.00122,"Qualified",,69939.31,"CapPass","49% Nf: Cycle 350-351",350,65566,"43-3","Alloy 617",314626,"Plate"
96.43,-0.00117,"Qualified",,69939.83,"CapPass","49% Nf: Cycle 350-351",350,65567,"43-3","Alloy 617",314626,"Plate"
94.32,-0.00112,"Qualified",,69940.17,"CapPass","49% Nf: Cycle 350-351",350,65568,"43-3","Alloy 617",314626,"Plate"
94.00,-0.00112,"Qualified",,69940.21,"CapPass","49% Nf: Cycle 350-351",350,65569,"43-3","Alloy 617",314626,"Plate"
95.13,-0.00107,"Qualified",,69940.76,"CapPass","49% Nf: Cycle 350-351",350,65570,"43-3","Alloy 617",314626,"Plate"
93.65,-0.00102,"Qualified",,69941.17,"CapPass","49% Nf: Cycle 350-351",350,65571,"43-3","Alloy 617",314626,"Plate"
93.43,-0.00102,"Qualified",,69941.29,"CapPass","49% Nf: Cycle 350-351",350,65572,"43-3","Alloy 617",314626,"Plate"
94.61,-0.00097,"Qualified",,69941.80,"CapPass","49% Nf: Cycle 350-351",350,65573,"43-3","Alloy 617",314626,"Plate"
93.28,-0.00092,"Qualified",,69942.17,"CapPass","49% Nf: Cycle 350-351",350,65574,"43-3","Alloy 617",314626,"Plate"
93.25,-0.00092,"Qualified",,69942.18,"CapPass","49% Nf: Cycle 350-351",350,65575,"43-3","Alloy 617",314626,"Plate"
91.72,-0.00087,"Qualified",,69942.72,"CapPass","49% Nf: Cycle 350-351",350,65576,"43-3","Alloy 617",314626,"Plate"
90.88,-0.00082,"Qualified",,69943.17,"CapPass","49% Nf: Cycle 350-351",350,65577,"43-3","Alloy 617",314626,"Plate"
90.81,-0.00082,"Qualified",,69943.23,"CapPass","49% Nf: Cycle 350-351",350,65578,"43-3","Alloy 617",314626,"Plate"
92.87,-0.00076,"Qualified",,69943.88,"CapPass","49% Nf: Cycle 350-351",350,65579,"43-3","Alloy 617",314626,"Plate"
94.22,-0.00073,"Qualified",,69944.17,"CapPass","49% Nf: Cycle 350-351",350,65580,"43-3","Alloy 617",314626,"Plate"
94.64,-0.00071,"Qualified",,69944.30,"CapPass","49% Nf: Cycle 350-351",350,65581,"43-3","Alloy 617",314626,"Plate"
93.88,-0.00066,"Qualified",,69944.75,"CapPass","49% Nf: Cycle 350-351",350,65582,"43-3","Alloy 617",314626,"Plate"
95.15,-0.00063,"Qualified",,69945.17,"CapPass","49% Nf: Cycle 350-351",350,65583,"43-3","Alloy 617",314626,"Plate"
95.21,-0.00061,"Qualified",,69945.26,"CapPass","49% Nf: Cycle 350-351",350,65584,"43-3","Alloy 617",314626,"Plate"
95.08,-0.00056,"Qualified",,69945.73,"CapPass","49% Nf: Cycle 350-351",350,65585,"43-3","Alloy 617",314626,"Plate"
93.36,-0.00052,"Qualified",,69946.17,"CapPass","49% Nf: Cycle 350-351",350,65586,"43-3","Alloy 617",314626,"Plate"
93.26,-0.00051,"Qualified",,69946.26,"CapPass","49% Nf: Cycle 350-351",350,65587,"43-3","Alloy 617",314626,"Plate"
92.11,-0.00046,"Qualified",,69946.72,"CapPass","49% Nf: Cycle 350-351",350,65588,"43-3","Alloy 617",314626,"Plate"
92.71,-0.00042,"Qualified",,69947.17,"CapPass","49% Nf: Cycle 350-351",350,65589,"43-3","Alloy 617",314626,"Plate"
92.78,-0.00041,"Qualified",,69947.26,"CapPass","49% Nf: Cycle 350-351",350,65590,"43-3","Alloy 617",314626,"Plate"
91.60,-0.00036,"Qualified",,69947.69,"CapPass","49% Nf: Cycle 350-351",350,65591,"43-3","Alloy 617",314626,"Plate"
88.75,-0.00032,"Qualified",,69948.17,"CapPass","49% Nf: Cycle 350-351",350,65592,"43-3","Alloy 617",314626,"Plate"
88.68,-0.00031,"Qualified",,69948.21,"CapPass","49% Nf: Cycle 350-351",350,65593,"43-3","Alloy 617",314626,"Plate"
87.09,-0.00026,"Qualified",,69948.67,"CapPass","49% Nf: Cycle 350-351",350,65594,"43-3","Alloy 617",314626,"Plate"
89.15,-0.00022,"Qualified",,69949.17,"CapPass","49% Nf: Cycle 350-351",350,65595,"43-3","Alloy 617",314626,"Plate"
89.62,-0.00021,"Qualified",,69949.30,"CapPass","49% Nf: Cycle 350-351",350,65596,"43-3","Alloy 617",314626,"Plate"
89.36,-0.00016,"Qualified",,69949.71,"CapPass","49% Nf: Cycle 350-351",350,65597,"43-3","Alloy 617",314626,"Plate"
89.21,-0.00012,"Qualified",,69950.17,"CapPass","49% Nf: Cycle 350-351",350,65598,"43-3","Alloy 617",314626,"Plate"
89.36,-0.00011,"Qualified",,69950.28,"CapPass","49% Nf: Cycle 350-351",350,65599,"43-3","Alloy 617",314626,"Plate"
92.95,-0.00006,"Qualified",,69950.73,"CapPass","49% Nf: Cycle 350-351",350,65600,"43-3","Alloy 617",314626,"Plate"
93.35,-0.00003,"Qualified",,69951.17,"CapPass","49% Nf: Cycle 350-351",350,65601,"43-3","Alloy 617",314626,"Plate"
93.76,-0.00001,"Qualified",,69951.26,"CapPass","49% Nf: Cycle 350-351",350,65602,"43-3","Alloy 617",314626,"Plate"
93.07,0.00004,"Qualified",,69951.80,"CapPass","49% Nf: Cycle 350-351",351,65603,"43-3","Alloy 617",314626,"Plate"
93.10,0.00008,"Qualified",,69952.17,"CapPass","49% Nf: Cycle 350-351",351,65604,"43-3","Alloy 617",314626,"Plate"
93.05,0.00009,"Qualified",,69952.23,"CapPass","49% Nf: Cycle 350-351",351,65605,"43-3","Alloy 617",314626,"Plate"
91.83,0.00014,"Qualified",,69952.60,"CapPass","49% Nf: Cycle 350-351",351,65606,"43-3","Alloy 617",314626,"Plate"
88.21,0.00018,"Qualified",,69953.17,"CapPass","49% Nf: Cycle 350-351",351,65607,"43-3","Alloy 617",314626,"Plate"
88.93,0.00019,"Qualified",,69953.34,"CapPass","49% Nf: Cycle 350-351",351,65608,"43-3","Alloy 617",314626,"Plate"
92.44,0.00024,"Qualified",,69953.73,"CapPass","49% Nf: Cycle 350-351",351,65609,"43-3","Alloy 617",314626,"Plate"
93.93,0.00028,"Qualified",,69954.17,"CapPass","49% Nf: Cycle 350-351",351,65610,"43-3","Alloy 617",314626,"Plate"
93.69,0.00029,"Qualified",,69954.27,"CapPass","49% Nf: Cycle 350-351",351,65611,"43-3","Alloy 617",314626,"Plate"
95.17,0.00034,"Qualified",,69954.86,"CapPass","49% Nf: Cycle 350-351",351,65612,"43-3","Alloy 617",314626,"Plate"
97.48,0.00038,"Qualified",,69955.17,"CapPass","49% Nf: Cycle 350-351",351,65613,"43-3","Alloy 617",314626,"Plate"
97.85,0.00039,"Qualified",,69955.34,"CapPass","49% Nf: Cycle 350-351",351,65614,"43-3","Alloy 617",314626,"Plate"
98.99,0.00044,"Qualified",,69955.81,"CapPass","49% Nf: Cycle 350-351",351,65615,"43-3","Alloy 617",314626,"Plate"
100.22,0.00048,"Qualified",,69956.17,"CapPass","49% Nf: Cycle 350-351",351,65616,"43-3","Alloy 617",314626,"Plate"
100.11,0.00049,"Qualified",,69956.22,"CapPass","49% Nf: Cycle 350-351",351,65617,"43-3","Alloy 617",314626,"Plate"
98.12,0.00054,"Qualified",,69956.74,"CapPass","49% Nf: Cycle 350-351",351,65618,"43-3","Alloy 617",314626,"Plate"
96.57,0.00058,"Qualified",,69957.17,"CapPass","49% Nf: Cycle 350-351",351,65619,"43-3","Alloy 617",314626,"Plate"
96.39,0.00059,"Qualified",,69957.30,"CapPass","49% Nf: Cycle 350-351",351,65620,"43-3","Alloy 617",314626,"Plate"
96.84,0.00064,"Qualified",,69957.75,"CapPass","49% Nf: Cycle 350-351",351,65621,"43-3","Alloy 617",314626,"Plate"
95.98,0.00067,"Qualified",,69958.17,"CapPass","49% Nf: Cycle 350-351",351,65622,"43-3","Alloy 617",314626,"Plate"
97.06,0.00069,"Qualified",,69958.31,"CapPass","49% Nf: Cycle 350-351",351,65623,"43-3","Alloy 617",314626,"Plate"
96.29,0.00074,"Qualified",,69958.71,"CapPass","49% Nf: Cycle 350-351",351,65624,"43-3","Alloy 617",314626,"Plate"
96.43,0.00078,"Qualified",,69959.17,"CapPass","49% Nf: Cycle 350-351",351,65625,"43-3","Alloy 617",314626,"Plate"
96.49,0.00079,"Qualified",,69959.23,"CapPass","49% Nf: Cycle 350-351",351,65626,"43-3","Alloy 617",314626,"Plate"
96.47,0.00084,"Qualified",,69959.72,"CapPass","49% Nf: Cycle 350-351",351,65627,"43-3","Alloy 617",314626,"Plate"
94.00,0.00089,"Qualified",,69960.17,"CapPass","49% Nf: Cycle 350-351",351,65628,"43-3","Alloy 617",314626,"Plate"
93.81,0.00089,"Qualified",,69960.20,"CapPass","49% Nf: Cycle 350-351",351,65629,"43-3","Alloy 617",314626,"Plate"
93.88,0.00094,"Qualified",,69960.76,"CapPass","49% Nf: Cycle 350-351",351,65630,"43-3","Alloy 617",314626,"Plate"
93.87,0.00098,"Qualified",,69961.17,"CapPass","49% Nf: Cycle 350-351",351,65631,"43-3","Alloy 617",314626,"Plate"
94.34,0.00099,"Qualified",,69961.29,"CapPass","49% Nf: Cycle 350-351",351,65632,"43-3","Alloy 617",314626,"Plate"
93.86,0.00104,"Qualified",,69961.81,"CapPass","49% Nf: Cycle 350-351",351,65633,"43-3","Alloy 617",314626,"Plate"
95.22,0.00108,"Qualified",,69962.17,"CapPass","49% Nf: Cycle 350-351",351,65634,"43-3","Alloy 617",314626,"Plate"
95.10,0.00109,"Qualified",,69962.21,"CapPass","49% Nf: Cycle 350-351",351,65635,"43-3","Alloy 617",314626,"Plate"
94.87,0.00114,"Qualified",,69962.74,"CapPass","49% Nf: Cycle 350-351",351,65636,"43-3","Alloy 617",314626,"Plate"
