Repository: js-molina/fatigue-A617

File: data/950C/Strain rate 0.0001/1.0% strain/HTM_A19_Cycles_433.csv (part 14 of 17)
"Stress Mpa","Strain","Qual State","Qual Exceptions","Elapsed Time Sec","Data State","Cycle Label","Cycle","Count","Sample","Alloy","Heat","Material_Form"
94.35,0.00118,"Qualified",,69963.17,"CapPass","49% Nf: Cycle 350-351",351,65637,"43-3","Alloy 617",314626,"Plate"
94.88,0.00119,"Qualified",,69963.30,"CapPass","49% Nf: Cycle 350-351",351,65638,"43-3","Alloy 617",314626,"Plate"
95.61,0.00124,"Qualified",,69963.76,"CapPass","49% Nf: Cycle 350-351",351,65639,"43-3","Alloy 617",314626,"Plate"
95.47,0.00129,"Qualified",,69964.17,"CapPass","49% Nf: Cycle 350-351",351,65640,"43-3","Alloy 617",314626,"Plate"
95.13,0.00129,"Qualified",,69964.26,"CapPass","49% Nf: Cycle 350-351",351,65641,"43-3","Alloy 617",314626,"Plate"
96.03,0.00134,"Qualified",,69964.84,"CapPass","49% Nf: Cycle 350-351",351,65642,"43-3","Alloy 617",314626,"Plate"
96.53,0.00138,"Qualified",,69965.17,"CapPass","49% Nf: Cycle 350-351",351,65643,"43-3","Alloy 617",314626,"Plate"
96.34,0.00139,"Qualified",,69965.22,"CapPass","49% Nf: Cycle 350-351",351,65644,"43-3","Alloy 617",314626,"Plate"
95.68,0.00144,"Qualified",,69965.78,"CapPass","49% Nf: Cycle 350-351",351,65645,"43-3","Alloy 617",314626,"Plate"
96.41,0.00148,"Qualified",,69966.17,"CapPass","49% Nf: Cycle 350-351",351,65646,"43-3","Alloy 617",314626,"Plate"
96.64,0.00149,"Qualified",,69966.26,"CapPass","49% Nf: Cycle 350-351",351,65647,"43-3","Alloy 617",314626,"Plate"
94.99,0.00154,"Qualified",,69966.73,"CapPass","49% Nf: Cycle 350-351",351,65648,"43-3","Alloy 617",314626,"Plate"
95.18,0.00158,"Qualified",,69967.17,"CapPass","49% Nf: Cycle 350-351",351,65649,"43-3","Alloy 617",314626,"Plate"
95.40,0.00159,"Qualified",,69967.32,"CapPass","49% Nf: Cycle 350-351",351,65650,"43-3","Alloy 617",314626,"Plate"
95.30,0.00164,"Qualified",,69967.78,"CapPass","49% Nf: Cycle 350-351",351,65651,"43-3","Alloy 617",314626,"Plate"
95.48,0.00168,"Qualified",,69968.17,"CapPass","49% Nf: Cycle 350-351",351,65652,"43-3","Alloy 617",314626,"Plate"
95.37,0.00169,"Qualified",,69968.22,"CapPass","49% Nf: Cycle 350-351",351,65653,"43-3","Alloy 617",314626,"Plate"
94.27,0.00174,"Qualified",,69968.81,"CapPass","49% Nf: Cycle 350-351",351,65654,"43-3","Alloy 617",314626,"Plate"
95.65,0.00178,"Qualified",,69969.17,"CapPass","49% Nf: Cycle 350-351",351,65655,"43-3","Alloy 617",314626,"Plate"
95.83,0.00179,"Qualified",,69969.26,"CapPass","49% Nf: Cycle 350-351",351,65656,"43-3","Alloy 617",314626,"Plate"
95.54,0.00184,"Qualified",,69969.74,"CapPass","49% Nf: Cycle 350-351",351,65657,"43-3","Alloy 617",314626,"Plate"
96.40,0.00188,"Qualified",,69970.17,"CapPass","49% Nf: Cycle 350-351",351,65658,"43-3","Alloy 617",314626,"Plate"
96.47,0.00189,"Qualified",,69970.25,"CapPass","49% Nf: Cycle 350-351",351,65659,"43-3","Alloy 617",314626,"Plate"
97.01,0.00194,"Qualified",,69970.75,"CapPass","49% Nf: Cycle 350-351",351,65660,"43-3","Alloy 617",314626,"Plate"
96.85,0.00198,"Qualified",,69971.17,"CapPass","49% Nf: Cycle 350-351",351,65661,"43-3","Alloy 617",314626,"Plate"
96.89,0.00199,"Qualified",,69971.26,"CapPass","49% Nf: Cycle 350-351",351,65662,"43-3","Alloy 617",314626,"Plate"
96.83,0.00204,"Qualified",,69971.80,"CapPass","49% Nf: Cycle 350-351",351,65663,"43-3","Alloy 617",314626,"Plate"
97.21,0.00207,"Qualified",,69972.17,"CapPass","49% Nf: Cycle 350-351",351,65664,"43-3","Alloy 617",314626,"Plate"
97.79,0.00209,"Qualified",,69972.27,"CapPass","49% Nf: Cycle 350-351",351,65665,"43-3","Alloy 617",314626,"Plate"
96.93,0.00214,"Qualified",,69972.70,"CapPass","49% Nf: Cycle 350-351",351,65666,"43-3","Alloy 617",314626,"Plate"
94.87,0.00218,"Qualified",,69973.17,"CapPass","49% Nf: Cycle 350-351",351,65667,"43-3","Alloy 617",314626,"Plate"
95.02,0.00219,"Qualified",,69973.32,"CapPass","49% Nf: Cycle 350-351",351,65668,"43-3","Alloy 617",314626,"Plate"
96.63,0.00224,"Qualified",,69973.72,"CapPass","49% Nf: Cycle 350-351",351,65669,"43-3","Alloy 617",314626,"Plate"
92.53,0.00228,"Qualified",,69974.17,"CapPass","49% Nf: Cycle 350-351",351,65670,"43-3","Alloy 617",314626,"Plate"
93.04,0.00229,"Qualified",,69974.33,"CapPass","49% Nf: Cycle 350-351",351,65671,"43-3","Alloy 617",314626,"Plate"
93.99,0.00234,"Qualified",,69974.72,"CapPass","49% Nf: Cycle 350-351",351,65672,"43-3","Alloy 617",314626,"Plate"
92.18,0.00237,"Qualified",,69975.17,"CapPass","49% Nf: Cycle 350-351",351,65673,"43-3","Alloy 617",314626,"Plate"
93.21,0.00239,"Qualified",,69975.30,"CapPass","49% Nf: Cycle 350-351",351,65674,"43-3","Alloy 617",314626,"Plate"
95.13,0.00244,"Qualified",,69975.71,"CapPass","49% Nf: Cycle 350-351",351,65675,"43-3","Alloy 617",314626,"Plate"
94.08,0.00249,"Qualified",,69976.17,"CapPass","49% Nf: Cycle 350-351",351,65676,"43-3","Alloy 617",314626,"Plate"
93.86,0.00249,"Qualified",,69976.23,"CapPass","49% Nf: Cycle 350-351",351,65677,"43-3","Alloy 617",314626,"Plate"
92.42,0.00254,"Qualified",,69976.69,"CapPass","49% Nf: Cycle 350-351",351,65678,"43-3","Alloy 617",314626,"Plate"
90.14,0.00257,"Qualified",,69977.17,"CapPass","49% Nf: Cycle 350-351",351,65679,"43-3","Alloy 617",314626,"Plate"
91.33,0.00259,"Qualified",,69977.33,"CapPass","49% Nf: Cycle 350-351",351,65680,"43-3","Alloy 617",314626,"Plate"
94.15,0.00264,"Qualified",,69977.77,"CapPass","49% Nf: Cycle 350-351",351,65681,"43-3","Alloy 617",314626,"Plate"
93.63,0.00268,"Qualified",,69978.17,"CapPass","49% Nf: Cycle 350-351",351,65682,"43-3","Alloy 617",314626,"Plate"
93.71,0.00269,"Qualified",,69978.30,"CapPass","49% Nf: Cycle 350-351",351,65683,"43-3","Alloy 617",314626,"Plate"
94.59,0.00274,"Qualified",,69978.86,"CapPass","49% Nf: Cycle 350-351",351,65684,"43-3","Alloy 617",314626,"Plate"
95.78,0.00279,"Qualified",,69979.17,"CapPass","49% Nf: Cycle 350-351",351,65685,"43-3","Alloy 617",314626,"Plate"
95.49,0.00279,"Qualified",,69979.28,"CapPass","49% Nf: Cycle 350-351",351,65686,"43-3","Alloy 617",314626,"Plate"
96.54,0.00284,"Qualified",,69979.83,"CapPass","49% Nf: Cycle 350-351",351,65687,"43-3","Alloy 617",314626,"Plate"
97.78,0.00288,"Qualified",,69980.17,"CapPass","49% Nf: Cycle 350-351",351,65688,"43-3","Alloy 617",314626,"Plate"
98.77,0.00289,"Qualified",,69980.38,"CapPass","49% Nf: Cycle 350-351",351,65689,"43-3","Alloy 617",314626,"Plate"
99.52,0.00294,"Qualified",,69980.82,"CapPass","49% Nf: Cycle 350-351",351,65690,"43-3","Alloy 617",314626,"Plate"
98.65,0.00299,"Qualified",,69981.17,"CapPass","49% Nf: Cycle 350-351",351,65691,"43-3","Alloy 617",314626,"Plate"
98.64,0.00299,"Qualified",,69981.17,"CapPass","49% Nf: Cycle 350-351",351,65692,"43-3","Alloy 617",314626,"Plate"
94.66,0.00304,"Qualified",,69981.65,"CapPass","49% Nf: Cycle 350-351",351,65693,"43-3","Alloy 617",314626,"Plate"
92.38,0.00309,"Qualified",,69982.17,"CapPass","49% Nf: Cycle 350-351",351,65694,"43-3","Alloy 617",314626,"Plate"
92.36,0.00309,"Qualified",,69982.19,"CapPass","49% Nf: Cycle 350-351",351,65695,"43-3","Alloy 617",314626,"Plate"
93.44,0.00314,"Qualified",,69982.75,"CapPass","49% Nf: Cycle 350-351",351,65696,"43-3","Alloy 617",314626,"Plate"
93.12,0.00317,"Qualified",,69983.17,"CapPass","49% Nf: Cycle 350-351",351,65697,"43-3","Alloy 617",314626,"Plate"
93.93,0.00319,"Qualified",,69983.30,"CapPass","49% Nf: Cycle 350-351",351,65698,"43-3","Alloy 617",314626,"Plate"
96.39,0.00324,"Qualified",,69983.83,"CapPass","49% Nf: Cycle 350-351",351,65699,"43-3","Alloy 617",314626,"Plate"
97.32,0.00328,"Qualified",,69984.17,"CapPass","49% Nf: Cycle 350-351",351,65700,"43-3","Alloy 617",314626,"Plate"
97.54,0.00329,"Qualified",,69984.30,"CapPass","49% Nf: Cycle 350-351",351,65701,"43-3","Alloy 617",314626,"Plate"
99.26,0.00334,"Qualified",,69984.81,"CapPass","49% Nf: Cycle 350-351",351,65702,"43-3","Alloy 617",314626,"Plate"
99.71,0.00337,"Qualified",,69985.17,"CapPass","49% Nf: Cycle 350-351",351,65703,"43-3","Alloy 617",314626,"Plate"
100.09,0.00339,"Qualified",,69985.30,"CapPass","49% Nf: Cycle 350-351",351,65704,"43-3","Alloy 617",314626,"Plate"
97.43,0.00344,"Qualified",,69985.67,"CapPass","49% Nf: Cycle 350-351",351,65705,"43-3","Alloy 617",314626,"Plate"
96.67,0.00347,"Qualified",,69986.17,"CapPass","49% Nf: Cycle 350-351",351,65706,"43-3","Alloy 617",314626,"Plate"
99.13,0.00349,"Qualified",,69986.38,"CapPass","49% Nf: Cycle 350-351",351,65707,"43-3","Alloy 617",314626,"Plate"
99.22,0.00354,"Qualified",,69986.91,"CapPass","49% Nf: Cycle 350-351",351,65708,"43-3","Alloy 617",314626,"Plate"
101.71,0.00357,"Qualified",,69987.17,"CapPass","49% Nf: Cycle 350-351",351,65709,"43-3","Alloy 617",314626,"Plate"
102.54,0.00359,"Qualified",,69987.33,"CapPass","49% Nf: Cycle 350-351",351,65710,"43-3","Alloy 617",314626,"Plate"
101.60,0.00364,"Qualified",,69987.77,"CapPass","49% Nf: Cycle 350-351",351,65711,"43-3","Alloy 617",314626,"Plate"
98.84,0.00369,"Qualified",,69988.15,"CapPass","49% Nf: Cycle 350-351",351,65712,"43-3","Alloy 617",314626,"Plate"
98.60,0.00369,"Qualified",,69988.17,"CapPass","49% Nf: Cycle 350-351",351,65713,"43-3","Alloy 617",314626,"Plate"
95.96,0.00374,"Qualified",,69988.76,"CapPass","49% Nf: Cycle 350-351",351,65714,"43-3","Alloy 617",314626,"Plate"
97.36,0.00378,"Qualified",,69989.17,"CapPass","49% Nf: Cycle 350-351",351,65715,"43-3","Alloy 617",314626,"Plate"
97.51,0.00379,"Qualified",,69989.27,"CapPass","49% Nf: Cycle 350-351",351,65716,"43-3","Alloy 617",314626,"Plate"
97.63,0.00384,"Qualified",,69989.76,"CapPass","49% Nf: Cycle 350-351",351,65717,"43-3","Alloy 617",314626,"Plate"
97.59,0.00388,"Qualified",,69990.17,"CapPass","49% Nf: Cycle 350-351",351,65718,"43-3","Alloy 617",314626,"Plate"
98.00,0.00389,"Qualified",,69990.30,"CapPass","49% Nf: Cycle 350-351",351,65719,"43-3","Alloy 617",314626,"Plate"
98.08,0.00394,"Qualified",,69990.76,"CapPass","49% Nf: Cycle 350-351",351,65720,"43-3","Alloy 617",314626,"Plate"
96.83,0.00398,"Qualified",,69991.17,"CapPass","49% Nf: Cycle 350-351",351,65721,"43-3","Alloy 617",314626,"Plate"
96.66,0.00399,"Qualified",,69991.28,"CapPass","49% Nf: Cycle 350-351",351,65722,"43-3","Alloy 617",314626,"Plate"
98.10,0.00404,"Qualified",,69991.83,"CapPass","49% Nf: Cycle 350-351",351,65723,"43-3","Alloy 617",314626,"Plate"
98.53,0.00409,"Qualified",,69992.17,"CapPass","49% Nf: Cycle 350-351",351,65724,"43-3","Alloy 617",314626,"Plate"
98.36,0.00409,"Qualified",,69992.22,"CapPass","49% Nf: Cycle 350-351",351,65725,"43-3","Alloy 617",314626,"Plate"
96.12,0.00414,"Qualified",,69992.76,"CapPass","49% Nf: Cycle 350-351",351,65726,"43-3","Alloy 617",314626,"Plate"
95.00,0.00419,"Qualified",,69993.17,"CapPass","49% Nf: Cycle 350-351",351,65727,"43-3","Alloy 617",314626,"Plate"
94.98,0.00419,"Qualified",,69993.20,"CapPass","49% Nf: Cycle 350-351",351,65728,"43-3","Alloy 617",314626,"Plate"
94.23,0.00424,"Qualified",,69993.82,"CapPass","49% Nf: Cycle 350-351",351,65729,"43-3","Alloy 617",314626,"Plate"
93.44,0.00428,"Qualified",,69994.17,"CapPass","49% Nf: Cycle 350-351",351,65730,"43-3","Alloy 617",314626,"Plate"
93.49,0.00429,"Qualified",,69994.30,"CapPass","49% Nf: Cycle 350-351",351,65731,"43-3","Alloy 617",314626,"Plate"
95.23,0.00434,"Qualified",,69994.75,"CapPass","49% Nf: Cycle 350-351",351,65732,"43-3","Alloy 617",314626,"Plate"
95.25,0.00438,"Qualified",,69995.17,"CapPass","49% Nf: Cycle 350-351",351,65733,"43-3","Alloy 617",314626,"Plate"
96.27,0.00439,"Qualified",,69995.33,"CapPass","49% Nf: Cycle 350-351",351,65734,"43-3","Alloy 617",314626,"Plate"
97.54,0.00444,"Qualified",,69995.80,"CapPass","49% Nf: Cycle 350-351",351,65735,"43-3","Alloy 617",314626,"Plate"
98.39,0.00448,"Qualified",,69996.17,"CapPass","49% Nf: Cycle 350-351",351,65736,"43-3","Alloy 617",314626,"Plate"
98.34,0.00449,"Qualified",,69996.23,"CapPass","49% Nf: Cycle 350-351",351,65737,"43-3","Alloy 617",314626,"Plate"
96.71,0.00454,"Qualified",,69996.77,"CapPass","49% Nf: Cycle 350-351",351,65738,"43-3","Alloy 617",314626,"Plate"
95.96,0.00458,"Qualified",,69997.17,"CapPass","49% Nf: Cycle 350-351",351,65739,"43-3","Alloy 617",314626,"Plate"
97.06,0.00459,"Qualified",,69997.36,"CapPass","49% Nf: Cycle 350-351",351,65740,"43-3","Alloy 617",314626,"Plate"
97.89,0.00464,"Qualified",,69997.90,"CapPass","49% Nf: Cycle 350-351",351,65741,"43-3","Alloy 617",314626,"Plate"
99.96,0.00468,"Qualified",,69998.17,"CapPass","49% Nf: Cycle 350-351",351,65742,"43-3","Alloy 617",314626,"Plate"
100.62,0.00469,"Qualified",,69998.33,"CapPass","49% Nf: Cycle 350-351",351,65743,"43-3","Alloy 617",314626,"Plate"
99.94,0.00474,"Qualified",,69998.77,"CapPass","49% Nf: Cycle 350-351",351,65744,"43-3","Alloy 617",314626,"Plate"
99.41,0.00478,"Qualified",,69999.17,"CapPass","49% Nf: Cycle 350-351",351,65745,"43-3","Alloy 617",314626,"Plate"
99.49,0.00479,"Qualified",,69999.25,"CapPass","49% Nf: Cycle 350-351",351,65746,"43-3","Alloy 617",314626,"Plate"
97.58,0.00484,"Qualified",,69999.87,"CapPass","49% Nf: Cycle 350-351",351,65747,"43-3","Alloy 617",314626,"Plate"
98.34,0.00489,"Qualified",,70000.17,"CapPass","49% Nf: Cycle 350-351",351,65748,"43-3","Alloy 617",314626,"Plate"
98.16,0.00489,"Qualified",,70000.21,"CapPass","49% Nf: Cycle 350-351",351,65749,"43-3","Alloy 617",314626,"Plate"
95.70,0.00494,"Qualified",,70000.79,"CapPass","49% Nf: Cycle 350-351",351,65750,"43-3","Alloy 617",314626,"Plate"
95.61,0.00499,"Qualified",,70001.17,"CapPass","49% Nf: Cycle 350-351",351,65751,"43-3","Alloy 617",314626,"Plate"
95.28,0.00499,"Qualified",,70001.30,"CapPass","49% Nf: Cycle 350-351",351,65752,"43-3","Alloy 617",314626,"Plate"
80.12,0.00000,"Qualified",,99753.17,"CapPass","Cycle 500",500,68594,"43-3","Alloy 617",314626,"Plate"
80.95,0.00004,"Qualified",,99753.50,"CapPass","Cycle 500",500,68595,"43-3","Alloy 617",314626,"Plate"
80.33,0.00009,"Qualified",,99753.98,"CapPass","Cycle 500",500,68596,"43-3","Alloy 617",314626,"Plate"
79.99,0.00011,"Qualified",,99754.17,"CapPass","Cycle 500",500,68597,"43-3","Alloy 617",314626,"Plate"
80.13,0.00014,"Qualified",,99754.58,"CapPass","Cycle 500",500,68598,"43-3","Alloy 617",314626,"Plate"
81.60,0.00019,"Qualified",,99755.01,"CapPass","Cycle 500",500,68599,"43-3","Alloy 617",314626,"Plate"
81.85,0.00020,"Qualified",,99755.17,"CapPass","Cycle 500",500,68600,"43-3","Alloy 617",314626,"Plate"
85.97,0.00024,"Qualified",,99755.64,"CapPass","Cycle 500",500,68601,"43-3","Alloy 617",314626,"Plate"
88.06,0.00029,"Qualified",,99756.04,"CapPass","Cycle 500",500,68602,"43-3","Alloy 617",314626,"Plate"
88.03,0.00030,"Qualified",,99756.17,"CapPass","Cycle 500",500,68603,"43-3","Alloy 617",314626,"Plate"
88.50,0.00034,"Qualified",,99756.60,"CapPass","Cycle 500",500,68604,"43-3","Alloy 617",314626,"Plate"
89.13,0.00039,"Qualified",,99757.02,"CapPass","Cycle 500",500,68605,"43-3","Alloy 617",314626,"Plate"
88.76,0.00041,"Qualified",,99757.17,"CapPass","Cycle 500",500,68606,"43-3","Alloy 617",314626,"Plate"
86.45,0.00044,"Qualified",,99757.44,"CapPass","Cycle 500",500,68607,"43-3","Alloy 617",314626,"Plate"
83.68,0.00049,"Qualified",,99758.02,"CapPass","Cycle 500",500,68608,"43-3","Alloy 617",314626,"Plate"
83.72,0.00050,"Qualified",,99758.17,"CapPass","Cycle 500",500,68609,"43-3","Alloy 617",314626,"Plate"
84.83,0.00054,"Qualified",,99758.58,"CapPass","Cycle 500",500,68610,"43-3","Alloy 617",314626,"Plate"
88.14,0.00059,"Qualified",,99759.08,"CapPass","Cycle 500",500,68611,"43-3","Alloy 617",314626,"Plate"
88.54,0.00060,"Qualified",,99759.17,"CapPass","Cycle 500",500,68612,"43-3","Alloy 617",314626,"Plate"
88.04,0.00064,"Qualified",,99759.57,"CapPass","Cycle 500",500,68613,"43-3","Alloy 617",314626,"Plate"
89.62,0.00069,"Qualified",,99760.06,"CapPass","Cycle 500",500,68614,"43-3","Alloy 617",314626,"Plate"
89.73,0.00071,"Qualified",,99760.17,"CapPass","Cycle 500",500,68615,"43-3","Alloy 617",314626,"Plate"
86.90,0.00074,"Qualified",,99760.46,"CapPass","Cycle 500",500,68616,"43-3","Alloy 617",314626,"Plate"
86.94,0.00079,"Qualified",,99761.04,"CapPass","Cycle 500",500,68617,"43-3","Alloy 617",314626,"Plate"
87.25,0.00080,"Qualified",,99761.17,"CapPass","Cycle 500",500,68618,"43-3","Alloy 617",314626,"Plate"
87.58,0.00084,"Qualified",,99761.58,"CapPass","Cycle 500",500,68619,"43-3","Alloy 617",314626,"Plate"
88.23,0.00089,"Qualified",,99762.03,"CapPass","Cycle 500",500,68620,"43-3","Alloy 617",314626,"Plate"
88.01,0.00090,"Qualified",,99762.17,"CapPass","Cycle 500",500,68621,"43-3","Alloy 617",314626,"Plate"
87.22,0.00094,"Qualified",,99762.47,"CapPass","Cycle 500",500,68622,"43-3","Alloy 617",314626,"Plate"
84.17,0.00099,"Qualified",,99762.91,"CapPass","Cycle 500",500,68623,"43-3","Alloy 617",314626,"Plate"
81.92,0.00100,"Qualified",,99763.17,"CapPass","Cycle 500",500,68624,"43-3","Alloy 617",314626,"Plate"
83.83,0.00104,"Qualified",,99763.53,"CapPass","Cycle 500",500,68625,"43-3","Alloy 617",314626,"Plate"
84.46,0.00109,"Qualified",,99764.01,"CapPass","Cycle 500",500,68626,"43-3","Alloy 617",314626,"Plate"
84.33,0.00111,"Qualified",,99764.17,"CapPass","Cycle 500",500,68627,"43-3","Alloy 617",314626,"Plate"
85.02,0.00114,"Qualified",,99764.57,"CapPass","Cycle 500",500,68628,"43-3","Alloy 617",314626,"Plate"
86.92,0.00119,"Qualified",,99765.05,"CapPass","Cycle 500",500,68629,"43-3","Alloy 617",314626,"Plate"
86.98,0.00121,"Qualified",,99765.17,"CapPass","Cycle 500",500,68630,"43-3","Alloy 617",314626,"Plate"
86.73,0.00124,"Qualified",,99765.51,"CapPass","Cycle 500",500,68631,"43-3","Alloy 617",314626,"Plate"
88.50,0.00129,"Qualified",,99766.06,"CapPass","Cycle 500",500,68632,"43-3","Alloy 617",314626,"Plate"
88.83,0.00131,"Qualified",,99766.17,"CapPass","Cycle 500",500,68633,"43-3","Alloy 617",314626,"Plate"
87.75,0.00134,"Qualified",,99766.54,"CapPass","Cycle 500",500,68634,"43-3","Alloy 617",314626,"Plate"
87.59,0.00139,"Qualified",,99767.04,"CapPass","Cycle 500",500,68635,"43-3","Alloy 617",314626,"Plate"
87.65,0.00140,"Qualified",,99767.17,"CapPass","Cycle 500",500,68636,"43-3","Alloy 617",314626,"Plate"
87.95,0.00144,"Qualified",,99767.51,"CapPass","Cycle 500",500,68637,"43-3","Alloy 617",314626,"Plate"
86.04,0.00149,"Qualified",,99767.98,"CapPass","Cycle 500",500,68638,"43-3","Alloy 617",314626,"Plate"
86.02,0.00151,"Qualified",,99768.17,"CapPass","Cycle 500",500,68639,"43-3","Alloy 617",314626,"Plate"
85.18,0.00154,"Qualified",,99768.51,"CapPass","Cycle 500",500,68640,"43-3","Alloy 617",314626,"Plate"
85.98,0.00159,"Qualified",,99769.04,"CapPass","Cycle 500",500,68641,"43-3","Alloy 617",314626,"Plate"
86.22,0.00160,"Qualified",,99769.17,"CapPass","Cycle 500",500,68642,"43-3","Alloy 617",314626,"Plate"
85.94,0.00164,"Qualified",,99769.55,"CapPass","Cycle 500",500,68643,"43-3","Alloy 617",314626,"Plate"
88.22,0.00169,"Qualified",,99770.09,"CapPass","Cycle 500",500,68644,"43-3","Alloy 617",314626,"Plate"
88.68,0.00171,"Qualified",,99770.17,"CapPass","Cycle 500",500,68645,"43-3","Alloy 617",314626,"Plate"
88.63,0.00174,"Qualified",,99770.45,"CapPass","Cycle 500",500,68646,"43-3","Alloy 617",314626,"Plate"
87.14,0.00179,"Qualified",,99771.12,"CapPass","Cycle 500",500,68647,"43-3","Alloy 617",314626,"Plate"
87.42,0.00180,"Qualified",,99771.17,"CapPass","Cycle 500",500,68648,"43-3","Alloy 617",314626,"Plate"
88.56,0.00184,"Qualified",,99771.55,"CapPass","Cycle 500",500,68649,"43-3","Alloy 617",314626,"Plate"
88.20,0.00189,"Qualified",,99771.96,"CapPass","Cycle 500",500,68650,"43-3","Alloy 617",314626,"Plate"
86.63,0.00192,"Qualified",,99772.17,"CapPass","Cycle 500",500,68651,"43-3","Alloy 617",314626,"Plate"
85.02,0.00194,"Qualified",,99772.51,"CapPass","Cycle 500",500,68652,"43-3","Alloy 617",314626,"Plate"
83.81,0.00199,"Qualified",,99772.98,"CapPass","Cycle 500",500,68653,"43-3","Alloy 617",314626,"Plate"
83.63,0.00201,"Qualified",,99773.17,"CapPass","Cycle 500",500,68654,"43-3","Alloy 617",314626,"Plate"
84.72,0.00204,"Qualified",,99773.58,"CapPass","Cycle 500",500,68655,"43-3","Alloy 617",314626,"Plate"
86.71,0.00209,"Qualified",,99773.94,"CapPass","Cycle 500",500,68656,"43-3","Alloy 617",314626,"Plate"
85.38,0.00210,"Qualified",,99774.17,"CapPass","Cycle 500",500,68657,"43-3","Alloy 617",314626,"Plate"
86.05,0.00214,"Qualified",,99774.48,"CapPass","Cycle 500",500,68658,"43-3","Alloy 617",314626,"Plate"
83.58,0.00219,"Qualified",,99775.10,"CapPass","Cycle 500",500,68659,"43-3","Alloy 617",314626,"Plate"
83.86,0.00220,"Qualified",,99775.17,"CapPass","Cycle 500",500,68660,"43-3","Alloy 617",314626,"Plate"
84.64,0.00224,"Qualified",,99775.52,"CapPass","Cycle 500",500,68661,"43-3","Alloy 617",314626,"Plate"
84.85,0.00229,"Qualified",,99776.17,"CapPass","Cycle 500",500,68662,"43-3","Alloy 617",314626,"Plate"
84.95,0.00229,"Qualified",,99776.17,"CapPass","Cycle 500",500,68663,"43-3","Alloy 617",314626,"Plate"
87.72,0.00234,"Qualified",,99776.45,"CapPass","Cycle 500",500,68664,"43-3","Alloy 617",314626,"Plate"
88.81,0.00239,"Qualified",,99777.08,"CapPass","Cycle 500",500,68665,"43-3","Alloy 617",314626,"Plate"
89.14,0.00240,"Qualified",,99777.17,"CapPass","Cycle 500",500,68666,"43-3","Alloy 617",314626,"Plate"
90.50,0.00244,"Qualified",,99777.54,"CapPass","Cycle 500",500,68667,"43-3","Alloy 617",314626,"Plate"
90.38,0.00249,"Qualified",,99778.01,"CapPass","Cycle 500",500,68668,"43-3","Alloy 617",314626,"Plate"
89.64,0.00252,"Qualified",,99778.17,"CapPass","Cycle 500",500,68669,"43-3","Alloy 617",314626,"Plate"
90.22,0.00254,"Qualified",,99778.59,"CapPass","Cycle 500",500,68670,"43-3","Alloy 617",314626,"Plate"
91.28,0.00259,"Qualified",,99779.08,"CapPass","Cycle 500",500,68671,"43-3","Alloy 617",314626,"Plate"
91.40,0.00261,"Qualified",,99779.17,"CapPass","Cycle 500",500,68672,"43-3","Alloy 617",314626,"Plate"
90.35,0.00264,"Qualified",,99779.58,"CapPass","Cycle 500",500,68673,"43-3","Alloy 617",314626,"Plate"
90.61,0.00270,"Qualified",,99780.02,"CapPass","Cycle 500",500,68674,"43-3","Alloy 617",314626,"Plate"
90.23,0.00271,"Qualified",,99780.17,"CapPass","Cycle 500",500,68675,"43-3","Alloy 617",314626,"Plate"
88.82,0.00275,"Qualified",,99780.63,"CapPass","Cycle 500",500,68676,"43-3","Alloy 617",314626,"Plate"
90.13,0.00280,"Qualified",,99781.03,"CapPass","Cycle 500",500,68677,"43-3","Alloy 617",314626,"Plate"
89.99,0.00281,"Qualified",,99781.17,"CapPass","Cycle 500",500,68678,"43-3","Alloy 617",314626,"Plate"
89.55,0.00285,"Qualified",,99781.50,"CapPass","Cycle 500",500,68679,"43-3","Alloy 617",314626,"Plate"
89.51,0.00290,"Qualified",,99782.05,"CapPass","Cycle 500",500,68680,"43-3","Alloy 617",314626,"Plate"
89.40,0.00291,"Qualified",,99782.17,"CapPass","Cycle 500",500,68681,"43-3","Alloy 617",314626,"Plate"
88.64,0.00295,"Qualified",,99782.58,"CapPass","Cycle 500",500,68682,"43-3","Alloy 617",314626,"Plate"
89.24,0.00300,"Qualified",,99783.01,"CapPass","Cycle 500",500,68683,"43-3","Alloy 617",314626,"Plate"
88.61,0.00301,"Qualified",,99783.17,"CapPass","Cycle 500",500,68684,"43-3","Alloy 617",314626,"Plate"
88.10,0.00305,"Qualified",,99783.55,"CapPass","Cycle 500",500,68685,"43-3","Alloy 617",314626,"Plate"
86.77,0.00310,"Qualified",,99783.94,"CapPass","Cycle 500",500,68686,"43-3","Alloy 617",314626,"Plate"
85.38,0.00311,"Qualified",,99784.17,"CapPass","Cycle 500",500,68687,"43-3","Alloy 617",314626,"Plate"
85.39,0.00315,"Qualified",,99784.51,"CapPass","Cycle 500",500,68688,"43-3","Alloy 617",314626,"Plate"
88.01,0.00320,"Qualified",,99785.09,"CapPass","Cycle 500",500,68689,"43-3","Alloy 617",314626,"Plate"
88.50,0.00321,"Qualified",,99785.17,"CapPass","Cycle 500",500,68690,"43-3","Alloy 617",314626,"Plate"
89.40,0.00325,"Qualified",,99785.56,"CapPass","Cycle 500",500,68691,"43-3","Alloy 617",314626,"Plate"
90.00,0.00330,"Qualified",,99786.08,"CapPass","Cycle 500",500,68692,"43-3","Alloy 617",314626,"Plate"
90.16,0.00331,"Qualified",,99786.17,"CapPass","Cycle 500",500,68693,"43-3","Alloy 617",314626,"Plate"
88.82,0.00335,"Qualified",,99786.57,"CapPass","Cycle 500",500,68694,"43-3","Alloy 617",314626,"Plate"
88.92,0.00340,"Qualified",,99787.08,"CapPass","Cycle 500",500,68695,"43-3","Alloy 617",314626,"Plate"
89.01,0.00341,"Qualified",,99787.17,"CapPass","Cycle 500",500,68696,"43-3","Alloy 617",314626,"Plate"
87.84,0.00345,"Qualified",,99787.52,"CapPass","Cycle 500",500,68697,"43-3","Alloy 617",314626,"Plate"
89.00,0.00350,"Qualified",,99788.08,"CapPass","Cycle 500",500,68698,"43-3","Alloy 617",314626,"Plate"
89.14,0.00350,"Qualified",,99788.17,"CapPass","Cycle 500",500,68699,"43-3","Alloy 617",314626,"Plate"
90.27,0.00355,"Qualified",,99788.54,"CapPass","Cycle 500",500,68700,"43-3","Alloy 617",314626,"Plate"
90.55,0.00360,"Qualified",,99789.00,"CapPass","Cycle 500",500,68701,"43-3","Alloy 617",314626,"Plate"
89.68,0.00361,"Qualified",,99789.17,"CapPass","Cycle 500",500,68702,"43-3","Alloy 617",314626,"Plate"
88.55,0.00365,"Qualified",,99789.56,"CapPass","Cycle 500",500,68703,"43-3","Alloy 617",314626,"Plate"
87.88,0.00370,"Qualified",,99790.12,"CapPass","Cycle 500",500,68704,"43-3","Alloy 617",314626,"Plate"
88.05,0.00371,"Qualified",,99790.17,"CapPass","Cycle 500",500,68705,"43-3","Alloy 617",314626,"Plate"
87.52,0.00375,"Qualified",,99790.51,"CapPass","Cycle 500",500,68706,"43-3","Alloy 617",314626,"Plate"
88.02,0.00380,"Qualified",,99790.99,"CapPass","Cycle 500",500,68707,"43-3","Alloy 617",314626,"Plate"
86.71,0.00382,"Qualified",,99791.17,"CapPass","Cycle 500",500,68708,"43-3","Alloy 617",314626,"Plate"
85.90,0.00385,"Qualified",,99791.58,"CapPass","Cycle 500",500,68709,"43-3","Alloy 617",314626,"Plate"
87.83,0.00390,"Qualified",,99792.11,"CapPass","Cycle 500",500,68710,"43-3","Alloy 617",314626,"Plate"
88.04,0.00390,"Qualified",,99792.17,"CapPass","Cycle 500",500,68711,"43-3","Alloy 617",314626,"Plate"
88.82,0.00395,"Qualified",,99792.54,"CapPass","Cycle 500",500,68712,"43-3","Alloy 617",314626,"Plate"
90.42,0.00400,"Qualified",,99793.04,"CapPass","Cycle 500",500,68713,"43-3","Alloy 617",314626,"Plate"
90.05,0.00402,"Qualified",,99793.17,"CapPass","Cycle 500",500,68714,"43-3","Alloy 617",314626,"Plate"
86.01,0.00405,"Qualified",,99793.57,"CapPass","Cycle 500",500,68715,"43-3","Alloy 617",314626,"Plate"
87.47,0.00410,"Qualified",,99794.12,"CapPass","Cycle 500",500,68716,"43-3","Alloy 617",314626,"Plate"
87.79,0.00410,"Qualified",,99794.17,"CapPass","Cycle 500",500,68717,"43-3","Alloy 617",314626,"Plate"
87.50,0.00415,"Qualified",,99794.52,"CapPass","Cycle 500",500,68718,"43-3","Alloy 617",314626,"Plate"
87.83,0.00420,"Qualified",,99795.09,"CapPass","Cycle 500",500,68719,"43-3","Alloy 617",314626,"Plate"
87.97,0.00420,"Qualified",,99795.17,"CapPass","Cycle 500",500,68720,"43-3","Alloy 617",314626,"Plate"
89.17,0.00425,"Qualified",,99795.57,"CapPass","Cycle 500",500,68721,"43-3","Alloy 617",314626,"Plate"
87.87,0.00430,"Qualified",,99796.16,"CapPass","Cycle 500",500,68722,"43-3","Alloy 617",314626,"Plate"
87.90,0.00430,"Qualified",,99796.17,"CapPass","Cycle 500",500,68723,"43-3","Alloy 617",314626,"Plate"
89.89,0.00435,"Qualified",,99796.62,"CapPass","Cycle 500",500,68724,"43-3","Alloy 617",314626,"Plate"
91.49,0.00440,"Qualified",,99797.11,"CapPass","Cycle 500",500,68725,"43-3","Alloy 617",314626,"Plate"
91.53,0.00441,"Qualified",,99797.17,"CapPass","Cycle 500",500,68726,"43-3","Alloy 617",314626,"Plate"
90.40,0.00445,"Qualified",,99797.60,"CapPass","Cycle 500",500,68727,"43-3","Alloy 617",314626,"Plate"
91.69,0.00450,"Qualified",,99798.15,"CapPass","Cycle 500",500,68728,"43-3","Alloy 617",314626,"Plate"
91.77,0.00450,"Qualified",,99798.17,"CapPass","Cycle 500",500,68729,"43-3","Alloy 617",314626,"Plate"
92.30,0.00455,"Qualified",,99798.45,"CapPass","Cycle 500",500,68730,"43-3","Alloy 617",314626,"Plate"
89.29,0.00460,"Qualified",,99799.12,"CapPass","Cycle 500",500,68731,"43-3","Alloy 617",314626,"Plate"
89.53,0.00460,"Qualified",,99799.17,"CapPass","Cycle 500",500,68732,"43-3","Alloy 617",314626,"Plate"
90.85,0.00465,"Qualified",,99799.57,"CapPass","Cycle 500",500,68733,"43-3","Alloy 617",314626,"Plate"
89.65,0.00470,"Qualified",,99800.01,"CapPass","Cycle 500",500,68734,"43-3","Alloy 617",314626,"Plate"
89.27,0.00471,"Qualified",,99800.17,"CapPass","Cycle 500",500,68735,"43-3","Alloy 617",314626,"Plate"
88.74,0.00475,"Qualified",,99800.54,"CapPass","Cycle 500",500,68736,"43-3","Alloy 617",314626,"Plate"
86.57,0.00480,"Qualified",,99801.01,"CapPass","Cycle 500",500,68737,"43-3","Alloy 617",314626,"Plate"
86.06,0.00481,"Qualified",,99801.17,"CapPass","Cycle 500",500,68738,"43-3","Alloy 617",314626,"Plate"
84.68,0.00485,"Qualified",,99801.53,"CapPass","Cycle 500",500,68739,"43-3","Alloy 617",314626,"Plate"
85.37,0.00490,"Qualified",,99801.94,"CapPass","Cycle 500",500,68740,"43-3","Alloy 617",314626,"Plate"
85.03,0.00490,"Qualified",,99802.17,"CapPass","Cycle 500",500,68741,"43-3","Alloy 617",314626,"Plate"
88.40,0.00495,"Qualified",,99802.60,"CapPass","Cycle 500",500,68742,"43-3","Alloy 617",314626,"Plate"
88.67,0.00500,"Qualified",,99803.14,"CapPass","Cycle 500",500,68743,"43-3","Alloy 617",314626,"Plate"
88.70,0.00500,"Qualified",,99803.17,"CapPass","Cycle 500",500,68744,"43-3","Alloy 617",314626,"Plate"
75.76,0.00495,"Qualified",,99803.84,"CapPass","Cycle 500",500,68745,"43-3","Alloy 617",314626,"Plate"
70.25,0.00492,"Qualified",,99804.17,"CapPass","Cycle 500",500,68746,"43-3","Alloy 617",314626,"Plate"
66.63,0.00490,"Qualified",,99804.40,"CapPass","Cycle 500",500,68747,"43-3","Alloy 617",314626,"Plate"
63.63,0.00485,"Qualified",,99804.89,"CapPass","Cycle 500",500,68748,"43-3","Alloy 617",314626,"Plate"
60.37,0.00481,"Qualified",,99805.17,"CapPass","Cycle 500",500,68749,"43-3","Alloy 617",314626,"Plate"
57.02,0.00480,"Qualified",,99805.47,"CapPass","Cycle 500",500,68750,"43-3","Alloy 617",314626,"Plate"
52.53,0.00475,"Qualified",,99805.89,"CapPass","Cycle 500",500,68751,"43-3","Alloy 617",314626,"Plate"
50.29,0.00473,"Qualified",,99806.17,"CapPass","Cycle 500",500,68752,"43-3","Alloy 617",314626,"Plate"
46.49,0.00470,"Qualified",,99806.41,"CapPass","Cycle 500",500,68753,"43-3","Alloy 617",314626,"Plate"
41.20,0.00465,"Qualified",,99806.96,"CapPass","Cycle 500",500,68754,"43-3","Alloy 617",314626,"Plate"
39.57,0.00462,"Qualified",,99807.17,"CapPass","Cycle 500",500,68755,"43-3","Alloy 617",314626,"Plate"
37.65,0.00460,"Qualified",,99807.45,"CapPass","Cycle 500",500,68756,"43-3","Alloy 617",314626,"Plate"
30.15,0.00455,"Qualified",,99808.07,"CapPass","Cycle 500",500,68757,"43-3","Alloy 617",314626,"Plate"
28.35,0.00453,"Qualified",,99808.17,"CapPass","Cycle 500",500,68758,"43-3","Alloy 617",314626,"Plate"
23.91,0.00450,"Qualified",,99808.51,"CapPass","Cycle 500",500,68759,"43-3","Alloy 617",314626,"Plate"
19.63,0.00445,"Qualified",,99809.00,"CapPass","Cycle 500",500,68760,"43-3","Alloy 617",314626,"Plate"
18.29,0.00442,"Qualified",,99809.17,"CapPass","Cycle 500",500,68761,"43-3","Alloy 617",314626,"Plate"
14.84,0.00440,"Qualified",,99809.60,"CapPass","Cycle 500",500,68762,"43-3","Alloy 617",314626,"Plate"
8.53,0.00435,"Qualified",,99810.10,"CapPass","Cycle 500",500,68763,"43-3","Alloy 617",314626,"Plate"
7.70,0.00434,"Qualified",,99810.17,"CapPass","Cycle 500",500,68764,"43-3","Alloy 617",314626,"Plate"
4.17,0.00430,"Qualified",,99810.53,"CapPass","Cycle 500",500,68765,"43-3","Alloy 617",314626,"Plate"
1.36,0.00428,"Qualified",,99811.17,"CapPass","Cycle 500",500,68766,"43-3","Alloy 617",314626,"Plate"
-4.48,0.00425,"Qualified",,99811.67,"CapPass","Cycle 500",500,68767,"43-3","Alloy 617",314626,"Plate"
-9.64,0.00420,"Qualified",,99812.00,"CapPass","Cycle 500",500,68768,"43-3","Alloy 617",314626,"Plate"
-11.70,0.00417,"Qualified",,99812.17,"CapPass","Cycle 500",500,68769,"43-3","Alloy 617",314626,"Plate"
-14.05,0.00415,"Qualified",,99812.51,"CapPass","Cycle 500",500,68770,"43-3","Alloy 617",314626,"Plate"
-18.89,0.00410,"Qualified",,99812.84,"CapPass","Cycle 500",500,68771,"43-3","Alloy 617",314626,"Plate"
-23.64,0.00405,"Qualified",,99813.07,"CapPass","Cycle 500",500,68772,"43-3","Alloy 617",314626,"Plate"
-24.46,0.00402,"Qualified",,99813.17,"CapPass","Cycle 500",500,68773,"43-3","Alloy 617",314626,"Plate"
-23.94,0.00400,"Qualified",,99813.35,"CapPass","Cycle 500",500,68774,"43-3","Alloy 617",314626,"Plate"
-22.74,0.00395,"Qualified",,99813.87,"CapPass","Cycle 500",500,68775,"43-3","Alloy 617",314626,"Plate"
-21.84,0.00392,"Qualified",,99814.17,"CapPass","Cycle 500",500,68776,"43-3","Alloy 617",314626,"Plate"
-22.10,0.00390,"Qualified",,99814.40,"CapPass","Cycle 500",500,68777,"43-3","Alloy 617",314626,"Plate"
-24.65,0.00385,"Qualified",,99814.92,"CapPass","Cycle 500",500,68778,"43-3","Alloy 617",314626,"Plate"
-24.78,0.00382,"Qualified",,99815.17,"CapPass","Cycle 500",500,68779,"43-3","Alloy 617",314626,"Plate"
-26.74,0.00380,"Qualified",,99815.47,"CapPass","Cycle 500",500,68780,"43-3","Alloy 617",314626,"Plate"
-28.44,0.00375,"Qualified",,99815.90,"CapPass","Cycle 500",500,68781,"43-3","Alloy 617",314626,"Plate"
-27.86,0.00372,"Qualified",,99816.17,"CapPass","Cycle 500",500,68782,"43-3","Alloy 617",314626,"Plate"
-28.57,0.00370,"Qualified",,99816.47,"CapPass","Cycle 500",500,68783,"43-3","Alloy 617",314626,"Plate"
-33.33,0.00365,"Qualified",,99817.01,"CapPass","Cycle 500",500,68784,"43-3","Alloy 617",314626,"Plate"
-34.33,0.00363,"Qualified",,99817.17,"CapPass","Cycle 500",500,68785,"43-3","Alloy 617",314626,"Plate"
-35.31,0.00360,"Qualified",,99817.47,"CapPass","Cycle 500",500,68786,"43-3","Alloy 617",314626,"Plate"
-36.88,0.00355,"Qualified",,99817.94,"CapPass","Cycle 500",500,68787,"43-3","Alloy 617",314626,"Plate"
-37.88,0.00353,"Qualified",,99818.17,"CapPass","Cycle 500",500,68788,"43-3","Alloy 617",314626,"Plate"
-39.20,0.00350,"Qualified",,99818.41,"CapPass","Cycle 500",500,68789,"43-3","Alloy 617",314626,"Plate"
-40.88,0.00345,"Qualified",,99818.95,"CapPass","Cycle 500",500,68790,"43-3","Alloy 617",314626,"Plate"
-41.42,0.00342,"Qualified",,99819.17,"CapPass","Cycle 500",500,68791,"43-3","Alloy 617",314626,"Plate"
-41.66,0.00340,"Qualified",,99819.37,"CapPass","Cycle 500",500,68792,"43-3","Alloy 617",314626,"Plate"
-43.52,0.00335,"Qualified",,99820.05,"CapPass","Cycle 500",500,68793,"43-3","Alloy 617",314626,"Plate"
-44.63,0.00333,"Qualified",,99820.17,"CapPass","Cycle 500",500,68794,"43-3","Alloy 617",314626,"Plate"
-46.98,0.00330,"Qualified",,99820.50,"CapPass","Cycle 500",500,68795,"43-3","Alloy 617",314626,"Plate"
-49.77,0.00325,"Qualified",,99820.94,"CapPass","Cycle 500",500,68796,"43-3","Alloy 617",314626,"Plate"
-50.50,0.00323,"Qualified",,99821.17,"CapPass","Cycle 500",500,68797,"43-3","Alloy 617",314626,"Plate"
-51.47,0.00320,"Qualified",,99821.44,"CapPass","Cycle 500",500,68798,"43-3","Alloy 617",314626,"Plate"
-55.10,0.00315,"Qualified",,99821.94,"CapPass","Cycle 500",500,68799,"43-3","Alloy 617",314626,"Plate"
-55.46,0.00313,"Qualified",,99822.17,"CapPass","Cycle 500",500,68800,"43-3","Alloy 617",314626,"Plate"
-57.05,0.00310,"Qualified",,99822.47,"CapPass","Cycle 500",500,68801,"43-3","Alloy 617",314626,"Plate"
-59.45,0.00305,"Qualified",,99823.04,"CapPass","Cycle 500",500,68802,"43-3","Alloy 617",314626,"Plate"
-60.64,0.00303,"Qualified",,99823.17,"CapPass","Cycle 500",500,68803,"43-3","Alloy 617",314626,"Plate"
-63.71,0.00300,"Qualified",,99823.47,"CapPass","Cycle 500",500,68804,"43-3","Alloy 617",314626,"Plate"
-64.86,0.00295,"Qualified",,99823.99,"CapPass","Cycle 500",500,68805,"43-3","Alloy 617",314626,"Plate"
-65.21,0.00292,"Qualified",,99824.17,"CapPass","Cycle 500",500,68806,"43-3","Alloy 617",314626,"Plate"
-65.21,0.00290,"Qualified",,99824.51,"CapPass","Cycle 500",500,68807,"43-3","Alloy 617",314626,"Plate"
-65.57,0.00285,"Qualified",,99824.86,"CapPass","Cycle 500",500,68808,"43-3","Alloy 617",314626,"Plate"
-64.63,0.00283,"Qualified",,99825.17,"CapPass","Cycle 500",500,68809,"43-3","Alloy 617",314626,"Plate"
-66.61,0.00280,"Qualified",,99825.51,"CapPass","Cycle 500",500,68810,"43-3","Alloy 617",314626,"Plate"
-68.65,0.00275,"Qualified",,99825.87,"CapPass","Cycle 500",500,68811,"43-3","Alloy 617",314626,"Plate"
-69.37,0.00273,"Qualified",,99826.17,"CapPass","Cycle 500",500,68812,"43-3","Alloy 617",314626,"Plate"
-70.98,0.00270,"Qualified",,99826.38,"CapPass","Cycle 500",500,68813,"43-3","Alloy 617",314626,"Plate"
-70.65,0.00265,"Qualified",,99826.90,"CapPass","Cycle 500",500,68814,"43-3","Alloy 617",314626,"Plate"
-70.77,0.00262,"Qualified",,99827.17,"CapPass","Cycle 500",500,68815,"43-3","Alloy 617",314626,"Plate"
-71.33,0.00259,"Qualified",,99827.41,"CapPass","Cycle 500",500,68816,"43-3","Alloy 617",314626,"Plate"
-72.67,0.00254,"Qualified",,99827.94,"CapPass","Cycle 500",500,68817,"43-3","Alloy 617",314626,"Plate"
-73.55,0.00253,"Qualified",,99828.17,"CapPass","Cycle 500",500,68818,"43-3","Alloy 617",314626,"Plate"
-74.99,0.00249,"Qualified",,99828.37,"CapPass","Cycle 500",500,68819,"43-3","Alloy 617",314626,"Plate"
-74.44,0.00244,"Qualified",,99828.92,"CapPass","Cycle 500",500,68820,"43-3","Alloy 617",314626,"Plate"
-75.62,0.00243,"Qualified",,99829.17,"CapPass","Cycle 500",500,68821,"43-3","Alloy 617",314626,"Plate"
-78.06,0.00239,"Qualified",,99829.44,"CapPass","Cycle 500",500,68822,"43-3","Alloy 617",314626,"Plate"
-77.40,0.00234,"Qualified",,99829.90,"CapPass","Cycle 500",500,68823,"43-3","Alloy 617",314626,"Plate"
-78.72,0.00232,"Qualified",,99830.17,"CapPass","Cycle 500",500,68824,"43-3","Alloy 617",314626,"Plate"
-79.65,0.00229,"Qualified",,99830.42,"CapPass","Cycle 500",500,68825,"43-3","Alloy 617",314626,"Plate"
-79.06,0.00224,"Qualified",,99830.80,"CapPass","Cycle 500",500,68826,"43-3","Alloy 617",314626,"Plate"
-78.07,0.00221,"Qualified",,99831.17,"CapPass","Cycle 500",500,68827,"43-3","Alloy 617",314626,"Plate"
-77.77,0.00219,"Qualified",,99831.36,"CapPass","Cycle 500",500,68828,"43-3","Alloy 617",314626,"Plate"
-76.68,0.00214,"Qualified",,99831.78,"CapPass","Cycle 500",500,68829,"43-3","Alloy 617",314626,"Plate"
-78.56,0.00212,"Qualified",,99832.17,"CapPass","Cycle 500",500,68830,"43-3","Alloy 617",314626,"Plate"
-80.02,0.00209,"Qualified",,99832.35,"CapPass","Cycle 500",500,68831,"43-3","Alloy 617",314626,"Plate"
-81.46,0.00204,"Qualified",,99832.94,"CapPass","Cycle 500",500,68832,"43-3","Alloy 617",314626,"Plate"
-82.64,0.00201,"Qualified",,99833.17,"CapPass","Cycle 500",500,68833,"43-3","Alloy 617",314626,"Plate"
-82.60,0.00199,"Qualified",,99833.32,"CapPass","Cycle 500",500,68834,"43-3","Alloy 617",314626,"Plate"
-81.03,0.00194,"Qualified",,99833.82,"CapPass","Cycle 500",500,68835,"43-3","Alloy 617",314626,"Plate"
-80.13,0.00190,"Qualified",,99834.17,"CapPass","Cycle 500",500,68836,"43-3","Alloy 617",314626,"Plate"
-79.99,0.00189,"Qualified",,99834.20,"CapPass","Cycle 500",500,68837,"43-3","Alloy 617",314626,"Plate"
-77.88,0.00184,"Qualified",,99834.81,"CapPass","Cycle 500",500,68838,"43-3","Alloy 617",314626,"Plate"
-77.88,0.00181,"Qualified",,99835.17,"CapPass","Cycle 500",500,68839,"43-3","Alloy 617",314626,"Plate"
-78.06,0.00179,"Qualified",,99835.32,"CapPass","Cycle 500",500,68840,"43-3","Alloy 617",314626,"Plate"
-79.14,0.00174,"Qualified",,99835.76,"CapPass","Cycle 500",500,68841,"43-3","Alloy 617",314626,"Plate"
-79.28,0.00171,"Qualified",,99836.17,"CapPass","Cycle 500",500,68842,"43-3","Alloy 617",314626,"Plate"
-79.47,0.00169,"Qualified",,99836.25,"CapPass","Cycle 500",500,68843,"43-3","Alloy 617",314626,"Plate"
-79.27,0.00164,"Qualified",,99836.74,"CapPass","Cycle 500",500,68844,"43-3","Alloy 617",314626,"Plate"
-78.54,0.00161,"Qualified",,99837.17,"CapPass","Cycle 500",500,68845,"43-3","Alloy 617",314626,"Plate"
-79.59,0.00159,"Qualified",,99837.32,"CapPass","Cycle 500",500,68846,"43-3","Alloy 617",314626,"Plate"
-81.83,0.00154,"Qualified",,99837.79,"CapPass","Cycle 500",500,68847,"43-3","Alloy 617",314626,"Plate"
-81.27,0.00151,"Qualified",,99838.17,"CapPass","Cycle 500",500,68848,"43-3","Alloy 617",314626,"Plate"
-81.40,0.00149,"Qualified",,99838.29,"CapPass","Cycle 500",500,68849,"43-3","Alloy 617",314626,"Plate"
-82.16,0.00144,"Qualified",,99838.80,"CapPass","Cycle 500",500,68850,"43-3","Alloy 617",314626,"Plate"
-81.59,0.00140,"Qualified",,99839.17,"CapPass","Cycle 500",500,68851,"43-3","Alloy 617",314626,"Plate"
-81.53,0.00139,"Qualified",,99839.26,"CapPass","Cycle 500",500,68852,"43-3","Alloy 617",314626,"Plate"
-81.51,0.00134,"Qualified",,99839.83,"CapPass","Cycle 500",500,68853,"43-3","Alloy 617",314626,"Plate"
-81.90,0.00131,"Qualified",,99840.17,"CapPass","Cycle 500",500,68854,"43-3","Alloy 617",314626,"Plate"
