Repository: js-molina/fatigue-A617

File: data/950C/Strain rate 0.0001/1.0% strain/HTM_A19_Cycles_438.csv (part 15 of 17)
"Stress Mpa","Strain","Qual State","Qual Exceptions","Elapsed Time Sec","Data State","Cycle Label","Cycle","Count","Sample","Alloy","Heat","Material_Form"
-70.84,0.00147,"Qualified",,99838.60,"CapPass","Cycle 500",500,68999,"43-8","Alloy 617",314626,"Plate"
-70.52,0.00142,"Qualified",,99839.05,"CapPass","Cycle 500",500,69000,"43-8","Alloy 617",314626,"Plate"
-70.41,0.00141,"Qualified",,99839.22,"CapPass","Cycle 500",500,69001,"43-8","Alloy 617",314626,"Plate"
-70.49,0.00137,"Qualified",,99839.64,"CapPass","Cycle 500",500,69002,"43-8","Alloy 617",314626,"Plate"
-72.88,0.00132,"Qualified",,99840.10,"CapPass","Cycle 500",500,69003,"43-8","Alloy 617",314626,"Plate"
-73.01,0.00131,"Qualified",,99840.22,"CapPass","Cycle 500",500,69004,"43-8","Alloy 617",314626,"Plate"
-73.73,0.00127,"Qualified",,99840.63,"CapPass","Cycle 500",500,69005,"43-8","Alloy 617",314626,"Plate"
-75.51,0.00122,"Qualified",,99841.14,"CapPass","Cycle 500",500,69006,"43-8","Alloy 617",314626,"Plate"
-75.72,0.00122,"Qualified",,99841.22,"CapPass","Cycle 500",500,69007,"43-8","Alloy 617",314626,"Plate"
-76.24,0.00117,"Qualified",,99841.60,"CapPass","Cycle 500",500,69008,"43-8","Alloy 617",314626,"Plate"
-76.65,0.00112,"Qualified",,99842.09,"CapPass","Cycle 500",500,69009,"43-8","Alloy 617",314626,"Plate"
-76.68,0.00111,"Qualified",,99842.22,"CapPass","Cycle 500",500,69010,"43-8","Alloy 617",314626,"Plate"
-76.76,0.00107,"Qualified",,99842.59,"CapPass","Cycle 500",500,69011,"43-8","Alloy 617",314626,"Plate"
-76.96,0.00102,"Qualified",,99843.09,"CapPass","Cycle 500",500,69012,"43-8","Alloy 617",314626,"Plate"
-76.89,0.00101,"Qualified",,99843.22,"CapPass","Cycle 500",500,69013,"43-8","Alloy 617",314626,"Plate"
-76.87,0.00097,"Qualified",,99843.59,"CapPass","Cycle 500",500,69014,"43-8","Alloy 617",314626,"Plate"
-76.23,0.00092,"Qualified",,99844.03,"CapPass","Cycle 500",500,69015,"43-8","Alloy 617",314626,"Plate"
-75.96,0.00091,"Qualified",,99844.22,"CapPass","Cycle 500",500,69016,"43-8","Alloy 617",314626,"Plate"
-75.41,0.00087,"Qualified",,99844.43,"CapPass","Cycle 500",500,69017,"43-8","Alloy 617",314626,"Plate"
-73.16,0.00082,"Qualified",,99845.09,"CapPass","Cycle 500",500,69018,"43-8","Alloy 617",314626,"Plate"
-73.46,0.00081,"Qualified",,99845.22,"CapPass","Cycle 500",500,69019,"43-8","Alloy 617",314626,"Plate"
-75.75,0.00077,"Qualified",,99845.66,"CapPass","Cycle 500",500,69020,"43-8","Alloy 617",314626,"Plate"
-78.21,0.00072,"Qualified",,99846.12,"CapPass","Cycle 500",500,69021,"43-8","Alloy 617",314626,"Plate"
-78.51,0.00071,"Qualified",,99846.22,"CapPass","Cycle 500",500,69022,"43-8","Alloy 617",314626,"Plate"
-78.87,0.00067,"Qualified",,99846.57,"CapPass","Cycle 500",500,69023,"43-8","Alloy 617",314626,"Plate"
-78.68,0.00062,"Qualified",,99847.02,"CapPass","Cycle 500",500,69024,"43-8","Alloy 617",314626,"Plate"
-78.44,0.00060,"Qualified",,99847.22,"CapPass","Cycle 500",500,69025,"43-8","Alloy 617",314626,"Plate"
-78.15,0.00057,"Qualified",,99847.57,"CapPass","Cycle 500",500,69026,"43-8","Alloy 617",314626,"Plate"
-77.92,0.00052,"Qualified",,99847.97,"CapPass","Cycle 500",500,69027,"43-8","Alloy 617",314626,"Plate"
-77.13,0.00050,"Qualified",,99848.22,"CapPass","Cycle 500",500,69028,"43-8","Alloy 617",314626,"Plate"
-76.29,0.00047,"Qualified",,99848.45,"CapPass","Cycle 500",500,69029,"43-8","Alloy 617",314626,"Plate"
-74.42,0.00042,"Qualified",,99848.85,"CapPass","Cycle 500",500,69030,"43-8","Alloy 617",314626,"Plate"
-73.52,0.00041,"Qualified",,99849.22,"CapPass","Cycle 500",500,69031,"43-8","Alloy 617",314626,"Plate"
-73.62,0.00037,"Qualified",,99849.35,"CapPass","Cycle 500",500,69032,"43-8","Alloy 617",314626,"Plate"
-71.50,0.00032,"Qualified",,99849.79,"CapPass","Cycle 500",500,69033,"43-8","Alloy 617",314626,"Plate"
-70.84,0.00030,"Qualified",,99850.22,"CapPass","Cycle 500",500,69034,"43-8","Alloy 617",314626,"Plate"
-71.57,0.00027,"Qualified",,99850.51,"CapPass","Cycle 500",500,69035,"43-8","Alloy 617",314626,"Plate"
-71.97,0.00022,"Qualified",,99850.99,"CapPass","Cycle 500",500,69036,"43-8","Alloy 617",314626,"Plate"
-71.53,0.00020,"Qualified",,99851.22,"CapPass","Cycle 500",500,69037,"43-8","Alloy 617",314626,"Plate"
-71.91,0.00017,"Qualified",,99851.56,"CapPass","Cycle 500",500,69038,"43-8","Alloy 617",314626,"Plate"
-74.69,0.00012,"Qualified",,99852.19,"CapPass","Cycle 500",500,69039,"43-8","Alloy 617",314626,"Plate"
-75.07,0.00012,"Qualified",,99852.22,"CapPass","Cycle 500",500,69040,"43-8","Alloy 617",314626,"Plate"
-77.53,0.00007,"Qualified",,99852.53,"CapPass","Cycle 500",500,69041,"43-8","Alloy 617",314626,"Plate"
-77.79,0.00002,"Qualified",,99852.97,"CapPass","Cycle 500",500,69042,"43-8","Alloy 617",314626,"Plate"
-77.51,0.00000,"Qualified",,99853.22,"CapPass","Cycle 500",500,69043,"43-8","Alloy 617",314626,"Plate"
-77.74,-0.00003,"Qualified",,99853.50,"CapPass","Cycle 500",500,69044,"43-8","Alloy 617",314626,"Plate"
-76.35,-0.00008,"Qualified",,99854.04,"CapPass","Cycle 500",500,69045,"43-8","Alloy 617",314626,"Plate"
-76.50,-0.00010,"Qualified",,99854.22,"CapPass","Cycle 500",500,69046,"43-8","Alloy 617",314626,"Plate"
-76.53,-0.00013,"Qualified",,99854.46,"CapPass","Cycle 500",500,69047,"43-8","Alloy 617",314626,"Plate"
-76.76,-0.00018,"Qualified",,99855.07,"CapPass","Cycle 500",500,69048,"43-8","Alloy 617",314626,"Plate"
-77.31,-0.00020,"Qualified",,99855.22,"CapPass","Cycle 500",500,69049,"43-8","Alloy 617",314626,"Plate"
-78.25,-0.00023,"Qualified",,99855.51,"CapPass","Cycle 500",500,69050,"43-8","Alloy 617",314626,"Plate"
-77.17,-0.00028,"Qualified",,99855.96,"CapPass","Cycle 500",500,69051,"43-8","Alloy 617",314626,"Plate"
-76.78,-0.00030,"Qualified",,99856.22,"CapPass","Cycle 500",500,69052,"43-8","Alloy 617",314626,"Plate"
-76.78,-0.00033,"Qualified",,99856.61,"CapPass","Cycle 500",500,69053,"43-8","Alloy 617",314626,"Plate"
-78.83,-0.00038,"Qualified",,99857.04,"CapPass","Cycle 500",500,69054,"43-8","Alloy 617",314626,"Plate"
-79.20,-0.00039,"Qualified",,99857.22,"CapPass","Cycle 500",500,69055,"43-8","Alloy 617",314626,"Plate"
-80.17,-0.00043,"Qualified",,99857.53,"CapPass","Cycle 500",500,69056,"43-8","Alloy 617",314626,"Plate"
-80.08,-0.00048,"Qualified",,99858.00,"CapPass","Cycle 500",500,69057,"43-8","Alloy 617",314626,"Plate"
-80.07,-0.00050,"Qualified",,99858.22,"CapPass","Cycle 500",500,69058,"43-8","Alloy 617",314626,"Plate"
-80.63,-0.00053,"Qualified",,99858.60,"CapPass","Cycle 500",500,69059,"43-8","Alloy 617",314626,"Plate"
-81.48,-0.00058,"Qualified",,99859.01,"CapPass","Cycle 500",500,69060,"43-8","Alloy 617",314626,"Plate"
-81.42,-0.00060,"Qualified",,99859.22,"CapPass","Cycle 500",500,69061,"43-8","Alloy 617",314626,"Plate"
-81.29,-0.00063,"Qualified",,99859.52,"CapPass","Cycle 500",500,69062,"43-8","Alloy 617",314626,"Plate"
-80.86,-0.00068,"Qualified",,99859.94,"CapPass","Cycle 500",500,69063,"43-8","Alloy 617",314626,"Plate"
-79.99,-0.00071,"Qualified",,99860.22,"CapPass","Cycle 500",500,69064,"43-8","Alloy 617",314626,"Plate"
-79.41,-0.00073,"Qualified",,99860.36,"CapPass","Cycle 500",500,69065,"43-8","Alloy 617",314626,"Plate"
-77.98,-0.00078,"Qualified",,99861.02,"CapPass","Cycle 500",500,69066,"43-8","Alloy 617",314626,"Plate"
-77.97,-0.00080,"Qualified",,99861.22,"CapPass","Cycle 500",500,69067,"43-8","Alloy 617",314626,"Plate"
-77.83,-0.00083,"Qualified",,99861.53,"CapPass","Cycle 500",500,69068,"43-8","Alloy 617",314626,"Plate"
-78.57,-0.00088,"Qualified",,99861.95,"CapPass","Cycle 500",500,69069,"43-8","Alloy 617",314626,"Plate"
-78.26,-0.00090,"Qualified",,99862.22,"CapPass","Cycle 500",500,69070,"43-8","Alloy 617",314626,"Plate"
-78.10,-0.00093,"Qualified",,99862.43,"CapPass","Cycle 500",500,69071,"43-8","Alloy 617",314626,"Plate"
-78.43,-0.00098,"Qualified",,99862.96,"CapPass","Cycle 500",500,69072,"43-8","Alloy 617",314626,"Plate"
-77.96,-0.00100,"Qualified",,99863.22,"CapPass","Cycle 500",500,69073,"43-8","Alloy 617",314626,"Plate"
-78.00,-0.00103,"Qualified",,99863.46,"CapPass","Cycle 500",500,69074,"43-8","Alloy 617",314626,"Plate"
-76.78,-0.00108,"Qualified",,99863.90,"CapPass","Cycle 500",500,69075,"43-8","Alloy 617",314626,"Plate"
-76.39,-0.00111,"Qualified",,99864.22,"CapPass","Cycle 500",500,69076,"43-8","Alloy 617",314626,"Plate"
-76.47,-0.00113,"Qualified",,99864.46,"CapPass","Cycle 500",500,69077,"43-8","Alloy 617",314626,"Plate"
-76.33,-0.00118,"Qualified",,99864.89,"CapPass","Cycle 500",500,69078,"43-8","Alloy 617",314626,"Plate"
-75.45,-0.00120,"Qualified",,99865.22,"CapPass","Cycle 500",500,69079,"43-8","Alloy 617",314626,"Plate"
-75.96,-0.00123,"Qualified",,99865.51,"CapPass","Cycle 500",500,69080,"43-8","Alloy 617",314626,"Plate"
-83.52,-0.00128,"Qualified",,99866.18,"CapPass","Cycle 500",500,69081,"43-8","Alloy 617",314626,"Plate"
-84.17,-0.00129,"Qualified",,99866.22,"CapPass","Cycle 500",500,69082,"43-8","Alloy 617",314626,"Plate"
-86.22,-0.00133,"Qualified",,99866.50,"CapPass","Cycle 500",500,69083,"43-8","Alloy 617",314626,"Plate"
-85.76,-0.00138,"Qualified",,99866.99,"CapPass","Cycle 500",500,69084,"43-8","Alloy 617",314626,"Plate"
-85.33,-0.00140,"Qualified",,99867.22,"CapPass","Cycle 500",500,69085,"43-8","Alloy 617",314626,"Plate"
-85.10,-0.00143,"Qualified",,99867.49,"CapPass","Cycle 500",500,69086,"43-8","Alloy 617",314626,"Plate"
-84.13,-0.00148,"Qualified",,99867.92,"CapPass","Cycle 500",500,69087,"43-8","Alloy 617",314626,"Plate"
-83.38,-0.00150,"Qualified",,99868.22,"CapPass","Cycle 500",500,69088,"43-8","Alloy 617",314626,"Plate"
-83.00,-0.00153,"Qualified",,99868.56,"CapPass","Cycle 500",500,69089,"43-8","Alloy 617",314626,"Plate"
-83.61,-0.00158,"Qualified",,99869.01,"CapPass","Cycle 500",500,69090,"43-8","Alloy 617",314626,"Plate"
-83.45,-0.00160,"Qualified",,99869.22,"CapPass","Cycle 500",500,69091,"43-8","Alloy 617",314626,"Plate"
-83.88,-0.00163,"Qualified",,99869.50,"CapPass","Cycle 500",500,69092,"43-8","Alloy 617",314626,"Plate"
-83.99,-0.00168,"Qualified",,99869.97,"CapPass","Cycle 500",500,69093,"43-8","Alloy 617",314626,"Plate"
-83.67,-0.00170,"Qualified",,99870.22,"CapPass","Cycle 500",500,69094,"43-8","Alloy 617",314626,"Plate"
-83.41,-0.00173,"Qualified",,99870.50,"CapPass","Cycle 500",500,69095,"43-8","Alloy 617",314626,"Plate"
-83.99,-0.00178,"Qualified",,99871.00,"CapPass","Cycle 500",500,69096,"43-8","Alloy 617",314626,"Plate"
-83.81,-0.00181,"Qualified",,99871.22,"CapPass","Cycle 500",500,69097,"43-8","Alloy 617",314626,"Plate"
-83.26,-0.00183,"Qualified",,99871.38,"CapPass","Cycle 500",500,69098,"43-8","Alloy 617",314626,"Plate"
-81.82,-0.00188,"Qualified",,99871.97,"CapPass","Cycle 500",500,69099,"43-8","Alloy 617",314626,"Plate"
-81.71,-0.00191,"Qualified",,99872.22,"CapPass","Cycle 500",500,69100,"43-8","Alloy 617",314626,"Plate"
-81.51,-0.00193,"Qualified",,99872.46,"CapPass","Cycle 500",500,69101,"43-8","Alloy 617",314626,"Plate"
-81.88,-0.00198,"Qualified",,99872.95,"CapPass","Cycle 500",500,69102,"43-8","Alloy 617",314626,"Plate"
-81.69,-0.00200,"Qualified",,99873.22,"CapPass","Cycle 500",500,69103,"43-8","Alloy 617",314626,"Plate"
-82.05,-0.00203,"Qualified",,99873.49,"CapPass","Cycle 500",500,69104,"43-8","Alloy 617",314626,"Plate"
-81.91,-0.00208,"Qualified",,99873.97,"CapPass","Cycle 500",500,69105,"43-8","Alloy 617",314626,"Plate"
-81.90,-0.00210,"Qualified",,99874.22,"CapPass","Cycle 500",500,69106,"43-8","Alloy 617",314626,"Plate"
-81.69,-0.00213,"Qualified",,99874.40,"CapPass","Cycle 500",500,69107,"43-8","Alloy 617",314626,"Plate"
-79.94,-0.00218,"Qualified",,99874.86,"CapPass","Cycle 500",500,69108,"43-8","Alloy 617",314626,"Plate"
-78.43,-0.00222,"Qualified",,99875.22,"CapPass","Cycle 500",500,69109,"43-8","Alloy 617",314626,"Plate"
-77.78,-0.00223,"Qualified",,99875.34,"CapPass","Cycle 500",500,69110,"43-8","Alloy 617",314626,"Plate"
-76.31,-0.00228,"Qualified",,99875.88,"CapPass","Cycle 500",500,69111,"43-8","Alloy 617",314626,"Plate"
-75.27,-0.00232,"Qualified",,99876.22,"CapPass","Cycle 500",500,69112,"43-8","Alloy 617",314626,"Plate"
-75.11,-0.00233,"Qualified",,99876.26,"CapPass","Cycle 500",500,69113,"43-8","Alloy 617",314626,"Plate"
-73.53,-0.00238,"Qualified",,99877.00,"CapPass","Cycle 500",500,69114,"43-8","Alloy 617",314626,"Plate"
-74.70,-0.00240,"Qualified",,99877.22,"CapPass","Cycle 500",500,69115,"43-8","Alloy 617",314626,"Plate"
-76.60,-0.00243,"Qualified",,99877.55,"CapPass","Cycle 500",500,69116,"43-8","Alloy 617",314626,"Plate"
-79.20,-0.00248,"Qualified",,99878.06,"CapPass","Cycle 500",500,69117,"43-8","Alloy 617",314626,"Plate"
-79.65,-0.00250,"Qualified",,99878.22,"CapPass","Cycle 500",500,69118,"43-8","Alloy 617",314626,"Plate"
-80.26,-0.00253,"Qualified",,99878.48,"CapPass","Cycle 500",500,69119,"43-8","Alloy 617",314626,"Plate"
-79.76,-0.00258,"Qualified",,99878.99,"CapPass","Cycle 500",500,69120,"43-8","Alloy 617",314626,"Plate"
-79.66,-0.00261,"Qualified",,99879.22,"CapPass","Cycle 500",500,69121,"43-8","Alloy 617",314626,"Plate"
-79.47,-0.00263,"Qualified",,99879.35,"CapPass","Cycle 500",500,69122,"43-8","Alloy 617",314626,"Plate"
-77.73,-0.00268,"Qualified",,99879.88,"CapPass","Cycle 500",500,69123,"43-8","Alloy 617",314626,"Plate"
-76.77,-0.00271,"Qualified",,99880.22,"CapPass","Cycle 500",500,69124,"43-8","Alloy 617",314626,"Plate"
-76.66,-0.00273,"Qualified",,99880.39,"CapPass","Cycle 500",500,69125,"43-8","Alloy 617",314626,"Plate"
-80.75,-0.00278,"Qualified",,99881.15,"CapPass","Cycle 500",500,69126,"43-8","Alloy 617",314626,"Plate"
-81.84,-0.00280,"Qualified",,99881.22,"CapPass","Cycle 500",500,69127,"43-8","Alloy 617",314626,"Plate"
-82.58,-0.00283,"Qualified",,99881.47,"CapPass","Cycle 500",500,69128,"43-8","Alloy 617",314626,"Plate"
-85.36,-0.00288,"Qualified",,99882.07,"CapPass","Cycle 500",500,69129,"43-8","Alloy 617",314626,"Plate"
-85.97,-0.00290,"Qualified",,99882.22,"CapPass","Cycle 500",500,69130,"43-8","Alloy 617",314626,"Plate"
-86.85,-0.00293,"Qualified",,99882.50,"CapPass","Cycle 500",500,69131,"43-8","Alloy 617",314626,"Plate"
-87.12,-0.00298,"Qualified",,99882.96,"CapPass","Cycle 500",500,69132,"43-8","Alloy 617",314626,"Plate"
-86.88,-0.00302,"Qualified",,99883.22,"CapPass","Cycle 500",500,69133,"43-8","Alloy 617",314626,"Plate"
-86.39,-0.00303,"Qualified",,99883.31,"CapPass","Cycle 500",500,69134,"43-8","Alloy 617",314626,"Plate"
-82.73,-0.00308,"Qualified",,99883.87,"CapPass","Cycle 500",500,69135,"43-8","Alloy 617",314626,"Plate"
-81.27,-0.00311,"Qualified",,99884.22,"CapPass","Cycle 500",500,69136,"43-8","Alloy 617",314626,"Plate"
-80.62,-0.00313,"Qualified",,99884.40,"CapPass","Cycle 500",500,69137,"43-8","Alloy 617",314626,"Plate"
-80.22,-0.00318,"Qualified",,99884.96,"CapPass","Cycle 500",500,69138,"43-8","Alloy 617",314626,"Plate"
-80.12,-0.00321,"Qualified",,99885.22,"CapPass","Cycle 500",500,69139,"43-8","Alloy 617",314626,"Plate"
-80.62,-0.00323,"Qualified",,99885.53,"CapPass","Cycle 500",500,69140,"43-8","Alloy 617",314626,"Plate"
-81.68,-0.00328,"Qualified",,99885.98,"CapPass","Cycle 500",500,69141,"43-8","Alloy 617",314626,"Plate"
-81.81,-0.00331,"Qualified",,99886.22,"CapPass","Cycle 500",500,69142,"43-8","Alloy 617",314626,"Plate"
-81.94,-0.00333,"Qualified",,99886.50,"CapPass","Cycle 500",500,69143,"43-8","Alloy 617",314626,"Plate"
-82.78,-0.00338,"Qualified",,99886.96,"CapPass","Cycle 500",500,69144,"43-8","Alloy 617",314626,"Plate"
-82.43,-0.00341,"Qualified",,99887.22,"CapPass","Cycle 500",500,69145,"43-8","Alloy 617",314626,"Plate"
-82.43,-0.00343,"Qualified",,99887.50,"CapPass","Cycle 500",500,69146,"43-8","Alloy 617",314626,"Plate"
-82.45,-0.00348,"Qualified",,99887.93,"CapPass","Cycle 500",500,69147,"43-8","Alloy 617",314626,"Plate"
-82.04,-0.00351,"Qualified",,99888.22,"CapPass","Cycle 500",500,69148,"43-8","Alloy 617",314626,"Plate"
-81.72,-0.00353,"Qualified",,99888.41,"CapPass","Cycle 500",500,69149,"43-8","Alloy 617",314626,"Plate"
-80.65,-0.00358,"Qualified",,99888.89,"CapPass","Cycle 500",500,69150,"43-8","Alloy 617",314626,"Plate"
-78.81,-0.00362,"Qualified",,99889.22,"CapPass","Cycle 500",500,69151,"43-8","Alloy 617",314626,"Plate"
-78.26,-0.00363,"Qualified",,99889.45,"CapPass","Cycle 500",500,69152,"43-8","Alloy 617",314626,"Plate"
-78.94,-0.00368,"Qualified",,99889.90,"CapPass","Cycle 500",500,69153,"43-8","Alloy 617",314626,"Plate"
-78.24,-0.00371,"Qualified",,99890.22,"CapPass","Cycle 500",500,69154,"43-8","Alloy 617",314626,"Plate"
-77.81,-0.00373,"Qualified",,99890.37,"CapPass","Cycle 500",500,69155,"43-8","Alloy 617",314626,"Plate"
-79.76,-0.00378,"Qualified",,99891.06,"CapPass","Cycle 500",500,69156,"43-8","Alloy 617",314626,"Plate"
-80.90,-0.00380,"Qualified",,99891.22,"CapPass","Cycle 500",500,69157,"43-8","Alloy 617",314626,"Plate"
-81.64,-0.00383,"Qualified",,99891.47,"CapPass","Cycle 500",500,69158,"43-8","Alloy 617",314626,"Plate"
-81.74,-0.00388,"Qualified",,99891.99,"CapPass","Cycle 500",500,69159,"43-8","Alloy 617",314626,"Plate"
-81.78,-0.00389,"Qualified",,99892.22,"CapPass","Cycle 500",500,69160,"43-8","Alloy 617",314626,"Plate"
-83.77,-0.00393,"Qualified",,99892.54,"CapPass","Cycle 500",500,69161,"43-8","Alloy 617",314626,"Plate"
-84.56,-0.00398,"Qualified",,99892.91,"CapPass","Cycle 500",500,69162,"43-8","Alloy 617",314626,"Plate"
-83.97,-0.00400,"Qualified",,99893.22,"CapPass","Cycle 500",500,69163,"43-8","Alloy 617",314626,"Plate"
-84.69,-0.00403,"Qualified",,99893.50,"CapPass","Cycle 500",500,69164,"43-8","Alloy 617",314626,"Plate"
-83.44,-0.00408,"Qualified",,99893.85,"CapPass","Cycle 500",500,69165,"43-8","Alloy 617",314626,"Plate"
-81.77,-0.00411,"Qualified",,99894.22,"CapPass","Cycle 500",500,69166,"43-8","Alloy 617",314626,"Plate"
-81.13,-0.00413,"Qualified",,99894.51,"CapPass","Cycle 500",500,69167,"43-8","Alloy 617",314626,"Plate"
-82.06,-0.00418,"Qualified",,99894.98,"CapPass","Cycle 500",500,69168,"43-8","Alloy 617",314626,"Plate"
-82.58,-0.00420,"Qualified",,99895.22,"CapPass","Cycle 500",500,69169,"43-8","Alloy 617",314626,"Plate"
-83.38,-0.00423,"Qualified",,99895.53,"CapPass","Cycle 500",500,69170,"43-8","Alloy 617",314626,"Plate"
-84.09,-0.00428,"Qualified",,99896.00,"CapPass","Cycle 500",500,69171,"43-8","Alloy 617",314626,"Plate"
-84.31,-0.00430,"Qualified",,99896.22,"CapPass","Cycle 500",500,69172,"43-8","Alloy 617",314626,"Plate"
-84.46,-0.00433,"Qualified",,99896.47,"CapPass","Cycle 500",500,69173,"43-8","Alloy 617",314626,"Plate"
-84.16,-0.00438,"Qualified",,99896.93,"CapPass","Cycle 500",500,69174,"43-8","Alloy 617",314626,"Plate"
-83.22,-0.00442,"Qualified",,99897.22,"CapPass","Cycle 500",500,69175,"43-8","Alloy 617",314626,"Plate"
-82.59,-0.00443,"Qualified",,99897.52,"CapPass","Cycle 500",500,69176,"43-8","Alloy 617",314626,"Plate"
-82.65,-0.00448,"Qualified",,99897.96,"CapPass","Cycle 500",500,69177,"43-8","Alloy 617",314626,"Plate"
-82.53,-0.00451,"Qualified",,99898.22,"CapPass","Cycle 500",500,69178,"43-8","Alloy 617",314626,"Plate"
-82.22,-0.00453,"Qualified",,99898.46,"CapPass","Cycle 500",500,69179,"43-8","Alloy 617",314626,"Plate"
-84.08,-0.00458,"Qualified",,99898.93,"CapPass","Cycle 500",500,69180,"43-8","Alloy 617",314626,"Plate"
-83.34,-0.00460,"Qualified",,99899.22,"CapPass","Cycle 500",500,69181,"43-8","Alloy 617",314626,"Plate"
-86.50,-0.00463,"Qualified",,99899.64,"CapPass","Cycle 500",500,69182,"43-8","Alloy 617",314626,"Plate"
-89.52,-0.00468,"Qualified",,99900.10,"CapPass","Cycle 500",500,69183,"43-8","Alloy 617",314626,"Plate"
-90.08,-0.00469,"Qualified",,99900.22,"CapPass","Cycle 500",500,69184,"43-8","Alloy 617",314626,"Plate"
-91.47,-0.00473,"Qualified",,99900.58,"CapPass","Cycle 500",500,69185,"43-8","Alloy 617",314626,"Plate"
-93.52,-0.00478,"Qualified",,99901.21,"CapPass","Cycle 500",500,69186,"43-8","Alloy 617",314626,"Plate"
-93.60,-0.00478,"Qualified",,99901.22,"CapPass","Cycle 500",500,69187,"43-8","Alloy 617",314626,"Plate"
-95.02,-0.00483,"Qualified",,99901.61,"CapPass","Cycle 500",500,69188,"43-8","Alloy 617",314626,"Plate"
-95.17,-0.00488,"Qualified",,99901.97,"CapPass","Cycle 500",500,69189,"43-8","Alloy 617",314626,"Plate"
-94.13,-0.00491,"Qualified",,99902.22,"CapPass","Cycle 500",500,69190,"43-8","Alloy 617",314626,"Plate"
-92.82,-0.00493,"Qualified",,99902.45,"CapPass","Cycle 500",500,69191,"43-8","Alloy 617",314626,"Plate"
-90.89,-0.00498,"Qualified",,99902.96,"CapPass","Cycle 500",500,69192,"43-8","Alloy 617",314626,"Plate"
-90.16,-0.00501,"Qualified",,99903.22,"CapPass","Cycle 500",500,69193,"43-8","Alloy 617",314626,"Plate"
-68.85,-0.00494,"Qualified",,99904.22,"CapPass","Cycle 500",500,69194,"43-8","Alloy 617",314626,"Plate"
-67.61,-0.00493,"Qualified",,99904.29,"CapPass","Cycle 500",500,69195,"43-8","Alloy 617",314626,"Plate"
-59.35,-0.00488,"Qualified",,99904.80,"CapPass","Cycle 500",500,69196,"43-8","Alloy 617",314626,"Plate"
-52.99,-0.00483,"Qualified",,99905.22,"CapPass","Cycle 500",500,69197,"43-8","Alloy 617",314626,"Plate"
-52.77,-0.00483,"Qualified",,99905.25,"CapPass","Cycle 500",500,69198,"43-8","Alloy 617",314626,"Plate"
-46.13,-0.00478,"Qualified",,99905.81,"CapPass","Cycle 500",500,69199,"43-8","Alloy 617",314626,"Plate"
-42.20,-0.00474,"Qualified",,99906.22,"CapPass","Cycle 500",500,69200,"43-8","Alloy 617",314626,"Plate"
-39.55,-0.00473,"Qualified",,99906.39,"CapPass","Cycle 500",500,69201,"43-8","Alloy 617",314626,"Plate"
-35.95,-0.00468,"Qualified",,99906.63,"CapPass","Cycle 500",500,69202,"43-8","Alloy 617",314626,"Plate"
-32.12,-0.00464,"Qualified",,99907.22,"CapPass","Cycle 500",500,69203,"43-8","Alloy 617",314626,"Plate"
-30.27,-0.00463,"Qualified",,99907.39,"CapPass","Cycle 500",500,69204,"43-8","Alloy 617",314626,"Plate"
-25.36,-0.00458,"Qualified",,99907.82,"CapPass","Cycle 500",500,69205,"43-8","Alloy 617",314626,"Plate"
-21.51,-0.00453,"Qualified",,99908.22,"CapPass","Cycle 500",500,69206,"43-8","Alloy 617",314626,"Plate"
-21.39,-0.00453,"Qualified",,99908.23,"CapPass","Cycle 500",500,69207,"43-8","Alloy 617",314626,"Plate"
-16.46,-0.00448,"Qualified",,99908.95,"CapPass","Cycle 500",500,69208,"43-8","Alloy 617",314626,"Plate"
-12.31,-0.00443,"Qualified",,99909.22,"CapPass","Cycle 500",500,69209,"43-8","Alloy 617",314626,"Plate"
-12.00,-0.00443,"Qualified",,99909.25,"CapPass","Cycle 500",500,69210,"43-8","Alloy 617",314626,"Plate"
-9.33,-0.00438,"Qualified",,99909.89,"CapPass","Cycle 500",500,69211,"43-8","Alloy 617",314626,"Plate"
-7.00,-0.00434,"Qualified",,99910.22,"CapPass","Cycle 500",500,69212,"43-8","Alloy 617",314626,"Plate"
-6.43,-0.00433,"Qualified",,99910.32,"CapPass","Cycle 500",500,69213,"43-8","Alloy 617",314626,"Plate"
-3.19,-0.00428,"Qualified",,99910.83,"CapPass","Cycle 500",500,69214,"43-8","Alloy 617",314626,"Plate"
-2.01,-0.00423,"Qualified",,99911.21,"CapPass","Cycle 500",500,69215,"43-8","Alloy 617",314626,"Plate"
-2.02,-0.00423,"Qualified",,99911.22,"CapPass","Cycle 500",500,69216,"43-8","Alloy 617",314626,"Plate"
0.04,-0.00418,"Qualified",,99911.92,"CapPass","Cycle 500",500,69217,"43-8","Alloy 617",314626,"Plate"
1.89,-0.00414,"Qualified",,99912.22,"CapPass","Cycle 500",500,69218,"43-8","Alloy 617",314626,"Plate"
2.75,-0.00413,"Qualified",,99912.39,"CapPass","Cycle 500",500,69219,"43-8","Alloy 617",314626,"Plate"
5.40,-0.00408,"Qualified",,99912.83,"CapPass","Cycle 500",500,69220,"43-8","Alloy 617",314626,"Plate"
7.20,-0.00405,"Qualified",,99913.22,"CapPass","Cycle 500",500,69221,"43-8","Alloy 617",314626,"Plate"
8.27,-0.00403,"Qualified",,99913.39,"CapPass","Cycle 500",500,69222,"43-8","Alloy 617",314626,"Plate"
12.49,-0.00398,"Qualified",,99913.90,"CapPass","Cycle 500",500,69223,"43-8","Alloy 617",314626,"Plate"
13.16,-0.00397,"Qualified",,99914.22,"CapPass","Cycle 500",500,69224,"43-8","Alloy 617",314626,"Plate"
16.88,-0.00393,"Qualified",,99914.93,"CapPass","Cycle 500",500,69225,"43-8","Alloy 617",314626,"Plate"
22.35,-0.00389,"Qualified",,99915.22,"CapPass","Cycle 500",500,69226,"43-8","Alloy 617",314626,"Plate"
23.32,-0.00388,"Qualified",,99915.25,"CapPass","Cycle 500",500,69227,"43-8","Alloy 617",314626,"Plate"
26.47,-0.00383,"Qualified",,99915.34,"CapPass","Cycle 500",500,69228,"43-8","Alloy 617",314626,"Plate"
23.50,-0.00378,"Qualified",,99915.92,"CapPass","Cycle 500",500,69229,"43-8","Alloy 617",314626,"Plate"
23.47,-0.00375,"Qualified",,99916.22,"CapPass","Cycle 500",500,69230,"43-8","Alloy 617",314626,"Plate"
23.92,-0.00373,"Qualified",,99916.46,"CapPass","Cycle 500",500,69231,"43-8","Alloy 617",314626,"Plate"
26.88,-0.00368,"Qualified",,99917.10,"CapPass","Cycle 500",500,69232,"43-8","Alloy 617",314626,"Plate"
28.71,-0.00366,"Qualified",,99917.22,"CapPass","Cycle 500",500,69233,"43-8","Alloy 617",314626,"Plate"
31.48,-0.00363,"Qualified",,99917.50,"CapPass","Cycle 500",500,69234,"43-8","Alloy 617",314626,"Plate"
34.84,-0.00358,"Qualified",,99917.79,"CapPass","Cycle 500",500,69235,"43-8","Alloy 617",314626,"Plate"
36.33,-0.00353,"Qualified",,99918.22,"CapPass","Cycle 500",500,69236,"43-8","Alloy 617",314626,"Plate"
36.35,-0.00353,"Qualified",,99918.22,"CapPass","Cycle 500",500,69237,"43-8","Alloy 617",314626,"Plate"
38.52,-0.00348,"Qualified",,99918.81,"CapPass","Cycle 500",500,69238,"43-8","Alloy 617",314626,"Plate"
40.75,-0.00344,"Qualified",,99919.22,"CapPass","Cycle 500",500,69239,"43-8","Alloy 617",314626,"Plate"
41.97,-0.00343,"Qualified",,99919.43,"CapPass","Cycle 500",500,69240,"43-8","Alloy 617",314626,"Plate"
45.41,-0.00338,"Qualified",,99919.81,"CapPass","Cycle 500",500,69241,"43-8","Alloy 617",314626,"Plate"
47.42,-0.00333,"Qualified",,99920.22,"CapPass","Cycle 500",500,69242,"43-8","Alloy 617",314626,"Plate"
47.56,-0.00333,"Qualified",,99920.25,"CapPass","Cycle 500",500,69243,"43-8","Alloy 617",314626,"Plate"
49.46,-0.00328,"Qualified",,99920.89,"CapPass","Cycle 500",500,69244,"43-8","Alloy 617",314626,"Plate"
51.33,-0.00324,"Qualified",,99921.22,"CapPass","Cycle 500",500,69245,"43-8","Alloy 617",314626,"Plate"
51.76,-0.00323,"Qualified",,99921.32,"CapPass","Cycle 500",500,69246,"43-8","Alloy 617",314626,"Plate"
53.01,-0.00318,"Qualified",,99921.71,"CapPass","Cycle 500",500,69247,"43-8","Alloy 617",314626,"Plate"
53.48,-0.00313,"Qualified",,99922.18,"CapPass","Cycle 500",500,69248,"43-8","Alloy 617",314626,"Plate"
53.55,-0.00313,"Qualified",,99922.22,"CapPass","Cycle 500",500,69249,"43-8","Alloy 617",314626,"Plate"
55.34,-0.00308,"Qualified",,99922.86,"CapPass","Cycle 500",500,69250,"43-8","Alloy 617",314626,"Plate"
56.91,-0.00304,"Qualified",,99923.22,"CapPass","Cycle 500",500,69251,"43-8","Alloy 617",314626,"Plate"
57.25,-0.00303,"Qualified",,99923.32,"CapPass","Cycle 500",500,69252,"43-8","Alloy 617",314626,"Plate"
59.64,-0.00298,"Qualified",,99923.91,"CapPass","Cycle 500",500,69253,"43-8","Alloy 617",314626,"Plate"
62.24,-0.00293,"Qualified",,99924.15,"CapPass","Cycle 500",500,69254,"43-8","Alloy 617",314626,"Plate"
62.05,-0.00292,"Qualified",,99924.22,"CapPass","Cycle 500",500,69255,"43-8","Alloy 617",314626,"Plate"
64.70,-0.00288,"Qualified",,99924.73,"CapPass","Cycle 500",500,69256,"43-8","Alloy 617",314626,"Plate"
64.37,-0.00283,"Qualified",,99925.14,"CapPass","Cycle 500",500,69257,"43-8","Alloy 617",314626,"Plate"
64.04,-0.00282,"Qualified",,99925.22,"CapPass","Cycle 500",500,69258,"43-8","Alloy 617",314626,"Plate"
64.30,-0.00278,"Qualified",,99925.71,"CapPass","Cycle 500",500,69259,"43-8","Alloy 617",314626,"Plate"
64.90,-0.00273,"Qualified",,99926.10,"CapPass","Cycle 500",500,69260,"43-8","Alloy 617",314626,"Plate"
64.73,-0.00271,"Qualified",,99926.22,"CapPass","Cycle 500",500,69261,"43-8","Alloy 617",314626,"Plate"
63.87,-0.00268,"Qualified",,99926.62,"CapPass","Cycle 500",500,69262,"43-8","Alloy 617",314626,"Plate"
62.95,-0.00263,"Qualified",,99927.14,"CapPass","Cycle 500",500,69263,"43-8","Alloy 617",314626,"Plate"
62.90,-0.00262,"Qualified",,99927.22,"CapPass","Cycle 500",500,69264,"43-8","Alloy 617",314626,"Plate"
62.88,-0.00258,"Qualified",,99927.60,"CapPass","Cycle 500",500,69265,"43-8","Alloy 617",314626,"Plate"
64.42,-0.00253,"Qualified",,99928.22,"CapPass","Cycle 500",500,69266,"43-8","Alloy 617",314626,"Plate"
64.78,-0.00253,"Qualified",,99928.27,"CapPass","Cycle 500",500,69267,"43-8","Alloy 617",314626,"Plate"
67.86,-0.00248,"Qualified",,99928.70,"CapPass","Cycle 500",500,69268,"43-8","Alloy 617",314626,"Plate"
69.72,-0.00243,"Qualified",,99929.20,"CapPass","Cycle 500",500,69269,"43-8","Alloy 617",314626,"Plate"
69.79,-0.00242,"Qualified",,99929.22,"CapPass","Cycle 500",500,69270,"43-8","Alloy 617",314626,"Plate"
69.49,-0.00238,"Qualified",,99929.54,"CapPass","Cycle 500",500,69271,"43-8","Alloy 617",314626,"Plate"
68.99,-0.00233,"Qualified",,99930.13,"CapPass","Cycle 500",500,69272,"43-8","Alloy 617",314626,"Plate"
69.09,-0.00232,"Qualified",,99930.22,"CapPass","Cycle 500",500,69273,"43-8","Alloy 617",314626,"Plate"
69.15,-0.00228,"Qualified",,99930.64,"CapPass","Cycle 500",500,69274,"43-8","Alloy 617",314626,"Plate"
70.74,-0.00223,"Qualified",,99931.14,"CapPass","Cycle 500",500,69275,"43-8","Alloy 617",314626,"Plate"
70.86,-0.00222,"Qualified",,99931.22,"CapPass","Cycle 500",500,69276,"43-8","Alloy 617",314626,"Plate"
70.98,-0.00218,"Qualified",,99931.57,"CapPass","Cycle 500",500,69277,"43-8","Alloy 617",314626,"Plate"
71.14,-0.00213,"Qualified",,99932.02,"CapPass","Cycle 500",500,69278,"43-8","Alloy 617",314626,"Plate"
70.43,-0.00212,"Qualified",,99932.22,"CapPass","Cycle 500",500,69279,"43-8","Alloy 617",314626,"Plate"
71.86,-0.00208,"Qualified",,99932.62,"CapPass","Cycle 500",500,69280,"43-8","Alloy 617",314626,"Plate"
72.05,-0.00203,"Qualified",,99933.13,"CapPass","Cycle 500",500,69281,"43-8","Alloy 617",314626,"Plate"
72.22,-0.00202,"Qualified",,99933.22,"CapPass","Cycle 500",500,69282,"43-8","Alloy 617",314626,"Plate"
72.94,-0.00198,"Qualified",,99933.62,"CapPass","Cycle 500",500,69283,"43-8","Alloy 617",314626,"Plate"
74.61,-0.00193,"Qualified",,99934.11,"CapPass","Cycle 500",500,69284,"43-8","Alloy 617",314626,"Plate"
74.81,-0.00191,"Qualified",,99934.22,"CapPass","Cycle 500",500,69285,"43-8","Alloy 617",314626,"Plate"
74.73,-0.00188,"Qualified",,99934.51,"CapPass","Cycle 500",500,69286,"43-8","Alloy 617",314626,"Plate"
74.38,-0.00183,"Qualified",,99935.15,"CapPass","Cycle 500",500,69287,"43-8","Alloy 617",314626,"Plate"
74.74,-0.00182,"Qualified",,99935.22,"CapPass","Cycle 500",500,69288,"43-8","Alloy 617",314626,"Plate"
75.66,-0.00178,"Qualified",,99935.63,"CapPass","Cycle 500",500,69289,"43-8","Alloy 617",314626,"Plate"
76.73,-0.00173,"Qualified",,99936.08,"CapPass","Cycle 500",500,69290,"43-8","Alloy 617",314626,"Plate"
76.63,-0.00171,"Qualified",,99936.22,"CapPass","Cycle 500",500,69291,"43-8","Alloy 617",314626,"Plate"
76.12,-0.00168,"Qualified",,99936.52,"CapPass","Cycle 500",500,69292,"43-8","Alloy 617",314626,"Plate"
76.09,-0.00163,"Qualified",,99937.03,"CapPass","Cycle 500",500,69293,"43-8","Alloy 617",314626,"Plate"
75.73,-0.00161,"Qualified",,99937.22,"CapPass","Cycle 500",500,69294,"43-8","Alloy 617",314626,"Plate"
75.92,-0.00158,"Qualified",,99937.57,"CapPass","Cycle 500",500,69295,"43-8","Alloy 617",314626,"Plate"
75.48,-0.00153,"Qualified",,99938.01,"CapPass","Cycle 500",500,69296,"43-8","Alloy 617",314626,"Plate"
74.84,-0.00150,"Qualified",,99938.22,"CapPass","Cycle 500",500,69297,"43-8","Alloy 617",314626,"Plate"
73.58,-0.00148,"Qualified",,99938.49,"CapPass","Cycle 500",500,69298,"43-8","Alloy 617",314626,"Plate"
73.24,-0.00143,"Qualified",,99939.02,"CapPass","Cycle 500",500,69299,"43-8","Alloy 617",314626,"Plate"
73.08,-0.00140,"Qualified",,99939.22,"CapPass","Cycle 500",500,69300,"43-8","Alloy 617",314626,"Plate"
72.59,-0.00138,"Qualified",,99939.52,"CapPass","Cycle 500",500,69301,"43-8","Alloy 617",314626,"Plate"
72.52,-0.00133,"Qualified",,99940.04,"CapPass","Cycle 500",500,69302,"43-8","Alloy 617",314626,"Plate"
72.82,-0.00131,"Qualified",,99940.22,"CapPass","Cycle 500",500,69303,"43-8","Alloy 617",314626,"Plate"
73.93,-0.00128,"Qualified",,99940.60,"CapPass","Cycle 500",500,69304,"43-8","Alloy 617",314626,"Plate"
75.77,-0.00123,"Qualified",,99941.05,"CapPass","Cycle 500",500,69305,"43-8","Alloy 617",314626,"Plate"
76.23,-0.00122,"Qualified",,99941.22,"CapPass","Cycle 500",500,69306,"43-8","Alloy 617",314626,"Plate"
78.61,-0.00118,"Qualified",,99941.55,"CapPass","Cycle 500",500,69307,"43-8","Alloy 617",314626,"Plate"
77.75,-0.00113,"Qualified",,99941.99,"CapPass","Cycle 500",500,69308,"43-8","Alloy 617",314626,"Plate"
76.63,-0.00110,"Qualified",,99942.22,"CapPass","Cycle 500",500,69309,"43-8","Alloy 617",314626,"Plate"
76.43,-0.00108,"Qualified",,99942.51,"CapPass","Cycle 500",500,69310,"43-8","Alloy 617",314626,"Plate"
75.38,-0.00103,"Qualified",,99943.00,"CapPass","Cycle 500",500,69311,"43-8","Alloy 617",314626,"Plate"
75.29,-0.00101,"Qualified",,99943.22,"CapPass","Cycle 500",500,69312,"43-8","Alloy 617",314626,"Plate"
75.30,-0.00098,"Qualified",,99943.46,"CapPass","Cycle 500",500,69313,"43-8","Alloy 617",314626,"Plate"
74.08,-0.00093,"Qualified",,99943.99,"CapPass","Cycle 500",500,69314,"43-8","Alloy 617",314626,"Plate"
74.08,-0.00091,"Qualified",,99944.22,"CapPass","Cycle 500",500,69315,"43-8","Alloy 617",314626,"Plate"
74.75,-0.00088,"Qualified",,99944.54,"CapPass","Cycle 500",500,69316,"43-8","Alloy 617",314626,"Plate"
77.32,-0.00083,"Qualified",,99945.10,"CapPass","Cycle 500",500,69317,"43-8","Alloy 617",314626,"Plate"
78.11,-0.00082,"Qualified",,99945.22,"CapPass","Cycle 500",500,69318,"43-8","Alloy 617",314626,"Plate"
80.12,-0.00078,"Qualified",,99945.62,"CapPass","Cycle 500",500,69319,"43-8","Alloy 617",314626,"Plate"
81.56,-0.00073,"Qualified",,99946.07,"CapPass","Cycle 500",500,69320,"43-8","Alloy 617",314626,"Plate"
81.63,-0.00070,"Qualified",,99946.22,"CapPass","Cycle 500",500,69321,"43-8","Alloy 617",314626,"Plate"
81.30,-0.00068,"Qualified",,99946.41,"CapPass","Cycle 500",500,69322,"43-8","Alloy 617",314626,"Plate"
78.30,-0.00063,"Qualified",,99946.97,"CapPass","Cycle 500",500,69323,"43-8","Alloy 617",314626,"Plate"
77.77,-0.00060,"Qualified",,99947.22,"CapPass","Cycle 500",500,69324,"43-8","Alloy 617",314626,"Plate"
77.63,-0.00058,"Qualified",,99947.54,"CapPass","Cycle 500",500,69325,"43-8","Alloy 617",314626,"Plate"
78.10,-0.00053,"Qualified",,99947.93,"CapPass","Cycle 500",500,69326,"43-8","Alloy 617",314626,"Plate"
77.18,-0.00051,"Qualified",,99948.22,"CapPass","Cycle 500",500,69327,"43-8","Alloy 617",314626,"Plate"
78.57,-0.00048,"Qualified",,99948.53,"CapPass","Cycle 500",500,69328,"43-8","Alloy 617",314626,"Plate"
80.00,-0.00043,"Qualified",,99948.93,"CapPass","Cycle 500",500,69329,"43-8","Alloy 617",314626,"Plate"
77.93,-0.00039,"Qualified",,99949.22,"CapPass","Cycle 500",500,69330,"43-8","Alloy 617",314626,"Plate"
76.71,-0.00038,"Qualified",,99949.46,"CapPass","Cycle 500",500,69331,"43-8","Alloy 617",314626,"Plate"
74.97,-0.00033,"Qualified",,99949.85,"CapPass","Cycle 500",500,69332,"43-8","Alloy 617",314626,"Plate"
74.30,-0.00030,"Qualified",,99950.22,"CapPass","Cycle 500",500,69333,"43-8","Alloy 617",314626,"Plate"
74.44,-0.00028,"Qualified",,99950.40,"CapPass","Cycle 500",500,69334,"43-8","Alloy 617",314626,"Plate"
73.05,-0.00023,"Qualified",,99950.89,"CapPass","Cycle 500",500,69335,"43-8","Alloy 617",314626,"Plate"
72.83,-0.00020,"Qualified",,99951.22,"CapPass","Cycle 500",500,69336,"43-8","Alloy 617",314626,"Plate"
73.24,-0.00018,"Qualified",,99951.47,"CapPass","Cycle 500",500,69337,"43-8","Alloy 617",314626,"Plate"
76.04,-0.00013,"Qualified",,99952.02,"CapPass","Cycle 500",500,69338,"43-8","Alloy 617",314626,"Plate"
76.92,-0.00011,"Qualified",,99952.22,"CapPass","Cycle 500",500,69339,"43-8","Alloy 617",314626,"Plate"
80.36,-0.00007,"Qualified",,99952.62,"CapPass","Cycle 500",500,69340,"43-8","Alloy 617",314626,"Plate"
83.15,-0.00002,"Qualified",,99953.06,"CapPass","Cycle 500",500,69341,"43-8","Alloy 617",314626,"Plate"
65.01,0.00500,"Qualified",,129604.93,"CapPass","91% Nf: Cycle 649-650",649,71882,"43-8","Alloy 617",314626,"Plate"
61.81,0.00499,"Qualified",,129605.22,"CapPass","91% Nf: Cycle 649-650",649,71883,"43-8","Alloy 617",314626,"Plate"
59.14,0.00495,"Qualified",,129605.42,"CapPass","91% Nf: Cycle 649-650",649,71884,"43-8","Alloy 617",314626,"Plate"
54.84,0.00490,"Qualified",,129606.09,"CapPass","91% Nf: Cycle 649-650",649,71885,"43-8","Alloy 617",314626,"Plate"
53.36,0.00488,"Qualified",,129606.22,"CapPass","91% Nf: Cycle 649-650",649,71886,"43-8","Alloy 617",314626,"Plate"
50.94,0.00485,"Qualified",,129606.53,"CapPass","91% Nf: Cycle 649-650",649,71887,"43-8","Alloy 617",314626,"Plate"
45.93,0.00480,"Qualified",,129607.11,"CapPass","91% Nf: Cycle 649-650",649,71888,"43-8","Alloy 617",314626,"Plate"
45.02,0.00478,"Qualified",,129607.22,"CapPass","91% Nf: Cycle 649-650",649,71889,"43-8","Alloy 617",314626,"Plate"
42.39,0.00475,"Qualified",,129607.62,"CapPass","91% Nf: Cycle 649-650",649,71890,"43-8","Alloy 617",314626,"Plate"
41.17,0.00470,"Qualified",,129608.07,"CapPass","91% Nf: Cycle 649-650",649,71891,"43-8","Alloy 617",314626,"Plate"
40.64,0.00470,"Qualified",,129608.22,"CapPass","91% Nf: Cycle 649-650",649,71892,"43-8","Alloy 617",314626,"Plate"
37.49,0.00465,"Qualified",,129608.54,"CapPass","91% Nf: Cycle 649-650",649,71893,"43-8","Alloy 617",314626,"Plate"
35.00,0.00460,"Qualified",,129609.22,"CapPass","91% Nf: Cycle 649-650",649,71894,"43-8","Alloy 617",314626,"Plate"
34.77,0.00460,"Qualified",,129609.24,"CapPass","91% Nf: Cycle 649-650",649,71895,"43-8","Alloy 617",314626,"Plate"
31.30,0.00455,"Qualified",,129609.59,"CapPass","91% Nf: Cycle 649-650",649,71896,"43-8","Alloy 617",314626,"Plate"
27.90,0.00450,"Qualified",,129610.22,"CapPass","91% Nf: Cycle 649-650",649,71897,"43-8","Alloy 617",314626,"Plate"
25.38,0.00445,"Qualified",,129610.69,"CapPass","91% Nf: Cycle 649-650",649,71898,"43-8","Alloy 617",314626,"Plate"
22.23,0.00440,"Qualified",,129611.22,"CapPass","91% Nf: Cycle 649-650",649,71899,"43-8","Alloy 617",314626,"Plate"
22.05,0.00440,"Qualified",,129611.24,"CapPass","91% Nf: Cycle 649-650",649,71900,"43-8","Alloy 617",314626,"Plate"
19.25,0.00435,"Qualified",,129611.75,"CapPass","91% Nf: Cycle 649-650",649,71901,"43-8","Alloy 617",314626,"Plate"
16.48,0.00430,"Qualified",,129612.22,"CapPass","91% Nf: Cycle 649-650",649,71902,"43-8","Alloy 617",314626,"Plate"
16.46,0.00430,"Qualified",,129612.23,"CapPass","91% Nf: Cycle 649-650",649,71903,"43-8","Alloy 617",314626,"Plate"
14.44,0.00425,"Qualified",,129612.74,"CapPass","91% Nf: Cycle 649-650",649,71904,"43-8","Alloy 617",314626,"Plate"
13.28,0.00420,"Qualified",,129613.19,"CapPass","91% Nf: Cycle 649-650",649,71905,"43-8","Alloy 617",314626,"Plate"
13.21,0.00420,"Qualified",,129613.22,"CapPass","91% Nf: Cycle 649-650",649,71906,"43-8","Alloy 617",314626,"Plate"
11.35,0.00415,"Qualified",,129613.74,"CapPass","91% Nf: Cycle 649-650",649,71907,"43-8","Alloy 617",314626,"Plate"
8.94,0.00411,"Qualified",,129614.22,"CapPass","91% Nf: Cycle 649-650",649,71908,"43-8","Alloy 617",314626,"Plate"
8.59,0.00410,"Qualified",,129614.29,"CapPass","91% Nf: Cycle 649-650",649,71909,"43-8","Alloy 617",314626,"Plate"
6.41,0.00405,"Qualified",,129614.79,"CapPass","91% Nf: Cycle 649-650",649,71910,"43-8","Alloy 617",314626,"Plate"
5.00,0.00401,"Qualified",,129615.22,"CapPass","91% Nf: Cycle 649-650",649,71911,"43-8","Alloy 617",314626,"Plate"
4.56,0.00400,"Qualified",,129615.30,"CapPass","91% Nf: Cycle 649-650",649,71912,"43-8","Alloy 617",314626,"Plate"
2.70,0.00395,"Qualified",,129616.18,"CapPass","91% Nf: Cycle 649-650",649,71913,"43-8","Alloy 617",314626,"Plate"
2.59,0.00395,"Qualified",,129616.22,"CapPass","91% Nf: Cycle 649-650",649,71914,"43-8","Alloy 617",314626,"Plate"
1.60,0.00390,"Qualified",,129616.67,"CapPass","91% Nf: Cycle 649-650",649,71915,"43-8","Alloy 617",314626,"Plate"
-0.25,0.00385,"Qualified",,129616.99,"CapPass","91% Nf: Cycle 649-650",649,71916,"43-8","Alloy 617",314626,"Plate"
-1.63,0.00383,"Qualified",,129617.22,"CapPass","91% Nf: Cycle 649-650",649,71917,"43-8","Alloy 617",314626,"Plate"
-3.58,0.00380,"Qualified",,129617.30,"CapPass","91% Nf: Cycle 649-650",649,71918,"43-8","Alloy 617",314626,"Plate"
-3.86,0.00375,"Qualified",,129617.83,"CapPass","91% Nf: Cycle 649-650",649,71919,"43-8","Alloy 617",314626,"Plate"
-5.07,0.00371,"Qualified",,129618.22,"CapPass","91% Nf: Cycle 649-650",649,71920,"43-8","Alloy 617",314626,"Plate"
