Repository: js-molina/fatigue-A617

File: data/950C/Strain rate 0.0001/1.0% strain/HTM_A19_Cycles_433.csv (part 17 of 17)
"Stress Mpa","Strain","Qual State","Qual Exceptions","Elapsed Time Sec","Data State","Cycle Label","Cycle","Count","Sample","Alloy","Heat","Material_Form"
60.96,-0.00198,"Qualified",,129735.17,"CapPass","91% Nf: Cycle 649-650",649,72120,"43-3","Alloy 617",314626,"Plate"
61.37,-0.00195,"Qualified",,129735.54,"CapPass","91% Nf: Cycle 649-650",649,72121,"43-3","Alloy 617",314626,"Plate"
61.82,-0.00190,"Qualified",,129736.01,"CapPass","91% Nf: Cycle 649-650",649,72122,"43-3","Alloy 617",314626,"Plate"
61.87,-0.00188,"Qualified",,129736.17,"CapPass","91% Nf: Cycle 649-650",649,72123,"43-3","Alloy 617",314626,"Plate"
61.68,-0.00185,"Qualified",,129736.50,"CapPass","91% Nf: Cycle 649-650",649,72124,"43-3","Alloy 617",314626,"Plate"
60.77,-0.00180,"Qualified",,129736.93,"CapPass","91% Nf: Cycle 649-650",649,72125,"43-3","Alloy 617",314626,"Plate"
59.07,-0.00177,"Qualified",,129737.17,"CapPass","91% Nf: Cycle 649-650",649,72126,"43-3","Alloy 617",314626,"Plate"
58.81,-0.00175,"Qualified",,129737.53,"CapPass","91% Nf: Cycle 649-650",649,72127,"43-3","Alloy 617",314626,"Plate"
60.73,-0.00170,"Qualified",,129738.04,"CapPass","91% Nf: Cycle 649-650",649,72128,"43-3","Alloy 617",314626,"Plate"
61.29,-0.00168,"Qualified",,129738.17,"CapPass","91% Nf: Cycle 649-650",649,72129,"43-3","Alloy 617",314626,"Plate"
61.70,-0.00165,"Qualified",,129738.46,"CapPass","91% Nf: Cycle 649-650",649,72130,"43-3","Alloy 617",314626,"Plate"
62.75,-0.00160,"Qualified",,129738.99,"CapPass","91% Nf: Cycle 649-650",649,72131,"43-3","Alloy 617",314626,"Plate"
63.29,-0.00158,"Qualified",,129739.17,"CapPass","91% Nf: Cycle 649-650",649,72132,"43-3","Alloy 617",314626,"Plate"
63.04,-0.00155,"Qualified",,129739.46,"CapPass","91% Nf: Cycle 649-650",649,72133,"43-3","Alloy 617",314626,"Plate"
63.45,-0.00150,"Qualified",,129739.96,"CapPass","91% Nf: Cycle 649-650",649,72134,"43-3","Alloy 617",314626,"Plate"
63.54,-0.00148,"Qualified",,129740.17,"CapPass","91% Nf: Cycle 649-650",649,72135,"43-3","Alloy 617",314626,"Plate"
64.83,-0.00145,"Qualified",,129740.50,"CapPass","91% Nf: Cycle 649-650",649,72136,"43-3","Alloy 617",314626,"Plate"
64.62,-0.00140,"Qualified",,129740.97,"CapPass","91% Nf: Cycle 649-650",649,72137,"43-3","Alloy 617",314626,"Plate"
63.64,-0.00137,"Qualified",,129741.17,"CapPass","91% Nf: Cycle 649-650",649,72138,"43-3","Alloy 617",314626,"Plate"
62.13,-0.00135,"Qualified",,129741.47,"CapPass","91% Nf: Cycle 649-650",649,72139,"43-3","Alloy 617",314626,"Plate"
63.48,-0.00130,"Qualified",,129742.04,"CapPass","91% Nf: Cycle 649-650",649,72140,"43-3","Alloy 617",314626,"Plate"
64.15,-0.00127,"Qualified",,129742.17,"CapPass","91% Nf: Cycle 649-650",649,72141,"43-3","Alloy 617",314626,"Plate"
64.23,-0.00125,"Qualified",,129742.50,"CapPass","91% Nf: Cycle 649-650",649,72142,"43-3","Alloy 617",314626,"Plate"
65.21,-0.00120,"Qualified",,129742.99,"CapPass","91% Nf: Cycle 649-650",649,72143,"43-3","Alloy 617",314626,"Plate"
65.67,-0.00118,"Qualified",,129743.17,"CapPass","91% Nf: Cycle 649-650",649,72144,"43-3","Alloy 617",314626,"Plate"
65.86,-0.00115,"Qualified",,129743.44,"CapPass","91% Nf: Cycle 649-650",649,72145,"43-3","Alloy 617",314626,"Plate"
66.30,-0.00110,"Qualified",,129744.00,"CapPass","91% Nf: Cycle 649-650",649,72146,"43-3","Alloy 617",314626,"Plate"
66.36,-0.00107,"Qualified",,129744.17,"CapPass","91% Nf: Cycle 649-650",649,72147,"43-3","Alloy 617",314626,"Plate"
66.32,-0.00105,"Qualified",,129744.50,"CapPass","91% Nf: Cycle 649-650",649,72148,"43-3","Alloy 617",314626,"Plate"
66.17,-0.00100,"Qualified",,129744.98,"CapPass","91% Nf: Cycle 649-650",649,72149,"43-3","Alloy 617",314626,"Plate"
66.42,-0.00097,"Qualified",,129745.17,"CapPass","91% Nf: Cycle 649-650",649,72150,"43-3","Alloy 617",314626,"Plate"
65.92,-0.00095,"Qualified",,129745.52,"CapPass","91% Nf: Cycle 649-650",649,72151,"43-3","Alloy 617",314626,"Plate"
66.35,-0.00090,"Qualified",,129745.77,"CapPass","91% Nf: Cycle 649-650",649,72152,"43-3","Alloy 617",314626,"Plate"
62.99,-0.00087,"Qualified",,129746.17,"CapPass","91% Nf: Cycle 649-650",649,72153,"43-3","Alloy 617",314626,"Plate"
63.66,-0.00085,"Qualified",,129746.43,"CapPass","91% Nf: Cycle 649-650",649,72154,"43-3","Alloy 617",314626,"Plate"
64.32,-0.00080,"Qualified",,129746.88,"CapPass","91% Nf: Cycle 649-650",649,72155,"43-3","Alloy 617",314626,"Plate"
63.72,-0.00078,"Qualified",,129747.17,"CapPass","91% Nf: Cycle 649-650",649,72156,"43-3","Alloy 617",314626,"Plate"
64.81,-0.00075,"Qualified",,129747.45,"CapPass","91% Nf: Cycle 649-650",649,72157,"43-3","Alloy 617",314626,"Plate"
64.35,-0.00070,"Qualified",,129747.77,"CapPass","91% Nf: Cycle 649-650",649,72158,"43-3","Alloy 617",314626,"Plate"
60.66,-0.00066,"Qualified",,129748.17,"CapPass","91% Nf: Cycle 649-650",649,72159,"43-3","Alloy 617",314626,"Plate"
59.81,-0.00065,"Qualified",,129748.32,"CapPass","91% Nf: Cycle 649-650",649,72160,"43-3","Alloy 617",314626,"Plate"
63.76,-0.00060,"Qualified",,129749.00,"CapPass","91% Nf: Cycle 649-650",649,72161,"43-3","Alloy 617",314626,"Plate"
64.21,-0.00057,"Qualified",,129749.17,"CapPass","91% Nf: Cycle 649-650",649,72162,"43-3","Alloy 617",314626,"Plate"
63.84,-0.00055,"Qualified",,129749.40,"CapPass","91% Nf: Cycle 649-650",649,72163,"43-3","Alloy 617",314626,"Plate"
64.60,-0.00050,"Qualified",,129749.86,"CapPass","91% Nf: Cycle 649-650",649,72164,"43-3","Alloy 617",314626,"Plate"
63.42,-0.00049,"Qualified",,129750.17,"CapPass","91% Nf: Cycle 649-650",649,72165,"43-3","Alloy 617",314626,"Plate"
67.94,-0.00045,"Qualified",,129750.54,"CapPass","91% Nf: Cycle 649-650",649,72166,"43-3","Alloy 617",314626,"Plate"
69.99,-0.00040,"Qualified",,129750.90,"CapPass","91% Nf: Cycle 649-650",649,72167,"43-3","Alloy 617",314626,"Plate"
68.86,-0.00038,"Qualified",,129751.17,"CapPass","91% Nf: Cycle 649-650",649,72168,"43-3","Alloy 617",314626,"Plate"
69.39,-0.00035,"Qualified",,129751.46,"CapPass","91% Nf: Cycle 649-650",649,72169,"43-3","Alloy 617",314626,"Plate"
68.98,-0.00030,"Qualified",,129751.92,"CapPass","91% Nf: Cycle 649-650",649,72170,"43-3","Alloy 617",314626,"Plate"
68.28,-0.00027,"Qualified",,129752.17,"CapPass","91% Nf: Cycle 649-650",649,72171,"43-3","Alloy 617",314626,"Plate"
67.59,-0.00025,"Qualified",,129752.32,"CapPass","91% Nf: Cycle 649-650",649,72172,"43-3","Alloy 617",314626,"Plate"
66.58,-0.00020,"Qualified",,129752.93,"CapPass","91% Nf: Cycle 649-650",649,72173,"43-3","Alloy 617",314626,"Plate"
66.35,-0.00017,"Qualified",,129753.17,"CapPass","91% Nf: Cycle 649-650",649,72174,"43-3","Alloy 617",314626,"Plate"
66.21,-0.00015,"Qualified",,129753.43,"CapPass","91% Nf: Cycle 649-650",649,72175,"43-3","Alloy 617",314626,"Plate"
67.33,-0.00010,"Qualified",,129753.95,"CapPass","91% Nf: Cycle 649-650",649,72176,"43-3","Alloy 617",314626,"Plate"
68.21,-0.00007,"Qualified",,129754.17,"CapPass","91% Nf: Cycle 649-650",649,72177,"43-3","Alloy 617",314626,"Plate"
67.84,-0.00005,"Qualified",,129754.43,"CapPass","91% Nf: Cycle 649-650",649,72178,"43-3","Alloy 617",314626,"Plate"
69.02,0.00000,"Qualified",,129755.00,"CapPass","91% Nf: Cycle 649-650",650,72179,"43-3","Alloy 617",314626,"Plate"
70.12,0.00003,"Qualified",,129755.17,"CapPass","91% Nf: Cycle 649-650",650,72180,"43-3","Alloy 617",314626,"Plate"
69.53,0.00005,"Qualified",,129755.46,"CapPass","91% Nf: Cycle 649-650",650,72181,"43-3","Alloy 617",314626,"Plate"
69.98,0.00010,"Qualified",,129755.96,"CapPass","91% Nf: Cycle 649-650",650,72182,"43-3","Alloy 617",314626,"Plate"
69.96,0.00013,"Qualified",,129756.17,"CapPass","91% Nf: Cycle 649-650",650,72183,"43-3","Alloy 617",314626,"Plate"
69.33,0.00015,"Qualified",,129756.46,"CapPass","91% Nf: Cycle 649-650",650,72184,"43-3","Alloy 617",314626,"Plate"
68.90,0.00020,"Qualified",,129756.98,"CapPass","91% Nf: Cycle 649-650",650,72185,"43-3","Alloy 617",314626,"Plate"
69.26,0.00023,"Qualified",,129757.17,"CapPass","91% Nf: Cycle 649-650",650,72186,"43-3","Alloy 617",314626,"Plate"
68.95,0.00025,"Qualified",,129757.47,"CapPass","91% Nf: Cycle 649-650",650,72187,"43-3","Alloy 617",314626,"Plate"
69.69,0.00030,"Qualified",,129757.93,"CapPass","91% Nf: Cycle 649-650",650,72188,"43-3","Alloy 617",314626,"Plate"
69.17,0.00032,"Qualified",,129758.17,"CapPass","91% Nf: Cycle 649-650",650,72189,"43-3","Alloy 617",314626,"Plate"
69.18,0.00035,"Qualified",,129758.30,"CapPass","91% Nf: Cycle 649-650",650,72190,"43-3","Alloy 617",314626,"Plate"
69.27,0.00040,"Qualified",,129758.92,"CapPass","91% Nf: Cycle 649-650",650,72191,"43-3","Alloy 617",314626,"Plate"
69.16,0.00042,"Qualified",,129759.17,"CapPass","91% Nf: Cycle 649-650",650,72192,"43-3","Alloy 617",314626,"Plate"
70.45,0.00045,"Qualified",,129759.43,"CapPass","91% Nf: Cycle 649-650",650,72193,"43-3","Alloy 617",314626,"Plate"
69.04,0.00050,"Qualified",,129759.90,"CapPass","91% Nf: Cycle 649-650",650,72194,"43-3","Alloy 617",314626,"Plate"
67.89,0.00053,"Qualified",,129760.17,"CapPass","91% Nf: Cycle 649-650",650,72195,"43-3","Alloy 617",314626,"Plate"
67.78,0.00055,"Qualified",,129760.38,"CapPass","91% Nf: Cycle 649-650",650,72196,"43-3","Alloy 617",314626,"Plate"
66.93,0.00060,"Qualified",,129760.89,"CapPass","91% Nf: Cycle 649-650",650,72197,"43-3","Alloy 617",314626,"Plate"
67.25,0.00063,"Qualified",,129761.17,"CapPass","91% Nf: Cycle 649-650",650,72198,"43-3","Alloy 617",314626,"Plate"
67.53,0.00065,"Qualified",,129761.46,"CapPass","91% Nf: Cycle 649-650",650,72199,"43-3","Alloy 617",314626,"Plate"
67.61,0.00070,"Qualified",,129761.93,"CapPass","91% Nf: Cycle 649-650",650,72200,"43-3","Alloy 617",314626,"Plate"
67.30,0.00073,"Qualified",,129762.17,"CapPass","91% Nf: Cycle 649-650",650,72201,"43-3","Alloy 617",314626,"Plate"
67.34,0.00075,"Qualified",,129762.33,"CapPass","91% Nf: Cycle 649-650",650,72202,"43-3","Alloy 617",314626,"Plate"
66.83,0.00080,"Qualified",,129762.97,"CapPass","91% Nf: Cycle 649-650",650,72203,"43-3","Alloy 617",314626,"Plate"
67.73,0.00083,"Qualified",,129763.17,"CapPass","91% Nf: Cycle 649-650",650,72204,"43-3","Alloy 617",314626,"Plate"
67.52,0.00085,"Qualified",,129763.46,"CapPass","91% Nf: Cycle 649-650",650,72205,"43-3","Alloy 617",314626,"Plate"
68.98,0.00091,"Qualified",,129763.86,"CapPass","91% Nf: Cycle 649-650",650,72206,"43-3","Alloy 617",314626,"Plate"
68.96,0.00093,"Qualified",,129764.17,"CapPass","91% Nf: Cycle 649-650",650,72207,"43-3","Alloy 617",314626,"Plate"
69.56,0.00096,"Qualified",,129764.46,"CapPass","91% Nf: Cycle 649-650",650,72208,"43-3","Alloy 617",314626,"Plate"
69.63,0.00101,"Qualified",,129764.97,"CapPass","91% Nf: Cycle 649-650",650,72209,"43-3","Alloy 617",314626,"Plate"
70.11,0.00104,"Qualified",,129765.17,"CapPass","91% Nf: Cycle 649-650",650,72210,"43-3","Alloy 617",314626,"Plate"
69.59,0.00106,"Qualified",,129765.26,"CapPass","91% Nf: Cycle 649-650",650,72211,"43-3","Alloy 617",314626,"Plate"
70.68,0.00111,"Qualified",,129765.98,"CapPass","91% Nf: Cycle 649-650",650,72212,"43-3","Alloy 617",314626,"Plate"
71.30,0.00113,"Qualified",,129766.17,"CapPass","91% Nf: Cycle 649-650",650,72213,"43-3","Alloy 617",314626,"Plate"
71.04,0.00116,"Qualified",,129766.35,"CapPass","91% Nf: Cycle 649-650",650,72214,"43-3","Alloy 617",314626,"Plate"
70.39,0.00121,"Qualified",,129766.93,"CapPass","91% Nf: Cycle 649-650",650,72215,"43-3","Alloy 617",314626,"Plate"
70.31,0.00123,"Qualified",,129767.17,"CapPass","91% Nf: Cycle 649-650",650,72216,"43-3","Alloy 617",314626,"Plate"
70.58,0.00126,"Qualified",,129767.36,"CapPass","91% Nf: Cycle 649-650",650,72217,"43-3","Alloy 617",314626,"Plate"
69.32,0.00131,"Qualified",,129767.93,"CapPass","91% Nf: Cycle 649-650",650,72218,"43-3","Alloy 617",314626,"Plate"
67.31,0.00134,"Qualified",,129768.17,"CapPass","91% Nf: Cycle 649-650",650,72219,"43-3","Alloy 617",314626,"Plate"
66.89,0.00136,"Qualified",,129768.36,"CapPass","91% Nf: Cycle 649-650",650,72220,"43-3","Alloy 617",314626,"Plate"
67.01,0.00141,"Qualified",,129769.03,"CapPass","91% Nf: Cycle 649-650",650,72221,"43-3","Alloy 617",314626,"Plate"
68.20,0.00143,"Qualified",,129769.17,"CapPass","91% Nf: Cycle 649-650",650,72222,"43-3","Alloy 617",314626,"Plate"
68.86,0.00146,"Qualified",,129769.47,"CapPass","91% Nf: Cycle 649-650",650,72223,"43-3","Alloy 617",314626,"Plate"
71.40,0.00151,"Qualified",,129770.01,"CapPass","91% Nf: Cycle 649-650",650,72224,"43-3","Alloy 617",314626,"Plate"
71.67,0.00154,"Qualified",,129770.17,"CapPass","91% Nf: Cycle 649-650",650,72225,"43-3","Alloy 617",314626,"Plate"
71.31,0.00156,"Qualified",,129770.22,"CapPass","91% Nf: Cycle 649-650",650,72226,"43-3","Alloy 617",314626,"Plate"
67.46,0.00161,"Qualified",,129770.98,"CapPass","91% Nf: Cycle 649-650",650,72227,"43-3","Alloy 617",314626,"Plate"
68.04,0.00163,"Qualified",,129771.17,"CapPass","91% Nf: Cycle 649-650",650,72228,"43-3","Alloy 617",314626,"Plate"
68.35,0.00166,"Qualified",,129771.43,"CapPass","91% Nf: Cycle 649-650",650,72229,"43-3","Alloy 617",314626,"Plate"
68.82,0.00171,"Qualified",,129771.92,"CapPass","91% Nf: Cycle 649-650",650,72230,"43-3","Alloy 617",314626,"Plate"
68.79,0.00173,"Qualified",,129772.17,"CapPass","91% Nf: Cycle 649-650",650,72231,"43-3","Alloy 617",314626,"Plate"
68.70,0.00176,"Qualified",,129772.35,"CapPass","91% Nf: Cycle 649-650",650,72232,"43-3","Alloy 617",314626,"Plate"
67.61,0.00181,"Qualified",,129772.96,"CapPass","91% Nf: Cycle 649-650",650,72233,"43-3","Alloy 617",314626,"Plate"
68.09,0.00183,"Qualified",,129773.17,"CapPass","91% Nf: Cycle 649-650",650,72234,"43-3","Alloy 617",314626,"Plate"
69.06,0.00186,"Qualified",,129773.43,"CapPass","91% Nf: Cycle 649-650",650,72235,"43-3","Alloy 617",314626,"Plate"
68.73,0.00191,"Qualified",,129773.86,"CapPass","91% Nf: Cycle 649-650",650,72236,"43-3","Alloy 617",314626,"Plate"
68.81,0.00192,"Qualified",,129774.17,"CapPass","91% Nf: Cycle 649-650",650,72237,"43-3","Alloy 617",314626,"Plate"
70.28,0.00196,"Qualified",,129774.37,"CapPass","91% Nf: Cycle 649-650",650,72238,"43-3","Alloy 617",314626,"Plate"
70.44,0.00201,"Qualified",,129774.82,"CapPass","91% Nf: Cycle 649-650",650,72239,"43-3","Alloy 617",314626,"Plate"
69.79,0.00202,"Qualified",,129775.17,"CapPass","91% Nf: Cycle 649-650",650,72240,"43-3","Alloy 617",314626,"Plate"
71.13,0.00206,"Qualified",,129775.43,"CapPass","91% Nf: Cycle 649-650",650,72241,"43-3","Alloy 617",314626,"Plate"
72.01,0.00211,"Qualified",,129775.87,"CapPass","91% Nf: Cycle 649-650",650,72242,"43-3","Alloy 617",314626,"Plate"
70.57,0.00213,"Qualified",,129776.17,"CapPass","91% Nf: Cycle 649-650",650,72243,"43-3","Alloy 617",314626,"Plate"
70.93,0.00216,"Qualified",,129776.50,"CapPass","91% Nf: Cycle 649-650",650,72244,"43-3","Alloy 617",314626,"Plate"
71.63,0.00221,"Qualified",,129776.92,"CapPass","91% Nf: Cycle 649-650",650,72245,"43-3","Alloy 617",314626,"Plate"
71.33,0.00223,"Qualified",,129777.17,"CapPass","91% Nf: Cycle 649-650",650,72246,"43-3","Alloy 617",314626,"Plate"
72.13,0.00226,"Qualified",,129777.45,"CapPass","91% Nf: Cycle 649-650",650,72247,"43-3","Alloy 617",314626,"Plate"
72.08,0.00231,"Qualified",,129777.90,"CapPass","91% Nf: Cycle 649-650",650,72248,"43-3","Alloy 617",314626,"Plate"
71.43,0.00233,"Qualified",,129778.17,"CapPass","91% Nf: Cycle 649-650",650,72249,"43-3","Alloy 617",314626,"Plate"
71.65,0.00236,"Qualified",,129778.43,"CapPass","91% Nf: Cycle 649-650",650,72250,"43-3","Alloy 617",314626,"Plate"
71.81,0.00241,"Qualified",,129778.89,"CapPass","91% Nf: Cycle 649-650",650,72251,"43-3","Alloy 617",314626,"Plate"
71.31,0.00243,"Qualified",,129779.17,"CapPass","91% Nf: Cycle 649-650",650,72252,"43-3","Alloy 617",314626,"Plate"
72.51,0.00246,"Qualified",,129779.46,"CapPass","91% Nf: Cycle 649-650",650,72253,"43-3","Alloy 617",314626,"Plate"
73.05,0.00251,"Qualified",,129779.96,"CapPass","91% Nf: Cycle 649-650",650,72254,"43-3","Alloy 617",314626,"Plate"
73.38,0.00253,"Qualified",,129780.17,"CapPass","91% Nf: Cycle 649-650",650,72255,"43-3","Alloy 617",314626,"Plate"
74.03,0.00256,"Qualified",,129780.47,"CapPass","91% Nf: Cycle 649-650",650,72256,"43-3","Alloy 617",314626,"Plate"
73.14,0.00261,"Qualified",,129780.85,"CapPass","91% Nf: Cycle 649-650",650,72257,"43-3","Alloy 617",314626,"Plate"
72.68,0.00263,"Qualified",,129781.17,"CapPass","91% Nf: Cycle 649-650",650,72258,"43-3","Alloy 617",314626,"Plate"
73.93,0.00266,"Qualified",,129781.47,"CapPass","91% Nf: Cycle 649-650",650,72259,"43-3","Alloy 617",314626,"Plate"
73.38,0.00271,"Qualified",,129781.96,"CapPass","91% Nf: Cycle 649-650",650,72260,"43-3","Alloy 617",314626,"Plate"
73.36,0.00273,"Qualified",,129782.17,"CapPass","91% Nf: Cycle 649-650",650,72261,"43-3","Alloy 617",314626,"Plate"
73.91,0.00276,"Qualified",,129782.46,"CapPass","91% Nf: Cycle 649-650",650,72262,"43-3","Alloy 617",314626,"Plate"
72.83,0.00281,"Qualified",,129782.97,"CapPass","91% Nf: Cycle 649-650",650,72263,"43-3","Alloy 617",314626,"Plate"
72.72,0.00284,"Qualified",,129783.17,"CapPass","91% Nf: Cycle 649-650",650,72264,"43-3","Alloy 617",314626,"Plate"
72.15,0.00286,"Qualified",,129783.48,"CapPass","91% Nf: Cycle 649-650",650,72265,"43-3","Alloy 617",314626,"Plate"
71.08,0.00291,"Qualified",,129783.89,"CapPass","91% Nf: Cycle 649-650",650,72266,"43-3","Alloy 617",314626,"Plate"
70.18,0.00294,"Qualified",,129784.17,"CapPass","91% Nf: Cycle 649-650",650,72267,"43-3","Alloy 617",314626,"Plate"
70.08,0.00296,"Qualified",,129784.50,"CapPass","91% Nf: Cycle 649-650",650,72268,"43-3","Alloy 617",314626,"Plate"
69.99,0.00301,"Qualified",,129784.86,"CapPass","91% Nf: Cycle 649-650",650,72269,"43-3","Alloy 617",314626,"Plate"
68.84,0.00303,"Qualified",,129785.17,"CapPass","91% Nf: Cycle 649-650",650,72270,"43-3","Alloy 617",314626,"Plate"
69.19,0.00306,"Qualified",,129785.46,"CapPass","91% Nf: Cycle 649-650",650,72271,"43-3","Alloy 617",314626,"Plate"
70.61,0.00311,"Qualified",,129785.94,"CapPass","91% Nf: Cycle 649-650",650,72272,"43-3","Alloy 617",314626,"Plate"
69.84,0.00313,"Qualified",,129786.17,"CapPass","91% Nf: Cycle 649-650",650,72273,"43-3","Alloy 617",314626,"Plate"
71.38,0.00316,"Qualified",,129786.47,"CapPass","91% Nf: Cycle 649-650",650,72274,"43-3","Alloy 617",314626,"Plate"
71.23,0.00321,"Qualified",,129786.97,"CapPass","91% Nf: Cycle 649-650",650,72275,"43-3","Alloy 617",314626,"Plate"
72.15,0.00323,"Qualified",,129787.17,"CapPass","91% Nf: Cycle 649-650",650,72276,"43-3","Alloy 617",314626,"Plate"
72.71,0.00326,"Qualified",,129787.46,"CapPass","91% Nf: Cycle 649-650",650,72277,"43-3","Alloy 617",314626,"Plate"
71.85,0.00331,"Qualified",,129787.90,"CapPass","91% Nf: Cycle 649-650",650,72278,"43-3","Alloy 617",314626,"Plate"
71.62,0.00333,"Qualified",,129788.17,"CapPass","91% Nf: Cycle 649-650",650,72279,"43-3","Alloy 617",314626,"Plate"
71.55,0.00336,"Qualified",,129788.47,"CapPass","91% Nf: Cycle 649-650",650,72280,"43-3","Alloy 617",314626,"Plate"
73.22,0.00341,"Qualified",,129789.02,"CapPass","91% Nf: Cycle 649-650",650,72281,"43-3","Alloy 617",314626,"Plate"
73.67,0.00344,"Qualified",,129789.17,"CapPass","91% Nf: Cycle 649-650",650,72282,"43-3","Alloy 617",314626,"Plate"
73.00,0.00346,"Qualified",,129789.43,"CapPass","91% Nf: Cycle 649-650",650,72283,"43-3","Alloy 617",314626,"Plate"
72.76,0.00351,"Qualified",,129789.96,"CapPass","91% Nf: Cycle 649-650",650,72284,"43-3","Alloy 617",314626,"Plate"
72.45,0.00354,"Qualified",,129790.17,"CapPass","91% Nf: Cycle 649-650",650,72285,"43-3","Alloy 617",314626,"Plate"
72.12,0.00356,"Qualified",,129790.48,"CapPass","91% Nf: Cycle 649-650",650,72286,"43-3","Alloy 617",314626,"Plate"
72.53,0.00361,"Qualified",,129790.93,"CapPass","91% Nf: Cycle 649-650",650,72287,"43-3","Alloy 617",314626,"Plate"
72.08,0.00363,"Qualified",,129791.17,"CapPass","91% Nf: Cycle 649-650",650,72288,"43-3","Alloy 617",314626,"Plate"
72.81,0.00366,"Qualified",,129791.46,"CapPass","91% Nf: Cycle 649-650",650,72289,"43-3","Alloy 617",314626,"Plate"
74.84,0.00371,"Qualified",,129792.01,"CapPass","91% Nf: Cycle 649-650",650,72290,"43-3","Alloy 617",314626,"Plate"
75.33,0.00373,"Qualified",,129792.17,"CapPass","91% Nf: Cycle 649-650",650,72291,"43-3","Alloy 617",314626,"Plate"
75.03,0.00376,"Qualified",,129792.46,"CapPass","91% Nf: Cycle 649-650",650,72292,"43-3","Alloy 617",314626,"Plate"
73.71,0.00381,"Qualified",,129793.02,"CapPass","91% Nf: Cycle 649-650",650,72293,"43-3","Alloy 617",314626,"Plate"
74.16,0.00383,"Qualified",,129793.17,"CapPass","91% Nf: Cycle 649-650",650,72294,"43-3","Alloy 617",314626,"Plate"
73.72,0.00386,"Qualified",,129793.43,"CapPass","91% Nf: Cycle 649-650",650,72295,"43-3","Alloy 617",314626,"Plate"
74.03,0.00391,"Qualified",,129794.00,"CapPass","91% Nf: Cycle 649-650",650,72296,"43-3","Alloy 617",314626,"Plate"
74.10,0.00394,"Qualified",,129794.17,"CapPass","91% Nf: Cycle 649-650",650,72297,"43-3","Alloy 617",314626,"Plate"
73.36,0.00396,"Qualified",,129794.49,"CapPass","91% Nf: Cycle 649-650",650,72298,"43-3","Alloy 617",314626,"Plate"
73.69,0.00401,"Qualified",,129794.98,"CapPass","91% Nf: Cycle 649-650",650,72299,"43-3","Alloy 617",314626,"Plate"
73.99,0.00404,"Qualified",,129795.17,"CapPass","91% Nf: Cycle 649-650",650,72300,"43-3","Alloy 617",314626,"Plate"
73.24,0.00406,"Qualified",,129795.50,"CapPass","91% Nf: Cycle 649-650",650,72301,"43-3","Alloy 617",314626,"Plate"
73.26,0.00411,"Qualified",,129795.89,"CapPass","91% Nf: Cycle 649-650",650,72302,"43-3","Alloy 617",314626,"Plate"
71.90,0.00414,"Qualified",,129796.17,"CapPass","91% Nf: Cycle 649-650",650,72303,"43-3","Alloy 617",314626,"Plate"
70.71,0.00416,"Qualified",,129796.38,"CapPass","91% Nf: Cycle 649-650",650,72304,"43-3","Alloy 617",314626,"Plate"
71.12,0.00421,"Qualified",,129796.97,"CapPass","91% Nf: Cycle 649-650",650,72305,"43-3","Alloy 617",314626,"Plate"
71.22,0.00424,"Qualified",,129797.17,"CapPass","91% Nf: Cycle 649-650",650,72306,"43-3","Alloy 617",314626,"Plate"
70.53,0.00426,"Qualified",,129797.45,"CapPass","91% Nf: Cycle 649-650",650,72307,"43-3","Alloy 617",314626,"Plate"
71.09,0.00431,"Qualified",,129798.01,"CapPass","91% Nf: Cycle 649-650",650,72308,"43-3","Alloy 617",314626,"Plate"
71.99,0.00433,"Qualified",,129798.17,"CapPass","91% Nf: Cycle 649-650",650,72309,"43-3","Alloy 617",314626,"Plate"
71.93,0.00436,"Qualified",,129798.50,"CapPass","91% Nf: Cycle 649-650",650,72310,"43-3","Alloy 617",314626,"Plate"
73.60,0.00441,"Qualified",,129799.03,"CapPass","91% Nf: Cycle 649-650",650,72311,"43-3","Alloy 617",314626,"Plate"
74.01,0.00443,"Qualified",,129799.17,"CapPass","91% Nf: Cycle 649-650",650,72312,"43-3","Alloy 617",314626,"Plate"
73.54,0.00446,"Qualified",,129799.33,"CapPass","91% Nf: Cycle 649-650",650,72313,"43-3","Alloy 617",314626,"Plate"
73.30,0.00451,"Qualified",,129799.99,"CapPass","91% Nf: Cycle 649-650",650,72314,"43-3","Alloy 617",314626,"Plate"
73.34,0.00453,"Qualified",,129800.17,"CapPass","91% Nf: Cycle 649-650",650,72315,"43-3","Alloy 617",314626,"Plate"
74.25,0.00456,"Qualified",,129800.48,"CapPass","91% Nf: Cycle 649-650",650,72316,"43-3","Alloy 617",314626,"Plate"
74.77,0.00461,"Qualified",,129800.90,"CapPass","91% Nf: Cycle 649-650",650,72317,"43-3","Alloy 617",314626,"Plate"
73.48,0.00464,"Qualified",,129801.17,"CapPass","91% Nf: Cycle 649-650",650,72318,"43-3","Alloy 617",314626,"Plate"
72.34,0.00466,"Qualified",,129801.46,"CapPass","91% Nf: Cycle 649-650",650,72319,"43-3","Alloy 617",314626,"Plate"
71.74,0.00471,"Qualified",,129801.95,"CapPass","91% Nf: Cycle 649-650",650,72320,"43-3","Alloy 617",314626,"Plate"
71.76,0.00473,"Qualified",,129802.17,"CapPass","91% Nf: Cycle 649-650",650,72321,"43-3","Alloy 617",314626,"Plate"
72.01,0.00476,"Qualified",,129802.46,"CapPass","91% Nf: Cycle 649-650",650,72322,"43-3","Alloy 617",314626,"Plate"
72.34,0.00481,"Qualified",,129803.01,"CapPass","91% Nf: Cycle 649-650",650,72323,"43-3","Alloy 617",314626,"Plate"
72.88,0.00484,"Qualified",,129803.17,"CapPass","91% Nf: Cycle 649-650",650,72324,"43-3","Alloy 617",314626,"Plate"
72.92,0.00486,"Qualified",,129803.51,"CapPass","91% Nf: Cycle 649-650",650,72325,"43-3","Alloy 617",314626,"Plate"
72.29,0.00491,"Qualified",,129803.98,"CapPass","91% Nf: Cycle 649-650",650,72326,"43-3","Alloy 617",314626,"Plate"
72.31,0.00493,"Qualified",,129804.17,"CapPass","91% Nf: Cycle 649-650",650,72327,"43-3","Alloy 617",314626,"Plate"
73.93,0.00496,"Qualified",,129804.52,"CapPass","91% Nf: Cycle 649-650",650,72328,"43-3","Alloy 617",314626,"Plate"
