Repository: js-molina/fatigue-A617

File: data/950C/Strain rate 0.0001/1.0% strain/HTM_A19_Cycles_438.csv (part 17 of 17)
"Stress Mpa","Strain","Qual State","Qual Exceptions","Elapsed Time Sec","Data State","Cycle Label","Cycle","Count","Sample","Alloy","Heat","Material_Form"
47.82,-0.00219,"Qualified",,129733.22,"CapPass","91% Nf: Cycle 649-650",649,72264,"43-8","Alloy 617",314626,"Plate"
47.52,-0.00216,"Qualified",,129733.52,"CapPass","91% Nf: Cycle 649-650",649,72265,"43-8","Alloy 617",314626,"Plate"
48.67,-0.00211,"Qualified",,129734.06,"CapPass","91% Nf: Cycle 649-650",649,72266,"43-8","Alloy 617",314626,"Plate"
49.69,-0.00208,"Qualified",,129734.22,"CapPass","91% Nf: Cycle 649-650",649,72267,"43-8","Alloy 617",314626,"Plate"
50.09,-0.00206,"Qualified",,129734.60,"CapPass","91% Nf: Cycle 649-650",649,72268,"43-8","Alloy 617",314626,"Plate"
50.77,-0.00201,"Qualified",,129735.10,"CapPass","91% Nf: Cycle 649-650",649,72269,"43-8","Alloy 617",314626,"Plate"
51.15,-0.00198,"Qualified",,129735.22,"CapPass","91% Nf: Cycle 649-650",649,72270,"43-8","Alloy 617",314626,"Plate"
51.67,-0.00196,"Qualified",,129735.52,"CapPass","91% Nf: Cycle 649-650",649,72271,"43-8","Alloy 617",314626,"Plate"
51.08,-0.00191,"Qualified",,129736.06,"CapPass","91% Nf: Cycle 649-650",649,72272,"43-8","Alloy 617",314626,"Plate"
51.55,-0.00188,"Qualified",,129736.22,"CapPass","91% Nf: Cycle 649-650",649,72273,"43-8","Alloy 617",314626,"Plate"
51.07,-0.00186,"Qualified",,129736.56,"CapPass","91% Nf: Cycle 649-650",649,72274,"43-8","Alloy 617",314626,"Plate"
52.87,-0.00181,"Qualified",,129737.09,"CapPass","91% Nf: Cycle 649-650",649,72275,"43-8","Alloy 617",314626,"Plate"
53.51,-0.00179,"Qualified",,129737.22,"CapPass","91% Nf: Cycle 649-650",649,72276,"43-8","Alloy 617",314626,"Plate"
54.19,-0.00176,"Qualified",,129737.59,"CapPass","91% Nf: Cycle 649-650",649,72277,"43-8","Alloy 617",314626,"Plate"
54.28,-0.00171,"Qualified",,129738.03,"CapPass","91% Nf: Cycle 649-650",649,72278,"43-8","Alloy 617",314626,"Plate"
54.70,-0.00170,"Qualified",,129738.22,"CapPass","91% Nf: Cycle 649-650",649,72279,"43-8","Alloy 617",314626,"Plate"
56.00,-0.00166,"Qualified",,129738.51,"CapPass","91% Nf: Cycle 649-650",649,72280,"43-8","Alloy 617",314626,"Plate"
56.27,-0.00161,"Qualified",,129739.03,"CapPass","91% Nf: Cycle 649-650",649,72281,"43-8","Alloy 617",314626,"Plate"
56.56,-0.00159,"Qualified",,129739.22,"CapPass","91% Nf: Cycle 649-650",649,72282,"43-8","Alloy 617",314626,"Plate"
56.84,-0.00156,"Qualified",,129739.52,"CapPass","91% Nf: Cycle 649-650",649,72283,"43-8","Alloy 617",314626,"Plate"
55.32,-0.00151,"Qualified",,129739.93,"CapPass","91% Nf: Cycle 649-650",649,72284,"43-8","Alloy 617",314626,"Plate"
54.25,-0.00147,"Qualified",,129740.22,"CapPass","91% Nf: Cycle 649-650",649,72285,"43-8","Alloy 617",314626,"Plate"
52.94,-0.00146,"Qualified",,129740.42,"CapPass","91% Nf: Cycle 649-650",649,72286,"43-8","Alloy 617",314626,"Plate"
51.75,-0.00141,"Qualified",,129740.93,"CapPass","91% Nf: Cycle 649-650",649,72287,"43-8","Alloy 617",314626,"Plate"
51.40,-0.00138,"Qualified",,129741.22,"CapPass","91% Nf: Cycle 649-650",649,72288,"43-8","Alloy 617",314626,"Plate"
51.11,-0.00136,"Qualified",,129741.45,"CapPass","91% Nf: Cycle 649-650",649,72289,"43-8","Alloy 617",314626,"Plate"
52.73,-0.00131,"Qualified",,129741.94,"CapPass","91% Nf: Cycle 649-650",649,72290,"43-8","Alloy 617",314626,"Plate"
52.63,-0.00129,"Qualified",,129742.22,"CapPass","91% Nf: Cycle 649-650",649,72291,"43-8","Alloy 617",314626,"Plate"
53.58,-0.00126,"Qualified",,129742.48,"CapPass","91% Nf: Cycle 649-650",649,72292,"43-8","Alloy 617",314626,"Plate"
54.56,-0.00121,"Qualified",,129742.97,"CapPass","91% Nf: Cycle 649-650",649,72293,"43-8","Alloy 617",314626,"Plate"
54.78,-0.00118,"Qualified",,129743.22,"CapPass","91% Nf: Cycle 649-650",649,72294,"43-8","Alloy 617",314626,"Plate"
55.31,-0.00116,"Qualified",,129743.49,"CapPass","91% Nf: Cycle 649-650",649,72295,"43-8","Alloy 617",314626,"Plate"
56.28,-0.00111,"Qualified",,129743.96,"CapPass","91% Nf: Cycle 649-650",649,72296,"43-8","Alloy 617",314626,"Plate"
56.25,-0.00108,"Qualified",,129744.22,"CapPass","91% Nf: Cycle 649-650",649,72297,"43-8","Alloy 617",314626,"Plate"
56.55,-0.00106,"Qualified",,129744.52,"CapPass","91% Nf: Cycle 649-650",649,72298,"43-8","Alloy 617",314626,"Plate"
56.47,-0.00101,"Qualified",,129744.96,"CapPass","91% Nf: Cycle 649-650",649,72299,"43-8","Alloy 617",314626,"Plate"
56.84,-0.00098,"Qualified",,129745.22,"CapPass","91% Nf: Cycle 649-650",649,72300,"43-8","Alloy 617",314626,"Plate"
57.52,-0.00096,"Qualified",,129745.49,"CapPass","91% Nf: Cycle 649-650",649,72301,"43-8","Alloy 617",314626,"Plate"
57.82,-0.00091,"Qualified",,129745.98,"CapPass","91% Nf: Cycle 649-650",649,72302,"43-8","Alloy 617",314626,"Plate"
57.94,-0.00088,"Qualified",,129746.22,"CapPass","91% Nf: Cycle 649-650",649,72303,"43-8","Alloy 617",314626,"Plate"
58.14,-0.00086,"Qualified",,129746.45,"CapPass","91% Nf: Cycle 649-650",649,72304,"43-8","Alloy 617",314626,"Plate"
58.74,-0.00081,"Qualified",,129746.97,"CapPass","91% Nf: Cycle 649-650",649,72305,"43-8","Alloy 617",314626,"Plate"
58.92,-0.00078,"Qualified",,129747.22,"CapPass","91% Nf: Cycle 649-650",649,72306,"43-8","Alloy 617",314626,"Plate"
59.43,-0.00075,"Qualified",,129747.46,"CapPass","91% Nf: Cycle 649-650",649,72307,"43-8","Alloy 617",314626,"Plate"
59.27,-0.00070,"Qualified",,129748.00,"CapPass","91% Nf: Cycle 649-650",649,72308,"43-8","Alloy 617",314626,"Plate"
59.67,-0.00068,"Qualified",,129748.22,"CapPass","91% Nf: Cycle 649-650",649,72309,"43-8","Alloy 617",314626,"Plate"
59.51,-0.00065,"Qualified",,129748.49,"CapPass","91% Nf: Cycle 649-650",649,72310,"43-8","Alloy 617",314626,"Plate"
59.35,-0.00060,"Qualified",,129748.91,"CapPass","91% Nf: Cycle 649-650",649,72311,"43-8","Alloy 617",314626,"Plate"
59.12,-0.00057,"Qualified",,129749.22,"CapPass","91% Nf: Cycle 649-650",649,72312,"43-8","Alloy 617",314626,"Plate"
59.72,-0.00055,"Qualified",,129749.52,"CapPass","91% Nf: Cycle 649-650",649,72313,"43-8","Alloy 617",314626,"Plate"
60.79,-0.00050,"Qualified",,129749.98,"CapPass","91% Nf: Cycle 649-650",649,72314,"43-8","Alloy 617",314626,"Plate"
60.90,-0.00048,"Qualified",,129750.22,"CapPass","91% Nf: Cycle 649-650",649,72315,"43-8","Alloy 617",314626,"Plate"
60.58,-0.00045,"Qualified",,129750.45,"CapPass","91% Nf: Cycle 649-650",649,72316,"43-8","Alloy 617",314626,"Plate"
60.78,-0.00040,"Qualified",,129750.99,"CapPass","91% Nf: Cycle 649-650",649,72317,"43-8","Alloy 617",314626,"Plate"
60.83,-0.00038,"Qualified",,129751.22,"CapPass","91% Nf: Cycle 649-650",649,72318,"43-8","Alloy 617",314626,"Plate"
60.53,-0.00035,"Qualified",,129751.44,"CapPass","91% Nf: Cycle 649-650",649,72319,"43-8","Alloy 617",314626,"Plate"
60.82,-0.00030,"Qualified",,129751.92,"CapPass","91% Nf: Cycle 649-650",649,72320,"43-8","Alloy 617",314626,"Plate"
60.39,-0.00028,"Qualified",,129752.22,"CapPass","91% Nf: Cycle 649-650",649,72321,"43-8","Alloy 617",314626,"Plate"
61.36,-0.00025,"Qualified",,129752.47,"CapPass","91% Nf: Cycle 649-650",649,72322,"43-8","Alloy 617",314626,"Plate"
61.03,-0.00020,"Qualified",,129752.93,"CapPass","91% Nf: Cycle 649-650",649,72323,"43-8","Alloy 617",314626,"Plate"
60.90,-0.00018,"Qualified",,129753.22,"CapPass","91% Nf: Cycle 649-650",649,72324,"43-8","Alloy 617",314626,"Plate"
60.69,-0.00015,"Qualified",,129753.40,"CapPass","91% Nf: Cycle 649-650",649,72325,"43-8","Alloy 617",314626,"Plate"
61.23,-0.00010,"Qualified",,129753.96,"CapPass","91% Nf: Cycle 649-650",649,72326,"43-8","Alloy 617",314626,"Plate"
61.46,-0.00008,"Qualified",,129754.22,"CapPass","91% Nf: Cycle 649-650",649,72327,"43-8","Alloy 617",314626,"Plate"
61.50,-0.00005,"Qualified",,129754.46,"CapPass","91% Nf: Cycle 649-650",649,72328,"43-8","Alloy 617",314626,"Plate"
61.41,-0.00000,"Qualified",,129754.94,"CapPass","91% Nf: Cycle 649-650",650,72329,"43-8","Alloy 617",314626,"Plate"
61.09,0.00002,"Qualified",,129755.22,"CapPass","91% Nf: Cycle 649-650",650,72330,"43-8","Alloy 617",314626,"Plate"
61.42,0.00005,"Qualified",,129755.42,"CapPass","91% Nf: Cycle 649-650",650,72331,"43-8","Alloy 617",314626,"Plate"
62.65,0.00010,"Qualified",,129755.91,"CapPass","91% Nf: Cycle 649-650",650,72332,"43-8","Alloy 617",314626,"Plate"
61.63,0.00014,"Qualified",,129756.22,"CapPass","91% Nf: Cycle 649-650",650,72333,"43-8","Alloy 617",314626,"Plate"
60.44,0.00015,"Qualified",,129756.45,"CapPass","91% Nf: Cycle 649-650",650,72334,"43-8","Alloy 617",314626,"Plate"
60.43,0.00020,"Qualified",,129756.81,"CapPass","91% Nf: Cycle 649-650",650,72335,"43-8","Alloy 617",314626,"Plate"
59.15,0.00023,"Qualified",,129757.22,"CapPass","91% Nf: Cycle 649-650",650,72336,"43-8","Alloy 617",314626,"Plate"
58.92,0.00025,"Qualified",,129757.39,"CapPass","91% Nf: Cycle 649-650",650,72337,"43-8","Alloy 617",314626,"Plate"
58.40,0.00030,"Qualified",,129757.92,"CapPass","91% Nf: Cycle 649-650",650,72338,"43-8","Alloy 617",314626,"Plate"
58.23,0.00033,"Qualified",,129758.22,"CapPass","91% Nf: Cycle 649-650",650,72339,"43-8","Alloy 617",314626,"Plate"
58.05,0.00035,"Qualified",,129758.44,"CapPass","91% Nf: Cycle 649-650",650,72340,"43-8","Alloy 617",314626,"Plate"
59.02,0.00040,"Qualified",,129758.88,"CapPass","91% Nf: Cycle 649-650",650,72341,"43-8","Alloy 617",314626,"Plate"
59.05,0.00042,"Qualified",,129759.22,"CapPass","91% Nf: Cycle 649-650",650,72342,"43-8","Alloy 617",314626,"Plate"
59.42,0.00045,"Qualified",,129759.41,"CapPass","91% Nf: Cycle 649-650",650,72343,"43-8","Alloy 617",314626,"Plate"
58.83,0.00050,"Qualified",,129759.92,"CapPass","91% Nf: Cycle 649-650",650,72344,"43-8","Alloy 617",314626,"Plate"
59.25,0.00053,"Qualified",,129760.22,"CapPass","91% Nf: Cycle 649-650",650,72345,"43-8","Alloy 617",314626,"Plate"
58.96,0.00055,"Qualified",,129760.42,"CapPass","91% Nf: Cycle 649-650",650,72346,"43-8","Alloy 617",314626,"Plate"
58.62,0.00060,"Qualified",,129760.89,"CapPass","91% Nf: Cycle 649-650",650,72347,"43-8","Alloy 617",314626,"Plate"
58.13,0.00063,"Qualified",,129761.22,"CapPass","91% Nf: Cycle 649-650",650,72348,"43-8","Alloy 617",314626,"Plate"
57.69,0.00065,"Qualified",,129761.36,"CapPass","91% Nf: Cycle 649-650",650,72349,"43-8","Alloy 617",314626,"Plate"
56.90,0.00070,"Qualified",,129761.88,"CapPass","91% Nf: Cycle 649-650",650,72350,"43-8","Alloy 617",314626,"Plate"
56.58,0.00073,"Qualified",,129762.22,"CapPass","91% Nf: Cycle 649-650",650,72351,"43-8","Alloy 617",314626,"Plate"
56.80,0.00075,"Qualified",,129762.42,"CapPass","91% Nf: Cycle 649-650",650,72352,"43-8","Alloy 617",314626,"Plate"
57.59,0.00080,"Qualified",,129762.99,"CapPass","91% Nf: Cycle 649-650",650,72353,"43-8","Alloy 617",314626,"Plate"
58.56,0.00082,"Qualified",,129763.22,"CapPass","91% Nf: Cycle 649-650",650,72354,"43-8","Alloy 617",314626,"Plate"
59.08,0.00085,"Qualified",,129763.38,"CapPass","91% Nf: Cycle 649-650",650,72355,"43-8","Alloy 617",314626,"Plate"
59.01,0.00090,"Qualified",,129763.95,"CapPass","91% Nf: Cycle 649-650",650,72356,"43-8","Alloy 617",314626,"Plate"
59.42,0.00092,"Qualified",,129764.22,"CapPass","91% Nf: Cycle 649-650",650,72357,"43-8","Alloy 617",314626,"Plate"
60.33,0.00095,"Qualified",,129764.48,"CapPass","91% Nf: Cycle 649-650",650,72358,"43-8","Alloy 617",314626,"Plate"
62.25,0.00100,"Qualified",,129764.95,"CapPass","91% Nf: Cycle 649-650",650,72359,"43-8","Alloy 617",314626,"Plate"
62.24,0.00102,"Qualified",,129765.22,"CapPass","91% Nf: Cycle 649-650",650,72360,"43-8","Alloy 617",314626,"Plate"
62.39,0.00105,"Qualified",,129765.40,"CapPass","91% Nf: Cycle 649-650",650,72361,"43-8","Alloy 617",314626,"Plate"
61.03,0.00110,"Qualified",,129765.86,"CapPass","91% Nf: Cycle 649-650",650,72362,"43-8","Alloy 617",314626,"Plate"
60.23,0.00112,"Qualified",,129766.22,"CapPass","91% Nf: Cycle 649-650",650,72363,"43-8","Alloy 617",314626,"Plate"
60.58,0.00115,"Qualified",,129766.42,"CapPass","91% Nf: Cycle 649-650",650,72364,"43-8","Alloy 617",314626,"Plate"
60.31,0.00120,"Qualified",,129766.90,"CapPass","91% Nf: Cycle 649-650",650,72365,"43-8","Alloy 617",314626,"Plate"
59.98,0.00123,"Qualified",,129767.22,"CapPass","91% Nf: Cycle 649-650",650,72366,"43-8","Alloy 617",314626,"Plate"
60.16,0.00125,"Qualified",,129767.42,"CapPass","91% Nf: Cycle 649-650",650,72367,"43-8","Alloy 617",314626,"Plate"
60.10,0.00130,"Qualified",,129767.95,"CapPass","91% Nf: Cycle 649-650",650,72368,"43-8","Alloy 617",314626,"Plate"
60.66,0.00133,"Qualified",,129768.22,"CapPass","91% Nf: Cycle 649-650",650,72369,"43-8","Alloy 617",314626,"Plate"
61.09,0.00135,"Qualified",,129768.39,"CapPass","91% Nf: Cycle 649-650",650,72370,"43-8","Alloy 617",314626,"Plate"
60.85,0.00140,"Qualified",,129768.90,"CapPass","91% Nf: Cycle 649-650",650,72371,"43-8","Alloy 617",314626,"Plate"
60.47,0.00143,"Qualified",,129769.22,"CapPass","91% Nf: Cycle 649-650",650,72372,"43-8","Alloy 617",314626,"Plate"
60.67,0.00145,"Qualified",,129769.43,"CapPass","91% Nf: Cycle 649-650",650,72373,"43-8","Alloy 617",314626,"Plate"
61.48,0.00150,"Qualified",,129769.92,"CapPass","91% Nf: Cycle 649-650",650,72374,"43-8","Alloy 617",314626,"Plate"
61.59,0.00152,"Qualified",,129770.22,"CapPass","91% Nf: Cycle 649-650",650,72375,"43-8","Alloy 617",314626,"Plate"
62.35,0.00155,"Qualified",,129770.51,"CapPass","91% Nf: Cycle 649-650",650,72376,"43-8","Alloy 617",314626,"Plate"
63.37,0.00160,"Qualified",,129770.99,"CapPass","91% Nf: Cycle 649-650",650,72377,"43-8","Alloy 617",314626,"Plate"
63.17,0.00163,"Qualified",,129771.22,"CapPass","91% Nf: Cycle 649-650",650,72378,"43-8","Alloy 617",314626,"Plate"
63.07,0.00165,"Qualified",,129771.52,"CapPass","91% Nf: Cycle 649-650",650,72379,"43-8","Alloy 617",314626,"Plate"
64.24,0.00170,"Qualified",,129771.85,"CapPass","91% Nf: Cycle 649-650",650,72380,"43-8","Alloy 617",314626,"Plate"
62.62,0.00173,"Qualified",,129772.22,"CapPass","91% Nf: Cycle 649-650",650,72381,"43-8","Alloy 617",314626,"Plate"
62.26,0.00175,"Qualified",,129772.40,"CapPass","91% Nf: Cycle 649-650",650,72382,"43-8","Alloy 617",314626,"Plate"
62.43,0.00180,"Qualified",,129772.96,"CapPass","91% Nf: Cycle 649-650",650,72383,"43-8","Alloy 617",314626,"Plate"
62.45,0.00183,"Qualified",,129773.22,"CapPass","91% Nf: Cycle 649-650",650,72384,"43-8","Alloy 617",314626,"Plate"
62.32,0.00185,"Qualified",,129773.45,"CapPass","91% Nf: Cycle 649-650",650,72385,"43-8","Alloy 617",314626,"Plate"
62.40,0.00190,"Qualified",,129774.06,"CapPass","91% Nf: Cycle 649-650",650,72386,"43-8","Alloy 617",314626,"Plate"
63.49,0.00193,"Qualified",,129774.22,"CapPass","91% Nf: Cycle 649-650",650,72387,"43-8","Alloy 617",314626,"Plate"
63.56,0.00195,"Qualified",,129774.42,"CapPass","91% Nf: Cycle 649-650",650,72388,"43-8","Alloy 617",314626,"Plate"
64.44,0.00200,"Qualified",,129774.95,"CapPass","91% Nf: Cycle 649-650",650,72389,"43-8","Alloy 617",314626,"Plate"
64.14,0.00203,"Qualified",,129775.22,"CapPass","91% Nf: Cycle 649-650",650,72390,"43-8","Alloy 617",314626,"Plate"
63.41,0.00205,"Qualified",,129775.39,"CapPass","91% Nf: Cycle 649-650",650,72391,"43-8","Alloy 617",314626,"Plate"
63.03,0.00210,"Qualified",,129775.95,"CapPass","91% Nf: Cycle 649-650",650,72392,"43-8","Alloy 617",314626,"Plate"
63.22,0.00213,"Qualified",,129776.22,"CapPass","91% Nf: Cycle 649-650",650,72393,"43-8","Alloy 617",314626,"Plate"
63.11,0.00215,"Qualified",,129776.39,"CapPass","91% Nf: Cycle 649-650",650,72394,"43-8","Alloy 617",314626,"Plate"
62.60,0.00220,"Qualified",,129776.95,"CapPass","91% Nf: Cycle 649-650",650,72395,"43-8","Alloy 617",314626,"Plate"
62.58,0.00223,"Qualified",,129777.22,"CapPass","91% Nf: Cycle 649-650",650,72396,"43-8","Alloy 617",314626,"Plate"
62.41,0.00225,"Qualified",,129777.42,"CapPass","91% Nf: Cycle 649-650",650,72397,"43-8","Alloy 617",314626,"Plate"
62.37,0.00230,"Qualified",,129777.93,"CapPass","91% Nf: Cycle 649-650",650,72398,"43-8","Alloy 617",314626,"Plate"
62.54,0.00233,"Qualified",,129778.22,"CapPass","91% Nf: Cycle 649-650",650,72399,"43-8","Alloy 617",314626,"Plate"
62.65,0.00235,"Qualified",,129778.44,"CapPass","91% Nf: Cycle 649-650",650,72400,"43-8","Alloy 617",314626,"Plate"
63.36,0.00240,"Qualified",,129778.95,"CapPass","91% Nf: Cycle 649-650",650,72401,"43-8","Alloy 617",314626,"Plate"
63.76,0.00243,"Qualified",,129779.22,"CapPass","91% Nf: Cycle 649-650",650,72402,"43-8","Alloy 617",314626,"Plate"
63.23,0.00245,"Qualified",,129779.45,"CapPass","91% Nf: Cycle 649-650",650,72403,"43-8","Alloy 617",314626,"Plate"
62.99,0.00250,"Qualified",,129779.95,"CapPass","91% Nf: Cycle 649-650",650,72404,"43-8","Alloy 617",314626,"Plate"
63.25,0.00253,"Qualified",,129780.22,"CapPass","91% Nf: Cycle 649-650",650,72405,"43-8","Alloy 617",314626,"Plate"
63.20,0.00255,"Qualified",,129780.43,"CapPass","91% Nf: Cycle 649-650",650,72406,"43-8","Alloy 617",314626,"Plate"
63.72,0.00260,"Qualified",,129780.87,"CapPass","91% Nf: Cycle 649-650",650,72407,"43-8","Alloy 617",314626,"Plate"
63.78,0.00262,"Qualified",,129781.22,"CapPass","91% Nf: Cycle 649-650",650,72408,"43-8","Alloy 617",314626,"Plate"
64.87,0.00265,"Qualified",,129781.46,"CapPass","91% Nf: Cycle 649-650",650,72409,"43-8","Alloy 617",314626,"Plate"
66.30,0.00270,"Qualified",,129781.90,"CapPass","91% Nf: Cycle 649-650",650,72410,"43-8","Alloy 617",314626,"Plate"
65.65,0.00273,"Qualified",,129782.22,"CapPass","91% Nf: Cycle 649-650",650,72411,"43-8","Alloy 617",314626,"Plate"
65.27,0.00275,"Qualified",,129782.41,"CapPass","91% Nf: Cycle 649-650",650,72412,"43-8","Alloy 617",314626,"Plate"
64.84,0.00280,"Qualified",,129782.95,"CapPass","91% Nf: Cycle 649-650",650,72413,"43-8","Alloy 617",314626,"Plate"
64.70,0.00283,"Qualified",,129783.22,"CapPass","91% Nf: Cycle 649-650",650,72414,"43-8","Alloy 617",314626,"Plate"
65.02,0.00285,"Qualified",,129783.46,"CapPass","91% Nf: Cycle 649-650",650,72415,"43-8","Alloy 617",314626,"Plate"
65.17,0.00290,"Qualified",,129783.92,"CapPass","91% Nf: Cycle 649-650",650,72416,"43-8","Alloy 617",314626,"Plate"
65.66,0.00293,"Qualified",,129784.22,"CapPass","91% Nf: Cycle 649-650",650,72417,"43-8","Alloy 617",314626,"Plate"
65.93,0.00295,"Qualified",,129784.46,"CapPass","91% Nf: Cycle 649-650",650,72418,"43-8","Alloy 617",314626,"Plate"
65.90,0.00300,"Qualified",,129784.89,"CapPass","91% Nf: Cycle 649-650",650,72419,"43-8","Alloy 617",314626,"Plate"
65.45,0.00303,"Qualified",,129785.22,"CapPass","91% Nf: Cycle 649-650",650,72420,"43-8","Alloy 617",314626,"Plate"
65.34,0.00305,"Qualified",,129785.40,"CapPass","91% Nf: Cycle 649-650",650,72421,"43-8","Alloy 617",314626,"Plate"
64.67,0.00310,"Qualified",,129785.89,"CapPass","91% Nf: Cycle 649-650",650,72422,"43-8","Alloy 617",314626,"Plate"
64.99,0.00312,"Qualified",,129786.22,"CapPass","91% Nf: Cycle 649-650",650,72423,"43-8","Alloy 617",314626,"Plate"
66.45,0.00315,"Qualified",,129786.49,"CapPass","91% Nf: Cycle 649-650",650,72424,"43-8","Alloy 617",314626,"Plate"
66.33,0.00320,"Qualified",,129786.95,"CapPass","91% Nf: Cycle 649-650",650,72425,"43-8","Alloy 617",314626,"Plate"
66.34,0.00322,"Qualified",,129787.22,"CapPass","91% Nf: Cycle 649-650",650,72426,"43-8","Alloy 617",314626,"Plate"
66.95,0.00325,"Qualified",,129787.43,"CapPass","91% Nf: Cycle 649-650",650,72427,"43-8","Alloy 617",314626,"Plate"
66.81,0.00330,"Qualified",,129787.93,"CapPass","91% Nf: Cycle 649-650",650,72428,"43-8","Alloy 617",314626,"Plate"
66.81,0.00332,"Qualified",,129788.22,"CapPass","91% Nf: Cycle 649-650",650,72429,"43-8","Alloy 617",314626,"Plate"
67.96,0.00335,"Qualified",,129788.42,"CapPass","91% Nf: Cycle 649-650",650,72430,"43-8","Alloy 617",314626,"Plate"
67.30,0.00340,"Qualified",,129788.93,"CapPass","91% Nf: Cycle 649-650",650,72431,"43-8","Alloy 617",314626,"Plate"
67.37,0.00344,"Qualified",,129789.22,"CapPass","91% Nf: Cycle 649-650",650,72432,"43-8","Alloy 617",314626,"Plate"
67.00,0.00345,"Qualified",,129789.38,"CapPass","91% Nf: Cycle 649-650",650,72433,"43-8","Alloy 617",314626,"Plate"
66.39,0.00350,"Qualified",,129790.01,"CapPass","91% Nf: Cycle 649-650",650,72434,"43-8","Alloy 617",314626,"Plate"
66.79,0.00353,"Qualified",,129790.22,"CapPass","91% Nf: Cycle 649-650",650,72435,"43-8","Alloy 617",314626,"Plate"
66.67,0.00355,"Qualified",,129790.38,"CapPass","91% Nf: Cycle 649-650",650,72436,"43-8","Alloy 617",314626,"Plate"
65.62,0.00360,"Qualified",,129790.90,"CapPass","91% Nf: Cycle 649-650",650,72437,"43-8","Alloy 617",314626,"Plate"
64.97,0.00363,"Qualified",,129791.22,"CapPass","91% Nf: Cycle 649-650",650,72438,"43-8","Alloy 617",314626,"Plate"
64.81,0.00365,"Qualified",,129791.47,"CapPass","91% Nf: Cycle 649-650",650,72439,"43-8","Alloy 617",314626,"Plate"
65.34,0.00370,"Qualified",,129791.93,"CapPass","91% Nf: Cycle 649-650",650,72440,"43-8","Alloy 617",314626,"Plate"
64.94,0.00374,"Qualified",,129792.22,"CapPass","91% Nf: Cycle 649-650",650,72441,"43-8","Alloy 617",314626,"Plate"
64.45,0.00375,"Qualified",,129792.41,"CapPass","91% Nf: Cycle 649-650",650,72442,"43-8","Alloy 617",314626,"Plate"
64.16,0.00380,"Qualified",,129792.95,"CapPass","91% Nf: Cycle 649-650",650,72443,"43-8","Alloy 617",314626,"Plate"
64.74,0.00384,"Qualified",,129793.22,"CapPass","91% Nf: Cycle 649-650",650,72444,"43-8","Alloy 617",314626,"Plate"
64.21,0.00385,"Qualified",,129793.38,"CapPass","91% Nf: Cycle 649-650",650,72445,"43-8","Alloy 617",314626,"Plate"
65.38,0.00390,"Qualified",,129794.05,"CapPass","91% Nf: Cycle 649-650",650,72446,"43-8","Alloy 617",314626,"Plate"
66.61,0.00393,"Qualified",,129794.22,"CapPass","91% Nf: Cycle 649-650",650,72447,"43-8","Alloy 617",314626,"Plate"
66.93,0.00395,"Qualified",,129794.34,"CapPass","91% Nf: Cycle 649-650",650,72448,"43-8","Alloy 617",314626,"Plate"
66.32,0.00400,"Qualified",,129794.92,"CapPass","91% Nf: Cycle 649-650",650,72449,"43-8","Alloy 617",314626,"Plate"
65.92,0.00402,"Qualified",,129795.22,"CapPass","91% Nf: Cycle 649-650",650,72450,"43-8","Alloy 617",314626,"Plate"
66.89,0.00405,"Qualified",,129795.51,"CapPass","91% Nf: Cycle 649-650",650,72451,"43-8","Alloy 617",314626,"Plate"
67.67,0.00410,"Qualified",,129795.94,"CapPass","91% Nf: Cycle 649-650",650,72452,"43-8","Alloy 617",314626,"Plate"
66.89,0.00414,"Qualified",,129796.22,"CapPass","91% Nf: Cycle 649-650",650,72453,"43-8","Alloy 617",314626,"Plate"
65.90,0.00415,"Qualified",,129796.38,"CapPass","91% Nf: Cycle 649-650",650,72454,"43-8","Alloy 617",314626,"Plate"
65.31,0.00420,"Qualified",,129796.91,"CapPass","91% Nf: Cycle 649-650",650,72455,"43-8","Alloy 617",314626,"Plate"
64.69,0.00423,"Qualified",,129797.22,"CapPass","91% Nf: Cycle 649-650",650,72456,"43-8","Alloy 617",314626,"Plate"
64.43,0.00425,"Qualified",,129797.42,"CapPass","91% Nf: Cycle 649-650",650,72457,"43-8","Alloy 617",314626,"Plate"
64.59,0.00430,"Qualified",,129797.98,"CapPass","91% Nf: Cycle 649-650",650,72458,"43-8","Alloy 617",314626,"Plate"
64.85,0.00432,"Qualified",,129798.22,"CapPass","91% Nf: Cycle 649-650",650,72459,"43-8","Alloy 617",314626,"Plate"
67.28,0.00435,"Qualified",,129798.47,"CapPass","91% Nf: Cycle 649-650",650,72460,"43-8","Alloy 617",314626,"Plate"
67.56,0.00440,"Qualified",,129798.88,"CapPass","91% Nf: Cycle 649-650",650,72461,"43-8","Alloy 617",314626,"Plate"
67.17,0.00442,"Qualified",,129799.22,"CapPass","91% Nf: Cycle 649-650",650,72462,"43-8","Alloy 617",314626,"Plate"
68.53,0.00445,"Qualified",,129799.46,"CapPass","91% Nf: Cycle 649-650",650,72463,"43-8","Alloy 617",314626,"Plate"
68.11,0.00450,"Qualified",,129799.92,"CapPass","91% Nf: Cycle 649-650",650,72464,"43-8","Alloy 617",314626,"Plate"
67.68,0.00453,"Qualified",,129800.22,"CapPass","91% Nf: Cycle 649-650",650,72465,"43-8","Alloy 617",314626,"Plate"
67.33,0.00455,"Qualified",,129800.45,"CapPass","91% Nf: Cycle 649-650",650,72466,"43-8","Alloy 617",314626,"Plate"
66.59,0.00460,"Qualified",,129800.99,"CapPass","91% Nf: Cycle 649-650",650,72467,"43-8","Alloy 617",314626,"Plate"
67.30,0.00464,"Qualified",,129801.22,"CapPass","91% Nf: Cycle 649-650",650,72468,"43-8","Alloy 617",314626,"Plate"
66.54,0.00465,"Qualified",,129801.38,"CapPass","91% Nf: Cycle 649-650",650,72469,"43-8","Alloy 617",314626,"Plate"
64.39,0.00470,"Qualified",,129801.94,"CapPass","91% Nf: Cycle 649-650",650,72470,"43-8","Alloy 617",314626,"Plate"
64.63,0.00473,"Qualified",,129802.22,"CapPass","91% Nf: Cycle 649-650",650,72471,"43-8","Alloy 617",314626,"Plate"
64.37,0.00475,"Qualified",,129802.38,"CapPass","91% Nf: Cycle 649-650",650,72472,"43-8","Alloy 617",314626,"Plate"
64.84,0.00480,"Qualified",,129802.99,"CapPass","91% Nf: Cycle 649-650",650,72473,"43-8","Alloy 617",314626,"Plate"
65.12,0.00483,"Qualified",,129803.22,"CapPass","91% Nf: Cycle 649-650",650,72474,"43-8","Alloy 617",314626,"Plate"
65.27,0.00485,"Qualified",,129803.46,"CapPass","91% Nf: Cycle 649-650",650,72475,"43-8","Alloy 617",314626,"Plate"
65.83,0.00490,"Qualified",,129804.02,"CapPass","91% Nf: Cycle 649-650",650,72476,"43-8","Alloy 617",314626,"Plate"
66.54,0.00493,"Qualified",,129804.22,"CapPass","91% Nf: Cycle 649-650",650,72477,"43-8","Alloy 617",314626,"Plate"
66.55,0.00495,"Qualified",,129804.43,"CapPass","91% Nf: Cycle 649-650",650,72478,"43-8","Alloy 617",314626,"Plate"
