Repository: js-molina/fatigue-A617

File: data/950C/Strain rate 0.0001/2.0% strain/HTM_A19_Cycles_J2.csv (part 1 of 30)
"Stress Mpa","Strain","Qual State","Qual Exceptions","Elapsed Time Sec","Data State","Cycle Label","Cycle","Count","Sample","Alloy","Heat","Material_Form"
2.32,0.00005,"Qualified",,0.00,"CapPass","Cycle 1",1,1,"J-2","Alloy 617",314626,"Plate"
7.89,0.00008,"Qualified",,0.43,"CapPass","Cycle 1",1,2,"J-2","Alloy 617",314626,"Plate"
8.96,0.00010,"Qualified",,0.52,"CapPass","Cycle 1",1,3,"J-2","Alloy 617",314626,"Plate"
16.65,0.00015,"Qualified",,1.15,"CapPass","Cycle 1",1,4,"J-2","Alloy 617",314626,"Plate"
20.42,0.00015,"Qualified",,1.43,"CapPass","Cycle 1",1,5,"J-2","Alloy 617",314626,"Plate"
26.20,0.00021,"Qualified",,1.97,"CapPass","Cycle 1",1,6,"J-2","Alloy 617",314626,"Plate"
33.88,0.00026,"Qualified",,2.42,"CapPass","Cycle 1",1,7,"J-2","Alloy 617",314626,"Plate"
34.03,0.00024,"Qualified",,2.43,"CapPass","Cycle 1",1,8,"J-2","Alloy 617",314626,"Plate"
40.33,0.00031,"Qualified",,3.05,"CapPass","Cycle 1",1,9,"J-2","Alloy 617",314626,"Plate"
45.87,0.00033,"Qualified",,3.43,"CapPass","Cycle 1",1,10,"J-2","Alloy 617",314626,"Plate"
47.65,0.00036,"Qualified",,3.48,"CapPass","Cycle 1",1,11,"J-2","Alloy 617",314626,"Plate"
53.07,0.00041,"Qualified",,3.72,"CapPass","Cycle 1",1,12,"J-2","Alloy 617",314626,"Plate"
57.66,0.00046,"Qualified",,4.13,"CapPass","Cycle 1",1,13,"J-2","Alloy 617",314626,"Plate"
61.38,0.00047,"Qualified",,4.43,"CapPass","Cycle 1",1,14,"J-2","Alloy 617",314626,"Plate"
63.93,0.00051,"Qualified",,4.68,"CapPass","Cycle 1",1,15,"J-2","Alloy 617",314626,"Plate"
69.43,0.00056,"Qualified",,5.22,"CapPass","Cycle 1",1,16,"J-2","Alloy 617",314626,"Plate"
71.97,0.00056,"Qualified",,5.43,"CapPass","Cycle 1",1,17,"J-2","Alloy 617",314626,"Plate"
74.85,0.00061,"Qualified",,5.73,"CapPass","Cycle 1",1,18,"J-2","Alloy 617",314626,"Plate"
80.95,0.00067,"Qualified",,6.35,"CapPass","Cycle 1",1,19,"J-2","Alloy 617",314626,"Plate"
82.06,0.00065,"Qualified",,6.43,"CapPass","Cycle 1",1,20,"J-2","Alloy 617",314626,"Plate"
87.69,0.00072,"Qualified",,6.82,"CapPass","Cycle 1",1,21,"J-2","Alloy 617",314626,"Plate"
92.05,0.00077,"Qualified",,7.40,"CapPass","Cycle 1",1,22,"J-2","Alloy 617",314626,"Plate"
92.35,0.00075,"Qualified",,7.43,"CapPass","Cycle 1",1,23,"J-2","Alloy 617",314626,"Plate"
96.88,0.00082,"Qualified",,7.92,"CapPass","Cycle 1",1,24,"J-2","Alloy 617",314626,"Plate"
102.54,0.00087,"Qualified",,8.38,"CapPass","Cycle 1",1,25,"J-2","Alloy 617",314626,"Plate"
102.88,0.00086,"Qualified",,8.43,"CapPass","Cycle 1",1,26,"J-2","Alloy 617",314626,"Plate"
106.09,0.00092,"Qualified",,8.88,"CapPass","Cycle 1",1,27,"J-2","Alloy 617",314626,"Plate"
109.95,0.00097,"Qualified",,9.38,"CapPass","Cycle 1",1,28,"J-2","Alloy 617",314626,"Plate"
110.15,0.00095,"Qualified",,9.43,"CapPass","Cycle 1",1,29,"J-2","Alloy 617",314626,"Plate"
114.26,0.00102,"Qualified",,9.92,"CapPass","Cycle 1",1,30,"J-2","Alloy 617",314626,"Plate"
115.92,0.00107,"Qualified",,10.35,"CapPass","Cycle 1",1,31,"J-2","Alloy 617",314626,"Plate"
115.97,0.00106,"Qualified",,10.43,"CapPass","Cycle 1",1,32,"J-2","Alloy 617",314626,"Plate"
115.95,0.00112,"Qualified",,10.85,"CapPass","Cycle 1",1,33,"J-2","Alloy 617",314626,"Plate"
115.32,0.00117,"Qualified",,11.32,"CapPass","Cycle 1",1,34,"J-2","Alloy 617",314626,"Plate"
115.16,0.00118,"Qualified",,11.43,"CapPass","Cycle 1",1,35,"J-2","Alloy 617",314626,"Plate"
114.25,0.00123,"Qualified",,11.80,"CapPass","Cycle 1",1,36,"J-2","Alloy 617",314626,"Plate"
114.02,0.00128,"Qualified",,12.32,"CapPass","Cycle 1",1,37,"J-2","Alloy 617",314626,"Plate"
114.19,0.00127,"Qualified",,12.43,"CapPass","Cycle 1",1,38,"J-2","Alloy 617",314626,"Plate"
113.00,0.00133,"Qualified",,12.78,"CapPass","Cycle 1",1,39,"J-2","Alloy 617",314626,"Plate"
112.09,0.00138,"Qualified",,13.33,"CapPass","Cycle 1",1,40,"J-2","Alloy 617",314626,"Plate"
112.26,0.00138,"Qualified",,13.43,"CapPass","Cycle 1",1,41,"J-2","Alloy 617",314626,"Plate"
111.18,0.00143,"Qualified",,13.83,"CapPass","Cycle 1",1,42,"J-2","Alloy 617",314626,"Plate"
108.92,0.00148,"Qualified",,14.27,"CapPass","Cycle 1",1,43,"J-2","Alloy 617",314626,"Plate"
108.09,0.00148,"Qualified",,14.43,"CapPass","Cycle 1",1,44,"J-2","Alloy 617",314626,"Plate"
107.30,0.00153,"Qualified",,14.72,"CapPass","Cycle 1",1,45,"J-2","Alloy 617",314626,"Plate"
105.96,0.00158,"Qualified",,15.21,"CapPass","Cycle 1",1,46,"J-2","Alloy 617",314626,"Plate"
105.21,0.00159,"Qualified",,15.43,"CapPass","Cycle 1",1,47,"J-2","Alloy 617",314626,"Plate"
105.23,0.00164,"Qualified",,15.81,"CapPass","Cycle 1",1,48,"J-2","Alloy 617",314626,"Plate"
104.31,0.00169,"Qualified",,16.25,"CapPass","Cycle 1",1,49,"J-2","Alloy 617",314626,"Plate"
103.79,0.00169,"Qualified",,16.43,"CapPass","Cycle 1",1,50,"J-2","Alloy 617",314626,"Plate"
102.75,0.00174,"Qualified",,16.70,"CapPass","Cycle 1",1,51,"J-2","Alloy 617",314626,"Plate"
101.17,0.00179,"Qualified",,17.23,"CapPass","Cycle 1",1,52,"J-2","Alloy 617",314626,"Plate"
100.57,0.00180,"Qualified",,17.43,"CapPass","Cycle 1",1,53,"J-2","Alloy 617",314626,"Plate"
99.74,0.00184,"Qualified",,17.80,"CapPass","Cycle 1",1,54,"J-2","Alloy 617",314626,"Plate"
99.75,0.00189,"Qualified",,18.31,"CapPass","Cycle 1",1,55,"J-2","Alloy 617",314626,"Plate"
99.48,0.00189,"Qualified",,18.43,"CapPass","Cycle 1",1,56,"J-2","Alloy 617",314626,"Plate"
99.23,0.00194,"Qualified",,18.81,"CapPass","Cycle 1",1,57,"J-2","Alloy 617",314626,"Plate"
98.95,0.00199,"Qualified",,19.26,"CapPass","Cycle 1",1,58,"J-2","Alloy 617",314626,"Plate"
98.60,0.00200,"Qualified",,19.43,"CapPass","Cycle 1",1,59,"J-2","Alloy 617",314626,"Plate"
98.04,0.00204,"Qualified",,19.78,"CapPass","Cycle 1",1,60,"J-2","Alloy 617",314626,"Plate"
97.56,0.00210,"Qualified",,20.26,"CapPass","Cycle 1",1,61,"J-2","Alloy 617",314626,"Plate"
97.85,0.00210,"Qualified",,20.43,"CapPass","Cycle 1",1,62,"J-2","Alloy 617",314626,"Plate"
98.25,0.00215,"Qualified",,20.86,"CapPass","Cycle 1",1,63,"J-2","Alloy 617",314626,"Plate"
97.91,0.00220,"Qualified",,21.31,"CapPass","Cycle 1",1,64,"J-2","Alloy 617",314626,"Plate"
97.56,0.00220,"Qualified",,21.43,"CapPass","Cycle 1",1,65,"J-2","Alloy 617",314626,"Plate"
97.76,0.00225,"Qualified",,21.91,"CapPass","Cycle 1",1,66,"J-2","Alloy 617",314626,"Plate"
97.32,0.00230,"Qualified",,22.35,"CapPass","Cycle 1",1,67,"J-2","Alloy 617",314626,"Plate"
97.33,0.00230,"Qualified",,22.43,"CapPass","Cycle 1",1,68,"J-2","Alloy 617",314626,"Plate"
95.89,0.00235,"Qualified",,22.80,"CapPass","Cycle 1",1,69,"J-2","Alloy 617",314626,"Plate"
95.68,0.00240,"Qualified",,23.38,"CapPass","Cycle 1",1,70,"J-2","Alloy 617",314626,"Plate"
95.95,0.00240,"Qualified",,23.43,"CapPass","Cycle 1",1,71,"J-2","Alloy 617",314626,"Plate"
96.52,0.00245,"Qualified",,23.86,"CapPass","Cycle 1",1,72,"J-2","Alloy 617",314626,"Plate"
97.46,0.00251,"Qualified",,24.40,"CapPass","Cycle 1",1,73,"J-2","Alloy 617",314626,"Plate"
97.44,0.00250,"Qualified",,24.43,"CapPass","Cycle 1",1,74,"J-2","Alloy 617",314626,"Plate"
96.26,0.00256,"Qualified",,24.88,"CapPass","Cycle 1",1,75,"J-2","Alloy 617",314626,"Plate"
95.10,0.00261,"Qualified",,25.33,"CapPass","Cycle 1",1,76,"J-2","Alloy 617",314626,"Plate"
94.54,0.00260,"Qualified",,25.43,"CapPass","Cycle 1",1,77,"J-2","Alloy 617",314626,"Plate"
93.24,0.00266,"Qualified",,25.88,"CapPass","Cycle 1",1,78,"J-2","Alloy 617",314626,"Plate"
91.63,0.00271,"Qualified",,26.41,"CapPass","Cycle 1",1,79,"J-2","Alloy 617",314626,"Plate"
91.63,0.00270,"Qualified",,26.43,"CapPass","Cycle 1",1,80,"J-2","Alloy 617",314626,"Plate"
90.49,0.00276,"Qualified",,26.93,"CapPass","Cycle 1",1,81,"J-2","Alloy 617",314626,"Plate"
90.92,0.00281,"Qualified",,27.43,"CapPass","Cycle 1",1,82,"J-2","Alloy 617",314626,"Plate"
91.04,0.00286,"Qualified",,28.05,"CapPass","Cycle 1",1,83,"J-2","Alloy 617",314626,"Plate"
93.91,0.00291,"Qualified",,28.43,"CapPass","Cycle 1",1,84,"J-2","Alloy 617",314626,"Plate"
93.95,0.00291,"Qualified",,28.48,"CapPass","Cycle 1",1,85,"J-2","Alloy 617",314626,"Plate"
93.57,0.00297,"Qualified",,28.98,"CapPass","Cycle 1",1,86,"J-2","Alloy 617",314626,"Plate"
92.43,0.00302,"Qualified",,29.40,"CapPass","Cycle 1",1,87,"J-2","Alloy 617",314626,"Plate"
92.22,0.00301,"Qualified",,29.43,"CapPass","Cycle 1",1,88,"J-2","Alloy 617",314626,"Plate"
91.31,0.00307,"Qualified",,30.00,"CapPass","Cycle 1",1,89,"J-2","Alloy 617",314626,"Plate"
92.30,0.00311,"Qualified",,30.43,"CapPass","Cycle 1",1,90,"J-2","Alloy 617",314626,"Plate"
92.22,0.00312,"Qualified",,30.48,"CapPass","Cycle 1",1,91,"J-2","Alloy 617",314626,"Plate"
91.66,0.00317,"Qualified",,30.96,"CapPass","Cycle 1",1,92,"J-2","Alloy 617",314626,"Plate"
91.17,0.00321,"Qualified",,31.43,"CapPass","Cycle 1",1,93,"J-2","Alloy 617",314626,"Plate"
91.13,0.00322,"Qualified",,31.50,"CapPass","Cycle 1",1,94,"J-2","Alloy 617",314626,"Plate"
90.68,0.00327,"Qualified",,32.03,"CapPass","Cycle 1",1,95,"J-2","Alloy 617",314626,"Plate"
90.66,0.00331,"Qualified",,32.43,"CapPass","Cycle 1",1,96,"J-2","Alloy 617",314626,"Plate"
90.77,0.00332,"Qualified",,32.51,"CapPass","Cycle 1",1,97,"J-2","Alloy 617",314626,"Plate"
90.85,0.00338,"Qualified",,33.11,"CapPass","Cycle 1",1,98,"J-2","Alloy 617",314626,"Plate"
92.30,0.00341,"Qualified",,33.43,"CapPass","Cycle 1",1,99,"J-2","Alloy 617",314626,"Plate"
92.68,0.00343,"Qualified",,33.58,"CapPass","Cycle 1",1,100,"J-2","Alloy 617",314626,"Plate"
92.28,0.00348,"Qualified",,34.00,"CapPass","Cycle 1",1,101,"J-2","Alloy 617",314626,"Plate"
91.26,0.00351,"Qualified",,34.43,"CapPass","Cycle 1",1,102,"J-2","Alloy 617",314626,"Plate"
91.08,0.00353,"Qualified",,34.53,"CapPass","Cycle 1",1,103,"J-2","Alloy 617",314626,"Plate"
90.72,0.00358,"Qualified",,35.04,"CapPass","Cycle 1",1,104,"J-2","Alloy 617",314626,"Plate"
89.44,0.00361,"Qualified",,35.43,"CapPass","Cycle 1",1,105,"J-2","Alloy 617",314626,"Plate"
89.21,0.00363,"Qualified",,35.55,"CapPass","Cycle 1",1,106,"J-2","Alloy 617",314626,"Plate"
87.93,0.00368,"Qualified",,36.11,"CapPass","Cycle 1",1,107,"J-2","Alloy 617",314626,"Plate"
88.01,0.00371,"Qualified",,36.43,"CapPass","Cycle 1",1,108,"J-2","Alloy 617",314626,"Plate"
87.91,0.00373,"Qualified",,36.55,"CapPass","Cycle 1",1,109,"J-2","Alloy 617",314626,"Plate"
87.11,0.00378,"Qualified",,37.08,"CapPass","Cycle 1",1,110,"J-2","Alloy 617",314626,"Plate"
87.49,0.00381,"Qualified",,37.43,"CapPass","Cycle 1",1,111,"J-2","Alloy 617",314626,"Plate"
87.52,0.00383,"Qualified",,37.61,"CapPass","Cycle 1",1,112,"J-2","Alloy 617",314626,"Plate"
87.36,0.00389,"Qualified",,38.13,"CapPass","Cycle 1",1,113,"J-2","Alloy 617",314626,"Plate"
87.65,0.00391,"Qualified",,38.43,"CapPass","Cycle 1",1,114,"J-2","Alloy 617",314626,"Plate"
88.79,0.00394,"Qualified",,38.70,"CapPass","Cycle 1",1,115,"J-2","Alloy 617",314626,"Plate"
90.56,0.00399,"Qualified",,39.21,"CapPass","Cycle 1",1,116,"J-2","Alloy 617",314626,"Plate"
91.14,0.00401,"Qualified",,39.43,"CapPass","Cycle 1",1,117,"J-2","Alloy 617",314626,"Plate"
91.22,0.00404,"Qualified",,39.66,"CapPass","Cycle 1",1,118,"J-2","Alloy 617",314626,"Plate"
91.91,0.00409,"Qualified",,40.18,"CapPass","Cycle 1",1,119,"J-2","Alloy 617",314626,"Plate"
92.19,0.00410,"Qualified",,40.43,"CapPass","Cycle 1",1,120,"J-2","Alloy 617",314626,"Plate"
92.31,0.00414,"Qualified",,40.73,"CapPass","Cycle 1",1,121,"J-2","Alloy 617",314626,"Plate"
92.10,0.00419,"Qualified",,41.20,"CapPass","Cycle 1",1,122,"J-2","Alloy 617",314626,"Plate"
91.54,0.00421,"Qualified",,41.43,"CapPass","Cycle 1",1,123,"J-2","Alloy 617",314626,"Plate"
90.67,0.00424,"Qualified",,41.70,"CapPass","Cycle 1",1,124,"J-2","Alloy 617",314626,"Plate"
91.47,0.00429,"Qualified",,42.21,"CapPass","Cycle 1",1,125,"J-2","Alloy 617",314626,"Plate"
90.83,0.00431,"Qualified",,42.43,"CapPass","Cycle 1",1,126,"J-2","Alloy 617",314626,"Plate"
90.55,0.00435,"Qualified",,42.75,"CapPass","Cycle 1",1,127,"J-2","Alloy 617",314626,"Plate"
88.87,0.00440,"Qualified",,43.23,"CapPass","Cycle 1",1,128,"J-2","Alloy 617",314626,"Plate"
88.26,0.00441,"Qualified",,43.43,"CapPass","Cycle 1",1,129,"J-2","Alloy 617",314626,"Plate"
88.75,0.00445,"Qualified",,43.79,"CapPass","Cycle 1",1,130,"J-2","Alloy 617",314626,"Plate"
89.81,0.00450,"Qualified",,44.25,"CapPass","Cycle 1",1,131,"J-2","Alloy 617",314626,"Plate"
89.12,0.00452,"Qualified",,44.43,"CapPass","Cycle 1",1,132,"J-2","Alloy 617",314626,"Plate"
88.58,0.00455,"Qualified",,44.78,"CapPass","Cycle 1",1,133,"J-2","Alloy 617",314626,"Plate"
88.97,0.00460,"Qualified",,45.36,"CapPass","Cycle 1",1,134,"J-2","Alloy 617",314626,"Plate"
89.24,0.00460,"Qualified",,45.43,"CapPass","Cycle 1",1,135,"J-2","Alloy 617",314626,"Plate"
91.71,0.00465,"Qualified",,45.84,"CapPass","Cycle 1",1,136,"J-2","Alloy 617",314626,"Plate"
91.06,0.00470,"Qualified",,46.29,"CapPass","Cycle 1",1,137,"J-2","Alloy 617",314626,"Plate"
90.76,0.00471,"Qualified",,46.43,"CapPass","Cycle 1",1,138,"J-2","Alloy 617",314626,"Plate"
91.58,0.00475,"Qualified",,46.86,"CapPass","Cycle 1",1,139,"J-2","Alloy 617",314626,"Plate"
93.05,0.00480,"Qualified",,47.39,"CapPass","Cycle 1",1,140,"J-2","Alloy 617",314626,"Plate"
93.23,0.00481,"Qualified",,47.43,"CapPass","Cycle 1",1,141,"J-2","Alloy 617",314626,"Plate"
92.22,0.00485,"Qualified",,47.73,"CapPass","Cycle 1",1,142,"J-2","Alloy 617",314626,"Plate"
89.49,0.00490,"Qualified",,48.34,"CapPass","Cycle 1",1,143,"J-2","Alloy 617",314626,"Plate"
89.40,0.00491,"Qualified",,48.43,"CapPass","Cycle 1",1,144,"J-2","Alloy 617",314626,"Plate"
89.86,0.00496,"Qualified",,48.89,"CapPass","Cycle 1",1,145,"J-2","Alloy 617",314626,"Plate"
90.03,0.00501,"Qualified",,49.39,"CapPass","Cycle 1",1,146,"J-2","Alloy 617",314626,"Plate"
90.12,0.00501,"Qualified",,49.43,"CapPass","Cycle 1",1,147,"J-2","Alloy 617",314626,"Plate"
90.44,0.00506,"Qualified",,49.89,"CapPass","Cycle 1",1,148,"J-2","Alloy 617",314626,"Plate"
91.44,0.00511,"Qualified",,50.39,"CapPass","Cycle 1",1,149,"J-2","Alloy 617",314626,"Plate"
91.35,0.00512,"Qualified",,50.43,"CapPass","Cycle 1",1,150,"J-2","Alloy 617",314626,"Plate"
89.97,0.00516,"Qualified",,50.86,"CapPass","Cycle 1",1,151,"J-2","Alloy 617",314626,"Plate"
89.90,0.00521,"Qualified",,51.41,"CapPass","Cycle 1",1,152,"J-2","Alloy 617",314626,"Plate"
89.93,0.00521,"Qualified",,51.43,"CapPass","Cycle 1",1,153,"J-2","Alloy 617",314626,"Plate"
89.24,0.00526,"Qualified",,51.89,"CapPass","Cycle 1",1,154,"J-2","Alloy 617",314626,"Plate"
90.72,0.00530,"Qualified",,52.43,"CapPass","Cycle 1",1,155,"J-2","Alloy 617",314626,"Plate"
90.89,0.00531,"Qualified",,52.46,"CapPass","Cycle 1",1,156,"J-2","Alloy 617",314626,"Plate"
92.25,0.00536,"Qualified",,52.96,"CapPass","Cycle 1",1,157,"J-2","Alloy 617",314626,"Plate"
92.00,0.00540,"Qualified",,53.43,"CapPass","Cycle 1",1,158,"J-2","Alloy 617",314626,"Plate"
92.04,0.00541,"Qualified",,53.51,"CapPass","Cycle 1",1,159,"J-2","Alloy 617",314626,"Plate"
92.83,0.00546,"Qualified",,53.92,"CapPass","Cycle 1",1,160,"J-2","Alloy 617",314626,"Plate"
93.13,0.00550,"Qualified",,54.43,"CapPass","Cycle 1",1,161,"J-2","Alloy 617",314626,"Plate"
93.17,0.00552,"Qualified",,54.46,"CapPass","Cycle 1",1,162,"J-2","Alloy 617",314626,"Plate"
92.40,0.00557,"Qualified",,54.91,"CapPass","Cycle 1",1,163,"J-2","Alloy 617",314626,"Plate"
91.56,0.00560,"Qualified",,55.43,"CapPass","Cycle 1",1,164,"J-2","Alloy 617",314626,"Plate"
91.64,0.00562,"Qualified",,55.49,"CapPass","Cycle 1",1,165,"J-2","Alloy 617",314626,"Plate"
93.23,0.00567,"Qualified",,56.04,"CapPass","Cycle 1",1,166,"J-2","Alloy 617",314626,"Plate"
93.03,0.00571,"Qualified",,56.43,"CapPass","Cycle 1",1,167,"J-2","Alloy 617",314626,"Plate"
92.69,0.00572,"Qualified",,56.49,"CapPass","Cycle 1",1,168,"J-2","Alloy 617",314626,"Plate"
91.40,0.00577,"Qualified",,57.01,"CapPass","Cycle 1",1,169,"J-2","Alloy 617",314626,"Plate"
91.22,0.00580,"Qualified",,57.43,"CapPass","Cycle 1",1,170,"J-2","Alloy 617",314626,"Plate"
91.13,0.00582,"Qualified",,57.48,"CapPass","Cycle 1",1,171,"J-2","Alloy 617",314626,"Plate"
90.95,0.00587,"Qualified",,58.04,"CapPass","Cycle 1",1,172,"J-2","Alloy 617",314626,"Plate"
90.39,0.00590,"Qualified",,58.43,"CapPass","Cycle 1",1,173,"J-2","Alloy 617",314626,"Plate"
90.19,0.00592,"Qualified",,58.53,"CapPass","Cycle 1",1,174,"J-2","Alloy 617",314626,"Plate"
89.10,0.00597,"Qualified",,59.09,"CapPass","Cycle 1",1,175,"J-2","Alloy 617",314626,"Plate"
90.23,0.00600,"Qualified",,59.43,"CapPass","Cycle 1",1,176,"J-2","Alloy 617",314626,"Plate"
90.14,0.00603,"Qualified",,59.52,"CapPass","Cycle 1",1,177,"J-2","Alloy 617",314626,"Plate"
91.10,0.00608,"Qualified",,60.09,"CapPass","Cycle 1",1,178,"J-2","Alloy 617",314626,"Plate"
91.13,0.00610,"Qualified",,60.43,"CapPass","Cycle 1",1,179,"J-2","Alloy 617",314626,"Plate"
90.86,0.00613,"Qualified",,60.51,"CapPass","Cycle 1",1,180,"J-2","Alloy 617",314626,"Plate"
88.63,0.00618,"Qualified",,61.07,"CapPass","Cycle 1",1,181,"J-2","Alloy 617",314626,"Plate"
88.04,0.00621,"Qualified",,61.43,"CapPass","Cycle 1",1,182,"J-2","Alloy 617",314626,"Plate"
87.60,0.00623,"Qualified",,61.59,"CapPass","Cycle 1",1,183,"J-2","Alloy 617",314626,"Plate"
88.39,0.00628,"Qualified",,62.09,"CapPass","Cycle 1",1,184,"J-2","Alloy 617",314626,"Plate"
88.84,0.00629,"Qualified",,62.43,"CapPass","Cycle 1",1,185,"J-2","Alloy 617",314626,"Plate"
89.65,0.00633,"Qualified",,62.62,"CapPass","Cycle 1",1,186,"J-2","Alloy 617",314626,"Plate"
89.43,0.00638,"Qualified",,63.06,"CapPass","Cycle 1",1,187,"J-2","Alloy 617",314626,"Plate"
88.56,0.00640,"Qualified",,63.43,"CapPass","Cycle 1",1,188,"J-2","Alloy 617",314626,"Plate"
88.88,0.00643,"Qualified",,63.59,"CapPass","Cycle 1",1,189,"J-2","Alloy 617",314626,"Plate"
89.15,0.00648,"Qualified",,64.12,"CapPass","Cycle 1",1,190,"J-2","Alloy 617",314626,"Plate"
90.62,0.00649,"Qualified",,64.43,"CapPass","Cycle 1",1,191,"J-2","Alloy 617",314626,"Plate"
91.23,0.00654,"Qualified",,64.67,"CapPass","Cycle 1",1,192,"J-2","Alloy 617",314626,"Plate"
91.41,0.00659,"Qualified",,65.22,"CapPass","Cycle 1",1,193,"J-2","Alloy 617",314626,"Plate"
91.41,0.00659,"Qualified",,65.43,"CapPass","Cycle 1",1,194,"J-2","Alloy 617",314626,"Plate"
91.53,0.00664,"Qualified",,65.76,"CapPass","Cycle 1",1,195,"J-2","Alloy 617",314626,"Plate"
92.22,0.00669,"Qualified",,66.21,"CapPass","Cycle 1",1,196,"J-2","Alloy 617",314626,"Plate"
91.52,0.00669,"Qualified",,66.43,"CapPass","Cycle 1",1,197,"J-2","Alloy 617",314626,"Plate"
91.72,0.00674,"Qualified",,66.74,"CapPass","Cycle 1",1,198,"J-2","Alloy 617",314626,"Plate"
91.56,0.00679,"Qualified",,67.24,"CapPass","Cycle 1",1,199,"J-2","Alloy 617",314626,"Plate"
91.52,0.00679,"Qualified",,67.43,"CapPass","Cycle 1",1,200,"J-2","Alloy 617",314626,"Plate"
90.98,0.00684,"Qualified",,67.75,"CapPass","Cycle 1",1,201,"J-2","Alloy 617",314626,"Plate"
89.91,0.00689,"Qualified",,68.25,"CapPass","Cycle 1",1,202,"J-2","Alloy 617",314626,"Plate"
89.89,0.00689,"Qualified",,68.43,"CapPass","Cycle 1",1,203,"J-2","Alloy 617",314626,"Plate"
90.03,0.00695,"Qualified",,68.82,"CapPass","Cycle 1",1,204,"J-2","Alloy 617",314626,"Plate"
90.36,0.00700,"Qualified",,69.32,"CapPass","Cycle 1",1,205,"J-2","Alloy 617",314626,"Plate"
90.46,0.00698,"Qualified",,69.43,"CapPass","Cycle 1",1,206,"J-2","Alloy 617",314626,"Plate"
90.99,0.00705,"Qualified",,69.79,"CapPass","Cycle 1",1,207,"J-2","Alloy 617",314626,"Plate"
91.15,0.00710,"Qualified",,70.32,"CapPass","Cycle 1",1,208,"J-2","Alloy 617",314626,"Plate"
91.10,0.00709,"Qualified",,70.43,"CapPass","Cycle 1",1,209,"J-2","Alloy 617",314626,"Plate"
91.29,0.00715,"Qualified",,70.84,"CapPass","Cycle 1",1,210,"J-2","Alloy 617",314626,"Plate"
91.03,0.00720,"Qualified",,71.32,"CapPass","Cycle 1",1,211,"J-2","Alloy 617",314626,"Plate"
90.72,0.00719,"Qualified",,71.43,"CapPass","Cycle 1",1,212,"J-2","Alloy 617",314626,"Plate"
90.14,0.00725,"Qualified",,71.79,"CapPass","Cycle 1",1,213,"J-2","Alloy 617",314626,"Plate"
90.62,0.00730,"Qualified",,72.40,"CapPass","Cycle 1",1,214,"J-2","Alloy 617",314626,"Plate"
90.72,0.00728,"Qualified",,72.43,"CapPass","Cycle 1",1,215,"J-2","Alloy 617",314626,"Plate"
91.70,0.00735,"Qualified",,72.82,"CapPass","Cycle 1",1,216,"J-2","Alloy 617",314626,"Plate"
90.25,0.00741,"Qualified",,73.40,"CapPass","Cycle 1",1,217,"J-2","Alloy 617",314626,"Plate"
90.34,0.00738,"Qualified",,73.43,"CapPass","Cycle 1",1,218,"J-2","Alloy 617",314626,"Plate"
92.66,0.00746,"Qualified",,73.92,"CapPass","Cycle 1",1,219,"J-2","Alloy 617",314626,"Plate"
92.95,0.00751,"Qualified",,74.39,"CapPass","Cycle 1",1,220,"J-2","Alloy 617",314626,"Plate"
92.75,0.00749,"Qualified",,74.43,"CapPass","Cycle 1",1,221,"J-2","Alloy 617",314626,"Plate"
92.89,0.00756,"Qualified",,74.87,"CapPass","Cycle 1",1,222,"J-2","Alloy 617",314626,"Plate"
93.02,0.00759,"Qualified",,75.43,"CapPass","Cycle 1",1,223,"J-2","Alloy 617",314626,"Plate"
93.08,0.00761,"Qualified",,75.45,"CapPass","Cycle 1",1,224,"J-2","Alloy 617",314626,"Plate"
92.84,0.00766,"Qualified",,75.90,"CapPass","Cycle 1",1,225,"J-2","Alloy 617",314626,"Plate"
92.20,0.00768,"Qualified",,76.43,"CapPass","Cycle 1",1,226,"J-2","Alloy 617",314626,"Plate"
92.19,0.00772,"Qualified",,76.45,"CapPass","Cycle 1",1,227,"J-2","Alloy 617",314626,"Plate"
92.51,0.00777,"Qualified",,77.04,"CapPass","Cycle 1",1,228,"J-2","Alloy 617",314626,"Plate"
92.42,0.00778,"Qualified",,77.43,"CapPass","Cycle 1",1,229,"J-2","Alloy 617",314626,"Plate"
92.28,0.00782,"Qualified",,77.47,"CapPass","Cycle 1",1,230,"J-2","Alloy 617",314626,"Plate"
91.94,0.00787,"Qualified",,78.04,"CapPass","Cycle 1",1,231,"J-2","Alloy 617",314626,"Plate"
92.12,0.00789,"Qualified",,78.43,"CapPass","Cycle 1",1,232,"J-2","Alloy 617",314626,"Plate"
92.21,0.00792,"Qualified",,78.55,"CapPass","Cycle 1",1,233,"J-2","Alloy 617",314626,"Plate"
92.35,0.00797,"Qualified",,79.05,"CapPass","Cycle 1",1,234,"J-2","Alloy 617",314626,"Plate"
91.98,0.00799,"Qualified",,79.43,"CapPass","Cycle 1",1,235,"J-2","Alloy 617",314626,"Plate"
91.86,0.00802,"Qualified",,79.47,"CapPass","Cycle 1",1,236,"J-2","Alloy 617",314626,"Plate"
90.60,0.00808,"Qualified",,80.02,"CapPass","Cycle 1",1,237,"J-2","Alloy 617",314626,"Plate"
90.43,0.00808,"Qualified",,80.43,"CapPass","Cycle 1",1,238,"J-2","Alloy 617",314626,"Plate"
90.42,0.00813,"Qualified",,80.57,"CapPass","Cycle 1",1,239,"J-2","Alloy 617",314626,"Plate"
90.51,0.00818,"Qualified",,81.09,"CapPass","Cycle 1",1,240,"J-2","Alloy 617",314626,"Plate"
89.87,0.00819,"Qualified",,81.43,"CapPass","Cycle 1",1,241,"J-2","Alloy 617",314626,"Plate"
90.15,0.00823,"Qualified",,81.55,"CapPass","Cycle 1",1,242,"J-2","Alloy 617",314626,"Plate"
90.66,0.00828,"Qualified",,82.12,"CapPass","Cycle 1",1,243,"J-2","Alloy 617",314626,"Plate"
91.68,0.00829,"Qualified",,82.43,"CapPass","Cycle 1",1,244,"J-2","Alloy 617",314626,"Plate"
91.70,0.00833,"Qualified",,82.60,"CapPass","Cycle 1",1,245,"J-2","Alloy 617",314626,"Plate"
90.94,0.00838,"Qualified",,83.15,"CapPass","Cycle 1",1,246,"J-2","Alloy 617",314626,"Plate"
91.26,0.00839,"Qualified",,83.43,"CapPass","Cycle 1",1,247,"J-2","Alloy 617",314626,"Plate"
90.97,0.00843,"Qualified",,83.62,"CapPass","Cycle 1",1,248,"J-2","Alloy 617",314626,"Plate"
90.38,0.00848,"Qualified",,84.17,"CapPass","Cycle 1",1,249,"J-2","Alloy 617",314626,"Plate"
91.49,0.00849,"Qualified",,84.43,"CapPass","Cycle 1",1,250,"J-2","Alloy 617",314626,"Plate"
91.70,0.00853,"Qualified",,84.67,"CapPass","Cycle 1",1,251,"J-2","Alloy 617",314626,"Plate"
92.26,0.00859,"Qualified",,85.19,"CapPass","Cycle 1",1,252,"J-2","Alloy 617",314626,"Plate"
92.05,0.00859,"Qualified",,85.43,"CapPass","Cycle 1",1,253,"J-2","Alloy 617",314626,"Plate"
91.91,0.00864,"Qualified",,85.74,"CapPass","Cycle 1",1,254,"J-2","Alloy 617",314626,"Plate"
92.68,0.00869,"Qualified",,86.22,"CapPass","Cycle 1",1,255,"J-2","Alloy 617",314626,"Plate"
92.70,0.00869,"Qualified",,86.43,"CapPass","Cycle 1",1,256,"J-2","Alloy 617",314626,"Plate"
93.06,0.00874,"Qualified",,86.75,"CapPass","Cycle 1",1,257,"J-2","Alloy 617",314626,"Plate"
93.29,0.00879,"Qualified",,87.19,"CapPass","Cycle 1",1,258,"J-2","Alloy 617",314626,"Plate"
92.43,0.00878,"Qualified",,87.43,"CapPass","Cycle 1",1,259,"J-2","Alloy 617",314626,"Plate"
91.59,0.00884,"Qualified",,87.77,"CapPass","Cycle 1",1,260,"J-2","Alloy 617",314626,"Plate"
92.45,0.00889,"Qualified",,88.29,"CapPass","Cycle 1",1,261,"J-2","Alloy 617",314626,"Plate"
92.37,0.00889,"Qualified",,88.43,"CapPass","Cycle 1",1,262,"J-2","Alloy 617",314626,"Plate"
92.04,0.00895,"Qualified",,88.74,"CapPass","Cycle 1",1,263,"J-2","Alloy 617",314626,"Plate"
91.99,0.00900,"Qualified",,89.29,"CapPass","Cycle 1",1,264,"J-2","Alloy 617",314626,"Plate"
92.11,0.00898,"Qualified",,89.43,"CapPass","Cycle 1",1,265,"J-2","Alloy 617",314626,"Plate"
91.94,0.00905,"Qualified",,89.84,"CapPass","Cycle 1",1,266,"J-2","Alloy 617",314626,"Plate"
93.33,0.00910,"Qualified",,90.30,"CapPass","Cycle 1",1,267,"J-2","Alloy 617",314626,"Plate"
93.28,0.00909,"Qualified",,90.43,"CapPass","Cycle 1",1,268,"J-2","Alloy 617",314626,"Plate"
93.43,0.00915,"Qualified",,90.69,"CapPass","Cycle 1",1,269,"J-2","Alloy 617",314626,"Plate"
92.96,0.00920,"Qualified",,91.29,"CapPass","Cycle 1",1,270,"J-2","Alloy 617",314626,"Plate"
93.13,0.00918,"Qualified",,91.43,"CapPass","Cycle 1",1,271,"J-2","Alloy 617",314626,"Plate"
92.96,0.00925,"Qualified",,91.67,"CapPass","Cycle 1",1,272,"J-2","Alloy 617",314626,"Plate"
90.61,0.00930,"Qualified",,92.27,"CapPass","Cycle 1",1,273,"J-2","Alloy 617",314626,"Plate"
90.70,0.00928,"Qualified",,92.43,"CapPass","Cycle 1",1,274,"J-2","Alloy 617",314626,"Plate"
90.90,0.00935,"Qualified",,92.84,"CapPass","Cycle 1",1,275,"J-2","Alloy 617",314626,"Plate"
91.18,0.00940,"Qualified",,93.32,"CapPass","Cycle 1",1,276,"J-2","Alloy 617",314626,"Plate"
90.89,0.00939,"Qualified",,93.43,"CapPass","Cycle 1",1,277,"J-2","Alloy 617",314626,"Plate"
78.53,0.00935,"Qualified",,94.08,"CapPass","Cycle 1",1,278,"J-2","Alloy 617",314626,"Plate"
72.10,0.00933,"Qualified",,94.43,"CapPass","Cycle 1",1,279,"J-2","Alloy 617",314626,"Plate"
68.89,0.00930,"Qualified",,94.61,"CapPass","Cycle 1",1,280,"J-2","Alloy 617",314626,"Plate"
61.14,0.00925,"Qualified",,95.15,"CapPass","Cycle 1",1,281,"J-2","Alloy 617",314626,"Plate"
57.17,0.00922,"Qualified",,95.43,"CapPass","Cycle 1",1,282,"J-2","Alloy 617",314626,"Plate"
53.70,0.00920,"Qualified",,95.68,"CapPass","Cycle 1",1,283,"J-2","Alloy 617",314626,"Plate"
45.92,0.00915,"Qualified",,96.24,"CapPass","Cycle 1",1,284,"J-2","Alloy 617",314626,"Plate"
43.55,0.00913,"Qualified",,96.43,"CapPass","Cycle 1",1,285,"J-2","Alloy 617",314626,"Plate"
38.98,0.00910,"Qualified",,96.76,"CapPass","Cycle 1",1,286,"J-2","Alloy 617",314626,"Plate"
34.45,0.00905,"Qualified",,97.26,"CapPass","Cycle 1",1,287,"J-2","Alloy 617",314626,"Plate"
32.49,0.00904,"Qualified",,97.43,"CapPass","Cycle 1",1,288,"J-2","Alloy 617",314626,"Plate"
28.08,0.00899,"Qualified",,97.78,"CapPass","Cycle 1",1,289,"J-2","Alloy 617",314626,"Plate"
22.72,0.00894,"Qualified",,98.33,"CapPass","Cycle 1",1,290,"J-2","Alloy 617",314626,"Plate"
21.95,0.00894,"Qualified",,98.43,"CapPass","Cycle 1",1,291,"J-2","Alloy 617",314626,"Plate"
17.86,0.00889,"Qualified",,98.86,"CapPass","Cycle 1",1,292,"J-2","Alloy 617",314626,"Plate"
12.39,0.00884,"Qualified",,99.38,"CapPass","Cycle 1",1,293,"J-2","Alloy 617",314626,"Plate"
11.94,0.00883,"Qualified",,99.43,"CapPass","Cycle 1",1,294,"J-2","Alloy 617",314626,"Plate"
8.86,0.00879,"Qualified",,100.13,"CapPass","Cycle 1",1,295,"J-2","Alloy 617",314626,"Plate"
5.63,0.00877,"Qualified",,100.43,"CapPass","Cycle 1",1,296,"J-2","Alloy 617",314626,"Plate"
1.70,0.00873,"Qualified",,100.73,"CapPass","Cycle 1",1,297,"J-2","Alloy 617",314626,"Plate"
-2.00,0.00868,"Qualified",,101.16,"CapPass","Cycle 1",1,298,"J-2","Alloy 617",314626,"Plate"
-4.08,0.00867,"Qualified",,101.43,"CapPass","Cycle 1",1,299,"J-2","Alloy 617",314626,"Plate"
-7.91,0.00863,"Qualified",,101.78,"CapPass","Cycle 1",1,300,"J-2","Alloy 617",314626,"Plate"
-14.29,0.00858,"Qualified",,102.03,"CapPass","Cycle 1",1,301,"J-2","Alloy 617",314626,"Plate"
-18.57,0.00853,"Qualified",,102.36,"CapPass","Cycle 1",1,302,"J-2","Alloy 617",314626,"Plate"
-18.95,0.00853,"Qualified",,102.43,"CapPass","Cycle 1",1,303,"J-2","Alloy 617",314626,"Plate"
-22.97,0.00848,"Qualified",,102.91,"CapPass","Cycle 1",1,304,"J-2","Alloy 617",314626,"Plate"
-26.91,0.00843,"Qualified",,103.43,"CapPass","Cycle 1",1,305,"J-2","Alloy 617",314626,"Plate"
-27.48,0.00843,"Qualified",,103.48,"CapPass","Cycle 1",1,306,"J-2","Alloy 617",314626,"Plate"
-30.63,0.00838,"Qualified",,103.93,"CapPass","Cycle 1",1,307,"J-2","Alloy 617",314626,"Plate"
-33.79,0.00833,"Qualified",,104.41,"CapPass","Cycle 1",1,308,"J-2","Alloy 617",314626,"Plate"
-33.94,0.00833,"Qualified",,104.43,"CapPass","Cycle 1",1,309,"J-2","Alloy 617",314626,"Plate"
-37.68,0.00828,"Qualified",,104.91,"CapPass","Cycle 1",1,310,"J-2","Alloy 617",314626,"Plate"
-42.01,0.00823,"Qualified",,105.43,"CapPass","Cycle 1",1,311,"J-2","Alloy 617",314626,"Plate"
-42.99,0.00823,"Qualified",,105.53,"CapPass","Cycle 1",1,312,"J-2","Alloy 617",314626,"Plate"
-47.43,0.00818,"Qualified",,106.00,"CapPass","Cycle 1",1,313,"J-2","Alloy 617",314626,"Plate"
-51.20,0.00814,"Qualified",,106.43,"CapPass","Cycle 1",1,314,"J-2","Alloy 617",314626,"Plate"
-51.42,0.00813,"Qualified",,106.48,"CapPass","Cycle 1",1,315,"J-2","Alloy 617",314626,"Plate"
-57.25,0.00807,"Qualified",,107.04,"CapPass","Cycle 1",1,316,"J-2","Alloy 617",314626,"Plate"
-59.80,0.00803,"Qualified",,107.43,"CapPass","Cycle 1",1,317,"J-2","Alloy 617",314626,"Plate"
-60.51,0.00802,"Qualified",,107.56,"CapPass","Cycle 1",1,318,"J-2","Alloy 617",314626,"Plate"
-63.03,0.00797,"Qualified",,108.08,"CapPass","Cycle 1",1,319,"J-2","Alloy 617",314626,"Plate"
-64.43,0.00792,"Qualified",,108.43,"CapPass","Cycle 1",1,320,"J-2","Alloy 617",314626,"Plate"
-64.56,0.00792,"Qualified",,108.54,"CapPass","Cycle 1",1,321,"J-2","Alloy 617",314626,"Plate"
-67.29,0.00787,"Qualified",,109.13,"CapPass","Cycle 1",1,322,"J-2","Alloy 617",314626,"Plate"
-68.87,0.00783,"Qualified",,109.43,"CapPass","Cycle 1",1,323,"J-2","Alloy 617",314626,"Plate"
-69.36,0.00782,"Qualified",,109.55,"CapPass","Cycle 1",1,324,"J-2","Alloy 617",314626,"Plate"
-71.74,0.00777,"Qualified",,110.08,"CapPass","Cycle 1",1,325,"J-2","Alloy 617",314626,"Plate"
-73.24,0.00773,"Qualified",,110.43,"CapPass","Cycle 1",1,326,"J-2","Alloy 617",314626,"Plate"
-73.91,0.00771,"Qualified",,110.60,"CapPass","Cycle 1",1,327,"J-2","Alloy 617",314626,"Plate"
-76.56,0.00766,"Qualified",,111.03,"CapPass","Cycle 1",1,328,"J-2","Alloy 617",314626,"Plate"
-75.53,0.00762,"Qualified",,111.43,"CapPass","Cycle 1",1,329,"J-2","Alloy 617",314626,"Plate"
-75.38,0.00761,"Qualified",,111.50,"CapPass","Cycle 1",1,330,"J-2","Alloy 617",314626,"Plate"
-74.92,0.00756,"Qualified",,112.01,"CapPass","Cycle 1",1,331,"J-2","Alloy 617",314626,"Plate"
-75.26,0.00752,"Qualified",,112.43,"CapPass","Cycle 1",1,332,"J-2","Alloy 617",314626,"Plate"
-75.13,0.00751,"Qualified",,112.51,"CapPass","Cycle 1",1,333,"J-2","Alloy 617",314626,"Plate"
-76.12,0.00746,"Qualified",,113.06,"CapPass","Cycle 1",1,334,"J-2","Alloy 617",314626,"Plate"
-77.34,0.00743,"Qualified",,113.43,"CapPass","Cycle 1",1,335,"J-2","Alloy 617",314626,"Plate"
-77.36,0.00741,"Qualified",,113.51,"CapPass","Cycle 1",1,336,"J-2","Alloy 617",314626,"Plate"
-77.76,0.00736,"Qualified",,114.09,"CapPass","Cycle 1",1,337,"J-2","Alloy 617",314626,"Plate"
-79.00,0.00732,"Qualified",,114.43,"CapPass","Cycle 1",1,338,"J-2","Alloy 617",314626,"Plate"
-79.33,0.00730,"Qualified",,114.58,"CapPass","Cycle 1",1,339,"J-2","Alloy 617",314626,"Plate"
-79.88,0.00725,"Qualified",,115.11,"CapPass","Cycle 1",1,340,"J-2","Alloy 617",314626,"Plate"
-80.94,0.00722,"Qualified",,115.43,"CapPass","Cycle 1",1,341,"J-2","Alloy 617",314626,"Plate"
-81.02,0.00720,"Qualified",,115.58,"CapPass","Cycle 1",1,342,"J-2","Alloy 617",314626,"Plate"
-81.39,0.00715,"Qualified",,116.18,"CapPass","Cycle 1",1,343,"J-2","Alloy 617",314626,"Plate"
-82.15,0.00712,"Qualified",,116.43,"CapPass","Cycle 1",1,344,"J-2","Alloy 617",314626,"Plate"
-82.81,0.00709,"Qualified",,116.68,"CapPass","Cycle 1",1,345,"J-2","Alloy 617",314626,"Plate"
-83.39,0.00704,"Qualified",,117.16,"CapPass","Cycle 1",1,346,"J-2","Alloy 617",314626,"Plate"
-83.64,0.00702,"Qualified",,117.43,"CapPass","Cycle 1",1,347,"J-2","Alloy 617",314626,"Plate"
-83.39,0.00699,"Qualified",,117.66,"CapPass","Cycle 1",1,348,"J-2","Alloy 617",314626,"Plate"
-83.88,0.00694,"Qualified",,118.15,"CapPass","Cycle 1",1,349,"J-2","Alloy 617",314626,"Plate"
-84.00,0.00691,"Qualified",,118.43,"CapPass","Cycle 1",1,350,"J-2","Alloy 617",314626,"Plate"
-83.47,0.00689,"Qualified",,118.64,"CapPass","Cycle 1",1,351,"J-2","Alloy 617",314626,"Plate"
-84.16,0.00684,"Qualified",,119.23,"CapPass","Cycle 1",1,352,"J-2","Alloy 617",314626,"Plate"
-84.88,0.00681,"Qualified",,119.43,"CapPass","Cycle 1",1,353,"J-2","Alloy 617",314626,"Plate"
-84.49,0.00679,"Qualified",,119.73,"CapPass","Cycle 1",1,354,"J-2","Alloy 617",314626,"Plate"
-84.31,0.00674,"Qualified",,120.16,"CapPass","Cycle 1",1,355,"J-2","Alloy 617",314626,"Plate"
-83.90,0.00672,"Qualified",,120.43,"CapPass","Cycle 1",1,356,"J-2","Alloy 617",314626,"Plate"
-84.30,0.00668,"Qualified",,120.68,"CapPass","Cycle 1",1,357,"J-2","Alloy 617",314626,"Plate"
-83.21,0.00663,"Qualified",,121.18,"CapPass","Cycle 1",1,358,"J-2","Alloy 617",314626,"Plate"
-82.62,0.00661,"Qualified",,121.43,"CapPass","Cycle 1",1,359,"J-2","Alloy 617",314626,"Plate"
-83.07,0.00658,"Qualified",,121.69,"CapPass","Cycle 1",1,360,"J-2","Alloy 617",314626,"Plate"
-82.57,0.00653,"Qualified",,122.23,"CapPass","Cycle 1",1,361,"J-2","Alloy 617",314626,"Plate"
-82.68,0.00651,"Qualified",,122.43,"CapPass","Cycle 1",1,362,"J-2","Alloy 617",314626,"Plate"
-82.59,0.00648,"Qualified",,122.68,"CapPass","Cycle 1",1,363,"J-2","Alloy 617",314626,"Plate"
-82.73,0.00643,"Qualified",,123.21,"CapPass","Cycle 1",1,364,"J-2","Alloy 617",314626,"Plate"
-82.65,0.00641,"Qualified",,123.43,"CapPass","Cycle 1",1,365,"J-2","Alloy 617",314626,"Plate"
-82.90,0.00638,"Qualified",,123.66,"CapPass","Cycle 1",1,366,"J-2","Alloy 617",314626,"Plate"
-83.27,0.00633,"Qualified",,124.14,"CapPass","Cycle 1",1,367,"J-2","Alloy 617",314626,"Plate"
-82.23,0.00631,"Qualified",,124.43,"CapPass","Cycle 1",1,368,"J-2","Alloy 617",314626,"Plate"
-82.77,0.00628,"Qualified",,124.71,"CapPass","Cycle 1",1,369,"J-2","Alloy 617",314626,"Plate"
-81.96,0.00622,"Qualified",,125.21,"CapPass","Cycle 1",1,370,"J-2","Alloy 617",314626,"Plate"
-82.30,0.00620,"Qualified",,125.43,"CapPass","Cycle 1",1,371,"J-2","Alloy 617",314626,"Plate"
-82.21,0.00617,"Qualified",,125.69,"CapPass","Cycle 1",1,372,"J-2","Alloy 617",314626,"Plate"
-82.31,0.00612,"Qualified",,126.23,"CapPass","Cycle 1",1,373,"J-2","Alloy 617",314626,"Plate"
-82.61,0.00611,"Qualified",,126.43,"CapPass","Cycle 1",1,374,"J-2","Alloy 617",314626,"Plate"
-82.33,0.00607,"Qualified",,126.76,"CapPass","Cycle 1",1,375,"J-2","Alloy 617",314626,"Plate"
-82.12,0.00602,"Qualified",,127.26,"CapPass","Cycle 1",1,376,"J-2","Alloy 617",314626,"Plate"
-82.45,0.00600,"Qualified",,127.43,"CapPass","Cycle 1",1,377,"J-2","Alloy 617",314626,"Plate"
-82.48,0.00597,"Qualified",,127.73,"CapPass","Cycle 1",1,378,"J-2","Alloy 617",314626,"Plate"
-81.55,0.00592,"Qualified",,128.21,"CapPass","Cycle 1",1,379,"J-2","Alloy 617",314626,"Plate"
-81.14,0.00589,"Qualified",,128.43,"CapPass","Cycle 1",1,380,"J-2","Alloy 617",314626,"Plate"
-81.60,0.00586,"Qualified",,128.74,"CapPass","Cycle 1",1,381,"J-2","Alloy 617",314626,"Plate"
-82.04,0.00581,"Qualified",,129.23,"CapPass","Cycle 1",1,382,"J-2","Alloy 617",314626,"Plate"
-82.13,0.00580,"Qualified",,129.43,"CapPass","Cycle 1",1,383,"J-2","Alloy 617",314626,"Plate"
-82.19,0.00576,"Qualified",,129.76,"CapPass","Cycle 1",1,384,"J-2","Alloy 617",314626,"Plate"
-83.38,0.00571,"Qualified",,130.31,"CapPass","Cycle 1",1,385,"J-2","Alloy 617",314626,"Plate"
-83.59,0.00570,"Qualified",,130.43,"CapPass","Cycle 1",1,386,"J-2","Alloy 617",314626,"Plate"
-83.52,0.00566,"Qualified",,130.81,"CapPass","Cycle 1",1,387,"J-2","Alloy 617",314626,"Plate"
-83.31,0.00561,"Qualified",,131.29,"CapPass","Cycle 1",1,388,"J-2","Alloy 617",314626,"Plate"
-83.22,0.00560,"Qualified",,131.43,"CapPass","Cycle 1",1,389,"J-2","Alloy 617",314626,"Plate"
-82.61,0.00556,"Qualified",,131.79,"CapPass","Cycle 1",1,390,"J-2","Alloy 617",314626,"Plate"
-82.22,0.00551,"Qualified",,132.31,"CapPass","Cycle 1",1,391,"J-2","Alloy 617",314626,"Plate"
-82.61,0.00550,"Qualified",,132.43,"CapPass","Cycle 1",1,392,"J-2","Alloy 617",314626,"Plate"
-83.78,0.00546,"Qualified",,132.84,"CapPass","Cycle 1",1,393,"J-2","Alloy 617",314626,"Plate"
-83.25,0.00541,"Qualified",,133.33,"CapPass","Cycle 1",1,394,"J-2","Alloy 617",314626,"Plate"
-83.08,0.00540,"Qualified",,133.43,"CapPass","Cycle 1",1,395,"J-2","Alloy 617",314626,"Plate"
-83.63,0.00535,"Qualified",,133.88,"CapPass","Cycle 1",1,396,"J-2","Alloy 617",314626,"Plate"
-84.11,0.00530,"Qualified",,134.31,"CapPass","Cycle 1",1,397,"J-2","Alloy 617",314626,"Plate"
-83.65,0.00530,"Qualified",,134.43,"CapPass","Cycle 1",1,398,"J-2","Alloy 617",314626,"Plate"
-84.46,0.00525,"Qualified",,134.91,"CapPass","Cycle 1",1,399,"J-2","Alloy 617",314626,"Plate"
-84.93,0.00520,"Qualified",,135.39,"CapPass","Cycle 1",1,400,"J-2","Alloy 617",314626,"Plate"
-84.99,0.00520,"Qualified",,135.43,"CapPass","Cycle 1",1,401,"J-2","Alloy 617",314626,"Plate"
-85.10,0.00515,"Qualified",,135.86,"CapPass","Cycle 1",1,402,"J-2","Alloy 617",314626,"Plate"
-82.57,0.00510,"Qualified",,136.36,"CapPass","Cycle 1",1,403,"J-2","Alloy 617",314626,"Plate"
-82.50,0.00510,"Qualified",,136.43,"CapPass","Cycle 1",1,404,"J-2","Alloy 617",314626,"Plate"
-83.35,0.00505,"Qualified",,136.93,"CapPass","Cycle 1",1,405,"J-2","Alloy 617",314626,"Plate"
-83.51,0.00500,"Qualified",,137.37,"CapPass","Cycle 1",1,406,"J-2","Alloy 617",314626,"Plate"
-83.34,0.00500,"Qualified",,137.43,"CapPass","Cycle 1",1,407,"J-2","Alloy 617",314626,"Plate"
-84.05,0.00495,"Qualified",,137.84,"CapPass","Cycle 1",1,408,"J-2","Alloy 617",314626,"Plate"
-84.08,0.00490,"Qualified",,138.41,"CapPass","Cycle 1",1,409,"J-2","Alloy 617",314626,"Plate"
-84.02,0.00490,"Qualified",,138.43,"CapPass","Cycle 1",1,410,"J-2","Alloy 617",314626,"Plate"
-83.97,0.00485,"Qualified",,138.88,"CapPass","Cycle 1",1,411,"J-2","Alloy 617",314626,"Plate"
-84.20,0.00480,"Qualified",,139.39,"CapPass","Cycle 1",1,412,"J-2","Alloy 617",314626,"Plate"
-84.22,0.00480,"Qualified",,139.43,"CapPass","Cycle 1",1,413,"J-2","Alloy 617",314626,"Plate"
-83.88,0.00475,"Qualified",,139.87,"CapPass","Cycle 1",1,414,"J-2","Alloy 617",314626,"Plate"
-84.11,0.00470,"Qualified",,140.43,"CapPass","Cycle 1",1,415,"J-2","Alloy 617",314626,"Plate"
-84.14,0.00470,"Qualified",,140.43,"CapPass","Cycle 1",1,416,"J-2","Alloy 617",314626,"Plate"
-84.48,0.00464,"Qualified",,140.96,"CapPass","Cycle 1",1,417,"J-2","Alloy 617",314626,"Plate"
-84.99,0.00459,"Qualified",,141.42,"CapPass","Cycle 1",1,418,"J-2","Alloy 617",314626,"Plate"
-84.86,0.00460,"Qualified",,141.43,"CapPass","Cycle 1",1,419,"J-2","Alloy 617",314626,"Plate"
-85.36,0.00454,"Qualified",,142.01,"CapPass","Cycle 1",1,420,"J-2","Alloy 617",314626,"Plate"
-87.08,0.00450,"Qualified",,142.43,"CapPass","Cycle 1",1,421,"J-2","Alloy 617",314626,"Plate"
-87.14,0.00449,"Qualified",,142.47,"CapPass","Cycle 1",1,422,"J-2","Alloy 617",314626,"Plate"
-86.27,0.00444,"Qualified",,142.94,"CapPass","Cycle 1",1,423,"J-2","Alloy 617",314626,"Plate"
-86.28,0.00441,"Qualified",,143.43,"CapPass","Cycle 1",1,424,"J-2","Alloy 617",314626,"Plate"
-87.06,0.00439,"Qualified",,143.57,"CapPass","Cycle 1",1,425,"J-2","Alloy 617",314626,"Plate"
-89.62,0.00434,"Qualified",,144.03,"CapPass","Cycle 1",1,426,"J-2","Alloy 617",314626,"Plate"
-90.41,0.00431,"Qualified",,144.43,"CapPass","Cycle 1",1,427,"J-2","Alloy 617",314626,"Plate"
-90.31,0.00428,"Qualified",,144.49,"CapPass","Cycle 1",1,428,"J-2","Alloy 617",314626,"Plate"
-89.58,0.00423,"Qualified",,145.08,"CapPass","Cycle 1",1,429,"J-2","Alloy 617",314626,"Plate"
-90.63,0.00421,"Qualified",,145.43,"CapPass","Cycle 1",1,430,"J-2","Alloy 617",314626,"Plate"
-90.84,0.00418,"Qualified",,145.56,"CapPass","Cycle 1",1,431,"J-2","Alloy 617",314626,"Plate"
