Repository: js-molina/fatigue-A617

File: data/950C/Strain rate 0.0001/2.0% strain/HTM_A19_Cycles_J4.csv (part 1 of 27)
"Stress Mpa","Strain","Qual State","Qual Exceptions","Elapsed Time Sec","Data State","Cycle Label","Cycle","Count","Sample","Alloy","Heat","Material_Form"
15.79,0.00005,"Qualified",,0.00,"CapPass","Cycle 1",1,1,"J-4","Alloy 617",314626,"Plate"
16.91,0.00006,"Qualified",,0.15,"CapPass","Cycle 1",1,2,"J-4","Alloy 617",314626,"Plate"
23.43,0.00010,"Qualified",,0.53,"CapPass","Cycle 1",1,3,"J-4","Alloy 617",314626,"Plate"
28.84,0.00015,"Qualified",,1.09,"CapPass","Cycle 1",1,4,"J-4","Alloy 617",314626,"Plate"
29.18,0.00016,"Qualified",,1.15,"CapPass","Cycle 1",1,5,"J-4","Alloy 617",314626,"Plate"
32.38,0.00020,"Qualified",,1.63,"CapPass","Cycle 1",1,6,"J-4","Alloy 617",314626,"Plate"
38.59,0.00025,"Qualified",,2.11,"CapPass","Cycle 1",1,7,"J-4","Alloy 617",314626,"Plate"
39.86,0.00025,"Qualified",,2.15,"CapPass","Cycle 1",1,8,"J-4","Alloy 617",314626,"Plate"
45.65,0.00030,"Qualified",,2.45,"CapPass","Cycle 1",1,9,"J-4","Alloy 617",314626,"Plate"
53.62,0.00035,"Qualified",,2.93,"CapPass","Cycle 1",1,10,"J-4","Alloy 617",314626,"Plate"
56.52,0.00037,"Qualified",,3.15,"CapPass","Cycle 1",1,11,"J-4","Alloy 617",314626,"Plate"
59.91,0.00040,"Qualified",,3.46,"CapPass","Cycle 1",1,12,"J-4","Alloy 617",314626,"Plate"
65.04,0.00045,"Qualified",,3.94,"CapPass","Cycle 1",1,13,"J-4","Alloy 617",314626,"Plate"
66.61,0.00047,"Qualified",,4.15,"CapPass","Cycle 1",1,14,"J-4","Alloy 617",314626,"Plate"
70.73,0.00050,"Qualified",,4.51,"CapPass","Cycle 1",1,15,"J-4","Alloy 617",314626,"Plate"
77.01,0.00055,"Qualified",,4.98,"CapPass","Cycle 1",1,16,"J-4","Alloy 617",314626,"Plate"
78.68,0.00056,"Qualified",,5.15,"CapPass","Cycle 1",1,17,"J-4","Alloy 617",314626,"Plate"
81.91,0.00061,"Qualified",,5.50,"CapPass","Cycle 1",1,18,"J-4","Alloy 617",314626,"Plate"
87.23,0.00066,"Qualified",,6.08,"CapPass","Cycle 1",1,19,"J-4","Alloy 617",314626,"Plate"
88.02,0.00066,"Qualified",,6.15,"CapPass","Cycle 1",1,20,"J-4","Alloy 617",314626,"Plate"
94.79,0.00071,"Qualified",,6.63,"CapPass","Cycle 1",1,21,"J-4","Alloy 617",314626,"Plate"
98.16,0.00076,"Qualified",,7.03,"CapPass","Cycle 1",1,22,"J-4","Alloy 617",314626,"Plate"
99.27,0.00076,"Qualified",,7.15,"CapPass","Cycle 1",1,23,"J-4","Alloy 617",314626,"Plate"
101.35,0.00081,"Qualified",,7.56,"CapPass","Cycle 1",1,24,"J-4","Alloy 617",314626,"Plate"
103.05,0.00086,"Qualified",,7.94,"CapPass","Cycle 1",1,25,"J-4","Alloy 617",314626,"Plate"
102.50,0.00087,"Qualified",,8.15,"CapPass","Cycle 1",1,26,"J-4","Alloy 617",314626,"Plate"
103.43,0.00091,"Qualified",,8.53,"CapPass","Cycle 1",1,27,"J-4","Alloy 617",314626,"Plate"
105.35,0.00096,"Qualified",,9.07,"CapPass","Cycle 1",1,28,"J-4","Alloy 617",314626,"Plate"
105.93,0.00097,"Qualified",,9.15,"CapPass","Cycle 1",1,29,"J-4","Alloy 617",314626,"Plate"
106.45,0.00101,"Qualified",,9.48,"CapPass","Cycle 1",1,30,"J-4","Alloy 617",314626,"Plate"
105.28,0.00106,"Qualified",,10.03,"CapPass","Cycle 1",1,31,"J-4","Alloy 617",314626,"Plate"
105.53,0.00108,"Qualified",,10.15,"CapPass","Cycle 1",1,32,"J-4","Alloy 617",314626,"Plate"
105.43,0.00111,"Qualified",,10.56,"CapPass","Cycle 1",1,33,"J-4","Alloy 617",314626,"Plate"
107.36,0.00116,"Qualified",,10.96,"CapPass","Cycle 1",1,34,"J-4","Alloy 617",314626,"Plate"
107.24,0.00118,"Qualified",,11.15,"CapPass","Cycle 1",1,35,"J-4","Alloy 617",314626,"Plate"
106.37,0.00121,"Qualified",,11.46,"CapPass","Cycle 1",1,36,"J-4","Alloy 617",314626,"Plate"
107.34,0.00126,"Qualified",,11.96,"CapPass","Cycle 1",1,37,"J-4","Alloy 617",314626,"Plate"
106.93,0.00128,"Qualified",,12.15,"CapPass","Cycle 1",1,38,"J-4","Alloy 617",314626,"Plate"
106.65,0.00131,"Qualified",,12.45,"CapPass","Cycle 1",1,39,"J-4","Alloy 617",314626,"Plate"
104.73,0.00136,"Qualified",,12.93,"CapPass","Cycle 1",1,40,"J-4","Alloy 617",314626,"Plate"
103.30,0.00139,"Qualified",,13.15,"CapPass","Cycle 1",1,41,"J-4","Alloy 617",314626,"Plate"
102.05,0.00141,"Qualified",,13.46,"CapPass","Cycle 1",1,42,"J-4","Alloy 617",314626,"Plate"
100.97,0.00146,"Qualified",,13.90,"CapPass","Cycle 1",1,43,"J-4","Alloy 617",314626,"Plate"
99.79,0.00148,"Qualified",,14.15,"CapPass","Cycle 1",1,44,"J-4","Alloy 617",314626,"Plate"
100.03,0.00151,"Qualified",,14.45,"CapPass","Cycle 1",1,45,"J-4","Alloy 617",314626,"Plate"
101.14,0.00156,"Qualified",,14.93,"CapPass","Cycle 1",1,46,"J-4","Alloy 617",314626,"Plate"
100.76,0.00158,"Qualified",,15.15,"CapPass","Cycle 1",1,47,"J-4","Alloy 617",314626,"Plate"
100.64,0.00161,"Qualified",,15.43,"CapPass","Cycle 1",1,48,"J-4","Alloy 617",314626,"Plate"
99.93,0.00166,"Qualified",,15.95,"CapPass","Cycle 1",1,49,"J-4","Alloy 617",314626,"Plate"
99.56,0.00169,"Qualified",,16.15,"CapPass","Cycle 1",1,50,"J-4","Alloy 617",314626,"Plate"
98.83,0.00172,"Qualified",,16.39,"CapPass","Cycle 1",1,51,"J-4","Alloy 617",314626,"Plate"
95.56,0.00177,"Qualified",,16.83,"CapPass","Cycle 1",1,52,"J-4","Alloy 617",314626,"Plate"
92.79,0.00179,"Qualified",,17.15,"CapPass","Cycle 1",1,53,"J-4","Alloy 617",314626,"Plate"
91.91,0.00182,"Qualified",,17.40,"CapPass","Cycle 1",1,54,"J-4","Alloy 617",314626,"Plate"
91.11,0.00187,"Qualified",,17.92,"CapPass","Cycle 1",1,55,"J-4","Alloy 617",314626,"Plate"
91.82,0.00188,"Qualified",,18.15,"CapPass","Cycle 1",1,56,"J-4","Alloy 617",314626,"Plate"
93.35,0.00192,"Qualified",,18.42,"CapPass","Cycle 1",1,57,"J-4","Alloy 617",314626,"Plate"
93.33,0.00197,"Qualified",,18.96,"CapPass","Cycle 1",1,58,"J-4","Alloy 617",314626,"Plate"
93.51,0.00198,"Qualified",,19.15,"CapPass","Cycle 1",1,59,"J-4","Alloy 617",314626,"Plate"
93.20,0.00202,"Qualified",,19.41,"CapPass","Cycle 1",1,60,"J-4","Alloy 617",314626,"Plate"
93.05,0.00207,"Qualified",,19.91,"CapPass","Cycle 1",1,61,"J-4","Alloy 617",314626,"Plate"
93.07,0.00209,"Qualified",,20.15,"CapPass","Cycle 1",1,62,"J-4","Alloy 617",314626,"Plate"
93.16,0.00212,"Qualified",,20.38,"CapPass","Cycle 1",1,63,"J-4","Alloy 617",314626,"Plate"
92.23,0.00217,"Qualified",,20.91,"CapPass","Cycle 1",1,64,"J-4","Alloy 617",314626,"Plate"
91.83,0.00219,"Qualified",,21.15,"CapPass","Cycle 1",1,65,"J-4","Alloy 617",314626,"Plate"
91.09,0.00222,"Qualified",,21.36,"CapPass","Cycle 1",1,66,"J-4","Alloy 617",314626,"Plate"
89.80,0.00227,"Qualified",,21.95,"CapPass","Cycle 1",1,67,"J-4","Alloy 617",314626,"Plate"
89.91,0.00229,"Qualified",,22.15,"CapPass","Cycle 1",1,68,"J-4","Alloy 617",314626,"Plate"
89.77,0.00232,"Qualified",,22.36,"CapPass","Cycle 1",1,69,"J-4","Alloy 617",314626,"Plate"
86.95,0.00237,"Qualified",,22.83,"CapPass","Cycle 1",1,70,"J-4","Alloy 617",314626,"Plate"
85.10,0.00240,"Qualified",,23.15,"CapPass","Cycle 1",1,71,"J-4","Alloy 617",314626,"Plate"
85.18,0.00242,"Qualified",,23.43,"CapPass","Cycle 1",1,72,"J-4","Alloy 617",314626,"Plate"
86.08,0.00247,"Qualified",,23.87,"CapPass","Cycle 1",1,73,"J-4","Alloy 617",314626,"Plate"
85.20,0.00249,"Qualified",,24.15,"CapPass","Cycle 1",1,74,"J-4","Alloy 617",314626,"Plate"
85.40,0.00252,"Qualified",,24.44,"CapPass","Cycle 1",1,75,"J-4","Alloy 617",314626,"Plate"
88.01,0.00257,"Qualified",,24.98,"CapPass","Cycle 1",1,76,"J-4","Alloy 617",314626,"Plate"
88.47,0.00259,"Qualified",,25.15,"CapPass","Cycle 1",1,77,"J-4","Alloy 617",314626,"Plate"
88.69,0.00262,"Qualified",,25.48,"CapPass","Cycle 1",1,78,"J-4","Alloy 617",314626,"Plate"
90.52,0.00267,"Qualified",,25.96,"CapPass","Cycle 1",1,79,"J-4","Alloy 617",314626,"Plate"
91.04,0.00268,"Qualified",,26.15,"CapPass","Cycle 1",1,80,"J-4","Alloy 617",314626,"Plate"
92.19,0.00272,"Qualified",,26.46,"CapPass","Cycle 1",1,81,"J-4","Alloy 617",314626,"Plate"
91.94,0.00278,"Qualified",,26.94,"CapPass","Cycle 1",1,82,"J-4","Alloy 617",314626,"Plate"
91.65,0.00279,"Qualified",,27.15,"CapPass","Cycle 1",1,83,"J-4","Alloy 617",314626,"Plate"
90.80,0.00283,"Qualified",,27.43,"CapPass","Cycle 1",1,84,"J-4","Alloy 617",314626,"Plate"
88.85,0.00288,"Qualified",,27.94,"CapPass","Cycle 1",1,85,"J-4","Alloy 617",314626,"Plate"
88.37,0.00289,"Qualified",,28.15,"CapPass","Cycle 1",1,86,"J-4","Alloy 617",314626,"Plate"
88.20,0.00293,"Qualified",,28.45,"CapPass","Cycle 1",1,87,"J-4","Alloy 617",314626,"Plate"
86.80,0.00298,"Qualified",,28.90,"CapPass","Cycle 1",1,88,"J-4","Alloy 617",314626,"Plate"
86.00,0.00299,"Qualified",,29.15,"CapPass","Cycle 1",1,89,"J-4","Alloy 617",314626,"Plate"
85.59,0.00303,"Qualified",,29.48,"CapPass","Cycle 1",1,90,"J-4","Alloy 617",314626,"Plate"
86.24,0.00308,"Qualified",,29.98,"CapPass","Cycle 1",1,91,"J-4","Alloy 617",314626,"Plate"
86.50,0.00310,"Qualified",,30.15,"CapPass","Cycle 1",1,92,"J-4","Alloy 617",314626,"Plate"
85.90,0.00313,"Qualified",,30.48,"CapPass","Cycle 1",1,93,"J-4","Alloy 617",314626,"Plate"
87.14,0.00318,"Qualified",,30.98,"CapPass","Cycle 1",1,94,"J-4","Alloy 617",314626,"Plate"
87.55,0.00319,"Qualified",,31.15,"CapPass","Cycle 1",1,95,"J-4","Alloy 617",314626,"Plate"
87.74,0.00323,"Qualified",,31.44,"CapPass","Cycle 1",1,96,"J-4","Alloy 617",314626,"Plate"
88.07,0.00328,"Qualified",,31.93,"CapPass","Cycle 1",1,97,"J-4","Alloy 617",314626,"Plate"
87.66,0.00329,"Qualified",,32.15,"CapPass","Cycle 1",1,98,"J-4","Alloy 617",314626,"Plate"
88.01,0.00333,"Qualified",,32.43,"CapPass","Cycle 1",1,99,"J-4","Alloy 617",314626,"Plate"
88.05,0.00338,"Qualified",,32.96,"CapPass","Cycle 1",1,100,"J-4","Alloy 617",314626,"Plate"
88.42,0.00339,"Qualified",,33.15,"CapPass","Cycle 1",1,101,"J-4","Alloy 617",314626,"Plate"
88.10,0.00343,"Qualified",,33.44,"CapPass","Cycle 1",1,102,"J-4","Alloy 617",314626,"Plate"
86.89,0.00348,"Qualified",,33.98,"CapPass","Cycle 1",1,103,"J-4","Alloy 617",314626,"Plate"
86.92,0.00349,"Qualified",,34.15,"CapPass","Cycle 1",1,104,"J-4","Alloy 617",314626,"Plate"
86.95,0.00353,"Qualified",,34.46,"CapPass","Cycle 1",1,105,"J-4","Alloy 617",314626,"Plate"
86.34,0.00358,"Qualified",,34.99,"CapPass","Cycle 1",1,106,"J-4","Alloy 617",314626,"Plate"
86.17,0.00359,"Qualified",,35.15,"CapPass","Cycle 1",1,107,"J-4","Alloy 617",314626,"Plate"
87.29,0.00363,"Qualified",,35.48,"CapPass","Cycle 1",1,108,"J-4","Alloy 617",314626,"Plate"
86.73,0.00368,"Qualified",,35.99,"CapPass","Cycle 1",1,109,"J-4","Alloy 617",314626,"Plate"
86.96,0.00369,"Qualified",,36.15,"CapPass","Cycle 1",1,110,"J-4","Alloy 617",314626,"Plate"
88.68,0.00373,"Qualified",,36.52,"CapPass","Cycle 1",1,111,"J-4","Alloy 617",314626,"Plate"
90.49,0.00378,"Qualified",,36.98,"CapPass","Cycle 1",1,112,"J-4","Alloy 617",314626,"Plate"
90.48,0.00379,"Qualified",,37.15,"CapPass","Cycle 1",1,113,"J-4","Alloy 617",314626,"Plate"
90.12,0.00383,"Qualified",,37.46,"CapPass","Cycle 1",1,114,"J-4","Alloy 617",314626,"Plate"
88.47,0.00388,"Qualified",,37.96,"CapPass","Cycle 1",1,115,"J-4","Alloy 617",314626,"Plate"
88.01,0.00389,"Qualified",,38.15,"CapPass","Cycle 1",1,116,"J-4","Alloy 617",314626,"Plate"
87.85,0.00393,"Qualified",,38.49,"CapPass","Cycle 1",1,117,"J-4","Alloy 617",314626,"Plate"
87.55,0.00398,"Qualified",,39.04,"CapPass","Cycle 1",1,118,"J-4","Alloy 617",314626,"Plate"
87.86,0.00399,"Qualified",,39.15,"CapPass","Cycle 1",1,119,"J-4","Alloy 617",314626,"Plate"
88.15,0.00403,"Qualified",,39.49,"CapPass","Cycle 1",1,120,"J-4","Alloy 617",314626,"Plate"
87.11,0.00408,"Qualified",,40.01,"CapPass","Cycle 1",1,121,"J-4","Alloy 617",314626,"Plate"
86.89,0.00409,"Qualified",,40.15,"CapPass","Cycle 1",1,122,"J-4","Alloy 617",314626,"Plate"
86.87,0.00413,"Qualified",,40.53,"CapPass","Cycle 1",1,123,"J-4","Alloy 617",314626,"Plate"
86.33,0.00418,"Qualified",,40.96,"CapPass","Cycle 1",1,124,"J-4","Alloy 617",314626,"Plate"
85.65,0.00419,"Qualified",,41.15,"CapPass","Cycle 1",1,125,"J-4","Alloy 617",314626,"Plate"
85.23,0.00424,"Qualified",,41.49,"CapPass","Cycle 1",1,126,"J-4","Alloy 617",314626,"Plate"
83.83,0.00429,"Qualified",,41.97,"CapPass","Cycle 1",1,127,"J-4","Alloy 617",314626,"Plate"
83.55,0.00430,"Qualified",,42.15,"CapPass","Cycle 1",1,128,"J-4","Alloy 617",314626,"Plate"
83.13,0.00434,"Qualified",,42.49,"CapPass","Cycle 1",1,129,"J-4","Alloy 617",314626,"Plate"
85.95,0.00439,"Qualified",,43.07,"CapPass","Cycle 1",1,130,"J-4","Alloy 617",314626,"Plate"
86.66,0.00439,"Qualified",,43.15,"CapPass","Cycle 1",1,131,"J-4","Alloy 617",314626,"Plate"
88.03,0.00444,"Qualified",,43.54,"CapPass","Cycle 1",1,132,"J-4","Alloy 617",314626,"Plate"
87.90,0.00449,"Qualified",,44.03,"CapPass","Cycle 1",1,133,"J-4","Alloy 617",314626,"Plate"
87.77,0.00450,"Qualified",,44.15,"CapPass","Cycle 1",1,134,"J-4","Alloy 617",314626,"Plate"
86.81,0.00454,"Qualified",,44.52,"CapPass","Cycle 1",1,135,"J-4","Alloy 617",314626,"Plate"
86.84,0.00459,"Qualified",,45.02,"CapPass","Cycle 1",1,136,"J-4","Alloy 617",314626,"Plate"
86.54,0.00460,"Qualified",,45.15,"CapPass","Cycle 1",1,137,"J-4","Alloy 617",314626,"Plate"
85.85,0.00464,"Qualified",,45.57,"CapPass","Cycle 1",1,138,"J-4","Alloy 617",314626,"Plate"
86.32,0.00469,"Qualified",,46.04,"CapPass","Cycle 1",1,139,"J-4","Alloy 617",314626,"Plate"
86.32,0.00470,"Qualified",,46.15,"CapPass","Cycle 1",1,140,"J-4","Alloy 617",314626,"Plate"
86.62,0.00474,"Qualified",,46.56,"CapPass","Cycle 1",1,141,"J-4","Alloy 617",314626,"Plate"
86.90,0.00479,"Qualified",,47.04,"CapPass","Cycle 1",1,142,"J-4","Alloy 617",314626,"Plate"
86.77,0.00480,"Qualified",,47.15,"CapPass","Cycle 1",1,143,"J-4","Alloy 617",314626,"Plate"
86.80,0.00484,"Qualified",,47.58,"CapPass","Cycle 1",1,144,"J-4","Alloy 617",314626,"Plate"
86.89,0.00489,"Qualified",,48.04,"CapPass","Cycle 1",1,145,"J-4","Alloy 617",314626,"Plate"
86.86,0.00489,"Qualified",,48.15,"CapPass","Cycle 1",1,146,"J-4","Alloy 617",314626,"Plate"
87.58,0.00494,"Qualified",,48.54,"CapPass","Cycle 1",1,147,"J-4","Alloy 617",314626,"Plate"
87.37,0.00499,"Qualified",,49.06,"CapPass","Cycle 1",1,148,"J-4","Alloy 617",314626,"Plate"
87.45,0.00500,"Qualified",,49.15,"CapPass","Cycle 1",1,149,"J-4","Alloy 617",314626,"Plate"
86.31,0.00504,"Qualified",,49.59,"CapPass","Cycle 1",1,150,"J-4","Alloy 617",314626,"Plate"
87.10,0.00509,"Qualified",,50.08,"CapPass","Cycle 1",1,151,"J-4","Alloy 617",314626,"Plate"
87.24,0.00509,"Qualified",,50.15,"CapPass","Cycle 1",1,152,"J-4","Alloy 617",314626,"Plate"
87.71,0.00514,"Qualified",,50.61,"CapPass","Cycle 1",1,153,"J-4","Alloy 617",314626,"Plate"
88.87,0.00519,"Qualified",,51.09,"CapPass","Cycle 1",1,154,"J-4","Alloy 617",314626,"Plate"
88.97,0.00520,"Qualified",,51.15,"CapPass","Cycle 1",1,155,"J-4","Alloy 617",314626,"Plate"
89.09,0.00524,"Qualified",,51.63,"CapPass","Cycle 1",1,156,"J-4","Alloy 617",314626,"Plate"
88.91,0.00529,"Qualified",,52.01,"CapPass","Cycle 1",1,157,"J-4","Alloy 617",314626,"Plate"
88.23,0.00530,"Qualified",,52.15,"CapPass","Cycle 1",1,158,"J-4","Alloy 617",314626,"Plate"
86.74,0.00534,"Qualified",,52.54,"CapPass","Cycle 1",1,159,"J-4","Alloy 617",314626,"Plate"
86.77,0.00539,"Qualified",,53.11,"CapPass","Cycle 1",1,160,"J-4","Alloy 617",314626,"Plate"
86.95,0.00539,"Qualified",,53.15,"CapPass","Cycle 1",1,161,"J-4","Alloy 617",314626,"Plate"
87.35,0.00544,"Qualified",,53.59,"CapPass","Cycle 1",1,162,"J-4","Alloy 617",314626,"Plate"
87.07,0.00549,"Qualified",,54.04,"CapPass","Cycle 1",1,163,"J-4","Alloy 617",314626,"Plate"
86.76,0.00550,"Qualified",,54.15,"CapPass","Cycle 1",1,164,"J-4","Alloy 617",314626,"Plate"
86.77,0.00554,"Qualified",,54.59,"CapPass","Cycle 1",1,165,"J-4","Alloy 617",314626,"Plate"
87.23,0.00559,"Qualified",,55.11,"CapPass","Cycle 1",1,166,"J-4","Alloy 617",314626,"Plate"
87.43,0.00559,"Qualified",,55.15,"CapPass","Cycle 1",1,167,"J-4","Alloy 617",314626,"Plate"
87.21,0.00564,"Qualified",,55.64,"CapPass","Cycle 1",1,168,"J-4","Alloy 617",314626,"Plate"
87.12,0.00569,"Qualified",,56.11,"CapPass","Cycle 1",1,169,"J-4","Alloy 617",314626,"Plate"
87.14,0.00569,"Qualified",,56.15,"CapPass","Cycle 1",1,170,"J-4","Alloy 617",314626,"Plate"
87.02,0.00575,"Qualified",,56.64,"CapPass","Cycle 1",1,171,"J-4","Alloy 617",314626,"Plate"
87.29,0.00580,"Qualified",,57.11,"CapPass","Cycle 1",1,172,"J-4","Alloy 617",314626,"Plate"
87.25,0.00580,"Qualified",,57.15,"CapPass","Cycle 1",1,173,"J-4","Alloy 617",314626,"Plate"
86.59,0.00585,"Qualified",,57.65,"CapPass","Cycle 1",1,174,"J-4","Alloy 617",314626,"Plate"
87.48,0.00589,"Qualified",,58.15,"CapPass","Cycle 1",1,175,"J-4","Alloy 617",314626,"Plate"
87.47,0.00590,"Qualified",,58.17,"CapPass","Cycle 1",1,176,"J-4","Alloy 617",314626,"Plate"
88.18,0.00595,"Qualified",,58.66,"CapPass","Cycle 1",1,177,"J-4","Alloy 617",314626,"Plate"
88.16,0.00600,"Qualified",,59.14,"CapPass","Cycle 1",1,178,"J-4","Alloy 617",314626,"Plate"
88.21,0.00600,"Qualified",,59.15,"CapPass","Cycle 1",1,179,"J-4","Alloy 617",314626,"Plate"
88.25,0.00605,"Qualified",,59.63,"CapPass","Cycle 1",1,180,"J-4","Alloy 617",314626,"Plate"
88.12,0.00610,"Qualified",,60.13,"CapPass","Cycle 1",1,181,"J-4","Alloy 617",314626,"Plate"
88.01,0.00610,"Qualified",,60.15,"CapPass","Cycle 1",1,182,"J-4","Alloy 617",314626,"Plate"
87.46,0.00615,"Qualified",,60.66,"CapPass","Cycle 1",1,183,"J-4","Alloy 617",314626,"Plate"
87.20,0.00619,"Qualified",,61.15,"CapPass","Cycle 1",1,184,"J-4","Alloy 617",314626,"Plate"
87.23,0.00620,"Qualified",,61.19,"CapPass","Cycle 1",1,185,"J-4","Alloy 617",314626,"Plate"
88.29,0.00625,"Qualified",,61.69,"CapPass","Cycle 1",1,186,"J-4","Alloy 617",314626,"Plate"
88.80,0.00630,"Qualified",,62.14,"CapPass","Cycle 1",1,187,"J-4","Alloy 617",314626,"Plate"
88.73,0.00630,"Qualified",,62.15,"CapPass","Cycle 1",1,188,"J-4","Alloy 617",314626,"Plate"
87.55,0.00635,"Qualified",,62.62,"CapPass","Cycle 1",1,189,"J-4","Alloy 617",314626,"Plate"
88.02,0.00640,"Qualified",,63.15,"CapPass","Cycle 1",1,190,"J-4","Alloy 617",314626,"Plate"
88.07,0.00640,"Qualified",,63.20,"CapPass","Cycle 1",1,191,"J-4","Alloy 617",314626,"Plate"
86.95,0.00645,"Qualified",,63.64,"CapPass","Cycle 1",1,192,"J-4","Alloy 617",314626,"Plate"
86.35,0.00650,"Qualified",,64.15,"CapPass","Cycle 1",1,193,"J-4","Alloy 617",314626,"Plate"
86.44,0.00650,"Qualified",,64.16,"CapPass","Cycle 1",1,194,"J-4","Alloy 617",314626,"Plate"
87.55,0.00655,"Qualified",,64.71,"CapPass","Cycle 1",1,195,"J-4","Alloy 617",314626,"Plate"
87.68,0.00660,"Qualified",,65.15,"CapPass","Cycle 1",1,196,"J-4","Alloy 617",314626,"Plate"
87.76,0.00660,"Qualified",,65.16,"CapPass","Cycle 1",1,197,"J-4","Alloy 617",314626,"Plate"
86.98,0.00665,"Qualified",,65.72,"CapPass","Cycle 1",1,198,"J-4","Alloy 617",314626,"Plate"
88.25,0.00669,"Qualified",,66.15,"CapPass","Cycle 1",1,199,"J-4","Alloy 617",314626,"Plate"
88.28,0.00670,"Qualified",,66.19,"CapPass","Cycle 1",1,200,"J-4","Alloy 617",314626,"Plate"
89.34,0.00675,"Qualified",,66.72,"CapPass","Cycle 1",1,201,"J-4","Alloy 617",314626,"Plate"
89.75,0.00680,"Qualified",,67.15,"CapPass","Cycle 1",1,202,"J-4","Alloy 617",314626,"Plate"
89.89,0.00680,"Qualified",,67.22,"CapPass","Cycle 1",1,203,"J-4","Alloy 617",314626,"Plate"
89.21,0.00685,"Qualified",,67.69,"CapPass","Cycle 1",1,204,"J-4","Alloy 617",314626,"Plate"
88.56,0.00690,"Qualified",,68.15,"CapPass","Cycle 1",1,205,"J-4","Alloy 617",314626,"Plate"
88.51,0.00691,"Qualified",,68.16,"CapPass","Cycle 1",1,206,"J-4","Alloy 617",314626,"Plate"
88.00,0.00696,"Qualified",,68.71,"CapPass","Cycle 1",1,207,"J-4","Alloy 617",314626,"Plate"
87.39,0.00699,"Qualified",,69.15,"CapPass","Cycle 1",1,208,"J-4","Alloy 617",314626,"Plate"
87.52,0.00701,"Qualified",,69.24,"CapPass","Cycle 1",1,209,"J-4","Alloy 617",314626,"Plate"
88.44,0.00706,"Qualified",,69.71,"CapPass","Cycle 1",1,210,"J-4","Alloy 617",314626,"Plate"
86.86,0.00711,"Qualified",,70.15,"CapPass","Cycle 1",1,211,"J-4","Alloy 617",314626,"Plate"
86.86,0.00711,"Qualified",,70.16,"CapPass","Cycle 1",1,212,"J-4","Alloy 617",314626,"Plate"
86.60,0.00716,"Qualified",,70.70,"CapPass","Cycle 1",1,213,"J-4","Alloy 617",314626,"Plate"
85.83,0.00720,"Qualified",,71.15,"CapPass","Cycle 1",1,214,"J-4","Alloy 617",314626,"Plate"
85.96,0.00721,"Qualified",,71.26,"CapPass","Cycle 1",1,215,"J-4","Alloy 617",314626,"Plate"
86.34,0.00726,"Qualified",,71.72,"CapPass","Cycle 1",1,216,"J-4","Alloy 617",314626,"Plate"
86.03,0.00731,"Qualified",,72.15,"CapPass","Cycle 1",1,217,"J-4","Alloy 617",314626,"Plate"
85.90,0.00731,"Qualified",,72.18,"CapPass","Cycle 1",1,218,"J-4","Alloy 617",314626,"Plate"
84.49,0.00736,"Qualified",,72.72,"CapPass","Cycle 1",1,219,"J-4","Alloy 617",314626,"Plate"
82.79,0.00740,"Qualified",,73.15,"CapPass","Cycle 1",1,220,"J-4","Alloy 617",314626,"Plate"
82.72,0.00741,"Qualified",,73.24,"CapPass","Cycle 1",1,221,"J-4","Alloy 617",314626,"Plate"
83.38,0.00746,"Qualified",,73.72,"CapPass","Cycle 1",1,222,"J-4","Alloy 617",314626,"Plate"
84.26,0.00749,"Qualified",,74.15,"CapPass","Cycle 1",1,223,"J-4","Alloy 617",314626,"Plate"
84.67,0.00751,"Qualified",,74.28,"CapPass","Cycle 1",1,224,"J-4","Alloy 617",314626,"Plate"
86.16,0.00756,"Qualified",,74.77,"CapPass","Cycle 1",1,225,"J-4","Alloy 617",314626,"Plate"
86.37,0.00760,"Qualified",,75.15,"CapPass","Cycle 1",1,226,"J-4","Alloy 617",314626,"Plate"
86.21,0.00761,"Qualified",,75.23,"CapPass","Cycle 1",1,227,"J-4","Alloy 617",314626,"Plate"
86.50,0.00766,"Qualified",,75.82,"CapPass","Cycle 1",1,228,"J-4","Alloy 617",314626,"Plate"
87.89,0.00770,"Qualified",,76.15,"CapPass","Cycle 1",1,229,"J-4","Alloy 617",314626,"Plate"
87.99,0.00771,"Qualified",,76.27,"CapPass","Cycle 1",1,230,"J-4","Alloy 617",314626,"Plate"
87.47,0.00776,"Qualified",,76.75,"CapPass","Cycle 1",1,231,"J-4","Alloy 617",314626,"Plate"
87.55,0.00780,"Qualified",,77.15,"CapPass","Cycle 1",1,232,"J-4","Alloy 617",314626,"Plate"
87.73,0.00781,"Qualified",,77.28,"CapPass","Cycle 1",1,233,"J-4","Alloy 617",314626,"Plate"
87.30,0.00786,"Qualified",,77.75,"CapPass","Cycle 1",1,234,"J-4","Alloy 617",314626,"Plate"
87.10,0.00790,"Qualified",,78.15,"CapPass","Cycle 1",1,235,"J-4","Alloy 617",314626,"Plate"
87.25,0.00791,"Qualified",,78.28,"CapPass","Cycle 1",1,236,"J-4","Alloy 617",314626,"Plate"
88.07,0.00796,"Qualified",,78.77,"CapPass","Cycle 1",1,237,"J-4","Alloy 617",314626,"Plate"
87.31,0.00801,"Qualified",,79.15,"CapPass","Cycle 1",1,238,"J-4","Alloy 617",314626,"Plate"
87.06,0.00801,"Qualified",,79.24,"CapPass","Cycle 1",1,239,"J-4","Alloy 617",314626,"Plate"
85.76,0.00806,"Qualified",,79.77,"CapPass","Cycle 1",1,240,"J-4","Alloy 617",314626,"Plate"
85.85,0.00810,"Qualified",,80.15,"CapPass","Cycle 1",1,241,"J-4","Alloy 617",314626,"Plate"
85.98,0.00811,"Qualified",,80.30,"CapPass","Cycle 1",1,242,"J-4","Alloy 617",314626,"Plate"
86.84,0.00816,"Qualified",,80.82,"CapPass","Cycle 1",1,243,"J-4","Alloy 617",314626,"Plate"
87.57,0.00820,"Qualified",,81.15,"CapPass","Cycle 1",1,244,"J-4","Alloy 617",314626,"Plate"
87.68,0.00821,"Qualified",,81.33,"CapPass","Cycle 1",1,245,"J-4","Alloy 617",314626,"Plate"
88.58,0.00826,"Qualified",,81.83,"CapPass","Cycle 1",1,246,"J-4","Alloy 617",314626,"Plate"
89.07,0.00830,"Qualified",,82.15,"CapPass","Cycle 1",1,247,"J-4","Alloy 617",314626,"Plate"
89.01,0.00832,"Qualified",,82.33,"CapPass","Cycle 1",1,248,"J-4","Alloy 617",314626,"Plate"
88.73,0.00837,"Qualified",,82.85,"CapPass","Cycle 1",1,249,"J-4","Alloy 617",314626,"Plate"
88.66,0.00840,"Qualified",,83.15,"CapPass","Cycle 1",1,250,"J-4","Alloy 617",314626,"Plate"
88.56,0.00842,"Qualified",,83.38,"CapPass","Cycle 1",1,251,"J-4","Alloy 617",314626,"Plate"
90.36,0.00847,"Qualified",,83.84,"CapPass","Cycle 1",1,252,"J-4","Alloy 617",314626,"Plate"
89.35,0.00851,"Qualified",,84.15,"CapPass","Cycle 1",1,253,"J-4","Alloy 617",314626,"Plate"
88.58,0.00852,"Qualified",,84.27,"CapPass","Cycle 1",1,254,"J-4","Alloy 617",314626,"Plate"
86.41,0.00857,"Qualified",,84.83,"CapPass","Cycle 1",1,255,"J-4","Alloy 617",314626,"Plate"
86.91,0.00859,"Qualified",,85.15,"CapPass","Cycle 1",1,256,"J-4","Alloy 617",314626,"Plate"
87.42,0.00862,"Qualified",,85.32,"CapPass","Cycle 1",1,257,"J-4","Alloy 617",314626,"Plate"
88.04,0.00867,"Qualified",,85.84,"CapPass","Cycle 1",1,258,"J-4","Alloy 617",314626,"Plate"
88.40,0.00869,"Qualified",,86.15,"CapPass","Cycle 1",1,259,"J-4","Alloy 617",314626,"Plate"
88.98,0.00872,"Qualified",,86.40,"CapPass","Cycle 1",1,260,"J-4","Alloy 617",314626,"Plate"
89.73,0.00877,"Qualified",,86.86,"CapPass","Cycle 1",1,261,"J-4","Alloy 617",314626,"Plate"
89.28,0.00880,"Qualified",,87.15,"CapPass","Cycle 1",1,262,"J-4","Alloy 617",314626,"Plate"
88.59,0.00882,"Qualified",,87.35,"CapPass","Cycle 1",1,263,"J-4","Alloy 617",314626,"Plate"
86.77,0.00887,"Qualified",,87.85,"CapPass","Cycle 1",1,264,"J-4","Alloy 617",314626,"Plate"
87.08,0.00890,"Qualified",,88.15,"CapPass","Cycle 1",1,265,"J-4","Alloy 617",314626,"Plate"
87.79,0.00892,"Qualified",,88.39,"CapPass","Cycle 1",1,266,"J-4","Alloy 617",314626,"Plate"
87.37,0.00897,"Qualified",,88.85,"CapPass","Cycle 1",1,267,"J-4","Alloy 617",314626,"Plate"
87.32,0.00899,"Qualified",,89.15,"CapPass","Cycle 1",1,268,"J-4","Alloy 617",314626,"Plate"
87.81,0.00902,"Qualified",,89.35,"CapPass","Cycle 1",1,269,"J-4","Alloy 617",314626,"Plate"
87.73,0.00907,"Qualified",,89.85,"CapPass","Cycle 1",1,270,"J-4","Alloy 617",314626,"Plate"
87.68,0.00910,"Qualified",,90.15,"CapPass","Cycle 1",1,271,"J-4","Alloy 617",314626,"Plate"
87.83,0.00912,"Qualified",,90.40,"CapPass","Cycle 1",1,272,"J-4","Alloy 617",314626,"Plate"
87.54,0.00917,"Qualified",,90.88,"CapPass","Cycle 1",1,273,"J-4","Alloy 617",314626,"Plate"
87.42,0.00920,"Qualified",,91.15,"CapPass","Cycle 1",1,274,"J-4","Alloy 617",314626,"Plate"
87.56,0.00922,"Qualified",,91.38,"CapPass","Cycle 1",1,275,"J-4","Alloy 617",314626,"Plate"
88.25,0.00927,"Qualified",,91.85,"CapPass","Cycle 1",1,276,"J-4","Alloy 617",314626,"Plate"
87.59,0.00929,"Qualified",,92.15,"CapPass","Cycle 1",1,277,"J-4","Alloy 617",314626,"Plate"
88.17,0.00932,"Qualified",,92.40,"CapPass","Cycle 1",1,278,"J-4","Alloy 617",314626,"Plate"
88.65,0.00937,"Qualified",,92.91,"CapPass","Cycle 1",1,279,"J-4","Alloy 617",314626,"Plate"
89.27,0.00940,"Qualified",,93.15,"CapPass","Cycle 1",1,280,"J-4","Alloy 617",314626,"Plate"
70.89,0.00933,"Qualified",,94.15,"CapPass","Cycle 1",1,281,"J-4","Alloy 617",314626,"Plate"
70.02,0.00932,"Qualified",,94.20,"CapPass","Cycle 1",1,282,"J-4","Alloy 617",314626,"Plate"
62.12,0.00927,"Qualified",,94.72,"CapPass","Cycle 1",1,283,"J-4","Alloy 617",314626,"Plate"
55.39,0.00923,"Qualified",,95.15,"CapPass","Cycle 1",1,284,"J-4","Alloy 617",314626,"Plate"
53.58,0.00922,"Qualified",,95.29,"CapPass","Cycle 1",1,285,"J-4","Alloy 617",314626,"Plate"
47.12,0.00917,"Qualified",,95.79,"CapPass","Cycle 1",1,286,"J-4","Alloy 617",314626,"Plate"
42.39,0.00914,"Qualified",,96.15,"CapPass","Cycle 1",1,287,"J-4","Alloy 617",314626,"Plate"
40.17,0.00912,"Qualified",,96.30,"CapPass","Cycle 1",1,288,"J-4","Alloy 617",314626,"Plate"
34.08,0.00907,"Qualified",,96.84,"CapPass","Cycle 1",1,289,"J-4","Alloy 617",314626,"Plate"
30.30,0.00904,"Qualified",,97.15,"CapPass","Cycle 1",1,290,"J-4","Alloy 617",314626,"Plate"
27.37,0.00902,"Qualified",,97.38,"CapPass","Cycle 1",1,291,"J-4","Alloy 617",314626,"Plate"
21.93,0.00897,"Qualified",,97.84,"CapPass","Cycle 1",1,292,"J-4","Alloy 617",314626,"Plate"
18.73,0.00894,"Qualified",,98.15,"CapPass","Cycle 1",1,293,"J-4","Alloy 617",314626,"Plate"
16.56,0.00892,"Qualified",,98.39,"CapPass","Cycle 1",1,294,"J-4","Alloy 617",314626,"Plate"
12.43,0.00887,"Qualified",,98.87,"CapPass","Cycle 1",1,295,"J-4","Alloy 617",314626,"Plate"
10.94,0.00884,"Qualified",,99.15,"CapPass","Cycle 1",1,296,"J-4","Alloy 617",314626,"Plate"
8.39,0.00882,"Qualified",,99.47,"CapPass","Cycle 1",1,297,"J-4","Alloy 617",314626,"Plate"
4.24,0.00877,"Qualified",,100.15,"CapPass","Cycle 1",1,298,"J-4","Alloy 617",314626,"Plate"
3.75,0.00877,"Qualified",,100.18,"CapPass","Cycle 1",1,299,"J-4","Alloy 617",314626,"Plate"
-0.68,0.00872,"Qualified",,100.55,"CapPass","Cycle 1",1,300,"J-4","Alloy 617",314626,"Plate"
-4.42,0.00867,"Qualified",,101.13,"CapPass","Cycle 1",1,301,"J-4","Alloy 617",314626,"Plate"
-4.47,0.00866,"Qualified",,101.15,"CapPass","Cycle 1",1,302,"J-4","Alloy 617",314626,"Plate"
-9.00,0.00862,"Qualified",,101.73,"CapPass","Cycle 1",1,303,"J-4","Alloy 617",314626,"Plate"
-14.78,0.00857,"Qualified",,101.99,"CapPass","Cycle 1",1,304,"J-4","Alloy 617",314626,"Plate"
-17.51,0.00854,"Qualified",,102.15,"CapPass","Cycle 1",1,305,"J-4","Alloy 617",314626,"Plate"
-20.07,0.00852,"Qualified",,102.40,"CapPass","Cycle 1",1,306,"J-4","Alloy 617",314626,"Plate"
-25.36,0.00847,"Qualified",,102.90,"CapPass","Cycle 1",1,307,"J-4","Alloy 617",314626,"Plate"
-27.63,0.00844,"Qualified",,103.15,"CapPass","Cycle 1",1,308,"J-4","Alloy 617",314626,"Plate"
-30.21,0.00842,"Qualified",,103.43,"CapPass","Cycle 1",1,309,"J-4","Alloy 617",314626,"Plate"
-35.27,0.00837,"Qualified",,103.95,"CapPass","Cycle 1",1,310,"J-4","Alloy 617",314626,"Plate"
-36.68,0.00834,"Qualified",,104.15,"CapPass","Cycle 1",1,311,"J-4","Alloy 617",314626,"Plate"
-38.89,0.00832,"Qualified",,104.42,"CapPass","Cycle 1",1,312,"J-4","Alloy 617",314626,"Plate"
-42.60,0.00826,"Qualified",,104.95,"CapPass","Cycle 1",1,313,"J-4","Alloy 617",314626,"Plate"
-44.39,0.00825,"Qualified",,105.15,"CapPass","Cycle 1",1,314,"J-4","Alloy 617",314626,"Plate"
-47.00,0.00821,"Qualified",,105.47,"CapPass","Cycle 1",1,315,"J-4","Alloy 617",314626,"Plate"
-50.25,0.00816,"Qualified",,105.88,"CapPass","Cycle 1",1,316,"J-4","Alloy 617",314626,"Plate"
-51.30,0.00814,"Qualified",,106.15,"CapPass","Cycle 1",1,317,"J-4","Alloy 617",314626,"Plate"
-53.80,0.00811,"Qualified",,106.47,"CapPass","Cycle 1",1,318,"J-4","Alloy 617",314626,"Plate"
-58.99,0.00806,"Qualified",,106.97,"CapPass","Cycle 1",1,319,"J-4","Alloy 617",314626,"Plate"
-60.51,0.00804,"Qualified",,107.15,"CapPass","Cycle 1",1,320,"J-4","Alloy 617",314626,"Plate"
-62.45,0.00801,"Qualified",,107.47,"CapPass","Cycle 1",1,321,"J-4","Alloy 617",314626,"Plate"
-63.74,0.00796,"Qualified",,107.95,"CapPass","Cycle 1",1,322,"J-4","Alloy 617",314626,"Plate"
-64.70,0.00794,"Qualified",,108.15,"CapPass","Cycle 1",1,323,"J-4","Alloy 617",314626,"Plate"
-65.90,0.00791,"Qualified",,108.42,"CapPass","Cycle 1",1,324,"J-4","Alloy 617",314626,"Plate"
-70.99,0.00786,"Qualified",,109.02,"CapPass","Cycle 1",1,325,"J-4","Alloy 617",314626,"Plate"
-72.38,0.00785,"Qualified",,109.15,"CapPass","Cycle 1",1,326,"J-4","Alloy 617",314626,"Plate"
-74.19,0.00781,"Qualified",,109.43,"CapPass","Cycle 1",1,327,"J-4","Alloy 617",314626,"Plate"
-76.62,0.00776,"Qualified",,109.95,"CapPass","Cycle 1",1,328,"J-4","Alloy 617",314626,"Plate"
-76.71,0.00773,"Qualified",,110.15,"CapPass","Cycle 1",1,329,"J-4","Alloy 617",314626,"Plate"
-76.50,0.00771,"Qualified",,110.43,"CapPass","Cycle 1",1,330,"J-4","Alloy 617",314626,"Plate"
-78.00,0.00766,"Qualified",,110.92,"CapPass","Cycle 1",1,331,"J-4","Alloy 617",314626,"Plate"
-77.90,0.00763,"Qualified",,111.15,"CapPass","Cycle 1",1,332,"J-4","Alloy 617",314626,"Plate"
-77.28,0.00761,"Qualified",,111.36,"CapPass","Cycle 1",1,333,"J-4","Alloy 617",314626,"Plate"
-77.84,0.00756,"Qualified",,111.87,"CapPass","Cycle 1",1,334,"J-4","Alloy 617",314626,"Plate"
-78.01,0.00754,"Qualified",,112.15,"CapPass","Cycle 1",1,335,"J-4","Alloy 617",314626,"Plate"
-79.21,0.00751,"Qualified",,112.43,"CapPass","Cycle 1",1,336,"J-4","Alloy 617",314626,"Plate"
-80.76,0.00746,"Qualified",,112.87,"CapPass","Cycle 1",1,337,"J-4","Alloy 617",314626,"Plate"
-81.05,0.00744,"Qualified",,113.15,"CapPass","Cycle 1",1,338,"J-4","Alloy 617",314626,"Plate"
-81.87,0.00741,"Qualified",,113.38,"CapPass","Cycle 1",1,339,"J-4","Alloy 617",314626,"Plate"
-83.10,0.00736,"Qualified",,113.93,"CapPass","Cycle 1",1,340,"J-4","Alloy 617",314626,"Plate"
-83.66,0.00733,"Qualified",,114.15,"CapPass","Cycle 1",1,341,"J-4","Alloy 617",314626,"Plate"
-83.11,0.00731,"Qualified",,114.28,"CapPass","Cycle 1",1,342,"J-4","Alloy 617",314626,"Plate"
-79.76,0.00726,"Qualified",,114.86,"CapPass","Cycle 1",1,343,"J-4","Alloy 617",314626,"Plate"
-80.67,0.00723,"Qualified",,115.15,"CapPass","Cycle 1",1,344,"J-4","Alloy 617",314626,"Plate"
-80.77,0.00721,"Qualified",,115.30,"CapPass","Cycle 1",1,345,"J-4","Alloy 617",314626,"Plate"
-79.79,0.00716,"Qualified",,115.84,"CapPass","Cycle 1",1,346,"J-4","Alloy 617",314626,"Plate"
-79.84,0.00713,"Qualified",,116.15,"CapPass","Cycle 1",1,347,"J-4","Alloy 617",314626,"Plate"
-79.72,0.00711,"Qualified",,116.35,"CapPass","Cycle 1",1,348,"J-4","Alloy 617",314626,"Plate"
-79.35,0.00706,"Qualified",,116.83,"CapPass","Cycle 1",1,349,"J-4","Alloy 617",314626,"Plate"
-79.73,0.00703,"Qualified",,117.15,"CapPass","Cycle 1",1,350,"J-4","Alloy 617",314626,"Plate"
-80.07,0.00701,"Qualified",,117.37,"CapPass","Cycle 1",1,351,"J-4","Alloy 617",314626,"Plate"
-81.18,0.00696,"Qualified",,117.85,"CapPass","Cycle 1",1,352,"J-4","Alloy 617",314626,"Plate"
-81.18,0.00692,"Qualified",,118.15,"CapPass","Cycle 1",1,353,"J-4","Alloy 617",314626,"Plate"
-80.79,0.00690,"Qualified",,118.31,"CapPass","Cycle 1",1,354,"J-4","Alloy 617",314626,"Plate"
-79.99,0.00685,"Qualified",,118.80,"CapPass","Cycle 1",1,355,"J-4","Alloy 617",314626,"Plate"
-80.21,0.00682,"Qualified",,119.15,"CapPass","Cycle 1",1,356,"J-4","Alloy 617",314626,"Plate"
-80.19,0.00680,"Qualified",,119.33,"CapPass","Cycle 1",1,357,"J-4","Alloy 617",314626,"Plate"
-81.01,0.00675,"Qualified",,119.81,"CapPass","Cycle 1",1,358,"J-4","Alloy 617",314626,"Plate"
-80.33,0.00672,"Qualified",,120.15,"CapPass","Cycle 1",1,359,"J-4","Alloy 617",314626,"Plate"
-80.17,0.00670,"Qualified",,120.31,"CapPass","Cycle 1",1,360,"J-4","Alloy 617",314626,"Plate"
-80.05,0.00665,"Qualified",,120.76,"CapPass","Cycle 1",1,361,"J-4","Alloy 617",314626,"Plate"
-79.74,0.00663,"Qualified",,121.15,"CapPass","Cycle 1",1,362,"J-4","Alloy 617",314626,"Plate"
-80.29,0.00660,"Qualified",,121.35,"CapPass","Cycle 1",1,363,"J-4","Alloy 617",314626,"Plate"
-81.37,0.00655,"Qualified",,121.81,"CapPass","Cycle 1",1,364,"J-4","Alloy 617",314626,"Plate"
-81.23,0.00652,"Qualified",,122.15,"CapPass","Cycle 1",1,365,"J-4","Alloy 617",314626,"Plate"
-81.60,0.00650,"Qualified",,122.31,"CapPass","Cycle 1",1,366,"J-4","Alloy 617",314626,"Plate"
-80.96,0.00645,"Qualified",,122.78,"CapPass","Cycle 1",1,367,"J-4","Alloy 617",314626,"Plate"
-80.81,0.00642,"Qualified",,123.15,"CapPass","Cycle 1",1,368,"J-4","Alloy 617",314626,"Plate"
-81.35,0.00640,"Qualified",,123.29,"CapPass","Cycle 1",1,369,"J-4","Alloy 617",314626,"Plate"
-81.09,0.00635,"Qualified",,123.81,"CapPass","Cycle 1",1,370,"J-4","Alloy 617",314626,"Plate"
-82.01,0.00632,"Qualified",,124.15,"CapPass","Cycle 1",1,371,"J-4","Alloy 617",314626,"Plate"
-82.16,0.00630,"Qualified",,124.30,"CapPass","Cycle 1",1,372,"J-4","Alloy 617",314626,"Plate"
-81.84,0.00625,"Qualified",,124.78,"CapPass","Cycle 1",1,373,"J-4","Alloy 617",314626,"Plate"
-82.60,0.00622,"Qualified",,125.15,"CapPass","Cycle 1",1,374,"J-4","Alloy 617",314626,"Plate"
-82.46,0.00620,"Qualified",,125.26,"CapPass","Cycle 1",1,375,"J-4","Alloy 617",314626,"Plate"
-81.87,0.00615,"Qualified",,125.78,"CapPass","Cycle 1",1,376,"J-4","Alloy 617",314626,"Plate"
-80.83,0.00612,"Qualified",,126.15,"CapPass","Cycle 1",1,377,"J-4","Alloy 617",314626,"Plate"
-81.10,0.00610,"Qualified",,126.28,"CapPass","Cycle 1",1,378,"J-4","Alloy 617",314626,"Plate"
-81.94,0.00605,"Qualified",,126.81,"CapPass","Cycle 1",1,379,"J-4","Alloy 617",314626,"Plate"
-82.22,0.00601,"Qualified",,127.15,"CapPass","Cycle 1",1,380,"J-4","Alloy 617",314626,"Plate"
-82.23,0.00600,"Qualified",,127.26,"CapPass","Cycle 1",1,381,"J-4","Alloy 617",314626,"Plate"
-83.24,0.00595,"Qualified",,127.83,"CapPass","Cycle 1",1,382,"J-4","Alloy 617",314626,"Plate"
-83.36,0.00591,"Qualified",,128.15,"CapPass","Cycle 1",1,383,"J-4","Alloy 617",314626,"Plate"
-83.05,0.00590,"Qualified",,128.28,"CapPass","Cycle 1",1,384,"J-4","Alloy 617",314626,"Plate"
-83.26,0.00585,"Qualified",,128.78,"CapPass","Cycle 1",1,385,"J-4","Alloy 617",314626,"Plate"
-83.47,0.00582,"Qualified",,129.15,"CapPass","Cycle 1",1,386,"J-4","Alloy 617",314626,"Plate"
-83.43,0.00580,"Qualified",,129.28,"CapPass","Cycle 1",1,387,"J-4","Alloy 617",314626,"Plate"
-85.12,0.00575,"Qualified",,129.81,"CapPass","Cycle 1",1,388,"J-4","Alloy 617",314626,"Plate"
-85.42,0.00571,"Qualified",,130.15,"CapPass","Cycle 1",1,389,"J-4","Alloy 617",314626,"Plate"
-85.21,0.00570,"Qualified",,130.29,"CapPass","Cycle 1",1,390,"J-4","Alloy 617",314626,"Plate"
-83.39,0.00565,"Qualified",,130.75,"CapPass","Cycle 1",1,391,"J-4","Alloy 617",314626,"Plate"
-82.10,0.00561,"Qualified",,131.15,"CapPass","Cycle 1",1,392,"J-4","Alloy 617",314626,"Plate"
-81.90,0.00560,"Qualified",,131.21,"CapPass","Cycle 1",1,393,"J-4","Alloy 617",314626,"Plate"
-80.60,0.00555,"Qualified",,131.78,"CapPass","Cycle 1",1,394,"J-4","Alloy 617",314626,"Plate"
-81.34,0.00551,"Qualified",,132.15,"CapPass","Cycle 1",1,395,"J-4","Alloy 617",314626,"Plate"
-81.55,0.00550,"Qualified",,132.30,"CapPass","Cycle 1",1,396,"J-4","Alloy 617",314626,"Plate"
-83.46,0.00545,"Qualified",,132.79,"CapPass","Cycle 1",1,397,"J-4","Alloy 617",314626,"Plate"
-83.38,0.00541,"Qualified",,133.15,"CapPass","Cycle 1",1,398,"J-4","Alloy 617",314626,"Plate"
-83.28,0.00539,"Qualified",,133.26,"CapPass","Cycle 1",1,399,"J-4","Alloy 617",314626,"Plate"
-82.59,0.00534,"Qualified",,133.79,"CapPass","Cycle 1",1,400,"J-4","Alloy 617",314626,"Plate"
-81.95,0.00531,"Qualified",,134.15,"CapPass","Cycle 1",1,401,"J-4","Alloy 617",314626,"Plate"
-82.23,0.00529,"Qualified",,134.28,"CapPass","Cycle 1",1,402,"J-4","Alloy 617",314626,"Plate"
-82.72,0.00524,"Qualified",,134.79,"CapPass","Cycle 1",1,403,"J-4","Alloy 617",314626,"Plate"
-81.99,0.00521,"Qualified",,135.15,"CapPass","Cycle 1",1,404,"J-4","Alloy 617",314626,"Plate"
-82.29,0.00519,"Qualified",,135.34,"CapPass","Cycle 1",1,405,"J-4","Alloy 617",314626,"Plate"
-83.09,0.00514,"Qualified",,135.85,"CapPass","Cycle 1",1,406,"J-4","Alloy 617",314626,"Plate"
-83.81,0.00511,"Qualified",,136.15,"CapPass","Cycle 1",1,407,"J-4","Alloy 617",314626,"Plate"
-83.71,0.00509,"Qualified",,136.33,"CapPass","Cycle 1",1,408,"J-4","Alloy 617",314626,"Plate"
-83.89,0.00504,"Qualified",,136.84,"CapPass","Cycle 1",1,409,"J-4","Alloy 617",314626,"Plate"
-84.01,0.00501,"Qualified",,137.15,"CapPass","Cycle 1",1,410,"J-4","Alloy 617",314626,"Plate"
-83.72,0.00499,"Qualified",,137.30,"CapPass","Cycle 1",1,411,"J-4","Alloy 617",314626,"Plate"
-85.09,0.00494,"Qualified",,137.83,"CapPass","Cycle 1",1,412,"J-4","Alloy 617",314626,"Plate"
-85.60,0.00491,"Qualified",,138.15,"CapPass","Cycle 1",1,413,"J-4","Alloy 617",314626,"Plate"
-85.66,0.00489,"Qualified",,138.33,"CapPass","Cycle 1",1,414,"J-4","Alloy 617",314626,"Plate"
-86.23,0.00484,"Qualified",,138.80,"CapPass","Cycle 1",1,415,"J-4","Alloy 617",314626,"Plate"
-85.83,0.00481,"Qualified",,139.15,"CapPass","Cycle 1",1,416,"J-4","Alloy 617",314626,"Plate"
-85.55,0.00479,"Qualified",,139.31,"CapPass","Cycle 1",1,417,"J-4","Alloy 617",314626,"Plate"
-85.21,0.00474,"Qualified",,139.83,"CapPass","Cycle 1",1,418,"J-4","Alloy 617",314626,"Plate"
-84.95,0.00471,"Qualified",,140.15,"CapPass","Cycle 1",1,419,"J-4","Alloy 617",314626,"Plate"
-84.58,0.00469,"Qualified",,140.28,"CapPass","Cycle 1",1,420,"J-4","Alloy 617",314626,"Plate"
-85.04,0.00464,"Qualified",,140.86,"CapPass","Cycle 1",1,421,"J-4","Alloy 617",314626,"Plate"
-85.71,0.00462,"Qualified",,141.15,"CapPass","Cycle 1",1,422,"J-4","Alloy 617",314626,"Plate"
-86.68,0.00459,"Qualified",,141.36,"CapPass","Cycle 1",1,423,"J-4","Alloy 617",314626,"Plate"
-86.05,0.00454,"Qualified",,141.86,"CapPass","Cycle 1",1,424,"J-4","Alloy 617",314626,"Plate"
-86.65,0.00451,"Qualified",,142.15,"CapPass","Cycle 1",1,425,"J-4","Alloy 617",314626,"Plate"
-86.39,0.00449,"Qualified",,142.33,"CapPass","Cycle 1",1,426,"J-4","Alloy 617",314626,"Plate"
-84.83,0.00444,"Qualified",,142.81,"CapPass","Cycle 1",1,427,"J-4","Alloy 617",314626,"Plate"
-84.73,0.00441,"Qualified",,143.15,"CapPass","Cycle 1",1,428,"J-4","Alloy 617",314626,"Plate"
-84.95,0.00439,"Qualified",,143.33,"CapPass","Cycle 1",1,429,"J-4","Alloy 617",314626,"Plate"
-85.08,0.00433,"Qualified",,143.93,"CapPass","Cycle 1",1,430,"J-4","Alloy 617",314626,"Plate"
-86.27,0.00431,"Qualified",,144.15,"CapPass","Cycle 1",1,431,"J-4","Alloy 617",314626,"Plate"
