Repository: js-molina/fatigue-A617

File: data/950C/Strain rate 0.0001/2.0% strain/HTM_A19_Cycles_J6.csv (part 1 of 30)
"Stress Mpa","Strain","Qual State","Qual Exceptions","Elapsed Time Sec","Data State","Cycle Label","Cycle","Count","Sample","Alloy","Heat","Material_Form"
2.01,0.00005,"Qualified",,0.00,"CapPass","Cycle 1",1,1,"J-6","Alloy 617",314626,"Plate"
7.66,0.00008,"Qualified",,0.37,"CapPass","Cycle 1",1,2,"J-6","Alloy 617",314626,"Plate"
9.55,0.00010,"Qualified",,0.53,"CapPass","Cycle 1",1,3,"J-6","Alloy 617",314626,"Plate"
15.95,0.00015,"Qualified",,1.10,"CapPass","Cycle 1",1,4,"J-6","Alloy 617",314626,"Plate"
18.16,0.00016,"Qualified",,1.37,"CapPass","Cycle 1",1,5,"J-6","Alloy 617",314626,"Plate"
21.48,0.00020,"Qualified",,1.95,"CapPass","Cycle 1",1,6,"J-6","Alloy 617",314626,"Plate"
28.03,0.00025,"Qualified",,2.23,"CapPass","Cycle 1",1,7,"J-6","Alloy 617",314626,"Plate"
29.24,0.00025,"Qualified",,2.37,"CapPass","Cycle 1",1,8,"J-6","Alloy 617",314626,"Plate"
33.82,0.00030,"Qualified",,2.86,"CapPass","Cycle 1",1,9,"J-6","Alloy 617",314626,"Plate"
39.33,0.00033,"Qualified",,3.37,"CapPass","Cycle 1",1,10,"J-6","Alloy 617",314626,"Plate"
41.28,0.00035,"Qualified",,3.50,"CapPass","Cycle 1",1,11,"J-6","Alloy 617",314626,"Plate"
48.25,0.00040,"Qualified",,3.77,"CapPass","Cycle 1",1,12,"J-6","Alloy 617",314626,"Plate"
54.23,0.00045,"Qualified",,4.15,"CapPass","Cycle 1",1,13,"J-6","Alloy 617",314626,"Plate"
56.97,0.00047,"Qualified",,4.37,"CapPass","Cycle 1",1,14,"J-6","Alloy 617",314626,"Plate"
60.42,0.00050,"Qualified",,4.68,"CapPass","Cycle 1",1,15,"J-6","Alloy 617",314626,"Plate"
66.91,0.00055,"Qualified",,5.16,"CapPass","Cycle 1",1,16,"J-6","Alloy 617",314626,"Plate"
68.96,0.00056,"Qualified",,5.37,"CapPass","Cycle 1",1,17,"J-6","Alloy 617",314626,"Plate"
73.57,0.00060,"Qualified",,5.76,"CapPass","Cycle 1",1,18,"J-6","Alloy 617",314626,"Plate"
78.95,0.00065,"Qualified",,6.21,"CapPass","Cycle 1",1,19,"J-6","Alloy 617",314626,"Plate"
80.50,0.00066,"Qualified",,6.37,"CapPass","Cycle 1",1,20,"J-6","Alloy 617",314626,"Plate"
85.36,0.00070,"Qualified",,6.78,"CapPass","Cycle 1",1,21,"J-6","Alloy 617",314626,"Plate"
90.57,0.00075,"Qualified",,7.28,"CapPass","Cycle 1",1,22,"J-6","Alloy 617",314626,"Plate"
91.45,0.00075,"Qualified",,7.37,"CapPass","Cycle 1",1,23,"J-6","Alloy 617",314626,"Plate"
94.63,0.00080,"Qualified",,7.76,"CapPass","Cycle 1",1,24,"J-6","Alloy 617",314626,"Plate"
100.00,0.00085,"Qualified",,8.33,"CapPass","Cycle 1",1,25,"J-6","Alloy 617",314626,"Plate"
100.45,0.00085,"Qualified",,8.37,"CapPass","Cycle 1",1,26,"J-6","Alloy 617",314626,"Plate"
104.95,0.00090,"Qualified",,8.80,"CapPass","Cycle 1",1,27,"J-6","Alloy 617",314626,"Plate"
109.22,0.00096,"Qualified",,9.28,"CapPass","Cycle 1",1,28,"J-6","Alloy 617",314626,"Plate"
109.73,0.00095,"Qualified",,9.37,"CapPass","Cycle 1",1,29,"J-6","Alloy 617",314626,"Plate"
114.59,0.00101,"Qualified",,9.86,"CapPass","Cycle 1",1,30,"J-6","Alloy 617",314626,"Plate"
117.14,0.00106,"Qualified",,10.33,"CapPass","Cycle 1",1,31,"J-6","Alloy 617",314626,"Plate"
117.34,0.00105,"Qualified",,10.37,"CapPass","Cycle 1",1,32,"J-6","Alloy 617",314626,"Plate"
119.72,0.00111,"Qualified",,10.78,"CapPass","Cycle 1",1,33,"J-6","Alloy 617",314626,"Plate"
119.71,0.00116,"Qualified",,11.26,"CapPass","Cycle 1",1,34,"J-6","Alloy 617",314626,"Plate"
119.54,0.00116,"Qualified",,11.37,"CapPass","Cycle 1",1,35,"J-6","Alloy 617",314626,"Plate"
118.69,0.00121,"Qualified",,11.78,"CapPass","Cycle 1",1,36,"J-6","Alloy 617",314626,"Plate"
118.33,0.00126,"Qualified",,12.26,"CapPass","Cycle 1",1,37,"J-6","Alloy 617",314626,"Plate"
118.23,0.00126,"Qualified",,12.37,"CapPass","Cycle 1",1,38,"J-6","Alloy 617",314626,"Plate"
118.16,0.00131,"Qualified",,12.73,"CapPass","Cycle 1",1,39,"J-6","Alloy 617",314626,"Plate"
116.99,0.00136,"Qualified",,13.20,"CapPass","Cycle 1",1,40,"J-6","Alloy 617",314626,"Plate"
116.18,0.00136,"Qualified",,13.37,"CapPass","Cycle 1",1,41,"J-6","Alloy 617",314626,"Plate"
115.20,0.00141,"Qualified",,13.65,"CapPass","Cycle 1",1,42,"J-6","Alloy 617",314626,"Plate"
110.71,0.00146,"Qualified",,14.15,"CapPass","Cycle 1",1,43,"J-6","Alloy 617",314626,"Plate"
108.78,0.00148,"Qualified",,14.37,"CapPass","Cycle 1",1,44,"J-6","Alloy 617",314626,"Plate"
107.48,0.00151,"Qualified",,14.61,"CapPass","Cycle 1",1,45,"J-6","Alloy 617",314626,"Plate"
105.98,0.00156,"Qualified",,15.06,"CapPass","Cycle 1",1,46,"J-6","Alloy 617",314626,"Plate"
105.01,0.00157,"Qualified",,15.37,"CapPass","Cycle 1",1,47,"J-6","Alloy 617",314626,"Plate"
104.94,0.00161,"Qualified",,15.60,"CapPass","Cycle 1",1,48,"J-6","Alloy 617",314626,"Plate"
103.49,0.00166,"Qualified",,16.15,"CapPass","Cycle 1",1,49,"J-6","Alloy 617",314626,"Plate"
103.31,0.00168,"Qualified",,16.37,"CapPass","Cycle 1",1,50,"J-6","Alloy 617",314626,"Plate"
103.06,0.00171,"Qualified",,16.64,"CapPass","Cycle 1",1,51,"J-6","Alloy 617",314626,"Plate"
103.13,0.00176,"Qualified",,17.13,"CapPass","Cycle 1",1,52,"J-6","Alloy 617",314626,"Plate"
102.84,0.00179,"Qualified",,17.37,"CapPass","Cycle 1",1,53,"J-6","Alloy 617",314626,"Plate"
101.86,0.00181,"Qualified",,17.53,"CapPass","Cycle 1",1,54,"J-6","Alloy 617",314626,"Plate"
99.56,0.00186,"Qualified",,18.08,"CapPass","Cycle 1",1,55,"J-6","Alloy 617",314626,"Plate"
99.44,0.00188,"Qualified",,18.37,"CapPass","Cycle 1",1,56,"J-6","Alloy 617",314626,"Plate"
99.58,0.00191,"Qualified",,18.59,"CapPass","Cycle 1",1,57,"J-6","Alloy 617",314626,"Plate"
97.85,0.00196,"Qualified",,19.06,"CapPass","Cycle 1",1,58,"J-6","Alloy 617",314626,"Plate"
97.17,0.00198,"Qualified",,19.37,"CapPass","Cycle 1",1,59,"J-6","Alloy 617",314626,"Plate"
97.34,0.00201,"Qualified",,19.61,"CapPass","Cycle 1",1,60,"J-6","Alloy 617",314626,"Plate"
97.41,0.00206,"Qualified",,20.10,"CapPass","Cycle 1",1,61,"J-6","Alloy 617",314626,"Plate"
97.29,0.00209,"Qualified",,20.37,"CapPass","Cycle 1",1,62,"J-6","Alloy 617",314626,"Plate"
97.20,0.00211,"Qualified",,20.58,"CapPass","Cycle 1",1,63,"J-6","Alloy 617",314626,"Plate"
97.44,0.00216,"Qualified",,21.09,"CapPass","Cycle 1",1,64,"J-6","Alloy 617",314626,"Plate"
97.20,0.00218,"Qualified",,21.37,"CapPass","Cycle 1",1,65,"J-6","Alloy 617",314626,"Plate"
97.05,0.00221,"Qualified",,21.60,"CapPass","Cycle 1",1,66,"J-6","Alloy 617",314626,"Plate"
97.15,0.00227,"Qualified",,22.10,"CapPass","Cycle 1",1,67,"J-6","Alloy 617",314626,"Plate"
96.81,0.00229,"Qualified",,22.37,"CapPass","Cycle 1",1,68,"J-6","Alloy 617",314626,"Plate"
96.92,0.00232,"Qualified",,22.61,"CapPass","Cycle 1",1,69,"J-6","Alloy 617",314626,"Plate"
97.51,0.00237,"Qualified",,23.06,"CapPass","Cycle 1",1,70,"J-6","Alloy 617",314626,"Plate"
96.03,0.00239,"Qualified",,23.37,"CapPass","Cycle 1",1,71,"J-6","Alloy 617",314626,"Plate"
94.98,0.00242,"Qualified",,23.56,"CapPass","Cycle 1",1,72,"J-6","Alloy 617",314626,"Plate"
93.30,0.00247,"Qualified",,24.06,"CapPass","Cycle 1",1,73,"J-6","Alloy 617",314626,"Plate"
93.01,0.00249,"Qualified",,24.37,"CapPass","Cycle 1",1,74,"J-6","Alloy 617",314626,"Plate"
93.15,0.00252,"Qualified",,24.61,"CapPass","Cycle 1",1,75,"J-6","Alloy 617",314626,"Plate"
94.55,0.00257,"Qualified",,25.15,"CapPass","Cycle 1",1,76,"J-6","Alloy 617",314626,"Plate"
95.21,0.00259,"Qualified",,25.37,"CapPass","Cycle 1",1,77,"J-6","Alloy 617",314626,"Plate"
95.97,0.00262,"Qualified",,25.60,"CapPass","Cycle 1",1,78,"J-6","Alloy 617",314626,"Plate"
94.74,0.00267,"Qualified",,26.01,"CapPass","Cycle 1",1,79,"J-6","Alloy 617",314626,"Plate"
93.24,0.00269,"Qualified",,26.37,"CapPass","Cycle 1",1,80,"J-6","Alloy 617",314626,"Plate"
92.85,0.00272,"Qualified",,26.58,"CapPass","Cycle 1",1,81,"J-6","Alloy 617",314626,"Plate"
92.49,0.00277,"Qualified",,27.08,"CapPass","Cycle 1",1,82,"J-6","Alloy 617",314626,"Plate"
93.02,0.00279,"Qualified",,27.37,"CapPass","Cycle 1",1,83,"J-6","Alloy 617",314626,"Plate"
93.16,0.00282,"Qualified",,27.59,"CapPass","Cycle 1",1,84,"J-6","Alloy 617",314626,"Plate"
92.05,0.00287,"Qualified",,28.11,"CapPass","Cycle 1",1,85,"J-6","Alloy 617",314626,"Plate"
91.99,0.00289,"Qualified",,28.37,"CapPass","Cycle 1",1,86,"J-6","Alloy 617",314626,"Plate"
91.45,0.00292,"Qualified",,28.58,"CapPass","Cycle 1",1,87,"J-6","Alloy 617",314626,"Plate"
90.46,0.00297,"Qualified",,29.11,"CapPass","Cycle 1",1,88,"J-6","Alloy 617",314626,"Plate"
89.87,0.00300,"Qualified",,29.37,"CapPass","Cycle 1",1,89,"J-6","Alloy 617",314626,"Plate"
89.41,0.00302,"Qualified",,29.65,"CapPass","Cycle 1",1,90,"J-6","Alloy 617",314626,"Plate"
91.04,0.00307,"Qualified",,30.09,"CapPass","Cycle 1",1,91,"J-6","Alloy 617",314626,"Plate"
91.68,0.00309,"Qualified",,30.37,"CapPass","Cycle 1",1,92,"J-6","Alloy 617",314626,"Plate"
92.96,0.00313,"Qualified",,30.63,"CapPass","Cycle 1",1,93,"J-6","Alloy 617",314626,"Plate"
93.59,0.00318,"Qualified",,31.16,"CapPass","Cycle 1",1,94,"J-6","Alloy 617",314626,"Plate"
93.78,0.00319,"Qualified",,31.37,"CapPass","Cycle 1",1,95,"J-6","Alloy 617",314626,"Plate"
93.60,0.00323,"Qualified",,31.64,"CapPass","Cycle 1",1,96,"J-6","Alloy 617",314626,"Plate"
92.66,0.00328,"Qualified",,32.11,"CapPass","Cycle 1",1,97,"J-6","Alloy 617",314626,"Plate"
92.08,0.00329,"Qualified",,32.37,"CapPass","Cycle 1",1,98,"J-6","Alloy 617",314626,"Plate"
92.25,0.00333,"Qualified",,32.63,"CapPass","Cycle 1",1,99,"J-6","Alloy 617",314626,"Plate"
91.03,0.00338,"Qualified",,33.13,"CapPass","Cycle 1",1,100,"J-6","Alloy 617",314626,"Plate"
89.95,0.00340,"Qualified",,33.37,"CapPass","Cycle 1",1,101,"J-6","Alloy 617",314626,"Plate"
88.57,0.00343,"Qualified",,33.56,"CapPass","Cycle 1",1,102,"J-6","Alloy 617",314626,"Plate"
86.10,0.00348,"Qualified",,34.14,"CapPass","Cycle 1",1,103,"J-6","Alloy 617",314626,"Plate"
86.06,0.00350,"Qualified",,34.37,"CapPass","Cycle 1",1,104,"J-6","Alloy 617",314626,"Plate"
86.54,0.00353,"Qualified",,34.61,"CapPass","Cycle 1",1,105,"J-6","Alloy 617",314626,"Plate"
87.05,0.00358,"Qualified",,35.20,"CapPass","Cycle 1",1,106,"J-6","Alloy 617",314626,"Plate"
87.58,0.00360,"Qualified",,35.37,"CapPass","Cycle 1",1,107,"J-6","Alloy 617",314626,"Plate"
87.66,0.00363,"Qualified",,35.63,"CapPass","Cycle 1",1,108,"J-6","Alloy 617",314626,"Plate"
88.47,0.00368,"Qualified",,36.19,"CapPass","Cycle 1",1,109,"J-6","Alloy 617",314626,"Plate"
88.41,0.00370,"Qualified",,36.37,"CapPass","Cycle 1",1,110,"J-6","Alloy 617",314626,"Plate"
88.06,0.00373,"Qualified",,36.68,"CapPass","Cycle 1",1,111,"J-6","Alloy 617",314626,"Plate"
88.71,0.00378,"Qualified",,37.21,"CapPass","Cycle 1",1,112,"J-6","Alloy 617",314626,"Plate"
88.88,0.00379,"Qualified",,37.37,"CapPass","Cycle 1",1,113,"J-6","Alloy 617",314626,"Plate"
89.50,0.00383,"Qualified",,37.75,"CapPass","Cycle 1",1,114,"J-6","Alloy 617",314626,"Plate"
91.17,0.00388,"Qualified",,38.26,"CapPass","Cycle 1",1,115,"J-6","Alloy 617",314626,"Plate"
91.59,0.00389,"Qualified",,38.37,"CapPass","Cycle 1",1,116,"J-6","Alloy 617",314626,"Plate"
92.42,0.00393,"Qualified",,38.76,"CapPass","Cycle 1",1,117,"J-6","Alloy 617",314626,"Plate"
92.32,0.00399,"Qualified",,39.18,"CapPass","Cycle 1",1,118,"J-6","Alloy 617",314626,"Plate"
91.48,0.00399,"Qualified",,39.37,"CapPass","Cycle 1",1,119,"J-6","Alloy 617",314626,"Plate"
91.34,0.00404,"Qualified",,39.71,"CapPass","Cycle 1",1,120,"J-6","Alloy 617",314626,"Plate"
91.90,0.00409,"Qualified",,40.26,"CapPass","Cycle 1",1,121,"J-6","Alloy 617",314626,"Plate"
92.16,0.00409,"Qualified",,40.37,"CapPass","Cycle 1",1,122,"J-6","Alloy 617",314626,"Plate"
92.52,0.00414,"Qualified",,40.71,"CapPass","Cycle 1",1,123,"J-6","Alloy 617",314626,"Plate"
92.01,0.00419,"Qualified",,41.16,"CapPass","Cycle 1",1,124,"J-6","Alloy 617",314626,"Plate"
91.19,0.00420,"Qualified",,41.37,"CapPass","Cycle 1",1,125,"J-6","Alloy 617",314626,"Plate"
89.91,0.00424,"Qualified",,41.64,"CapPass","Cycle 1",1,126,"J-6","Alloy 617",314626,"Plate"
88.32,0.00429,"Qualified",,42.23,"CapPass","Cycle 1",1,127,"J-6","Alloy 617",314626,"Plate"
88.07,0.00430,"Qualified",,42.37,"CapPass","Cycle 1",1,128,"J-6","Alloy 617",314626,"Plate"
87.22,0.00434,"Qualified",,42.76,"CapPass","Cycle 1",1,129,"J-6","Alloy 617",314626,"Plate"
88.21,0.00439,"Qualified",,43.28,"CapPass","Cycle 1",1,130,"J-6","Alloy 617",314626,"Plate"
88.28,0.00439,"Qualified",,43.37,"CapPass","Cycle 1",1,131,"J-6","Alloy 617",314626,"Plate"
88.99,0.00444,"Qualified",,43.78,"CapPass","Cycle 1",1,132,"J-6","Alloy 617",314626,"Plate"
90.69,0.00449,"Qualified",,44.31,"CapPass","Cycle 1",1,133,"J-6","Alloy 617",314626,"Plate"
90.82,0.00450,"Qualified",,44.37,"CapPass","Cycle 1",1,134,"J-6","Alloy 617",314626,"Plate"
92.05,0.00454,"Qualified",,44.78,"CapPass","Cycle 1",1,135,"J-6","Alloy 617",314626,"Plate"
92.22,0.00459,"Qualified",,45.24,"CapPass","Cycle 1",1,136,"J-6","Alloy 617",314626,"Plate"
92.02,0.00460,"Qualified",,45.37,"CapPass","Cycle 1",1,137,"J-6","Alloy 617",314626,"Plate"
90.97,0.00464,"Qualified",,45.76,"CapPass","Cycle 1",1,138,"J-6","Alloy 617",314626,"Plate"
91.53,0.00469,"Qualified",,46.28,"CapPass","Cycle 1",1,139,"J-6","Alloy 617",314626,"Plate"
91.48,0.00470,"Qualified",,46.37,"CapPass","Cycle 1",1,140,"J-6","Alloy 617",314626,"Plate"
90.98,0.00474,"Qualified",,46.79,"CapPass","Cycle 1",1,141,"J-6","Alloy 617",314626,"Plate"
91.12,0.00479,"Qualified",,47.29,"CapPass","Cycle 1",1,142,"J-6","Alloy 617",314626,"Plate"
91.15,0.00480,"Qualified",,47.37,"CapPass","Cycle 1",1,143,"J-6","Alloy 617",314626,"Plate"
91.53,0.00484,"Qualified",,47.79,"CapPass","Cycle 1",1,144,"J-6","Alloy 617",314626,"Plate"
91.18,0.00490,"Qualified",,48.31,"CapPass","Cycle 1",1,145,"J-6","Alloy 617",314626,"Plate"
91.07,0.00490,"Qualified",,48.37,"CapPass","Cycle 1",1,146,"J-6","Alloy 617",314626,"Plate"
91.91,0.00495,"Qualified",,48.84,"CapPass","Cycle 1",1,147,"J-6","Alloy 617",314626,"Plate"
91.66,0.00500,"Qualified",,49.32,"CapPass","Cycle 1",1,148,"J-6","Alloy 617",314626,"Plate"
91.59,0.00500,"Qualified",,49.37,"CapPass","Cycle 1",1,149,"J-6","Alloy 617",314626,"Plate"
91.08,0.00505,"Qualified",,49.81,"CapPass","Cycle 1",1,150,"J-6","Alloy 617",314626,"Plate"
89.42,0.00510,"Qualified",,50.31,"CapPass","Cycle 1",1,151,"J-6","Alloy 617",314626,"Plate"
89.03,0.00511,"Qualified",,50.37,"CapPass","Cycle 1",1,152,"J-6","Alloy 617",314626,"Plate"
87.88,0.00515,"Qualified",,50.91,"CapPass","Cycle 1",1,153,"J-6","Alloy 617",314626,"Plate"
88.65,0.00520,"Qualified",,51.31,"CapPass","Cycle 1",1,154,"J-6","Alloy 617",314626,"Plate"
88.63,0.00520,"Qualified",,51.37,"CapPass","Cycle 1",1,155,"J-6","Alloy 617",314626,"Plate"
88.11,0.00525,"Qualified",,51.86,"CapPass","Cycle 1",1,156,"J-6","Alloy 617",314626,"Plate"
87.40,0.00530,"Qualified",,52.33,"CapPass","Cycle 1",1,157,"J-6","Alloy 617",314626,"Plate"
87.17,0.00530,"Qualified",,52.37,"CapPass","Cycle 1",1,158,"J-6","Alloy 617",314626,"Plate"
86.31,0.00535,"Qualified",,52.78,"CapPass","Cycle 1",1,159,"J-6","Alloy 617",314626,"Plate"
85.84,0.00540,"Qualified",,53.37,"CapPass","Cycle 1",1,160,"J-6","Alloy 617",314626,"Plate"
85.88,0.00540,"Qualified",,53.37,"CapPass","Cycle 1",1,161,"J-6","Alloy 617",314626,"Plate"
87.13,0.00545,"Qualified",,53.93,"CapPass","Cycle 1",1,162,"J-6","Alloy 617",314626,"Plate"
87.17,0.00550,"Qualified",,54.37,"CapPass","Cycle 1",1,163,"J-6","Alloy 617",314626,"Plate"
87.20,0.00550,"Qualified",,54.38,"CapPass","Cycle 1",1,164,"J-6","Alloy 617",314626,"Plate"
86.75,0.00555,"Qualified",,54.93,"CapPass","Cycle 1",1,165,"J-6","Alloy 617",314626,"Plate"
87.87,0.00560,"Qualified",,55.37,"CapPass","Cycle 1",1,166,"J-6","Alloy 617",314626,"Plate"
87.88,0.00560,"Qualified",,55.39,"CapPass","Cycle 1",1,167,"J-6","Alloy 617",314626,"Plate"
87.56,0.00565,"Qualified",,55.88,"CapPass","Cycle 1",1,168,"J-6","Alloy 617",314626,"Plate"
87.37,0.00569,"Qualified",,56.37,"CapPass","Cycle 1",1,169,"J-6","Alloy 617",314626,"Plate"
87.44,0.00570,"Qualified",,56.39,"CapPass","Cycle 1",1,170,"J-6","Alloy 617",314626,"Plate"
87.12,0.00575,"Qualified",,56.87,"CapPass","Cycle 1",1,171,"J-6","Alloy 617",314626,"Plate"
88.12,0.00579,"Qualified",,57.37,"CapPass","Cycle 1",1,172,"J-6","Alloy 617",314626,"Plate"
88.66,0.00581,"Qualified",,57.49,"CapPass","Cycle 1",1,173,"J-6","Alloy 617",314626,"Plate"
90.82,0.00586,"Qualified",,57.94,"CapPass","Cycle 1",1,174,"J-6","Alloy 617",314626,"Plate"
89.73,0.00589,"Qualified",,58.37,"CapPass","Cycle 1",1,175,"J-6","Alloy 617",314626,"Plate"
89.69,0.00591,"Qualified",,58.42,"CapPass","Cycle 1",1,176,"J-6","Alloy 617",314626,"Plate"
89.53,0.00596,"Qualified",,58.97,"CapPass","Cycle 1",1,177,"J-6","Alloy 617",314626,"Plate"
89.87,0.00600,"Qualified",,59.37,"CapPass","Cycle 1",1,178,"J-6","Alloy 617",314626,"Plate"
89.92,0.00601,"Qualified",,59.46,"CapPass","Cycle 1",1,179,"J-6","Alloy 617",314626,"Plate"
89.21,0.00606,"Qualified",,59.94,"CapPass","Cycle 1",1,180,"J-6","Alloy 617",314626,"Plate"
88.80,0.00609,"Qualified",,60.37,"CapPass","Cycle 1",1,181,"J-6","Alloy 617",314626,"Plate"
89.29,0.00611,"Qualified",,60.51,"CapPass","Cycle 1",1,182,"J-6","Alloy 617",314626,"Plate"
90.77,0.00616,"Qualified",,60.97,"CapPass","Cycle 1",1,183,"J-6","Alloy 617",314626,"Plate"
91.10,0.00619,"Qualified",,61.37,"CapPass","Cycle 1",1,184,"J-6","Alloy 617",314626,"Plate"
91.61,0.00621,"Qualified",,61.51,"CapPass","Cycle 1",1,185,"J-6","Alloy 617",314626,"Plate"
95.14,0.00626,"Qualified",,62.03,"CapPass","Cycle 1",1,186,"J-6","Alloy 617",314626,"Plate"
95.81,0.00630,"Qualified",,62.37,"CapPass","Cycle 1",1,187,"J-6","Alloy 617",314626,"Plate"
95.71,0.00631,"Qualified",,62.51,"CapPass","Cycle 1",1,188,"J-6","Alloy 617",314626,"Plate"
95.99,0.00636,"Qualified",,62.99,"CapPass","Cycle 1",1,189,"J-6","Alloy 617",314626,"Plate"
95.13,0.00639,"Qualified",,63.37,"CapPass","Cycle 1",1,190,"J-6","Alloy 617",314626,"Plate"
95.07,0.00641,"Qualified",,63.49,"CapPass","Cycle 1",1,191,"J-6","Alloy 617",314626,"Plate"
94.53,0.00646,"Qualified",,64.01,"CapPass","Cycle 1",1,192,"J-6","Alloy 617",314626,"Plate"
93.39,0.00650,"Qualified",,64.37,"CapPass","Cycle 1",1,193,"J-6","Alloy 617",314626,"Plate"
92.96,0.00651,"Qualified",,64.51,"CapPass","Cycle 1",1,194,"J-6","Alloy 617",314626,"Plate"
92.12,0.00656,"Qualified",,65.04,"CapPass","Cycle 1",1,195,"J-6","Alloy 617",314626,"Plate"
92.89,0.00659,"Qualified",,65.37,"CapPass","Cycle 1",1,196,"J-6","Alloy 617",314626,"Plate"
93.04,0.00662,"Qualified",,65.56,"CapPass","Cycle 1",1,197,"J-6","Alloy 617",314626,"Plate"
92.77,0.00667,"Qualified",,66.04,"CapPass","Cycle 1",1,198,"J-6","Alloy 617",314626,"Plate"
92.33,0.00670,"Qualified",,66.37,"CapPass","Cycle 1",1,199,"J-6","Alloy 617",314626,"Plate"
92.10,0.00672,"Qualified",,66.54,"CapPass","Cycle 1",1,200,"J-6","Alloy 617",314626,"Plate"
90.13,0.00677,"Qualified",,67.01,"CapPass","Cycle 1",1,201,"J-6","Alloy 617",314626,"Plate"
90.25,0.00680,"Qualified",,67.37,"CapPass","Cycle 1",1,202,"J-6","Alloy 617",314626,"Plate"
90.88,0.00682,"Qualified",,67.54,"CapPass","Cycle 1",1,203,"J-6","Alloy 617",314626,"Plate"
90.13,0.00687,"Qualified",,67.99,"CapPass","Cycle 1",1,204,"J-6","Alloy 617",314626,"Plate"
89.16,0.00690,"Qualified",,68.37,"CapPass","Cycle 1",1,205,"J-6","Alloy 617",314626,"Plate"
89.05,0.00692,"Qualified",,68.51,"CapPass","Cycle 1",1,206,"J-6","Alloy 617",314626,"Plate"
88.72,0.00697,"Qualified",,69.01,"CapPass","Cycle 1",1,207,"J-6","Alloy 617",314626,"Plate"
88.60,0.00700,"Qualified",,69.37,"CapPass","Cycle 1",1,208,"J-6","Alloy 617",314626,"Plate"
88.80,0.00702,"Qualified",,69.51,"CapPass","Cycle 1",1,209,"J-6","Alloy 617",314626,"Plate"
88.76,0.00707,"Qualified",,70.02,"CapPass","Cycle 1",1,210,"J-6","Alloy 617",314626,"Plate"
88.37,0.00710,"Qualified",,70.37,"CapPass","Cycle 1",1,211,"J-6","Alloy 617",314626,"Plate"
88.29,0.00712,"Qualified",,70.56,"CapPass","Cycle 1",1,212,"J-6","Alloy 617",314626,"Plate"
88.60,0.00717,"Qualified",,71.01,"CapPass","Cycle 1",1,213,"J-6","Alloy 617",314626,"Plate"
87.40,0.00720,"Qualified",,71.37,"CapPass","Cycle 1",1,214,"J-6","Alloy 617",314626,"Plate"
88.37,0.00722,"Qualified",,71.61,"CapPass","Cycle 1",1,215,"J-6","Alloy 617",314626,"Plate"
90.48,0.00727,"Qualified",,72.11,"CapPass","Cycle 1",1,216,"J-6","Alloy 617",314626,"Plate"
91.00,0.00729,"Qualified",,72.37,"CapPass","Cycle 1",1,217,"J-6","Alloy 617",314626,"Plate"
92.12,0.00732,"Qualified",,72.64,"CapPass","Cycle 1",1,218,"J-6","Alloy 617",314626,"Plate"
93.50,0.00737,"Qualified",,73.14,"CapPass","Cycle 1",1,219,"J-6","Alloy 617",314626,"Plate"
93.90,0.00739,"Qualified",,73.37,"CapPass","Cycle 1",1,220,"J-6","Alloy 617",314626,"Plate"
94.61,0.00742,"Qualified",,73.63,"CapPass","Cycle 1",1,221,"J-6","Alloy 617",314626,"Plate"
95.13,0.00747,"Qualified",,74.13,"CapPass","Cycle 1",1,222,"J-6","Alloy 617",314626,"Plate"
95.47,0.00750,"Qualified",,74.37,"CapPass","Cycle 1",1,223,"J-6","Alloy 617",314626,"Plate"
95.23,0.00752,"Qualified",,74.62,"CapPass","Cycle 1",1,224,"J-6","Alloy 617",314626,"Plate"
93.55,0.00758,"Qualified",,75.14,"CapPass","Cycle 1",1,225,"J-6","Alloy 617",314626,"Plate"
93.50,0.00760,"Qualified",,75.37,"CapPass","Cycle 1",1,226,"J-6","Alloy 617",314626,"Plate"
93.12,0.00763,"Qualified",,75.61,"CapPass","Cycle 1",1,227,"J-6","Alloy 617",314626,"Plate"
92.85,0.00768,"Qualified",,76.17,"CapPass","Cycle 1",1,228,"J-6","Alloy 617",314626,"Plate"
93.11,0.00769,"Qualified",,76.37,"CapPass","Cycle 1",1,229,"J-6","Alloy 617",314626,"Plate"
94.26,0.00773,"Qualified",,76.64,"CapPass","Cycle 1",1,230,"J-6","Alloy 617",314626,"Plate"
93.60,0.00778,"Qualified",,77.15,"CapPass","Cycle 1",1,231,"J-6","Alloy 617",314626,"Plate"
93.29,0.00779,"Qualified",,77.37,"CapPass","Cycle 1",1,232,"J-6","Alloy 617",314626,"Plate"
92.93,0.00783,"Qualified",,77.59,"CapPass","Cycle 1",1,233,"J-6","Alloy 617",314626,"Plate"
90.34,0.00788,"Qualified",,78.02,"CapPass","Cycle 1",1,234,"J-6","Alloy 617",314626,"Plate"
89.07,0.00790,"Qualified",,78.37,"CapPass","Cycle 1",1,235,"J-6","Alloy 617",314626,"Plate"
88.85,0.00793,"Qualified",,78.62,"CapPass","Cycle 1",1,236,"J-6","Alloy 617",314626,"Plate"
89.03,0.00798,"Qualified",,79.14,"CapPass","Cycle 1",1,237,"J-6","Alloy 617",314626,"Plate"
88.65,0.00800,"Qualified",,79.37,"CapPass","Cycle 1",1,238,"J-6","Alloy 617",314626,"Plate"
88.48,0.00803,"Qualified",,79.64,"CapPass","Cycle 1",1,239,"J-6","Alloy 617",314626,"Plate"
87.64,0.00808,"Qualified",,80.14,"CapPass","Cycle 1",1,240,"J-6","Alloy 617",314626,"Plate"
86.92,0.00811,"Qualified",,80.37,"CapPass","Cycle 1",1,241,"J-6","Alloy 617",314626,"Plate"
86.23,0.00813,"Qualified",,80.62,"CapPass","Cycle 1",1,242,"J-6","Alloy 617",314626,"Plate"
87.17,0.00818,"Qualified",,81.14,"CapPass","Cycle 1",1,243,"J-6","Alloy 617",314626,"Plate"
87.35,0.00821,"Qualified",,81.37,"CapPass","Cycle 1",1,244,"J-6","Alloy 617",314626,"Plate"
87.73,0.00823,"Qualified",,81.70,"CapPass","Cycle 1",1,245,"J-6","Alloy 617",314626,"Plate"
89.24,0.00828,"Qualified",,82.19,"CapPass","Cycle 1",1,246,"J-6","Alloy 617",314626,"Plate"
89.59,0.00830,"Qualified",,82.37,"CapPass","Cycle 1",1,247,"J-6","Alloy 617",314626,"Plate"
91.07,0.00833,"Qualified",,82.71,"CapPass","Cycle 1",1,248,"J-6","Alloy 617",314626,"Plate"
92.03,0.00838,"Qualified",,83.17,"CapPass","Cycle 1",1,249,"J-6","Alloy 617",314626,"Plate"
91.86,0.00840,"Qualified",,83.37,"CapPass","Cycle 1",1,250,"J-6","Alloy 617",314626,"Plate"
91.66,0.00843,"Qualified",,83.67,"CapPass","Cycle 1",1,251,"J-6","Alloy 617",314626,"Plate"
91.21,0.00848,"Qualified",,84.22,"CapPass","Cycle 1",1,252,"J-6","Alloy 617",314626,"Plate"
91.52,0.00849,"Qualified",,84.37,"CapPass","Cycle 1",1,253,"J-6","Alloy 617",314626,"Plate"
92.03,0.00853,"Qualified",,84.72,"CapPass","Cycle 1",1,254,"J-6","Alloy 617",314626,"Plate"
91.92,0.00858,"Qualified",,85.21,"CapPass","Cycle 1",1,255,"J-6","Alloy 617",314626,"Plate"
91.71,0.00860,"Qualified",,85.37,"CapPass","Cycle 1",1,256,"J-6","Alloy 617",314626,"Plate"
91.03,0.00864,"Qualified",,85.71,"CapPass","Cycle 1",1,257,"J-6","Alloy 617",314626,"Plate"
92.31,0.00869,"Qualified",,86.21,"CapPass","Cycle 1",1,258,"J-6","Alloy 617",314626,"Plate"
92.07,0.00870,"Qualified",,86.37,"CapPass","Cycle 1",1,259,"J-6","Alloy 617",314626,"Plate"
91.58,0.00874,"Qualified",,86.72,"CapPass","Cycle 1",1,260,"J-6","Alloy 617",314626,"Plate"
90.88,0.00879,"Qualified",,87.21,"CapPass","Cycle 1",1,261,"J-6","Alloy 617",314626,"Plate"
90.14,0.00880,"Qualified",,87.37,"CapPass","Cycle 1",1,262,"J-6","Alloy 617",314626,"Plate"
89.55,0.00884,"Qualified",,87.77,"CapPass","Cycle 1",1,263,"J-6","Alloy 617",314626,"Plate"
90.34,0.00889,"Qualified",,88.22,"CapPass","Cycle 1",1,264,"J-6","Alloy 617",314626,"Plate"
90.52,0.00889,"Qualified",,88.37,"CapPass","Cycle 1",1,265,"J-6","Alloy 617",314626,"Plate"
90.90,0.00894,"Qualified",,88.67,"CapPass","Cycle 1",1,266,"J-6","Alloy 617",314626,"Plate"
89.08,0.00899,"Qualified",,89.27,"CapPass","Cycle 1",1,267,"J-6","Alloy 617",314626,"Plate"
89.10,0.00900,"Qualified",,89.37,"CapPass","Cycle 1",1,268,"J-6","Alloy 617",314626,"Plate"
89.97,0.00904,"Qualified",,89.76,"CapPass","Cycle 1",1,269,"J-6","Alloy 617",314626,"Plate"
90.65,0.00909,"Qualified",,90.27,"CapPass","Cycle 1",1,270,"J-6","Alloy 617",314626,"Plate"
90.76,0.00910,"Qualified",,90.37,"CapPass","Cycle 1",1,271,"J-6","Alloy 617",314626,"Plate"
90.93,0.00914,"Qualified",,90.82,"CapPass","Cycle 1",1,272,"J-6","Alloy 617",314626,"Plate"
91.02,0.00919,"Qualified",,91.34,"CapPass","Cycle 1",1,273,"J-6","Alloy 617",314626,"Plate"
91.27,0.00920,"Qualified",,91.37,"CapPass","Cycle 1",1,274,"J-6","Alloy 617",314626,"Plate"
92.14,0.00924,"Qualified",,91.80,"CapPass","Cycle 1",1,275,"J-6","Alloy 617",314626,"Plate"
91.92,0.00929,"Qualified",,92.32,"CapPass","Cycle 1",1,276,"J-6","Alloy 617",314626,"Plate"
92.03,0.00930,"Qualified",,92.37,"CapPass","Cycle 1",1,277,"J-6","Alloy 617",314626,"Plate"
92.82,0.00935,"Qualified",,92.84,"CapPass","Cycle 1",1,278,"J-6","Alloy 617",314626,"Plate"
92.31,0.00940,"Qualified",,93.26,"CapPass","Cycle 1",1,279,"J-6","Alloy 617",314626,"Plate"
91.99,0.00940,"Qualified",,93.37,"CapPass","Cycle 1",1,280,"J-6","Alloy 617",314626,"Plate"
76.27,0.00934,"Qualified",,94.18,"CapPass","Cycle 1",1,281,"J-6","Alloy 617",314626,"Plate"
73.17,0.00933,"Qualified",,94.37,"CapPass","Cycle 1",1,282,"J-6","Alloy 617",314626,"Plate"
68.25,0.00929,"Qualified",,94.71,"CapPass","Cycle 1",1,283,"J-6","Alloy 617",314626,"Plate"
60.71,0.00924,"Qualified",,95.23,"CapPass","Cycle 1",1,284,"J-6","Alloy 617",314626,"Plate"
58.88,0.00924,"Qualified",,95.37,"CapPass","Cycle 1",1,285,"J-6","Alloy 617",314626,"Plate"
53.17,0.00919,"Qualified",,95.78,"CapPass","Cycle 1",1,286,"J-6","Alloy 617",314626,"Plate"
48.18,0.00914,"Qualified",,96.27,"CapPass","Cycle 1",1,287,"J-6","Alloy 617",314626,"Plate"
47.13,0.00914,"Qualified",,96.37,"CapPass","Cycle 1",1,288,"J-6","Alloy 617",314626,"Plate"
42.88,0.00909,"Qualified",,96.75,"CapPass","Cycle 1",1,289,"J-6","Alloy 617",314626,"Plate"
36.99,0.00904,"Qualified",,97.31,"CapPass","Cycle 1",1,290,"J-6","Alloy 617",314626,"Plate"
36.40,0.00904,"Qualified",,97.37,"CapPass","Cycle 1",1,291,"J-6","Alloy 617",314626,"Plate"
33.19,0.00899,"Qualified",,97.81,"CapPass","Cycle 1",1,292,"J-6","Alloy 617",314626,"Plate"
27.59,0.00894,"Qualified",,98.34,"CapPass","Cycle 1",1,293,"J-6","Alloy 617",314626,"Plate"
27.41,0.00894,"Qualified",,98.37,"CapPass","Cycle 1",1,294,"J-6","Alloy 617",314626,"Plate"
21.79,0.00889,"Qualified",,98.86,"CapPass","Cycle 1",1,295,"J-6","Alloy 617",314626,"Plate"
15.94,0.00886,"Qualified",,99.37,"CapPass","Cycle 1",1,296,"J-6","Alloy 617",314626,"Plate"
14.77,0.00884,"Qualified",,99.45,"CapPass","Cycle 1",1,297,"J-6","Alloy 617",314626,"Plate"
8.07,0.00879,"Qualified",,100.20,"CapPass","Cycle 1",1,298,"J-6","Alloy 617",314626,"Plate"
6.65,0.00879,"Qualified",,100.37,"CapPass","Cycle 1",1,299,"J-6","Alloy 617",314626,"Plate"
1.93,0.00874,"Qualified",,100.79,"CapPass","Cycle 1",1,300,"J-6","Alloy 617",314626,"Plate"
-3.88,0.00869,"Qualified",,101.29,"CapPass","Cycle 1",1,301,"J-6","Alloy 617",314626,"Plate"
-4.53,0.00869,"Qualified",,101.37,"CapPass","Cycle 1",1,302,"J-6","Alloy 617",314626,"Plate"
-7.87,0.00864,"Qualified",,101.76,"CapPass","Cycle 1",1,303,"J-6","Alloy 617",314626,"Plate"
-13.39,0.00859,"Qualified",,101.98,"CapPass","Cycle 1",1,304,"J-6","Alloy 617",314626,"Plate"
-18.24,0.00855,"Qualified",,102.37,"CapPass","Cycle 1",1,305,"J-6","Alloy 617",314626,"Plate"
-18.77,0.00854,"Qualified",,102.41,"CapPass","Cycle 1",1,306,"J-6","Alloy 617",314626,"Plate"
-25.32,0.00849,"Qualified",,102.95,"CapPass","Cycle 1",1,307,"J-6","Alloy 617",314626,"Plate"
-29.29,0.00844,"Qualified",,103.37,"CapPass","Cycle 1",1,308,"J-6","Alloy 617",314626,"Plate"
-29.57,0.00844,"Qualified",,103.39,"CapPass","Cycle 1",1,309,"J-6","Alloy 617",314626,"Plate"
-32.78,0.00839,"Qualified",,103.95,"CapPass","Cycle 1",1,310,"J-6","Alloy 617",314626,"Plate"
-36.39,0.00835,"Qualified",,104.37,"CapPass","Cycle 1",1,311,"J-6","Alloy 617",314626,"Plate"
-36.91,0.00834,"Qualified",,104.45,"CapPass","Cycle 1",1,312,"J-6","Alloy 617",314626,"Plate"
-40.72,0.00828,"Qualified",,104.94,"CapPass","Cycle 1",1,313,"J-6","Alloy 617",314626,"Plate"
-43.12,0.00825,"Qualified",,105.37,"CapPass","Cycle 1",1,314,"J-6","Alloy 617",314626,"Plate"
-44.03,0.00823,"Qualified",,105.51,"CapPass","Cycle 1",1,315,"J-6","Alloy 617",314626,"Plate"
-46.28,0.00818,"Qualified",,105.95,"CapPass","Cycle 1",1,316,"J-6","Alloy 617",314626,"Plate"
-49.92,0.00815,"Qualified",,106.37,"CapPass","Cycle 1",1,317,"J-6","Alloy 617",314626,"Plate"
-50.41,0.00813,"Qualified",,106.48,"CapPass","Cycle 1",1,318,"J-6","Alloy 617",314626,"Plate"
-54.81,0.00808,"Qualified",,107.03,"CapPass","Cycle 1",1,319,"J-6","Alloy 617",314626,"Plate"
-57.55,0.00805,"Qualified",,107.37,"CapPass","Cycle 1",1,320,"J-6","Alloy 617",314626,"Plate"
-58.39,0.00803,"Qualified",,107.49,"CapPass","Cycle 1",1,321,"J-6","Alloy 617",314626,"Plate"
-59.50,0.00798,"Qualified",,108.04,"CapPass","Cycle 1",1,322,"J-6","Alloy 617",314626,"Plate"
-61.55,0.00795,"Qualified",,108.37,"CapPass","Cycle 1",1,323,"J-6","Alloy 617",314626,"Plate"
-62.67,0.00793,"Qualified",,108.53,"CapPass","Cycle 1",1,324,"J-6","Alloy 617",314626,"Plate"
-65.72,0.00788,"Qualified",,108.98,"CapPass","Cycle 1",1,325,"J-6","Alloy 617",314626,"Plate"
-67.24,0.00784,"Qualified",,109.37,"CapPass","Cycle 1",1,326,"J-6","Alloy 617",314626,"Plate"
-67.26,0.00783,"Qualified",,109.51,"CapPass","Cycle 1",1,327,"J-6","Alloy 617",314626,"Plate"
-69.24,0.00778,"Qualified",,110.00,"CapPass","Cycle 1",1,328,"J-6","Alloy 617",314626,"Plate"
-70.83,0.00775,"Qualified",,110.37,"CapPass","Cycle 1",1,329,"J-6","Alloy 617",314626,"Plate"
-71.06,0.00773,"Qualified",,110.43,"CapPass","Cycle 1",1,330,"J-6","Alloy 617",314626,"Plate"
-72.16,0.00768,"Qualified",,110.95,"CapPass","Cycle 1",1,331,"J-6","Alloy 617",314626,"Plate"
-73.18,0.00764,"Qualified",,111.37,"CapPass","Cycle 1",1,332,"J-6","Alloy 617",314626,"Plate"
-73.34,0.00763,"Qualified",,111.46,"CapPass","Cycle 1",1,333,"J-6","Alloy 617",314626,"Plate"
-73.46,0.00758,"Qualified",,111.98,"CapPass","Cycle 1",1,334,"J-6","Alloy 617",314626,"Plate"
-75.31,0.00755,"Qualified",,112.37,"CapPass","Cycle 1",1,335,"J-6","Alloy 617",314626,"Plate"
-75.71,0.00753,"Qualified",,112.48,"CapPass","Cycle 1",1,336,"J-6","Alloy 617",314626,"Plate"
-77.13,0.00748,"Qualified",,112.96,"CapPass","Cycle 1",1,337,"J-6","Alloy 617",314626,"Plate"
-78.40,0.00745,"Qualified",,113.37,"CapPass","Cycle 1",1,338,"J-6","Alloy 617",314626,"Plate"
-78.94,0.00743,"Qualified",,113.47,"CapPass","Cycle 1",1,339,"J-6","Alloy 617",314626,"Plate"
-80.90,0.00738,"Qualified",,113.96,"CapPass","Cycle 1",1,340,"J-6","Alloy 617",314626,"Plate"
-82.12,0.00734,"Qualified",,114.37,"CapPass","Cycle 1",1,341,"J-6","Alloy 617",314626,"Plate"
-82.17,0.00733,"Qualified",,114.43,"CapPass","Cycle 1",1,342,"J-6","Alloy 617",314626,"Plate"
-82.79,0.00728,"Qualified",,114.93,"CapPass","Cycle 1",1,343,"J-6","Alloy 617",314626,"Plate"
-82.74,0.00723,"Qualified",,115.36,"CapPass","Cycle 1",1,344,"J-6","Alloy 617",314626,"Plate"
-82.63,0.00723,"Qualified",,115.37,"CapPass","Cycle 1",1,345,"J-6","Alloy 617",314626,"Plate"
-80.51,0.00718,"Qualified",,115.89,"CapPass","Cycle 1",1,346,"J-6","Alloy 617",314626,"Plate"
-80.08,0.00714,"Qualified",,116.37,"CapPass","Cycle 1",1,347,"J-6","Alloy 617",314626,"Plate"
-80.21,0.00712,"Qualified",,116.41,"CapPass","Cycle 1",1,348,"J-6","Alloy 617",314626,"Plate"
-81.73,0.00707,"Qualified",,116.87,"CapPass","Cycle 1",1,349,"J-6","Alloy 617",314626,"Plate"
-80.11,0.00703,"Qualified",,117.37,"CapPass","Cycle 1",1,350,"J-6","Alloy 617",314626,"Plate"
-80.43,0.00702,"Qualified",,117.42,"CapPass","Cycle 1",1,351,"J-6","Alloy 617",314626,"Plate"
-80.78,0.00697,"Qualified",,117.86,"CapPass","Cycle 1",1,352,"J-6","Alloy 617",314626,"Plate"
-80.70,0.00692,"Qualified",,118.34,"CapPass","Cycle 1",1,353,"J-6","Alloy 617",314626,"Plate"
-80.58,0.00693,"Qualified",,118.37,"CapPass","Cycle 1",1,354,"J-6","Alloy 617",314626,"Plate"
-80.76,0.00687,"Qualified",,118.89,"CapPass","Cycle 1",1,355,"J-6","Alloy 617",314626,"Plate"
-82.30,0.00683,"Qualified",,119.37,"CapPass","Cycle 1",1,356,"J-6","Alloy 617",314626,"Plate"
-82.50,0.00682,"Qualified",,119.41,"CapPass","Cycle 1",1,357,"J-6","Alloy 617",314626,"Plate"
-83.64,0.00677,"Qualified",,119.89,"CapPass","Cycle 1",1,358,"J-6","Alloy 617",314626,"Plate"
-83.56,0.00673,"Qualified",,120.37,"CapPass","Cycle 1",1,359,"J-6","Alloy 617",314626,"Plate"
-83.56,0.00672,"Qualified",,120.38,"CapPass","Cycle 1",1,360,"J-6","Alloy 617",314626,"Plate"
-83.13,0.00667,"Qualified",,120.86,"CapPass","Cycle 1",1,361,"J-6","Alloy 617",314626,"Plate"
-81.71,0.00663,"Qualified",,121.37,"CapPass","Cycle 1",1,362,"J-6","Alloy 617",314626,"Plate"
-81.80,0.00662,"Qualified",,121.39,"CapPass","Cycle 1",1,363,"J-6","Alloy 617",314626,"Plate"
-81.92,0.00657,"Qualified",,121.89,"CapPass","Cycle 1",1,364,"J-6","Alloy 617",314626,"Plate"
-81.93,0.00652,"Qualified",,122.37,"CapPass","Cycle 1",1,365,"J-6","Alloy 617",314626,"Plate"
-82.02,0.00652,"Qualified",,122.39,"CapPass","Cycle 1",1,366,"J-6","Alloy 617",314626,"Plate"
-82.41,0.00647,"Qualified",,122.84,"CapPass","Cycle 1",1,367,"J-6","Alloy 617",314626,"Plate"
-80.95,0.00642,"Qualified",,123.33,"CapPass","Cycle 1",1,368,"J-6","Alloy 617",314626,"Plate"
-80.93,0.00642,"Qualified",,123.37,"CapPass","Cycle 1",1,369,"J-6","Alloy 617",314626,"Plate"
-79.30,0.00637,"Qualified",,123.84,"CapPass","Cycle 1",1,370,"J-6","Alloy 617",314626,"Plate"
-78.72,0.00632,"Qualified",,124.34,"CapPass","Cycle 1",1,371,"J-6","Alloy 617",314626,"Plate"
-78.97,0.00631,"Qualified",,124.37,"CapPass","Cycle 1",1,372,"J-6","Alloy 617",314626,"Plate"
-78.51,0.00627,"Qualified",,124.84,"CapPass","Cycle 1",1,373,"J-6","Alloy 617",314626,"Plate"
-79.85,0.00622,"Qualified",,125.34,"CapPass","Cycle 1",1,374,"J-6","Alloy 617",314626,"Plate"
-79.99,0.00622,"Qualified",,125.37,"CapPass","Cycle 1",1,375,"J-6","Alloy 617",314626,"Plate"
-80.63,0.00616,"Qualified",,125.88,"CapPass","Cycle 1",1,376,"J-6","Alloy 617",314626,"Plate"
-82.39,0.00612,"Qualified",,126.37,"CapPass","Cycle 1",1,377,"J-6","Alloy 617",314626,"Plate"
-82.51,0.00611,"Qualified",,126.41,"CapPass","Cycle 1",1,378,"J-6","Alloy 617",314626,"Plate"
-82.91,0.00606,"Qualified",,126.86,"CapPass","Cycle 1",1,379,"J-6","Alloy 617",314626,"Plate"
-83.93,0.00602,"Qualified",,127.37,"CapPass","Cycle 1",1,380,"J-6","Alloy 617",314626,"Plate"
-83.87,0.00601,"Qualified",,127.38,"CapPass","Cycle 1",1,381,"J-6","Alloy 617",314626,"Plate"
-84.38,0.00596,"Qualified",,127.88,"CapPass","Cycle 1",1,382,"J-6","Alloy 617",314626,"Plate"
-83.91,0.00591,"Qualified",,128.33,"CapPass","Cycle 1",1,383,"J-6","Alloy 617",314626,"Plate"
-83.80,0.00591,"Qualified",,128.37,"CapPass","Cycle 1",1,384,"J-6","Alloy 617",314626,"Plate"
-83.90,0.00586,"Qualified",,128.91,"CapPass","Cycle 1",1,385,"J-6","Alloy 617",314626,"Plate"
-83.94,0.00581,"Qualified",,129.37,"CapPass","Cycle 1",1,386,"J-6","Alloy 617",314626,"Plate"
-83.93,0.00581,"Qualified",,129.37,"CapPass","Cycle 1",1,387,"J-6","Alloy 617",314626,"Plate"
-82.97,0.00576,"Qualified",,129.86,"CapPass","Cycle 1",1,388,"J-6","Alloy 617",314626,"Plate"
-83.15,0.00571,"Qualified",,130.34,"CapPass","Cycle 1",1,389,"J-6","Alloy 617",314626,"Plate"
-83.14,0.00571,"Qualified",,130.37,"CapPass","Cycle 1",1,390,"J-6","Alloy 617",314626,"Plate"
-83.43,0.00566,"Qualified",,130.87,"CapPass","Cycle 1",1,391,"J-6","Alloy 617",314626,"Plate"
-83.28,0.00561,"Qualified",,131.36,"CapPass","Cycle 1",1,392,"J-6","Alloy 617",314626,"Plate"
-83.22,0.00561,"Qualified",,131.37,"CapPass","Cycle 1",1,393,"J-6","Alloy 617",314626,"Plate"
-82.06,0.00556,"Qualified",,131.86,"CapPass","Cycle 1",1,394,"J-6","Alloy 617",314626,"Plate"
-82.61,0.00551,"Qualified",,132.37,"CapPass","Cycle 1",1,395,"J-6","Alloy 617",314626,"Plate"
-82.50,0.00551,"Qualified",,132.38,"CapPass","Cycle 1",1,396,"J-6","Alloy 617",314626,"Plate"
-83.17,0.00546,"Qualified",,132.94,"CapPass","Cycle 1",1,397,"J-6","Alloy 617",314626,"Plate"
-84.15,0.00541,"Qualified",,133.37,"CapPass","Cycle 1",1,398,"J-6","Alloy 617",314626,"Plate"
-84.51,0.00541,"Qualified",,133.44,"CapPass","Cycle 1",1,399,"J-6","Alloy 617",314626,"Plate"
-84.86,0.00535,"Qualified",,133.86,"CapPass","Cycle 1",1,400,"J-6","Alloy 617",314626,"Plate"
-83.33,0.00530,"Qualified",,134.31,"CapPass","Cycle 1",1,401,"J-6","Alloy 617",314626,"Plate"
-83.05,0.00531,"Qualified",,134.37,"CapPass","Cycle 1",1,402,"J-6","Alloy 617",314626,"Plate"
-82.57,0.00525,"Qualified",,134.89,"CapPass","Cycle 1",1,403,"J-6","Alloy 617",314626,"Plate"
-82.77,0.00521,"Qualified",,135.37,"CapPass","Cycle 1",1,404,"J-6","Alloy 617",314626,"Plate"
-82.92,0.00520,"Qualified",,135.42,"CapPass","Cycle 1",1,405,"J-6","Alloy 617",314626,"Plate"
-83.83,0.00515,"Qualified",,135.92,"CapPass","Cycle 1",1,406,"J-6","Alloy 617",314626,"Plate"
-83.97,0.00511,"Qualified",,136.37,"CapPass","Cycle 1",1,407,"J-6","Alloy 617",314626,"Plate"
-84.13,0.00510,"Qualified",,136.44,"CapPass","Cycle 1",1,408,"J-6","Alloy 617",314626,"Plate"
-83.50,0.00505,"Qualified",,136.87,"CapPass","Cycle 1",1,409,"J-6","Alloy 617",314626,"Plate"
-83.65,0.00500,"Qualified",,137.37,"CapPass","Cycle 1",1,410,"J-6","Alloy 617",314626,"Plate"
-84.08,0.00495,"Qualified",,137.92,"CapPass","Cycle 1",1,411,"J-6","Alloy 617",314626,"Plate"
-84.80,0.00491,"Qualified",,138.37,"CapPass","Cycle 1",1,412,"J-6","Alloy 617",314626,"Plate"
-84.77,0.00490,"Qualified",,138.42,"CapPass","Cycle 1",1,413,"J-6","Alloy 617",314626,"Plate"
-86.04,0.00485,"Qualified",,138.94,"CapPass","Cycle 1",1,414,"J-6","Alloy 617",314626,"Plate"
-86.23,0.00481,"Qualified",,139.37,"CapPass","Cycle 1",1,415,"J-6","Alloy 617",314626,"Plate"
-86.58,0.00480,"Qualified",,139.44,"CapPass","Cycle 1",1,416,"J-6","Alloy 617",314626,"Plate"
-86.17,0.00475,"Qualified",,139.96,"CapPass","Cycle 1",1,417,"J-6","Alloy 617",314626,"Plate"
-86.29,0.00470,"Qualified",,140.37,"CapPass","Cycle 1",1,418,"J-6","Alloy 617",314626,"Plate"
-86.33,0.00470,"Qualified",,140.41,"CapPass","Cycle 1",1,419,"J-6","Alloy 617",314626,"Plate"
-85.74,0.00465,"Qualified",,140.96,"CapPass","Cycle 1",1,420,"J-6","Alloy 617",314626,"Plate"
-85.58,0.00460,"Qualified",,141.37,"CapPass","Cycle 1",1,421,"J-6","Alloy 617",314626,"Plate"
-85.62,0.00460,"Qualified",,141.45,"CapPass","Cycle 1",1,422,"J-6","Alloy 617",314626,"Plate"
-86.01,0.00455,"Qualified",,141.99,"CapPass","Cycle 1",1,423,"J-6","Alloy 617",314626,"Plate"
-86.63,0.00450,"Qualified",,142.37,"CapPass","Cycle 1",1,424,"J-6","Alloy 617",314626,"Plate"
-86.59,0.00450,"Qualified",,142.40,"CapPass","Cycle 1",1,425,"J-6","Alloy 617",314626,"Plate"
-85.22,0.00445,"Qualified",,142.94,"CapPass","Cycle 1",1,426,"J-6","Alloy 617",314626,"Plate"
-84.52,0.00440,"Qualified",,143.37,"CapPass","Cycle 1",1,427,"J-6","Alloy 617",314626,"Plate"
-84.21,0.00439,"Qualified",,143.46,"CapPass","Cycle 1",1,428,"J-6","Alloy 617",314626,"Plate"
-83.20,0.00434,"Qualified",,143.96,"CapPass","Cycle 1",1,429,"J-6","Alloy 617",314626,"Plate"
-83.80,0.00430,"Qualified",,144.37,"CapPass","Cycle 1",1,430,"J-6","Alloy 617",314626,"Plate"
-83.60,0.00429,"Qualified",,144.42,"CapPass","Cycle 1",1,431,"J-6","Alloy 617",314626,"Plate"
