Repository: js-molina/fatigue-A617

File: data/950C/Strain rate 0.0001/2.0% strain/HTM_A19_Cycles_J2.csv (part 2 of 30)
"Stress Mpa","Strain","Qual State","Qual Exceptions","Elapsed Time Sec","Data State","Cycle Label","Cycle","Count","Sample","Alloy","Heat","Material_Form"
-88.09,0.00413,"Qualified",,146.06,"CapPass","Cycle 1",1,432,"J-2","Alloy 617",314626,"Plate"
-86.79,0.00409,"Qualified",,146.43,"CapPass","Cycle 1",1,433,"J-2","Alloy 617",314626,"Plate"
-86.20,0.00408,"Qualified",,146.52,"CapPass","Cycle 1",1,434,"J-2","Alloy 617",314626,"Plate"
-85.56,0.00403,"Qualified",,147.06,"CapPass","Cycle 1",1,435,"J-2","Alloy 617",314626,"Plate"
-85.87,0.00401,"Qualified",,147.43,"CapPass","Cycle 1",1,436,"J-2","Alloy 617",314626,"Plate"
-85.88,0.00398,"Qualified",,147.52,"CapPass","Cycle 1",1,437,"J-2","Alloy 617",314626,"Plate"
-86.04,0.00392,"Qualified",,148.07,"CapPass","Cycle 1",1,438,"J-2","Alloy 617",314626,"Plate"
-85.43,0.00390,"Qualified",,148.43,"CapPass","Cycle 1",1,439,"J-2","Alloy 617",314626,"Plate"
-85.32,0.00387,"Qualified",,148.57,"CapPass","Cycle 1",1,440,"J-2","Alloy 617",314626,"Plate"
-85.15,0.00382,"Qualified",,149.06,"CapPass","Cycle 1",1,441,"J-2","Alloy 617",314626,"Plate"
-84.93,0.00381,"Qualified",,149.43,"CapPass","Cycle 1",1,442,"J-2","Alloy 617",314626,"Plate"
-85.12,0.00377,"Qualified",,149.69,"CapPass","Cycle 1",1,443,"J-2","Alloy 617",314626,"Plate"
-86.21,0.00372,"Qualified",,150.19,"CapPass","Cycle 1",1,444,"J-2","Alloy 617",314626,"Plate"
-86.73,0.00371,"Qualified",,150.43,"CapPass","Cycle 1",1,445,"J-2","Alloy 617",314626,"Plate"
-87.20,0.00367,"Qualified",,150.67,"CapPass","Cycle 1",1,446,"J-2","Alloy 617",314626,"Plate"
-87.10,0.00362,"Qualified",,151.12,"CapPass","Cycle 1",1,447,"J-2","Alloy 617",314626,"Plate"
-86.88,0.00361,"Qualified",,151.43,"CapPass","Cycle 1",1,448,"J-2","Alloy 617",314626,"Plate"
-87.05,0.00357,"Qualified",,151.72,"CapPass","Cycle 1",1,449,"J-2","Alloy 617",314626,"Plate"
-87.30,0.00352,"Qualified",,152.17,"CapPass","Cycle 1",1,450,"J-2","Alloy 617",314626,"Plate"
-87.66,0.00351,"Qualified",,152.43,"CapPass","Cycle 1",1,451,"J-2","Alloy 617",314626,"Plate"
-87.17,0.00347,"Qualified",,152.62,"CapPass","Cycle 1",1,452,"J-2","Alloy 617",314626,"Plate"
-85.84,0.00342,"Qualified",,153.19,"CapPass","Cycle 1",1,453,"J-2","Alloy 617",314626,"Plate"
-86.11,0.00339,"Qualified",,153.43,"CapPass","Cycle 1",1,454,"J-2","Alloy 617",314626,"Plate"
-85.29,0.00337,"Qualified",,153.71,"CapPass","Cycle 1",1,455,"J-2","Alloy 617",314626,"Plate"
-87.01,0.00331,"Qualified",,154.24,"CapPass","Cycle 1",1,456,"J-2","Alloy 617",314626,"Plate"
-87.00,0.00330,"Qualified",,154.43,"CapPass","Cycle 1",1,457,"J-2","Alloy 617",314626,"Plate"
-87.01,0.00326,"Qualified",,154.72,"CapPass","Cycle 1",1,458,"J-2","Alloy 617",314626,"Plate"
-87.88,0.00321,"Qualified",,155.23,"CapPass","Cycle 1",1,459,"J-2","Alloy 617",314626,"Plate"
-88.10,0.00320,"Qualified",,155.43,"CapPass","Cycle 1",1,460,"J-2","Alloy 617",314626,"Plate"
-87.99,0.00316,"Qualified",,155.69,"CapPass","Cycle 1",1,461,"J-2","Alloy 617",314626,"Plate"
-87.69,0.00311,"Qualified",,156.23,"CapPass","Cycle 1",1,462,"J-2","Alloy 617",314626,"Plate"
-87.88,0.00310,"Qualified",,156.43,"CapPass","Cycle 1",1,463,"J-2","Alloy 617",314626,"Plate"
-88.04,0.00306,"Qualified",,156.78,"CapPass","Cycle 1",1,464,"J-2","Alloy 617",314626,"Plate"
-89.20,0.00301,"Qualified",,157.27,"CapPass","Cycle 1",1,465,"J-2","Alloy 617",314626,"Plate"
-88.95,0.00299,"Qualified",,157.43,"CapPass","Cycle 1",1,466,"J-2","Alloy 617",314626,"Plate"
-88.79,0.00296,"Qualified",,157.68,"CapPass","Cycle 1",1,467,"J-2","Alloy 617",314626,"Plate"
-86.45,0.00291,"Qualified",,158.31,"CapPass","Cycle 1",1,468,"J-2","Alloy 617",314626,"Plate"
-87.01,0.00290,"Qualified",,158.43,"CapPass","Cycle 1",1,469,"J-2","Alloy 617",314626,"Plate"
-87.29,0.00286,"Qualified",,158.78,"CapPass","Cycle 1",1,470,"J-2","Alloy 617",314626,"Plate"
-86.79,0.00281,"Qualified",,159.33,"CapPass","Cycle 1",1,471,"J-2","Alloy 617",314626,"Plate"
-87.00,0.00279,"Qualified",,159.43,"CapPass","Cycle 1",1,472,"J-2","Alloy 617",314626,"Plate"
-86.42,0.00275,"Qualified",,159.73,"CapPass","Cycle 1",1,473,"J-2","Alloy 617",314626,"Plate"
-85.19,0.00270,"Qualified",,160.29,"CapPass","Cycle 1",1,474,"J-2","Alloy 617",314626,"Plate"
-85.43,0.00269,"Qualified",,160.43,"CapPass","Cycle 1",1,475,"J-2","Alloy 617",314626,"Plate"
-85.91,0.00265,"Qualified",,160.83,"CapPass","Cycle 1",1,476,"J-2","Alloy 617",314626,"Plate"
-86.40,0.00260,"Qualified",,161.29,"CapPass","Cycle 1",1,477,"J-2","Alloy 617",314626,"Plate"
-86.12,0.00259,"Qualified",,161.43,"CapPass","Cycle 1",1,478,"J-2","Alloy 617",314626,"Plate"
-86.54,0.00255,"Qualified",,161.87,"CapPass","Cycle 1",1,479,"J-2","Alloy 617",314626,"Plate"
-87.82,0.00250,"Qualified",,162.33,"CapPass","Cycle 1",1,480,"J-2","Alloy 617",314626,"Plate"
-87.43,0.00249,"Qualified",,162.43,"CapPass","Cycle 1",1,481,"J-2","Alloy 617",314626,"Plate"
-86.98,0.00245,"Qualified",,162.86,"CapPass","Cycle 1",1,482,"J-2","Alloy 617",314626,"Plate"
-87.75,0.00240,"Qualified",,163.34,"CapPass","Cycle 1",1,483,"J-2","Alloy 617",314626,"Plate"
-87.62,0.00239,"Qualified",,163.43,"CapPass","Cycle 1",1,484,"J-2","Alloy 617",314626,"Plate"
-87.13,0.00235,"Qualified",,163.89,"CapPass","Cycle 1",1,485,"J-2","Alloy 617",314626,"Plate"
-88.00,0.00229,"Qualified",,164.39,"CapPass","Cycle 1",1,486,"J-2","Alloy 617",314626,"Plate"
-87.98,0.00229,"Qualified",,164.43,"CapPass","Cycle 1",1,487,"J-2","Alloy 617",314626,"Plate"
-88.02,0.00224,"Qualified",,164.89,"CapPass","Cycle 1",1,488,"J-2","Alloy 617",314626,"Plate"
-89.67,0.00219,"Qualified",,165.41,"CapPass","Cycle 1",1,489,"J-2","Alloy 617",314626,"Plate"
-89.62,0.00219,"Qualified",,165.43,"CapPass","Cycle 1",1,490,"J-2","Alloy 617",314626,"Plate"
-88.70,0.00214,"Qualified",,165.85,"CapPass","Cycle 1",1,491,"J-2","Alloy 617",314626,"Plate"
-87.29,0.00209,"Qualified",,166.36,"CapPass","Cycle 1",1,492,"J-2","Alloy 617",314626,"Plate"
-87.40,0.00209,"Qualified",,166.43,"CapPass","Cycle 1",1,493,"J-2","Alloy 617",314626,"Plate"
-88.52,0.00204,"Qualified",,166.89,"CapPass","Cycle 1",1,494,"J-2","Alloy 617",314626,"Plate"
-87.75,0.00199,"Qualified",,167.41,"CapPass","Cycle 1",1,495,"J-2","Alloy 617",314626,"Plate"
-87.64,0.00199,"Qualified",,167.43,"CapPass","Cycle 1",1,496,"J-2","Alloy 617",314626,"Plate"
-87.41,0.00194,"Qualified",,167.94,"CapPass","Cycle 1",1,497,"J-2","Alloy 617",314626,"Plate"
-87.76,0.00190,"Qualified",,168.43,"CapPass","Cycle 1",1,498,"J-2","Alloy 617",314626,"Plate"
-87.97,0.00189,"Qualified",,168.48,"CapPass","Cycle 1",1,499,"J-2","Alloy 617",314626,"Plate"
-88.22,0.00183,"Qualified",,168.96,"CapPass","Cycle 1",1,500,"J-2","Alloy 617",314626,"Plate"
-87.66,0.00179,"Qualified",,169.43,"CapPass","Cycle 1",1,501,"J-2","Alloy 617",314626,"Plate"
-87.92,0.00178,"Qualified",,169.51,"CapPass","Cycle 1",1,502,"J-2","Alloy 617",314626,"Plate"
-88.85,0.00173,"Qualified",,170.03,"CapPass","Cycle 1",1,503,"J-2","Alloy 617",314626,"Plate"
-89.34,0.00169,"Qualified",,170.43,"CapPass","Cycle 1",1,504,"J-2","Alloy 617",314626,"Plate"
-89.39,0.00168,"Qualified",,170.53,"CapPass","Cycle 1",1,505,"J-2","Alloy 617",314626,"Plate"
-89.24,0.00163,"Qualified",,171.08,"CapPass","Cycle 1",1,506,"J-2","Alloy 617",314626,"Plate"
-90.19,0.00159,"Qualified",,171.43,"CapPass","Cycle 1",1,507,"J-2","Alloy 617",314626,"Plate"
-90.39,0.00158,"Qualified",,171.51,"CapPass","Cycle 1",1,508,"J-2","Alloy 617",314626,"Plate"
-90.24,0.00153,"Qualified",,172.03,"CapPass","Cycle 1",1,509,"J-2","Alloy 617",314626,"Plate"
-89.60,0.00149,"Qualified",,172.43,"CapPass","Cycle 1",1,510,"J-2","Alloy 617",314626,"Plate"
-89.40,0.00147,"Qualified",,172.59,"CapPass","Cycle 1",1,511,"J-2","Alloy 617",314626,"Plate"
-89.04,0.00142,"Qualified",,173.08,"CapPass","Cycle 1",1,512,"J-2","Alloy 617",314626,"Plate"
-88.54,0.00139,"Qualified",,173.43,"CapPass","Cycle 1",1,513,"J-2","Alloy 617",314626,"Plate"
-88.10,0.00137,"Qualified",,173.58,"CapPass","Cycle 1",1,514,"J-2","Alloy 617",314626,"Plate"
-88.41,0.00132,"Qualified",,174.13,"CapPass","Cycle 1",1,515,"J-2","Alloy 617",314626,"Plate"
-88.40,0.00129,"Qualified",,174.43,"CapPass","Cycle 1",1,516,"J-2","Alloy 617",314626,"Plate"
-87.93,0.00127,"Qualified",,174.60,"CapPass","Cycle 1",1,517,"J-2","Alloy 617",314626,"Plate"
-88.99,0.00122,"Qualified",,175.13,"CapPass","Cycle 1",1,518,"J-2","Alloy 617",314626,"Plate"
-89.16,0.00119,"Qualified",,175.43,"CapPass","Cycle 1",1,519,"J-2","Alloy 617",314626,"Plate"
-89.13,0.00117,"Qualified",,175.65,"CapPass","Cycle 1",1,520,"J-2","Alloy 617",314626,"Plate"
-89.77,0.00112,"Qualified",,176.13,"CapPass","Cycle 1",1,521,"J-2","Alloy 617",314626,"Plate"
-89.85,0.00110,"Qualified",,176.43,"CapPass","Cycle 1",1,522,"J-2","Alloy 617",314626,"Plate"
-90.09,0.00107,"Qualified",,176.60,"CapPass","Cycle 1",1,523,"J-2","Alloy 617",314626,"Plate"
-88.56,0.00102,"Qualified",,177.13,"CapPass","Cycle 1",1,524,"J-2","Alloy 617",314626,"Plate"
-88.50,0.00099,"Qualified",,177.43,"CapPass","Cycle 1",1,525,"J-2","Alloy 617",314626,"Plate"
-88.48,0.00097,"Qualified",,177.70,"CapPass","Cycle 1",1,526,"J-2","Alloy 617",314626,"Plate"
-90.12,0.00091,"Qualified",,178.15,"CapPass","Cycle 1",1,527,"J-2","Alloy 617",314626,"Plate"
-89.56,0.00089,"Qualified",,178.43,"CapPass","Cycle 1",1,528,"J-2","Alloy 617",314626,"Plate"
-89.98,0.00086,"Qualified",,178.76,"CapPass","Cycle 1",1,529,"J-2","Alloy 617",314626,"Plate"
-89.60,0.00081,"Qualified",,179.21,"CapPass","Cycle 1",1,530,"J-2","Alloy 617",314626,"Plate"
-89.99,0.00080,"Qualified",,179.43,"CapPass","Cycle 1",1,531,"J-2","Alloy 617",314626,"Plate"
-90.28,0.00076,"Qualified",,179.73,"CapPass","Cycle 1",1,532,"J-2","Alloy 617",314626,"Plate"
-90.87,0.00071,"Qualified",,180.26,"CapPass","Cycle 1",1,533,"J-2","Alloy 617",314626,"Plate"
-91.69,0.00069,"Qualified",,180.43,"CapPass","Cycle 1",1,534,"J-2","Alloy 617",314626,"Plate"
-91.34,0.00066,"Qualified",,180.73,"CapPass","Cycle 1",1,535,"J-2","Alloy 617",314626,"Plate"
-90.53,0.00061,"Qualified",,181.28,"CapPass","Cycle 1",1,536,"J-2","Alloy 617",314626,"Plate"
-90.52,0.00059,"Qualified",,181.43,"CapPass","Cycle 1",1,537,"J-2","Alloy 617",314626,"Plate"
-91.76,0.00056,"Qualified",,181.73,"CapPass","Cycle 1",1,538,"J-2","Alloy 617",314626,"Plate"
-91.74,0.00051,"Qualified",,182.21,"CapPass","Cycle 1",1,539,"J-2","Alloy 617",314626,"Plate"
-91.05,0.00049,"Qualified",,182.43,"CapPass","Cycle 1",1,540,"J-2","Alloy 617",314626,"Plate"
-90.89,0.00045,"Qualified",,182.81,"CapPass","Cycle 1",1,541,"J-2","Alloy 617",314626,"Plate"
-91.39,0.00040,"Qualified",,183.29,"CapPass","Cycle 1",1,542,"J-2","Alloy 617",314626,"Plate"
-91.42,0.00039,"Qualified",,183.43,"CapPass","Cycle 1",1,543,"J-2","Alloy 617",314626,"Plate"
-91.22,0.00035,"Qualified",,183.74,"CapPass","Cycle 1",1,544,"J-2","Alloy 617",314626,"Plate"
-89.70,0.00030,"Qualified",,184.31,"CapPass","Cycle 1",1,545,"J-2","Alloy 617",314626,"Plate"
-89.63,0.00029,"Qualified",,184.43,"CapPass","Cycle 1",1,546,"J-2","Alloy 617",314626,"Plate"
-89.63,0.00025,"Qualified",,184.78,"CapPass","Cycle 1",1,547,"J-2","Alloy 617",314626,"Plate"
-90.14,0.00020,"Qualified",,185.26,"CapPass","Cycle 1",1,548,"J-2","Alloy 617",314626,"Plate"
-89.07,0.00019,"Qualified",,185.43,"CapPass","Cycle 1",1,549,"J-2","Alloy 617",314626,"Plate"
-88.10,0.00015,"Qualified",,185.84,"CapPass","Cycle 1",1,550,"J-2","Alloy 617",314626,"Plate"
-89.09,0.00010,"Qualified",,186.39,"CapPass","Cycle 1",1,551,"J-2","Alloy 617",314626,"Plate"
-89.02,0.00009,"Qualified",,186.43,"CapPass","Cycle 1",1,552,"J-2","Alloy 617",314626,"Plate"
-89.27,0.00005,"Qualified",,186.90,"CapPass","Cycle 1",1,553,"J-2","Alloy 617",314626,"Plate"
-89.87,-0.00001,"Qualified",,187.38,"CapPass","Cycle 1",1,554,"J-2","Alloy 617",314626,"Plate"
-89.71,-0.00001,"Qualified",,187.43,"CapPass","Cycle 1",1,555,"J-2","Alloy 617",314626,"Plate"
-88.98,-0.00006,"Qualified",,187.91,"CapPass","Cycle 1",1,556,"J-2","Alloy 617",314626,"Plate"
-88.76,-0.00011,"Qualified",,188.36,"CapPass","Cycle 1",1,557,"J-2","Alloy 617",314626,"Plate"
-89.00,-0.00011,"Qualified",,188.43,"CapPass","Cycle 1",1,558,"J-2","Alloy 617",314626,"Plate"
-89.07,-0.00016,"Qualified",,188.88,"CapPass","Cycle 1",1,559,"J-2","Alloy 617",314626,"Plate"
-88.25,-0.00021,"Qualified",,189.43,"CapPass","Cycle 1",1,560,"J-2","Alloy 617",314626,"Plate"
-88.52,-0.00021,"Qualified",,189.48,"CapPass","Cycle 1",1,561,"J-2","Alloy 617",314626,"Plate"
-89.38,-0.00027,"Qualified",,189.99,"CapPass","Cycle 1",1,562,"J-2","Alloy 617",314626,"Plate"
-89.01,-0.00030,"Qualified",,190.43,"CapPass","Cycle 1",1,563,"J-2","Alloy 617",314626,"Plate"
-89.29,-0.00032,"Qualified",,190.51,"CapPass","Cycle 1",1,564,"J-2","Alloy 617",314626,"Plate"
-89.13,-0.00037,"Qualified",,190.99,"CapPass","Cycle 1",1,565,"J-2","Alloy 617",314626,"Plate"
-88.33,-0.00041,"Qualified",,191.43,"CapPass","Cycle 1",1,566,"J-2","Alloy 617",314626,"Plate"
-88.90,-0.00042,"Qualified",,191.56,"CapPass","Cycle 1",1,567,"J-2","Alloy 617",314626,"Plate"
-89.14,-0.00047,"Qualified",,192.01,"CapPass","Cycle 1",1,568,"J-2","Alloy 617",314626,"Plate"
-88.21,-0.00050,"Qualified",,192.43,"CapPass","Cycle 1",1,569,"J-2","Alloy 617",314626,"Plate"
-88.54,-0.00052,"Qualified",,192.59,"CapPass","Cycle 1",1,570,"J-2","Alloy 617",314626,"Plate"
-89.98,-0.00057,"Qualified",,193.08,"CapPass","Cycle 1",1,571,"J-2","Alloy 617",314626,"Plate"
-90.27,-0.00060,"Qualified",,193.43,"CapPass","Cycle 1",1,572,"J-2","Alloy 617",314626,"Plate"
-90.24,-0.00062,"Qualified",,193.54,"CapPass","Cycle 1",1,573,"J-2","Alloy 617",314626,"Plate"
-89.93,-0.00067,"Qualified",,194.08,"CapPass","Cycle 1",1,574,"J-2","Alloy 617",314626,"Plate"
-90.31,-0.00071,"Qualified",,194.43,"CapPass","Cycle 1",1,575,"J-2","Alloy 617",314626,"Plate"
-90.20,-0.00072,"Qualified",,194.61,"CapPass","Cycle 1",1,576,"J-2","Alloy 617",314626,"Plate"
-90.07,-0.00078,"Qualified",,195.06,"CapPass","Cycle 1",1,577,"J-2","Alloy 617",314626,"Plate"
-90.15,-0.00080,"Qualified",,195.43,"CapPass","Cycle 1",1,578,"J-2","Alloy 617",314626,"Plate"
-90.06,-0.00083,"Qualified",,195.59,"CapPass","Cycle 1",1,579,"J-2","Alloy 617",314626,"Plate"
-89.98,-0.00088,"Qualified",,196.11,"CapPass","Cycle 1",1,580,"J-2","Alloy 617",314626,"Plate"
-90.59,-0.00090,"Qualified",,196.43,"CapPass","Cycle 1",1,581,"J-2","Alloy 617",314626,"Plate"
-90.68,-0.00093,"Qualified",,196.63,"CapPass","Cycle 1",1,582,"J-2","Alloy 617",314626,"Plate"
-90.30,-0.00098,"Qualified",,197.19,"CapPass","Cycle 1",1,583,"J-2","Alloy 617",314626,"Plate"
-90.47,-0.00101,"Qualified",,197.43,"CapPass","Cycle 1",1,584,"J-2","Alloy 617",314626,"Plate"
-90.26,-0.00103,"Qualified",,197.64,"CapPass","Cycle 1",1,585,"J-2","Alloy 617",314626,"Plate"
-89.24,-0.00109,"Qualified",,198.16,"CapPass","Cycle 1",1,586,"J-2","Alloy 617",314626,"Plate"
-88.58,-0.00111,"Qualified",,198.43,"CapPass","Cycle 1",1,587,"J-2","Alloy 617",314626,"Plate"
-88.04,-0.00114,"Qualified",,198.71,"CapPass","Cycle 1",1,588,"J-2","Alloy 617",314626,"Plate"
-89.39,-0.00119,"Qualified",,199.21,"CapPass","Cycle 1",1,589,"J-2","Alloy 617",314626,"Plate"
-89.77,-0.00120,"Qualified",,199.43,"CapPass","Cycle 1",1,590,"J-2","Alloy 617",314626,"Plate"
-90.18,-0.00124,"Qualified",,199.64,"CapPass","Cycle 1",1,591,"J-2","Alloy 617",314626,"Plate"
-89.35,-0.00129,"Qualified",,200.16,"CapPass","Cycle 1",1,592,"J-2","Alloy 617",314626,"Plate"
-88.44,-0.00131,"Qualified",,200.43,"CapPass","Cycle 1",1,593,"J-2","Alloy 617",314626,"Plate"
-89.04,-0.00134,"Qualified",,200.71,"CapPass","Cycle 1",1,594,"J-2","Alloy 617",314626,"Plate"
-90.55,-0.00139,"Qualified",,201.24,"CapPass","Cycle 1",1,595,"J-2","Alloy 617",314626,"Plate"
-91.07,-0.00141,"Qualified",,201.43,"CapPass","Cycle 1",1,596,"J-2","Alloy 617",314626,"Plate"
-91.58,-0.00144,"Qualified",,201.72,"CapPass","Cycle 1",1,597,"J-2","Alloy 617",314626,"Plate"
-91.21,-0.00149,"Qualified",,202.26,"CapPass","Cycle 1",1,598,"J-2","Alloy 617",314626,"Plate"
-91.30,-0.00150,"Qualified",,202.43,"CapPass","Cycle 1",1,599,"J-2","Alloy 617",314626,"Plate"
-91.25,-0.00154,"Qualified",,202.78,"CapPass","Cycle 1",1,600,"J-2","Alloy 617",314626,"Plate"
-90.93,-0.00160,"Qualified",,203.29,"CapPass","Cycle 1",1,601,"J-2","Alloy 617",314626,"Plate"
-90.66,-0.00160,"Qualified",,203.43,"CapPass","Cycle 1",1,602,"J-2","Alloy 617",314626,"Plate"
-90.25,-0.00165,"Qualified",,203.77,"CapPass","Cycle 1",1,603,"J-2","Alloy 617",314626,"Plate"
-90.26,-0.00170,"Qualified",,204.31,"CapPass","Cycle 1",1,604,"J-2","Alloy 617",314626,"Plate"
-90.09,-0.00170,"Qualified",,204.43,"CapPass","Cycle 1",1,605,"J-2","Alloy 617",314626,"Plate"
-89.90,-0.00175,"Qualified",,204.81,"CapPass","Cycle 1",1,606,"J-2","Alloy 617",314626,"Plate"
-89.70,-0.00180,"Qualified",,205.29,"CapPass","Cycle 1",1,607,"J-2","Alloy 617",314626,"Plate"
-89.62,-0.00180,"Qualified",,205.43,"CapPass","Cycle 1",1,608,"J-2","Alloy 617",314626,"Plate"
-90.81,-0.00185,"Qualified",,205.87,"CapPass","Cycle 1",1,609,"J-2","Alloy 617",314626,"Plate"
-91.54,-0.00190,"Qualified",,206.36,"CapPass","Cycle 1",1,610,"J-2","Alloy 617",314626,"Plate"
-91.49,-0.00189,"Qualified",,206.43,"CapPass","Cycle 1",1,611,"J-2","Alloy 617",314626,"Plate"
-92.27,-0.00195,"Qualified",,206.84,"CapPass","Cycle 1",1,612,"J-2","Alloy 617",314626,"Plate"
-91.95,-0.00200,"Qualified",,207.37,"CapPass","Cycle 1",1,613,"J-2","Alloy 617",314626,"Plate"
-92.03,-0.00199,"Qualified",,207.43,"CapPass","Cycle 1",1,614,"J-2","Alloy 617",314626,"Plate"
-92.45,-0.00206,"Qualified",,207.92,"CapPass","Cycle 1",1,615,"J-2","Alloy 617",314626,"Plate"
-92.77,-0.00211,"Qualified",,208.37,"CapPass","Cycle 1",1,616,"J-2","Alloy 617",314626,"Plate"
-92.66,-0.00209,"Qualified",,208.43,"CapPass","Cycle 1",1,617,"J-2","Alloy 617",314626,"Plate"
-92.79,-0.00216,"Qualified",,208.91,"CapPass","Cycle 1",1,618,"J-2","Alloy 617",314626,"Plate"
-92.62,-0.00218,"Qualified",,209.43,"CapPass","Cycle 1",1,619,"J-2","Alloy 617",314626,"Plate"
-92.77,-0.00221,"Qualified",,209.49,"CapPass","Cycle 1",1,620,"J-2","Alloy 617",314626,"Plate"
-92.71,-0.00226,"Qualified",,209.91,"CapPass","Cycle 1",1,621,"J-2","Alloy 617",314626,"Plate"
-92.87,-0.00228,"Qualified",,210.43,"CapPass","Cycle 1",1,622,"J-2","Alloy 617",314626,"Plate"
-92.90,-0.00231,"Qualified",,210.46,"CapPass","Cycle 1",1,623,"J-2","Alloy 617",314626,"Plate"
-92.79,-0.00236,"Qualified",,210.86,"CapPass","Cycle 1",1,624,"J-2","Alloy 617",314626,"Plate"
-91.42,-0.00239,"Qualified",,211.43,"CapPass","Cycle 1",1,625,"J-2","Alloy 617",314626,"Plate"
-91.35,-0.00241,"Qualified",,211.46,"CapPass","Cycle 1",1,626,"J-2","Alloy 617",314626,"Plate"
-92.00,-0.00246,"Qualified",,211.94,"CapPass","Cycle 1",1,627,"J-2","Alloy 617",314626,"Plate"
-90.33,-0.00251,"Qualified",,212.37,"CapPass","Cycle 1",1,628,"J-2","Alloy 617",314626,"Plate"
-89.95,-0.00250,"Qualified",,212.43,"CapPass","Cycle 1",1,629,"J-2","Alloy 617",314626,"Plate"
-90.14,-0.00257,"Qualified",,212.99,"CapPass","Cycle 1",1,630,"J-2","Alloy 617",314626,"Plate"
-90.51,-0.00259,"Qualified",,213.43,"CapPass","Cycle 1",1,631,"J-2","Alloy 617",314626,"Plate"
-90.54,-0.00262,"Qualified",,213.47,"CapPass","Cycle 1",1,632,"J-2","Alloy 617",314626,"Plate"
-91.13,-0.00267,"Qualified",,214.02,"CapPass","Cycle 1",1,633,"J-2","Alloy 617",314626,"Plate"
-91.56,-0.00272,"Qualified",,214.42,"CapPass","Cycle 1",1,634,"J-2","Alloy 617",314626,"Plate"
-91.40,-0.00270,"Qualified",,214.43,"CapPass","Cycle 1",1,635,"J-2","Alloy 617",314626,"Plate"
-88.63,-0.00277,"Qualified",,214.94,"CapPass","Cycle 1",1,636,"J-2","Alloy 617",314626,"Plate"
-88.41,-0.00279,"Qualified",,215.43,"CapPass","Cycle 1",1,637,"J-2","Alloy 617",314626,"Plate"
-88.46,-0.00282,"Qualified",,215.44,"CapPass","Cycle 1",1,638,"J-2","Alloy 617",314626,"Plate"
-88.52,-0.00287,"Qualified",,215.97,"CapPass","Cycle 1",1,639,"J-2","Alloy 617",314626,"Plate"
-89.92,-0.00289,"Qualified",,216.43,"CapPass","Cycle 1",1,640,"J-2","Alloy 617",314626,"Plate"
-89.95,-0.00292,"Qualified",,216.46,"CapPass","Cycle 1",1,641,"J-2","Alloy 617",314626,"Plate"
-90.28,-0.00297,"Qualified",,216.97,"CapPass","Cycle 1",1,642,"J-2","Alloy 617",314626,"Plate"
-90.38,-0.00299,"Qualified",,217.43,"CapPass","Cycle 1",1,643,"J-2","Alloy 617",314626,"Plate"
-90.61,-0.00302,"Qualified",,217.54,"CapPass","Cycle 1",1,644,"J-2","Alloy 617",314626,"Plate"
-91.49,-0.00307,"Qualified",,218.02,"CapPass","Cycle 1",1,645,"J-2","Alloy 617",314626,"Plate"
-90.75,-0.00309,"Qualified",,218.43,"CapPass","Cycle 1",1,646,"J-2","Alloy 617",314626,"Plate"
-90.48,-0.00312,"Qualified",,218.52,"CapPass","Cycle 1",1,647,"J-2","Alloy 617",314626,"Plate"
-90.59,-0.00317,"Qualified",,219.07,"CapPass","Cycle 1",1,648,"J-2","Alloy 617",314626,"Plate"
-90.78,-0.00319,"Qualified",,219.43,"CapPass","Cycle 1",1,649,"J-2","Alloy 617",314626,"Plate"
-90.82,-0.00322,"Qualified",,219.57,"CapPass","Cycle 1",1,650,"J-2","Alloy 617",314626,"Plate"
-91.74,-0.00328,"Qualified",,220.09,"CapPass","Cycle 1",1,651,"J-2","Alloy 617",314626,"Plate"
-92.50,-0.00328,"Qualified",,220.43,"CapPass","Cycle 1",1,652,"J-2","Alloy 617",314626,"Plate"
-93.19,-0.00333,"Qualified",,220.62,"CapPass","Cycle 1",1,653,"J-2","Alloy 617",314626,"Plate"
-93.81,-0.00338,"Qualified",,221.14,"CapPass","Cycle 1",1,654,"J-2","Alloy 617",314626,"Plate"
-94.22,-0.00339,"Qualified",,221.43,"CapPass","Cycle 1",1,655,"J-2","Alloy 617",314626,"Plate"
-94.04,-0.00343,"Qualified",,221.57,"CapPass","Cycle 1",1,656,"J-2","Alloy 617",314626,"Plate"
-91.90,-0.00348,"Qualified",,222.01,"CapPass","Cycle 1",1,657,"J-2","Alloy 617",314626,"Plate"
-90.02,-0.00349,"Qualified",,222.43,"CapPass","Cycle 1",1,658,"J-2","Alloy 617",314626,"Plate"
-89.89,-0.00353,"Qualified",,222.59,"CapPass","Cycle 1",1,659,"J-2","Alloy 617",314626,"Plate"
-90.61,-0.00358,"Qualified",,223.10,"CapPass","Cycle 1",1,660,"J-2","Alloy 617",314626,"Plate"
-91.58,-0.00359,"Qualified",,223.43,"CapPass","Cycle 1",1,661,"J-2","Alloy 617",314626,"Plate"
-92.08,-0.00363,"Qualified",,223.62,"CapPass","Cycle 1",1,662,"J-2","Alloy 617",314626,"Plate"
-93.29,-0.00368,"Qualified",,224.12,"CapPass","Cycle 1",1,663,"J-2","Alloy 617",314626,"Plate"
-93.83,-0.00368,"Qualified",,224.43,"CapPass","Cycle 1",1,664,"J-2","Alloy 617",314626,"Plate"
-94.54,-0.00373,"Qualified",,224.64,"CapPass","Cycle 1",1,665,"J-2","Alloy 617",314626,"Plate"
-94.11,-0.00378,"Qualified",,225.09,"CapPass","Cycle 1",1,666,"J-2","Alloy 617",314626,"Plate"
-93.68,-0.00378,"Qualified",,225.43,"CapPass","Cycle 1",1,667,"J-2","Alloy 617",314626,"Plate"
-93.57,-0.00383,"Qualified",,225.66,"CapPass","Cycle 1",1,668,"J-2","Alloy 617",314626,"Plate"
-93.44,-0.00388,"Qualified",,226.14,"CapPass","Cycle 1",1,669,"J-2","Alloy 617",314626,"Plate"
-92.52,-0.00389,"Qualified",,226.43,"CapPass","Cycle 1",1,670,"J-2","Alloy 617",314626,"Plate"
-91.64,-0.00393,"Qualified",,226.62,"CapPass","Cycle 1",1,671,"J-2","Alloy 617",314626,"Plate"
-91.17,-0.00398,"Qualified",,227.14,"CapPass","Cycle 1",1,672,"J-2","Alloy 617",314626,"Plate"
-90.96,-0.00399,"Qualified",,227.43,"CapPass","Cycle 1",1,673,"J-2","Alloy 617",314626,"Plate"
-90.90,-0.00404,"Qualified",,227.67,"CapPass","Cycle 1",1,674,"J-2","Alloy 617",314626,"Plate"
-90.94,-0.00409,"Qualified",,228.17,"CapPass","Cycle 1",1,675,"J-2","Alloy 617",314626,"Plate"
-90.41,-0.00409,"Qualified",,228.43,"CapPass","Cycle 1",1,676,"J-2","Alloy 617",314626,"Plate"
-90.22,-0.00414,"Qualified",,228.70,"CapPass","Cycle 1",1,677,"J-2","Alloy 617",314626,"Plate"
-90.62,-0.00419,"Qualified",,229.24,"CapPass","Cycle 1",1,678,"J-2","Alloy 617",314626,"Plate"
-91.24,-0.00419,"Qualified",,229.43,"CapPass","Cycle 1",1,679,"J-2","Alloy 617",314626,"Plate"
-92.94,-0.00424,"Qualified",,229.72,"CapPass","Cycle 1",1,680,"J-2","Alloy 617",314626,"Plate"
-93.96,-0.00429,"Qualified",,230.24,"CapPass","Cycle 1",1,681,"J-2","Alloy 617",314626,"Plate"
-93.91,-0.00428,"Qualified",,230.43,"CapPass","Cycle 1",1,682,"J-2","Alloy 617",314626,"Plate"
-93.08,-0.00434,"Qualified",,230.74,"CapPass","Cycle 1",1,683,"J-2","Alloy 617",314626,"Plate"
-92.33,-0.00439,"Qualified",,231.25,"CapPass","Cycle 1",1,684,"J-2","Alloy 617",314626,"Plate"
-92.09,-0.00439,"Qualified",,231.43,"CapPass","Cycle 1",1,685,"J-2","Alloy 617",314626,"Plate"
-91.89,-0.00445,"Qualified",,231.74,"CapPass","Cycle 1",1,686,"J-2","Alloy 617",314626,"Plate"
-90.67,-0.00450,"Qualified",,232.22,"CapPass","Cycle 1",1,687,"J-2","Alloy 617",314626,"Plate"
-90.03,-0.00449,"Qualified",,232.43,"CapPass","Cycle 1",1,688,"J-2","Alloy 617",314626,"Plate"
-89.92,-0.00455,"Qualified",,232.74,"CapPass","Cycle 1",1,689,"J-2","Alloy 617",314626,"Plate"
-90.85,-0.00460,"Qualified",,233.31,"CapPass","Cycle 1",1,690,"J-2","Alloy 617",314626,"Plate"
-91.21,-0.00460,"Qualified",,233.43,"CapPass","Cycle 1",1,691,"J-2","Alloy 617",314626,"Plate"
-90.67,-0.00465,"Qualified",,233.77,"CapPass","Cycle 1",1,692,"J-2","Alloy 617",314626,"Plate"
-91.10,-0.00470,"Qualified",,234.29,"CapPass","Cycle 1",1,693,"J-2","Alloy 617",314626,"Plate"
-90.89,-0.00470,"Qualified",,234.43,"CapPass","Cycle 1",1,694,"J-2","Alloy 617",314626,"Plate"
-90.86,-0.00475,"Qualified",,234.84,"CapPass","Cycle 1",1,695,"J-2","Alloy 617",314626,"Plate"
-89.84,-0.00480,"Qualified",,235.27,"CapPass","Cycle 1",1,696,"J-2","Alloy 617",314626,"Plate"
-89.70,-0.00479,"Qualified",,235.43,"CapPass","Cycle 1",1,697,"J-2","Alloy 617",314626,"Plate"
-89.72,-0.00485,"Qualified",,235.87,"CapPass","Cycle 1",1,698,"J-2","Alloy 617",314626,"Plate"
-89.68,-0.00490,"Qualified",,236.34,"CapPass","Cycle 1",1,699,"J-2","Alloy 617",314626,"Plate"
-89.75,-0.00489,"Qualified",,236.43,"CapPass","Cycle 1",1,700,"J-2","Alloy 617",314626,"Plate"
-90.38,-0.00495,"Qualified",,236.87,"CapPass","Cycle 1",1,701,"J-2","Alloy 617",314626,"Plate"
-92.04,-0.00500,"Qualified",,237.36,"CapPass","Cycle 1",1,702,"J-2","Alloy 617",314626,"Plate"
-92.18,-0.00499,"Qualified",,237.43,"CapPass","Cycle 1",1,703,"J-2","Alloy 617",314626,"Plate"
-92.46,-0.00505,"Qualified",,237.91,"CapPass","Cycle 1",1,704,"J-2","Alloy 617",314626,"Plate"
-92.03,-0.00511,"Qualified",,238.41,"CapPass","Cycle 1",1,705,"J-2","Alloy 617",314626,"Plate"
-92.05,-0.00509,"Qualified",,238.43,"CapPass","Cycle 1",1,706,"J-2","Alloy 617",314626,"Plate"
-91.57,-0.00516,"Qualified",,238.86,"CapPass","Cycle 1",1,707,"J-2","Alloy 617",314626,"Plate"
-89.69,-0.00521,"Qualified",,239.37,"CapPass","Cycle 1",1,708,"J-2","Alloy 617",314626,"Plate"
-89.60,-0.00519,"Qualified",,239.43,"CapPass","Cycle 1",1,709,"J-2","Alloy 617",314626,"Plate"
-89.69,-0.00526,"Qualified",,239.94,"CapPass","Cycle 1",1,710,"J-2","Alloy 617",314626,"Plate"
-90.27,-0.00531,"Qualified",,240.42,"CapPass","Cycle 1",1,711,"J-2","Alloy 617",314626,"Plate"
-90.32,-0.00529,"Qualified",,240.43,"CapPass","Cycle 1",1,712,"J-2","Alloy 617",314626,"Plate"
-89.94,-0.00536,"Qualified",,240.97,"CapPass","Cycle 1",1,713,"J-2","Alloy 617",314626,"Plate"
-91.14,-0.00539,"Qualified",,241.43,"CapPass","Cycle 1",1,714,"J-2","Alloy 617",314626,"Plate"
-91.27,-0.00541,"Qualified",,241.51,"CapPass","Cycle 1",1,715,"J-2","Alloy 617",314626,"Plate"
-92.63,-0.00546,"Qualified",,241.94,"CapPass","Cycle 1",1,716,"J-2","Alloy 617",314626,"Plate"
-92.20,-0.00548,"Qualified",,242.43,"CapPass","Cycle 1",1,717,"J-2","Alloy 617",314626,"Plate"
-92.30,-0.00552,"Qualified",,242.49,"CapPass","Cycle 1",1,718,"J-2","Alloy 617",314626,"Plate"
-92.55,-0.00557,"Qualified",,242.97,"CapPass","Cycle 1",1,719,"J-2","Alloy 617",314626,"Plate"
-93.03,-0.00558,"Qualified",,243.43,"CapPass","Cycle 1",1,720,"J-2","Alloy 617",314626,"Plate"
-93.51,-0.00562,"Qualified",,243.51,"CapPass","Cycle 1",1,721,"J-2","Alloy 617",314626,"Plate"
-92.66,-0.00567,"Qualified",,243.99,"CapPass","Cycle 1",1,722,"J-2","Alloy 617",314626,"Plate"
-91.70,-0.00568,"Qualified",,244.43,"CapPass","Cycle 1",1,723,"J-2","Alloy 617",314626,"Plate"
-92.50,-0.00572,"Qualified",,244.57,"CapPass","Cycle 1",1,724,"J-2","Alloy 617",314626,"Plate"
-93.00,-0.00577,"Qualified",,244.99,"CapPass","Cycle 1",1,725,"J-2","Alloy 617",314626,"Plate"
-93.17,-0.00579,"Qualified",,245.43,"CapPass","Cycle 1",1,726,"J-2","Alloy 617",314626,"Plate"
-93.10,-0.00582,"Qualified",,245.56,"CapPass","Cycle 1",1,727,"J-2","Alloy 617",314626,"Plate"
-93.31,-0.00588,"Qualified",,246.06,"CapPass","Cycle 1",1,728,"J-2","Alloy 617",314626,"Plate"
-93.41,-0.00589,"Qualified",,246.43,"CapPass","Cycle 1",1,729,"J-2","Alloy 617",314626,"Plate"
-93.43,-0.00593,"Qualified",,246.56,"CapPass","Cycle 1",1,730,"J-2","Alloy 617",314626,"Plate"
-92.20,-0.00598,"Qualified",,247.04,"CapPass","Cycle 1",1,731,"J-2","Alloy 617",314626,"Plate"
-90.63,-0.00599,"Qualified",,247.43,"CapPass","Cycle 1",1,732,"J-2","Alloy 617",314626,"Plate"
-90.49,-0.00603,"Qualified",,247.61,"CapPass","Cycle 1",1,733,"J-2","Alloy 617",314626,"Plate"
-90.81,-0.00608,"Qualified",,248.14,"CapPass","Cycle 1",1,734,"J-2","Alloy 617",314626,"Plate"
-90.76,-0.00610,"Qualified",,248.43,"CapPass","Cycle 1",1,735,"J-2","Alloy 617",314626,"Plate"
-90.21,-0.00613,"Qualified",,248.62,"CapPass","Cycle 1",1,736,"J-2","Alloy 617",314626,"Plate"
-91.26,-0.00618,"Qualified",,249.14,"CapPass","Cycle 1",1,737,"J-2","Alloy 617",314626,"Plate"
-92.59,-0.00619,"Qualified",,249.43,"CapPass","Cycle 1",1,738,"J-2","Alloy 617",314626,"Plate"
-92.96,-0.00623,"Qualified",,249.66,"CapPass","Cycle 1",1,739,"J-2","Alloy 617",314626,"Plate"
-93.89,-0.00628,"Qualified",,250.15,"CapPass","Cycle 1",1,740,"J-2","Alloy 617",314626,"Plate"
-93.77,-0.00628,"Qualified",,250.43,"CapPass","Cycle 1",1,741,"J-2","Alloy 617",314626,"Plate"
-93.61,-0.00633,"Qualified",,250.62,"CapPass","Cycle 1",1,742,"J-2","Alloy 617",314626,"Plate"
-94.17,-0.00638,"Qualified",,251.09,"CapPass","Cycle 1",1,743,"J-2","Alloy 617",314626,"Plate"
-93.37,-0.00640,"Qualified",,251.43,"CapPass","Cycle 1",1,744,"J-2","Alloy 617",314626,"Plate"
-93.04,-0.00643,"Qualified",,251.57,"CapPass","Cycle 1",1,745,"J-2","Alloy 617",314626,"Plate"
-91.23,-0.00649,"Qualified",,252.14,"CapPass","Cycle 1",1,746,"J-2","Alloy 617",314626,"Plate"
-90.89,-0.00649,"Qualified",,252.43,"CapPass","Cycle 1",1,747,"J-2","Alloy 617",314626,"Plate"
-90.50,-0.00654,"Qualified",,252.67,"CapPass","Cycle 1",1,748,"J-2","Alloy 617",314626,"Plate"
-91.49,-0.00659,"Qualified",,253.14,"CapPass","Cycle 1",1,749,"J-2","Alloy 617",314626,"Plate"
-91.23,-0.00659,"Qualified",,253.43,"CapPass","Cycle 1",1,750,"J-2","Alloy 617",314626,"Plate"
-91.34,-0.00664,"Qualified",,253.71,"CapPass","Cycle 1",1,751,"J-2","Alloy 617",314626,"Plate"
-92.07,-0.00669,"Qualified",,254.19,"CapPass","Cycle 1",1,752,"J-2","Alloy 617",314626,"Plate"
-92.21,-0.00669,"Qualified",,254.43,"CapPass","Cycle 1",1,753,"J-2","Alloy 617",314626,"Plate"
-91.77,-0.00674,"Qualified",,254.69,"CapPass","Cycle 1",1,754,"J-2","Alloy 617",314626,"Plate"
-90.26,-0.00679,"Qualified",,255.17,"CapPass","Cycle 1",1,755,"J-2","Alloy 617",314626,"Plate"
-89.91,-0.00679,"Qualified",,255.43,"CapPass","Cycle 1",1,756,"J-2","Alloy 617",314626,"Plate"
-91.30,-0.00684,"Qualified",,255.77,"CapPass","Cycle 1",1,757,"J-2","Alloy 617",314626,"Plate"
-92.96,-0.00689,"Qualified",,256.24,"CapPass","Cycle 1",1,758,"J-2","Alloy 617",314626,"Plate"
-93.40,-0.00689,"Qualified",,256.43,"CapPass","Cycle 1",1,759,"J-2","Alloy 617",314626,"Plate"
-93.74,-0.00694,"Qualified",,256.71,"CapPass","Cycle 1",1,760,"J-2","Alloy 617",314626,"Plate"
-93.11,-0.00699,"Qualified",,257.27,"CapPass","Cycle 1",1,761,"J-2","Alloy 617",314626,"Plate"
-93.19,-0.00698,"Qualified",,257.43,"CapPass","Cycle 1",1,762,"J-2","Alloy 617",314626,"Plate"
-92.86,-0.00704,"Qualified",,257.71,"CapPass","Cycle 1",1,763,"J-2","Alloy 617",314626,"Plate"
-93.32,-0.00709,"Qualified",,258.27,"CapPass","Cycle 1",1,764,"J-2","Alloy 617",314626,"Plate"
-93.98,-0.00709,"Qualified",,258.43,"CapPass","Cycle 1",1,765,"J-2","Alloy 617",314626,"Plate"
-93.09,-0.00714,"Qualified",,258.72,"CapPass","Cycle 1",1,766,"J-2","Alloy 617",314626,"Plate"
-92.08,-0.00720,"Qualified",,259.24,"CapPass","Cycle 1",1,767,"J-2","Alloy 617",314626,"Plate"
-91.33,-0.00719,"Qualified",,259.43,"CapPass","Cycle 1",1,768,"J-2","Alloy 617",314626,"Plate"
-90.11,-0.00725,"Qualified",,259.74,"CapPass","Cycle 1",1,769,"J-2","Alloy 617",314626,"Plate"
-90.56,-0.00730,"Qualified",,260.30,"CapPass","Cycle 1",1,770,"J-2","Alloy 617",314626,"Plate"
-91.13,-0.00728,"Qualified",,260.43,"CapPass","Cycle 1",1,771,"J-2","Alloy 617",314626,"Plate"
-91.68,-0.00735,"Qualified",,260.80,"CapPass","Cycle 1",1,772,"J-2","Alloy 617",314626,"Plate"
-91.45,-0.00740,"Qualified",,261.34,"CapPass","Cycle 1",1,773,"J-2","Alloy 617",314626,"Plate"
-91.61,-0.00738,"Qualified",,261.43,"CapPass","Cycle 1",1,774,"J-2","Alloy 617",314626,"Plate"
-93.04,-0.00745,"Qualified",,261.87,"CapPass","Cycle 1",1,775,"J-2","Alloy 617",314626,"Plate"
-94.08,-0.00750,"Qualified",,262.37,"CapPass","Cycle 1",1,776,"J-2","Alloy 617",314626,"Plate"
-94.20,-0.00748,"Qualified",,262.43,"CapPass","Cycle 1",1,777,"J-2","Alloy 617",314626,"Plate"
-94.63,-0.00755,"Qualified",,262.87,"CapPass","Cycle 1",1,778,"J-2","Alloy 617",314626,"Plate"
-93.87,-0.00760,"Qualified",,263.32,"CapPass","Cycle 1",1,779,"J-2","Alloy 617",314626,"Plate"
-93.50,-0.00758,"Qualified",,263.43,"CapPass","Cycle 1",1,780,"J-2","Alloy 617",314626,"Plate"
-94.16,-0.00766,"Qualified",,263.92,"CapPass","Cycle 1",1,781,"J-2","Alloy 617",314626,"Plate"
-94.09,-0.00771,"Qualified",,264.34,"CapPass","Cycle 1",1,782,"J-2","Alloy 617",314626,"Plate"
-94.05,-0.00768,"Qualified",,264.43,"CapPass","Cycle 1",1,783,"J-2","Alloy 617",314626,"Plate"
-92.87,-0.00776,"Qualified",,264.87,"CapPass","Cycle 1",1,784,"J-2","Alloy 617",314626,"Plate"
-93.28,-0.00781,"Qualified",,265.42,"CapPass","Cycle 1",1,785,"J-2","Alloy 617",314626,"Plate"
-93.32,-0.00778,"Qualified",,265.43,"CapPass","Cycle 1",1,786,"J-2","Alloy 617",314626,"Plate"
-93.54,-0.00786,"Qualified",,265.89,"CapPass","Cycle 1",1,787,"J-2","Alloy 617",314626,"Plate"
-93.14,-0.00791,"Qualified",,266.42,"CapPass","Cycle 1",1,788,"J-2","Alloy 617",314626,"Plate"
-93.17,-0.00788,"Qualified",,266.43,"CapPass","Cycle 1",1,789,"J-2","Alloy 617",314626,"Plate"
-93.68,-0.00796,"Qualified",,266.84,"CapPass","Cycle 1",1,790,"J-2","Alloy 617",314626,"Plate"
-92.54,-0.00798,"Qualified",,267.43,"CapPass","Cycle 1",1,791,"J-2","Alloy 617",314626,"Plate"
-92.65,-0.00801,"Qualified",,267.44,"CapPass","Cycle 1",1,792,"J-2","Alloy 617",314626,"Plate"
-93.74,-0.00806,"Qualified",,267.90,"CapPass","Cycle 1",1,793,"J-2","Alloy 617",314626,"Plate"
-93.71,-0.00808,"Qualified",,268.43,"CapPass","Cycle 1",1,794,"J-2","Alloy 617",314626,"Plate"
-93.81,-0.00812,"Qualified",,268.45,"CapPass","Cycle 1",1,795,"J-2","Alloy 617",314626,"Plate"
-92.73,-0.00817,"Qualified",,268.97,"CapPass","Cycle 1",1,796,"J-2","Alloy 617",314626,"Plate"
-92.65,-0.00818,"Qualified",,269.43,"CapPass","Cycle 1",1,797,"J-2","Alloy 617",314626,"Plate"
-92.82,-0.00822,"Qualified",,269.52,"CapPass","Cycle 1",1,798,"J-2","Alloy 617",314626,"Plate"
-92.97,-0.00827,"Qualified",,269.97,"CapPass","Cycle 1",1,799,"J-2","Alloy 617",314626,"Plate"
-93.33,-0.00828,"Qualified",,270.43,"CapPass","Cycle 1",1,800,"J-2","Alloy 617",314626,"Plate"
-93.41,-0.00832,"Qualified",,270.52,"CapPass","Cycle 1",1,801,"J-2","Alloy 617",314626,"Plate"
-91.91,-0.00837,"Qualified",,270.95,"CapPass","Cycle 1",1,802,"J-2","Alloy 617",314626,"Plate"
-91.08,-0.00838,"Qualified",,271.43,"CapPass","Cycle 1",1,803,"J-2","Alloy 617",314626,"Plate"
-91.06,-0.00842,"Qualified",,271.54,"CapPass","Cycle 1",1,804,"J-2","Alloy 617",314626,"Plate"
-91.11,-0.00847,"Qualified",,272.00,"CapPass","Cycle 1",1,805,"J-2","Alloy 617",314626,"Plate"
-91.57,-0.00849,"Qualified",,272.43,"CapPass","Cycle 1",1,806,"J-2","Alloy 617",314626,"Plate"
-91.56,-0.00852,"Qualified",,272.55,"CapPass","Cycle 1",1,807,"J-2","Alloy 617",314626,"Plate"
-93.08,-0.00858,"Qualified",,273.08,"CapPass","Cycle 1",1,808,"J-2","Alloy 617",314626,"Plate"
-93.55,-0.00858,"Qualified",,273.43,"CapPass","Cycle 1",1,809,"J-2","Alloy 617",314626,"Plate"
-93.48,-0.00863,"Qualified",,273.55,"CapPass","Cycle 1",1,810,"J-2","Alloy 617",314626,"Plate"
-93.02,-0.00868,"Qualified",,274.10,"CapPass","Cycle 1",1,811,"J-2","Alloy 617",314626,"Plate"
-92.78,-0.00868,"Qualified",,274.43,"CapPass","Cycle 1",1,812,"J-2","Alloy 617",314626,"Plate"
-92.47,-0.00873,"Qualified",,274.59,"CapPass","Cycle 1",1,813,"J-2","Alloy 617",314626,"Plate"
-92.18,-0.00878,"Qualified",,275.13,"CapPass","Cycle 1",1,814,"J-2","Alloy 617",314626,"Plate"
-92.36,-0.00879,"Qualified",,275.43,"CapPass","Cycle 1",1,815,"J-2","Alloy 617",314626,"Plate"
-91.74,-0.00883,"Qualified",,275.58,"CapPass","Cycle 1",1,816,"J-2","Alloy 617",314626,"Plate"
-90.35,-0.00888,"Qualified",,276.13,"CapPass","Cycle 1",1,817,"J-2","Alloy 617",314626,"Plate"
-90.82,-0.00888,"Qualified",,276.43,"CapPass","Cycle 1",1,818,"J-2","Alloy 617",314626,"Plate"
-91.85,-0.00893,"Qualified",,276.67,"CapPass","Cycle 1",1,819,"J-2","Alloy 617",314626,"Plate"
-93.17,-0.00898,"Qualified",,277.17,"CapPass","Cycle 1",1,820,"J-2","Alloy 617",314626,"Plate"
-93.71,-0.00898,"Qualified",,277.43,"CapPass","Cycle 1",1,821,"J-2","Alloy 617",314626,"Plate"
-93.01,-0.00903,"Qualified",,277.65,"CapPass","Cycle 1",1,822,"J-2","Alloy 617",314626,"Plate"
-91.58,-0.00908,"Qualified",,278.13,"CapPass","Cycle 1",1,823,"J-2","Alloy 617",314626,"Plate"
-91.48,-0.00908,"Qualified",,278.43,"CapPass","Cycle 1",1,824,"J-2","Alloy 617",314626,"Plate"
-91.62,-0.00913,"Qualified",,278.65,"CapPass","Cycle 1",1,825,"J-2","Alloy 617",314626,"Plate"
-92.88,-0.00918,"Qualified",,279.18,"CapPass","Cycle 1",1,826,"J-2","Alloy 617",314626,"Plate"
-92.35,-0.00919,"Qualified",,279.43,"CapPass","Cycle 1",1,827,"J-2","Alloy 617",314626,"Plate"
-91.61,-0.00924,"Qualified",,279.64,"CapPass","Cycle 1",1,828,"J-2","Alloy 617",314626,"Plate"
-90.30,-0.00929,"Qualified",,280.17,"CapPass","Cycle 1",1,829,"J-2","Alloy 617",314626,"Plate"
-90.24,-0.00928,"Qualified",,280.43,"CapPass","Cycle 1",1,830,"J-2","Alloy 617",314626,"Plate"
-90.96,-0.00934,"Qualified",,280.68,"CapPass","Cycle 1",1,831,"J-2","Alloy 617",314626,"Plate"
-93.24,-0.00939,"Qualified",,281.19,"CapPass","Cycle 1",1,832,"J-2","Alloy 617",314626,"Plate"
-93.87,-0.00938,"Qualified",,281.43,"CapPass","Cycle 1",1,833,"J-2","Alloy 617",314626,"Plate"
-77.13,-0.00933,"Qualified",,282.26,"CapPass","Cycle 1",1,834,"J-2","Alloy 617",314626,"Plate"
-73.52,-0.00932,"Qualified",,282.43,"CapPass","Cycle 1",1,835,"J-2","Alloy 617",314626,"Plate"
-67.95,-0.00928,"Qualified",,282.78,"CapPass","Cycle 1",1,836,"J-2","Alloy 617",314626,"Plate"
-59.15,-0.00923,"Qualified",,283.29,"CapPass","Cycle 1",1,837,"J-2","Alloy 617",314626,"Plate"
-57.36,-0.00923,"Qualified",,283.43,"CapPass","Cycle 1",1,838,"J-2","Alloy 617",314626,"Plate"
-51.62,-0.00918,"Qualified",,283.87,"CapPass","Cycle 1",1,839,"J-2","Alloy 617",314626,"Plate"
-43.34,-0.00913,"Qualified",,284.41,"CapPass","Cycle 1",1,840,"J-2","Alloy 617",314626,"Plate"
-42.96,-0.00913,"Qualified",,284.43,"CapPass","Cycle 1",1,841,"J-2","Alloy 617",314626,"Plate"
-36.06,-0.00908,"Qualified",,284.96,"CapPass","Cycle 1",1,842,"J-2","Alloy 617",314626,"Plate"
-30.47,-0.00904,"Qualified",,285.43,"CapPass","Cycle 1",1,843,"J-2","Alloy 617",314626,"Plate"
-30.38,-0.00903,"Qualified",,285.44,"CapPass","Cycle 1",1,844,"J-2","Alloy 617",314626,"Plate"
-24.30,-0.00897,"Qualified",,285.99,"CapPass","Cycle 1",1,845,"J-2","Alloy 617",314626,"Plate"
-20.49,-0.00894,"Qualified",,286.43,"CapPass","Cycle 1",1,846,"J-2","Alloy 617",314626,"Plate"
-19.58,-0.00892,"Qualified",,286.52,"CapPass","Cycle 1",1,847,"J-2","Alloy 617",314626,"Plate"
-13.24,-0.00887,"Qualified",,287.08,"CapPass","Cycle 1",1,848,"J-2","Alloy 617",314626,"Plate"
-9.10,-0.00884,"Qualified",,287.43,"CapPass","Cycle 1",1,849,"J-2","Alloy 617",314626,"Plate"
-7.32,-0.00882,"Qualified",,287.59,"CapPass","Cycle 1",1,850,"J-2","Alloy 617",314626,"Plate"
-1.93,-0.00877,"Qualified",,288.09,"CapPass","Cycle 1",1,851,"J-2","Alloy 617",314626,"Plate"
1.09,-0.00874,"Qualified",,288.43,"CapPass","Cycle 1",1,852,"J-2","Alloy 617",314626,"Plate"
2.67,-0.00872,"Qualified",,288.58,"CapPass","Cycle 1",1,853,"J-2","Alloy 617",314626,"Plate"
